Repository: jdhuang-csm/Ru-BCA

## Methods
* (BaO)<sub>x</sub>-(CaO)<sub>y</sub>-(Al<sub>2</sub>O<sub>3</sub>)<sub>1-x-y</sub> (BCA) catalyst supports were synthesized via sol-gel and solid-state methods. 
* Ru/BCA catalysts were prepared via incipient wetness impregnation to achieve 1 wt. % Ru loading.
* Ammonia synthesis rates were measured for Ru/BCA catalysts in a packed-bed reactor at 480-600<sup>o</sup>C, 10 bar, and space velocities up to 1.3 x 10<sup>6</sup> ml g<sub>cat</sub><sup>-1</sup> h<sup>-1</sup>.
* A machine learning (ML) model was employed to improve understanding of the behavior of Ru/BCA catalysts.
* A microkinetic model was developed to describe the best-performing catalyst.

File: data/init_files_Cadigan/B2CA_7-12_IW.txt (part 2 of 25)
********** Start test **********
Elapsed time, Pressure, | , LJtemp(C), Inner-Temp, Outer-Temp, | , N2-set, N2-flow, H2-set, H2-flow, | , pH, NH3_ppm, NH3_Prod_rate, |, In222Temp
394.5, 80.0, | , 24.5, 0.0, 17.6, | ,  5000,  4841,  1000,   986, | , -3.4, -2420.3, -43.240, |, 0.0
395.5, 79.7, | , 24.5, 0.0, 18.1, | ,  5000,  4841,  1000,   973, | , -3.4, -2420.3, -43.145, |, 0.0
396.5, 79.8, | , 24.5, 0.0, 18.1, | ,  5000,  4845,  1000,   988, | , -3.4, -2420.3, -43.280, |, 0.0
397.5, 80.0, | , 24.5, 0.0, 17.6, | ,  5000,  4842,  1000,   975, | , -3.4, -2420.7, -43.169, |, 0.0
398.5, 79.7, | , 24.5, 0.0, 17.9, | ,  5000,  4841,  1000,   967, | , -3.4, -2420.3, -43.099, |, 0.0
399.6, 79.7, | , 24.5, 0.0, 18.5, | ,  5000,  4841,  1000,   972, | , -3.4, -2420.3, -43.137, |, 0.0
400.6, 79.7, | , 24.5, 0.0, 17.9, | ,  5000,  4839,  1000,   975, | , -3.4, -2420.7, -43.149, |, 0.0
401.6, 79.8, | , 24.5, 0.0, 18.4, | ,  5000,  4841,  1000,   990, | , -3.4, -2420.7, -43.273, |, 0.0
402.6, 79.9, | , 24.5, 0.0, 17.6, | ,  5000,  4840,  1000,   978, | , -3.4, -2420.7, -43.176, |, 0.0
403.6, 79.8, | , 24.5, 0.0, 18.0, | ,  5000,  4842,  1000,   975, | , -3.4, -2420.3, -43.170, |, 0.0
404.6, 79.9, | , 24.5, 0.0, 18.4, | ,  5000,  4837,  1000,   986, | , -3.4, -2420.7, -43.217, |, 0.0
405.6, 79.7, | , 24.5, 0.0, 18.3, | ,  5000,  4841,  1000,   970, | , -3.4, -2420.3, -43.119, |, 0.0
406.6, 79.8, | , 24.5, 0.0, 18.0, | ,  5000,  4841,  1000,   973, | , -3.4, -2421.2, -43.158, |, 0.0
407.6, 80.1, | , 24.5, 0.0, 17.9, | ,  5000,  4845,  1000,   999, | , -3.4, -2421.6, -43.389, |, 0.0
408.6, 80.0, | , 24.5, 0.0, 16.3, | ,  5000,  4839,  1000,   980, | , -3.4, -2420.3, -43.181, |, 0.0
409.7, 79.9, | , 24.5, 0.0, 17.8, | ,  5000,  4847,  1000,   986, | , -3.4, -2420.7, -43.294, |, 0.0
410.7, 79.8, | , 24.5, 0.0, 15.4, | ,  5000,  4839,  1000,   978, | , -3.4, -2420.3, -43.161, |, 0.0
411.7, 80.0, | , 24.5, 0.0, 18.2, | ,  5000,  4843,  1000,   976, | , -3.4, -2420.3, -43.182, |, 0.0
412.7, 80.0, | , 24.5, 0.0, 18.3, | ,  5000,  4840,  1000,   982, | , -3.4, -2420.3, -43.204, |, 0.0
413.7, 79.7, | , 24.5, 0.0, 18.5, | ,  5000,  4847,  1000,   976, | , -3.4, -2420.3, -43.208, |, 0.0
414.7, 79.8, | , 24.5, 0.0, 18.3, | ,  5000,  4841,  1000,   981, | , -3.4, -2420.3, -43.204, |, 0.0
415.7, 80.0, | , 24.5, 0.0, 18.2, | ,  5000,  4839,  1000,   965, | , -3.4, -2420.7, -43.080, |, 0.0
416.7, 80.2, | , 24.5, 0.0, 12.2, | ,  5000,  4844,  1000,   961, | , -3.4, -2421.2, -43.093, |, 0.0
417.7, 79.7, | , 24.5, 0.0, 18.6, | ,  5000,  4836,  1000,   988, | , -3.4, -2420.3, -43.219, |, 0.0
418.8, 80.0, | , 24.5, 0.0, 16.1, | ,  5000,  4837,  1000,   984, | , -3.4, -2420.3, -43.192, |, 0.0
419.8, 79.7, | , 24.5, 0.0, 17.9, | ,  5000,  4839,  1000,   978, | , -3.4, -2420.3, -43.164, |, 0.0
420.8, 79.8, | , 24.5, 0.0, 17.9, | ,  5000,  4844,  1000,   975, | , -3.4, -2420.7, -43.183, |, 0.0
421.8, 79.8, | , 24.5, 0.0, 18.7, | ,  5000,  4842,  1000,   968, | , -3.4, -2420.3, -43.112, |, 0.0
422.8, 79.9, | , 24.5, 0.0, 19.0, | ,  5000,  4843,  1000,   986, | , -3.4, -2420.3, -43.253, |, 0.0
423.8, 79.8, | , 24.5, 0.0, 17.8, | ,  5000,  4839,  1000,   972, | , -3.4, -2420.7, -43.128, |, 0.0
424.8, 79.8, | , 24.5, 0.0, 18.6, | ,  5000,  4839,  1000,   979, | , -3.4, -2420.3, -43.173, |, 0.0
425.8, 80.0, | , 24.5, 0.0, 18.2, | ,  5000,  4840,  1000,  1001, | , -3.4, -2420.7, -43.348, |, 0.0
426.8, 79.9, | , 24.5, 0.0, 19.2, | ,  5000,  4840,  1000,   963, | , -3.4, -2420.3, -43.065, |, 0.0
427.8, 79.7, | , 24.5, 0.0, 18.8, | ,  5000,  4844,  1000,   970, | , -3.4, -2420.7, -43.146, |, 0.0
428.9, 80.3, | , 24.5, 0.0, 13.3, | ,  5000,  4844,  1000,   967, | , -3.4, -2420.3, -43.120, |, 0.0
429.9, 80.4, | , 24.5, 0.0, 10.4, | ,  5000,  4839,  1000,   978, | , -3.4, -2421.6, -43.184, |, 0.0
430.9, 79.8, | , 24.5, 0.0, 17.9, | ,  5000,  4846,  1000,   967, | , -3.4, -2421.2, -43.151, |, 0.0
431.9, 79.8, | , 24.5, 0.0, 18.6, | ,  5000,  4841,  1000,   988, | , -3.4, -2420.3, -43.254, |, 0.0
432.9, 79.9, | , 24.5, 0.0, 18.4, | ,  5000,  4843,  1000,   978, | , -3.4, -2420.7, -43.205, |, 0.0
433.9, 79.8, | , 24.5, 0.0, 18.4, | ,  5000,  4845,  1000,   991, | , -3.4, -2420.3, -43.308, |, 0.0
434.9, 79.8, | , 24.5, 0.0, 18.8, | ,  5000,  4841,  1000,   967, | , -3.4, -2420.7, -43.112, |, 0.0
435.9, 80.1, | , 24.5, 0.0, 18.3, | ,  5000,  4839,  1000,   977, | , -3.4, -2420.7, -43.161, |, 0.0
436.9, 79.8, | , 24.5, 0.0, 18.8, | ,  5000,  4847,  1000,   963, | , -3.4, -2420.3, -43.109, |, 0.0
438.0, 79.8, | , 24.5, 0.0, 18.7, | ,  5000,  4839,  1000,   968, | , -3.4, -2420.3, -43.096, |, 0.0
439.0, 80.0, | , 24.5, 0.0, 18.4, | ,  5000,  4847,  1000,   986, | , -3.4, -2420.7, -43.297, |, 0.0
440.0, 80.1, | , 24.5, 0.0, 16.1, | ,  5000,  4845,  1000,   986, | , -3.4, -2420.7, -43.276, |, 0.0
441.0, 79.7, | , 24.5, 0.0, 19.0, | ,  5000,  4843,  1000,   989, | , -3.4, -2420.3, -43.274, |, 0.0
442.0, 79.8, | , 24.5, 0.0, 17.8, | ,  5000,  4841,  1000,   991, | , -3.4, -2420.7, -43.285, |, 0.0
443.0, 79.9, | , 24.5, 0.0, 19.3, | ,  5000,  4842,  1000,   979, | , -3.4, -2420.3, -43.199, |, 0.0
444.0, 79.8, | , 24.5, 0.0, 18.6, | ,  5000,  4847,  1000,   978, | , -3.4, -2420.7, -43.232, |, 0.0
445.0, 80.3, | , 24.5, 0.0, 13.8, | ,  5000,  4840,  1000,   975, | , -3.4, -2421.6, -43.178, |, 0.0
446.0, 79.9, | , 24.5, 0.0, 17.7, | ,  5000,  4845,  1000,   982, | , -3.4, -2420.3, -43.238, |, 0.0
447.1, 79.8, | , 24.5, 0.0, 18.3, | ,  5000,  4842,  1000,   971, | , -3.4, -2420.7, -43.137, |, 0.0
448.1, 79.8, | , 24.5, 0.0, 18.8, | ,  5000,  4840,  1000,   981, | , -3.4, -2421.2, -43.207, |, 0.0
449.1, 80.0, | , 24.5, 0.0, 16.6, | ,  5000,  4846,  1000,   974, | , -3.4, -2420.3, -43.188, |, 0.0
450.1, 80.3, | , 24.5, 0.0, 12.7, | ,  5000,  4841,  1000,   961, | , -3.4, -2422.0, -43.085, |, 0.0
451.1, 79.8, | , 24.5, 0.0, 19.4, | ,  5000,  4840,  1000,   986, | , -3.4, -2420.7, -43.235, |, 0.0
452.1, 79.8, | , 24.5, 0.0, 17.4, | ,  5000,  4845,  1000,   984, | , -3.4, -2420.3, -43.250, |, 0.0
453.1, 79.9, | , 24.5, 0.0, 19.3, | ,  5000,  4837,  1000,   990, | , -3.4, -2420.3, -43.233, |, 0.0
454.1, 79.8, | , 24.5, 0.0, 19.7, | ,  5000,  4842,  1000,   974, | , -3.4, -2420.7, -43.166, |, 0.0
455.2, 79.9, | , 24.5, 0.0, 14.2, | ,  5000,  4837,  1000,   978, | , -3.4, -2420.7, -43.158, |, 0.0
456.2, 80.0, | , 24.5, 0.0, 19.6, | ,  5000,  4838,  1000,   991, | , -3.4, -2420.3, -43.254, |, 0.0
457.2, 80.0, | , 24.5, 0.0, 19.0, | ,  5000,  4843,  1000,   975, | , -3.4, -2420.3, -43.166, |, 0.0
458.2, 79.7, | , 24.5, 0.0, 19.5, | ,  5000,  4837,  1000,   984, | , -3.4, -2420.7, -43.202, |, 0.0
459.2, 79.8, | , 24.5, 0.0, 19.2, | ,  5000,  4842,  1000,   978, | , -3.4, -2420.3, -43.182, |, 0.0
460.2, 80.0, | , 24.5, 0.0, 19.8, | ,  5000,  4844,  1000,   975, | , -3.4, -2420.3, -43.179, |, 0.0
461.2, 79.7, | , 24.5, 0.0, 19.5, | ,  5000,  4836,  1000,   990, | , -3.4, -2420.3, -43.230, |, 0.0
462.2, 79.8, | , 24.5, 0.0, 18.4, | ,  5000,  4839,  1000,   993, | , -3.4, -2420.7, -43.291, |, 0.0
463.2, 80.0, | , 24.5, 0.0, 20.0, | ,  5000,  4838,  1000,   982, | , -3.4, -2420.3, -43.181, |, 0.0
464.3, 79.7, | , 24.5, 0.0, 19.5, | ,  5000,  4834,  1000,   986, | , -3.4, -2420.3, -43.191, |, 0.0
465.3, 79.8, | , 24.5, 0.0, 19.6, | ,  5000,  4843,  1000,   974, | , -3.4, -2420.3, -43.160, |, 0.0
466.3, 79.9, | , 24.5, 0.0, 20.0, | ,  5000,  4842,  1000,   969, | , -3.4, -2420.7, -43.128, |, 0.0
467.3, 80.1, | , 24.5, 0.0, 19.5, | ,  5000,  4840,  1000,   983, | , -3.4, -2421.2, -43.225, |, 0.0
468.3, 79.8, | , 24.5, 0.0, 20.3, | ,  5000,  4839,  1000,   987, | , -3.4, -2420.7, -43.237, |, 0.0
469.3, 79.8, | , 24.5, 0.0, 19.8, | ,  5000,  4838,  1000,   974, | , -3.4, -2420.3, -43.123, |, 0.0
470.3, 80.0, | , 24.5, 0.0, 19.7, | ,  5000,  4841,  1000,   986, | , -3.4, -2420.7, -43.250, |, 0.0
471.3, 80.4, | , 24.5, 0.0, 20.3, | ,  5000,  4840,  1000,   994, | , -3.4, -2420.3, -43.291, |, 0.0
472.3, 80.7, | , 24.5, 0.0, 19.7, | ,  5000,  4842,  1000,  1017, | , -3.4, -2420.7, -43.485, |, 0.0
473.3, 81.2, | , 24.5, 0.0, 20.2, | ,  5000,  4850,  1000,  1015, | , -3.4, -2420.7, -43.524, |, 0.0
474.3, 81.8, | , 24.5, 0.0, 20.3, | ,  5000,  4851,  1000,  1038, | , -3.4, -2420.3, -43.704, |, 0.0
475.4, 82.2, | , 24.5, 0.0, 19.3, | ,  5000,  4851,  1000,  1038, | , -3.4, -2420.7, -43.707, |, 0.0
476.4, 82.6, | , 24.6, 0.0, 20.0, | ,  5000,  4856,  1000,  1050, | , -3.4, -2420.7, -43.829, |, 0.0
477.4, 83.3, | , 24.5, 0.0, 20.3, | ,  5000,  4732,  1000,  1034, | , -3.4, -2420.3, -42.783, |, 0.0
478.4, 83.7, | , 24.5, 0.0, 20.3, | ,  5000,  4724,  1000,  1050, | , -3.4, -2420.3, -42.850, |, 0.0
479.4, 83.9, | , 24.5, 0.0, 20.4, | ,  5000,  4774,  1000,  1025, | , -3.4, -2420.7, -43.038, |, 0.0
480.4, 84.4, | , 24.5, 0.0, 19.4, | ,  5000,  4801,  1000,   648, | , -3.4, -2420.7, -40.436, |, 0.0
481.4, 84.9, | , 24.5, 0.0, 21.0, | ,  5000,  4826,  1000,   378, | , -3.4, -2420.3, -38.613, |, 0.0
482.4, 85.1, | , 24.6, 0.0, 20.2, | ,  5000,  4830,  1000,   633, | , -3.4, -2420.3, -40.539, |, 0.0
483.4, 85.6, | , 24.6, 0.0, 20.5, | ,  5000,  4840,  1000,   756, | , -3.4, -2420.3, -41.527, |, 0.0
484.4, 86.0, | , 24.6, 0.0, 20.2, | ,  5000,  4841,  1000,   833, | , -3.4, -2420.3, -42.106, |, 0.0
485.5, 86.6, | , 24.5, 0.0, 19.9, | ,  5000,  4845,  1000,   906, | , -3.4, -2420.7, -42.678, |, 0.0
486.5, 87.0, | , 24.6, 0.0, 20.4, | ,  5000,  4852,  1000,   952, | , -3.4, -2420.3, -43.064, |, 0.0
487.5, 87.4, | , 24.6, 0.0, 16.8, | ,  5000,  4850,  1000,   971, | , -3.4, -2420.7, -43.201, |, 0.0
488.5, 88.1, | , 24.5, 0.0, 19.8, | ,  5000,  4849,  1000,   994, | , -3.4, -2422.0, -43.392, |, 0.0
489.5, 88.2, | , 24.5, 0.0, 20.5, | ,  5000,  4855,  1000,   997, | , -3.4, -2420.3, -43.430, |, 0.0
490.5, 88.7, | , 24.6, 0.0, 20.3, | ,  5000,  4847,  1000,  1004, | , -3.4, -2420.7, -43.426, |, 0.0
491.5, 89.3, | , 24.6, 0.0, 20.8, | ,  5000,  4849,  1000,  1016, | , -3.4, -2420.3, -43.526, |, 0.0
492.5, 89.8, | , 24.5, 0.0, 21.0, | ,  5000,  4850,  1000,  1010, | , -3.4, -2420.3, -43.484, |, 0.0
493.5, 90.0, | , 24.6, 0.0, 20.7, | ,  5000,  4854,  1000,  1021, | , -3.4, -2420.3, -43.594, |, 0.0
494.6, 90.4, | , 24.6, 0.0, 21.4, | ,  5000,  4853,  1000,  1021, | , -3.4, -2420.3, -43.589, |, 0.0
495.6, 91.2, | , 24.6, 0.0, 20.4, | ,  5000,  4851,  1000,  1019, | , -3.4, -2420.3, -43.557, |, 0.0
496.6, 91.5, | , 24.6, 0.0, 21.0, | ,  5000,  4850,  1000,  1007, | , -3.4, -2420.3, -43.460, |, 0.0
497.6, 91.7, | , 24.6, 0.0, 21.1, | ,  5000,  4854,  1000,  1025, | , -3.4, -2420.3, -43.628, |, 0.0
498.6, 92.4, | , 24.6, 0.0, 21.3, | ,  5000,  4856,  1000,  1031, | , -3.4, -2420.3, -43.678, |, 0.0
499.6, 92.5, | , 24.6, 0.0, 21.1, | ,  5000,  4855,  1000,  1007, | , -3.4, -2420.3, -43.500, |, 0.0
500.6, 93.1, | , 24.6, 0.0, 20.6, | ,  5000,  4848,  1000,  1012, | , -3.4, -2420.3, -43.485, |, 0.0
501.6, 93.4, | , 24.6, 0.0, 21.2, | ,  5000,  4848,  1000,  1012, | , -3.4, -2420.3, -43.484, |, 0.0
502.6, 94.1, | , 24.6, 0.0, 21.3, | ,  5000,  4851,  1000,  1019, | , -3.4, -2419.9, -43.545, |, 0.0
503.7, 94.2, | , 24.6, 0.0, 20.9, | ,  5000,  4849,  1000,  1010, | , -3.4, -2420.3, -43.479, |, 0.0
504.7, 94.9, | , 24.6, 0.0, 21.5, | ,  5000,  4855,  1000,  1018, | , -3.4, -2420.3, -43.577, |, 0.0
505.7, 95.1, | , 24.6, 0.0, 20.8, | ,  5000,  4849,  1000,  1004, | , -3.4, -2420.3, -43.427, |, 0.0
506.7, 95.5, | , 24.6, 0.0, 21.3, | ,  5000,  4851,  1000,  1005, | , -3.4, -2420.7, -43.465, |, 0.0
507.7, 95.9, | , 24.6, 0.0, 21.7, | ,  5000,  4847,  1000,  1016, | , -3.4, -2420.7, -43.519, |, 0.0
508.7, 96.6, | , 24.6, 0.0, 21.9, | ,  5000,  4854,  1000,  1019, | , -3.4, -2420.3, -43.576, |, 0.0
509.7, 96.7, | , 24.6, 0.0, 21.8, | ,  5000,  4850,  1000,  1026, | , -3.4, -2420.3, -43.601, |, 0.0
510.7, 97.2, | , 24.6, 0.0, 20.9, | ,  5000,  4857,  1000,  1008, | , -3.4, -2420.7, -43.533, |, 0.0
511.8, 97.8, | , 24.6, 0.0, 22.0, | ,  5000,  4857,  1000,  1022, | , -3.4, -2420.3, -43.621, |, 0.0
512.8, 97.9, | , 24.6, 0.0, 21.6, | ,  5000,  4854,  1000,  1010, | , -3.4, -2420.3, -43.514, |, 0.0
513.8, 98.3, | , 24.6, 0.0, 22.2, | ,  5000,  4853,  1000,  1020, | , -3.4, -2420.3, -43.580, |, 0.0
514.8, 98.7, | , 24.6, 0.0, 21.9, | ,  5000,  4853,  1000,  1035, | , -3.4, -2420.7, -43.694, |, 0.0
515.8, 99.1, | , 24.6, 0.0, 21.3, | ,  5000,  4849,  1000,  1031, | , -3.4, -2420.3, -43.626, |, 0.0
516.8, 99.5, | , 24.6, 0.0, 22.1, | ,  5000,  4855,  1000,  1029, | , -3.4, -2420.3, -43.659, |, 0.0
517.8, 99.7, | , 24.6, 0.0, 21.7, | ,  5000,  4853,  1000,  1026, | , -3.4, -2420.3, -43.622, |, 0.0
518.8, 99.9, | , 24.6, 0.0, 22.2, | ,  5000,  4851,  1000,  1005, | , -3.4, -2420.3, -43.452, |, 0.0
519.8, 100.2, | , 24.6, 0.0, 22.4, | ,  5000,  4845,  1000,  1008, | , -3.4, -2420.3, -43.439, |, 0.0
520.8, 100.1, | , 24.6, 0.0, 21.3, | ,  5000,  4846,  1000,   996, | , -3.4, -2420.3, -43.348, |, 0.0
521.8, 100.0, | , 24.6, 0.0, 22.4, | ,  5000,  4848,  1000,   987, | , -3.4, -2420.3, -43.302, |, 0.0
522.9, 100.3, | , 24.6, 0.0, 22.7, | ,  5000,  4847,  1000,   994, | , -3.4, -2420.3, -43.343, |, 0.0
523.9, 100.1, | , 24.6, 0.0, 22.0, | ,  5000,  4848,  1000,   982, | , -3.4, -2420.3, -43.261, |, 0.0
524.9, 100.0, | , 24.6, 0.0, 22.4, | ,  5000,  4844,  1000,   971, | , -3.4, -2420.3, -43.154, |, 0.0
525.9, 100.1, | , 24.6, 0.0, 21.3, | ,  5000,  4842,  1000,   987, | , -3.4, -2420.7, -43.263, |, 0.0
526.9, 100.0, | , 24.6, 0.0, 22.3, | ,  5000,  4840,  1000,   988, | , -3.4, -2420.3, -43.245, |, 0.0
527.9, 100.0, | , 24.6, 0.0, 22.2, | ,  5000,  4843,  1000,   988, | , -3.4, -2420.7, -43.278, |, 0.0
528.9, 100.0, | , 24.6, 0.0, 22.5, | ,  5000,  4841,  1000,   981, | , -3.4, -2420.3, -43.199, |, 0.0
529.9, 100.2, | , 24.6, 0.0, 22.7, | ,  5000,  4843,  1000,   982, | , -3.4, -2420.3, -43.219, |, 0.0
530.9, 100.1, | , 24.6, 0.0, 21.7, | ,  5000,  4842,  1000,   968, | , -3.4, -2420.7, -43.124, |, 0.0
532.0, 100.0, | , 24.6, 0.0, 22.2, | ,  5000,  4841,  1000,   968, | , -3.4, -2420.3, -43.105, |, 0.0
533.0, 100.3, | , 24.6, 0.0, 22.7, | ,  5000,  4841,  1000,   989, | , -3.4, -2420.3, -43.262, |, 0.0
534.0, 100.1, | , 24.6, 0.0, 21.8, | ,  5000,  4836,  1000,   970, | , -3.4, -2420.7, -43.092, |, 0.0
535.0, 100.0, | , 24.6, 0.0, 22.4, | ,  5000,  4841,  1000,   971, | , -3.4, -2420.3, -43.125, |, 0.0
536.0, 100.4, | , 24.6, 0.0, 22.6, | ,  5000,  4842,  1000,   981, | , -3.4, -2420.3, -43.206, |, 0.0
537.0, 100.7, | , 24.6, 0.0, 22.6, | ,  5000,  4847,  1000,  1015, | , -3.4, -2420.3, -43.500, |, 0.0
538.0, 101.2, | , 24.6, 0.0, 22.7, | ,  5000,  4851,  1000,  1035, | , -3.4, -2420.7, -43.690, |, 0.0
539.0, 101.7, | , 24.6, 0.0, 22.7, | ,  5000,  4849,  1000,  1031, | , -3.4, -2420.7, -43.640, |, 0.0
540.0, 102.2, | , 24.6, 0.0, 22.9, | ,  5000,  4851,  1000,  1052, | , -3.4, -2420.3, -43.799, |, 0.0
541.0, 103.0, | , 24.6, 0.0, 22.5, | ,  5000,  4851,  1000,  1057, | , -3.4, -2420.7, -43.847, |, 0.0
542.0, 103.1, | , 24.6, 0.0, 22.9, | ,  5000,  4849,  1000,  1062, | , -3.4, -2420.3, -43.865, |, 0.0
543.1, 103.6, | , 24.6, 0.0, 22.9, | ,  5000,  4853,  1000,  1068, | , -3.4, -2420.7, -43.946, |, 0.0
544.1, 104.3, | , 24.6, 0.0, 23.3, | ,  5000,  4773,  1000,  1147, | , -3.4, -2419.9, -43.917, |, 0.0
545.1, 104.8, | , 24.6, 0.0, 23.1, | ,  5000,  4684,  1000,  1335, | , -3.4, -2420.3, -44.661, |, 0.0
546.1, 105.2, | , 24.6, 0.0, 22.0, | ,  5000,  4740,  1000,  1575, | , -3.4, -2420.7, -46.867, |, 0.0
547.1, 105.4, | , 24.6, 0.0, 22.9, | ,  5000,  4781,  1000,  1140, | , -3.4, -2420.3, -43.942, |, 0.0
548.1, 106.0, | , 24.6, 0.0, 23.5, | ,  5000,  4809,  1000,   667, | , -3.4, -2420.3, -40.639, |, 0.0
549.1, 106.2, | , 24.6, 0.0, 23.2, | ,  5000,  4826,  1000,   701, | , -3.4, -2420.3, -41.009, |, 0.0
550.1, 106.6, | , 24.6, 0.0, 23.0, | ,  5000,  4835,  1000,   849, | , -3.4, -2420.3, -42.176, |, 0.0
551.1, 107.2, | , 24.6, 0.0, 23.4, | ,  5000,  4847,  1000,   894, | , -3.4, -2420.7, -42.609, |, 0.0
552.2, 107.8, | , 24.6, 0.0, 23.9, | ,  5000,  4848,  1000,   931, | , -3.4, -2419.9, -42.878, |, 0.0
553.2, 107.9, | , 24.6, 0.0, 23.5, | ,  5000,  4849,  1000,   972, | , -3.4, -2420.3, -43.198, |, 0.0
554.2, 108.7, | , 24.6, 0.0, 23.7, | ,  5000,  4852,  1000,   981, | , -3.4, -2420.3, -43.281, |, 0.0
555.2, 108.8, | , 24.6, 0.0, 23.4, | ,  5000,  4848,  1000,   997, | , -3.4, -2420.3, -43.376, |, 0.0
556.2, 109.3, | , 24.6, 0.0, 23.5, | ,  5000,  4855,  1000,  1008, | , -3.4, -2420.7, -43.519, |, 0.0
557.2, 109.7, | , 24.6, 0.0, 23.5, | ,  5000,  4855,  1000,  1011, | , -3.4, -2420.3, -43.529, |, 0.0
558.2, 110.4, | , 24.6, 0.0, 24.1, | ,  5000,  4849,  1000,  1042, | , -3.4, -2419.9, -43.703, |, 0.0
559.2, 110.6, | , 24.6, 0.0, 24.0, | ,  5000,  4849,  1000,  1023, | , -3.4, -2420.7, -43.581, |, 0.0
560.2, 111.0, | , 24.6, 0.0, 23.9, | ,  5000,  4853,  1000,  1012, | , -3.4, -2420.3, -43.519, |, 0.0
561.3, 111.5, | , 24.6, 0.0, 23.4, | ,  5000,  4851,  1000,  1023, | , -3.4, -2420.7, -43.592, |, 0.0
562.3, 112.1, | , 24.6, 0.0, 24.3, | ,  5000,  4849,  1000,  1025, | , -3.4, -2420.3, -43.588, |, 0.0
563.3, 112.2, | , 24.6, 0.0, 24.1, | ,  5000,  4855,  1000,  1005, | , -3.4, -2420.3, -43.482, |, 0.0
564.3, 112.8, | , 24.6, 0.0, 22.5, | ,  5000,  4854,  1000,  1010, | , -3.4, -2420.7, -43.519, |, 0.0
565.3, 113.4, | , 24.6, 0.0, 25.0, | ,  5000,  4855,  1000,  1020, | , -3.4, -2420.3, -43.591, |, 0.0
566.3, 113.6, | , 24.6, 0.0, 23.8, | ,  5000,  4849,  1000,  1023, | , -3.4, -2420.3, -43.570, |, 0.0
567.3, 114.0, | , 24.6, 0.0, 23.7, | ,  5000,  4852,  1000,  1025, | , -3.4, -2420.3, -43.614, |, 0.0
568.3, 114.6, | , 24.6, 0.0, 22.0, | ,  5000,  4856,  1000,  1025, | , -3.4, -2419.9, -43.632, |, 0.0
569.3, 115.2, | , 24.6, 0.0, 24.1, | ,  5000,  4852,  1000,  1014, | , -3.4, -2420.7, -43.535, |, 0.0
570.3, 115.2, | , 24.6, 0.0, 24.3, | ,  5000,  4857,  1000,  1031, | , -3.4, -2420.3, -43.690, |, 0.0
571.3, 115.7, | , 24.6, 0.0, 23.4, | ,  5000,  4854,  1000,  1028, | , -3.4, -2420.3, -43.649, |, 0.0
572.4, 116.1, | , 24.6, 0.0, 23.5, | ,  5000,  4850,  1000,  1024, | , -3.4, -2422.0, -43.618, |, 0.0
573.4, 116.7, | , 24.6, 0.0, 24.9, | ,  5000,  4853,  1000,  1007, | , -3.4, -2419.9, -43.473, |, 0.0
574.4, 116.8, | , 24.6, 0.0, 24.5, | ,  5000,  4850,  1000,  1023, | , -3.4, -2420.7, -43.583, |, 0.0
575.4, 117.2, | , 24.6, 0.0, 24.5, | ,  5000,  4856,  1000,  1008, | , -3.4, -2420.3, -43.510, |, 0.0
576.4, 118.0, | , 24.6, 0.0, 24.3, | ,  5000,  4848,  1000,  1004, | , -3.4, -2420.7, -43.430, |, 0.0
577.4, 118.8, | , 24.6, 0.0, 19.0, | ,  5000,  4852,  1000,  1030, | , -3.4, -2420.7, -43.656, |, 0.0
578.4, 118.3, | , 24.6, 0.0, 24.8, | ,  5000,  4852,  1000,  1020, | , -3.4, -2420.3, -43.578, |, 0.0
579.4, 118.8, | , 24.6, 0.0, 24.4, | ,  5000,  4854,  1000,  1031, | , -3.4, -2420.3, -43.670, |, 0.0
580.4, 119.3, | , 24.6, 0.0, 25.6, | ,  5000,  4854,  1000,  1010, | , -3.4, -2420.3, -43.514, |, 0.0
581.4, 119.6, | , 24.6, 0.0, 24.9, | ,  5000,  4849,  1000,  1010, | , -3.4, -2420.3, -43.479, |, 0.0
582.4, 119.3, | , 24.6, 0.0, 25.0, | ,  5000,  4851,  1000,  1002, | , -3.4, -2420.7, -43.442, |, 0.0
583.5, 119.6, | , 24.6, 0.0, 25.3, | ,  5000,  4842,  1000,   999, | , -3.4, -2420.7, -43.348, |, 0.0
584.5, 119.4, | , 24.6, 0.0, 25.3, | ,  5000,  4841,  1000,   981, | , -3.4, -2420.7, -43.207, |, 0.0
585.5, 119.4, | , 24.6, 0.0, 25.1, | ,  5000,  4848,  1000,   987, | , -3.4, -2420.3, -43.302, |, 0.0
586.5, 119.4, | , 24.6, 0.0, 25.0, | ,  5000,  4848,  1000,   964, | , -3.4, -2420.7, -43.140, |, 0.0
587.5, 119.7, | , 24.6, 0.0, 25.2, | ,  5000,  4846,  1000,   984, | , -3.4, -2419.9, -43.257, |, 0.0
588.5, 119.3, | , 24.6, 0.0, 25.5, | ,  5000,  4842,  1000,   972, | , -3.4, -2420.3, -43.144, |, 0.0
589.5, 119.3, | , 24.6, 0.0, 25.5, | ,  5000,  4842,  1000,   982, | , -3.4, -2420.3, -43.212, |, 0.0
590.5, 119.7, | , 24.6, 0.0, 25.7, | ,  5000,  4846,  1000,   969, | , -3.4, -2419.9, -43.141, |, 0.0
591.6, 120.0, | , 24.6, 0.0, 25.0, | ,  5000,  4853,  1000,   991, | , -3.4, -2420.7, -43.376, |, 0.0
592.6, 120.4, | , 24.6, 0.0, 25.6, | ,  5000,  4845,  1000,  1001, | , -3.4, -2420.3, -43.379, |, 0.0
593.6, 120.9, | , 24.6, 0.0, 25.8, | ,  5000,  4852,  1000,  1024, | , -3.4, -2420.3, -43.608, |, 0.0
594.6, 121.6, | , 24.6, 0.0, 26.0, | ,  5000,  4846,  1000,  1038, | , -3.4, -2420.7, -43.671, |, 0.0
595.6, 121.8, | , 24.6, 0.0, 25.8, | ,  5000,  4848,  1000,  1049, | , -3.4, -2420.7, -43.762, |, 0.0
596.6, 122.4, | , 24.6, 0.0, 25.6, | ,  5000,  4851,  1000,  1038, | , -3.4, -2420.7, -43.709, |, 0.0
597.6, 123.0, | , 24.6, 0.0, 26.4, | ,  5000,  4849,  1000,  1040, | , -3.4, -2420.7, -43.709, |, 0.0
598.6, 123.5, | , 24.6, 0.0, 26.3, | ,  5000,  4849,  1000,  1050, | , -3.4, -2419.9, -43.770, |, 0.0
599.6, 123.6, | , 24.6, 0.0, 26.0, | ,  5000,  4857,  1000,  1072, | , -3.4, -2420.7, -44.003, |, 0.0
600.6, 124.4, | , 24.6, 0.0, 26.0, | ,  5000,  4850,  1000,  1232, | , -3.4, -2395.9, -44.675, |, 0.0
601.6, 125.1, | , 24.6, 0.0, 25.0, | ,  5000,  4855,  1000,  1526, | , -3.4,  -7.3, -0.143, |, 0.0
602.7, 125.2, | , 24.6, 0.0, 26.3, | ,  5000,  4856,  1000,  1863, | , -3.4,  -6.0, -0.124, |, 0.0
603.7, 125.9, | , 24.6, 0.0, 26.4, | ,  5000,  4854,  1000,  2293, | , -3.4,  -6.5, -0.141, |, 0.0
604.7, 127.0, | , 24.6, 0.0, 26.7, | ,  5000,  4853,  1000,  3230, | , -3.4,  -7.7, -0.191, |, 0.0
605.7, 127.6, | , 24.6, 0.0, 26.8, | ,  5000,  4859,  1000,  3031, | , -3.4, -12.0, -0.290, |, 0.0
606.7, 128.1, | , 24.6, 0.0, 25.9, | ,  5000,  4859,  1000,  3154, | , -3.4, -12.4, -0.305, |, 0.0
607.7, 128.8, | , 24.6, 0.0, 27.2, | ,  5000,  4852,  1000,  3936, | , -3.4,  -0.0, -0.001, |, 0.0
608.7, 130.2, | , 24.6, 0.0, 26.8, | ,  5000,  4857,  1000,  5524, | , -3.4,  13.3, 0.421, |, 0.0
609.7, 131.2, | , 24.6, 0.0, 26.8, | ,  5000,  4853,  1000,  7192, | , -3.4, -14.6, -0.537, |, 0.0
610.7, 132.4, | , 24.6, 0.0, 26.6, | ,  5000,  4844,  1000,  8160, | , -3.4, -15.4, -0.614, |, 0.0
611.7, 134.1, | , 24.6, 0.0, 26.2, | ,  5000,  4821,  1000,  8609, | , -3.4, -17.6, -0.722, |, 0.0
612.8, 134.5, | , 24.6, 0.0, 26.9, | ,  5000,  4811,  1000,  6467, | , -3.4, -18.9, -0.651, |, 0.0
613.8, 134.4, | , 24.6, 0.0, 27.0, | ,  5000,  4800,  1000,  4148, | , -3.4, -13.7, -0.376, |, 0.0
614.8, 134.8, | , 24.6, 0.0, 27.0, | ,  5000,  4821,  1000,  3026, | , -3.4,  19.3, 0.462, |, 0.0
615.8, 135.4, | , 24.6, 0.0, 27.5, | ,  5000,  4757,  1000,  2341, | , -3.4, -13.3, -0.289, |, 0.0
616.8, 135.6, | , 24.6, 0.0, 26.3, | ,  5000,  4773,  1000,  1844, | , -3.4, -16.7, -0.339, |, 0.0
617.8, 135.8, | , 24.6, 0.0, 27.3, | ,  5000,  4794,  1000,  1537, | , -3.4, -15.0, -0.291, |, 0.0
618.8, 136.2, | , 24.6, 0.0, 27.3, | ,  5000,  4806,  1000,  1342, | , -3.4, -18.4, -0.347, |, 0.0
619.8, 136.9, | , 24.6, 0.0, 27.5, | ,  5000,  4821,  1000,  1190, | , -3.4, -16.3, -0.300, |, 0.0
620.8, 137.0, | , 24.6, 0.0, 27.7, | ,  5000,  4841,  1000,  1083, | , -3.4, -15.4, -0.280, |, 0.0
621.8, 137.5, | , 24.6, 0.0, 26.8, | ,  5000,  4839,  1000,  1059, | , -3.4, -14.2, -0.255, |, 0.0
622.9, 138.1, | , 24.6, 0.0, 28.0, | ,  5000,  4849,  1000,  1071, | , -3.4, -15.9, -0.287, |, 0.0
623.9, 138.4, | , 24.6, 0.0, 27.7, | ,  5000,  4850,  1000,  1049, | , -3.4, -15.9, -0.286, |, 0.0
624.9, 138.5, | , 24.6, 0.0, 27.6, | ,  5000,  4852,  1000,  1031, | , -3.4,  10.7, 0.192, |, 0.0
625.9, 139.1, | , 24.6, 0.0, 28.2, | ,  5000,  4854,  1000,  1027, | , -3.4,  -6.0, -0.108, |, 0.0
626.9, 139.5, | , 24.6, 0.0, 27.5, | ,  5000,  4855,  1000,  1014, | , -3.4, -16.3, -0.293, |, 0.0
627.9, 139.3, | , 24.6, 0.0, 28.0, | ,  5000,  4849,  1000,  1009, | , -3.4,   6.0, 0.107, |, 0.0
628.9, 139.3, | , 24.6, 0.0, 28.4, | ,  5000,  4850,  1000,   998, | , -3.4,  -5.2, -0.092, |, 0.0
629.9, 139.7, | , 24.6, 0.0, 27.9, | ,  5000,  4842,  1000,   998, | , -3.4,  -5.6, -0.100, |, 0.0
630.9, 139.7, | , 24.6, 0.0, 28.4, | ,  5000,  4839,  1000,  1001, | , -3.4, -16.7, -0.299, |, 0.0
631.9, 139.5, | , 24.6, 0.0, 27.5, | ,  5000,  4840,  1000,   994, | , -3.4, -17.6, -0.314, |, 0.0
632.9, 139.3, | , 24.6, 0.0, 28.4, | ,  5000,  4845,  1000,   976, | , -3.4, -16.7, -0.298, |, 0.0
634.0, 139.3, | , 24.6, 0.0, 28.5, | ,  5000,  4844,  1000,   988, | , -3.4, -15.9, -0.283, |, 0.0
635.0, 139.8, | , 24.6, 0.0, 28.0, | ,  5000,  4840,  1000,   968, | , -3.4, -18.0, -0.320, |, 0.0
636.0, 139.3, | , 24.6, 0.0, 28.7, | ,  5000,  4843,  1000,   967, | , -3.4, -12.4, -0.221, |, 0.0
637.0, 139.8, | , 24.6, 0.0, 28.3, | ,  5000,  4844,  1000,   978, | , -3.4, -13.7, -0.245, |, 0.0
638.0, 139.3, | , 24.6, 0.0, 28.8, | ,  5000,  4838,  1000,   979, | , -3.4, -16.7, -0.298, |, 0.0
639.0, 139.3, | , 24.6, 0.0, 29.0, | ,  5000,  4836,  1000,   981, | , -3.4,   5.5, 0.099, |, 0.0
640.0, 139.3, | , 24.6, 0.0, 29.0, | ,  5000,  4838,  1000,   966, | , -3.4,   6.8, 0.121, |, 0.0
641.0, 139.6, | , 24.6, 0.0, 29.1, | ,  5000,  4839,  1000,   991, | , -3.4,  18.4, 0.328, |, 0.0
642.0, 139.4, | , 24.6, 0.0, 28.0, | ,  5000,  4844,  1000,   967, | , -3.4,   1.3, 0.022, |, 0.0
643.1, 139.3, | , 24.6, 0.0, 29.4, | ,  5000,  4846,  1000,   968, | , -3.4, -17.2, -0.305, |, 0.0
644.1, 139.6, | , 24.6, 0.0, 29.2, | ,  5000,  4840,  1000,   978, | , -3.4, -13.7, -0.244, |, 0.0
645.1, 139.3, | , 24.6, 0.0, 29.5, | ,  5000,  4842,  1000,   980, | , -3.4,   0.8, 0.015, |, 0.0
646.1, 139.3, | , 24.6, 0.0, 29.1, | ,  5000,  4847,  1000,   968, | , -3.4, -17.6, -0.313, |, 0.0
647.1, 139.8, | , 24.6, 0.0, 28.9, | ,  5000,  4843,  1000,   987, | , -3.4, -13.3, -0.237, |, 0.0
648.1, 139.7, | , 24.6, 0.0, 29.7, | ,  5000,  4838,  1000,   979, | , -3.4, -12.9, -0.229, |, 0.0
649.1, 139.3, | , 24.6, 0.0, 29.4, | ,  5000,  4841,  1000,   975, | , -3.4,  -9.0, -0.160, |, 0.0
650.1, 139.3, | , 24.6, 0.0, 29.9, | ,  5000,  4838,  1000,   979, | , -3.4, -15.0, -0.267, |, 0.0
651.1, 139.6, | , 24.6, 0.0, 30.1, | ,  5000,  4845,  1000,   979, | , -3.4, -14.2, -0.252, |, 0.0
652.2, 139.4, | , 24.6, 0.0, 29.5, | ,  5000,  4837,  1000,   968, | , -3.4,  -3.0, -0.054, |, 0.0
653.2, 139.3, | , 24.6, 0.0, 30.0, | ,  5000,  4845,  1000,   985, | , -3.4,  15.8, 0.282, |, 0.0
654.2, 139.7, | , 24.6, 0.0, 30.1, | ,  5000,  4840,  1000,   971, | , -3.4, -14.2, -0.252, |, 0.0
655.2, 139.3, | , 24.6, 0.0, 30.0, | ,  5000,  4836,  1000,   967, | , -3.4,  19.3, 0.342, |, 0.0
656.2, 139.3, | , 24.7, 0.0, 30.1, | ,  5000,  4841,  1000,   978, | , -3.4,  -1.7, -0.031, |, 0.0
657.2, 139.4, | , 24.6, 0.0, 29.3, | ,  5000,  4835,  1000,   986, | , -3.4, -16.7, -0.298, |, 0.0
658.2, 139.4, | , 24.6, 0.0, 29.7, | ,  5000,  4836,  1000,   969, | , -3.4, -12.0, -0.213, |, 0.0
659.2, 139.3, | , 24.6, 0.0, 30.1, | ,  5000,  4847,  1000,   981, | , -3.4, -15.9, -0.283, |, 0.0
660.2, 139.4, | , 24.6, 0.0, 30.0, | ,  5000,  4840,  1000,   966, | , -3.4, -17.2, -0.305, |, 0.0
661.2, 139.5, | , 24.6, 0.0, 30.0, | ,  5000,  4840,  1000,   968, | , -3.4,  10.7, 0.190, |, 0.0
662.3, 139.8, | , 24.6, 0.0, 29.3, | ,  5000,  4838,  1000,   982, | , -3.4,   9.4, 0.167, |, 0.0
663.3, 139.3, | , 24.6, 0.0, 30.5, | ,  5000,  4842,  1000,   989, | , -3.4,  16.3, 0.290, |, 0.0
664.3, 139.4, | , 24.6, 0.0, 29.5, | ,  5000,  4845,  1000,   982, | , -3.4,  -9.0, -0.161, |, 0.0
665.3, 140.3, | , 24.7, 0.0, 26.5, | ,  5000,  4840,  1000,   980, | , -3.4, -15.9, -0.283, |, 0.0
666.3, 139.7, | , 24.6, 0.0, 30.9, | ,  5000,  4835,  1000,   972, | , -3.4, -14.6, -0.259, |, 0.0
667.3, 139.9, | , 24.6, 0.0, 26.2, | ,  5000,  4842,  1000,   986, | , -3.4, -15.9, -0.283, |, 0.0
668.3, 139.7, | , 24.7, 0.0, 31.0, | ,  5000,  4848,  1000,   963, | , -3.4,   3.0, 0.053, |, 0.0
669.3, 139.7, | , 24.7, 0.0, 31.3, | ,  5000,  4842,  1000,   978, | , -3.4,  11.1, 0.198, |, 0.0
670.3, 139.3, | , 24.7, 0.0, 31.2, | ,  5000,  4838,  1000,   973, | , -3.4,   1.7, 0.030, |, 0.0
671.4, 139.3, | , 24.6, 0.0, 31.1, | ,  5000,  4841,  1000,   966, | , -3.4, -10.3, -0.183, |, 0.0
672.4, 139.8, | , 24.7, 0.0, 30.7, | ,  5000,  4843,  1000,   982, | , -3.4, -17.2, -0.306, |, 0.0
673.4, 139.6, | , 24.7, 0.0, 31.4, | ,  5000,  4838,  1000,   971, | , -3.4, -17.2, -0.305, |, 0.0
674.4, 139.3, | , 24.7, 0.0, 31.2, | ,  5000,  4841,  1000,   978, | , -3.4, -12.4, -0.222, |, 0.0
675.4, 139.6, | , 24.7, 0.0, 31.8, | ,  5000,  4842,  1000,   972, | , -3.4, -16.3, -0.290, |, 0.0
676.4, 139.6, | , 24.7, 0.0, 31.7, | ,  5000,  4836,  1000,   975, | , -3.4, -18.4, -0.328, |, 0.0
677.4, 139.4, | , 24.7, 0.0, 31.2, | ,  5000,  4843,  1000,   978, | , -3.4, -18.4, -0.328, |, 0.0
678.4, 139.3, | , 24.7, 0.0, 31.7, | ,  5000,  4840,  1000,   993, | , -3.4,  -9.4, -0.169, |, 0.0
679.4, 139.7, | , 24.7, 0.0, 32.0, | ,  5000,  4840,  1000,   986, | , -3.4,  -2.2, -0.039, |, 0.0
680.4, 139.7, | , 24.7, 0.0, 32.0, | ,  5000,  4844,  1000,   968, | , -3.4,   6.0, 0.106, |, 0.0
681.4, 139.3, | , 24.7, 0.0, 31.8, | ,  5000,  4838,  1000,   968, | , -3.4, -12.4, -0.221, |, 0.0
682.5, 139.4, | , 24.7, 0.0, 31.2, | ,  5000,  4840,  1000,   970, | , -3.4, -17.6, -0.313, |, 0.0
683.5, 139.6, | , 24.7, 0.0, 32.4, | ,  5000,  4845,  1000,   975, | , -3.4, -10.3, -0.183, |, 0.0
684.5, 140.0, | , 24.7, 0.0, 23.7, | ,  5000,  4834,  1000,   982, | , -3.4,  11.1, 0.198, |, 0.0
685.5, 139.3, | , 24.7, 0.0, 32.1, | ,  5000,  4841,  1000,   983, | , -3.4, -15.0, -0.268, |, 0.0
686.5, 139.6, | , 24.7, 0.0, 32.7, | ,  5000,  4843,  1000,   977, | , -3.4,  19.7, 0.350, |, 0.0
687.5, 139.4, | , 24.7, 0.0, 31.7, | ,  5000,  4838,  1000,   978, | , -3.4, -15.9, -0.282, |, 0.0
688.5, 139.3, | , 24.7, 0.0, 32.6, | ,  5000,  4839,  1000,   977, | , -3.4, -15.4, -0.275, |, 0.0
689.5, 140.1, | , 24.7, 0.0, 25.8, | ,  5000,  4840,  1000,   967, | , -3.4, -17.6, -0.312, |, 0.0
690.5, 139.3, | , 24.7, 0.0, 32.7, | ,  5000,  4842,  1000,   980, | , -3.4, -16.3, -0.290, |, 0.0
691.6, 139.3, | , 24.7, 0.0, 32.2, | ,  5000,  4840,  1000,   972, | , -3.4, -12.0, -0.214, |, 0.0
692.6, 139.4, | , 24.7, 0.0, 32.4, | ,  5000,  4839,  1000,   986, | , -3.4, -13.7, -0.245, |, 0.0
693.6, 139.6, | , 24.7, 0.0, 32.6, | ,  5000,  4837,  1000,   983, | , -3.4, -15.9, -0.283, |, 0.0
694.6, 139.6, | , 24.7, 0.0, 32.7, | ,  5000,  4837,  1000,   988, | , -3.4, -13.3, -0.237, |, 0.0
695.6, 139.4, | , 24.7, 0.0, 32.1, | ,  5000,  4842,  1000,   969, | , -3.4, -12.9, -0.229, |, 0.0
696.6, 139.3, | , 24.7, 0.0, 33.2, | ,  5000,  4836,  1000,   982, | , -3.4, -18.9, -0.336, |, 0.0
697.6, 139.8, | , 24.7, 0.0, 32.5, | ,  5000,  4837,  1000,   976, | , -3.4, -17.6, -0.313, |, 0.0
698.6, 139.3, | , 24.7, 0.0, 33.0, | ,  5000,  4843,  1000,   974, | , -3.4,  11.5, 0.205, |, 0.0
699.6, 139.3, | , 24.7, 0.0, 33.0, | ,  5000,  4842,  1000,   980, | , -3.4,   7.3, 0.129, |, 0.0
700.6, 139.8, | , 24.7, 0.0, 33.5, | ,  5000,  4838,  1000,   977, | , -3.4,  -7.3, -0.130, |, 0.0
701.7, 139.3, | , 24.7, 0.0, 33.3, | ,  5000,  4841,  1000,   982, | , -3.4, -20.2, -0.359, |, 0.0
702.7, 139.4, | , 24.7, 0.0, 33.0, | ,  5000,  4836,  1000,   967, | , -3.4, -10.7, -0.191, |, 0.0
703.7, 139.3, | , 24.7, 0.0, 34.2, | ,  5000,  4843,  1000,   975, | , -3.4, -12.4, -0.222, |, 0.0
704.7, 139.6, | , 24.7, 0.0, 34.0, | ,  5000,  4839,  1000,   978, | , -3.4, -15.9, -0.282, |, 0.0
705.7, 139.3, | , 24.7, 0.0, 33.8, | ,  5000,  4839,  1000,   989, | , -3.4, -16.3, -0.291, |, 0.0
706.7, 139.3, | , 24.7, 0.0, 34.0, | ,  5000,  4841,  1000,   975, | , -3.4, -13.7, -0.244, |, 0.0
707.7, 139.7, | , 24.7, 0.0, 33.9, | ,  5000,  4842,  1000,   981, | , -3.4,   6.8, 0.122, |, 0.0
708.7, 139.6, | , 24.7, 0.0, 34.7, | ,  5000,  4846,  1000,   985, | , -3.4, -16.3, -0.291, |, 0.0
709.7, 139.2, | , 24.7, 0.0, 34.2, | ,  5000,  4846,  1000,   982, | , -3.4, -16.3, -0.291, |, 0.0
710.7, 139.3, | , 24.7, 0.0, 34.3, | ,  5000,  4836,  1000,   978, | , -3.4,   9.0, 0.160, |, 0.0
711.8, 139.2, | , 24.7, 0.0, 34.1, | ,  5000,  4837,  1000,   989, | , -3.4, -17.6, -0.313, |, 0.0
712.8, 139.4, | , 24.7, 0.0, 33.5, | ,  5000,  4837,  1000,   987, | , -3.4,  -2.6, -0.046, |, 0.0
713.8, 139.2, | , 24.7, 0.0, 34.7, | ,  5000,  4839,  1000,   973, | , -3.4,   7.3, 0.129, |, 0.0
714.8, 139.5, | , 24.7, 0.0, 35.0, | ,  5000,  4840,  1000,   969, | , -3.4,  -3.9, -0.069, |, 0.0
715.8, 139.6, | , 24.7, 0.0, 35.1, | ,  5000,  4839,  1000,   962, | , -3.4, -16.3, -0.289, |, 0.0
716.8, 139.3, | , 24.7, 0.0, 34.9, | ,  5000,  4838,  1000,   979, | , -3.4,   4.3, 0.076, |, 0.0
717.8, 139.7, | , 24.7, 0.0, 34.8, | ,  5000,  4844,  1000,   969, | , -3.4, -12.9, -0.229, |, 0.0
718.8, 139.2, | , 24.7, 0.0, 35.0, | ,  5000,  4841,  1000,   987, | , -3.4, -12.4, -0.222, |, 0.0
719.8, 139.2, | , 24.7, 0.0, 35.3, | ,  5000,  4841,  1000,   973, | , -3.4, -12.9, -0.229, |, 0.0
720.9, 139.2, | , 24.7, 0.0, 35.1, | ,  5000,  4838,  1000,   979, | , -3.4, -12.4, -0.221, |, 0.0
721.9, 139.6, | , 24.7, 0.0, 35.4, | ,  5000,  4842,  1000,   982, | , -3.4,  -3.9, -0.069, |, 0.0
722.9, 139.4, | , 24.7, 0.0, 34.8, | ,  5000,  4837,  1000,   981, | , -3.4, -15.9, -0.283, |, 0.0
723.9, 139.2, | , 24.7, 0.0, 35.6, | ,  5000,  4838,  1000,   981, | , -3.4, -15.4, -0.275, |, 0.0
724.9, 139.2, | , 24.7, 0.0, 35.7, | ,  5000,  4841,  1000,   993, | , -3.4, -17.6, -0.314, |, 0.0
725.9, 139.6, | , 24.7, 0.0, 36.3, | ,  5000,  4841,  1000,   975, | , -3.4, -13.7, -0.244, |, 0.0
726.9, 139.2, | , 24.7, 0.0, 36.1, | ,  5000,  4842,  1000,   985, | , -3.4,   3.8, 0.068, |, 0.0
727.9, 139.3, | , 24.7, 0.0, 35.5, | ,  5000,  4843,  1000,   988, | , -3.4,  -0.9, -0.016, |, 0.0
728.9, 139.6, | , 24.7, 0.0, 36.2, | ,  5000,  4844,  1000,   989, | , -3.4,  -5.2, -0.092, |, 0.0
729.9, 139.2, | , 24.7, 0.0, 36.4, | ,  5000,  4845,  1000,   973, | , -3.4, -16.3, -0.290, |, 0.0
731.0, 139.2, | , 24.7, 0.0, 36.1, | ,  5000,  4840,  1000,   982, | , -3.4, -14.2, -0.252, |, 0.0
732.0, 139.2, | , 24.7, 0.0, 36.4, | ,  5000,  4847,  1000,   988, | , -3.4,  18.4, 0.328, |, 0.0
733.0, 139.3, | , 24.7, 0.0, 36.3, | ,  5000,  4841,  1000,   986, | , -3.4,  -5.2, -0.092, |, 0.0
734.0, 139.2, | , 24.7, 0.0, 36.3, | ,  5000,  4839,  1000,   987, | , -3.4,   6.0, 0.106, |, 0.0
735.0, 139.2, | , 24.7, 0.0, 36.5, | ,  5000,  4844,  1000,   982, | , -3.4, -17.2, -0.306, |, 0.0
736.0, 139.6, | , 24.7, 0.0, 37.1, | ,  5000,  4842,  1000,   991, | , -3.4, -13.7, -0.245, |, 0.0
737.0, 139.6, | , 24.7, 0.0, 36.8, | ,  5000,  4839,  1000,   976, | , -3.4, -14.6, -0.260, |, 0.0
738.0, 139.4, | , 24.7, 0.0, 36.5, | ,  5000,  4838,  1000,   970, | , -3.4, -11.6, -0.206, |, 0.0
739.0, 139.2, | , 24.7, 0.0, 36.9, | ,  5000,  4837,  1000,   980, | , -3.4,  20.5, 0.365, |, 0.0
740.0, 139.6, | , 24.7, 0.0, 37.4, | ,  5000,  4839,  1000,   975, | , -3.4,  -2.2, -0.039, |, 0.0
741.1, 139.2, | , 24.7, 0.0, 36.9, | ,  5000,  4843,  1000,   973, | , -3.4, -15.9, -0.282, |, 0.0
742.1, 139.2, | , 24.7, 0.0, 37.0, | ,  5000,  4842,  1000,   960, | , -3.4,  -3.0, -0.054, |, 0.0
743.1, 139.3, | , 24.7, 0.0, 35.7, | ,  5000,  4843,  1000,   977, | , -3.4,  16.3, 0.289, |, 0.0
744.1, 139.5, | , 24.7, 0.0, 37.5, | ,  5000,  4844,  1000,   966, | , -3.4, -12.4, -0.221, |, 0.0
745.1, 139.2, | , 24.7, 0.0, 37.2, | ,  5000,  4845,  1000,   968, | , -3.4,   5.1, 0.091, |, 0.0
746.1, 139.2, | , 24.7, 0.0, 37.7, | ,  5000,  4842,  1000,   970, | , -3.4, -18.9, -0.336, |, 0.0
747.1, 139.6, | , 24.7, 0.0, 38.1, | ,  5000,  4841,  1000,   990, | , -3.4,   7.7, 0.137, |, 0.0
748.1, 139.3, | , 24.7, 0.0, 37.0, | ,  5000,  4839,  1000,   987, | , -3.4,  -3.9, -0.069, |, 0.0
749.1, 139.2, | , 24.7, 0.0, 38.0, | ,  5000,  4844,  1000,   981, | , -3.4, -13.7, -0.245, |, 0.0
750.1, 139.5, | , 24.7, 0.0, 38.3, | ,  5000,  4838,  1000,   989, | , -3.4, -16.3, -0.291, |, 0.0
751.2, 139.6, | , 24.7, 0.0, 38.4, | ,  5000,  4837,  1000,   987, | , -3.4, -15.9, -0.283, |, 0.0
752.2, 139.2, | , 24.7, 0.0, 37.7, | ,  5000,  4843,  1000,   968, | , -3.4,  -6.0, -0.107, |, 0.0
753.2, 139.3, | , 24.7, 0.0, 37.7, | ,  5000,  4842,  1000,   978, | , -3.4, -18.4, -0.328, |, 0.0
754.2, 139.2, | , 24.7, 0.0, 38.5, | ,  5000,  4841,  1000,   987, | , -3.4, -14.6, -0.260, |, 0.0
755.2, 139.1, | , 24.7, 0.0, 38.4, | ,  5000,  4845,  1000,   967, | , -3.4,  11.5, 0.205, |, 0.0
756.2, 139.2, | , 24.7, 0.0, 38.8, | ,  5000,  4839,  1000,   987, | , -3.4,   3.4, 0.061, |, 0.0
757.2, 139.6, | , 24.7, 0.0, 38.9, | ,  5000,  4839,  1000,   973, | , -3.4,   0.8, 0.015, |, 0.0
758.2, 139.3, | , 24.7, 0.0, 38.3, | ,  5000,  4838,  1000,   982, | , -3.4, -13.7, -0.245, |, 0.0
759.2, 139.2, | , 24.7, 0.0, 38.6, | ,  5000,  4845,  1000,   984, | , -3.4, -13.7, -0.245, |, 0.0
760.3, 139.6, | , 24.7, 0.0, 39.0, | ,  5000,  4842,  1000,   982, | , -3.4,  16.7, 0.297, |, 0.0
761.3, 139.8, | , 24.7, 0.0, 36.0, | ,  5000,  4837,  1000,   962, | , -3.4, -16.3, -0.289, |, 0.0
762.3, 139.2, | , 24.7, 0.0, 39.2, | ,  5000,  4842,  1000,   990, | , -3.4,   4.7, 0.084, |, 0.0
763.3, 139.3, | , 24.7, 0.0, 38.4, | ,  5000,  4841,  1000,   980, | , -3.4, -11.2, -0.199, |, 0.0
764.3, 139.6, | , 24.7, 0.0, 39.8, | ,  5000,  4844,  1000,   978, | , -3.4,  -4.7, -0.084, |, 0.0
765.3, 139.2, | , 24.7, 0.0, 38.7, | ,  5000,  4843,  1000,   983, | , -3.4, -16.7, -0.298, |, 0.0
766.3, 139.3, | , 24.7, 0.0, 39.1, | ,  5000,  4839,  1000,   975, | , -3.4, -15.9, -0.282, |, 0.0
767.3, 139.2, | , 24.7, 0.0, 39.0, | ,  5000,  4842,  1000,   983, | , -3.4, -13.7, -0.245, |, 0.0
768.3, 139.7, | , 24.7, 0.0, 38.2, | ,  5000,  4836,  1000,   987, | , -3.4,  11.5, 0.206, |, 0.0
769.3, 139.5, | , 24.7, 0.0, 39.6, | ,  5000,  4840,  1000,   977, | , -3.4, -14.6, -0.260, |, 0.0
770.3, 139.1, | , 24.7, 0.0, 39.4, | ,  5000,  4841,  1000,   986, | , -3.4, -12.9, -0.230, |, 0.0
771.4, 139.5, | , 24.7, 0.0, 39.2, | ,  5000,  4839,  1000,   981, | , -3.4, -15.4, -0.275, |, 0.0
772.4, 139.5, | , 24.7, 0.0, 39.8, | ,  5000,  4843,  1000,   964, | , -3.4,   3.0, 0.053, |, 0.0
773.4, 139.3, | , 24.7, 0.0, 39.7, | ,  5000,  4842,  1000,   986, | , -3.4,   4.3, 0.076, |, 0.0
774.4, 139.2, | , 24.7, 0.0, 39.7, | ,  5000,  4842,  1000,   983, | , -3.4,   9.8, 0.175, |, 0.0
775.4, 139.5, | , 24.7, 0.0, 40.5, | ,  5000,  4844,  1000,   966, | , -3.4,  15.0, 0.266, |, 0.0
776.4, 139.3, | , 24.7, 0.0, 39.6, | ,  5000,  4837,  1000,   989, | , -3.4,   2.5, 0.045, |, 0.0
777.4, 139.2, | , 24.7, 0.0, 40.3, | ,  5000,  4840,  1000,   968, | , -3.4, -17.2, -0.305, |, 0.0
778.4, 139.3, | , 24.7, 0.0, 39.7, | ,  5000,  4844,  1000,   967, | , -3.4, -17.6, -0.313, |, 0.0
779.4, 139.5, | , 24.7, 0.0, 40.9, | ,  5000,  4837,  1000,   974, | , -3.4, -16.3, -0.290, |, 0.0
780.4, 139.2, | , 24.7, 0.0, 40.3, | ,  5000,  4835,  1000,   986, | , -3.4, -16.7, -0.298, |, 0.0
781.5, 139.4, | , 24.7, 0.0, 40.0, | ,  5000,  4838,  1000,   968, | , -3.4,  14.5, 0.258, |, 0.0
782.5, 139.5, | , 24.7, 0.0, 40.3, | ,  5000,  4843,  1000,   975, | , -3.4,  12.0, 0.213, |, 0.0
783.5, 139.7, | , 24.7, 0.0, 40.4, | ,  5000,  4845,  1000,   975, | , -3.4, -12.9, -0.229, |, 0.0
784.5, 139.2, | , 24.7, 0.0, 40.6, | ,  5000,  4838,  1000,   952, | , -3.4,  -8.6, -0.152, |, 0.0
785.5, 139.2, | , 24.7, 0.0, 40.8, | ,  5000,  4842,  1000,   972, | , -3.4, -15.4, -0.275, |, 0.0
786.5, 140.3, | , 24.7, 0.0, 34.2, | ,  5000,  4839,  1000,   978, | , -3.4,  10.7, 0.190, |, 0.0
787.5, 139.2, | , 24.7, 0.0, 40.8, | ,  5000,  4842,  1000,   985, | , -3.4,  -6.0, -0.107, |, 0.0
788.5, 139.3, | , 24.7, 0.0, 41.0, | ,  5000,  4843,  1000,   981, | , -3.4, -13.3, -0.237, |, 0.0
789.5, 139.5, | , 24.7, 0.0, 41.6, | ,  5000,  4843,  1000,   966, | , -3.4, -16.3, -0.290, |, 0.0
790.5, 139.5, | , 24.7, 0.0, 41.8, | ,  5000,  4838,  1000,   970, | , -3.4, -18.4, -0.328, |, 0.0
791.5, 139.6, | , 24.7, 0.0, 37.6, | ,  5000,  4843,  1000,   963, | , -3.4, -12.9, -0.229, |, 0.0
792.6, 139.2, | , 24.7, 0.0, 41.3, | ,  5000,  4844,  1000,   978, | , -3.4, -15.9, -0.283, |, 0.0
793.6, 139.6, | , 24.7, 0.0, 41.7, | ,  5000,  4842,  1000,   963, | , -3.4, -15.4, -0.274, |, 0.0
794.6, 139.5, | , 24.7, 0.0, 42.2, | ,  5000,  4841,  1000,   971, | , -3.4, -12.9, -0.229, |, 0.0
795.6, 139.2, | , 24.7, 0.0, 41.9, | ,  5000,  4842,  1000,   988, | , -3.4,  -7.3, -0.130, |, 0.0
796.6, 139.2, | , 24.7, 0.0, 42.0, | ,  5000,  4841,  1000,   971, | , -3.4,  -9.4, -0.168, |, 0.0
