Repository: jdhuang-csm/Ru-BCA

## Methods
* (BaO)<sub>x</sub>-(CaO)<sub>y</sub>-(Al<sub>2</sub>O<sub>3</sub>)<sub>1-x-y</sub> (BCA) catalyst supports were synthesized via sol-gel and solid-state methods. 
* Ru/BCA catalysts were prepared via incipient wetness impregnation to achieve 1 wt. % Ru loading.
* Ammonia synthesis rates were measured for Ru/BCA catalysts in a packed-bed reactor at 480-600<sup>o</sup>C, 10 bar, and space velocities up to 1.3 x 10<sup>6</sup> ml g<sub>cat</sub><sup>-1</sup> h<sup>-1</sup>.
* A machine learning (ML) model was employed to improve understanding of the behavior of Ru/BCA catalysts.
* A microkinetic model was developed to describe the best-performing catalyst.

File: data/init_files_Cadigan/B2CA_7-12_dryoven.txt (part 2 of 29)
********** Start test **********
Elapsed time, Pressure, | , LJtemp(C), Inner-Temp, Outer-Temp, | , N2-set, N2-flow, H2-set, H2-flow, | , pH, NH3_ppm, NH3_Prod_rate, |, In222Temp
400.7, 95.5, | , 24.2, 0.0, 29.7, | ,  5000,  4853,  1000,  1010, | , -3.4,  17.5, 0.292, |, 0.0
401.8, 95.5, | , 24.2, 0.0, 30.1, | ,  5000,  4853,  1000,  1017, | , -3.4, -11.2, -0.186, |, 0.0
402.8, 96.0, | , 24.2, 0.0, 30.0, | ,  5000,  4853,  1000,  1016, | , -3.4,  -4.7, -0.079, |, 0.0
403.8, 96.6, | , 24.2, 0.0, 30.3, | ,  5000,  4855,  1000,  1028, | , -3.4, -13.3, -0.222, |, 0.0
404.8, 96.8, | , 24.2, 0.0, 30.3, | ,  5000,  4852,  1000,  1013, | , -3.4, -15.0, -0.250, |, 0.0
405.8, 97.2, | , 24.2, 0.0, 29.7, | ,  5000,  4853,  1000,  1006, | , -3.4,  19.3, 0.321, |, 0.0
406.8, 97.6, | , 24.2, 0.0, 30.6, | ,  5000,  4850,  1000,  1016, | , -3.4,   6.0, 0.100, |, 0.0
407.8, 98.2, | , 24.2, 0.0, 30.5, | ,  5000,  4855,  1000,  1023, | , -3.4,  -5.6, -0.093, |, 0.0
408.8, 98.4, | , 24.2, 0.0, 30.4, | ,  5000,  4855,  1000,  1006, | , -3.4,   4.7, 0.078, |, 0.0
409.8, 98.7, | , 24.2, 0.0, 30.9, | ,  5000,  4852,  1000,  1006, | , -3.4, -12.0, -0.200, |, 0.0
410.8, 99.1, | , 24.2, 0.0, 30.7, | ,  5000,  4848,  1000,  1026, | , -3.4, -15.0, -0.251, |, 0.0
411.9, 99.6, | , 24.2, 0.0, 31.0, | ,  5000,  4853,  1000,  1020, | , -3.4, -13.3, -0.222, |, 0.0
412.9, 99.6, | , 24.2, 0.0, 31.1, | ,  5000,  4845,  1000,  1009, | , -3.4, -11.2, -0.186, |, 0.0
413.9, 99.8, | , 24.2, 0.0, 31.2, | ,  5000,  4846,  1000,  1008, | , -3.4,   1.3, 0.021, |, 0.0
414.9, 100.1, | , 24.2, 0.0, 31.0, | ,  5000,  4850,  1000,   990, | , -3.4, -14.2, -0.235, |, 0.0
415.9, 100.2, | , 24.2, 0.0, 30.0, | ,  5000,  4845,  1000,   980, | , -3.4, -14.6, -0.242, |, 0.0
416.9, 99.9, | , 24.2, 0.0, 31.0, | ,  5000,  4845,  1000,  1002, | , -3.4, -11.6, -0.193, |, 0.0
417.9, 99.9, | , 24.2, 0.0, 31.6, | ,  5000,  4847,  1000,   971, | , -3.4,  -3.0, -0.050, |, 0.0
418.9, 100.2, | , 24.2, 0.0, 31.2, | ,  5000,  4844,  1000,   969, | , -3.4,  -3.0, -0.050, |, 0.0
419.9, 99.9, | , 24.2, 0.0, 31.7, | ,  5000,  4844,  1000,   980, | , -3.4, -12.0, -0.199, |, 0.0
420.9, 100.4, | , 24.2, 0.0, 27.0, | ,  5000,  4839,  1000,   976, | , -3.4, -16.3, -0.269, |, 0.0
421.9, 100.2, | , 24.2, 0.0, 31.7, | ,  5000,  4843,  1000,   971, | , -3.4, -18.0, -0.298, |, 0.0
423.0, 99.9, | , 24.2, 0.0, 31.9, | ,  5000,  4843,  1000,   978, | , -3.4, -18.0, -0.298, |, 0.0
424.0, 99.9, | , 24.2, 0.0, 31.3, | ,  5000,  4844,  1000,   980, | , -3.4,   8.5, 0.141, |, 0.0
425.0, 99.9, | , 24.2, 0.0, 32.2, | ,  5000,  4840,  1000,   972, | , -3.4,   5.5, 0.092, |, 0.0
426.0, 100.9, | , 24.2, 0.0, 24.6, | ,  5000,  4844,  1000,   980, | , -3.4, -17.2, -0.284, |, 0.0
427.0, 99.9, | , 24.2, 0.0, 32.0, | ,  5000,  4839,  1000,   966, | , -3.4, -14.2, -0.234, |, 0.0
428.0, 99.9, | , 24.2, 0.0, 32.0, | ,  5000,  4839,  1000,   988, | , -3.4, -16.3, -0.270, |, 0.0
429.0, 100.0, | , 24.2, 0.0, 31.3, | ,  5000,  4839,  1000,   991, | , -3.4, -14.2, -0.235, |, 0.0
430.0, 100.2, | , 24.2, 0.0, 33.0, | ,  5000,  4841,  1000,   978, | , -3.4,  -9.0, -0.149, |, 0.0
431.0, 100.0, | , 24.2, 0.0, 31.8, | ,  5000,  4843,  1000,   981, | , -3.4, -17.6, -0.291, |, 0.0
432.0, 99.9, | , 24.2, 0.0, 32.3, | ,  5000,  4840,  1000,   966, | , -3.4, -16.7, -0.276, |, 0.0
433.0, 100.2, | , 24.2, 0.0, 32.7, | ,  5000,  4839,  1000,   987, | , -3.4, -14.6, -0.242, |, 0.0
434.1, 100.1, | , 24.2, 0.0, 32.8, | ,  5000,  4840,  1000,   983, | , -3.4, -14.6, -0.241, |, 0.0
435.1, 99.9, | , 24.2, 0.0, 32.9, | ,  5000,  4840,  1000,   989, | , -3.4,  21.0, 0.347, |, 0.0
436.1, 100.0, | , 24.3, 0.0, 31.9, | ,  5000,  4842,  1000,   971, | , -3.4,   8.5, 0.141, |, 0.0
437.1, 100.2, | , 24.2, 0.0, 33.1, | ,  5000,  4836,  1000,   983, | , -3.4, -17.2, -0.284, |, 0.0
438.1, 99.9, | , 24.3, 0.0, 32.5, | ,  5000,  4841,  1000,   987, | , -3.4, -18.0, -0.299, |, 0.0
439.1, 99.9, | , 24.3, 0.0, 33.2, | ,  5000,  4838,  1000,   980, | , -3.4,  -5.6, -0.093, |, 0.0
440.1, 99.9, | , 24.3, 0.0, 33.0, | ,  5000,  4842,  1000,   978, | , -3.4,  -6.9, -0.114, |, 0.0
441.1, 100.3, | , 24.3, 0.0, 33.0, | ,  5000,  4838,  1000,   975, | , -3.4,  -8.6, -0.142, |, 0.0
442.1, 99.9, | , 24.3, 0.0, 33.1, | ,  5000,  4841,  1000,   970, | , -3.4, -14.6, -0.241, |, 0.0
443.1, 99.9, | , 24.3, 0.0, 33.4, | ,  5000,  4844,  1000,   965, | , -3.4, -15.4, -0.255, |, 0.0
444.2, 99.9, | , 24.3, 0.0, 33.2, | ,  5000,  4843,  1000,   971, | , -3.4, -17.6, -0.291, |, 0.0
445.2, 100.2, | , 24.3, 0.0, 33.6, | ,  5000,  4838,  1000,   982, | , -3.4,  16.3, 0.269, |, 0.0
446.2, 100.0, | , 24.3, 0.0, 33.0, | ,  5000,  4838,  1000,   967, | , -3.4,  -0.0, -0.000, |, 0.0
447.2, 99.9, | , 24.3, 0.0, 33.3, | ,  5000,  4842,  1000,   978, | , -3.4, -12.4, -0.206, |, 0.0
448.2, 100.2, | , 24.3, 0.0, 33.9, | ,  5000,  4842,  1000,   974, | , -3.4, -16.3, -0.270, |, 0.0
449.2, 100.2, | , 24.3, 0.0, 33.3, | ,  5000,  4843,  1000,   975, | , -3.4, -15.0, -0.248, |, 0.0
450.2, 99.9, | , 24.3, 0.0, 33.7, | ,  5000,  4844,  1000,   996, | , -3.4, -16.7, -0.278, |, 0.0
451.2, 100.3, | , 24.3, 0.0, 33.6, | ,  5000,  4834,  1000,   987, | , -3.4, -15.0, -0.249, |, 0.0
452.2, 100.2, | , 24.3, 0.0, 34.2, | ,  5000,  4843,  1000,   970, | , -3.4, -15.4, -0.255, |, 0.0
453.2, 99.9, | , 24.3, 0.0, 34.1, | ,  5000,  4843,  1000,   990, | , -3.4, -13.3, -0.221, |, 0.0
454.2, 99.9, | , 24.3, 0.0, 34.6, | ,  5000,  4839,  1000,   986, | , -3.4,  18.8, 0.312, |, 0.0
455.3, 100.2, | , 24.3, 0.0, 34.3, | ,  5000,  4840,  1000,   985, | , -3.4,  -9.9, -0.164, |, 0.0
456.3, 100.1, | , 24.3, 0.0, 33.6, | ,  5000,  4840,  1000,   987, | , -3.4, -16.7, -0.277, |, 0.0
457.3, 99.9, | , 24.3, 0.0, 34.3, | ,  5000,  4843,  1000,   965, | , -3.4, -14.2, -0.234, |, 0.0
458.3, 99.9, | , 24.3, 0.0, 34.3, | ,  5000,  4842,  1000,   976, | , -3.4, -14.2, -0.234, |, 0.0
459.3, 100.2, | , 24.3, 0.0, 34.6, | ,  5000,  4844,  1000,   976, | , -3.4,  15.4, 0.255, |, 0.0
460.3, 99.9, | , 24.3, 0.0, 34.4, | ,  5000,  4839,  1000,   980, | , -3.4, -15.0, -0.248, |, 0.0
461.3, 100.0, | , 24.3, 0.0, 34.6, | ,  5000,  4837,  1000,   976, | , -3.4, -16.7, -0.276, |, 0.0
462.3, 99.9, | , 24.3, 0.0, 34.9, | ,  5000,  4843,  1000,   988, | , -3.4, -15.0, -0.249, |, 0.0
463.3, 100.2, | , 24.3, 0.0, 35.3, | ,  5000,  4845,  1000,   975, | , -3.4, -15.9, -0.263, |, 0.0
464.3, 99.9, | , 24.3, 0.0, 34.7, | ,  5000,  4839,  1000,   986, | , -3.4, -14.6, -0.242, |, 0.0
465.4, 99.9, | , 24.3, 0.0, 35.2, | ,  5000,  4840,  1000,   972, | , -3.4,  -6.0, -0.099, |, 0.0
466.4, 100.1, | , 24.3, 0.0, 34.6, | ,  5000,  4837,  1000,   977, | , -3.4, -11.6, -0.192, |, 0.0
467.4, 100.7, | , 24.3, 0.0, 35.4, | ,  5000,  4847,  1000,   993, | , -3.4,  20.1, 0.334, |, 0.0
468.4, 100.9, | , 24.3, 0.0, 35.3, | ,  5000,  4851,  1000,  1015, | , -3.4,  15.8, 0.264, |, 0.0
469.4, 101.4, | , 24.3, 0.0, 35.5, | ,  5000,  4855,  1000,  1023, | , -3.4, -18.4, -0.308, |, 0.0
470.4, 102.2, | , 24.3, 0.0, 35.6, | ,  5000,  4856,  1000,  1035, | , -3.4, -14.6, -0.244, |, 0.0
471.4, 102.7, | , 24.3, 0.0, 35.3, | ,  5000,  4853,  1000,  1027, | , -3.4,  18.0, 0.300, |, 0.0
472.4, 102.9, | , 24.3, 0.0, 35.7, | ,  5000,  4855,  1000,  1030, | , -3.4, -16.7, -0.280, |, 0.0
473.4, 103.3, | , 24.3, 0.0, 35.7, | ,  5000,  4856,  1000,  1053, | , -3.4,  14.5, 0.244, |, 0.0
474.4, 104.0, | , 24.3, 0.0, 35.8, | ,  5000,  4853,  1000,  1052, | , -3.4, -15.0, -0.252, |, 0.0
475.5, 104.3, | , 24.3, 0.0, 35.5, | ,  5000,  4781,  1000,  1046, | , -3.4,   4.7, 0.078, |, 0.0
476.5, 104.8, | , 24.3, 0.0, 35.4, | ,  5000,  4699,  1000,  1031, | , -3.4, -10.7, -0.175, |, 0.0
477.5, 105.1, | , 24.3, 0.0, 36.1, | ,  5000,  4745,  1000,  1053, | , -3.4,  17.5, 0.289, |, 0.0
478.5, 105.8, | , 24.3, 0.0, 36.8, | ,  5000,  4785,  1000,   778, | , -3.4,  -1.3, -0.021, |, 0.0
479.5, 105.9, | , 24.3, 0.0, 36.2, | ,  5000,  4809,  1000,   461, | , -3.4,   5.5, 0.083, |, 0.0
480.5, 106.3, | , 24.3, 0.0, 36.4, | ,  5000,  4827,  1000,   561, | , -3.4,   7.7, 0.118, |, 0.0
481.5, 107.1, | , 24.3, 0.0, 36.4, | ,  5000,  4837,  1000,   779, | , -3.4, -16.3, -0.260, |, 0.0
482.5, 107.2, | , 24.3, 0.0, 37.1, | ,  5000,  4849,  1000,   853, | , -3.4, -16.7, -0.271, |, 0.0
483.5, 107.7, | , 24.3, 0.0, 36.7, | ,  5000,  4849,  1000,   910, | , -3.4, -13.3, -0.218, |, 0.0
484.5, 108.5, | , 24.3, 0.0, 36.8, | ,  5000,  4852,  1000,   937, | , -3.4,   4.3, 0.070, |, 0.0
485.6, 108.6, | , 24.3, 0.0, 36.5, | ,  5000,  4855,  1000,   961, | , -3.4,  -0.0, -0.000, |, 0.0
486.6, 109.2, | , 24.3, 0.0, 36.2, | ,  5000,  4851,  1000,   993, | , -3.4, -16.7, -0.278, |, 0.0
487.6, 109.5, | , 24.3, 0.0, 36.8, | ,  5000,  4851,  1000,   999, | , -3.4, -18.0, -0.300, |, 0.0
488.6, 110.2, | , 24.3, 0.0, 37.3, | ,  5000,  4853,  1000,  1004, | , -3.4, -17.2, -0.286, |, 0.0
489.6, 110.4, | , 24.3, 0.0, 37.3, | ,  5000,  4853,  1000,  1019, | , -3.4,  18.0, 0.300, |, 0.0
490.6, 110.8, | , 24.3, 0.0, 37.2, | ,  5000,  4853,  1000,  1013, | , -3.4,  -3.0, -0.050, |, 0.0
491.6, 111.6, | , 24.3, 0.0, 37.6, | ,  5000,  4849,  1000,  1005, | , -3.4, -16.7, -0.278, |, 0.0
492.6, 111.9, | , 24.3, 0.0, 37.8, | ,  5000,  4851,  1000,  1015, | , -3.4, -16.7, -0.279, |, 0.0
493.6, 112.1, | , 24.3, 0.0, 37.7, | ,  5000,  4854,  1000,  1014, | , -3.4,  18.4, 0.307, |, 0.0
494.6, 112.5, | , 24.3, 0.0, 37.6, | ,  5000,  4853,  1000,  1022, | , -3.4,  15.4, 0.257, |, 0.0
495.6, 113.2, | , 24.3, 0.0, 38.5, | ,  5000,  4855,  1000,  1012, | , -3.4,  -5.2, -0.086, |, 0.0
496.7, 113.5, | , 24.4, 0.0, 37.1, | ,  5000,  4854,  1000,  1007, | , -3.4, -17.6, -0.293, |, 0.0
497.7, 113.8, | , 24.4, 0.0, 38.1, | ,  5000,  4856,  1000,  1010, | , -3.4, -12.9, -0.215, |, 0.0
498.7, 114.2, | , 24.4, 0.0, 37.9, | ,  5000,  4852,  1000,  1022, | , -3.4, -15.0, -0.251, |, 0.0
499.7, 114.6, | , 24.4, 0.0, 38.1, | ,  5000,  4851,  1000,  1013, | , -3.4, -18.4, -0.308, |, 0.0
500.7, 115.1, | , 24.4, 0.0, 38.3, | ,  5000,  4854,  1000,  1013, | , -3.4, -13.7, -0.229, |, 0.0
501.7, 115.6, | , 24.4, 0.0, 37.3, | ,  5000,  4847,  1000,  1029, | , -3.4,  15.0, 0.250, |, 0.0
502.7, 115.9, | , 24.4, 0.0, 38.6, | ,  5000,  4850,  1000,  1020, | , -3.4, -13.7, -0.229, |, 0.0
503.7, 116.6, | , 24.4, 0.0, 38.5, | ,  5000,  4853,  1000,  1034, | , -3.4, -10.3, -0.172, |, 0.0
504.7, 116.7, | , 24.4, 0.0, 38.3, | ,  5000,  4851,  1000,  1032, | , -3.4, -15.4, -0.258, |, 0.0
505.7, 117.1, | , 24.4, 0.0, 38.6, | ,  5000,  4853,  1000,  1015, | , -3.4, -16.7, -0.279, |, 0.0
506.7, 117.9, | , 24.4, 0.0, 38.4, | ,  5000,  4851,  1000,  1023, | , -3.4, -15.0, -0.251, |, 0.0
507.8, 118.2, | , 24.4, 0.0, 38.8, | ,  5000,  4851,  1000,  1009, | , -3.4,   6.4, 0.107, |, 0.0
508.8, 118.3, | , 24.4, 0.0, 38.9, | ,  5000,  4851,  1000,  1027, | , -3.4,  -8.6, -0.144, |, 0.0
509.8, 118.6, | , 24.4, 0.0, 39.1, | ,  5000,  4849,  1000,  1010, | , -3.4, -13.3, -0.222, |, 0.0
510.8, 119.2, | , 24.4, 0.0, 39.4, | ,  5000,  4859,  1000,  1016, | , -3.4, -13.3, -0.222, |, 0.0
511.8, 119.3, | , 24.4, 0.0, 38.5, | ,  5000,  4844,  1000,  1010, | , -3.4,  -7.7, -0.129, |, 0.0
512.8, 119.3, | , 24.4, 0.0, 38.8, | ,  5000,  4848,  1000,  1003, | , -3.4, -15.9, -0.264, |, 0.0
513.8, 119.7, | , 24.4, 0.0, 39.6, | ,  5000,  4845,  1000,  1001, | , -3.4,  -8.2, -0.136, |, 0.0
514.8, 119.6, | , 24.4, 0.0, 39.1, | ,  5000,  4845,  1000,   986, | , -3.4, -10.7, -0.178, |, 0.0
515.8, 119.5, | , 24.4, 0.0, 39.5, | ,  5000,  4843,  1000,   986, | , -3.4,  -4.7, -0.078, |, 0.0
516.8, 119.6, | , 24.4, 0.0, 39.2, | ,  5000,  4848,  1000,   990, | , -3.4, -13.3, -0.221, |, 0.0
517.9, 119.8, | , 24.4, 0.0, 40.1, | ,  5000,  4848,  1000,   981, | , -3.4,  -5.2, -0.086, |, 0.0
518.9, 119.5, | , 24.4, 0.0, 39.7, | ,  5000,  4846,  1000,   979, | , -3.4,  -2.2, -0.036, |, 0.0
519.9, 119.5, | , 24.4, 0.0, 40.3, | ,  5000,  4842,  1000,   985, | , -3.4,  -5.2, -0.086, |, 0.0
520.9, 119.5, | , 24.4, 0.0, 39.5, | ,  5000,  4836,  1000,   975, | , -3.4,  -7.7, -0.128, |, 0.0
521.9, 119.9, | , 24.4, 0.0, 39.6, | ,  5000,  4840,  1000,   994, | , -3.4, -17.2, -0.285, |, 0.0
522.9, 119.5, | , 24.4, 0.0, 40.2, | ,  5000,  4841,  1000,   981, | , -3.4, -13.3, -0.220, |, 0.0
523.9, 119.5, | , 24.4, 0.0, 40.2, | ,  5000,  4840,  1000,   986, | , -3.4,   7.3, 0.120, |, 0.0
524.9, 119.8, | , 24.4, 0.0, 40.6, | ,  5000,  4842,  1000,   987, | , -3.4, -14.2, -0.235, |, 0.0
525.9, 119.5, | , 24.4, 0.0, 40.4, | ,  5000,  4841,  1000,   983, | , -3.4,   1.7, 0.028, |, 0.0
526.9, 119.6, | , 24.4, 0.0, 40.0, | ,  5000,  4840,  1000,   988, | , -3.4, -15.0, -0.249, |, 0.0
527.9, 119.5, | , 24.4, 0.0, 40.5, | ,  5000,  4842,  1000,   982, | , -3.4, -17.6, -0.291, |, 0.0
529.0, 119.8, | , 24.4, 0.0, 41.2, | ,  5000,  4841,  1000,   986, | , -3.4,   4.3, 0.071, |, 0.0
530.0, 119.5, | , 24.4, 0.0, 41.0, | ,  5000,  4844,  1000,   989, | , -3.4, -17.6, -0.292, |, 0.0
531.0, 119.5, | , 24.4, 0.0, 41.1, | ,  5000,  4841,  1000,   969, | , -3.4, -15.4, -0.255, |, 0.0
532.0, 119.7, | , 24.4, 0.0, 40.3, | ,  5000,  4844,  1000,   982, | , -3.4,   5.1, 0.085, |, 0.0
533.0, 120.3, | , 24.4, 0.0, 41.2, | ,  5000,  4849,  1000,   994, | , -3.4, -10.3, -0.171, |, 0.0
534.0, 120.5, | , 24.4, 0.0, 41.3, | ,  5000,  4847,  1000,  1020, | , -3.4,  -0.9, -0.015, |, 0.0
535.0, 121.2, | , 24.4, 0.0, 41.8, | ,  5000,  4852,  1000,  1021, | , -3.4, -12.4, -0.208, |, 0.0
536.0, 121.7, | , 24.4, 0.0, 41.4, | ,  5000,  4853,  1000,  1038, | , -3.4, -12.4, -0.208, |, 0.0
537.0, 122.0, | , 24.4, 0.0, 40.7, | ,  5000,  4849,  1000,  1046, | , -3.4, -14.2, -0.237, |, 0.0
538.1, 122.4, | , 24.4, 0.0, 41.2, | ,  5000,  4850,  1000,  1038, | , -3.4, -13.7, -0.230, |, 0.0
539.1, 123.1, | , 24.4, 0.0, 41.9, | ,  5000,  4851,  1000,  1047, | , -3.4,  12.0, 0.201, |, 0.0
540.1, 123.3, | , 24.4, 0.0, 41.9, | ,  5000,  4853,  1000,  1068, | , -3.4,  11.5, 0.194, |, 0.0
541.1, 123.8, | , 24.4, 0.0, 42.1, | ,  5000,  4851,  1000,  1050, | , -3.4,  -7.3, -0.123, |, 0.0
542.1, 124.3, | , 24.4, 0.0, 41.4, | ,  5000,  4681,  1000,  1065, | , -3.4, -16.3, -0.266, |, 0.0
543.1, 125.6, | , 24.4, 0.0, 33.5, | ,  5000,  4713,  1000,  1087, | , -3.4, -15.9, -0.262, |, 0.0
544.1, 125.1, | , 24.4, 0.0, 42.6, | ,  5000,  4766,  1000,  1002, | , -3.4, -11.6, -0.190, |, 0.0
545.1, 125.5, | , 24.4, 0.0, 42.1, | ,  5000,  4797,  1000,   599, | , -3.4, -12.4, -0.191, |, 0.0
546.1, 125.8, | , 24.4, 0.0, 42.3, | ,  5000,  4822,  1000,   404, | , -3.4, -13.3, -0.198, |, 0.0
547.1, 126.7, | , 24.4, 0.0, 42.2, | ,  5000,  4834,  1000,   773, | , -3.4, -13.3, -0.212, |, 0.0
548.1, 127.2, | , 24.4, 0.0, 36.9, | ,  5000,  4837,  1000,   843, | , -3.4, -18.9, -0.305, |, 0.0
549.1, 127.2, | , 24.4, 0.0, 42.6, | ,  5000,  4845,  1000,   893, | , -3.4, -15.4, -0.252, |, 0.0
550.2, 127.6, | , 24.4, 0.0, 42.6, | ,  5000,  4850,  1000,   945, | , -3.4, -13.7, -0.226, |, 0.0
551.2, 128.5, | , 24.4, 0.0, 43.1, | ,  5000,  4848,  1000,   969, | , -3.4, -16.7, -0.277, |, 0.0
552.2, 128.6, | , 24.4, 0.0, 42.4, | ,  5000,  4851,  1000,   980, | , -3.4, -17.2, -0.284, |, 0.0
553.2, 129.0, | , 24.4, 0.0, 43.3, | ,  5000,  4849,  1000,  1008, | , -3.4,  -5.2, -0.086, |, 0.0
554.2, 129.4, | , 24.4, 0.0, 43.0, | ,  5000,  4850,  1000,  1002, | , -3.4, -12.4, -0.207, |, 0.0
555.2, 130.2, | , 24.4, 0.0, 43.4, | ,  5000,  4854,  1000,  1018, | , -3.4, -15.4, -0.258, |, 0.0
556.2, 130.4, | , 24.4, 0.0, 43.1, | ,  5000,  4856,  1000,  1012, | , -3.4, -17.6, -0.293, |, 0.0
557.2, 131.6, | , 24.4, 0.0, 38.0, | ,  5000,  4851,  1000,  1014, | , -3.4, -16.3, -0.272, |, 0.0
558.2, 131.6, | , 24.4, 0.0, 44.0, | ,  5000,  4853,  1000,  1011, | , -3.4, -15.9, -0.265, |, 0.0
559.2, 131.7, | , 24.4, 0.0, 43.8, | ,  5000,  4850,  1000,  1013, | , -3.4, -16.3, -0.272, |, 0.0
560.3, 132.1, | , 24.4, 0.0, 44.3, | ,  5000,  4851,  1000,  1035, | , -3.4, -16.3, -0.273, |, 0.0
561.3, 132.9, | , 24.4, 0.0, 44.1, | ,  5000,  4853,  1000,  1008, | , -3.4, -17.6, -0.293, |, 0.0
562.3, 133.4, | , 24.4, 0.0, 43.7, | ,  5000,  4854,  1000,  1021, | , -3.4, -11.6, -0.194, |, 0.0
563.3, 133.4, | , 24.5, 0.0, 44.3, | ,  5000,  4851,  1000,  1023, | , -3.4,  18.0, 0.300, |, 0.0
564.3, 133.8, | , 24.5, 0.0, 44.5, | ,  5000,  4857,  1000,  1012, | , -3.4, -15.4, -0.258, |, 0.0
565.3, 134.6, | , 24.5, 0.0, 44.9, | ,  5000,  4853,  1000,  1025, | , -3.4, -13.7, -0.229, |, 0.0
566.3, 134.7, | , 24.5, 0.0, 44.5, | ,  5000,  4856,  1000,  1005, | , -3.4, -17.2, -0.286, |, 0.0
567.3, 135.2, | , 24.5, 0.0, 44.1, | ,  5000,  4851,  1000,  1026, | , -3.4, -11.2, -0.186, |, 0.0
568.3, 135.8, | , 24.5, 0.0, 45.2, | ,  5000,  4850,  1000,  1008, | , -3.4,   5.5, 0.092, |, 0.0
569.3, 135.9, | , 24.5, 0.0, 45.0, | ,  5000,  4856,  1000,  1013, | , -3.4, -12.9, -0.215, |, 0.0
570.4, 136.3, | , 24.5, 0.0, 44.9, | ,  5000,  4852,  1000,  1030, | , -3.4, -18.9, -0.316, |, 0.0
571.4, 136.7, | , 24.5, 0.0, 45.1, | ,  5000,  4856,  1000,  1033, | , -3.4, -15.0, -0.251, |, 0.0
572.4, 137.3, | , 24.5, 0.0, 44.3, | ,  5000,  4857,  1000,  1028, | , -3.4,   5.5, 0.093, |, 0.0
573.4, 137.5, | , 24.5, 0.0, 45.1, | ,  5000,  4849,  1000,  1035, | , -3.4,  -8.2, -0.137, |, 0.0
574.4, 137.9, | , 24.5, 0.0, 45.5, | ,  5000,  4849,  1000,  1023, | , -3.4, -14.2, -0.236, |, 0.0
575.4, 138.3, | , 24.5, 0.0, 45.2, | ,  5000,  4853,  1000,  1030, | , -3.4, -16.7, -0.280, |, 0.0
576.4, 138.9, | , 24.5, 0.0, 45.7, | ,  5000,  4855,  1000,  1005, | , -3.4, -15.0, -0.250, |, 0.0
577.4, 139.0, | , 24.5, 0.0, 45.6, | ,  5000,  4851,  1000,  1016, | , -3.4, -14.2, -0.236, |, 0.0
578.4, 139.1, | , 24.5, 0.0, 46.1, | ,  5000,  4847,  1000,  1021, | , -3.4, -10.3, -0.172, |, 0.0
579.4, 139.6, | , 24.5, 0.0, 46.2, | ,  5000,  4854,  1000,  1003, | , -3.4, -16.3, -0.271, |, 0.0
580.5, 139.3, | , 24.5, 0.0, 46.1, | ,  5000,  4851,  1000,   997, | , -3.4,  -6.5, -0.107, |, 0.0
581.5, 139.3, | , 24.5, 0.0, 46.4, | ,  5000,  4845,  1000,   992, | , -3.4, -16.7, -0.278, |, 0.0
582.5, 139.5, | , 24.5, 0.0, 45.7, | ,  5000,  4841,  1000,   998, | , -3.4, -16.7, -0.278, |, 0.0
583.5, 139.7, | , 24.5, 0.0, 46.4, | ,  5000,  4842,  1000,   986, | , -3.4,   9.8, 0.163, |, 0.0
584.5, 139.3, | , 24.5, 0.0, 46.5, | ,  5000,  4846,  1000,   986, | , -3.4,  -6.9, -0.114, |, 0.0
585.5, 139.3, | , 24.5, 0.0, 46.4, | ,  5000,  4836,  1000,   980, | , -3.4,  -0.5, -0.007, |, 0.0
586.5, 139.5, | , 24.5, 0.0, 45.8, | ,  5000,  4843,  1000,   986, | , -3.4,  -3.9, -0.064, |, 0.0
587.5, 139.5, | , 24.5, 0.0, 46.3, | ,  5000,  4837,  1000,   980, | , -3.4,  11.5, 0.191, |, 0.0
588.5, 139.3, | , 24.5, 0.0, 46.8, | ,  5000,  4843,  1000,   985, | , -3.4, -11.2, -0.185, |, 0.0
589.5, 139.7, | , 24.5, 0.0, 47.5, | ,  5000,  4839,  1000,   975, | , -3.4,  18.8, 0.311, |, 0.0
590.6, 139.7, | , 24.5, 0.0, 47.4, | ,  5000,  4843,  1000,   975, | , -3.4,  -3.0, -0.050, |, 0.0
591.6, 139.3, | , 24.5, 0.0, 47.1, | ,  5000,  4842,  1000,   971, | , -3.4, -15.9, -0.262, |, 0.0
592.6, 139.5, | , 24.5, 0.0, 46.0, | ,  5000,  4841,  1000,   967, | , -3.4, -11.6, -0.191, |, 0.0
593.6, 139.7, | , 24.5, 0.0, 47.6, | ,  5000,  4841,  1000,   991, | , -3.4,  -9.9, -0.164, |, 0.0
594.6, 139.3, | , 24.5, 0.0, 47.5, | ,  5000,  4842,  1000,   971, | , -3.4, -18.0, -0.298, |, 0.0
595.6, 139.3, | , 24.5, 0.0, 48.0, | ,  5000,  4841,  1000,   975, | , -3.4,  14.5, 0.240, |, 0.0
596.6, 139.3, | , 24.5, 0.0, 47.6, | ,  5000,  4842,  1000,   986, | , -3.4, -15.9, -0.263, |, 0.0
597.6, 139.8, | , 24.5, 0.0, 47.3, | ,  5000,  4844,  1000,   969, | , -3.4, -17.6, -0.291, |, 0.0
598.6, 139.3, | , 24.5, 0.0, 48.5, | ,  5000,  4842,  1000,   973, | , -3.4, -17.6, -0.291, |, 0.0
599.7, 139.3, | , 24.5, 0.0, 48.1, | ,  5000,  4839,  1000,   987, | , -3.4,  -9.4, -0.156, |, 0.0
600.7, 139.7, | , 24.5, 0.0, 48.7, | ,  5000,  4840,  1000,   980, | , -3.4,  16.3, 0.269, |, 0.0
601.7, 139.3, | , 24.5, 0.0, 48.3, | ,  5000,  4841,  1000,   982, | , -3.4, -14.6, -0.241, |, 0.0
602.7, 139.5, | , 24.5, 0.0, 47.7, | ,  5000,  4834,  1000,   974, | , -3.4, -16.7, -0.276, |, 0.0
603.7, 139.3, | , 24.5, 0.0, 48.4, | ,  5000,  4838,  1000,   971, | , -3.4, -17.2, -0.283, |, 0.0
604.7, 139.7, | , 24.5, 0.0, 48.4, | ,  5000,  4844,  1000,   992, | , -3.4,  11.5, 0.191, |, 0.0
605.7, 139.3, | , 24.5, 0.0, 48.8, | ,  5000,  4841,  1000,   982, | , -3.4,  -5.6, -0.093, |, 0.0
606.7, 139.3, | , 24.5, 0.0, 48.9, | ,  5000,  4842,  1000,   995, | , -3.4, -16.7, -0.278, |, 0.0
607.7, 139.7, | , 24.5, 0.0, 48.8, | ,  5000,  4840,  1000,   982, | , -3.4,   0.4, 0.007, |, 0.0
608.7, 139.3, | , 24.5, 0.0, 49.0, | ,  5000,  4842,  1000,   975, | , -3.4,   9.8, 0.163, |, 0.0
609.8, 139.3, | , 24.5, 0.0, 49.2, | ,  5000,  4840,  1000,   982, | , -3.4,  -6.9, -0.114, |, 0.0
610.8, 139.7, | , 24.5, 0.0, 49.2, | ,  5000,  4845,  1000,   982, | , -3.4,   1.7, 0.028, |, 0.0
611.8, 139.6, | , 24.5, 0.0, 49.6, | ,  5000,  4845,  1000,   983, | , -3.4,  -2.6, -0.043, |, 0.0
612.8, 139.5, | , 24.5, 0.0, 48.4, | ,  5000,  4839,  1000,   986, | , -3.4, -15.9, -0.263, |, 0.0
613.8, 139.3, | , 24.5, 0.0, 49.5, | ,  5000,  4842,  1000,   990, | , -3.4, -14.6, -0.242, |, 0.0
614.8, 139.6, | , 24.5, 0.0, 50.1, | ,  5000,  4844,  1000,   987, | , -3.4,  18.8, 0.312, |, 0.0
615.8, 139.3, | , 24.5, 0.0, 49.6, | ,  5000,  4838,  1000,   986, | , -3.4,  -9.9, -0.164, |, 0.0
616.8, 139.3, | , 24.5, 0.0, 49.5, | ,  5000,  4839,  1000,   982, | , -3.4, -17.2, -0.284, |, 0.0
617.8, 139.8, | , 24.5, 0.0, 49.3, | ,  5000,  4840,  1000,   963, | , -3.4,  15.4, 0.254, |, 0.0
618.9, 139.6, | , 24.5, 0.0, 50.6, | ,  5000,  4839,  1000,   986, | , -3.4,  -9.0, -0.149, |, 0.0
619.9, 139.3, | , 24.5, 0.0, 50.2, | ,  5000,  4838,  1000,   983, | , -3.4, -16.7, -0.277, |, 0.0
620.9, 139.5, | , 24.5, 0.0, 50.0, | ,  5000,  4843,  1000,   967, | , -3.4,  12.4, 0.205, |, 0.0
621.9, 139.6, | , 24.5, 0.0, 50.6, | ,  5000,  4844,  1000,   990, | , -3.4,  16.7, 0.277, |, 0.0
622.9, 139.5, | , 24.5, 0.0, 49.8, | ,  5000,  4845,  1000,   976, | , -3.4, -10.3, -0.171, |, 0.0
623.9, 139.3, | , 24.5, 0.0, 51.0, | ,  5000,  4845,  1000,   978, | , -3.4, -15.0, -0.249, |, 0.0
624.9, 139.3, | , 24.5, 0.0, 51.3, | ,  5000,  4843,  1000,   982, | , -3.4, -15.9, -0.263, |, 0.0
625.9, 139.7, | , 24.5, 0.0, 50.5, | ,  5000,  4839,  1000,   978, | , -3.4,  18.0, 0.297, |, 0.0
626.9, 139.3, | , 24.5, 0.0, 50.7, | ,  5000,  4838,  1000,   973, | , -3.4, -11.6, -0.191, |, 0.0
627.9, 139.4, | , 24.5, 0.0, 50.2, | ,  5000,  4843,  1000,   987, | , -3.4, -15.4, -0.256, |, 0.0
628.9, 139.6, | , 24.5, 0.0, 51.3, | ,  5000,  4842,  1000,   978, | , -3.4, -16.3, -0.270, |, 0.0
630.0, 139.7, | , 24.5, 0.0, 51.4, | ,  5000,  4841,  1000,   976, | , -3.4,  -9.0, -0.149, |, 0.0
631.0, 139.3, | , 24.5, 0.0, 51.5, | ,  5000,  4838,  1000,   992, | , -3.4, -15.9, -0.263, |, 0.0
632.0, 139.3, | , 24.5, 0.0, 51.6, | ,  5000,  4844,  1000,   978, | , -3.4,  11.5, 0.191, |, 0.0
633.0, 139.8, | , 24.6, 0.0, 51.1, | ,  5000,  4849,  1000,   989, | , -3.4, -15.4, -0.256, |, 0.0
634.0, 139.3, | , 24.6, 0.0, 52.1, | ,  5000,  4842,  1000,   981, | , -3.4, -12.9, -0.213, |, 0.0
635.0, 139.3, | , 24.6, 0.0, 51.8, | ,  5000,  4846,  1000,   981, | , -3.4, -15.9, -0.263, |, 0.0
636.0, 139.6, | , 24.6, 0.0, 52.1, | ,  5000,  4843,  1000,   970, | , -3.4,   7.3, 0.120, |, 0.0
637.0, 139.6, | , 24.6, 0.0, 52.3, | ,  5000,  4840,  1000,   988, | , -3.4,   6.0, 0.099, |, 0.0
638.0, 139.4, | , 24.6, 0.0, 51.2, | ,  5000,  4839,  1000,   989, | , -3.4, -12.4, -0.206, |, 0.0
639.0, 139.3, | , 24.6, 0.0, 52.3, | ,  5000,  4841,  1000,   973, | , -3.4, -16.7, -0.277, |, 0.0
640.0, 139.6, | , 24.6, 0.0, 53.0, | ,  5000,  4845,  1000,   990, | , -3.4, -15.4, -0.256, |, 0.0
641.1, 139.6, | , 24.6, 0.0, 53.0, | ,  5000,  4844,  1000,   972, | , -3.4, -15.9, -0.262, |, 0.0
642.1, 139.3, | , 24.6, 0.0, 52.7, | ,  5000,  4837,  1000,   990, | , -3.4, -13.7, -0.227, |, 0.0
643.1, 139.5, | , 24.6, 0.0, 52.1, | ,  5000,  4842,  1000,   981, | , -3.4,  19.3, 0.319, |, 0.0
644.1, 139.6, | , 24.6, 0.0, 53.2, | ,  5000,  4844,  1000,   971, | , -3.4,  -1.7, -0.029, |, 0.0
645.1, 139.3, | , 24.6, 0.0, 53.1, | ,  5000,  4845,  1000,   988, | , -3.4, -15.4, -0.256, |, 0.0
646.1, 139.3, | , 24.6, 0.0, 53.1, | ,  5000,  4842,  1000,   978, | , -3.4, -17.2, -0.284, |, 0.0
647.1, 139.6, | , 24.6, 0.0, 53.0, | ,  5000,  4840,  1000,   968, | , -3.4, -16.3, -0.269, |, 0.0
648.1, 139.4, | , 24.6, 0.0, 52.5, | ,  5000,  4841,  1000,   975, | , -3.4,   7.3, 0.120, |, 0.0
649.1, 139.3, | , 24.6, 0.0, 53.6, | ,  5000,  4839,  1000,   979, | , -3.4,  -8.2, -0.135, |, 0.0
650.1, 139.3, | , 24.6, 0.0, 53.5, | ,  5000,  4842,  1000,   986, | , -3.4, -16.3, -0.270, |, 0.0
651.2, 139.6, | , 24.6, 0.0, 53.9, | ,  5000,  4837,  1000,   982, | , -3.4,  -4.3, -0.071, |, 0.0
652.2, 139.3, | , 24.6, 0.0, 54.3, | ,  5000,  4840,  1000,   970, | , -3.4, -17.6, -0.290, |, 0.0
653.2, 139.4, | , 24.6, 0.0, 53.3, | ,  5000,  4837,  1000,   971, | , -3.4, -17.6, -0.290, |, 0.0
654.2, 139.8, | , 24.6, 0.0, 54.1, | ,  5000,  4839,  1000,   970, | , -3.4, -13.7, -0.227, |, 0.0
655.2, 139.7, | , 24.6, 0.0, 54.1, | ,  5000,  4840,  1000,   965, | , -3.4,  15.8, 0.261, |, 0.0
656.2, 139.3, | , 24.6, 0.0, 53.9, | ,  5000,  4840,  1000,   977, | , -3.4, -15.0, -0.248, |, 0.0
657.2, 139.3, | , 24.6, 0.0, 54.5, | ,  5000,  4840,  1000,   965, | , -3.4,  14.5, 0.240, |, 0.0
658.2, 139.8, | , 24.6, 0.0, 54.2, | ,  5000,  4843,  1000,   983, | , -3.4, -14.6, -0.242, |, 0.0
659.2, 139.3, | , 24.6, 0.0, 54.7, | ,  5000,  4845,  1000,   971, | , -3.4, -15.4, -0.255, |, 0.0
660.3, 140.3, | , 24.6, 0.0, 46.7, | ,  5000,  4838,  1000,   983, | , -3.4, -18.9, -0.312, |, 0.0
661.3, 139.6, | , 24.6, 0.0, 55.0, | ,  5000,  4840,  1000,   975, | , -3.4, -15.9, -0.262, |, 0.0
662.3, 139.6, | , 24.6, 0.0, 55.1, | ,  5000,  4839,  1000,   967, | , -3.4,   1.3, 0.021, |, 0.0
663.3, 139.4, | , 24.6, 0.0, 54.5, | ,  5000,  4839,  1000,   990, | , -3.4, -13.7, -0.228, |, 0.0
664.3, 139.3, | , 24.6, 0.0, 55.3, | ,  5000,  4842,  1000,   975, | , -3.4, -16.3, -0.270, |, 0.0
665.3, 140.2, | , 24.6, 0.0, 51.0, | ,  5000,  4842,  1000,   967, | , -3.4, -17.6, -0.290, |, 0.0
666.3, 139.3, | , 24.6, 0.0, 55.4, | ,  5000,  4838,  1000,   985, | , -3.4,   6.4, 0.106, |, 0.0
667.3, 139.3, | , 24.6, 0.0, 55.9, | ,  5000,  4841,  1000,   985, | , -3.4,  11.1, 0.184, |, 0.0
668.3, 139.7, | , 24.6, 0.0, 55.2, | ,  5000,  4843,  1000,   968, | , -3.4,   3.4, 0.056, |, 0.0
669.3, 139.3, | , 24.6, 0.0, 55.9, | ,  5000,  4845,  1000,   971, | , -3.4, -12.9, -0.213, |, 0.0
670.4, 139.2, | , 24.6, 0.0, 56.1, | ,  5000,  4842,  1000,   986, | , -3.4, -18.4, -0.306, |, 0.0
671.4, 139.3, | , 24.6, 0.0, 55.9, | ,  5000,  4845,  1000,   974, | , -3.4,  -5.6, -0.093, |, 0.0
672.4, 139.6, | , 24.6, 0.0, 56.4, | ,  5000,  4840,  1000,   972, | , -3.4, -14.6, -0.241, |, 0.0
673.4, 139.4, | , 24.6, 0.0, 55.5, | ,  5000,  4842,  1000,   972, | , -3.4, -16.7, -0.277, |, 0.0
674.4, 139.6, | , 24.6, 0.0, 57.0, | ,  5000,  4842,  1000,   970, | , -3.4, -17.6, -0.291, |, 0.0
675.4, 139.6, | , 24.6, 0.0, 57.1, | ,  5000,  4843,  1000,   990, | , -3.4, -16.7, -0.277, |, 0.0
676.4, 139.3, | , 24.6, 0.0, 56.4, | ,  5000,  4839,  1000,   969, | , -3.4, -17.2, -0.283, |, 0.0
677.4, 139.3, | , 24.6, 0.0, 56.9, | ,  5000,  4842,  1000,   979, | , -3.4,  11.5, 0.191, |, 0.0
678.5, 139.3, | , 24.6, 0.0, 56.0, | ,  5000,  4838,  1000,   966, | , -3.4, -14.6, -0.241, |, 0.0
679.5, 139.6, | , 24.6, 0.0, 56.9, | ,  5000,  4839,  1000,   971, | , -3.4, -15.4, -0.255, |, 0.0
680.5, 139.3, | , 24.6, 0.0, 57.0, | ,  5000,  4840,  1000,   975, | , -3.4,  -4.7, -0.078, |, 0.0
681.5, 139.3, | , 24.6, 0.0, 56.9, | ,  5000,  4838,  1000,   965, | , -3.4, -12.4, -0.205, |, 0.0
682.5, 139.6, | , 24.6, 0.0, 57.5, | ,  5000,  4839,  1000,   974, | , -3.4,  -5.6, -0.092, |, 0.0
683.5, 139.4, | , 24.6, 0.0, 56.9, | ,  5000,  4841,  1000,   971, | , -3.4,  -1.7, -0.029, |, 0.0
684.5, 139.3, | , 24.6, 0.0, 57.7, | ,  5000,  4844,  1000,   981, | , -3.4,  12.0, 0.198, |, 0.0
685.5, 139.3, | , 24.6, 0.0, 57.8, | ,  5000,  4839,  1000,   985, | , -3.4,   1.7, 0.028, |, 0.0
686.5, 139.3, | , 24.6, 0.0, 57.9, | ,  5000,  4842,  1000,   969, | , -3.4,  -1.7, -0.029, |, 0.0
687.5, 139.3, | , 24.6, 0.0, 58.0, | ,  5000,  4842,  1000,   967, | , -3.4,  15.0, 0.247, |, 0.0
688.6, 139.4, | , 24.6, 0.0, 58.0, | ,  5000,  4843,  1000,   988, | , -3.4, -15.4, -0.256, |, 0.0
689.6, 139.6, | , 24.6, 0.0, 58.1, | ,  5000,  4841,  1000,   989, | , -3.4,   3.0, 0.049, |, 0.0
690.6, 139.3, | , 24.6, 0.0, 58.2, | ,  5000,  4842,  1000,   969, | , -3.4, -13.7, -0.227, |, 0.0
691.6, 139.3, | , 24.6, 0.0, 58.2, | ,  5000,  4837,  1000,   993, | , -3.4, -12.9, -0.213, |, 0.0
692.6, 139.6, | , 24.6, 0.0, 58.7, | ,  5000,  4839,  1000,   982, | , -3.4, -12.0, -0.199, |, 0.0
693.6, 139.5, | , 24.6, 0.0, 58.1, | ,  5000,  4837,  1000,   983, | , -3.4,   2.1, 0.035, |, 0.0
694.6, 139.3, | , 24.6, 0.0, 58.5, | ,  5000,  4843,  1000,   972, | , -3.4,  18.4, 0.304, |, 0.0
695.6, 139.3, | , 24.6, 0.0, 59.0, | ,  5000,  4838,  1000,   975, | , -3.4, -16.3, -0.269, |, 0.0
696.6, 139.6, | , 24.6, 0.0, 59.4, | ,  5000,  4844,  1000,   967, | , -3.4, -18.0, -0.298, |, 0.0
697.6, 139.3, | , 24.7, 0.0, 59.2, | ,  5000,  4840,  1000,   968, | , -3.4, -18.0, -0.297, |, 0.0
698.6, 139.3, | , 24.6, 0.0, 59.0, | ,  5000,  4838,  1000,   993, | , -3.4,  -1.3, -0.022, |, 0.0
699.7, 139.6, | , 24.6, 0.0, 59.7, | ,  5000,  4841,  1000,   972, | , -3.4, -15.0, -0.248, |, 0.0
700.7, 139.6, | , 24.6, 0.0, 59.9, | ,  5000,  4845,  1000,   981, | , -3.4, -14.2, -0.235, |, 0.0
701.7, 139.3, | , 24.6, 0.0, 59.5, | ,  5000,  4841,  1000,   980, | , -3.4,  -8.2, -0.135, |, 0.0
702.7, 139.3, | , 24.7, 0.0, 60.0, | ,  5000,  4839,  1000,   978, | , -3.4,  18.4, 0.304, |, 0.0
703.7, 139.8, | , 24.6, 0.0, 59.6, | ,  5000,  4841,  1000,   977, | , -3.4, -14.6, -0.241, |, 0.0
704.7, 139.3, | , 24.7, 0.0, 59.8, | ,  5000,  4841,  1000,   969, | , -3.4,  15.4, 0.254, |, 0.0
705.7, 139.3, | , 24.7, 0.0, 60.0, | ,  5000,  4844,  1000,   973, | , -3.4,   0.8, 0.014, |, 0.0
706.7, 139.6, | , 24.7, 0.0, 60.2, | ,  5000,  4844,  1000,   988, | , -3.4, -13.7, -0.228, |, 0.0
707.7, 139.6, | , 24.7, 0.0, 60.2, | ,  5000,  4840,  1000,   973, | , -3.4, -15.9, -0.262, |, 0.0
708.8, 139.4, | , 24.7, 0.0, 59.9, | ,  5000,  4845,  1000,   981, | , -3.4,  13.7, 0.227, |, 0.0
709.8, 139.3, | , 24.7, 0.0, 60.2, | ,  5000,  4843,  1000,   990, | , -3.4,  20.1, 0.333, |, 0.0
710.8, 139.7, | , 24.7, 0.0, 60.6, | ,  5000,  4839,  1000,   974, | , -3.4, -12.0, -0.199, |, 0.0
711.8, 139.3, | , 24.7, 0.0, 60.8, | ,  5000,  4841,  1000,   972, | , -3.4, -14.2, -0.234, |, 0.0
712.8, 139.3, | , 24.7, 0.0, 60.8, | ,  5000,  4842,  1000,   975, | , -3.4, -16.3, -0.270, |, 0.0
713.8, 139.3, | , 24.7, 0.0, 60.0, | ,  5000,  4844,  1000,   989, | , -3.4, -18.0, -0.299, |, 0.0
714.8, 139.6, | , 24.7, 0.0, 61.0, | ,  5000,  4838,  1000,   972, | , -3.4, -12.4, -0.206, |, 0.0
715.8, 139.2, | , 24.7, 0.0, 61.4, | ,  5000,  4844,  1000,   977, | , -3.4,  10.7, 0.177, |, 0.0
716.8, 139.3, | , 24.7, 0.0, 61.5, | ,  5000,  4840,  1000,   990, | , -3.4, -15.9, -0.263, |, 0.0
717.8, 139.3, | , 24.7, 0.0, 61.5, | ,  5000,  4847,  1000,   983, | , -3.4, -17.6, -0.292, |, 0.0
718.8, 139.8, | , 24.7, 0.0, 61.4, | ,  5000,  4841,  1000,   993, | , -3.4, -15.4, -0.256, |, 0.0
719.9, 139.3, | , 24.7, 0.0, 61.9, | ,  5000,  4839,  1000,   971, | , -3.4,   8.1, 0.134, |, 0.0
720.9, 139.2, | , 24.7, 0.0, 61.8, | ,  5000,  4838,  1000,   977, | , -3.4,  14.5, 0.240, |, 0.0
721.9, 139.6, | , 24.7, 0.0, 62.3, | ,  5000,  4836,  1000,   990, | , -3.4,  -8.2, -0.135, |, 0.0
722.9, 139.6, | , 24.7, 0.0, 62.1, | ,  5000,  4841,  1000,   979, | , -3.4,  -9.4, -0.156, |, 0.0
723.9, 139.4, | , 24.7, 0.0, 62.0, | ,  5000,  4843,  1000,   978, | , -3.4, -18.0, -0.298, |, 0.0
724.9, 139.6, | , 24.7, 0.0, 62.5, | ,  5000,  4842,  1000,   982, | , -3.4, -14.2, -0.234, |, 0.0
725.9, 139.7, | , 24.7, 0.0, 62.3, | ,  5000,  4846,  1000,   988, | , -3.4, -11.2, -0.185, |, 0.0
726.9, 139.2, | , 24.7, 0.0, 62.9, | ,  5000,  4839,  1000,   978, | , -3.4,  -2.2, -0.036, |, 0.0
727.9, 139.3, | , 24.7, 0.0, 62.6, | ,  5000,  4839,  1000,   990, | , -3.4,  11.1, 0.184, |, 0.0
728.9, 139.7, | , 24.7, 0.0, 62.6, | ,  5000,  4837,  1000,   991, | , -3.4, -15.0, -0.249, |, 0.0
729.9, 139.6, | , 24.7, 0.0, 63.2, | ,  5000,  4837,  1000,   975, | , -3.4,  -7.7, -0.128, |, 0.0
731.0, 139.3, | , 24.7, 0.0, 63.3, | ,  5000,  4841,  1000,   971, | , -3.4,  17.1, 0.283, |, 0.0
732.0, 139.2, | , 24.7, 0.0, 63.4, | ,  5000,  4844,  1000,   979, | , -3.4,  -4.7, -0.078, |, 0.0
733.0, 139.3, | , 24.7, 0.0, 63.3, | ,  5000,  4842,  1000,   989, | , -3.4,  -7.3, -0.121, |, 0.0
734.0, 139.7, | , 24.7, 0.0, 62.7, | ,  5000,  4840,  1000,   965, | , -3.4, -17.2, -0.283, |, 0.0
735.0, 139.3, | , 24.7, 0.0, 63.5, | ,  5000,  4841,  1000,   973, | , -3.4,  18.0, 0.297, |, 0.0
736.0, 139.2, | , 24.7, 0.0, 63.5, | ,  5000,  4837,  1000,   993, | , -3.4,   9.0, 0.149, |, 0.0
737.0, 139.3, | , 24.7, 0.0, 64.2, | ,  5000,  4837,  1000,   985, | , -3.4, -16.7, -0.277, |, 0.0
738.0, 139.3, | , 24.7, 0.0, 64.1, | ,  5000,  4837,  1000,   982, | , -3.4, -14.6, -0.241, |, 0.0
739.0, 139.3, | , 24.7, 0.0, 63.5, | ,  5000,  4839,  1000,   990, | , -3.4, -15.0, -0.249, |, 0.0
740.0, 139.6, | , 24.7, 0.0, 64.1, | ,  5000,  4842,  1000,   978, | , -3.4, -18.4, -0.305, |, 0.0
741.1, 139.3, | , 24.7, 0.0, 64.1, | ,  5000,  4842,  1000,   986, | , -3.4,  14.5, 0.241, |, 0.0
742.1, 139.2, | , 24.7, 0.0, 64.4, | ,  5000,  4840,  1000,   977, | , -3.4,  20.5, 0.340, |, 0.0
743.1, 139.3, | , 24.7, 0.0, 64.7, | ,  5000,  4844,  1000,   974, | , -3.4,  -9.9, -0.163, |, 0.0
744.1, 139.7, | , 24.7, 0.0, 64.1, | ,  5000,  4841,  1000,   970, | , -3.4, -16.3, -0.269, |, 0.0
745.1, 139.2, | , 24.7, 0.0, 64.7, | ,  5000,  4843,  1000,   967, | , -3.4, -16.3, -0.269, |, 0.0
746.1, 139.3, | , 24.7, 0.0, 64.9, | ,  5000,  4837,  1000,   976, | , -3.4,  -0.9, -0.015, |, 0.0
747.1, 139.6, | , 24.7, 0.0, 65.4, | ,  5000,  4845,  1000,   980, | , -3.4,  -3.9, -0.064, |, 0.0
748.1, 139.6, | , 24.7, 0.0, 65.7, | ,  5000,  4843,  1000,   967, | , -3.4,  -5.2, -0.085, |, 0.0
749.1, 139.3, | , 24.7, 0.0, 64.4, | ,  5000,  4841,  1000,   986, | , -3.4, -13.3, -0.220, |, 0.0
750.1, 139.3, | , 24.7, 0.0, 65.6, | ,  5000,  4845,  1000,   981, | , -3.4, -13.7, -0.227, |, 0.0
751.1, 139.6, | , 24.7, 0.0, 65.8, | ,  5000,  4845,  1000,   992, | , -3.4, -16.3, -0.271, |, 0.0
752.2, 139.6, | , 24.7, 0.0, 65.9, | ,  5000,  4837,  1000,   987, | , -3.4, -17.2, -0.284, |, 0.0
753.2, 139.2, | , 24.7, 0.0, 65.3, | ,  5000,  4841,  1000,   972, | , -3.4, -15.0, -0.248, |, 0.0
754.2, 139.4, | , 24.7, 0.0, 65.4, | ,  5000,  4844,  1000,   980, | , -3.4, -15.9, -0.263, |, 0.0
755.2, 139.6, | , 24.7, 0.0, 66.3, | ,  5000,  4843,  1000,   980, | , -3.4,  -2.6, -0.043, |, 0.0
756.2, 139.3, | , 24.7, 0.0, 65.4, | ,  5000,  4843,  1000,   976, | , -3.4,  -2.6, -0.043, |, 0.0
757.2, 139.3, | , 24.7, 0.0, 66.5, | ,  5000,  4844,  1000,   977, | , -3.4, -17.2, -0.284, |, 0.0
758.2, 139.6, | , 24.7, 0.0, 66.8, | ,  5000,  4839,  1000,   982, | , -3.4,  18.8, 0.312, |, 0.0
759.2, 139.7, | , 24.7, 0.0, 66.2, | ,  5000,  4843,  1000,   972, | , -3.4, -15.0, -0.248, |, 0.0
760.2, 139.2, | , 24.7, 0.0, 66.4, | ,  5000,  4845,  1000,   988, | , -3.4, -17.6, -0.292, |, 0.0
761.2, 139.4, | , 24.7, 0.0, 66.0, | ,  5000,  4845,  1000,   979, | , -3.4,  15.8, 0.262, |, 0.0
762.3, 140.3, | , 24.7, 0.0, 62.9, | ,  5000,  4841,  1000,   982, | , -3.4, -11.2, -0.185, |, 0.0
763.3, 139.6, | , 24.7, 0.0, 67.2, | ,  5000,  4842,  1000,   981, | , -3.4, -12.0, -0.199, |, 0.0
764.3, 139.4, | , 24.7, 0.0, 66.7, | ,  5000,  4839,  1000,   974, | , -3.4, -16.7, -0.276, |, 0.0
765.3, 139.6, | , 24.7, 0.0, 67.3, | ,  5000,  4841,  1000,   984, | , -3.4, -15.0, -0.249, |, 0.0
766.3, 139.6, | , 24.7, 0.0, 67.6, | ,  5000,  4840,  1000,   963, | , -3.4,  19.7, 0.325, |, 0.0
767.3, 139.9, | , 24.7, 0.0, 63.0, | ,  5000,  4842,  1000,   972, | , -3.4,  -3.9, -0.064, |, 0.0
768.3, 139.2, | , 24.7, 0.0, 67.6, | ,  5000,  4841,  1000,   972, | , -3.4,   6.4, 0.106, |, 0.0
769.3, 139.6, | , 24.7, 0.0, 67.8, | ,  5000,  4842,  1000,   967, | , -3.4,  -6.0, -0.099, |, 0.0
770.3, 139.6, | , 24.7, 0.0, 67.9, | ,  5000,  4842,  1000,   967, | , -3.4, -11.6, -0.191, |, 0.0
771.3, 139.3, | , 24.7, 0.0, 68.4, | ,  5000,  4842,  1000,   975, | , -3.4, -18.0, -0.298, |, 0.0
772.3, 139.3, | , 24.7, 0.0, 68.2, | ,  5000,  4839,  1000,   985, | , -3.4, -15.0, -0.249, |, 0.0
773.4, 139.6, | , 24.7, 0.0, 68.2, | ,  5000,  4842,  1000,   985, | , -3.4,  -7.7, -0.128, |, 0.0
774.4, 139.3, | , 24.8, 0.0, 67.7, | ,  5000,  4838,  1000,   975, | , -3.4, -15.9, -0.262, |, 0.0
775.4, 139.2, | , 24.8, 0.0, 68.7, | ,  5000,  4837,  1000,   971, | , -3.4,   9.4, 0.155, |, 0.0
776.4, 139.6, | , 24.8, 0.0, 68.9, | ,  5000,  4840,  1000,   980, | , -3.4, -16.3, -0.270, |, 0.0
777.4, 139.3, | , 24.8, 0.0, 68.7, | ,  5000,  4837,  1000,   981, | , -3.4, -14.2, -0.234, |, 0.0
778.4, 139.3, | , 24.8, 0.0, 68.9, | ,  5000,  4846,  1000,   991, | , -3.4,   7.7, 0.128, |, 0.0
779.4, 139.4, | , 24.8, 0.0, 68.5, | ,  5000,  4840,  1000,   983, | , -3.4, -15.4, -0.256, |, 0.0
780.4, 139.6, | , 24.8, 0.0, 69.5, | ,  5000,  4836,  1000,   960, | , -3.4,  -8.6, -0.142, |, 0.0
781.5, 139.2, | , 24.8, 0.0, 69.2, | ,  5000,  4837,  1000,   971, | , -3.4, -18.0, -0.297, |, 0.0
782.5, 139.6, | , 24.8, 0.0, 69.6, | ,  5000,  4840,  1000,   971, | , -3.4, -14.2, -0.234, |, 0.0
783.5, 139.6, | , 24.8, 0.0, 69.8, | ,  5000,  4838,  1000,   980, | , -3.4, -17.2, -0.284, |, 0.0
784.5, 139.4, | , 24.8, 0.0, 68.7, | ,  5000,  4840,  1000,   971, | , -3.4,   0.4, 0.007, |, 0.0
785.5, 139.2, | , 24.8, 0.0, 70.1, | ,  5000,  4838,  1000,   984, | , -3.4, -15.0, -0.249, |, 0.0
786.5, 139.6, | , 24.8, 0.0, 70.4, | ,  5000,  4841,  1000,   975, | , -3.4, -13.3, -0.220, |, 0.0
787.5, 139.3, | , 24.8, 0.0, 70.5, | ,  5000,  4842,  1000,   982, | , -3.4, -11.2, -0.185, |, 0.0
788.5, 139.2, | , 24.8, 0.0, 70.5, | ,  5000,  4842,  1000,   983, | , -3.4,  -1.3, -0.022, |, 0.0
789.5, 139.4, | , 24.8, 0.0, 69.8, | ,  5000,  4844,  1000,   975, | , -3.4, -11.6, -0.192, |, 0.0
790.5, 139.2, | , 24.8, 0.0, 70.7, | ,  5000,  4844,  1000,   971, | , -3.4,  -6.0, -0.100, |, 0.0
791.5, 139.2, | , 24.8, 0.0, 70.5, | ,  5000,  4839,  1000,   982, | , -3.4, -18.4, -0.305, |, 0.0
792.6, 139.3, | , 24.8, 0.0, 70.5, | ,  5000,  4837,  1000,   966, | , -3.4, -17.2, -0.283, |, 0.0
793.6, 139.2, | , 24.8, 0.0, 70.9, | ,  5000,  4841,  1000,   968, | , -3.4,   6.4, 0.106, |, 0.0
794.6, 139.7, | , 24.8, 0.0, 70.7, | ,  5000,  4839,  1000,   982, | , -3.4, -14.2, -0.234, |, 0.0
795.6, 139.2, | , 24.8, 0.0, 70.8, | ,  5000,  4837,  1000,   981, | , -3.4, -16.3, -0.270, |, 0.0
796.6, 139.2, | , 24.8, 0.0, 71.3, | ,  5000,  4845,  1000,   985, | , -3.4, -15.0, -0.249, |, 0.0
797.6, 139.6, | , 24.8, 0.0, 71.4, | ,  5000,  4836,  1000,   987, | , -3.4, -18.4, -0.305, |, 0.0
798.6, 139.2, | , 24.8, 0.0, 71.6, | ,  5000,  4839,  1000,   970, | , -3.4,   3.8, 0.063, |, 0.0
799.6, 139.3, | , 24.8, 0.0, 71.0, | ,  5000,  4839,  1000,   977, | , -3.4, -14.6, -0.241, |, 0.0
800.6, 139.2, | , 24.8, 0.0, 71.7, | ,  5000,  4841,  1000,   966, | , -3.4, -16.3, -0.269, |, 0.0
801.7, 139.6, | , 24.8, 0.0, 71.9, | ,  5000,  4841,  1000,   969, | , -3.4, -14.6, -0.241, |, 0.0
802.7, 139.3, | , 24.8, 0.0, 71.4, | ,  5000,  4840,  1000,   977, | , -3.4, -13.3, -0.220, |, 0.0
803.7, 139.2, | , 24.8, 0.0, 72.3, | ,  5000,  4842,  1000,   975, | , -3.4, -16.3, -0.270, |, 0.0
804.7, 139.7, | , 24.8, 0.0, 71.9, | ,  5000,  4840,  1000,   988, | , -3.4, -16.3, -0.270, |, 0.0
805.7, 139.5, | , 24.8, 0.0, 72.8, | ,  5000,  4845,  1000,   982, | , -3.4, -14.6, -0.242, |, 0.0
806.7, 139.2, | , 24.8, 0.0, 72.3, | ,  5000,  4842,  1000,   974, | , -3.4, -16.7, -0.277, |, 0.0
807.7, 139.3, | , 24.8, 0.0, 72.7, | ,  5000,  4839,  1000,   967, | , -3.4, -15.4, -0.255, |, 0.0
808.7, 139.6, | , 24.8, 0.0, 73.0, | ,  5000,  4843,  1000,   972, | , -3.4,  17.1, 0.283, |, 0.0
