Repository: jdhuang-csm/Ru-BCA

## Methods
* (BaO)<sub>x</sub>-(CaO)<sub>y</sub>-(Al<sub>2</sub>O<sub>3</sub>)<sub>1-x-y</sub> (BCA) catalyst supports were synthesized via sol-gel and solid-state methods. 
* Ru/BCA catalysts were prepared via incipient wetness impregnation to achieve 1 wt. % Ru loading.
* Ammonia synthesis rates were measured for Ru/BCA catalysts in a packed-bed reactor at 480-600<sup>o</sup>C, 10 bar, and space velocities up to 1.3 x 10<sup>6</sup> ml g<sub>cat</sub><sup>-1</sup> h<sup>-1</sup>.
* A machine learning (ML) model was employed to improve understanding of the behavior of Ru/BCA catalysts.
* A microkinetic model was developed to describe the best-performing catalyst.

File: data/init_files_Cadigan/B2CA_RubyDry_2017-07-05-01.txt (part 2 of 47)
********** Start test **********
Elapsed time, Pressure, | , LJtemp(C), Inner-Temp, Outer-Temp, | , N2-set, N2-flow, H2-set, H2-flow, | , pH, NH3_ppm, NH3_Prod_rate, |, In222Temp
393.8, 112.6, | , 25.4, 5.8, 30.4, | ,  5000,  4848,  1000,  1023, | , -3.4, -18.9, -0.336, |, 7.7
394.8, 112.8, | , 25.4, 7.0, 32.0, | ,  5000,  4853,  1000,  1024, | , -3.4,  -8.2, -0.146, |, 9.1
395.8, 113.5, | , 25.4, 7.3, 31.7, | ,  5000,  4851,  1000,  1012, | , -3.4, -15.4, -0.275, |, 9.0
396.8, 113.5, | , 25.4, 7.0, 31.6, | ,  5000,  4856,  1000,  1023, | , -3.4,   2.1, 0.038, |, 8.7
397.8, 113.9, | , 25.4, 7.0, 31.3, | ,  5000,  4853,  1000,   989, | , -3.4,  -6.0, -0.107, |, 7.2
398.8, 114.7, | , 25.4, 6.3, 31.0, | ,  5000,  4852,  1000,  1015, | , -3.4, -19.3, -0.344, |, 7.8
399.8, 114.8, | , 25.4, 7.5, 31.7, | ,  5000,  4855,  1000,  1013, | , -3.4, -14.6, -0.260, |, 9.1
400.8, 114.9, | , 25.4, 6.4, 32.3, | ,  5000,  4853,  1000,  1005, | , -3.4, -17.2, -0.305, |, 8.8
401.9, 115.2, | , 25.4, 7.0, 32.0, | ,  5000,  4851,  1000,  1021, | , -3.4,   3.4, 0.061, |, 8.8
402.9, 115.8, | , 25.4, 7.6, 32.3, | ,  5000,  4853,  1000,  1008, | , -3.4, -14.2, -0.252, |, 9.2
403.9, 116.0, | , 25.4, 5.5, 31.1, | ,  5000,  4853,  1000,  1020, | , -3.4, -20.2, -0.359, |, 7.5
404.9, 116.2, | , 25.4, 6.6, 32.0, | ,  5000,  4848,  1000,  1002, | , -3.4, -16.7, -0.297, |, 8.6
405.9, 116.5, | , 25.4, 7.1, 32.5, | ,  5000,  4855,  1000,  1009, | , -3.4, -18.4, -0.328, |, 8.7
406.9, 117.1, | , 25.4, 7.5, 33.3, | ,  5000,  4855,  1000,  1010, | , -3.4, -13.3, -0.237, |, 9.2
407.9, 117.0, | , 25.4, 6.6, 32.5, | ,  5000,  4847,  1000,   982, | , -3.4,  -2.2, -0.038, |, 8.8
408.9, 117.4, | , 25.5, 5.7, 31.1, | ,  5000,  4847,  1000,  1006, | , -3.4,  14.1, 0.251, |, 7.6
409.9, 117.7, | , 25.4, 7.5, 33.1, | ,  5000,  4849,  1000,  1008, | , -3.4, -19.3, -0.343, |, 9.1
411.0, 117.6, | , 25.5, 7.2, 32.6, | ,  5000,  4847,  1000,   997, | , -3.4,  -0.9, -0.016, |, 8.9
412.0, 117.8, | , 25.5, 6.8, 33.1, | ,  5000,  4854,  1000,  1008, | , -3.4, -12.0, -0.214, |, 8.5
413.0, 118.0, | , 25.5, 7.1, 33.0, | ,  5000,  4851,  1000,  1008, | , -3.4, -14.2, -0.252, |, 8.8
414.0, 118.7, | , 25.5, 5.8, 32.4, | ,  5000,  4848,  1000,   986, | , -3.4, -18.0, -0.319, |, 7.9
415.0, 118.4, | , 25.5, 7.0, 33.3, | ,  5000,  4852,  1000,   985, | , -3.4, -17.6, -0.312, |, 8.7
416.0, 118.5, | , 25.5, 7.3, 33.4, | ,  5000,  4851,  1000,   978, | , -3.4,   2.5, 0.045, |, 8.9
417.0, 119.0, | , 25.5, 7.4, 33.8, | ,  5000,  4849,  1000,  1007, | , -3.4,   7.7, 0.137, |, 9.1
418.0, 119.1, | , 25.5, 7.3, 33.7, | ,  5000,  4850,  1000,   984, | , -3.4,  -9.4, -0.167, |, 8.9
419.0, 119.1, | , 25.5, 5.8, 32.4, | ,  5000,  4843,  1000,   993, | , -3.4, -19.3, -0.342, |, 7.5
420.1, 119.3, | , 25.5, 7.6, 34.1, | ,  5000,  4844,  1000,   991, | , -3.4, -21.0, -0.372, |, 9.4
421.1, 119.1, | , 25.5, 7.0, 34.0, | ,  5000,  4843,  1000,  1001, | , -3.4,  -9.0, -0.160, |, 8.8
422.1, 119.2, | , 25.5, 6.8, 33.6, | ,  5000,  4841,  1000,   993, | , -3.4, -18.4, -0.327, |, 8.5
423.1, 119.3, | , 25.5, 7.3, 34.1, | ,  5000,  4846,  1000,   985, | , -3.4,   4.7, 0.083, |, 9.1
424.1, 119.7, | , 25.5, 6.3, 32.7, | ,  5000,  4845,  1000,   971, | , -3.4,   7.3, 0.128, |, 7.8
425.1, 119.4, | , 25.5, 6.8, 34.1, | ,  5000,  4845,  1000,   988, | , -3.4,   2.5, 0.045, |, 8.6
426.1, 119.4, | , 25.5, 6.8, 33.9, | ,  5000,  4844,  1000,   978, | , -3.4,  -1.7, -0.031, |, 8.5
427.1, 119.4, | , 25.5, 6.4, 34.2, | ,  5000,  4846,  1000,   965, | , -3.4,  -3.9, -0.068, |, 8.6
428.1, 119.7, | , 25.5, 7.7, 34.9, | ,  5000,  4845,  1000,   976, | , -3.4, -13.3, -0.235, |, 9.1
429.1, 119.5, | , 25.5, 6.3, 33.2, | ,  5000,  4844,  1000,   990, | , -3.4, -17.2, -0.304, |, 7.9
430.1, 119.4, | , 25.5, 7.0, 34.7, | ,  5000,  4845,  1000,   983, | , -3.4, -20.6, -0.364, |, 8.8
431.2, 119.8, | , 25.5, 6.4, 35.1, | ,  5000,  4840,  1000,   965, | , -3.4, -18.0, -0.318, |, 9.1
432.2, 119.7, | , 25.5, 7.4, 35.1, | ,  5000,  4847,  1000,   968, | , -3.4,   5.5, 0.098, |, 8.6
433.2, 119.5, | , 25.5, 7.1, 34.5, | ,  5000,  4849,  1000,   970, | , -3.4,  -8.6, -0.152, |, 8.8
434.2, 119.7, | , 25.5, 5.7, 33.8, | ,  5000,  4845,  1000,   964, | , -3.4, -19.3, -0.340, |, 7.7
435.2, 119.8, | , 25.5, 6.8, 34.9, | ,  5000,  4841,  1000,   975, | , -3.4,  16.3, 0.287, |, 8.7
436.2, 120.0, | , 25.5, 7.1, 35.3, | ,  5000,  4855,  1000,  1002, | , -3.4,   8.5, 0.152, |, 8.9
437.2, 120.4, | , 25.5, 7.1, 35.4, | ,  5000,  4847,  1000,   997, | , -3.4,  -9.4, -0.168, |, 8.7
438.2, 121.0, | , 25.5, 5.3, 34.2, | ,  5000,  4849,  1000,   992, | , -3.4, -17.6, -0.312, |, 7.8
439.2, 121.7, | , 25.5, 6.1, 34.8, | ,  5000,  4854,  1000,  1030, | , -3.4, -19.3, -0.345, |, 7.9
440.2, 121.6, | , 25.5, 7.1, 35.0, | ,  5000,  4851,  1000,  1023, | , -3.4, -20.2, -0.360, |, 8.7
441.2, 122.0, | , 25.5, 6.9, 36.0, | ,  5000,  4850,  1000,  1012, | , -3.4, -18.4, -0.328, |, 8.6
442.3, 122.5, | , 25.5, 6.9, 35.0, | ,  5000,  4849,  1000,  1046, | , -3.4, -15.9, -0.284, |, 8.5
443.3, 123.2, | , 25.5, 6.7, 35.6, | ,  5000,  4853,  1000,  1046, | , -3.4, -15.9, -0.284, |, 8.6
444.3, 123.3, | , 25.5, 5.9, 34.8, | ,  5000,  4737,  1000,  1034, | , -3.4,   2.5, 0.045, |, 7.2
445.3, 123.5, | , 25.5, 6.7, 36.2, | ,  5000,  4698,  1000,  1050, | , -3.4, -17.2, -0.299, |, 8.6
446.3, 123.9, | , 25.5, 7.3, 35.9, | ,  5000,  4747,  1000,  1046, | , -3.4, -15.4, -0.272, |, 8.5
447.3, 124.5, | , 25.5, 7.6, 36.7, | ,  5000,  4785,  1000,   682, | , -3.4,  16.7, 0.277, |, 9.3
448.3, 124.5, | , 25.5, 6.9, 35.6, | ,  5000,  4810,  1000,   389, | , -3.4, -12.4, -0.196, |, 8.6
449.3, 125.3, | , 25.5, 6.4, 35.6, | ,  5000,  4831,  1000,   622, | , -3.4, -17.6, -0.291, |, 8.2
450.3, 125.5, | , 25.5, 7.8, 36.9, | ,  5000,  4838,  1000,   779, | , -3.4, -17.6, -0.300, |, 9.3
451.3, 125.6, | , 25.5, 7.1, 36.2, | ,  5000,  4840,  1000,   832, | , -3.4,  -1.3, -0.023, |, 8.8
452.3, 126.0, | , 25.5, 7.0, 36.4, | ,  5000,  4843,  1000,   929, | , -3.4, -14.6, -0.256, |, 8.6
453.4, 126.7, | , 25.5, 7.6, 37.2, | ,  5000,  4850,  1000,   924, | , -3.4, -17.6, -0.308, |, 9.0
454.4, 127.0, | , 25.5, 6.0, 35.7, | ,  5000,  4846,  1000,   954, | , -3.4,   2.5, 0.045, |, 7.5
455.4, 127.1, | , 25.5, 7.3, 37.2, | ,  5000,  4850,  1000,   988, | , -3.4,  16.7, 0.296, |, 8.9
456.4, 127.5, | , 25.5, 7.2, 37.5, | ,  5000,  4854,  1000,   991, | , -3.4,  16.3, 0.288, |, 8.9
457.4, 128.2, | , 25.5, 7.6, 37.9, | ,  5000,  4851,  1000,  1011, | , -3.4, -17.2, -0.305, |, 9.3
458.4, 128.2, | , 25.5, 7.3, 37.1, | ,  5000,  4853,  1000,   997, | , -3.4,   1.7, 0.030, |, 8.8
459.4, 128.8, | , 25.5, 6.0, 36.2, | ,  5000,  4851,  1000,  1016, | , -3.4, -15.9, -0.283, |, 7.2
460.4, 128.9, | , 25.5, 7.8, 37.9, | ,  5000,  4854,  1000,  1006, | , -3.4,  13.7, 0.243, |, 9.2
461.4, 129.7, | , 25.5, 7.7, 37.9, | ,  5000,  4853,  1000,  1006, | , -3.4,  10.7, 0.190, |, 9.3
462.4, 129.7, | , 25.6, 7.0, 37.8, | ,  5000,  4852,  1000,  1002, | , -3.4, -15.4, -0.275, |, 8.6
463.5, 130.1, | , 25.6, 7.1, 37.5, | ,  5000,  4852,  1000,  1015, | , -3.4, -16.7, -0.298, |, 9.0
464.5, 131.0, | , 25.5, 5.6, 37.0, | ,  5000,  4854,  1000,  1012, | , -3.4, -17.6, -0.313, |, 7.5
465.5, 131.1, | , 25.6, 7.7, 38.3, | ,  5000,  4854,  1000,  1000, | , -3.4, -14.6, -0.259, |, 9.1
466.5, 131.2, | , 25.5, 5.6, 37.1, | ,  5000,  4846,  1000,   996, | , -3.4, -19.7, -0.350, |, 8.0
467.5, 131.6, | , 25.6, 6.9, 37.3, | ,  5000,  4851,  1000,  1008, | , -3.4, -16.3, -0.290, |, 8.5
468.5, 132.2, | , 25.6, 7.6, 38.6, | ,  5000,  4850,  1000,  1002, | , -3.4,   1.3, 0.022, |, 9.0
469.5, 132.4, | , 25.6, 5.9, 37.5, | ,  5000,  4853,  1000,  1018, | , -3.4,   5.5, 0.099, |, 7.7
470.5, 132.6, | , 25.6, 7.0, 38.1, | ,  5000,  4856,  1000,  1010, | , -3.4, -17.2, -0.306, |, 8.6
471.5, 133.3, | , 25.6, 7.6, 38.7, | ,  5000,  4853,  1000,  1009, | , -3.4, -14.6, -0.260, |, 9.0
472.5, 133.6, | , 25.6, 7.7, 36.7, | ,  5000,  4853,  1000,  1009, | , -3.4,  -0.5, -0.008, |, 9.1
473.5, 133.6, | , 25.6, 7.2, 38.3, | ,  5000,  4855,  1000,  1015, | , -3.4,   9.4, 0.168, |, 6.5
474.6, 134.3, | , 25.6, 3.9, 37.1, | ,  5000,  4854,  1000,  1013, | , -3.4, -16.3, -0.290, |, 5.4
475.6, 134.7, | , 25.6, 7.2, 39.6, | ,  5000,  4850,  1000,  1000, | , -3.4,  -9.9, -0.175, |, 8.9
476.6, 135.3, | , 25.6, 7.0, 39.3, | ,  5000,  4853,  1000,  1004, | , -3.4, -18.0, -0.320, |, 8.9
477.6, 135.0, | , 25.6, 7.2, 39.2, | ,  5000,  4851,  1000,  1013, | , -3.4, -17.6, -0.313, |, 8.8
478.6, 135.3, | , 25.6, 7.2, 39.4, | ,  5000,  4851,  1000,  1007, | , -3.4,   1.7, 0.030, |, 8.9
479.6, 136.2, | , 25.6, 6.4, 38.5, | ,  5000,  4856,  1000,  1014, | , -3.4, -11.2, -0.199, |, 8.1
480.6, 136.0, | , 25.6, 7.1, 39.5, | ,  5000,  4853,  1000,  1002, | , -3.4, -13.3, -0.237, |, 8.7
481.6, 136.4, | , 25.6, 6.7, 39.0, | ,  5000,  4851,  1000,  1003, | , -3.4,  -6.9, -0.122, |, 8.5
482.6, 137.2, | , 25.6, 4.1, 29.4, | ,  5000,  4845,  1000,  1020, | , -3.4,  -8.6, -0.153, |, 8.0
483.6, 137.3, | , 25.6, 5.2, 39.0, | ,  5000,  4853,  1000,  1008, | , -3.4, -17.6, -0.313, |, 8.2
484.6, 137.1, | , 25.6, 5.7, 38.4, | ,  5000,  4849,  1000,  1005, | , -3.4,  -3.9, -0.069, |, 7.5
485.7, 137.3, | , 25.6, 5.7, 39.6, | ,  5000,  4845,  1000,  1006, | , -3.4,   5.1, 0.091, |, 8.1
486.7, 137.7, | , 25.6, 7.2, 40.5, | ,  5000,  4850,  1000,  1006, | , -3.4,   3.8, 0.068, |, 8.8
487.7, 137.5, | , 25.6, 7.2, 40.0, | ,  5000,  4855,  1000,   994, | , -3.4,   1.3, 0.022, |, 4.5
488.7, 137.9, | , 25.6, 6.7, 40.8, | ,  5000,  4845,  1000,  1008, | , -3.4, -15.9, -0.282, |, 8.6
489.7, 138.2, | , 25.6, 5.7, 38.5, | ,  5000,  4845,  1000,  1005, | , -3.4, -22.3, -0.396, |, 7.2
490.7, 138.3, | , 25.6, 5.5, 39.2, | ,  5000,  4849,  1000,  1003, | , -3.4, -17.2, -0.305, |, 6.4
491.7, 138.5, | , 25.6, 6.3, 39.6, | ,  5000,  4847,  1000,   987, | , -3.4,  15.4, 0.273, |, 7.8
492.7, 139.5, | , 25.6, 5.7, 32.2, | ,  5000,  4846,  1000,   992, | , -3.4,  -2.6, -0.046, |, 7.3
493.7, 139.2, | , 25.6, 5.4, 38.9, | ,  5000,  4849,  1000,  1016, | , -3.4, -14.2, -0.252, |, 7.3
494.7, 139.0, | , 25.6, 7.1, 41.1, | ,  5000,  4851,  1000,  1001, | , -3.4, -10.3, -0.183, |, 8.9
495.7, 139.0, | , 25.6, 4.6, 39.5, | ,  5000,  4849,  1000,   996, | , -3.4, -12.4, -0.221, |, 6.5
496.8, 138.8, | , 25.6, 7.3, 41.2, | ,  5000,  4852,  1000,  1008, | , -3.4, -15.4, -0.275, |, 8.6
497.8, 139.3, | , 25.6, 6.6, 41.7, | ,  5000,  4847,  1000,   993, | , -3.4,   8.5, 0.151, |, 9.0
498.8, 139.0, | , 25.6, 6.8, 41.4, | ,  5000,  4845,  1000,   999, | , -3.4,  -8.6, -0.152, |, 8.5
499.8, 139.2, | , 25.6, 5.8, 36.5, | ,  5000,  4844,  1000,   989, | , -3.4, -15.4, -0.274, |, 8.5
500.8, 140.5, | , 25.6, 6.2, 33.6, | ,  5000,  4850,  1000,   967, | , -3.4,   5.1, 0.090, |, 8.0
501.8, 139.8, | , 25.6, 6.2, 40.2, | ,  5000,  4835,  1000,   982, | , -3.4,   5.5, 0.098, |, 7.4
502.8, 139.3, | , 25.6, 0.6, 40.6, | ,  5000,  4841,  1000,   969, | , -3.4,   4.3, 0.075, |, 0.2
503.8, 139.3, | , 25.6, 6.8, 42.0, | ,  5000,  4845,  1000,   976, | , -3.4, -10.7, -0.190, |, 8.5
504.8, 139.7, | , 25.6, 6.8, 41.1, | ,  5000,  4848,  1000,   985, | , -3.4, -18.0, -0.319, |, 8.3
505.8, 139.7, | , 25.6, 7.7, 42.8, | ,  5000,  4846,  1000,   975, | , -3.4,   7.3, 0.128, |, 9.2
506.9, 139.3, | , 25.6, 7.3, 42.2, | ,  5000,  4841,  1000,   956, | , -3.4, -10.7, -0.189, |, 8.7
507.9, 139.8, | , 25.6, 6.6, 41.6, | ,  5000,  4849,  1000,   969, | , -3.4, -17.2, -0.303, |, 8.0
508.9, 139.3, | , 25.6, 7.2, 42.4, | ,  5000,  4842,  1000,   983, | , -3.4, -18.9, -0.334, |, 8.8
509.9, 139.4, | , 25.6, 5.9, 41.9, | ,  5000,  4845,  1000,   978, | , -3.4,   3.4, 0.060, |, 7.2
510.9, 139.3, | , 25.6, 7.2, 42.5, | ,  5000,  4844,  1000,   967, | , -3.4, -15.9, -0.280, |, 8.5
511.9, 139.7, | , 25.6, 7.6, 43.0, | ,  5000,  4843,  1000,   979, | , -3.4, -20.6, -0.364, |, 9.0
512.9, 139.5, | , 25.6, 4.9, 41.4, | ,  5000,  4845,  1000,   978, | , -3.4,   7.3, 0.128, |, 7.6
513.9, 139.3, | , 25.6, 7.3, 42.9, | ,  5000,  4846,  1000,   985, | , -3.4, -15.9, -0.281, |, 8.8
514.9, 139.7, | , 25.6, 6.8, 42.3, | ,  5000,  4848,  1000,   989, | , -3.4,  -0.5, -0.008, |, 7.8
516.0, 139.7, | , 25.6, 7.6, 43.4, | ,  5000,  4845,  1000,   963, | , -3.4,  18.4, 0.324, |, 9.4
517.0, 139.3, | , 25.6, 6.8, 43.6, | ,  5000,  4849,  1000,   971, | , -3.4, -18.9, -0.333, |, 8.4
518.0, 139.6, | , 25.6, -3.4, 32.4, | ,  5000,  4844,  1000,   972, | , -3.4, -13.3, -0.235, |, 7.3
519.0, 139.8, | , 25.6, -0.6, 43.0, | ,  5000,  4845,  1000,   979, | , -3.4, -17.6, -0.311, |, 8.2
520.0, 139.8, | , 25.6, 5.6, 41.9, | ,  5000,  4843,  1000,   957, | , -3.4,  -0.9, -0.016, |, 7.0
521.0, 139.4, | , 25.6, 5.3, 41.9, | ,  5000,  4841,  1000,   982, | , -3.4, -15.0, -0.265, |, 6.7
522.0, 139.4, | , 25.6, 6.3, 42.9, | ,  5000,  4848,  1000,   982, | , -3.4, -17.6, -0.311, |, 7.7
523.0, 140.1, | , 25.6, 5.5, 43.1, | ,  5000,  4835,  1000,   974, | , -3.4, -17.6, -0.310, |, 7.7
524.0, 139.3, | , 25.6, 6.6, 43.5, | ,  5000,  4843,  1000,   985, | , -3.4, -18.0, -0.319, |, 8.6
525.0, 139.3, | , 25.6, 7.3, 43.8, | ,  5000,  4845,  1000,   964, | , -3.4, -20.2, -0.356, |, 8.5
526.1, 140.5, | , 25.6, 6.6, 44.1, | ,  5000,  4846,  1000,   982, | , -3.4, -15.4, -0.273, |, 8.8
527.1, 139.6, | , 25.6, 7.7, 44.4, | ,  5000,  4844,  1000,   992, | , -3.4,  -1.3, -0.023, |, 9.3
528.1, 139.5, | , 25.6, 5.9, 43.6, | ,  5000,  4841,  1000,   971, | , -3.4, -21.9, -0.386, |, 7.3
529.1, 139.2, | , 25.7, 7.8, 44.4, | ,  5000,  4845,  1000,   968, | , -3.4, -22.3, -0.394, |, 3.8
530.1, 139.7, | , 25.6, 5.1, 44.4, | ,  5000,  4843,  1000,   963, | , -3.4, -18.9, -0.333, |, 8.8
531.1, 139.8, | , 25.7, 6.6, 36.5, | ,  5000,  4843,  1000,   976, | , -3.4,  17.1, 0.302, |, 3.9
532.1, 139.3, | , 25.7, 6.9, 44.8, | ,  5000,  4845,  1000,   971, | , -3.4,  -5.2, -0.091, |, 8.5
533.1, 139.8, | , 25.7, 5.7, 44.2, | ,  5000,  4845,  1000,   986, | , -3.4,  -7.3, -0.129, |, 8.1
534.1, 139.6, | , 25.7, 7.8, 45.6, | ,  5000,  4841,  1000,   968, | , -3.4, -19.3, -0.340, |, 9.2
535.1, 139.3, | , 25.7, 7.3, 44.7, | ,  5000,  4843,  1000,   980, | , -3.4, -15.4, -0.273, |, 8.5
536.1, 139.3, | , 25.7, 6.3, 45.3, | ,  5000,  4845,  1000,   961, | , -3.4,  14.1, 0.249, |, 8.5
537.2, 139.7, | , 25.7, 7.4, 45.9, | ,  5000,  4843,  1000,   963, | , -3.4, -13.3, -0.235, |, 8.8
538.2, 139.3, | , 25.7, 7.3, 45.3, | ,  5000,  4844,  1000,   962, | , -3.4, -19.3, -0.340, |, 8.5
539.2, 139.3, | , 25.7, 7.2, 45.4, | ,  5000,  4845,  1000,   972, | , -3.4,  -3.0, -0.053, |, 8.7
540.2, 139.5, | , 25.7, 6.1, 44.8, | ,  5000,  4842,  1000,   964, | , -3.4, -16.7, -0.295, |, 7.9
541.2, 140.2, | , 25.7, 2.2, 40.6, | ,  5000,  4844,  1000,   975, | , -3.4, -20.6, -0.364, |, 4.6
542.2, 139.3, | , 25.7, 7.2, 46.1, | ,  5000,  4846,  1000,   961, | , -3.4, -20.2, -0.355, |, 7.3
543.2, 139.5, | , 25.7, 5.4, 35.1, | ,  5000,  4843,  1000,   988, | , -3.4,   3.0, 0.053, |, 7.2
544.2, 140.0, | , 25.7, 3.4, 38.5, | ,  5000,  4838,  1000,   990, | , -3.4, -19.7, -0.349, |, 6.0
545.2, 140.0, | , 25.7, 6.1, 46.7, | ,  5000,  4843,  1000,   963, | , -3.4, -18.9, -0.333, |, 7.5
546.2, 139.3, | , 25.7, 3.6, 42.3, | ,  5000,  4841,  1000,   945, | , -3.4, -20.2, -0.354, |, 5.0
547.3, 139.6, | , 25.7, 7.2, 46.3, | ,  5000,  4843,  1000,   983, | , -3.4, -15.9, -0.281, |, 8.6
548.3, 140.1, | , 25.7, 6.2, 45.3, | ,  5000,  4843,  1000,   971, | , -3.4,  -6.5, -0.114, |, 7.6
549.3, 139.3, | , 25.7, 7.2, 46.4, | ,  5000,  4845,  1000,   974, | , -3.4, -14.6, -0.258, |, 8.4
550.3, 139.3, | , 25.7, 6.4, 45.8, | ,  5000,  4841,  1000,   995, | , -3.4, -20.6, -0.365, |, 7.8
551.3, 139.6, | , 25.7, 7.7, 47.0, | ,  5000,  4846,  1000,   973, | , -3.4,  -0.0, -0.000, |, 8.6
552.3, 139.6, | , 25.7, 7.7, 47.1, | ,  5000,  4841,  1000,   985, | , -3.4,   9.4, 0.166, |, 9.0
553.3, 139.2, | , 25.7, 7.2, 47.1, | ,  5000,  4843,  1000,   986, | , -3.4, -14.2, -0.251, |, 8.2
554.3, 139.2, | , 25.7, 7.5, 47.6, | ,  5000,  4845,  1000,   972, | , -3.4, -14.6, -0.258, |, 8.4
555.3, 139.8, | , 25.7, 5.5, 45.8, | ,  5000,  4846,  1000,   954, | , -3.4,  15.8, 0.279, |, 7.9
556.3, 139.6, | , 25.7, 8.2, 47.8, | ,  5000,  4844,  1000,   981, | , -3.4,  -6.9, -0.122, |, 9.2
557.4, 139.3, | , 25.7, 7.3, 47.5, | ,  5000,  4842,  1000,   956, | , -3.4, -19.3, -0.340, |, 8.8
558.4, 139.3, | , 25.7, 7.2, 47.8, | ,  5000,  4847,  1000,   972, | , -3.4, -21.0, -0.371, |, 8.6
559.4, 139.6, | , 25.7, 7.4, 48.0, | ,  5000,  4847,  1000,   989, | , -3.4,   2.5, 0.045, |, 9.0
560.4, 139.5, | , 25.7, 6.4, 47.1, | ,  5000,  4839,  1000,   980, | , -3.4,  -7.3, -0.129, |, 8.0
561.4, 139.2, | , 25.7, 5.2, 48.2, | ,  5000,  4845,  1000,   967, | , -3.4, -10.7, -0.189, |, 8.9
562.4, 139.7, | , 25.7, 7.3, 48.0, | ,  5000,  4840,  1000,   975, | , -3.4,   1.3, 0.022, |, 8.6
563.4, 139.6, | , 25.7, 7.9, 48.4, | ,  5000,  4852,  1000,   974, | , -3.4, -10.7, -0.190, |, 9.0
564.4, 139.3, | , 25.7, 7.3, 48.4, | ,  5000,  4846,  1000,   971, | , -3.4, -12.9, -0.227, |, 8.9
565.4, 139.4, | , 25.7, 5.7, 47.6, | ,  5000,  4841,  1000,   971, | , -3.4, -20.2, -0.356, |, 7.7
566.4, 139.6, | , 25.7, 7.9, 48.7, | ,  5000,  4845,  1000,   973, | , -3.4, -13.3, -0.235, |, 9.2
567.4, 139.2, | , 25.7, 7.4, 48.7, | ,  5000,  4840,  1000,   975, | , -3.4,  16.7, 0.295, |, 8.7
568.5, 139.3, | , 25.7, 7.2, 48.8, | ,  5000,  4840,  1000,   965, | , -3.4, -14.2, -0.250, |, 8.6
569.5, 139.2, | , 25.7, 7.3, 49.4, | ,  5000,  4845,  1000,   982, | , -3.4, -18.0, -0.319, |, 9.3
570.5, 139.8, | , 25.7, 6.4, 47.1, | ,  5000,  4842,  1000,   961, | , -3.4, -16.7, -0.295, |, 7.9
571.5, 139.3, | , 25.7, 7.2, 49.0, | ,  5000,  4845,  1000,   973, | , -3.4,  17.1, 0.302, |, 8.6
572.5, 139.2, | , 25.7, 7.3, 49.6, | ,  5000,  4849,  1000,   975, | , -3.4, -15.0, -0.266, |, 8.6
573.5, 141.3, | , 25.7, -7.8, 36.6, | ,  5000,  4842,  1000,   958, | , -3.4, -23.2, -0.408, |, -4.2
574.5, 139.7, | , 25.7, 7.0, 48.8, | ,  5000,  4849,  1000,   965, | , -3.4, -15.0, -0.265, |, 8.5
575.6, 140.3, | , 25.7, -6.8, 43.1, | ,  5000,  4842,  1000,   986, | , -3.4, -19.7, -0.349, |, -5.5
576.6, 139.8, | , 25.7, 6.3, 48.4, | ,  5000,  4839,  1000,   975, | , -3.4, -15.9, -0.280, |, 7.6
577.6, 139.7, | , 25.7, 7.3, 49.6, | ,  5000,  4846,  1000,   971, | , -3.4, -17.2, -0.303, |, 8.2
578.6, 141.0, | , 25.7, -8.6, 36.1, | ,  5000,  4841,  1000,   955, | , -3.4, -20.2, -0.355, |, -5.9
579.7, 139.4, | , 25.7, 6.7, 49.2, | ,  5000,  4843,  1000,   968, | , -3.4, -21.0, -0.371, |, 7.7
580.7, 139.5, | , 25.7, 5.2, 47.5, | ,  5000,  4843,  1000,   978, | , -3.4, -16.7, -0.296, |, 7.3
581.7, 139.3, | , 25.7, 6.3, 50.2, | ,  5000,  4846,  1000,   954, | , -3.4,  16.7, 0.294, |, 8.3
582.7, 139.3, | , 25.7, 7.2, 50.6, | ,  5000,  4846,  1000,   964, | , -3.4, -15.9, -0.280, |, 8.3
583.7, 140.6, | , 25.7, -8.0, 42.3, | ,  5000,  4847,  1000,   963, | , -3.4,  10.3, 0.181, |, -8.4
584.7, 139.3, | , 25.7, 6.3, 50.2, | ,  5000,  4845,  1000,   954, | , -3.4, -11.6, -0.204, |, 8.6
585.7, 139.5, | , 25.7, 5.2, 49.2, | ,  5000,  4840,  1000,   967, | , -3.4, -17.6, -0.310, |, 6.8
586.7, 139.6, | , 25.7, 6.8, 50.9, | ,  5000,  4842,  1000,   979, | , -3.4, -20.2, -0.356, |, 8.5
587.7, 139.3, | , 25.7, 7.0, 48.8, | ,  5000,  4842,  1000,   971, | , -3.4, -17.2, -0.303, |, 8.3
588.7, 139.6, | , 25.7, 5.3, 51.0, | ,  5000,  4842,  1000,   996, | , -3.4,  -3.5, -0.061, |, 8.5
589.8, 139.3, | , 25.7, 7.3, 50.5, | ,  5000,  4843,  1000,   976, | , -3.4, -12.9, -0.227, |, 8.7
590.8, 139.7, | , 25.7, 6.5, 49.7, | ,  5000,  4844,  1000,   975, | , -3.4, -21.0, -0.371, |, 8.0
591.8, 139.7, | , 25.7, 6.7, 51.6, | ,  5000,  4844,  1000,   971, | , -3.4, -16.3, -0.288, |, 7.5
592.8, 139.3, | , 25.7, 7.4, 51.8, | ,  5000,  4845,  1000,   976, | , -3.4,  14.5, 0.257, |, 8.7
593.8, 139.3, | , 25.7, 7.2, 49.4, | ,  5000,  4844,  1000,   968, | , -3.4, -17.2, -0.303, |, 8.5
594.8, 139.6, | , 25.7, 8.0, 52.6, | ,  5000,  4846,  1000,   981, | , -3.4, -19.3, -0.341, |, 9.3
595.8, 139.4, | , 25.7, 6.1, 51.2, | ,  5000,  4845,  1000,   978, | , -3.4, -19.3, -0.341, |, 7.6
596.8, 139.2, | , 25.7, 7.5, 52.3, | ,  5000,  4843,  1000,   958, | , -3.4, -19.3, -0.340, |, 8.3
597.8, 139.2, | , 25.7, 8.2, 52.4, | ,  5000,  4844,  1000,   984, | , -3.4,   1.3, 0.022, |, 9.0
598.9, 139.6, | , 25.7, 8.0, 52.5, | ,  5000,  4841,  1000,   978, | , -3.4, -18.4, -0.326, |, 9.4
599.9, 139.2, | , 25.7, 7.7, 52.3, | ,  5000,  4845,  1000,   978, | , -3.4, -14.6, -0.258, |, 8.8
600.9, 139.4, | , 25.7, 6.1, 50.5, | ,  5000,  4841,  1000,   990, | , -3.4,  -3.5, -0.061, |, 7.5
601.9, 139.6, | , 25.7, 7.9, 53.2, | ,  5000,  4841,  1000,   979, | , -3.4,  12.4, 0.219, |, 9.3
602.9, 139.6, | , 25.7, 7.9, 53.0, | ,  5000,  4844,  1000,   966, | , -3.4,  -9.4, -0.167, |, 9.1
603.9, 139.2, | , 25.8, 7.7, 53.0, | ,  5000,  4839,  1000,   971, | , -3.4, -17.6, -0.310, |, 8.9
604.9, 139.7, | , 25.8, 7.1, 52.6, | ,  5000,  4843,  1000,   970, | , -3.4, -21.0, -0.371, |, 8.5
605.9, 139.2, | , 25.8, 7.6, 53.2, | ,  5000,  4844,  1000,   971, | , -3.4,  -6.0, -0.106, |, 8.9
606.9, 139.2, | , 25.8, 7.6, 53.2, | ,  5000,  4837,  1000,   979, | , -3.4, -18.0, -0.318, |, 8.7
607.9, 139.2, | , 25.8, 7.6, 53.5, | ,  5000,  4846,  1000,   975, | , -3.4, -11.2, -0.197, |, 9.0
609.0, 139.4, | , 25.8, 6.3, 52.4, | ,  5000,  4845,  1000,   969, | , -3.4,  -1.3, -0.023, |, 7.8
610.0, 139.4, | , 25.8, 6.3, 52.7, | ,  5000,  4844,  1000,   983, | , -3.4, -12.9, -0.228, |, 7.6
611.0, 139.4, | , 25.8, 6.1, 52.2, | ,  5000,  4841,  1000,   976, | , -3.4, -18.0, -0.318, |, 7.9
612.0, 139.2, | , 25.8, 7.9, 54.5, | ,  5000,  4839,  1000,   967, | , -3.4, -17.6, -0.310, |, 9.3
613.0, 139.6, | , 25.8, 8.2, 54.3, | ,  5000,  4846,  1000,   981, | , -3.4,  16.7, 0.295, |, 9.2
614.0, 139.4, | , 25.8, 6.3, 53.3, | ,  5000,  4844,  1000,   979, | , -3.4, -20.2, -0.356, |, 7.7
615.0, 139.2, | , 25.8, 7.4, 54.2, | ,  5000,  4842,  1000,   963, | , -3.4,   2.1, 0.037, |, 8.9
616.0, 139.6, | , 25.8, 8.1, 54.8, | ,  5000,  4844,  1000,   963, | , -3.4, -19.7, -0.348, |, 9.3
617.0, 139.3, | , 25.8, 6.9, 54.8, | ,  5000,  4845,  1000,  1001, | , -3.4, -20.2, -0.358, |, 8.9
618.0, 139.2, | , 25.8, 7.7, 54.8, | ,  5000,  4844,  1000,   982, | , -3.4, -21.0, -0.372, |, 8.7
619.1, 139.4, | , 25.8, 6.2, 53.7, | ,  5000,  4839,  1000,   967, | , -3.4,  -0.0, -0.000, |, 7.3
620.1, 139.6, | , 25.8, 8.2, 55.0, | ,  5000,  4844,  1000,   972, | , -3.4, -12.0, -0.212, |, 9.4
621.1, 139.2, | , 25.8, 7.4, 54.4, | ,  5000,  4846,  1000,   970, | , -3.4, -18.0, -0.318, |, 8.7
622.1, 139.2, | , 25.8, 7.5, 54.8, | ,  5000,  4842,  1000,   980, | , -3.4, -17.2, -0.303, |, 8.9
623.1, 139.6, | , 25.8, 8.2, 55.5, | ,  5000,  4844,  1000,   989, | , -3.4, -12.0, -0.213, |, 9.3
624.1, 139.3, | , 25.8, 6.1, 54.2, | ,  5000,  4845,  1000,   963, | , -3.4, -16.3, -0.287, |, 7.7
625.1, 139.2, | , 25.8, 7.5, 55.3, | ,  5000,  4843,  1000,   982, | , -3.4, -19.7, -0.349, |, 8.4
626.1, 139.5, | , 25.8, 8.1, 56.3, | ,  5000,  4845,  1000,   978, | , -3.4, -18.4, -0.326, |, 9.1
627.1, 139.6, | , 25.8, 8.0, 56.1, | ,  5000,  4846,  1000,   960, | , -3.4, -16.7, -0.295, |, 9.0
628.2, 139.2, | , 25.8, 7.5, 55.6, | ,  5000,  4846,  1000,   961, | , -3.4, -19.3, -0.340, |, 8.3
629.2, 139.4, | , 25.8, 5.9, 55.3, | ,  5000,  4844,  1000,   976, | , -3.4,   7.7, 0.136, |, 7.9
630.2, 139.6, | , 25.8, 7.3, 55.7, | ,  5000,  4843,  1000,   968, | , -3.4,   0.8, 0.015, |, 8.7
631.2, 139.6, | , 25.8, 8.2, 56.5, | ,  5000,  4836,  1000,   984, | , -3.4, -19.7, -0.349, |, 9.3
632.2, 139.2, | , 25.8, 7.6, 56.1, | ,  5000,  4840,  1000,   991, | , -3.4, -18.0, -0.319, |, 8.7
633.2, 139.5, | , 25.8, 8.2, 56.6, | ,  5000,  4838,  1000,   967, | , -3.4,   9.4, 0.166, |, 9.1
634.2, 139.7, | , 25.8, 6.6, 55.5, | ,  5000,  4840,  1000,   974, | , -3.4,   0.4, 0.007, |, 8.1
635.2, 139.2, | , 25.8, 7.2, 55.8, | ,  5000,  4846,  1000,   966, | , -3.4, -12.4, -0.220, |, 8.7
636.2, 139.2, | , 25.8, 7.8, 56.8, | ,  5000,  4845,  1000,   986, | , -3.4, -17.6, -0.311, |, 9.1
637.2, 139.6, | , 25.8, 8.2, 57.3, | ,  5000,  4841,  1000,   980, | , -3.4, -18.9, -0.334, |, 9.2
638.3, 139.2, | , 25.8, 7.7, 57.2, | ,  5000,  4844,  1000,   982, | , -3.4, -19.7, -0.349, |, 8.9
639.3, 139.4, | , 25.8, 6.6, 56.1, | ,  5000,  4841,  1000,   971, | , -3.4,  -0.0, -0.000, |, 8.1
640.3, 139.3, | , 25.8, 7.0, 55.3, | ,  5000,  4842,  1000,   978, | , -3.4,   7.7, 0.136, |, 7.6
641.3, 139.6, | , 25.8, 8.0, 57.3, | ,  5000,  4848,  1000,   971, | , -3.4,   3.8, 0.068, |, 9.2
642.3, 139.2, | , 25.8, 7.6, 57.3, | ,  5000,  4844,  1000,   973, | , -3.4, -18.4, -0.326, |, 8.9
643.3, 139.2, | , 25.8, 7.4, 58.0, | ,  5000,  4845,  1000,   979, | , -3.4,   1.7, 0.030, |, 9.2
644.3, 139.7, | , 25.8, 7.3, 57.6, | ,  5000,  4841,  1000,   961, | , -3.4, -15.0, -0.265, |, 8.2
645.3, 139.4, | , 25.8, 6.2, 57.6, | ,  5000,  4841,  1000,   970, | , -3.4, -19.3, -0.341, |, 8.4
646.3, 139.6, | , 25.8, 7.6, 54.4, | ,  5000,  4841,  1000,   967, | , -3.4,  -3.9, -0.068, |, 8.7
647.3, 139.6, | , 25.8, 7.9, 58.4, | ,  5000,  4846,  1000,   954, | , -3.4,  12.4, 0.218, |, 9.2
648.3, 139.7, | , 25.8, 8.1, 58.2, | ,  5000,  4846,  1000,   985, | , -3.4,   4.7, 0.083, |, 9.1
649.4, 139.6, | , 25.8, 2.7, 56.8, | ,  5000,  4840,  1000,   995, | , -3.4, -18.9, -0.334, |, 6.4
650.4, 139.2, | , 25.8, 7.5, 58.4, | ,  5000,  4846,  1000,   965, | , -3.4,  -4.3, -0.076, |, 8.7
651.4, 139.6, | , 25.8, 8.1, 59.0, | ,  5000,  4845,  1000,   961, | , -3.4,  -6.9, -0.121, |, 9.2
652.4, 139.6, | , 25.8, 8.1, 59.2, | ,  5000,  4843,  1000,   967, | , -3.4, -14.6, -0.257, |, 9.2
653.4, 139.2, | , 25.8, 7.8, 58.7, | ,  5000,  4845,  1000,   960, | , -3.4,  -9.9, -0.174, |, 9.0
654.4, 139.4, | , 25.8, 6.2, 58.7, | ,  5000,  4845,  1000,   979, | , -3.4, -18.9, -0.334, |, 8.1
655.4, 139.3, | , 25.8, 6.8, 57.8, | ,  5000,  4839,  1000,   959, | , -3.4, -12.4, -0.219, |, 7.7
656.4, 139.5, | , 25.8, 7.8, 58.7, | ,  5000,  4842,  1000,   966, | , -3.4, -18.4, -0.325, |, 9.2
657.4, 139.2, | , 25.8, 7.2, 59.3, | ,  5000,  4844,  1000,   981, | , -3.4,  12.0, 0.212, |, 8.7
658.4, 140.1, | , 25.8, -0.5, 53.0, | ,  1000,  4839,  3000,   956, | , -3.4,  -6.5, -0.113, |, 0.5
659.5, 140.2, | , 25.8, 6.2, 58.3, | ,  1000,   928,  3000,  3357, | , -3.4, -18.9, -0.246, |, 7.6
660.5, 138.9, | , 25.8, 6.6, 58.6, | ,  1000,   955,  3000,  2708, | , -3.4, -18.4, -0.205, |, 7.7
661.5, 138.7, | , 25.8, 7.5, 59.8, | ,  1000,   950,  3000,  2804, | , -3.4,  -0.5, -0.005, |, 9.0
662.5, 139.7, | , 25.8, 5.4, 54.9, | ,  1000,   953,  3000,  2843, | , -3.4, -13.3, -0.153, |, 8.5
663.5, 138.5, | , 25.8, 7.1, 59.5, | ,  1000,   953,  3000,  2869, | , -3.4, -18.4, -0.214, |, 8.9
664.5, 138.6, | , 25.8, 6.4, 59.3, | ,  1000,   954,  3000,  2871, | , -3.4, -19.7, -0.229, |, 8.1
665.5, 138.4, | , 25.8, 7.7, 60.0, | ,  1000,   953,  3000,  2915, | , -3.4, -16.3, -0.191, |, 9.3
666.5, 138.6, | , 25.8, 8.1, 60.3, | ,  1000,   949,  3000,  2907, | , -3.4,   1.3, 0.015, |, 9.3
667.5, 138.2, | , 25.8, 7.7, 60.5, | ,  1000,   954,  3000,  2918, | , -3.4,   5.1, 0.060, |, 8.6
668.5, 138.2, | , 25.8, 7.6, 60.5, | ,  1000,   957,  3000,  2917, | , -3.4,  -8.6, -0.101, |, 9.0
669.6, 138.7, | , 25.8, 6.9, 60.2, | ,  1000,   948,  3000,  2926, | , -3.4, -15.9, -0.187, |, 8.1
670.6, 138.5, | , 25.8, 7.9, 61.3, | ,  1000,   957,  3000,  2929, | , -3.4, -11.2, -0.132, |, 9.1
671.6, 138.0, | , 25.8, 7.8, 61.2, | ,  1000,   956,  3000,  2914, | , -3.4, -17.2, -0.202, |, 8.2
672.6, 138.4, | , 25.8, 8.2, 61.0, | ,  1000,   958,  3000,  2929, | , -3.4, -19.3, -0.228, |, 9.3
673.6, 138.4, | , 25.8, 8.3, 61.8, | ,  1000,   955,  3000,  2936, | , -3.4, -14.6, -0.172, |, 9.4
674.6, 138.2, | , 25.8, 6.5, 60.0, | ,  1000,   949,  3000,  2933, | , -3.4,  -1.7, -0.020, |, 7.3
675.6, 138.0, | , 25.8, 7.5, 61.2, | ,  1000,   955,  3000,  2929, | , -3.4, -18.9, -0.223, |, 8.6
676.6, 138.3, | , 25.8, 7.7, 61.7, | ,  1000,   958,  3000,  2924, | , -3.4,   3.0, 0.035, |, 9.2
677.6, 138.2, | , 25.8, 8.0, 62.3, | ,  1000,   957,  3000,  2920, | , -3.4, -18.9, -0.222, |, 9.2
678.6, 137.9, | , 25.8, 7.9, 62.0, | ,  1000,   954,  3000,  2929, | , -3.4, -15.9, -0.187, |, 8.6
679.7, 138.1, | , 25.8, 6.2, 61.0, | ,  1000,   951,  3000,  2936, | , -3.4, -13.7, -0.162, |, 7.9
680.7, 139.8, | , 25.8, 5.6, 58.8, | ,  1000,   946,  3000,  2934, | , -3.4,   0.8, 0.010, |, 7.3
681.7, 138.3, | , 25.8, 7.4, 62.2, | ,  1000,   953,  3000,  2916, | , -3.4,   0.8, 0.010, |, 8.6
682.7, 137.8, | , 25.8, 7.9, 62.2, | ,  1000,   953,  3000,  2918, | , -3.4, -12.4, -0.146, |, 8.8
683.7, 138.1, | , 25.8, 8.2, 62.7, | ,  1000,   960,  3000,  2933, | , -3.4,   4.7, 0.055, |, 9.1
684.7, 138.3, | , 25.8, 6.9, 62.1, | ,  1000,   957,  3000,  2912, | , -3.4, -18.0, -0.212, |, 8.2
685.7, 139.4, | , 25.8, -8.4, 51.2, | ,  1000,   954,  3000,  2920, | , -3.4,   8.1, 0.095, |, -5.2
686.7, 137.8, | , 25.8, 7.6, 62.7, | ,  1000,   954,  3000,  2932, | , -3.4, -19.3, -0.228, |, 8.6
687.7, 138.1, | , 25.8, 8.3, 63.4, | ,  1000,   958,  3000,  2915, | , -3.4, -17.6, -0.207, |, 9.4
688.7, 137.7, | , 25.8, 7.6, 62.7, | ,  1000,   958,  3000,  2924, | , -3.4,  -0.5, -0.005, |, 8.9
689.8, 137.9, | , 25.8, 6.3, 61.7, | ,  1000,   955,  3000,  2941, | , -3.4, -16.7, -0.198, |, 7.5
690.8, 139.6, | , 25.8, -1.0, 56.2, | ,  1000,   953,  3000,  2925, | , -3.4, -17.2, -0.202, |, 1.2
691.8, 138.0, | , 25.8, 8.2, 64.0, | ,  1000,   960,  3000,  2929, | , -3.4, -13.3, -0.157, |, 9.2
692.8, 137.7, | , 25.8, 7.8, 63.8, | ,  1000,   953,  3000,  2935, | , -3.4, -20.6, -0.243, |, 8.9
693.8, 137.7, | , 25.8, 7.9, 64.4, | ,  1000,   956,  3000,  2937, | , -3.4, -18.0, -0.213, |, 8.7
694.8, 138.2, | , 25.8, 6.9, 63.4, | ,  1000,   951,  3000,  2936, | , -3.4, -17.6, -0.208, |, 8.0
695.8, 138.1, | , 25.8, 8.3, 64.5, | ,  1000,   952,  3000,  2935, | , -3.4,  -8.2, -0.096, |, 9.3
696.8, 137.7, | , 25.8, 7.3, 63.7, | ,  1000,   958,  3000,  2944, | , -3.4, -19.3, -0.229, |, 8.5
697.8, 138.0, | , 25.8, 8.4, 65.3, | ,  1000,   958,  3000,  2941, | , -3.4,  15.8, 0.187, |, 9.3
698.8, 138.0, | , 25.8, 8.1, 64.9, | ,  1000,   958,  3000,  2915, | , -3.4, -15.0, -0.177, |, 9.3
699.9, 137.9, | , 25.8, 6.5, 63.7, | ,  1000,   955,  3000,  2927, | , -3.4, -17.2, -0.202, |, 7.8
700.9, 137.7, | , 25.9, 7.9, 64.7, | ,  1000,   951,  3000,  2929, | , -3.4,  15.0, 0.176, |, 8.7
701.9, 138.1, | , 25.8, 8.3, 64.7, | ,  1000,   956,  3000,  2926, | , -3.4, -11.6, -0.137, |, 9.4
702.9, 138.1, | , 25.9, 8.4, 65.5, | ,  1000,   951,  3000,  2933, | , -3.4, -19.7, -0.233, |, 9.3
703.9, 137.7, | , 25.9, 7.6, 65.1, | ,  1000,   956,  3000,  2932, | , -3.4, -18.4, -0.218, |, 8.8
704.9, 137.8, | , 25.9, 6.8, 64.6, | ,  1000,   959,  3000,  2918, | , -3.4,  13.3, 0.156, |, 8.2
705.9, 138.0, | , 25.9, 7.9, 66.3, | ,  1000,   956,  3000,  2936, | , -3.4, -15.9, -0.188, |, 9.0
706.9, 137.7, | , 25.9, 7.5, 64.9, | ,  1000,   953,  3000,  2918, | , -3.4,   8.1, 0.095, |, 8.6
707.9, 137.7, | , 25.9, 7.5, 65.7, | ,  1000,   954,  3000,  2921, | , -3.4,  -9.9, -0.116, |, 8.9
709.0, 137.6, | , 25.9, 7.8, 65.2, | ,  1000,   956,  3000,  2944, | , -3.4, -15.9, -0.188, |, 8.9
710.0, 137.8, | , 25.9, 6.6, 64.8, | ,  1000,   952,  3000,  2932, | , -3.4, -19.3, -0.228, |, 7.2
711.0, 137.7, | , 25.9, 7.6, 66.1, | ,  1000,   953,  3000,  2916, | , -3.4,  -9.0, -0.106, |, 9.1
712.0, 137.7, | , 25.9, 7.6, 66.8, | ,  1000,   958,  3000,  2914, | , -3.4, -21.4, -0.252, |, 9.3
713.0, 138.0, | , 25.9, 8.1, 66.6, | ,  1000,   954,  3000,  2933, | , -3.4,  -5.6, -0.066, |, 9.0
714.0, 137.6, | , 25.9, 8.0, 66.3, | ,  1000,   954,  3000,  2933, | , -3.4,  -9.9, -0.117, |, 8.8
715.0, 137.9, | , 25.9, 6.4, 65.4, | ,  1000,   949,  3000,  2930, | , -3.4, -20.2, -0.237, |, 7.1
716.0, 138.1, | , 25.9, 8.3, 67.1, | ,  1000,   954,  3000,  2933, | , -3.4, -15.9, -0.187, |, 8.5
717.0, 137.7, | , 25.9, 8.0, 66.8, | ,  1000,   952,  3000,  2933, | , -3.4, -18.0, -0.213, |, 8.8
718.0, 137.7, | , 25.9, 7.3, 66.4, | ,  1000,   956,  3000,  2936, | , -3.4, -20.6, -0.243, |, 8.4
719.1, 137.7, | , 25.9, 7.8, 67.2, | ,  1000,   954,  3000,  2918, | , -3.4,  -1.7, -0.020, |, 8.8
720.1, 138.2, | , 25.9, 7.5, 66.5, | ,  1000,   951,  3000,  2919, | , -3.4, -13.3, -0.156, |, 8.6
721.1, 137.8, | , 25.9, 7.5, 67.5, | ,  1000,   955,  3000,  2933, | , -3.4, -13.3, -0.157, |, 8.8
722.1, 137.7, | , 25.9, 7.9, 67.9, | ,  1000,   954,  3000,  2923, | , -3.4, -20.2, -0.237, |, 9.3
723.1, 138.1, | , 25.9, 8.0, 67.8, | ,  1000,   954,  3000,  2930, | , -3.4, -16.7, -0.197, |, 9.2
724.1, 138.1, | , 25.9, 8.3, 67.7, | ,  1000,   953,  3000,  2937, | , -3.4, -16.3, -0.193, |, 9.1
725.1, 137.9, | , 25.9, 6.5, 67.4, | ,  1000,   956,  3000,  2906, | , -3.4,   6.8, 0.080, |, 7.5
726.1, 138.1, | , 25.9, 8.3, 68.1, | ,  1000,   954,  3000,  2913, | , -3.4, -10.7, -0.126, |, 9.3
727.1, 138.1, | , 25.9, 8.0, 68.5, | ,  1000,   956,  3000,  2927, | , -3.4, -16.7, -0.197, |, 9.2
728.1, 137.7, | , 25.9, 7.5, 68.2, | ,  1000,   954,  3000,  2927, | , -3.4,  14.1, 0.166, |, 8.6
729.2, 137.7, | , 25.9, 7.8, 67.9, | ,  1000,   957,  3000,  2921, | , -3.4,   5.5, 0.065, |, 9.0
730.2, 138.3, | , 25.9, 6.8, 68.2, | ,  1000,   956,  3000,  2916, | , -3.4, -15.4, -0.182, |, 7.7
731.2, 137.8, | , 25.9, 7.6, 68.6, | ,  1000,   953,  3000,  2944, | , -3.4, -11.2, -0.132, |, 8.8
732.2, 137.8, | , 25.9, 7.8, 68.6, | ,  1000,   951,  3000,  2925, | , -3.4, -18.9, -0.222, |, 8.8
733.2, 137.8, | , 25.9, 7.6, 69.2, | ,  1000,   951,  3000,  2934, | , -3.4, -18.0, -0.213, |, 8.6
734.2, 138.2, | , 25.9, 8.3, 69.4, | ,  1000,   954,  3000,  2933, | , -3.4, -15.0, -0.177, |, 9.3
735.2, 138.0, | , 25.9, 6.4, 67.4, | ,  1000,   955,  3000,  2918, | , -3.4,  -7.7, -0.091, |, 7.7
736.2, 137.8, | , 25.9, 7.6, 68.7, | ,  1000,   953,  3000,  2932, | , -3.4,   1.7, 0.020, |, 8.6
737.2, 137.8, | , 25.9, 7.7, 69.7, | ,  1000,   959,  3000,  2916, | , -3.4,   6.4, 0.075, |, 8.9
738.2, 138.2, | , 25.9, 8.0, 70.2, | ,  1000,   955,  3000,  2939, | , -3.4, -15.4, -0.183, |, 8.4
739.3, 137.8, | , 25.9, 7.7, 70.1, | ,  1000,   950,  3000,  2946, | , -3.4, -19.7, -0.233, |, 8.9
740.3, 138.0, | , 25.9, 6.5, 68.7, | ,  1000,   955,  3000,  2925, | , -3.4,  12.8, 0.151, |, 7.4
741.3, 138.3, | , 25.9, 7.5, 69.8, | ,  1000,   955,  3000,  2918, | , -3.4,   5.5, 0.065, |, 8.3
742.3, 137.9, | , 25.9, 7.6, 70.2, | ,  1000,   952,  3000,  2927, | , -3.4, -19.7, -0.232, |, 8.6
743.3, 137.8, | , 25.9, 7.9, 70.4, | ,  1000,   955,  3000,  2916, | , -3.4, -18.4, -0.217, |, 8.6
744.3, 137.8, | , 25.9, 8.0, 70.8, | ,  1000,   957,  3000,  2933, | , -3.4, -17.2, -0.203, |, 9.2
745.3, 138.4, | , 25.9, 6.4, 69.5, | ,  1000,   952,  3000,  2929, | , -3.4,  -9.9, -0.116, |, 7.5
746.3, 138.0, | , 25.9, 6.9, 70.1, | ,  1000,   949,  3000,  2928, | , -3.4,  16.3, 0.191, |, 7.9
747.3, 138.2, | , 25.9, 8.3, 71.4, | ,  1000,   954,  3000,  2931, | , -3.4, -19.7, -0.233, |, 9.3
748.4, 137.9, | , 25.9, 7.4, 70.9, | ,  1000,   958,  3000,  2922, | , -3.4, -16.3, -0.192, |, 8.6
749.4, 137.8, | , 25.9, 7.8, 71.0, | ,  1000,   955,  3000,  2924, | , -3.4, -20.2, -0.237, |, 8.8
750.4, 138.1, | , 25.9, 6.7, 70.6, | ,  1000,   946,  3000,  2937, | , -3.4,  -0.0, -0.000, |, 8.2
751.4, 137.9, | , 25.9, 7.8, 70.8, | ,  1000,   952,  3000,  2935, | , -3.4, -18.4, -0.218, |, 8.8
752.4, 137.9, | , 25.9, 7.9, 71.5, | ,  1000,   953,  3000,  2934, | , -3.4, -10.7, -0.127, |, 8.8
753.4, 137.8, | , 25.9, 7.6, 71.7, | ,  1000,   954,  3000,  2932, | , -3.4, -18.0, -0.213, |, 8.6
754.4, 137.9, | , 25.9, 8.0, 71.5, | ,  1000,   954,  3000,  2934, | , -3.4, -18.9, -0.223, |, 8.8
755.4, 138.5, | , 25.9, 6.9, 71.7, | ,  1000,   948,  3000,  2922, | , -3.4, -20.6, -0.242, |, 7.9
756.4, 137.9, | , 25.9, 7.8, 72.0, | ,  1000,   955,  3000,  2942, | , -3.4, -20.6, -0.244, |, 8.8
757.4, 137.9, | , 25.9, 7.9, 72.4, | ,  1000,   952,  3000,  2922, | , -3.4,  -7.7, -0.091, |, 8.8
758.5, 138.2, | , 25.9, 8.2, 72.5, | ,  1000,   954,  3000,  2932, | , -3.4, -12.9, -0.152, |, 9.1
759.5, 138.2, | , 25.9, 8.4, 72.5, | ,  1000,   951,  3000,  2922, | , -3.4, -17.6, -0.207, |, 9.3
760.5, 138.6, | , 25.9, -3.4, 69.3, | ,  1000,   952,  3000,  2931, | , -3.4, -19.3, -0.228, |, 2.9
761.5, 138.0, | , 25.9, 7.9, 72.8, | ,  1000,   955,  3000,  2922, | , -3.4, -12.0, -0.141, |, 8.7
762.5, 137.9, | , 25.9, 8.0, 72.9, | ,  1000,   956,  3000,  2922, | , -3.4, -14.6, -0.172, |, 8.8
763.5, 137.9, | , 25.9, 7.9, 73.1, | ,  1000,   955,  3000,  2937, | , -3.4, -17.2, -0.203, |, 8.8
764.5, 137.9, | , 25.9, 7.8, 72.6, | ,  1000,   955,  3000,  2923, | , -3.4, -16.7, -0.197, |, 8.7
765.5, 138.1, | , 25.9, 6.6, 72.3, | ,  1000,   952,  3000,  2935, | , -3.4,  16.3, 0.192, |, 7.8
766.5, 138.4, | , 25.9, 8.1, 73.5, | ,  1000,   955,  3000,  2905, | , -3.4,  -4.7, -0.056, |, 8.7
767.5, 138.0, | , 25.9, 7.6, 73.1, | ,  1000,   954,  3000,  2926, | , -3.4, -19.7, -0.232, |, 8.0
768.5, 138.0, | , 25.9, 8.0, 73.3, | ,  1000,   952,  3000,  2940, | , -3.4, -19.7, -0.233, |, 8.9
769.6, 139.3, | , 25.9, -0.7, 66.9, | ,  1000,   954,  3000,  2911, | , -3.4, -20.6, -0.242, |, 1.0
770.6, 138.5, | , 25.9, 6.7, 73.1, | ,  1000,   955,  3000,  2937, | , -3.4,  -5.6, -0.066, |, 8.0
771.6, 138.0, | , 25.9, 7.9, 74.3, | ,  1000,   955,  3000,  2929, | , -3.4,   6.0, 0.070, |, 8.8
772.6, 138.3, | , 25.9, 8.3, 74.9, | ,  1000,   954,  3000,  2935, | , -3.4, -21.0, -0.248, |, 9.2
773.6, 137.9, | , 25.9, 7.7, 74.1, | ,  1000,   953,  3000,  2934, | , -3.4, -15.9, -0.187, |, 8.5
774.6, 137.9, | , 25.9, 7.9, 74.3, | ,  1000,   951,  3000,  2915, | , -3.4,  12.0, 0.141, |, 9.0
775.6, 138.1, | , 25.9, 6.6, 73.6, | ,  1000,   949,  3000,  2918, | , -3.4, -18.0, -0.212, |, 7.4
776.6, 138.3, | , 25.9, 8.4, 75.7, | ,  1000,   955,  3000,  2938, | , -3.4, -15.0, -0.178, |, 9.3
777.6, 137.9, | , 25.9, 7.6, 74.8, | ,  1000,   956,  3000,  2926, | , -3.4,  16.3, 0.192, |, 8.8
778.6, 137.9, | , 25.9, 7.7, 75.1, | ,  1000,   954,  3000,  2933, | , -3.4,  12.4, 0.146, |, 8.8
779.7, 138.3, | , 25.9, 8.1, 75.7, | ,  1000,   958,  3000,  2932, | , -3.4, -14.2, -0.167, |, 9.0
780.7, 138.5, | , 25.9, 7.2, 74.9, | ,  1000,   957,  3000,  2927, | , -3.4, -16.3, -0.192, |, 8.3
781.7, 137.9, | , 25.9, 7.7, 76.2, | ,  1000,   961,  3000,  2932, | , -3.4,   1.7, 0.020, |, 8.5
782.7, 139.6, | , 25.9, -7.3, 68.3, | ,  1000,   947,  3000,  2925, | , -3.4, -21.9, -0.257, |, -6.8
783.7, 138.3, | , 25.9, 8.0, 75.7, | ,  1000,   953,  3000,  2933, | , -3.4, -19.7, -0.233, |, 8.8
784.7, 138.0, | , 25.9, 7.8, 76.2, | ,  1000,   956,  3000,  2933, | , -3.4,  -3.0, -0.036, |, 8.7
785.7, 138.2, | , 25.9, 6.6, 74.9, | ,  1000,   952,  3000,  2946, | , -3.4, -13.7, -0.163, |, 7.5
786.7, 138.1, | , 25.9, 8.0, 77.1, | ,  1000,   962,  3000,  2948, | , -3.4, -15.9, -0.188, |, 9.5
787.7, 139.5, | , 25.9, -0.8, 69.5, | ,  1000,   952,  3000,  2916, | , -3.4,  12.4, 0.146, |, 1.0
788.8, 138.2, | , 25.9, 7.7, 76.4, | ,  1000,   956,  3000,  2930, | , -3.4,  -3.9, -0.046, |, 8.6
789.8, 138.1, | , 25.9, 7.9, 77.5, | ,  1000,   953,  3000,  2941, | , -3.4, -14.2, -0.167, |, 9.4
790.8, 138.7, | , 25.9, 7.0, 76.2, | ,  1000,   956,  3000,  2929, | , -3.4, -18.0, -0.213, |, 7.2
791.8, 138.5, | , 25.9, 8.3, 77.7, | ,  1000,   952,  3000,  2918, | , -3.4, -18.0, -0.212, |, 9.3
792.8, 138.2, | , 25.9, 7.9, 77.4, | ,  1000,   958,  3000,  2938, | , -3.4,  -0.5, -0.005, |, 8.9
793.8, 138.6, | , 25.9, 7.7, 77.9, | ,  1000,   955,  3000,  2936, | , -3.4,  -6.0, -0.071, |, 9.0
794.8, 138.6, | , 25.9, 8.1, 78.1, | ,  1000,   955,  3000,  2916, | , -3.4, -19.3, -0.227, |, 9.2
795.8, 138.4, | , 25.9, 6.5, 76.9, | ,  1000,   953,  3000,  2922, | , -3.4,  15.4, 0.181, |, 7.6
796.8, 138.2, | , 25.9, 7.8, 78.1, | ,  1000,   958,  3000,  2928, | , -3.4,  16.3, 0.192, |, 8.8
797.8, 138.7, | , 25.9, 8.2, 79.3, | ,  1000,   955,  3000,  2917, | , -3.4, -18.0, -0.212, |, 9.5
798.9, 138.6, | , 25.9, 8.4, 78.8, | ,  1000,   958,  3000,  2941, | , -3.4, -16.7, -0.198, |, 9.4
799.9, 138.2, | , 25.9, 7.6, 78.8, | ,  1000,   952,  3000,  2927, | , -3.4,  -2.6, -0.031, |, 8.9
800.9, 138.9, | , 25.9, 7.1, 78.3, | ,  1000,   952,  3000,  2937, | , -3.4,  10.7, 0.126, |, 8.1
