Repository: jdhuang-csm/Ru-BCA

## Methods
* (BaO)<sub>x</sub>-(CaO)<sub>y</sub>-(Al<sub>2</sub>O<sub>3</sub>)<sub>1-x-y</sub> (BCA) catalyst supports were synthesized via sol-gel and solid-state methods. 
* Ru/BCA catalysts were prepared via incipient wetness impregnation to achieve 1 wt. % Ru loading.
* Ammonia synthesis rates were measured for Ru/BCA catalysts in a packed-bed reactor at 480-600<sup>o</sup>C, 10 bar, and space velocities up to 1.3 x 10<sup>6</sup> ml g<sub>cat</sub><sup>-1</sup> h<sup>-1</sup>.
* A machine learning (ML) model was employed to improve understanding of the behavior of Ru/BCA catalysts.
* A microkinetic model was developed to describe the best-performing catalyst.

File: data/init_files_Cadigan/BAdC_doubann_2017-06-16-01.txt (part 2 of 43)
********** Start test **********
Elapsed time, Pressure, | , LJtemp(C), Inner-Temp, Outer-Temp, | , N2-set, N2-flow, H2-set, H2-flow, | , pH, NH3_ppm, NH3_Prod_rate, |, In222Temp
388.7, 116.6, | , 23.9, 9.1, 33.9, | ,  4000,  3883,  1000,  1007, | , -3.4, -2422.0, -30.982, |, 10.7
389.7, 118.2, | , 23.9, 2.5, 28.1, | ,  4000,  3880,  1000,  1015, | , -3.4, -2423.3, -31.031, |, 4.6
390.7, 117.6, | , 23.9, 8.1, 33.4, | ,  4000,  3889,  1000,  1023, | , -3.4, -2422.9, -31.127, |, 9.9
391.7, 118.3, | , 23.9, 9.2, 33.7, | ,  4000,  3884,  1000,  1003, | , -3.4, -2422.5, -30.967, |, 10.5
392.7, 118.5, | , 23.9, 9.6, 32.7, | ,  4000,  3887,  1000,  1016, | , -3.4, -2421.6, -31.063, |, 11.2
393.7, 118.7, | , 23.9, 9.0, 33.9, | ,  4000,  3885,  1000,  1012, | , -3.4, -2422.5, -31.032, |, 10.6
394.8, 119.1, | , 23.9, 9.0, 34.9, | ,  4000,  3885,  1000,  1034, | , -3.4, -2422.5, -31.172, |, 10.4
395.8, 119.6, | , 23.9, 8.3, 33.5, | ,  4000,  3889,  1000,  1012, | , -3.4, -2422.5, -31.057, |, 9.8
396.8, 119.8, | , 23.9, 9.1, 34.6, | ,  4000,  3883,  1000,  1032, | , -3.4, -2422.5, -31.150, |, 10.5
397.8, 120.2, | , 23.9, 8.8, 34.6, | ,  4000,  3882,  1000,  1033, | , -3.4, -2422.0, -31.137, |, 10.5
398.8, 120.8, | , 23.9, 9.7, 35.2, | ,  4000,  3885,  1000,  1034, | , -3.4, -2422.0, -31.164, |, 11.1
399.8, 120.9, | , 23.9, 9.8, 35.7, | ,  4000,  3883,  1000,  1041, | , -3.4, -2422.5, -31.201, |, 11.2
400.8, 121.0, | , 23.9, 8.1, 33.9, | ,  4000,  3878,  1000,  1003, | , -3.4, -2422.9, -30.938, |, 9.5
401.8, 120.9, | , 23.9, 9.0, 35.1, | ,  4000,  3880,  1000,  1008, | , -3.4, -2422.0, -30.970, |, 10.8
402.8, 121.7, | , 23.9, 9.8, 35.0, | ,  4000,  3884,  1000,  1029, | , -3.4, -2422.5, -31.132, |, 11.2
403.8, 121.8, | , 23.9, 9.1, 35.3, | ,  4000,  3884,  1000,  1021, | , -3.4, -2422.5, -31.086, |, 10.6
404.9, 122.2, | , 23.9, 9.0, 35.1, | ,  4000,  3883,  1000,  1020, | , -3.4, -2422.5, -31.075, |, 10.5
405.9, 122.8, | , 23.9, 8.2, 34.9, | ,  4000,  3883,  1000,  1023, | , -3.4, -2422.9, -31.098, |, 9.8
406.9, 123.4, | , 23.9, 9.6, 35.4, | ,  4000,  3885,  1000,  1038, | , -3.4, -2422.5, -31.198, |, 11.0
407.9, 123.5, | , 23.9, 9.1, 35.2, | ,  4000,  3888,  1000,  1061, | , -3.4, -2422.5, -31.361, |, 10.6
408.9, 123.9, | , 23.9, 9.1, 35.6, | ,  4000,  3885,  1000,  1031, | , -3.4, -2422.5, -31.150, |, 10.6
409.9, 124.3, | , 23.9, 8.9, 35.4, | ,  4000,  3889,  1000,  1038, | , -3.4, -2422.5, -31.217, |, 10.6
410.9, 125.3, | , 23.9, 8.7, 35.4, | ,  4000,  3884,  1000,  1057, | , -3.4, -2422.5, -31.311, |, 10.3
411.9, 125.2, | , 23.9, 9.1, 36.0, | ,  4000,  3879,  1000,  1090, | , -3.4, -2422.5, -31.489, |, 10.7
412.9, 125.5, | , 23.9, 9.2, 36.5, | ,  4000,  3773,  1000,  1256, | , -3.4, -2422.5, -31.865, |, 11.2
413.9, 126.4, | , 23.9, 9.5, 36.5, | ,  4000,  3781,  1000,  1580, | , -3.4, -2422.0, -33.969, |, 11.0
414.9, 127.0, | , 23.9, 9.3, 36.9, | ,  4000,  3816,  1000,  2226, | , -3.4, -2422.0, -38.280, |, 11.2
416.0, 127.5, | , 23.9, 7.6, 35.8, | ,  4000,  3833,  1000,  2554, | , -3.4, -2422.5, -40.471, |, 9.8
417.0, 127.9, | , 23.9, 9.7, 36.5, | ,  4000,  3852,  1000,  1641, | , -3.4, -2422.0, -34.802, |, 11.2
418.0, 128.3, | , 23.9, 9.6, 37.6, | ,  4000,  3863,  1000,  1226, | , -3.4, -2422.0, -32.245, |, 11.1
419.0, 128.3, | , 23.9, 9.2, 36.4, | ,  4000,  3875,  1000,  1008, | , -3.4, -2422.9, -30.951, |, 10.6
420.0, 128.7, | , 23.9, 9.1, 36.9, | ,  4000,  3878,  1000,   971, | , -3.4, -2422.5, -30.724, |, 10.7
421.0, 129.6, | , 23.9, 9.0, 36.8, | ,  4000,  3882,  1000,   981, | , -3.4, -2422.0, -30.807, |, 9.8
422.0, 130.0, | , 23.9, 9.3, 37.1, | ,  4000,  3883,  1000,  1008, | , -3.4, -2422.5, -30.989, |, 10.7
423.0, 130.0, | , 23.9, 9.0, 36.7, | ,  4000,  3884,  1000,  1004, | , -3.4, -2422.5, -30.974, |, 10.5
424.0, 130.4, | , 23.9, 9.2, 37.8, | ,  4000,  3885,  1000,  1001, | , -3.4, -2422.5, -30.967, |, 11.3
425.0, 131.1, | , 23.9, 9.7, 37.6, | ,  4000,  3885,  1000,  1024, | , -3.4, -2422.0, -31.102, |, 11.1
426.1, 131.4, | , 23.9, 8.2, 36.8, | ,  4000,  3886,  1000,  1003, | , -3.4, -2422.9, -30.988, |, 10.0
427.1, 131.7, | , 23.9, 8.5, 36.7, | ,  4000,  3885,  1000,  1012, | , -3.4, -2422.5, -31.028, |, 9.9
428.1, 132.3, | , 23.9, 9.6, 38.4, | ,  4000,  3889,  1000,  1025, | , -3.4, -2422.5, -31.139, |, 11.1
429.1, 132.9, | , 23.9, 9.5, 37.8, | ,  4000,  3888,  1000,  1022, | , -3.4, -2422.5, -31.111, |, 11.1
430.1, 132.8, | , 23.9, 9.1, 37.8, | ,  4000,  3889,  1000,  1004, | , -3.4, -2422.5, -31.006, |, 10.5
431.1, 133.4, | , 23.9, 4.3, 37.2, | ,  4000,  3883,  1000,  1010, | , -3.4, -2422.9, -31.011, |, 9.7
432.1, 133.9, | , 23.9, 9.8, 38.4, | ,  4000,  3890,  1000,  1015, | , -3.4, -2422.5, -31.080, |, 11.0
433.1, 134.3, | , 23.9, 8.2, 36.9, | ,  4000,  3886,  1000,  1014, | , -3.4, -2423.3, -31.062, |, 8.4
434.1, 134.9, | , 23.9, 7.5, 38.0, | ,  4000,  3890,  1000,  1012, | , -3.4, -2422.9, -31.072, |, 10.4
435.1, 134.8, | , 23.9, 9.0, 39.0, | ,  4000,  3889,  1000,  1011, | , -3.4, -2422.5, -31.047, |, 10.5
436.2, 135.3, | , 23.9, 8.9, 37.7, | ,  4000,  3887,  1000,  1023, | , -3.4, -2422.5, -31.112, |, 10.4
437.2, 137.0, | , 23.9, 4.6, 37.5, | ,  4000,  3883,  1000,  1023, | , -3.4, -2423.3, -31.106, |, 5.5
438.2, 136.2, | , 23.9, 9.0, 38.6, | ,  4000,  3887,  1000,  1023, | , -3.4, -2422.0, -31.108, |, 10.5
439.2, 137.0, | , 23.9, 8.9, 38.1, | ,  4000,  3887,  1000,  1002, | , -3.4, -2422.9, -30.987, |, 10.3
440.2, 137.2, | , 23.9, 9.5, 38.8, | ,  4000,  3883,  1000,  1029, | , -3.4, -2422.5, -31.130, |, 11.0
441.2, 137.3, | , 24.0, 6.9, 38.9, | ,  4000,  3887,  1000,  1012, | , -3.4, -2422.5, -31.044, |, 10.5
442.2, 137.8, | , 23.9, 9.4, 35.5, | ,  4000,  3887,  1000,  1030, | , -3.4, -2422.5, -31.155, |, 8.3
443.2, 138.4, | , 24.0, 9.4, 39.5, | ,  4000,  3892,  1000,  1044, | , -3.4, -2422.5, -31.277, |, 11.0
444.2, 139.0, | , 24.0, 5.5, 31.7, | ,  4000,  3886,  1000,  1017, | , -3.4, -2422.5, -31.073, |, 5.5
445.2, 139.0, | , 24.0, 8.9, 39.4, | ,  4000,  3886,  1000,  1010, | , -3.4, -2422.9, -31.029, |, 10.6
446.2, 139.9, | , 24.0, 8.6, 36.4, | ,  4000,  3891,  1000,  1007, | , -3.4, -2422.5, -31.038, |, 8.8
447.3, 140.3, | , 24.0, 8.6, 33.6, | ,  4000,  3885,  1000,  1031, | , -3.4, -2422.0, -31.151, |, 6.3
448.3, 140.7, | , 24.0, 6.7, 38.0, | ,  4000,  3886,  1000,  1031, | , -3.4, -2422.0, -31.155, |, 4.1
449.3, 140.3, | , 24.0, 8.2, 38.7, | ,  4000,  3882,  1000,  1002, | , -3.4, -2422.5, -30.952, |, 9.5
450.3, 140.5, | , 24.0, 9.5, 40.1, | ,  4000,  3878,  1000,   989, | , -3.4, -2422.5, -30.843, |, 10.8
451.3, 140.6, | , 24.0, 7.4, 38.9, | ,  4000,  3881,  1000,   964, | , -3.4, -2423.3, -30.715, |, 9.5
452.3, 140.4, | , 24.0, 7.8, 38.7, | ,  4000,  3880,  1000,   997, | , -3.4, -2422.5, -30.906, |, 9.3
453.3, 140.5, | , 24.0, 9.4, 40.3, | ,  4000,  3882,  1000,   982, | , -3.4, -2422.5, -30.820, |, 11.2
454.3, 140.7, | , 24.0, 8.5, 40.0, | ,  4000,  3877,  1000,   964, | , -3.4, -2422.5, -30.676, |, 10.2
455.3, 142.1, | , 24.0, -1.3, 32.6, | ,  4000,  3871,  1000,   981, | , -3.4, -2424.2, -30.766, |, 1.6
456.4, 140.4, | , 24.0, 7.9, 39.4, | ,  4000,  3875,  1000,   966, | , -3.4, -2422.5, -30.674, |, 9.7
457.4, 140.7, | , 24.0, 8.7, 39.9, | ,  4000,  3877,  1000,   990, | , -3.4, -2422.5, -30.842, |, 10.2
458.4, 140.4, | , 24.0, 8.1, 40.1, | ,  4000,  3871,  1000,   972, | , -3.4, -2422.5, -30.692, |, 9.8
459.4, 140.4, | , 24.0, 7.9, 40.1, | ,  4000,  3871,  1000,   971, | , -3.4, -2422.9, -30.687, |, 9.6
460.4, 140.2, | , 24.0, 8.5, 41.4, | ,  4000,  3874,  1000,   977, | , -3.4, -2422.5, -30.738, |, 10.6
461.4, 140.6, | , 24.0, 9.2, 40.6, | ,  4000,  3873,  1000,   958, | , -3.4, -2422.0, -30.606, |, 10.9
462.4, 140.2, | , 24.0, 8.6, 41.1, | ,  4000,  3875,  1000,   978, | , -3.4, -2422.9, -30.754, |, 10.2
463.4, 140.2, | , 24.0, 8.7, 41.5, | ,  4000,  3875,  1000,   960, | , -3.4, -2422.5, -30.634, |, 10.4
464.4, 140.8, | , 24.0, 8.4, 40.1, | ,  4000,  3877,  1000,   971, | , -3.4, -2422.9, -30.727, |, 10.2
465.4, 140.5, | , 24.0, 9.4, 41.5, | ,  4000,  3878,  1000,   986, | , -3.4, -2422.5, -30.828, |, 10.9
466.5, 140.3, | , 24.0, 8.6, 40.9, | ,  4000,  3874,  1000,   990, | , -3.4, -2422.5, -30.818, |, 5.1
467.5, 140.2, | , 24.0, 8.1, 40.6, | ,  4000,  3875,  1000,   986, | , -3.4, -2422.5, -30.808, |, 10.2
468.5, 140.6, | , 24.0, 9.1, 41.8, | ,  4000,  3875,  1000,   973, | , -3.4, -2422.5, -30.719, |, 10.6
469.5, 140.4, | , 24.0, 7.7, 40.4, | ,  4000,  3875,  1000,   975, | , -3.4, -2422.5, -30.738, |, 9.4
470.5, 140.9, | , 24.0, 6.8, 40.6, | ,  4000,  3872,  1000,   978, | , -3.4, -2422.5, -30.740, |, 6.9
471.5, 140.5, | , 24.0, 9.1, 42.7, | ,  4000,  3875,  1000,   967, | , -3.4, -2422.5, -30.679, |, 10.8
472.5, 140.7, | , 24.0, 8.8, 42.1, | ,  4000,  3872,  1000,   965, | , -3.4, -2422.5, -30.651, |, 10.6
473.5, 140.2, | , 24.0, 8.4, 41.9, | ,  4000,  3875,  1000,   967, | , -3.4, -2422.5, -30.679, |, 10.3
474.5, 140.4, | , 24.0, 8.0, 41.0, | ,  4000,  3873,  1000,   966, | , -3.4, -2422.5, -30.662, |, 9.8
475.5, 140.5, | , 24.0, 9.6, 43.1, | ,  4000,  3872,  1000,   961, | , -3.4, -2422.0, -30.624, |, 11.2
476.6, 140.1, | , 24.0, 9.0, 42.5, | ,  4000,  3875,  1000,   978, | , -3.4, -2422.5, -30.758, |, 10.5
477.6, 140.3, | , 24.0, 8.5, 40.9, | ,  4000,  3877,  1000,   980, | , -3.4, -2422.5, -30.778, |, 10.1
478.6, 140.4, | , 24.0, 8.0, 41.6, | ,  4000,  3875,  1000,   960, | , -3.4, -2422.9, -30.643, |, 5.9
479.6, 140.4, | , 24.0, 8.2, 42.7, | ,  4000,  3877,  1000,   962, | , -3.4, -2422.5, -30.661, |, 9.7
480.6, 140.2, | , 24.0, 8.8, 42.2, | ,  4000,  3874,  1000,   983, | , -3.4, -2422.9, -30.785, |, 10.6
481.6, 140.1, | , 24.0, 8.8, 43.4, | ,  4000,  3874,  1000,   967, | , -3.4, -2422.5, -30.677, |, 10.3
482.6, 140.6, | , 24.0, 8.7, 43.7, | ,  4000,  3875,  1000,   960, | , -3.4, -2422.5, -30.643, |, 11.2
483.6, 140.5, | , 24.0, 7.8, 39.3, | ,  4000,  3874,  1000,   965, | , -3.4, -2422.5, -30.665, |, 8.9
484.6, 140.3, | , 24.0, 8.4, 43.6, | ,  4000,  3877,  1000,   956, | , -3.4, -2422.5, -30.627, |, 7.8
485.7, 140.6, | , 24.0, 3.5, 43.8, | ,  4000,  3872,  1000,   952, | , -3.4, -2422.5, -30.571, |, 8.3
486.7, 140.5, | , 24.0, 9.5, 43.8, | ,  4000,  3873,  1000,   954, | , -3.4, -2422.5, -30.589, |, 11.0
487.7, 141.5, | , 24.0, 2.3, 38.5, | ,  4000,  3873,  1000,   971, | , -3.4, -2423.7, -30.715, |, 4.0
488.7, 140.5, | , 24.0, 9.0, 44.5, | ,  4000,  3874,  1000,   965, | , -3.4, -2422.5, -30.665, |, 10.9
489.7, 140.6, | , 24.0, 1.8, 43.4, | ,  4000,  3871,  1000,   994, | , -3.4, -2422.9, -30.837, |, 9.7
490.7, 140.2, | , 24.0, 8.8, 44.3, | ,  4000,  3876,  1000,   965, | , -3.4, -2422.5, -30.677, |, 10.4
491.7, 140.1, | , 24.0, 9.0, 44.4, | ,  4000,  3875,  1000,   960, | , -3.4, -2422.5, -30.641, |, 10.6
492.7, 140.5, | , 24.0, 9.5, 44.5, | ,  4000,  3876,  1000,   997, | , -3.4, -2422.5, -30.879, |, 11.0
493.7, 140.7, | , 24.0, 8.4, 43.7, | ,  4000,  3876,  1000,   985, | , -3.4, -2422.0, -30.796, |, 10.3
494.7, 140.3, | , 24.0, 8.2, 43.6, | ,  4000,  3874,  1000,   966, | , -3.4, -2422.5, -30.668, |, 9.8
495.7, 140.2, | , 24.0, 8.8, 44.5, | ,  4000,  3877,  1000,   973, | , -3.4, -2422.9, -30.738, |, 10.3
496.8, 140.5, | , 24.0, 9.6, 45.3, | ,  4000,  3877,  1000,   960, | , -3.4, -2422.5, -30.650, |, 11.4
497.8, 140.6, | , 24.0, 9.2, 45.2, | ,  4000,  3875,  1000,   974, | , -3.4, -2422.0, -30.722, |, 10.8
498.8, 140.1, | , 24.0, 9.1, 45.0, | ,  4000,  3877,  1000,   967, | , -3.4, -2422.5, -30.693, |, 10.6
499.8, 140.7, | , 24.0, 8.7, 44.9, | ,  4000,  3874,  1000,   975, | , -3.4, -2422.5, -30.723, |, 10.4
500.8, 140.5, | , 24.0, 9.6, 45.7, | ,  4000,  3875,  1000,   977, | , -3.4, -2422.5, -30.746, |, 11.1
501.8, 140.5, | , 24.0, 9.5, 43.2, | ,  4000,  3877,  1000,   982, | , -3.4, -2422.9, -30.793, |, 11.0
502.8, 140.3, | , 24.0, 8.1, 44.7, | ,  4000,  3875,  1000,   978, | , -3.4, -2422.5, -30.754, |, 9.9
503.8, 140.4, | , 24.0, 9.7, 46.3, | ,  4000,  3873,  1000,   962, | , -3.4, -2422.5, -30.641, |, 11.1
504.8, 140.6, | , 24.0, 8.6, 45.2, | ,  4000,  3875,  1000,   978, | , -3.4, -2422.0, -30.750, |, 10.5
505.8, 140.1, | , 24.0, 8.9, 45.8, | ,  4000,  3875,  1000,   981, | , -3.4, -2422.0, -30.767, |, 10.5
506.8, 140.1, | , 24.0, 8.9, 45.5, | ,  4000,  3876,  1000,   986, | , -3.4, -2422.9, -30.810, |, 10.6
507.9, 140.5, | , 24.0, 9.7, 46.5, | ,  4000,  3875,  1000,   990, | , -3.4, -2422.5, -30.828, |, 11.1
508.9, 140.1, | , 24.0, 9.1, 46.4, | ,  4000,  3877,  1000,   972, | , -3.4, -2422.5, -30.732, |, 10.8
509.9, 140.3, | , 24.0, 8.5, 45.9, | ,  4000,  3869,  1000,   968, | , -3.4, -2422.5, -30.651, |, 10.2
510.9, 140.1, | , 24.1, 9.0, 46.9, | ,  4000,  3875,  1000,   963, | , -3.4, -2422.5, -30.663, |, 10.8
511.9, 140.4, | , 24.0, 9.6, 47.5, | ,  4000,  3874,  1000,   970, | , -3.4, -2422.0, -30.687, |, 11.2
512.9, 140.1, | , 24.1, 9.1, 46.8, | ,  4000,  3875,  1000,   983, | , -3.4, -2422.5, -30.788, |, 10.6
513.9, 140.1, | , 24.1, 9.0, 47.4, | ,  4000,  3877,  1000,   985, | , -3.4, -2422.0, -30.806, |, 11.0
514.9, 140.8, | , 24.1, 8.5, 46.8, | ,  4000,  3873,  1000,   963, | , -3.4, -2422.5, -30.644, |, 9.9
515.9, 140.5, | , 24.1, 9.6, 47.1, | ,  4000,  3873,  1000,   975, | , -3.4, -2422.5, -30.721, |, 11.3
516.9, 140.1, | , 24.1, 8.8, 47.7, | ,  4000,  3877,  1000,   980, | , -3.4, -2422.5, -30.776, |, 10.3
518.0, 140.1, | , 24.1, 9.0, 47.4, | ,  4000,  3877,  1000,   962, | , -3.4, -2422.5, -30.665, |, 10.6
519.0, 140.4, | , 24.1, 9.8, 48.1, | ,  4000,  3873,  1000,   978, | , -3.4, -2422.0, -30.731, |, 11.2
520.0, 140.3, | , 24.1, 8.1, 46.7, | ,  4000,  3873,  1000,   982, | , -3.4, -2422.5, -30.764, |, 9.9
521.0, 140.2, | , 24.1, 9.1, 47.2, | ,  4000,  3874,  1000,   975, | , -3.4, -2422.9, -30.728, |, 10.6
522.0, 140.7, | , 24.1, 5.5, 47.2, | ,  4000,  3872,  1000,   957, | , -3.4, -2423.3, -30.613, |, 9.7
523.0, 142.9, | , 24.1, 2.3, 41.7, | ,  4000,  3879,  1000,   955, | , -3.4, -2422.5, -30.632, |, 4.8
524.0, 140.8, | , 24.1, 5.9, 45.0, | ,  4000,  3875,  1000,   965, | , -3.4, -2423.3, -30.682, |, 6.0
525.0, 140.1, | , 24.1, 9.0, 48.1, | ,  4000,  3875,  1000,   981, | , -3.4, -2422.5, -30.771, |, 10.6
526.0, 140.5, | , 24.1, 9.7, 48.6, | ,  4000,  3873,  1000,   974, | , -3.4, -2422.5, -30.712, |, 11.1
527.0, 140.5, | , 24.1, 9.7, 49.1, | ,  4000,  3875,  1000,   982, | , -3.4, -2422.0, -30.772, |, 11.1
528.0, 140.3, | , 24.1, 8.5, 43.6, | ,  4000,  3877,  1000,   949, | , -3.4, -2422.5, -30.585, |, 9.4
529.1, 140.1, | , 24.1, 9.0, 49.4, | ,  4000,  3876,  1000,   981, | , -3.4, -2422.5, -30.779, |, 10.7
530.1, 140.4, | , 24.1, 9.9, 49.0, | ,  4000,  3876,  1000,   977, | , -3.4, -2422.5, -30.754, |, 11.4
531.1, 140.4, | , 24.1, 9.8, 49.4, | ,  4000,  3876,  1000,   973, | , -3.4, -2422.5, -30.727, |, 11.3
532.1, 140.1, | , 24.1, 9.2, 49.3, | ,  4000,  3876,  1000,   979, | , -3.4, -2422.5, -30.765, |, 10.7
533.1, 140.1, | , 24.1, 9.8, 49.5, | ,  4000,  3873,  1000,   982, | , -3.4, -2398.0, -30.458, |, 11.3
534.1, 140.4, | , 24.1, 9.6, 49.5, | ,  4000,  3875,  1000,   987, | , -3.4,  -8.6, -0.109, |, 11.1
535.1, 140.3, | , 24.1, 8.2, 49.0, | ,  4000,  3874,  1000,   978, | , -3.4,  -8.2, -0.103, |, 9.8
536.1, 140.1, | , 24.1, 9.1, 49.0, | ,  4000,  3876,  1000,   981, | , -3.4,  -8.6, -0.109, |, 10.7
537.1, 140.5, | , 24.1, 9.7, 50.1, | ,  4000,  3872,  1000,   981, | , -3.4,  -9.0, -0.114, |, 11.0
538.1, 140.2, | , 24.1, 8.4, 49.9, | ,  4000,  3874,  1000,   969, | , -3.4, -11.6, -0.147, |, 10.2
539.2, 140.1, | , 24.1, 9.2, 49.6, | ,  4000,  3876,  1000,   983, | , -3.4, -17.6, -0.223, |, 10.7
540.2, 140.3, | , 24.1, 8.3, 49.1, | ,  4000,  3876,  1000,   967, | , -3.4,   6.8, 0.086, |, 10.4
541.2, 140.4, | , 24.1, 9.8, 51.0, | ,  4000,  3877,  1000,   975, | , -3.4, -17.2, -0.217, |, 11.3
542.2, 140.2, | , 24.1, 8.9, 49.6, | ,  4000,  3874,  1000,   967, | , -3.4, -14.2, -0.179, |, 10.6
543.2, 140.1, | , 24.1, 9.2, 50.6, | ,  4000,  3876,  1000,   985, | , -3.4,  -3.9, -0.049, |, 10.6
544.2, 140.3, | , 24.1, 8.7, 47.0, | ,  4000,  3876,  1000,   983, | , -3.4, -16.7, -0.212, |, 10.0
545.2, 140.8, | , 24.1, 8.6, 49.7, | ,  4000,  3880,  1000,   986, | , -3.4, -16.7, -0.212, |, 10.5
546.2, 140.1, | , 24.1, 9.1, 50.8, | ,  4000,  3873,  1000,   971, | , -3.4, -18.9, -0.239, |, 10.7
547.2, 140.9, | , 24.1, 6.1, 50.3, | ,  4000,  3873,  1000,   980, | , -3.4,  13.3, 0.168, |, 10.5
548.2, 141.6, | , 24.1, 8.9, 48.3, | ,  4000,  3868,  1000,   984, | , -3.4,  -3.0, -0.038, |, 11.1
549.2, 140.4, | , 24.1, 9.8, 51.2, | ,  4000,  3871,  1000,   960, | , -3.4,  -6.9, -0.087, |, 11.2
550.3, 141.2, | , 24.1, 6.1, 49.3, | ,  4000,  3877,  1000,   973, | , -3.4,  -3.0, -0.038, |, 5.6
551.3, 140.7, | , 24.1, 8.9, 49.9, | ,  4000,  3871,  1000,   975, | , -3.4,  -4.3, -0.054, |, 10.9
552.3, 142.1, | , 24.1, 1.0, 45.9, | ,  4000,  3874,  1000,   967, | , -3.4,  -6.5, -0.081, |, -0.6
553.3, 140.3, | , 24.1, 8.9, 51.1, | ,  4000,  3876,  1000,   978, | , -3.4, -18.4, -0.234, |, 10.7
554.3, 140.5, | , 24.1, 8.5, 51.3, | ,  4000,  3877,  1000,   983, | , -3.4,  18.0, 0.228, |, 9.6
555.3, 140.3, | , 24.1, 8.2, 50.8, | ,  4000,  3876,  1000,   970, | , -3.4, -17.2, -0.217, |, 9.9
556.3, 140.5, | , 24.1, 8.2, 52.2, | ,  4000,  3872,  1000,   980, | , -3.4, -13.3, -0.168, |, 11.2
557.3, 140.7, | , 24.1, 8.3, 51.1, | ,  4000,  3876,  1000,   968, | , -3.4, -11.6, -0.147, |, 10.0
558.3, 142.1, | , 24.1, 0.5, 47.6, | ,  4000,  3877,  1000,   982, | , -3.4, -15.0, -0.190, |, 3.9
559.3, 140.5, | , 24.1, 9.8, 53.0, | ,  4000,  3872,  1000,   967, | , -3.4,   2.5, 0.032, |, 11.2
560.4, 140.3, | , 24.1, 8.1, 52.0, | ,  4000,  3875,  1000,   972, | , -3.4, -19.3, -0.244, |, 9.6
561.4, 140.2, | , 24.1, 9.2, 52.7, | ,  4000,  3873,  1000,   960, | , -3.4, -19.3, -0.243, |, 10.7
562.4, 140.4, | , 24.1, 9.6, 53.6, | ,  4000,  3876,  1000,   962, | , -3.4, -17.2, -0.217, |, 11.3
563.4, 140.4, | , 24.1, 9.7, 53.3, | ,  4000,  3876,  1000,   957, | , -3.4,  12.0, 0.151, |, 11.4
564.4, 140.1, | , 24.1, 9.2, 52.7, | ,  4000,  3878,  1000,   990, | , -3.4, -13.3, -0.169, |, 10.8
565.4, 140.3, | , 24.1, 8.2, 53.0, | ,  4000,  3875,  1000,   983, | , -3.4, -18.9, -0.239, |, 10.0
566.4, 140.5, | , 24.1, 9.9, 53.2, | ,  4000,  3874,  1000,   978, | , -3.4, -17.2, -0.217, |, 11.3
567.4, 140.3, | , 24.1, 8.8, 53.3, | ,  4000,  3874,  1000,   963, | , -3.4, -19.3, -0.244, |, 10.7
568.4, 141.4, | , 24.1, 2.6, 47.8, | ,  4000,  3875,  1000,   954, | , -3.4, -21.0, -0.265, |, 4.8
569.4, 140.0, | , 24.1, 9.1, 54.4, | ,  4000,  3875,  1000,   961, | , -3.4, -11.2, -0.141, |, 11.3
570.5, 140.7, | , 24.1, 9.1, 53.7, | ,  4000,  3877,  1000,   980, | , -3.4, -18.0, -0.228, |, 10.6
571.5, 140.1, | , 24.1, 9.3, 53.6, | ,  4000,  3875,  1000,   961, | , -3.4, -13.3, -0.168, |, 10.8
572.5, 140.1, | , 24.1, 9.2, 54.0, | ,  4000,  3874,  1000,   959, | , -3.4, -15.9, -0.200, |, 10.8
573.5, 140.1, | , 24.1, 9.2, 53.7, | ,  4000,  3876,  1000,   975, | , -3.4, -15.9, -0.201, |, 10.7
574.5, 140.4, | , 24.1, 9.7, 55.0, | ,  4000,  3874,  1000,   964, | , -3.4,  -2.2, -0.027, |, 11.2
575.5, 140.3, | , 24.1, 8.2, 53.9, | ,  4000,  3875,  1000,   981, | , -3.4, -19.7, -0.250, |, 10.0
576.5, 140.1, | , 24.1, 9.3, 54.1, | ,  4000,  3876,  1000,   980, | , -3.4, -15.9, -0.201, |, 10.9
577.5, 140.4, | , 24.1, 9.6, 55.5, | ,  4000,  3877,  1000,   987, | , -3.4, -17.6, -0.223, |, 11.4
578.5, 140.0, | , 24.1, 9.2, 54.8, | ,  4000,  3878,  1000,   972, | , -3.4,  -2.2, -0.027, |, 10.8
579.5, 140.1, | , 24.1, 8.9, 54.3, | ,  4000,  3873,  1000,   975, | , -3.4, -12.0, -0.152, |, 10.4
580.5, 141.2, | , 24.1, 7.3, 47.0, | ,  4000,  3874,  1000,   982, | , -3.4,  -7.7, -0.098, |, 5.5
581.6, 140.4, | , 24.1, 9.9, 55.4, | ,  4000,  3875,  1000,   992, | , -3.4, -15.0, -0.191, |, 11.4
582.6, 140.1, | , 24.1, 9.3, 55.3, | ,  4000,  3877,  1000,   983, | , -3.4, -18.0, -0.229, |, 10.8
583.6, 140.1, | , 24.1, 9.2, 54.8, | ,  4000,  3875,  1000,   983, | , -3.4, -15.9, -0.201, |, 10.8
584.6, 140.4, | , 24.1, 9.7, 56.2, | ,  4000,  3873,  1000,   984, | , -3.4,   7.7, 0.097, |, 11.4
585.6, 140.4, | , 24.2, 10.0, 55.8, | ,  4000,  3875,  1000,   964, | , -3.4, -18.0, -0.228, |, 11.4
586.6, 140.1, | , 24.1, 9.2, 55.3, | ,  4000,  3873,  1000,   976, | , -3.4, -15.4, -0.195, |, 10.8
587.6, 140.0, | , 24.1, 9.2, 56.4, | ,  4000,  3873,  1000,   975, | , -3.4,   3.8, 0.048, |, 11.3
588.6, 141.3, | , 24.1, 2.6, 56.1, | ,  4000,  3873,  1000,   976, | , -3.4, -17.6, -0.223, |, 10.6
589.6, 140.2, | , 24.2, 8.6, 55.5, | ,  4000,  3879,  1000,   964, | , -3.4, -15.0, -0.190, |, 10.2
590.6, 140.1, | , 24.1, 9.2, 56.4, | ,  4000,  3874,  1000,   982, | , -3.4, -18.0, -0.228, |, 10.8
591.7, 140.4, | , 24.2, 8.2, 55.2, | ,  4000,  3877,  1000,   963, | , -3.4, -18.9, -0.238, |, 10.0
592.7, 140.1, | , 24.2, 9.0, 56.4, | ,  4000,  3880,  1000,   966, | , -3.4, -18.9, -0.239, |, 10.7
593.7, 140.0, | , 24.2, 9.1, 56.6, | ,  4000,  3878,  1000,   982, | , -3.4,  -3.0, -0.038, |, 10.6
594.7, 140.2, | , 24.2, 8.8, 56.1, | ,  4000,  3876,  1000,   967, | , -3.4,  -4.7, -0.060, |, 10.4
595.7, 140.4, | , 24.2, 9.6, 57.3, | ,  4000,  3875,  1000,   983, | , -3.4, -15.4, -0.196, |, 11.4
596.7, 140.1, | , 24.2, 9.3, 56.7, | ,  4000,  3872,  1000,   973, | , -3.4, -14.6, -0.184, |, 10.9
597.7, 140.1, | , 24.2, 9.2, 57.2, | ,  4000,  3870,  1000,   978, | , -3.4, -14.2, -0.179, |, 10.8
598.7, 140.1, | , 24.2, 9.0, 57.9, | ,  4000,  3873,  1000,   966, | , -3.4,   0.4, 0.005, |, 11.3
599.7, 140.7, | , 24.2, 8.9, 57.0, | ,  4000,  3872,  1000,   979, | , -3.4,  -5.6, -0.071, |, 10.6
600.7, 140.0, | , 24.2, 9.3, 57.7, | ,  4000,  3873,  1000,   977, | , -3.4, -14.6, -0.185, |, 10.8
601.8, 140.0, | , 24.2, 9.4, 58.0, | ,  4000,  3874,  1000,   984, | , -3.4, -14.2, -0.180, |, 10.6
602.8, 140.2, | , 24.2, 8.6, 57.4, | ,  4000,  3876,  1000,   979, | , -3.4, -15.9, -0.201, |, 10.3
603.8, 140.4, | , 24.2, 9.9, 58.2, | ,  4000,  3875,  1000,   983, | , -3.4, -18.4, -0.234, |, 11.4
604.8, 140.5, | , 24.2, 8.5, 57.0, | ,  4000,  3876,  1000,   963, | , -3.4,   3.4, 0.043, |, 10.1
605.8, 140.0, | , 24.2, 9.3, 58.4, | ,  4000,  3877,  1000,   961, | , -3.4, -15.4, -0.195, |, 10.7
606.8, 140.4, | , 24.2, 9.8, 58.7, | ,  4000,  3873,  1000,   971, | , -3.4, -20.2, -0.255, |, 11.3
607.8, 140.2, | , 24.2, 8.5, 58.1, | ,  4000,  3877,  1000,   970, | , -3.4, -16.7, -0.212, |, 10.1
608.8, 140.2, | , 24.2, 8.7, 58.1, | ,  4000,  3873,  1000,   982, | , -3.4,  12.4, 0.157, |, 10.4
609.8, 142.4, | , 24.2, 2.8, 53.3, | ,  4000,  3868,  1000,   963, | , -3.4,  -4.3, -0.054, |, 4.7
610.8, 140.0, | , 24.2, 9.4, 58.6, | ,  4000,  3873,  1000,   978, | , -3.4,  -5.2, -0.065, |, 10.9
611.8, 140.1, | , 24.2, 9.2, 58.8, | ,  4000,  3874,  1000,   966, | , -3.4,  -6.0, -0.076, |, 10.8
612.9, 140.0, | , 24.2, 9.3, 59.3, | ,  4000,  3874,  1000,   974, | , -3.4,  -8.6, -0.109, |, 10.9
613.9, 140.4, | , 24.2, 9.9, 59.8, | ,  4000,  3875,  1000,   990, | , -3.4, -20.6, -0.261, |, 11.5
614.9, 142.1, | , 24.2, -0.5, 50.2, | ,  4000,  3874,  1000,   972, | , -3.4,  -3.5, -0.044, |, 4.6
615.9, 140.0, | , 24.2, 9.2, 59.3, | ,  4000,  3873,  1000,   963, | , -3.4,  -6.0, -0.076, |, 10.8
616.9, 140.1, | , 24.2, 9.8, 59.6, | ,  4000,  3877,  1000,   966, | , -3.4, -20.2, -0.255, |, 11.4
617.9, 140.6, | , 24.2, 9.2, 59.8, | ,  4000,  3873,  1000,   971, | , -3.4, -17.2, -0.217, |, 10.8
618.9, 140.1, | , 24.2, 9.3, 59.5, | ,  4000,  3875,  1000,   983, | , -3.4, -16.7, -0.212, |, 11.0
619.9, 140.3, | , 24.2, 8.5, 59.7, | ,  4000,  3875,  1000,   986, | , -3.4, -16.7, -0.212, |, 9.9
620.9, 140.4, | , 24.2, 10.0, 61.2, | ,  4000,  3874,  1000,   979, | , -3.4, -18.4, -0.234, |, 11.4
621.9, 140.4, | , 24.2, 9.8, 60.5, | ,  4000,  3876,  1000,   982, | , -3.4, -14.2, -0.180, |, 11.3
623.0, 140.2, | , 24.2, 8.7, 60.4, | ,  4000,  3874,  1000,   978, | , -3.4, -16.3, -0.206, |, 10.3
624.0, 140.3, | , 24.2, 8.1, 59.8, | ,  4000,  3877,  1000,   971, | , -3.4, -13.7, -0.174, |, 9.8
625.0, 140.6, | , 24.2, 9.1, 60.4, | ,  4000,  3874,  1000,   951, | , -3.4, -20.2, -0.254, |, 10.6
626.0, 140.1, | , 24.2, 9.4, 60.8, | ,  4000,  3872,  1000,   967, | , -3.4, -15.4, -0.195, |, 10.9
627.0, 140.1, | , 24.2, 9.1, 60.2, | ,  4000,  3878,  1000,   966, | , -3.4,  -4.7, -0.060, |, 10.5
628.0, 140.2, | , 24.2, 8.6, 61.3, | ,  4000,  3872,  1000,   973, | , -3.4,   6.0, 0.076, |, 10.9
629.0, 140.5, | , 24.2, 10.0, 61.7, | ,  4000,  3870,  1000,   974, | , -3.4, -15.9, -0.201, |, 11.5
630.0, 140.2, | , 24.2, 8.5, 60.6, | ,  4000,  3871,  1000,   984, | , -3.4, -20.6, -0.261, |, 10.1
631.0, 140.0, | , 24.2, 9.0, 62.0, | ,  4000,  3872,  1000,   989, | , -3.4, -18.9, -0.239, |, 10.9
632.0, 140.0, | , 24.2, 9.3, 61.7, | ,  4000,  3876,  1000,   974, | , -3.4, -15.4, -0.196, |, 10.7
633.1, 140.6, | , 24.2, 9.1, 61.7, | ,  4000,  3875,  1000,   974, | , -3.4, -18.0, -0.228, |, 10.8
634.1, 140.1, | , 24.2, 8.9, 62.0, | ,  4000,  3877,  1000,   971, | , -3.4, -19.3, -0.244, |, 10.8
635.1, 140.8, | , 24.2, 8.8, 61.7, | ,  4000,  3872,  1000,   976, | , -3.4,  -6.0, -0.076, |, 10.4
636.1, 140.4, | , 24.2, 10.0, 63.0, | ,  4000,  3874,  1000,   967, | , -3.4, -18.0, -0.228, |, 11.3
637.1, 140.1, | , 24.2, 9.2, 62.1, | ,  4000,  3876,  1000,   981, | , -3.4, -14.6, -0.185, |, 10.8
638.1, 140.1, | , 24.2, 9.2, 62.6, | ,  4000,  3877,  1000,   956, | , -3.4, -18.0, -0.227, |, 10.7
639.1, 140.4, | , 24.2, 10.0, 63.0, | ,  4000,  3875,  1000,   982, | , -3.4,  11.1, 0.141, |, 11.5
640.1, 140.6, | , 24.2, 9.0, 62.2, | ,  4000,  3880,  1000,   982, | , -3.4, -14.6, -0.185, |, 10.5
641.1, 140.0, | , 24.2, 9.3, 63.1, | ,  4000,  3878,  1000,   978, | , -3.4, -20.2, -0.255, |, 11.0
642.1, 140.0, | , 24.2, 9.4, 63.5, | ,  4000,  3873,  1000,   982, | , -3.4, -16.3, -0.207, |, 11.1
643.2, 140.4, | , 24.2, 10.0, 63.7, | ,  4000,  3871,  1000,   986, | , -3.4,   9.8, 0.125, |, 11.3
644.2, 140.1, | , 24.2, 9.2, 63.0, | ,  4000,  3876,  1000,   980, | , -3.4,   3.8, 0.049, |, 11.0
645.2, 140.3, | , 24.2, 8.4, 62.7, | ,  4000,  3875,  1000,   988, | , -3.4, -10.3, -0.131, |, 9.6
646.2, 140.1, | , 24.2, 9.1, 63.4, | ,  4000,  3871,  1000,   970, | , -3.4, -18.9, -0.238, |, 10.7
647.2, 140.4, | , 24.2, 9.9, 64.1, | ,  4000,  3878,  1000,   977, | , -3.4, -13.7, -0.174, |, 11.3
648.2, 140.0, | , 24.2, 9.2, 63.7, | ,  4000,  3877,  1000,   985, | , -3.4, -16.7, -0.212, |, 10.7
649.2, 140.1, | , 24.2, 8.9, 63.7, | ,  4000,  3874,  1000,   965, | , -3.4,   1.3, 0.016, |, 10.6
650.2, 140.6, | , 24.2, 9.1, 64.5, | ,  4000,  3881,  1000,   972, | , -3.4,  -9.0, -0.114, |, 10.5
651.2, 140.4, | , 24.2, 9.9, 64.4, | ,  4000,  3877,  1000,   972, | , -3.4,  15.0, 0.189, |, 11.3
652.2, 140.1, | , 24.2, 9.2, 64.4, | ,  4000,  3873,  1000,   970, | , -3.4, -15.9, -0.201, |, 10.8
653.2, 140.0, | , 24.2, 9.4, 64.3, | ,  4000,  3876,  1000,   979, | , -3.4,   5.1, 0.065, |, 11.0
654.2, 140.4, | , 24.2, 10.0, 65.1, | ,  4000,  3873,  1000,   959, | , -3.4, -15.4, -0.195, |, 11.3
655.3, 140.2, | , 24.2, 8.7, 64.2, | ,  4000,  3874,  1000,   973, | , -3.4, -15.4, -0.195, |, 10.0
656.3, 140.0, | , 24.2, 9.3, 64.5, | ,  4000,  3877,  1000,   963, | , -3.4, -14.6, -0.184, |, 10.9
657.3, 140.0, | , 24.2, 9.3, 65.7, | ,  4000,  3878,  1000,   981, | , -3.4,   1.7, 0.021, |, 10.9
658.3, 140.4, | , 24.2, 9.9, 65.3, | ,  4000,  3873,  1000,   975, | , -3.4, -14.2, -0.179, |, 11.3
659.3, 140.1, | , 24.2, 9.2, 65.4, | ,  4000,  3876,  1000,   978, | , -3.4, -15.0, -0.190, |, 10.7
660.3, 140.3, | , 24.2, 8.6, 64.1, | ,  4000,  3878,  1000,   981, | , -3.4, -12.9, -0.163, |, 9.8
661.3, 140.1, | , 24.2, 9.2, 66.4, | ,  4000,  3874,  1000,   974, | , -3.4, -18.0, -0.228, |, 11.2
662.3, 140.4, | , 24.2, 10.0, 66.4, | ,  4000,  3877,  1000,   986, | , -3.4, -18.4, -0.234, |, 11.5
663.3, 140.2, | , 24.2, 8.7, 65.3, | ,  4000,  3877,  1000,   982, | , -3.4, -18.9, -0.239, |, 10.3
664.3, 140.0, | , 24.2, 9.3, 66.6, | ,  4000,  3876,  1000,   964, | , -3.4, -16.3, -0.206, |, 10.9
665.3, 140.2, | , 24.2, 8.5, 65.3, | ,  4000,  3877,  1000,   971, | , -3.4, -17.6, -0.223, |, 9.9
666.4, 140.5, | , 24.2, 9.8, 66.8, | ,  4000,  3873,  1000,   986, | , -3.4,   0.4, 0.005, |, 11.4
667.4, 140.0, | , 24.2, 9.5, 66.3, | ,  4000,  3876,  1000,   978, | , -3.4,  16.7, 0.211, |, 10.6
668.4, 140.3, | , 24.2, 8.4, 66.1, | ,  4000,  3876,  1000,   967, | , -3.4, -13.3, -0.168, |, 10.2
669.4, 140.4, | , 24.2, 9.9, 66.9, | ,  4000,  3870,  1000,   980, | , -3.4, -15.4, -0.196, |, 11.4
670.4, 140.6, | , 24.2, 9.2, 66.7, | ,  4000,  3876,  1000,   963, | , -3.4, -15.4, -0.195, |, 10.2
671.4, 140.0, | , 24.3, 9.4, 66.8, | ,  4000,  3875,  1000,   978, | , -3.4,  18.0, 0.228, |, 11.0
672.4, 140.4, | , 24.2, 9.9, 67.6, | ,  4000,  3877,  1000,   976, | , -3.4, -11.6, -0.147, |, 11.3
673.4, 140.5, | , 24.2, 9.5, 67.8, | ,  4000,  3875,  1000,   984, | , -3.4, -13.3, -0.169, |, 11.4
674.4, 140.1, | , 24.3, 9.2, 67.3, | ,  4000,  3876,  1000,   977, | , -3.4, -18.0, -0.228, |, 10.7
675.4, 140.3, | , 24.2, 8.5, 65.8, | ,  4000,  3874,  1000,   973, | , -3.4, -15.4, -0.195, |, 8.9
676.4, 140.4, | , 24.2, 10.1, 67.9, | ,  4000,  3874,  1000,   985, | , -3.4, -14.6, -0.185, |, 11.5
677.5, 140.1, | , 24.3, 9.3, 68.0, | ,  4000,  3871,  1000,   985, | , -3.4, -15.4, -0.196, |, 10.9
678.5, 140.2, | , 24.3, 9.0, 67.0, | ,  4000,  3875,  1000,   984, | , -3.4, -16.3, -0.207, |, 10.7
679.5, 140.0, | , 24.3, 9.0, 68.2, | ,  4000,  3873,  1000,   976, | , -3.4,  -1.3, -0.017, |, 10.6
680.5, 140.6, | , 24.3, 9.0, 68.0, | ,  4000,  3872,  1000,   966, | , -3.4, -17.6, -0.222, |, 10.5
681.5, 140.0, | , 24.3, 9.4, 68.5, | ,  4000,  3877,  1000,   981, | , -3.4, -16.7, -0.212, |, 10.9
682.5, 140.1, | , 24.3, 9.2, 68.1, | ,  4000,  3876,  1000,   960, | , -3.4, -18.4, -0.233, |, 10.8
683.5, 140.2, | , 24.3, 8.6, 68.1, | ,  4000,  3878,  1000,   958, | , -3.4, -18.0, -0.227, |, 10.8
684.5, 140.4, | , 24.3, 10.0, 69.3, | ,  4000,  3875,  1000,   963, | , -3.4,  -1.7, -0.022, |, 11.3
685.5, 140.3, | , 24.3, 8.5, 67.9, | ,  4000,  3879,  1000,   979, | , -3.4,  12.4, 0.157, |, 10.1
686.5, 141.6, | , 24.3, 3.2, 64.1, | ,  4000,  3871,  1000,   963, | , -3.4,   3.4, 0.043, |, 5.5
687.6, 140.4, | , 24.3, 9.9, 70.0, | ,  4000,  3873,  1000,   976, | , -3.4,  -2.2, -0.027, |, 11.4
688.6, 140.4, | , 24.3, 10.0, 69.9, | ,  4000,  3874,  1000,   978, | , -3.4, -16.3, -0.206, |, 11.4
689.6, 140.0, | , 24.3, 9.4, 69.2, | ,  4000,  3878,  1000,   969, | , -3.4, -19.3, -0.244, |, 10.9
690.6, 140.3, | , 24.3, 8.3, 68.4, | ,  4000,  3875,  1000,   980, | , -3.4, -17.2, -0.217, |, 9.9
691.6, 140.4, | , 24.3, 10.1, 70.1, | ,  4000,  3876,  1000,   969, | , -3.4,  15.4, 0.195, |, 11.5
692.6, 140.0, | , 24.3, 9.4, 69.9, | ,  4000,  3876,  1000,   978, | , -3.4, -16.7, -0.212, |, 10.9
693.6, 140.0, | , 24.3, 9.4, 70.2, | ,  4000,  3875,  1000,   959, | , -3.4, -16.3, -0.206, |, 10.9
694.6, 140.4, | , 24.3, 9.7, 70.1, | ,  4000,  3876,  1000,   982, | , -3.4, -17.6, -0.223, |, 11.0
695.6, 140.6, | , 24.3, 8.8, 70.0, | ,  4000,  3871,  1000,   967, | , -3.4,  15.8, 0.200, |, 10.6
696.6, 140.1, | , 24.3, 9.5, 70.2, | ,  4000,  3873,  1000,   966, | , -3.4,  13.3, 0.167, |, 10.9
697.6, 140.1, | , 24.3, 9.1, 71.1, | ,  4000,  3872,  1000,   982, | , -3.4,  -6.5, -0.082, |, 10.6
698.7, 140.4, | , 24.3, 10.1, 71.0, | ,  4000,  3876,  1000,   975, | , -3.4,   2.5, 0.032, |, 11.4
699.7, 140.3, | , 24.3, 9.7, 71.1, | ,  4000,  3878,  1000,   985, | , -3.4,  15.4, 0.195, |, 11.5
700.7, 140.3, | , 24.3, 8.3, 70.1, | ,  4000,  3878,  1000,   980, | , -3.4, -11.2, -0.142, |, 10.0
701.7, 140.0, | , 24.3, 9.4, 71.8, | ,  4000,  3877,  1000,   971, | , -3.4, -17.2, -0.217, |, 11.3
702.7, 140.4, | , 24.3, 9.6, 71.6, | ,  4000,  3875,  1000,   986, | , -3.4, -15.4, -0.196, |, 11.4
703.7, 140.4, | , 24.3, 9.7, 71.6, | ,  4000,  3878,  1000,   986, | , -3.4,  14.1, 0.179, |, 11.0
704.7, 140.0, | , 24.3, 9.4, 71.4, | ,  4000,  3873,  1000,   967, | , -3.4,  -3.5, -0.044, |, 11.0
705.7, 140.5, | , 24.3, 9.4, 71.5, | ,  4000,  3880,  1000,   969, | , -3.4, -12.4, -0.158, |, 11.0
706.7, 140.4, | , 24.3, 9.8, 72.8, | ,  4000,  3877,  1000,   970, | , -3.4, -16.3, -0.206, |, 11.2
707.7, 140.1, | , 24.3, 9.4, 71.8, | ,  4000,  3876,  1000,   984, | , -3.4,  16.3, 0.206, |, 10.9
708.7, 140.1, | , 24.3, 9.3, 72.1, | ,  4000,  3877,  1000,   979, | , -3.4,  -3.9, -0.049, |, 10.8
709.8, 140.5, | , 24.3, 9.3, 72.3, | ,  4000,  3874,  1000,   978, | , -3.4, -16.7, -0.212, |, 10.9
710.8, 140.3, | , 24.3, 8.5, 71.6, | ,  4000,  3871,  1000,   978, | , -3.4, -17.2, -0.217, |, 10.0
711.8, 142.2, | , 24.3, -0.9, 63.2, | ,  4000,  3872,  1000,   981, | , -3.4, -18.4, -0.234, |, 1.2
712.8, 140.0, | , 24.3, 9.4, 73.2, | ,  4000,  3877,  1000,   982, | , -3.4,  15.8, 0.201, |, 10.7
713.8, 140.4, | , 24.3, 9.7, 73.7, | ,  4000,  3878,  1000,   960, | , -3.4,  -6.5, -0.081, |, 11.4
714.8, 140.0, | , 24.3, 9.2, 73.3, | ,  4000,  3876,  1000,   975, | , -3.4, -16.7, -0.212, |, 10.9
715.8, 140.3, | , 24.3, 8.2, 72.1, | ,  4000,  3876,  1000,   979, | , -3.4, -19.7, -0.250, |, 9.8
716.8, 141.2, | , 24.3, 3.2, 68.4, | ,  4000,  3874,  1000,   963, | , -3.4,  10.3, 0.129, |, 5.2
717.8, 140.4, | , 24.3, 9.9, 73.5, | ,  4000,  3877,  1000,   958, | , -3.4, -16.7, -0.211, |, 11.5
718.8, 140.0, | , 24.3, 9.4, 73.9, | ,  4000,  3874,  1000,   978, | , -3.4,  -9.4, -0.120, |, 10.9
719.9, 140.0, | , 24.3, 9.5, 73.8, | ,  4000,  3873,  1000,   976, | , -3.4, -18.9, -0.239, |, 10.9
720.9, 140.6, | , 24.3, 9.2, 73.6, | ,  4000,  3877,  1000,   964, | , -3.4, -15.9, -0.201, |, 10.3
721.9, 140.0, | , 24.3, 9.4, 73.9, | ,  4000,  3874,  1000,   985, | , -3.4,  -6.9, -0.087, |, 11.0
722.9, 140.1, | , 24.3, 9.1, 74.0, | ,  4000,  3878,  1000,   982, | , -3.4, -14.6, -0.185, |, 10.8
723.9, 140.4, | , 24.3, 10.0, 74.8, | ,  4000,  3875,  1000,   973, | , -3.4, -17.2, -0.217, |, 11.4
724.9, 140.5, | , 24.3, 9.7, 74.3, | ,  4000,  3873,  1000,   986, | , -3.4,   2.1, 0.027, |, 11.5
725.9, 140.2, | , 24.3, 8.2, 73.9, | ,  4000,  3877,  1000,   978, | , -3.4,   3.8, 0.049, |, 10.1
726.9, 140.0, | , 24.3, 9.4, 74.9, | ,  4000,  3870,  1000,   977, | , -3.4, -14.6, -0.185, |, 11.0
727.9, 140.0, | , 24.3, 9.3, 74.9, | ,  4000,  3870,  1000,   986, | , -3.4, -20.2, -0.255, |, 10.9
728.9, 140.4, | , 24.3, 10.1, 75.5, | ,  4000,  3877,  1000,   981, | , -3.4, -14.6, -0.185, |, 11.6
730.0, 140.1, | , 24.3, 9.4, 74.4, | ,  4000,  3877,  1000,   982, | , -3.4,   6.4, 0.081, |, 10.9
731.0, 140.2, | , 24.3, 9.2, 76.0, | ,  4000,  3872,  1000,   968, | , -3.4,   3.4, 0.043, |, 10.7
732.0, 140.4, | , 24.3, 9.9, 76.0, | ,  4000,  3876,  1000,   983, | , -3.4, -18.0, -0.228, |, 11.5
733.0, 140.4, | , 24.3, 9.9, 76.1, | ,  4000,  3875,  1000,   967, | , -3.4, -18.9, -0.239, |, 11.3
734.0, 140.1, | , 24.3, 9.3, 75.9, | ,  4000,  3875,  1000,   968, | , -3.4, -16.3, -0.206, |, 10.9
735.0, 140.4, | , 24.3, 10.0, 76.4, | ,  4000,  3872,  1000,   989, | , -3.4,   2.1, 0.027, |, 11.5
736.0, 140.6, | , 24.3, 9.2, 76.2, | ,  4000,  3874,  1000,   963, | , -3.4, -16.3, -0.206, |, 10.3
737.0, 140.1, | , 24.3, 9.3, 76.3, | ,  4000,  3876,  1000,   980, | , -3.4, -15.9, -0.201, |, 10.9
738.0, 140.0, | , 24.3, 9.4, 76.5, | ,  4000,  3877,  1000,   956, | , -3.4, -16.3, -0.206, |, 10.9
739.0, 140.4, | , 24.3, 10.0, 76.5, | ,  4000,  3879,  1000,   962, | , -3.4, -17.6, -0.222, |, 11.3
740.0, 140.0, | , 24.3, 9.5, 76.5, | ,  4000,  3876,  1000,   982, | , -3.4, -18.4, -0.234, |, 11.0
741.1, 140.3, | , 24.3, 8.7, 75.6, | ,  4000,  3873,  1000,   975, | , -3.4, -17.6, -0.223, |, 10.2
742.1, 140.0, | , 24.3, 9.5, 76.7, | ,  4000,  3875,  1000,   953, | , -3.4,   7.7, 0.097, |, 11.0
743.1, 140.4, | , 24.3, 10.1, 78.0, | ,  4000,  3875,  1000,   979, | , -3.4, -18.0, -0.228, |, 11.5
744.1, 140.1, | , 24.3, 9.3, 77.3, | ,  4000,  3875,  1000,   972, | , -3.4, -15.9, -0.201, |, 10.9
745.1, 140.0, | , 24.4, 9.3, 77.5, | ,  4000,  3876,  1000,   975, | , -3.4, -18.0, -0.228, |, 11.0
746.1, 140.3, | , 24.3, 8.5, 77.4, | ,  4000,  3881,  1000,   971, | , -3.4, -17.6, -0.223, |, 10.3
747.1, 140.3, | , 24.3, 10.0, 78.0, | ,  4000,  3877,  1000,   968, | , -3.4,  -8.6, -0.109, |, 11.4
748.1, 140.0, | , 24.4, 9.4, 77.9, | ,  4000,  3879,  1000,   964, | , -3.4, -18.4, -0.233, |, 11.0
749.1, 140.0, | , 24.4, 9.4, 78.5, | ,  4000,  3875,  1000,   989, | , -3.4, -19.7, -0.250, |, 11.4
750.1, 140.4, | , 24.4, 10.2, 78.8, | ,  4000,  3875,  1000,   985, | , -3.4, -20.2, -0.256, |, 11.6
751.2, 140.2, | , 24.3, 8.6, 77.1, | ,  4000,  3877,  1000,   963, | , -3.4, -14.2, -0.179, |, 10.2
752.2, 140.0, | , 24.4, 9.4, 78.4, | ,  4000,  3878,  1000,   980, | , -3.4, -19.3, -0.245, |, 10.9
753.2, 140.4, | , 24.3, 10.0, 79.2, | ,  4000,  3875,  1000,   989, | , -3.4, -16.3, -0.207, |, 11.6
754.2, 140.5, | , 24.4, 9.5, 78.3, | ,  4000,  3872,  1000,   977, | , -3.4,   6.4, 0.081, |, 10.9
755.2, 140.0, | , 24.4, 9.4, 79.1, | ,  4000,  3877,  1000,   976, | , -3.4,  -9.4, -0.120, |, 10.9
756.2, 140.3, | , 24.4, 8.4, 77.8, | ,  4000,  3877,  1000,   975, | , -3.4, -15.9, -0.201, |, 10.0
757.2, 140.3, | , 24.4, 10.1, 80.2, | ,  4000,  3875,  1000,   978, | , -3.4, -16.7, -0.212, |, 11.5
758.2, 140.4, | , 24.4, 10.0, 79.6, | ,  4000,  3876,  1000,   963, | , -3.4,   6.0, 0.075, |, 11.7
759.2, 140.3, | , 24.4, 8.9, 78.4, | ,  4000,  3875,  1000,   981, | , -3.4,   1.3, 0.016, |, 10.3
760.2, 140.0, | , 24.4, 9.7, 80.3, | ,  4000,  3876,  1000,   983, | , -3.4, -17.2, -0.218, |, 11.5
761.2, 140.6, | , 24.4, 9.3, 79.1, | ,  4000,  3876,  1000,   970, | , -3.4, -16.7, -0.212, |, 10.3
762.3, 140.5, | , 24.4, 9.8, 80.7, | ,  4000,  3874,  1000,   967, | , -3.4, -18.9, -0.238, |, 11.4
763.3, 140.0, | , 24.4, 9.4, 80.3, | ,  4000,  3875,  1000,   978, | , -3.4,   2.1, 0.027, |, 10.9
764.3, 140.3, | , 24.4, 10.1, 81.1, | ,  4000,  3874,  1000,   969, | , -3.4,  -0.9, -0.011, |, 11.5
765.3, 140.4, | , 24.4, 10.1, 80.9, | ,  4000,  3877,  1000,   981, | , -3.4, -15.0, -0.190, |, 11.5
766.3, 140.2, | , 24.4, 8.5, 79.7, | ,  4000,  3872,  1000,   970, | , -3.4, -19.3, -0.244, |, 10.0
767.3, 140.1, | , 24.4, 9.2, 80.7, | ,  4000,  3873,  1000,   967, | , -3.4, -15.0, -0.190, |, 10.9
768.3, 140.4, | , 24.4, 10.1, 81.2, | ,  4000,  3875,  1000,   968, | , -3.4, -16.3, -0.206, |, 11.5
769.3, 140.0, | , 24.4, 9.5, 81.4, | ,  4000,  3878,  1000,   965, | , -3.4,  -4.3, -0.054, |, 11.0
770.3, 140.0, | , 24.4, 9.4, 81.1, | ,  4000,  3875,  1000,   968, | , -3.4,   5.1, 0.065, |, 10.9
771.3, 140.3, | , 24.4, 8.5, 80.5, | ,  4000,  3870,  1000,   978, | , -3.4,  -8.6, -0.109, |, 10.2
772.3, 140.4, | , 24.4, 10.0, 82.1, | ,  4000,  3874,  1000,   976, | , -3.4, -11.2, -0.141, |, 11.5
773.4, 140.1, | , 24.4, 9.2, 81.5, | ,  4000,  3877,  1000,   977, | , -3.4, -18.9, -0.239, |, 11.0
774.4, 140.0, | , 24.4, 9.4, 81.4, | ,  4000,  3876,  1000,   970, | , -3.4, -17.2, -0.217, |, 11.0
775.4, 140.0, | , 24.4, 9.5, 82.6, | ,  4000,  3879,  1000,   975, | , -3.4,   3.4, 0.043, |, 11.4
776.4, 140.6, | , 24.4, 9.2, 81.5, | ,  4000,  3871,  1000,   987, | , -3.4, -14.2, -0.180, |, 10.7
777.4, 140.0, | , 24.4, 9.5, 82.1, | ,  4000,  3879,  1000,   969, | , -3.4, -19.7, -0.250, |, 10.9
778.4, 140.0, | , 24.4, 9.4, 82.8, | ,  4000,  3871,  1000,   982, | , -3.4, -15.4, -0.196, |, 11.4
779.4, 140.4, | , 24.4, 9.8, 82.4, | ,  4000,  3873,  1000,   985, | , -3.4,   2.5, 0.032, |, 11.3
780.4, 140.4, | , 24.4, 10.1, 82.8, | ,  4000,  3874,  1000,   973, | , -3.4, -18.4, -0.233, |, 11.5
781.4, 140.2, | , 24.4, 8.9, 82.4, | ,  4000,  3874,  1000,   975, | , -3.4, -19.7, -0.250, |, 10.5
782.4, 140.4, | , 24.4, 10.0, 83.3, | ,  4000,  3875,  1000,   990, | , -3.4,   6.0, 0.076, |, 11.5
783.5, 140.4, | , 24.4, 10.0, 83.1, | ,  4000,  3875,  1000,   957, | , -3.4,   1.7, 0.021, |, 11.4
784.5, 140.0, | , 24.4, 9.4, 82.7, | ,  4000,  3878,  1000,   985, | , -3.4, -12.9, -0.163, |, 10.7
785.5, 140.0, | , 24.4, 9.5, 83.6, | ,  4000,  3876,  1000,   957, | , -3.4, -19.3, -0.243, |, 11.0
786.5, 140.7, | , 24.4, 8.8, 82.9, | ,  4000,  3873,  1000,   974, | , -3.4,   6.4, 0.081, |, 10.4
787.5, 140.4, | , 24.4, 10.1, 84.3, | ,  4000,  3871,  1000,   973, | , -3.4, -15.4, -0.195, |, 11.5
