Repository: jdhuang-csm/Ru-BCA

## Methods
* (BaO)<sub>x</sub>-(CaO)<sub>y</sub>-(Al<sub>2</sub>O<sub>3</sub>)<sub>1-x-y</sub> (BCA) catalyst supports were synthesized via sol-gel and solid-state methods. 
* Ru/BCA catalysts were prepared via incipient wetness impregnation to achieve 1 wt. % Ru loading.
* Ammonia synthesis rates were measured for Ru/BCA catalysts in a packed-bed reactor at 480-600<sup>o</sup>C, 10 bar, and space velocities up to 1.3 x 10<sup>6</sup> ml g<sub>cat</sub><sup>-1</sup> h<sup>-1</sup>.
* A machine learning (ML) model was employed to improve understanding of the behavior of Ru/BCA catalysts.
* A microkinetic model was developed to describe the best-performing catalyst.

File: data/init_files_Cadigan/BCA311.txt (part 2 of 42)
********** Start test **********
Elapsed time, Pressure, | , LJtemp(C), Inner-Temp, Outer-Temp, | , N2-set, N2-flow, H2-set, H2-flow, | , pH, NH3_ppm, NH3_Prod_rate, |, In222Temp
392.7, 20.1, | , 21.1, 0.0, 11.7, | ,  6000,  5817,  1000,   978, | , -3.4, -2421.2, -44.114, |, 0.0
393.7, 20.1, | , 21.1, 0.0, 12.6, | ,  6000,  5808,  1000,   992, | , -3.4, -2421.2, -44.148, |, 0.0
394.7, 20.0, | , 21.1, 0.0, 12.3, | ,  6000,  5815,  1000,   985, | , -3.4, -2421.2, -44.143, |, 0.0
395.8, 20.0, | , 21.1, 0.0, 12.3, | ,  6000,  5813,  1000,   984, | , -3.4, -2420.7, -44.122, |, 0.0
396.8, 20.0, | , 21.1, 0.0, 12.5, | ,  6000,  5809,  1000,  1003, | , -3.4, -2420.3, -44.210, |, 0.0
397.8, 20.0, | , 21.1, 0.0, 11.7, | ,  6000,  5813,  1000,   991, | , -3.4, -2421.2, -44.171, |, 0.0
398.8, 20.0, | , 21.1, 0.0, 12.5, | ,  6000,  5810,  1000,   969, | , -3.4, -2420.7, -44.004, |, 0.0
399.8, 20.0, | , 21.1, 0.0, 12.6, | ,  6000,  5817,  1000,   987, | , -3.4, -2420.7, -44.165, |, 0.0
400.8, 20.0, | , 21.1, 0.0, 12.2, | ,  6000,  5817,  1000,   975, | , -3.4, -2421.2, -44.098, |, 0.0
401.8, 20.0, | , 21.1, 0.0, 12.6, | ,  6000,  5820,  1000,   979, | , -3.4, -2420.7, -44.132, |, 0.0
402.8, 20.0, | , 21.1, 0.0, 11.8, | ,  6000,  5817,  1000,   970, | , -3.4, -2421.2, -44.058, |, 0.0
403.8, 20.1, | , 21.1, 0.0, 12.9, | ,  6000,  5816,  1000,   973, | , -3.4, -2420.7, -44.064, |, 0.0
404.8, 20.0, | , 21.1, 0.0, 12.3, | ,  6000,  5813,  1000,   998, | , -3.4, -2421.2, -44.218, |, 0.0
405.8, 20.0, | , 21.1, 0.0, 12.8, | ,  6000,  5814,  1000,   987, | , -3.4, -2421.2, -44.156, |, 0.0
406.9, 20.0, | , 21.1, 0.0, 12.2, | ,  6000,  5819,  1000,   967, | , -3.4, -2420.7, -44.053, |, 0.0
407.9, 20.1, | , 21.1, 0.0, 12.4, | ,  6000,  5815,  1000,   988, | , -3.4, -2421.2, -44.165, |, 0.0
408.9, 20.0, | , 21.1, 0.0, 12.6, | ,  6000,  5812,  1000,   986, | , -3.4, -2420.7, -44.125, |, 0.0
409.9, 20.0, | , 21.1, 0.0, 12.2, | ,  6000,  5816,  1000,   967, | , -3.4, -2421.2, -44.036, |, 0.0
410.9, 20.0, | , 21.1, 0.0, 12.7, | ,  6000,  5810,  1000,   974, | , -3.4, -2421.2, -44.038, |, 0.0
411.9, 20.0, | , 21.1, 0.0, 12.8, | ,  6000,  5815,  1000,   971, | , -3.4, -2420.7, -44.050, |, 0.0
412.9, 20.0, | , 21.1, 0.0, 11.9, | ,  6000,  5815,  1000,   991, | , -3.4, -2421.2, -44.188, |, 0.0
413.9, 20.0, | , 21.1, 0.0, 12.9, | ,  6000,  5809,  1000,   992, | , -3.4, -2421.2, -44.152, |, 0.0
414.9, 20.0, | , 21.1, 0.0, 12.8, | ,  6000,  5813,  1000,   973, | , -3.4, -2420.7, -44.050, |, 0.0
415.9, 20.1, | , 21.1, 0.0, 12.5, | ,  6000,  5813,  1000,   984, | , -3.4, -2420.7, -44.117, |, 0.0
416.9, 20.0, | , 21.1, 0.0, 12.9, | ,  6000,  5818,  1000,   984, | , -3.4, -2420.7, -44.148, |, 0.0
418.0, 20.0, | , 21.1, 0.0, 12.1, | ,  6000,  5816,  1000,   964, | , -3.4, -2420.7, -44.008, |, 0.0
419.0, 20.0, | , 21.1, 0.0, 13.1, | ,  6000,  5817,  1000,   983, | , -3.4, -2421.2, -44.145, |, 0.0
420.0, 20.0, | , 21.1, 0.0, 12.6, | ,  6000,  5807,  1000,   965, | , -3.4, -2420.7, -43.958, |, 0.0
421.0, 20.0, | , 21.1, 0.0, 12.8, | ,  6000,  5815,  1000,   981, | , -3.4, -2420.7, -44.111, |, 0.0
422.0, 20.0, | , 21.1, 0.0, 13.1, | ,  6000,  5814,  1000,   979, | , -3.4, -2421.2, -44.103, |, 0.0
423.0, 20.1, | , 21.1, 0.0, 12.5, | ,  6000,  5814,  1000,   965, | , -3.4, -2421.2, -44.013, |, 0.0
424.0, 20.0, | , 21.1, 0.0, 12.8, | ,  6000,  5813,  1000,   985, | , -3.4, -2420.7, -44.127, |, 0.0
425.0, 20.0, | , 21.1, 0.0, 13.1, | ,  6000,  5813,  1000,   982, | , -3.4, -2421.2, -44.119, |, 0.0
426.0, 20.0, | , 21.1, 0.0, 12.6, | ,  6000,  5811,  1000,   969, | , -3.4, -2420.7, -44.006, |, 0.0
427.0, 20.0, | , 21.1, 0.0, 12.9, | ,  6000,  5810,  1000,   969, | , -3.4, -2420.7, -44.002, |, 0.0
428.0, 20.0, | , 21.1, 0.0, 12.2, | ,  6000,  5810,  1000,   971, | , -3.4, -2421.2, -44.022, |, 0.0
429.1, 20.0, | , 21.1, 0.0, 13.1, | ,  6000,  5808,  1000,   986, | , -3.4, -2420.7, -44.095, |, 0.0
430.1, 20.0, | , 21.1, 0.0, 13.4, | ,  6000,  5814,  1000,   969, | , -3.4, -2420.7, -44.026, |, 0.0
431.1, 20.0, | , 21.1, 0.0, 13.0, | ,  6000,  5816,  1000,   975, | , -3.4, -2421.2, -44.089, |, 0.0
432.1, 20.0, | , 21.1, 0.0, 13.5, | ,  6000,  5813,  1000,   975, | , -3.4, -2421.2, -44.073, |, 0.0
433.1, 20.1, | , 21.1, 0.0, 12.6, | ,  6000,  5812,  1000,   971, | , -3.4, -2420.7, -44.027, |, 0.0
434.1, 20.0, | , 21.1, 0.0, 13.5, | ,  6000,  5815,  1000,   990, | , -3.4, -2420.7, -44.175, |, 0.0
435.1, 20.0, | , 21.1, 0.0, 13.1, | ,  6000,  5818,  1000,   981, | , -3.4, -2420.7, -44.132, |, 0.0
436.1, 20.0, | , 21.1, 0.0, 13.0, | ,  6000,  5811,  1000,   979, | , -3.4, -2420.7, -44.074, |, 0.0
437.1, 20.1, | , 21.1, 0.0, 13.8, | ,  6000,  5816,  1000,   987, | , -3.4, -2420.7, -44.160, |, 0.0
438.2, 20.0, | , 21.1, 0.0, 12.4, | ,  6000,  5817,  1000,   997, | , -3.4, -2421.2, -44.234, |, 0.0
439.2, 20.0, | , 21.1, 0.0, 13.7, | ,  6000,  5816,  1000,   986, | , -3.4, -2420.7, -44.148, |, 0.0
440.2, 20.0, | , 21.1, 0.0, 12.7, | ,  6000,  5810,  1000,   988, | , -3.4, -2421.2, -44.130, |, 0.0
441.2, 20.0, | , 21.1, 0.0, 13.2, | ,  6000,  5817,  1000,   972, | , -3.4, -2420.3, -44.061, |, 0.0
442.2, 20.0, | , 21.1, 0.0, 13.4, | ,  6000,  5808,  1000,   978, | , -3.4, -2420.7, -44.051, |, 0.0
443.2, 20.1, | , 21.1, 0.0, 13.1, | ,  6000,  5809,  1000,   969, | , -3.4, -2421.2, -44.005, |, 0.0
444.2, 20.0, | , 21.1, 0.0, 13.8, | ,  6000,  5811,  1000,   979, | , -3.4, -2420.7, -44.076, |, 0.0
445.2, 20.0, | , 21.1, 0.0, 12.9, | ,  6000,  5815,  1000,   968, | , -3.4, -2421.6, -44.043, |, 0.0
446.2, 20.0, | , 21.1, 0.0, 13.5, | ,  6000,  5815,  1000,   967, | , -3.4, -2420.7, -44.022, |, 0.0
447.2, 20.1, | , 21.1, 0.0, 13.9, | ,  6000,  5816,  1000,   973, | , -3.4, -2420.7, -44.064, |, 0.0
448.3, 20.0, | , 21.1, 0.0, 12.7, | ,  6000,  5815,  1000,   972, | , -3.4, -2421.2, -44.063, |, 0.0
449.3, 20.0, | , 21.1, 0.0, 13.1, | ,  6000,  5808,  1000,   987, | , -3.4, -2420.7, -44.109, |, 0.0
450.3, 20.0, | , 21.1, 0.0, 13.4, | ,  6000,  5815,  1000,   964, | , -3.4, -2421.2, -44.014, |, 0.0
451.3, 20.1, | , 21.1, 0.0, 13.6, | ,  6000,  5809,  1000,   976, | , -3.4, -2420.7, -44.044, |, 0.0
452.3, 20.0, | , 21.1, 0.0, 13.5, | ,  6000,  5816,  1000,   970, | , -3.4, -2420.7, -44.046, |, 0.0
453.3, 20.0, | , 21.1, 0.0, 12.2, | ,  6000,  5813,  1000,   988, | , -3.4, -2421.2, -44.155, |, 0.0
454.3, 20.0, | , 21.1, 0.0, 13.3, | ,  6000,  5815,  1000,   976, | , -3.4, -2420.7, -44.079, |, 0.0
455.3, 20.1, | , 21.1, 0.0, 14.5, | ,  6000,  5808,  1000,   968, | , -3.4, -2420.3, -43.978, |, 0.0
456.3, 20.0, | , 21.1, 0.0, 13.4, | ,  6000,  5811,  1000,   971, | , -3.4, -2421.2, -44.029, |, 0.0
457.3, 20.0, | , 21.1, 0.0, 13.5, | ,  6000,  5818,  1000,   994, | , -3.4, -2420.7, -44.217, |, 0.0
458.3, 20.0, | , 21.1, 0.0, 13.1, | ,  6000,  5812,  1000,   987, | , -3.4, -2421.6, -44.147, |, 0.0
459.4, 20.1, | , 21.1, 0.0, 13.9, | ,  6000,  5812,  1000,   987, | , -3.4, -2420.7, -44.132, |, 0.0
460.4, 20.0, | , 21.1, 0.0, 13.6, | ,  6000,  5817,  1000,   969, | , -3.4, -2420.7, -44.049, |, 0.0
461.4, 20.0, | , 21.1, 0.0, 13.9, | ,  6000,  5813,  1000,   981, | , -3.4, -2421.2, -44.105, |, 0.0
462.4, 20.0, | , 21.1, 0.0, 13.7, | ,  6000,  5817,  1000,   976, | , -3.4, -2420.7, -44.093, |, 0.0
463.4, 20.0, | , 21.1, 0.0, 13.0, | ,  6000,  5808,  1000,   979, | , -3.4, -2421.2, -44.066, |, 0.0
464.4, 20.0, | , 21.1, 0.0, 13.9, | ,  6000,  5812,  1000,   978, | , -3.4, -2421.2, -44.078, |, 0.0
465.4, 20.0, | , 21.1, 0.0, 13.9, | ,  6000,  5818,  1000,   984, | , -3.4, -2420.7, -44.148, |, 0.0
466.4, 20.1, | , 21.1, 0.0, 14.1, | ,  6000,  5812,  1000,   964, | , -3.4, -2420.7, -43.983, |, 0.0
467.4, 20.0, | , 21.1, 0.0, 13.7, | ,  6000,  5817,  1000,   982, | , -3.4, -2421.2, -44.135, |, 0.0
468.4, 20.1, | , 21.1, 0.0, 13.6, | ,  6000,  5813,  1000,   994, | , -3.4, -2421.2, -44.194, |, 0.0
469.5, 20.0, | , 21.1, 0.0, 13.9, | ,  6000,  5817,  1000,   982, | , -3.4, -2421.2, -44.144, |, 0.0
470.5, 20.0, | , 21.1, 0.0, 14.0, | ,  6000,  5813,  1000,   965, | , -3.4, -2421.2, -44.006, |, 0.0
471.5, 20.0, | , 21.1, 0.0, 14.2, | ,  6000,  5816,  1000,   982, | , -3.4, -2421.2, -44.132, |, 0.0
472.5, 20.0, | , 21.1, 0.0, 13.9, | ,  6000,  5809,  1000,   979, | , -3.4, -2420.7, -44.060, |, 0.0
473.5, 20.1, | , 21.1, 0.0, 13.8, | ,  6000,  5816,  1000,   988, | , -3.4, -2420.7, -44.164, |, 0.0
474.5, 20.0, | , 21.1, 0.0, 13.8, | ,  6000,  5812,  1000,   980, | , -3.4, -2421.2, -44.096, |, 0.0
475.5, 20.0, | , 21.1, 0.0, 13.9, | ,  6000,  5813,  1000,   996, | , -3.4, -2421.2, -44.206, |, 0.0
476.5, 20.1, | , 21.1, 0.0, 14.2, | ,  6000,  5819,  1000,   985, | , -3.4, -2420.7, -44.159, |, 0.0
477.5, 20.0, | , 21.1, 0.0, 14.1, | ,  6000,  5817,  1000,   990, | , -3.4, -2420.7, -44.180, |, 0.0
478.5, 20.0, | , 21.1, 0.0, 13.6, | ,  6000,  5812,  1000,   963, | , -3.4, -2421.2, -43.981, |, 0.0
479.6, 20.0, | , 21.1, 0.0, 14.1, | ,  6000,  5813,  1000,   975, | , -3.4, -2421.2, -44.067, |, 0.0
480.6, 20.0, | , 21.1, 0.0, 14.8, | ,  6000,  5810,  1000,   965, | , -3.4, -2420.7, -43.978, |, 0.0
481.6, 20.0, | , 21.1, 0.0, 14.4, | ,  6000,  5812,  1000,   989, | , -3.4, -2420.7, -44.140, |, 0.0
482.6, 20.0, | , 21.1, 0.0, 14.0, | ,  6000,  5808,  1000,   989, | , -3.4, -2420.7, -44.120, |, 0.0
483.6, 20.1, | , 21.1, 0.0, 13.5, | ,  6000,  5813,  1000,   986, | , -3.4, -2421.6, -44.153, |, 0.0
484.6, 20.0, | , 21.1, 0.0, 13.7, | ,  6000,  5813,  1000,   972, | , -3.4, -2421.2, -44.048, |, 0.0
485.6, 20.0, | , 21.1, 0.0, 13.5, | ,  6000,  5816,  1000,   971, | , -3.4, -2421.2, -44.057, |, 0.0
486.6, 20.0, | , 21.1, 0.0, 14.1, | ,  6000,  5821,  1000,   968, | , -3.4, -2421.2, -44.078, |, 0.0
487.6, 20.0, | , 21.1, 0.0, 14.3, | ,  6000,  5817,  1000,   965, | , -3.4, -2420.7, -44.023, |, 0.0
488.6, 20.0, | , 21.1, 0.0, 13.7, | ,  6000,  5814,  1000,   971, | , -3.4, -2421.6, -44.054, |, 0.0
489.7, 20.0, | , 21.1, 0.0, 14.7, | ,  6000,  5813,  1000,   972, | , -3.4, -2420.7, -44.041, |, 0.0
490.7, 20.0, | , 21.1, 0.0, 14.7, | ,  6000,  5808,  1000,   989, | , -3.4, -2420.7, -44.117, |, 0.0
491.7, 20.0, | , 21.1, 0.0, 14.4, | ,  6000,  5816,  1000,   989, | , -3.4, -2421.2, -44.177, |, 0.0
492.7, 20.0, | , 21.1, 0.0, 14.5, | ,  6000,  5814,  1000,  1000, | , -3.4, -2420.7, -44.226, |, 0.0
493.7, 20.0, | , 21.1, 0.0, 13.4, | ,  6000,  5818,  1000,   990, | , -3.4, -2421.2, -44.196, |, 0.0
494.7, 20.1, | , 21.1, 0.0, 14.3, | ,  6000,  5814,  1000,   986, | , -3.4, -2421.2, -44.142, |, 0.0
495.7, 20.1, | , 21.1, 0.0, 15.0, | ,  6000,  5816,  1000,   966, | , -3.4, -2420.7, -44.020, |, 0.0
496.7, 20.0, | , 21.1, 0.0, 14.9, | ,  6000,  5816,  1000,   963, | , -3.4, -2420.7, -44.007, |, 0.0
497.7, 20.0, | , 21.1, 0.0, 14.6, | ,  6000,  5813,  1000,   989, | , -3.4, -2420.7, -44.150, |, 0.0
498.7, 20.1, | , 21.1, 0.0, 14.4, | ,  6000,  5814,  1000,   978, | , -3.4, -2421.2, -44.096, |, 0.0
499.7, 20.0, | , 21.1, 0.0, 14.5, | ,  6000,  5813,  1000,   982, | , -3.4, -2421.2, -44.119, |, 0.0
500.7, 20.0, | , 21.1, 0.0, 15.0, | ,  6000,  5813,  1000,   970, | , -3.4, -2420.7, -44.027, |, 0.0
501.8, 20.0, | , 21.1, 0.0, 14.5, | ,  6000,  5812,  1000,   964, | , -3.4, -2421.2, -43.993, |, 0.0
502.8, 20.0, | , 21.1, 0.0, 14.8, | ,  6000,  5811,  1000,   966, | , -3.4, -2420.7, -43.985, |, 0.0
503.8, 20.0, | , 21.1, 0.0, 13.9, | ,  6000,  5814,  1000,   969, | , -3.4, -2421.2, -44.038, |, 0.0
504.8, 20.0, | , 21.1, 0.0, 14.9, | ,  6000,  5811,  1000,   982, | , -3.4, -2420.7, -44.095, |, 0.0
505.8, 20.0, | , 21.1, 0.0, 15.0, | ,  6000,  5817,  1000,   990, | , -3.4, -2420.7, -44.178, |, 0.0
506.8, 20.1, | , 21.1, 0.0, 14.8, | ,  6000,  5817,  1000,   978, | , -3.4, -2420.7, -44.105, |, 0.0
507.8, 20.0, | , 21.1, 0.0, 14.8, | ,  6000,  5814,  1000,   962, | , -3.4, -2420.7, -43.984, |, 0.0
508.8, 20.0, | , 21.1, 0.0, 14.2, | ,  6000,  5807,  1000,   969, | , -3.4, -2421.2, -43.987, |, 0.0
509.8, 20.0, | , 21.1, 0.0, 15.0, | ,  6000,  5818,  1000,   973, | , -3.4, -2420.7, -44.076, |, 0.0
510.8, 20.1, | , 21.1, 0.0, 15.2, | ,  6000,  5815,  1000,   961, | , -3.4, -2420.3, -43.977, |, 0.0
511.8, 20.0, | , 21.1, 0.0, 14.9, | ,  6000,  5815,  1000,   969, | , -3.4, -2420.7, -44.034, |, 0.0
512.9, 20.0, | , 21.1, 0.0, 14.8, | ,  6000,  5816,  1000,   976, | , -3.4, -2421.2, -44.097, |, 0.0
513.9, 20.1, | , 21.1, 0.0, 15.0, | ,  6000,  5805,  1000,   985, | , -3.4, -2421.2, -44.081, |, 0.0
514.9, 20.0, | , 21.2, 0.0, 15.2, | ,  6000,  5808,  1000,   990, | , -3.4, -2420.7, -44.123, |, 0.0
515.9, 20.0, | , 21.2, 0.0, 14.5, | ,  6000,  5815,  1000,   967, | , -3.4, -2421.2, -44.027, |, 0.0
516.9, 20.0, | , 21.1, 0.0, 15.1, | ,  6000,  5806,  1000,   981, | , -3.4, -2421.2, -44.062, |, 0.0
517.9, 20.0, | , 21.2, 0.0, 15.4, | ,  6000,  5815,  1000,   982, | , -3.4, -2420.7, -44.124, |, 0.0
518.9, 20.0, | , 21.1, 0.0, 14.4, | ,  6000,  5811,  1000,   985, | , -3.4, -2421.2, -44.116, |, 0.0
519.9, 20.0, | , 21.1, 0.0, 14.9, | ,  6000,  5816,  1000,   967, | , -3.4, -2420.7, -44.030, |, 0.0
520.9, 20.0, | , 21.1, 0.0, 15.5, | ,  6000,  5815,  1000,   989, | , -3.4, -2420.7, -44.160, |, 0.0
521.9, 20.0, | , 21.2, 0.0, 15.3, | ,  6000,  5817,  1000,   967, | , -3.4, -2421.2, -44.042, |, 0.0
523.0, 20.0, | , 21.2, 0.0, 15.4, | ,  6000,  5815,  1000,   977, | , -3.4, -2420.7, -44.086, |, 0.0
524.0, 20.0, | , 21.2, 0.0, 14.7, | ,  6000,  5809,  1000,   967, | , -3.4, -2420.7, -43.983, |, 0.0
525.0, 20.0, | , 21.1, 0.0, 15.5, | ,  6000,  5809,  1000,   967, | , -3.4, -2420.7, -43.980, |, 0.0
526.0, 20.0, | , 21.2, 0.0, 15.6, | ,  6000,  5810,  1000,   985, | , -3.4, -2421.2, -44.110, |, 0.0
527.0, 20.0, | , 21.1, 0.0, 15.6, | ,  6000,  5815,  1000,   963, | , -3.4, -2421.2, -43.999, |, 0.0
528.0, 20.0, | , 21.2, 0.0, 15.9, | ,  6000,  5809,  1000,   978, | , -3.4, -2420.7, -44.057, |, 0.0
529.0, 20.1, | , 21.2, 0.0, 15.2, | ,  6000,  5813,  1000,   962, | , -3.4, -2421.2, -43.986, |, 0.0
530.0, 20.0, | , 21.2, 0.0, 15.3, | ,  6000,  5816,  1000,   987, | , -3.4, -2421.2, -44.164, |, 0.0
531.0, 20.0, | , 21.2, 0.0, 16.0, | ,  6000,  5813,  1000,   989, | , -3.4, -2420.7, -44.152, |, 0.0
532.0, 20.0, | , 21.2, 0.0, 16.2, | ,  6000,  5810,  1000,   989, | , -3.4, -2420.7, -44.132, |, 0.0
533.0, 20.0, | , 21.2, 0.0, 16.0, | ,  6000,  5814,  1000,   975, | , -3.4, -2420.7, -44.066, |, 0.0
534.1, 20.0, | , 21.2, 0.0, 14.8, | ,  6000,  5811,  1000,   985, | , -3.4, -2421.2, -44.118, |, 0.0
535.1, 20.0, | , 21.2, 0.0, 16.1, | ,  6000,  5812,  1000,   982, | , -3.4, -2420.7, -44.103, |, 0.0
536.1, 20.0, | , 21.2, 0.0, 15.9, | ,  6000,  5809,  1000,   966, | , -3.4, -2421.2, -43.983, |, 0.0
537.1, 20.0, | , 21.2, 0.0, 16.0, | ,  6000,  5813,  1000,   969, | , -3.4, -2421.2, -44.030, |, 0.0
538.1, 20.0, | , 21.2, 0.0, 15.8, | ,  6000,  5815,  1000,   980, | , -3.4, -2421.2, -44.114, |, 0.0
539.1, 20.1, | , 21.2, 0.0, 15.5, | ,  6000,  5815,  1000,   977, | , -3.4, -2421.2, -44.096, |, 0.0
540.1, 20.0, | , 21.2, 0.0, 16.2, | ,  6000,  5813,  1000,   970, | , -3.4, -2420.7, -44.023, |, 0.0
541.1, 20.0, | , 21.2, 0.0, 15.7, | ,  6000,  5809,  1000,   973, | , -3.4, -2420.7, -44.019, |, 0.0
542.1, 20.0, | , 21.2, 0.0, 16.2, | ,  6000,  5811,  1000,   968, | , -3.4, -2421.6, -44.016, |, 0.0
543.1, 20.1, | , 21.2, 0.0, 15.8, | ,  6000,  5814,  1000,   964, | , -3.4, -2420.7, -43.995, |, 0.0
544.1, 20.0, | , 21.2, 0.0, 15.1, | ,  6000,  5809,  1000,   991, | , -3.4, -2421.2, -44.147, |, 0.0
545.1, 20.0, | , 21.2, 0.0, 16.2, | ,  6000,  5814,  1000,   986, | , -3.4, -2421.2, -44.142, |, 0.0
546.2, 20.0, | , 21.2, 0.0, 15.7, | ,  6000,  5814,  1000,   987, | , -3.4, -2420.7, -44.144, |, 0.0
547.2, 20.0, | , 21.2, 0.0, 16.2, | ,  6000,  5813,  1000,   970, | , -3.4, -2421.2, -44.031, |, 0.0
548.2, 19.9, | , 21.2, 0.0, 15.8, | ,  6000,  5812,  1000,   970, | , -3.4, -2421.2, -44.029, |, 0.0
549.2, 20.0, | , 21.2, 0.0, 15.7, | ,  6000,  5810,  1000,   990, | , -3.4, -2421.2, -44.143, |, 0.0
550.2, 20.0, | , 21.2, 0.0, 16.4, | ,  6000,  5814,  1000,   990, | , -3.4, -2420.7, -44.159, |, 0.0
551.2, 20.0, | , 21.2, 0.0, 16.7, | ,  6000,  5813,  1000,   967, | , -3.4, -2420.7, -44.008, |, 0.0
552.2, 20.0, | , 21.2, 0.0, 16.6, | ,  6000,  5808,  1000,   992, | , -3.4, -2421.2, -44.144, |, 0.0
553.2, 20.0, | , 21.2, 0.0, 16.3, | ,  6000,  5817,  1000,   979, | , -3.4, -2421.2, -44.123, |, 0.0
554.2, 20.0, | , 21.2, 0.0, 15.7, | ,  6000,  5812,  1000,   972, | , -3.4, -2420.7, -44.034, |, 0.0
555.2, 20.1, | , 21.2, 0.0, 16.7, | ,  6000,  5807,  1000,   972, | , -3.4, -2420.7, -44.006, |, 0.0
556.3, 20.0, | , 21.2, 0.0, 16.5, | ,  6000,  5816,  1000,   968, | , -3.4, -2420.7, -44.033, |, 0.0
557.3, 20.0, | , 21.2, 0.0, 16.6, | ,  6000,  5809,  1000,   990, | , -3.4, -2421.2, -44.137, |, 0.0
558.3, 20.0, | , 21.2, 0.0, 16.5, | ,  6000,  5815,  1000,   966, | , -3.4, -2420.7, -44.016, |, 0.0
559.3, 20.1, | , 21.2, 0.0, 15.3, | ,  6000,  5813,  1000,   971, | , -3.4, -2421.6, -44.050, |, 0.0
560.3, 20.0, | , 21.2, 0.0, 16.6, | ,  6000,  5816,  1000,   990, | , -3.4, -2421.2, -44.185, |, 0.0
561.3, 20.0, | , 21.2, 0.0, 16.7, | ,  6000,  5816,  1000,   988, | , -3.4, -2421.2, -44.169, |, 0.0
562.3, 20.0, | , 21.2, 0.0, 17.1, | ,  6000,  5810,  1000,   982, | , -3.4, -2420.7, -44.084, |, 0.0
563.3, 20.0, | , 21.2, 0.0, 16.5, | ,  6000,  5814,  1000,   981, | , -3.4, -2421.2, -44.113, |, 0.0
564.3, 20.0, | , 21.2, 0.0, 16.0, | ,  6000,  5812,  1000,   978, | , -3.4, -2421.2, -44.076, |, 0.0
565.3, 20.0, | , 21.2, 0.0, 17.1, | ,  6000,  5813,  1000,   968, | , -3.4, -2421.2, -44.025, |, 0.0
566.3, 20.0, | , 21.2, 0.0, 17.4, | ,  6000,  5813,  1000,   989, | , -3.4, -2420.7, -44.150, |, 0.0
567.4, 20.0, | , 21.2, 0.0, 16.4, | ,  6000,  5815,  1000,   966, | , -3.4, -2421.6, -44.028, |, 0.0
568.4, 20.1, | , 21.2, 0.0, 16.7, | ,  6000,  5814,  1000,   986, | , -3.4, -2421.2, -44.151, |, 0.0
569.4, 20.1, | , 21.2, 0.0, 16.2, | ,  6000,  5808,  1000,   965, | , -3.4, -2421.2, -43.974, |, 0.0
570.4, 20.0, | , 21.2, 0.0, 17.6, | ,  6000,  5810,  1000,   971, | , -3.4, -2421.2, -44.022, |, 0.0
571.4, 20.0, | , 21.2, 0.0, 17.2, | ,  6000,  5817,  1000,   975, | , -3.4, -2421.2, -44.090, |, 0.0
572.4, 20.1, | , 21.2, 0.0, 17.2, | ,  6000,  5814,  1000,   968, | , -3.4, -2421.2, -44.033, |, 0.0
573.4, 20.0, | , 21.2, 0.0, 17.3, | ,  6000,  5815,  1000,   988, | , -3.4, -2420.7, -44.155, |, 0.0
574.4, 20.0, | , 21.2, 0.0, 16.6, | ,  6000,  5812,  1000,   976, | , -3.4, -2421.2, -44.070, |, 0.0
575.4, 20.0, | , 21.2, 0.0, 17.1, | ,  6000,  5810,  1000,   985, | , -3.4, -2420.7, -44.104, |, 0.0
576.4, 20.0, | , 21.2, 0.0, 17.0, | ,  6000,  5811,  1000,   982, | , -3.4, -2421.2, -44.100, |, 0.0
577.4, 20.1, | , 21.2, 0.0, 17.4, | ,  6000,  5811,  1000,   975, | , -3.4, -2421.2, -44.051, |, 0.0
578.5, 20.0, | , 21.2, 0.0, 17.5, | ,  6000,  5814,  1000,   967, | , -3.4, -2421.2, -44.026, |, 0.0
579.5, 20.0, | , 21.2, 0.0, 16.6, | ,  6000,  5814,  1000,   963, | , -3.4, -2421.2, -43.997, |, 0.0
580.5, 20.1, | , 21.2, 0.0, 17.9, | ,  6000,  5811,  1000,   986, | , -3.4, -2420.7, -44.123, |, 0.0
581.5, 20.0, | , 21.2, 0.0, 16.8, | ,  6000,  5811,  1000,   985, | , -3.4, -2421.2, -44.120, |, 0.0
582.5, 20.0, | , 21.2, 0.0, 17.6, | ,  6000,  5811,  1000,   973, | , -3.4, -2420.7, -44.035, |, 0.0
583.5, 20.0, | , 21.2, 0.0, 17.7, | ,  6000,  5815,  1000,   970, | , -3.4, -2421.2, -44.047, |, 0.0
584.5, 20.1, | , 21.2, 0.0, 17.3, | ,  6000,  5807,  1000,   965, | , -3.4, -2420.7, -43.956, |, 0.0
585.5, 20.0, | , 21.2, 0.0, 17.7, | ,  6000,  5816,  1000,  1001, | , -3.4, -2420.7, -44.253, |, 0.0
586.5, 20.0, | , 21.2, 0.0, 18.0, | ,  6000,  5814,  1000,   989, | , -3.4, -2421.2, -44.164, |, 0.0
587.5, 20.0, | , 21.2, 0.0, 18.2, | ,  6000,  5813,  1000,   966, | , -3.4, -2421.2, -44.009, |, 0.0
588.6, 20.1, | , 21.2, 0.0, 18.0, | ,  6000,  5814,  1000,   986, | , -3.4, -2420.7, -44.136, |, 0.0
589.6, 20.0, | , 21.2, 0.0, 16.6, | ,  6000,  5814,  1000,   972, | , -3.4, -2421.2, -44.057, |, 0.0
590.6, 20.0, | , 21.2, 0.0, 17.7, | ,  6000,  5815,  1000,   982, | , -3.4, -2420.7, -44.118, |, 0.0
591.6, 20.0, | , 21.2, 0.0, 17.8, | ,  6000,  5813,  1000,   990, | , -3.4, -2420.7, -44.158, |, 0.0
592.6, 20.0, | , 21.2, 0.0, 18.0, | ,  6000,  5816,  1000,   990, | , -3.4, -2420.7, -44.181, |, 0.0
593.6, 20.0, | , 21.2, 0.0, 17.9, | ,  6000,  5812,  1000,   968, | , -3.4, -2421.2, -44.017, |, 0.0
594.6, 20.1, | , 21.2, 0.0, 17.5, | ,  6000,  5813,  1000,   993, | , -3.4, -2421.2, -44.186, |, 0.0
595.6, 20.1, | , 21.2, 0.0, 18.6, | ,  6000,  5815,  1000,   975, | , -3.4, -2420.7, -44.068, |, 0.0
596.6, 20.0, | , 21.2, 0.0, 18.3, | ,  6000,  5810,  1000,   973, | , -3.4, -2420.7, -44.025, |, 0.0
597.6, 20.0, | , 21.2, 0.0, 18.1, | ,  6000,  5813,  1000,   993, | , -3.4, -2420.7, -44.178, |, 0.0
598.7, 20.0, | , 21.2, 0.0, 18.8, | ,  6000,  5815,  1000,   987, | , -3.4, -2420.7, -44.152, |, 0.0
599.7, 20.0, | , 21.2, 0.0, 17.8, | ,  6000,  5812,  1000,   971, | , -3.4, -2421.2, -44.037, |, 0.0
600.7, 20.0, | , 21.2, 0.0, 18.0, | ,  6000,  5813,  1000,   989, | , -3.4, -2421.2, -44.160, |, 0.0
601.7, 20.0, | , 21.2, 0.0, 18.3, | ,  6000,  5810,  1000,   995, | , -3.4, -2420.7, -44.173, |, 0.0
602.7, 20.0, | , 21.2, 0.0, 18.7, | ,  6000,  5814,  1000,   966, | , -3.4, -2420.7, -44.008, |, 0.0
603.7, 20.0, | , 21.2, 0.0, 18.4, | ,  6000,  5811,  1000,   960, | , -3.4, -2421.2, -43.961, |, 0.0
604.7, 20.0, | , 21.2, 0.0, 18.1, | ,  6000,  5815,  1000,   970, | , -3.4, -2421.2, -44.045, |, 0.0
605.7, 20.0, | , 21.2, 0.0, 18.5, | ,  6000,  5809,  1000,   955, | , -3.4, -2421.2, -43.913, |, 0.0
606.7, 20.0, | , 21.2, 0.0, 18.2, | ,  6000,  5816,  1000,   986, | , -3.4, -2420.7, -44.155, |, 0.0
607.7, 20.0, | , 21.2, 0.0, 19.1, | ,  6000,  5814,  1000,   986, | , -3.4, -2420.7, -44.138, |, 0.0
608.7, 20.0, | , 21.2, 0.0, 18.7, | ,  6000,  5810,  1000,   988, | , -3.4, -2421.2, -44.135, |, 0.0
609.8, 20.1, | , 21.2, 0.0, 17.9, | ,  6000,  5816,  1000,   975, | , -3.4, -2421.2, -44.082, |, 0.0
610.8, 20.0, | , 21.2, 0.0, 18.6, | ,  6000,  5814,  1000,   969, | , -3.4, -2421.2, -44.034, |, 0.0
611.8, 20.0, | , 21.2, 0.0, 19.1, | ,  6000,  5810,  1000,   969, | , -3.4, -2420.7, -44.000, |, 0.0
612.8, 20.0, | , 21.2, 0.0, 18.9, | ,  6000,  5815,  1000,   969, | , -3.4, -2420.7, -44.032, |, 0.0
613.8, 20.1, | , 21.2, 0.0, 19.1, | ,  6000,  5814,  1000,   980, | , -3.4, -2420.7, -44.100, |, 0.0
614.8, 20.0, | , 21.2, 0.0, 18.2, | ,  6000,  5813,  1000,   975, | , -3.4, -2421.2, -44.073, |, 0.0
615.8, 20.0, | , 21.2, 0.0, 19.0, | ,  6000,  5813,  1000,   971, | , -3.4, -2420.7, -44.030, |, 0.0
616.8, 20.0, | , 21.2, 0.0, 19.2, | ,  6000,  5813,  1000,   990, | , -3.4, -2420.7, -44.163, |, 0.0
617.8, 20.1, | , 21.2, 0.0, 19.3, | ,  6000,  5815,  1000,   986, | , -3.4, -2421.2, -44.152, |, 0.0
618.8, 20.0, | , 21.2, 0.0, 19.0, | ,  6000,  5814,  1000,   992, | , -3.4, -2421.2, -44.183, |, 0.0
619.8, 20.1, | , 21.2, 0.0, 18.8, | ,  6000,  5813,  1000,   967, | , -3.4, -2421.6, -44.028, |, 0.0
620.9, 20.0, | , 21.2, 0.0, 19.2, | ,  6000,  5814,  1000,   978, | , -3.4, -2420.7, -44.085, |, 0.0
621.9, 20.0, | , 21.2, 0.0, 18.7, | ,  6000,  5813,  1000,   978, | , -3.4, -2420.7, -44.076, |, 0.0
622.9, 20.0, | , 21.2, 0.0, 19.5, | ,  6000,  5809,  1000,   967, | , -3.4, -2421.2, -43.993, |, 0.0
623.9, 20.0, | , 21.2, 0.0, 19.6, | ,  6000,  5814,  1000,   989, | , -3.4, -2421.2, -44.166, |, 0.0
624.9, 20.1, | , 21.2, 0.0, 18.6, | ,  6000,  5815,  1000,   990, | , -3.4, -2420.7, -44.170, |, 0.0
625.9, 20.0, | , 21.2, 0.0, 19.1, | ,  6000,  5817,  1000,   991, | , -3.4, -2420.7, -44.190, |, 0.0
626.9, 20.1, | , 21.2, 0.0, 14.6, | ,  6000,  5810,  1000,   967, | , -3.4, -2422.5, -44.021, |, 0.0
627.9, 20.0, | , 21.2, 0.0, 19.2, | ,  6000,  5814,  1000,   963, | , -3.4, -2421.2, -43.993, |, 0.0
628.9, 20.0, | , 21.2, 0.0, 20.0, | ,  6000,  5812,  1000,   987, | , -3.4, -2420.3, -44.124, |, 0.0
629.9, 20.0, | , 21.2, 0.0, 18.8, | ,  6000,  5815,  1000,   975, | , -3.4, -2421.2, -44.083, |, 0.0
630.9, 20.0, | , 21.2, 0.0, 19.7, | ,  6000,  5814,  1000,   980, | , -3.4, -2421.2, -44.108, |, 0.0
632.0, 20.1, | , 21.2, 0.0, 19.8, | ,  6000,  5808,  1000,   990, | , -3.4, -2420.7, -44.121, |, 0.0
633.0, 20.1, | , 21.2, 0.0, 20.4, | ,  6000,  5813,  1000,   972, | , -3.4, -2420.7, -44.041, |, 0.0
634.0, 20.0, | , 21.2, 0.0, 19.7, | ,  6000,  5816,  1000,   970, | , -3.4, -2421.2, -44.056, |, 0.0
635.0, 20.1, | , 21.2, 0.0, 19.7, | ,  6000,  5813,  1000,   988, | , -3.4, -2420.7, -44.145, |, 0.0
636.0, 20.1, | , 21.2, 0.0, 20.1, | ,  6000,  5817,  1000,   979, | , -3.4, -2420.7, -44.113, |, 0.0
637.0, 20.0, | , 21.2, 0.0, 20.6, | ,  6000,  5814,  1000,   989, | , -3.4, -2420.7, -44.156, |, 0.0
638.0, 20.0, | , 21.2, 0.0, 19.8, | ,  6000,  5809,  1000,   983, | , -3.4, -2421.2, -44.096, |, 0.0
639.0, 20.1, | , 21.2, 0.0, 19.9, | ,  6000,  5813,  1000,   972, | , -3.4, -2420.7, -44.039, |, 0.0
640.0, 20.1, | , 21.2, 0.0, 19.3, | ,  6000,  5811,  1000,   990, | , -3.4, -2420.7, -44.144, |, 0.0
641.0, 20.0, | , 21.2, 0.0, 20.3, | ,  6000,  5813,  1000,   992, | , -3.4, -2421.2, -44.177, |, 0.0
642.0, 20.0, | , 21.2, 0.0, 20.2, | ,  6000,  5812,  1000,   985, | , -3.4, -2420.7, -44.118, |, 0.0
643.1, 20.1, | , 21.2, 0.0, 20.7, | ,  6000,  5812,  1000,   960, | , -3.4, -2420.7, -43.958, |, 0.0
644.1, 20.0, | , 21.2, 0.0, 20.3, | ,  6000,  5811,  1000,   985, | , -3.4, -2420.7, -44.112, |, 0.0
645.1, 20.0, | , 21.2, 0.0, 19.2, | ,  6000,  5810,  1000,   980, | , -3.4, -2421.2, -44.083, |, 0.0
646.1, 20.0, | , 21.2, 0.0, 20.4, | ,  6000,  5816,  1000,   967, | , -3.4, -2421.2, -44.038, |, 0.0
647.1, 20.0, | , 21.2, 0.0, 20.8, | ,  6000,  5814,  1000,   960, | , -3.4, -2420.7, -43.967, |, 0.0
648.1, 20.0, | , 21.2, 0.0, 20.3, | ,  6000,  5813,  1000,   985, | , -3.4, -2420.7, -44.123, |, 0.0
649.1, 20.0, | , 21.2, 0.0, 20.6, | ,  6000,  5819,  1000,   966, | , -3.4, -2421.2, -44.044, |, 0.0
650.1, 20.0, | , 21.2, 0.0, 19.7, | ,  6000,  5811,  1000,   973, | , -3.4, -2421.2, -44.039, |, 0.0
651.1, 20.0, | , 21.2, 0.0, 21.3, | ,  6000,  5810,  1000,   973, | , -3.4, -2421.2, -44.033, |, 0.0
652.1, 20.0, | , 21.2, 0.0, 20.5, | ,  6000,  5812,  1000,   976, | , -3.4, -2421.2, -44.066, |, 0.0
653.2, 20.0, | , 21.2, 0.0, 21.2, | ,  6000,  5808,  1000,   976, | , -3.4, -2421.2, -44.041, |, 0.0
654.2, 20.0, | , 21.2, 0.0, 21.1, | ,  6000,  5810,  1000,   980, | , -3.4, -2420.7, -44.071, |, 0.0
655.2, 20.0, | , 21.2, 0.0, 20.3, | ,  6000,  5812,  1000,   990, | , -3.4, -2421.2, -44.162, |, 0.0
656.2, 20.0, | , 21.2, 0.0, 21.0, | ,  6000,  5817,  1000,   972, | , -3.4, -2420.7, -44.065, |, 0.0
657.2, 20.0, | , 21.2, 0.0, 20.0, | ,  6000,  5811,  1000,   962, | , -3.4, -2421.2, -43.969, |, 0.0
658.2, 20.0, | , 21.2, 0.0, 20.6, | ,  6000,  5809,  1000,   979, | , -3.4, -2421.2, -44.068, |, 0.0
659.2, 20.0, | , 21.2, 0.0, 21.3, | ,  6000,  5815,  1000,   964, | , -3.4, -2421.2, -44.014, |, 0.0
660.2, 20.0, | , 21.2, 0.0, 20.5, | ,  6000,  5812,  1000,   968, | , -3.4, -2421.2, -44.019, |, 0.0
661.2, 20.1, | , 21.2, 0.0, 21.3, | ,  6000,  5810,  1000,   967, | , -3.4, -2420.7, -43.991, |, 0.0
662.2, 20.0, | , 21.2, 0.0, 21.5, | ,  6000,  5811,  1000,   981, | , -3.4, -2420.7, -44.087, |, 0.0
663.3, 20.0, | , 21.2, 0.0, 21.4, | ,  6000,  5813,  1000,   970, | , -3.4, -2421.2, -44.031, |, 0.0
664.3, 20.0, | , 21.2, 0.0, 21.2, | ,  6000,  5817,  1000,   969, | , -3.4, -2420.7, -44.045, |, 0.0
665.3, 20.0, | , 21.2, 0.0, 21.0, | ,  6000,  5818,  1000,   978, | , -3.4, -2420.7, -44.111, |, 0.0
666.3, 20.0, | , 21.2, 0.0, 21.5, | ,  6000,  5817,  1000,   988, | , -3.4, -2421.2, -44.180, |, 0.0
667.3, 20.0, | , 21.2, 0.0, 16.9, | ,  6000,  5814,  1000,   990, | , -3.4, -2422.0, -44.190, |, 0.0
668.3, 20.1, | , 21.2, 0.0, 22.1, | ,  6000,  5811,  1000,   981, | , -3.4, -2421.2, -44.092, |, 0.0
669.3, 20.0, | , 21.2, 0.0, 22.2, | ,  6000,  5815,  1000,   971, | , -3.4, -2421.2, -44.053, |, 0.0
670.3, 20.0, | , 21.2, 0.0, 20.9, | ,  6000,  5814,  1000,   980, | , -3.4, -2420.7, -44.102, |, 0.0
671.3, 20.0, | , 21.2, 0.0, 22.2, | ,  6000,  5815,  1000,   986, | , -3.4, -2421.2, -44.150, |, 0.0
672.3, 20.0, | , 21.2, 0.0, 21.4, | ,  6000,  5813,  1000,   986, | , -3.4, -2420.7, -44.131, |, 0.0
673.4, 20.0, | , 21.2, 0.0, 22.1, | ,  6000,  5817,  1000,   973, | , -3.4, -2421.2, -44.078, |, 0.0
674.4, 20.0, | , 21.2, 0.0, 21.9, | ,  6000,  5813,  1000,   986, | , -3.4, -2421.2, -44.141, |, 0.0
675.4, 20.1, | , 21.2, 0.0, 21.5, | ,  6000,  5815,  1000,   977, | , -3.4, -2421.2, -44.091, |, 0.0
676.4, 20.0, | , 21.2, 0.0, 22.3, | ,  6000,  5812,  1000,   978, | , -3.4, -2421.2, -44.078, |, 0.0
677.4, 20.0, | , 21.2, 0.0, 22.2, | ,  6000,  5815,  1000,   975, | , -3.4, -2421.2, -44.080, |, 0.0
678.4, 20.0, | , 21.2, 0.0, 22.2, | ,  6000,  5815,  1000,   967, | , -3.4, -2421.2, -44.032, |, 0.0
679.4, 20.1, | , 21.2, 0.0, 23.0, | ,  6000,  5817,  1000,   985, | , -3.4, -2420.7, -44.151, |, 0.0
680.4, 20.0, | , 21.2, 0.0, 21.4, | ,  6000,  5807,  1000,   984, | , -3.4, -2421.2, -44.090, |, 0.0
681.4, 20.0, | , 21.2, 0.0, 22.0, | ,  6000,  5813,  1000,   976, | , -3.4, -2420.7, -44.068, |, 0.0
682.4, 20.1, | , 21.2, 0.0, 22.6, | ,  6000,  5813,  1000,   965, | , -3.4, -2421.2, -44.000, |, 0.0
683.4, 20.0, | , 21.2, 0.0, 22.6, | ,  6000,  5814,  1000,   997, | , -3.4, -2420.7, -44.206, |, 0.0
684.5, 20.0, | , 21.2, 0.0, 22.5, | ,  6000,  5817,  1000,   975, | , -3.4, -2421.2, -44.092, |, 0.0
685.5, 20.0, | , 21.2, 0.0, 21.8, | ,  6000,  5819,  1000,   983, | , -3.4, -2421.2, -44.157, |, 0.0
686.5, 20.0, | , 21.2, 0.0, 22.4, | ,  6000,  5817,  1000,   982, | , -3.4, -2420.7, -44.129, |, 0.0
687.5, 20.0, | , 21.2, 0.0, 22.7, | ,  6000,  5806,  1000,   972, | , -3.4, -2420.7, -43.998, |, 0.0
688.5, 20.0, | , 21.2, 0.0, 22.9, | ,  6000,  5813,  1000,   974, | , -3.4, -2421.2, -44.063, |, 0.0
689.5, 20.0, | , 21.2, 0.0, 22.7, | ,  6000,  5808,  1000,   991, | , -3.4, -2421.2, -44.143, |, 0.0
690.5, 20.1, | , 21.2, 0.0, 22.6, | ,  6000,  5813,  1000,   984, | , -3.4, -2421.2, -44.129, |, 0.0
691.5, 20.0, | , 21.2, 0.0, 22.9, | ,  6000,  5814,  1000,   971, | , -3.4, -2420.7, -44.046, |, 0.0
692.5, 20.0, | , 21.2, 0.0, 22.4, | ,  6000,  5816,  1000,   975, | , -3.4, -2421.2, -44.089, |, 0.0
693.5, 20.1, | , 21.2, 0.0, 22.2, | ,  6000,  5813,  1000,   971, | , -3.4, -2421.2, -44.038, |, 0.0
694.6, 20.1, | , 21.2, 0.0, 23.2, | ,  6000,  5815,  1000,   978, | , -3.4, -2421.2, -44.106, |, 0.0
695.6, 20.0, | , 21.2, 0.0, 22.2, | ,  6000,  5816,  1000,   967, | , -3.4, -2420.7, -44.032, |, 0.0
696.6, 20.0, | , 21.2, 0.0, 23.0, | ,  6000,  5811,  1000,   986, | , -3.4, -2421.2, -44.123, |, 0.0
697.6, 20.0, | , 21.2, 0.0, 23.5, | ,  6000,  5806,  1000,   975, | , -3.4, -2420.7, -44.013, |, 0.0
698.6, 20.0, | , 21.2, 0.0, 23.1, | ,  6000,  5812,  1000,   968, | , -3.4, -2421.2, -44.017, |, 0.0
699.6, 20.0, | , 21.2, 0.0, 23.2, | ,  6000,  5816,  1000,   994, | , -3.4, -2421.2, -44.210, |, 0.0
700.6, 20.0, | , 21.2, 0.0, 22.5, | ,  6000,  5813,  1000,   978, | , -3.4, -2421.2, -44.086, |, 0.0
701.6, 20.0, | , 21.2, 0.0, 23.6, | ,  6000,  5816,  1000,   966, | , -3.4, -2420.7, -44.022, |, 0.0
702.6, 20.0, | , 21.2, 0.0, 23.6, | ,  6000,  5811,  1000,   973, | , -3.4, -2421.2, -44.041, |, 0.0
703.6, 20.0, | , 21.2, 0.0, 23.2, | ,  6000,  5814,  1000,   972, | , -3.4, -2421.2, -44.055, |, 0.0
704.6, 20.0, | , 21.2, 0.0, 24.0, | ,  6000,  5818,  1000,   979, | , -3.4, -2421.2, -44.127, |, 0.0
705.7, 20.1, | , 21.2, 0.0, 23.1, | ,  6000,  5813,  1000,   988, | , -3.4, -2421.2, -44.151, |, 0.0
706.7, 20.0, | , 21.2, 0.0, 23.6, | ,  6000,  5809,  1000,   963, | , -3.4, -2420.7, -43.955, |, 0.0
707.7, 20.0, | , 21.2, 0.0, 23.8, | ,  6000,  5812,  1000,   987, | , -3.4, -2420.7, -44.132, |, 0.0
708.7, 20.1, | , 21.2, 0.0, 24.1, | ,  6000,  5813,  1000,   986, | , -3.4, -2421.2, -44.139, |, 0.0
709.7, 20.0, | , 21.2, 0.0, 23.9, | ,  6000,  5814,  1000,   987, | , -3.4, -2421.2, -44.152, |, 0.0
710.7, 20.0, | , 21.2, 0.0, 23.2, | ,  6000,  5811,  1000,   978, | , -3.4, -2420.7, -44.064, |, 0.0
711.7, 20.0, | , 21.2, 0.0, 24.1, | ,  6000,  5812,  1000,   975, | , -3.4, -2420.7, -44.052, |, 0.0
712.7, 20.0, | , 21.2, 0.0, 24.2, | ,  6000,  5817,  1000,   978, | , -3.4, -2420.7, -44.105, |, 0.0
713.7, 20.0, | , 21.2, 0.0, 24.0, | ,  6000,  5813,  1000,   983, | , -3.4, -2421.2, -44.122, |, 0.0
714.7, 20.0, | , 21.2, 0.0, 24.2, | ,  6000,  5817,  1000,   969, | , -3.4, -2420.7, -44.045, |, 0.0
715.8, 20.1, | , 21.2, 0.0, 23.7, | ,  6000,  5816,  1000,   989, | , -3.4, -2421.2, -44.177, |, 0.0
716.8, 20.0, | , 21.2, 0.0, 24.2, | ,  6000,  5815,  1000,   970, | , -3.4, -2420.7, -44.040, |, 0.0
717.8, 20.0, | , 21.2, 0.0, 24.1, | ,  6000,  5813,  1000,   986, | , -3.4, -2420.7, -44.131, |, 0.0
718.8, 20.1, | , 21.2, 0.0, 24.5, | ,  6000,  5816,  1000,   986, | , -3.4, -2421.2, -44.161, |, 0.0
719.8, 20.1, | , 21.2, 0.0, 24.6, | ,  6000,  5811,  1000,   982, | , -3.4, -2420.3, -44.084, |, 0.0
720.8, 20.0, | , 21.3, 0.0, 23.7, | ,  6000,  5811,  1000,   965, | , -3.4, -2421.2, -43.990, |, 0.0
721.8, 20.0, | , 21.3, 0.0, 24.6, | ,  6000,  5811,  1000,   963, | , -3.4, -2420.7, -43.972, |, 0.0
722.8, 20.0, | , 21.2, 0.0, 24.9, | ,  6000,  5807,  1000,   993, | , -3.4, -2420.7, -44.139, |, 0.0
723.8, 20.0, | , 21.3, 0.0, 24.4, | ,  6000,  5808,  1000,   963, | , -3.4, -2421.2, -43.963, |, 0.0
724.8, 20.0, | , 21.3, 0.0, 24.7, | ,  6000,  5810,  1000,   981, | , -3.4, -2420.7, -44.076, |, 0.0
725.9, 20.0, | , 21.3, 0.0, 24.0, | ,  6000,  5808,  1000,   970, | , -3.4, -2421.2, -44.002, |, 0.0
726.9, 20.0, | , 21.2, 0.0, 25.3, | ,  6000,  5809,  1000,   971, | , -3.4, -2420.3, -44.003, |, 0.0
727.9, 20.0, | , 21.3, 0.0, 25.0, | ,  6000,  5814,  1000,   979, | , -3.4, -2420.7, -44.095, |, 0.0
728.9, 20.0, | , 21.2, 0.0, 24.9, | ,  6000,  5814,  1000,   978, | , -3.4, -2420.7, -44.083, |, 0.0
729.9, 20.0, | , 21.3, 0.0, 25.5, | ,  6000,  5815,  1000,   985, | , -3.4, -2420.7, -44.139, |, 0.0
730.9, 20.1, | , 21.3, 0.0, 24.6, | ,  6000,  5811,  1000,   967, | , -3.4, -2420.7, -44.000, |, 0.0
731.9, 20.0, | , 21.3, 0.0, 24.6, | ,  6000,  5813,  1000,   990, | , -3.4, -2420.7, -44.156, |, 0.0
732.9, 20.0, | , 21.3, 0.0, 25.6, | ,  6000,  5814,  1000,   971, | , -3.4, -2421.2, -44.054, |, 0.0
733.9, 20.0, | , 21.3, 0.0, 25.7, | ,  6000,  5808,  1000,   985, | , -3.4, -2420.7, -44.094, |, 0.0
734.9, 20.1, | , 21.3, 0.0, 25.5, | ,  6000,  5818,  1000,   986, | , -3.4, -2420.7, -44.158, |, 0.0
736.0, 20.0, | , 21.3, 0.0, 24.7, | ,  6000,  5815,  1000,   973, | , -3.4, -2421.2, -44.068, |, 0.0
737.0, 20.0, | , 21.3, 0.0, 25.7, | ,  6000,  5812,  1000,   963, | , -3.4, -2420.7, -43.971, |, 0.0
738.0, 20.0, | , 21.3, 0.0, 25.9, | ,  6000,  5810,  1000,   973, | , -3.4, -2420.7, -44.027, |, 0.0
739.0, 20.0, | , 21.3, 0.0, 25.7, | ,  6000,  5809,  1000,   964, | , -3.4, -2420.7, -43.967, |, 0.0
740.0, 20.0, | , 21.3, 0.0, 25.9, | ,  6000,  5811,  1000,   988, | , -3.4, -2420.7, -44.131, |, 0.0
741.0, 20.1, | , 21.3, 0.0, 25.7, | ,  6000,  5815,  1000,   970, | , -3.4, -2420.7, -44.042, |, 0.0
742.0, 20.0, | , 21.3, 0.0, 26.0, | ,  6000,  5808,  1000,   991, | , -3.4, -2420.7, -44.131, |, 0.0
743.0, 20.0, | , 21.3, 0.0, 25.9, | ,  6000,  5810,  1000,   972, | , -3.4, -2420.7, -44.022, |, 0.0
744.0, 20.1, | , 21.3, 0.0, 26.4, | ,  6000,  5816,  1000,   989, | , -3.4, -2421.2, -44.177, |, 0.0
745.0, 20.0, | , 21.3, 0.0, 26.2, | ,  6000,  5814,  1000,   969, | , -3.4, -2420.7, -44.028, |, 0.0
746.1, 20.0, | , 21.3, 0.0, 24.9, | ,  6000,  5811,  1000,   981, | , -3.4, -2421.2, -44.092, |, 0.0
747.1, 20.0, | , 21.3, 0.0, 26.0, | ,  6000,  5816,  1000,   971, | , -3.4, -2421.2, -44.064, |, 0.0
748.1, 20.1, | , 21.3, 0.0, 26.2, | ,  6000,  5815,  1000,   974, | , -3.4, -2420.7, -44.063, |, 0.0
749.1, 20.0, | , 21.3, 0.0, 26.5, | ,  6000,  5814,  1000,   986, | , -3.4, -2420.7, -44.134, |, 0.0
750.1, 20.0, | , 21.3, 0.0, 26.4, | ,  6000,  5810,  1000,   992, | , -3.4, -2420.7, -44.150, |, 0.0
751.1, 20.0, | , 21.3, 0.0, 25.6, | ,  6000,  5810,  1000,   967, | , -3.4, -2421.2, -43.996, |, 0.0
752.1, 20.0, | , 21.3, 0.0, 26.8, | ,  6000,  5813,  1000,   988, | , -3.4, -2420.3, -44.139, |, 0.0
753.1, 20.0, | , 21.3, 0.0, 26.7, | ,  6000,  5814,  1000,   971, | , -3.4, -2421.2, -44.054, |, 0.0
754.1, 19.9, | , 21.3, 0.0, 26.2, | ,  6000,  5811,  1000,   983, | , -3.4, -2421.2, -44.108, |, 0.0
755.1, 20.0, | , 21.3, 0.0, 26.7, | ,  6000,  5815,  1000,   972, | , -3.4, -2421.2, -44.065, |, 0.0
756.1, 20.1, | , 21.3, 0.0, 26.4, | ,  6000,  5809,  1000,   992, | , -3.4, -2420.7, -44.146, |, 0.0
757.2, 20.0, | , 21.3, 0.0, 26.2, | ,  6000,  5817,  1000,   971, | , -3.4, -2420.7, -44.055, |, 0.0
758.2, 20.0, | , 21.3, 0.0, 27.2, | ,  6000,  5808,  1000,   971, | , -3.4, -2420.7, -43.998, |, 0.0
759.2, 20.1, | , 21.3, 0.0, 27.2, | ,  6000,  5812,  1000,   975, | , -3.4, -2420.7, -44.050, |, 0.0
760.2, 20.0, | , 21.3, 0.0, 27.0, | ,  6000,  5818,  1000,   964, | , -3.4, -2420.7, -44.020, |, 0.0
761.2, 20.0, | , 21.3, 0.0, 26.4, | ,  6000,  5811,  1000,   982, | , -3.4, -2420.7, -44.095, |, 0.0
762.2, 20.0, | , 21.3, 0.0, 27.4, | ,  6000,  5813,  1000,   984, | , -3.4, -2420.7, -44.117, |, 0.0
763.2, 20.0, | , 21.3, 0.0, 27.1, | ,  6000,  5813,  1000,   972, | , -3.4, -2420.7, -44.041, |, 0.0
764.2, 20.0, | , 21.3, 0.0, 27.3, | ,  6000,  5809,  1000,   981, | , -3.4, -2420.7, -44.074, |, 0.0
765.2, 20.0, | , 21.3, 0.0, 26.8, | ,  6000,  5814,  1000,   967, | , -3.4, -2420.7, -44.011, |, 0.0
766.2, 20.1, | , 21.3, 0.0, 27.3, | ,  6000,  5809,  1000,   978, | , -3.4, -2421.2, -44.063, |, 0.0
767.2, 20.0, | , 21.3, 0.0, 27.5, | ,  6000,  5815,  1000,   982, | , -3.4, -2420.7, -44.116, |, 0.0
768.3, 20.0, | , 21.3, 0.0, 27.6, | ,  6000,  5811,  1000,   980, | , -3.4, -2420.7, -44.082, |, 0.0
769.3, 20.0, | , 21.3, 0.0, 27.8, | ,  6000,  5811,  1000,   973, | , -3.4, -2420.7, -44.031, |, 0.0
770.3, 20.0, | , 21.3, 0.0, 27.7, | ,  6000,  5813,  1000,   986, | , -3.4, -2420.7, -44.126, |, 0.0
771.3, 20.0, | , 21.3, 0.0, 27.3, | ,  6000,  5807,  1000,   968, | , -3.4, -2421.2, -43.986, |, 0.0
772.3, 20.0, | , 21.3, 0.0, 27.6, | ,  6000,  5811,  1000,   967, | , -3.4, -2420.7, -43.995, |, 0.0
773.3, 20.0, | , 21.3, 0.0, 28.1, | ,  6000,  5813,  1000,   989, | , -3.4, -2420.7, -44.152, |, 0.0
774.3, 20.0, | , 21.3, 0.0, 27.9, | ,  6000,  5811,  1000,   971, | , -3.4, -2420.3, -44.013, |, 0.0
775.3, 20.1, | , 21.3, 0.0, 27.8, | ,  6000,  5817,  1000,   979, | , -3.4, -2420.7, -44.111, |, 0.0
776.3, 20.0, | , 21.3, 0.0, 27.4, | ,  6000,  5811,  1000,   978, | , -3.4, -2421.2, -44.070, |, 0.0
777.3, 20.0, | , 21.3, 0.0, 28.1, | ,  6000,  5817,  1000,   976, | , -3.4, -2421.2, -44.101, |, 0.0
778.3, 20.1, | , 21.3, 0.0, 28.1, | ,  6000,  5813,  1000,   980, | , -3.4, -2420.7, -44.090, |, 0.0
779.4, 20.0, | , 21.3, 0.0, 28.1, | ,  6000,  5813,  1000,   983, | , -3.4, -2421.2, -44.120, |, 0.0
780.4, 20.0, | , 21.3, 0.0, 28.5, | ,  6000,  5815,  1000,   974, | , -3.4, -2420.7, -44.067, |, 0.0
781.4, 20.1, | , 21.3, 0.0, 28.2, | ,  6000,  5815,  1000,   973, | , -3.4, -2421.2, -44.066, |, 0.0
782.4, 20.1, | , 21.3, 0.0, 28.7, | ,  6000,  5816,  1000,   985, | , -3.4, -2421.2, -44.151, |, 0.0
783.4, 20.0, | , 21.3, 0.0, 28.3, | ,  6000,  5808,  1000,   986, | , -3.4, -2420.7, -44.102, |, 0.0
784.4, 20.0, | , 21.3, 0.0, 28.9, | ,  6000,  5814,  1000,   968, | , -3.4, -2420.7, -44.025, |, 0.0
785.4, 20.0, | , 21.3, 0.0, 29.0, | ,  6000,  5807,  1000,   967, | , -3.4, -2420.7, -43.975, |, 0.0
786.4, 20.0, | , 21.3, 0.0, 27.4, | ,  6000,  5814,  1000,   983, | , -3.4, -2421.2, -44.128, |, 0.0
787.4, 20.0, | , 21.3, 0.0, 28.4, | ,  6000,  5815,  1000,   989, | , -3.4, -2420.7, -44.165, |, 0.0
788.4, 20.0, | , 21.3, 0.0, 28.7, | ,  6000,  5814,  1000,   988, | , -3.4, -2421.2, -44.157, |, 0.0
789.5, 20.1, | , 21.3, 0.0, 29.2, | ,  6000,  5817,  1000,   985, | , -3.4, -2420.7, -44.149, |, 0.0
790.5, 20.0, | , 21.3, 0.0, 29.3, | ,  6000,  5811,  1000,   976, | , -3.4, -2421.2, -44.064, |, 0.0
791.5, 20.0, | , 21.3, 0.0, 28.4, | ,  6000,  5813,  1000,   982, | , -3.4, -2421.2, -44.114, |, 0.0
