Repository: jdhuang-csm/Ru-BCA

## Methods
* (BaO)<sub>x</sub>-(CaO)<sub>y</sub>-(Al<sub>2</sub>O<sub>3</sub>)<sub>1-x-y</sub> (BCA) catalyst supports were synthesized via sol-gel and solid-state methods. 
* Ru/BCA catalysts were prepared via incipient wetness impregnation to achieve 1 wt. % Ru loading.
* Ammonia synthesis rates were measured for Ru/BCA catalysts in a packed-bed reactor at 480-600<sup>o</sup>C, 10 bar, and space velocities up to 1.3 x 10<sup>6</sup> ml g<sub>cat</sub><sup>-1</sup> h<sup>-1</sup>.
* A machine learning (ML) model was employed to improve understanding of the behavior of Ru/BCA catalysts.
* A microkinetic model was developed to describe the best-performing catalyst.

File: data/init_files_Cadigan/BCA411.txt (part 2 of 53)
********** Start test **********
Elapsed time, Pressure, | , LJtemp(C), Inner-Temp, Outer-Temp, | , N2-set, N2-flow, H2-set, H2-flow, | , pH, NH3_ppm, NH3_Prod_rate, |, In222Temp
393.7, 99.4, | , 20.8, 0.0, 13.5, | ,  5000,  4845,  1000,   929, | , -3.4,  -8.6, -0.124, |, 0.0
394.7, 100.1, | , 20.8, 0.0, 14.3, | ,  5000,  4851,  1000,   955, | , -3.4,   0.8, 0.012, |, 0.0
395.7, 100.5, | , 20.8, 0.0, 14.3, | ,  5000,  4849,  1000,   975, | , -3.4,  14.5, 0.212, |, 0.0
396.7, 100.7, | , 20.8, 0.0, 14.4, | ,  5000,  4855,  1000,  1000, | , -3.4, -14.6, -0.214, |, 0.0
397.7, 101.4, | , 20.8, 0.0, 14.2, | ,  5000,  4857,  1000,  1006, | , -3.4, -13.3, -0.195, |, 0.0
398.7, 102.0, | , 20.8, 0.0, 13.8, | ,  5000,  4861,  1000,  1017, | , -3.4,  21.8, 0.321, |, 0.0
399.7, 102.0, | , 20.8, 0.0, 14.2, | ,  5000,  4853,  1000,  1019, | , -3.4,  12.4, 0.182, |, 0.0
400.8, 102.5, | , 20.8, 0.0, 13.9, | ,  5000,  4856,  1000,   993, | , -3.4, -12.9, -0.188, |, 0.0
401.8, 103.2, | , 20.8, 0.0, 14.6, | ,  5000,  4853,  1000,  1007, | , -3.4,   9.0, 0.131, |, 0.0
402.8, 103.4, | , 20.8, 0.0, 14.2, | ,  5000,  4858,  1000,   999, | , -3.4,  15.8, 0.232, |, 0.0
403.8, 104.0, | , 20.8, 0.0, 13.7, | ,  5000,  4852,  1000,  1008, | , -3.4,  -9.9, -0.145, |, 0.0
404.8, 104.5, | , 20.8, 0.0, 14.8, | ,  5000,  4852,  1000,  1001, | , -3.4,  -9.9, -0.145, |, 0.0
405.8, 105.0, | , 20.8, 0.0, 14.5, | ,  5000,  4850,  1000,  1030, | , -3.4,  -6.0, -0.089, |, 0.0
406.8, 105.2, | , 20.8, 0.0, 14.3, | ,  5000,  4854,  1000,  1019, | , -3.4, -11.2, -0.164, |, 0.0
407.8, 105.6, | , 20.8, 0.0, 14.8, | ,  5000,  4855,  1000,  1015, | , -3.4,  19.3, 0.283, |, 0.0
408.8, 106.5, | , 20.8, 0.0, 14.1, | ,  5000,  4849,  1000,  1013, | , -3.4, -13.7, -0.201, |, 0.0
409.8, 106.5, | , 20.8, 0.0, 14.5, | ,  5000,  4855,  1000,  1005, | , -3.4, -12.9, -0.189, |, 0.0
410.9, 107.0, | , 20.8, 0.0, 14.2, | ,  5000,  4857,  1000,  1020, | , -3.4,  -9.9, -0.145, |, 0.0
411.9, 107.5, | , 20.8, 0.0, 14.4, | ,  5000,  4851,  1000,  1016, | , -3.4,  -5.6, -0.082, |, 0.0
412.9, 108.3, | , 20.8, 0.0, 14.4, | ,  5000,  4854,  1000,  1016, | , -3.4,  -0.0, -0.000, |, 0.0
413.9, 108.5, | , 20.8, 0.0, 14.1, | ,  5000,  4771,  1000,  1013, | , -3.4, -10.3, -0.149, |, 0.0
414.9, 109.0, | , 20.8, 0.0, 14.0, | ,  5000,  4737,  1000,  1014, | , -3.4,   9.8, 0.141, |, 0.0
415.9, 109.5, | , 20.8, 0.0, 14.7, | ,  5000,  4753,  1000,  1020, | , -3.4, -10.3, -0.149, |, 0.0
416.9, 110.0, | , 20.8, 0.0, 15.2, | ,  5000,  4789,  1000,  1006, | , -3.4, -12.9, -0.187, |, 0.0
417.9, 110.1, | , 20.8, 0.0, 15.0, | ,  5000,  4814,  1000,   636, | , -3.4,  -0.5, -0.006, |, 0.0
418.9, 110.8, | , 20.8, 0.0, 14.7, | ,  5000,  4828,  1000,   584, | , -3.4,  -8.6, -0.116, |, 0.0
419.9, 111.3, | , 20.8, 0.0, 14.8, | ,  5000,  4838,  1000,   742, | , -3.4,  -5.6, -0.078, |, 0.0
421.0, 111.5, | , 20.8, 0.0, 14.4, | ,  5000,  4845,  1000,   839, | , -3.4, -14.2, -0.201, |, 0.0
422.0, 111.9, | , 20.8, 0.0, 15.1, | ,  5000,  4847,  1000,   911, | , -3.4, -13.7, -0.198, |, 0.0
423.0, 112.6, | , 20.8, 0.0, 15.0, | ,  5000,  4850,  1000,   948, | , -3.4, -13.3, -0.193, |, 0.0
424.0, 112.8, | , 20.8, 0.0, 14.8, | ,  5000,  4849,  1000,   961, | , -3.4, -14.6, -0.212, |, 0.0
425.0, 113.3, | , 20.8, 0.0, 14.6, | ,  5000,  4853,  1000,   982, | , -3.4, -12.4, -0.182, |, 0.0
426.0, 113.7, | , 20.8, 0.0, 14.8, | ,  5000,  4854,  1000,   987, | , -3.4, -11.6, -0.169, |, 0.0
427.0, 114.4, | , 20.8, 0.0, 15.0, | ,  5000,  4857,  1000,  1000, | , -3.4,  -6.5, -0.094, |, 0.0
428.0, 114.6, | , 20.8, 0.0, 15.1, | ,  5000,  4855,  1000,  1002, | , -3.4, -15.0, -0.220, |, 0.0
429.0, 115.0, | , 20.8, 0.0, 15.1, | ,  5000,  4853,  1000,  1012, | , -3.4,  15.0, 0.220, |, 0.0
430.0, 115.9, | , 20.8, 0.0, 15.0, | ,  5000,  4850,  1000,  1016, | , -3.4,  -3.9, -0.057, |, 0.0
431.1, 115.9, | , 20.8, 0.0, 15.3, | ,  5000,  4851,  1000,  1011, | , -3.4,  -4.3, -0.063, |, 0.0
432.1, 116.6, | , 20.8, 0.0, 14.5, | ,  5000,  4856,  1000,  1003, | , -3.4,  -6.0, -0.088, |, 0.0
433.1, 116.9, | , 20.8, 0.0, 15.1, | ,  5000,  4854,  1000,  1013, | , -3.4,  -6.9, -0.101, |, 0.0
434.1, 117.6, | , 20.8, 0.0, 15.6, | ,  5000,  4860,  1000,  1007, | , -3.4,  -2.6, -0.038, |, 0.0
435.1, 117.9, | , 20.8, 0.0, 14.6, | ,  5000,  4854,  1000,  1008, | , -3.4, -14.6, -0.214, |, 0.0
436.1, 118.2, | , 20.8, 0.0, 15.4, | ,  5000,  4857,  1000,  1010, | , -3.4, -12.4, -0.183, |, 0.0
437.1, 119.0, | , 20.8, 0.0, 16.1, | ,  5000,  4854,  1000,  1002, | , -3.4, -11.2, -0.163, |, 0.0
438.1, 119.5, | , 20.8, 0.0, 15.7, | ,  5000,  4858,  1000,  1006, | , -3.4,  -9.9, -0.145, |, 0.0
439.1, 119.6, | , 20.8, 0.0, 15.3, | ,  5000,  4852,  1000,  1007, | , -3.4,   3.4, 0.050, |, 0.0
440.2, 120.5, | , 20.8, 0.0, 15.2, | ,  5000,  4853,  1000,  1026, | , -3.4,   0.8, 0.012, |, 0.0
441.2, 120.7, | , 20.8, 0.0, 15.7, | ,  5000,  4858,  1000,  1007, | , -3.4,   9.4, 0.138, |, 0.0
442.2, 120.9, | , 20.9, 0.0, 15.6, | ,  5000,  4852,  1000,   997, | , -3.4, -10.3, -0.151, |, 0.0
443.2, 121.4, | , 20.9, 0.0, 15.4, | ,  5000,  4852,  1000,  1005, | , -3.4, -15.4, -0.226, |, 0.0
444.2, 122.1, | , 20.8, 0.0, 15.6, | ,  5000,  4853,  1000,  1012, | , -3.4,  15.0, 0.220, |, 0.0
445.2, 122.7, | , 20.9, 0.0, 15.3, | ,  5000,  4852,  1000,  1020, | , -3.4, -12.9, -0.189, |, 0.0
446.2, 122.7, | , 20.9, 0.0, 15.7, | ,  5000,  4854,  1000,  1012, | , -3.4,  -4.7, -0.069, |, 0.0
447.2, 123.2, | , 20.9, 0.0, 16.0, | ,  5000,  4853,  1000,  1020, | , -3.4, -13.3, -0.195, |, 0.0
448.2, 123.9, | , 20.9, 0.0, 16.0, | ,  5000,  4852,  1000,  1016, | , -3.4,  -9.4, -0.139, |, 0.0
449.2, 124.4, | , 20.9, 0.0, 16.4, | ,  5000,  4855,  1000,  1005, | , -3.4, -10.7, -0.157, |, 0.0
450.2, 124.6, | , 20.9, 0.0, 15.2, | ,  5000,  4856,  1000,  1001, | , -3.4,  -6.0, -0.088, |, 0.0
451.3, 125.2, | , 20.9, 0.0, 15.2, | ,  5000,  4854,  1000,  1001, | , -3.4,  23.1, 0.338, |, 0.0
452.3, 125.7, | , 20.9, 0.0, 15.7, | ,  5000,  4857,  1000,  1020, | , -3.4,   8.1, 0.119, |, 0.0
453.3, 125.8, | , 20.9, 0.0, 16.0, | ,  5000,  4854,  1000,  1023, | , -3.4,  -4.3, -0.063, |, 0.0
454.3, 126.3, | , 20.9, 0.0, 15.7, | ,  5000,  4856,  1000,  1026, | , -3.4, -12.9, -0.189, |, 0.0
455.3, 127.1, | , 20.9, 0.0, 15.7, | ,  5000,  4855,  1000,  1039, | , -3.4, -13.7, -0.202, |, 0.0
456.3, 127.5, | , 20.9, 0.0, 16.4, | ,  5000,  4859,  1000,  1023, | , -3.4, -15.9, -0.234, |, 0.0
457.3, 127.7, | , 20.9, 0.0, 15.9, | ,  5000,  4855,  1000,  1026, | , -3.4,  11.5, 0.170, |, 0.0
458.3, 128.1, | , 20.9, 0.0, 16.5, | ,  5000,  4857,  1000,  1012, | , -3.4, -12.9, -0.189, |, 0.0
459.3, 128.8, | , 20.9, 0.0, 16.5, | ,  5000,  4850,  1000,  1031, | , -3.4, -14.6, -0.215, |, 0.0
460.3, 129.1, | , 20.9, 0.0, 15.9, | ,  5000,  4855,  1000,  1024, | , -3.4,   9.8, 0.145, |, 0.0
461.3, 129.4, | , 20.9, 0.0, 15.9, | ,  5000,  4853,  1000,  1021, | , -3.4,  -3.9, -0.057, |, 0.0
462.4, 129.8, | , 20.9, 0.0, 16.4, | ,  5000,  4855,  1000,  1014, | , -3.4, -13.7, -0.202, |, 0.0
463.4, 130.6, | , 20.9, 0.0, 16.6, | ,  5000,  4856,  1000,  1012, | , -3.4,   0.4, 0.006, |, 0.0
464.4, 130.7, | , 20.9, 0.0, 15.9, | ,  5000,  4851,  1000,  1018, | , -3.4,  11.5, 0.169, |, 0.0
465.4, 131.2, | , 20.9, 0.0, 15.5, | ,  5000,  4853,  1000,  1010, | , -3.4, -10.3, -0.151, |, 0.0
466.4, 131.6, | , 20.9, 0.0, 16.0, | ,  5000,  4855,  1000,  1031, | , -3.4,   6.0, 0.088, |, 0.0
467.4, 132.3, | , 20.9, 0.0, 17.2, | ,  5000,  4852,  1000,  1016, | , -3.4,   4.7, 0.069, |, 0.0
468.4, 132.4, | , 20.9, 0.0, 16.3, | ,  5000,  4853,  1000,  1014, | , -3.4,  -8.2, -0.120, |, 0.0
469.4, 132.8, | , 20.9, 0.0, 16.4, | ,  5000,  4854,  1000,  1012, | , -3.4, -11.6, -0.170, |, 0.0
470.4, 133.8, | , 20.9, 0.0, 16.2, | ,  5000,  4853,  1000,  1032, | , -3.4,  -9.4, -0.139, |, 0.0
471.4, 134.1, | , 20.9, 0.0, 16.9, | ,  5000,  4855,  1000,  1006, | , -3.4, -13.7, -0.201, |, 0.0
472.5, 134.1, | , 20.9, 0.0, 16.5, | ,  5000,  4849,  1000,  1027, | , -3.4,  18.0, 0.264, |, 0.0
473.5, 134.9, | , 20.9, 0.0, 16.7, | ,  5000,  4857,  1000,  1020, | , -3.4, -15.0, -0.221, |, 0.0
474.5, 135.0, | , 20.9, 0.0, 16.6, | ,  5000,  4857,  1000,  1015, | , -3.4,  -8.6, -0.126, |, 0.0
475.5, 135.5, | , 20.9, 0.0, 15.5, | ,  5000,  4851,  1000,  1025, | , -3.4, -11.6, -0.170, |, 0.0
476.5, 135.8, | , 20.9, 0.0, 16.7, | ,  5000,  4857,  1000,  1023, | , -3.4,  17.1, 0.252, |, 0.0
477.5, 136.6, | , 20.9, 0.0, 17.0, | ,  5000,  4856,  1000,  1006, | , -3.4,  -9.9, -0.145, |, 0.0
478.5, 136.6, | , 20.9, 0.0, 16.5, | ,  5000,  4850,  1000,  1013, | , -3.4, -10.7, -0.157, |, 0.0
479.5, 137.0, | , 20.9, 0.0, 17.1, | ,  5000,  4851,  1000,  1020, | , -3.4,   0.4, 0.006, |, 0.0
480.5, 138.4, | , 20.9, 0.0, 11.3, | ,  5000,  4851,  1000,  1018, | , -3.4,  14.1, 0.207, |, 0.0
481.5, 138.1, | , 20.9, 0.0, 17.4, | ,  5000,  4846,  1000,  1026, | , -3.4,  -1.7, -0.026, |, 0.0
482.5, 138.0, | , 20.9, 0.0, 16.9, | ,  5000,  4850,  1000,  1015, | , -3.4,  -3.0, -0.044, |, 0.0
483.6, 138.3, | , 20.9, 0.0, 16.9, | ,  5000,  4850,  1000,  1027, | , -3.4, -13.3, -0.196, |, 0.0
484.6, 138.4, | , 20.9, 0.0, 16.9, | ,  5000,  4845,  1000,  1007, | , -3.4, -15.0, -0.220, |, 0.0
485.6, 139.4, | , 20.9, 0.0, 13.9, | ,  5000,  4849,  1000,  1001, | , -3.4, -15.9, -0.232, |, 0.0
486.6, 138.7, | , 20.9, 0.0, 16.1, | ,  5000,  4850,  1000,  1010, | , -3.4,  19.7, 0.288, |, 0.0
487.6, 138.6, | , 20.9, 0.0, 17.3, | ,  5000,  4850,  1000,   990, | , -3.4,  22.3, 0.325, |, 0.0
488.6, 138.9, | , 20.9, 0.0, 17.4, | ,  5000,  4844,  1000,   975, | , -3.4,   6.4, 0.093, |, 0.0
489.6, 138.7, | , 20.9, 0.0, 17.1, | ,  5000,  4844,  1000,   977, | , -3.4,  10.3, 0.149, |, 0.0
490.6, 138.6, | , 20.9, 0.0, 17.2, | ,  5000,  4847,  1000,   986, | , -3.4,   4.3, 0.062, |, 0.0
491.6, 138.7, | , 20.9, 0.0, 16.6, | ,  5000,  4844,  1000,   978, | , -3.4, -14.6, -0.212, |, 0.0
492.7, 139.0, | , 20.9, 0.0, 17.4, | ,  5000,  4846,  1000,   993, | , -3.4, -12.9, -0.188, |, 0.0
493.7, 138.6, | , 20.9, 0.0, 17.3, | ,  5000,  4837,  1000,   987, | , -3.4, -14.2, -0.206, |, 0.0
494.7, 139.0, | , 20.9, 0.0, 17.7, | ,  5000,  4838,  1000,   988, | , -3.4,  20.5, 0.299, |, 0.0
495.7, 138.7, | , 20.9, 0.0, 17.4, | ,  5000,  4846,  1000,   993, | , -3.4,  -9.0, -0.132, |, 0.0
496.7, 138.7, | , 20.9, 0.0, 16.9, | ,  5000,  4838,  1000,   991, | , -3.4,  -2.6, -0.038, |, 0.0
497.7, 138.6, | , 20.9, 0.0, 17.7, | ,  5000,  4845,  1000,   974, | , -3.4,  -6.5, -0.094, |, 0.0
498.7, 139.0, | , 20.9, 0.0, 18.0, | ,  5000,  4841,  1000,   973, | , -3.4, -14.2, -0.206, |, 0.0
499.7, 139.0, | , 20.9, 0.0, 17.9, | ,  5000,  4845,  1000,   979, | , -3.4, -12.4, -0.181, |, 0.0
500.7, 138.6, | , 20.9, 0.0, 17.7, | ,  5000,  4845,  1000,   985, | , -3.4, -13.7, -0.200, |, 0.0
501.8, 138.7, | , 20.9, 0.0, 17.0, | ,  5000,  4839,  1000,   970, | , -3.4,  22.7, 0.329, |, 0.0
502.8, 139.0, | , 20.9, 0.0, 17.6, | ,  5000,  4841,  1000,   989, | , -3.4, -10.7, -0.156, |, 0.0
503.8, 139.0, | , 20.9, 0.0, 18.1, | ,  5000,  4842,  1000,   988, | , -3.4,  10.7, 0.156, |, 0.0
504.8, 138.6, | , 20.9, 0.0, 17.9, | ,  5000,  4839,  1000,   966, | , -3.4, -10.7, -0.156, |, 0.0
505.8, 138.9, | , 20.9, 0.0, 17.8, | ,  5000,  4844,  1000,   971, | , -3.4, -12.0, -0.175, |, 0.0
506.8, 139.1, | , 20.9, 0.0, 17.5, | ,  5000,  4850,  1000,   981, | , -3.4,  -0.0, -0.000, |, 0.0
507.8, 138.6, | , 20.9, 0.0, 17.9, | ,  5000,  4842,  1000,   985, | , -3.4, -12.9, -0.188, |, 0.0
508.8, 138.6, | , 20.9, 0.0, 18.0, | ,  5000,  4839,  1000,   974, | , -3.4,  -0.5, -0.007, |, 0.0
509.8, 139.0, | , 20.9, 0.0, 18.3, | ,  5000,  4845,  1000,   983, | , -3.4,   7.3, 0.106, |, 0.0
510.8, 138.7, | , 20.9, 0.0, 17.5, | ,  5000,  4842,  1000,   982, | , -3.4, -12.9, -0.188, |, 0.0
511.8, 138.7, | , 20.9, 0.0, 17.9, | ,  5000,  4845,  1000,   971, | , -3.4, -14.2, -0.206, |, 0.0
512.9, 139.0, | , 20.9, 0.0, 18.6, | ,  5000,  4844,  1000,   977, | , -3.4, -11.6, -0.169, |, 0.0
513.9, 139.0, | , 20.9, 0.0, 18.5, | ,  5000,  4843,  1000,   986, | , -3.4, -14.2, -0.206, |, 0.0
514.9, 138.6, | , 20.9, 0.0, 18.2, | ,  5000,  4847,  1000,   986, | , -3.4,  15.4, 0.225, |, 0.0
515.9, 138.6, | , 20.9, 0.0, 18.2, | ,  5000,  4839,  1000,   972, | , -3.4,  20.5, 0.298, |, 0.0
516.9, 139.1, | , 20.9, 0.0, 17.9, | ,  5000,  4843,  1000,   975, | , -3.4, -14.2, -0.206, |, 0.0
517.9, 138.6, | , 20.9, 0.0, 18.6, | ,  5000,  4842,  1000,   969, | , -3.4, -11.2, -0.162, |, 0.0
518.9, 138.6, | , 20.9, 0.0, 18.3, | ,  5000,  4843,  1000,   989, | , -3.4, -14.6, -0.213, |, 0.0
519.9, 138.9, | , 20.9, 0.0, 18.6, | ,  5000,  4846,  1000,   992, | , -3.4,  -7.3, -0.107, |, 0.0
520.9, 138.7, | , 20.9, 0.0, 18.3, | ,  5000,  4838,  1000,   986, | , -3.4,  24.4, 0.355, |, 0.0
522.0, 138.7, | , 20.9, 0.0, 18.2, | ,  5000,  4838,  1000,   982, | , -3.4, -14.2, -0.206, |, 0.0
523.0, 138.7, | , 21.0, 0.0, 18.2, | ,  5000,  4846,  1000,   982, | , -3.4,  17.1, 0.249, |, 0.0
524.0, 138.7, | , 21.0, 0.0, 18.7, | ,  5000,  4838,  1000,   967, | , -3.4,  21.8, 0.317, |, 0.0
525.0, 138.6, | , 21.0, 0.0, 18.9, | ,  5000,  4843,  1000,   982, | , -3.4,   0.4, 0.006, |, 0.0
526.0, 138.6, | , 21.0, 0.0, 18.5, | ,  5000,  4845,  1000,   990, | , -3.4,  -3.9, -0.057, |, 0.0
527.0, 139.1, | , 21.0, 0.0, 18.7, | ,  5000,  4841,  1000,   983, | , -3.4, -13.3, -0.194, |, 0.0
528.0, 138.7, | , 21.0, 0.0, 18.8, | ,  5000,  4845,  1000,   981, | , -3.4, -13.7, -0.200, |, 0.0
529.0, 138.6, | , 21.0, 0.0, 18.7, | ,  5000,  4839,  1000,   989, | , -3.4, -11.6, -0.169, |, 0.0
530.0, 138.6, | , 21.0, 0.0, 19.0, | ,  5000,  4839,  1000,   977, | , -3.4, -10.3, -0.150, |, 0.0
531.1, 139.0, | , 21.0, 0.0, 19.2, | ,  5000,  4841,  1000,   997, | , -3.4,  22.3, 0.325, |, 0.0
532.1, 138.7, | , 21.0, 0.0, 18.4, | ,  5000,  4837,  1000,   967, | , -3.4,   2.1, 0.031, |, 0.0
533.1, 138.6, | , 21.0, 0.0, 19.2, | ,  5000,  4846,  1000,   964, | , -3.4,  -7.7, -0.112, |, 0.0
534.1, 139.0, | , 21.0, 0.0, 16.2, | ,  5000,  4845,  1000,   988, | , -3.4, -13.7, -0.200, |, 0.0
535.1, 139.0, | , 21.0, 0.0, 19.4, | ,  5000,  4841,  1000,   985, | , -3.4, -13.3, -0.194, |, 0.0
536.1, 138.6, | , 21.0, 0.0, 19.2, | ,  5000,  4838,  1000,   968, | , -3.4,   1.3, 0.018, |, 0.0
537.1, 138.7, | , 21.0, 0.0, 18.7, | ,  5000,  4839,  1000,   970, | , -3.4,  -9.4, -0.137, |, 0.0
538.1, 139.0, | , 21.0, 0.0, 19.6, | ,  5000,  4845,  1000,   993, | , -3.4, -15.4, -0.225, |, 0.0
539.1, 138.6, | , 21.0, 0.0, 19.1, | ,  5000,  4847,  1000,   990, | , -3.4,  23.5, 0.344, |, 0.0
540.1, 138.6, | , 21.0, 0.0, 19.1, | ,  5000,  4843,  1000,   989, | , -3.4,  -7.3, -0.107, |, 0.0
541.1, 139.2, | , 21.0, 0.0, 18.2, | ,  5000,  4845,  1000,   990, | , -3.4,  -9.0, -0.132, |, 0.0
542.2, 138.7, | , 21.0, 0.0, 18.5, | ,  5000,  4846,  1000,   982, | , -3.4, -15.4, -0.225, |, 0.0
543.2, 138.7, | , 21.0, 0.0, 19.3, | ,  5000,  4838,  1000,   990, | , -3.4, -12.0, -0.175, |, 0.0
544.2, 138.6, | , 21.0, 0.0, 19.6, | ,  5000,  4842,  1000,   983, | , -3.4, -12.4, -0.181, |, 0.0
545.2, 139.0, | , 21.0, 0.0, 19.9, | ,  5000,  4838,  1000,   974, | , -3.4,  -1.3, -0.019, |, 0.0
546.2, 139.1, | , 21.0, 0.0, 19.8, | ,  5000,  4838,  1000,   971, | , -3.4, -13.3, -0.193, |, 0.0
547.2, 138.7, | , 21.0, 0.0, 19.2, | ,  5000,  4838,  1000,   975, | , -3.4, -15.4, -0.225, |, 0.0
548.2, 138.6, | , 21.0, 0.0, 19.6, | ,  5000,  4845,  1000,   978, | , -3.4, -15.0, -0.219, |, 0.0
549.2, 138.9, | , 21.0, 0.0, 20.2, | ,  5000,  4838,  1000,   977, | , -3.4, -12.4, -0.181, |, 0.0
550.2, 139.0, | , 21.0, 0.0, 20.2, | ,  5000,  4842,  1000,   967, | , -3.4, -10.3, -0.150, |, 0.0
551.2, 138.6, | , 21.0, 0.0, 20.0, | ,  5000,  4839,  1000,   984, | , -3.4,  -2.6, -0.038, |, 0.0
552.3, 139.0, | , 21.0, 0.0, 19.6, | ,  5000,  4846,  1000,   971, | , -3.4, -12.0, -0.175, |, 0.0
553.3, 139.0, | , 21.0, 0.0, 20.0, | ,  5000,  4839,  1000,   977, | , -3.4,  -9.0, -0.131, |, 0.0
554.3, 138.6, | , 21.0, 0.0, 20.2, | ,  5000,  4839,  1000,   978, | , -3.4, -13.7, -0.200, |, 0.0
555.3, 138.6, | , 21.0, 0.0, 20.0, | ,  5000,  4839,  1000,   969, | , -3.4,  -5.2, -0.075, |, 0.0
556.3, 138.6, | , 21.0, 0.0, 20.2, | ,  5000,  4843,  1000,   975, | , -3.4, -11.6, -0.169, |, 0.0
557.3, 138.7, | , 21.0, 0.0, 19.3, | ,  5000,  4839,  1000,   992, | , -3.4, -11.2, -0.163, |, 0.0
558.3, 138.6, | , 21.0, 0.0, 19.5, | ,  5000,  4839,  1000,   989, | , -3.4,   5.1, 0.075, |, 0.0
559.3, 138.6, | , 21.0, 0.0, 20.6, | ,  5000,  4845,  1000,   984, | , -3.4,   1.3, 0.018, |, 0.0
560.3, 138.9, | , 21.0, 0.0, 20.3, | ,  5000,  4839,  1000,   997, | , -3.4, -11.2, -0.163, |, 0.0
561.3, 138.7, | , 21.0, 0.0, 20.7, | ,  5000,  4837,  1000,   993, | , -3.4, -12.0, -0.175, |, 0.0
562.4, 138.7, | , 21.0, 0.0, 19.7, | ,  5000,  4845,  1000,   994, | , -3.4, -15.9, -0.232, |, 0.0
563.4, 139.0, | , 21.0, 0.0, 21.1, | ,  5000,  4842,  1000,   970, | , -3.4, -11.6, -0.168, |, 0.0
564.4, 138.9, | , 21.0, 0.0, 20.8, | ,  5000,  4847,  1000,   989, | , -3.4,  12.4, 0.181, |, 0.0
565.4, 138.6, | , 21.0, 0.0, 21.0, | ,  5000,  4846,  1000,   987, | , -3.4, -12.0, -0.175, |, 0.0
566.4, 138.6, | , 21.0, 0.0, 20.4, | ,  5000,  4844,  1000,   985, | , -3.4,  -5.2, -0.075, |, 0.0
567.4, 139.1, | , 21.0, 0.0, 20.3, | ,  5000,  4846,  1000,   973, | , -3.4, -14.2, -0.206, |, 0.0
568.4, 138.6, | , 21.0, 0.0, 20.5, | ,  5000,  4844,  1000,   978, | , -3.4, -11.2, -0.162, |, 0.0
569.4, 138.7, | , 21.0, 0.0, 20.0, | ,  5000,  4836,  1000,   967, | , -3.4, -13.3, -0.193, |, 0.0
570.4, 139.9, | , 21.0, 0.0, 18.4, | ,  5000,  4842,  1000,   967, | , -3.4, -10.7, -0.156, |, 0.0
571.4, 139.0, | , 21.0, 0.0, 21.1, | ,  5000,  4839,  1000,   990, | , -3.4, -11.2, -0.163, |, 0.0
572.5, 138.7, | , 21.0, 0.0, 20.5, | ,  5000,  4847,  1000,   986, | , -3.4,  12.4, 0.181, |, 0.0
573.5, 138.6, | , 21.0, 0.0, 21.2, | ,  5000,  4843,  1000,   984, | , -3.4,   8.1, 0.118, |, 0.0
574.5, 139.0, | , 21.0, 0.0, 21.4, | ,  5000,  4839,  1000,   983, | , -3.4,   3.8, 0.056, |, 0.0
575.5, 139.0, | , 21.0, 0.0, 21.3, | ,  5000,  4842,  1000,   986, | , -3.4, -11.2, -0.163, |, 0.0
576.5, 138.8, | , 21.0, 0.0, 19.8, | ,  5000,  4843,  1000,   971, | , -3.4, -12.9, -0.187, |, 0.0
577.5, 139.1, | , 21.0, 0.0, 21.0, | ,  5000,  4839,  1000,   974, | , -3.4,  -4.7, -0.069, |, 0.0
578.5, 139.0, | , 21.0, 0.0, 21.6, | ,  5000,  4847,  1000,   973, | , -3.4,  -4.7, -0.069, |, 0.0
579.5, 138.6, | , 21.0, 0.0, 21.2, | ,  5000,  4844,  1000,   991, | , -3.4, -12.0, -0.175, |, 0.0
580.5, 138.6, | , 21.0, 0.0, 21.5, | ,  5000,  4840,  1000,   978, | , -3.4, -14.2, -0.206, |, 0.0
581.5, 139.0, | , 21.0, 0.0, 21.6, | ,  5000,  4839,  1000,   985, | , -3.4,  -9.4, -0.138, |, 0.0
582.6, 138.7, | , 21.0, 0.0, 20.6, | ,  5000,  4845,  1000,   985, | , -3.4,   2.5, 0.037, |, 0.0
583.6, 138.6, | , 21.0, 0.0, 21.7, | ,  5000,  4838,  1000,   997, | , -3.4,  -9.0, -0.132, |, 0.0
584.6, 138.6, | , 21.0, 0.0, 21.6, | ,  5000,  4840,  1000,   970, | , -3.4, -13.3, -0.193, |, 0.0
585.6, 139.0, | , 21.0, 0.0, 22.1, | ,  5000,  4840,  1000,   987, | , -3.4,   1.3, 0.018, |, 0.0
586.6, 138.6, | , 21.0, 0.0, 21.8, | ,  5000,  4845,  1000,   993, | , -3.4, -12.0, -0.175, |, 0.0
587.6, 138.7, | , 21.0, 0.0, 20.8, | ,  5000,  4846,  1000,   982, | , -3.4, -14.6, -0.213, |, 0.0
588.6, 139.0, | , 21.0, 0.0, 22.3, | ,  5000,  4839,  1000,   969, | , -3.4, -12.0, -0.175, |, 0.0
589.6, 138.6, | , 21.0, 0.0, 22.0, | ,  5000,  4838,  1000,   993, | , -3.4, -13.3, -0.194, |, 0.0
590.6, 138.6, | , 21.0, 0.0, 21.8, | ,  5000,  4844,  1000,  1001, | , -3.4,  -9.9, -0.144, |, 0.0
591.6, 139.0, | , 21.0, 0.0, 22.4, | ,  5000,  4838,  1000,   975, | , -3.4,  17.1, 0.249, |, 0.0
592.7, 139.1, | , 21.0, 0.0, 21.5, | ,  5000,  4846,  1000,   969, | , -3.4,  -5.2, -0.075, |, 0.0
593.7, 138.6, | , 21.0, 0.0, 22.2, | ,  5000,  4845,  1000,   989, | , -3.4, -10.3, -0.150, |, 0.0
594.7, 138.6, | , 21.0, 0.0, 21.6, | ,  5000,  4839,  1000,   993, | , -3.4, -12.4, -0.182, |, 0.0
595.7, 138.9, | , 21.0, 0.0, 22.2, | ,  5000,  4845,  1000,   988, | , -3.4, -10.7, -0.157, |, 0.0
596.7, 139.0, | , 21.0, 0.0, 23.0, | ,  5000,  4839,  1000,   969, | , -3.4,  21.4, 0.311, |, 0.0
597.7, 138.8, | , 21.0, 0.0, 21.4, | ,  5000,  4840,  1000,   976, | , -3.4, -13.3, -0.194, |, 0.0
598.7, 138.6, | , 21.0, 0.0, 22.1, | ,  5000,  4841,  1000,   974, | , -3.4,  10.3, 0.149, |, 0.0
599.7, 138.9, | , 21.0, 0.0, 23.0, | ,  5000,  4843,  1000,   987, | , -3.4, -13.7, -0.200, |, 0.0
600.7, 138.6, | , 21.0, 0.0, 22.6, | ,  5000,  4845,  1000,   990, | , -3.4, -14.2, -0.207, |, 0.0
601.7, 138.6, | , 21.0, 0.0, 22.7, | ,  5000,  4846,  1000,   979, | , -3.4,  23.5, 0.343, |, 0.0
602.8, 140.0, | , 21.0, 0.0, 15.2, | ,  5000,  4835,  1000,   963, | , -3.4,  -3.0, -0.044, |, 0.0
603.8, 138.6, | , 21.0, 0.0, 22.7, | ,  5000,  4841,  1000,   992, | , -3.4, -11.2, -0.163, |, 0.0
604.8, 138.6, | , 21.0, 0.0, 22.6, | ,  5000,  4848,  1000,   982, | , -3.4,  23.5, 0.343, |, 0.0
605.8, 138.6, | , 21.0, 0.0, 22.9, | ,  5000,  4846,  1000,   971, | , -3.4,  -7.7, -0.113, |, 0.0
606.8, 139.1, | , 21.0, 0.0, 22.5, | ,  5000,  4841,  1000,   990, | , -3.4, -15.4, -0.225, |, 0.0
607.8, 139.5, | , 21.0, 0.0, 16.8, | ,  5000,  4846,  1000,   993, | , -3.4, -11.6, -0.169, |, 0.0
608.8, 138.6, | , 21.0, 0.0, 22.9, | ,  5000,  4841,  1000,   982, | , -3.4,   1.3, 0.018, |, 0.0
609.8, 139.0, | , 21.0, 0.0, 23.2, | ,  5000,  4845,  1000,   987, | , -3.4,  11.5, 0.168, |, 0.0
610.8, 138.9, | , 21.0, 0.0, 23.1, | ,  5000,  4841,  1000,   975, | , -3.4,   8.1, 0.118, |, 0.0
611.8, 138.6, | , 21.0, 0.0, 23.1, | ,  5000,  4842,  1000,   983, | , -3.4, -12.4, -0.181, |, 0.0
612.9, 138.7, | , 21.0, 0.0, 22.4, | ,  5000,  4843,  1000,   973, | , -3.4,   3.4, 0.049, |, 0.0
613.9, 138.9, | , 21.0, 0.0, 23.5, | ,  5000,  4840,  1000,   971, | , -3.4,  12.0, 0.174, |, 0.0
614.9, 138.6, | , 21.1, 0.0, 23.6, | ,  5000,  4844,  1000,   976, | , -3.4, -10.7, -0.156, |, 0.0
615.9, 138.6, | , 21.1, 0.0, 23.3, | ,  5000,  4845,  1000,   981, | , -3.4,  -6.0, -0.088, |, 0.0
616.9, 138.9, | , 21.0, 0.0, 23.8, | ,  5000,  4845,  1000,   993, | , -3.4, -14.2, -0.207, |, 0.0
617.9, 139.0, | , 21.1, 0.0, 22.9, | ,  5000,  4839,  1000,   960, | , -3.4, -10.3, -0.149, |, 0.0
618.9, 138.6, | , 21.1, 0.0, 23.2, | ,  5000,  4845,  1000,   982, | , -3.4,  18.0, 0.262, |, 0.0
619.9, 138.6, | , 21.1, 0.0, 23.3, | ,  5000,  4839,  1000,   982, | , -3.4,  21.0, 0.305, |, 0.0
620.9, 138.9, | , 21.1, 0.0, 24.0, | ,  5000,  4839,  1000,   986, | , -3.4, -14.2, -0.206, |, 0.0
622.0, 138.6, | , 21.1, 0.0, 23.3, | ,  5000,  4846,  1000,   975, | , -3.4,  17.1, 0.249, |, 0.0
623.0, 138.7, | , 21.1, 0.0, 23.2, | ,  5000,  4842,  1000,   983, | , -3.4,   7.7, 0.112, |, 0.0
624.0, 139.3, | , 21.1, 0.0, 22.9, | ,  5000,  4843,  1000,   983, | , -3.4,   2.5, 0.037, |, 0.0
625.0, 138.6, | , 21.1, 0.0, 24.3, | ,  5000,  4846,  1000,   970, | , -3.4,  -0.9, -0.013, |, 0.0
626.0, 138.6, | , 21.1, 0.0, 23.8, | ,  5000,  4840,  1000,   987, | , -3.4, -15.0, -0.219, |, 0.0
627.0, 138.6, | , 21.1, 0.0, 24.2, | ,  5000,  4844,  1000,   990, | , -3.4,  -5.2, -0.075, |, 0.0
628.0, 139.0, | , 21.1, 0.0, 23.6, | ,  5000,  4845,  1000,   970, | , -3.4,  -7.7, -0.112, |, 0.0
629.0, 138.6, | , 21.1, 0.0, 24.2, | ,  5000,  4840,  1000,   981, | , -3.4, -14.6, -0.212, |, 0.0
630.0, 138.6, | , 21.1, 0.0, 23.8, | ,  5000,  4839,  1000,   971, | , -3.4, -15.4, -0.224, |, 0.0
631.1, 139.0, | , 21.1, 0.0, 24.4, | ,  5000,  4844,  1000,   966, | , -3.4,  -7.7, -0.112, |, 0.0
632.1, 138.6, | , 21.1, 0.0, 24.4, | ,  5000,  4839,  1000,   965, | , -3.4, -11.2, -0.162, |, 0.0
633.1, 138.7, | , 21.1, 0.0, 23.3, | ,  5000,  4839,  1000,   993, | , -3.4, -12.0, -0.175, |, 0.0
634.1, 138.6, | , 21.1, 0.0, 24.4, | ,  5000,  4847,  1000,   988, | , -3.4,  -5.2, -0.075, |, 0.0
635.1, 138.6, | , 21.1, 0.0, 24.4, | ,  5000,  4849,  1000,   985, | , -3.4,   5.1, 0.075, |, 0.0
636.1, 138.7, | , 21.1, 0.0, 23.8, | ,  5000,  4841,  1000,   963, | , -3.4,  10.7, 0.155, |, 0.0
637.1, 138.5, | , 21.1, 0.0, 24.4, | ,  5000,  4846,  1000,   971, | , -3.4,  15.8, 0.230, |, 0.0
638.1, 138.8, | , 21.1, 0.0, 24.4, | ,  5000,  4845,  1000,   993, | , -3.4,  -6.9, -0.100, |, 0.0
639.1, 139.0, | , 21.1, 0.0, 24.6, | ,  5000,  4841,  1000,   991, | , -3.4, -11.6, -0.169, |, 0.0
640.1, 138.6, | , 21.1, 0.0, 24.9, | ,  5000,  4839,  1000,   973, | , -3.4, -12.4, -0.181, |, 0.0
641.1, 138.6, | , 21.1, 0.0, 24.9, | ,  5000,  4848,  1000,   983, | , -3.4, -15.0, -0.219, |, 0.0
642.2, 138.6, | , 21.1, 0.0, 24.9, | ,  5000,  4843,  1000,   986, | , -3.4, -11.6, -0.169, |, 0.0
643.2, 139.0, | , 21.1, 0.0, 24.7, | ,  5000,  4843,  1000,   971, | , -3.4, -10.3, -0.150, |, 0.0
644.2, 138.6, | , 21.1, 0.0, 25.1, | ,  5000,  4839,  1000,   970, | , -3.4, -13.7, -0.199, |, 0.0
645.2, 139.0, | , 21.1, 0.0, 25.3, | ,  5000,  4840,  1000,   990, | , -3.4,  15.8, 0.231, |, 0.0
646.2, 139.0, | , 21.1, 0.0, 24.8, | ,  5000,  4838,  1000,   990, | , -3.4,  -3.5, -0.050, |, 0.0
647.2, 138.6, | , 21.1, 0.0, 24.9, | ,  5000,  4837,  1000,   980, | , -3.4, -11.2, -0.162, |, 0.0
648.2, 138.7, | , 21.1, 0.0, 24.6, | ,  5000,  4839,  1000,   981, | , -3.4, -10.7, -0.156, |, 0.0
649.2, 138.9, | , 21.1, 0.0, 25.1, | ,  5000,  4842,  1000,   967, | , -3.4,  18.0, 0.261, |, 0.0
650.2, 138.6, | , 21.1, 0.0, 25.7, | ,  5000,  4845,  1000,   993, | , -3.4,  22.3, 0.325, |, 0.0
651.2, 138.6, | , 21.1, 0.0, 25.7, | ,  5000,  4847,  1000,   983, | , -3.4, -14.6, -0.213, |, 0.0
652.3, 138.6, | , 21.1, 0.0, 25.4, | ,  5000,  4845,  1000,   970, | , -3.4, -14.2, -0.206, |, 0.0
653.3, 139.1, | , 21.1, 0.0, 25.4, | ,  5000,  4842,  1000,   980, | , -3.4, -12.0, -0.175, |, 0.0
654.3, 138.6, | , 21.1, 0.0, 25.8, | ,  5000,  4844,  1000,   991, | , -3.4,  22.3, 0.325, |, 0.0
655.3, 138.6, | , 21.1, 0.0, 25.9, | ,  5000,  4846,  1000,   967, | , -3.4,   3.0, 0.043, |, 0.0
656.3, 138.6, | , 21.1, 0.0, 25.8, | ,  5000,  4840,  1000,   972, | , -3.4, -15.0, -0.218, |, 0.0
657.3, 139.0, | , 21.1, 0.0, 26.2, | ,  5000,  4843,  1000,   989, | , -3.4,  -3.5, -0.050, |, 0.0
658.3, 138.7, | , 21.1, 0.0, 25.6, | ,  5000,  4837,  1000,   995, | , -3.4, -14.6, -0.213, |, 0.0
659.3, 138.6, | , 21.1, 0.0, 26.1, | ,  5000,  4845,  1000,   984, | , -3.4, -15.9, -0.231, |, 0.0
660.3, 139.0, | , 21.1, 0.0, 26.3, | ,  5000,  4843,  1000,   986, | , -3.4,   9.4, 0.137, |, 0.0
661.3, 138.6, | , 21.1, 0.0, 26.4, | ,  5000,  4845,  1000,   987, | , -3.4,  -5.6, -0.082, |, 0.0
662.4, 138.7, | , 21.1, 0.0, 26.0, | ,  5000,  4844,  1000,   986, | , -3.4, -12.9, -0.188, |, 0.0
663.4, 138.7, | , 21.1, 0.0, 25.3, | ,  5000,  4836,  1000,   979, | , -3.4, -15.0, -0.218, |, 0.0
664.4, 138.9, | , 21.1, 0.0, 26.6, | ,  5000,  4841,  1000,   987, | , -3.4, -12.4, -0.181, |, 0.0
665.4, 138.6, | , 21.1, 0.0, 26.8, | ,  5000,  4838,  1000,   988, | , -3.4,  -9.4, -0.138, |, 0.0
666.4, 138.6, | , 21.1, 0.0, 26.5, | ,  5000,  4841,  1000,   967, | , -3.4, -12.9, -0.187, |, 0.0
667.4, 139.0, | , 21.1, 0.0, 26.8, | ,  5000,  4847,  1000,   993, | , -3.4, -12.0, -0.176, |, 0.0
668.4, 139.1, | , 21.1, 0.0, 26.3, | ,  5000,  4837,  1000,   986, | , -3.4, -11.6, -0.169, |, 0.0
669.4, 138.6, | , 21.1, 0.0, 26.9, | ,  5000,  4843,  1000,   990, | , -3.4,  21.8, 0.318, |, 0.0
670.4, 138.6, | , 21.1, 0.0, 26.6, | ,  5000,  4840,  1000,   971, | , -3.4,  23.1, 0.336, |, 0.0
671.4, 139.0, | , 21.1, 0.0, 27.5, | ,  5000,  4846,  1000,   994, | , -3.4, -13.7, -0.201, |, 0.0
672.4, 138.6, | , 21.1, 0.0, 27.1, | ,  5000,  4846,  1000,   976, | , -3.4, -12.9, -0.187, |, 0.0
673.5, 138.7, | , 21.1, 0.0, 25.9, | ,  5000,  4841,  1000,   994, | , -3.4,   6.4, 0.093, |, 0.0
674.5, 138.9, | , 21.1, 0.0, 27.2, | ,  5000,  4837,  1000,   979, | , -3.4, -12.9, -0.187, |, 0.0
675.5, 138.6, | , 21.1, 0.0, 26.9, | ,  5000,  4847,  1000,   980, | , -3.4, -16.3, -0.238, |, 0.0
676.5, 138.7, | , 21.1, 0.0, 26.6, | ,  5000,  4844,  1000,   983, | , -3.4, -10.3, -0.150, |, 0.0
677.5, 138.6, | , 21.1, 0.0, 27.7, | ,  5000,  4839,  1000,   978, | , -3.4,  -7.3, -0.106, |, 0.0
678.5, 139.1, | , 21.1, 0.0, 27.1, | ,  5000,  4838,  1000,   971, | , -3.4, -11.2, -0.162, |, 0.0
679.5, 138.6, | , 21.1, 0.0, 27.5, | ,  5000,  4843,  1000,   975, | , -3.4,  -8.6, -0.125, |, 0.0
680.5, 138.5, | , 21.1, 0.0, 27.1, | ,  5000,  4846,  1000,   979, | , -3.4, -10.7, -0.156, |, 0.0
681.5, 138.7, | , 21.1, 0.0, 27.1, | ,  5000,  4845,  1000,   977, | , -3.4,  -4.3, -0.063, |, 0.0
682.5, 138.9, | , 21.1, 0.0, 27.8, | ,  5000,  4839,  1000,   987, | , -3.4,   3.0, 0.043, |, 0.0
683.6, 138.7, | , 21.1, 0.0, 27.3, | ,  5000,  4839,  1000,   987, | , -3.4,  -0.9, -0.013, |, 0.0
684.6, 138.5, | , 21.1, 0.0, 28.2, | ,  5000,  4843,  1000,   972, | , -3.4,  -4.3, -0.063, |, 0.0
685.6, 138.9, | , 21.1, 0.0, 28.3, | ,  5000,  4842,  1000,   991, | , -3.4, -10.3, -0.150, |, 0.0
686.6, 138.9, | , 21.1, 0.0, 28.3, | ,  5000,  4846,  1000,   971, | , -3.4, -13.3, -0.194, |, 0.0
687.6, 138.6, | , 21.1, 0.0, 28.0, | ,  5000,  4842,  1000,   975, | , -3.4, -11.6, -0.169, |, 0.0
688.6, 138.7, | , 21.1, 0.0, 27.4, | ,  5000,  4841,  1000,   963, | , -3.4,  -9.9, -0.143, |, 0.0
689.6, 139.0, | , 21.1, 0.0, 28.4, | ,  5000,  4840,  1000,   978, | , -3.4, -13.7, -0.200, |, 0.0
690.6, 138.6, | , 21.1, 0.0, 27.9, | ,  5000,  4844,  1000,   983, | , -3.4, -14.2, -0.206, |, 0.0
691.6, 138.6, | , 21.1, 0.0, 28.3, | ,  5000,  4847,  1000,   994, | , -3.4,  -2.6, -0.038, |, 0.0
692.6, 138.6, | , 21.1, 0.0, 28.2, | ,  5000,  4842,  1000,   979, | , -3.4,  -3.9, -0.056, |, 0.0
693.6, 139.1, | , 21.1, 0.0, 28.2, | ,  5000,  4837,  1000,   968, | , -3.4,  -5.6, -0.081, |, 0.0
694.7, 138.6, | , 21.1, 0.0, 28.1, | ,  5000,  4839,  1000,   978, | , -3.4,  -8.2, -0.119, |, 0.0
695.7, 138.6, | , 21.1, 0.0, 28.6, | ,  5000,  4840,  1000,   967, | , -3.4, -14.2, -0.206, |, 0.0
696.7, 138.6, | , 21.1, 0.0, 28.3, | ,  5000,  4843,  1000,   974, | , -3.4, -10.3, -0.150, |, 0.0
697.7, 139.0, | , 21.1, 0.0, 29.2, | ,  5000,  4838,  1000,   986, | , -3.4,  -4.3, -0.063, |, 0.0
698.7, 138.7, | , 21.1, 0.0, 27.9, | ,  5000,  4846,  1000,   963, | , -3.4,   2.1, 0.031, |, 0.0
699.7, 138.6, | , 21.1, 0.0, 28.6, | ,  5000,  4839,  1000,   983, | , -3.4, -12.0, -0.175, |, 0.0
700.7, 139.0, | , 21.1, 0.0, 29.4, | ,  5000,  4847,  1000,   979, | , -3.4,  -9.4, -0.138, |, 0.0
701.7, 138.7, | , 21.1, 0.0, 28.6, | ,  5000,  4842,  1000,   965, | , -3.4, -14.2, -0.206, |, 0.0
702.7, 138.6, | , 21.1, 0.0, 28.6, | ,  5000,  4845,  1000,   989, | , -3.4,   7.3, 0.106, |, 0.0
703.7, 139.1, | , 21.1, 0.0, 28.4, | ,  5000,  4838,  1000,   991, | , -3.4,   9.0, 0.131, |, 0.0
704.7, 140.0, | , 21.1, 0.0, 21.2, | ,  5000,  4836,  1000,   965, | , -3.4,  15.4, 0.223, |, 0.0
705.8, 138.6, | , 21.1, 0.0, 29.3, | ,  5000,  4839,  1000,   970, | , -3.4,  19.3, 0.280, |, 0.0
706.8, 138.6, | , 21.1, 0.0, 29.1, | ,  5000,  4837,  1000,   991, | , -3.4, -13.7, -0.200, |, 0.0
707.8, 139.0, | , 21.1, 0.0, 29.9, | ,  5000,  4838,  1000,   975, | , -3.4, -13.3, -0.193, |, 0.0
708.8, 138.7, | , 21.1, 0.0, 28.6, | ,  5000,  4843,  1000,   983, | , -3.4,  -4.7, -0.069, |, 0.0
709.8, 139.3, | , 21.1, 0.0, 21.7, | ,  5000,  4839,  1000,   982, | , -3.4,  -3.9, -0.056, |, 0.0
710.8, 138.6, | , 21.1, 0.0, 29.5, | ,  5000,  4846,  1000,   974, | , -3.4, -15.0, -0.219, |, 0.0
711.8, 139.0, | , 21.1, 0.0, 29.8, | ,  5000,  4843,  1000,   980, | , -3.4,  12.4, 0.181, |, 0.0
712.8, 138.7, | , 21.1, 0.0, 29.8, | ,  5000,  4838,  1000,   994, | , -3.4,  -9.0, -0.132, |, 0.0
713.8, 138.7, | , 21.2, 0.0, 29.5, | ,  5000,  4841,  1000,   965, | , -3.4,   0.8, 0.012, |, 0.0
714.9, 139.0, | , 21.1, 0.0, 30.0, | ,  5000,  4841,  1000,   979, | , -3.4,   1.3, 0.018, |, 0.0
715.9, 138.6, | , 21.1, 0.0, 30.3, | ,  5000,  4844,  1000,   972, | , -3.4,  -9.9, -0.144, |, 0.0
716.9, 138.6, | , 21.2, 0.0, 29.8, | ,  5000,  4846,  1000,   970, | , -3.4, -10.7, -0.156, |, 0.0
717.9, 138.7, | , 21.2, 0.0, 30.1, | ,  5000,  4845,  1000,   985, | , -3.4, -14.2, -0.206, |, 0.0
718.9, 139.1, | , 21.2, 0.0, 29.9, | ,  5000,  4845,  1000,   976, | , -3.4, -14.6, -0.212, |, 0.0
719.9, 138.6, | , 21.2, 0.0, 30.5, | ,  5000,  4841,  1000,   975, | , -3.4,  16.7, 0.243, |, 0.0
720.9, 138.6, | , 21.2, 0.0, 30.4, | ,  5000,  4838,  1000,   971, | , -3.4,  21.8, 0.317, |, 0.0
721.9, 139.0, | , 21.2, 0.0, 30.8, | ,  5000,  4839,  1000,   980, | , -3.4,  -9.9, -0.144, |, 0.0
722.9, 139.0, | , 21.2, 0.0, 30.6, | ,  5000,  4842,  1000,   975, | , -3.4, -15.0, -0.218, |, 0.0
723.9, 138.7, | , 21.2, 0.0, 30.1, | ,  5000,  4838,  1000,   961, | , -3.4,   6.4, 0.093, |, 0.0
725.0, 139.0, | , 21.2, 0.0, 30.9, | ,  5000,  4841,  1000,   993, | , -3.4, -15.0, -0.219, |, 0.0
726.0, 139.0, | , 21.2, 0.0, 31.0, | ,  5000,  4845,  1000,   975, | , -3.4, -15.0, -0.219, |, 0.0
727.0, 138.6, | , 21.2, 0.0, 30.7, | ,  5000,  4841,  1000,   988, | , -3.4, -11.2, -0.163, |, 0.0
728.0, 138.7, | , 21.2, 0.0, 31.0, | ,  5000,  4843,  1000,   971, | , -3.4,  19.3, 0.280, |, 0.0
729.0, 139.1, | , 21.2, 0.0, 30.4, | ,  5000,  4845,  1000,   975, | , -3.4, -12.9, -0.187, |, 0.0
730.0, 138.6, | , 21.2, 0.0, 31.3, | ,  5000,  4839,  1000,   967, | , -3.4, -14.6, -0.212, |, 0.0
731.0, 138.6, | , 21.2, 0.0, 31.2, | ,  5000,  4840,  1000,   975, | , -3.4, -11.6, -0.169, |, 0.0
732.0, 138.6, | , 21.2, 0.0, 31.0, | ,  5000,  4846,  1000,   971, | , -3.4,  19.3, 0.280, |, 0.0
733.0, 139.0, | , 21.2, 0.0, 31.6, | ,  5000,  4847,  1000,   972, | , -3.4,  -8.2, -0.119, |, 0.0
734.0, 138.7, | , 21.2, 0.0, 30.6, | ,  5000,  4840,  1000,   971, | , -3.4, -13.7, -0.200, |, 0.0
735.1, 138.6, | , 21.2, 0.0, 31.4, | ,  5000,  4840,  1000,   975, | , -3.4, -14.2, -0.206, |, 0.0
736.1, 138.6, | , 21.2, 0.0, 31.7, | ,  5000,  4845,  1000,   991, | , -3.4,  -8.6, -0.125, |, 0.0
737.1, 139.0, | , 21.2, 0.0, 32.2, | ,  5000,  4844,  1000,   975, | , -3.4, -14.6, -0.212, |, 0.0
738.1, 138.6, | , 21.2, 0.0, 31.4, | ,  5000,  4842,  1000,   971, | , -3.4, -15.4, -0.225, |, 0.0
739.1, 138.8, | , 21.2, 0.0, 31.4, | ,  5000,  4846,  1000,   992, | , -3.4, -14.6, -0.213, |, 0.0
740.1, 139.0, | , 21.2, 0.0, 31.7, | ,  5000,  4839,  1000,   983, | , -3.4, -14.6, -0.212, |, 0.0
741.1, 138.7, | , 21.2, 0.0, 32.0, | ,  5000,  4846,  1000,   971, | , -3.4,   1.7, 0.025, |, 0.0
742.1, 138.7, | , 21.2, 0.0, 31.4, | ,  5000,  4843,  1000,   990, | , -3.4,  -8.2, -0.119, |, 0.0
743.1, 138.6, | , 21.2, 0.0, 31.8, | ,  5000,  4837,  1000,   992, | , -3.4, -12.4, -0.181, |, 0.0
744.1, 139.1, | , 21.2, 0.0, 31.7, | ,  5000,  4846,  1000,   967, | , -3.4,  -8.2, -0.119, |, 0.0
745.2, 138.6, | , 21.2, 0.0, 31.6, | ,  5000,  4837,  1000,   994, | , -3.4,  22.3, 0.324, |, 0.0
746.2, 138.6, | , 21.2, 0.0, 32.2, | ,  5000,  4842,  1000,   967, | , -3.4,  -0.9, -0.013, |, 0.0
747.2, 138.7, | , 21.2, 0.0, 32.1, | ,  5000,  4842,  1000,   975, | , -3.4,  -9.9, -0.144, |, 0.0
748.2, 139.0, | , 21.2, 0.0, 32.4, | ,  5000,  4840,  1000,   993, | , -3.4,  21.8, 0.318, |, 0.0
749.2, 138.7, | , 21.2, 0.0, 31.8, | ,  5000,  4839,  1000,   973, | , -3.4,  -6.9, -0.100, |, 0.0
750.2, 138.6, | , 21.2, 0.0, 32.5, | ,  5000,  4845,  1000,   986, | , -3.4, -12.0, -0.175, |, 0.0
751.2, 138.6, | , 21.2, 0.0, 32.6, | ,  5000,  4845,  1000,   968, | , -3.4, -14.6, -0.212, |, 0.0
752.2, 138.6, | , 21.2, 0.0, 32.9, | ,  5000,  4837,  1000,   983, | , -3.4,  -3.9, -0.056, |, 0.0
753.2, 138.6, | , 21.2, 0.0, 32.6, | ,  5000,  4846,  1000,   973, | , -3.4, -12.9, -0.187, |, 0.0
754.2, 139.1, | , 21.2, 0.0, 32.4, | ,  5000,  4847,  1000,   988, | , -3.4,  16.3, 0.237, |, 0.0
755.2, 138.9, | , 21.2, 0.0, 33.3, | ,  5000,  4847,  1000,   965, | , -3.4, -11.6, -0.168, |, 0.0
756.3, 138.6, | , 21.2, 0.0, 33.3, | ,  5000,  4842,  1000,   970, | , -3.4,   6.0, 0.087, |, 0.0
757.3, 138.6, | , 21.2, 0.0, 32.6, | ,  5000,  4838,  1000,   979, | , -3.4,  -7.7, -0.113, |, 0.0
758.3, 139.0, | , 21.2, 0.0, 33.2, | ,  5000,  4845,  1000,   993, | , -3.4,  -8.6, -0.125, |, 0.0
759.3, 138.7, | , 21.2, 0.0, 32.5, | ,  5000,  4846,  1000,   971, | , -3.4, -13.3, -0.194, |, 0.0
760.3, 138.6, | , 21.2, 0.0, 33.5, | ,  5000,  4846,  1000,   971, | , -3.4,  -6.9, -0.100, |, 0.0
761.3, 138.6, | , 21.2, 0.0, 33.5, | ,  5000,  4845,  1000,   990, | , -3.4,  -6.0, -0.088, |, 0.0
762.3, 139.0, | , 21.2, 0.0, 33.1, | ,  5000,  4837,  1000,   982, | , -3.4, -11.6, -0.169, |, 0.0
763.3, 138.6, | , 21.2, 0.0, 33.4, | ,  5000,  4839,  1000,   977, | , -3.4, -13.7, -0.200, |, 0.0
764.3, 138.7, | , 21.2, 0.0, 33.1, | ,  5000,  4838,  1000,   989, | , -3.4, -14.2, -0.206, |, 0.0
765.3, 139.0, | , 21.2, 0.0, 33.7, | ,  5000,  4846,  1000,   978, | , -3.4,   9.0, 0.131, |, 0.0
766.4, 139.0, | , 21.2, 0.0, 34.1, | ,  5000,  4838,  1000,   966, | , -3.4,  12.4, 0.180, |, 0.0
767.4, 138.6, | , 21.2, 0.0, 34.0, | ,  5000,  4841,  1000,   978, | , -3.4,   6.4, 0.093, |, 0.0
768.4, 138.6, | , 21.2, 0.0, 34.0, | ,  5000,  4840,  1000,   994, | , -3.4, -13.7, -0.200, |, 0.0
769.4, 139.1, | , 21.2, 0.0, 33.8, | ,  5000,  4844,  1000,   987, | , -3.4, -13.3, -0.194, |, 0.0
770.4, 138.6, | , 21.2, 0.0, 34.1, | ,  5000,  4847,  1000,   975, | , -3.4, -12.4, -0.181, |, 0.0
771.4, 138.7, | , 21.2, 0.0, 33.9, | ,  5000,  4846,  1000,   976, | , -3.4, -10.7, -0.156, |, 0.0
772.4, 138.6, | , 21.2, 0.0, 34.3, | ,  5000,  4847,  1000,   986, | , -3.4,  22.7, 0.331, |, 0.0
773.4, 138.9, | , 21.2, 0.0, 34.5, | ,  5000,  4841,  1000,   980, | , -3.4, -11.2, -0.162, |, 0.0
774.4, 138.8, | , 21.2, 0.0, 33.8, | ,  5000,  4843,  1000,   989, | , -3.4, -14.6, -0.213, |, 0.0
775.4, 138.6, | , 21.2, 0.0, 34.8, | ,  5000,  4845,  1000,   984, | , -3.4, -13.3, -0.194, |, 0.0
776.5, 139.0, | , 21.2, 0.0, 34.9, | ,  5000,  4846,  1000,   974, | , -3.4, -12.4, -0.181, |, 0.0
777.5, 138.9, | , 21.2, 0.0, 35.0, | ,  5000,  4844,  1000,   971, | , -3.4,  15.4, 0.224, |, 0.0
778.5, 138.6, | , 21.2, 0.0, 34.9, | ,  5000,  4843,  1000,   970, | , -3.4, -12.4, -0.181, |, 0.0
779.5, 139.1, | , 21.2, 0.0, 35.0, | ,  5000,  4846,  1000,   968, | , -3.4, -14.6, -0.212, |, 0.0
780.5, 138.6, | , 21.2, 0.0, 34.9, | ,  5000,  4846,  1000,   972, | , -3.4,  -8.2, -0.119, |, 0.0
781.5, 138.6, | , 21.2, 0.0, 35.0, | ,  5000,  4839,  1000,   975, | , -3.4,  -2.6, -0.038, |, 0.0
782.5, 138.6, | , 21.2, 0.0, 35.3, | ,  5000,  4840,  1000,   987, | , -3.4,  -9.9, -0.144, |, 0.0
783.5, 138.9, | , 21.2, 0.0, 35.6, | ,  5000,  4843,  1000,   984, | , -3.4,   1.7, 0.025, |, 0.0
784.5, 138.7, | , 21.2, 0.0, 35.1, | ,  5000,  4845,  1000,   972, | , -3.4,  -0.0, -0.000, |, 0.0
785.5, 138.6, | , 21.2, 0.0, 35.3, | ,  5000,  4840,  1000,   986, | , -3.4, -11.2, -0.163, |, 0.0
786.6, 138.9, | , 21.2, 0.0, 35.8, | ,  5000,  4845,  1000,   999, | , -3.4, -14.2, -0.207, |, 0.0
787.6, 138.9, | , 21.2, 0.0, 35.8, | ,  5000,  4838,  1000,   971, | , -3.4, -13.3, -0.193, |, 0.0
788.6, 138.6, | , 21.2, 0.0, 36.0, | ,  5000,  4840,  1000,   970, | , -3.4, -13.7, -0.200, |, 0.0
789.6, 138.7, | , 21.2, 0.0, 34.4, | ,  5000,  4846,  1000,   975, | , -3.4, -11.2, -0.162, |, 0.0
790.6, 138.9, | , 21.2, 0.0, 36.6, | ,  5000,  4839,  1000,   992, | , -3.4,  -5.6, -0.082, |, 0.0
791.6, 138.6, | , 21.2, 0.0, 35.9, | ,  5000,  4843,  1000,   980, | , -3.4, -10.7, -0.156, |, 0.0
792.6, 138.6, | , 21.2, 0.0, 36.3, | ,  5000,  4839,  1000,   990, | , -3.4, -12.0, -0.175, |, 0.0
793.6, 138.6, | , 21.2, 0.0, 36.3, | ,  5000,  4843,  1000,   990, | , -3.4,   6.8, 0.100, |, 0.0
794.6, 139.0, | , 21.2, 0.0, 36.3, | ,  5000,  4840,  1000,   980, | , -3.4,  -6.5, -0.094, |, 0.0
795.6, 138.6, | , 21.2, 0.0, 36.4, | ,  5000,  4847,  1000,   984, | , -3.4, -11.6, -0.169, |, 0.0
796.7, 138.6, | , 21.2, 0.0, 36.1, | ,  5000,  4845,  1000,   979, | , -3.4, -11.2, -0.163, |, 0.0
797.7, 138.6, | , 21.2, 0.0, 36.4, | ,  5000,  4846,  1000,   992, | , -3.4, -15.0, -0.219, |, 0.0
798.7, 138.6, | , 21.2, 0.0, 36.3, | ,  5000,  4839,  1000,   986, | , -3.4,   2.1, 0.031, |, 0.0
799.7, 138.7, | , 21.2, 0.0, 36.1, | ,  5000,  4836,  1000,   985, | , -3.4,   7.7, 0.112, |, 0.0
800.7, 138.9, | , 21.2, 0.0, 37.1, | ,  5000,  4840,  1000,   960, | , -3.4, -12.0, -0.174, |, 0.0
801.7, 139.6, | , 21.2, 0.0, 37.0, | ,  5000,  4835,  1000,   961, | , -3.4, -12.4, -0.180, |, 0.0
