Repository: jdhuang-csm/Ru-BCA

## Methods
* (BaO)<sub>x</sub>-(CaO)<sub>y</sub>-(Al<sub>2</sub>O<sub>3</sub>)<sub>1-x-y</sub> (BCA) catalyst supports were synthesized via sol-gel and solid-state methods. 
* Ru/BCA catalysts were prepared via incipient wetness impregnation to achieve 1 wt. % Ru loading.
* Ammonia synthesis rates were measured for Ru/BCA catalysts in a packed-bed reactor at 480-600<sup>o</sup>C, 10 bar, and space velocities up to 1.3 x 10<sup>6</sup> ml g<sub>cat</sub><sup>-1</sup> h<sup>-1</sup>.
* A machine learning (ML) model was employed to improve understanding of the behavior of Ru/BCA catalysts.
* A microkinetic model was developed to describe the best-performing catalyst.

File: data/init_files_Cadigan/BCA512.txt (part 2 of 43)
********** Start test **********
Elapsed time, Pressure, | , LJtemp(C), Inner-Temp, Outer-Temp, | , N2-set, N2-flow, H2-set, H2-flow, | , pH, NH3_ppm, NH3_Prod_rate, |, In222Temp
393.7, 60.2, | , 23.0, 0.0, 14.6, | ,  3000,  2904,  1000,   967, | , -3.4, -2422.0, -19.086, |, 0.0
394.7, 60.2, | , 23.0, 0.0, 13.6, | ,  3000,  2904,  1000,   981, | , -3.4, -2421.6, -19.153, |, 0.0
395.7, 59.9, | , 23.0, 0.0, 14.9, | ,  3000,  2904,  1000,   978, | , -3.4, -2422.0, -19.139, |, 0.0
396.7, 59.9, | , 23.0, 0.0, 14.3, | ,  3000,  2909,  1000,   979, | , -3.4, -2422.5, -19.173, |, 0.0
397.7, 60.1, | , 23.0, 0.0, 15.1, | ,  3000,  2902,  1000,   976, | , -3.4, -2422.0, -19.119, |, 0.0
398.8, 60.1, | , 23.0, 0.0, 15.3, | ,  3000,  2905,  1000,   978, | , -3.4, -2422.0, -19.143, |, 0.0
399.8, 59.9, | , 23.0, 0.0, 13.8, | ,  3000,  2901,  1000,   978, | , -3.4, -2422.5, -19.132, |, 0.0
400.8, 60.1, | , 23.0, 0.0, 15.4, | ,  3000,  2904,  1000,   981, | , -3.4, -2422.0, -19.156, |, 0.0
401.8, 60.1, | , 23.0, 0.0, 14.9, | ,  3000,  2902,  1000,   984, | , -3.4, -2421.6, -19.156, |, 0.0
402.8, 60.1, | , 23.0, 0.0, 14.4, | ,  3000,  2904,  1000,   984, | , -3.4, -2422.0, -19.171, |, 0.0
403.8, 60.4, | , 23.0, 0.0, 14.9, | ,  3000,  2906,  1000,   990, | , -3.4, -2421.6, -19.203, |, 0.0
404.8, 61.1, | , 23.0, 0.0, 13.0, | ,  3000,  2915,  1000,  1005, | , -3.4, -2422.5, -19.331, |, 0.0
405.8, 61.1, | , 23.0, 0.0, 15.1, | ,  3000,  2903,  1000,   997, | , -3.4, -2422.0, -19.224, |, 0.0
406.8, 61.5, | , 23.0, 0.0, 14.3, | ,  3000,  2906,  1000,  1011, | , -3.4, -2422.0, -19.312, |, 0.0
407.8, 61.9, | , 23.0, 0.0, 14.1, | ,  3000,  2914,  1000,  1021, | , -3.4, -2422.0, -19.403, |, 0.0
408.9, 62.3, | , 23.0, 0.0, 15.1, | ,  3000,  2905,  1000,  1021, | , -3.4, -2421.6, -19.354, |, 0.0
409.9, 62.5, | , 23.0, 0.0, 14.2, | ,  3000,  2819,  1000,  1030, | , -3.4, -2422.0, -18.975, |, 0.0
410.9, 62.7, | , 23.0, 0.0, 15.2, | ,  3000,  2821,  1000,  1011, | , -3.4, -2422.0, -18.891, |, 0.0
411.9, 63.2, | , 23.0, 0.0, 15.5, | ,  3000,  2842,  1000,  1030, | , -3.4, -2422.0, -19.087, |, 0.0
412.9, 63.4, | , 23.0, 0.0, 15.0, | ,  3000,  2867,  1000,   723, | , -3.4, -2421.6, -17.697, |, 0.0
413.9, 63.5, | , 23.0, 0.0, 15.2, | ,  3000,  2878,  1000,   417, | , -3.4, -2422.0, -16.248, |, 0.0
414.9, 64.0, | , 23.0, 0.0, 14.5, | ,  3000,  2888,  1000,   560, | , -3.4, -2422.0, -16.999, |, 0.0
415.9, 64.3, | , 23.0, 0.0, 15.4, | ,  3000,  2897,  1000,   717, | , -3.4, -2422.0, -17.822, |, 0.0
416.9, 64.4, | , 23.0, 0.0, 15.0, | ,  3000,  2909,  1000,   809, | , -3.4, -2422.0, -18.329, |, 0.0
417.9, 64.7, | , 23.0, 0.0, 15.2, | ,  3000,  2905,  1000,   895, | , -3.4, -2422.0, -18.735, |, 0.0
419.0, 65.2, | , 23.0, 0.0, 15.4, | ,  3000,  2908,  1000,   924, | , -3.4, -2422.0, -18.893, |, 0.0
420.0, 65.6, | , 23.0, 0.0, 14.5, | ,  3000,  2902,  1000,   954, | , -3.4, -2422.0, -19.011, |, 0.0
421.0, 65.6, | , 23.0, 0.0, 15.2, | ,  3000,  2902,  1000,   980, | , -3.4, -2422.0, -19.141, |, 0.0
422.0, 65.9, | , 23.0, 0.0, 15.1, | ,  3000,  2905,  1000,   994, | , -3.4, -2422.0, -19.224, |, 0.0
423.0, 66.4, | , 23.0, 0.0, 15.5, | ,  3000,  2912,  1000,   982, | , -3.4, -2421.6, -19.194, |, 0.0
424.0, 66.7, | , 23.0, 0.0, 15.6, | ,  3000,  2915,  1000,  1005, | , -3.4, -2421.6, -19.323, |, 0.0
425.0, 66.9, | , 23.0, 0.0, 13.9, | ,  3000,  2913,  1000,   998, | , -3.4, -2422.5, -19.287, |, 0.0
426.0, 67.3, | , 23.0, 0.0, 15.5, | ,  3000,  2908,  1000,  1003, | , -3.4, -2421.6, -19.280, |, 0.0
427.0, 67.6, | , 23.0, 0.0, 15.9, | ,  3000,  2910,  1000,   995, | , -3.4, -2421.6, -19.252, |, 0.0
428.0, 67.8, | , 23.0, 0.0, 15.0, | ,  3000,  2907,  1000,  1008, | , -3.4, -2422.0, -19.302, |, 0.0
429.0, 68.0, | , 23.0, 0.0, 15.4, | ,  3000,  2911,  1000,   990, | , -3.4, -2422.0, -19.230, |, 0.0
430.1, 68.5, | , 23.0, 0.0, 16.0, | ,  3000,  2909,  1000,  1010, | , -3.4, -2422.0, -19.325, |, 0.0
431.1, 68.7, | , 23.0, 0.0, 15.3, | ,  3000,  2909,  1000,  1008, | , -3.4, -2422.0, -19.312, |, 0.0
432.1, 69.0, | , 23.0, 0.0, 15.6, | ,  3000,  2909,  1000,  1008, | , -3.4, -2422.0, -19.312, |, 0.0
433.1, 69.3, | , 23.0, 0.0, 14.6, | ,  3000,  2905,  1000,   999, | , -3.4, -2422.5, -19.254, |, 0.0
434.1, 69.8, | , 23.0, 0.0, 15.6, | ,  3000,  2905,  1000,  1007, | , -3.4, -2422.0, -19.289, |, 0.0
435.1, 69.9, | , 23.0, 0.0, 15.6, | ,  3000,  2910,  1000,  1007, | , -3.4, -2422.0, -19.311, |, 0.0
436.1, 70.2, | , 23.0, 0.0, 15.5, | ,  3000,  2909,  1000,  1012, | , -3.4, -2421.6, -19.329, |, 0.0
437.1, 70.4, | , 23.0, 0.0, 16.1, | ,  3000,  2910,  1000,  1014, | , -3.4, -2422.0, -19.346, |, 0.0
438.1, 71.0, | , 23.0, 0.0, 15.1, | ,  3000,  2912,  1000,   998, | , -3.4, -2422.0, -19.279, |, 0.0
439.1, 71.0, | , 23.0, 0.0, 15.7, | ,  3000,  2909,  1000,   997, | , -3.4, -2422.0, -19.259, |, 0.0
440.1, 71.3, | , 23.0, 0.0, 15.1, | ,  3000,  2911,  1000,  1012, | , -3.4, -2422.0, -19.340, |, 0.0
441.2, 71.6, | , 23.0, 0.0, 16.3, | ,  3000,  2909,  1000,  1007, | , -3.4, -2422.0, -19.306, |, 0.0
442.2, 72.1, | , 23.0, 0.0, 16.0, | ,  3000,  2910,  1000,  1004, | , -3.4, -2421.6, -19.292, |, 0.0
443.2, 72.3, | , 23.0, 0.0, 14.9, | ,  3000,  2911,  1000,  1001, | , -3.4, -2422.5, -19.288, |, 0.0
444.2, 72.7, | , 23.0, 0.0, 15.8, | ,  3000,  2907,  1000,  1012, | , -3.4, -2422.0, -19.326, |, 0.0
445.2, 73.0, | , 23.1, 0.0, 16.2, | ,  3000,  2910,  1000,  1001, | , -3.4, -2422.0, -19.287, |, 0.0
446.2, 73.1, | , 23.1, 0.0, 15.6, | ,  3000,  2906,  1000,  1014, | , -3.4, -2422.0, -19.327, |, 0.0
447.2, 73.4, | , 23.0, 0.0, 15.9, | ,  3000,  2909,  1000,  1011, | , -3.4, -2422.0, -19.329, |, 0.0
448.2, 74.0, | , 23.0, 0.0, 15.4, | ,  3000,  2903,  1000,  1018, | , -3.4, -2422.5, -19.338, |, 0.0
449.2, 74.2, | , 23.0, 0.0, 16.1, | ,  3000,  2911,  1000,   997, | , -3.4, -2422.0, -19.269, |, 0.0
450.2, 74.2, | , 23.1, 0.0, 16.1, | ,  3000,  2913,  1000,  1000, | , -3.4, -2422.0, -19.293, |, 0.0
451.3, 74.6, | , 23.0, 0.0, 16.1, | ,  3000,  2911,  1000,  1012, | , -3.4, -2422.0, -19.342, |, 0.0
452.3, 74.8, | , 23.1, 0.0, 16.2, | ,  3000,  2906,  1000,  1010, | , -3.4, -2422.0, -19.306, |, 0.0
453.3, 75.4, | , 23.1, 0.0, 15.2, | ,  3000,  2904,  1000,  1002, | , -3.4, -2422.0, -19.258, |, 0.0
454.3, 75.4, | , 23.1, 0.0, 15.8, | ,  3000,  2912,  1000,  1009, | , -3.4, -2422.0, -19.335, |, 0.0
455.3, 75.9, | , 23.1, 0.0, 15.9, | ,  3000,  2917,  1000,   990, | , -3.4, -2421.6, -19.258, |, 0.0
456.3, 76.2, | , 23.1, 0.0, 16.6, | ,  3000,  2910,  1000,   993, | , -3.4, -2421.6, -19.239, |, 0.0
457.3, 76.3, | , 23.1, 0.0, 16.0, | ,  3000,  2907,  1000,  1007, | , -3.4, -2421.6, -19.295, |, 0.0
458.3, 76.6, | , 23.1, 0.0, 15.8, | ,  3000,  2903,  1000,  1005, | , -3.4, -2422.0, -19.268, |, 0.0
459.3, 77.0, | , 23.1, 0.0, 16.3, | ,  3000,  2905,  1000,  1011, | , -3.4, -2422.0, -19.305, |, 0.0
460.3, 77.1, | , 23.1, 0.0, 16.4, | ,  3000,  2906,  1000,  1020, | , -3.4, -2422.0, -19.357, |, 0.0
461.3, 77.4, | , 23.1, 0.0, 16.5, | ,  3000,  2913,  1000,   999, | , -3.4, -2422.0, -19.286, |, 0.0
462.4, 77.7, | , 23.1, 0.0, 16.7, | ,  3000,  2909,  1000,  1004, | , -3.4, -2421.6, -19.290, |, 0.0
463.4, 78.3, | , 23.1, 0.0, 15.7, | ,  3000,  2905,  1000,  1001, | , -3.4, -2422.0, -19.259, |, 0.0
464.4, 78.2, | , 23.1, 0.0, 16.2, | ,  3000,  2907,  1000,  1012, | , -3.4, -2422.0, -19.323, |, 0.0
465.4, 78.5, | , 23.1, 0.0, 16.5, | ,  3000,  2911,  1000,  1010, | , -3.4, -2422.0, -19.334, |, 0.0
466.4, 78.7, | , 23.1, 0.0, 16.1, | ,  3000,  2910,  1000,   994, | , -3.4, -2422.0, -19.250, |, 0.0
467.4, 79.3, | , 23.1, 0.0, 16.3, | ,  3000,  2915,  1000,  1016, | , -3.4, -2422.0, -19.380, |, 0.0
468.4, 79.4, | , 23.1, 0.0, 15.7, | ,  3000,  2904,  1000,  1001, | , -3.4, -2422.0, -19.256, |, 0.0
469.4, 79.6, | , 23.1, 0.0, 16.8, | ,  3000,  2909,  1000,   984, | , -3.4, -2422.0, -19.195, |, 0.0
470.4, 80.1, | , 23.1, 0.0, 17.2, | ,  3000,  2907,  1000,   997, | , -3.4, -2422.0, -19.246, |, 0.0
471.4, 80.5, | , 23.1, 0.0, 15.6, | ,  3000,  2910,  1000,  1001, | , -3.4, -2422.0, -19.285, |, 0.0
472.5, 80.2, | , 23.1, 0.0, 16.8, | ,  3000,  2911,  1000,  1015, | , -3.4, -2422.0, -19.354, |, 0.0
473.5, 80.7, | , 23.1, 0.0, 16.1, | ,  3000,  2908,  1000,  1001, | , -3.4, -2422.5, -19.278, |, 0.0
474.5, 80.8, | , 23.1, 0.0, 17.0, | ,  3000,  2907,  1000,  1013, | , -3.4, -2422.0, -19.330, |, 0.0
475.5, 80.7, | , 23.1, 0.0, 16.5, | ,  3000,  2910,  1000,   997, | , -3.4, -2421.6, -19.261, |, 0.0
476.5, 80.7, | , 23.1, 0.0, 16.7, | ,  3000,  2903,  1000,   973, | , -3.4, -2422.0, -19.112, |, 0.0
477.5, 81.0, | , 23.1, 0.0, 17.1, | ,  3000,  2907,  1000,   996, | , -3.4, -2422.0, -19.241, |, 0.0
478.5, 81.1, | , 23.1, 0.0, 16.1, | ,  3000,  2901,  1000,   989, | , -3.4, -2422.0, -19.178, |, 0.0
479.5, 80.9, | , 23.1, 0.0, 16.9, | ,  3000,  2903,  1000,   986, | , -3.4, -2423.3, -19.184, |, 0.0
480.5, 80.9, | , 23.1, 0.0, 17.2, | ,  3000,  2906,  1000,   987, | , -3.4, -2422.0, -19.195, |, 0.0
481.5, 81.1, | , 23.1, 0.0, 17.1, | ,  3000,  2906,  1000,   987, | , -3.4, -2421.6, -19.190, |, 0.0
482.5, 81.3, | , 23.1, 0.0, 17.2, | ,  3000,  2901,  1000,   980, | , -3.4, -2421.6, -19.130, |, 0.0
483.6, 81.4, | , 23.1, 0.0, 16.2, | ,  3000,  2906,  1000,  1004, | , -3.4, -2422.5, -19.280, |, 0.0
484.6, 82.5, | , 23.1, 0.0, 6.6, | ,  3000,  2906,  1000,  1016, | , -3.4, -2423.7, -19.353, |, 0.0
485.6, 82.2, | , 23.1, 0.0, 17.5, | ,  3000,  2906,  1000,  1017, | , -3.4, -2422.0, -19.344, |, 0.0
486.6, 82.3, | , 23.1, 0.0, 17.0, | ,  3000,  2908,  1000,  1016, | , -3.4, -2422.0, -19.343, |, 0.0
487.6, 82.6, | , 23.1, 0.0, 17.1, | ,  3000,  2910,  1000,  1016, | , -3.4, -2421.6, -19.354, |, 0.0
488.6, 83.3, | , 23.1, 0.0, 16.8, | ,  3000,  2901,  1000,  1035, | , -3.4, -2422.5, -19.405, |, 0.0
489.6, 83.7, | , 23.1, 0.0, 11.4, | ,  3000,  2813,  1000,  1016, | , -3.4, -2422.0, -18.880, |, 0.0
490.6, 83.5, | , 23.1, 0.0, 16.9, | ,  3000,  2817,  1000,  1024, | , -3.4, -2422.0, -18.937, |, 0.0
491.6, 83.8, | , 23.1, 0.0, 17.2, | ,  3000,  2845,  1000,  1021, | , -3.4, -2422.0, -19.062, |, 0.0
492.6, 84.4, | , 23.1, 0.0, 17.9, | ,  3000,  2867,  1000,   731, | , -3.4, -2422.0, -17.740, |, 0.0
493.7, 84.4, | , 23.1, 0.0, 16.6, | ,  3000,  2885,  1000,   435, | , -3.4, -2422.0, -16.373, |, 0.0
494.7, 84.6, | , 23.1, 0.0, 17.2, | ,  3000,  2893,  1000,   478, | , -3.4, -2422.0, -16.621, |, 0.0
495.7, 84.9, | , 23.1, 0.0, 17.3, | ,  3000,  2897,  1000,   662, | , -3.4, -2422.0, -17.549, |, 0.0
496.7, 85.4, | , 23.1, 0.0, 18.0, | ,  3000,  2899,  1000,   753, | , -3.4, -2422.0, -18.010, |, 0.0
497.7, 85.5, | , 23.1, 0.0, 17.7, | ,  3000,  2911,  1000,   866, | , -3.4, -2421.6, -18.617, |, 0.0
498.7, 85.9, | , 23.1, 0.0, 16.4, | ,  3000,  2909,  1000,   951, | , -3.4, -2422.5, -19.033, |, 0.0
499.7, 86.3, | , 23.1, 0.0, 17.9, | ,  3000,  2904,  1000,   946, | , -3.4, -2421.6, -18.981, |, 0.0
500.7, 86.4, | , 23.1, 0.0, 17.7, | ,  3000,  2909,  1000,   968, | , -3.4, -2422.0, -19.119, |, 0.0
501.7, 86.7, | , 23.1, 0.0, 17.2, | ,  3000,  2911,  1000,   988, | , -3.4, -2422.0, -19.224, |, 0.0
502.7, 87.3, | , 23.1, 0.0, 17.9, | ,  3000,  2914,  1000,  1009, | , -3.4, -2422.0, -19.343, |, 0.0
503.8, 87.7, | , 23.1, 0.0, 17.2, | ,  3000,  2910,  1000,   996, | , -3.4, -2422.5, -19.260, |, 0.0
504.8, 87.6, | , 23.1, 0.0, 17.6, | ,  3000,  2913,  1000,   989, | , -3.4, -2421.6, -19.232, |, 0.0
505.8, 87.8, | , 23.1, 0.0, 17.7, | ,  3000,  2912,  1000,  1004, | , -3.4, -2422.0, -19.306, |, 0.0
506.8, 88.2, | , 23.1, 0.0, 18.0, | ,  3000,  2913,  1000,   999, | , -3.4, -2422.0, -19.286, |, 0.0
507.8, 88.7, | , 23.1, 0.0, 18.0, | ,  3000,  2915,  1000,   996, | , -3.4, -2421.6, -19.279, |, 0.0
508.8, 88.9, | , 23.1, 0.0, 16.9, | ,  3000,  2906,  1000,  1017, | , -3.4, -2422.0, -19.344, |, 0.0
509.8, 89.1, | , 23.1, 0.0, 18.0, | ,  3000,  2909,  1000,  1008, | , -3.4, -2422.0, -19.314, |, 0.0
510.8, 89.6, | , 23.1, 0.0, 18.0, | ,  3000,  2909,  1000,   995, | , -3.4, -2421.6, -19.243, |, 0.0
511.8, 89.7, | , 23.1, 0.0, 18.3, | ,  3000,  2913,  1000,   997, | , -3.4, -2422.0, -19.281, |, 0.0
512.8, 89.9, | , 23.1, 0.0, 18.0, | ,  3000,  2912,  1000,  1004, | , -3.4, -2422.0, -19.305, |, 0.0
513.9, 90.6, | , 23.1, 0.0, 17.4, | ,  3000,  2916,  1000,  1006, | , -3.4, -2422.0, -19.340, |, 0.0
514.9, 90.5, | , 23.1, 0.0, 18.1, | ,  3000,  2912,  1000,  1008, | , -3.4, -2422.0, -19.327, |, 0.0
515.9, 90.9, | , 23.1, 0.0, 18.2, | ,  3000,  2909,  1000,  1009, | , -3.4, -2422.0, -19.319, |, 0.0
516.9, 91.2, | , 23.1, 0.0, 18.3, | ,  3000,  2913,  1000,   994, | , -3.4, -2422.0, -19.263, |, 0.0
517.9, 91.5, | , 23.1, 0.0, 18.2, | ,  3000,  2908,  1000,  1016, | , -3.4, -2422.5, -19.352, |, 0.0
518.9, 91.9, | , 23.1, 0.0, 17.5, | ,  3000,  2906,  1000,  1001, | , -3.4, -2422.0, -19.266, |, 0.0
519.9, 92.1, | , 23.1, 0.0, 18.4, | ,  3000,  2910,  1000,  1012, | , -3.4, -2422.0, -19.334, |, 0.0
520.9, 92.3, | , 23.1, 0.0, 18.7, | ,  3000,  2911,  1000,  1010, | , -3.4, -2422.0, -19.331, |, 0.0
521.9, 92.9, | , 23.1, 0.0, 19.2, | ,  3000,  2912,  1000,   997, | , -3.4, -2421.6, -19.266, |, 0.0
522.9, 92.9, | , 23.1, 0.0, 18.8, | ,  3000,  2913,  1000,   998, | , -3.4, -2422.5, -19.289, |, 0.0
524.0, 93.3, | , 23.1, 0.0, 18.1, | ,  3000,  2909,  1000,  1012, | , -3.4, -2422.0, -19.328, |, 0.0
525.0, 93.8, | , 23.1, 0.0, 19.0, | ,  3000,  2912,  1000,   998, | , -3.4, -2422.0, -19.280, |, 0.0
526.0, 93.8, | , 23.1, 0.0, 18.7, | ,  3000,  2913,  1000,   997, | , -3.4, -2422.0, -19.274, |, 0.0
527.0, 94.1, | , 23.1, 0.0, 18.7, | ,  3000,  2911,  1000,  1013, | , -3.4, -2422.0, -19.350, |, 0.0
528.0, 94.6, | , 23.1, 0.0, 19.7, | ,  3000,  2912,  1000,   991, | , -3.4, -2422.0, -19.242, |, 0.0
529.0, 95.1, | , 23.1, 0.0, 18.3, | ,  3000,  2914,  1000,  1020, | , -3.4, -2422.0, -19.393, |, 0.0
530.0, 94.9, | , 23.1, 0.0, 18.6, | ,  3000,  2913,  1000,   998, | , -3.4, -2422.0, -19.284, |, 0.0
531.0, 95.2, | , 23.1, 0.0, 19.0, | ,  3000,  2906,  1000,  1009, | , -3.4, -2422.0, -19.304, |, 0.0
532.0, 95.5, | , 23.1, 0.0, 18.8, | ,  3000,  2912,  1000,   991, | , -3.4, -2422.0, -19.242, |, 0.0
533.0, 96.1, | , 23.1, 0.0, 19.1, | ,  3000,  2906,  1000,   997, | , -3.4, -2422.0, -19.247, |, 0.0
534.0, 96.2, | , 23.1, 0.0, 18.4, | ,  3000,  2907,  1000,  1003, | , -3.4, -2422.0, -19.279, |, 0.0
535.1, 96.4, | , 23.1, 0.0, 19.4, | ,  3000,  2913,  1000,  1001, | , -3.4, -2422.0, -19.297, |, 0.0
536.1, 97.0, | , 23.1, 0.0, 19.6, | ,  3000,  2913,  1000,   998, | , -3.4, -2422.0, -19.284, |, 0.0
537.1, 97.0, | , 23.1, 0.0, 18.9, | ,  3000,  2909,  1000,   988, | , -3.4, -2422.0, -19.214, |, 0.0
538.1, 97.3, | , 23.1, 0.0, 19.6, | ,  3000,  2913,  1000,   990, | , -3.4, -2422.0, -19.242, |, 0.0
539.1, 97.9, | , 23.1, 0.0, 18.8, | ,  3000,  2908,  1000,  1005, | , -3.4, -2421.6, -19.292, |, 0.0
540.1, 98.1, | , 23.2, 0.0, 19.7, | ,  3000,  2909,  1000,  1000, | , -3.4, -2421.6, -19.269, |, 0.0
541.1, 98.0, | , 23.1, 0.0, 19.5, | ,  3000,  2909,  1000,   998, | , -3.4, -2422.0, -19.262, |, 0.0
542.1, 98.4, | , 23.1, 0.0, 19.4, | ,  3000,  2910,  1000,   996, | , -3.4, -2422.0, -19.259, |, 0.0
543.1, 98.9, | , 23.1, 0.0, 20.1, | ,  3000,  2914,  1000,  1001, | , -3.4, -2422.0, -19.305, |, 0.0
544.1, 99.0, | , 23.2, 0.0, 18.9, | ,  3000,  2910,  1000,  1012, | , -3.4, -2422.0, -19.340, |, 0.0
545.2, 99.1, | , 23.2, 0.0, 19.8, | ,  3000,  2911,  1000,  1001, | , -3.4, -2422.0, -19.287, |, 0.0
546.2, 99.3, | , 23.2, 0.0, 19.5, | ,  3000,  2903,  1000,   988, | , -3.4, -2422.0, -19.185, |, 0.0
547.2, 99.5, | , 23.2, 0.0, 19.8, | ,  3000,  2902,  1000,   982, | , -3.4, -2421.6, -19.146, |, 0.0
548.2, 99.7, | , 23.2, 0.0, 19.7, | ,  3000,  2905,  1000,  1012, | , -3.4, -2422.0, -19.311, |, 0.0
549.2, 100.0, | , 23.2, 0.0, 18.9, | ,  3000,  2908,  1000,   997, | , -3.4, -2422.5, -19.257, |, 0.0
550.2, 100.0, | , 23.2, 0.0, 20.4, | ,  3000,  2905,  1000,   996, | , -3.4, -2422.0, -19.233, |, 0.0
551.2, 100.4, | , 23.2, 0.0, 20.4, | ,  3000,  2903,  1000,  1005, | , -3.4, -2421.6, -19.261, |, 0.0
552.2, 100.3, | , 23.2, 0.0, 19.3, | ,  3000,  2904,  1000,   986, | , -3.4, -2422.0, -19.180, |, 0.0
553.2, 100.4, | , 23.2, 0.0, 20.0, | ,  3000,  2909,  1000,   982, | , -3.4, -2422.0, -19.186, |, 0.0
554.2, 100.8, | , 23.2, 0.0, 19.3, | ,  3000,  2900,  1000,   978, | , -3.4, -2422.0, -19.120, |, 0.0
555.2, 100.8, | , 23.2, 0.0, 20.5, | ,  3000,  2909,  1000,   980, | , -3.4, -2421.6, -19.172, |, 0.0
556.3, 100.5, | , 23.2, 0.0, 20.2, | ,  3000,  2907,  1000,   988, | , -3.4, -2422.0, -19.202, |, 0.0
557.3, 100.5, | , 23.2, 0.0, 20.3, | ,  3000,  2904,  1000,   985, | , -3.4, -2422.0, -19.172, |, 0.0
558.3, 100.8, | , 23.2, 0.0, 20.7, | ,  3000,  2904,  1000,   967, | , -3.4, -2421.6, -19.083, |, 0.0
559.3, 100.6, | , 23.2, 0.0, 18.7, | ,  3000,  2898,  1000,   988, | , -3.4, -2422.0, -19.161, |, 0.0
560.3, 100.6, | , 23.2, 0.0, 20.7, | ,  3000,  2904,  1000,   978, | , -3.4, -2422.0, -19.140, |, 0.0
561.3, 100.8, | , 23.2, 0.0, 20.5, | ,  3000,  2903,  1000,   978, | , -3.4, -2422.0, -19.140, |, 0.0
562.3, 100.5, | , 23.2, 0.0, 20.7, | ,  3000,  2904,  1000,   973, | , -3.4, -2422.0, -19.117, |, 0.0
563.3, 100.5, | , 23.2, 0.0, 20.6, | ,  3000,  2899,  1000,   993, | , -3.4, -2422.0, -19.193, |, 0.0
564.3, 100.7, | , 23.2, 0.0, 19.7, | ,  3000,  2903,  1000,   983, | , -3.4, -2422.5, -19.162, |, 0.0
565.3, 100.6, | , 23.2, 0.0, 20.6, | ,  3000,  2899,  1000,   984, | , -3.4, -2422.0, -19.145, |, 0.0
566.3, 100.8, | , 23.2, 0.0, 20.9, | ,  3000,  2903,  1000,   987, | , -3.4, -2421.6, -19.179, |, 0.0
567.4, 100.5, | , 23.2, 0.0, 20.6, | ,  3000,  2901,  1000,   960, | , -3.4, -2422.0, -19.035, |, 0.0
568.4, 100.8, | , 23.2, 0.0, 21.1, | ,  3000,  2902,  1000,   978, | , -3.4, -2422.0, -19.129, |, 0.0
569.4, 101.0, | , 23.2, 0.0, 20.0, | ,  3000,  2907,  1000,   977, | , -3.4, -2422.0, -19.147, |, 0.0
570.4, 100.8, | , 23.2, 0.0, 21.2, | ,  3000,  2900,  1000,   989, | , -3.4, -2422.0, -19.175, |, 0.0
571.4, 100.7, | , 23.2, 0.0, 20.4, | ,  3000,  2908,  1000,   953, | , -3.4, -2422.0, -19.035, |, 0.0
572.4, 101.4, | , 23.2, 0.0, 21.5, | ,  3000,  2907,  1000,   995, | , -3.4, -2422.0, -19.237, |, 0.0
573.4, 101.7, | , 23.2, 0.0, 20.8, | ,  3000,  2913,  1000,  1015, | , -3.4, -2422.0, -19.367, |, 0.0
574.4, 101.8, | , 23.2, 0.0, 20.4, | ,  3000,  2912,  1000,  1014, | , -3.4, -2422.0, -19.355, |, 0.0
575.4, 102.1, | , 23.2, 0.0, 20.3, | ,  3000,  2914,  1000,  1020, | , -3.4, -2422.0, -19.397, |, 0.0
576.4, 102.7, | , 23.2, 0.0, 21.6, | ,  3000,  2910,  1000,  1020, | , -3.4, -2422.0, -19.379, |, 0.0
577.4, 102.7, | , 23.2, 0.0, 21.2, | ,  3000,  2909,  1000,  1030, | , -3.4, -2422.0, -19.421, |, 0.0
578.5, 103.0, | , 23.2, 0.0, 21.2, | ,  3000,  2831,  1000,  1018, | , -3.4, -2422.0, -18.979, |, 0.0
579.5, 103.7, | , 23.2, 0.0, 20.6, | ,  3000,  2793,  1000,  1020, | , -3.4, -2422.0, -18.803, |, 0.0
580.5, 103.9, | , 23.2, 0.0, 21.3, | ,  3000,  2832,  1000,  1025, | , -3.4, -2421.6, -19.014, |, 0.0
581.5, 103.8, | , 23.2, 0.0, 21.6, | ,  3000,  2862,  1000,   659, | , -3.4, -2422.0, -17.362, |, 0.0
582.5, 104.3, | , 23.2, 0.0, 21.6, | ,  3000,  2878,  1000,   370, | , -3.4, -2422.0, -16.014, |, 0.0
583.5, 104.7, | , 23.2, 0.0, 22.0, | ,  3000,  2888,  1000,   658, | , -3.4, -2422.0, -17.485, |, 0.0
584.5, 104.8, | , 23.2, 0.0, 20.6, | ,  3000,  2898,  1000,   750, | , -3.4, -2422.5, -17.990, |, 0.0
585.5, 105.0, | , 23.2, 0.0, 21.5, | ,  3000,  2901,  1000,   851, | , -3.4, -2422.5, -18.501, |, 0.0
586.5, 105.6, | , 23.2, 0.0, 22.2, | ,  3000,  2901,  1000,   913, | , -3.4, -2421.6, -18.801, |, 0.0
587.6, 105.9, | , 23.2, 0.0, 21.6, | ,  3000,  2908,  1000,   942, | , -3.4, -2422.9, -18.991, |, 0.0
588.6, 105.9, | , 23.2, 0.0, 22.0, | ,  3000,  2907,  1000,   965, | , -3.4, -2421.6, -19.087, |, 0.0
589.6, 106.2, | , 23.2, 0.0, 21.1, | ,  3000,  2909,  1000,   977, | , -3.4, -2422.0, -19.161, |, 0.0
590.6, 106.8, | , 23.2, 0.0, 22.8, | ,  3000,  2911,  1000,   985, | , -3.4, -2422.0, -19.210, |, 0.0
591.6, 107.1, | , 23.2, 0.0, 22.2, | ,  3000,  2910,  1000,  1003, | , -3.4, -2422.0, -19.291, |, 0.0
592.6, 107.1, | , 23.2, 0.0, 22.2, | ,  3000,  2911,  1000,   993, | , -3.4, -2422.0, -19.251, |, 0.0
593.6, 107.7, | , 23.2, 0.0, 22.7, | ,  3000,  2913,  1000,   990, | , -3.4, -2422.5, -19.244, |, 0.0
594.6, 108.2, | , 23.2, 0.0, 21.5, | ,  3000,  2907,  1000,   993, | , -3.4, -2422.0, -19.228, |, 0.0
595.6, 108.1, | , 23.2, 0.0, 22.1, | ,  3000,  2911,  1000,  1001, | , -3.4, -2422.0, -19.287, |, 0.0
596.7, 108.3, | , 23.2, 0.0, 22.0, | ,  3000,  2908,  1000,   989, | , -3.4, -2423.3, -19.224, |, 0.0
597.7, 109.0, | , 23.2, 0.0, 23.1, | ,  3000,  2910,  1000,  1003, | , -3.4, -2422.0, -19.294, |, 0.0
598.7, 108.9, | , 23.2, 0.0, 22.5, | ,  3000,  2913,  1000,   997, | , -3.4, -2422.0, -19.278, |, 0.0
599.7, 109.4, | , 23.2, 0.0, 21.4, | ,  3000,  2903,  1000,   998, | , -3.4, -2422.5, -19.239, |, 0.0
600.7, 109.5, | , 23.2, 0.0, 22.5, | ,  3000,  2910,  1000,  1006, | , -3.4, -2422.0, -19.310, |, 0.0
601.7, 111.2, | , 23.2, 0.0, 12.4, | ,  3000,  2903,  1000,  1011, | , -3.4, -2424.2, -19.313, |, 0.0
602.7, 110.1, | , 23.2, 0.0, 22.8, | ,  3000,  2911,  1000,   999, | , -3.4, -2422.0, -19.277, |, 0.0
603.7, 110.5, | , 23.2, 0.0, 22.7, | ,  3000,  2907,  1000,  1003, | , -3.4, -2422.0, -19.279, |, 0.0
604.7, 111.1, | , 23.2, 0.0, 23.3, | ,  3000,  2910,  1000,   991, | , -3.4, -2422.0, -19.233, |, 0.0
605.7, 111.5, | , 23.2, 0.0, 22.3, | ,  3000,  2906,  1000,  1001, | , -3.4, -2422.0, -19.263, |, 0.0
606.7, 111.4, | , 23.2, 0.0, 23.1, | ,  3000,  2907,  1000,  1013, | , -3.4, -2422.0, -19.328, |, 0.0
607.8, 111.6, | , 23.2, 0.0, 22.8, | ,  3000,  2909,  1000,   998, | , -3.4, -2422.0, -19.265, |, 0.0
608.8, 112.3, | , 23.2, 0.0, 23.1, | ,  3000,  2915,  1000,  1009, | , -3.4, -2422.0, -19.351, |, 0.0
609.8, 112.2, | , 23.2, 0.0, 23.1, | ,  3000,  2910,  1000,   997, | , -3.4, -2422.0, -19.260, |, 0.0
610.8, 112.6, | , 23.2, 0.0, 22.5, | ,  3000,  2913,  1000,  1016, | , -3.4, -2422.0, -19.371, |, 0.0
611.8, 113.2, | , 23.2, 0.0, 23.5, | ,  3000,  2911,  1000,  1014, | , -3.4, -2422.0, -19.351, |, 0.0
612.8, 113.1, | , 23.2, 0.0, 23.0, | ,  3000,  2911,  1000,  1003, | , -3.4, -2422.0, -19.299, |, 0.0
613.8, 113.5, | , 23.2, 0.0, 23.2, | ,  3000,  2913,  1000,   996, | , -3.4, -2422.5, -19.275, |, 0.0
614.8, 113.7, | , 23.2, 0.0, 23.5, | ,  3000,  2915,  1000,  1005, | , -3.4, -2422.0, -19.323, |, 0.0
615.8, 114.5, | , 23.2, 0.0, 22.8, | ,  3000,  2907,  1000,  1012, | , -3.4, -2422.5, -19.325, |, 0.0
616.8, 114.6, | , 23.2, 0.0, 24.1, | ,  3000,  2910,  1000,  1012, | , -3.4, -2421.6, -19.332, |, 0.0
617.9, 114.6, | , 23.2, 0.0, 23.8, | ,  3000,  2911,  1000,  1005, | , -3.4, -2421.6, -19.300, |, 0.0
618.9, 115.1, | , 23.2, 0.0, 23.8, | ,  3000,  2906,  1000,  1001, | , -3.4, -2422.0, -19.263, |, 0.0
619.9, 115.5, | , 23.2, 0.0, 24.0, | ,  3000,  2912,  1000,  1000, | , -3.4, -2421.6, -19.283, |, 0.0
620.9, 115.6, | , 23.2, 0.0, 22.8, | ,  3000,  2910,  1000,  1016, | , -3.4, -2422.0, -19.359, |, 0.0
621.9, 115.7, | , 23.2, 0.0, 23.6, | ,  3000,  2913,  1000,  1001, | , -3.4, -2422.0, -19.297, |, 0.0
622.9, 116.4, | , 23.2, 0.0, 23.8, | ,  3000,  2909,  1000,  1005, | , -3.4, -2422.0, -19.293, |, 0.0
623.9, 116.3, | , 23.2, 0.0, 24.0, | ,  3000,  2911,  1000,   987, | , -3.4, -2422.0, -19.220, |, 0.0
624.9, 116.6, | , 23.2, 0.0, 24.0, | ,  3000,  2913,  1000,   999, | , -3.4, -2421.6, -19.284, |, 0.0
625.9, 117.0, | , 23.2, 0.0, 23.1, | ,  3000,  2906,  1000,  1000, | , -3.4, -2422.5, -19.262, |, 0.0
626.9, 117.5, | , 23.2, 0.0, 24.5, | ,  3000,  2913,  1000,  1000, | , -3.4, -2421.6, -19.286, |, 0.0
628.0, 117.5, | , 23.3, 0.0, 24.0, | ,  3000,  2905,  1000,  1014, | , -3.4, -2422.0, -19.323, |, 0.0
629.0, 117.7, | , 23.2, 0.0, 24.0, | ,  3000,  2907,  1000,  1013, | , -3.4, -2422.0, -19.328, |, 0.0
630.0, 118.3, | , 23.2, 0.0, 24.4, | ,  3000,  2913,  1000,  1005, | , -3.4, -2422.0, -19.317, |, 0.0
631.0, 118.7, | , 23.3, 0.0, 23.8, | ,  3000,  2909,  1000,   990, | , -3.4, -2422.0, -19.223, |, 0.0
632.0, 118.5, | , 23.2, 0.0, 24.2, | ,  3000,  2913,  1000,  1013, | , -3.4, -2422.0, -19.356, |, 0.0
633.0, 119.0, | , 23.3, 0.0, 24.5, | ,  3000,  2906,  1000,  1008, | , -3.4, -2422.0, -19.296, |, 0.0
634.0, 119.2, | , 23.2, 0.0, 24.9, | ,  3000,  2903,  1000,  1014, | , -3.4, -2422.0, -19.310, |, 0.0
635.0, 119.2, | , 23.3, 0.0, 24.0, | ,  3000,  2908,  1000,   995, | , -3.4, -2422.0, -19.243, |, 0.0
636.0, 119.4, | , 23.2, 0.0, 23.9, | ,  3000,  2908,  1000,   987, | , -3.4, -2422.0, -19.204, |, 0.0
637.0, 119.8, | , 23.2, 0.0, 24.9, | ,  3000,  2905,  1000,   989, | , -3.4, -2422.0, -19.196, |, 0.0
638.1, 120.0, | , 23.3, 0.0, 24.9, | ,  3000,  2905,  1000,  1007, | , -3.4, -2421.6, -19.283, |, 0.0
639.1, 119.7, | , 23.3, 0.0, 24.9, | ,  3000,  2909,  1000,  1003, | , -3.4, -2422.0, -19.288, |, 0.0
640.1, 120.0, | , 23.3, 0.0, 24.2, | ,  3000,  2906,  1000,   990, | , -3.4, -2422.0, -19.205, |, 0.0
641.1, 120.6, | , 23.2, 0.0, 24.4, | ,  3000,  2901,  1000,   993, | , -3.4, -2422.0, -19.203, |, 0.0
642.1, 120.5, | , 23.3, 0.0, 25.4, | ,  3000,  2902,  1000,   996, | , -3.4, -2421.6, -19.216, |, 0.0
643.1, 120.3, | , 23.3, 0.0, 25.4, | ,  3000,  2903,  1000,  1002, | , -3.4, -2422.0, -19.255, |, 0.0
644.1, 120.3, | , 23.3, 0.0, 25.4, | ,  3000,  2911,  1000,   993, | , -3.4, -2422.0, -19.251, |, 0.0
645.1, 120.7, | , 23.3, 0.0, 25.7, | ,  3000,  2907,  1000,   984, | , -3.4, -2421.6, -19.179, |, 0.0
646.1, 120.6, | , 23.3, 0.0, 24.4, | ,  3000,  2908,  1000,   990, | , -3.4, -2422.0, -19.216, |, 0.0
647.1, 120.5, | , 23.3, 0.0, 25.5, | ,  3000,  2904,  1000,   977, | , -3.4, -2421.6, -19.133, |, 0.0
648.1, 120.8, | , 23.3, 0.0, 26.2, | ,  3000,  2905,  1000,   997, | , -3.4, -2421.6, -19.232, |, 0.0
649.2, 120.8, | , 23.3, 0.0, 26.0, | ,  3000,  2911,  1000,   981, | , -3.4, -2421.6, -19.187, |, 0.0
650.2, 120.5, | , 23.3, 0.0, 25.7, | ,  3000,  2904,  1000,   966, | , -3.4, -2422.0, -19.079, |, 0.0
651.2, 120.6, | , 23.3, 0.0, 25.1, | ,  3000,  2899,  1000,   978, | , -3.4, -2422.0, -19.118, |, 0.0
652.2, 120.8, | , 23.3, 0.0, 26.6, | ,  3000,  2903,  1000,   965, | , -3.4, -2421.6, -19.065, |, 0.0
653.2, 120.5, | , 23.3, 0.0, 25.9, | ,  3000,  2909,  1000,   962, | , -3.4, -2422.0, -19.087, |, 0.0
654.2, 120.5, | , 23.3, 0.0, 26.0, | ,  3000,  2903,  1000,   981, | , -3.4, -2422.0, -19.150, |, 0.0
655.2, 120.5, | , 23.3, 0.0, 26.2, | ,  3000,  2911,  1000,   967, | , -3.4, -2422.0, -19.122, |, 0.0
656.2, 121.0, | , 23.3, 0.0, 25.2, | ,  3000,  2897,  1000,   983, | , -3.4, -2422.0, -19.130, |, 0.0
657.2, 120.5, | , 23.3, 0.0, 25.9, | ,  3000,  2901,  1000,   984, | , -3.4, -2421.6, -19.153, |, 0.0
658.2, 120.4, | , 23.3, 0.0, 26.3, | ,  3000,  2905,  1000,   971, | , -3.4, -2422.0, -19.114, |, 0.0
659.3, 120.5, | , 23.3, 0.0, 26.6, | ,  3000,  2903,  1000,   984, | , -3.4, -2422.0, -19.164, |, 0.0
660.3, 120.8, | , 23.3, 0.0, 26.5, | ,  3000,  2901,  1000,   962, | , -3.4, -2421.6, -19.040, |, 0.0
661.3, 120.6, | , 23.3, 0.0, 25.6, | ,  3000,  2903,  1000,   972, | , -3.4, -2422.5, -19.110, |, 0.0
662.3, 120.5, | , 23.3, 0.0, 26.4, | ,  3000,  2903,  1000,   984, | , -3.4, -2422.0, -19.162, |, 0.0
663.3, 120.8, | , 23.3, 0.0, 26.5, | ,  3000,  2901,  1000,   969, | , -3.4, -2422.0, -19.079, |, 0.0
664.3, 120.5, | , 23.3, 0.0, 26.7, | ,  3000,  2903,  1000,   981, | , -3.4, -2422.0, -19.150, |, 0.0
665.3, 120.4, | , 23.3, 0.0, 26.8, | ,  3000,  2897,  1000,   967, | , -3.4, -2421.6, -19.047, |, 0.0
666.3, 120.9, | , 23.3, 0.0, 26.3, | ,  3000,  2898,  1000,   963, | , -3.4, -2422.0, -19.038, |, 0.0
667.3, 120.4, | , 23.3, 0.0, 26.6, | ,  3000,  2906,  1000,   975, | , -3.4, -2422.0, -19.135, |, 0.0
668.3, 120.5, | , 23.3, 0.0, 27.1, | ,  3000,  2904,  1000,   971, | , -3.4, -2422.0, -19.104, |, 0.0
669.3, 120.5, | , 23.3, 0.0, 26.6, | ,  3000,  2902,  1000,   986, | , -3.4, -2422.0, -19.171, |, 0.0
670.4, 120.8, | , 23.3, 0.0, 27.3, | ,  3000,  2903,  1000,   975, | , -3.4, -2421.6, -19.115, |, 0.0
671.4, 121.1, | , 23.3, 0.0, 26.4, | ,  3000,  2897,  1000,   983, | , -3.4, -2422.0, -19.132, |, 0.0
672.4, 120.5, | , 23.3, 0.0, 27.4, | ,  3000,  2897,  1000,   982, | , -3.4, -2422.0, -19.121, |, 0.0
673.4, 120.5, | , 23.3, 0.0, 27.5, | ,  3000,  2902,  1000,   979, | , -3.4, -2422.5, -19.138, |, 0.0
674.4, 120.8, | , 23.3, 0.0, 28.0, | ,  3000,  2903,  1000,   986, | , -3.4, -2421.6, -19.174, |, 0.0
675.4, 120.5, | , 23.3, 0.0, 27.4, | ,  3000,  2907,  1000,   967, | , -3.4, -2422.0, -19.098, |, 0.0
676.4, 120.6, | , 23.3, 0.0, 27.0, | ,  3000,  2896,  1000,   986, | , -3.4, -2422.0, -19.136, |, 0.0
677.4, 120.8, | , 23.3, 0.0, 27.9, | ,  3000,  2897,  1000,   989, | , -3.4, -2422.0, -19.157, |, 0.0
678.4, 120.0, | , 23.3, 0.0, 31.7, | ,  3000,  2905,  1000,   963, | , -3.4, -2421.2, -19.067, |, 0.0
679.5, 120.0, | , 23.3, 0.0, 31.4, | ,  3000,  2903,  1000,   963, | , -3.4, -2421.2, -19.057, |, 0.0
680.5, 120.3, | , 23.3, 0.0, 30.7, | ,  3000,  2900,  1000,   985, | , -3.4, -2421.6, -19.152, |, 0.0
681.5, 121.0, | , 23.3, 0.0, 30.3, | ,  3000,  2908,  1000,   990, | , -3.4, -2421.2, -19.211, |, 0.0
682.5, 120.9, | , 23.3, 0.0, 30.7, | ,  3000,  2903,  1000,   997, | , -3.4, -2421.6, -19.221, |, 0.0
683.5, 121.2, | , 23.3, 0.0, 31.0, | ,  3000,  2909,  1000,  1027, | , -3.4, -2421.6, -19.400, |, 0.0
684.5, 121.6, | , 23.3, 0.0, 31.0, | ,  3000,  2909,  1000,  1008, | , -3.4, -2421.6, -19.308, |, 0.0
685.5, 122.3, | , 23.3, 0.0, 31.2, | ,  3000,  2916,  1000,  1035, | , -3.4, -2421.2, -19.471, |, 0.0
686.5, 122.4, | , 23.3, 0.0, 30.2, | ,  3000,  2915,  1000,  1019, | , -3.4, -2422.0, -19.394, |, 0.0
687.5, 122.6, | , 23.3, 0.0, 31.2, | ,  3000,  2908,  1000,  1020, | , -3.4, -2421.6, -19.359, |, 0.0
688.5, 123.3, | , 23.3, 0.0, 31.3, | ,  3000,  2832,  1000,  1035, | , -3.4, -2421.6, -19.063, |, 0.0
689.5, 123.5, | , 23.3, 0.0, 29.2, | ,  3000,  2815,  1000,  1046, | , -3.4, -2421.2, -19.033, |, 0.0
690.6, 123.5, | , 23.3, 0.0, 31.2, | ,  3000,  2842,  1000,  1023, | , -3.4, -2421.2, -19.049, |, 0.0
691.6, 124.2, | , 23.3, 0.0, 30.8, | ,  3000,  2865,  1000,   929, | , -3.4, -2421.6, -18.701, |, 0.0
692.6, 124.0, | , 23.3, 0.0, 31.5, | ,  3000,  2877,  1000,   564, | , -3.4, -2421.6, -16.963, |, 0.0
693.6, 124.2, | , 23.3, 0.0, 31.4, | ,  3000,  2892,  1000,   363, | , -3.4, -2421.6, -16.049, |, 0.0
694.6, 124.6, | , 23.3, 0.0, 31.6, | ,  3000,  2904,  1000,   614, | , -3.4, -2421.6, -17.344, |, 0.0
695.6, 125.2, | , 23.3, 0.0, 31.7, | ,  3000,  2906,  1000,   741, | , -3.4, -2421.6, -17.977, |, 0.0
696.6, 125.6, | , 23.3, 0.0, 31.8, | ,  3000,  2907,  1000,   844, | , -3.4, -2421.6, -18.493, |, 0.0
697.6, 125.5, | , 23.3, 0.0, 31.9, | ,  3000,  2910,  1000,   889, | , -3.4, -2421.6, -18.729, |, 0.0
698.6, 125.8, | , 23.3, 0.0, 32.2, | ,  3000,  2909,  1000,   932, | , -3.4, -2421.6, -18.936, |, 0.0
699.6, 126.5, | , 23.3, 0.0, 32.9, | ,  3000,  2903,  1000,   959, | , -3.4, -2421.2, -19.036, |, 0.0
700.7, 126.5, | , 23.3, 0.0, 31.7, | ,  3000,  2905,  1000,   982, | , -3.4, -2421.6, -19.158, |, 0.0
701.7, 126.8, | , 23.3, 0.0, 31.2, | ,  3000,  2908,  1000,   982, | , -3.4, -2421.6, -19.176, |, 0.0
702.7, 127.5, | , 23.3, 0.0, 32.5, | ,  3000,  2909,  1000,  1001, | , -3.4, -2421.6, -19.273, |, 0.0
703.7, 128.6, | , 23.3, 0.0, 27.3, | ,  3000,  2904,  1000,   998, | , -3.4, -2422.0, -19.242, |, 0.0
704.7, 127.7, | , 23.3, 0.0, 32.2, | ,  3000,  2905,  1000,   993, | , -3.4, -2421.6, -19.216, |, 0.0
705.7, 128.0, | , 23.3, 0.0, 32.3, | ,  3000,  2907,  1000,   998, | , -3.4, -2421.6, -19.249, |, 0.0
706.7, 128.4, | , 23.3, 0.0, 31.1, | ,  3000,  2910,  1000,  1013, | , -3.4, -2422.0, -19.345, |, 0.0
707.7, 128.6, | , 23.3, 0.0, 31.9, | ,  3000,  2913,  1000,  1008, | , -3.4, -2421.6, -19.328, |, 0.0
708.7, 129.8, | , 23.3, 0.0, 23.9, | ,  3000,  2904,  1000,  1013, | , -3.4, -2422.9, -19.321, |, 0.0
709.7, 129.2, | , 23.3, 0.0, 32.5, | ,  3000,  2908,  1000,   999, | , -3.4, -2421.6, -19.261, |, 0.0
710.7, 129.9, | , 23.3, 0.0, 32.7, | ,  3000,  2915,  1000,   997, | , -3.4, -2421.6, -19.284, |, 0.0
711.8, 130.0, | , 23.3, 0.0, 32.1, | ,  3000,  2909,  1000,  1015, | , -3.4, -2421.6, -19.343, |, 0.0
712.8, 130.1, | , 23.3, 0.0, 32.3, | ,  3000,  2911,  1000,  1008, | , -3.4, -2421.2, -19.316, |, 0.0
713.8, 130.8, | , 23.3, 0.0, 33.2, | ,  3000,  2906,  1000,  1016, | , -3.4, -2421.6, -19.333, |, 0.0
714.8, 131.1, | , 23.3, 0.0, 32.8, | ,  3000,  2910,  1000,  1005, | , -3.4, -2421.6, -19.300, |, 0.0
715.8, 131.0, | , 23.3, 0.0, 32.7, | ,  3000,  2913,  1000,   995, | , -3.4, -2421.6, -19.263, |, 0.0
716.8, 131.4, | , 23.3, 0.0, 31.9, | ,  3000,  2905,  1000,   995, | , -3.4, -2422.0, -19.231, |, 0.0
717.8, 132.0, | , 23.3, 0.0, 33.7, | ,  3000,  2913,  1000,  1003, | , -3.4, -2421.6, -19.305, |, 0.0
718.8, 132.3, | , 23.3, 0.0, 33.2, | ,  3000,  2906,  1000,   998, | , -3.4, -2421.2, -19.244, |, 0.0
719.8, 132.3, | , 23.3, 0.0, 33.1, | ,  3000,  2911,  1000,  1005, | , -3.4, -2421.6, -19.304, |, 0.0
720.8, 132.9, | , 23.3, 0.0, 33.4, | ,  3000,  2909,  1000,   994, | , -3.4, -2421.6, -19.242, |, 0.0
721.9, 133.4, | , 23.3, 0.0, 32.4, | ,  3000,  2911,  1000,   982, | , -3.4, -2421.6, -19.188, |, 0.0
722.9, 133.2, | , 23.3, 0.0, 33.2, | ,  3000,  2908,  1000,  1008, | , -3.4, -2421.6, -19.304, |, 0.0
723.9, 133.4, | , 23.3, 0.0, 33.3, | ,  3000,  2912,  1000,  1004, | , -3.4, -2421.6, -19.301, |, 0.0
724.9, 134.2, | , 23.3, 0.0, 33.0, | ,  3000,  2911,  1000,   997, | , -3.4, -2421.6, -19.263, |, 0.0
725.9, 134.4, | , 23.3, 0.0, 33.7, | ,  3000,  2913,  1000,  1002, | , -3.4, -2421.6, -19.301, |, 0.0
726.9, 134.4, | , 23.3, 0.0, 32.5, | ,  3000,  2906,  1000,  1005, | , -3.4, -2422.0, -19.282, |, 0.0
727.9, 134.6, | , 23.3, 0.0, 33.4, | ,  3000,  2914,  1000,   989, | , -3.4, -2421.6, -19.238, |, 0.0
728.9, 135.2, | , 23.3, 0.0, 33.5, | ,  3000,  2905,  1000,   999, | , -3.4, -2421.6, -19.247, |, 0.0
729.9, 135.6, | , 23.3, 0.0, 33.8, | ,  3000,  2915,  1000,  1013, | , -3.4, -2421.6, -19.362, |, 0.0
730.9, 135.6, | , 23.3, 0.0, 33.0, | ,  3000,  2910,  1000,  1007, | , -3.4, -2422.0, -19.314, |, 0.0
732.0, 136.3, | , 23.3, 0.0, 32.4, | ,  3000,  2912,  1000,  1010, | , -3.4, -2422.0, -19.336, |, 0.0
733.0, 136.4, | , 23.3, 0.0, 33.9, | ,  3000,  2912,  1000,  1006, | , -3.4, -2421.2, -19.313, |, 0.0
734.0, 136.3, | , 23.4, 0.0, 33.8, | ,  3000,  2912,  1000,  1009, | , -3.4, -2421.6, -19.330, |, 0.0
735.0, 136.6, | , 23.3, 0.0, 34.1, | ,  3000,  2910,  1000,  1007, | , -3.4, -2421.6, -19.309, |, 0.0
736.0, 137.2, | , 23.3, 0.0, 33.9, | ,  3000,  2905,  1000,  1005, | , -3.4, -2422.0, -19.281, |, 0.0
737.0, 137.0, | , 23.3, 0.0, 33.5, | ,  3000,  2904,  1000,   996, | , -3.4, -2421.6, -19.223, |, 0.0
738.0, 137.1, | , 23.4, 0.0, 34.4, | ,  3000,  2911,  1000,   988, | , -3.4, -2421.6, -19.222, |, 0.0
739.0, 137.3, | , 23.4, 0.0, 34.3, | ,  3000,  2909,  1000,  1004, | , -3.4, -2421.6, -19.286, |, 0.0
740.0, 138.0, | , 23.4, 0.0, 34.5, | ,  3000,  2905,  1000,  1005, | , -3.4, -2421.2, -19.274, |, 0.0
741.0, 137.7, | , 23.4, 0.0, 34.2, | ,  3000,  2908,  1000,  1007, | , -3.4, -2421.6, -19.300, |, 0.0
742.0, 138.1, | , 23.4, 0.0, 33.9, | ,  3000,  2905,  1000,   991, | , -3.4, -2421.6, -19.208, |, 0.0
743.1, 138.1, | , 23.4, 0.0, 34.6, | ,  3000,  2909,  1000,   990, | , -3.4, -2421.6, -19.217, |, 0.0
744.1, 138.6, | , 23.4, 0.0, 34.9, | ,  3000,  2904,  1000,   990, | , -3.4, -2421.2, -19.192, |, 0.0
745.1, 138.4, | , 23.4, 0.0, 35.0, | ,  3000,  2909,  1000,  1009, | , -3.4, -2421.2, -19.311, |, 0.0
746.1, 138.5, | , 23.4, 0.0, 34.9, | ,  3000,  2910,  1000,  1004, | , -3.4, -2422.0, -19.298, |, 0.0
747.1, 139.2, | , 23.4, 0.0, 34.6, | ,  3000,  2902,  1000,   993, | , -3.4, -2422.0, -19.204, |, 0.0
748.1, 138.8, | , 23.4, 0.0, 34.9, | ,  3000,  2909,  1000,   997, | , -3.4, -2421.6, -19.254, |, 0.0
749.1, 138.9, | , 23.4, 0.0, 35.3, | ,  3000,  2911,  1000,   988, | , -3.4, -2421.2, -19.215, |, 0.0
750.1, 139.3, | , 23.4, 0.0, 35.3, | ,  3000,  2904,  1000,   981, | , -3.4, -2421.2, -19.146, |, 0.0
751.1, 139.5, | , 23.4, 0.0, 35.0, | ,  3000,  2907,  1000,   998, | , -3.4, -2421.2, -19.247, |, 0.0
752.2, 139.2, | , 23.4, 0.0, 34.4, | ,  3000,  2908,  1000,   983, | , -3.4, -2421.6, -19.181, |, 0.0
753.2, 139.1, | , 23.4, 0.0, 35.2, | ,  3000,  2898,  1000,   980, | , -3.4, -2421.6, -19.116, |, 0.0
754.2, 139.1, | , 23.4, 0.0, 35.6, | ,  3000,  2904,  1000,   986, | , -3.4, -2421.6, -19.180, |, 0.0
755.2, 139.5, | , 23.4, 0.0, 35.9, | ,  3000,  2905,  1000,   969, | , -3.4, -2421.2, -19.092, |, 0.0
756.2, 139.1, | , 23.4, 0.0, 35.8, | ,  3000,  2902,  1000,   985, | , -3.4, -2421.6, -19.158, |, 0.0
757.2, 139.2, | , 23.4, 0.0, 35.2, | ,  3000,  2901,  1000,   982, | , -3.4, -2422.0, -19.143, |, 0.0
758.2, 139.6, | , 23.4, 0.0, 35.9, | ,  3000,  2903,  1000,   965, | , -3.4, -2421.2, -19.064, |, 0.0
759.2, 139.1, | , 23.4, 0.0, 35.8, | ,  3000,  2905,  1000,   976, | , -3.4, -2421.6, -19.131, |, 0.0
760.2, 139.1, | , 23.4, 0.0, 36.1, | ,  3000,  2903,  1000,   982, | , -3.4, -2422.0, -19.156, |, 0.0
761.2, 139.6, | , 23.4, 0.0, 36.3, | ,  3000,  2901,  1000,   978, | , -3.4, -2421.6, -19.118, |, 0.0
762.2, 139.6, | , 23.4, 0.0, 34.8, | ,  3000,  2899,  1000,   964, | , -3.4, -2421.6, -19.046, |, 0.0
763.3, 139.1, | , 23.4, 0.0, 36.0, | ,  3000,  2899,  1000,   988, | , -3.4, -2421.6, -19.163, |, 0.0
764.3, 139.1, | , 23.4, 0.0, 35.9, | ,  3000,  2902,  1000,   967, | , -3.4, -2421.6, -19.075, |, 0.0
765.3, 139.5, | , 23.4, 0.0, 36.7, | ,  3000,  2899,  1000,   969, | , -3.4, -2421.6, -19.066, |, 0.0
766.3, 139.1, | , 23.4, 0.0, 36.5, | ,  3000,  2904,  1000,   984, | , -3.4, -2421.6, -19.167, |, 0.0
767.3, 139.3, | , 23.4, 0.0, 35.4, | ,  3000,  2897,  1000,   971, | , -3.4, -2421.6, -19.072, |, 0.0
768.3, 139.1, | , 23.4, 0.0, 36.9, | ,  3000,  2902,  1000,   969, | , -3.4, -2421.6, -19.083, |, 0.0
769.3, 139.5, | , 23.4, 0.0, 36.9, | ,  3000,  2899,  1000,   971, | , -3.4, -2421.6, -19.077, |, 0.0
770.3, 139.1, | , 23.4, 0.0, 37.2, | ,  3000,  2899,  1000,   971, | , -3.4, -2421.6, -19.074, |, 0.0
771.3, 139.1, | , 23.4, 0.0, 36.8, | ,  3000,  2906,  1000,   979, | , -3.4, -2421.6, -19.154, |, 0.0
772.3, 139.6, | , 23.4, 0.0, 36.9, | ,  3000,  2902,  1000,   975, | , -3.4, -2421.6, -19.111, |, 0.0
773.4, 139.5, | , 23.4, 0.0, 37.6, | ,  3000,  2902,  1000,   983, | , -3.4, -2421.6, -19.152, |, 0.0
774.4, 139.1, | , 23.4, 0.0, 37.5, | ,  3000,  2906,  1000,   977, | , -3.4, -2421.6, -19.142, |, 0.0
775.4, 139.5, | , 23.4, 0.0, 37.6, | ,  3000,  2902,  1000,   972, | , -3.4, -2421.6, -19.099, |, 0.0
776.4, 139.1, | , 23.4, 0.0, 37.3, | ,  3000,  2900,  1000,   970, | , -3.4, -2421.6, -19.075, |, 0.0
777.4, 139.3, | , 23.4, 0.0, 36.7, | ,  3000,  2902,  1000,   986, | , -3.4, -2422.0, -19.172, |, 0.0
778.4, 139.3, | , 23.4, 0.0, 36.8, | ,  3000,  2901,  1000,   974, | , -3.4, -2422.0, -19.105, |, 0.0
779.4, 139.6, | , 23.4, 0.0, 38.2, | ,  3000,  2906,  1000,   989, | , -3.4, -2421.2, -19.197, |, 0.0
780.4, 139.6, | , 23.4, 0.0, 38.0, | ,  3000,  2903,  1000,   971, | , -3.4, -2421.2, -19.093, |, 0.0
781.4, 139.2, | , 23.4, 0.0, 38.1, | ,  3000,  2903,  1000,   981, | , -3.4, -2421.2, -19.144, |, 0.0
782.4, 139.3, | , 23.4, 0.0, 37.4, | ,  3000,  2903,  1000,   985, | , -3.4, -2422.0, -19.169, |, 0.0
783.4, 139.6, | , 23.4, 0.0, 38.4, | ,  3000,  2899,  1000,   987, | , -3.4, -2421.2, -19.154, |, 0.0
784.5, 139.6, | , 23.4, 0.0, 38.6, | ,  3000,  2901,  1000,   993, | , -3.4, -2421.2, -19.190, |, 0.0
785.5, 139.2, | , 23.4, 0.0, 38.7, | ,  3000,  2898,  1000,   978, | , -3.4, -2421.2, -19.102, |, 0.0
786.5, 139.6, | , 23.4, 0.0, 38.5, | ,  3000,  2906,  1000,   972, | , -3.4, -2421.6, -19.118, |, 0.0
787.5, 139.8, | , 23.4, 0.0, 38.3, | ,  3000,  2902,  1000,   967, | , -3.4, -2422.0, -19.072, |, 0.0
788.5, 139.2, | , 23.4, 0.0, 38.8, | ,  3000,  2900,  1000,   975, | , -3.4, -2421.6, -19.105, |, 0.0
789.5, 139.3, | , 23.4, 0.0, 39.1, | ,  3000,  2907,  1000,   988, | , -3.4, -2421.6, -19.202, |, 0.0
