Repository: jdhuang-csm/Ru-BCA

## Methods
* (BaO)<sub>x</sub>-(CaO)<sub>y</sub>-(Al<sub>2</sub>O<sub>3</sub>)<sub>1-x-y</sub> (BCA) catalyst supports were synthesized via sol-gel and solid-state methods. 
* Ru/BCA catalysts were prepared via incipient wetness impregnation to achieve 1 wt. % Ru loading.
* Ammonia synthesis rates were measured for Ru/BCA catalysts in a packed-bed reactor at 480-600<sup>o</sup>C, 10 bar, and space velocities up to 1.3 x 10<sup>6</sup> ml g<sub>cat</sub><sup>-1</sup> h<sup>-1</sup>.
* A machine learning (ML) model was employed to improve understanding of the behavior of Ru/BCA catalysts.
* A microkinetic model was developed to describe the best-performing catalyst.

File: data/init_files_Cadigan/BCA532.txt (part 2 of 55)
********** Start test **********
Elapsed time, Pressure, | , LJtemp(C), Inner-Temp, Outer-Temp, | , N2-set, N2-flow, H2-set, H2-flow, | , pH, NH3_ppm, NH3_Prod_rate, |, In222Temp
394.7, 84.4, | , 21.1, 0.0, 12.2, | ,  4000,  3787,  1000,   832, | , -3.4, -2421.6, -29.543, |, 0.0
395.7, 85.4, | , 21.1, 0.0, 7.5, | ,  4000,  3740,  1000,   907, | , -3.4, -2422.0, -29.727, |, 0.0
396.8, 85.4, | , 21.1, 0.0, 12.3, | ,  4000,  3794,  1000,   933, | , -3.4, -2421.2, -30.232, |, 0.0
397.8, 85.5, | , 21.1, 0.0, 12.2, | ,  4000,  3823,  1000,   843, | , -3.4, -2421.6, -29.840, |, 0.0
398.8, 86.2, | , 21.1, 0.0, 12.7, | ,  4000,  3848,  1000,  1022, | , -3.4, -2421.6, -31.150, |, 0.0
399.8, 86.6, | , 21.1, 0.0, 12.2, | ,  4000,  3860,  1000,  1031, | , -3.4, -2421.2, -31.277, |, 0.0
400.8, 86.6, | , 21.1, 0.0, 12.5, | ,  4000,  3871,  1000,  1002, | , -3.4, -2421.6, -31.167, |, 0.0
401.8, 87.0, | , 21.1, 0.0, 12.5, | ,  4000,  3877,  1000,   998, | , -3.4, -2421.6, -31.178, |, 0.0
402.8, 87.4, | , 21.1, 0.0, 12.5, | ,  4000,  3883,  1000,  1019, | , -3.4, -2421.2, -31.348, |, 0.0
403.8, 87.8, | , 21.1, 0.0, 12.3, | ,  4000,  3883,  1000,   999, | , -3.4, -2421.6, -31.222, |, 0.0
404.8, 89.0, | , 21.1, 0.0, 2.2, | ,  4000,  3887,  1000,  1029, | , -3.4, -2423.3, -31.462, |, 0.0
405.8, 88.5, | , 21.1, 0.0, 12.7, | ,  4000,  3884,  1000,  1010, | , -3.4, -2421.6, -31.300, |, 0.0
406.9, 89.2, | , 21.1, 0.0, 12.9, | ,  4000,  3887,  1000,  1010, | , -3.4, -2421.2, -31.313, |, 0.0
407.9, 89.3, | , 21.1, 0.0, 12.5, | ,  4000,  3886,  1000,  1020, | , -3.4, -2421.6, -31.378, |, 0.0
408.9, 89.7, | , 21.1, 0.0, 12.3, | ,  4000,  3888,  1000,  1008, | , -3.4, -2421.6, -31.310, |, 0.0
409.9, 90.1, | , 21.1, 0.0, 12.2, | ,  4000,  3881,  1000,  1000, | , -3.4, -2421.2, -31.211, |, 0.0
410.9, 90.7, | , 21.1, 0.0, 13.6, | ,  4000,  3889,  1000,  1014, | , -3.4, -2420.7, -31.345, |, 0.0
411.9, 90.8, | , 21.2, 0.0, 12.6, | ,  4000,  3883,  1000,  1020, | , -3.4, -2421.6, -31.360, |, 0.0
412.9, 91.2, | , 21.1, 0.0, 13.0, | ,  4000,  3883,  1000,  1010, | , -3.4, -2421.6, -31.292, |, 0.0
413.9, 91.8, | , 21.2, 0.0, 12.7, | ,  4000,  3887,  1000,  1013, | , -3.4, -2421.6, -31.341, |, 0.0
414.9, 92.1, | , 21.2, 0.0, 11.9, | ,  4000,  3884,  1000,  1009, | , -3.4, -2421.6, -31.299, |, 0.0
415.9, 92.3, | , 21.2, 0.0, 12.6, | ,  4000,  3887,  1000,  1020, | , -3.4, -2421.6, -31.388, |, 0.0
416.9, 93.0, | , 21.2, 0.0, 13.2, | ,  4000,  3886,  1000,  1012, | , -3.4, -2421.6, -31.328, |, 0.0
418.0, 94.1, | , 21.2, 0.0, 4.1, | ,  4000,  3881,  1000,  1010, | , -3.4, -2423.7, -31.308, |, 0.0
419.0, 93.4, | , 21.2, 0.0, 13.2, | ,  4000,  3888,  1000,  1027, | , -3.4, -2421.6, -31.431, |, 0.0
420.0, 93.9, | , 21.2, 0.0, 11.3, | ,  4000,  3883,  1000,  1026, | , -3.4, -2421.6, -31.399, |, 0.0
421.0, 94.5, | , 21.2, 0.0, 13.2, | ,  4000,  3885,  1000,  1005, | , -3.4, -2421.6, -31.278, |, 0.0
422.0, 94.8, | , 21.2, 0.0, 13.2, | ,  4000,  3888,  1000,  1018, | , -3.4, -2421.2, -31.374, |, 0.0
423.0, 95.5, | , 21.2, 0.0, 6.7, | ,  4000,  3883,  1000,  1009, | , -3.4, -2422.5, -31.298, |, 0.0
424.0, 95.3, | , 21.2, 0.0, 13.4, | ,  4000,  3883,  1000,  1004, | , -3.4, -2421.2, -31.251, |, 0.0
425.0, 96.1, | , 21.2, 0.0, 12.4, | ,  4000,  3888,  1000,  1009, | , -3.4, -2421.2, -31.316, |, 0.0
426.0, 96.4, | , 21.2, 0.0, 13.3, | ,  4000,  3883,  1000,  1010, | , -3.4, -2420.7, -31.283, |, 0.0
427.0, 96.4, | , 21.2, 0.0, 13.1, | ,  4000,  3881,  1000,  1014, | , -3.4, -2421.2, -31.304, |, 0.0
428.1, 96.8, | , 21.2, 0.0, 13.5, | ,  4000,  3886,  1000,  1026, | , -3.4, -2421.6, -31.414, |, 0.0
429.1, 97.4, | , 21.2, 0.0, 13.5, | ,  4000,  3885,  1000,  1001, | , -3.4, -2421.2, -31.247, |, 0.0
430.1, 97.6, | , 21.2, 0.0, 12.4, | ,  4000,  3886,  1000,  1019, | , -3.4, -2422.0, -31.376, |, 0.0
431.1, 97.9, | , 21.2, 0.0, 13.6, | ,  4000,  3887,  1000,  1004, | , -3.4, -2421.6, -31.280, |, 0.0
432.1, 98.5, | , 21.2, 0.0, 13.5, | ,  4000,  3885,  1000,  1013, | , -3.4, -2421.6, -31.327, |, 0.0
433.1, 98.4, | , 21.2, 0.0, 13.4, | ,  4000,  3888,  1000,  1022, | , -3.4, -2421.6, -31.405, |, 0.0
434.1, 98.7, | , 21.2, 0.0, 13.2, | ,  4000,  3883,  1000,  1010, | , -3.4, -2421.6, -31.292, |, 0.0
435.1, 98.9, | , 21.2, 0.0, 11.8, | ,  4000,  3881,  1000,  1005, | , -3.4, -2421.2, -31.244, |, 0.0
436.1, 99.2, | , 21.2, 0.0, 13.4, | ,  4000,  3879,  1000,   978, | , -3.4, -2420.7, -31.055, |, 0.0
437.1, 98.9, | , 21.2, 0.0, 13.4, | ,  4000,  3882,  1000,   993, | , -3.4, -2421.6, -31.175, |, 0.0
438.2, 98.9, | , 21.2, 0.0, 13.4, | ,  4000,  3880,  1000,   969, | , -3.4, -2420.7, -31.005, |, 0.0
439.2, 99.2, | , 21.2, 0.0, 13.8, | ,  4000,  3877,  1000,   969, | , -3.4, -2421.2, -30.990, |, 0.0
440.2, 99.3, | , 21.2, 0.0, 13.0, | ,  4000,  3878,  1000,   975, | , -3.4, -2421.2, -31.031, |, 0.0
441.2, 98.9, | , 21.2, 0.0, 13.7, | ,  4000,  3875,  1000,   967, | , -3.4, -2421.6, -30.973, |, 0.0
442.2, 98.9, | , 21.2, 0.0, 13.0, | ,  4000,  3877,  1000,   975, | , -3.4, -2421.6, -31.038, |, 0.0
443.2, 99.2, | , 21.2, 0.0, 14.1, | ,  4000,  3880,  1000,   956, | , -3.4, -2421.2, -30.920, |, 0.0
444.2, 98.9, | , 21.2, 0.0, 13.5, | ,  4000,  3874,  1000,   963, | , -3.4, -2421.6, -30.933, |, 0.0
445.2, 99.1, | , 21.2, 0.0, 12.5, | ,  4000,  3871,  1000,   978, | , -3.4, -2421.6, -31.011, |, 0.0
446.2, 99.2, | , 21.2, 0.0, 13.6, | ,  4000,  3872,  1000,   985, | , -3.4, -2421.2, -31.061, |, 0.0
447.2, 99.2, | , 21.2, 0.0, 14.1, | ,  4000,  3872,  1000,   979, | , -3.4, -2421.2, -31.021, |, 0.0
448.2, 98.9, | , 21.2, 0.0, 13.8, | ,  4000,  3880,  1000,   984, | , -3.4, -2421.2, -31.102, |, 0.0
449.3, 99.1, | , 21.2, 0.0, 13.7, | ,  4000,  3876,  1000,   960, | , -3.4, -2421.6, -30.930, |, 0.0
450.3, 99.0, | , 21.2, 0.0, 13.3, | ,  4000,  3871,  1000,   965, | , -3.4, -2421.2, -30.922, |, 0.0
451.3, 99.3, | , 21.2, 0.0, 14.0, | ,  4000,  3877,  1000,   979, | , -3.4, -2421.2, -31.052, |, 0.0
452.3, 98.9, | , 21.2, 0.0, 13.9, | ,  4000,  3878,  1000,   982, | , -3.4, -2421.2, -31.079, |, 0.0
453.3, 98.9, | , 21.2, 0.0, 13.9, | ,  4000,  3876,  1000,   978, | , -3.4, -2421.2, -31.035, |, 0.0
454.3, 99.3, | , 21.2, 0.0, 14.1, | ,  4000,  3879,  1000,   967, | , -3.4, -2421.2, -30.987, |, 0.0
455.3, 99.0, | , 21.2, 0.0, 13.1, | ,  4000,  3879,  1000,   989, | , -3.4, -2421.2, -31.126, |, 0.0
456.3, 98.9, | , 21.2, 0.0, 14.2, | ,  4000,  3877,  1000,   973, | , -3.4, -2421.6, -31.019, |, 0.0
457.3, 99.3, | , 21.2, 0.0, 14.4, | ,  4000,  3878,  1000,   975, | , -3.4, -2421.6, -31.044, |, 0.0
458.3, 99.3, | , 21.2, 0.0, 14.0, | ,  4000,  3873,  1000,   966, | , -3.4, -2421.2, -30.942, |, 0.0
459.4, 98.9, | , 21.2, 0.0, 14.1, | ,  4000,  3877,  1000,   987, | , -3.4, -2421.6, -31.108, |, 0.0
460.4, 99.1, | , 21.2, 0.0, 13.5, | ,  4000,  3880,  1000,   991, | , -3.4, -2422.0, -31.159, |, 0.0
461.4, 98.9, | , 21.2, 0.0, 14.2, | ,  4000,  3870,  1000,   978, | , -3.4, -2421.6, -31.008, |, 0.0
462.4, 98.9, | , 21.2, 0.0, 14.1, | ,  4000,  3875,  1000,   967, | , -3.4, -2421.2, -30.961, |, 0.0
463.4, 99.0, | , 21.2, 0.0, 14.2, | ,  4000,  3870,  1000,   969, | , -3.4, -2421.2, -30.946, |, 0.0
464.4, 99.0, | , 21.2, 0.0, 14.0, | ,  4000,  3877,  1000,   982, | , -3.4, -2421.2, -31.069, |, 0.0
465.4, 99.4, | , 21.2, 0.0, 13.7, | ,  4000,  3878,  1000,   969, | , -3.4, -2421.6, -31.002, |, 0.0
466.4, 99.0, | , 21.2, 0.0, 14.1, | ,  4000,  3871,  1000,   963, | , -3.4, -2421.6, -30.924, |, 0.0
467.4, 99.5, | , 21.2, 0.0, 14.3, | ,  4000,  3879,  1000,   975, | , -3.4, -2421.6, -31.043, |, 0.0
468.4, 100.3, | , 21.2, 0.0, 14.7, | ,  4000,  3883,  1000,  1001, | , -3.4, -2421.6, -31.232, |, 0.0
469.5, 100.3, | , 21.2, 0.0, 13.7, | ,  4000,  3884,  1000,  1012, | , -3.4, -2421.6, -31.320, |, 0.0
470.5, 100.9, | , 21.2, 0.0, 13.7, | ,  4000,  3883,  1000,  1030, | , -3.4, -2421.6, -31.419, |, 0.0
471.5, 101.5, | , 21.2, 0.0, 14.8, | ,  4000,  3878,  1000,  1030, | , -3.4, -2421.6, -31.390, |, 0.0
472.5, 101.9, | , 21.2, 0.0, 14.9, | ,  4000,  3883,  1000,  1042, | , -3.4, -2421.2, -31.491, |, 0.0
473.5, 102.9, | , 21.2, 0.0, 6.8, | ,  4000,  3886,  1000,  1016, | , -3.4, -2422.9, -31.365, |, 0.0
474.5, 102.5, | , 21.2, 0.0, 14.7, | ,  4000,  3889,  1000,  1035, | , -3.4, -2421.2, -31.491, |, 0.0
475.5, 103.0, | , 21.3, 0.0, 14.0, | ,  4000,  3871,  1000,  1042, | , -3.4, -2421.6, -31.424, |, 0.0
476.5, 103.6, | , 21.2, 0.0, 14.4, | ,  4000,  3750,  1000,  1041, | , -3.4, -2421.2, -30.638, |, 0.0
477.5, 103.7, | , 21.3, 0.0, 14.6, | ,  4000,  3788,  1000,  1043, | , -3.4, -2421.2, -30.895, |, 0.0
478.5, 104.0, | , 21.3, 0.0, 15.0, | ,  4000,  3820,  1000,  1035, | , -3.4, -2421.2, -31.046, |, 0.0
479.6, 104.8, | , 21.3, 0.0, 14.9, | ,  4000,  3847,  1000,   911, | , -3.4, -2421.6, -30.435, |, 0.0
480.6, 104.8, | , 21.3, 0.0, 14.2, | ,  4000,  3858,  1000,   566, | , -3.4, -2421.6, -28.295, |, 0.0
481.6, 105.0, | , 21.3, 0.0, 14.8, | ,  4000,  3867,  1000,   382, | , -3.4, -2421.6, -27.177, |, 0.0
482.6, 105.7, | , 21.3, 0.0, 15.2, | ,  4000,  3878,  1000,   713, | , -3.4, -2421.2, -29.361, |, 0.0
483.6, 106.1, | , 21.3, 0.0, 15.3, | ,  4000,  3879,  1000,   789, | , -3.4, -2421.2, -29.853, |, 0.0
484.6, 106.2, | , 21.3, 0.0, 14.9, | ,  4000,  3878,  1000,   885, | , -3.4, -2421.2, -30.461, |, 0.0
485.6, 106.7, | , 21.3, 0.0, 14.1, | ,  4000,  3882,  1000,   936, | , -3.4, -2421.6, -30.812, |, 0.0
486.6, 107.3, | , 21.3, 0.0, 15.5, | ,  4000,  3881,  1000,   969, | , -3.4, -2421.6, -31.022, |, 0.0
487.6, 107.4, | , 21.3, 0.0, 14.9, | ,  4000,  3881,  1000,   976, | , -3.4, -2421.2, -31.060, |, 0.0
488.6, 107.7, | , 21.3, 0.0, 15.1, | ,  4000,  3887,  1000,   981, | , -3.4, -2421.2, -31.128, |, 0.0
489.6, 108.1, | , 21.3, 0.0, 15.1, | ,  4000,  3884,  1000,   995, | , -3.4, -2421.2, -31.203, |, 0.0
490.7, 109.0, | , 21.3, 0.0, 14.8, | ,  4000,  3879,  1000,  1001, | , -3.4, -2421.2, -31.204, |, 0.0
491.7, 108.9, | , 21.3, 0.0, 15.1, | ,  4000,  3883,  1000,  1001, | , -3.4, -2421.6, -31.243, |, 0.0
492.7, 109.3, | , 21.3, 0.0, 15.3, | ,  4000,  3884,  1000,   997, | , -3.4, -2421.6, -31.219, |, 0.0
493.7, 110.0, | , 21.3, 0.0, 15.2, | ,  4000,  3888,  1000,  1003, | , -3.4, -2421.6, -31.281, |, 0.0
494.7, 110.4, | , 21.3, 0.0, 15.7, | ,  4000,  3881,  1000,  1009, | , -3.4, -2421.2, -31.270, |, 0.0
495.7, 110.6, | , 21.3, 0.0, 14.4, | ,  4000,  3883,  1000,  1013, | , -3.4, -2421.6, -31.317, |, 0.0
496.7, 110.8, | , 21.3, 0.0, 15.3, | ,  4000,  3884,  1000,  1021, | , -3.4, -2421.6, -31.371, |, 0.0
497.7, 111.5, | , 21.3, 0.0, 15.8, | ,  4000,  3878,  1000,  1003, | , -3.4, -2421.6, -31.219, |, 0.0
498.7, 111.6, | , 21.3, 0.0, 15.4, | ,  4000,  3886,  1000,  1017, | , -3.4, -2421.6, -31.360, |, 0.0
499.7, 112.0, | , 21.3, 0.0, 15.7, | ,  4000,  3881,  1000,  1023, | , -3.4, -2421.6, -31.368, |, 0.0
500.7, 112.8, | , 21.3, 0.0, 15.5, | ,  4000,  3882,  1000,  1022, | , -3.4, -2421.6, -31.364, |, 0.0
501.8, 112.7, | , 21.3, 0.0, 15.8, | ,  4000,  3879,  1000,  1007, | , -3.4, -2421.6, -31.252, |, 0.0
502.8, 113.1, | , 21.3, 0.0, 15.6, | ,  4000,  3884,  1000,  1005, | , -3.4, -2421.6, -31.272, |, 0.0
503.8, 113.5, | , 21.3, 0.0, 15.7, | ,  4000,  3884,  1000,  1005, | , -3.4, -2421.2, -31.260, |, 0.0
504.8, 113.9, | , 21.3, 0.0, 15.0, | ,  4000,  3889,  1000,  1030, | , -3.4, -2421.6, -31.457, |, 0.0
505.8, 114.7, | , 21.3, 0.0, 15.3, | ,  4000,  3886,  1000,  1016, | , -3.4, -2421.6, -31.350, |, 0.0
506.8, 114.6, | , 21.3, 0.0, 16.2, | ,  4000,  3887,  1000,  1008, | , -3.4, -2421.2, -31.303, |, 0.0
507.8, 115.3, | , 21.3, 0.0, 16.3, | ,  4000,  3884,  1000,  1012, | , -3.4, -2421.2, -31.309, |, 0.0
508.8, 115.8, | , 21.3, 0.0, 16.1, | ,  4000,  3883,  1000,  1011, | , -3.4, -2421.2, -31.298, |, 0.0
509.8, 115.8, | , 21.3, 0.0, 15.8, | ,  4000,  3883,  1000,  1031, | , -3.4, -2422.0, -31.434, |, 0.0
510.8, 116.3, | , 21.3, 0.0, 15.1, | ,  4000,  3883,  1000,  1021, | , -3.4, -2421.6, -31.369, |, 0.0
511.9, 116.9, | , 21.3, 0.0, 16.7, | ,  4000,  3883,  1000,  1016, | , -3.4, -2421.6, -31.337, |, 0.0
512.9, 116.8, | , 21.3, 0.0, 15.9, | ,  4000,  3879,  1000,  1010, | , -3.4, -2421.6, -31.272, |, 0.0
513.9, 117.2, | , 21.3, 0.0, 16.2, | ,  4000,  3885,  1000,  1038, | , -3.4, -2421.2, -31.482, |, 0.0
514.9, 117.5, | , 21.3, 0.0, 16.2, | ,  4000,  3884,  1000,  1034, | , -3.4, -2421.6, -31.456, |, 0.0
515.9, 118.5, | , 21.3, 0.0, 15.7, | ,  4000,  3883,  1000,  1032, | , -3.4, -2421.2, -31.430, |, 0.0
516.9, 118.2, | , 21.3, 0.0, 16.5, | ,  4000,  3888,  1000,  1024, | , -3.4, -2421.2, -31.410, |, 0.0
517.9, 118.5, | , 21.3, 0.0, 16.0, | ,  4000,  3883,  1000,  1008, | , -3.4, -2421.6, -31.282, |, 0.0
518.9, 118.5, | , 21.3, 0.0, 16.6, | ,  4000,  3883,  1000,  1017, | , -3.4, -2421.6, -31.344, |, 0.0
519.9, 118.8, | , 21.3, 0.0, 16.6, | ,  4000,  3882,  1000,   985, | , -3.4, -2421.2, -31.119, |, 0.0
520.9, 118.7, | , 21.3, 0.0, 15.7, | ,  4000,  3877,  1000,   997, | , -3.4, -2421.6, -31.174, |, 0.0
522.0, 118.5, | , 21.3, 0.0, 16.3, | ,  4000,  3878,  1000,   993, | , -3.4, -2421.2, -31.151, |, 0.0
523.0, 118.9, | , 21.3, 0.0, 16.7, | ,  4000,  3873,  1000,   972, | , -3.4, -2421.6, -30.987, |, 0.0
524.0, 118.8, | , 21.3, 0.0, 17.3, | ,  4000,  3874,  1000,   976, | , -3.4, -2421.2, -31.015, |, 0.0
525.0, 119.6, | , 21.3, 0.0, 7.0, | ,  4000,  3876,  1000,   970, | , -3.4, -2423.3, -31.017, |, 0.0
526.0, 119.1, | , 21.3, 0.0, 16.2, | ,  4000,  3878,  1000,   972, | , -3.4, -2421.6, -31.022, |, 0.0
527.0, 118.9, | , 21.3, 0.0, 17.2, | ,  4000,  3878,  1000,   991, | , -3.4, -2421.2, -31.139, |, 0.0
528.0, 118.6, | , 21.3, 0.0, 16.8, | ,  4000,  3875,  1000,   967, | , -3.4, -2421.6, -30.973, |, 0.0
529.0, 118.5, | , 21.3, 0.0, 16.6, | ,  4000,  3876,  1000,   962, | , -3.4, -2421.2, -30.937, |, 0.0
530.0, 118.9, | , 21.3, 0.0, 17.2, | ,  4000,  3871,  1000,   990, | , -3.4, -2421.2, -31.088, |, 0.0
531.0, 119.1, | , 21.3, 0.0, 16.3, | ,  4000,  3877,  1000,   989, | , -3.4, -2421.2, -31.116, |, 0.0
532.1, 118.6, | , 21.3, 0.0, 16.7, | ,  4000,  3879,  1000,   971, | , -3.4, -2421.6, -31.016, |, 0.0
533.1, 118.5, | , 21.3, 0.0, 17.2, | ,  4000,  3880,  1000,   990, | , -3.4, -2421.2, -31.142, |, 0.0
534.1, 118.9, | , 21.3, 0.0, 17.2, | ,  4000,  3870,  1000,   985, | , -3.4, -2420.7, -31.041, |, 0.0
535.1, 118.9, | , 21.3, 0.0, 17.4, | ,  4000,  3873,  1000,   982, | , -3.4, -2421.6, -31.053, |, 0.0
536.1, 118.7, | , 21.3, 0.0, 16.6, | ,  4000,  3875,  1000,   994, | , -3.4, -2421.6, -31.145, |, 0.0
537.1, 118.9, | , 21.3, 0.0, 17.6, | ,  4000,  3880,  1000,   982, | , -3.4, -2421.2, -31.091, |, 0.0
538.1, 118.9, | , 21.3, 0.0, 17.5, | ,  4000,  3875,  1000,   981, | , -3.4, -2420.7, -31.044, |, 0.0
539.1, 118.5, | , 21.3, 0.0, 17.6, | ,  4000,  3876,  1000,   988, | , -3.4, -2421.2, -31.101, |, 0.0
540.1, 118.7, | , 21.3, 0.0, 16.5, | ,  4000,  3871,  1000,   986, | , -3.4, -2421.6, -31.064, |, 0.0
541.1, 119.0, | , 21.3, 0.0, 16.4, | ,  4000,  3872,  1000,   989, | , -3.4, -2421.6, -31.089, |, 0.0
542.1, 118.5, | , 21.3, 0.0, 17.3, | ,  4000,  3879,  1000,   990, | , -3.4, -2421.2, -31.135, |, 0.0
543.2, 118.5, | , 21.3, 0.0, 16.7, | ,  4000,  3878,  1000,   982, | , -3.4, -2421.6, -31.082, |, 0.0
544.2, 118.5, | , 21.3, 0.0, 17.6, | ,  4000,  3876,  1000,   967, | , -3.4, -2421.6, -30.979, |, 0.0
545.2, 120.4, | , 21.3, 0.0, 7.5, | ,  4000,  3880,  1000,   967, | , -3.4, -2423.3, -31.028, |, 0.0
546.2, 119.5, | , 21.4, 0.0, 16.7, | ,  4000,  3888,  1000,  1018, | , -3.4, -2421.6, -31.375, |, 0.0
547.2, 119.8, | , 21.3, 0.0, 17.6, | ,  4000,  3887,  1000,  1027, | , -3.4, -2421.6, -31.429, |, 0.0
548.2, 120.3, | , 21.4, 0.0, 17.9, | ,  4000,  3880,  1000,  1028, | , -3.4, -2421.6, -31.392, |, 0.0
549.2, 121.1, | , 21.4, 0.0, 18.0, | ,  4000,  3885,  1000,  1046, | , -3.4, -2421.2, -31.535, |, 0.0
550.2, 122.1, | , 21.4, 0.0, 13.9, | ,  4000,  3890,  1000,  1040, | , -3.4, -2421.2, -31.527, |, 0.0
551.2, 121.7, | , 21.4, 0.0, 17.6, | ,  4000,  3882,  1000,  1068, | , -3.4, -2421.6, -31.660, |, 0.0
552.2, 122.4, | , 21.4, 0.0, 18.3, | ,  4000,  3884,  1000,  1062, | , -3.4, -2421.6, -31.638, |, 0.0
553.3, 122.4, | , 21.4, 0.0, 17.8, | ,  4000,  3885,  1000,  1140, | , -3.4, -2397.2, -31.814, |, 0.0
554.3, 122.9, | , 21.4, 0.0, 17.7, | ,  4000,  3887,  1000,  1349, | , -3.4,  -5.2, -0.071, |, 0.0
555.3, 123.8, | , 21.4, 0.0, 18.0, | ,  4000,  3883,  1000,  1640, | , -3.4,  -7.3, -0.106, |, 0.0
556.3, 124.1, | , 21.4, 0.0, 17.2, | ,  4000,  3777,  1000,  2006, | , -3.4,  -6.5, -0.098, |, 0.0
557.3, 124.6, | , 21.4, 0.0, 17.4, | ,  4000,  3758,  1000,  2555, | , -3.4,  -6.5, -0.107, |, 0.0
558.3, 125.7, | , 21.4, 0.0, 18.7, | ,  4000,  3803,  1000,  3361, | , -3.4, -12.4, -0.235, |, 0.0
559.3, 125.7, | , 21.4, 0.0, 18.1, | ,  4000,  3835,  1000,  2594, | , -3.4,   7.7, 0.130, |, 0.0
560.4, 126.0, | , 21.4, 0.0, 18.2, | ,  4000,  3850,  1000,  1594, | , -3.4,  13.3, 0.190, |, 0.0
561.4, 126.8, | , 21.4, 0.0, 17.2, | ,  4000,  3864,  1000,  1189, | , -3.4, -13.7, -0.183, |, 0.0
562.4, 127.1, | , 21.4, 0.0, 19.0, | ,  4000,  3869,  1000,  1181, | , -3.4, -16.7, -0.223, |, 0.0
563.4, 127.1, | , 21.4, 0.0, 18.1, | ,  4000,  3873,  1000,  1103, | , -3.4, -12.9, -0.169, |, 0.0
564.4, 127.5, | , 21.4, 0.0, 18.6, | ,  4000,  3883,  1000,  1061, | , -3.4,  -4.3, -0.056, |, 0.0
565.4, 128.3, | , 21.4, 0.0, 19.0, | ,  4000,  3885,  1000,  1048, | , -3.4, -11.6, -0.151, |, 0.0
566.4, 128.4, | , 21.4, 0.0, 17.7, | ,  4000,  3882,  1000,  1031, | , -3.4, -18.4, -0.239, |, 0.0
567.4, 128.7, | , 21.4, 0.0, 18.9, | ,  4000,  3882,  1000,  1031, | , -3.4, -13.7, -0.178, |, 0.0
568.4, 129.1, | , 21.4, 0.0, 18.4, | ,  4000,  3883,  1000,  1029, | , -3.4,  11.1, 0.144, |, 0.0
569.4, 129.9, | , 21.4, 0.0, 18.8, | ,  4000,  3888,  1000,  1032, | , -3.4,   5.5, 0.072, |, 0.0
570.5, 130.0, | , 21.4, 0.0, 18.0, | ,  4000,  3889,  1000,  1025, | , -3.4,  20.1, 0.260, |, 0.0
571.5, 130.4, | , 21.4, 0.0, 18.1, | ,  4000,  3882,  1000,  1025, | , -3.4, -10.3, -0.133, |, 0.0
572.5, 131.0, | , 21.4, 0.0, 19.1, | ,  4000,  3884,  1000,  1031, | , -3.4, -15.4, -0.200, |, 0.0
573.5, 131.5, | , 21.4, 0.0, 19.4, | ,  4000,  3884,  1000,  1027, | , -3.4, -16.3, -0.211, |, 0.0
574.5, 131.4, | , 21.4, 0.0, 19.1, | ,  4000,  3887,  1000,  1020, | , -3.4,  -1.7, -0.022, |, 0.0
575.5, 131.9, | , 21.4, 0.0, 19.2, | ,  4000,  3877,  1000,  1023, | , -3.4,   5.5, 0.072, |, 0.0
576.5, 132.8, | , 21.4, 0.0, 18.6, | ,  4000,  3884,  1000,  1005, | , -3.4,  12.8, 0.165, |, 0.0
577.5, 133.0, | , 21.4, 0.0, 19.6, | ,  4000,  3880,  1000,  1010, | , -3.4,   8.1, 0.105, |, 0.0
578.5, 133.0, | , 21.4, 0.0, 19.1, | ,  4000,  3884,  1000,  1005, | , -3.4, -13.3, -0.171, |, 0.0
579.5, 133.8, | , 21.4, 0.0, 19.4, | ,  4000,  3882,  1000,  1023, | , -3.4, -16.3, -0.211, |, 0.0
580.5, 134.2, | , 21.4, 0.0, 19.7, | ,  4000,  3881,  1000,  1028, | , -3.4,  11.1, 0.144, |, 0.0
581.6, 134.3, | , 21.4, 0.0, 18.6, | ,  4000,  3883,  1000,  1009, | , -3.4,   6.0, 0.077, |, 0.0
582.6, 134.5, | , 21.4, 0.0, 20.0, | ,  4000,  3883,  1000,  1024, | , -3.4, -15.0, -0.194, |, 0.0
583.6, 135.3, | , 21.4, 0.0, 20.1, | ,  4000,  3884,  1000,  1038, | , -3.4, -13.7, -0.178, |, 0.0
584.6, 135.3, | , 21.4, 0.0, 19.7, | ,  4000,  3888,  1000,  1017, | , -3.4, -17.2, -0.222, |, 0.0
585.6, 135.7, | , 21.4, 0.0, 19.5, | ,  4000,  3885,  1000,  1030, | , -3.4, -15.0, -0.195, |, 0.0
586.6, 136.2, | , 21.4, 0.0, 18.7, | ,  4000,  3884,  1000,  1035, | , -3.4,  -9.4, -0.122, |, 0.0
587.6, 136.8, | , 21.4, 0.0, 20.0, | ,  4000,  3880,  1000,  1035, | , -3.4,  20.1, 0.260, |, 0.0
588.6, 136.9, | , 21.4, 0.0, 19.7, | ,  4000,  3887,  1000,  1016, | , -3.4, -11.2, -0.144, |, 0.0
589.6, 137.1, | , 21.4, 0.0, 19.7, | ,  4000,  3883,  1000,  1016, | , -3.4, -14.6, -0.188, |, 0.0
590.6, 137.9, | , 21.4, 0.0, 20.1, | ,  4000,  3886,  1000,  1025, | , -3.4,  21.4, 0.277, |, 0.0
591.6, 138.4, | , 21.4, 0.0, 19.7, | ,  4000,  3888,  1000,  1028, | , -3.4,  22.3, 0.288, |, 0.0
592.7, 138.1, | , 21.4, 0.0, 20.0, | ,  4000,  3880,  1000,  1025, | , -3.4,  14.5, 0.188, |, 0.0
593.7, 138.3, | , 21.4, 0.0, 20.2, | ,  4000,  3884,  1000,  1029, | , -3.4,  13.7, 0.177, |, 0.0
594.7, 138.4, | , 21.4, 0.0, 19.9, | ,  4000,  3883,  1000,  1009, | , -3.4,   3.8, 0.049, |, 0.0
595.7, 138.8, | , 21.4, 0.0, 20.5, | ,  4000,  3877,  1000,  1006, | , -3.4,  21.4, 0.275, |, 0.0
596.7, 138.7, | , 21.4, 0.0, 19.4, | ,  4000,  3882,  1000,  1008, | , -3.4, -15.0, -0.194, |, 0.0
597.7, 138.4, | , 21.4, 0.0, 20.5, | ,  4000,  3878,  1000,   984, | , -3.4,  -5.6, -0.072, |, 0.0
598.7, 138.9, | , 21.4, 0.0, 20.4, | ,  4000,  3877,  1000,   987, | , -3.4, -12.9, -0.165, |, 0.0
599.7, 138.9, | , 21.4, 0.0, 20.8, | ,  4000,  3878,  1000,   986, | , -3.4, -17.6, -0.225, |, 0.0
600.7, 138.4, | , 21.4, 0.0, 20.2, | ,  4000,  3871,  1000,   964, | , -3.4, -12.9, -0.164, |, 0.0
601.7, 139.0, | , 21.4, 0.0, 20.2, | ,  4000,  3877,  1000,   993, | , -3.4, -17.6, -0.226, |, 0.0
602.7, 139.0, | , 21.4, 0.0, 19.5, | ,  4000,  3880,  1000,   984, | , -3.4, -15.4, -0.198, |, 0.0
603.7, 138.4, | , 21.4, 0.0, 20.7, | ,  4000,  3876,  1000,   990, | , -3.4,   3.8, 0.049, |, 0.0
604.8, 138.5, | , 21.4, 0.0, 20.6, | ,  4000,  3872,  1000,   971, | , -3.4, -14.6, -0.186, |, 0.0
605.8, 138.9, | , 21.4, 0.0, 21.1, | ,  4000,  3869,  1000,   986, | , -3.4, -18.9, -0.241, |, 0.0
606.8, 138.6, | , 21.4, 0.0, 19.9, | ,  4000,  3877,  1000,   967, | , -3.4, -18.0, -0.230, |, 0.0
607.8, 138.5, | , 21.4, 0.0, 20.9, | ,  4000,  3880,  1000,   975, | , -3.4, -17.6, -0.225, |, 0.0
608.8, 138.5, | , 21.4, 0.0, 20.8, | ,  4000,  3872,  1000,   986, | , -3.4,  20.5, 0.263, |, 0.0
609.8, 138.8, | , 21.4, 0.0, 21.0, | ,  4000,  3873,  1000,   972, | , -3.4,  12.4, 0.158, |, 0.0
610.8, 138.9, | , 21.4, 0.0, 21.4, | ,  4000,  3873,  1000,   982, | , -3.4, -11.6, -0.148, |, 0.0
611.8, 138.6, | , 21.4, 0.0, 20.8, | ,  4000,  3877,  1000,   982, | , -3.4, -17.6, -0.225, |, 0.0
612.8, 138.5, | , 21.4, 0.0, 20.8, | ,  4000,  3877,  1000,   970, | , -3.4, -13.3, -0.170, |, 0.0
613.8, 138.9, | , 21.4, 0.0, 21.8, | ,  4000,  3880,  1000,   986, | , -3.4, -13.3, -0.171, |, 0.0
614.9, 138.9, | , 21.4, 0.0, 21.8, | ,  4000,  3878,  1000,   967, | , -3.4,  -4.3, -0.055, |, 0.0
615.9, 138.5, | , 21.4, 0.0, 21.6, | ,  4000,  3874,  1000,   991, | , -3.4,   5.1, 0.066, |, 0.0
616.9, 138.6, | , 21.4, 0.0, 20.6, | ,  4000,  3873,  1000,   985, | , -3.4, -14.2, -0.181, |, 0.0
617.9, 138.9, | , 21.4, 0.0, 21.6, | ,  4000,  3876,  1000,   969, | , -3.4, -16.7, -0.214, |, 0.0
618.9, 138.4, | , 21.4, 0.0, 21.8, | ,  4000,  3873,  1000,   984, | , -3.4, -14.6, -0.187, |, 0.0
619.9, 138.5, | , 21.4, 0.0, 21.5, | ,  4000,  3875,  1000,   967, | , -3.4,   3.0, 0.038, |, 0.0
620.9, 138.9, | , 21.4, 0.0, 22.1, | ,  4000,  3875,  1000,   971, | , -3.4, -14.6, -0.186, |, 0.0
621.9, 139.1, | , 21.4, 0.0, 21.6, | ,  4000,  3877,  1000,   992, | , -3.4, -15.0, -0.193, |, 0.0
622.9, 138.4, | , 21.4, 0.0, 21.8, | ,  4000,  3880,  1000,   966, | , -3.4, -15.9, -0.203, |, 0.0
623.9, 138.4, | , 21.5, 0.0, 21.5, | ,  4000,  3874,  1000,   980, | , -3.4,  -9.4, -0.121, |, 0.0
624.9, 138.9, | , 21.5, 0.0, 22.6, | ,  4000,  3877,  1000,   966, | , -3.4,  20.5, 0.262, |, 0.0
626.0, 138.4, | , 21.5, 0.0, 22.0, | ,  4000,  3874,  1000,   968, | , -3.4, -12.0, -0.153, |, 0.0
627.0, 138.6, | , 21.5, 0.0, 20.9, | ,  4000,  3875,  1000,   975, | , -3.4, -17.6, -0.225, |, 0.0
628.0, 138.4, | , 21.5, 0.0, 22.3, | ,  4000,  3879,  1000,   972, | , -3.4, -17.6, -0.225, |, 0.0
629.0, 138.9, | , 21.5, 0.0, 22.6, | ,  4000,  3874,  1000,   996, | , -3.4, -17.2, -0.220, |, 0.0
630.0, 138.5, | , 21.5, 0.0, 22.1, | ,  4000,  3872,  1000,   968, | , -3.4, -14.2, -0.181, |, 0.0
631.0, 138.5, | , 21.5, 0.0, 22.6, | ,  4000,  3876,  1000,   975, | , -3.4, -14.6, -0.186, |, 0.0
632.0, 139.0, | , 21.5, 0.0, 22.0, | ,  4000,  3875,  1000,   981, | , -3.4,  15.4, 0.197, |, 0.0
633.0, 139.0, | , 21.5, 0.0, 22.5, | ,  4000,  3871,  1000,   975, | , -3.4,   1.7, 0.022, |, 0.0
634.0, 138.4, | , 21.5, 0.0, 22.9, | ,  4000,  3868,  1000,   971, | , -3.4,  -9.9, -0.126, |, 0.0
635.0, 138.4, | , 21.5, 0.0, 22.4, | ,  4000,  3873,  1000,   972, | , -3.4, -10.3, -0.132, |, 0.0
636.0, 138.9, | , 21.5, 0.0, 23.2, | ,  4000,  3876,  1000,   966, | , -3.4, -16.7, -0.213, |, 0.0
637.1, 139.0, | , 21.5, 0.0, 22.7, | ,  4000,  3877,  1000,   993, | , -3.4, -14.6, -0.187, |, 0.0
638.1, 138.4, | , 21.5, 0.0, 22.6, | ,  4000,  3874,  1000,   992, | , -3.4, -14.2, -0.182, |, 0.0
639.1, 138.5, | , 21.5, 0.0, 22.9, | ,  4000,  3872,  1000,   987, | , -3.4,   9.4, 0.120, |, 0.0
640.1, 138.9, | , 21.5, 0.0, 23.1, | ,  4000,  3871,  1000,   964, | , -3.4, -13.3, -0.170, |, 0.0
641.1, 138.4, | , 21.5, 0.0, 23.0, | ,  4000,  3875,  1000,   974, | , -3.4, -14.2, -0.181, |, 0.0
642.1, 138.6, | , 21.5, 0.0, 22.4, | ,  4000,  3872,  1000,   976, | , -3.4, -10.7, -0.137, |, 0.0
643.1, 138.9, | , 21.5, 0.0, 23.3, | ,  4000,  3874,  1000,   967, | , -3.4, -16.7, -0.213, |, 0.0
644.1, 138.5, | , 21.5, 0.0, 23.2, | ,  4000,  3875,  1000,   983, | , -3.4, -13.3, -0.170, |, 0.0
645.1, 139.4, | , 21.5, 0.0, 16.9, | ,  4000,  3878,  1000,   974, | , -3.4, -18.0, -0.230, |, 0.0
646.1, 138.4, | , 21.5, 0.0, 23.0, | ,  4000,  3875,  1000,   974, | , -3.4, -16.3, -0.208, |, 0.0
647.1, 139.0, | , 21.5, 0.0, 22.9, | ,  4000,  3879,  1000,   986, | , -3.4, -16.3, -0.209, |, 0.0
648.2, 138.9, | , 21.5, 0.0, 23.8, | ,  4000,  3874,  1000,   973, | , -3.4, -16.3, -0.208, |, 0.0
649.2, 138.4, | , 21.5, 0.0, 23.9, | ,  4000,  3874,  1000,   983, | , -3.4, -17.2, -0.220, |, 0.0
650.2, 138.5, | , 21.5, 0.0, 23.4, | ,  4000,  3874,  1000,   990, | , -3.4, -15.9, -0.203, |, 0.0
651.2, 138.9, | , 21.5, 0.0, 24.1, | ,  4000,  3873,  1000,   987, | , -3.4,   7.3, 0.093, |, 0.0
652.2, 138.7, | , 21.5, 0.0, 22.2, | ,  4000,  3874,  1000,   973, | , -3.4, -19.7, -0.252, |, 0.0
653.2, 138.4, | , 21.5, 0.0, 23.9, | ,  4000,  3878,  1000,   968, | , -3.4,  -9.0, -0.115, |, 0.0
654.2, 138.4, | , 21.5, 0.0, 24.2, | ,  4000,  3877,  1000,   985, | , -3.4, -14.2, -0.181, |, 0.0
655.2, 138.9, | , 21.5, 0.0, 24.6, | ,  4000,  3875,  1000,   985, | , -3.4, -13.7, -0.176, |, 0.0
656.2, 138.4, | , 21.5, 0.0, 23.9, | ,  4000,  3877,  1000,   957, | , -3.4, -14.2, -0.180, |, 0.0
657.2, 139.8, | , 21.5, 0.0, 13.4, | ,  4000,  3877,  1000,   977, | , -3.4,  -8.2, -0.104, |, 0.0
658.2, 138.9, | , 21.5, 0.0, 24.5, | ,  4000,  3879,  1000,   977, | , -3.4,  -8.6, -0.110, |, 0.0
659.3, 138.9, | , 21.5, 0.0, 24.5, | ,  4000,  3876,  1000,   963, | , -3.4, -10.3, -0.131, |, 0.0
660.3, 138.4, | , 21.5, 0.0, 24.3, | ,  4000,  3876,  1000,   973, | , -3.4, -17.6, -0.225, |, 0.0
661.3, 138.5, | , 21.5, 0.0, 24.6, | ,  4000,  3879,  1000,   956, | , -3.4, -15.9, -0.202, |, 0.0
662.3, 139.0, | , 21.5, 0.0, 23.9, | ,  4000,  3870,  1000,   963, | , -3.4, -16.3, -0.208, |, 0.0
663.3, 138.4, | , 21.5, 0.0, 24.4, | ,  4000,  3877,  1000,   993, | , -3.4, -18.0, -0.231, |, 0.0
664.3, 138.4, | , 21.5, 0.0, 24.8, | ,  4000,  3872,  1000,   982, | , -3.4, -14.2, -0.181, |, 0.0
665.3, 138.4, | , 21.5, 0.0, 25.0, | ,  4000,  3873,  1000,   975, | , -3.4,   5.5, 0.071, |, 0.0
666.3, 138.5, | , 21.5, 0.0, 24.9, | ,  4000,  3872,  1000,   953, | , -3.4, -13.7, -0.175, |, 0.0
667.3, 138.6, | , 21.5, 0.0, 23.0, | ,  4000,  3877,  1000,   980, | , -3.4, -17.2, -0.220, |, 0.0
668.3, 138.4, | , 21.5, 0.0, 25.2, | ,  4000,  3878,  1000,   986, | , -3.4, -15.0, -0.193, |, 0.0
669.3, 138.4, | , 21.5, 0.0, 25.3, | ,  4000,  3876,  1000,   985, | , -3.4, -14.2, -0.181, |, 0.0
670.3, 138.9, | , 21.5, 0.0, 25.7, | ,  4000,  3880,  1000,   961, | , -3.4, -13.7, -0.175, |, 0.0
671.4, 138.4, | , 21.5, 0.0, 25.2, | ,  4000,  3875,  1000,   967, | , -3.4,  -0.9, -0.011, |, 0.0
672.4, 138.6, | , 21.5, 0.0, 24.5, | ,  4000,  3879,  1000,   967, | , -3.4, -10.3, -0.132, |, 0.0
673.4, 138.9, | , 21.5, 0.0, 25.5, | ,  4000,  3879,  1000,   982, | , -3.4, -17.6, -0.225, |, 0.0
674.4, 138.9, | , 21.5, 0.0, 25.7, | ,  4000,  3877,  1000,   975, | , -3.4, -17.6, -0.225, |, 0.0
675.4, 138.4, | , 21.5, 0.0, 25.4, | ,  4000,  3871,  1000,   992, | , -3.4, -14.6, -0.187, |, 0.0
676.4, 138.5, | , 21.5, 0.0, 25.6, | ,  4000,  3883,  1000,   967, | , -3.4, -14.6, -0.186, |, 0.0
677.4, 138.6, | , 21.5, 0.0, 24.8, | ,  4000,  3874,  1000,   962, | , -3.4,   7.3, 0.092, |, 0.0
678.4, 138.9, | , 21.5, 0.0, 25.7, | ,  4000,  3877,  1000,   983, | , -3.4,  18.4, 0.236, |, 0.0
679.4, 138.4, | , 21.5, 0.0, 25.2, | ,  4000,  3876,  1000,   988, | , -3.4,  -9.4, -0.121, |, 0.0
680.4, 138.9, | , 21.5, 0.0, 25.8, | ,  4000,  3878,  1000,   984, | , -3.4, -15.0, -0.192, |, 0.0
681.5, 138.9, | , 21.5, 0.0, 26.1, | ,  4000,  3877,  1000,   976, | , -3.4, -13.7, -0.176, |, 0.0
682.5, 138.6, | , 21.5, 0.0, 25.3, | ,  4000,  3871,  1000,   982, | , -3.4,  17.5, 0.224, |, 0.0
683.5, 138.5, | , 21.5, 0.0, 25.9, | ,  4000,  3879,  1000,   967, | , -3.4,  -1.3, -0.017, |, 0.0
684.5, 138.9, | , 21.5, 0.0, 26.3, | ,  4000,  3878,  1000,   990, | , -3.4,  16.3, 0.208, |, 0.0
685.5, 138.4, | , 21.5, 0.0, 25.8, | ,  4000,  3873,  1000,   986, | , -3.4, -11.2, -0.143, |, 0.0
686.5, 138.4, | , 21.5, 0.0, 26.4, | ,  4000,  3874,  1000,   990, | , -3.4, -16.7, -0.214, |, 0.0
687.5, 139.0, | , 21.5, 0.0, 25.5, | ,  4000,  3878,  1000,   963, | , -3.4, -16.7, -0.213, |, 0.0
688.5, 138.5, | , 21.5, 0.0, 26.9, | ,  4000,  3872,  1000,   981, | , -3.4,   6.4, 0.082, |, 0.0
689.5, 138.4, | , 21.5, 0.0, 26.3, | ,  4000,  3874,  1000,   986, | , -3.4,  11.5, 0.148, |, 0.0
690.5, 138.5, | , 21.5, 0.0, 26.7, | ,  4000,  3876,  1000,   981, | , -3.4,  15.8, 0.203, |, 0.0
691.5, 138.5, | , 21.5, 0.0, 26.3, | ,  4000,  3876,  1000,   978, | , -3.4,  -5.6, -0.072, |, 0.0
692.5, 139.1, | , 21.5, 0.0, 26.4, | ,  4000,  3874,  1000,   980, | , -3.4,  -2.6, -0.033, |, 0.0
693.6, 138.4, | , 21.5, 0.0, 26.6, | ,  4000,  3877,  1000,   967, | , -3.4, -11.6, -0.148, |, 0.0
694.6, 138.4, | , 21.5, 0.0, 27.0, | ,  4000,  3877,  1000,   977, | , -3.4, -16.3, -0.209, |, 0.0
695.6, 138.9, | , 21.5, 0.0, 27.2, | ,  4000,  3876,  1000,   984, | , -3.4,  -4.3, -0.055, |, 0.0
696.6, 138.9, | , 21.5, 0.0, 27.4, | ,  4000,  3872,  1000,   961, | , -3.4,  -2.2, -0.028, |, 0.0
697.6, 138.6, | , 21.5, 0.0, 26.4, | ,  4000,  3874,  1000,   979, | , -3.4, -17.6, -0.225, |, 0.0
698.6, 138.4, | , 21.5, 0.0, 27.2, | ,  4000,  3877,  1000,   991, | , -3.4, -10.7, -0.138, |, 0.0
699.6, 138.9, | , 21.5, 0.0, 27.5, | ,  4000,  3877,  1000,   978, | , -3.4,  21.4, 0.274, |, 0.0
700.6, 138.5, | , 21.5, 0.0, 27.2, | ,  4000,  3873,  1000,   987, | , -3.4,  -1.7, -0.022, |, 0.0
701.6, 138.4, | , 21.5, 0.0, 27.5, | ,  4000,  3875,  1000,   990, | , -3.4, -15.0, -0.193, |, 0.0
702.6, 138.6, | , 21.5, 0.0, 26.3, | ,  4000,  3875,  1000,   974, | , -3.4, -16.3, -0.208, |, 0.0
703.7, 138.9, | , 21.5, 0.0, 27.7, | ,  4000,  3871,  1000,   958, | , -3.4, -15.4, -0.197, |, 0.0
704.7, 138.4, | , 21.6, 0.0, 27.6, | ,  4000,  3878,  1000,   961, | , -3.4,   6.8, 0.087, |, 0.0
705.7, 138.4, | , 21.5, 0.0, 27.4, | ,  4000,  3877,  1000,   983, | , -3.4,   7.3, 0.093, |, 0.0
706.7, 138.9, | , 21.6, 0.0, 28.0, | ,  4000,  3879,  1000,   976, | , -3.4,  14.5, 0.186, |, 0.0
707.7, 139.0, | , 21.5, 0.0, 26.3, | ,  4000,  3876,  1000,   976, | , -3.4, -13.7, -0.176, |, 0.0
708.7, 138.4, | , 21.6, 0.0, 27.9, | ,  4000,  3872,  1000,   986, | , -3.4, -13.3, -0.170, |, 0.0
709.7, 138.5, | , 21.6, 0.0, 28.4, | ,  4000,  3872,  1000,   981, | , -3.4,  10.3, 0.131, |, 0.0
710.7, 138.9, | , 21.6, 0.0, 28.2, | ,  4000,  3875,  1000,   973, | , -3.4,  15.4, 0.197, |, 0.0
711.7, 138.9, | , 21.6, 0.0, 28.5, | ,  4000,  3878,  1000,   985, | , -3.4,  -8.6, -0.110, |, 0.0
712.7, 138.6, | , 21.6, 0.0, 27.2, | ,  4000,  3881,  1000,   971, | , -3.4,   1.3, 0.016, |, 0.0
713.7, 138.4, | , 21.6, 0.0, 28.2, | ,  4000,  3880,  1000,   972, | , -3.4,  -2.2, -0.028, |, 0.0
714.8, 138.9, | , 21.6, 0.0, 28.7, | ,  4000,  3881,  1000,   978, | , -3.4,  -4.7, -0.061, |, 0.0
715.8, 138.4, | , 21.6, 0.0, 28.4, | ,  4000,  3878,  1000,   990, | , -3.4, -12.0, -0.154, |, 0.0
716.8, 138.4, | , 21.6, 0.0, 28.4, | ,  4000,  3873,  1000,   961, | , -3.4, -17.2, -0.219, |, 0.0
717.8, 139.0, | , 21.6, 0.0, 27.9, | ,  4000,  3875,  1000,   978, | , -3.4,  13.7, 0.175, |, 0.0
718.8, 138.4, | , 21.6, 0.0, 28.4, | ,  4000,  3871,  1000,   979, | , -3.4,  -6.5, -0.082, |, 0.0
719.8, 138.4, | , 21.6, 0.0, 29.2, | ,  4000,  3876,  1000,   986, | , -3.4, -12.9, -0.165, |, 0.0
720.8, 138.4, | , 21.6, 0.0, 28.7, | ,  4000,  3876,  1000,   970, | , -3.4, -16.7, -0.214, |, 0.0
721.8, 138.9, | , 21.6, 0.0, 29.4, | ,  4000,  3880,  1000,   982, | , -3.4, -14.6, -0.187, |, 0.0
722.8, 138.6, | , 21.6, 0.0, 28.1, | ,  4000,  3878,  1000,   965, | , -3.4, -14.2, -0.181, |, 0.0
723.8, 138.5, | , 21.6, 0.0, 28.9, | ,  4000,  3880,  1000,   969, | , -3.4, -12.4, -0.159, |, 0.0
724.8, 138.4, | , 21.6, 0.0, 29.0, | ,  4000,  3876,  1000,   986, | , -3.4,  -0.9, -0.011, |, 0.0
725.9, 138.4, | , 21.6, 0.0, 29.0, | ,  4000,  3872,  1000,   985, | , -3.4,  17.5, 0.224, |, 0.0
726.9, 138.4, | , 21.6, 0.0, 29.2, | ,  4000,  3876,  1000,   972, | , -3.4,   7.7, 0.098, |, 0.0
727.9, 138.7, | , 21.6, 0.0, 28.6, | ,  4000,  3873,  1000,   976, | , -3.4, -17.6, -0.225, |, 0.0
728.9, 138.5, | , 21.6, 0.0, 29.6, | ,  4000,  3877,  1000,   986, | , -3.4, -16.3, -0.209, |, 0.0
729.9, 138.9, | , 21.6, 0.0, 30.1, | ,  4000,  3872,  1000,   975, | , -3.4, -15.9, -0.203, |, 0.0
730.9, 138.4, | , 21.6, 0.0, 29.8, | ,  4000,  3876,  1000,   978, | , -3.4, -14.6, -0.187, |, 0.0
731.9, 138.4, | , 21.6, 0.0, 29.3, | ,  4000,  3874,  1000,   983, | , -3.4, -12.0, -0.154, |, 0.0
732.9, 139.0, | , 21.6, 0.0, 29.3, | ,  4000,  3878,  1000,   966, | , -3.4,   2.1, 0.027, |, 0.0
733.9, 138.9, | , 21.6, 0.0, 30.2, | ,  4000,  3877,  1000,   969, | , -3.4,  -1.3, -0.017, |, 0.0
734.9, 138.4, | , 21.6, 0.0, 29.9, | ,  4000,  3878,  1000,   960, | , -3.4,  -5.6, -0.071, |, 0.0
735.9, 138.4, | , 21.6, 0.0, 30.0, | ,  4000,  3873,  1000,   967, | , -3.4, -18.0, -0.230, |, 0.0
737.0, 138.9, | , 21.6, 0.0, 30.5, | ,  4000,  3876,  1000,   967, | , -3.4, -17.6, -0.224, |, 0.0
738.0, 138.6, | , 21.6, 0.0, 29.3, | ,  4000,  3877,  1000,   991, | , -3.4,  18.8, 0.241, |, 0.0
739.0, 138.4, | , 21.6, 0.0, 30.4, | ,  4000,  3878,  1000,   982, | , -3.4,  10.7, 0.137, |, 0.0
740.0, 138.9, | , 21.6, 0.0, 30.8, | ,  4000,  3874,  1000,   967, | , -3.4, -15.0, -0.192, |, 0.0
741.0, 138.5, | , 21.6, 0.0, 30.6, | ,  4000,  3879,  1000,   972, | , -3.4, -17.2, -0.219, |, 0.0
742.0, 138.4, | , 21.6, 0.0, 30.7, | ,  4000,  3877,  1000,   963, | , -3.4,   6.8, 0.087, |, 0.0
743.0, 138.5, | , 21.6, 0.0, 29.7, | ,  4000,  3880,  1000,   978, | , -3.4,  -3.9, -0.050, |, 0.0
744.0, 138.9, | , 21.6, 0.0, 31.4, | ,  4000,  3874,  1000,   971, | , -3.4,  -5.6, -0.071, |, 0.0
745.0, 138.8, | , 21.6, 0.0, 31.0, | ,  4000,  3880,  1000,   972, | , -3.4,  -6.9, -0.088, |, 0.0
746.0, 138.5, | , 21.6, 0.0, 31.0, | ,  4000,  3874,  1000,   986, | , -3.4,  -8.6, -0.110, |, 0.0
747.0, 138.5, | , 21.6, 0.0, 30.7, | ,  4000,  3879,  1000,   966, | , -3.4, -11.6, -0.148, |, 0.0
748.1, 139.0, | , 21.6, 0.0, 31.0, | ,  4000,  3877,  1000,   973, | , -3.4, -14.2, -0.181, |, 0.0
749.1, 139.0, | , 21.6, 0.0, 31.2, | ,  4000,  3874,  1000,   959, | , -3.4,  19.3, 0.245, |, 0.0
750.1, 138.4, | , 21.6, 0.0, 31.4, | ,  4000,  3872,  1000,   958, | , -3.4,   0.4, 0.005, |, 0.0
751.1, 138.4, | , 21.6, 0.0, 31.4, | ,  4000,  3878,  1000,   965, | , -3.4, -11.6, -0.148, |, 0.0
752.1, 138.9, | , 21.6, 0.0, 31.6, | ,  4000,  3871,  1000,   986, | , -3.4, -15.4, -0.198, |, 0.0
753.1, 138.6, | , 21.6, 0.0, 30.7, | ,  4000,  3873,  1000,   989, | , -3.4,  -9.9, -0.127, |, 0.0
754.1, 139.8, | , 21.6, 0.0, 22.1, | ,  4000,  3871,  1000,   987, | , -3.4,  16.3, 0.208, |, 0.0
755.1, 138.8, | , 21.6, 0.0, 31.9, | ,  4000,  3875,  1000,   991, | , -3.4, -15.0, -0.193, |, 0.0
756.1, 138.4, | , 21.6, 0.0, 31.6, | ,  4000,  3874,  1000,   967, | , -3.4, -11.6, -0.148, |, 0.0
757.1, 138.4, | , 21.6, 0.0, 31.9, | ,  4000,  3880,  1000,   970, | , -3.4, -16.7, -0.214, |, 0.0
758.1, 138.6, | , 21.6, 0.0, 30.5, | ,  4000,  3876,  1000,   971, | , -3.4, -17.6, -0.225, |, 0.0
759.2, 139.6, | , 21.6, 0.0, 26.1, | ,  4000,  3877,  1000,   997, | , -3.4, -14.6, -0.187, |, 0.0
760.2, 138.5, | , 21.6, 0.0, 31.8, | ,  4000,  3878,  1000,   982, | , -3.4,   5.5, 0.071, |, 0.0
761.2, 138.5, | , 21.6, 0.0, 32.0, | ,  4000,  3881,  1000,   980, | , -3.4,   3.8, 0.049, |, 0.0
762.2, 138.4, | , 21.6, 0.0, 32.2, | ,  4000,  3874,  1000,   955, | , -3.4, -10.7, -0.137, |, 0.0
763.2, 139.0, | , 21.6, 0.0, 31.1, | ,  4000,  3876,  1000,   977, | , -3.4, -16.7, -0.214, |, 0.0
764.2, 138.4, | , 21.6, 0.0, 32.1, | ,  4000,  3876,  1000,   982, | , -3.4, -16.3, -0.209, |, 0.0
765.2, 138.5, | , 21.6, 0.0, 32.1, | ,  4000,  3875,  1000,   963, | , -3.4, -12.4, -0.159, |, 0.0
766.2, 138.8, | , 21.6, 0.0, 32.7, | ,  4000,  3878,  1000,   968, | , -3.4, -15.0, -0.192, |, 0.0
767.2, 138.9, | , 21.6, 0.0, 33.0, | ,  4000,  3874,  1000,   965, | , -3.4, -18.0, -0.230, |, 0.0
768.2, 138.5, | , 21.6, 0.0, 32.1, | ,  4000,  3877,  1000,   974, | , -3.4,  14.1, 0.180, |, 0.0
769.3, 138.4, | , 21.6, 0.0, 32.7, | ,  4000,  3878,  1000,   986, | , -3.4,   3.4, 0.044, |, 0.0
770.3, 138.9, | , 21.6, 0.0, 33.0, | ,  4000,  3872,  1000,   968, | , -3.4,  -8.2, -0.104, |, 0.0
771.3, 138.5, | , 21.6, 0.0, 32.6, | ,  4000,  3880,  1000,   971, | , -3.4,  -1.7, -0.022, |, 0.0
772.3, 138.5, | , 21.6, 0.0, 32.9, | ,  4000,  3876,  1000,   972, | , -3.4, -11.6, -0.148, |, 0.0
773.3, 139.0, | , 21.6, 0.0, 32.6, | ,  4000,  3872,  1000,   984, | , -3.4, -15.9, -0.203, |, 0.0
774.3, 138.4, | , 21.6, 0.0, 33.9, | ,  4000,  3871,  1000,   970, | , -3.4,   1.3, 0.016, |, 0.0
775.3, 138.4, | , 21.6, 0.0, 33.4, | ,  4000,  3876,  1000,   982, | , -3.4, -13.7, -0.176, |, 0.0
776.3, 138.4, | , 21.6, 0.0, 33.3, | ,  4000,  3871,  1000,   963, | , -3.4, -12.9, -0.164, |, 0.0
777.3, 138.9, | , 21.6, 0.0, 33.9, | ,  4000,  3877,  1000,   965, | , -3.4, -14.2, -0.181, |, 0.0
778.3, 139.0, | , 21.6, 0.0, 32.9, | ,  4000,  3877,  1000,   978, | , -3.4,  22.3, 0.285, |, 0.0
779.3, 138.8, | , 21.6, 0.0, 27.9, | ,  4000,  3871,  1000,   971, | , -3.4,  12.4, 0.158, |, 0.0
780.4, 138.4, | , 21.6, 0.0, 33.5, | ,  4000,  3879,  1000,   986, | , -3.4, -13.7, -0.176, |, 0.0
781.4, 138.9, | , 21.6, 0.0, 34.2, | ,  4000,  3876,  1000,   969, | , -3.4,  16.7, 0.213, |, 0.0
782.4, 138.9, | , 21.6, 0.0, 33.9, | ,  4000,  3875,  1000,   972, | , -3.4,   2.1, 0.027, |, 0.0
783.4, 138.6, | , 21.6, 0.0, 33.1, | ,  4000,  3877,  1000,   975, | , -3.4, -14.2, -0.181, |, 0.0
784.4, 138.4, | , 21.6, 0.0, 33.9, | ,  4000,  3879,  1000,   966, | , -3.4, -17.6, -0.225, |, 0.0
785.4, 138.9, | , 21.6, 0.0, 34.7, | ,  4000,  3875,  1000,   984, | , -3.4, -16.7, -0.214, |, 0.0
786.4, 138.4, | , 21.6, 0.0, 34.1, | ,  4000,  3876,  1000,   967, | , -3.4,  -9.0, -0.115, |, 0.0
787.4, 138.4, | , 21.7, 0.0, 34.0, | ,  4000,  3880,  1000,   968, | , -3.4,  -9.9, -0.126, |, 0.0
788.4, 139.1, | , 21.6, 0.0, 33.8, | ,  4000,  3877,  1000,   968, | , -3.4, -18.0, -0.230, |, 0.0
789.4, 138.8, | , 21.7, 0.0, 34.8, | ,  4000,  3875,  1000,   986, | , -3.4, -15.9, -0.203, |, 0.0
790.4, 138.4, | , 21.7, 0.0, 34.4, | ,  4000,  3877,  1000,   987, | , -3.4,  -1.7, -0.022, |, 0.0
791.5, 138.4, | , 21.6, 0.0, 34.6, | ,  4000,  3874,  1000,   973, | , -3.4,  -4.3, -0.055, |, 0.0
792.5, 138.8, | , 21.7, 0.0, 35.2, | ,  4000,  3873,  1000,   966, | , -3.4,  10.3, 0.131, |, 0.0
793.5, 138.6, | , 21.6, 0.0, 33.8, | ,  4000,  3871,  1000,   978, | , -3.4,  12.4, 0.158, |, 0.0
794.5, 138.4, | , 21.7, 0.0, 35.1, | ,  4000,  3878,  1000,   987, | , -3.4,   1.7, 0.022, |, 0.0
795.5, 138.4, | , 21.7, 0.0, 34.9, | ,  4000,  3872,  1000,   983, | , -3.4,  -9.9, -0.126, |, 0.0
796.5, 138.9, | , 21.7, 0.0, 35.2, | ,  4000,  3875,  1000,   975, | , -3.4,  -1.7, -0.022, |, 0.0
797.5, 138.4, | , 21.7, 0.0, 35.2, | ,  4000,  3873,  1000,   985, | , -3.4, -11.6, -0.148, |, 0.0
