Repository: jdhuang-csm/Ru-BCA

## Methods
* (BaO)<sub>x</sub>-(CaO)<sub>y</sub>-(Al<sub>2</sub>O<sub>3</sub>)<sub>1-x-y</sub> (BCA) catalyst supports were synthesized via sol-gel and solid-state methods. 
* Ru/BCA catalysts were prepared via incipient wetness impregnation to achieve 1 wt. % Ru loading.
* Ammonia synthesis rates were measured for Ru/BCA catalysts in a packed-bed reactor at 480-600<sup>o</sup>C, 10 bar, and space velocities up to 1.3 x 10<sup>6</sup> ml g<sub>cat</sub><sup>-1</sup> h<sup>-1</sup>.
* A machine learning (ML) model was employed to improve understanding of the behavior of Ru/BCA catalysts.
* A microkinetic model was developed to describe the best-performing catalyst.

File: data/init_files_Cadigan/BCA723.txt (part 2 of 46)
********** Start test **********
Elapsed time, Pressure, | , LJtemp(C), Inner-Temp, Outer-Temp, | , N2-set, N2-flow, H2-set, H2-flow, | , pH, NH3_ppm, NH3_Prod_rate, |, In222Temp
393.7, 97.6, | , 22.1, 0.0, 14.2, | ,  4000,  3881,  1000,   998, | , -3.4, -2422.0, -29.205, |, 0.0
394.7, 97.9, | , 22.1, 0.0, 14.8, | ,  4000,  3877,  1000,  1007, | , -3.4, -2421.6, -29.229, |, 0.0
395.7, 97.9, | , 22.1, 0.0, 14.6, | ,  4000,  3881,  1000,   996, | , -3.4, -2422.0, -29.192, |, 0.0
396.8, 98.3, | , 22.1, 0.0, 14.0, | ,  4000,  3876,  1000,  1012, | , -3.4, -2422.5, -29.265, |, 0.0
397.8, 98.7, | , 22.1, 0.0, 14.7, | ,  4000,  3880,  1000,   995, | , -3.4, -2422.5, -29.187, |, 0.0
398.8, 98.8, | , 22.1, 0.0, 14.3, | ,  4000,  3880,  1000,  1006, | , -3.4, -2422.0, -29.244, |, 0.0
399.8, 98.7, | , 22.1, 0.0, 14.6, | ,  4000,  3885,  1000,  1004, | , -3.4, -2422.0, -29.264, |, 0.0
400.8, 98.9, | , 22.1, 0.0, 14.8, | ,  4000,  3881,  1000,   986, | , -3.4, -2422.0, -29.136, |, 0.0
401.8, 99.4, | , 22.1, 0.0, 13.8, | ,  4000,  3881,  1000,  1004, | , -3.4, -2422.5, -29.241, |, 0.0
402.8, 99.2, | , 22.1, 0.0, 14.8, | ,  4000,  3879,  1000,   977, | , -3.4, -2421.6, -29.062, |, 0.0
403.8, 99.3, | , 22.1, 0.0, 14.1, | ,  4000,  3878,  1000,   993, | , -3.4, -2422.5, -29.164, |, 0.0
404.8, 99.4, | , 22.1, 0.0, 14.1, | ,  4000,  3875,  1000,   997, | , -3.4, -2422.0, -29.162, |, 0.0
405.8, 99.7, | , 22.1, 0.0, 14.3, | ,  4000,  3881,  1000,   984, | , -3.4, -2422.0, -29.121, |, 0.0
406.8, 99.6, | , 22.1, 0.0, 13.7, | ,  4000,  3878,  1000,   991, | , -3.4, -2422.0, -29.143, |, 0.0
407.9, 99.5, | , 22.1, 0.0, 14.7, | ,  4000,  3880,  1000,   982, | , -3.4, -2422.0, -29.102, |, 0.0
408.9, 99.5, | , 22.1, 0.0, 13.8, | ,  4000,  3880,  1000,   974, | , -3.4, -2422.0, -29.054, |, 0.0
409.9, 99.8, | , 22.1, 0.0, 14.7, | ,  4000,  3877,  1000,   975, | , -3.4, -2421.6, -29.033, |, 0.0
410.9, 99.5, | , 22.1, 0.0, 14.2, | ,  4000,  3883,  1000,   974, | , -3.4, -2422.0, -29.071, |, 0.0
411.9, 99.6, | , 22.1, 0.0, 13.5, | ,  4000,  3881,  1000,   987, | , -3.4, -2422.5, -29.144, |, 0.0
412.9, 99.8, | , 22.1, 0.0, 14.9, | ,  4000,  3875,  1000,   978, | , -3.4, -2422.0, -29.048, |, 0.0
413.9, 99.9, | , 22.1, 0.0, 14.5, | ,  4000,  3880,  1000,   990, | , -3.4, -2421.6, -29.146, |, 0.0
414.9, 99.6, | , 22.1, 0.0, 14.1, | ,  4000,  3880,  1000,   967, | , -3.4, -2422.0, -29.010, |, 0.0
415.9, 99.9, | , 22.1, 0.0, 14.6, | ,  4000,  3878,  1000,   969, | , -3.4, -2422.0, -29.011, |, 0.0
416.9, 100.0, | , 22.1, 0.0, 13.9, | ,  4000,  3881,  1000,   967, | , -3.4, -2422.5, -29.019, |, 0.0
417.9, 99.5, | , 22.1, 0.0, 14.2, | ,  4000,  3876,  1000,   963, | , -3.4, -2422.0, -28.962, |, 0.0
419.0, 99.5, | , 22.1, 0.0, 14.4, | ,  4000,  3871,  1000,   988, | , -3.4, -2422.0, -29.086, |, 0.0
420.0, 99.8, | , 22.1, 0.0, 14.4, | ,  4000,  3879,  1000,   987, | , -3.4, -2422.0, -29.127, |, 0.0
421.0, 99.8, | , 22.1, 0.0, 14.6, | ,  4000,  3877,  1000,   967, | , -3.4, -2422.0, -28.993, |, 0.0
422.0, 99.7, | , 22.1, 0.0, 13.2, | ,  4000,  3877,  1000,   985, | , -3.4, -2422.5, -29.107, |, 0.0
423.0, 99.6, | , 22.2, 0.0, 14.4, | ,  4000,  3875,  1000,   990, | , -3.4, -2422.0, -29.121, |, 0.0
424.0, 99.9, | , 22.1, 0.0, 14.5, | ,  4000,  3883,  1000,   982, | , -3.4, -2422.0, -29.117, |, 0.0
425.0, 99.9, | , 22.1, 0.0, 14.7, | ,  4000,  3873,  1000,   973, | , -3.4, -2421.6, -28.999, |, 0.0
426.0, 99.6, | , 22.2, 0.0, 14.2, | ,  4000,  3873,  1000,   971, | , -3.4, -2422.5, -29.004, |, 0.0
427.0, 100.0, | , 22.1, 0.0, 14.0, | ,  4000,  3878,  1000,   982, | , -3.4, -2422.5, -29.092, |, 0.0
428.0, 99.9, | , 22.2, 0.0, 14.5, | ,  4000,  3877,  1000,   972, | , -3.4, -2422.0, -29.022, |, 0.0
429.1, 99.6, | , 22.2, 0.0, 14.3, | ,  4000,  3881,  1000,   968, | , -3.4, -2422.0, -29.023, |, 0.0
430.1, 99.6, | , 22.2, 0.0, 14.2, | ,  4000,  3876,  1000,   971, | , -3.4, -2422.0, -29.007, |, 0.0
431.1, 99.8, | , 22.2, 0.0, 14.7, | ,  4000,  3879,  1000,   981, | , -3.4, -2422.5, -29.096, |, 0.0
432.1, 99.7, | , 22.2, 0.0, 13.0, | ,  4000,  3881,  1000,   967, | , -3.4, -2422.0, -29.022, |, 0.0
433.1, 99.6, | , 22.2, 0.0, 14.5, | ,  4000,  3878,  1000,   968, | , -3.4, -2422.0, -29.006, |, 0.0
434.1, 99.5, | , 22.2, 0.0, 14.3, | ,  4000,  3880,  1000,   971, | , -3.4, -2422.0, -29.038, |, 0.0
435.1, 99.6, | , 22.2, 0.0, 14.1, | ,  4000,  3874,  1000,   978, | , -3.4, -2422.0, -29.045, |, 0.0
436.1, 99.6, | , 22.2, 0.0, 14.5, | ,  4000,  3881,  1000,   979, | , -3.4, -2422.0, -29.089, |, 0.0
437.1, 99.7, | , 22.2, 0.0, 13.5, | ,  4000,  3874,  1000,   985, | , -3.4, -2422.5, -29.086, |, 0.0
438.1, 99.8, | , 22.2, 0.0, 14.8, | ,  4000,  3874,  1000,   982, | , -3.4, -2422.0, -29.066, |, 0.0
439.2, 99.9, | , 22.2, 0.0, 14.7, | ,  4000,  3876,  1000,   990, | , -3.4, -2422.0, -29.125, |, 0.0
440.2, 99.6, | , 22.2, 0.0, 14.1, | ,  4000,  3878,  1000,   967, | , -3.4, -2422.0, -29.005, |, 0.0
441.2, 99.8, | , 22.2, 0.0, 15.2, | ,  4000,  3878,  1000,   969, | , -3.4, -2422.0, -29.015, |, 0.0
442.2, 100.0, | , 22.2, 0.0, 13.8, | ,  4000,  3871,  1000,   966, | , -3.4, -2422.5, -28.955, |, 0.0
443.2, 99.9, | , 22.2, 0.0, 15.0, | ,  4000,  3873,  1000,   990, | , -3.4, -2421.6, -29.098, |, 0.0
444.2, 99.5, | , 22.2, 0.0, 14.0, | ,  4000,  3880,  1000,   968, | , -3.4, -2422.0, -29.019, |, 0.0
445.2, 99.9, | , 22.2, 0.0, 14.9, | ,  4000,  3875,  1000,   962, | , -3.4, -2422.0, -28.949, |, 0.0
446.2, 99.6, | , 22.2, 0.0, 14.4, | ,  4000,  3877,  1000,   978, | , -3.4, -2422.0, -29.066, |, 0.0
447.2, 99.7, | , 22.2, 0.0, 13.2, | ,  4000,  3869,  1000,   993, | , -3.4, -2422.0, -29.102, |, 0.0
448.2, 99.5, | , 22.2, 0.0, 14.4, | ,  4000,  3880,  1000,   962, | , -3.4, -2422.5, -28.987, |, 0.0
449.2, 99.9, | , 22.2, 0.0, 14.9, | ,  4000,  3878,  1000,   983, | , -3.4, -2421.6, -29.093, |, 0.0
450.3, 99.9, | , 22.2, 0.0, 14.3, | ,  4000,  3879,  1000,   981, | , -3.4, -2422.0, -29.089, |, 0.0
451.3, 99.6, | , 22.2, 0.0, 14.3, | ,  4000,  3878,  1000,   975, | , -3.4, -2422.0, -29.044, |, 0.0
452.3, 99.7, | , 22.2, 0.0, 13.0, | ,  4000,  3876,  1000,   981, | , -3.4, -2422.5, -29.074, |, 0.0
453.3, 99.9, | , 22.2, 0.0, 14.9, | ,  4000,  3878,  1000,   985, | , -3.4, -2421.6, -29.104, |, 0.0
454.3, 99.6, | , 22.2, 0.0, 14.3, | ,  4000,  3880,  1000,   983, | , -3.4, -2422.0, -29.111, |, 0.0
455.3, 99.5, | , 22.2, 0.0, 14.3, | ,  4000,  3880,  1000,   972, | , -3.4, -2422.0, -29.043, |, 0.0
456.3, 99.9, | , 22.2, 0.0, 14.4, | ,  4000,  3881,  1000,   978, | , -3.4, -2422.0, -29.080, |, 0.0
457.3, 100.0, | , 22.2, 0.0, 13.7, | ,  4000,  3878,  1000,   982, | , -3.4, -2422.0, -29.088, |, 0.0
458.3, 99.6, | , 22.2, 0.0, 14.1, | ,  4000,  3880,  1000,   967, | , -3.4, -2422.0, -29.010, |, 0.0
459.3, 99.6, | , 22.2, 0.0, 14.4, | ,  4000,  3877,  1000,   986, | , -3.4, -2422.0, -29.102, |, 0.0
460.3, 100.0, | , 22.2, 0.0, 14.3, | ,  4000,  3877,  1000,   975, | , -3.4, -2422.0, -29.036, |, 0.0
461.4, 100.1, | , 22.2, 0.0, 14.4, | ,  4000,  3874,  1000,   996, | , -3.4, -2422.0, -29.151, |, 0.0
462.4, 100.6, | , 22.2, 0.0, 13.5, | ,  4000,  3880,  1000,  1024, | , -3.4, -2422.5, -29.358, |, 0.0
463.4, 100.9, | , 22.2, 0.0, 14.5, | ,  4000,  3887,  1000,  1023, | , -3.4, -2422.0, -29.390, |, 0.0
464.4, 101.6, | , 22.2, 0.0, 14.8, | ,  4000,  3885,  1000,  1018, | , -3.4, -2422.0, -29.349, |, 0.0
465.4, 101.7, | , 22.2, 0.0, 14.0, | ,  4000,  3883,  1000,  1019, | , -3.4, -2422.0, -29.337, |, 0.0
466.4, 102.1, | , 22.2, 0.0, 14.3, | ,  4000,  3823,  1000,  1032, | , -3.4, -2422.0, -29.058, |, 0.0
467.4, 102.5, | , 22.2, 0.0, 12.6, | ,  4000,  3743,  1000,  1026, | , -3.4, -2422.0, -28.542, |, 0.0
468.4, 103.1, | , 22.2, 0.0, 14.4, | ,  4000,  3782,  1000,  1031, | , -3.4, -2422.0, -28.809, |, 0.0
469.4, 103.1, | , 22.2, 0.0, 14.3, | ,  4000,  3822,  1000,   801, | , -3.4, -2422.0, -27.668, |, 0.0
470.4, 103.3, | , 22.2, 0.0, 14.5, | ,  4000,  3844,  1000,   462, | , -3.4, -2422.5, -25.778, |, 0.0
471.5, 104.0, | , 22.2, 0.0, 14.7, | ,  4000,  3862,  1000,   513, | , -3.4, -2422.0, -26.185, |, 0.0
472.5, 104.2, | , 22.2, 0.0, 13.9, | ,  4000,  3876,  1000,   719, | , -3.4, -2422.0, -27.500, |, 0.0
473.5, 104.4, | , 22.2, 0.0, 14.0, | ,  4000,  3875,  1000,   818, | , -3.4, -2422.0, -28.091, |, 0.0
474.5, 105.1, | , 22.2, 0.0, 14.6, | ,  4000,  3877,  1000,   878, | , -3.4, -2422.0, -28.460, |, 0.0
475.5, 105.4, | , 22.2, 0.0, 14.6, | ,  4000,  3887,  1000,   916, | , -3.4, -2421.6, -28.744, |, 0.0
476.5, 105.4, | , 22.2, 0.0, 14.2, | ,  4000,  3889,  1000,   947, | , -3.4, -2422.0, -28.947, |, 0.0
477.5, 105.9, | , 22.2, 0.0, 13.3, | ,  4000,  3884,  1000,   982, | , -3.4, -2422.0, -29.129, |, 0.0
478.5, 106.2, | , 22.2, 0.0, 14.5, | ,  4000,  3887,  1000,   988, | , -3.4, -2422.0, -29.181, |, 0.0
479.5, 106.8, | , 22.2, 0.0, 14.6, | ,  4000,  3886,  1000,   987, | , -3.4, -2422.0, -29.167, |, 0.0
480.5, 106.9, | , 22.2, 0.0, 13.8, | ,  4000,  3883,  1000,   989, | , -3.4, -2422.5, -29.168, |, 0.0
481.6, 107.2, | , 22.2, 0.0, 14.7, | ,  4000,  3885,  1000,   998, | , -3.4, -2421.6, -29.222, |, 0.0
482.6, 108.0, | , 22.2, 0.0, 13.4, | ,  4000,  3884,  1000,  1001, | , -3.4, -2422.0, -29.238, |, 0.0
483.6, 108.2, | , 22.2, 0.0, 14.6, | ,  4000,  3886,  1000,   998, | , -3.4, -2421.6, -29.228, |, 0.0
484.6, 108.3, | , 22.2, 0.0, 13.8, | ,  4000,  3872,  1000,  1006, | , -3.4, -2423.7, -29.220, |, 0.0
485.6, 108.9, | , 22.2, 0.0, 14.8, | ,  4000,  3883,  1000,  1006, | , -3.4, -2422.0, -29.263, |, 0.0
486.6, 109.2, | , 22.2, 0.0, 14.8, | ,  4000,  3884,  1000,  1006, | , -3.4, -2422.0, -29.269, |, 0.0
487.6, 109.4, | , 22.2, 0.0, 13.4, | ,  4000,  3884,  1000,  1008, | , -3.4, -2422.5, -29.292, |, 0.0
488.6, 109.5, | , 22.2, 0.0, 14.5, | ,  4000,  3881,  1000,  1018, | , -3.4, -2422.0, -29.325, |, 0.0
489.6, 111.1, | , 22.2, 0.0, 4.5, | ,  4000,  3877,  1000,  1008, | , -3.4, -2423.3, -29.255, |, 0.0
490.6, 110.2, | , 22.2, 0.0, 14.3, | ,  4000,  3877,  1000,  1006, | , -3.4, -2422.0, -29.229, |, 0.0
491.6, 110.6, | , 22.2, 0.0, 14.5, | ,  4000,  3883,  1000,  1005, | , -3.4, -2422.0, -29.257, |, 0.0
492.7, 111.0, | , 22.2, 0.0, 13.7, | ,  4000,  3878,  1000,  1012, | , -3.4, -2422.5, -29.273, |, 0.0
493.7, 111.6, | , 22.2, 0.0, 14.7, | ,  4000,  3883,  1000,  1005, | , -3.4, -2422.0, -29.256, |, 0.0
494.7, 111.6, | , 22.2, 0.0, 14.3, | ,  4000,  3883,  1000,  1004, | , -3.4, -2422.0, -29.249, |, 0.0
495.7, 111.9, | , 22.2, 0.0, 14.4, | ,  4000,  3887,  1000,   999, | , -3.4, -2422.0, -29.245, |, 0.0
496.7, 112.6, | , 22.2, 0.0, 14.8, | ,  4000,  3884,  1000,  1008, | , -3.4, -2422.5, -29.285, |, 0.0
497.7, 113.0, | , 22.2, 0.0, 13.3, | ,  4000,  3884,  1000,   997, | , -3.4, -2422.0, -29.216, |, 0.0
498.7, 112.9, | , 22.2, 0.0, 14.8, | ,  4000,  3877,  1000,   990, | , -3.4, -2421.6, -29.129, |, 0.0
499.7, 113.3, | , 22.2, 0.0, 14.3, | ,  4000,  3884,  1000,   999, | , -3.4, -2422.0, -29.226, |, 0.0
500.7, 114.0, | , 22.2, 0.0, 14.3, | ,  4000,  3876,  1000,  1011, | , -3.4, -2422.0, -29.248, |, 0.0
501.7, 113.9, | , 22.2, 0.0, 14.3, | ,  4000,  3888,  1000,   990, | , -3.4, -2422.0, -29.197, |, 0.0
502.8, 114.3, | , 22.2, 0.0, 13.4, | ,  4000,  3882,  1000,  1003, | , -3.4, -2422.5, -29.242, |, 0.0
503.8, 114.9, | , 22.2, 0.0, 15.0, | ,  4000,  3887,  1000,  1010, | , -3.4, -2422.0, -29.309, |, 0.0
504.8, 115.2, | , 22.2, 0.0, 14.7, | ,  4000,  3878,  1000,   996, | , -3.4, -2422.0, -29.171, |, 0.0
505.8, 115.1, | , 22.2, 0.0, 14.5, | ,  4000,  3886,  1000,   992, | , -3.4, -2422.0, -29.199, |, 0.0
506.8, 115.5, | , 22.2, 0.0, 14.6, | ,  4000,  3885,  1000,  1002, | , -3.4, -2422.0, -29.253, |, 0.0
507.8, 116.3, | , 22.2, 0.0, 12.5, | ,  4000,  3881,  1000,  1021, | , -3.4, -2422.0, -29.340, |, 0.0
508.8, 116.5, | , 22.2, 0.0, 14.8, | ,  4000,  3876,  1000,  1032, | , -3.4, -2421.6, -29.370, |, 0.0
509.8, 116.4, | , 22.3, 0.0, 14.9, | ,  4000,  3879,  1000,  1016, | , -3.4, -2422.5, -29.302, |, 0.0
510.8, 117.1, | , 22.2, 0.0, 14.9, | ,  4000,  3880,  1000,  1020, | , -3.4, -2422.0, -29.333, |, 0.0
511.8, 117.4, | , 22.3, 0.0, 14.9, | ,  4000,  3882,  1000,  1012, | , -3.4, -2422.0, -29.293, |, 0.0
512.9, 117.5, | , 22.3, 0.0, 13.8, | ,  4000,  3880,  1000,  1006, | , -3.4, -2422.0, -29.246, |, 0.0
513.9, 117.7, | , 22.3, 0.0, 13.8, | ,  4000,  3882,  1000,  1025, | , -3.4, -2422.0, -29.369, |, 0.0
514.9, 118.2, | , 22.3, 0.0, 14.8, | ,  4000,  3880,  1000,  1019, | , -3.4, -2422.0, -29.324, |, 0.0
515.9, 118.0, | , 22.3, 0.0, 15.2, | ,  4000,  3879,  1000,  1017, | , -3.4, -2422.5, -29.310, |, 0.0
516.9, 118.2, | , 22.3, 0.0, 14.4, | ,  4000,  3884,  1000,  1019, | , -3.4, -2422.0, -29.346, |, 0.0
517.9, 118.5, | , 22.3, 0.0, 13.9, | ,  4000,  3883,  1000,  1011, | , -3.4, -2422.5, -29.299, |, 0.0
518.9, 118.9, | , 22.3, 0.0, 14.5, | ,  4000,  3884,  1000,  1022, | , -3.4, -2422.0, -29.363, |, 0.0
519.9, 118.8, | , 22.3, 0.0, 14.4, | ,  4000,  3884,  1000,   996, | , -3.4, -2422.0, -29.207, |, 0.0
520.9, 118.9, | , 22.3, 0.0, 14.4, | ,  4000,  3877,  1000,   997, | , -3.4, -2422.0, -29.169, |, 0.0
521.9, 119.4, | , 22.3, 0.0, 15.1, | ,  4000,  3885,  1000,   997, | , -3.4, -2422.0, -29.220, |, 0.0
523.0, 119.4, | , 22.3, 0.0, 13.3, | ,  4000,  3879,  1000,   986, | , -3.4, -2422.5, -29.125, |, 0.0
524.0, 119.3, | , 22.3, 0.0, 14.7, | ,  4000,  3879,  1000,   987, | , -3.4, -2422.0, -29.125, |, 0.0
525.0, 119.7, | , 22.3, 0.0, 14.9, | ,  4000,  3879,  1000,  1006, | , -3.4, -2422.0, -29.240, |, 0.0
526.0, 119.4, | , 22.3, 0.0, 14.2, | ,  4000,  3878,  1000,   993, | , -3.4, -2422.5, -29.158, |, 0.0
527.0, 119.5, | , 22.3, 0.0, 14.5, | ,  4000,  3872,  1000,   982, | , -3.4, -2422.0, -29.055, |, 0.0
528.0, 119.7, | , 22.3, 0.0, 13.3, | ,  4000,  3878,  1000,   981, | , -3.4, -2422.5, -29.089, |, 0.0
529.0, 119.9, | , 22.3, 0.0, 14.7, | ,  4000,  3874,  1000,   993, | , -3.4, -2422.0, -29.132, |, 0.0
530.0, 119.9, | , 22.3, 0.0, 14.9, | ,  4000,  3877,  1000,   984, | , -3.4, -2421.6, -29.088, |, 0.0
531.0, 119.6, | , 22.3, 0.0, 14.5, | ,  4000,  3881,  1000,   966, | , -3.4, -2422.0, -29.011, |, 0.0
532.0, 119.5, | , 22.3, 0.0, 14.6, | ,  4000,  3875,  1000,   966, | , -3.4, -2421.6, -28.972, |, 0.0
533.1, 120.0, | , 22.3, 0.0, 13.4, | ,  4000,  3879,  1000,   982, | , -3.4, -2422.0, -29.092, |, 0.0
534.1, 119.9, | , 22.3, 0.0, 14.9, | ,  4000,  3877,  1000,   982, | , -3.4, -2422.0, -29.081, |, 0.0
535.1, 119.6, | , 22.3, 0.0, 14.4, | ,  4000,  3875,  1000,   973, | , -3.4, -2422.0, -29.019, |, 0.0
536.1, 120.0, | , 22.3, 0.0, 14.9, | ,  4000,  3874,  1000,   985, | , -3.4, -2422.0, -29.084, |, 0.0
537.1, 120.0, | , 22.3, 0.0, 14.8, | ,  4000,  3872,  1000,   971, | , -3.4, -2421.6, -28.981, |, 0.0
538.1, 119.7, | , 22.3, 0.0, 13.7, | ,  4000,  3875,  1000,   987, | , -3.4, -2422.0, -29.102, |, 0.0
539.1, 119.5, | , 22.3, 0.0, 14.5, | ,  4000,  3877,  1000,   986, | , -3.4, -2422.0, -29.109, |, 0.0
540.1, 119.9, | , 22.3, 0.0, 15.2, | ,  4000,  3871,  1000,   978, | , -3.4, -2422.0, -29.028, |, 0.0
541.1, 119.6, | , 22.3, 0.0, 14.2, | ,  4000,  3881,  1000,   982, | , -3.4, -2421.6, -29.105, |, 0.0
542.1, 119.6, | , 22.3, 0.0, 14.9, | ,  4000,  3875,  1000,   963, | , -3.4, -2422.0, -28.958, |, 0.0
543.1, 119.7, | , 22.3, 0.0, 13.9, | ,  4000,  3872,  1000,   985, | , -3.4, -2422.5, -29.076, |, 0.0
544.2, 120.0, | , 22.3, 0.0, 14.8, | ,  4000,  3882,  1000,   970, | , -3.4, -2422.5, -29.047, |, 0.0
545.2, 119.6, | , 22.3, 0.0, 14.3, | ,  4000,  3879,  1000,   975, | , -3.4, -2422.0, -29.053, |, 0.0
546.2, 119.6, | , 22.3, 0.0, 15.1, | ,  4000,  3877,  1000,   972, | , -3.4, -2422.5, -29.029, |, 0.0
547.2, 119.6, | , 22.3, 0.0, 14.3, | ,  4000,  3877,  1000,   971, | , -3.4, -2421.6, -29.013, |, 0.0
548.2, 120.1, | , 22.3, 0.0, 14.3, | ,  4000,  3878,  1000,   969, | , -3.4, -2421.6, -29.008, |, 0.0
549.2, 119.6, | , 22.3, 0.0, 14.4, | ,  4000,  3871,  1000,   982, | , -3.4, -2422.5, -29.055, |, 0.0
550.2, 119.6, | , 22.3, 0.0, 14.5, | ,  4000,  3880,  1000,   975, | , -3.4, -2422.0, -29.055, |, 0.0
551.2, 120.0, | , 22.3, 0.0, 14.6, | ,  4000,  3874,  1000,   969, | , -3.4, -2422.0, -28.988, |, 0.0
552.2, 120.0, | , 22.3, 0.0, 15.2, | ,  4000,  3875,  1000,   963, | , -3.4, -2422.0, -28.959, |, 0.0
553.2, 119.7, | , 22.3, 0.0, 13.8, | ,  4000,  3881,  1000,   984, | , -3.4, -2422.0, -29.121, |, 0.0
554.2, 119.6, | , 22.3, 0.0, 14.7, | ,  4000,  3874,  1000,   982, | , -3.4, -2422.0, -29.068, |, 0.0
555.3, 120.0, | , 22.3, 0.0, 14.9, | ,  4000,  3880,  1000,   988, | , -3.4, -2422.5, -29.144, |, 0.0
556.3, 119.6, | , 22.3, 0.0, 14.6, | ,  4000,  3879,  1000,   982, | , -3.4, -2422.0, -29.094, |, 0.0
557.3, 119.6, | , 22.3, 0.0, 14.9, | ,  4000,  3878,  1000,   974, | , -3.4, -2422.0, -29.039, |, 0.0
558.3, 120.1, | , 22.3, 0.0, 13.8, | ,  4000,  3880,  1000,   971, | , -3.4, -2422.5, -29.043, |, 0.0
559.3, 119.6, | , 22.3, 0.0, 14.8, | ,  4000,  3880,  1000,   966, | , -3.4, -2422.0, -29.003, |, 0.0
560.3, 119.6, | , 22.3, 0.0, 14.6, | ,  4000,  3876,  1000,   988, | , -3.4, -2422.0, -29.115, |, 0.0
561.3, 119.6, | , 22.3, 0.0, 14.9, | ,  4000,  3877,  1000,   979, | , -3.4, -2422.0, -29.067, |, 0.0
562.3, 120.0, | , 22.3, 0.0, 14.7, | ,  4000,  3874,  1000,   972, | , -3.4, -2422.0, -29.009, |, 0.0
563.3, 120.0, | , 22.3, 0.0, 14.0, | ,  4000,  3871,  1000,   983, | , -3.4, -2422.0, -29.058, |, 0.0
564.3, 119.6, | , 22.3, 0.0, 14.7, | ,  4000,  3879,  1000,   967, | , -3.4, -2422.0, -29.009, |, 0.0
565.4, 119.6, | , 22.3, 0.0, 14.3, | ,  4000,  3878,  1000,   979, | , -3.4, -2422.0, -29.074, |, 0.0
566.4, 120.0, | , 22.3, 0.0, 14.2, | ,  4000,  3874,  1000,   982, | , -3.4, -2421.6, -29.057, |, 0.0
567.4, 119.6, | , 22.3, 0.0, 14.6, | ,  4000,  3876,  1000,   975, | , -3.4, -2422.0, -29.033, |, 0.0
568.4, 119.7, | , 22.3, 0.0, 14.1, | ,  4000,  3880,  1000,   982, | , -3.4, -2422.5, -29.107, |, 0.0
569.4, 119.9, | , 22.3, 0.0, 15.1, | ,  4000,  3881,  1000,   979, | , -3.4, -2422.0, -29.089, |, 0.0
570.4, 119.6, | , 22.3, 0.0, 14.7, | ,  4000,  3874,  1000,   974, | , -3.4, -2422.5, -29.022, |, 0.0
571.4, 119.6, | , 22.3, 0.0, 14.9, | ,  4000,  3880,  1000,   990, | , -3.4, -2422.0, -29.153, |, 0.0
572.4, 119.6, | , 22.3, 0.0, 15.0, | ,  4000,  3884,  1000,   973, | , -3.4, -2422.0, -29.072, |, 0.0
573.4, 120.1, | , 22.3, 0.0, 13.9, | ,  4000,  3872,  1000,   970, | , -3.4, -2422.0, -28.983, |, 0.0
574.4, 119.6, | , 22.3, 0.0, 14.5, | ,  4000,  3882,  1000,   964, | , -3.4, -2422.0, -29.005, |, 0.0
575.5, 119.6, | , 22.3, 0.0, 14.4, | ,  4000,  3880,  1000,   978, | , -3.4, -2422.0, -29.079, |, 0.0
576.5, 120.0, | , 22.3, 0.0, 15.3, | ,  4000,  3880,  1000,   969, | , -3.4, -2422.0, -29.022, |, 0.0
577.5, 119.9, | , 22.3, 0.0, 14.5, | ,  4000,  3882,  1000,   985, | , -3.4, -2421.6, -29.123, |, 0.0
578.5, 119.7, | , 22.3, 0.0, 14.4, | ,  4000,  3881,  1000,   981, | , -3.4, -2422.0, -29.099, |, 0.0
579.5, 119.6, | , 22.3, 0.0, 14.5, | ,  4000,  3877,  1000,   985, | , -3.4, -2422.0, -29.103, |, 0.0
580.5, 120.0, | , 22.3, 0.0, 15.3, | ,  4000,  3878,  1000,   971, | , -3.4, -2422.0, -29.024, |, 0.0
581.5, 119.6, | , 22.3, 0.0, 14.9, | ,  4000,  3877,  1000,   974, | , -3.4, -2422.0, -29.033, |, 0.0
582.5, 119.6, | , 22.3, 0.0, 14.7, | ,  4000,  3875,  1000,   969, | , -3.4, -2422.0, -28.994, |, 0.0
583.5, 120.1, | , 22.3, 0.0, 14.0, | ,  4000,  3878,  1000,   986, | , -3.4, -2422.5, -29.115, |, 0.0
584.5, 119.6, | , 22.3, 0.0, 14.5, | ,  4000,  3879,  1000,   981, | , -3.4, -2422.0, -29.087, |, 0.0
585.6, 119.6, | , 22.3, 0.0, 14.8, | ,  4000,  3880,  1000,   993, | , -3.4, -2422.0, -29.164, |, 0.0
586.6, 119.6, | , 22.3, 0.0, 14.9, | ,  4000,  3875,  1000,   963, | , -3.4, -2422.0, -28.963, |, 0.0
587.6, 119.6, | , 22.3, 0.0, 14.9, | ,  4000,  3876,  1000,   983, | , -3.4, -2421.6, -29.081, |, 0.0
588.6, 120.1, | , 22.3, 0.0, 13.7, | ,  4000,  3880,  1000,   983, | , -3.4, -2422.0, -29.109, |, 0.0
589.6, 119.6, | , 22.3, 0.0, 15.0, | ,  4000,  3880,  1000,   964, | , -3.4, -2422.0, -28.994, |, 0.0
590.6, 119.6, | , 22.3, 0.0, 14.8, | ,  4000,  3880,  1000,   983, | , -3.4, -2422.0, -29.107, |, 0.0
591.6, 120.0, | , 22.3, 0.0, 15.2, | ,  4000,  3873,  1000,   975, | , -3.4, -2421.6, -29.013, |, 0.0
592.6, 119.6, | , 22.3, 0.0, 14.7, | ,  4000,  3874,  1000,   970, | , -3.4, -2421.6, -28.986, |, 0.0
593.6, 119.7, | , 22.3, 0.0, 14.5, | ,  4000,  3879,  1000,   977, | , -3.4, -2422.0, -29.066, |, 0.0
594.6, 120.0, | , 22.3, 0.0, 15.0, | ,  4000,  3877,  1000,   970, | , -3.4, -2422.0, -29.010, |, 0.0
595.6, 120.0, | , 22.3, 0.0, 15.1, | ,  4000,  3881,  1000,   973, | , -3.4, -2422.0, -29.055, |, 0.0
596.7, 119.6, | , 22.3, 0.0, 14.9, | ,  4000,  3879,  1000,   979, | , -3.4, -2422.0, -29.078, |, 0.0
597.7, 119.6, | , 22.3, 0.0, 14.7, | ,  4000,  3878,  1000,   972, | , -3.4, -2422.0, -29.033, |, 0.0
598.7, 120.1, | , 22.3, 0.0, 14.2, | ,  4000,  3879,  1000,   968, | , -3.4, -2422.5, -29.021, |, 0.0
599.7, 119.6, | , 22.4, 0.0, 15.3, | ,  4000,  3881,  1000,   966, | , -3.4, -2422.0, -29.011, |, 0.0
600.7, 119.6, | , 22.3, 0.0, 14.8, | ,  4000,  3877,  1000,   974, | , -3.4, -2422.0, -29.035, |, 0.0
601.7, 119.7, | , 22.3, 0.0, 13.6, | ,  4000,  3873,  1000,   970, | , -3.4, -2424.2, -29.013, |, 0.0
602.7, 120.0, | , 22.4, 0.0, 15.2, | ,  4000,  3872,  1000,   975, | , -3.4, -2421.6, -29.003, |, 0.0
603.7, 119.7, | , 22.4, 0.0, 14.3, | ,  4000,  3878,  1000,   990, | , -3.4, -2422.0, -29.136, |, 0.0
604.7, 119.6, | , 22.4, 0.0, 15.1, | ,  4000,  3873,  1000,   967, | , -3.4, -2422.0, -28.971, |, 0.0
605.7, 119.6, | , 22.4, 0.0, 15.0, | ,  4000,  3876,  1000,   960, | , -3.4, -2422.0, -28.946, |, 0.0
606.8, 121.0, | , 22.3, 0.0, 6.2, | ,  4000,  3869,  1000,   977, | , -3.4, -2422.9, -29.017, |, 0.0
607.8, 119.6, | , 22.4, 0.0, 15.1, | ,  4000,  3880,  1000,   977, | , -3.4, -2422.0, -29.071, |, 0.0
608.8, 120.1, | , 22.4, 0.0, 14.6, | ,  4000,  3874,  1000,   960, | , -3.4, -2422.5, -28.937, |, 0.0
609.8, 119.9, | , 22.4, 0.0, 14.6, | ,  4000,  3879,  1000,   987, | , -3.4, -2422.0, -29.125, |, 0.0
610.8, 119.6, | , 22.4, 0.0, 15.4, | ,  4000,  3877,  1000,   985, | , -3.4, -2422.0, -29.102, |, 0.0
611.8, 119.6, | , 22.4, 0.0, 14.6, | ,  4000,  3874,  1000,   977, | , -3.4, -2422.0, -29.033, |, 0.0
612.8, 120.0, | , 22.4, 0.0, 15.5, | ,  4000,  3878,  1000,   976, | , -3.4, -2422.0, -29.057, |, 0.0
613.8, 120.1, | , 22.4, 0.0, 14.4, | ,  4000,  3878,  1000,   967, | , -3.4, -2422.5, -29.006, |, 0.0
614.8, 119.7, | , 22.4, 0.0, 15.0, | ,  4000,  3871,  1000,   984, | , -3.4, -2422.0, -29.063, |, 0.0
615.8, 119.6, | , 22.4, 0.0, 14.9, | ,  4000,  3879,  1000,   979, | , -3.4, -2421.6, -29.076, |, 0.0
616.8, 120.0, | , 22.4, 0.0, 15.3, | ,  4000,  3874,  1000,   971, | , -3.4, -2422.0, -28.996, |, 0.0
617.9, 120.0, | , 22.4, 0.0, 14.9, | ,  4000,  3881,  1000,   973, | , -3.4, -2421.6, -29.050, |, 0.0
618.9, 119.7, | , 22.4, 0.0, 13.8, | ,  4000,  3876,  1000,   979, | , -3.4, -2422.0, -29.059, |, 0.0
619.9, 119.7, | , 22.4, 0.0, 14.9, | ,  4000,  3876,  1000,   969, | , -3.4, -2422.0, -28.998, |, 0.0
620.9, 120.9, | , 22.4, 0.0, 6.8, | ,  4000,  3876,  1000,   960, | , -3.4, -2423.3, -28.965, |, 0.0
621.9, 119.6, | , 22.4, 0.0, 15.1, | ,  4000,  3878,  1000,   978, | , -3.4, -2422.0, -29.067, |, 0.0
622.9, 119.6, | , 22.4, 0.0, 14.9, | ,  4000,  3881,  1000,   971, | , -3.4, -2422.0, -29.037, |, 0.0
623.9, 120.1, | , 22.4, 0.0, 14.4, | ,  4000,  3871,  1000,   990, | , -3.4, -2422.5, -29.097, |, 0.0
624.9, 120.0, | , 22.4, 0.0, 15.7, | ,  4000,  3876,  1000,   982, | , -3.4, -2422.0, -29.077, |, 0.0
625.9, 119.6, | , 22.4, 0.0, 15.3, | ,  4000,  3875,  1000,   978, | , -3.4, -2421.6, -29.041, |, 0.0
626.9, 119.6, | , 22.4, 0.0, 15.0, | ,  4000,  3872,  1000,   980, | , -3.4, -2421.6, -29.038, |, 0.0
627.9, 120.0, | , 22.4, 0.0, 15.3, | ,  4000,  3883,  1000,   982, | , -3.4, -2422.0, -29.123, |, 0.0
629.0, 119.7, | , 22.4, 0.0, 14.2, | ,  4000,  3874,  1000,   968, | , -3.4, -2422.0, -28.981, |, 0.0
630.0, 119.6, | , 22.4, 0.0, 15.3, | ,  4000,  3878,  1000,   993, | , -3.4, -2422.0, -29.153, |, 0.0
631.0, 119.6, | , 22.4, 0.0, 15.5, | ,  4000,  3875,  1000,   967, | , -3.4, -2422.0, -28.982, |, 0.0
632.0, 120.0, | , 22.4, 0.0, 15.6, | ,  4000,  3882,  1000,   980, | , -3.4, -2421.6, -29.094, |, 0.0
633.0, 119.6, | , 22.4, 0.0, 15.3, | ,  4000,  3876,  1000,   975, | , -3.4, -2422.0, -29.031, |, 0.0
634.0, 119.7, | , 22.4, 0.0, 14.0, | ,  4000,  3872,  1000,   973, | , -3.4, -2422.0, -29.000, |, 0.0
635.0, 119.6, | , 22.4, 0.0, 15.2, | ,  4000,  3876,  1000,   964, | , -3.4, -2422.0, -28.971, |, 0.0
636.0, 120.0, | , 22.4, 0.0, 15.5, | ,  4000,  3875,  1000,   970, | , -3.4, -2422.0, -28.998, |, 0.0
637.0, 119.6, | , 22.4, 0.0, 15.4, | ,  4000,  3878,  1000,   983, | , -3.4, -2422.0, -29.100, |, 0.0
638.0, 119.6, | , 22.4, 0.0, 15.5, | ,  4000,  3880,  1000,   978, | , -3.4, -2421.6, -29.077, |, 0.0
639.1, 120.1, | , 22.4, 0.0, 14.9, | ,  4000,  3882,  1000,   987, | , -3.4, -2422.5, -29.149, |, 0.0
640.1, 119.6, | , 22.4, 0.0, 15.4, | ,  4000,  3876,  1000,   980, | , -3.4, -2421.6, -29.060, |, 0.0
641.1, 119.6, | , 22.4, 0.0, 15.1, | ,  4000,  3881,  1000,   965, | , -3.4, -2422.0, -29.008, |, 0.0
642.1, 119.9, | , 22.4, 0.0, 15.7, | ,  4000,  3875,  1000,   981, | , -3.4, -2422.0, -29.067, |, 0.0
643.1, 119.6, | , 22.4, 0.0, 15.2, | ,  4000,  3879,  1000,   986, | , -3.4, -2422.0, -29.116, |, 0.0
644.1, 119.7, | , 22.4, 0.0, 14.8, | ,  4000,  3875,  1000,   964, | , -3.4, -2422.5, -28.971, |, 0.0
645.1, 119.7, | , 22.4, 0.0, 15.4, | ,  4000,  3883,  1000,   980, | , -3.4, -2421.6, -29.104, |, 0.0
646.1, 120.0, | , 22.4, 0.0, 15.4, | ,  4000,  3882,  1000,   982, | , -3.4, -2422.5, -29.118, |, 0.0
647.1, 120.0, | , 22.4, 0.0, 15.6, | ,  4000,  3877,  1000,   975, | , -3.4, -2422.0, -29.038, |, 0.0
648.1, 119.6, | , 22.4, 0.0, 15.2, | ,  4000,  3875,  1000,   970, | , -3.4, -2422.0, -29.000, |, 0.0
649.2, 119.7, | , 22.4, 0.0, 14.3, | ,  4000,  3881,  1000,   976, | , -3.4, -2422.0, -29.074, |, 0.0
650.2, 120.0, | , 22.4, 0.0, 16.1, | ,  4000,  3877,  1000,   979, | , -3.4, -2421.6, -29.061, |, 0.0
651.2, 119.6, | , 22.4, 0.0, 15.3, | ,  4000,  3876,  1000,   976, | , -3.4, -2422.0, -29.044, |, 0.0
652.2, 119.6, | , 22.4, 0.0, 15.4, | ,  4000,  3879,  1000,   975, | , -3.4, -2422.0, -29.053, |, 0.0
653.2, 119.6, | , 22.4, 0.0, 15.2, | ,  4000,  3876,  1000,   971, | , -3.4, -2422.0, -29.012, |, 0.0
654.2, 120.1, | , 22.4, 0.0, 14.8, | ,  4000,  3874,  1000,   968, | , -3.4, -2422.0, -28.981, |, 0.0
655.2, 119.6, | , 22.4, 0.0, 15.1, | ,  4000,  3882,  1000,   982, | , -3.4, -2422.5, -29.118, |, 0.0
656.2, 119.6, | , 22.4, 0.0, 15.4, | ,  4000,  3875,  1000,   983, | , -3.4, -2422.0, -29.081, |, 0.0
657.2, 120.0, | , 22.4, 0.0, 15.8, | ,  4000,  3880,  1000,   978, | , -3.4, -2422.0, -29.076, |, 0.0
658.2, 119.6, | , 22.4, 0.0, 15.5, | ,  4000,  3873,  1000,   970, | , -3.4, -2422.5, -28.992, |, 0.0
659.2, 119.8, | , 22.4, 0.0, 14.1, | ,  4000,  3873,  1000,   976, | , -3.4, -2422.0, -29.027, |, 0.0
660.3, 119.6, | , 22.4, 0.0, 15.6, | ,  4000,  3880,  1000,   968, | , -3.4, -2421.6, -29.016, |, 0.0
661.3, 119.6, | , 22.4, 0.0, 15.5, | ,  4000,  3878,  1000,   982, | , -3.4, -2422.0, -29.086, |, 0.0
662.3, 119.6, | , 22.4, 0.0, 15.4, | ,  4000,  3875,  1000,   978, | , -3.4, -2422.0, -29.049, |, 0.0
663.3, 119.6, | , 22.4, 0.0, 15.7, | ,  4000,  3879,  1000,   971, | , -3.4, -2422.0, -29.028, |, 0.0
664.4, 120.2, | , 22.4, 0.0, 14.3, | ,  4000,  3880,  1000,   976, | , -3.4, -2423.7, -29.087, |, 0.0
665.4, 119.7, | , 22.4, 0.0, 14.9, | ,  4000,  3878,  1000,   963, | , -3.4, -2422.5, -28.978, |, 0.0
666.4, 119.6, | , 22.4, 0.0, 15.7, | ,  4000,  3881,  1000,   961, | , -3.4, -2422.0, -28.984, |, 0.0
667.4, 120.0, | , 22.4, 0.0, 15.8, | ,  4000,  3879,  1000,   971, | , -3.4, -2422.0, -29.030, |, 0.0
668.4, 119.9, | , 22.4, 0.0, 15.9, | ,  4000,  3879,  1000,   975, | , -3.4, -2421.6, -29.053, |, 0.0
669.4, 119.8, | , 22.4, 0.0, 14.5, | ,  4000,  3876,  1000,   982, | , -3.4, -2422.0, -29.078, |, 0.0
670.5, 119.6, | , 22.4, 0.0, 16.0, | ,  4000,  3875,  1000,   969, | , -3.4, -2421.6, -28.991, |, 0.0
671.5, 120.0, | , 22.4, 0.0, 15.9, | ,  4000,  3880,  1000,   986, | , -3.4, -2422.0, -29.121, |, 0.0
672.5, 119.6, | , 22.4, 0.0, 15.6, | ,  4000,  3875,  1000,   975, | , -3.4, -2422.0, -29.029, |, 0.0
673.5, 119.6, | , 22.4, 0.0, 15.6, | ,  4000,  3878,  1000,   967, | , -3.4, -2422.0, -28.997, |, 0.0
674.5, 120.1, | , 22.4, 0.0, 15.3, | ,  4000,  3880,  1000,   974, | , -3.4, -2422.0, -29.050, |, 0.0
675.5, 119.6, | , 22.4, 0.0, 15.7, | ,  4000,  3879,  1000,   972, | , -3.4, -2422.0, -29.035, |, 0.0
676.5, 119.6, | , 22.4, 0.0, 15.6, | ,  4000,  3882,  1000,   987, | , -3.4, -2422.0, -29.144, |, 0.0
677.5, 119.6, | , 22.4, 0.0, 15.6, | ,  4000,  3880,  1000,   973, | , -3.4, -2422.0, -29.048, |, 0.0
678.5, 119.6, | , 22.4, 0.0, 15.6, | ,  4000,  3881,  1000,   982, | , -3.4, -2422.0, -29.103, |, 0.0
679.5, 119.7, | , 22.4, 0.0, 15.0, | ,  4000,  3877,  1000,   967, | , -3.4, -2422.0, -28.996, |, 0.0
680.5, 119.6, | , 22.4, 0.0, 16.2, | ,  4000,  3881,  1000,   984, | , -3.4, -2422.0, -29.118, |, 0.0
681.6, 119.6, | , 22.4, 0.0, 16.0, | ,  4000,  3873,  1000,   966, | , -3.4, -2422.0, -28.964, |, 0.0
682.6, 120.0, | , 22.4, 0.0, 16.4, | ,  4000,  3872,  1000,   972, | , -3.4, -2421.6, -28.991, |, 0.0
683.6, 119.6, | , 22.4, 0.0, 16.0, | ,  4000,  3875,  1000,   971, | , -3.4, -2422.0, -29.003, |, 0.0
684.6, 119.7, | , 22.4, 0.0, 15.3, | ,  4000,  3875,  1000,   969, | , -3.4, -2422.5, -28.997, |, 0.0
685.6, 119.6, | , 22.4, 0.0, 15.7, | ,  4000,  3877,  1000,   968, | , -3.4, -2421.6, -28.995, |, 0.0
686.6, 120.0, | , 22.4, 0.0, 16.1, | ,  4000,  3880,  1000,   964, | , -3.4, -2421.6, -28.989, |, 0.0
687.6, 119.6, | , 22.4, 0.0, 16.0, | ,  4000,  3875,  1000,   975, | , -3.4, -2422.0, -29.030, |, 0.0
688.6, 119.6, | , 22.4, 0.0, 15.9, | ,  4000,  3881,  1000,   979, | , -3.4, -2421.6, -29.088, |, 0.0
689.6, 120.1, | , 22.4, 0.0, 15.2, | ,  4000,  3877,  1000,   965, | , -3.4, -2422.5, -28.990, |, 0.0
690.6, 119.6, | , 22.4, 0.0, 15.6, | ,  4000,  3879,  1000,   984, | , -3.4, -2422.0, -29.106, |, 0.0
691.7, 119.6, | , 22.4, 0.0, 16.0, | ,  4000,  3878,  1000,   982, | , -3.4, -2422.0, -29.091, |, 0.0
692.7, 120.0, | , 22.4, 0.0, 16.4, | ,  4000,  3881,  1000,   995, | , -3.4, -2422.0, -29.186, |, 0.0
693.7, 120.0, | , 22.4, 0.0, 16.4, | ,  4000,  3875,  1000,   989, | , -3.4, -2421.6, -29.109, |, 0.0
694.7, 119.7, | , 22.4, 0.0, 14.9, | ,  4000,  3880,  1000,   973, | , -3.4, -2422.0, -29.050, |, 0.0
695.7, 119.6, | , 22.4, 0.0, 15.8, | ,  4000,  3874,  1000,   986, | , -3.4, -2421.6, -29.087, |, 0.0
696.7, 120.0, | , 22.4, 0.0, 16.1, | ,  4000,  3879,  1000,   966, | , -3.4, -2422.0, -28.998, |, 0.0
697.7, 120.0, | , 22.4, 0.0, 16.5, | ,  4000,  3880,  1000,   971, | , -3.4, -2421.6, -29.026, |, 0.0
698.7, 119.6, | , 22.4, 0.0, 16.3, | ,  4000,  3876,  1000,   986, | , -3.4, -2422.5, -29.106, |, 0.0
699.7, 119.7, | , 22.4, 0.0, 15.3, | ,  4000,  3879,  1000,   984, | , -3.4, -2422.0, -29.106, |, 0.0
700.7, 120.0, | , 22.4, 0.0, 16.4, | ,  4000,  3875,  1000,   978, | , -3.4, -2421.6, -29.045, |, 0.0
701.7, 119.6, | , 22.5, 0.0, 16.3, | ,  4000,  3876,  1000,   982, | , -3.4, -2422.0, -29.075, |, 0.0
702.8, 119.6, | , 22.4, 0.0, 16.2, | ,  4000,  3877,  1000,   971, | , -3.4, -2422.0, -29.023, |, 0.0
703.8, 120.0, | , 22.4, 0.0, 16.4, | ,  4000,  3876,  1000,   982, | , -3.4, -2422.0, -29.073, |, 0.0
704.8, 120.1, | , 22.4, 0.0, 16.0, | ,  4000,  3877,  1000,   974, | , -3.4, -2422.0, -29.032, |, 0.0
705.8, 119.6, | , 22.5, 0.0, 16.6, | ,  4000,  3879,  1000,   975, | , -3.4, -2422.0, -29.054, |, 0.0
706.8, 119.7, | , 22.5, 0.0, 16.3, | ,  4000,  3878,  1000,   975, | , -3.4, -2422.0, -29.050, |, 0.0
707.8, 119.6, | , 22.5, 0.0, 16.2, | ,  4000,  3877,  1000,   986, | , -3.4, -2422.0, -29.107, |, 0.0
708.8, 119.6, | , 22.4, 0.0, 16.1, | ,  4000,  3878,  1000,   965, | , -3.4, -2422.0, -28.989, |, 0.0
709.8, 119.7, | , 22.5, 0.0, 15.6, | ,  4000,  3877,  1000,   978, | , -3.4, -2422.0, -29.059, |, 0.0
710.8, 119.7, | , 22.5, 0.0, 15.7, | ,  4000,  3879,  1000,   971, | , -3.4, -2422.0, -29.030, |, 0.0
711.8, 120.0, | , 22.5, 0.0, 16.7, | ,  4000,  3883,  1000,   973, | , -3.4, -2421.6, -29.059, |, 0.0
712.9, 119.6, | , 22.5, 0.0, 16.4, | ,  4000,  3880,  1000,   971, | , -3.4, -2422.0, -29.040, |, 0.0
713.9, 119.6, | , 22.5, 0.0, 16.4, | ,  4000,  3882,  1000,   971, | , -3.4, -2422.0, -29.047, |, 0.0
714.9, 120.1, | , 22.5, 0.0, 15.9, | ,  4000,  3876,  1000,   997, | , -3.4, -2422.0, -29.163, |, 0.0
715.9, 120.0, | , 22.5, 0.0, 16.5, | ,  4000,  3872,  1000,   970, | , -3.4, -2422.0, -28.980, |, 0.0
716.9, 119.6, | , 22.5, 0.0, 16.3, | ,  4000,  3871,  1000,   967, | , -3.4, -2422.0, -28.959, |, 0.0
717.9, 119.7, | , 22.5, 0.0, 16.3, | ,  4000,  3876,  1000,   984, | , -3.4, -2422.0, -29.087, |, 0.0
718.9, 120.2, | , 22.5, 0.0, 8.8, | ,  4000,  3873,  1000,   964, | , -3.4, -2423.3, -28.969, |, 0.0
719.9, 119.7, | , 22.5, 0.0, 16.0, | ,  4000,  3878,  1000,   970, | , -3.4, -2422.0, -29.019, |, 0.0
720.9, 119.6, | , 22.5, 0.0, 17.0, | ,  4000,  3880,  1000,   973, | , -3.4, -2422.0, -29.046, |, 0.0
721.9, 120.0, | , 22.5, 0.0, 17.1, | ,  4000,  3877,  1000,   969, | , -3.4, -2422.0, -29.009, |, 0.0
722.9, 120.0, | , 22.5, 0.0, 16.9, | ,  4000,  3881,  1000,   977, | , -3.4, -2421.6, -29.072, |, 0.0
724.0, 120.7, | , 22.5, 0.0, 8.6, | ,  4000,  3873,  1000,   963, | , -3.4, -2422.9, -28.955, |, 0.0
725.0, 119.8, | , 22.5, 0.0, 15.6, | ,  4000,  3876,  1000,   981, | , -3.4, -2422.0, -29.072, |, 0.0
726.0, 119.9, | , 22.5, 0.0, 17.0, | ,  4000,  3880,  1000,   964, | , -3.4, -2422.0, -28.996, |, 0.0
727.0, 119.9, | , 22.5, 0.0, 16.6, | ,  4000,  3875,  1000,   977, | , -3.4, -2422.0, -29.039, |, 0.0
728.0, 119.6, | , 22.5, 0.0, 16.7, | ,  4000,  3873,  1000,   976, | , -3.4, -2422.0, -29.025, |, 0.0
729.0, 119.6, | , 22.5, 0.0, 16.5, | ,  4000,  3879,  1000,   979, | , -3.4, -2422.0, -29.080, |, 0.0
730.0, 120.1, | , 22.5, 0.0, 16.7, | ,  4000,  3873,  1000,   990, | , -3.4, -2422.0, -29.103, |, 0.0
731.0, 119.9, | , 22.5, 0.0, 17.2, | ,  4000,  3878,  1000,   983, | , -3.4, -2422.0, -29.096, |, 0.0
732.0, 119.6, | , 22.5, 0.0, 17.1, | ,  4000,  3877,  1000,   977, | , -3.4, -2422.0, -29.056, |, 0.0
733.0, 119.6, | , 22.5, 0.0, 17.0, | ,  4000,  3878,  1000,   967, | , -3.4, -2422.0, -29.000, |, 0.0
734.0, 120.0, | , 22.5, 0.0, 17.1, | ,  4000,  3880,  1000,   975, | , -3.4, -2421.6, -29.055, |, 0.0
735.1, 119.7, | , 22.5, 0.0, 15.4, | ,  4000,  3880,  1000,   971, | , -3.4, -2422.0, -29.035, |, 0.0
736.1, 119.7, | , 22.5, 0.0, 16.9, | ,  4000,  3882,  1000,   975, | , -3.4, -2422.0, -29.067, |, 0.0
737.1, 120.0, | , 22.5, 0.0, 16.9, | ,  4000,  3872,  1000,   989, | , -3.4, -2421.6, -29.088, |, 0.0
738.1, 120.0, | , 22.5, 0.0, 17.4, | ,  4000,  3880,  1000,   968, | , -3.4, -2421.6, -29.014, |, 0.0
739.1, 119.6, | , 22.5, 0.0, 17.1, | ,  4000,  3879,  1000,   970, | , -3.4, -2422.0, -29.023, |, 0.0
740.1, 119.7, | , 22.5, 0.0, 15.6, | ,  4000,  3876,  1000,   980, | , -3.4, -2422.0, -29.064, |, 0.0
741.1, 120.0, | , 22.5, 0.0, 17.3, | ,  4000,  3873,  1000,   974, | , -3.4, -2422.0, -29.011, |, 0.0
742.1, 119.6, | , 22.5, 0.0, 17.0, | ,  4000,  3877,  1000,   972, | , -3.4, -2421.6, -29.017, |, 0.0
743.1, 119.6, | , 22.5, 0.0, 17.2, | ,  4000,  3874,  1000,   965, | , -3.4, -2421.6, -28.957, |, 0.0
744.1, 119.6, | , 22.5, 0.0, 17.0, | ,  4000,  3869,  1000,   960, | , -3.4, -2422.0, -28.908, |, 0.0
745.2, 120.1, | , 22.5, 0.0, 16.4, | ,  4000,  3876,  1000,   973, | , -3.4, -2422.0, -29.025, |, 0.0
746.2, 119.7, | , 22.5, 0.0, 16.9, | ,  4000,  3877,  1000,   962, | , -3.4, -2422.0, -28.961, |, 0.0
747.2, 119.6, | , 22.5, 0.0, 17.4, | ,  4000,  3872,  1000,   975, | , -3.4, -2421.6, -29.007, |, 0.0
748.2, 119.6, | , 22.5, 0.0, 17.2, | ,  4000,  3878,  1000,   981, | , -3.4, -2421.6, -29.080, |, 0.0
749.2, 119.9, | , 22.5, 0.0, 17.3, | ,  4000,  3870,  1000,   973, | , -3.4, -2421.6, -28.982, |, 0.0
750.2, 119.8, | , 22.5, 0.0, 16.4, | ,  4000,  3880,  1000,   971, | , -3.4, -2422.5, -29.043, |, 0.0
751.2, 119.6, | , 22.5, 0.0, 17.5, | ,  4000,  3882,  1000,   978, | , -3.4, -2421.6, -29.080, |, 0.0
752.2, 120.0, | , 22.5, 0.0, 17.4, | ,  4000,  3874,  1000,   982, | , -3.4, -2422.0, -29.062, |, 0.0
753.2, 119.9, | , 22.5, 0.0, 17.2, | ,  4000,  3881,  1000,   983, | , -3.4, -2422.0, -29.113, |, 0.0
754.2, 119.6, | , 22.5, 0.0, 17.7, | ,  4000,  3879,  1000,   969, | , -3.4, -2422.0, -29.016, |, 0.0
755.2, 120.0, | , 22.5, 0.0, 17.2, | ,  4000,  3872,  1000,   970, | , -3.4, -2422.0, -28.980, |, 0.0
756.2, 120.0, | , 22.5, 0.0, 18.2, | ,  4000,  3877,  1000,   963, | , -3.4, -2422.0, -28.965, |, 0.0
757.3, 119.6, | , 22.5, 0.0, 17.5, | ,  4000,  3871,  1000,   979, | , -3.4, -2422.0, -29.034, |, 0.0
758.3, 119.6, | , 22.5, 0.0, 17.6, | ,  4000,  3874,  1000,   984, | , -3.4, -2422.0, -29.080, |, 0.0
759.3, 120.0, | , 22.5, 0.0, 17.9, | ,  4000,  3881,  1000,   962, | , -3.4, -2422.0, -28.985, |, 0.0
760.3, 119.8, | , 22.5, 0.0, 16.8, | ,  4000,  3878,  1000,   972, | , -3.4, -2422.0, -29.032, |, 0.0
761.3, 120.0, | , 22.5, 0.0, 17.0, | ,  4000,  3877,  1000,   965, | , -3.4, -2422.0, -28.985, |, 0.0
762.3, 119.6, | , 22.5, 0.0, 17.7, | ,  4000,  3869,  1000,   990, | , -3.4, -2421.6, -29.082, |, 0.0
763.3, 120.0, | , 22.5, 0.0, 18.0, | ,  4000,  3877,  1000,   973, | , -3.4, -2421.6, -29.022, |, 0.0
764.3, 120.0, | , 22.5, 0.0, 18.3, | ,  4000,  3875,  1000,   966, | , -3.4, -2422.0, -28.973, |, 0.0
765.3, 119.7, | , 22.5, 0.0, 16.8, | ,  4000,  3877,  1000,   984, | , -3.4, -2422.0, -29.095, |, 0.0
766.3, 119.6, | , 22.5, 0.0, 18.0, | ,  4000,  3880,  1000,   959, | , -3.4, -2422.0, -28.964, |, 0.0
767.3, 119.6, | , 22.5, 0.0, 17.7, | ,  4000,  3881,  1000,   979, | , -3.4, -2422.0, -29.093, |, 0.0
768.4, 120.0, | , 22.5, 0.0, 18.0, | ,  4000,  3877,  1000,   985, | , -3.4, -2421.6, -29.093, |, 0.0
769.4, 119.6, | , 22.5, 0.0, 17.7, | ,  4000,  3881,  1000,   979, | , -3.4, -2421.6, -29.086, |, 0.0
770.4, 119.7, | , 22.5, 0.0, 17.6, | ,  4000,  3872,  1000,   978, | , -3.4, -2422.0, -29.027, |, 0.0
771.4, 120.0, | , 22.5, 0.0, 18.2, | ,  4000,  3873,  1000,   977, | , -3.4, -2421.6, -29.026, |, 0.0
772.4, 119.7, | , 22.5, 0.0, 17.9, | ,  4000,  3872,  1000,   982, | , -3.4, -2422.0, -29.057, |, 0.0
773.4, 119.6, | , 22.5, 0.0, 18.1, | ,  4000,  3873,  1000,   969, | , -3.4, -2422.0, -28.981, |, 0.0
774.4, 120.0, | , 22.5, 0.0, 18.5, | ,  4000,  3877,  1000,   966, | , -3.4, -2422.0, -28.986, |, 0.0
775.4, 120.1, | , 22.5, 0.0, 17.7, | ,  4000,  3883,  1000,   967, | , -3.4, -2422.0, -29.029, |, 0.0
776.4, 119.6, | , 22.5, 0.0, 17.7, | ,  4000,  3871,  1000,   978, | , -3.4, -2422.0, -29.030, |, 0.0
777.4, 119.6, | , 22.5, 0.0, 18.1, | ,  4000,  3877,  1000,   963, | , -3.4, -2422.0, -28.972, |, 0.0
778.4, 120.0, | , 22.5, 0.0, 18.3, | ,  4000,  3879,  1000,   962, | , -3.4, -2422.0, -28.976, |, 0.0
779.5, 120.0, | , 22.5, 0.0, 18.3, | ,  4000,  3875,  1000,   976, | , -3.4, -2421.6, -29.029, |, 0.0
780.5, 119.8, | , 22.5, 0.0, 17.2, | ,  4000,  3880,  1000,   989, | , -3.4, -2422.0, -29.140, |, 0.0
781.5, 119.6, | , 22.5, 0.0, 18.0, | ,  4000,  3879,  1000,   977, | , -3.4, -2422.0, -29.064, |, 0.0
782.5, 120.0, | , 22.5, 0.0, 18.7, | ,  4000,  3880,  1000,   959, | , -3.4, -2422.0, -28.964, |, 0.0
783.5, 119.6, | , 22.5, 0.0, 18.5, | ,  4000,  3879,  1000,   965, | , -3.4, -2422.0, -28.995, |, 0.0
784.5, 119.7, | , 22.5, 0.0, 17.2, | ,  4000,  3879,  1000,   986, | , -3.4, -2422.0, -29.118, |, 0.0
785.5, 119.7, | , 22.5, 0.0, 18.2, | ,  4000,  3874,  1000,   971, | , -3.4, -2422.0, -29.000, |, 0.0
786.5, 120.0, | , 22.5, 0.0, 18.3, | ,  4000,  3878,  1000,   978, | , -3.4, -2421.6, -29.062, |, 0.0
787.5, 119.6, | , 22.5, 0.0, 18.3, | ,  4000,  3869,  1000,   986, | , -3.4, -2422.0, -29.059, |, 0.0
788.5, 119.7, | , 22.5, 0.0, 18.5, | ,  4000,  3883,  1000,   975, | , -3.4, -2422.5, -29.082, |, 0.0
