Repository: jdhuang-csm/Ru-BCA

## Methods
* (BaO)<sub>x</sub>-(CaO)<sub>y</sub>-(Al<sub>2</sub>O<sub>3</sub>)<sub>1-x-y</sub> (BCA) catalyst supports were synthesized via sol-gel and solid-state methods. 
* Ru/BCA catalysts were prepared via incipient wetness impregnation to achieve 1 wt. % Ru loading.
* Ammonia synthesis rates were measured for Ru/BCA catalysts in a packed-bed reactor at 480-600<sup>o</sup>C, 10 bar, and space velocities up to 1.3 x 10<sup>6</sup> ml g<sub>cat</sub><sup>-1</sup> h<sup>-1</sup>.
* A machine learning (ML) model was employed to improve understanding of the behavior of Ru/BCA catalysts.
* A microkinetic model was developed to describe the best-performing catalyst.

File: data/init_files_Cadigan/B2CA_7-12_IW.txt (part 3 of 25)
********** Start test **********
Elapsed time, Pressure, | , LJtemp(C), Inner-Temp, Outer-Temp, | , N2-set, N2-flow, H2-set, H2-flow, | , pH, NH3_ppm, NH3_Prod_rate, |, In222Temp
797.6, 139.6, | , 24.7, 0.0, 42.4, | ,  5000,  4839,  1000,   989, | , -3.4, -16.3, -0.291, |, 0.0
798.6, 139.6, | , 24.7, 0.0, 41.7, | ,  5000,  4838,  1000,   975, | , -3.4, -18.0, -0.320, |, 0.0
799.6, 139.2, | , 24.7, 0.0, 42.4, | ,  5000,  4841,  1000,   975, | , -3.4, -17.2, -0.305, |, 0.0
800.6, 139.5, | , 24.7, 0.0, 42.5, | ,  5000,  4841,  1000,   972, | , -3.4,   0.8, 0.015, |, 0.0
801.7, 139.1, | , 24.7, 0.0, 42.1, | ,  5000,  4839,  1000,   982, | , -3.4,  -4.3, -0.077, |, 0.0
802.7, 139.2, | , 24.7, 0.0, 42.3, | ,  5000,  4847,  1000,   974, | , -3.4,  17.1, 0.305, |, 0.0
803.7, 139.6, | , 24.7, 0.0, 42.4, | ,  5000,  4843,  1000,   980, | , -3.4,   0.4, 0.007, |, 0.0
804.7, 139.5, | , 24.7, 0.0, 43.2, | ,  5000,  4842,  1000,   976, | , -3.4,  15.4, 0.274, |, 0.0
805.7, 139.2, | , 24.7, 0.0, 42.6, | ,  5000,  4841,  1000,   985, | , -3.4,   4.3, 0.076, |, 0.0
806.7, 139.5, | , 24.7, 0.0, 43.3, | ,  5000,  4838,  1000,   963, | , -3.4, -13.7, -0.244, |, 0.0
807.7, 139.5, | , 24.7, 0.0, 43.3, | ,  5000,  4841,  1000,   987, | , -3.4,  15.4, 0.274, |, 0.0
808.7, 139.3, | , 24.7, 0.0, 42.6, | ,  5000,  4840,  1000,   967, | , -3.4, -11.2, -0.198, |, 0.0
809.7, 139.1, | , 24.8, 0.0, 43.5, | ,  5000,  4838,  1000,   990, | , -3.4, -16.3, -0.291, |, 0.0
810.8, 139.5, | , 24.7, 0.0, 43.5, | ,  5000,  4843,  1000,   976, | , -3.4,  19.7, 0.350, |, 0.0
811.8, 139.5, | , 24.8, 0.0, 43.8, | ,  5000,  4841,  1000,   961, | , -3.4, -10.3, -0.183, |, 0.0
812.8, 139.1, | , 24.8, 0.0, 43.4, | ,  5000,  4844,  1000,   986, | , -3.4, -11.2, -0.199, |, 0.0
813.8, 139.6, | , 24.7, 0.0, 43.5, | ,  5000,  4836,  1000,   971, | , -3.4,   1.7, 0.030, |, 0.0
814.8, 139.5, | , 24.8, 0.0, 44.1, | ,  5000,  4844,  1000,   992, | , -3.4, -11.2, -0.199, |, 0.0
815.8, 139.1, | , 24.7, 0.0, 44.0, | ,  5000,  4843,  1000,   973, | , -3.4, -18.0, -0.321, |, 0.0
816.8, 139.1, | , 24.8, 0.0, 44.2, | ,  5000,  4839,  1000,   974, | , -3.4, -10.3, -0.183, |, 0.0
817.8, 139.5, | , 24.7, 0.0, 44.2, | ,  5000,  4842,  1000,   969, | , -3.4, -15.0, -0.267, |, 0.0
818.8, 139.2, | , 24.8, 0.0, 44.0, | ,  5000,  4844,  1000,   978, | , -3.4, -17.6, -0.313, |, 0.0
819.9, 139.1, | , 24.8, 0.0, 44.2, | ,  5000,  4843,  1000,   967, | , -3.4, -13.7, -0.244, |, 0.0
820.9, 139.1, | , 24.8, 0.0, 44.6, | ,  5000,  4839,  1000,   976, | , -3.4,  -5.6, -0.099, |, 0.0
821.9, 139.4, | , 24.8, 0.0, 45.0, | ,  5000,  4842,  1000,   978, | , -3.4,   3.8, 0.068, |, 0.0
822.9, 139.1, | , 24.8, 0.0, 44.7, | ,  5000,  4840,  1000,   986, | , -3.4, -11.2, -0.199, |, 0.0
823.9, 139.2, | , 24.8, 0.0, 44.5, | ,  5000,  4840,  1000,   993, | , -3.4, -12.4, -0.222, |, 0.0
824.9, 139.5, | , 24.8, 0.0, 45.0, | ,  5000,  4845,  1000,   989, | , -3.4, -14.6, -0.260, |, 0.0
825.9, 139.1, | , 24.8, 0.0, 45.0, | ,  5000,  4838,  1000,   987, | , -3.4, -16.7, -0.298, |, 0.0
826.9, 139.1, | , 24.8, 0.0, 45.1, | ,  5000,  4841,  1000,   978, | , -3.4, -17.2, -0.305, |, 0.0
827.9, 139.1, | , 24.8, 0.0, 45.3, | ,  5000,  4843,  1000,   978, | , -3.4,  16.7, 0.297, |, 0.0
829.0, 139.6, | , 24.8, 0.0, 45.3, | ,  5000,  4839,  1000,   978, | , -3.4, -17.6, -0.313, |, 0.0
830.0, 139.1, | , 24.8, 0.0, 45.6, | ,  5000,  4843,  1000,   967, | , -3.4, -13.7, -0.244, |, 0.0
831.0, 139.1, | , 24.8, 0.0, 46.0, | ,  5000,  4843,  1000,   977, | , -3.4,  -7.3, -0.130, |, 0.0
832.0, 139.1, | , 24.8, 0.0, 45.8, | ,  5000,  4841,  1000,   986, | , -3.4, -15.9, -0.283, |, 0.0
833.0, 139.1, | , 24.8, 0.0, 46.1, | ,  5000,  4843,  1000,   975, | , -3.4,   4.7, 0.083, |, 0.0
834.0, 139.2, | , 24.8, 0.0, 45.2, | ,  5000,  4839,  1000,   983, | , -3.4, -17.2, -0.306, |, 0.0
835.0, 139.5, | , 24.8, 0.0, 46.0, | ,  5000,  4840,  1000,   969, | , -3.4, -12.4, -0.221, |, 0.0
836.0, 139.1, | , 24.8, 0.0, 45.9, | ,  5000,  4844,  1000,   972, | , -3.4, -15.9, -0.282, |, 0.0
837.0, 139.1, | , 24.8, 0.0, 46.4, | ,  5000,  4839,  1000,   966, | , -3.4, -15.4, -0.274, |, 0.0
838.0, 139.1, | , 24.8, 0.0, 46.0, | ,  5000,  4843,  1000,   980, | , -3.4, -11.2, -0.199, |, 0.0
839.1, 139.6, | , 24.8, 0.0, 46.2, | ,  5000,  4841,  1000,   982, | , -3.4, -16.7, -0.298, |, 0.0
840.1, 139.1, | , 24.8, 0.0, 46.4, | ,  5000,  4842,  1000,   988, | , -3.4,  -3.9, -0.069, |, 0.0
841.1, 139.1, | , 24.8, 0.0, 46.4, | ,  5000,  4840,  1000,   989, | , -3.4,  15.0, 0.267, |, 0.0
842.1, 139.5, | , 24.8, 0.0, 46.7, | ,  5000,  4842,  1000,   986, | , -3.4, -15.0, -0.268, |, 0.0
843.1, 139.5, | , 24.8, 0.0, 47.1, | ,  5000,  4841,  1000,   985, | , -3.4,  18.4, 0.328, |, 0.0
844.1, 139.2, | , 24.8, 0.0, 46.2, | ,  5000,  4840,  1000,   982, | , -3.4, -15.9, -0.283, |, 0.0
845.1, 139.1, | , 24.8, 0.0, 46.9, | ,  5000,  4843,  1000,   971, | , -3.4, -17.6, -0.313, |, 0.0
846.1, 139.4, | , 24.8, 0.0, 47.1, | ,  5000,  4840,  1000,   991, | , -3.4, -17.6, -0.314, |, 0.0
847.1, 139.1, | , 24.8, 0.0, 46.8, | ,  5000,  4839,  1000,  1001, | , -3.4,  -9.0, -0.161, |, 0.0
848.1, 139.1, | , 24.8, 0.0, 47.1, | ,  5000,  4844,  1000,   988, | , -3.4, -15.9, -0.283, |, 0.0
849.2, 139.2, | , 24.8, 0.0, 46.4, | ,  5000,  4842,  1000,   985, | , -3.4, -15.4, -0.275, |, 0.0
850.2, 139.5, | , 24.8, 0.0, 47.6, | ,  5000,  4839,  1000,   986, | , -3.4,  -6.9, -0.123, |, 0.0
851.2, 139.1, | , 24.8, 0.0, 47.3, | ,  5000,  4839,  1000,   982, | , -3.4, -13.7, -0.244, |, 0.0
852.2, 139.1, | , 24.8, 0.0, 47.4, | ,  5000,  4844,  1000,   967, | , -3.4, -17.2, -0.305, |, 0.0
853.2, 139.5, | , 24.8, 0.0, 47.5, | ,  5000,  4839,  1000,   966, | , -3.4,   7.3, 0.129, |, 0.0
854.2, 139.2, | , 24.8, 0.0, 46.9, | ,  5000,  4839,  1000,   975, | , -3.4, -14.2, -0.252, |, 0.0
855.2, 139.1, | , 24.8, 0.0, 48.0, | ,  5000,  4845,  1000,   965, | , -3.4,   2.5, 0.045, |, 0.0
856.2, 139.5, | , 24.8, 0.0, 45.8, | ,  5000,  4840,  1000,   984, | , -3.4,  -3.9, -0.069, |, 0.0
857.2, 139.5, | , 24.8, 0.0, 48.5, | ,  5000,  4838,  1000,  1004, | , -3.4, -12.0, -0.215, |, 0.0
858.2, 139.1, | , 24.8, 0.0, 47.6, | ,  5000,  4845,  1000,   970, | , -3.4,  20.1, 0.358, |, 0.0
859.3, 139.3, | , 24.8, 0.0, 47.5, | ,  5000,  4843,  1000,   975, | , -3.4, -15.0, -0.267, |, 0.0
860.3, 139.5, | , 24.8, 0.0, 48.5, | ,  5000,  4841,  1000,   974, | , -3.4, -14.6, -0.260, |, 0.0
861.3, 139.1, | , 24.8, 0.0, 48.5, | ,  5000,  4837,  1000,   970, | , -3.4, -16.3, -0.290, |, 0.0
862.3, 139.1, | , 24.8, 0.0, 48.8, | ,  5000,  4842,  1000,   970, | , -3.4, -17.2, -0.305, |, 0.0
863.3, 139.1, | , 24.8, 0.0, 48.5, | ,  5000,  4839,  1000,   981, | , -3.4,  16.3, 0.289, |, 0.0
864.3, 139.6, | , 24.8, 0.0, 48.5, | ,  5000,  4838,  1000,   993, | , -3.4,  -6.0, -0.107, |, 0.0
865.3, 139.1, | , 24.8, 0.0, 48.5, | ,  5000,  4838,  1000,   974, | , -3.4, -11.6, -0.206, |, 0.0
866.3, 139.1, | , 24.8, 0.0, 48.9, | ,  5000,  4841,  1000,   990, | , -3.4, -12.4, -0.222, |, 0.0
867.3, 139.4, | , 24.8, 0.0, 49.4, | ,  5000,  4843,  1000,   978, | , -3.4, -12.9, -0.229, |, 0.0
868.3, 139.1, | , 24.8, 0.0, 49.3, | ,  5000,  4846,  1000,   984, | , -3.4,  -4.7, -0.084, |, 0.0
869.4, 139.2, | , 24.8, 0.0, 48.5, | ,  5000,  4842,  1000,   979, | , -3.4, -17.2, -0.306, |, 0.0
870.4, 139.1, | , 24.8, 0.0, 49.1, | ,  5000,  4840,  1000,   982, | , -3.4, -12.9, -0.229, |, 0.0
871.4, 139.1, | , 24.8, 0.0, 49.6, | ,  5000,  4840,  1000,   972, | , -3.4,   6.4, 0.114, |, 0.0
872.4, 139.1, | , 24.8, 0.0, 49.4, | ,  5000,  4844,  1000,   986, | , -3.4, -16.3, -0.291, |, 0.0
873.4, 139.1, | , 24.8, 0.0, 49.4, | ,  5000,  4841,  1000,   980, | , -3.4, -15.4, -0.275, |, 0.0
874.4, 139.3, | , 24.8, 0.0, 49.2, | ,  5000,  4838,  1000,   980, | , -3.4, -18.4, -0.328, |, 0.0
875.4, 139.5, | , 24.8, 0.0, 49.9, | ,  5000,  4845,  1000,   980, | , -3.4, -14.6, -0.260, |, 0.0
876.4, 139.1, | , 24.8, 0.0, 49.4, | ,  5000,  4844,  1000,   987, | , -3.4, -16.7, -0.298, |, 0.0
877.4, 139.2, | , 24.8, 0.0, 49.8, | ,  5000,  4843,  1000,   984, | , -3.4,  -9.4, -0.168, |, 0.0
878.4, 139.5, | , 24.8, 0.0, 49.7, | ,  5000,  4840,  1000,   986, | , -3.4, -10.3, -0.184, |, 0.0
879.5, 139.3, | , 24.8, 0.0, 49.0, | ,  5000,  4844,  1000,   986, | , -3.4, -12.0, -0.214, |, 0.0
880.5, 139.1, | , 24.8, 0.0, 50.1, | ,  5000,  4843,  1000,   977, | , -3.4, -14.6, -0.260, |, 0.0
881.5, 139.5, | , 24.8, 0.0, 50.2, | ,  5000,  4843,  1000,   983, | , -3.4,  -7.7, -0.138, |, 0.0
882.5, 139.5, | , 24.8, 0.0, 50.6, | ,  5000,  4846,  1000,   985, | , -3.4, -13.7, -0.245, |, 0.0
883.5, 140.0, | , 24.8, 0.0, 44.0, | ,  5000,  4840,  1000,   983, | , -3.4, -19.7, -0.351, |, 0.0
884.5, 139.2, | , 24.8, 0.0, 49.7, | ,  5000,  4841,  1000,   967, | , -3.4,   3.8, 0.068, |, 0.0
885.5, 139.5, | , 24.8, 0.0, 51.1, | ,  5000,  4843,  1000,   958, | , -3.4,  -5.6, -0.099, |, 0.0
886.5, 139.5, | , 24.8, 0.0, 50.3, | ,  5000,  4840,  1000,   975, | , -3.4,  -9.9, -0.176, |, 0.0
887.5, 139.1, | , 24.8, 0.0, 50.8, | ,  5000,  4841,  1000,   987, | , -3.4, -14.2, -0.252, |, 0.0
888.5, 140.0, | , 24.8, 0.0, 47.0, | ,  5000,  4839,  1000,   983, | , -3.4, -14.2, -0.252, |, 0.0
889.6, 139.2, | , 24.8, 0.0, 50.2, | ,  5000,  4841,  1000,   993, | , -3.4, -13.7, -0.245, |, 0.0
890.6, 139.1, | , 24.8, 0.0, 50.5, | ,  5000,  4842,  1000,   982, | , -3.4,   8.5, 0.152, |, 0.0
891.6, 139.1, | , 24.8, 0.0, 51.2, | ,  5000,  4842,  1000,   975, | , -3.4,   3.4, 0.061, |, 0.0
892.6, 139.6, | , 24.8, 0.0, 51.9, | ,  5000,  4836,  1000,   973, | , -3.4,   1.7, 0.030, |, 0.0
893.6, 139.1, | , 24.8, 0.0, 51.2, | ,  5000,  4842,  1000,   981, | , -3.4, -10.7, -0.191, |, 0.0
894.6, 139.3, | , 24.8, 0.0, 50.7, | ,  5000,  4845,  1000,   960, | , -3.4, -12.0, -0.213, |, 0.0
895.6, 139.5, | , 24.8, 0.0, 51.7, | ,  5000,  4838,  1000,   986, | , -3.4, -12.9, -0.229, |, 0.0
896.6, 139.2, | , 24.8, 0.0, 51.5, | ,  5000,  4845,  1000,   984, | , -3.4, -16.7, -0.298, |, 0.0
897.6, 139.1, | , 24.8, 0.0, 51.6, | ,  5000,  4839,  1000,   983, | , -3.4,   9.8, 0.175, |, 0.0
898.7, 139.5, | , 24.8, 0.0, 51.7, | ,  5000,  4839,  1000,   971, | , -3.4, -18.0, -0.320, |, 0.0
899.7, 139.6, | , 24.8, 0.0, 51.3, | ,  5000,  4843,  1000,   974, | , -3.4,  -4.3, -0.077, |, 0.0
900.7, 139.1, | , 24.8, 0.0, 52.0, | ,  5000,  4844,  1000,   988, | , -3.4,  15.0, 0.267, |, 0.0
901.7, 139.1, | , 24.8, 0.0, 51.7, | ,  5000,  4843,  1000,   976, | , -3.4,   4.7, 0.083, |, 0.0
902.7, 139.6, | , 24.8, 0.0, 52.4, | ,  5000,  4838,  1000,   983, | , -3.4, -12.4, -0.222, |, 0.0
903.7, 139.2, | , 24.8, 0.0, 52.2, | ,  5000,  4842,  1000,   982, | , -3.4, -16.7, -0.298, |, 0.0
904.7, 139.3, | , 24.8, 0.0, 51.7, | ,  5000,  4840,  1000,   980, | , -3.4,  10.3, 0.183, |, 0.0
905.7, 139.5, | , 24.8, 0.0, 52.9, | ,  5000,  4839,  1000,   993, | , -3.4, -15.4, -0.276, |, 0.0
906.7, 139.1, | , 24.8, 0.0, 52.4, | ,  5000,  4845,  1000,   973, | , -3.4, -18.0, -0.321, |, 0.0
907.8, 139.1, | , 24.8, 0.0, 52.4, | ,  5000,  4841,  1000,   972, | , -3.4, -10.7, -0.191, |, 0.0
908.8, 139.1, | , 24.8, 0.0, 53.0, | ,  5000,  4841,  1000,   989, | , -3.4, -16.7, -0.298, |, 0.0
909.8, 139.3, | , 24.8, 0.0, 52.5, | ,  5000,  4844,  1000,   989, | , -3.4, -14.2, -0.253, |, 0.0
910.8, 139.1, | , 24.8, 0.0, 53.0, | ,  5000,  4839,  1000,   978, | , -3.4, -15.4, -0.275, |, 0.0
911.8, 139.1, | , 24.8, 0.0, 53.4, | ,  5000,  4841,  1000,   979, | , -3.4, -15.4, -0.275, |, 0.0
912.8, 139.5, | , 24.8, 0.0, 53.4, | ,  5000,  4842,  1000,   978, | , -3.4, -11.6, -0.206, |, 0.0
913.8, 139.1, | , 24.8, 0.0, 53.7, | ,  5000,  4845,  1000,   980, | , -3.4,   6.0, 0.106, |, 0.0
914.8, 139.2, | , 24.8, 0.0, 53.0, | ,  5000,  4840,  1000,   981, | , -3.4,   9.8, 0.175, |, 0.0
915.8, 139.5, | , 24.8, 0.0, 53.4, | ,  5000,  4838,  1000,   975, | , -3.4,  15.8, 0.281, |, 0.0
916.9, 139.6, | , 24.8, 0.0, 53.7, | ,  5000,  4842,  1000,   972, | , -3.4,   3.4, 0.061, |, 0.0
917.9, 139.1, | , 24.8, 0.0, 53.7, | ,  5000,  4839,  1000,   969, | , -3.4,  -0.5, -0.008, |, 0.0
918.9, 139.2, | , 24.8, 0.0, 54.0, | ,  5000,  4841,  1000,   973, | , -3.4, -15.0, -0.267, |, 0.0
919.9, 139.6, | , 24.8, 0.0, 53.4, | ,  5000,  4841,  1000,   989, | , -3.4, -16.7, -0.298, |, 0.0
920.9, 139.5, | , 24.8, 0.0, 55.5, | ,  5000,  4837,  1000,   977, | , -3.4, -12.0, -0.214, |, 0.0
921.9, 139.1, | , 24.8, 0.0, 54.7, | ,  5000,  4844,  1000,   991, | , -3.4,   3.8, 0.068, |, 0.0
922.9, 139.1, | , 24.8, 0.0, 54.4, | ,  5000,  4841,  1000,   968, | , -3.4,  11.5, 0.205, |, 0.0
923.9, 139.5, | , 24.8, 0.0, 54.9, | ,  5000,  4843,  1000,   989, | , -3.4, -12.9, -0.230, |, 0.0
924.9, 139.2, | , 24.8, 0.0, 53.8, | ,  5000,  4844,  1000,   979, | , -3.4,  -0.0, -0.000, |, 0.0
925.9, 139.2, | , 24.8, 0.0, 54.6, | ,  5000,  4843,  1000,   964, | , -3.4, -10.7, -0.191, |, 0.0
927.0, 139.5, | , 24.8, 0.0, 54.9, | ,  5000,  4843,  1000,   986, | , -3.4, -12.4, -0.222, |, 0.0
928.0, 139.1, | , 24.8, 0.0, 54.9, | ,  5000,  4842,  1000,   981, | , -3.4, -17.6, -0.313, |, 0.0
929.0, 139.1, | , 24.8, 0.0, 55.3, | ,  5000,  4838,  1000,   969, | , -3.4,  18.8, 0.334, |, 0.0
930.0, 139.2, | , 24.8, 0.0, 54.7, | ,  5000,  4841,  1000,   993, | , -3.4, -17.2, -0.306, |, 0.0
931.0, 139.5, | , 24.8, 0.0, 55.6, | ,  5000,  4837,  1000,   991, | , -3.4, -16.7, -0.298, |, 0.0
932.0, 139.1, | , 24.8, 0.0, 55.1, | ,  5000,  4844,  1000,   971, | , -3.4, -17.6, -0.313, |, 0.0
933.0, 139.2, | , 24.8, 0.0, 55.4, | ,  5000,  4841,  1000,   981, | , -3.4,  -4.3, -0.077, |, 0.0
934.0, 139.5, | , 24.8, 0.0, 55.7, | ,  5000,  4842,  1000,   987, | , -3.4,  -2.2, -0.039, |, 0.0
935.0, 139.6, | , 24.8, 0.0, 55.3, | ,  5000,  4837,  1000,   983, | , -3.4, -11.6, -0.206, |, 0.0
936.0, 139.1, | , 24.8, 0.0, 55.6, | ,  5000,  4847,  1000,   978, | , -3.4,   5.5, 0.099, |, 0.0
937.0, 139.1, | , 24.8, 0.0, 56.1, | ,  5000,  4840,  1000,   988, | , -3.4, -13.7, -0.245, |, 0.0
938.1, 139.5, | , 24.8, 0.0, 56.3, | ,  5000,  4841,  1000,   975, | , -3.4, -11.6, -0.206, |, 0.0
939.1, 139.5, | , 24.8, 0.0, 56.5, | ,  5000,  4839,  1000,   990, | , -3.4, -17.2, -0.306, |, 0.0
940.1, 139.2, | , 24.8, 0.0, 55.8, | ,  5000,  4841,  1000,   978, | , -3.4, -15.4, -0.275, |, 0.0
941.1, 139.1, | , 24.8, 0.0, 56.4, | ,  5000,  4839,  1000,   982, | , -3.4, -16.3, -0.290, |, 0.0
942.1, 139.1, | , 24.8, 0.0, 56.5, | ,  5000,  4839,  1000,   972, | , -3.4, -16.3, -0.290, |, 0.0
943.1, 139.1, | , 24.8, 0.0, 56.5, | ,  5000,  4837,  1000,   971, | , -3.4, -14.2, -0.252, |, 0.0
944.1, 139.1, | , 24.8, 0.0, 56.8, | ,  5000,  4834,  1000,   984, | , -3.4,  18.4, 0.327, |, 0.0
945.1, 139.6, | , 24.8, 0.0, 56.3, | ,  5000,  4845,  1000,   986, | , -3.4,  20.1, 0.359, |, 0.0
946.1, 139.5, | , 24.8, 0.0, 57.1, | ,  5000,  4844,  1000,   972, | , -3.4, -14.2, -0.252, |, 0.0
947.1, 139.1, | , 24.8, 0.0, 57.0, | ,  5000,  4844,  1000,   976, | , -3.4, -17.2, -0.305, |, 0.0
948.2, 139.1, | , 24.8, 0.0, 57.4, | ,  5000,  4841,  1000,   971, | , -3.4, -17.2, -0.305, |, 0.0
949.2, 139.5, | , 24.8, 0.0, 57.4, | ,  5000,  4839,  1000,   988, | , -3.4,   1.7, 0.030, |, 0.0
950.2, 139.2, | , 24.8, 0.0, 56.9, | ,  5000,  4838,  1000,   971, | , -3.4, -16.7, -0.297, |, 0.0
951.2, 139.1, | , 24.8, 0.0, 57.5, | ,  5000,  4841,  1000,   967, | , -3.4, -17.6, -0.313, |, 0.0
952.2, 139.6, | , 24.8, 0.0, 57.2, | ,  5000,  4844,  1000,   990, | , -3.4, -18.0, -0.321, |, 0.0
953.2, 139.1, | , 24.8, 0.0, 57.4, | ,  5000,  4835,  1000,   971, | , -3.4, -15.4, -0.274, |, 0.0
954.2, 139.1, | , 24.8, 0.0, 57.9, | ,  5000,  4843,  1000,   971, | , -3.4,  15.8, 0.281, |, 0.0
955.2, 139.6, | , 24.8, 0.0, 57.7, | ,  5000,  4841,  1000,   975, | , -3.4,  18.0, 0.320, |, 0.0
956.2, 139.5, | , 24.8, 0.0, 58.3, | ,  5000,  4842,  1000,   987, | , -3.4,   3.0, 0.053, |, 0.0
957.3, 139.2, | , 24.8, 0.0, 57.8, | ,  5000,  4844,  1000,   967, | , -3.4,  -5.2, -0.092, |, 0.0
958.3, 139.1, | , 24.8, 0.0, 58.4, | ,  5000,  4843,  1000,   978, | , -3.4,  15.4, 0.274, |, 0.0
959.3, 139.5, | , 24.8, 0.0, 58.9, | ,  5000,  4844,  1000,   971, | , -3.4,  -8.6, -0.153, |, 0.0
960.3, 139.2, | , 24.8, 0.0, 57.9, | ,  5000,  4836,  1000,   975, | , -3.4, -13.7, -0.244, |, 0.0
961.3, 139.1, | , 24.8, 0.0, 58.9, | ,  5000,  4837,  1000,   969, | , -3.4, -11.6, -0.206, |, 0.0
962.3, 139.1, | , 24.8, 0.0, 58.9, | ,  5000,  4842,  1000,   965, | , -3.4,  16.7, 0.296, |, 0.0
963.3, 139.4, | , 24.8, 0.0, 59.1, | ,  5000,  4839,  1000,   957, | , -3.4,  -9.9, -0.175, |, 0.0
964.3, 139.1, | , 24.8, 0.0, 59.4, | ,  5000,  4838,  1000,   971, | , -3.4, -14.2, -0.252, |, 0.0
965.3, 139.2, | , 24.8, 0.0, 58.2, | ,  5000,  4843,  1000,   987, | , -3.4, -14.2, -0.253, |, 0.0
966.4, 139.4, | , 24.8, 0.0, 59.1, | ,  5000,  4838,  1000,   975, | , -3.4,  20.5, 0.365, |, 0.0
967.4, 139.1, | , 24.8, 0.0, 59.3, | ,  5000,  4841,  1000,   986, | , -3.4,  -1.3, -0.023, |, 0.0
968.4, 139.1, | , 24.8, 0.0, 59.4, | ,  5000,  4844,  1000,   968, | , -3.4, -15.0, -0.267, |, 0.0
969.4, 139.4, | , 24.8, 0.0, 59.7, | ,  5000,  4843,  1000,   960, | , -3.4, -15.9, -0.282, |, 0.0
970.4, 139.9, | , 24.8, 0.0, 58.6, | ,  5000,  4843,  1000,   983, | , -3.4,  -4.7, -0.084, |, 0.0
971.4, 139.1, | , 24.8, 0.0, 59.5, | ,  5000,  4845,  1000,   983, | , -3.4,  10.7, 0.190, |, 0.0
972.4, 139.1, | , 24.8, 0.0, 60.1, | ,  5000,  4840,  1000,   969, | , -3.4,   5.1, 0.091, |, 0.0
973.4, 139.4, | , 24.8, 0.0, 60.0, | ,  5000,  4842,  1000,   976, | , -3.4,   2.5, 0.045, |, 0.0
974.4, 139.1, | , 24.8, 0.0, 59.7, | ,  5000,  4837,  1000,   972, | , -3.4, -10.3, -0.183, |, 0.0
975.4, 139.8, | , 24.8, 0.0, 53.9, | ,  5000,  4842,  1000,   978, | , -3.4, -11.6, -0.206, |, 0.0
976.5, 139.6, | , 24.8, 0.0, 60.1, | ,  5000,  4836,  1000,   980, | , -3.4, -14.6, -0.260, |, 0.0
977.5, 139.5, | , 24.8, 0.0, 60.7, | ,  5000,  4839,  1000,   976, | , -3.4, -10.3, -0.183, |, 0.0
978.5, 139.1, | , 24.9, 0.0, 60.6, | ,  5000,  4843,  1000,   983, | , -3.4,  -1.7, -0.031, |, 0.0
979.5, 139.1, | , 24.8, 0.0, 60.8, | ,  5000,  4845,  1000,   974, | , -3.4,   9.4, 0.167, |, 0.0
980.5, 139.4, | , 24.9, 0.0, 55.2, | ,  5000,  4842,  1000,   982, | , -3.4,   3.8, 0.068, |, 0.0
981.5, 139.2, | , 24.9, 0.0, 59.7, | ,  5000,  4843,  1000,   975, | , -3.4, -16.3, -0.290, |, 0.0
982.5, 139.1, | , 24.9, 0.0, 60.6, | ,  5000,  4843,  1000,   980, | , -3.4, -15.4, -0.275, |, 0.0
983.5, 139.1, | , 24.9, 0.0, 60.7, | ,  5000,  4839,  1000,   982, | , -3.4,   6.0, 0.106, |, 0.0
984.5, 139.5, | , 24.8, 0.0, 61.5, | ,  5000,  4841,  1000,   986, | , -3.4,  -6.9, -0.123, |, 0.0
985.5, 139.1, | , 24.9, 0.0, 61.1, | ,  5000,  4842,  1000,   983, | , -3.4,  -9.9, -0.176, |, 0.0
986.6, 139.3, | , 24.8, 0.0, 60.9, | ,  5000,  4842,  1000,   989, | , -3.4, -17.2, -0.306, |, 0.0
987.6, 139.5, | , 24.9, 0.0, 61.3, | ,  5000,  4838,  1000,   984, | , -3.4, -15.9, -0.283, |, 0.0
988.6, 139.5, | , 24.9, 0.0, 61.7, | ,  5000,  4842,  1000,   982, | , -3.4, -14.2, -0.252, |, 0.0
989.6, 139.1, | , 24.9, 0.0, 61.5, | ,  5000,  4837,  1000,   977, | , -3.4,  -8.2, -0.145, |, 0.0
990.6, 139.1, | , 24.9, 0.0, 61.9, | ,  5000,  4840,  1000,   958, | , -3.4,  18.8, 0.334, |, 0.0
991.6, 139.6, | , 24.9, 0.0, 61.8, | ,  5000,  4836,  1000,   980, | , -3.4, -18.0, -0.321, |, 0.0
992.6, 139.1, | , 24.9, 0.0, 61.9, | ,  5000,  4840,  1000,   993, | , -3.4, -15.4, -0.276, |, 0.0
993.6, 139.1, | , 24.9, 0.0, 62.1, | ,  5000,  4837,  1000,   963, | , -3.4, -17.6, -0.312, |, 0.0
994.6, 139.1, | , 24.9, 0.0, 62.4, | ,  5000,  4840,  1000,   967, | , -3.4, -14.6, -0.259, |, 0.0
995.6, 139.5, | , 24.9, 0.0, 62.6, | ,  5000,  4840,  1000,   967, | , -3.4,  -5.2, -0.092, |, 0.0
996.7, 139.3, | , 24.9, 0.0, 62.2, | ,  5000,  4836,  1000,   991, | , -3.4, -16.3, -0.291, |, 0.0
997.7, 139.1, | , 24.9, 0.0, 62.7, | ,  5000,  4845,  1000,   988, | , -3.4, -17.6, -0.314, |, 0.0
998.7, 139.5, | , 24.9, 0.0, 62.9, | ,  5000,  4840,  1000,   972, | , -3.4, -14.6, -0.259, |, 0.0
999.7, 139.1, | , 24.9, 0.0, 62.9, | ,  5000,  4840,  1000,   965, | , -3.4,  13.7, 0.243, |, 0.0
1000.7, 139.1, | , 24.9, 0.0, 63.1, | ,  5000,  4840,  1000,   980, | , -3.4,  -8.6, -0.153, |, 0.0
1001.7, 139.6, | , 24.9, 0.0, 62.8, | ,  5000,  4842,  1000,   980, | , -3.4,  -9.9, -0.176, |, 0.0
1002.7, 139.5, | , 24.9, 0.0, 63.4, | ,  5000,  4843,  1000,   981, | , -3.4, -17.2, -0.306, |, 0.0
1003.7, 139.1, | , 24.9, 0.0, 63.3, | ,  5000,  4839,  1000,   990, | , -3.4, -14.2, -0.252, |, 0.0
1004.7, 139.1, | , 24.9, 0.0, 63.3, | ,  5000,  4846,  1000,   968, | , -3.4,  21.0, 0.373, |, 0.0
1005.7, 139.5, | , 24.9, 0.0, 63.8, | ,  5000,  4844,  1000,   968, | , -3.4,  16.3, 0.289, |, 0.0
1006.8, 139.2, | , 24.9, 0.0, 63.4, | ,  5000,  4844,  1000,   977, | , -3.4,  -5.6, -0.100, |, 0.0
1007.8, 139.1, | , 24.9, 0.0, 63.6, | ,  5000,  4837,  1000,   993, | , -3.4, -17.2, -0.306, |, 0.0
1008.8, 139.5, | , 24.9, 0.0, 64.3, | ,  5000,  4843,  1000,   980, | , -3.4,  18.8, 0.335, |, 0.0
1009.8, 139.5, | , 24.9, 0.0, 64.2, | ,  5000,  4843,  1000,   964, | , -3.4, -16.3, -0.290, |, 0.0
1010.8, 139.1, | , 24.9, 0.0, 64.1, | ,  5000,  4837,  1000,   964, | , -3.4, -13.3, -0.236, |, 0.0
1011.8, 139.6, | , 24.9, 0.0, 63.9, | ,  5000,  4843,  1000,   988, | , -3.4, -18.9, -0.337, |, 0.0
1012.8, 139.5, | , 24.9, 0.0, 64.7, | ,  5000,  4842,  1000,   989, | , -3.4, -11.6, -0.207, |, 0.0
1013.8, 139.1, | , 24.9, 0.0, 64.6, | ,  5000,  4842,  1000,   979, | , -3.4, -15.9, -0.283, |, 0.0
1014.8, 139.1, | , 24.9, 0.0, 64.9, | ,  5000,  4839,  1000,   983, | , -3.4,  -8.6, -0.153, |, 0.0
1015.8, 139.1, | , 24.9, 0.0, 64.7, | ,  5000,  4842,  1000,   967, | , -3.4, -16.7, -0.297, |, 0.0
1016.9, 139.6, | , 24.9, 0.0, 64.7, | ,  5000,  4845,  1000,   968, | , -3.4, -13.7, -0.244, |, 0.0
1017.9, 139.1, | , 24.9, 0.0, 65.2, | ,  5000,  4839,  1000,   979, | , -3.4, -18.0, -0.321, |, 0.0
1018.9, 139.1, | , 24.9, 0.0, 65.4, | ,  5000,  4847,  1000,   996, | , -3.4,   4.7, 0.084, |, 0.0
1019.9, 139.4, | , 24.9, 0.0, 65.6, | ,  5000,  4843,  1000,   986, | , -3.4,  -7.7, -0.138, |, 0.0
1020.9, 139.1, | , 24.9, 0.0, 65.2, | ,  5000,  4843,  1000,   982, | , -3.4, -17.6, -0.313, |, 0.0
1021.9, 139.3, | , 24.9, 0.0, 64.1, | ,  5000,  4837,  1000,   974, | , -3.4, -13.7, -0.244, |, 0.0
1022.9, 139.5, | , 24.9, 0.0, 65.5, | ,  5000,  4838,  1000,   993, | , -3.4,   3.8, 0.068, |, 0.0
1023.9, 139.5, | , 24.9, 0.0, 66.4, | ,  5000,  4837,  1000,   979, | , -3.4,  -9.9, -0.176, |, 0.0
1024.9, 139.1, | , 24.9, 0.0, 65.7, | ,  5000,  4844,  1000,   971, | , -3.4, -15.9, -0.282, |, 0.0
1025.9, 139.1, | , 24.9, 0.0, 66.2, | ,  5000,  4840,  1000,   984, | , -3.4, -13.7, -0.245, |, 0.0
1027.0, 139.6, | , 24.9, 0.0, 66.1, | ,  5000,  4841,  1000,   986, | , -3.4, -17.6, -0.313, |, 0.0
1028.0, 139.6, | , 24.9, 0.0, 62.2, | ,  5000,  4834,  1000,   977, | , -3.4, -15.0, -0.267, |, 0.0
1029.0, 139.2, | , 24.9, 0.0, 66.0, | ,  5000,  4840,  1000,   990, | , -3.4, -16.3, -0.291, |, 0.0
1030.0, 139.4, | , 24.9, 0.0, 66.6, | ,  5000,  4844,  1000,   970, | , -3.4,  12.8, 0.228, |, 0.0
1031.0, 139.5, | , 24.9, 0.0, 66.9, | ,  5000,  4842,  1000,   976, | , -3.4,   3.4, 0.061, |, 0.0
1032.0, 139.2, | , 24.9, 0.0, 65.8, | ,  5000,  4840,  1000,   968, | , -3.4, -15.9, -0.282, |, 0.0
1033.0, 139.1, | , 24.9, 0.0, 66.9, | ,  5000,  4841,  1000,   979, | , -3.4, -10.3, -0.183, |, 0.0
1034.0, 139.5, | , 24.9, 0.0, 67.1, | ,  5000,  4844,  1000,   984, | , -3.4, -15.4, -0.275, |, 0.0
1035.0, 139.5, | , 24.9, 0.0, 67.2, | ,  5000,  4844,  1000,   994, | , -3.4, -16.7, -0.299, |, 0.0
1036.0, 139.1, | , 24.9, 0.0, 67.4, | ,  5000,  4836,  1000,   974, | , -3.4,  -5.2, -0.092, |, 0.0
1037.0, 139.2, | , 24.9, 0.0, 66.5, | ,  5000,  4843,  1000,   978, | , -3.4,  15.8, 0.282, |, 0.0
1038.1, 139.4, | , 24.9, 0.0, 67.5, | ,  5000,  4842,  1000,   997, | , -3.4,   9.4, 0.168, |, 0.0
1039.1, 139.1, | , 24.9, 0.0, 67.7, | ,  5000,  4842,  1000,   985, | , -3.4, -12.9, -0.229, |, 0.0
1040.1, 139.1, | , 24.9, 0.0, 67.8, | ,  5000,  4841,  1000,   979, | , -3.4, -17.6, -0.313, |, 0.0
1041.1, 139.5, | , 24.9, 0.0, 68.3, | ,  5000,  4844,  1000,   981, | , -3.4, -16.7, -0.298, |, 0.0
1042.1, 139.6, | , 24.9, 0.0, 67.7, | ,  5000,  4838,  1000,   986, | , -3.4, -16.7, -0.298, |, 0.0
1043.1, 139.1, | , 24.9, 0.0, 68.2, | ,  5000,  4841,  1000,   963, | , -3.4,  -9.4, -0.168, |, 0.0
1044.1, 139.1, | , 24.9, 0.0, 68.3, | ,  5000,  4838,  1000,   963, | , -3.4,  20.1, 0.357, |, 0.0
1045.1, 139.5, | , 24.9, 0.0, 68.5, | ,  5000,  4846,  1000,   976, | , -3.4,  15.4, 0.274, |, 0.0
1046.1, 139.4, | , 24.9, 0.0, 68.3, | ,  5000,  4840,  1000,   979, | , -3.4, -12.0, -0.214, |, 0.0
1047.1, 139.2, | , 24.9, 0.0, 68.0, | ,  5000,  4834,  1000,   971, | , -3.4, -16.7, -0.297, |, 0.0
1048.2, 139.1, | , 24.9, 0.0, 68.8, | ,  5000,  4844,  1000,   971, | , -3.4, -17.6, -0.313, |, 0.0
1049.2, 139.4, | , 24.9, 0.0, 69.2, | ,  5000,  4841,  1000,   972, | , -3.4, -14.6, -0.259, |, 0.0
1050.2, 139.1, | , 24.9, 0.0, 69.0, | ,  5000,  4839,  1000,   975, | , -3.4, -14.6, -0.259, |, 0.0
1051.2, 139.1, | , 24.9, 0.0, 69.0, | ,  5000,  4841,  1000,   981, | , -3.4, -16.3, -0.290, |, 0.0
1052.2, 140.1, | , 24.9, 0.0, 64.7, | ,  5000,  4839,  1000,   961, | , -3.4,  12.8, 0.228, |, 0.0
1053.2, 139.1, | , 24.9, 0.0, 68.9, | ,  5000,  4842,  1000,   964, | , -3.4, -17.6, -0.312, |, 0.0
1054.2, 139.1, | , 24.9, 0.0, 69.4, | ,  5000,  4839,  1000,   984, | , -3.4, -13.3, -0.237, |, 0.0
1055.2, 139.1, | , 24.9, 0.0, 69.6, | ,  5000,  4837,  1000,   978, | , -3.4, -15.4, -0.275, |, 0.0
1056.2, 139.4, | , 24.9, 0.0, 69.9, | ,  5000,  4844,  1000,   960, | , -3.4, -15.0, -0.267, |, 0.0
1057.3, 139.7, | , 24.9, 0.0, 65.7, | ,  5000,  4835,  1000,   959, | , -3.4,   7.7, 0.136, |, 0.0
1058.3, 139.2, | , 24.9, 0.0, 69.6, | ,  5000,  4839,  1000,   993, | , -3.4,  -7.3, -0.130, |, 0.0
1059.3, 139.5, | , 24.9, 0.0, 69.9, | ,  5000,  4843,  1000,   988, | , -3.4, -15.9, -0.283, |, 0.0
1060.3, 139.1, | , 24.9, 0.0, 69.8, | ,  5000,  4836,  1000,   968, | , -3.4,   7.7, 0.136, |, 0.0
1061.3, 139.2, | , 24.9, 0.0, 70.2, | ,  5000,  4841,  1000,   988, | , -3.4,  -8.2, -0.146, |, 0.0
1062.3, 139.6, | , 24.9, 0.0, 69.8, | ,  5000,  4841,  1000,   984, | , -3.4, -15.0, -0.268, |, 0.0
1063.3, 139.5, | , 24.9, 0.0, 70.6, | ,  5000,  4840,  1000,   986, | , -3.4, -14.2, -0.252, |, 0.0
1064.3, 139.1, | , 24.9, 0.0, 70.1, | ,  5000,  4844,  1000,   970, | , -3.4, -15.4, -0.275, |, 0.0
1065.3, 139.2, | , 24.9, 0.0, 70.2, | ,  5000,  4840,  1000,   983, | , -3.4,  -9.9, -0.176, |, 0.0
1066.3, 139.5, | , 24.9, 0.0, 70.9, | ,  5000,  4839,  1000,   982, | , -3.4, -15.9, -0.283, |, 0.0
1067.4, 139.3, | , 24.9, 0.0, 70.0, | ,  5000,  4840,  1000,   986, | , -3.4, -19.3, -0.344, |, 0.0
1068.4, 139.2, | , 24.9, 0.0, 70.8, | ,  5000,  4842,  1000,   975, | , -3.4, -17.6, -0.313, |, 0.0
1069.4, 139.5, | , 24.9, 0.0, 71.3, | ,  5000,  4838,  1000,   986, | , -3.4,  17.5, 0.312, |, 0.0
1070.4, 139.6, | , 24.9, 0.0, 71.4, | ,  5000,  4841,  1000,   989, | , -3.4,  19.7, 0.351, |, 0.0
1071.4, 139.1, | , 24.9, 0.0, 71.2, | ,  5000,  4843,  1000,   981, | , -3.4, -15.0, -0.268, |, 0.0
1072.4, 139.3, | , 24.9, 0.0, 71.1, | ,  5000,  4840,  1000,   982, | , -3.4,   6.0, 0.106, |, 0.0
1073.4, 139.5, | , 24.9, 0.0, 72.1, | ,  5000,  4841,  1000,   984, | , -3.4,  18.0, 0.320, |, 0.0
1074.4, 139.1, | , 24.9, 0.0, 71.8, | ,  5000,  4837,  1000,   965, | , -3.4,  -0.9, -0.016, |, 0.0
1075.4, 139.1, | , 24.9, 0.0, 71.7, | ,  5000,  4844,  1000,   987, | , -3.4, -17.6, -0.314, |, 0.0
1076.4, 139.1, | , 24.9, 0.0, 71.8, | ,  5000,  4838,  1000,   975, | , -3.4, -14.2, -0.252, |, 0.0
1077.5, 139.6, | , 24.9, 0.0, 71.4, | ,  5000,  4839,  1000,   972, | , -3.4, -10.3, -0.183, |, 0.0
1078.5, 139.1, | , 24.9, 0.0, 72.1, | ,  5000,  4844,  1000,   975, | , -3.4,  -1.7, -0.031, |, 0.0
1079.5, 139.1, | , 24.9, 0.0, 72.2, | ,  5000,  4844,  1000,   966, | , -3.4,  10.3, 0.182, |, 0.0
1080.5, 139.5, | , 24.9, 0.0, 72.8, | ,  5000,  4842,  1000,   986, | , -3.4,  -6.9, -0.123, |, 0.0
1081.5, 139.5, | , 24.9, 0.0, 72.9, | ,  5000,  4839,  1000,   970, | , -3.4,  -7.3, -0.130, |, 0.0
1082.5, 139.2, | , 24.9, 0.0, 72.3, | ,  5000,  4837,  1000,   963, | , -3.4,  -9.4, -0.168, |, 0.0
1083.5, 139.1, | , 24.9, 0.0, 72.9, | ,  5000,  4841,  1000,   965, | , -3.4, -11.6, -0.206, |, 0.0
1084.5, 139.4, | , 24.9, 0.0, 73.4, | ,  5000,  4838,  1000,   968, | , -3.4, -11.6, -0.206, |, 0.0
1085.5, 139.1, | , 24.9, 0.0, 73.3, | ,  5000,  4838,  1000,   986, | , -3.4,  -6.9, -0.123, |, 0.0
1086.5, 139.1, | , 24.9, 0.0, 73.3, | ,  5000,  4839,  1000,   986, | , -3.4, -16.3, -0.290, |, 0.0
1087.6, 139.6, | , 24.9, 0.0, 73.0, | ,  5000,  4837,  1000,   986, | , -3.4, -15.9, -0.283, |, 0.0
1088.6, 139.5, | , 24.9, 0.0, 73.9, | ,  5000,  4842,  1000,   982, | , -3.4, -15.0, -0.268, |, 0.0
1089.6, 139.1, | , 24.9, 0.0, 73.5, | ,  5000,  4837,  1000,   960, | , -3.4,  -9.4, -0.168, |, 0.0
1090.6, 139.1, | , 24.9, 0.0, 73.4, | ,  5000,  4838,  1000,   965, | , -3.4, -17.6, -0.312, |, 0.0
1091.6, 139.5, | , 24.9, 0.0, 74.1, | ,  5000,  4842,  1000,   978, | , -3.4, -15.9, -0.283, |, 0.0
1092.6, 139.6, | , 24.9, 0.0, 73.8, | ,  5000,  4843,  1000,   967, | , -3.4, -14.6, -0.259, |, 0.0
1093.6, 139.1, | , 24.9, 0.0, 74.2, | ,  5000,  4846,  1000,   971, | , -3.4,  -6.0, -0.107, |, 0.0
1094.6, 139.5, | , 24.9, 0.0, 74.5, | ,  5000,  4844,  1000,   977, | , -3.4,  -2.2, -0.039, |, 0.0
1095.6, 139.5, | , 24.9, 0.0, 74.2, | ,  5000,  4838,  1000,   978, | , -3.4, -15.4, -0.275, |, 0.0
1096.6, 139.1, | , 24.9, 0.0, 74.8, | ,  5000,  4839,  1000,   984, | , -3.4, -16.3, -0.290, |, 0.0
1097.7, 139.3, | , 24.9, 0.0, 74.2, | ,  5000,  4835,  1000,   973, | , -3.4,   0.4, 0.007, |, 0.0
1098.7, 139.5, | , 24.9, 0.0, 74.9, | ,  5000,  4839,  1000,   978, | , -3.4, -16.3, -0.290, |, 0.0
1099.7, 139.1, | , 24.9, 0.0, 74.9, | ,  5000,  4843,  1000,   977, | , -3.4, -16.7, -0.298, |, 0.0
1100.7, 139.1, | , 24.9, 0.0, 75.0, | ,  5000,  4836,  1000,   980, | , -3.4, -17.6, -0.313, |, 0.0
1101.7, 139.1, | , 24.9, 0.0, 75.0, | ,  5000,  4838,  1000,   982, | , -3.4, -12.4, -0.222, |, 0.0
1102.7, 139.6, | , 24.9, 0.0, 74.8, | ,  5000,  4839,  1000,   955, | , -3.4,  13.3, 0.235, |, 0.0
1103.7, 139.0, | , 24.9, 0.0, 75.1, | ,  5000,  4839,  1000,   979, | , -3.4,  -7.3, -0.130, |, 0.0
1104.7, 139.1, | , 24.9, 0.0, 75.3, | ,  5000,  4839,  1000,   982, | , -3.4, -17.2, -0.306, |, 0.0
1105.7, 139.4, | , 24.9, 0.0, 75.6, | ,  5000,  4838,  1000,   987, | , -3.4,   4.7, 0.084, |, 0.0
1106.7, 139.1, | , 24.9, 0.0, 75.5, | ,  5000,  4837,  1000,   985, | , -3.4,  -5.2, -0.092, |, 0.0
1107.8, 139.2, | , 24.9, 0.0, 75.1, | ,  5000,  4840,  1000,   972, | , -3.4, -16.3, -0.290, |, 0.0
1108.8, 139.1, | , 24.9, 0.0, 75.9, | ,  5000,  4843,  1000,   991, | , -3.4, -17.6, -0.314, |, 0.0
1109.8, 139.5, | , 24.9, 0.0, 76.2, | ,  5000,  4838,  1000,   976, | , -3.4, -18.0, -0.320, |, 0.0
1110.8, 139.1, | , 24.9, 0.0, 76.3, | ,  5000,  4840,  1000,   974, | , -3.4,   6.0, 0.106, |, 0.0
1111.8, 139.1, | , 24.9, 0.0, 76.5, | ,  5000,  4841,  1000,   963, | , -3.4, -10.7, -0.191, |, 0.0
1112.8, 139.6, | , 24.9, 0.0, 76.2, | ,  5000,  4843,  1000,   972, | , -3.4, -13.7, -0.244, |, 0.0
1113.8, 139.4, | , 24.9, 0.0, 76.7, | ,  5000,  4840,  1000,   971, | , -3.4, -15.4, -0.275, |, 0.0
1114.8, 139.2, | , 24.9, 0.0, 76.6, | ,  5000,  4838,  1000,   993, | , -3.4, -14.6, -0.260, |, 0.0
1115.8, 139.5, | , 24.9, 0.0, 76.9, | ,  5000,  4840,  1000,   978, | , -3.4,  -3.0, -0.054, |, 0.0
1116.9, 139.1, | , 24.9, 0.0, 76.8, | ,  5000,  4843,  1000,   985, | , -3.4,  15.4, 0.275, |, 0.0
1117.9, 139.2, | , 24.9, 0.0, 76.2, | ,  5000,  4841,  1000,   981, | , -3.4, -14.6, -0.260, |, 0.0
1118.9, 139.2, | , 24.9, 0.0, 77.1, | ,  5000,  4840,  1000,   953, | , -3.4,  -6.9, -0.122, |, 0.0
1119.9, 139.5, | , 24.9, 0.0, 77.3, | ,  5000,  4839,  1000,   983, | , -3.4, -12.4, -0.222, |, 0.0
1120.9, 139.1, | , 24.9, 0.0, 77.5, | ,  5000,  4840,  1000,   961, | , -3.4, -17.6, -0.312, |, 0.0
1121.9, 139.1, | , 24.9, 0.0, 77.3, | ,  5000,  4839,  1000,   986, | , -3.4, -12.9, -0.229, |, 0.0
1122.9, 139.3, | , 24.9, 0.0, 77.3, | ,  5000,  4841,  1000,   965, | , -3.4, -13.7, -0.244, |, 0.0
1123.9, 139.5, | , 24.9, 0.0, 77.7, | ,  5000,  4840,  1000,   982, | , -3.4,  -7.7, -0.138, |, 0.0
1124.9, 139.1, | , 24.9, 0.0, 78.5, | ,  5000,  4842,  1000,   978, | , -3.4,  -0.5, -0.008, |, 0.0
1125.9, 139.1, | , 24.9, 0.0, 78.0, | ,  5000,  4842,  1000,   977, | , -3.4,  -6.0, -0.107, |, 0.0
1126.9, 139.5, | , 24.9, 0.0, 78.7, | ,  5000,  4840,  1000,   978, | , -3.4,  -8.2, -0.145, |, 0.0
1128.0, 139.2, | , 24.9, 0.0, 77.8, | ,  5000,  4842,  1000,   971, | , -3.4, -16.7, -0.298, |, 0.0
1129.0, 139.7, | , 24.9, 0.0, 74.3, | ,  5000,  4837,  1000,   980, | , -3.4,   8.1, 0.144, |, 0.0
1130.0, 139.1, | , 24.9, 0.0, 78.4, | ,  5000,  4844,  1000,   969, | , -3.4, -18.0, -0.320, |, 0.0
1131.0, 139.5, | , 24.9, 0.0, 78.8, | ,  5000,  4845,  1000,   978, | , -3.4,  -6.0, -0.107, |, 0.0
1132.0, 139.1, | , 25.0, 0.0, 79.1, | ,  5000,  4844,  1000,   973, | , -3.4, -10.3, -0.183, |, 0.0
1133.0, 139.2, | , 24.9, 0.0, 78.5, | ,  5000,  4839,  1000,   982, | , -3.4, -18.0, -0.321, |, 0.0
1134.0, 140.0, | , 24.9, 0.0, 75.8, | ,  5000,  4838,  1000,   965, | , -3.4, -14.2, -0.251, |, 0.0
1135.0, 139.2, | , 25.0, 0.0, 78.4, | ,  5000,  4840,  1000,   997, | , -3.4, -15.4, -0.276, |, 0.0
1136.0, 139.2, | , 25.0, 0.0, 79.4, | ,  5000,  4837,  1000,   971, | , -3.4,   8.5, 0.152, |, 0.0
1137.1, 139.5, | , 25.0, 0.0, 79.8, | ,  5000,  4839,  1000,   967, | , -3.4,   6.8, 0.121, |, 0.0
1138.1, 139.3, | , 25.0, 0.0, 79.1, | ,  5000,  4840,  1000,   975, | , -3.4, -13.7, -0.244, |, 0.0
1139.1, 139.2, | , 25.0, 0.0, 79.5, | ,  5000,  4843,  1000,   973, | , -3.4,   1.7, 0.030, |, 0.0
1140.1, 139.2, | , 25.0, 0.0, 80.0, | ,  5000,  4844,  1000,   977, | , -3.4, -15.0, -0.267, |, 0.0
1141.1, 139.5, | , 25.0, 0.0, 80.0, | ,  5000,  4839,  1000,   973, | , -3.4, -12.0, -0.214, |, 0.0
1142.1, 139.1, | , 25.0, 0.0, 80.2, | ,  5000,  4839,  1000,   978, | , -3.4, -12.9, -0.229, |, 0.0
1143.1, 139.3, | , 25.0, 0.0, 79.2, | ,  5000,  4836,  1000,   990, | , -3.4,   8.5, 0.152, |, 0.0
1144.1, 139.5, | , 25.0, 0.0, 80.4, | ,  5000,  4843,  1000,   971, | , -3.4,  12.4, 0.220, |, 0.0
1145.1, 139.1, | , 25.0, 0.0, 80.5, | ,  5000,  4840,  1000,   980, | , -3.4, -12.4, -0.222, |, 0.0
1146.2, 139.1, | , 25.0, 0.0, 80.4, | ,  5000,  4838,  1000,   991, | , -3.4, -16.7, -0.298, |, 0.0
1147.2, 139.1, | , 25.0, 0.0, 80.6, | ,  5000,  4842,  1000,   971, | , -3.4,   9.0, 0.160, |, 0.0
1148.2, 139.6, | , 25.0, 0.0, 80.5, | ,  5000,  4842,  1000,   971, | , -3.4,  12.8, 0.228, |, 0.0
1149.2, 139.1, | , 25.0, 0.0, 81.0, | ,  5000,  4839,  1000,   972, | , -3.4, -17.6, -0.313, |, 0.0
1150.2, 139.1, | , 25.0, 0.0, 81.2, | ,  5000,  4845,  1000,   983, | , -3.4,   3.4, 0.061, |, 0.0
1151.2, 139.5, | , 25.0, 0.0, 82.0, | ,  5000,  4838,  1000,   975, | , -3.4, -15.9, -0.282, |, 0.0
1152.2, 139.4, | , 25.0, 0.0, 81.8, | ,  5000,  4839,  1000,   963, | , -3.4, -15.4, -0.274, |, 0.0
1153.2, 139.3, | , 25.0, 0.0, 80.9, | ,  5000,  4835,  1000,   967, | , -3.4,  21.4, 0.380, |, 0.0
1154.2, 139.1, | , 25.0, 0.0, 81.8, | ,  5000,  4841,  1000,   982, | , -3.4,  13.3, 0.236, |, 0.0
1155.2, 139.5, | , 25.0, 0.0, 82.0, | ,  5000,  4842,  1000,   975, | , -3.4, -15.4, -0.275, |, 0.0
1156.3, 139.1, | , 25.0, 0.0, 81.9, | ,  5000,  4844,  1000,   967, | , -3.4, -13.3, -0.236, |, 0.0
1157.3, 139.1, | , 25.0, 0.0, 82.1, | ,  5000,  4842,  1000,   976, | , -3.4,  -9.9, -0.176, |, 0.0
1158.3, 139.5, | , 25.0, 0.0, 82.3, | ,  5000,  4841,  1000,   982, | , -3.4, -16.7, -0.298, |, 0.0
1159.3, 139.4, | , 25.0, 0.0, 82.8, | ,  5000,  4842,  1000,   963, | , -3.4, -15.9, -0.282, |, 0.0
1160.3, 139.1, | , 25.0, 0.0, 82.6, | ,  5000,  4840,  1000,   972, | , -3.4,  -9.9, -0.176, |, 0.0
1161.3, 139.1, | , 25.0, 0.0, 82.9, | ,  5000,  4841,  1000,   993, | , -3.4,  18.8, 0.336, |, 0.0
1162.3, 139.5, | , 25.0, 0.0, 82.7, | ,  5000,  4843,  1000,   968, | , -3.4,  -3.9, -0.069, |, 0.0
1163.3, 139.6, | , 25.0, 0.0, 82.9, | ,  5000,  4841,  1000,   986, | , -3.4, -16.3, -0.291, |, 0.0
1164.3, 139.1, | , 25.0, 0.0, 83.2, | ,  5000,  4838,  1000,   986, | , -3.4,  -5.6, -0.100, |, 0.0
1165.3, 139.4, | , 25.0, 0.0, 83.7, | ,  5000,  4838,  1000,   977, | , -3.4,  18.8, 0.335, |, 0.0
1166.4, 139.1, | , 25.0, 0.0, 83.5, | ,  5000,  4840,  1000,   976, | , -3.4, -16.3, -0.290, |, 0.0
1167.4, 139.1, | , 25.0, 0.0, 83.8, | ,  5000,  4839,  1000,   985, | , -3.4, -17.2, -0.306, |, 0.0
1168.4, 139.2, | , 25.0, 0.0, 83.2, | ,  5000,  4838,  1000,   974, | , -3.4, -16.7, -0.297, |, 0.0
1169.4, 139.5, | , 25.0, 0.0, 84.4, | ,  5000,  4848,  1000,   977, | , -3.4, -16.3, -0.290, |, 0.0
1170.4, 139.1, | , 25.0, 0.0, 83.7, | ,  5000,  4843,  1000,   962, | , -3.4, -17.6, -0.312, |, 0.0
1171.4, 139.1, | , 25.0, 0.0, 83.9, | ,  5000,  4839,  1000,   984, | , -3.4,   2.5, 0.045, |, 0.0
1172.4, 139.1, | , 25.0, 0.0, 84.1, | ,  5000,  4840,  1000,   992, | , -3.4, -10.3, -0.184, |, 0.0
1173.4, 139.6, | , 25.0, 0.0, 84.1, | ,  5000,  4838,  1000,   960, | , -3.4, -17.2, -0.304, |, 0.0
1174.4, 139.0, | , 25.0, 0.0, 84.3, | ,  5000,  4840,  1000,   980, | , -3.4, -18.0, -0.321, |, 0.0
1175.4, 139.1, | , 25.0, 0.0, 84.7, | ,  5000,  4840,  1000,   964, | , -3.4, -12.9, -0.229, |, 0.0
1176.5, 139.4, | , 25.0, 0.0, 84.8, | ,  5000,  4842,  1000,   963, | , -3.4, -17.6, -0.312, |, 0.0
1177.5, 139.1, | , 25.0, 0.0, 84.8, | ,  5000,  4842,  1000,   985, | , -3.4,  11.5, 0.206, |, 0.0
1178.5, 139.2, | , 25.0, 0.0, 84.1, | ,  5000,  4841,  1000,   987, | , -3.4, -12.0, -0.214, |, 0.0
1179.5, 139.4, | , 25.0, 0.0, 85.5, | ,  5000,  4844,  1000,   968, | , -3.4, -17.2, -0.305, |, 0.0
1180.5, 139.4, | , 25.0, 0.0, 85.5, | ,  5000,  4843,  1000,   975, | , -3.4,   4.7, 0.083, |, 0.0
1181.5, 139.1, | , 25.0, 0.0, 85.5, | ,  5000,  4837,  1000,   987, | , -3.4,  -5.2, -0.092, |, 0.0
1182.5, 139.1, | , 25.0, 0.0, 85.5, | ,  5000,  4838,  1000,   990, | , -3.4, -16.7, -0.298, |, 0.0
1183.5, 139.6, | , 25.0, 0.0, 85.4, | ,  5000,  4836,  1000,   989, | , -3.4, -10.3, -0.184, |, 0.0
1184.5, 139.5, | , 25.0, 0.0, 85.9, | ,  5000,  4840,  1000,   960, | , -3.4, -12.0, -0.213, |, 0.0
1185.5, 139.1, | , 25.0, 0.0, 82.6, | ,  5000,  4843,  1000,   960, | , -3.4, -12.4, -0.221, |, 0.0
1186.6, 139.4, | , 25.0, 0.0, 86.3, | ,  5000,  4839,  1000,   983, | , -3.4, -14.2, -0.252, |, 0.0
1187.6, 139.4, | , 25.0, 0.0, 86.8, | ,  5000,  4840,  1000,   973, | , -3.4,  18.8, 0.335, |, 0.0
1188.6, 139.2, | , 25.0, 0.0, 85.3, | ,  5000,  4836,  1000,   973, | , -3.4, -12.9, -0.229, |, 0.0
1189.6, 139.2, | , 25.0, 0.0, 86.0, | ,  5000,  4844,  1000,   982, | , -3.4, -15.4, -0.275, |, 0.0
1190.6, 139.5, | , 25.0, 0.0, 85.5, | ,  5000,  4842,  1000,   971, | , -3.4, -13.7, -0.244, |, 0.0
1191.6, 139.1, | , 25.0, 0.0, 86.6, | ,  5000,  4837,  1000,   956, | , -3.4, -17.2, -0.304, |, 0.0
1192.6, 139.1, | , 25.0, 0.0, 86.7, | ,  5000,  4842,  1000,   970, | , -3.4, -17.6, -0.313, |, 0.0
1193.6, 139.2, | , 25.0, 0.0, 86.6, | ,  5000,  4844,  1000,   976, | , -3.4,   4.3, 0.076, |, 0.0
1194.6, 139.5, | , 25.0, 0.0, 87.2, | ,  5000,  4848,  1000,   979, | , -3.4,  18.4, 0.328, |, 0.0
1195.7, 139.1, | , 25.0, 0.0, 87.2, | ,  5000,  4840,  1000,   965, | , -3.4,   5.5, 0.098, |, 0.0
1196.7, 139.1, | , 25.0, 0.0, 87.0, | ,  5000,  4844,  1000,   981, | , -3.4, -15.9, -0.283, |, 0.0
1197.7, 139.5, | , 25.0, 0.0, 87.8, | ,  5000,  4838,  1000,   982, | , -3.4,  -9.9, -0.176, |, 0.0
1198.7, 139.2, | , 25.0, 0.0, 87.0, | ,  5000,  4840,  1000,   969, | , -3.4, -11.2, -0.198, |, 0.0
1199.7, 139.1, | , 25.0, 0.0, 87.7, | ,  5000,  4840,  1000,   958, | , -3.4, -15.0, -0.266, |, 0.0
1200.7, 140.1, | , 25.0, 0.0, 86.6, | ,  5000,  4840,  1000,   986, | , -3.4, -16.7, -0.298, |, 0.0
1201.7, 139.4, | , 25.0, 0.0, 88.4, | ,  5000,  4841,  1000,   968, | , -3.4, -15.4, -0.274, |, 0.0
1202.7, 139.1, | , 25.0, 0.0, 88.2, | ,  5000,  4838,  1000,   968, | , -3.4, -17.6, -0.312, |, 0.0
