Repository: jdhuang-csm/Ru-BCA

## Methods
* (BaO)<sub>x</sub>-(CaO)<sub>y</sub>-(Al<sub>2</sub>O<sub>3</sub>)<sub>1-x-y</sub> (BCA) catalyst supports were synthesized via sol-gel and solid-state methods. 
* Ru/BCA catalysts were prepared via incipient wetness impregnation to achieve 1 wt. % Ru loading.
* Ammonia synthesis rates were measured for Ru/BCA catalysts in a packed-bed reactor at 480-600<sup>o</sup>C, 10 bar, and space velocities up to 1.3 x 10<sup>6</sup> ml g<sub>cat</sub><sup>-1</sup> h<sup>-1</sup>.
* A machine learning (ML) model was employed to improve understanding of the behavior of Ru/BCA catalysts.
* A microkinetic model was developed to describe the best-performing catalyst.

File: data/init_files_Cadigan/B2CA_7-12_dryoven.txt (part 3 of 29)
********** Start test **********
Elapsed time, Pressure, | , LJtemp(C), Inner-Temp, Outer-Temp, | , N2-set, N2-flow, H2-set, H2-flow, | , pH, NH3_ppm, NH3_Prod_rate, |, In222Temp
809.7, 139.3, | , 24.8, 0.0, 72.3, | ,  5000,  4839,  1000,   981, | , -3.4,   8.1, 0.134, |, 0.0
810.7, 139.2, | , 24.8, 0.0, 73.1, | ,  5000,  4841,  1000,   970, | , -3.4,   5.5, 0.092, |, 0.0
811.7, 139.6, | , 24.8, 0.0, 73.5, | ,  5000,  4842,  1000,   963, | , -3.4,  -7.7, -0.128, |, 0.0
812.7, 139.6, | , 24.8, 0.0, 73.3, | ,  5000,  4842,  1000,   997, | , -3.4, -16.3, -0.271, |, 0.0
813.8, 139.2, | , 24.8, 0.0, 73.5, | ,  5000,  4844,  1000,   975, | , -3.4, -16.7, -0.277, |, 0.0
814.8, 139.3, | , 24.8, 0.0, 72.6, | ,  5000,  4844,  1000,   988, | , -3.4, -14.2, -0.235, |, 0.0
815.8, 139.6, | , 24.8, 0.0, 74.2, | ,  5000,  4839,  1000,   987, | , -3.4,   1.3, 0.021, |, 0.0
816.8, 139.3, | , 24.8, 0.0, 73.8, | ,  5000,  4843,  1000,   967, | , -3.4, -10.7, -0.177, |, 0.0
817.8, 139.3, | , 24.8, 0.0, 74.0, | ,  5000,  4837,  1000,   992, | , -3.4, -15.0, -0.249, |, 0.0
818.8, 139.6, | , 24.8, 0.0, 74.2, | ,  5000,  4839,  1000,   982, | , -3.4,  17.1, 0.283, |, 0.0
819.8, 139.8, | , 24.8, 0.0, 74.0, | ,  5000,  4843,  1000,   962, | , -3.4, -14.6, -0.241, |, 0.0
820.8, 139.2, | , 24.8, 0.0, 74.2, | ,  5000,  4838,  1000,   971, | , -3.4, -15.0, -0.248, |, 0.0
821.8, 139.3, | , 24.8, 0.0, 73.9, | ,  5000,  4838,  1000,   972, | , -3.4, -16.7, -0.276, |, 0.0
822.9, 139.6, | , 24.8, 0.0, 74.4, | ,  5000,  4840,  1000,   992, | , -3.4,  -0.5, -0.008, |, 0.0
823.9, 139.2, | , 24.8, 0.0, 74.6, | ,  5000,  4842,  1000,   983, | , -3.4,  14.5, 0.241, |, 0.0
824.9, 139.4, | , 24.8, 0.0, 74.3, | ,  5000,  4841,  1000,   976, | , -3.4, -12.4, -0.206, |, 0.0
825.9, 139.2, | , 24.8, 0.0, 74.7, | ,  5000,  4844,  1000,   990, | , -3.4, -14.2, -0.235, |, 0.0
826.9, 139.6, | , 24.8, 0.0, 74.9, | ,  5000,  4843,  1000,   976, | , -3.4, -16.7, -0.277, |, 0.0
827.9, 139.3, | , 24.8, 0.0, 75.7, | ,  5000,  4841,  1000,   971, | , -3.4, -12.9, -0.213, |, 0.0
828.9, 139.5, | , 24.8, 0.0, 75.3, | ,  5000,  4837,  1000,   970, | , -3.4,  -6.5, -0.106, |, 0.0
829.9, 139.8, | , 24.8, 0.0, 75.3, | ,  5000,  4843,  1000,   973, | , -3.4, -13.7, -0.227, |, 0.0
830.9, 139.2, | , 24.8, 0.0, 75.7, | ,  5000,  4838,  1000,   975, | , -3.4, -15.9, -0.262, |, 0.0
831.9, 139.3, | , 24.8, 0.0, 75.7, | ,  5000,  4841,  1000,   991, | , -3.4, -18.9, -0.313, |, 0.0
833.0, 139.6, | , 24.8, 0.0, 75.9, | ,  5000,  4844,  1000,   982, | , -3.4, -14.2, -0.235, |, 0.0
834.0, 139.2, | , 24.8, 0.0, 75.6, | ,  5000,  4838,  1000,   986, | , -3.4,  -7.7, -0.128, |, 0.0
835.0, 139.4, | , 24.8, 0.0, 75.5, | ,  5000,  4842,  1000,   971, | , -3.4, -10.3, -0.170, |, 0.0
836.0, 139.2, | , 24.8, 0.0, 75.9, | ,  5000,  4836,  1000,   988, | , -3.4,  -3.5, -0.057, |, 0.0
837.0, 139.6, | , 24.8, 0.0, 76.2, | ,  5000,  4841,  1000,   988, | , -3.4, -16.3, -0.270, |, 0.0
838.0, 139.2, | , 24.8, 0.0, 76.6, | ,  5000,  4841,  1000,   976, | , -3.4, -16.7, -0.277, |, 0.0
839.0, 139.2, | , 24.8, 0.0, 76.8, | ,  5000,  4841,  1000,   953, | , -3.4,   1.7, 0.028, |, 0.0
840.0, 139.4, | , 24.8, 0.0, 76.2, | ,  5000,  4839,  1000,   983, | , -3.4, -12.0, -0.199, |, 0.0
841.0, 139.6, | , 24.8, 0.0, 77.3, | ,  5000,  4839,  1000,   975, | , -3.4, -14.2, -0.234, |, 0.0
842.0, 139.2, | , 24.8, 0.0, 77.3, | ,  5000,  4838,  1000,   961, | , -3.4, -13.7, -0.226, |, 0.0
843.1, 139.3, | , 24.8, 0.0, 77.4, | ,  5000,  4843,  1000,   974, | , -3.4, -13.3, -0.220, |, 0.0
844.1, 139.6, | , 24.8, 0.0, 77.3, | ,  5000,  4843,  1000,   990, | , -3.4,   9.8, 0.163, |, 0.0
845.1, 139.8, | , 24.8, 0.0, 77.3, | ,  5000,  4840,  1000,   988, | , -3.4,   6.4, 0.106, |, 0.0
846.1, 139.2, | , 24.8, 0.0, 77.4, | ,  5000,  4842,  1000,   966, | , -3.4, -12.4, -0.206, |, 0.0
847.1, 139.2, | , 24.8, 0.0, 77.5, | ,  5000,  4845,  1000,   969, | , -3.4, -16.7, -0.277, |, 0.0
848.1, 139.6, | , 24.8, 0.0, 78.1, | ,  5000,  4842,  1000,   975, | , -3.4, -18.9, -0.312, |, 0.0
849.1, 139.2, | , 24.8, 0.0, 77.8, | ,  5000,  4844,  1000,   982, | , -3.4, -18.0, -0.298, |, 0.0
850.1, 139.3, | , 24.8, 0.0, 77.3, | ,  5000,  4843,  1000,   974, | , -3.4, -12.4, -0.206, |, 0.0
851.1, 139.2, | , 24.8, 0.0, 78.1, | ,  5000,  4843,  1000,   972, | , -3.4, -15.4, -0.255, |, 0.0
852.1, 139.6, | , 24.8, 0.0, 78.5, | ,  5000,  4841,  1000,   969, | , -3.4, -12.9, -0.213, |, 0.0
853.1, 139.2, | , 24.8, 0.0, 78.3, | ,  5000,  4842,  1000,   978, | , -3.4, -16.7, -0.277, |, 0.0
854.2, 139.4, | , 24.9, 0.0, 78.4, | ,  5000,  4841,  1000,   958, | , -3.4, -14.2, -0.233, |, 0.0
855.2, 139.6, | , 24.9, 0.0, 77.8, | ,  5000,  4836,  1000,   975, | , -3.4, -18.4, -0.305, |, 0.0
856.2, 139.6, | , 24.8, 0.0, 79.0, | ,  5000,  4842,  1000,   974, | , -3.4,   6.0, 0.099, |, 0.0
857.2, 139.2, | , 24.9, 0.0, 79.0, | ,  5000,  4840,  1000,   983, | , -3.4,  11.1, 0.184, |, 0.0
858.2, 139.4, | , 24.9, 0.0, 76.8, | ,  5000,  4839,  1000,   983, | , -3.4, -13.3, -0.220, |, 0.0
859.2, 140.6, | , 24.8, 0.0, 71.7, | ,  5000,  4837,  1000,   971, | , -3.4,  -2.2, -0.036, |, 0.0
860.2, 139.7, | , 24.9, 0.0, 78.9, | ,  5000,  4843,  1000,   983, | , -3.4,  19.3, 0.319, |, 0.0
861.2, 139.2, | , 24.9, 0.0, 79.6, | ,  5000,  4843,  1000,   984, | , -3.4,  11.1, 0.184, |, 0.0
862.2, 139.3, | , 24.9, 0.0, 79.9, | ,  5000,  4843,  1000,   985, | , -3.4, -13.7, -0.228, |, 0.0
863.2, 139.6, | , 24.9, 0.0, 80.0, | ,  5000,  4844,  1000,   979, | , -3.4, -15.0, -0.249, |, 0.0
864.2, 140.2, | , 24.9, 0.0, 72.1, | ,  5000,  4841,  1000,   970, | , -3.4, -14.2, -0.234, |, 0.0
865.2, 139.4, | , 24.9, 0.0, 79.4, | ,  5000,  4841,  1000,   966, | , -3.4, -16.7, -0.276, |, 0.0
866.3, 139.2, | , 24.9, 0.0, 80.7, | ,  5000,  4838,  1000,   990, | , -3.4, -16.7, -0.277, |, 0.0
867.3, 139.6, | , 24.9, 0.0, 80.5, | ,  5000,  4841,  1000,   975, | , -3.4,  15.8, 0.262, |, 0.0
868.3, 139.3, | , 24.9, 0.0, 80.5, | ,  5000,  4841,  1000,   971, | , -3.4,  -0.0, -0.000, |, 0.0
869.3, 139.2, | , 24.9, 0.0, 80.9, | ,  5000,  4841,  1000,   987, | , -3.4, -12.4, -0.206, |, 0.0
870.3, 139.7, | , 24.9, 0.0, 80.4, | ,  5000,  4841,  1000,   987, | , -3.4,   9.8, 0.163, |, 0.0
871.3, 139.2, | , 24.9, 0.0, 80.8, | ,  5000,  4838,  1000,   977, | , -3.4, -12.9, -0.213, |, 0.0
872.3, 139.3, | , 24.9, 0.0, 81.1, | ,  5000,  4838,  1000,   975, | , -3.4,   2.5, 0.042, |, 0.0
873.3, 139.2, | , 24.9, 0.0, 81.1, | ,  5000,  4841,  1000,   975, | , -3.4,   7.3, 0.120, |, 0.0
874.3, 139.6, | , 24.9, 0.0, 80.9, | ,  5000,  4838,  1000,   974, | , -3.4, -11.6, -0.191, |, 0.0
875.3, 139.3, | , 24.9, 0.0, 80.9, | ,  5000,  4839,  1000,   971, | , -3.4, -15.9, -0.262, |, 0.0
876.4, 139.2, | , 24.9, 0.0, 81.4, | ,  5000,  4841,  1000,   970, | , -3.4, -13.7, -0.227, |, 0.0
877.4, 139.6, | , 24.9, 0.0, 82.0, | ,  5000,  4835,  1000,   985, | , -3.4, -18.9, -0.312, |, 0.0
878.4, 139.6, | , 24.9, 0.0, 82.0, | ,  5000,  4838,  1000,   966, | , -3.4, -17.6, -0.290, |, 0.0
879.4, 139.2, | , 24.9, 0.0, 82.1, | ,  5000,  4838,  1000,   984, | , -3.4, -15.0, -0.249, |, 0.0
880.4, 139.4, | , 24.9, 0.0, 81.1, | ,  5000,  4839,  1000,   975, | , -3.4,  -6.0, -0.100, |, 0.0
881.4, 139.6, | , 24.9, 0.0, 82.5, | ,  5000,  4841,  1000,   986, | , -3.4, -16.7, -0.277, |, 0.0
882.4, 139.6, | , 24.9, 0.0, 82.4, | ,  5000,  4836,  1000,   990, | , -3.4, -15.9, -0.263, |, 0.0
883.4, 139.2, | , 24.9, 0.0, 82.5, | ,  5000,  4841,  1000,   982, | , -3.4, -14.6, -0.241, |, 0.0
884.4, 139.3, | , 24.9, 0.0, 82.6, | ,  5000,  4842,  1000,   971, | , -3.4,  -0.0, -0.000, |, 0.0
885.4, 139.3, | , 24.9, 0.0, 81.9, | ,  5000,  4841,  1000,   978, | , -3.4, -10.7, -0.178, |, 0.0
886.4, 139.2, | , 24.9, 0.0, 82.9, | ,  5000,  4842,  1000,   982, | , -3.4, -18.0, -0.298, |, 0.0
887.5, 139.3, | , 24.9, 0.0, 82.7, | ,  5000,  4836,  1000,   974, | , -3.4, -15.0, -0.248, |, 0.0
888.5, 139.3, | , 24.9, 0.0, 82.9, | ,  5000,  4840,  1000,   970, | , -3.4, -17.2, -0.283, |, 0.0
889.5, 139.6, | , 24.9, 0.0, 83.8, | ,  5000,  4838,  1000,   990, | , -3.4, -18.0, -0.298, |, 0.0
890.5, 139.3, | , 24.9, 0.0, 82.8, | ,  5000,  4841,  1000,   978, | , -3.4,   4.7, 0.078, |, 0.0
891.5, 139.3, | , 24.9, 0.0, 83.6, | ,  5000,  4841,  1000,   988, | , -3.4,   0.8, 0.014, |, 0.0
892.5, 139.7, | , 24.9, 0.0, 83.5, | ,  5000,  4836,  1000,   991, | , -3.4, -15.0, -0.249, |, 0.0
893.5, 139.2, | , 24.9, 0.0, 83.7, | ,  5000,  4838,  1000,   971, | , -3.4, -17.6, -0.290, |, 0.0
894.5, 139.2, | , 24.9, 0.0, 84.0, | ,  5000,  4839,  1000,   983, | , -3.4, -17.2, -0.284, |, 0.0
895.5, 139.7, | , 24.9, 0.0, 84.1, | ,  5000,  4840,  1000,   986, | , -3.4,  16.3, 0.269, |, 0.0
896.5, 139.2, | , 24.9, 0.0, 84.3, | ,  5000,  4842,  1000,   992, | , -3.4,  16.7, 0.277, |, 0.0
897.6, 139.2, | , 24.9, 0.0, 84.6, | ,  5000,  4843,  1000,   978, | , -3.4, -10.7, -0.178, |, 0.0
898.6, 139.2, | , 24.9, 0.0, 84.5, | ,  5000,  4842,  1000,   960, | , -3.4, -18.0, -0.297, |, 0.0
899.6, 139.6, | , 24.9, 0.0, 84.6, | ,  5000,  4843,  1000,   960, | , -3.4, -17.6, -0.290, |, 0.0
900.6, 139.3, | , 24.9, 0.0, 84.4, | ,  5000,  4838,  1000,   978, | , -3.4,  19.3, 0.318, |, 0.0
901.6, 139.3, | , 24.9, 0.0, 84.4, | ,  5000,  4837,  1000,   986, | , -3.4, -17.6, -0.291, |, 0.0
902.6, 139.2, | , 24.9, 0.0, 84.7, | ,  5000,  4844,  1000,   989, | , -3.4, -16.7, -0.277, |, 0.0
903.6, 139.6, | , 24.9, 0.0, 85.6, | ,  5000,  4841,  1000,   980, | , -3.4,  -5.2, -0.085, |, 0.0
904.6, 139.2, | , 24.9, 0.0, 85.3, | ,  5000,  4842,  1000,   975, | , -3.4,  -3.5, -0.057, |, 0.0
905.6, 139.3, | , 24.9, 0.0, 84.6, | ,  5000,  4838,  1000,   983, | , -3.4, -14.6, -0.241, |, 0.0
906.6, 139.6, | , 24.9, 0.0, 85.9, | ,  5000,  4842,  1000,   966, | , -3.4, -18.0, -0.297, |, 0.0
907.7, 139.3, | , 24.9, 0.0, 85.5, | ,  5000,  4842,  1000,   990, | , -3.4,  18.4, 0.305, |, 0.0
908.7, 139.2, | , 24.9, 0.0, 86.0, | ,  5000,  4844,  1000,   971, | , -3.4,   2.5, 0.042, |, 0.0
909.7, 139.2, | , 24.9, 0.0, 85.3, | ,  5000,  4842,  1000,   978, | , -3.4, -16.3, -0.270, |, 0.0
910.7, 139.3, | , 24.9, 0.0, 85.1, | ,  5000,  4842,  1000,   956, | , -3.4, -17.6, -0.290, |, 0.0
911.7, 139.2, | , 24.9, 0.0, 86.4, | ,  5000,  4844,  1000,   985, | , -3.4,  -3.0, -0.050, |, 0.0
912.7, 139.2, | , 24.9, 0.0, 86.4, | ,  5000,  4841,  1000,   978, | , -3.4,   4.7, 0.078, |, 0.0
913.7, 139.2, | , 24.9, 0.0, 86.8, | ,  5000,  4840,  1000,   973, | , -3.4,  -4.3, -0.071, |, 0.0
914.7, 139.6, | , 24.9, 0.0, 87.0, | ,  5000,  4840,  1000,   981, | , -3.4, -15.9, -0.263, |, 0.0
915.7, 139.4, | , 24.9, 0.0, 86.3, | ,  5000,  4842,  1000,   989, | , -3.4, -18.9, -0.313, |, 0.0
916.7, 139.2, | , 24.9, 0.0, 87.0, | ,  5000,  4842,  1000,   972, | , -3.4,  13.3, 0.219, |, 0.0
917.7, 139.6, | , 24.9, 0.0, 86.8, | ,  5000,  4842,  1000,   969, | , -3.4,  -6.0, -0.099, |, 0.0
918.8, 139.3, | , 24.9, 0.0, 87.5, | ,  5000,  4838,  1000,   967, | , -3.4, -13.7, -0.227, |, 0.0
919.8, 139.2, | , 24.9, 0.0, 87.0, | ,  5000,  4839,  1000,   967, | , -3.4,  -2.6, -0.043, |, 0.0
920.8, 139.7, | , 24.9, 0.0, 87.5, | ,  5000,  4842,  1000,   985, | , -3.4, -14.2, -0.235, |, 0.0
921.8, 139.6, | , 24.9, 0.0, 88.3, | ,  5000,  4840,  1000,   976, | , -3.4,  -6.0, -0.100, |, 0.0
922.8, 139.4, | , 24.9, 0.0, 87.1, | ,  5000,  4843,  1000,   981, | , -3.4, -13.3, -0.220, |, 0.0
923.8, 139.2, | , 24.9, 0.0, 87.8, | ,  5000,  4844,  1000,   972, | , -3.4, -15.9, -0.262, |, 0.0
924.8, 139.5, | , 24.9, 0.0, 87.8, | ,  5000,  4841,  1000,   993, | , -3.4,  10.7, 0.177, |, 0.0
925.8, 139.4, | , 24.9, 0.0, 88.0, | ,  5000,  4839,  1000,   980, | , -3.4,   8.5, 0.141, |, 0.0
926.8, 139.2, | , 24.9, 0.0, 88.3, | ,  5000,  4840,  1000,   985, | , -3.4, -12.0, -0.199, |, 0.0
927.8, 139.2, | , 24.9, 0.0, 89.1, | ,  5000,  4844,  1000,   975, | , -3.4,  -9.0, -0.149, |, 0.0
928.9, 139.2, | , 24.9, 0.0, 88.6, | ,  5000,  4842,  1000,   974, | , -3.4, -15.4, -0.255, |, 0.0
929.9, 139.3, | , 24.9, 0.0, 88.3, | ,  5000,  4839,  1000,   968, | , -3.4, -18.4, -0.304, |, 0.0
930.9, 139.3, | , 24.9, 0.0, 88.2, | ,  5000,  4843,  1000,   971, | , -3.4, -17.2, -0.284, |, 0.0
931.9, 139.2, | , 24.9, 0.0, 88.9, | ,  5000,  4843,  1000,   984, | , -3.4,  -0.9, -0.015, |, 0.0
932.9, 139.6, | , 24.9, 0.0, 89.6, | ,  5000,  4844,  1000,   971, | , -3.4, -11.2, -0.184, |, 0.0
933.9, 139.2, | , 24.9, 0.0, 89.4, | ,  5000,  4842,  1000,   977, | , -3.4,   6.0, 0.099, |, 0.0
934.9, 139.2, | , 24.9, 0.0, 89.4, | ,  5000,  4836,  1000,   985, | , -3.4,  -9.4, -0.156, |, 0.0
935.9, 139.7, | , 24.9, 0.0, 89.2, | ,  5000,  4839,  1000,   977, | , -3.4,  -0.9, -0.015, |, 0.0
936.9, 139.2, | , 24.9, 0.0, 90.2, | ,  5000,  4837,  1000,   990, | , -3.4, -15.0, -0.249, |, 0.0
937.9, 139.2, | , 24.9, 0.0, 89.7, | ,  5000,  4843,  1000,   985, | , -3.4, -15.0, -0.249, |, 0.0
939.0, 139.3, | , 24.9, 0.0, 89.9, | ,  5000,  4839,  1000,   986, | , -3.4, -10.3, -0.171, |, 0.0
940.0, 139.5, | , 24.9, 0.0, 90.7, | ,  5000,  4842,  1000,   969, | , -3.4, -14.2, -0.234, |, 0.0
941.0, 139.3, | , 24.9, 0.0, 89.5, | ,  5000,  4842,  1000,   971, | , -3.4, -10.3, -0.170, |, 0.0
942.0, 139.7, | , 25.0, 0.0, 89.9, | ,  5000,  4837,  1000,   990, | , -3.4, -15.4, -0.256, |, 0.0
943.0, 139.2, | , 24.9, 0.0, 90.7, | ,  5000,  4841,  1000,   972, | , -3.4, -13.7, -0.227, |, 0.0
944.0, 139.2, | , 25.0, 0.0, 90.5, | ,  5000,  4840,  1000,   990, | , -3.4,   7.7, 0.127, |, 0.0
945.0, 139.2, | , 24.9, 0.0, 90.8, | ,  5000,  4841,  1000,   992, | , -3.4,  10.3, 0.170, |, 0.0
946.0, 140.6, | , 24.9, 0.0, 83.8, | ,  5000,  4834,  1000,   966, | , -3.4,  -2.2, -0.036, |, 0.0
947.0, 139.3, | , 25.0, 0.0, 90.5, | ,  5000,  4836,  1000,   990, | , -3.4, -10.3, -0.171, |, 0.0
948.0, 139.3, | , 25.0, 0.0, 91.2, | ,  5000,  4839,  1000,   982, | , -3.4, -15.0, -0.248, |, 0.0
949.1, 139.2, | , 25.0, 0.0, 91.6, | ,  5000,  4839,  1000,   983, | , -3.4, -15.0, -0.249, |, 0.0
950.1, 139.5, | , 25.0, 0.0, 91.8, | ,  5000,  4840,  1000,   972, | , -3.4, -17.6, -0.291, |, 0.0
951.1, 139.6, | , 25.0, 0.0, 87.8, | ,  5000,  4839,  1000,   978, | , -3.4, -15.0, -0.248, |, 0.0
952.1, 139.3, | , 25.0, 0.0, 90.8, | ,  5000,  4839,  1000,   988, | , -3.4, -11.2, -0.185, |, 0.0
953.1, 139.3, | , 25.0, 0.0, 92.1, | ,  5000,  4842,  1000,   973, | , -3.4,   7.3, 0.120, |, 0.0
954.1, 139.6, | , 25.0, 0.0, 92.1, | ,  5000,  4838,  1000,   988, | , -3.4, -15.0, -0.249, |, 0.0
955.1, 139.2, | , 25.0, 0.0, 91.9, | ,  5000,  4842,  1000,   999, | , -3.4, -16.7, -0.278, |, 0.0
956.1, 139.2, | , 25.0, 0.0, 92.5, | ,  5000,  4839,  1000,   971, | , -3.4, -18.4, -0.305, |, 0.0
957.1, 139.7, | , 25.0, 0.0, 92.1, | ,  5000,  4840,  1000,   971, | , -3.4, -15.9, -0.262, |, 0.0
958.1, 139.6, | , 25.0, 0.0, 93.0, | ,  5000,  4842,  1000,   989, | , -3.4, -15.4, -0.256, |, 0.0
959.2, 139.2, | , 25.0, 0.0, 92.9, | ,  5000,  4838,  1000,   994, | , -3.4, -15.9, -0.263, |, 0.0
960.2, 139.2, | , 25.0, 0.0, 92.8, | ,  5000,  4837,  1000,   985, | , -3.4, -15.9, -0.263, |, 0.0
961.2, 139.6, | , 25.0, 0.0, 93.4, | ,  5000,  4841,  1000,   978, | , -3.4,  -8.6, -0.142, |, 0.0
962.2, 139.3, | , 25.0, 0.0, 92.5, | ,  5000,  4844,  1000,   979, | , -3.4, -16.7, -0.277, |, 0.0
963.2, 139.2, | , 25.0, 0.0, 93.8, | ,  5000,  4841,  1000,   970, | , -3.4, -18.9, -0.312, |, 0.0
964.2, 139.2, | , 25.0, 0.0, 93.4, | ,  5000,  4841,  1000,   983, | , -3.4, -16.3, -0.270, |, 0.0
965.2, 139.6, | , 25.0, 0.0, 93.8, | ,  5000,  4839,  1000,   978, | , -3.4,   6.4, 0.106, |, 0.0
966.2, 139.2, | , 25.0, 0.0, 93.6, | ,  5000,  4844,  1000,   982, | , -3.4, -13.7, -0.227, |, 0.0
967.2, 139.3, | , 25.0, 0.0, 93.0, | ,  5000,  4842,  1000,   966, | , -3.4,  -0.5, -0.007, |, 0.0
968.2, 139.6, | , 25.0, 0.0, 94.1, | ,  5000,  4839,  1000,   974, | , -3.4,  -5.6, -0.092, |, 0.0
969.3, 139.5, | , 25.0, 0.0, 94.5, | ,  5000,  4837,  1000,   975, | , -3.4, -15.0, -0.248, |, 0.0
970.3, 139.2, | , 25.0, 0.0, 94.2, | ,  5000,  4843,  1000,   978, | , -3.4, -10.3, -0.171, |, 0.0
971.3, 139.3, | , 25.0, 0.0, 94.4, | ,  5000,  4841,  1000,   988, | , -3.4, -14.2, -0.235, |, 0.0
972.3, 139.7, | , 25.0, 0.0, 94.1, | ,  5000,  4837,  1000,   983, | , -3.4,  12.0, 0.198, |, 0.0
973.3, 139.2, | , 25.0, 0.0, 94.8, | ,  5000,  4841,  1000,   983, | , -3.4,   6.4, 0.106, |, 0.0
974.3, 139.2, | , 25.0, 0.0, 94.4, | ,  5000,  4845,  1000,   992, | , -3.4,   2.5, 0.042, |, 0.0
975.3, 139.6, | , 25.0, 0.0, 95.4, | ,  5000,  4841,  1000,   976, | , -3.4,  -9.9, -0.163, |, 0.0
976.3, 139.1, | , 25.0, 0.0, 95.1, | ,  5000,  4838,  1000,   960, | , -3.4, -17.6, -0.290, |, 0.0
977.3, 139.4, | , 25.0, 0.0, 95.0, | ,  5000,  4838,  1000,   970, | , -3.4,  14.5, 0.240, |, 0.0
978.3, 139.2, | , 25.0, 0.0, 95.6, | ,  5000,  4843,  1000,   971, | , -3.4,  -1.7, -0.029, |, 0.0
979.4, 139.6, | , 25.0, 0.0, 96.0, | ,  5000,  4841,  1000,   987, | , -3.4,  -3.9, -0.064, |, 0.0
980.4, 139.2, | , 25.0, 0.0, 95.7, | ,  5000,  4840,  1000,   986, | , -3.4, -11.6, -0.192, |, 0.0
981.4, 139.2, | , 25.0, 0.0, 96.1, | ,  5000,  4844,  1000,   968, | , -3.4, -12.9, -0.213, |, 0.0
982.4, 139.6, | , 25.0, 0.0, 95.7, | ,  5000,  4844,  1000,   992, | , -3.4, -10.3, -0.171, |, 0.0
983.4, 139.6, | , 25.0, 0.0, 96.5, | ,  5000,  4841,  1000,   986, | , -3.4,  17.1, 0.283, |, 0.0
984.4, 139.2, | , 25.0, 0.0, 96.3, | ,  5000,  4842,  1000,   982, | , -3.4,   9.0, 0.149, |, 0.0
985.4, 139.2, | , 25.0, 0.0, 96.3, | ,  5000,  4837,  1000,   991, | , -3.4, -15.4, -0.256, |, 0.0
986.4, 139.5, | , 25.0, 0.0, 97.1, | ,  5000,  4838,  1000,   967, | , -3.4, -15.0, -0.248, |, 0.0
987.4, 139.3, | , 25.0, 0.0, 95.7, | ,  5000,  4838,  1000,   978, | , -3.4, -14.6, -0.241, |, 0.0
988.4, 139.4, | , 25.0, 0.0, 96.4, | ,  5000,  4847,  1000,   986, | , -3.4,  10.3, 0.170, |, 0.0
989.4, 139.2, | , 25.0, 0.0, 96.9, | ,  5000,  4836,  1000,   986, | , -3.4, -14.6, -0.241, |, 0.0
990.5, 139.2, | , 25.0, 0.0, 97.2, | ,  5000,  4838,  1000,   975, | , -3.4,   2.1, 0.035, |, 0.0
991.5, 139.2, | , 25.0, 0.0, 97.1, | ,  5000,  4839,  1000,   961, | , -3.4,  -0.0, -0.000, |, 0.0
992.5, 139.3, | , 25.0, 0.0, 96.6, | ,  5000,  4841,  1000,   966, | , -3.4,  -3.5, -0.057, |, 0.0
993.5, 139.3, | , 25.0, 0.0, 96.9, | ,  5000,  4841,  1000,   970, | , -3.4,  -5.6, -0.092, |, 0.0
994.5, 139.6, | , 25.0, 0.0, 98.0, | ,  5000,  4838,  1000,   986, | , -3.4, -11.2, -0.185, |, 0.0
995.5, 139.3, | , 25.0, 0.0, 98.1, | ,  5000,  4842,  1000,   979, | , -3.4, -16.3, -0.270, |, 0.0
996.5, 139.2, | , 25.0, 0.0, 98.1, | ,  5000,  4843,  1000,   985, | , -3.4, -16.7, -0.277, |, 0.0
997.5, 139.4, | , 25.0, 0.0, 97.2, | ,  5000,  4842,  1000,   965, | , -3.4,  -7.7, -0.128, |, 0.0
998.5, 139.3, | , 25.0, 0.0, 97.8, | ,  5000,  4840,  1000,   974, | , -3.4,  18.0, 0.297, |, 0.0
999.5, 139.2, | , 25.0, 0.0, 98.4, | ,  5000,  4843,  1000,   965, | , -3.4, -15.9, -0.262, |, 0.0
1000.6, 139.6, | , 25.0, 0.0, 99.1, | ,  5000,  4843,  1000,   970, | , -3.4, -16.3, -0.269, |, 0.0
1001.6, 139.6, | , 25.0, 0.0, 98.9, | ,  5000,  4845,  1000,   981, | , -3.4, -16.7, -0.277, |, 0.0
1002.6, 139.3, | , 25.0, 0.0, 98.1, | ,  5000,  4836,  1000,   982, | , -3.4,   5.1, 0.085, |, 0.0
1003.6, 139.5, | , 25.0, 0.0, 99.1, | ,  5000,  4841,  1000,   977, | , -3.4, -17.6, -0.291, |, 0.0
1004.6, 139.5, | , 25.0, 0.0, 99.3, | ,  5000,  4844,  1000,   962, | , -3.4, -12.9, -0.212, |, 0.0
1005.6, 139.2, | , 25.0, 0.0, 99.1, | ,  5000,  4839,  1000,   975, | , -3.4,  -0.0, -0.000, |, 0.0
1006.6, 139.2, | , 25.0, 0.0, 99.3, | ,  5000,  4843,  1000,   982, | , -3.4, -15.0, -0.249, |, 0.0
1007.6, 139.7, | , 25.0, 0.0, 99.1, | ,  5000,  4838,  1000,   978, | , -3.4, -13.7, -0.227, |, 0.0
1008.6, 139.2, | , 25.0, 0.0, 99.8, | ,  5000,  4845,  1000,   974, | , -3.4,  14.1, 0.233, |, 0.0
1009.7, 139.2, | , 25.0, 0.0, 99.4, | ,  5000,  4840,  1000,   973, | , -3.4, -15.9, -0.262, |, 0.0
1010.7, 139.3, | , 25.0, 0.0, 100.0, | ,  5000,  4842,  1000,   971, | , -3.4,   6.4, 0.106, |, 0.0
1011.7, 139.6, | , 25.0, 0.0, 100.5, | ,  5000,  4843,  1000,   975, | , -3.4,  -7.7, -0.128, |, 0.0
1012.7, 139.4, | , 25.0, 0.0, 99.6, | ,  5000,  4844,  1000,   984, | , -3.4, -17.6, -0.291, |, 0.0
1013.7, 139.2, | , 25.0, 0.0, 100.7, | ,  5000,  4844,  1000,   962, | , -3.4, -15.0, -0.248, |, 0.0
1014.7, 139.5, | , 25.0, 0.0, 101.0, | ,  5000,  4844,  1000,   986, | , -3.4, -17.6, -0.291, |, 0.0
1015.7, 139.2, | , 25.0, 0.0, 100.9, | ,  5000,  4839,  1000,   985, | , -3.4, -11.6, -0.192, |, 0.0
1016.7, 139.2, | , 25.0, 0.0, 100.8, | ,  5000,  4839,  1000,   963, | , -3.4, -10.3, -0.170, |, 0.0
1017.7, 139.6, | , 25.0, 0.0, 101.0, | ,  5000,  4841,  1000,   980, | , -3.4, -15.0, -0.249, |, 0.0
1018.8, 139.6, | , 25.0, 0.0, 101.0, | ,  5000,  4840,  1000,   975, | , -3.4,   8.1, 0.134, |, 0.0
1019.8, 139.2, | , 25.0, 0.0, 101.4, | ,  5000,  4839,  1000,   976, | , -3.4, -14.6, -0.241, |, 0.0
1020.8, 139.2, | , 25.0, 0.0, 101.4, | ,  5000,  4841,  1000,   969, | , -3.4, -16.7, -0.276, |, 0.0
1021.8, 139.5, | , 25.0, 0.0, 99.5, | ,  5000,  4842,  1000,   973, | , -3.4,   6.4, 0.106, |, 0.0
1022.8, 140.2, | , 25.0, 0.0, 97.0, | ,  5000,  4838,  1000,   985, | , -3.4,  -8.6, -0.142, |, 0.0
1023.8, 139.2, | , 25.0, 0.0, 101.7, | ,  5000,  4839,  1000,   989, | , -3.4, -13.3, -0.220, |, 0.0
1024.8, 139.2, | , 25.0, 0.0, 102.0, | ,  5000,  4841,  1000,   995, | , -3.4, -14.2, -0.235, |, 0.0
1025.8, 139.5, | , 25.0, 0.0, 102.2, | ,  5000,  4842,  1000,   958, | , -3.4, -16.3, -0.269, |, 0.0
1026.8, 139.2, | , 25.0, 0.0, 102.2, | ,  5000,  4843,  1000,   975, | , -3.4, -16.3, -0.270, |, 0.0
1027.8, 140.2, | , 25.0, 0.0, 94.5, | ,  5000,  4839,  1000,   978, | , -3.4,  14.5, 0.240, |, 0.0
1028.8, 139.6, | , 25.1, 0.0, 102.4, | ,  5000,  4837,  1000,   968, | , -3.4,  -9.4, -0.156, |, 0.0
1029.9, 139.6, | , 25.0, 0.0, 102.7, | ,  5000,  4839,  1000,   971, | , -3.4, -10.3, -0.170, |, 0.0
1030.9, 139.2, | , 25.1, 0.0, 102.8, | ,  5000,  4838,  1000,   966, | , -3.4, -15.0, -0.248, |, 0.0
1031.9, 139.2, | , 25.1, 0.0, 102.7, | ,  5000,  4842,  1000,   995, | , -3.4, -16.3, -0.271, |, 0.0
1032.9, 139.7, | , 25.1, 0.0, 102.4, | ,  5000,  4844,  1000,   986, | , -3.4,  -2.2, -0.036, |, 0.0
1033.9, 139.2, | , 25.1, 0.0, 102.6, | ,  5000,  4842,  1000,   983, | , -3.4,   7.7, 0.127, |, 0.0
1034.9, 139.3, | , 25.1, 0.0, 103.8, | ,  5000,  4845,  1000,   982, | , -3.4,  -8.2, -0.135, |, 0.0
1035.9, 139.2, | , 25.1, 0.0, 103.5, | ,  5000,  4844,  1000,   982, | , -3.4, -13.7, -0.227, |, 0.0
1036.9, 139.6, | , 25.1, 0.0, 103.4, | ,  5000,  4840,  1000,   957, | , -3.4, -15.9, -0.262, |, 0.0
1037.9, 139.3, | , 25.1, 0.0, 102.9, | ,  5000,  4843,  1000,   978, | , -3.4,  -5.2, -0.085, |, 0.0
1038.9, 139.2, | , 25.1, 0.0, 103.5, | ,  5000,  4844,  1000,   980, | , -3.4, -12.9, -0.213, |, 0.0
1040.0, 139.6, | , 25.1, 0.0, 104.2, | ,  5000,  4839,  1000,   975, | , -3.4,  -0.0, -0.000, |, 0.0
1041.0, 139.3, | , 25.1, 0.0, 104.1, | ,  5000,  4843,  1000,   969, | , -3.4, -14.6, -0.241, |, 0.0
1042.0, 139.2, | , 25.1, 0.0, 104.4, | ,  5000,  4841,  1000,   976, | , -3.4,  -7.7, -0.128, |, 0.0
1043.0, 139.7, | , 25.1, 0.0, 104.2, | ,  5000,  4841,  1000,   972, | , -3.4, -15.9, -0.262, |, 0.0
1044.0, 139.6, | , 25.1, 0.0, 104.7, | ,  5000,  4839,  1000,   967, | , -3.4, -15.9, -0.262, |, 0.0
1045.0, 139.2, | , 25.1, 0.0, 105.2, | ,  5000,  4840,  1000,   974, | , -3.4, -18.4, -0.305, |, 0.0
1046.0, 139.2, | , 25.1, 0.0, 105.0, | ,  5000,  4843,  1000,   983, | , -3.4, -17.2, -0.284, |, 0.0
1047.0, 139.6, | , 25.1, 0.0, 104.9, | ,  5000,  4842,  1000,   964, | , -3.4, -13.3, -0.220, |, 0.0
1048.0, 139.7, | , 25.1, 0.0, 104.3, | ,  5000,  4837,  1000,   980, | , -3.4,   3.0, 0.049, |, 0.0
1049.0, 139.2, | , 25.1, 0.0, 105.4, | ,  5000,  4837,  1000,   989, | , -3.4, -14.2, -0.235, |, 0.0
1050.1, 139.5, | , 25.1, 0.0, 105.6, | ,  5000,  4846,  1000,   986, | , -3.4, -14.2, -0.235, |, 0.0
1051.1, 139.6, | , 25.1, 0.0, 105.1, | ,  5000,  4841,  1000,   967, | , -3.4,   4.3, 0.070, |, 0.0
1052.1, 139.3, | , 25.1, 0.0, 105.6, | ,  5000,  4838,  1000,   988, | , -3.4,  -9.9, -0.164, |, 0.0
1053.1, 139.3, | , 25.1, 0.0, 105.6, | ,  5000,  4839,  1000,   971, | , -3.4, -17.6, -0.290, |, 0.0
1054.1, 139.7, | , 25.1, 0.0, 105.9, | ,  5000,  4837,  1000,   974, | , -3.4, -17.2, -0.283, |, 0.0
1055.1, 139.3, | , 25.1, 0.0, 106.1, | ,  5000,  4837,  1000,   978, | , -3.4,   0.4, 0.007, |, 0.0
1056.1, 139.2, | , 25.1, 0.0, 106.1, | ,  5000,  4840,  1000,   982, | , -3.4, -15.9, -0.263, |, 0.0
1057.1, 139.2, | , 25.1, 0.0, 106.7, | ,  5000,  4844,  1000,   966, | , -3.4, -17.6, -0.290, |, 0.0
1058.1, 139.7, | , 25.1, 0.0, 106.4, | ,  5000,  4844,  1000,   981, | , -3.4, -13.3, -0.220, |, 0.0
1059.1, 139.2, | , 25.1, 0.0, 106.3, | ,  5000,  4840,  1000,   978, | , -3.4,  18.4, 0.304, |, 0.0
1060.2, 139.2, | , 25.1, 0.0, 107.0, | ,  5000,  4839,  1000,   962, | , -3.4,  13.7, 0.226, |, 0.0
1061.2, 139.6, | , 25.1, 0.0, 107.2, | ,  5000,  4844,  1000,   973, | , -3.4,  -6.0, -0.100, |, 0.0
1062.2, 139.6, | , 25.1, 0.0, 107.6, | ,  5000,  4843,  1000,   971, | , -3.4, -13.3, -0.220, |, 0.0
1063.2, 139.3, | , 25.1, 0.0, 106.5, | ,  5000,  4838,  1000,  1000, | , -3.4,  18.0, 0.298, |, 0.0
1064.2, 139.6, | , 25.1, 0.0, 107.5, | ,  5000,  4844,  1000,   967, | , -3.4,   8.5, 0.141, |, 0.0
1065.2, 139.5, | , 25.1, 0.0, 107.7, | ,  5000,  4842,  1000,   959, | , -3.4,   3.4, 0.056, |, 0.0
1066.2, 139.2, | , 25.1, 0.0, 107.9, | ,  5000,  4843,  1000,   982, | , -3.4, -15.9, -0.263, |, 0.0
1067.2, 139.2, | , 25.1, 0.0, 107.7, | ,  5000,  4839,  1000,   982, | , -3.4, -12.0, -0.199, |, 0.0
1068.2, 139.7, | , 25.1, 0.0, 107.7, | ,  5000,  4838,  1000,   971, | , -3.4,  -8.2, -0.135, |, 0.0
1069.3, 139.5, | , 25.1, 0.0, 108.3, | ,  5000,  4843,  1000,   990, | , -3.4, -11.2, -0.185, |, 0.0
1070.3, 139.2, | , 25.1, 0.0, 108.5, | ,  5000,  4842,  1000,   971, | , -3.4, -11.6, -0.192, |, 0.0
1071.3, 139.6, | , 25.1, 0.0, 108.8, | ,  5000,  4836,  1000,   971, | , -3.4,  12.0, 0.198, |, 0.0
1072.3, 139.5, | , 25.1, 0.0, 108.5, | ,  5000,  4843,  1000,   985, | , -3.4,   6.8, 0.113, |, 0.0
1073.3, 139.3, | , 25.1, 0.0, 108.4, | ,  5000,  4845,  1000,   977, | , -3.4,   3.4, 0.056, |, 0.0
1074.3, 139.2, | , 25.1, 0.0, 108.8, | ,  5000,  4846,  1000,   978, | , -3.4, -14.2, -0.234, |, 0.0
1075.3, 139.3, | , 25.1, 0.0, 108.8, | ,  5000,  4838,  1000,   988, | , -3.4, -17.6, -0.291, |, 0.0
1076.3, 139.2, | , 25.1, 0.0, 109.3, | ,  5000,  4842,  1000,   978, | , -3.4, -17.2, -0.284, |, 0.0
1077.3, 139.2, | , 25.1, 0.0, 109.6, | ,  5000,  4838,  1000,   974, | , -3.4,  17.5, 0.290, |, 0.0
1078.3, 139.3, | , 25.1, 0.0, 108.9, | ,  5000,  4844,  1000,   969, | , -3.4, -19.3, -0.319, |, 0.0
1079.4, 139.6, | , 25.1, 0.0, 109.8, | ,  5000,  4841,  1000,   977, | , -3.4, -18.4, -0.305, |, 0.0
1080.4, 139.2, | , 25.1, 0.0, 109.7, | ,  5000,  4843,  1000,   984, | , -3.4,   2.5, 0.042, |, 0.0
1081.4, 139.2, | , 25.1, 0.0, 110.1, | ,  5000,  4841,  1000,   982, | , -3.4,  -1.3, -0.022, |, 0.0
1082.4, 139.6, | , 25.1, 0.0, 110.3, | ,  5000,  4843,  1000,   985, | , -3.4, -14.6, -0.242, |, 0.0
1083.4, 139.3, | , 25.1, 0.0, 109.7, | ,  5000,  4838,  1000,   984, | , -3.4, -14.6, -0.241, |, 0.0
1084.4, 139.2, | , 25.1, 0.0, 110.3, | ,  5000,  4844,  1000,   973, | , -3.4, -15.0, -0.248, |, 0.0
1085.4, 139.5, | , 25.1, 0.0, 110.7, | ,  5000,  4839,  1000,   975, | , -3.4,  17.5, 0.290, |, 0.0
1086.4, 139.6, | , 25.1, 0.0, 110.5, | ,  5000,  4844,  1000,   969, | , -3.4,   1.3, 0.021, |, 0.0
1087.4, 139.2, | , 25.1, 0.0, 110.7, | ,  5000,  4844,  1000,   986, | , -3.4,  -6.5, -0.107, |, 0.0
1088.4, 139.3, | , 25.1, 0.0, 110.3, | ,  5000,  4842,  1000,   990, | , -3.4, -12.4, -0.206, |, 0.0
1089.5, 139.3, | , 25.1, 0.0, 110.8, | ,  5000,  4841,  1000,   981, | , -3.4, -13.7, -0.227, |, 0.0
1090.5, 139.6, | , 25.1, 0.0, 111.4, | ,  5000,  4841,  1000,   976, | , -3.4, -14.6, -0.241, |, 0.0
1091.5, 139.1, | , 25.1, 0.0, 111.4, | ,  5000,  4838,  1000,   969, | , -3.4, -16.7, -0.276, |, 0.0
1092.5, 139.2, | , 25.1, 0.0, 111.7, | ,  5000,  4843,  1000,   963, | , -3.4, -16.3, -0.269, |, 0.0
1093.5, 139.7, | , 25.1, 0.0, 111.5, | ,  5000,  4842,  1000,   984, | , -3.4,  16.3, 0.269, |, 0.0
1094.5, 139.6, | , 25.1, 0.0, 112.3, | ,  5000,  4837,  1000,   969, | , -3.4, -12.4, -0.205, |, 0.0
1095.5, 139.2, | , 25.1, 0.0, 112.1, | ,  5000,  4841,  1000,   991, | , -3.4, -15.0, -0.249, |, 0.0
1096.5, 139.5, | , 25.1, 0.0, 112.2, | ,  5000,  4841,  1000,   971, | , -3.4, -15.9, -0.262, |, 0.0
1097.5, 139.6, | , 25.1, 0.0, 112.9, | ,  5000,  4843,  1000,   984, | , -3.4, -13.7, -0.227, |, 0.0
1098.5, 139.3, | , 25.1, 0.0, 111.8, | ,  5000,  4839,  1000,   973, | , -3.4, -15.0, -0.248, |, 0.0
1099.5, 139.2, | , 25.1, 0.0, 112.6, | ,  5000,  4841,  1000,   988, | , -3.4,  -9.4, -0.157, |, 0.0
1100.6, 139.5, | , 25.1, 0.0, 113.0, | ,  5000,  4840,  1000,   976, | , -3.4, -16.7, -0.277, |, 0.0
1101.6, 139.2, | , 25.1, 0.0, 112.7, | ,  5000,  4844,  1000,   984, | , -3.4, -17.2, -0.284, |, 0.0
1102.6, 139.2, | , 25.1, 0.0, 112.8, | ,  5000,  4845,  1000,   964, | , -3.4,   3.4, 0.056, |, 0.0
1103.6, 139.3, | , 25.1, 0.0, 112.0, | ,  5000,  4839,  1000,   982, | , -3.4, -10.7, -0.178, |, 0.0
1104.6, 140.6, | , 25.1, 0.0, 104.9, | ,  5000,  4839,  1000,   972, | , -3.4, -18.0, -0.298, |, 0.0
1105.6, 139.2, | , 25.1, 0.0, 113.3, | ,  5000,  4836,  1000,   992, | , -3.4, -15.0, -0.249, |, 0.0
1106.6, 139.3, | , 25.1, 0.0, 113.7, | ,  5000,  4840,  1000,   965, | , -3.4, -13.3, -0.220, |, 0.0
1107.6, 139.5, | , 25.1, 0.0, 114.2, | ,  5000,  4844,  1000,   979, | , -3.4,  -7.7, -0.128, |, 0.0
1108.6, 139.6, | , 25.1, 0.0, 113.1, | ,  5000,  4843,  1000,   971, | , -3.4, -15.0, -0.248, |, 0.0
1109.6, 139.8, | , 25.1, 0.0, 109.4, | ,  5000,  4841,  1000,   974, | , -3.4,  16.7, 0.276, |, 0.0
1110.7, 139.3, | , 25.1, 0.0, 114.2, | ,  5000,  4845,  1000,   976, | , -3.4, -14.6, -0.241, |, 0.0
1111.7, 139.6, | , 25.1, 0.0, 114.6, | ,  5000,  4838,  1000,   966, | , -3.4,   9.0, 0.148, |, 0.0
1112.7, 139.2, | , 25.1, 0.0, 114.4, | ,  5000,  4840,  1000,   973, | , -3.4, -14.2, -0.234, |, 0.0
1113.7, 139.4, | , 25.1, 0.0, 113.7, | ,  5000,  4839,  1000,   979, | , -3.4,  -2.6, -0.043, |, 0.0
1114.7, 139.5, | , 25.1, 0.0, 115.2, | ,  5000,  4845,  1000,   980, | , -3.4,   4.7, 0.078, |, 0.0
1115.7, 139.6, | , 25.1, 0.0, 114.9, | ,  5000,  4845,  1000,   969, | , -3.4,  -6.9, -0.114, |, 0.0
1116.7, 139.2, | , 25.1, 0.0, 115.6, | ,  5000,  4838,  1000,   990, | , -3.4, -15.4, -0.256, |, 0.0
1117.7, 139.2, | , 25.1, 0.0, 115.1, | ,  5000,  4843,  1000,   986, | , -3.4,  -1.3, -0.022, |, 0.0
1118.7, 139.7, | , 25.1, 0.0, 114.7, | ,  5000,  4839,  1000,   984, | , -3.4, -12.9, -0.213, |, 0.0
1119.7, 139.2, | , 25.1, 0.0, 115.4, | ,  5000,  4844,  1000,   970, | , -3.4,  12.8, 0.212, |, 0.0
1120.8, 139.2, | , 25.1, 0.0, 115.5, | ,  5000,  4845,  1000,   983, | , -3.4,  -1.7, -0.029, |, 0.0
1121.8, 139.6, | , 25.2, 0.0, 116.2, | ,  5000,  4839,  1000,   978, | , -3.4, -15.9, -0.262, |, 0.0
1122.8, 139.6, | , 25.2, 0.0, 116.5, | ,  5000,  4845,  1000,   971, | , -3.4, -15.4, -0.255, |, 0.0
1123.8, 139.3, | , 25.2, 0.0, 115.0, | ,  5000,  4839,  1000,   964, | , -3.4, -15.4, -0.255, |, 0.0
1124.8, 139.2, | , 25.2, 0.0, 116.5, | ,  5000,  4839,  1000,   975, | , -3.4,  -7.7, -0.128, |, 0.0
1125.8, 139.5, | , 25.1, 0.0, 116.7, | ,  5000,  4845,  1000,   975, | , -3.4,  -2.6, -0.043, |, 0.0
1126.8, 139.2, | , 25.2, 0.0, 116.7, | ,  5000,  4839,  1000,   978, | , -3.4,  -5.6, -0.093, |, 0.0
1127.8, 139.2, | , 25.2, 0.0, 116.6, | ,  5000,  4839,  1000,   990, | , -3.4,   3.8, 0.063, |, 0.0
1128.8, 139.3, | , 25.2, 0.0, 116.5, | ,  5000,  4843,  1000,   971, | , -3.4,  -0.9, -0.015, |, 0.0
1129.8, 139.5, | , 25.2, 0.0, 117.3, | ,  5000,  4845,  1000,   975, | , -3.4,  14.5, 0.241, |, 0.0
1130.9, 139.2, | , 25.2, 0.0, 117.2, | ,  5000,  4842,  1000,   972, | , -3.4, -15.0, -0.248, |, 0.0
1131.9, 139.2, | , 25.2, 0.0, 117.8, | ,  5000,  4843,  1000,   982, | , -3.4, -17.2, -0.284, |, 0.0
1132.9, 139.2, | , 25.2, 0.0, 117.4, | ,  5000,  4844,  1000,   972, | , -3.4, -17.6, -0.291, |, 0.0
1133.9, 139.7, | , 25.2, 0.0, 117.0, | ,  5000,  4839,  1000,   983, | , -3.4,   1.3, 0.021, |, 0.0
1134.9, 139.2, | , 25.2, 0.0, 117.8, | ,  5000,  4838,  1000,   988, | , -3.4,   7.3, 0.120, |, 0.0
1135.9, 139.2, | , 25.2, 0.0, 118.3, | ,  5000,  4845,  1000,   979, | , -3.4,  12.4, 0.205, |, 0.0
1136.9, 139.5, | , 25.2, 0.0, 118.5, | ,  5000,  4842,  1000,   987, | , -3.4,  -2.6, -0.043, |, 0.0
1137.9, 139.1, | , 25.2, 0.0, 118.1, | ,  5000,  4844,  1000,   960, | , -3.4, -15.4, -0.255, |, 0.0
1138.9, 139.3, | , 25.2, 0.0, 117.4, | ,  5000,  4844,  1000,   974, | , -3.4, -18.4, -0.305, |, 0.0
1139.9, 139.6, | , 25.2, 0.0, 118.7, | ,  5000,  4845,  1000,   986, | , -3.4, -17.2, -0.284, |, 0.0
1141.0, 139.6, | , 25.2, 0.0, 119.0, | ,  5000,  4842,  1000,   975, | , -3.4, -13.3, -0.220, |, 0.0
1142.0, 139.2, | , 25.2, 0.0, 118.8, | ,  5000,  4842,  1000,   978, | , -3.4,   8.1, 0.134, |, 0.0
1143.0, 139.2, | , 25.2, 0.0, 119.4, | ,  5000,  4837,  1000,   969, | , -3.4,   4.3, 0.070, |, 0.0
1144.0, 139.7, | , 25.2, 0.0, 118.6, | ,  5000,  4839,  1000,   980, | , -3.4, -15.9, -0.263, |, 0.0
1145.0, 139.2, | , 25.2, 0.0, 119.5, | ,  5000,  4841,  1000,   973, | , -3.4, -15.4, -0.255, |, 0.0
1146.0, 139.2, | , 25.2, 0.0, 119.4, | ,  5000,  4843,  1000,   980, | , -3.4, -13.3, -0.220, |, 0.0
1147.0, 139.6, | , 25.2, 0.0, 119.6, | ,  5000,  4842,  1000,   971, | , -3.4,  12.8, 0.212, |, 0.0
1148.0, 139.6, | , 25.2, 0.0, 119.4, | ,  5000,  4845,  1000,   963, | , -3.4, -12.0, -0.198, |, 0.0
1149.0, 139.3, | , 25.2, 0.0, 119.1, | ,  5000,  4850,  1000,   988, | , -3.4,  -2.6, -0.043, |, 0.0
1150.0, 139.2, | , 25.2, 0.0, 119.8, | ,  5000,  4843,  1000,   986, | , -3.4, -16.3, -0.270, |, 0.0
1151.1, 139.6, | , 25.2, 0.0, 120.2, | ,  5000,  4841,  1000,   986, | , -3.4, -17.6, -0.291, |, 0.0
1152.1, 139.2, | , 25.2, 0.0, 120.4, | ,  5000,  4840,  1000,   970, | , -3.4,  16.3, 0.268, |, 0.0
1153.1, 139.2, | , 25.2, 0.0, 120.6, | ,  5000,  4839,  1000,   970, | , -3.4,   1.3, 0.021, |, 0.0
1154.1, 139.7, | , 25.2, 0.0, 120.1, | ,  5000,  4844,  1000,   986, | , -3.4,   7.7, 0.127, |, 0.0
1155.1, 139.5, | , 25.2, 0.0, 120.0, | ,  5000,  4845,  1000,   975, | , -3.4, -12.9, -0.213, |, 0.0
1156.1, 139.2, | , 25.2, 0.0, 121.0, | ,  5000,  4840,  1000,   971, | , -3.4,  17.5, 0.290, |, 0.0
1157.1, 139.2, | , 25.2, 0.0, 121.2, | ,  5000,  4842,  1000,   980, | , -3.4,  -9.9, -0.163, |, 0.0
1158.1, 139.6, | , 25.2, 0.0, 121.0, | ,  5000,  4843,  1000,   969, | , -3.4, -15.0, -0.248, |, 0.0
1159.1, 139.7, | , 25.2, 0.0, 120.9, | ,  5000,  4844,  1000,   978, | , -3.4, -13.7, -0.227, |, 0.0
1160.1, 139.2, | , 25.2, 0.0, 120.5, | ,  5000,  4843,  1000,   971, | , -3.4,  -5.2, -0.085, |, 0.0
1161.1, 139.7, | , 25.2, 0.0, 117.3, | ,  5000,  4840,  1000,   955, | , -3.4,  12.0, 0.197, |, 0.0
1162.2, 139.5, | , 25.2, 0.0, 122.1, | ,  5000,  4845,  1000,   972, | , -3.4, -12.9, -0.213, |, 0.0
1163.2, 139.2, | , 25.2, 0.0, 121.8, | ,  5000,  4843,  1000,   979, | , -3.4, -12.4, -0.206, |, 0.0
1164.2, 139.4, | , 25.2, 0.0, 121.3, | ,  5000,  4840,  1000,   983, | , -3.4,  -9.0, -0.149, |, 0.0
1165.2, 139.6, | , 25.2, 0.0, 122.8, | ,  5000,  4840,  1000,   973, | , -3.4,  -2.2, -0.036, |, 0.0
1166.2, 139.6, | , 25.2, 0.0, 122.8, | ,  5000,  4843,  1000,   981, | , -3.4, -12.9, -0.213, |, 0.0
1167.2, 139.1, | , 25.2, 0.0, 123.0, | ,  5000,  4842,  1000,   970, | , -3.4,  22.3, 0.368, |, 0.0
1168.2, 139.2, | , 25.2, 0.0, 122.8, | ,  5000,  4844,  1000,   982, | , -3.4,  -0.9, -0.015, |, 0.0
1169.2, 139.7, | , 25.2, 0.0, 123.0, | ,  5000,  4838,  1000,   983, | , -3.4,  -8.2, -0.135, |, 0.0
1170.2, 139.5, | , 25.2, 0.0, 123.4, | ,  5000,  4841,  1000,   990, | , -3.4,  -6.9, -0.114, |, 0.0
1171.2, 139.3, | , 25.2, 0.0, 123.1, | ,  5000,  4840,  1000,   967, | , -3.4,  -6.9, -0.114, |, 0.0
1172.3, 139.5, | , 25.2, 0.0, 123.8, | ,  5000,  4842,  1000,   978, | , -3.4,  -9.4, -0.156, |, 0.0
1173.3, 139.5, | , 25.2, 0.0, 124.0, | ,  5000,  4842,  1000,   974, | , -3.4,  -9.0, -0.149, |, 0.0
1174.3, 139.3, | , 25.2, 0.0, 122.9, | ,  5000,  4840,  1000,   967, | , -3.4,  -7.3, -0.121, |, 0.0
1175.3, 139.2, | , 25.2, 0.0, 123.8, | ,  5000,  4845,  1000,   992, | , -3.4,  -5.2, -0.086, |, 0.0
1176.3, 140.5, | , 25.2, 0.0, 116.9, | ,  5000,  4841,  1000,   988, | , -3.4,  -5.2, -0.086, |, 0.0
1177.3, 139.2, | , 25.2, 0.0, 124.4, | ,  5000,  4842,  1000,   976, | , -3.4,  -6.9, -0.114, |, 0.0
1178.3, 139.2, | , 25.2, 0.0, 124.3, | ,  5000,  4837,  1000,   983, | , -3.4,  -9.9, -0.163, |, 0.0
1179.3, 139.3, | , 25.2, 0.0, 123.6, | ,  5000,  4842,  1000,   969, | , -3.4,  -5.6, -0.092, |, 0.0
1180.3, 139.6, | , 25.2, 0.0, 125.1, | ,  5000,  4842,  1000,   978, | , -3.4,  26.1, 0.432, |, 0.0
1181.3, 139.9, | , 25.2, 0.0, 120.9, | ,  5000,  4843,  1000,   970, | , -3.4,  20.5, 0.339, |, 0.0
1182.4, 139.2, | , 25.2, 0.0, 124.7, | ,  5000,  4839,  1000,   990, | , -3.4,  -3.5, -0.057, |, 0.0
1183.4, 139.2, | , 25.2, 0.0, 125.4, | ,  5000,  4844,  1000,   982, | , -3.4,   1.7, 0.028, |, 0.0
1184.4, 139.6, | , 25.2, 0.0, 124.9, | ,  5000,  4840,  1000,   978, | , -3.4,  -4.7, -0.078, |, 0.0
1185.4, 139.2, | , 25.2, 0.0, 125.5, | ,  5000,  4842,  1000,   960, | , -3.4,  -6.5, -0.106, |, 0.0
1186.4, 139.2, | , 25.2, 0.0, 125.6, | ,  5000,  4841,  1000,   975, | , -3.4,  13.7, 0.226, |, 0.0
1187.4, 139.5, | , 25.2, 0.0, 126.1, | ,  5000,  4842,  1000,   991, | , -3.4,  -6.0, -0.100, |, 0.0
1188.4, 139.2, | , 25.2, 0.0, 125.9, | ,  5000,  4842,  1000,   970, | , -3.4,  -1.7, -0.029, |, 0.0
1189.4, 139.3, | , 25.2, 0.0, 125.8, | ,  5000,  4838,  1000,   987, | , -3.4,  11.5, 0.191, |, 0.0
1190.4, 139.5, | , 25.2, 0.0, 126.2, | ,  5000,  4837,  1000,   981, | , -3.4,  22.3, 0.368, |, 0.0
1191.4, 139.5, | , 25.2, 0.0, 126.6, | ,  5000,  4840,  1000,   976, | , -3.4,  18.8, 0.311, |, 0.0
1192.4, 139.2, | , 25.2, 0.0, 126.5, | ,  5000,  4843,  1000,   980, | , -3.4,   2.1, 0.035, |, 0.0
1193.5, 139.2, | , 25.2, 0.0, 126.4, | ,  5000,  4841,  1000,   967, | , -3.4,   1.7, 0.028, |, 0.0
1194.5, 139.6, | , 25.2, 0.0, 126.4, | ,  5000,  4840,  1000,   980, | , -3.4,  21.8, 0.361, |, 0.0
1195.5, 139.6, | , 25.2, 0.0, 126.8, | ,  5000,  4843,  1000,   982, | , -3.4,   2.5, 0.042, |, 0.0
1196.5, 139.2, | , 25.2, 0.0, 126.4, | ,  5000,  4844,  1000,   960, | , -3.4,  15.8, 0.261, |, 0.0
1197.5, 139.2, | , 25.2, 0.0, 127.5, | ,  5000,  4838,  1000,   972, | , -3.4,   9.8, 0.162, |, 0.0
1198.5, 139.5, | , 25.2, 0.0, 127.5, | ,  5000,  4840,  1000,   976, | , -3.4,  -2.2, -0.036, |, 0.0
1199.5, 139.7, | , 25.2, 0.0, 127.2, | ,  5000,  4842,  1000,   971, | , -3.4,  -0.0, -0.000, |, 0.0
1200.5, 139.1, | , 25.2, 0.0, 127.7, | ,  5000,  4839,  1000,   980, | , -3.4,   1.7, 0.028, |, 0.0
1201.5, 139.5, | , 25.2, 0.0, 128.1, | ,  5000,  4845,  1000,   978, | , -3.4,  23.5, 0.390, |, 0.0
1202.5, 139.5, | , 25.2, 0.0, 128.3, | ,  5000,  4839,  1000,   987, | , -3.4,  18.0, 0.298, |, 0.0
1203.6, 139.2, | , 25.2, 0.0, 128.0, | ,  5000,  4838,  1000,   982, | , -3.4,  15.4, 0.255, |, 0.0
1204.6, 139.3, | , 25.2, 0.0, 127.5, | ,  5000,  4840,  1000,   978, | , -3.4,   2.5, 0.042, |, 0.0
1205.6, 139.6, | , 25.2, 0.0, 129.1, | ,  5000,  4839,  1000,   968, | , -3.4,   1.7, 0.028, |, 0.0
1206.6, 139.2, | , 25.2, 0.0, 128.7, | ,  5000,  4837,  1000,   969, | , -3.4,  19.3, 0.318, |, 0.0
1207.6, 139.2, | , 25.2, 0.0, 128.9, | ,  5000,  4840,  1000,   989, | , -3.4,  11.1, 0.184, |, 0.0
1208.6, 139.2, | , 25.2, 0.0, 129.2, | ,  5000,  4842,  1000,   980, | , -3.4,  19.3, 0.319, |, 0.0
1209.6, 139.6, | , 25.2, 0.0, 128.6, | ,  5000,  4842,  1000,   976, | , -3.4,   1.3, 0.021, |, 0.0
1210.6, 139.1, | , 25.2, 0.0, 129.6, | ,  5000,  4844,  1000,   984, | , -3.4,   3.0, 0.049, |, 0.0
1211.6, 139.2, | , 25.2, 0.0, 129.5, | ,  5000,  4839,  1000,   967, | , -3.4,  -0.9, -0.015, |, 0.0
1212.6, 139.5, | , 25.2, 0.0, 129.8, | ,  5000,  4845,  1000,   975, | , -3.4,  -0.9, -0.015, |, 0.0
