Repository: jdhuang-csm/Ru-BCA

## Methods
* (BaO)<sub>x</sub>-(CaO)<sub>y</sub>-(Al<sub>2</sub>O<sub>3</sub>)<sub>1-x-y</sub> (BCA) catalyst supports were synthesized via sol-gel and solid-state methods. 
* Ru/BCA catalysts were prepared via incipient wetness impregnation to achieve 1 wt. % Ru loading.
* Ammonia synthesis rates were measured for Ru/BCA catalysts in a packed-bed reactor at 480-600<sup>o</sup>C, 10 bar, and space velocities up to 1.3 x 10<sup>6</sup> ml g<sub>cat</sub><sup>-1</sup> h<sup>-1</sup>.
* A machine learning (ML) model was employed to improve understanding of the behavior of Ru/BCA catalysts.
* A microkinetic model was developed to describe the best-performing catalyst.

File: data/init_files_Cadigan/B2CA_RubyDry_2017-07-05-01.txt (part 3 of 47)
********** Start test **********
Elapsed time, Pressure, | , LJtemp(C), Inner-Temp, Outer-Temp, | , N2-set, N2-flow, H2-set, H2-flow, | , pH, NH3_ppm, NH3_Prod_rate, |, In222Temp
801.9, 138.7, | , 25.9, 8.3, 79.6, | ,  1000,   952,  3000,  2954, | , -3.4, -19.3, -0.229, |, 9.4
802.9, 138.3, | , 25.9, 7.9, 79.6, | ,  1000,   958,  3000,  2914, | , -3.4,  -8.6, -0.101, |, 8.8
803.9, 138.3, | , 25.9, 8.0, 79.3, | ,  1000,   953,  3000,  2925, | , -3.4,  15.4, 0.181, |, 8.8
804.9, 138.3, | , 25.9, 7.6, 80.0, | ,  1000,   955,  3000,  2936, | , -3.4, -20.2, -0.238, |, 8.9
805.9, 138.5, | , 25.9, 6.6, 78.3, | ,  1000,   952,  3000,  2939, | , -3.4,  10.3, 0.121, |, 7.4
806.9, 138.4, | , 25.9, 6.9, 79.7, | ,  1000,   956,  3000,  2934, | , -3.4,  16.3, 0.192, |, 7.0
808.0, 138.3, | , 25.9, 8.0, 81.0, | ,  1000,   955,  3000,  2919, | , -3.4, -21.0, -0.247, |, 8.9
809.0, 138.7, | , 25.9, 8.5, 81.3, | ,  1000,   955,  3000,  2929, | , -3.4,   8.5, 0.101, |, 9.2
810.0, 138.3, | , 25.9, 8.0, 81.1, | ,  1000,   956,  3000,  2922, | , -3.4, -12.0, -0.142, |, 8.8
811.0, 138.5, | , 25.9, 6.3, 80.3, | ,  1000,   955,  3000,  2927, | , -3.4, -16.3, -0.192, |, 7.6
812.0, 138.7, | , 25.9, 8.1, 81.4, | ,  1000,   953,  3000,  2903, | , -3.4,   5.5, 0.065, |, 9.0
813.0, 138.3, | , 25.9, 8.0, 81.5, | ,  1000,   953,  3000,  2917, | , -3.4,  -9.0, -0.106, |, 8.7
814.0, 138.3, | , 25.9, 7.7, 81.6, | ,  1000,   955,  3000,  2940, | , -3.4, -19.7, -0.233, |, 8.7
815.0, 138.6, | , 25.9, 8.4, 82.9, | ,  1000,   954,  3000,  2936, | , -3.4, -15.4, -0.182, |, 9.3
816.0, 138.8, | , 25.9, 7.1, 81.3, | ,  1000,   953,  3000,  2940, | , -3.4,   9.0, 0.106, |, 8.1
817.0, 138.2, | , 25.9, -0.0, 82.5, | ,  1000,   956,  3000,  2927, | , -3.4,   1.7, 0.020, |, 8.9
818.0, 138.2, | , 25.9, 7.9, 82.7, | ,  1000,   959,  3000,  2941, | , -3.4,  -0.0, -0.000, |, 8.5
819.1, 138.2, | , 25.9, 7.7, 82.3, | ,  1000,   956,  3000,  2902, | , -3.4, -19.3, -0.226, |, 8.4
820.1, 138.5, | , 25.9, 8.4, 83.5, | ,  1000,   951,  3000,  2930, | , -3.4, -20.2, -0.238, |, 9.1
821.1, 138.4, | , 25.9, 6.7, 81.9, | ,  1000,   957,  3000,  2923, | , -3.4, -18.4, -0.217, |, 7.5
822.1, 138.2, | , 25.9, 8.1, 83.5, | ,  1000,   952,  3000,  2920, | , -3.4, -13.7, -0.161, |, 9.0
823.1, 138.6, | , 25.9, 8.1, 83.9, | ,  1000,   954,  3000,  2922, | , -3.4,  15.8, 0.186, |, 9.0
824.1, 138.6, | , 25.9, 8.4, 84.2, | ,  1000,   956,  3000,  2927, | , -3.4,  12.0, 0.141, |, 9.3
825.1, 138.2, | , 26.0, 7.9, 83.9, | ,  1000,   957,  3000,  2939, | , -3.4,  -8.6, -0.102, |, 8.7
826.1, 138.4, | , 25.9, 6.6, 83.4, | ,  1000,   953,  3000,  2908, | , -3.4,  -9.9, -0.116, |, 7.7
827.1, 138.5, | , 25.9, 8.5, 84.9, | ,  1000,   954,  3000,  2914, | , -3.4, -12.0, -0.141, |, 9.1
828.2, 138.1, | , 26.0, 8.0, 84.5, | ,  1000,   951,  3000,  2937, | , -3.4,   5.5, 0.065, |, 8.4
829.2, 138.1, | , 26.0, 8.0, 84.8, | ,  1000,   954,  3000,  2927, | , -3.4,  -8.6, -0.101, |, 8.6
830.2, 138.5, | , 25.9, 8.5, 85.4, | ,  1000,   952,  3000,  2922, | , -3.4, -16.3, -0.192, |, 9.2
831.2, 138.3, | , 26.0, 6.7, 83.9, | ,  1000,   954,  3000,  2922, | , -3.4, -19.7, -0.232, |, 7.6
832.2, 138.1, | , 26.0, 7.8, 85.2, | ,  1000,   954,  3000,  2926, | , -3.4, -20.6, -0.243, |, 9.0
833.2, 138.1, | , 26.0, 7.6, 85.4, | ,  1000,   955,  3000,  2936, | , -3.4,  10.7, 0.126, |, 8.7
834.2, 138.5, | , 26.0, 8.0, 85.8, | ,  1000,   956,  3000,  2920, | , -3.4,  14.5, 0.171, |, 9.0
835.2, 138.1, | , 26.0, 8.0, 85.7, | ,  1000,   956,  3000,  2916, | , -3.4,  17.1, 0.201, |, 8.5
836.2, 138.2, | , 26.0, 7.1, 85.4, | ,  1000,   954,  3000,  2941, | , -3.4, -18.4, -0.218, |, 7.9
837.2, 138.4, | , 26.0, 8.5, 86.6, | ,  1000,   953,  3000,  2933, | , -3.4, -17.6, -0.207, |, 9.3
838.2, 138.0, | , 26.0, 8.0, 86.2, | ,  1000,   955,  3000,  2926, | , -3.4,  -2.2, -0.026, |, 8.8
839.3, 138.1, | , 26.0, 7.5, 85.5, | ,  1000,   954,  3000,  2928, | , -3.4,  -5.2, -0.061, |, 8.4
840.3, 138.4, | , 26.0, 8.3, 87.7, | ,  1000,   952,  3000,  2920, | , -3.4, -17.6, -0.207, |, 9.3
841.3, 138.7, | , 26.0, 7.4, 86.1, | ,  1000,   952,  3000,  2934, | , -3.4, -19.7, -0.233, |, 7.8
842.3, 138.1, | , 26.0, 6.7, 82.7, | ,  1000,   955,  3000,  2939, | , -3.4, -19.3, -0.228, |, 8.8
843.3, 138.0, | , 26.0, 8.1, 87.3, | ,  1000,   952,  3000,  2909, | , -3.4, -18.4, -0.216, |, 8.7
844.3, 138.4, | , 26.0, 8.5, 88.0, | ,  1000,   954,  3000,  2932, | , -3.4, -17.6, -0.208, |, 9.3
845.3, 138.3, | , 26.0, 8.3, 88.3, | ,  1000,   953,  3000,  2932, | , -3.4, -19.3, -0.228, |, 9.2
846.3, 138.0, | , 26.0, 8.0, 87.5, | ,  1000,   951,  3000,  2925, | , -3.4, -20.6, -0.242, |, 8.9
847.3, 137.9, | , 26.0, 7.8, 88.4, | ,  1000,   951,  3000,  2922, | , -3.4, -11.6, -0.136, |, 9.3
848.3, 138.4, | , 26.0, 7.4, 87.7, | ,  1000,   956,  3000,  2947, | , -3.4,   7.7, 0.091, |, 8.3
849.4, 138.1, | , 26.0, 7.4, 87.6, | ,  1000,   953,  3000,  2925, | , -3.4,   0.4, 0.005, |, 8.3
850.4, 138.6, | , 26.0, 7.9, 88.2, | ,  1000,   952,  3000,  2927, | , -3.4, -18.4, -0.217, |, 8.7
851.4, 138.3, | , 26.0, 8.5, 89.1, | ,  1000,   954,  3000,  2929, | , -3.4, -19.3, -0.228, |, 9.4
852.4, 137.9, | , 26.0, 7.5, 88.8, | ,  1000,   954,  3000,  2920, | , -3.4,   8.5, 0.100, |, 8.6
853.4, 138.1, | , 26.0, 6.4, 88.3, | ,  1000,   958,  3000,  2924, | , -3.4,  -9.9, -0.116, |, 7.5
854.4, 137.9, | , 26.0, 8.0, 88.8, | ,  1000,   952,  3000,  2937, | , -3.4, -11.6, -0.137, |, 8.8
855.4, 138.2, | , 26.0, 8.6, 89.8, | ,  1000,   954,  3000,  2917, | , -3.4, -18.0, -0.212, |, 9.3
856.4, 137.9, | , 26.0, 7.5, 89.4, | ,  1000,   958,  3000,  2925, | , -3.4, -21.4, -0.253, |, 8.6
857.4, 137.9, | , 26.0, 8.1, 90.0, | ,  1000,   951,  3000,  2914, | , -3.4, -14.2, -0.166, |, 8.6
858.4, 138.0, | , 26.0, 6.8, 89.3, | ,  1000,   951,  3000,  2923, | , -3.4, -16.7, -0.197, |, 8.0
859.5, 138.2, | , 26.0, 8.2, 90.1, | ,  1000,   955,  3000,  2931, | , -3.4, -16.7, -0.197, |, 9.2
860.5, 137.8, | , 26.0, 8.1, 90.6, | ,  1000,   953,  3000,  2925, | , -3.4, -19.3, -0.227, |, 8.9
861.5, 137.8, | , 26.0, 8.7, 91.0, | ,  1000,   960,  3000,  2921, | , -3.4,  -0.9, -0.010, |, 9.2
862.5, 138.3, | , 26.0, 8.3, 90.6, | ,  1000,   949,  3000,  2933, | , -3.4,  -4.3, -0.051, |, 9.2
863.5, 138.4, | , 26.0, 6.9, 90.4, | ,  1000,   949,  3000,  2936, | , -3.4,  -5.2, -0.061, |, 8.1
864.5, 138.8, | , 26.0, 5.4, 84.2, | ,  1000,   950,  3000,  2930, | , -3.4,  -9.9, -0.116, |, 5.7
865.5, 138.3, | , 26.0, 8.3, 91.8, | ,  1000,   953,  3000,  2931, | , -3.4, -12.9, -0.152, |, 9.3
866.5, 138.3, | , 26.0, 8.5, 91.8, | ,  1000,   952,  3000,  2931, | , -3.4,  -4.3, -0.051, |, 9.0
867.5, 137.9, | , 26.0, 8.0, 91.9, | ,  1000,   953,  3000,  2934, | , -3.4,  11.5, 0.136, |, 1.5
868.5, 138.1, | , 26.0, 6.9, 90.9, | ,  1000,   952,  3000,  2931, | , -3.4,  -7.7, -0.091, |, 7.6
869.5, 139.9, | , 26.0, -8.1, 78.8, | ,  1000,   950,  3000,  2915, | , -3.4, -19.7, -0.232, |, -5.1
870.6, 138.2, | , 26.0, 8.7, 92.4, | ,  1000,   957,  3000,  2920, | , -3.4, -10.7, -0.126, |, 9.3
871.6, 137.9, | , 26.0, 7.9, 92.1, | ,  1000,   955,  3000,  2936, | , -3.4, -12.4, -0.147, |, 8.7
872.6, 138.3, | , 26.0, 7.3, 92.7, | ,  1000,   956,  3000,  2933, | , -3.4, -18.9, -0.223, |, 8.1
873.6, 138.4, | , 26.0, 6.4, 91.7, | ,  1000,   952,  3000,  2928, | , -3.4,  -2.6, -0.031, |, 7.7
874.6, 138.9, | , 26.0, -1.3, 85.1, | ,  1000,   959,  3000,  2937, | , -3.4,  -6.5, -0.076, |, 0.8
875.6, 137.9, | , 26.0, 8.0, 93.1, | ,  1000,   956,  3000,  2931, | , -3.4,   5.1, 0.060, |, 8.8
876.6, 138.2, | , 26.0, 8.2, 93.0, | ,  1000,   955,  3000,  2914, | , -3.4,  -9.9, -0.116, |, 9.2
877.6, 138.0, | , 26.0, 7.0, 92.6, | ,  1000,   958,  3000,  2918, | , -3.4, -21.0, -0.247, |, 7.7
878.6, 138.0, | , 26.0, 6.7, 92.4, | ,  1000,   950,  3000,  2944, | , -3.4, -16.7, -0.198, |, 7.7
879.6, 137.8, | , 26.0, 8.0, 93.4, | ,  1000,   952,  3000,  2932, | , -3.4, -16.7, -0.197, |, 8.8
880.7, 138.2, | , 26.0, 8.6, 94.3, | ,  1000,   953,  3000,  2925, | , -3.4,   2.1, 0.025, |, 9.3
881.7, 137.8, | , 26.0, 8.1, 94.7, | ,  1000,   954,  3000,  2944, | , -3.4, -11.2, -0.132, |, 9.0
882.7, 137.9, | , 26.0, 8.0, 94.2, | ,  1000,   955,  3000,  2930, | , -3.4,  -3.5, -0.041, |, 8.8
883.7, 138.0, | , 26.0, 7.2, 94.0, | ,  1000,   955,  3000,  2938, | , -3.4,   4.3, 0.050, |, 8.0
884.7, 138.2, | , 26.0, 8.1, 95.1, | ,  1000,   952,  3000,  2940, | , -3.4,   1.3, 0.015, |, 9.0
885.7, 137.9, | , 26.0, 7.5, 94.6, | ,  1000,   955,  3000,  2950, | , -3.4, -17.2, -0.203, |, 8.4
886.7, 137.8, | , 26.0, 7.8, 95.4, | ,  1000,   952,  3000,  2914, | , -3.4, -19.7, -0.232, |, 8.5
887.7, 138.2, | , 26.0, 8.5, 96.1, | ,  1000,   953,  3000,  2921, | , -3.4, -15.4, -0.182, |, 8.9
888.7, 138.0, | , 26.0, 6.6, 94.5, | ,  1000,   951,  3000,  2936, | , -3.4, -12.0, -0.142, |, 7.4
889.8, 137.8, | , 26.0, 8.0, 96.0, | ,  1000,   955,  3000,  2929, | , -3.4,  -2.2, -0.026, |, 8.9
890.8, 138.3, | , 26.0, 8.3, 96.0, | ,  1000,   957,  3000,  2929, | , -3.4, -14.2, -0.167, |, 9.1
891.8, 138.2, | , 26.0, 8.4, 96.1, | ,  1000,   954,  3000,  2915, | , -3.4, -11.6, -0.136, |, 9.1
892.8, 137.9, | , 26.0, 7.8, 95.7, | ,  1000,   956,  3000,  2930, | , -3.4, -11.6, -0.137, |, 8.5
893.8, 138.4, | , 26.0, 7.2, 95.4, | ,  1000,   953,  3000,  2938, | , -3.4, -13.7, -0.162, |, 8.1
894.8, 138.3, | , 26.0, 8.2, 96.5, | ,  1000,   955,  3000,  2924, | , -3.4,  -7.7, -0.091, |, 9.1
895.8, 137.8, | , 26.0, 8.2, 97.0, | ,  1000,   958,  3000,  2939, | , -3.4, -18.0, -0.213, |, 8.9
896.8, 137.9, | , 26.0, 8.1, 96.9, | ,  1000,   953,  3000,  2939, | , -3.4, -20.2, -0.238, |, 8.7
897.8, 138.3, | , 26.0, 8.5, 97.6, | ,  1000,   953,  3000,  2923, | , -3.4,   5.1, 0.060, |, 9.5
898.9, 138.1, | , 26.0, 6.7, 96.2, | ,  1000,   955,  3000,  2926, | , -3.4, -17.2, -0.202, |, 7.2
899.9, 137.8, | , 26.0, 8.1, 97.4, | ,  1000,   955,  3000,  2937, | , -3.4, -19.7, -0.233, |, 8.9
900.9, 137.9, | , 26.0, 7.8, 98.1, | ,  1000,   953,  3000,  2918, | , -3.4,  15.8, 0.186, |, 8.6
901.9, 138.2, | , 26.0, 8.5, 98.5, | ,  1000,   953,  3000,  2925, | , -3.4, -17.6, -0.207, |, 9.3
902.9, 137.8, | , 26.0, 8.0, 98.0, | ,  1000,   952,  3000,  2915, | , -3.4, -15.9, -0.186, |, 8.7
903.9, 138.0, | , 26.0, 6.7, 96.7, | ,  1000,   952,  3000,  2924, | , -3.4, -16.7, -0.197, |, 7.8
904.9, 138.3, | , 26.0, 7.5, 98.7, | ,  1000,   956,  3000,  2920, | , -3.4, -18.0, -0.212, |, 8.5
905.9, 138.2, | , 26.0, 8.5, 98.3, | ,  1000,   955,  3000,  2940, | , -3.4, -21.0, -0.249, |, 9.3
906.9, 137.9, | , 26.0, 8.0, 99.0, | ,  1000,   956,  3000,  2945, | , -3.4,   1.7, 0.020, |, 8.8
907.9, 137.9, | , 26.0, 7.8, 98.9, | ,  1000,   953,  3000,  2914, | , -3.4, -12.0, -0.141, |, 8.5
909.0, 138.5, | , 26.0, 7.2, 98.4, | ,  1000,   945,  3000,  2937, | , -3.4,  -7.3, -0.086, |, 7.9
910.0, 137.9, | , 26.0, 7.9, 99.5, | ,  1000,   953,  3000,  2931, | , -3.4,   1.7, 0.020, |, 8.9
911.0, 137.9, | , 26.0, 8.0, 99.3, | ,  1000,   953,  3000,  2933, | , -3.4, -16.7, -0.197, |, 8.7
912.0, 137.9, | , 26.0, 8.0, 99.5, | ,  1000,   955,  3000,  2935, | , -3.4, -16.7, -0.198, |, 8.8
913.0, 138.2, | , 26.0, 8.4, 100.1, | ,  1000,   953,  3000,  2942, | , -3.4, -17.2, -0.203, |, 9.5
914.0, 138.1, | , 26.0, 6.6, 99.1, | ,  1000,   956,  3000,  2934, | , -3.4,  11.5, 0.136, |, 7.6
915.0, 138.3, | , 26.0, 8.3, 100.3, | ,  1000,   954,  3000,  2944, | , -3.4,  -2.2, -0.026, |, 9.1
916.0, 138.3, | , 26.0, 8.4, 101.2, | ,  1000,   955,  3000,  2920, | , -3.4, -12.4, -0.146, |, 8.7
917.0, 137.9, | , 26.0, 7.9, 100.6, | ,  1000,   955,  3000,  2926, | , -3.4, -20.6, -0.243, |, 8.8
918.0, 137.9, | , 26.0, 7.8, 100.4, | ,  1000,   955,  3000,  2933, | , -3.4, -13.3, -0.157, |, 8.7
919.1, 138.4, | , 26.0, 7.0, 100.4, | ,  1000,   960,  3000,  2926, | , -3.4, -16.3, -0.192, |, 8.1
920.1, 137.9, | , 26.0, 8.0, 101.1, | ,  1000,   956,  3000,  2929, | , -3.4, -18.9, -0.223, |, 8.5
921.1, 137.8, | , 26.0, 8.2, 101.2, | ,  1000,   953,  3000,  2933, | , -3.4, -20.6, -0.243, |, 8.9
922.1, 137.9, | , 26.0, 8.2, 101.6, | ,  1000,   954,  3000,  2932, | , -3.4,  14.5, 0.172, |, 9.2
923.1, 138.3, | , 26.0, 8.2, 101.9, | ,  1000,   951,  3000,  2923, | , -3.4,  -0.0, -0.000, |, 9.2
924.1, 138.1, | , 26.0, 6.8, 100.2, | ,  1000,   952,  3000,  2926, | , -3.4, -14.6, -0.172, |, 7.7
925.1, 137.9, | , 26.0, 8.0, 102.2, | ,  1000,   950,  3000,  2932, | , -3.4, -17.6, -0.207, |, 8.7
926.1, 137.9, | , 26.0, 8.2, 102.1, | ,  1000,   952,  3000,  2940, | , -3.4, -18.9, -0.223, |, 8.8
927.1, 137.9, | , 26.0, 8.1, 102.0, | ,  1000,   956,  3000,  2911, | , -3.4, -21.0, -0.247, |, 8.8
928.2, 137.9, | , 26.0, 7.8, 102.6, | ,  1000,   951,  3000,  2932, | , -3.4,  10.3, 0.121, |, 8.8
929.2, 138.5, | , 26.0, 7.2, 101.7, | ,  1000,   955,  3000,  2929, | , -3.4,  15.8, 0.187, |, 8.1
930.2, 138.3, | , 26.0, 8.6, 103.5, | ,  1000,   954,  3000,  2929, | , -3.4, -18.4, -0.217, |, 9.3
931.2, 137.9, | , 26.0, 8.1, 103.3, | ,  1000,   952,  3000,  2925, | , -3.4,   6.8, 0.080, |, 8.8
932.2, 137.9, | , 26.0, 8.3, 103.2, | ,  1000,   956,  3000,  2933, | , -3.4,   2.1, 0.025, |, 9.1
933.2, 138.3, | , 26.0, 8.4, 103.3, | ,  1000,   952,  3000,  2943, | , -3.4,  15.8, 0.187, |, 9.3
934.2, 138.1, | , 26.0, 6.8, 102.8, | ,  1000,   956,  3000,  2923, | , -3.4, -13.7, -0.162, |, 7.7
935.2, 137.9, | , 26.0, 8.2, 103.5, | ,  1000,   952,  3000,  2922, | , -3.4,  -8.6, -0.101, |, 8.8
936.2, 138.3, | , 26.0, 8.6, 104.2, | ,  1000,   958,  3000,  2918, | , -3.4, -18.0, -0.212, |, 9.0
937.2, 138.2, | , 26.0, 8.6, 104.4, | ,  1000,   950,  3000,  2921, | , -3.4, -18.9, -0.222, |, 9.3
938.3, 138.0, | , 26.0, 7.3, 103.4, | ,  1000,   955,  3000,  2940, | , -3.4, -18.4, -0.218, |, 8.0
939.3, 138.1, | , 26.0, 6.5, 104.2, | ,  1000,   956,  3000,  2943, | , -3.4,  -8.2, -0.097, |, 7.5
940.3, 138.3, | , 26.0, 8.6, 104.7, | ,  1000,   958,  3000,  2943, | , -3.4,   2.5, 0.030, |, 9.3
941.3, 138.0, | , 26.0, 8.1, 104.9, | ,  1000,   953,  3000,  2913, | , -3.4, -20.6, -0.242, |, 8.7
942.3, 138.0, | , 26.0, 8.1, 105.1, | ,  1000,   954,  3000,  2941, | , -3.4, -17.6, -0.208, |, 8.8
943.3, 138.1, | , 26.0, 6.7, 103.7, | ,  1000,   956,  3000,  2926, | , -3.4,  -8.2, -0.096, |, 7.4
944.3, 138.4, | , 26.0, 7.3, 105.0, | ,  1000,   953,  3000,  2917, | , -3.4, -14.2, -0.166, |, 7.7
945.3, 137.9, | , 26.0, 8.0, 105.5, | ,  1000,   953,  3000,  2940, | , -3.4,  -2.2, -0.026, |, 8.9
946.3, 138.2, | , 26.0, -3.0, 103.7, | ,  1000,   955,  3000,  2924, | , -3.4, -15.0, -0.177, |, 2.9
947.3, 137.9, | , 26.0, 8.1, 105.7, | ,  1000,   955,  3000,  2922, | , -3.4,  -8.2, -0.096, |, 8.7
948.3, 138.3, | , 26.0, 8.6, 106.1, | ,  1000,   955,  3000,  2936, | , -3.4, -16.3, -0.193, |, 9.2
949.4, 138.1, | , 26.0, 6.7, 104.7, | ,  1000,   954,  3000,  2947, | , -3.4, -16.7, -0.198, |, 7.5
950.4, 137.9, | , 26.0, 8.1, 106.8, | ,  1000,   956,  3000,  2922, | , -3.4, -16.7, -0.197, |, 8.9
951.4, 140.0, | , 26.0, -8.1, 93.7, | ,  1000,   953,  3000,  2929, | , -3.4, -21.4, -0.253, |, -4.6
952.4, 137.8, | , 26.0, 8.3, 106.6, | ,  1000,   954,  3000,  2914, | , -3.4, -20.6, -0.242, |, 8.8
953.4, 137.9, | , 26.0, 7.7, 106.8, | ,  1000,   957,  3000,  2936, | , -3.4, -18.4, -0.218, |, 8.3
954.4, 138.1, | , 26.0, 6.8, 106.0, | ,  1000,   948,  3000,  2939, | , -3.4,  -4.7, -0.056, |, 8.0
955.4, 137.9, | , 26.0, 8.1, 107.4, | ,  1000,   956,  3000,  2933, | , -3.4,   6.8, 0.081, |, 8.9
956.4, 137.9, | , 26.0, 7.7, 99.5, | ,  1000,   957,  3000,  2928, | , -3.4, -17.2, -0.202, |, 0.4
957.4, 137.9, | , 26.0, 7.4, 107.5, | ,  1000,   956,  3000,  2916, | , -3.4, -16.3, -0.192, |, 8.6
958.4, 137.9, | , 26.0, 8.6, 108.4, | ,  1000,   956,  3000,  2942, | , -3.4, -17.2, -0.203, |, 9.1
959.5, 138.4, | , 26.0, 7.7, 107.2, | ,  1000,   953,  3000,  2922, | , -3.4,   7.3, 0.085, |, 8.4
960.5, 137.9, | , 26.0, 8.1, 108.4, | ,  1000,   955,  3000,  2916, | , -3.4, -12.0, -0.141, |, 8.9
961.5, 138.2, | , 26.0, 8.5, 108.3, | ,  1000,   954,  3000,  2934, | , -3.4, -19.3, -0.228, |, 9.1
962.5, 138.3, | , 26.0, 8.6, 109.1, | ,  1000,   955,  3000,  2946, | , -3.4,   0.8, 0.010, |, 9.3
963.5, 138.0, | , 26.0, 8.1, 108.7, | ,  1000,   953,  3000,  2919, | , -3.4,  -9.0, -0.106, |, 8.9
964.5, 138.1, | , 26.0, 6.7, 107.6, | ,  1000,   956,  3000,  2926, | , -3.4, -16.3, -0.192, |, 7.6
965.5, 138.3, | , 26.0, 8.6, 109.1, | ,  1000,   956,  3000,  2937, | , -3.4, -15.9, -0.188, |, 9.2
966.5, 138.3, | , 26.0, 8.8, 109.3, | ,  1000,   955,  3000,  2929, | , -3.4, -13.3, -0.157, |, 9.3
967.5, 137.9, | , 26.0, 7.8, 109.5, | ,  1000,   952,  3000,  2925, | , -3.4, -14.6, -0.172, |, 8.9
968.6, 137.9, | , 26.0, 8.1, 109.1, | ,  1000,   957,  3000,  2918, | , -3.4, -18.4, -0.217, |, 8.9
969.6, 138.5, | , 26.0, 7.4, 109.2, | ,  1000,   958,  3000,  2919, | , -3.4, -12.0, -0.141, |, 8.2
970.6, 137.9, | , 26.0, 7.9, 109.6, | ,  1000,   961,  3000,  2920, | , -3.4, -17.2, -0.202, |, 8.7
971.6, 137.9, | , 26.0, 8.2, 109.8, | ,  1000,   952,  3000,  2922, | , -3.4,  -0.9, -0.010, |, 8.8
972.6, 138.2, | , 26.0, 8.4, 110.3, | ,  1000,   955,  3000,  2925, | , -3.4, -16.3, -0.192, |, 9.1
973.6, 137.8, | , 26.0, 7.8, 110.4, | ,  1000,   956,  3000,  2923, | , -3.4, -19.7, -0.232, |, 8.8
974.6, 138.1, | , 26.0, 6.9, 110.0, | ,  1000,   950,  3000,  2935, | , -3.4, -18.0, -0.213, |, 7.9
975.6, 137.9, | , 26.0, 8.3, 110.9, | ,  1000,   955,  3000,  2922, | , -3.4, -15.9, -0.187, |, 8.8
976.6, 138.3, | , 26.0, 8.4, 111.4, | ,  1000,   958,  3000,  2924, | , -3.4,  14.5, 0.171, |, 9.1
977.7, 137.8, | , 26.0, 8.0, 111.2, | ,  1000,   956,  3000,  2926, | , -3.4,  -7.3, -0.086, |, 8.8
978.7, 137.9, | , 26.0, 8.1, 111.6, | ,  1000,   955,  3000,  2916, | , -3.4, -19.3, -0.227, |, 8.9
979.7, 138.4, | , 26.0, 7.1, 110.0, | ,  1000,   953,  3000,  2925, | , -3.4,   0.4, 0.005, |, 7.9
980.7, 137.8, | , 26.0, 8.2, 111.9, | ,  1000,   952,  3000,  2942, | , -3.4,   5.5, 0.066, |, 8.9
981.7, 137.8, | , 26.0, 8.1, 111.9, | ,  1000,   955,  3000,  2914, | , -3.4, -12.9, -0.151, |, 9.2
982.7, 138.2, | , 26.0, 8.7, 112.4, | ,  1000,   952,  3000,  2932, | , -3.4,  -3.9, -0.046, |, 9.3
983.7, 138.1, | , 26.0, 8.3, 112.7, | ,  1000,   955,  3000,  2914, | , -3.4, -14.6, -0.171, |, 9.1
984.7, 137.9, | , 26.0, 6.9, 111.2, | ,  1000,   956,  3000,  2930, | , -3.4, -20.2, -0.238, |, 7.6
985.7, 137.8, | , 26.0, 7.0, 112.3, | ,  1000,   954,  3000,  2929, | , -3.4, -17.2, -0.202, |, 8.5
986.7, 138.1, | , 26.0, 8.7, 113.0, | ,  1000,   955,  3000,  2937, | , -3.4, -19.3, -0.228, |, 9.3
987.8, 137.7, | , 26.0, 8.0, 112.3, | ,  1000,   953,  3000,  2911, | , -3.4,  -7.3, -0.086, |, 8.6
988.8, 137.7, | , 26.0, 8.0, 113.4, | ,  1000,   957,  3000,  2933, | , -3.4, -13.7, -0.162, |, 8.7
989.8, 138.2, | , 26.0, 7.1, 112.7, | ,  1000,   958,  3000,  2929, | , -3.4, -15.9, -0.187, |, 8.0
990.8, 137.7, | , 26.0, 7.8, 112.9, | ,  1000,   959,  3000,  2922, | , -3.4, -19.3, -0.227, |, 8.7
991.8, 137.6, | , 26.0, 8.2, 114.3, | ,  1000,   952,  3000,  2937, | , -3.4, -18.0, -0.213, |, 8.7
992.8, 137.6, | , 26.0, 8.2, 114.2, | ,  1000,   952,  3000,  2944, | , -3.4, -15.4, -0.183, |, 9.2
993.8, 138.0, | , 26.0, 8.5, 113.6, | ,  1000,   955,  3000,  2928, | , -3.4,  -1.3, -0.015, |, 9.2
994.8, 137.7, | , 26.0, 6.8, 113.3, | ,  1000,   952,  3000,  2918, | , -3.4, -21.0, -0.247, |, 7.6
995.8, 137.6, | , 26.0, 8.1, 114.8, | ,  1000,   956,  3000,  2926, | , -3.4, -16.3, -0.192, |, 9.2
996.9, 137.9, | , 26.0, 8.3, 114.8, | ,  1000,   954,  3000,  2939, | , -3.4, -17.2, -0.203, |, 9.0
997.9, 137.5, | , 26.0, 8.2, 114.8, | ,  1000,   953,  3000,  2922, | , -3.4,  14.5, 0.171, |, 8.9
998.9, 137.4, | , 26.0, 8.0, 114.7, | ,  1000,   957,  3000,  2921, | , -3.4, -17.2, -0.202, |, 8.9
999.9, 137.9, | , 26.0, 7.4, 114.5, | ,  1000,   955,  3000,  2922, | , -3.4,  11.5, 0.136, |, 8.1
1000.9, 137.8, | , 26.0, 8.6, 115.7, | ,  1000,   956,  3000,  2922, | , -3.4,  15.4, 0.181, |, 9.3
1001.9, 137.4, | , 26.0, 8.0, 115.3, | ,  1000,   953,  3000,  2930, | , -3.4, -18.4, -0.217, |, 8.7
1002.9, 137.3, | , 26.0, 8.6, 115.9, | ,  1000,   955,  3000,  2930, | , -3.4, -17.6, -0.207, |, 9.3
1003.9, 137.6, | , 26.0, 8.7, 116.2, | ,  1000,   955,  3000,  2921, | , -3.4,  12.4, 0.146, |, 9.3
1004.9, 137.4, | , 26.0, 6.3, 114.7, | ,  1000,   949,  3000,  2927, | , -3.4, -19.3, -0.227, |, 7.2
1005.9, 137.3, | , 26.0, 7.6, 112.3, | ,  1000,   952,  3000,  2931, | , -3.4, -19.3, -0.228, |, 8.7
1007.0, 137.6, | , 26.0, 8.2, 116.5, | ,  1000,   952,  3000,  2908, | , -3.4, -19.7, -0.231, |, 8.7
1008.0, 137.6, | , 26.0, 8.3, 116.0, | ,  1000,   954,  3000,  2930, | , -3.4, -15.9, -0.187, |, 8.6
1009.0, 137.5, | , 26.0, 5.0, 115.9, | ,  1000,   952,  3000,  2922, | , -3.4,  -3.9, -0.046, |, 8.4
1010.0, 137.4, | , 26.1, 6.8, 115.8, | ,  1000,   953,  3000,  2927, | , -3.4, -18.4, -0.217, |, 7.5
1011.0, 137.4, | , 26.0, 8.7, 117.4, | ,  1000,   950,  3000,  2914, | , -3.4,   9.4, 0.110, |, 9.1
1012.0, 137.0, | , 26.0, 8.1, 117.6, | ,  1000,   953,  3000,  2919, | , -3.4, -12.4, -0.146, |, 8.9
1013.0, 137.0, | , 26.0, 7.9, 116.9, | ,  1000,   958,  3000,  2903, | , -3.4, -18.9, -0.221, |, 8.4
1014.0, 136.9, | , 26.1, 8.5, 118.0, | ,  1000,   957,  3000,  2922, | , -3.4, -21.0, -0.247, |, 9.4
1015.1, 137.1, | , 26.0, 6.6, 116.2, | ,  1000,   954,  3000,  2926, | , -3.4, -18.0, -0.212, |, 6.8
1016.1, 136.9, | , 26.0, 8.1, 118.1, | ,  1000,   955,  3000,  2910, | , -3.4, -18.0, -0.211, |, 8.8
1017.1, 136.8, | , 26.0, 7.9, 118.0, | ,  1000,   951,  3000,  2916, | , -3.4, -21.0, -0.247, |, 8.7
1018.1, 137.2, | , 26.0, 8.5, 118.6, | ,  1000,   954,  3000,  2910, | , -3.4, -15.9, -0.186, |, 9.3
1019.1, 136.8, | , 26.1, 8.2, 118.8, | ,  1000,   955,  3000,  2937, | , -3.4,  12.0, 0.141, |, 8.6
1020.1, 136.9, | , 26.0, 6.8, 117.2, | ,  1000,   953,  3000,  2927, | , -3.4, -17.2, -0.202, |, 7.5
1021.1, 136.7, | , 26.0, 8.1, 119.2, | ,  1000,   958,  3000,  2923, | , -3.4,  -5.6, -0.066, |, 9.2
1022.1, 137.0, | , 26.0, 8.7, 119.2, | ,  1000,   952,  3000,  2930, | , -3.4, -15.9, -0.187, |, 9.2
1023.1, 136.6, | , 26.0, 8.0, 119.3, | ,  1000,   952,  3000,  2929, | , -3.4, -18.0, -0.212, |, 8.9
1024.1, 136.6, | , 26.1, 8.2, 118.9, | ,  1000,   956,  3000,  2926, | , -3.4, -16.3, -0.192, |, 8.7
1025.1, 137.0, | , 26.0, 6.5, 118.7, | ,  1000,   955,  3000,  2919, | , -3.4, -12.4, -0.146, |, 8.0
1026.2, 136.8, | , 26.1, 8.7, 120.2, | ,  1000,   953,  3000,  2930, | , -3.4, -14.6, -0.172, |, 8.9
1027.2, 136.6, | , 26.0, 8.3, 119.8, | ,  1000,   951,  3000,  2917, | , -3.4, -20.2, -0.237, |, 8.8
1028.2, 137.9, | , 26.0, -8.0, 112.1, | ,  1000,   947,  3000,  2914, | , -3.4, -18.9, -0.221, |, -5.9
1029.2, 136.8, | , 26.0, 8.4, 120.1, | ,  1000,   958,  3000,  2910, | , -3.4,  -4.7, -0.056, |, 8.7
1030.2, 136.5, | , 26.0, 6.5, 118.4, | ,  1000,   955,  3000,  2918, | , -3.4, -18.0, -0.212, |, 7.7
1031.2, 136.3, | , 26.0, 8.2, 120.4, | ,  1000,   957,  3000,  2911, | , -3.4, -18.0, -0.212, |, 8.7
1032.2, 136.7, | , 26.0, 8.7, 121.2, | ,  1000,   955,  3000,  2936, | , -3.4,  -5.6, -0.066, |, 9.3
1033.2, 137.2, | , 26.1, -1.1, 113.5, | ,  1000,   953,  3000,  2913, | , -3.4, -15.9, -0.186, |, 0.6
1034.2, 136.6, | , 26.1, 8.2, 120.6, | ,  1000,   955,  3000,  2934, | , -3.4,   6.4, 0.076, |, 8.7
1035.2, 136.4, | , 26.0, 6.3, 120.2, | ,  1000,   955,  3000,  2926, | , -3.4,  -9.9, -0.116, |, 7.6
1036.2, 136.6, | , 26.1, 8.7, 121.7, | ,  1000,   954,  3000,  2928, | , -3.4, -16.3, -0.192, |, 9.3
1037.3, 136.2, | , 26.1, 8.1, 121.5, | ,  1000,   956,  3000,  2917, | , -3.4, -18.4, -0.217, |, 8.6
1038.3, 136.1, | , 26.0, 8.2, 121.7, | ,  1000,   954,  3000,  2930, | , -3.4,   7.7, 0.091, |, 8.3
1039.3, 136.6, | , 26.1, 7.8, 121.3, | ,  1000,   954,  3000,  2924, | , -3.4, -15.4, -0.182, |, 8.5
1040.3, 136.8, | , 26.1, 7.3, 121.3, | ,  1000,   953,  3000,  2933, | , -3.4,  15.4, 0.182, |, 8.2
1041.3, 136.2, | , 26.0, 8.1, 122.1, | ,  1000,   955,  3000,  2936, | , -3.4,  11.1, 0.131, |, 8.6
1042.3, 136.1, | , 26.1, 8.0, 122.0, | ,  1000,   957,  3000,  2936, | , -3.4,   6.0, 0.071, |, 8.7
1043.3, 136.5, | , 26.1, 8.5, 123.3, | ,  1000,   953,  3000,  2917, | , -3.4, -10.7, -0.126, |, 9.2
1044.3, 136.6, | , 26.1, 7.3, 122.1, | ,  1000,   957,  3000,  2930, | , -3.4, -16.3, -0.192, |, 8.4
1045.3, 136.3, | , 26.1, 7.0, 121.8, | ,  1000,   954,  3000,  2917, | , -3.4, -19.7, -0.232, |, 7.5
1046.3, 136.1, | , 26.1, 7.9, 123.3, | ,  1000,   956,  3000,  2917, | , -3.4, -20.2, -0.237, |, 8.7
1047.4, 136.4, | , 26.1, 8.7, 123.4, | ,  1000,   951,  3000,  2925, | , -3.4, -11.6, -0.136, |, 9.3
1048.4, 136.9, | , 26.1, 7.8, 123.3, | ,  1000,   955,  3000,  2923, | , -3.4,  -4.7, -0.056, |, 8.5
1049.4, 136.0, | , 26.1, 8.1, 123.5, | ,  1000,   955,  3000,  2929, | , -3.4,   3.4, 0.040, |, 8.5
1050.4, 136.2, | , 26.1, 6.3, 122.8, | ,  1000,   954,  3000,  2929, | , -3.4, -19.7, -0.233, |, 7.7
1051.4, 136.3, | , 26.1, 8.8, 123.9, | ,  1000,   952,  3000,  2938, | , -3.4, -15.9, -0.187, |, 9.2
1052.4, 136.0, | , 26.1, 8.2, 123.9, | ,  1000,   956,  3000,  2923, | , -3.4, -18.4, -0.217, |, 9.1
1053.4, 135.9, | , 26.1, 8.2, 124.6, | ,  1000,   951,  3000,  2910, | , -3.4, -19.7, -0.231, |, 9.1
1054.4, 136.2, | , 26.1, 8.7, 125.1, | ,  1000,   955,  3000,  2928, | , -3.4, -20.6, -0.243, |, 9.2
1055.4, 136.4, | , 26.1, 7.3, 124.1, | ,  1000,   953,  3000,  2945, | , -3.4,   1.3, 0.015, |, 8.1
1056.4, 135.8, | , 26.1, 8.1, 124.8, | ,  1000,   953,  3000,  2941, | , -3.4,  -3.0, -0.036, |, 8.8
1057.4, 135.8, | , 26.1, 8.1, 125.2, | ,  1000,   955,  3000,  2937, | , -3.4, -13.7, -0.162, |, 8.9
1058.5, 136.3, | , 26.0, 8.1, 125.7, | ,  1000,   954,  3000,  2918, | , -3.4, -19.3, -0.227, |, 9.1
1059.5, 135.9, | , 26.1, 8.2, 118.2, | ,  1000,   955,  3000,  2920, | , -3.4, -17.6, -0.207, |, 8.7
1060.5, 136.0, | , 26.1, 7.0, 123.4, | ,  1000,   959,  3000,  2926, | , -3.4,  -2.2, -0.026, |, 6.5
1061.5, 136.1, | , 26.1, 8.2, 126.5, | ,  1000,   955,  3000,  2923, | , -3.4, -18.0, -0.212, |, 8.9
1062.5, 135.7, | , 26.1, 8.3, 126.1, | ,  1000,   954,  3000,  2941, | , -3.4, -18.0, -0.213, |, 8.9
1063.5, 135.6, | , 26.1, 7.9, 125.6, | ,  1000,   953,  3000,  2932, | , -3.4, -15.4, -0.182, |, 8.6
1064.5, 135.6, | , 26.1, 8.3, 126.5, | ,  1000,   957,  3000,  2900, | , -3.4,  16.7, 0.195, |, 8.8
1065.5, 136.1, | , 26.1, 7.4, 125.6, | ,  1000,   952,  3000,  2917, | , -3.4, -19.7, -0.232, |, 7.9
1066.5, 135.6, | , 26.1, 8.1, 127.0, | ,  1000,   960,  3000,  2907, | , -3.4,   2.5, 0.030, |, 8.7
1067.5, 135.6, | , 26.1, 8.3, 126.0, | ,  1000,   953,  3000,  2914, | , -3.4, -12.0, -0.141, |, 8.9
1068.6, 135.9, | , 26.1, 8.6, 127.6, | ,  1000,   955,  3000,  2926, | , -3.4, -15.4, -0.182, |, 9.3
1069.6, 135.9, | , 26.1, 8.7, 127.7, | ,  1000,   956,  3000,  2923, | , -3.4, -20.2, -0.237, |, 9.2
1070.6, 135.9, | , 26.1, 7.0, 125.8, | ,  1000,   956,  3000,  2935, | , -3.4,   3.0, 0.035, |, 7.7
1071.6, 135.5, | , 26.1, 8.1, 127.2, | ,  1000,   951,  3000,  2921, | , -3.4, -11.6, -0.136, |, 9.0
1072.6, 135.9, | , 26.1, 8.6, 127.8, | ,  1000,   955,  3000,  2933, | , -3.4, -19.7, -0.233, |, 9.0
1073.6, 135.5, | , 26.1, 8.0, 127.8, | ,  1000,   951,  3000,  2911, | , -3.4, -15.9, -0.186, |, 8.9
1074.6, 135.5, | , 26.1, 8.1, 128.0, | ,  1000,   957,  3000,  2926, | , -3.4,  -0.0, -0.000, |, 8.8
1075.6, 135.7, | , 26.1, 7.1, 126.9, | ,  1000,   955,  3000,  2929, | , -3.4, -16.7, -0.197, |, 7.8
1076.6, 135.8, | , 26.1, 8.7, 128.6, | ,  1000,   955,  3000,  2933, | , -3.4, -19.7, -0.233, |, 9.1
1077.6, 135.4, | , 26.1, 8.0, 128.4, | ,  1000,   956,  3000,  2924, | , -3.4, -16.7, -0.197, |, 8.7
1078.7, 135.4, | , 26.1, 8.1, 128.5, | ,  1000,   956,  3000,  2926, | , -3.4, -10.3, -0.121, |, 8.9
1079.7, 135.8, | , 26.1, 8.5, 129.2, | ,  1000,   955,  3000,  2920, | , -3.4,  -0.5, -0.005, |, 8.9
1080.7, 135.6, | , 26.1, 6.9, 128.6, | ,  1000,   954,  3000,  2922, | , -3.4,   1.7, 0.020, |, 7.9
1081.7, 135.3, | , 26.1, 8.3, 129.1, | ,  1000,   956,  3000,  2920, | , -3.4,  -7.7, -0.091, |, 8.9
1082.7, 135.7, | , 26.1, 8.5, 130.2, | ,  1000,   956,  3000,  2929, | , -3.4, -17.6, -0.207, |, 9.3
1083.7, 135.7, | , 26.1, 8.6, 129.7, | ,  1000,   954,  3000,  2935, | , -3.4, -21.0, -0.248, |, 9.1
1084.7, 135.3, | , 26.1, 2.1, 129.6, | ,  1000,   953,  3000,  2929, | , -3.4,   1.7, 0.020, |, 8.9
1085.7, 135.5, | , 26.1, 6.5, 128.1, | ,  1000,   953,  3000,  2939, | , -3.4,   4.7, 0.055, |, 7.6
1086.7, 135.7, | , 26.1, 8.7, 130.5, | ,  1000,   958,  3000,  2924, | , -3.4,  11.5, 0.136, |, 9.4
1087.7, 135.3, | , 26.1, 8.1, 130.3, | ,  1000,   950,  3000,  2925, | , -3.4,  -3.5, -0.041, |, 8.8
1088.8, 135.4, | , 26.1, 8.1, 129.7, | ,  1000,   954,  3000,  2914, | , -3.4, -16.3, -0.191, |, 8.7
1089.8, 135.3, | , 26.1, 7.7, 130.6, | ,  1000,   955,  3000,  2919, | , -3.4, -19.7, -0.232, |, 8.5
1090.8, 135.7, | , 26.1, 7.4, 130.1, | ,  1000,   955,  3000,  2937, | , -3.4,   1.3, 0.015, |, 8.0
1091.8, 135.3, | , 26.1, 7.8, 130.6, | ,  1000,   949,  3000,  2929, | , -3.4,  -1.3, -0.015, |, 8.7
1092.8, 135.2, | , 26.1, 7.9, 131.0, | ,  1000,   953,  3000,  2925, | , -3.4, -13.3, -0.157, |, 9.0
1093.8, 135.3, | , 26.1, 7.9, 130.6, | ,  1000,   955,  3000,  2945, | , -3.4, -18.4, -0.218, |, 8.5
1094.8, 136.9, | , 26.1, -3.6, 130.3, | ,  1000,   952,  3000,  2918, | , -3.4, -21.4, -0.252, |, -2.9
1095.8, 135.3, | , 26.1, 7.3, 130.6, | ,  1000,   955,  3000,  2937, | , -3.4, -18.9, -0.223, |, 8.1
1096.8, 135.2, | , 26.1, 7.6, 130.9, | ,  1000,   956,  3000,  2941, | , -3.4, -20.6, -0.244, |, 8.3
1097.8, 135.5, | , 26.1, 8.9, 132.5, | ,  1000,   953,  3000,  2905, | , -3.4, -18.0, -0.211, |, 9.3
1098.9, 135.2, | , 26.1, 8.2, 132.0, | ,  1000,   952,  3000,  2933, | , -3.4,  -0.5, -0.005, |, 8.8
1099.9, 136.7, | , 26.1, -8.3, 117.7, | ,  1000,   951,  3000,  2914, | , -3.4, -18.0, -0.211, |, -6.6
1100.9, 135.4, | , 26.1, 6.8, 131.9, | ,  1000,   952,  3000,  2924, | , -3.4, -16.7, -0.197, |, 7.6
1101.9, 135.5, | , 26.1, 8.6, 132.8, | ,  1000,   955,  3000,  2929, | , -3.4, -15.4, -0.182, |, 9.3
1102.9, 135.2, | , 26.1, 8.3, 132.5, | ,  1000,   952,  3000,  2925, | , -3.4, -16.3, -0.192, |, 8.6
1103.9, 135.1, | , 26.1, 8.3, 133.1, | ,  1000,   956,  3000,  2926, | , -3.4, -18.9, -0.222, |, 9.1
1104.9, 136.3, | , 26.1, -6.2, 125.4, | ,  1000,   954,  3000,  2920, | , -3.4,   3.8, 0.045, |, 1.4
1105.9, 135.3, | , 26.1, 6.9, 132.1, | ,  1000,   955,  3000,  2941, | , -3.4, -19.3, -0.228, |, 7.5
1106.9, 135.1, | , 26.1, 7.8, 133.2, | ,  1000,   955,  3000,  2915, | , -3.4, -16.3, -0.192, |, 8.6
1107.9, 135.4, | , 26.1, 8.7, 133.7, | ,  1000,   954,  3000,  2921, | , -3.4, -19.7, -0.232, |, 9.2
1109.0, 135.1, | , 26.1, 8.1, 133.6, | ,  1000,   957,  3000,  2939, | , -3.4, -16.3, -0.193, |, 8.6
1110.0, 135.1, | , 26.1, 8.3, 133.8, | ,  1000,   958,  3000,  2921, | , -3.4,  -0.9, -0.010, |, 8.6
1111.0, 135.3, | , 26.1, 6.9, 134.5, | ,  1000,   955,  3000,  2931, | , -3.4, -17.6, -0.208, |, 7.9
1112.0, 135.3, | , 26.1, 8.7, 134.3, | ,  1000,   953,  3000,  2926, | , -3.4, -19.3, -0.227, |, 9.1
1113.0, 135.0, | , 26.1, 8.2, 134.3, | ,  1000,   957,  3000,  2927, | , -3.4, -19.7, -0.233, |, 8.7
1114.0, 135.0, | , 26.1, 8.1, 134.6, | ,  1000,   954,  3000,  2923, | , -3.4,  -8.2, -0.096, |, 8.9
1115.0, 135.4, | , 26.1, 8.6, 135.4, | ,  1000,   958,  3000,  2917, | , -3.4,  -5.2, -0.061, |, 9.1
1116.0, 135.2, | , 26.1, 6.5, 133.2, | ,  1000,   955,  3000,  2941, | , -3.4, -21.0, -0.249, |, 7.5
1117.0, 135.0, | , 26.1, 8.3, 134.7, | ,  1000,   960,  3000,  2927, | , -3.4, -19.7, -0.233, |, 8.7
1118.1, 135.0, | , 26.1, 8.2, 135.7, | ,  1000,   956,  3000,  2934, | , -3.4,  -3.5, -0.041, |, 8.7
1119.1, 135.3, | , 26.1, 8.7, 135.8, | ,  1000,   954,  3000,  2929, | , -3.4, -21.4, -0.253, |, 7.0
1120.1, 135.0, | , 26.1, 8.2, 135.6, | ,  1000,   955,  3000,  2938, | , -3.4, -16.7, -0.198, |, 8.8
1121.1, 135.1, | , 26.1, 7.2, 134.5, | ,  1000,   957,  3000,  2922, | , -3.4, -16.7, -0.197, |, 8.0
1122.1, 135.3, | , 26.1, 8.6, 136.1, | ,  1000,   951,  3000,  2936, | , -3.4, -18.4, -0.218, |, 9.0
1123.1, 135.3, | , 26.1, 8.7, 136.6, | ,  1000,   957,  3000,  2924, | , -3.4,   4.7, 0.055, |, 9.1
1124.1, 135.0, | , 26.1, 8.2, 136.2, | ,  1000,   957,  3000,  2904, | , -3.4, -11.2, -0.131, |, 8.7
1125.1, 135.4, | , 26.1, 8.4, 136.2, | ,  1000,   952,  3000,  2922, | , -3.4, -20.6, -0.242, |, 8.8
1126.1, 135.2, | , 26.1, 6.7, 134.9, | ,  1000,   957,  3000,  2922, | , -3.4,  15.8, 0.186, |, 7.3
1127.1, 135.0, | , 26.1, 8.2, 135.7, | ,  1000,   953,  3000,  2925, | , -3.4,   6.0, 0.070, |, 8.5
1128.2, 135.0, | , 26.1, 8.3, 136.5, | ,  1000,   952,  3000,  2933, | , -3.4, -17.6, -0.207, |, 8.6
1129.2, 134.9, | , 26.1, 8.3, 136.9, | ,  1000,   957,  3000,  2921, | , -3.4,  15.4, 0.181, |, 8.7
1130.2, 135.2, | , 26.1, 8.5, 137.7, | ,  1000,   951,  3000,  2903, | , -3.4, -16.7, -0.196, |, 9.3
1131.2, 135.0, | , 26.1, 6.8, 136.4, | ,  1000,   954,  3000,  2926, | , -3.4,   3.0, 0.035, |, 6.8
1132.2, 134.8, | , 26.1, 8.1, 137.1, | ,  1000,   958,  3000,  2920, | , -3.4,  15.8, 0.186, |, 8.6
1133.2, 135.2, | , 26.1, 8.6, 138.3, | ,  1000,   960,  3000,  2919, | , -3.4,  -3.0, -0.036, |, 9.2
1134.2, 134.9, | , 26.1, 8.2, 137.7, | ,  1000,   958,  3000,  2910, | , -3.4, -16.7, -0.197, |, 8.8
1135.2, 134.8, | , 26.1, 8.2, 137.9, | ,  1000,   955,  3000,  2915, | , -3.4,   1.7, 0.020, |, 8.7
1136.2, 135.3, | , 26.1, 7.4, 137.2, | ,  1000,   955,  3000,  2926, | , -3.4, -17.6, -0.207, |, 8.1
1137.3, 134.8, | , 26.1, 8.3, 138.3, | ,  1000,   955,  3000,  2915, | , -3.4, -19.7, -0.232, |, 8.7
1138.3, 134.9, | , 26.1, 8.2, 138.9, | ,  1000,   956,  3000,  2924, | , -3.4,  -8.2, -0.096, |, 8.9
1139.3, 134.9, | , 26.1, 8.7, 139.5, | ,  1000,   955,  3000,  2942, | , -3.4, -15.4, -0.183, |, 9.2
1140.3, 135.2, | , 26.1, 8.3, 139.5, | ,  1000,   955,  3000,  2926, | , -3.4, -20.2, -0.238, |, 9.0
1141.3, 135.0, | , 26.1, 6.6, 138.3, | ,  1000,   956,  3000,  2941, | , -3.4, -13.3, -0.157, |, 7.6
1142.3, 134.8, | , 26.1, 8.8, 139.9, | ,  1000,   951,  3000,  2933, | , -3.4, -15.0, -0.177, |, 9.3
1143.3, 135.1, | , 26.1, 8.6, 140.1, | ,  1000,   953,  3000,  2936, | , -3.4, -19.3, -0.228, |, 9.3
1144.3, 134.9, | , 26.1, 7.4, 139.7, | ,  1000,   955,  3000,  2939, | , -3.4,  14.1, 0.167, |, 8.1
1145.3, 134.7, | , 26.1, 8.2, 140.6, | ,  1000,   957,  3000,  2936, | , -3.4, -14.6, -0.172, |, 8.9
1146.3, 135.3, | , 26.1, 7.4, 139.4, | ,  1000,   955,  3000,  2941, | , -3.4,   7.7, 0.091, |, 7.3
1147.4, 135.0, | , 26.1, 8.7, 141.2, | ,  1000,   955,  3000,  2927, | , -3.4,  14.5, 0.171, |, 9.2
1148.4, 134.8, | , 26.1, 8.2, 140.3, | ,  1000,   956,  3000,  2933, | , -3.4, -18.0, -0.213, |, 8.8
1149.4, 134.7, | , 26.1, 8.1, 140.0, | ,  1000,   953,  3000,  2938, | , -3.4, -17.6, -0.208, |, 7.5
1150.4, 135.0, | , 26.1, 8.3, 141.2, | ,  1000,   952,  3000,  2929, | , -3.4,   3.0, 0.035, |, 9.0
1151.4, 135.2, | , 26.1, 7.3, 139.8, | ,  1000,   957,  3000,  2935, | , -3.4,  -0.0, -0.000, |, 8.0
1152.4, 134.6, | , 26.1, 8.1, 141.4, | ,  1000,   957,  3000,  2928, | , -3.4,  -5.2, -0.061, |, 8.8
1153.4, 134.6, | , 26.1, 8.0, 141.2, | ,  1000,   954,  3000,  2930, | , -3.4, -17.6, -0.207, |, 8.7
1154.4, 135.0, | , 26.1, 8.8, 141.8, | ,  1000,   953,  3000,  2941, | , -3.4, -14.6, -0.173, |, 9.2
1155.4, 134.6, | , 26.1, 8.3, 141.8, | ,  1000,   956,  3000,  2922, | , -3.4, -19.7, -0.232, |, 8.8
1156.4, 134.8, | , 26.1, 6.8, 140.6, | ,  1000,   952,  3000,  2929, | , -3.4, -19.7, -0.233, |, 7.6
1157.5, 135.0, | , 26.1, 8.6, 142.2, | ,  1000,   956,  3000,  2925, | , -3.4, -19.3, -0.227, |, 9.2
1158.5, 134.6, | , 26.1, 8.4, 142.3, | ,  1000,   953,  3000,  2940, | , -3.4, -16.7, -0.198, |, 8.8
1159.5, 134.6, | , 26.1, 8.1, 142.4, | ,  1000,   951,  3000,  2929, | , -3.4,  14.1, 0.166, |, 8.6
1160.5, 134.6, | , 26.1, 8.3, 142.4, | ,  1000,   958,  3000,  2909, | , -3.4, -16.3, -0.191, |, 8.8
1161.5, 135.1, | , 26.1, 7.5, 142.4, | ,  1000,   953,  3000,  2927, | , -3.4,   9.8, 0.116, |, 8.2
1162.5, 134.6, | , 26.1, 8.0, 143.1, | ,  1000,   951,  3000,  2933, | , -3.4, -11.6, -0.137, |, 8.8
1163.5, 134.5, | , 26.1, 8.3, 144.0, | ,  1000,   960,  3000,  2941, | , -3.4,   1.7, 0.020, |, 8.9
1164.5, 134.9, | , 26.1, 8.7, 143.8, | ,  1000,   954,  3000,  2935, | , -3.4,   8.1, 0.096, |, 9.2
1165.5, 134.9, | , 26.1, 8.9, 143.6, | ,  1000,   956,  3000,  2942, | , -3.4, -15.4, -0.183, |, 9.3
1166.6, 135.5, | , 26.1, -3.1, 134.8, | ,  1000,   949,  3000,  2915, | , -3.4, -21.4, -0.252, |, -1.0
1167.6, 135.0, | , 26.1, 8.4, 144.0, | ,  1000,   956,  3000,  2922, | , -3.4, -17.6, -0.207, |, 8.8
1168.6, 134.9, | , 26.1, 7.9, 144.5, | ,  1000,   954,  3000,  2906, | , -3.4, -20.2, -0.236, |, 8.9
1169.6, 134.6, | , 26.1, 7.7, 143.9, | ,  1000,   955,  3000,  2924, | , -3.4,  10.3, 0.121, |, 8.3
1170.6, 134.6, | , 26.1, 7.3, 144.4, | ,  1000,   954,  3000,  2913, | , -3.4, -14.2, -0.166, |, 8.2
1171.6, 136.6, | , 26.1, -7.9, 131.0, | ,  1000,   951,  3000,  2918, | , -3.4, -20.6, -0.242, |, -5.4
1172.6, 134.9, | , 26.1, 7.4, 144.1, | ,  1000,   952,  3000,  2914, | , -3.4, -16.3, -0.191, |, 9.1
1173.6, 134.5, | , 26.1, 7.4, 144.4, | ,  1000,   953,  3000,  2931, | , -3.4, -11.6, -0.137, |, 8.2
1174.6, 134.6, | , 26.1, 6.9, 144.0, | ,  1000,   954,  3000,  2922, | , -3.4, -13.7, -0.162, |, 8.0
1175.6, 134.8, | , 26.1, 8.0, 145.4, | ,  1000,   953,  3000,  2916, | , -3.4, -13.7, -0.161, |, 8.9
1176.7, 134.7, | , 26.1, 5.8, 144.4, | ,  1000,   955,  3000,  2928, | , -3.4, -20.2, -0.238, |, 7.4
1177.7, 134.4, | , 26.1, 7.6, 145.3, | ,  1000,   954,  3000,  2930, | , -3.4,  13.3, 0.156, |, 8.6
1178.7, 134.9, | , 26.1, 8.5, 146.0, | ,  1000,   953,  3000,  2926, | , -3.4, -12.4, -0.147, |, 8.7
1179.7, 134.7, | , 26.1, 6.4, 144.2, | ,  1000,   949,  3000,  2922, | , -3.4, -19.7, -0.232, |, 7.5
1180.7, 134.4, | , 26.1, 7.5, 145.9, | ,  1000,   949,  3000,  2930, | , -3.4, -19.7, -0.232, |, 8.6
1181.7, 134.6, | , 26.1, 6.2, 144.8, | ,  1000,   953,  3000,  2929, | , -3.4,  14.1, 0.166, |, 7.4
1182.7, 134.9, | , 26.1, 8.7, 146.7, | ,  1000,   958,  3000,  2935, | , -3.4,  11.5, 0.136, |, 8.8
1183.7, 134.4, | , 26.1, 8.0, 146.9, | ,  1000,   953,  3000,  2937, | , -3.4, -17.6, -0.208, |, 8.2
1184.7, 134.3, | , 26.1, 8.4, 146.6, | ,  1000,   957,  3000,  2904, | , -3.4, -18.9, -0.221, |, 8.5
1185.7, 134.6, | , 26.1, 8.9, 147.4, | ,  1000,   954,  3000,  2928, | , -3.4,  -6.5, -0.076, |, 9.5
1186.8, 134.5, | , 26.1, 7.6, 146.5, | ,  1000,   953,  3000,  2930, | , -3.4, -15.4, -0.182, |, 8.1
1187.8, 134.4, | , 26.1, 8.4, 147.0, | ,  1000,   955,  3000,  2941, | , -3.4, -17.6, -0.208, |, 8.6
1188.8, 134.6, | , 26.1, 8.8, 148.2, | ,  1000,   955,  3000,  2925, | , -3.4, -19.7, -0.232, |, 9.4
1189.8, 134.3, | , 26.1, 8.1, 147.4, | ,  1000,   951,  3000,  2923, | , -3.4,  15.8, 0.186, |, 8.6
1190.8, 134.3, | , 26.1, 8.4, 147.9, | ,  1000,   954,  3000,  2918, | , -3.4,   1.7, 0.020, |, 8.7
1191.8, 134.5, | , 26.1, 6.9, 146.7, | ,  1000,   954,  3000,  2920, | , -3.4, -15.9, -0.187, |, 7.3
1192.8, 134.6, | , 26.1, 8.9, 148.9, | ,  1000,   954,  3000,  2896, | , -3.4, -15.9, -0.186, |, 9.3
1193.8, 134.7, | , 26.1, 8.8, 148.8, | ,  1000,   952,  3000,  2918, | , -3.4, -18.9, -0.222, |, 9.3
1194.8, 134.3, | , 26.1, 8.3, 148.3, | ,  1000,   957,  3000,  2923, | , -3.4,   1.7, 0.020, |, 8.9
1195.9, 134.6, | , 26.1, 8.5, 148.8, | ,  1000,   955,  3000,  2938, | , -3.4,   2.1, 0.025, |, 9.2
1196.9, 134.9, | , 26.1, 7.4, 148.0, | ,  1000,   954,  3000,  2944, | , -3.4, -19.3, -0.228, |, 8.2
1197.9, 134.4, | , 26.1, 7.9, 149.1, | ,  1000,   954,  3000,  2936, | , -3.4, -20.2, -0.238, |, 8.4
1198.9, 134.2, | , 26.1, 8.3, 149.3, | ,  1000,   952,  3000,  2932, | , -3.4,  -8.6, -0.101, |, 8.9
1199.9, 134.5, | , 26.1, 8.7, 149.6, | ,  1000,   955,  3000,  2916, | , -3.4,   2.1, 0.025, |, 9.4
1200.9, 134.2, | , 26.1, 8.4, 149.6, | ,  1000,   952,  3000,  2919, | , -3.4, -19.3, -0.227, |, 8.8
1201.9, 134.4, | , 26.1, 7.1, 148.3, | ,  1000,   954,  3000,  2920, | , -3.4,  -6.0, -0.071, |, 7.8
1202.9, 134.2, | , 26.1, 7.9, 150.5, | ,  1000,   953,  3000,  2935, | , -3.4,  -7.7, -0.091, |, 9.2
1203.9, 134.5, | , 26.1, 8.8, 150.7, | ,  1000,   956,  3000,  2944, | , -3.4, -19.7, -0.234, |, 9.2
