Repository: jdhuang-csm/Ru-BCA

## Methods
* (BaO)<sub>x</sub>-(CaO)<sub>y</sub>-(Al<sub>2</sub>O<sub>3</sub>)<sub>1-x-y</sub> (BCA) catalyst supports were synthesized via sol-gel and solid-state methods. 
* Ru/BCA catalysts were prepared via incipient wetness impregnation to achieve 1 wt. % Ru loading.
* Ammonia synthesis rates were measured for Ru/BCA catalysts in a packed-bed reactor at 480-600<sup>o</sup>C, 10 bar, and space velocities up to 1.3 x 10<sup>6</sup> ml g<sub>cat</sub><sup>-1</sup> h<sup>-1</sup>.
* A machine learning (ML) model was employed to improve understanding of the behavior of Ru/BCA catalysts.
* A microkinetic model was developed to describe the best-performing catalyst.

File: data/init_files_Cadigan/BAdC_doubann_2017-06-16-01.txt (part 3 of 43)
********** Start test **********
Elapsed time, Pressure, | , LJtemp(C), Inner-Temp, Outer-Temp, | , N2-set, N2-flow, H2-set, H2-flow, | , pH, NH3_ppm, NH3_Prod_rate, |, In222Temp
788.5, 140.0, | , 24.4, 9.5, 83.9, | ,  4000,  3877,  1000,   978, | , -3.4, -15.9, -0.201, |, 11.0
789.5, 140.0, | , 24.4, 9.5, 84.2, | ,  4000,  3876,  1000,   975, | , -3.4, -18.9, -0.239, |, 11.5
790.5, 140.3, | , 24.4, 10.0, 84.9, | ,  4000,  3871,  1000,   975, | , -3.4,   8.1, 0.103, |, 11.5
791.5, 140.6, | , 24.4, 9.3, 83.7, | ,  4000,  3877,  1000,   965, | , -3.4,   2.1, 0.027, |, 10.7
792.5, 140.0, | , 24.4, 9.6, 84.5, | ,  4000,  3876,  1000,   980, | , -3.4,  15.0, 0.190, |, 10.9
793.6, 140.0, | , 24.4, 9.3, 84.5, | ,  4000,  3875,  1000,   972, | , -3.4, -16.7, -0.212, |, 10.9
794.6, 140.4, | , 24.4, 10.1, 84.8, | ,  4000,  3876,  1000,   994, | , -3.4, -19.3, -0.245, |, 11.2
795.6, 140.1, | , 24.4, 9.4, 84.5, | ,  4000,  3877,  1000,   978, | , -3.4, -16.7, -0.212, |, 10.8
796.6, 140.3, | , 24.4, 8.4, 84.3, | ,  4000,  3874,  1000,   961, | , -3.4,  14.1, 0.178, |, 9.5
797.6, 140.3, | , 24.4, 10.1, 85.8, | ,  4000,  3869,  1000,   973, | , -3.4, -15.4, -0.195, |, 11.5
798.6, 140.0, | , 24.4, 9.3, 84.9, | ,  4000,  3876,  1000,   974, | , -3.4, -15.0, -0.190, |, 10.8
799.6, 140.1, | , 24.4, 9.1, 85.6, | ,  4000,  3874,  1000,   981, | , -3.4, -18.4, -0.234, |, 10.6
800.6, 140.1, | , 24.4, 9.1, 85.2, | ,  4000,  3873,  1000,   972, | , -3.4, -17.2, -0.217, |, 10.7
801.6, 140.3, | , 24.4, 8.3, 85.1, | ,  4000,  3873,  1000,   973, | , -3.4,  15.4, 0.195, |, 9.9
802.6, 140.0, | , 24.4, 9.4, 85.9, | ,  4000,  3876,  1000,   961, | , -3.4,   5.1, 0.065, |, 10.9
803.6, 141.6, | , 24.4, -2.4, 84.8, | ,  4000,  3874,  1000,   974, | , -3.4, -15.4, -0.195, |, 5.0
804.7, 140.0, | , 24.4, 10.1, 86.8, | ,  4000,  3876,  1000,   969, | , -3.4, -17.6, -0.222, |, 11.5
805.7, 140.4, | , 24.4, 10.1, 86.5, | ,  4000,  3873,  1000,   977, | , -3.4,  13.3, 0.168, |, 11.5
806.7, 140.3, | , 24.4, 8.7, 85.6, | ,  4000,  3874,  1000,   979, | , -3.4,   8.5, 0.108, |, 10.2
807.7, 140.0, | , 24.4, 9.5, 87.1, | ,  4000,  3874,  1000,   986, | , -3.4,  -8.6, -0.109, |, 11.6
808.7, 142.2, | , 24.4, 0.3, 79.8, | ,  4000,  3875,  1000,   981, | , -3.4, -17.2, -0.217, |, 2.0
809.7, 140.3, | , 24.4, 10.3, 87.9, | ,  4000,  3879,  1000,   978, | , -3.4, -15.4, -0.196, |, 11.5
810.7, 140.0, | , 24.4, 9.4, 86.8, | ,  4000,  3876,  1000,   977, | , -3.4,   4.7, 0.059, |, 11.0
811.7, 140.5, | , 24.4, 9.5, 87.6, | ,  4000,  3873,  1000,   986, | , -3.4,  -9.4, -0.120, |, 10.9
812.7, 140.3, | , 24.4, 10.2, 87.5, | ,  4000,  3877,  1000,   984, | , -3.4, -12.9, -0.163, |, 11.3
813.7, 140.0, | , 24.4, 9.4, 87.7, | ,  4000,  3878,  1000,   986, | , -3.4, -16.7, -0.212, |, 11.0
814.8, 140.1, | , 24.4, 9.4, 88.0, | ,  4000,  3876,  1000,   971, | , -3.4,  -6.0, -0.076, |, 10.9
815.8, 140.5, | , 24.4, 9.6, 88.0, | ,  4000,  3876,  1000,   960, | , -3.4, -18.9, -0.238, |, 10.5
816.8, 140.6, | , 24.4, 8.7, 87.8, | ,  4000,  3876,  1000,   963, | , -3.4, -18.9, -0.238, |, 10.7
817.8, 140.0, | , 24.4, 9.4, 88.3, | ,  4000,  3872,  1000,   967, | , -3.4, -16.3, -0.206, |, 11.0
818.8, 140.0, | , 24.4, 9.5, 88.8, | ,  4000,  3868,  1000,   974, | , -3.4,   6.8, 0.086, |, 11.2
819.8, 140.3, | , 24.4, 10.0, 89.2, | ,  4000,  3871,  1000,   967, | , -3.4,   2.5, 0.032, |, 11.5
820.8, 140.3, | , 24.4, 10.0, 89.1, | ,  4000,  3874,  1000,   986, | , -3.4,  -0.9, -0.011, |, 11.4
821.8, 140.2, | , 24.4, 8.6, 88.2, | ,  4000,  3871,  1000,   988, | , -3.4,  15.8, 0.201, |, 10.1
822.8, 140.0, | , 24.4, 10.0, 89.3, | ,  4000,  3875,  1000,   974, | , -3.4, -14.2, -0.179, |, 11.5
823.8, 140.5, | , 24.4, 10.0, 89.9, | ,  4000,  3875,  1000,   964, | , -3.4, -18.4, -0.233, |, 11.3
824.8, 140.0, | , 24.4, 9.6, 89.0, | ,  4000,  3876,  1000,   975, | , -3.4, -17.6, -0.223, |, 11.1
825.9, 140.0, | , 24.4, 9.5, 89.5, | ,  4000,  3874,  1000,   970, | , -3.4, -15.4, -0.195, |, 10.9
826.9, 140.6, | , 24.4, 8.3, 89.3, | ,  4000,  3874,  1000,   960, | , -3.4,   9.0, 0.113, |, 10.5
827.9, 140.3, | , 24.4, 10.2, 90.4, | ,  4000,  3875,  1000,   976, | , -3.4,   4.3, 0.054, |, 11.2
828.9, 140.0, | , 24.4, 9.5, 90.0, | ,  4000,  3877,  1000,   964, | , -3.4, -16.3, -0.206, |, 11.0
829.9, 140.1, | , 24.4, 9.5, 90.0, | ,  4000,  3874,  1000,   990, | , -3.4, -15.4, -0.196, |, 10.5
830.9, 140.3, | , 24.4, 10.2, 91.1, | ,  4000,  3874,  1000,   982, | , -3.4, -19.3, -0.245, |, 11.6
831.9, 140.2, | , 24.4, 8.6, 89.9, | ,  4000,  3874,  1000,   959, | , -3.4, -15.9, -0.200, |, 10.2
832.9, 140.0, | , 24.5, 9.6, 90.9, | ,  4000,  3876,  1000,   992, | , -3.4,  -9.0, -0.115, |, 11.0
833.9, 140.0, | , 24.5, 9.6, 91.6, | ,  4000,  3871,  1000,   990, | , -3.4, -19.3, -0.245, |, 11.6
834.9, 140.4, | , 24.4, 10.2, 91.3, | ,  4000,  3874,  1000,   965, | , -3.4, -20.2, -0.255, |, 11.5
836.0, 140.0, | , 24.5, 9.8, 91.2, | ,  4000,  3877,  1000,   994, | , -3.4,   1.7, 0.021, |, 11.0
837.0, 140.3, | , 24.5, 8.5, 90.8, | ,  4000,  3875,  1000,   979, | , -3.4, -15.0, -0.190, |, 9.8
838.0, 140.0, | , 24.5, 9.4, 91.7, | ,  4000,  3875,  1000,   983, | , -3.4, -15.4, -0.196, |, 10.9
839.0, 140.4, | , 24.5, 10.1, 91.8, | ,  4000,  3873,  1000,   964, | , -3.4, -18.4, -0.233, |, 11.7
840.0, 140.0, | , 24.5, 9.2, 91.5, | ,  4000,  3871,  1000,   978, | , -3.4,  10.7, 0.135, |, 10.9
841.0, 140.0, | , 24.5, 9.6, 91.6, | ,  4000,  3871,  1000,   971, | , -3.4,  -0.0, -0.000, |, 11.0
842.0, 140.6, | , 24.5, 8.8, 91.7, | ,  4000,  3876,  1000,   973, | , -3.4, -11.6, -0.147, |, 10.6
843.0, 139.9, | , 24.5, 9.6, 92.0, | ,  4000,  3876,  1000,   982, | , -3.4, -13.3, -0.169, |, 11.1
844.0, 139.9, | , 24.5, 9.5, 92.0, | ,  4000,  3870,  1000,   952, | , -3.4, -16.7, -0.211, |, 11.0
845.0, 140.4, | , 24.5, 10.2, 93.1, | ,  4000,  3876,  1000,   969, | , -3.4, -19.3, -0.244, |, 11.4
846.0, 140.4, | , 24.5, 10.2, 92.6, | ,  4000,  3872,  1000,   993, | , -3.4, -19.3, -0.245, |, 11.6
847.1, 140.2, | , 24.5, 8.7, 92.6, | ,  4000,  3874,  1000,   970, | , -3.4, -16.3, -0.206, |, 9.7
848.1, 140.0, | , 24.5, 9.3, 92.9, | ,  4000,  3877,  1000,   971, | , -3.4,   6.4, 0.081, |, 11.1
849.1, 140.3, | , 24.5, 10.2, 93.7, | ,  4000,  3876,  1000,   970, | , -3.4, -11.2, -0.141, |, 11.5
850.1, 140.4, | , 24.5, 10.2, 93.8, | ,  4000,  3880,  1000,   987, | , -3.4, -16.3, -0.207, |, 11.5
851.1, 140.0, | , 24.5, 9.2, 93.4, | ,  4000,  3874,  1000,   978, | , -3.4,   3.4, 0.043, |, 10.9
852.1, 140.2, | , 24.5, 8.8, 93.8, | ,  4000,  3871,  1000,   971, | , -3.4,   5.5, 0.070, |, 10.1
853.1, 140.3, | , 24.5, 10.2, 94.0, | ,  4000,  3876,  1000,   972, | , -3.4, -16.3, -0.206, |, 11.6
854.1, 140.3, | , 24.5, 10.1, 94.4, | ,  4000,  3874,  1000,   987, | , -3.4, -16.7, -0.212, |, 11.6
855.1, 140.0, | , 24.5, 9.5, 93.9, | ,  4000,  3877,  1000,   984, | , -3.4, -15.0, -0.191, |, 11.1
856.1, 140.0, | , 24.5, 9.6, 94.2, | ,  4000,  3875,  1000,   967, | , -3.4,   8.5, 0.108, |, 11.0
857.1, 140.6, | , 24.5, 9.4, 94.1, | ,  4000,  3875,  1000,   965, | , -3.4,   1.3, 0.016, |, 10.9
858.2, 140.0, | , 24.5, 9.6, 94.5, | ,  4000,  3876,  1000,   984, | , -3.4, -18.4, -0.234, |, 11.1
859.2, 140.1, | , 24.5, 9.1, 94.6, | ,  4000,  3874,  1000,   966, | , -3.4, -20.2, -0.255, |, 10.6
860.2, 140.4, | , 24.5, 10.2, 95.2, | ,  4000,  3874,  1000,   972, | , -3.4, -15.0, -0.190, |, 11.4
861.2, 140.0, | , 24.5, 9.6, 94.7, | ,  4000,  3871,  1000,   986, | , -3.4, -15.9, -0.201, |, 11.0
862.2, 140.2, | , 24.5, 8.0, 94.8, | ,  4000,  3873,  1000,   964, | , -3.4, -19.3, -0.244, |, 10.1
863.2, 140.0, | , 24.5, 9.6, 96.0, | ,  4000,  3873,  1000,   978, | , -3.4,   6.8, 0.086, |, 11.6
864.2, 140.5, | , 24.5, 9.5, 95.7, | ,  4000,  3875,  1000,   981, | , -3.4, -17.6, -0.223, |, 10.9
865.2, 140.1, | , 24.5, 9.3, 96.0, | ,  4000,  3878,  1000,   961, | , -3.4,  -0.5, -0.006, |, 10.7
866.2, 140.0, | , 24.5, 9.5, 96.0, | ,  4000,  3874,  1000,   979, | , -3.4, -16.3, -0.206, |, 11.1
867.3, 140.7, | , 24.5, 9.3, 95.6, | ,  4000,  3873,  1000,   985, | , -3.4,   4.7, 0.059, |, 10.8
868.3, 140.3, | , 24.5, 10.1, 97.1, | ,  4000,  3869,  1000,   966, | , -3.4,   2.5, 0.032, |, 11.6
869.3, 140.0, | , 24.5, 9.5, 96.3, | ,  4000,  3871,  1000,   962, | , -3.4,  -0.0, -0.000, |, 10.9
870.3, 140.0, | , 24.5, 9.6, 97.2, | ,  4000,  3874,  1000,   977, | , -3.4,  16.3, 0.206, |, 11.7
871.3, 140.4, | , 24.5, 10.3, 97.2, | ,  4000,  3876,  1000,   969, | , -3.4,  -5.6, -0.071, |, 11.6
872.3, 140.7, | , 24.5, 9.1, 96.7, | ,  4000,  3878,  1000,   966, | , -3.4, -16.3, -0.206, |, 10.8
873.3, 140.1, | , 24.5, 9.4, 96.4, | ,  4000,  3875,  1000,   978, | , -3.4,  14.1, 0.179, |, 11.1
874.3, 140.3, | , 24.5, 10.4, 97.8, | ,  4000,  3875,  1000,   969, | , -3.4,  -3.5, -0.044, |, 11.7
875.3, 140.3, | , 24.5, 10.2, 98.0, | ,  4000,  3880,  1000,   976, | , -3.4, -13.3, -0.169, |, 11.8
876.3, 140.0, | , 24.5, 9.4, 97.7, | ,  4000,  3871,  1000,   964, | , -3.4, -18.0, -0.227, |, 10.8
877.3, 140.2, | , 24.5, 8.8, 97.1, | ,  4000,  3875,  1000,   967, | , -3.4, -16.3, -0.206, |, 10.2
878.4, 140.3, | , 24.5, 10.1, 97.9, | ,  4000,  3875,  1000,   960, | , -3.4,  13.7, 0.173, |, 11.6
879.4, 140.3, | , 24.5, 10.2, 98.5, | ,  4000,  3877,  1000,   961, | , -3.4,  10.3, 0.130, |, 11.5
880.4, 139.9, | , 24.5, 9.6, 97.8, | ,  4000,  3875,  1000,   979, | , -3.4, -15.0, -0.190, |, 11.0
881.4, 140.0, | , 24.5, 9.4, 99.0, | ,  4000,  3874,  1000,   969, | , -3.4, -17.6, -0.222, |, 11.3
882.4, 140.6, | , 24.5, 9.3, 98.2, | ,  4000,  3873,  1000,   977, | , -3.4, -17.6, -0.223, |, 10.8
883.4, 140.3, | , 24.5, 9.9, 99.1, | ,  4000,  3876,  1000,   963, | , -3.4,  10.3, 0.130, |, 11.6
884.4, 140.0, | , 24.5, 9.7, 98.8, | ,  4000,  3877,  1000,   989, | , -3.4,   3.0, 0.038, |, 11.1
885.4, 140.6, | , 24.5, 9.4, 97.4, | ,  4000,  3874,  1000,   971, | , -3.4, -10.7, -0.136, |, 5.4
886.4, 140.4, | , 24.5, 10.0, 99.2, | ,  4000,  3879,  1000,   979, | , -3.4, -10.3, -0.131, |, 11.5
887.4, 140.3, | , 24.5, 8.6, 98.5, | ,  4000,  3875,  1000,   983, | , -3.4, -20.2, -0.256, |, 10.4
888.4, 140.0, | , 24.5, 9.5, 99.5, | ,  4000,  3872,  1000,   981, | , -3.4, -17.6, -0.223, |, 11.1
889.5, 140.3, | , 24.5, 10.2, 99.8, | ,  4000,  3876,  1000,   965, | , -3.4, -15.4, -0.195, |, 11.5
890.5, 142.4, | , 24.5, -0.5, 91.2, | ,  4000,  3872,  1000,   960, | , -3.4, -16.3, -0.206, |, 2.4
891.5, 140.0, | , 24.5, 9.7, 99.9, | ,  4000,  3876,  1000,   978, | , -3.4, -17.2, -0.217, |, 10.6
892.5, 140.2, | , 24.5, 8.6, 99.3, | ,  4000,  3876,  1000,   983, | , -3.4, -16.7, -0.212, |, 10.3
893.5, 140.0, | , 24.5, 9.6, 100.8, | ,  4000,  3877,  1000,   988, | , -3.4,  13.3, 0.168, |, 10.9
894.5, 140.0, | , 24.5, 9.6, 100.4, | ,  4000,  3873,  1000,   971, | , -3.4,  -2.6, -0.033, |, 11.1
895.5, 141.6, | , 24.5, 2.7, 95.3, | ,  4000,  3874,  1000,   980, | , -3.4, -16.7, -0.212, |, 4.8
896.5, 140.0, | , 24.5, 10.1, 101.1, | ,  4000,  3876,  1000,   965, | , -3.4, -18.4, -0.233, |, 11.5
897.5, 140.5, | , 24.5, 9.3, 100.4, | ,  4000,  3871,  1000,   985, | , -3.4, -18.0, -0.228, |, 10.8
898.5, 140.0, | , 24.5, 9.6, 101.1, | ,  4000,  3873,  1000,   973, | , -3.4,  -5.6, -0.071, |, 11.0
899.5, 140.0, | , 24.5, 9.4, 100.9, | ,  4000,  3876,  1000,   978, | , -3.4, -15.0, -0.190, |, 11.2
900.6, 140.0, | , 24.5, 9.2, 101.4, | ,  4000,  3877,  1000,   969, | , -3.4,   4.7, 0.059, |, 11.1
901.6, 140.4, | , 24.5, 10.1, 101.9, | ,  4000,  3877,  1000,   981, | , -3.4, -18.4, -0.234, |, 11.8
902.6, 140.3, | , 24.5, 8.6, 101.2, | ,  4000,  3874,  1000,   967, | , -3.4, -13.3, -0.168, |, 10.3
903.6, 140.4, | , 24.5, 10.1, 102.4, | ,  4000,  3870,  1000,   987, | , -3.4, -20.2, -0.256, |, 11.4
904.6, 140.4, | , 24.5, 10.1, 102.2, | ,  4000,  3872,  1000,   978, | , -3.4, -17.2, -0.217, |, 11.7
905.6, 140.0, | , 24.5, 9.6, 102.3, | ,  4000,  3877,  1000,   964, | , -3.4, -12.0, -0.152, |, 11.0
906.6, 140.0, | , 24.5, 9.4, 102.2, | ,  4000,  3877,  1000,   986, | , -3.4,  -4.3, -0.055, |, 10.7
907.6, 140.5, | , 24.5, 9.3, 102.1, | ,  4000,  3877,  1000,   987, | , -3.4,  13.7, 0.174, |, 10.7
908.6, 140.4, | , 24.5, 10.2, 103.1, | ,  4000,  3872,  1000,   982, | , -3.4,   4.3, 0.054, |, 11.7
909.6, 140.0, | , 24.5, 9.6, 102.5, | ,  4000,  3873,  1000,   986, | , -3.4, -10.3, -0.131, |, 11.1
910.7, 140.0, | , 24.5, 9.6, 103.7, | ,  4000,  3873,  1000,   985, | , -3.4, -18.4, -0.234, |, 11.2
911.7, 140.0, | , 24.5, 9.6, 103.2, | ,  4000,  3873,  1000,   983, | , -3.4, -15.4, -0.196, |, 11.0
912.7, 140.3, | , 24.5, 0.7, 102.2, | ,  4000,  3872,  1000,   970, | , -3.4,   6.0, 0.075, |, 10.1
913.7, 140.1, | , 24.5, 8.9, 103.1, | ,  4000,  3877,  1000,   968, | , -3.4,  -9.4, -0.119, |, 10.9
914.7, 140.0, | , 24.5, 10.2, 104.5, | ,  4000,  3874,  1000,   967, | , -3.4,  -1.7, -0.022, |, 11.6
915.7, 140.3, | , 24.5, 10.1, 104.0, | ,  4000,  3875,  1000,   976, | , -3.4, -13.3, -0.168, |, 11.6
916.7, 140.0, | , 24.5, 9.6, 104.3, | ,  4000,  3876,  1000,   963, | , -3.4, -16.7, -0.211, |, 11.1
917.7, 140.2, | , 24.5, 8.6, 103.3, | ,  4000,  3875,  1000,   967, | , -3.4,  -9.9, -0.125, |, 9.5
918.7, 140.4, | , 24.5, 10.0, 104.1, | ,  4000,  3875,  1000,   977, | , -3.4,  -3.0, -0.038, |, 11.3
919.7, 140.0, | , 24.5, 9.6, 104.2, | ,  4000,  3873,  1000,   987, | , -3.4, -20.2, -0.256, |, 11.0
920.8, 140.0, | , 24.5, 9.6, 104.7, | ,  4000,  3873,  1000,   963, | , -3.4, -17.6, -0.222, |, 11.1
921.8, 140.0, | , 24.5, 9.6, 104.5, | ,  4000,  3872,  1000,   972, | , -3.4,  -0.5, -0.006, |, 10.9
922.8, 140.6, | , 24.5, 9.3, 105.0, | ,  4000,  3877,  1000,   971, | , -3.4, -11.2, -0.141, |, 10.5
923.8, 140.0, | , 24.5, 9.7, 104.7, | ,  4000,  3874,  1000,   979, | , -3.4, -17.2, -0.217, |, 11.2
924.8, 140.0, | , 24.5, 9.7, 105.6, | ,  4000,  3878,  1000,   986, | , -3.4, -18.9, -0.240, |, 11.1
925.8, 140.0, | , 24.5, 9.7, 106.0, | ,  4000,  3874,  1000,   987, | , -3.4, -13.3, -0.169, |, 11.6
926.8, 140.3, | , 24.5, 10.2, 105.6, | ,  4000,  3875,  1000,   960, | , -3.4,  -3.0, -0.038, |, 11.6
927.8, 140.2, | , 24.5, 8.5, 105.2, | ,  4000,  3875,  1000,   982, | , -3.4,  -5.6, -0.071, |, 10.0
928.8, 140.0, | , 24.5, 9.5, 106.5, | ,  4000,  3876,  1000,   963, | , -3.4, -18.4, -0.233, |, 11.7
929.8, 140.3, | , 24.5, 10.2, 106.6, | ,  4000,  3872,  1000,   971, | , -3.4,  15.0, 0.189, |, 11.5
930.8, 140.3, | , 24.5, 10.2, 106.9, | ,  4000,  3873,  1000,   984, | , -3.4,  -3.9, -0.049, |, 11.8
931.9, 140.0, | , 24.5, 9.6, 106.5, | ,  4000,  3873,  1000,   963, | , -3.4,  11.1, 0.140, |, 10.8
932.9, 140.4, | , 24.5, 9.7, 106.6, | ,  4000,  3874,  1000,   989, | , -3.4, -17.6, -0.223, |, 11.1
933.9, 140.4, | , 24.5, 10.3, 106.9, | ,  4000,  3876,  1000,   971, | , -3.4, -15.4, -0.195, |, 11.6
934.9, 140.0, | , 24.6, 9.6, 106.9, | ,  4000,  3876,  1000,   985, | , -3.4,  15.8, 0.201, |, 11.1
935.9, 140.0, | , 24.5, 9.8, 107.1, | ,  4000,  3876,  1000,   989, | , -3.4,   9.8, 0.125, |, 11.1
936.9, 140.3, | , 24.5, 9.9, 107.7, | ,  4000,  3873,  1000,   977, | , -3.4, -17.6, -0.223, |, 11.1
937.9, 141.7, | , 24.5, 3.3, 101.7, | ,  4000,  3876,  1000,   978, | , -3.4, -18.4, -0.234, |, 5.8
938.9, 140.0, | , 24.6, 9.4, 107.9, | ,  4000,  3877,  1000,   976, | , -3.4, -18.0, -0.228, |, 11.2
939.9, 140.0, | , 24.5, 9.6, 108.0, | ,  4000,  3876,  1000,   974, | , -3.4, -17.6, -0.223, |, 11.2
940.9, 140.4, | , 24.6, 10.5, 108.4, | ,  4000,  3874,  1000,   982, | , -3.4,  -7.7, -0.098, |, 11.7
942.0, 140.0, | , 24.6, 9.7, 108.0, | ,  4000,  3877,  1000,   971, | , -3.4, -16.3, -0.206, |, 11.1
943.0, 140.3, | , 24.6, 8.7, 107.2, | ,  4000,  3875,  1000,   969, | , -3.4, -15.0, -0.190, |, 10.4
944.0, 140.0, | , 24.6, 9.8, 108.8, | ,  4000,  3876,  1000,   968, | , -3.4, -17.6, -0.222, |, 11.5
945.0, 140.3, | , 24.6, 10.2, 109.0, | ,  4000,  3875,  1000,   990, | , -3.4, -18.9, -0.240, |, 11.8
946.0, 140.0, | , 24.6, 9.6, 108.5, | ,  4000,  3874,  1000,   962, | , -3.4,  -0.5, -0.006, |, 11.1
947.0, 140.0, | , 24.6, 9.6, 109.0, | ,  4000,  3875,  1000,   986, | , -3.4,  -2.2, -0.027, |, 11.1
948.0, 140.5, | , 24.6, 9.4, 108.4, | ,  4000,  3876,  1000,   960, | , -3.4, -12.0, -0.152, |, 10.9
949.0, 140.4, | , 24.6, 10.0, 109.4, | ,  4000,  3880,  1000,   971, | , -3.4, -15.4, -0.196, |, 11.3
950.0, 140.0, | , 24.6, 9.5, 109.6, | ,  4000,  3875,  1000,   979, | , -3.4, -18.9, -0.239, |, 11.2
951.0, 140.1, | , 24.6, 9.8, 109.5, | ,  4000,  3874,  1000,   975, | , -3.4,  16.7, 0.211, |, 11.1
952.0, 140.4, | , 24.6, 10.1, 110.1, | ,  4000,  3872,  1000,   971, | , -3.4,  -4.7, -0.060, |, 11.5
953.1, 140.2, | , 24.6, 8.5, 108.9, | ,  4000,  3874,  1000,   970, | , -3.4,   8.1, 0.103, |, 10.5
954.1, 139.9, | , 24.6, 9.6, 110.1, | ,  4000,  3874,  1000,   970, | , -3.4, -10.7, -0.136, |, 11.1
955.1, 140.0, | , 24.6, 10.3, 110.6, | ,  4000,  3876,  1000,   994, | , -3.4, -16.7, -0.213, |, 11.6
956.1, 140.4, | , 24.6, 10.3, 110.9, | ,  4000,  3879,  1000,   992, | , -3.4, -16.3, -0.207, |, 11.7
957.1, 140.0, | , 24.6, 9.7, 110.6, | ,  4000,  3875,  1000,   978, | , -3.4,   9.4, 0.119, |, 11.0
958.1, 140.2, | , 24.6, 8.4, 110.6, | ,  4000,  3878,  1000,   975, | , -3.4, -12.4, -0.158, |, 11.0
959.1, 140.4, | , 24.6, 10.3, 111.6, | ,  4000,  3877,  1000,   986, | , -3.4, -13.3, -0.169, |, 11.7
960.1, 140.4, | , 24.6, 10.3, 111.6, | ,  4000,  3876,  1000,   978, | , -3.4, -16.7, -0.212, |, 11.7
961.1, 140.0, | , 24.6, 9.7, 111.2, | ,  4000,  3874,  1000,   976, | , -3.4, -15.9, -0.201, |, 11.1
962.1, 140.3, | , 24.6, 10.2, 112.1, | ,  4000,  3873,  1000,   979, | , -3.4,  -0.9, -0.011, |, 11.5
963.2, 140.5, | , 24.6, 9.5, 110.6, | ,  4000,  3875,  1000,   975, | , -3.4,  -2.6, -0.033, |, 11.0
964.2, 139.9, | , 24.6, 9.7, 111.5, | ,  4000,  3878,  1000,   967, | , -3.4, -18.4, -0.233, |, 11.2
965.2, 140.1, | , 24.6, 9.0, 111.7, | ,  4000,  3872,  1000,   984, | , -3.4, -15.9, -0.201, |, 10.6
966.2, 140.3, | , 24.6, 10.2, 112.0, | ,  4000,  3874,  1000,   967, | , -3.4, -12.0, -0.152, |, 11.7
967.2, 141.1, | , 24.6, 8.8, 112.1, | ,  4000,  3879,  1000,   963, | , -3.4, -17.6, -0.222, |, 10.2
968.2, 140.3, | , 24.6, 8.7, 111.1, | ,  4000,  3877,  1000,   971, | , -3.4, -18.4, -0.233, |, 10.5
969.2, 140.0, | , 24.6, 9.6, 113.1, | ,  4000,  3874,  1000,   976, | , -3.4, -19.3, -0.244, |, 11.0
970.2, 140.4, | , 24.6, 10.4, 113.5, | ,  4000,  3874,  1000,   965, | , -3.4, -11.2, -0.141, |, 11.8
971.2, 140.0, | , 24.6, 9.6, 112.9, | ,  4000,  3871,  1000,   964, | , -3.4,  16.7, 0.211, |, 11.1
972.2, 141.9, | , 24.6, 3.7, 103.9, | ,  4000,  3874,  1000,   965, | , -3.4,  -6.9, -0.087, |, 2.2
973.2, 140.2, | , 24.6, 8.7, 112.3, | ,  4000,  3872,  1000,   976, | , -3.4, -18.4, -0.233, |, 9.4
974.3, 140.3, | , 24.6, 10.2, 113.5, | ,  4000,  3875,  1000,   969, | , -3.4, -18.0, -0.228, |, 11.5
975.3, 140.0, | , 24.6, 9.8, 113.6, | ,  4000,  3875,  1000,   972, | , -3.4, -16.7, -0.212, |, 11.2
976.3, 140.0, | , 24.6, 9.6, 113.8, | ,  4000,  3878,  1000,   964, | , -3.4, -18.9, -0.239, |, 11.2
977.3, 140.4, | , 24.6, 10.4, 114.3, | ,  4000,  3871,  1000,   961, | , -3.4,   2.1, 0.027, |, 11.7
978.3, 140.6, | , 24.6, 9.5, 114.1, | ,  4000,  3874,  1000,   971, | , -3.4, -15.4, -0.195, |, 10.6
979.3, 140.0, | , 24.6, 9.5, 114.0, | ,  4000,  3874,  1000,   963, | , -3.4, -15.9, -0.200, |, 11.1
980.3, 140.0, | , 24.6, 9.6, 114.1, | ,  4000,  3873,  1000,   985, | , -3.4, -16.3, -0.207, |, 11.2
981.3, 140.3, | , 24.6, 10.2, 115.0, | ,  4000,  3877,  1000,   983, | , -3.4,   2.1, 0.027, |, 11.7
982.3, 140.0, | , 24.6, 9.7, 115.2, | ,  4000,  3874,  1000,   980, | , -3.4, -16.3, -0.207, |, 11.2
983.3, 140.0, | , 24.6, 9.6, 114.8, | ,  4000,  3877,  1000,   964, | , -3.4, -17.2, -0.217, |, 11.1
984.4, 140.2, | , 24.6, 8.7, 114.9, | ,  4000,  3874,  1000,   977, | , -3.4,  -7.3, -0.093, |, 10.4
985.4, 140.4, | , 24.6, 10.3, 115.7, | ,  4000,  3876,  1000,   984, | , -3.4, -18.0, -0.229, |, 11.8
986.4, 140.0, | , 24.6, 9.6, 115.5, | ,  4000,  3877,  1000,   971, | , -3.4, -18.0, -0.228, |, 11.1
987.4, 140.0, | , 24.6, 10.2, 115.8, | ,  4000,  3871,  1000,   965, | , -3.4, -16.3, -0.206, |, 11.8
988.4, 140.3, | , 24.6, 10.3, 116.3, | ,  4000,  3876,  1000,   958, | , -3.4, -17.2, -0.216, |, 11.7
989.4, 140.2, | , 24.6, 8.7, 115.6, | ,  4000,  3874,  1000,   962, | , -3.4,  -8.2, -0.103, |, 10.2
990.4, 140.0, | , 24.6, 9.4, 115.7, | ,  4000,  3875,  1000,   961, | , -3.4, -15.9, -0.200, |, 11.0
991.4, 140.3, | , 24.6, 10.3, 117.0, | ,  4000,  3875,  1000,   971, | , -3.4, -19.7, -0.250, |, 11.7
992.4, 140.0, | , 24.6, 9.8, 116.7, | ,  4000,  3875,  1000,   968, | , -3.4,   3.8, 0.048, |, 11.3
993.4, 140.0, | , 24.6, 9.7, 116.5, | ,  4000,  3872,  1000,   993, | , -3.4, -15.4, -0.196, |, 11.2
994.4, 140.2, | , 24.6, 8.1, 115.9, | ,  4000,  3879,  1000,   960, | , -3.4, -19.3, -0.244, |, 10.3
995.5, 140.3, | , 24.6, 10.3, 117.4, | ,  4000,  3878,  1000,   966, | , -3.4, -17.2, -0.217, |, 11.9
996.5, 139.9, | , 24.6, 9.8, 117.0, | ,  4000,  3876,  1000,   956, | , -3.4, -16.7, -0.211, |, 11.2
997.5, 140.0, | , 24.6, 9.6, 117.1, | ,  4000,  3873,  1000,   963, | , -3.4,  -9.9, -0.125, |, 11.1
998.5, 140.0, | , 24.6, 9.7, 118.0, | ,  4000,  3874,  1000,   963, | , -3.4, -12.4, -0.157, |, 11.8
999.5, 140.6, | , 24.6, 9.4, 117.1, | ,  4000,  3874,  1000,   967, | , -3.4, -17.2, -0.217, |, 11.0
1000.5, 140.0, | , 24.6, 9.7, 117.5, | ,  4000,  3874,  1000,   974, | , -3.4, -16.3, -0.206, |, 11.2
1001.5, 140.0, | , 24.6, 9.6, 117.8, | ,  4000,  3874,  1000,   966, | , -3.4, -19.3, -0.244, |, 10.9
1002.5, 140.3, | , 24.6, 10.1, 118.8, | ,  4000,  3875,  1000,   961, | , -3.4, -11.6, -0.146, |, 11.7
1003.5, 140.3, | , 24.6, 10.4, 118.7, | ,  4000,  3874,  1000,   979, | , -3.4, -11.6, -0.147, |, 11.6
1004.5, 140.2, | , 24.6, 8.8, 118.1, | ,  4000,  3875,  1000,   967, | , -3.4, -19.7, -0.249, |, 10.3
1005.6, 140.0, | , 24.6, 9.5, 117.6, | ,  4000,  3874,  1000,   980, | , -3.4, -18.0, -0.228, |, 11.2
1006.6, 140.6, | , 24.6, 9.5, 114.7, | ,  4000,  3877,  1000,   955, | , -3.4, -17.2, -0.216, |, 10.9
1007.6, 140.0, | , 24.6, 9.7, 119.0, | ,  4000,  3876,  1000,   975, | , -3.4,  -1.3, -0.017, |, 11.2
1008.6, 139.9, | , 24.6, 9.7, 118.8, | ,  4000,  3877,  1000,   969, | , -3.4,  -7.7, -0.098, |, 11.2
1009.6, 140.1, | , 24.6, 8.8, 119.2, | ,  4000,  3872,  1000,   986, | , -3.4, -18.4, -0.234, |, 10.5
1010.6, 140.4, | , 24.6, 10.2, 119.8, | ,  4000,  3880,  1000,   982, | , -3.4, -11.6, -0.147, |, 11.8
1011.6, 140.0, | , 24.6, 9.6, 120.0, | ,  4000,  3876,  1000,   993, | , -3.4, -18.0, -0.229, |, 11.1
1012.6, 140.0, | , 24.6, 9.7, 119.6, | ,  4000,  3877,  1000,   982, | , -3.4,   5.1, 0.065, |, 11.1
1013.6, 140.0, | , 24.6, 10.2, 120.3, | ,  4000,  3877,  1000,   970, | , -3.4,  -8.6, -0.109, |, 11.6
1014.6, 140.6, | , 24.6, 9.4, 119.9, | ,  4000,  3871,  1000,   979, | , -3.4, -18.0, -0.228, |, 10.9
1015.6, 140.0, | , 24.6, 9.8, 119.9, | ,  4000,  3873,  1000,   984, | , -3.4, -16.3, -0.207, |, 11.1
1016.7, 140.0, | , 24.6, 9.6, 120.9, | ,  4000,  3874,  1000,   975, | , -3.4, -15.9, -0.201, |, 11.7
1017.7, 140.3, | , 24.6, 10.3, 120.9, | ,  4000,  3878,  1000,   952, | , -3.4,   9.8, 0.124, |, 11.9
1018.7, 140.3, | , 24.6, 10.4, 121.5, | ,  4000,  3876,  1000,   967, | , -3.4,  -9.0, -0.114, |, 11.7
1019.7, 140.2, | , 24.6, 8.8, 119.8, | ,  4000,  3879,  1000,   978, | , -3.4,  13.3, 0.168, |, 10.2
1020.7, 140.4, | , 24.6, 10.3, 121.5, | ,  4000,  3875,  1000,   985, | , -3.4,   4.3, 0.054, |, 11.9
1021.7, 140.3, | , 24.6, 10.3, 121.7, | ,  4000,  3877,  1000,   986, | , -3.4, -14.6, -0.185, |, 11.5
1022.7, 140.0, | , 24.6, 9.4, 121.4, | ,  4000,  3876,  1000,   986, | , -3.4, -16.3, -0.207, |, 11.3
1023.7, 140.1, | , 24.6, 9.5, 121.3, | ,  4000,  3875,  1000,   973, | , -3.4,  -0.0, -0.000, |, 11.0
1024.7, 140.2, | , 24.6, 8.2, 121.3, | ,  4000,  3876,  1000,   989, | , -3.4, -17.6, -0.223, |, 10.4
1025.7, 140.0, | , 24.6, 9.7, 122.2, | ,  4000,  3876,  1000,   969, | , -3.4, -18.9, -0.239, |, 11.2
1026.8, 139.9, | , 24.6, 9.7, 122.1, | ,  4000,  3877,  1000,   982, | , -3.4, -18.4, -0.234, |, 10.8
1027.8, 140.0, | , 24.6, 10.3, 123.2, | ,  4000,  3877,  1000,   979, | , -3.4, -15.4, -0.196, |, 11.4
1028.8, 140.4, | , 24.6, 10.3, 122.9, | ,  4000,  3878,  1000,   975, | , -3.4, -14.6, -0.185, |, 11.7
1029.8, 140.2, | , 24.6, 8.8, 122.2, | ,  4000,  3873,  1000,   968, | , -3.4,   9.0, 0.113, |, 10.2
1030.8, 140.0, | , 24.6, 9.7, 122.6, | ,  4000,  3875,  1000,   983, | , -3.4,  -0.9, -0.011, |, 11.2
1031.8, 140.4, | , 24.6, 10.2, 123.2, | ,  4000,  3876,  1000,   986, | , -3.4, -16.7, -0.212, |, 11.5
1032.8, 140.3, | , 24.6, 10.3, 123.2, | ,  4000,  3875,  1000,   990, | , -3.4,  -5.6, -0.071, |, 11.8
1033.8, 139.9, | , 24.6, 9.7, 123.5, | ,  4000,  3873,  1000,   976, | , -3.4, -18.9, -0.239, |, 11.1
1034.8, 140.3, | , 24.6, 8.6, 122.2, | ,  4000,  3875,  1000,   983, | , -3.4,  -3.9, -0.049, |, 10.3
1035.8, 140.4, | , 24.6, 10.1, 124.2, | ,  4000,  3876,  1000,   975, | , -3.4,  -5.6, -0.071, |, 11.7
1036.8, 140.0, | , 24.6, 9.5, 124.0, | ,  4000,  3874,  1000,   968, | , -3.4, -18.4, -0.233, |, 11.0
1037.9, 140.0, | , 24.6, 9.7, 124.0, | ,  4000,  3871,  1000,   964, | , -3.4, -19.3, -0.244, |, 11.3
1038.9, 140.2, | , 24.6, 8.7, 123.3, | ,  4000,  3874,  1000,   971, | , -3.4, -13.3, -0.168, |, 10.9
1039.9, 140.5, | , 24.6, 9.6, 124.1, | ,  4000,  3879,  1000,   995, | , -3.4, -15.0, -0.191, |, 11.1
1040.9, 140.0, | , 24.6, 9.7, 124.4, | ,  4000,  3870,  1000,   986, | , -3.4,   5.1, 0.065, |, 11.1
1041.9, 140.0, | , 24.7, 9.5, 124.5, | ,  4000,  3876,  1000,   983, | , -3.4,   3.0, 0.038, |, 11.0
1042.9, 140.0, | , 24.7, 9.7, 125.2, | ,  4000,  3877,  1000,   955, | , -3.4,  -0.0, -0.000, |, 11.8
1043.9, 142.3, | , 24.6, -0.0, 120.3, | ,  4000,  3876,  1000,   970, | , -3.4, -18.0, -0.228, |, 3.7
1044.9, 140.2, | , 24.7, 8.8, 124.4, | ,  4000,  3872,  1000,   976, | , -3.4,   4.3, 0.054, |, 10.4
1045.9, 140.0, | , 24.7, 9.7, 125.8, | ,  4000,  3879,  1000,   967, | , -3.4,   3.0, 0.038, |, 11.7
1046.9, 140.1, | , 24.7, 9.7, 125.6, | ,  4000,  3876,  1000,   991, | , -3.4, -16.7, -0.213, |, 11.3
1047.9, 140.4, | , 24.7, 10.1, 126.1, | ,  4000,  3874,  1000,   956, | , -3.4, -16.7, -0.211, |, 11.7
1049.0, 141.2, | , 24.7, 3.5, 120.2, | ,  4000,  3876,  1000,   980, | , -3.4, -19.7, -0.250, |, 5.4
1050.0, 140.6, | , 24.7, 9.3, 126.1, | ,  4000,  3874,  1000,   991, | , -3.4, -18.9, -0.240, |, 10.9
1051.0, 140.3, | , 24.7, 10.4, 126.5, | ,  4000,  3878,  1000,   965, | , -3.4, -16.7, -0.212, |, 11.5
1052.0, 140.0, | , 24.7, 9.7, 126.7, | ,  4000,  3880,  1000,   955, | , -3.4, -17.6, -0.222, |, 11.2
1053.0, 139.9, | , 24.7, 9.9, 126.7, | ,  4000,  3881,  1000,   956, | , -3.4,   7.3, 0.092, |, 11.3
1054.0, 140.0, | , 24.7, 9.7, 126.3, | ,  4000,  3872,  1000,   990, | , -3.4, -19.7, -0.250, |, 11.1
1055.0, 140.3, | , 24.7, 8.6, 126.4, | ,  4000,  3875,  1000,   997, | , -3.4, -20.2, -0.256, |, 10.2
1056.0, 140.1, | , 24.7, 9.1, 126.6, | ,  4000,  3873,  1000,   968, | , -3.4, -12.9, -0.163, |, 10.7
1057.0, 140.0, | , 24.7, 9.8, 128.1, | ,  4000,  3874,  1000,   994, | , -3.4, -17.6, -0.223, |, 11.2
1058.0, 140.3, | , 24.7, 10.1, 128.0, | ,  4000,  3876,  1000,   960, | , -3.4, -14.2, -0.179, |, 11.5
1059.0, 140.0, | , 24.7, 9.5, 127.8, | ,  4000,  3881,  1000,   963, | , -3.4, -18.9, -0.239, |, 11.2
1060.1, 140.2, | , 24.7, 8.9, 127.0, | ,  4000,  3876,  1000,   963, | , -3.4,  15.0, 0.189, |, 10.5
1061.1, 140.0, | , 24.7, 9.7, 128.8, | ,  4000,  3882,  1000,   983, | , -3.4,   3.4, 0.043, |, 11.7
1062.1, 140.3, | , 24.7, 10.4, 128.7, | ,  4000,  3873,  1000,   980, | , -3.4,   3.4, 0.043, |, 11.7
1063.1, 140.0, | , 24.7, 9.6, 127.7, | ,  4000,  3875,  1000,   978, | , -3.4, -18.0, -0.228, |, 11.2
1064.1, 140.0, | , 24.7, 9.6, 128.6, | ,  4000,  3877,  1000,   982, | , -3.4, -13.3, -0.169, |, 11.2
1065.1, 140.6, | , 24.7, 9.0, 128.0, | ,  4000,  3872,  1000,   980, | , -3.4, -18.0, -0.228, |, 10.7
1066.1, 140.3, | , 24.7, 10.5, 129.3, | ,  4000,  3880,  1000,   979, | , -3.4, -19.3, -0.245, |, 11.7
1067.1, 139.9, | , 24.7, 9.8, 128.7, | ,  4000,  3876,  1000,   974, | , -3.4,   0.8, 0.011, |, 11.2
1068.1, 140.0, | , 24.7, 9.9, 129.0, | ,  4000,  3880,  1000,   986, | , -3.4, -15.4, -0.196, |, 11.3
1069.1, 140.3, | , 24.7, 10.3, 129.7, | ,  4000,  3877,  1000,   976, | , -3.4, -18.9, -0.239, |, 11.7
1070.2, 140.2, | , 24.7, 8.8, 128.8, | ,  4000,  3875,  1000,   982, | , -3.4,   6.8, 0.087, |, 10.5
1071.2, 140.0, | , 24.7, 9.7, 129.8, | ,  4000,  3876,  1000,   971, | , -3.4,  -0.5, -0.006, |, 11.2
1072.2, 140.0, | , 24.7, 9.1, 130.4, | ,  4000,  3874,  1000,   975, | , -3.4,  -1.7, -0.022, |, 11.1
1073.2, 140.4, | , 24.7, 10.3, 130.3, | ,  4000,  3875,  1000,   970, | , -3.4, -18.0, -0.228, |, 11.7
1074.2, 139.9, | , 24.7, 9.8, 130.3, | ,  4000,  3876,  1000,   982, | , -3.4, -18.9, -0.239, |, 11.1
1075.2, 140.2, | , 24.7, 8.8, 130.4, | ,  4000,  3876,  1000,   976, | , -3.4, -11.2, -0.141, |, 10.4
1076.2, 140.1, | , 24.7, 9.4, 130.4, | ,  4000,  3874,  1000,   986, | , -3.4, -11.6, -0.147, |, 11.1
1077.2, 140.4, | , 24.7, 10.3, 131.5, | ,  4000,  3874,  1000,   967, | , -3.4, -17.2, -0.217, |, 11.7
1078.2, 139.9, | , 24.7, 9.8, 130.6, | ,  4000,  3872,  1000,   961, | , -3.4, -16.7, -0.211, |, 11.2
1079.2, 140.0, | , 24.7, 9.4, 131.1, | ,  4000,  3875,  1000,   948, | , -3.4, -14.6, -0.184, |, 11.1
1080.2, 140.6, | , 24.7, 9.2, 130.9, | ,  4000,  3873,  1000,   963, | , -3.4, -12.0, -0.152, |, 10.5
1081.3, 140.0, | , 24.7, 9.7, 130.9, | ,  4000,  3874,  1000,   995, | , -3.4,  -6.0, -0.077, |, 11.1
1082.3, 139.9, | , 24.7, 9.8, 132.0, | ,  4000,  3872,  1000,   982, | , -3.4,  -8.2, -0.103, |, 11.1
1083.3, 140.3, | , 24.7, 10.4, 132.1, | ,  4000,  3877,  1000,   960, | , -3.4, -18.0, -0.227, |, 11.7
1084.3, 140.3, | , 24.7, 10.3, 132.3, | ,  4000,  3872,  1000,   966, | , -3.4,  -3.9, -0.049, |, 11.8
1085.3, 140.3, | , 24.7, 8.7, 131.3, | ,  4000,  3874,  1000,   978, | , -3.4,  13.7, 0.173, |, 10.0
1086.3, 140.0, | , 24.7, 9.3, 132.5, | ,  4000,  3871,  1000,   983, | , -3.4, -16.3, -0.207, |, 11.2
1087.3, 140.4, | , 24.7, 10.4, 133.2, | ,  4000,  3873,  1000,   967, | , -3.4,  10.7, 0.135, |, 11.6
1088.3, 140.0, | , 24.7, 9.8, 132.5, | ,  4000,  3875,  1000,   980, | , -3.4,  14.5, 0.184, |, 11.3
1089.3, 140.0, | , 24.7, 9.8, 132.6, | ,  4000,  3877,  1000,   989, | , -3.4, -14.2, -0.180, |, 11.1
1090.3, 140.2, | , 24.7, 8.9, 132.2, | ,  4000,  3877,  1000,   963, | , -3.4, -18.4, -0.233, |, 10.4
1091.3, 140.0, | , 24.7, 9.8, 132.7, | ,  4000,  3877,  1000,   962, | , -3.4, -16.3, -0.206, |, 11.3
1092.4, 140.1, | , 24.7, 9.2, 133.1, | ,  4000,  3871,  1000,   982, | , -3.4,  14.5, 0.184, |, 10.6
1093.4, 140.0, | , 24.7, 9.5, 133.6, | ,  4000,  3872,  1000,   983, | , -3.4, -18.4, -0.234, |, 11.2
1094.4, 139.9, | , 24.7, 9.5, 133.9, | ,  4000,  3877,  1000,   964, | , -3.4, -18.9, -0.238, |, 11.2
1095.4, 140.5, | , 24.7, 9.4, 133.3, | ,  4000,  3877,  1000,   986, | , -3.4,  -9.4, -0.120, |, 10.6
1096.4, 140.0, | , 24.7, 9.7, 133.9, | ,  4000,  3871,  1000,   978, | , -3.4, -16.3, -0.206, |, 11.2
1097.4, 140.0, | , 24.7, 9.8, 134.0, | ,  4000,  3876,  1000,   981, | , -3.4, -17.2, -0.217, |, 11.2
1098.4, 140.4, | , 24.7, 10.4, 135.4, | ,  4000,  3872,  1000,   967, | , -3.4, -19.3, -0.244, |, 11.7
1099.4, 140.0, | , 24.7, 9.8, 134.5, | ,  4000,  3876,  1000,   960, | , -3.4,  -9.4, -0.119, |, 11.2
1100.4, 140.3, | , 24.7, 8.7, 134.2, | ,  4000,  3876,  1000,   971, | , -3.4, -16.3, -0.206, |, 10.5
1101.4, 140.3, | , 24.7, 10.4, 135.0, | ,  4000,  3875,  1000,   982, | , -3.4, -17.6, -0.223, |, 11.6
1102.5, 140.3, | , 24.7, 9.3, 135.3, | ,  4000,  3876,  1000,   956, | , -3.4, -15.9, -0.200, |, 11.1
1103.5, 140.0, | , 24.7, 9.7, 135.2, | ,  4000,  3875,  1000,   986, | , -3.4, -15.9, -0.201, |, 11.1
1104.5, 139.9, | , 24.7, 9.3, 135.5, | ,  4000,  3875,  1000,   971, | , -3.4, -19.3, -0.244, |, 10.8
1105.5, 140.5, | , 24.7, 9.6, 135.3, | ,  4000,  3873,  1000,   971, | , -3.4, -16.3, -0.206, |, 11.2
1106.5, 140.3, | , 24.7, 10.5, 136.5, | ,  4000,  3877,  1000,   976, | , -3.4,  10.7, 0.135, |, 11.7
1107.5, 140.0, | , 24.7, 9.8, 135.8, | ,  4000,  3874,  1000,   965, | , -3.4,  12.8, 0.162, |, 11.3
1108.5, 140.0, | , 24.7, 10.3, 136.6, | ,  4000,  3874,  1000,   978, | , -3.4,  -3.5, -0.044, |, 11.7
1109.5, 140.3, | , 24.7, 10.4, 137.0, | ,  4000,  3876,  1000,   980, | , -3.4, -17.6, -0.223, |, 11.9
1110.5, 141.3, | , 24.7, 2.9, 128.1, | ,  4000,  3870,  1000,   971, | , -3.4,  -8.6, -0.109, |, 5.2
1111.5, 140.0, | , 24.7, 9.8, 136.6, | ,  4000,  3879,  1000,   978, | , -3.4, -15.9, -0.201, |, 11.1
1112.6, 140.4, | , 24.7, 10.2, 137.1, | ,  4000,  3876,  1000,   993, | , -3.4, -10.7, -0.136, |, 11.6
1113.6, 140.0, | , 24.7, 9.9, 136.5, | ,  4000,  3874,  1000,   955, | , -3.4, -18.0, -0.227, |, 11.2
1114.6, 140.9, | , 24.7, 8.6, 135.9, | ,  4000,  3877,  1000,   970, | , -3.4, -17.6, -0.222, |, 10.0
1115.6, 141.8, | , 24.7, 3.5, 128.6, | ,  4000,  3873,  1000,   952, | , -3.4, -15.4, -0.195, |, 3.2
1116.6, 140.5, | , 24.7, 9.7, 137.1, | ,  4000,  3876,  1000,   965, | , -3.4,  -7.7, -0.098, |, 11.0
1117.6, 140.0, | , 24.7, 9.7, 137.8, | ,  4000,  3873,  1000,   979, | , -3.4,  12.0, 0.152, |, 11.1
1118.6, 140.1, | , 24.7, 9.7, 138.1, | ,  4000,  3874,  1000,   971, | , -3.4,   5.5, 0.070, |, 11.1
1119.6, 139.9, | , 24.7, 9.8, 138.7, | ,  4000,  3878,  1000,   984, | , -3.4, -12.0, -0.153, |, 11.4
1120.6, 140.3, | , 24.7, 10.0, 138.3, | ,  4000,  3877,  1000,   961, | , -3.4, -19.7, -0.249, |, 11.7
1121.6, 140.2, | , 24.7, 8.8, 137.6, | ,  4000,  3877,  1000,   975, | , -3.4, -17.2, -0.217, |, 10.4
1122.6, 139.9, | , 24.7, 9.7, 138.3, | ,  4000,  3876,  1000,   977, | , -3.4,   3.8, 0.049, |, 11.3
1123.7, 140.0, | , 24.7, 9.8, 138.9, | ,  4000,  3874,  1000,   963, | , -3.4,   0.4, 0.005, |, 11.3
1124.7, 140.5, | , 24.7, 9.8, 139.1, | ,  4000,  3873,  1000,   961, | , -3.4,  -9.9, -0.125, |, 11.2
1125.7, 140.0, | , 24.7, 9.6, 138.6, | ,  4000,  3877,  1000,   964, | , -3.4, -11.6, -0.146, |, 11.2
1126.7, 140.1, | , 24.7, 8.7, 138.9, | ,  4000,  3877,  1000,   960, | , -3.4, -16.7, -0.211, |, 10.3
1127.7, 140.3, | , 24.7, 10.1, 140.0, | ,  4000,  3875,  1000,   961, | , -3.4, -20.6, -0.260, |, 11.6
1128.7, 140.3, | , 24.7, 10.4, 140.2, | ,  4000,  3876,  1000,   981, | , -3.4, -15.0, -0.190, |, 11.7
1129.7, 139.9, | , 24.7, 9.8, 140.1, | ,  4000,  3872,  1000,   976, | , -3.4, -16.7, -0.212, |, 9.6
1130.7, 140.0, | , 24.7, 9.6, 139.7, | ,  4000,  3881,  1000,   966, | , -3.4,   7.3, 0.092, |, 11.1
1131.7, 140.5, | , 24.7, 8.9, 140.1, | ,  4000,  3874,  1000,   961, | , -3.4, -16.7, -0.211, |, 11.0
1132.7, 140.0, | , 24.7, 9.6, 140.2, | ,  4000,  3876,  1000,   964, | , -3.4, -19.3, -0.244, |, 11.2
1133.7, 140.0, | , 24.7, 9.8, 140.5, | ,  4000,  3874,  1000,   976, | , -3.4, -18.9, -0.239, |, 11.0
1134.8, 140.4, | , 24.7, 9.9, 140.7, | ,  4000,  3875,  1000,   982, | , -3.4,   4.7, 0.059, |, 11.3
1135.8, 140.4, | , 24.7, 10.3, 140.9, | ,  4000,  3876,  1000,   956, | , -3.4, -15.4, -0.195, |, 11.7
1136.8, 140.2, | , 24.8, 9.0, 139.9, | ,  4000,  3878,  1000,   964, | , -3.4, -19.7, -0.249, |, 10.3
1137.8, 140.0, | , 24.7, 9.4, 141.7, | ,  4000,  3876,  1000,   969, | , -3.4, -20.2, -0.255, |, 11.3
1138.8, 140.0, | , 24.8, 9.8, 141.6, | ,  4000,  3873,  1000,   967, | , -3.4,   5.1, 0.065, |, 11.3
1139.8, 140.5, | , 24.7, 9.7, 141.4, | ,  4000,  3876,  1000,   974, | , -3.4,  -9.9, -0.125, |, 11.2
1140.8, 140.0, | , 24.7, 9.8, 141.9, | ,  4000,  3875,  1000,   982, | , -3.4, -21.4, -0.272, |, 11.3
1141.8, 140.2, | , 24.8, 8.9, 141.3, | ,  4000,  3876,  1000,   967, | , -3.4,  -1.7, -0.022, |, 10.4
1142.8, 140.3, | , 24.8, 10.4, 142.9, | ,  4000,  3877,  1000,   970, | , -3.4,   5.5, 0.070, |, 11.8
1143.8, 140.0, | , 24.8, 9.8, 141.9, | ,  4000,  3875,  1000,   978, | , -3.4, -10.3, -0.131, |, 11.2
1144.9, 139.9, | , 24.8, 9.8, 142.6, | ,  4000,  3873,  1000,   986, | , -3.4, -19.3, -0.245, |, 11.2
1145.9, 140.4, | , 24.8, 10.0, 142.7, | ,  4000,  3875,  1000,   959, | , -3.4, -16.3, -0.206, |, 11.5
1146.9, 140.2, | , 24.8, 9.0, 141.8, | ,  4000,  3876,  1000,   987, | , -3.4,   9.8, 0.125, |, 10.5
1147.9, 139.9, | , 24.8, 9.8, 143.4, | ,  4000,  3877,  1000,   979, | , -3.4,  -8.2, -0.103, |, 10.9
1148.9, 140.0, | , 24.8, 9.9, 143.5, | ,  4000,  3873,  1000,   961, | , -3.4, -19.7, -0.249, |, 11.3
1149.9, 140.4, | , 24.8, 10.1, 143.4, | ,  4000,  3876,  1000,   982, | , -3.4,  12.8, 0.163, |, 11.5
1150.9, 140.0, | , 24.8, 9.9, 143.5, | ,  4000,  3876,  1000,   965, | , -3.4,   6.8, 0.086, |, 11.2
1151.9, 140.2, | , 24.8, 8.9, 143.1, | ,  4000,  3877,  1000,   976, | , -3.4,   9.4, 0.119, |, 10.4
1152.9, 139.9, | , 24.8, 10.3, 144.8, | ,  4000,  3874,  1000,   981, | , -3.4,  -2.2, -0.027, |, 11.8
1153.9, 140.3, | , 24.8, 10.3, 144.3, | ,  4000,  3872,  1000,   963, | , -3.4, -15.0, -0.190, |, 11.8
1154.9, 140.0, | , 24.8, 9.4, 144.1, | ,  4000,  3873,  1000,   967, | , -3.4,   3.8, 0.048, |, 10.1
1156.0, 140.0, | , 24.8, 9.7, 144.7, | ,  4000,  3873,  1000,   963, | , -3.4, -18.4, -0.233, |, 11.3
1157.0, 140.6, | , 24.8, 9.3, 144.2, | ,  4000,  3874,  1000,   968, | , -3.4, -15.0, -0.190, |, 10.9
1158.0, 139.9, | , 24.8, 9.7, 144.8, | ,  4000,  3876,  1000,   978, | , -3.4,   2.5, 0.032, |, 11.2
1159.0, 139.9, | , 24.8, 9.7, 144.8, | ,  4000,  3875,  1000,   989, | , -3.4, -15.4, -0.196, |, 11.3
1160.0, 140.3, | , 24.8, 10.4, 145.5, | ,  4000,  3870,  1000,   984, | , -3.4, -17.2, -0.217, |, 11.8
1161.0, 140.3, | , 24.8, 10.3, 145.3, | ,  4000,  3877,  1000,   961, | , -3.4, -11.6, -0.146, |, 11.9
1162.0, 140.2, | , 24.8, 8.9, 144.8, | ,  4000,  3877,  1000,   965, | , -3.4,  -6.9, -0.087, |, 10.3
1163.0, 140.0, | , 24.8, 9.8, 146.2, | ,  4000,  3875,  1000,   990, | , -3.4,  -7.7, -0.098, |, 11.3
1164.0, 140.0, | , 24.8, 9.6, 145.9, | ,  4000,  3875,  1000,   975, | , -3.4, -15.4, -0.196, |, 11.1
1165.0, 140.3, | , 24.8, 10.4, 146.7, | ,  4000,  3876,  1000,   970, | , -3.4, -14.2, -0.179, |, 12.0
1166.1, 139.9, | , 24.8, 9.8, 146.1, | ,  4000,  3876,  1000,   968, | , -3.4,   4.7, 0.059, |, 11.2
1167.1, 140.2, | , 24.8, 8.8, 145.4, | ,  4000,  3874,  1000,   997, | , -3.4, -14.6, -0.185, |, 10.5
1168.1, 140.3, | , 24.8, 10.5, 147.3, | ,  4000,  3876,  1000,   963, | , -3.4,  -0.0, -0.000, |, 11.8
1169.1, 139.9, | , 24.8, 9.8, 147.0, | ,  4000,  3877,  1000,   967, | , -3.4, -16.7, -0.212, |, 11.4
1170.1, 139.9, | , 24.8, 9.9, 146.9, | ,  4000,  3877,  1000,   975, | , -3.4,   4.3, 0.054, |, 11.3
1171.1, 140.3, | , 24.8, 10.2, 147.5, | ,  4000,  3874,  1000,   971, | , -3.4, -19.7, -0.249, |, 12.0
1172.1, 140.2, | , 24.8, 8.7, 146.5, | ,  4000,  3871,  1000,   998, | , -3.4, -17.2, -0.218, |, 10.2
1173.1, 140.0, | , 24.8, 9.8, 147.4, | ,  4000,  3869,  1000,   983, | , -3.4,  -5.6, -0.071, |, 11.4
1174.1, 139.9, | , 24.8, 9.8, 148.0, | ,  4000,  3876,  1000,   964, | , -3.4,  -5.6, -0.071, |, 11.3
1175.1, 140.3, | , 24.8, 10.4, 148.7, | ,  4000,  3879,  1000,   975, | , -3.4, -18.0, -0.228, |, 11.7
1176.2, 139.9, | , 24.8, 9.8, 147.7, | ,  4000,  3875,  1000,   980, | , -3.4,  -7.3, -0.093, |, 11.3
1177.2, 140.4, | , 24.8, 8.6, 142.9, | ,  4000,  3876,  1000,   975, | , -3.4,  12.4, 0.157, |, 8.1
1178.2, 139.9, | , 24.8, 9.8, 148.3, | ,  4000,  3873,  1000,   985, | , -3.4,  -8.2, -0.103, |, 11.3
1179.2, 140.4, | , 24.8, 10.1, 148.7, | ,  4000,  3873,  1000,   967, | , -3.4, -18.0, -0.228, |, 11.3
1180.2, 140.5, | , 24.8, 8.5, 149.0, | ,  4000,  3871,  1000,   972, | , -3.4, -19.3, -0.244, |, 10.9
1181.2, 139.9, | , 24.8, 9.9, 148.6, | ,  4000,  3875,  1000,   969, | , -3.4, -17.2, -0.217, |, 11.1
1182.2, 142.3, | , 24.8, -0.8, 140.0, | ,  4000,  3876,  1000,   968, | , -3.4,   6.0, 0.076, |, 2.0
1183.2, 140.2, | , 24.8, 8.9, 148.4, | ,  4000,  3875,  1000,   980, | , -3.4, -17.2, -0.217, |, 10.4
1184.2, 140.1, | , 24.8, 9.6, 149.1, | ,  4000,  3873,  1000,   983, | , -3.4, -18.4, -0.234, |, 11.1
1185.2, 140.4, | , 24.8, 10.4, 150.1, | ,  4000,  3872,  1000,   986, | , -3.4, -16.7, -0.212, |, 11.6
1186.3, 140.3, | , 24.8, 10.5, 150.5, | ,  4000,  3878,  1000,   983, | , -3.4, -14.6, -0.185, |, 11.9
