Repository: jdhuang-csm/Ru-BCA

## Methods
* (BaO)<sub>x</sub>-(CaO)<sub>y</sub>-(Al<sub>2</sub>O<sub>3</sub>)<sub>1-x-y</sub> (BCA) catalyst supports were synthesized via sol-gel and solid-state methods. 
* Ru/BCA catalysts were prepared via incipient wetness impregnation to achieve 1 wt. % Ru loading.
* Ammonia synthesis rates were measured for Ru/BCA catalysts in a packed-bed reactor at 480-600<sup>o</sup>C, 10 bar, and space velocities up to 1.3 x 10<sup>6</sup> ml g<sub>cat</sub><sup>-1</sup> h<sup>-1</sup>.
* A machine learning (ML) model was employed to improve understanding of the behavior of Ru/BCA catalysts.
* A microkinetic model was developed to describe the best-performing catalyst.

File: data/init_files_Cadigan/BCA311.txt (part 3 of 42)
********** Start test **********
Elapsed time, Pressure, | , LJtemp(C), Inner-Temp, Outer-Temp, | , N2-set, N2-flow, H2-set, H2-flow, | , pH, NH3_ppm, NH3_Prod_rate, |, In222Temp
792.5, 20.1, | , 21.3, 0.0, 28.4, | ,  6000,  5812,  1000,   963, | , -3.4, -2421.2, -43.981, |, 0.0
793.5, 20.0, | , 21.3, 0.0, 29.2, | ,  6000,  5817,  1000,   991, | , -3.4, -2420.7, -44.192, |, 0.0
794.5, 20.0, | , 21.3, 0.0, 29.5, | ,  6000,  5814,  1000,   979, | , -3.4, -2421.2, -44.101, |, 0.0
795.5, 20.0, | , 21.3, 0.0, 29.5, | ,  6000,  5810,  1000,   988, | , -3.4, -2420.7, -44.125, |, 0.0
796.5, 20.1, | , 21.3, 0.0, 28.7, | ,  6000,  5808,  1000,   992, | , -3.4, -2420.7, -44.138, |, 0.0
797.5, 20.0, | , 21.3, 0.0, 29.7, | ,  6000,  5814,  1000,   982, | , -3.4, -2421.2, -44.121, |, 0.0
798.5, 20.0, | , 21.3, 0.0, 29.5, | ,  6000,  5808,  1000,   980, | , -3.4, -2421.2, -44.069, |, 0.0
799.6, 20.0, | , 21.3, 0.0, 29.8, | ,  6000,  5817,  1000,   987, | , -3.4, -2420.7, -44.163, |, 0.0
800.6, 20.0, | , 21.3, 0.0, 30.2, | ,  6000,  5814,  1000,   977, | , -3.4, -2420.3, -44.072, |, 0.0
801.6, 20.0, | , 21.3, 0.0, 28.6, | ,  6000,  5811,  1000,   986, | , -3.4, -2421.2, -44.126, |, 0.0
802.6, 20.0, | , 21.3, 0.0, 30.0, | ,  6000,  5810,  1000,   983, | , -3.4, -2421.2, -44.100, |, 0.0
803.6, 20.1, | , 21.3, 0.0, 30.3, | ,  6000,  5814,  1000,   970, | , -3.4, -2420.7, -44.035, |, 0.0
804.6, 20.0, | , 21.3, 0.0, 30.3, | ,  6000,  5814,  1000,   992, | , -3.4, -2420.7, -44.177, |, 0.0
805.6, 20.0, | , 21.3, 0.0, 30.3, | ,  6000,  5812,  1000,   967, | , -3.4, -2421.2, -44.006, |, 0.0
806.6, 20.0, | , 21.3, 0.0, 29.7, | ,  6000,  5817,  1000,   970, | , -3.4, -2420.7, -44.054, |, 0.0
807.6, 20.0, | , 21.3, 0.0, 30.4, | ,  6000,  5816,  1000,   966, | , -3.4, -2420.7, -44.020, |, 0.0
808.6, 20.0, | , 21.3, 0.0, 30.2, | ,  6000,  5816,  1000,   987, | , -3.4, -2420.7, -44.160, |, 0.0
809.7, 20.0, | , 21.3, 0.0, 30.5, | ,  6000,  5816,  1000,   983, | , -3.4, -2420.7, -44.133, |, 0.0
810.7, 20.0, | , 21.3, 0.0, 30.5, | ,  6000,  5810,  1000,   971, | , -3.4, -2421.2, -44.022, |, 0.0
811.7, 20.0, | , 21.3, 0.0, 30.1, | ,  6000,  5817,  1000,   988, | , -3.4, -2421.2, -44.176, |, 0.0
812.7, 20.0, | , 21.3, 0.0, 30.3, | ,  6000,  5814,  1000,   977, | , -3.4, -2421.2, -44.089, |, 0.0
813.7, 20.0, | , 21.3, 0.0, 31.0, | ,  6000,  5816,  1000,   979, | , -3.4, -2421.2, -44.115, |, 0.0
814.7, 20.0, | , 21.3, 0.0, 31.0, | ,  6000,  5817,  1000,   965, | , -3.4, -2420.7, -44.021, |, 0.0
815.7, 20.0, | , 21.3, 0.0, 30.9, | ,  6000,  5817,  1000,   974, | , -3.4, -2421.2, -44.083, |, 0.0
816.7, 20.0, | , 21.3, 0.0, 30.6, | ,  6000,  5814,  1000,   981, | , -3.4, -2421.2, -44.111, |, 0.0
817.7, 20.0, | , 21.3, 0.0, 31.3, | ,  6000,  5813,  1000,   986, | , -3.4, -2421.2, -44.140, |, 0.0
818.7, 20.0, | , 21.3, 0.0, 31.5, | ,  6000,  5811,  1000,   981, | , -3.4, -2420.7, -44.083, |, 0.0
819.7, 20.0, | , 21.3, 0.0, 31.2, | ,  6000,  5814,  1000,   972, | , -3.4, -2421.2, -44.059, |, 0.0
820.8, 20.0, | , 21.3, 0.0, 31.3, | ,  6000,  5814,  1000,   978, | , -3.4, -2421.2, -44.096, |, 0.0
821.8, 20.1, | , 21.3, 0.0, 31.4, | ,  6000,  5809,  1000,   984, | , -3.4, -2420.7, -44.091, |, 0.0
822.8, 20.0, | , 21.3, 0.0, 31.4, | ,  6000,  5814,  1000,   986, | , -3.4, -2420.7, -44.139, |, 0.0
823.8, 20.0, | , 21.3, 0.0, 31.7, | ,  6000,  5814,  1000,   985, | , -3.4, -2421.2, -44.137, |, 0.0
824.8, 20.0, | , 21.3, 0.0, 31.8, | ,  6000,  5809,  1000,   971, | , -3.4, -2421.2, -44.021, |, 0.0
825.8, 20.0, | , 21.3, 0.0, 31.9, | ,  6000,  5813,  1000,   972, | , -3.4, -2421.2, -44.053, |, 0.0
826.8, 20.0, | , 21.3, 0.0, 31.1, | ,  6000,  5811,  1000,   986, | , -3.4, -2421.2, -44.128, |, 0.0
827.8, 20.0, | , 21.3, 0.0, 31.7, | ,  6000,  5815,  1000,   966, | , -3.4, -2420.7, -44.012, |, 0.0
828.8, 20.0, | , 21.3, 0.0, 32.2, | ,  6000,  5816,  1000,   981, | , -3.4, -2421.2, -44.125, |, 0.0
829.8, 20.0, | , 21.3, 0.0, 32.4, | ,  6000,  5813,  1000,   967, | , -3.4, -2420.7, -44.012, |, 0.0
830.8, 20.0, | , 21.3, 0.0, 32.2, | ,  6000,  5809,  1000,   968, | , -3.4, -2420.7, -43.988, |, 0.0
831.9, 20.0, | , 21.3, 0.0, 31.1, | ,  6000,  5809,  1000,   966, | , -3.4, -2421.2, -43.981, |, 0.0
832.9, 20.0, | , 21.3, 0.0, 32.2, | ,  6000,  5815,  1000,   967, | , -3.4, -2420.7, -44.022, |, 0.0
833.9, 20.0, | , 21.3, 0.0, 32.4, | ,  6000,  5814,  1000,   993, | , -3.4, -2420.7, -44.182, |, 0.0
834.9, 19.9, | , 21.3, 0.0, 32.6, | ,  6000,  5813,  1000,   981, | , -3.4, -2420.7, -44.097, |, 0.0
835.9, 20.1, | , 21.3, 0.0, 32.6, | ,  6000,  5809,  1000,   982, | , -3.4, -2421.2, -44.087, |, 0.0
836.9, 20.0, | , 21.3, 0.0, 32.1, | ,  6000,  5807,  1000,   975, | , -3.4, -2421.2, -44.032, |, 0.0
837.9, 20.0, | , 21.3, 0.0, 32.7, | ,  6000,  5809,  1000,   997, | , -3.4, -2420.7, -44.180, |, 0.0
838.9, 20.0, | , 21.3, 0.0, 32.7, | ,  6000,  5813,  1000,   988, | , -3.4, -2420.7, -44.143, |, 0.0
839.9, 20.3, | , 21.3, 0.0, 33.2, | ,  6000,  5810,  1000,   974, | , -3.4, -2420.7, -44.034, |, 0.0
840.9, 20.8, | , 21.3, 0.0, 32.6, | ,  6000,  5820,  1000,  1003, | , -3.4, -2420.7, -44.286, |, 0.0
842.0, 21.5, | , 21.3, 0.0, 32.5, | ,  6000,  5822,  1000,  1020, | , -3.4, -2421.2, -44.415, |, 0.0
843.0, 22.1, | , 21.3, 0.0, 33.0, | ,  6000,  5824,  1000,  1037, | , -3.4, -2421.2, -44.540, |, 0.0
844.0, 22.7, | , 21.3, 0.0, 33.1, | ,  6000,  5821,  1000,  1053, | , -3.4, -2421.2, -44.622, |, 0.0
845.0, 23.3, | , 21.3, 0.0, 32.9, | ,  6000,  5821,  1000,  1028, | , -3.4, -2421.2, -44.466, |, 0.0
846.0, 23.8, | , 21.3, 0.0, 33.2, | ,  6000,  5823,  1000,   761, | , -3.4, -2420.7, -42.731, |, 0.0
847.0, 24.3, | , 21.3, 0.0, 33.2, | ,  6000,  5824,  1000,   464, | , -3.4, -2421.2, -40.822, |, 0.0
848.0, 24.8, | , 21.3, 0.0, 33.8, | ,  6000,  5729,  1000,   624, | , -3.4, -2420.7, -41.238, |, 0.0
849.0, 25.3, | , 21.3, 0.0, 33.6, | ,  6000,  5677,  1000,   786, | , -3.4, -2420.7, -41.950, |, 0.0
850.0, 25.9, | , 21.3, 0.0, 33.9, | ,  6000,  5710,  1000,   869, | , -3.4, -2421.2, -42.716, |, 0.0
851.0, 26.5, | , 21.3, 0.0, 34.1, | ,  6000,  5758,  1000,   925, | , -3.4, -2420.7, -43.379, |, 0.0
852.1, 27.0, | , 21.3, 0.0, 33.2, | ,  6000,  5791,  1000,   950, | , -3.4, -2421.2, -43.761, |, 0.0
853.1, 27.6, | , 21.3, 0.0, 33.5, | ,  6000,  5801,  1000,   989, | , -3.4, -2421.2, -44.080, |, 0.0
854.1, 28.2, | , 21.3, 0.0, 34.1, | ,  6000,  5815,  1000,  1005, | , -3.4, -2420.7, -44.265, |, 0.0
855.1, 28.8, | , 21.3, 0.0, 34.2, | ,  6000,  5824,  1000,  1015, | , -3.4, -2420.7, -44.391, |, 0.0
856.1, 29.3, | , 21.3, 0.0, 34.1, | ,  6000,  5826,  1000,  1021, | , -3.4, -2421.2, -44.454, |, 0.0
857.1, 30.0, | , 21.3, 0.0, 33.3, | ,  6000,  5826,  1000,  1032, | , -3.4, -2421.2, -44.524, |, 0.0
858.1, 30.6, | , 21.3, 0.0, 34.1, | ,  6000,  5828,  1000,  1031, | , -3.4, -2421.6, -44.532, |, 0.0
859.1, 31.2, | , 21.3, 0.0, 31.7, | ,  6000,  5826,  1000,  1023, | , -3.4, -2422.0, -44.485, |, 0.0
860.1, 31.6, | , 21.3, 0.0, 34.1, | ,  6000,  5830,  1000,  1026, | , -3.4, -2421.2, -44.508, |, 0.0
861.1, 32.3, | , 21.3, 0.0, 31.3, | ,  6000,  5825,  1000,  1028, | , -3.4, -2422.5, -44.516, |, 0.0
862.2, 32.9, | , 21.3, 0.0, 33.4, | ,  6000,  5829,  1000,  1027, | , -3.4, -2420.7, -44.506, |, 0.0
863.2, 33.3, | , 21.3, 0.0, 34.9, | ,  6000,  5829,  1000,  1035, | , -3.4, -2421.2, -44.563, |, 0.0
864.2, 33.8, | , 21.3, 0.0, 34.9, | ,  6000,  5825,  1000,  1015, | , -3.4, -2421.2, -44.403, |, 0.0
865.2, 34.5, | , 21.3, 0.0, 34.8, | ,  6000,  5829,  1000,  1029, | , -3.4, -2422.0, -44.538, |, 0.0
866.2, 34.9, | , 21.3, 0.0, 35.3, | ,  6000,  5832,  1000,  1018, | , -3.4, -2421.2, -44.471, |, 0.0
867.2, 35.7, | , 21.3, 0.0, 31.4, | ,  6000,  5827,  1000,  1041, | , -3.4, -2421.6, -44.596, |, 0.0
868.2, 36.1, | , 21.3, 0.0, 33.7, | ,  6000,  5824,  1000,  1046, | , -3.4, -2421.2, -44.595, |, 0.0
869.2, 36.7, | , 21.3, 0.0, 31.4, | ,  6000,  5830,  1000,  1035, | , -3.4, -2420.7, -44.554, |, 0.0
870.2, 37.2, | , 21.3, 0.0, 30.9, | ,  6000,  5823,  1000,  1030, | , -3.4, -2422.0, -44.504, |, 0.0
871.2, 37.7, | , 21.3, 0.0, 32.3, | ,  6000,  5829,  1000,  1035, | , -3.4, -2422.0, -44.577, |, 0.0
872.3, 38.5, | , 21.3, 0.0, 33.9, | ,  6000,  5830,  1000,  1031, | , -3.4, -2420.7, -44.538, |, 0.0
873.3, 38.9, | , 21.3, 0.0, 34.2, | ,  6000,  5826,  1000,  1049, | , -3.4, -2422.5, -44.655, |, 0.0
874.3, 39.2, | , 21.3, 0.0, 35.7, | ,  6000,  5832,  1000,  1027, | , -3.4, -2421.2, -44.534, |, 0.0
875.3, 39.8, | , 21.3, 0.0, 36.1, | ,  6000,  5825,  1000,  1033, | , -3.4, -2420.7, -44.515, |, 0.0
876.3, 40.1, | , 21.3, 0.0, 33.8, | ,  6000,  5827,  1000,  1017, | , -3.4, -2422.0, -44.449, |, 0.0
877.3, 40.1, | , 21.3, 0.0, 30.7, | ,  6000,  5821,  1000,  1017, | , -3.4, -2421.6, -44.402, |, 0.0
878.3, 40.1, | , 21.3, 0.0, 29.8, | ,  6000,  5819,  1000,  1012, | , -3.4, -2422.5, -44.371, |, 0.0
879.3, 40.2, | , 21.3, 0.0, 32.0, | ,  6000,  5816,  1000,  1005, | , -3.4, -2421.6, -44.285, |, 0.0
880.3, 40.4, | , 21.3, 0.0, 36.0, | ,  6000,  5816,  1000,   996, | , -3.4, -2422.0, -44.238, |, 0.0
881.3, 40.0, | , 21.3, 0.0, 36.6, | ,  6000,  5812,  1000,   980, | , -3.4, -2421.2, -44.094, |, 0.0
882.4, 40.1, | , 21.3, 0.0, 36.8, | ,  6000,  5817,  1000,   975, | , -3.4, -2421.2, -44.090, |, 0.0
883.4, 40.1, | , 21.3, 0.0, 36.5, | ,  6000,  5814,  1000,   979, | , -3.4, -2421.2, -44.103, |, 0.0
884.4, 40.0, | , 21.3, 0.0, 36.9, | ,  6000,  5812,  1000,   965, | , -3.4, -2421.2, -43.996, |, 0.0
885.4, 40.0, | , 21.3, 0.0, 37.1, | ,  6000,  5817,  1000,   987, | , -3.4, -2421.2, -44.172, |, 0.0
886.4, 40.1, | , 21.3, 0.0, 36.8, | ,  6000,  5815,  1000,   986, | , -3.4, -2420.7, -44.145, |, 0.0
887.4, 40.0, | , 21.3, 0.0, 37.4, | ,  6000,  5809,  1000,   978, | , -3.4, -2420.7, -44.055, |, 0.0
888.4, 40.0, | , 21.3, 0.0, 36.5, | ,  6000,  5814,  1000,   982, | , -3.4, -2421.2, -44.118, |, 0.0
889.4, 39.9, | , 21.3, 0.0, 37.5, | ,  6000,  5814,  1000,   993, | , -3.4, -2420.7, -44.184, |, 0.0
890.4, 40.3, | , 21.3, 0.0, 36.8, | ,  6000,  5812,  1000,   975, | , -3.4, -2422.0, -44.075, |, 0.0
891.4, 39.9, | , 21.3, 0.0, 37.6, | ,  6000,  5819,  1000,   969, | , -3.4, -2420.7, -44.059, |, 0.0
892.5, 39.9, | , 21.3, 0.0, 37.4, | ,  6000,  5814,  1000,   982, | , -3.4, -2420.7, -44.117, |, 0.0
893.5, 40.1, | , 21.3, 0.0, 37.3, | ,  6000,  5814,  1000,   995, | , -3.4, -2421.6, -44.211, |, 0.0
894.5, 40.1, | , 21.3, 0.0, 38.0, | ,  6000,  5817,  1000,   973, | , -3.4, -2420.7, -44.074, |, 0.0
895.5, 39.9, | , 21.3, 0.0, 37.5, | ,  6000,  5811,  1000,   969, | , -3.4, -2421.2, -44.014, |, 0.0
896.5, 40.3, | , 21.3, 0.0, 37.7, | ,  6000,  5814,  1000,   973, | , -3.4, -2422.0, -44.079, |, 0.0
897.5, 40.0, | , 21.3, 0.0, 38.4, | ,  6000,  5818,  1000,   994, | , -3.4, -2420.7, -44.215, |, 0.0
898.5, 40.1, | , 21.3, 0.0, 37.3, | ,  6000,  5812,  1000,   969, | , -3.4, -2420.7, -44.016, |, 0.0
899.5, 39.9, | , 21.3, 0.0, 37.9, | ,  6000,  5811,  1000,   984, | , -3.4, -2421.2, -44.111, |, 0.0
900.5, 40.2, | , 21.3, 0.0, 36.2, | ,  6000,  5810,  1000,   989, | , -3.4, -2420.7, -44.130, |, 0.0
901.5, 40.0, | , 21.3, 0.0, 38.8, | ,  6000,  5812,  1000,   981, | , -3.4, -2420.7, -44.093, |, 0.0
902.5, 39.9, | , 21.3, 0.0, 38.5, | ,  6000,  5814,  1000,   965, | , -3.4, -2420.7, -44.003, |, 0.0
903.6, 40.0, | , 21.3, 0.0, 37.9, | ,  6000,  5816,  1000,   983, | , -3.4, -2421.2, -44.141, |, 0.0
904.6, 40.1, | , 21.3, 0.0, 38.6, | ,  6000,  5815,  1000,   970, | , -3.4, -2421.2, -44.049, |, 0.0
905.6, 40.0, | , 21.3, 0.0, 38.9, | ,  6000,  5813,  1000,   967, | , -3.4, -2421.2, -44.017, |, 0.0
906.6, 39.9, | , 21.3, 0.0, 38.2, | ,  6000,  5814,  1000,   982, | , -3.4, -2421.2, -44.120, |, 0.0
907.6, 39.9, | , 21.3, 0.0, 37.4, | ,  6000,  5816,  1000,   989, | , -3.4, -2421.2, -44.177, |, 0.0
908.6, 39.9, | , 21.3, 0.0, 38.7, | ,  6000,  5813,  1000,   982, | , -3.4, -2421.6, -44.116, |, 0.0
909.6, 40.0, | , 21.3, 0.0, 39.3, | ,  6000,  5813,  1000,   979, | , -3.4, -2420.7, -44.085, |, 0.0
910.6, 39.9, | , 21.4, 0.0, 37.3, | ,  6000,  5807,  1000,   963, | , -3.4, -2421.2, -43.952, |, 0.0
911.6, 40.2, | , 21.3, 0.0, 32.4, | ,  6000,  5809,  1000,   977, | , -3.4, -2422.0, -44.068, |, 0.0
912.6, 40.1, | , 21.4, 0.0, 39.2, | ,  6000,  5810,  1000,   967, | , -3.4, -2421.2, -43.997, |, 0.0
913.6, 40.1, | , 21.3, 0.0, 39.2, | ,  6000,  5813,  1000,   979, | , -3.4, -2420.7, -44.091, |, 0.0
914.7, 39.9, | , 21.4, 0.0, 38.5, | ,  6000,  5816,  1000,   967, | , -3.4, -2421.2, -44.036, |, 0.0
915.7, 40.1, | , 21.3, 0.0, 39.5, | ,  6000,  5811,  1000,   976, | , -3.4, -2422.5, -44.085, |, 0.0
916.7, 40.0, | , 21.4, 0.0, 40.2, | ,  6000,  5818,  1000,   978, | , -3.4, -2420.7, -44.107, |, 0.0
917.7, 39.9, | , 21.4, 0.0, 39.6, | ,  6000,  5815,  1000,   986, | , -3.4, -2421.2, -44.152, |, 0.0
918.7, 39.9, | , 21.4, 0.0, 37.8, | ,  6000,  5814,  1000,   982, | , -3.4, -2421.2, -44.116, |, 0.0
919.7, 40.1, | , 21.3, 0.0, 40.3, | ,  6000,  5813,  1000,   989, | , -3.4, -2421.2, -44.160, |, 0.0
920.7, 39.9, | , 21.4, 0.0, 39.8, | ,  6000,  5813,  1000,   965, | , -3.4, -2421.6, -44.008, |, 0.0
921.7, 39.9, | , 21.4, 0.0, 39.9, | ,  6000,  5808,  1000,   994, | , -3.4, -2420.7, -44.155, |, 0.0
922.7, 39.9, | , 21.4, 0.0, 37.0, | ,  6000,  5808,  1000,   986, | , -3.4, -2420.7, -44.097, |, 0.0
923.7, 39.9, | , 21.4, 0.0, 39.8, | ,  6000,  5811,  1000,   981, | , -3.4, -2421.2, -44.090, |, 0.0
924.7, 39.9, | , 21.4, 0.0, 40.4, | ,  6000,  5809,  1000,   963, | , -3.4, -2421.2, -43.962, |, 0.0
925.8, 39.9, | , 21.4, 0.0, 40.6, | ,  6000,  5817,  1000,   993, | , -3.4, -2420.7, -44.200, |, 0.0
926.8, 40.3, | , 21.4, 0.0, 35.3, | ,  6000,  5809,  1000,   981, | , -3.4, -2422.0, -44.098, |, 0.0
927.8, 40.1, | , 21.4, 0.0, 38.5, | ,  6000,  5808,  1000,   977, | , -3.4, -2420.7, -44.039, |, 0.0
928.8, 40.2, | , 21.4, 0.0, 39.6, | ,  6000,  5815,  1000,   971, | , -3.4, -2422.0, -44.075, |, 0.0
929.8, 39.9, | , 21.4, 0.0, 40.9, | ,  6000,  5815,  1000,   981, | , -3.4, -2421.2, -44.121, |, 0.0
930.8, 40.0, | , 21.4, 0.0, 41.4, | ,  6000,  5807,  1000,   977, | , -3.4, -2421.2, -44.044, |, 0.0
931.8, 39.9, | , 21.4, 0.0, 41.0, | ,  6000,  5814,  1000,  1001, | , -3.4, -2421.2, -44.239, |, 0.0
932.8, 40.0, | , 21.4, 0.0, 41.0, | ,  6000,  5814,  1000,   983, | , -3.4, -2420.7, -44.123, |, 0.0
933.8, 40.1, | , 21.4, 0.0, 40.0, | ,  6000,  5812,  1000,   987, | , -3.4, -2420.7, -44.134, |, 0.0
934.8, 40.1, | , 21.4, 0.0, 41.4, | ,  6000,  5811,  1000,   960, | , -3.4, -2421.2, -43.952, |, 0.0
935.9, 39.9, | , 21.4, 0.0, 41.8, | ,  6000,  5816,  1000,   997, | , -3.4, -2420.7, -44.225, |, 0.0
936.9, 40.5, | , 21.4, 0.0, 42.0, | ,  6000,  5813,  1000,   990, | , -3.4, -2420.7, -44.160, |, 0.0
937.9, 41.2, | , 21.4, 0.0, 42.1, | ,  6000,  5820,  1000,  1016, | , -3.4, -2420.7, -44.372, |, 0.0
938.9, 41.8, | , 21.4, 0.0, 41.1, | ,  6000,  5828,  1000,  1035, | , -3.4, -2420.7, -44.544, |, 0.0
939.9, 42.2, | , 21.4, 0.0, 41.8, | ,  6000,  5824,  1000,  1025, | , -3.4, -2421.2, -44.466, |, 0.0
940.9, 42.8, | , 21.4, 0.0, 41.9, | ,  6000,  5827,  1000,  1034, | , -3.4, -2421.2, -44.538, |, 0.0
941.9, 43.5, | , 21.4, 0.0, 42.3, | ,  6000,  5825,  1000,  1050, | , -3.4, -2420.7, -44.625, |, 0.0
942.9, 44.0, | , 21.4, 0.0, 42.4, | ,  6000,  5748,  1000,  1070, | , -3.4, -2421.2, -44.266, |, 0.0
943.9, 44.5, | , 21.4, 0.0, 41.4, | ,  6000,  5666,  1000,  1046, | , -3.4, -2421.2, -43.575, |, 0.0
944.9, 45.1, | , 21.4, 0.0, 42.5, | ,  6000,  5734,  1000,  1081, | , -3.4, -2420.7, -44.233, |, 0.0
945.9, 45.7, | , 21.4, 0.0, 42.2, | ,  6000,  5765,  1000,   727, | , -3.4, -2421.2, -42.152, |, 0.0
947.0, 46.0, | , 21.4, 0.0, 42.9, | ,  6000,  5790,  1000,   435, | , -3.4, -2421.2, -40.416, |, 0.0
948.0, 46.6, | , 21.4, 0.0, 43.1, | ,  6000,  5808,  1000,   629, | , -3.4, -2420.7, -41.784, |, 0.0
949.0, 47.3, | , 21.4, 0.0, 42.0, | ,  6000,  5815,  1000,   798, | , -3.4, -2421.2, -42.932, |, 0.0
950.0, 47.7, | , 21.4, 0.0, 43.0, | ,  6000,  5823,  1000,   859, | , -3.4, -2421.2, -43.381, |, 0.0
951.0, 48.3, | , 21.4, 0.0, 43.2, | ,  6000,  5829,  1000,   933, | , -3.4, -2421.2, -43.899, |, 0.0
952.0, 48.9, | , 21.4, 0.0, 43.2, | ,  6000,  5820,  1000,   971, | , -3.4, -2421.2, -44.087, |, 0.0
953.0, 49.6, | , 21.4, 0.0, 43.7, | ,  6000,  5832,  1000,   982, | , -3.4, -2420.7, -44.229, |, 0.0
954.0, 50.1, | , 21.4, 0.0, 42.9, | ,  6000,  5831,  1000,  1011, | , -3.4, -2421.2, -44.416, |, 0.0
955.0, 50.6, | , 21.4, 0.0, 43.4, | ,  6000,  5831,  1000,  1013, | , -3.4, -2420.7, -44.424, |, 0.0
956.0, 51.1, | , 21.4, 0.0, 44.1, | ,  6000,  5831,  1000,  1031, | , -3.4, -2421.2, -44.548, |, 0.0
957.1, 51.8, | , 21.4, 0.0, 44.1, | ,  6000,  5827,  1000,  1039, | , -3.4, -2421.2, -44.574, |, 0.0
958.1, 52.2, | , 21.4, 0.0, 44.2, | ,  6000,  5826,  1000,  1026, | , -3.4, -2421.2, -44.485, |, 0.0
959.1, 52.8, | , 21.4, 0.0, 43.5, | ,  6000,  5831,  1000,  1024, | , -3.4, -2421.2, -44.506, |, 0.0
960.1, 53.5, | , 21.4, 0.0, 44.1, | ,  6000,  5830,  1000,  1050, | , -3.4, -2420.7, -44.653, |, 0.0
961.1, 54.0, | , 21.4, 0.0, 44.3, | ,  6000,  5831,  1000,  1032, | , -3.4, -2420.7, -44.547, |, 0.0
962.1, 54.4, | , 21.4, 0.0, 44.5, | ,  6000,  5827,  1000,  1041, | , -3.4, -2420.7, -44.581, |, 0.0
963.1, 55.1, | , 21.4, 0.0, 44.5, | ,  6000,  5830,  1000,  1039, | , -3.4, -2420.7, -44.589, |, 0.0
964.1, 55.7, | , 21.4, 0.0, 44.0, | ,  6000,  5826,  1000,  1036, | , -3.4, -2421.2, -44.552, |, 0.0
965.1, 56.0, | , 21.4, 0.0, 44.7, | ,  6000,  5831,  1000,  1045, | , -3.4, -2421.2, -44.635, |, 0.0
966.1, 56.5, | , 21.4, 0.0, 44.8, | ,  6000,  5824,  1000,  1035, | , -3.4, -2420.7, -44.520, |, 0.0
967.1, 57.3, | , 21.4, 0.0, 45.2, | ,  6000,  5831,  1000,  1042, | , -3.4, -2420.7, -44.616, |, 0.0
968.2, 57.8, | , 21.4, 0.0, 44.9, | ,  6000,  5832,  1000,  1039, | , -3.4, -2420.7, -44.603, |, 0.0
969.2, 58.3, | , 21.4, 0.0, 44.4, | ,  6000,  5828,  1000,  1058, | , -3.4, -2421.2, -44.707, |, 0.0
970.2, 58.6, | , 21.4, 0.0, 45.4, | ,  6000,  5824,  1000,  1055, | , -3.4, -2421.2, -44.658, |, 0.0
971.2, 59.1, | , 21.4, 0.0, 45.4, | ,  6000,  5828,  1000,  1038, | , -3.4, -2421.2, -44.575, |, 0.0
972.2, 59.6, | , 21.4, 0.0, 45.6, | ,  6000,  5819,  1000,  1035, | , -3.4, -2420.7, -44.487, |, 0.0
973.2, 59.6, | , 21.4, 0.0, 45.3, | ,  6000,  5823,  1000,  1033, | , -3.4, -2422.0, -44.524, |, 0.0
974.2, 59.8, | , 21.4, 0.0, 46.1, | ,  6000,  5817,  1000,  1023, | , -3.4, -2420.7, -44.397, |, 0.0
975.2, 59.9, | , 21.4, 0.0, 41.9, | ,  6000,  5817,  1000,   999, | , -3.4, -2422.0, -44.265, |, 0.0
976.2, 59.5, | , 21.4, 0.0, 45.4, | ,  6000,  5818,  1000,   979, | , -3.4, -2421.2, -44.129, |, 0.0
977.2, 59.6, | , 21.4, 0.0, 46.1, | ,  6000,  5818,  1000,   989, | , -3.4, -2421.2, -44.191, |, 0.0
978.3, 60.4, | , 21.4, 0.0, 38.6, | ,  6000,  5809,  1000,   984, | , -3.4, -2423.7, -44.150, |, 0.0
979.3, 59.6, | , 21.4, 0.0, 45.8, | ,  6000,  5818,  1000,   962, | , -3.4, -2421.2, -44.015, |, 0.0
980.3, 59.6, | , 21.4, 0.0, 46.3, | ,  6000,  5811,  1000,   984, | , -3.4, -2421.2, -44.115, |, 0.0
981.3, 59.8, | , 21.4, 0.0, 46.7, | ,  6000,  5811,  1000,   975, | , -3.4, -2421.2, -44.054, |, 0.0
982.3, 59.6, | , 21.4, 0.0, 45.9, | ,  6000,  5809,  1000,   993, | , -3.4, -2421.2, -44.160, |, 0.0
983.3, 60.0, | , 21.4, 0.0, 39.9, | ,  6000,  5812,  1000,   969, | , -3.4, -2422.5, -44.043, |, 0.0
984.3, 59.8, | , 21.4, 0.0, 46.4, | ,  6000,  5815,  1000,   969, | , -3.4, -2421.2, -44.044, |, 0.0
985.3, 59.8, | , 21.4, 0.0, 46.9, | ,  6000,  5807,  1000,   984, | , -3.4, -2420.7, -44.076, |, 0.0
986.3, 59.6, | , 21.4, 0.0, 47.0, | ,  6000,  5811,  1000,   965, | , -3.4, -2421.6, -43.998, |, 0.0
987.4, 59.6, | , 21.4, 0.0, 43.0, | ,  6000,  5811,  1000,   989, | , -3.4, -2421.2, -44.142, |, 0.0
988.4, 59.8, | , 21.4, 0.0, 45.3, | ,  6000,  5816,  1000,   965, | , -3.4, -2421.2, -44.023, |, 0.0
989.4, 60.2, | , 21.4, 0.0, 39.3, | ,  6000,  5814,  1000,   981, | , -3.4, -2422.0, -44.129, |, 0.0
990.4, 59.9, | , 21.4, 0.0, 42.9, | ,  6000,  5815,  1000,   976, | , -3.4, -2422.9, -44.120, |, 0.0
991.4, 59.6, | , 21.4, 0.0, 47.9, | ,  6000,  5816,  1000,   986, | , -3.4, -2420.7, -44.153, |, 0.0
992.4, 59.7, | , 21.4, 0.0, 47.8, | ,  6000,  5815,  1000,   987, | , -3.4, -2420.7, -44.152, |, 0.0
993.4, 60.0, | , 21.4, 0.0, 42.0, | ,  6000,  5813,  1000,   974, | , -3.4, -2422.9, -44.090, |, 0.0
994.4, 59.5, | , 21.4, 0.0, 48.2, | ,  6000,  5810,  1000,   968, | , -3.4, -2420.7, -43.997, |, 0.0
995.4, 59.7, | , 21.4, 0.0, 48.0, | ,  6000,  5815,  1000,   984, | , -3.4, -2421.2, -44.140, |, 0.0
996.5, 59.6, | , 21.4, 0.0, 47.2, | ,  6000,  5807,  1000,   963, | , -3.4, -2421.2, -43.952, |, 0.0
997.5, 59.5, | , 21.4, 0.0, 48.4, | ,  6000,  5814,  1000,   971, | , -3.4, -2420.7, -44.046, |, 0.0
998.5, 59.6, | , 21.4, 0.0, 46.9, | ,  6000,  5815,  1000,   993, | , -3.4, -2421.2, -44.203, |, 0.0
999.5, 59.5, | , 21.4, 0.0, 48.4, | ,  6000,  5810,  1000,   983, | , -3.4, -2421.2, -44.100, |, 0.0
1000.5, 59.6, | , 21.4, 0.0, 48.9, | ,  6000,  5809,  1000,   961, | , -3.4, -2421.2, -43.950, |, 0.0
1001.5, 59.5, | , 21.4, 0.0, 48.7, | ,  6000,  5809,  1000,   990, | , -3.4, -2420.7, -44.129, |, 0.0
1002.5, 59.6, | , 21.4, 0.0, 49.0, | ,  6000,  5814,  1000,   964, | , -3.4, -2420.7, -43.998, |, 0.0
1003.5, 59.8, | , 21.4, 0.0, 48.4, | ,  6000,  5815,  1000,   982, | , -3.4, -2420.7, -44.118, |, 0.0
1004.5, 59.9, | , 21.4, 0.0, 49.0, | ,  6000,  5816,  1000,   971, | , -3.4, -2420.7, -44.058, |, 0.0
1005.5, 60.6, | , 21.4, 0.0, 49.4, | ,  6000,  5819,  1000,  1007, | , -3.4, -2421.2, -44.311, |, 0.0
1006.5, 61.3, | , 21.4, 0.0, 49.8, | ,  6000,  5825,  1000,  1045, | , -3.4, -2420.7, -44.592, |, 0.0
1007.6, 61.7, | , 21.4, 0.0, 49.4, | ,  6000,  5824,  1000,  1044, | , -3.4, -2420.7, -44.581, |, 0.0
1008.6, 62.4, | , 21.4, 0.0, 48.8, | ,  6000,  5820,  1000,  1049, | , -3.4, -2421.6, -44.599, |, 0.0
1009.6, 63.1, | , 21.4, 0.0, 49.9, | ,  6000,  5833,  1000,  1059, | , -3.4, -2421.2, -44.743, |, 0.0
1010.6, 63.5, | , 21.4, 0.0, 49.9, | ,  6000,  5798,  1000,  1166, | , -3.4, -2421.2, -45.210, |, 0.0
1011.6, 64.0, | , 21.4, 0.0, 49.9, | ,  6000,  5654,  1000,  1286, | , -3.4, -2421.2, -45.055, |, 0.0
1012.6, 64.7, | , 21.4, 0.0, 50.1, | ,  6000,  5699,  1000,  1497, | , -3.4, -2420.7, -46.706, |, 0.0
1013.6, 65.5, | , 21.4, 0.0, 49.8, | ,  6000,  5747,  1000,  1256, | , -3.4, -2421.2, -45.464, |, 0.0
1014.6, 65.8, | , 21.4, 0.0, 50.8, | ,  6000,  5771,  1000,   758, | , -3.4, -2420.7, -42.381, |, 0.0
1015.6, 66.2, | , 21.4, 0.0, 50.7, | ,  6000,  5797,  1000,   644, | , -3.4, -2420.7, -41.804, |, 0.0
1016.6, 66.8, | , 21.4, 0.0, 50.6, | ,  6000,  5808,  1000,   844, | , -3.4, -2421.2, -43.187, |, 0.0
1017.7, 67.5, | , 21.4, 0.0, 51.2, | ,  6000,  5818,  1000,   898, | , -3.4, -2420.3, -43.586, |, 0.0
1018.7, 68.1, | , 21.4, 0.0, 50.0, | ,  6000,  5818,  1000,   941, | , -3.4, -2421.2, -43.879, |, 0.0
1019.7, 68.4, | , 21.4, 0.0, 51.2, | ,  6000,  5827,  1000,   972, | , -3.4, -2421.2, -44.143, |, 0.0
1020.7, 69.3, | , 21.4, 0.0, 51.4, | ,  6000,  5827,  1000,  1002, | , -3.4, -2421.2, -44.333, |, 0.0
1021.7, 69.7, | , 21.4, 0.0, 51.7, | ,  6000,  5829,  1000,   999, | , -3.4, -2420.7, -44.319, |, 0.0
1022.7, 70.2, | , 21.4, 0.0, 50.6, | ,  6000,  5832,  1000,  1011, | , -3.4, -2421.2, -44.427, |, 0.0
1023.7, 70.7, | , 21.4, 0.0, 50.9, | ,  6000,  5828,  1000,  1024, | , -3.4, -2421.2, -44.483, |, 0.0
1024.7, 71.4, | , 21.4, 0.0, 51.9, | ,  6000,  5830,  1000,  1025, | , -3.4, -2420.7, -44.497, |, 0.0
1025.7, 71.8, | , 21.4, 0.0, 51.9, | ,  6000,  5826,  1000,  1020, | , -3.4, -2420.7, -44.436, |, 0.0
1026.7, 72.3, | , 21.4, 0.0, 51.6, | ,  6000,  5831,  1000,  1024, | , -3.4, -2420.7, -44.498, |, 0.0
1027.7, 72.8, | , 21.4, 0.0, 52.4, | ,  6000,  5835,  1000,  1031, | , -3.4, -2421.2, -44.574, |, 0.0
1028.8, 73.7, | , 21.4, 0.0, 51.8, | ,  6000,  5829,  1000,  1038, | , -3.4, -2420.7, -44.576, |, 0.0
1029.8, 74.0, | , 21.4, 0.0, 52.1, | ,  6000,  5829,  1000,  1023, | , -3.4, -2421.2, -44.481, |, 0.0
1030.8, 74.6, | , 21.4, 0.0, 52.2, | ,  6000,  5827,  1000,  1034, | , -3.4, -2420.7, -44.533, |, 0.0
1031.8, 75.1, | , 21.4, 0.0, 52.8, | ,  6000,  5829,  1000,  1023, | , -3.4, -2421.2, -44.483, |, 0.0
1032.8, 75.8, | , 21.4, 0.0, 52.9, | ,  6000,  5831,  1000,  1028, | , -3.4, -2420.7, -44.525, |, 0.0
1033.8, 76.2, | , 21.4, 0.0, 52.2, | ,  6000,  5828,  1000,  1044, | , -3.4, -2421.2, -44.613, |, 0.0
1034.8, 76.7, | , 21.4, 0.0, 53.1, | ,  6000,  5828,  1000,  1050, | , -3.4, -2421.2, -44.651, |, 0.0
1035.8, 77.4, | , 21.4, 0.0, 53.1, | ,  6000,  5831,  1000,  1049, | , -3.4, -2421.2, -44.664, |, 0.0
1036.8, 78.0, | , 21.4, 0.0, 53.5, | ,  6000,  5828,  1000,  1038, | , -3.4, -2420.7, -44.567, |, 0.0
1037.8, 78.3, | , 21.4, 0.0, 53.2, | ,  6000,  5830,  1000,  1035, | , -3.4, -2421.2, -44.571, |, 0.0
1038.8, 79.1, | , 21.4, 0.0, 52.8, | ,  6000,  5829,  1000,  1057, | , -3.4, -2421.2, -44.701, |, 0.0
1039.9, 79.4, | , 21.4, 0.0, 53.3, | ,  6000,  5825,  1000,  1051, | , -3.4, -2421.2, -44.641, |, 0.0
1040.9, 79.3, | , 21.4, 0.0, 53.7, | ,  6000,  5822,  1000,  1031, | , -3.4, -2421.2, -44.490, |, 0.0
1041.9, 79.3, | , 21.4, 0.0, 53.7, | ,  6000,  5822,  1000,  1017, | , -3.4, -2420.7, -44.392, |, 0.0
1042.9, 79.6, | , 21.4, 0.0, 54.1, | ,  6000,  5813,  1000,  1010, | , -3.4, -2420.7, -44.291, |, 0.0
1043.9, 79.6, | , 21.4, 0.0, 53.5, | ,  6000,  5817,  1000,   983, | , -3.4, -2421.2, -44.145, |, 0.0
1044.9, 79.4, | , 21.4, 0.0, 54.3, | ,  6000,  5820,  1000,   973, | , -3.4, -2420.7, -44.091, |, 0.0
1045.9, 79.3, | , 21.4, 0.0, 54.3, | ,  6000,  5811,  1000,   997, | , -3.4, -2420.7, -44.189, |, 0.0
1046.9, 79.5, | , 21.4, 0.0, 54.4, | ,  6000,  5814,  1000,   980, | , -3.4, -2421.2, -44.110, |, 0.0
1047.9, 79.6, | , 21.4, 0.0, 54.9, | ,  6000,  5814,  1000,   990, | , -3.4, -2420.3, -44.157, |, 0.0
1048.9, 79.4, | , 21.4, 0.0, 53.7, | ,  6000,  5811,  1000,   990, | , -3.4, -2420.7, -44.143, |, 0.0
1049.9, 79.4, | , 21.4, 0.0, 54.6, | ,  6000,  5814,  1000,   990, | , -3.4, -2421.2, -44.174, |, 0.0
1051.0, 79.5, | , 21.4, 0.0, 54.8, | ,  6000,  5814,  1000,   988, | , -3.4, -2420.7, -44.149, |, 0.0
1052.0, 79.5, | , 21.4, 0.0, 55.0, | ,  6000,  5808,  1000,   990, | , -3.4, -2420.7, -44.130, |, 0.0
1053.0, 79.3, | , 21.4, 0.0, 55.3, | ,  6000,  5814,  1000,   984, | , -3.4, -2421.2, -44.136, |, 0.0
1054.0, 79.6, | , 21.4, 0.0, 54.6, | ,  6000,  5809,  1000,   988, | , -3.4, -2421.2, -44.126, |, 0.0
1055.0, 80.2, | , 21.4, 0.0, 46.8, | ,  6000,  5813,  1000,   966, | , -3.4, -2422.5, -44.031, |, 0.0
1056.0, 79.3, | , 21.4, 0.0, 55.4, | ,  6000,  5808,  1000,   973, | , -3.4, -2420.7, -44.013, |, 0.0
1057.0, 79.3, | , 21.4, 0.0, 55.9, | ,  6000,  5813,  1000,   982, | , -3.4, -2420.7, -44.109, |, 0.0
1058.0, 79.5, | , 21.4, 0.0, 55.9, | ,  6000,  5814,  1000,   992, | , -3.4, -2420.7, -44.175, |, 0.0
1059.0, 79.4, | , 21.4, 0.0, 55.0, | ,  6000,  5816,  1000,   970, | , -3.4, -2421.2, -44.051, |, 0.0
1060.0, 79.3, | , 21.4, 0.0, 55.9, | ,  6000,  5817,  1000,   971, | , -3.4, -2420.7, -44.055, |, 0.0
1061.1, 79.3, | , 21.4, 0.0, 56.2, | ,  6000,  5810,  1000,   982, | , -3.4, -2420.7, -44.084, |, 0.0
1062.1, 79.6, | , 21.4, 0.0, 56.7, | ,  6000,  5814,  1000,   984, | , -3.4, -2420.7, -44.124, |, 0.0
1063.1, 79.3, | , 21.4, 0.0, 56.6, | ,  6000,  5814,  1000,   990, | , -3.4, -2421.2, -44.169, |, 0.0
1064.1, 79.4, | , 21.4, 0.0, 56.0, | ,  6000,  5809,  1000,   992, | , -3.4, -2421.2, -44.150, |, 0.0
1065.1, 79.3, | , 21.4, 0.0, 57.0, | ,  6000,  5813,  1000,   993, | , -3.4, -2420.7, -44.176, |, 0.0
1066.1, 79.6, | , 21.4, 0.0, 57.4, | ,  6000,  5815,  1000,   967, | , -3.4, -2420.7, -44.022, |, 0.0
1067.1, 79.3, | , 21.4, 0.0, 56.6, | ,  6000,  5813,  1000,   992, | , -3.4, -2421.2, -44.177, |, 0.0
1068.1, 79.3, | , 21.4, 0.0, 56.7, | ,  6000,  5814,  1000,   981, | , -3.4, -2420.7, -44.105, |, 0.0
1069.1, 79.6, | , 21.4, 0.0, 56.7, | ,  6000,  5809,  1000,   980, | , -3.4, -2421.2, -44.077, |, 0.0
1070.1, 79.6, | , 21.4, 0.0, 57.9, | ,  6000,  5812,  1000,   987, | , -3.4, -2420.7, -44.134, |, 0.0
1071.1, 79.3, | , 21.4, 0.0, 57.6, | ,  6000,  5808,  1000,   986, | , -3.4, -2421.2, -44.108, |, 0.0
1072.2, 79.5, | , 21.4, 0.0, 57.6, | ,  6000,  5812,  1000,   965, | , -3.4, -2420.7, -43.990, |, 0.0
1073.2, 80.3, | , 21.4, 0.0, 58.2, | ,  6000,  5821,  1000,   988, | , -3.4, -2421.2, -44.202, |, 0.0
1074.2, 80.7, | , 21.4, 0.0, 57.2, | ,  6000,  5826,  1000,  1035, | , -3.4, -2421.2, -44.537, |, 0.0
1075.2, 81.2, | , 21.4, 0.0, 58.1, | ,  6000,  5823,  1000,  1045, | , -3.4, -2421.2, -44.586, |, 0.0
1076.2, 82.1, | , 21.4, 0.0, 58.3, | ,  6000,  5827,  1000,  1049, | , -3.4, -2420.7, -44.632, |, 0.0
1077.2, 82.4, | , 21.4, 0.0, 58.8, | ,  6000,  5833,  1000,  1118, | , -3.4, -2420.7, -45.118, |, 0.0
1078.2, 83.0, | , 21.5, 0.0, 58.3, | ,  6000,  5827,  1000,  1204, | , -3.4, -2421.2, -45.647, |, 0.0
1079.2, 83.7, | , 21.4, 0.0, 57.9, | ,  6000,  5692,  1000,  1393, | , -3.4, -2421.2, -45.993, |, 0.0
1080.2, 84.2, | , 21.4, 0.0, 58.7, | ,  6000,  5645,  1000,  1609, | , -3.4, -2421.2, -47.096, |, 0.0
1081.2, 85.2, | , 21.4, 0.0, 58.9, | ,  6000,  5700,  1000,  1895, | , -3.4, -2420.7, -49.299, |, 0.0
1082.3, 85.4, | , 21.4, 0.0, 59.1, | ,  6000,  5754,  1000,  1373, | , -3.4, -2421.2, -46.271, |, 0.0
1083.3, 85.9, | , 21.4, 0.0, 59.3, | ,  6000,  5785,  1000,   845, | , -3.4, -2420.7, -43.035, |, 0.0
1084.3, 86.8, | , 21.4, 0.0, 58.8, | ,  6000,  5797,  1000,   793, | , -3.4, -2420.7, -42.775, |, 0.0
1085.3, 87.0, | , 21.5, 0.0, 59.4, | ,  6000,  5809,  1000,   945, | , -3.4, -2421.2, -43.842, |, 0.0
1086.3, 87.6, | , 21.5, 0.0, 59.8, | ,  6000,  5812,  1000,   943, | , -3.4, -2420.7, -43.843, |, 0.0
1087.3, 88.7, | , 21.5, 0.0, 55.3, | ,  6000,  5825,  1000,   970, | , -3.4, -2421.6, -44.117, |, 0.0
1088.3, 89.0, | , 21.5, 0.0, 60.0, | ,  6000,  5827,  1000,   998, | , -3.4, -2420.7, -44.304, |, 0.0
1089.3, 89.4, | , 21.5, 0.0, 59.2, | ,  6000,  5825,  1000,  1003, | , -3.4, -2421.2, -44.330, |, 0.0
1090.3, 89.9, | , 21.5, 0.0, 59.8, | ,  6000,  5831,  1000,  1022, | , -3.4, -2420.7, -44.478, |, 0.0
1091.3, 90.7, | , 21.5, 0.0, 60.4, | ,  6000,  5828,  1000,  1016, | , -3.4, -2421.2, -44.427, |, 0.0
1092.3, 90.9, | , 21.5, 0.0, 60.1, | ,  6000,  5822,  1000,  1033, | , -3.4, -2420.7, -44.497, |, 0.0
1093.4, 91.5, | , 21.5, 0.0, 60.1, | ,  6000,  5829,  1000,  1033, | , -3.4, -2421.2, -44.548, |, 0.0
1094.4, 92.1, | , 21.5, 0.0, 59.9, | ,  6000,  5830,  1000,  1035, | , -3.4, -2421.2, -44.566, |, 0.0
1095.4, 92.9, | , 21.5, 0.0, 61.2, | ,  6000,  5833,  1000,  1022, | , -3.4, -2420.7, -44.497, |, 0.0
1096.4, 93.2, | , 21.5, 0.0, 61.3, | ,  6000,  5829,  1000,  1048, | , -3.4, -2420.7, -44.639, |, 0.0
1097.4, 93.7, | , 21.5, 0.0, 61.0, | ,  6000,  5827,  1000,  1038, | , -3.4, -2420.7, -44.561, |, 0.0
1098.4, 94.2, | , 21.5, 0.0, 60.8, | ,  6000,  5832,  1000,  1047, | , -3.4, -2420.7, -44.654, |, 0.0
1099.4, 95.2, | , 21.5, 0.0, 60.4, | ,  6000,  5828,  1000,  1048, | , -3.4, -2420.7, -44.633, |, 0.0
1100.4, 95.3, | , 21.5, 0.0, 61.0, | ,  6000,  5830,  1000,  1034, | , -3.4, -2420.7, -44.549, |, 0.0
1101.4, 95.9, | , 21.5, 0.0, 61.7, | ,  6000,  5830,  1000,  1037, | , -3.4, -2421.2, -44.579, |, 0.0
1102.4, 96.7, | , 21.5, 0.0, 62.0, | ,  6000,  5829,  1000,  1042, | , -3.4, -2420.7, -44.599, |, 0.0
1103.4, 97.3, | , 21.5, 0.0, 62.1, | ,  6000,  5824,  1000,  1028, | , -3.4, -2420.7, -44.478, |, 0.0
1104.5, 97.6, | , 21.5, 0.0, 61.3, | ,  6000,  5826,  1000,  1039, | , -3.4, -2421.2, -44.568, |, 0.0
1105.5, 98.4, | , 21.5, 0.0, 62.3, | ,  6000,  5826,  1000,  1046, | , -3.4, -2421.2, -44.609, |, 0.0
1106.5, 98.9, | , 21.5, 0.0, 62.6, | ,  6000,  5828,  1000,  1058, | , -3.4, -2421.2, -44.707, |, 0.0
1107.5, 99.0, | , 21.5, 0.0, 62.7, | ,  6000,  5830,  1000,  1048, | , -3.4, -2420.7, -44.645, |, 0.0
1108.5, 99.3, | , 21.5, 0.0, 62.6, | ,  6000,  5826,  1000,  1050, | , -3.4, -2421.2, -44.644, |, 0.0
1109.5, 99.7, | , 21.5, 0.0, 62.2, | ,  6000,  5821,  1000,  1008, | , -3.4, -2420.7, -44.330, |, 0.0
1110.5, 99.3, | , 21.5, 0.0, 62.8, | ,  6000,  5819,  1000,   985, | , -3.4, -2420.7, -44.159, |, 0.0
1111.5, 99.3, | , 21.5, 0.0, 63.0, | ,  6000,  5821,  1000,   978, | , -3.4, -2420.7, -44.133, |, 0.0
1112.5, 99.4, | , 21.5, 0.0, 63.0, | ,  6000,  5819,  1000,   995, | , -3.4, -2421.2, -44.238, |, 0.0
1113.5, 99.3, | , 21.5, 0.0, 63.2, | ,  6000,  5819,  1000,   982, | , -3.4, -2420.7, -44.146, |, 0.0
1114.5, 99.4, | , 21.5, 0.0, 62.2, | ,  6000,  5813,  1000,   978, | , -3.4, -2421.2, -44.088, |, 0.0
1115.6, 99.3, | , 21.5, 0.0, 63.4, | ,  6000,  5814,  1000,   975, | , -3.4, -2420.7, -44.066, |, 0.0
1116.6, 99.3, | , 21.5, 0.0, 63.8, | ,  6000,  5819,  1000,   978, | , -3.4, -2421.2, -44.128, |, 0.0
1117.6, 99.6, | , 21.5, 0.0, 64.2, | ,  6000,  5815,  1000,   974, | , -3.4, -2420.7, -44.065, |, 0.0
1118.6, 99.3, | , 21.5, 0.0, 63.8, | ,  6000,  5814,  1000,   977, | , -3.4, -2420.7, -44.077, |, 0.0
1119.6, 99.5, | , 21.5, 0.0, 63.3, | ,  6000,  5808,  1000,   990, | , -3.4, -2420.7, -44.121, |, 0.0
1120.6, 100.3, | , 21.5, 0.0, 64.4, | ,  6000,  5821,  1000,   993, | , -3.4, -2420.7, -44.230, |, 0.0
1121.6, 101.6, | , 21.5, 0.0, 55.1, | ,  6000,  5823,  1000,  1038, | , -3.4, -2421.6, -44.554, |, 0.0
1122.6, 101.2, | , 21.5, 0.0, 64.2, | ,  6000,  5832,  1000,  1060, | , -3.4, -2421.2, -44.744, |, 0.0
1123.6, 101.7, | , 21.5, 0.0, 64.6, | ,  6000,  5824,  1000,  1052, | , -3.4, -2420.7, -44.630, |, 0.0
1124.6, 102.7, | , 21.5, 0.0, 64.4, | ,  6000,  5827,  1000,  1057, | , -3.4, -2421.2, -44.696, |, 0.0
1125.6, 103.0, | , 21.5, 0.0, 64.5, | ,  6000,  5829,  1000,  1070, | , -3.4, -2421.2, -44.786, |, 0.0
1126.7, 104.2, | , 21.5, 0.0, 56.8, | ,  6000,  5823,  1000,  1109, | , -3.4, -2421.6, -45.007, |, 0.0
1127.7, 104.1, | , 21.5, 0.0, 65.0, | ,  6000,  5831,  1000,  1310, | , -3.4, -2421.2, -46.363, |, 0.0
1128.7, 105.0, | , 21.5, 0.0, 65.6, | ,  6000,  5650,  1000,  1573, | , -3.4, -2420.3, -46.876, |, 0.0
1129.7, 105.6, | , 21.5, 0.0, 64.6, | ,  6000,  5696,  1000,  1887, | , -3.4, -2421.2, -49.232, |, 0.0
1130.7, 106.1, | , 21.5, 0.0, 65.3, | ,  6000,  5755,  1000,  1846, | , -3.4, -2421.2, -49.345, |, 0.0
1131.7, 106.8, | , 21.5, 0.0, 65.9, | ,  6000,  5774,  1000,  1152, | , -3.4, -2421.2, -44.965, |, 0.0
1132.7, 107.3, | , 21.5, 0.0, 65.8, | ,  6000,  5794,  1000,   774, | , -3.4, -2420.7, -42.631, |, 0.0
1133.7, 107.6, | , 21.5, 0.0, 66.2, | ,  6000,  5808,  1000,   963, | , -3.4, -2420.7, -43.953, |, 0.0
1134.7, 108.6, | , 21.5, 0.0, 65.6, | ,  6000,  5818,  1000,   978, | , -3.4, -2421.2, -44.120, |, 0.0
1135.7, 108.7, | , 21.5, 0.0, 66.1, | ,  6000,  5823,  1000,   987, | , -3.4, -2420.7, -44.204, |, 0.0
1136.8, 109.3, | , 21.5, 0.0, 66.4, | ,  6000,  5825,  1000,  1009, | , -3.4, -2421.2, -44.365, |, 0.0
1137.8, 109.8, | , 21.5, 0.0, 65.8, | ,  6000,  5832,  1000,  1024, | , -3.4, -2420.7, -44.506, |, 0.0
1138.8, 110.8, | , 21.5, 0.0, 66.7, | ,  6000,  5830,  1000,  1035, | , -3.4, -2421.2, -44.562, |, 0.0
1139.8, 111.1, | , 21.5, 0.0, 65.9, | ,  6000,  5829,  1000,  1038, | , -3.4, -2421.2, -44.583, |, 0.0
1140.8, 111.6, | , 21.5, 0.0, 66.4, | ,  6000,  5825,  1000,  1015, | , -3.4, -2420.7, -44.397, |, 0.0
1141.8, 112.1, | , 21.5, 0.0, 67.1, | ,  6000,  5826,  1000,  1028, | , -3.4, -2421.2, -44.498, |, 0.0
1142.8, 112.9, | , 21.5, 0.0, 67.0, | ,  6000,  5837,  1000,  1031, | , -3.4, -2420.3, -44.571, |, 0.0
1143.8, 113.3, | , 21.5, 0.0, 67.1, | ,  6000,  5830,  1000,  1044, | , -3.4, -2421.2, -44.623, |, 0.0
1144.8, 113.8, | , 21.5, 0.0, 67.4, | ,  6000,  5831,  1000,  1042, | , -3.4, -2420.7, -44.610, |, 0.0
1145.8, 114.8, | , 21.5, 0.0, 67.0, | ,  6000,  5825,  1000,  1036, | , -3.4, -2421.2, -44.539, |, 0.0
1146.9, 115.3, | , 21.5, 0.0, 68.0, | ,  6000,  5835,  1000,  1042, | , -3.4, -2420.7, -44.638, |, 0.0
1147.9, 115.4, | , 21.5, 0.0, 67.7, | ,  6000,  5827,  1000,  1036, | , -3.4, -2396.8, -44.103, |, 0.0
1148.9, 116.1, | , 21.5, 0.0, 68.0, | ,  6000,  5829,  1000,  1038, | , -3.4,  -5.2, -0.095, |, 0.0
1149.9, 116.9, | , 21.5, 0.0, 68.5, | ,  6000,  5829,  1000,  1053, | , -3.4,  -7.3, -0.135, |, 0.0
1150.9, 117.2, | , 21.5, 0.0, 67.5, | ,  6000,  5826,  1000,  1031, | , -3.4,  -6.0, -0.110, |, 0.0
1151.9, 117.6, | , 21.5, 0.0, 68.5, | ,  6000,  5828,  1000,  1033, | , -3.4,  -5.6, -0.103, |, 0.0
1152.9, 118.2, | , 21.5, 0.0, 68.4, | ,  6000,  5825,  1000,  1042, | , -3.4,  -1.7, -0.032, |, 0.0
1153.9, 118.6, | , 21.5, 0.0, 68.6, | ,  6000,  5833,  1000,  1035, | , -3.4, -10.7, -0.197, |, 0.0
1154.9, 118.8, | , 21.5, 0.0, 69.1, | ,  6000,  5818,  1000,  1021, | , -3.4, -11.6, -0.212, |, 0.0
1155.9, 119.1, | , 21.5, 0.0, 67.8, | ,  6000,  5825,  1000,  1009, | , -3.4, -15.9, -0.290, |, 0.0
1156.9, 118.8, | , 21.5, 0.0, 69.2, | ,  6000,  5821,  1000,   978, | , -3.4,   3.8, 0.070, |, 0.0
1158.0, 119.2, | , 21.5, 0.0, 69.8, | ,  6000,  5819,  1000,   967, | , -3.4, -14.2, -0.257, |, 0.0
1159.0, 118.8, | , 21.5, 0.0, 69.4, | ,  6000,  5820,  1000,   990, | , -3.4, -16.7, -0.305, |, 0.0
1160.0, 118.8, | , 21.5, 0.0, 69.7, | ,  6000,  5815,  1000,   977, | , -3.4,  17.5, 0.319, |, 0.0
1161.0, 119.3, | , 21.5, 0.0, 69.3, | ,  6000,  5815,  1000,   982, | , -3.4,  -7.3, -0.133, |, 0.0
1162.0, 119.2, | , 21.5, 0.0, 70.3, | ,  6000,  5815,  1000,   971, | , -3.4,  -9.0, -0.164, |, 0.0
1163.0, 118.9, | , 21.5, 0.0, 70.3, | ,  6000,  5812,  1000,   994, | , -3.4, -13.7, -0.250, |, 0.0
1164.0, 119.1, | , 21.5, 0.0, 70.1, | ,  6000,  5819,  1000,   988, | , -3.4,  18.4, 0.335, |, 0.0
1165.0, 120.0, | , 21.5, 0.0, 70.3, | ,  6000,  5825,  1000,  1012, | , -3.4,  22.3, 0.407, |, 0.0
1166.0, 120.3, | , 21.5, 0.0, 69.7, | ,  6000,  5828,  1000,  1045, | , -3.4,  -6.9, -0.126, |, 0.0
1167.0, 120.8, | , 21.5, 0.0, 70.7, | ,  6000,  5828,  1000,  1055, | , -3.4,  -0.5, -0.008, |, 0.0
1168.0, 121.7, | , 21.5, 0.0, 70.8, | ,  6000,  5831,  1000,  1080, | , -3.4, -10.7, -0.198, |, 0.0
1169.1, 122.0, | , 21.5, 0.0, 70.9, | ,  6000,  5827,  1000,  1102, | , -3.4,  -4.3, -0.080, |, 0.0
1170.1, 122.6, | , 21.5, 0.0, 71.0, | ,  6000,  5827,  1000,  1244, | , -3.4,  -8.6, -0.163, |, 0.0
1171.1, 123.4, | , 21.5, 0.0, 70.3, | ,  6000,  5834,  1000,  1504, | , -3.4, -14.6, -0.286, |, 0.0
1172.1, 124.3, | , 21.5, 0.0, 71.2, | ,  6000,  5828,  1000,  1871, | , -3.4, -10.3, -0.212, |, 0.0
1173.1, 124.8, | , 21.5, 0.0, 71.1, | ,  6000,  5830,  1000,  2278, | , -3.4, -16.3, -0.354, |, 0.0
1174.1, 125.7, | , 21.5, 0.0, 71.4, | ,  6000,  5834,  1000,  3069, | , -3.4, -13.7, -0.327, |, 0.0
1175.1, 126.5, | , 21.5, 0.0, 71.2, | ,  6000,  5725,  1000,  3108, | , -3.4,  13.3, 0.313, |, 0.0
1176.1, 128.0, | , 21.5, 0.0, 71.5, | ,  6000,  5657,  1000,  4009, | , -3.4,  -5.2, -0.134, |, 0.0
1177.1, 128.8, | , 21.5, 0.0, 71.3, | ,  6000,  5714,  1000,  5428, | , -3.4,   4.7, 0.140, |, 0.0
1178.1, 130.1, | , 21.5, 0.0, 72.3, | ,  6000,  5765,  1000,  7112, | , -3.4,   1.3, 0.043, |, 0.0
1179.2, 131.1, | , 21.5, 0.0, 72.5, | ,  6000,  5794,  1000,  5278, | , -3.4, -12.9, -0.381, |, 0.0
1180.2, 131.6, | , 21.5, 0.0, 72.6, | ,  6000,  5810,  1000,  3313, | , -3.4, -12.9, -0.314, |, 0.0
1181.2, 131.8, | , 21.5, 0.0, 72.0, | ,  6000,  5808,  1000,  2481, | , -3.4,  19.3, 0.427, |, 0.0
1182.2, 132.3, | , 21.5, 0.0, 72.7, | ,  6000,  5824,  1000,  1965, | , -3.4,  23.5, 0.490, |, 0.0
1183.2, 133.7, | , 21.5, 0.0, 69.9, | ,  6000,  5825,  1000,  1605, | , -3.4,  -8.2, -0.162, |, 0.0
1184.2, 133.7, | , 21.5, 0.0, 73.5, | ,  6000,  5825,  1000,  1415, | , -3.4, -12.4, -0.241, |, 0.0
1185.2, 133.9, | , 21.5, 0.0, 73.1, | ,  6000,  5834,  1000,  1271, | , -3.4, -16.7, -0.318, |, 0.0
1186.2, 134.6, | , 21.5, 0.0, 72.6, | ,  6000,  5829,  1000,  1188, | , -3.4,  22.3, 0.418, |, 0.0
1187.2, 135.4, | , 21.5, 0.0, 73.8, | ,  6000,  5829,  1000,  1145, | , -3.4,  -3.5, -0.064, |, 0.0
1188.2, 135.6, | , 21.5, 0.0, 73.7, | ,  6000,  5832,  1000,  1091, | , -3.4, -14.6, -0.270, |, 0.0
1189.2, 136.1, | , 21.5, 0.0, 73.8, | ,  6000,  5835,  1000,  1089, | , -3.4,  22.7, 0.420, |, 0.0
