Repository: jdhuang-csm/Ru-BCA

## Methods
* (BaO)<sub>x</sub>-(CaO)<sub>y</sub>-(Al<sub>2</sub>O<sub>3</sub>)<sub>1-x-y</sub> (BCA) catalyst supports were synthesized via sol-gel and solid-state methods. 
* Ru/BCA catalysts were prepared via incipient wetness impregnation to achieve 1 wt. % Ru loading.
* Ammonia synthesis rates were measured for Ru/BCA catalysts in a packed-bed reactor at 480-600<sup>o</sup>C, 10 bar, and space velocities up to 1.3 x 10<sup>6</sup> ml g<sub>cat</sub><sup>-1</sup> h<sup>-1</sup>.
* A machine learning (ML) model was employed to improve understanding of the behavior of Ru/BCA catalysts.
* A microkinetic model was developed to describe the best-performing catalyst.

File: data/init_files_Cadigan/BCA411.txt (part 3 of 53)
********** Start test **********
Elapsed time, Pressure, | , LJtemp(C), Inner-Temp, Outer-Temp, | , N2-set, N2-flow, H2-set, H2-flow, | , pH, NH3_ppm, NH3_Prod_rate, |, In222Temp
802.7, 138.6, | , 21.2, 0.0, 36.9, | ,  5000,  4843,  1000,   988, | , -3.4, -12.0, -0.175, |, 0.0
803.7, 138.6, | , 21.2, 0.0, 37.1, | ,  5000,  4843,  1000,   977, | , -3.4, -11.6, -0.169, |, 0.0
804.7, 139.1, | , 21.2, 0.0, 36.4, | ,  5000,  4847,  1000,   969, | , -3.4, -16.7, -0.243, |, 0.0
805.7, 139.0, | , 21.2, 0.0, 37.6, | ,  5000,  4846,  1000,   990, | , -3.4,  18.4, 0.268, |, 0.0
806.8, 139.5, | , 21.2, 0.0, 28.9, | ,  5000,  4846,  1000,   968, | , -3.4,  21.0, 0.305, |, 0.0
807.8, 138.7, | , 21.2, 0.0, 37.0, | ,  5000,  4844,  1000,   979, | , -3.4, -12.4, -0.181, |, 0.0
808.8, 138.6, | , 21.2, 0.0, 37.7, | ,  5000,  4839,  1000,   980, | , -3.4, -14.2, -0.206, |, 0.0
809.8, 138.7, | , 21.2, 0.0, 36.4, | ,  5000,  4842,  1000,   966, | , -3.4, -10.3, -0.150, |, 0.0
810.8, 138.7, | , 21.2, 0.0, 37.5, | ,  5000,  4842,  1000,   968, | , -3.4,  -1.3, -0.019, |, 0.0
811.8, 139.3, | , 21.2, 0.0, 32.4, | ,  5000,  4839,  1000,   992, | , -3.4,   1.7, 0.025, |, 0.0
812.8, 139.0, | , 21.2, 0.0, 37.5, | ,  5000,  4841,  1000,   986, | , -3.4,  12.4, 0.181, |, 0.0
813.8, 138.6, | , 21.2, 0.0, 37.5, | ,  5000,  4840,  1000,   971, | , -3.4,  -4.3, -0.063, |, 0.0
814.8, 138.7, | , 21.2, 0.0, 37.2, | ,  5000,  4839,  1000,   987, | , -3.4, -13.7, -0.200, |, 0.0
815.8, 139.0, | , 21.2, 0.0, 38.3, | ,  5000,  4845,  1000,   988, | , -3.4, -12.9, -0.188, |, 0.0
816.8, 139.0, | , 21.2, 0.0, 38.2, | ,  5000,  4845,  1000,   978, | , -3.4, -11.6, -0.169, |, 0.0
817.9, 138.6, | , 21.3, 0.0, 37.9, | ,  5000,  4841,  1000,   985, | , -3.4,  -8.2, -0.119, |, 0.0
818.9, 138.6, | , 21.2, 0.0, 38.4, | ,  5000,  4844,  1000,   968, | , -3.4,  21.8, 0.317, |, 0.0
819.9, 138.7, | , 21.3, 0.0, 37.7, | ,  5000,  4847,  1000,   978, | , -3.4,  -1.7, -0.025, |, 0.0
820.9, 138.6, | , 21.3, 0.0, 38.4, | ,  5000,  4846,  1000,   969, | , -3.4, -12.0, -0.175, |, 0.0
821.9, 138.6, | , 21.3, 0.0, 38.4, | ,  5000,  4845,  1000,   988, | , -3.4, -11.2, -0.163, |, 0.0
822.9, 138.6, | , 21.3, 0.0, 38.3, | ,  5000,  4842,  1000,   997, | , -3.4,  -0.5, -0.007, |, 0.0
823.9, 139.0, | , 21.3, 0.0, 39.0, | ,  5000,  4845,  1000,   982, | , -3.4,  15.8, 0.231, |, 0.0
824.9, 138.7, | , 21.3, 0.0, 38.1, | ,  5000,  4841,  1000,   968, | , -3.4, -12.4, -0.181, |, 0.0
825.9, 138.6, | , 21.3, 0.0, 39.1, | ,  5000,  4841,  1000,   983, | , -3.4, -12.9, -0.188, |, 0.0
826.9, 139.0, | , 21.3, 0.0, 39.5, | ,  5000,  4837,  1000,   990, | , -3.4, -12.9, -0.188, |, 0.0
828.0, 139.0, | , 21.3, 0.0, 39.1, | ,  5000,  4843,  1000,   982, | , -3.4,  15.4, 0.224, |, 0.0
829.0, 138.6, | , 21.3, 0.0, 39.1, | ,  5000,  4838,  1000,   985, | , -3.4,  -2.6, -0.038, |, 0.0
830.0, 139.0, | , 21.3, 0.0, 39.1, | ,  5000,  4836,  1000,   968, | , -3.4, -12.0, -0.174, |, 0.0
831.0, 138.6, | , 21.3, 0.0, 39.4, | ,  5000,  4845,  1000,   967, | , -3.4,   6.4, 0.093, |, 0.0
832.0, 138.6, | , 21.3, 0.0, 39.6, | ,  5000,  4843,  1000,   986, | , -3.4,  -2.6, -0.038, |, 0.0
833.0, 138.6, | , 21.3, 0.0, 39.6, | ,  5000,  4844,  1000,   975, | , -3.4, -12.9, -0.187, |, 0.0
834.0, 138.9, | , 21.3, 0.0, 40.2, | ,  5000,  4837,  1000,   989, | , -3.4,  -9.9, -0.144, |, 0.0
835.0, 138.7, | , 21.3, 0.0, 38.8, | ,  5000,  4839,  1000,   990, | , -3.4, -12.9, -0.188, |, 0.0
836.0, 138.6, | , 21.3, 0.0, 39.7, | ,  5000,  4841,  1000,   980, | , -3.4, -10.3, -0.150, |, 0.0
837.1, 138.6, | , 21.3, 0.0, 40.2, | ,  5000,  4841,  1000,   986, | , -3.4,  21.8, 0.318, |, 0.0
838.1, 139.0, | , 21.3, 0.0, 40.2, | ,  5000,  4846,  1000,   975, | , -3.4,  -6.0, -0.088, |, 0.0
839.1, 138.6, | , 21.3, 0.0, 40.0, | ,  5000,  4841,  1000,   982, | , -3.4,  11.5, 0.168, |, 0.0
840.1, 138.8, | , 21.3, 0.0, 39.1, | ,  5000,  4843,  1000,   985, | , -3.4, -12.9, -0.188, |, 0.0
841.1, 139.0, | , 21.3, 0.0, 40.5, | ,  5000,  4844,  1000,   984, | , -3.4,  22.3, 0.324, |, 0.0
842.1, 138.6, | , 21.3, 0.0, 40.6, | ,  5000,  4839,  1000,   992, | , -3.4,  18.0, 0.262, |, 0.0
843.1, 138.6, | , 21.3, 0.0, 40.6, | ,  5000,  4844,  1000,   992, | , -3.4,  10.7, 0.156, |, 0.0
844.1, 138.6, | , 21.3, 0.0, 40.8, | ,  5000,  4838,  1000,   978, | , -3.4,  -5.2, -0.075, |, 0.0
845.1, 139.0, | , 21.3, 0.0, 40.2, | ,  5000,  4842,  1000,   990, | , -3.4, -14.2, -0.207, |, 0.0
846.1, 138.6, | , 21.3, 0.0, 40.8, | ,  5000,  4843,  1000,   991, | , -3.4, -11.6, -0.169, |, 0.0
847.1, 138.6, | , 21.3, 0.0, 41.2, | ,  5000,  4845,  1000,   974, | , -3.4, -12.0, -0.175, |, 0.0
848.2, 138.6, | , 21.3, 0.0, 41.0, | ,  5000,  4847,  1000,   980, | , -3.4, -12.0, -0.175, |, 0.0
849.2, 138.9, | , 21.3, 0.0, 41.2, | ,  5000,  4840,  1000,   971, | , -3.4,  -9.9, -0.144, |, 0.0
850.2, 138.7, | , 21.3, 0.0, 40.6, | ,  5000,  4845,  1000,   972, | , -3.4,  24.0, 0.349, |, 0.0
851.2, 138.9, | , 21.3, 0.0, 42.0, | ,  5000,  4841,  1000,   978, | , -3.4, -12.9, -0.187, |, 0.0
852.2, 138.9, | , 21.3, 0.0, 41.5, | ,  5000,  4846,  1000,   975, | , -3.4, -14.2, -0.206, |, 0.0
853.2, 138.6, | , 21.3, 0.0, 41.3, | ,  5000,  4842,  1000,   982, | , -3.4,  -6.5, -0.094, |, 0.0
854.2, 138.6, | , 21.3, 0.0, 41.4, | ,  5000,  4845,  1000,   968, | , -3.4, -13.3, -0.193, |, 0.0
855.2, 139.0, | , 21.3, 0.0, 40.9, | ,  5000,  4841,  1000,   983, | , -3.4, -13.3, -0.194, |, 0.0
856.2, 138.9, | , 21.3, 0.0, 42.2, | ,  5000,  4845,  1000,   975, | , -3.4, -13.7, -0.200, |, 0.0
857.2, 138.6, | , 21.3, 0.0, 41.5, | ,  5000,  4839,  1000,   978, | , -3.4,  21.8, 0.317, |, 0.0
858.3, 138.6, | , 21.3, 0.0, 41.8, | ,  5000,  4843,  1000,   986, | , -3.4,  19.7, 0.287, |, 0.0
859.3, 138.6, | , 21.3, 0.0, 41.9, | ,  5000,  4843,  1000,   982, | , -3.4, -12.9, -0.188, |, 0.0
860.3, 139.1, | , 21.3, 0.0, 41.7, | ,  5000,  4846,  1000,   967, | , -3.4, -11.6, -0.169, |, 0.0
861.3, 138.6, | , 21.3, 0.0, 42.5, | ,  5000,  4846,  1000,   978, | , -3.4, -10.3, -0.150, |, 0.0
862.3, 138.6, | , 21.3, 0.0, 42.1, | ,  5000,  4836,  1000,   988, | , -3.4,  -9.9, -0.144, |, 0.0
863.3, 139.0, | , 21.3, 0.0, 42.9, | ,  5000,  4845,  1000,   991, | , -3.4,  12.8, 0.187, |, 0.0
864.3, 138.6, | , 21.3, 0.0, 42.4, | ,  5000,  4838,  1000,   992, | , -3.4,  16.7, 0.243, |, 0.0
865.3, 138.7, | , 21.3, 0.0, 42.0, | ,  5000,  4837,  1000,   993, | , -3.4,  -5.2, -0.075, |, 0.0
866.3, 138.9, | , 21.3, 0.0, 43.1, | ,  5000,  4838,  1000,   981, | , -3.4, -12.9, -0.187, |, 0.0
867.3, 138.9, | , 21.3, 0.0, 43.1, | ,  5000,  4845,  1000,   971, | , -3.4, -15.9, -0.231, |, 0.0
868.4, 138.5, | , 21.3, 0.0, 43.0, | ,  5000,  4846,  1000,   988, | , -3.4,  17.5, 0.256, |, 0.0
869.4, 138.5, | , 21.3, 0.0, 42.9, | ,  5000,  4845,  1000,   978, | , -3.4,  -5.6, -0.081, |, 0.0
870.4, 139.1, | , 21.3, 0.0, 42.5, | ,  5000,  4843,  1000,   967, | , -3.4, -15.0, -0.218, |, 0.0
871.4, 138.6, | , 21.3, 0.0, 43.2, | ,  5000,  4846,  1000,   983, | , -3.4, -12.9, -0.188, |, 0.0
872.4, 138.5, | , 21.3, 0.0, 43.2, | ,  5000,  4846,  1000,   989, | , -3.4, -12.9, -0.188, |, 0.0
873.4, 139.0, | , 21.3, 0.0, 43.3, | ,  5000,  4842,  1000,  1003, | , -3.4, -12.0, -0.176, |, 0.0
874.4, 138.9, | , 21.3, 0.0, 43.9, | ,  5000,  4838,  1000,   984, | , -3.4,  -9.9, -0.144, |, 0.0
875.4, 138.7, | , 21.3, 0.0, 43.1, | ,  5000,  4836,  1000,   997, | , -3.4, -12.4, -0.182, |, 0.0
876.4, 138.6, | , 21.3, 0.0, 44.0, | ,  5000,  4843,  1000,   993, | , -3.4, -14.6, -0.213, |, 0.0
877.4, 138.9, | , 21.3, 0.0, 44.1, | ,  5000,  4845,  1000,   984, | , -3.4,   6.0, 0.087, |, 0.0
878.5, 138.7, | , 21.3, 0.0, 43.2, | ,  5000,  4844,  1000,   986, | , -3.4,  -0.5, -0.007, |, 0.0
879.5, 138.6, | , 21.3, 0.0, 43.9, | ,  5000,  4839,  1000,   993, | , -3.4,  -9.0, -0.132, |, 0.0
880.5, 139.1, | , 21.3, 0.0, 43.3, | ,  5000,  4845,  1000,   983, | , -3.4, -14.2, -0.206, |, 0.0
881.5, 139.0, | , 21.3, 0.0, 44.6, | ,  5000,  4842,  1000,   981, | , -3.4, -12.9, -0.188, |, 0.0
882.5, 138.6, | , 21.3, 0.0, 44.2, | ,  5000,  4843,  1000,   990, | , -3.4,  11.5, 0.168, |, 0.0
883.5, 138.6, | , 21.3, 0.0, 44.8, | ,  5000,  4846,  1000,   992, | , -3.4,  15.8, 0.231, |, 0.0
884.5, 138.9, | , 21.3, 0.0, 45.0, | ,  5000,  4848,  1000,   975, | , -3.4,   5.1, 0.074, |, 0.0
885.5, 139.0, | , 21.3, 0.0, 44.1, | ,  5000,  4846,  1000,   975, | , -3.4, -11.6, -0.169, |, 0.0
886.5, 138.6, | , 21.3, 0.0, 44.9, | ,  5000,  4846,  1000,   989, | , -3.4, -12.9, -0.188, |, 0.0
887.5, 138.6, | , 21.3, 0.0, 45.0, | ,  5000,  4837,  1000,   978, | , -3.4,  16.3, 0.236, |, 0.0
888.5, 139.3, | , 21.3, 0.0, 44.3, | ,  5000,  4840,  1000,   965, | , -3.4, -10.3, -0.150, |, 0.0
889.6, 138.6, | , 21.3, 0.0, 44.9, | ,  5000,  4841,  1000,   990, | , -3.4,  23.5, 0.343, |, 0.0
890.6, 138.7, | , 21.3, 0.0, 44.4, | ,  5000,  4840,  1000,   978, | , -3.4,  19.7, 0.286, |, 0.0
891.6, 138.6, | , 21.3, 0.0, 45.3, | ,  5000,  4839,  1000,   978, | , -3.4,  10.7, 0.155, |, 0.0
892.6, 138.9, | , 21.3, 0.0, 45.6, | ,  5000,  4848,  1000,   974, | , -3.4,  -9.4, -0.138, |, 0.0
893.6, 139.4, | , 21.3, 0.0, 38.2, | ,  5000,  4841,  1000,   972, | , -3.4, -13.3, -0.193, |, 0.0
894.6, 138.6, | , 21.3, 0.0, 45.3, | ,  5000,  4848,  1000,   981, | , -3.4,  17.5, 0.256, |, 0.0
895.6, 139.0, | , 21.3, 0.0, 45.2, | ,  5000,  4842,  1000,   974, | , -3.4,  12.0, 0.174, |, 0.0
896.6, 138.9, | , 21.3, 0.0, 45.8, | ,  5000,  4848,  1000,   967, | , -3.4,  -9.9, -0.144, |, 0.0
897.6, 138.5, | , 21.3, 0.0, 46.0, | ,  5000,  4844,  1000,   979, | , -3.4, -11.6, -0.169, |, 0.0
898.6, 138.5, | , 21.3, 0.0, 45.8, | ,  5000,  4840,  1000,   988, | , -3.4, -12.4, -0.181, |, 0.0
899.6, 139.0, | , 21.3, 0.0, 46.1, | ,  5000,  4844,  1000,   973, | , -3.4, -14.6, -0.212, |, 0.0
900.7, 138.7, | , 21.3, 0.0, 45.7, | ,  5000,  4845,  1000,   990, | , -3.4, -12.4, -0.182, |, 0.0
901.7, 138.6, | , 21.3, 0.0, 46.8, | ,  5000,  4844,  1000,   972, | , -3.4,  -7.3, -0.106, |, 0.0
902.7, 138.6, | , 21.3, 0.0, 46.6, | ,  5000,  4843,  1000,   989, | , -3.4, -12.0, -0.175, |, 0.0
903.7, 138.9, | , 21.3, 0.0, 46.7, | ,  5000,  4838,  1000,   982, | , -3.4, -10.3, -0.150, |, 0.0
904.7, 138.6, | , 21.3, 0.0, 46.6, | ,  5000,  4844,  1000,   976, | , -3.4,  -5.2, -0.075, |, 0.0
905.7, 138.7, | , 21.3, 0.0, 45.6, | ,  5000,  4848,  1000,   976, | , -3.4,  -5.2, -0.075, |, 0.0
906.7, 138.9, | , 21.3, 0.0, 46.8, | ,  5000,  4846,  1000,   979, | , -3.4,  13.7, 0.199, |, 0.0
907.7, 138.9, | , 21.3, 0.0, 47.1, | ,  5000,  4846,  1000,   981, | , -3.4,  -2.6, -0.038, |, 0.0
908.7, 138.6, | , 21.3, 0.0, 47.0, | ,  5000,  4839,  1000,   986, | , -3.4, -12.4, -0.181, |, 0.0
909.8, 138.9, | , 21.3, 0.0, 47.1, | ,  5000,  4843,  1000,   974, | , -3.4,  -0.5, -0.007, |, 0.0
910.8, 138.7, | , 21.3, 0.0, 46.4, | ,  5000,  4838,  1000,   973, | , -3.4,  -9.9, -0.144, |, 0.0
911.8, 138.5, | , 21.3, 0.0, 47.3, | ,  5000,  4847,  1000,   996, | , -3.4, -15.4, -0.226, |, 0.0
912.8, 138.5, | , 21.3, 0.0, 47.2, | ,  5000,  4843,  1000,   971, | , -3.4, -12.4, -0.181, |, 0.0
913.8, 138.6, | , 21.3, 0.0, 47.8, | ,  5000,  4846,  1000,   978, | , -3.4, -11.6, -0.169, |, 0.0
914.8, 138.9, | , 21.3, 0.0, 48.1, | ,  5000,  4839,  1000,   970, | , -3.4,  17.5, 0.255, |, 0.0
915.8, 138.7, | , 21.3, 0.0, 47.2, | ,  5000,  4841,  1000,   993, | , -3.4,   5.5, 0.081, |, 0.0
916.8, 138.6, | , 21.3, 0.0, 47.5, | ,  5000,  4839,  1000,   980, | , -3.4,  -5.6, -0.081, |, 0.0
917.8, 138.9, | , 21.3, 0.0, 48.1, | ,  5000,  4846,  1000,   971, | , -3.4, -10.7, -0.156, |, 0.0
918.8, 138.6, | , 21.3, 0.0, 48.2, | ,  5000,  4843,  1000,   965, | , -3.4, -11.6, -0.168, |, 0.0
919.9, 138.6, | , 21.3, 0.0, 47.7, | ,  5000,  4846,  1000,   986, | , -3.4,  20.1, 0.293, |, 0.0
920.9, 139.0, | , 21.3, 0.0, 47.7, | ,  5000,  4838,  1000,   967, | , -3.4,   2.5, 0.037, |, 0.0
921.9, 138.9, | , 21.3, 0.0, 48.4, | ,  5000,  4838,  1000,   988, | , -3.4,  -1.3, -0.019, |, 0.0
922.9, 138.6, | , 21.3, 0.0, 48.3, | ,  5000,  4841,  1000,   969, | , -3.4, -12.9, -0.187, |, 0.0
923.9, 138.5, | , 21.3, 0.0, 48.4, | ,  5000,  4843,  1000,   976, | , -3.4, -13.7, -0.200, |, 0.0
924.9, 138.9, | , 21.3, 0.0, 49.1, | ,  5000,  4841,  1000,   975, | , -3.4,  -0.9, -0.013, |, 0.0
925.9, 138.7, | , 21.3, 0.0, 48.1, | ,  5000,  4844,  1000,   975, | , -3.4, -13.3, -0.194, |, 0.0
926.9, 138.6, | , 21.3, 0.0, 49.1, | ,  5000,  4837,  1000,   985, | , -3.4, -10.3, -0.150, |, 0.0
927.9, 138.9, | , 21.3, 0.0, 49.5, | ,  5000,  4840,  1000,   975, | , -3.4,  21.8, 0.317, |, 0.0
928.9, 138.6, | , 21.3, 0.0, 49.1, | ,  5000,  4843,  1000,   975, | , -3.4, -13.3, -0.194, |, 0.0
930.0, 138.6, | , 21.3, 0.0, 49.1, | ,  5000,  4845,  1000,   978, | , -3.4,  -9.0, -0.131, |, 0.0
931.0, 139.1, | , 21.3, 0.0, 48.9, | ,  5000,  4842,  1000,   990, | , -3.4,   4.3, 0.062, |, 0.0
932.0, 138.5, | , 21.4, 0.0, 49.2, | ,  5000,  4843,  1000,   967, | , -3.4,  21.8, 0.317, |, 0.0
933.0, 138.5, | , 21.4, 0.0, 49.8, | ,  5000,  4837,  1000,   978, | , -3.4,  -1.3, -0.019, |, 0.0
934.0, 138.5, | , 21.4, 0.0, 49.7, | ,  5000,  4845,  1000,   971, | , -3.4, -13.7, -0.200, |, 0.0
935.0, 138.9, | , 21.4, 0.0, 50.0, | ,  5000,  4838,  1000,   985, | , -3.4, -14.6, -0.212, |, 0.0
936.0, 139.0, | , 21.4, 0.0, 49.5, | ,  5000,  4837,  1000,   993, | , -3.4,  17.5, 0.256, |, 0.0
937.0, 138.6, | , 21.4, 0.0, 49.7, | ,  5000,  4844,  1000,   976, | , -3.4,  -9.9, -0.144, |, 0.0
938.0, 138.6, | , 21.4, 0.0, 50.0, | ,  5000,  4840,  1000,   971, | , -3.4, -11.2, -0.162, |, 0.0
939.0, 139.1, | , 21.4, 0.0, 49.0, | ,  5000,  4840,  1000,   984, | , -3.4, -13.3, -0.194, |, 0.0
940.1, 139.0, | , 21.4, 0.0, 50.3, | ,  5000,  4847,  1000,   992, | , -3.4, -10.3, -0.150, |, 0.0
941.1, 138.7, | , 21.4, 0.0, 49.6, | ,  5000,  4843,  1000,   967, | , -3.4,  -2.2, -0.031, |, 0.0
942.1, 139.0, | , 21.4, 0.0, 50.1, | ,  5000,  4844,  1000,   984, | , -3.4, -14.6, -0.213, |, 0.0
943.1, 138.6, | , 21.4, 0.0, 50.7, | ,  5000,  4840,  1000,   976, | , -3.4,   1.7, 0.025, |, 0.0
944.1, 138.6, | , 21.4, 0.0, 50.6, | ,  5000,  4842,  1000,   990, | , -3.4, -15.4, -0.225, |, 0.0
945.1, 138.6, | , 21.4, 0.0, 50.8, | ,  5000,  4846,  1000,   967, | , -3.4,  16.3, 0.236, |, 0.0
946.1, 139.1, | , 21.4, 0.0, 50.7, | ,  5000,  4843,  1000,   978, | , -3.4,  -5.6, -0.081, |, 0.0
947.1, 138.5, | , 21.4, 0.0, 51.0, | ,  5000,  4838,  1000,   971, | , -3.4, -12.0, -0.175, |, 0.0
948.1, 138.5, | , 21.4, 0.0, 50.9, | ,  5000,  4846,  1000,   970, | , -3.4, -15.0, -0.218, |, 0.0
949.1, 138.6, | , 21.4, 0.0, 50.8, | ,  5000,  4850,  1000,   989, | , -3.4, -12.4, -0.182, |, 0.0
950.2, 138.9, | , 21.4, 0.0, 51.6, | ,  5000,  4847,  1000,   990, | , -3.4,  -6.0, -0.088, |, 0.0
951.2, 138.7, | , 21.4, 0.0, 50.5, | ,  5000,  4838,  1000,   993, | , -3.4,  22.3, 0.324, |, 0.0
952.2, 138.5, | , 21.4, 0.0, 51.6, | ,  5000,  4843,  1000,   971, | , -3.4,  15.8, 0.230, |, 0.0
953.2, 138.9, | , 21.4, 0.0, 52.0, | ,  5000,  4837,  1000,   986, | , -3.4,  -9.9, -0.144, |, 0.0
954.2, 138.9, | , 21.4, 0.0, 51.8, | ,  5000,  4839,  1000,   989, | , -3.4, -13.7, -0.200, |, 0.0
955.2, 138.6, | , 21.4, 0.0, 52.1, | ,  5000,  4840,  1000,   971, | , -3.4, -12.9, -0.187, |, 0.0
956.2, 139.0, | , 21.4, 0.0, 51.8, | ,  5000,  4839,  1000,   972, | , -3.4, -14.6, -0.212, |, 0.0
957.2, 138.9, | , 21.4, 0.0, 52.1, | ,  5000,  4839,  1000,   982, | , -3.4,  17.1, 0.249, |, 0.0
958.2, 138.5, | , 21.4, 0.0, 52.0, | ,  5000,  4839,  1000,   970, | , -3.4,  -5.2, -0.075, |, 0.0
959.2, 138.5, | , 21.4, 0.0, 52.4, | ,  5000,  4838,  1000,   971, | , -3.4, -13.7, -0.199, |, 0.0
960.3, 138.9, | , 21.4, 0.0, 52.3, | ,  5000,  4843,  1000,   981, | , -3.4, -10.3, -0.150, |, 0.0
961.3, 139.0, | , 21.4, 0.0, 52.2, | ,  5000,  4845,  1000,   988, | , -3.4,  18.4, 0.268, |, 0.0
962.3, 138.5, | , 21.4, 0.0, 52.4, | ,  5000,  4842,  1000,   977, | , -3.4,  -9.0, -0.131, |, 0.0
963.3, 138.9, | , 21.4, 0.0, 53.0, | ,  5000,  4846,  1000,   982, | , -3.4, -13.3, -0.194, |, 0.0
964.3, 138.9, | , 21.4, 0.0, 53.4, | ,  5000,  4842,  1000,   986, | , -3.4, -10.7, -0.156, |, 0.0
965.3, 138.5, | , 21.4, 0.0, 53.1, | ,  5000,  4840,  1000,   992, | , -3.4,   2.5, 0.037, |, 0.0
966.3, 138.7, | , 21.4, 0.0, 52.4, | ,  5000,  4838,  1000,   965, | , -3.4, -13.3, -0.193, |, 0.0
967.3, 138.9, | , 21.4, 0.0, 53.1, | ,  5000,  4846,  1000,   989, | , -3.4, -13.7, -0.200, |, 0.0
968.3, 138.5, | , 21.4, 0.0, 53.3, | ,  5000,  4839,  1000,   993, | , -3.4, -14.2, -0.207, |, 0.0
969.4, 138.5, | , 21.4, 0.0, 53.5, | ,  5000,  4844,  1000,   979, | , -3.4, -12.9, -0.188, |, 0.0
970.4, 139.0, | , 21.4, 0.0, 53.6, | ,  5000,  4837,  1000,   983, | , -3.4,   9.4, 0.137, |, 0.0
971.4, 139.0, | , 21.4, 0.0, 53.3, | ,  5000,  4846,  1000,   978, | , -3.4,  15.0, 0.218, |, 0.0
972.4, 138.6, | , 21.4, 0.0, 53.7, | ,  5000,  4839,  1000,   990, | , -3.4,  -9.4, -0.138, |, 0.0
973.4, 138.6, | , 21.4, 0.0, 54.1, | ,  5000,  4846,  1000,   995, | , -3.4,   1.7, 0.025, |, 0.0
974.4, 138.9, | , 21.4, 0.0, 54.2, | ,  5000,  4848,  1000,   990, | , -3.4,  -0.5, -0.007, |, 0.0
975.4, 140.0, | , 21.4, 0.0, 47.5, | ,  5000,  4843,  1000,   976, | , -3.4, -11.2, -0.162, |, 0.0
976.4, 138.6, | , 21.4, 0.0, 53.2, | ,  5000,  4843,  1000,   987, | , -3.4, -12.9, -0.188, |, 0.0
977.4, 138.9, | , 21.4, 0.0, 54.9, | ,  5000,  4847,  1000,   965, | , -3.4,  -9.9, -0.144, |, 0.0
978.4, 138.9, | , 21.4, 0.0, 54.2, | ,  5000,  4845,  1000,   967, | , -3.4,  17.1, 0.249, |, 0.0
979.4, 138.5, | , 21.4, 0.0, 54.6, | ,  5000,  4849,  1000,   971, | , -3.4,  -2.6, -0.038, |, 0.0
980.5, 139.0, | , 21.4, 0.0, 52.0, | ,  5000,  4843,  1000,   975, | , -3.4,  -4.3, -0.063, |, 0.0
981.5, 139.0, | , 21.4, 0.0, 54.3, | ,  5000,  4845,  1000,   975, | , -3.4, -13.3, -0.194, |, 0.0
982.5, 139.0, | , 21.4, 0.0, 54.9, | ,  5000,  4843,  1000,   972, | , -3.4,  -0.5, -0.007, |, 0.0
983.5, 138.5, | , 21.4, 0.0, 54.9, | ,  5000,  4840,  1000,   981, | , -3.4,  -9.0, -0.131, |, 0.0
984.5, 138.5, | , 21.4, 0.0, 54.9, | ,  5000,  4845,  1000,   968, | , -3.4,  -9.9, -0.144, |, 0.0
985.5, 138.9, | , 21.4, 0.0, 55.4, | ,  5000,  4845,  1000,   975, | , -3.4, -13.7, -0.200, |, 0.0
986.5, 139.0, | , 21.4, 0.0, 54.6, | ,  5000,  4846,  1000,   989, | , -3.4, -10.7, -0.157, |, 0.0
987.5, 138.5, | , 21.4, 0.0, 55.3, | ,  5000,  4838,  1000,   972, | , -3.4,   5.5, 0.081, |, 0.0
988.5, 139.0, | , 21.4, 0.0, 55.8, | ,  5000,  4844,  1000,   985, | , -3.4,  22.3, 0.324, |, 0.0
989.6, 138.5, | , 21.4, 0.0, 55.8, | ,  5000,  4845,  1000,   967, | , -3.4, -12.0, -0.175, |, 0.0
990.6, 138.6, | , 21.4, 0.0, 55.8, | ,  5000,  4845,  1000,   989, | , -3.4, -14.2, -0.207, |, 0.0
991.6, 138.6, | , 21.4, 0.0, 55.1, | ,  5000,  4843,  1000,   993, | , -3.4,  -4.7, -0.069, |, 0.0
992.6, 138.9, | , 21.4, 0.0, 56.2, | ,  5000,  4839,  1000,   963, | , -3.4, -12.0, -0.174, |, 0.0
993.6, 138.5, | , 21.4, 0.0, 56.0, | ,  5000,  4843,  1000,   981, | , -3.4,  15.0, 0.218, |, 0.0
994.6, 138.5, | , 21.4, 0.0, 56.2, | ,  5000,  4847,  1000,   985, | , -3.4,  19.7, 0.287, |, 0.0
995.6, 138.9, | , 21.4, 0.0, 56.9, | ,  5000,  4839,  1000,   979, | , -3.4,  -7.7, -0.113, |, 0.0
996.6, 138.7, | , 21.4, 0.0, 51.1, | ,  5000,  4840,  1000,   979, | , -3.4, -13.7, -0.200, |, 0.0
997.6, 138.5, | , 21.4, 0.0, 56.4, | ,  5000,  4841,  1000,   983, | , -3.4, -12.4, -0.181, |, 0.0
998.6, 138.8, | , 21.4, 0.0, 56.9, | ,  5000,  4842,  1000,   975, | , -3.4, -15.4, -0.225, |, 0.0
999.7, 138.9, | , 21.4, 0.0, 57.1, | ,  5000,  4839,  1000,   984, | , -3.4,  22.7, 0.330, |, 0.0
1000.7, 138.5, | , 21.4, 0.0, 57.5, | ,  5000,  4838,  1000,   994, | , -3.4, -13.3, -0.194, |, 0.0
1001.7, 138.7, | , 21.4, 0.0, 56.6, | ,  5000,  4842,  1000,   971, | , -3.4,  15.4, 0.224, |, 0.0
1002.7, 138.5, | , 21.4, 0.0, 57.3, | ,  5000,  4846,  1000,   971, | , -3.4,  -6.9, -0.100, |, 0.0
1003.7, 138.9, | , 21.4, 0.0, 57.5, | ,  5000,  4843,  1000,   974, | , -3.4,  -5.2, -0.075, |, 0.0
1004.7, 138.5, | , 21.4, 0.0, 57.3, | ,  5000,  4837,  1000,   992, | , -3.4, -11.2, -0.163, |, 0.0
1005.7, 138.9, | , 21.4, 0.0, 57.6, | ,  5000,  4840,  1000,   983, | , -3.4,   6.8, 0.099, |, 0.0
1006.7, 139.0, | , 21.4, 0.0, 57.2, | ,  5000,  4839,  1000,   976, | , -3.4,  -5.2, -0.075, |, 0.0
1007.7, 138.5, | , 21.4, 0.0, 57.7, | ,  5000,  4844,  1000,   993, | , -3.4, -11.6, -0.169, |, 0.0
1008.7, 138.5, | , 21.4, 0.0, 57.9, | ,  5000,  4842,  1000,   992, | , -3.4, -14.2, -0.207, |, 0.0
1009.7, 138.9, | , 21.4, 0.0, 57.9, | ,  5000,  4849,  1000,   983, | , -3.4, -14.2, -0.207, |, 0.0
1010.8, 138.5, | , 21.4, 0.0, 58.0, | ,  5000,  4849,  1000,   982, | , -3.4,  21.4, 0.312, |, 0.0
1011.8, 138.7, | , 21.4, 0.0, 57.5, | ,  5000,  4836,  1000,   965, | , -3.4, -12.0, -0.174, |, 0.0
1012.8, 138.5, | , 21.4, 0.0, 58.5, | ,  5000,  4848,  1000,   993, | , -3.4, -13.3, -0.194, |, 0.0
1013.8, 138.9, | , 21.4, 0.0, 58.6, | ,  5000,  4838,  1000,   968, | , -3.4, -10.3, -0.150, |, 0.0
1014.8, 138.5, | , 21.4, 0.0, 58.7, | ,  5000,  4845,  1000,   993, | , -3.4, -14.2, -0.207, |, 0.0
1015.8, 138.5, | , 21.4, 0.0, 58.6, | ,  5000,  4847,  1000,   982, | , -3.4, -15.9, -0.231, |, 0.0
1016.8, 139.0, | , 21.4, 0.0, 58.4, | ,  5000,  4842,  1000,   972, | , -3.4,   7.7, 0.112, |, 0.0
1017.8, 138.5, | , 21.4, 0.0, 58.8, | ,  5000,  4847,  1000,   986, | , -3.4,  21.4, 0.312, |, 0.0
1018.8, 138.5, | , 21.4, 0.0, 59.1, | ,  5000,  4839,  1000,   984, | , -3.4,  -7.3, -0.106, |, 0.0
1019.9, 138.5, | , 21.4, 0.0, 59.3, | ,  5000,  4839,  1000,   979, | , -3.4, -13.7, -0.200, |, 0.0
1020.9, 138.9, | , 21.4, 0.0, 59.6, | ,  5000,  4841,  1000,   994, | , -3.4,  17.5, 0.256, |, 0.0
1021.9, 138.7, | , 21.4, 0.0, 59.1, | ,  5000,  4839,  1000,   991, | , -3.4,  -4.3, -0.063, |, 0.0
1022.9, 138.5, | , 21.4, 0.0, 59.2, | ,  5000,  4839,  1000,   985, | , -3.4,   6.8, 0.099, |, 0.0
1023.9, 138.5, | , 21.4, 0.0, 59.4, | ,  5000,  4839,  1000,   976, | , -3.4, -14.2, -0.206, |, 0.0
1024.9, 138.9, | , 21.4, 0.0, 60.0, | ,  5000,  4841,  1000,   993, | , -3.4,  21.0, 0.306, |, 0.0
1025.9, 138.5, | , 21.4, 0.0, 59.8, | ,  5000,  4846,  1000,   976, | , -3.4,  22.7, 0.330, |, 0.0
1026.9, 138.6, | , 21.4, 0.0, 59.6, | ,  5000,  4843,  1000,   967, | , -3.4, -11.6, -0.168, |, 0.0
1027.9, 138.8, | , 21.4, 0.0, 60.2, | ,  5000,  4845,  1000,   970, | , -3.4, -13.7, -0.200, |, 0.0
1028.9, 138.5, | , 21.4, 0.0, 60.3, | ,  5000,  4847,  1000,   986, | , -3.4,  20.1, 0.293, |, 0.0
1030.0, 138.5, | , 21.4, 0.0, 60.8, | ,  5000,  4845,  1000,   964, | , -3.4,  -7.3, -0.106, |, 0.0
1031.0, 138.9, | , 21.4, 0.0, 60.6, | ,  5000,  4837,  1000,   996, | , -3.4, -12.9, -0.188, |, 0.0
1032.0, 138.6, | , 21.4, 0.0, 59.9, | ,  5000,  4839,  1000,   975, | , -3.4, -10.7, -0.156, |, 0.0
1033.0, 138.5, | , 21.4, 0.0, 60.2, | ,  5000,  4845,  1000,   985, | , -3.4,   3.4, 0.050, |, 0.0
1034.0, 138.5, | , 21.4, 0.0, 61.0, | ,  5000,  4845,  1000,   987, | , -3.4,   0.8, 0.012, |, 0.0
1035.0, 138.9, | , 21.4, 0.0, 61.3, | ,  5000,  4839,  1000,   988, | , -3.4,  -9.4, -0.138, |, 0.0
1036.0, 138.5, | , 21.4, 0.0, 61.1, | ,  5000,  4843,  1000,   989, | , -3.4, -11.2, -0.163, |, 0.0
1037.0, 138.6, | , 21.4, 0.0, 60.6, | ,  5000,  4844,  1000,   967, | , -3.4,  -0.5, -0.007, |, 0.0
1038.0, 138.9, | , 21.4, 0.0, 61.5, | ,  5000,  4839,  1000,   982, | , -3.4,  16.7, 0.243, |, 0.0
1039.1, 138.6, | , 21.4, 0.0, 61.6, | ,  5000,  4840,  1000,   983, | , -3.4, -13.7, -0.200, |, 0.0
1040.1, 138.6, | , 21.4, 0.0, 60.9, | ,  5000,  4839,  1000,   983, | , -3.4, -14.2, -0.206, |, 0.0
1041.1, 138.6, | , 21.4, 0.0, 61.7, | ,  5000,  4845,  1000,   991, | , -3.4,  21.0, 0.306, |, 0.0
1042.1, 139.0, | , 21.4, 0.0, 61.0, | ,  5000,  4844,  1000,   981, | , -3.4,  -7.7, -0.113, |, 0.0
1043.1, 138.5, | , 21.4, 0.0, 61.7, | ,  5000,  4841,  1000,   967, | , -3.4,  -9.9, -0.143, |, 0.0
1044.1, 138.5, | , 21.4, 0.0, 62.0, | ,  5000,  4839,  1000,   990, | , -3.4, -15.0, -0.219, |, 0.0
1045.1, 139.0, | , 21.4, 0.0, 61.6, | ,  5000,  4846,  1000,   967, | , -3.4,   4.3, 0.062, |, 0.0
1046.1, 138.9, | , 21.4, 0.0, 62.7, | ,  5000,  4838,  1000,   978, | , -3.4,  11.1, 0.162, |, 0.0
1047.1, 138.7, | , 21.4, 0.0, 61.8, | ,  5000,  4846,  1000,   982, | , -3.4,  -3.9, -0.057, |, 0.0
1048.1, 138.5, | , 21.4, 0.0, 62.7, | ,  5000,  4848,  1000,   971, | , -3.4,  -9.9, -0.144, |, 0.0
1049.1, 138.8, | , 21.4, 0.0, 62.4, | ,  5000,  4838,  1000,   975, | , -3.4,   6.8, 0.099, |, 0.0
1050.2, 138.5, | , 21.4, 0.0, 62.5, | ,  5000,  4842,  1000,   967, | , -3.4,  11.1, 0.161, |, 0.0
1051.2, 138.6, | , 21.4, 0.0, 62.5, | ,  5000,  4839,  1000,   972, | , -3.4, -14.2, -0.206, |, 0.0
1052.2, 139.8, | , 21.4, 0.0, 61.5, | ,  5000,  4839,  1000,   971, | , -3.4, -12.0, -0.175, |, 0.0
1053.2, 138.9, | , 21.5, 0.0, 63.5, | ,  5000,  4843,  1000,   979, | , -3.4, -13.3, -0.194, |, 0.0
1054.2, 138.5, | , 21.4, 0.0, 62.8, | ,  5000,  4838,  1000,   970, | , -3.4, -10.7, -0.156, |, 0.0
1055.2, 138.5, | , 21.4, 0.0, 63.0, | ,  5000,  4839,  1000,   987, | , -3.4, -14.2, -0.206, |, 0.0
1056.2, 138.6, | , 21.4, 0.0, 63.6, | ,  5000,  4846,  1000,   982, | , -3.4,  23.1, 0.337, |, 0.0
1057.2, 139.5, | , 21.4, 0.0, 56.5, | ,  5000,  4844,  1000,   967, | , -3.4,  -8.2, -0.119, |, 0.0
1058.2, 138.6, | , 21.5, 0.0, 63.4, | ,  5000,  4847,  1000,   985, | , -3.4,   6.4, 0.093, |, 0.0
1059.2, 138.9, | , 21.4, 0.0, 63.9, | ,  5000,  4846,  1000,   964, | , -3.4, -12.9, -0.187, |, 0.0
1060.3, 138.9, | , 21.5, 0.0, 63.7, | ,  5000,  4842,  1000,   970, | , -3.4,  -9.9, -0.144, |, 0.0
1061.3, 138.6, | , 21.4, 0.0, 63.7, | ,  5000,  4847,  1000,   989, | , -3.4,  12.8, 0.187, |, 0.0
1062.3, 138.7, | , 21.5, 0.0, 62.9, | ,  5000,  4838,  1000,   971, | , -3.4, -13.3, -0.193, |, 0.0
1063.3, 138.9, | , 21.4, 0.0, 64.0, | ,  5000,  4838,  1000,   988, | , -3.4,  -7.3, -0.106, |, 0.0
1064.3, 138.6, | , 21.5, 0.0, 63.9, | ,  5000,  4841,  1000,   981, | , -3.4,  -2.6, -0.038, |, 0.0
1065.3, 138.6, | , 21.5, 0.0, 64.1, | ,  5000,  4842,  1000,   981, | , -3.4, -10.7, -0.156, |, 0.0
1066.3, 138.9, | , 21.5, 0.0, 64.2, | ,  5000,  4842,  1000,   995, | , -3.4, -12.0, -0.175, |, 0.0
1067.3, 139.0, | , 21.5, 0.0, 64.0, | ,  5000,  4843,  1000,   977, | , -3.4, -13.3, -0.194, |, 0.0
1068.3, 138.5, | , 21.5, 0.0, 64.3, | ,  5000,  4842,  1000,   963, | , -3.4,  10.3, 0.149, |, 0.0
1069.4, 138.9, | , 21.5, 0.0, 64.8, | ,  5000,  4837,  1000,   999, | , -3.4,  -4.3, -0.063, |, 0.0
1070.4, 138.9, | , 21.5, 0.0, 65.3, | ,  5000,  4845,  1000,   987, | , -3.4, -14.2, -0.207, |, 0.0
1071.4, 138.6, | , 21.5, 0.0, 64.8, | ,  5000,  4840,  1000,   974, | , -3.4, -10.7, -0.156, |, 0.0
1072.4, 138.7, | , 21.5, 0.0, 64.5, | ,  5000,  4840,  1000,   989, | , -3.4,  10.7, 0.156, |, 0.0
1073.4, 138.9, | , 21.5, 0.0, 65.0, | ,  5000,  4845,  1000,   968, | , -3.4,  18.0, 0.261, |, 0.0
1074.4, 138.9, | , 21.5, 0.0, 65.2, | ,  5000,  4847,  1000,   969, | , -3.4,   3.0, 0.043, |, 0.0
1075.4, 138.6, | , 21.5, 0.0, 65.3, | ,  5000,  4844,  1000,   988, | , -3.4,  -9.4, -0.138, |, 0.0
1076.4, 138.5, | , 21.5, 0.0, 65.3, | ,  5000,  4841,  1000,   988, | , -3.4, -14.2, -0.206, |, 0.0
1077.4, 139.0, | , 21.5, 0.0, 65.2, | ,  5000,  4845,  1000,   970, | , -3.4, -12.0, -0.175, |, 0.0
1078.4, 138.5, | , 21.5, 0.0, 65.6, | ,  5000,  4843,  1000,   970, | , -3.4,  -7.7, -0.112, |, 0.0
1079.5, 138.6, | , 21.5, 0.0, 66.0, | ,  5000,  4847,  1000,   979, | , -3.4,  -7.7, -0.113, |, 0.0
1080.5, 138.9, | , 21.5, 0.0, 65.7, | ,  5000,  4846,  1000,   970, | , -3.4, -14.2, -0.206, |, 0.0
1081.5, 138.6, | , 21.5, 0.0, 66.0, | ,  5000,  4839,  1000,   978, | , -3.4, -12.9, -0.187, |, 0.0
1082.5, 138.7, | , 21.5, 0.0, 65.6, | ,  5000,  4843,  1000,   988, | , -3.4, -11.6, -0.169, |, 0.0
1083.5, 138.5, | , 21.5, 0.0, 66.4, | ,  5000,  4843,  1000,   978, | , -3.4,  11.5, 0.168, |, 0.0
1084.5, 138.9, | , 21.5, 0.0, 66.8, | ,  5000,  4847,  1000,   969, | , -3.4,   9.8, 0.143, |, 0.0
1085.5, 138.6, | , 21.5, 0.0, 66.7, | ,  5000,  4846,  1000,   984, | , -3.4, -10.3, -0.150, |, 0.0
1086.5, 138.5, | , 21.5, 0.0, 66.6, | ,  5000,  4846,  1000,   983, | , -3.4, -13.7, -0.200, |, 0.0
1087.5, 138.7, | , 21.5, 0.0, 66.4, | ,  5000,  4842,  1000,   969, | , -3.4,  10.7, 0.155, |, 0.0
1088.5, 138.9, | , 21.5, 0.0, 67.2, | ,  5000,  4836,  1000,   990, | , -3.4,  19.7, 0.287, |, 0.0
1089.5, 138.6, | , 21.5, 0.0, 67.0, | ,  5000,  4840,  1000,   980, | , -3.4,  21.0, 0.305, |, 0.0
1090.6, 138.5, | , 21.5, 0.0, 67.3, | ,  5000,  4845,  1000,   960, | , -3.4, -12.9, -0.187, |, 0.0
1091.6, 138.9, | , 21.5, 0.0, 67.7, | ,  5000,  4843,  1000,   961, | , -3.4, -12.4, -0.181, |, 0.0
1092.6, 139.1, | , 21.5, 0.0, 66.9, | ,  5000,  4843,  1000,   968, | , -3.4,   8.1, 0.118, |, 0.0
1093.6, 138.5, | , 21.5, 0.0, 67.6, | ,  5000,  4845,  1000,   986, | , -3.4, -10.7, -0.156, |, 0.0
1094.6, 138.9, | , 21.5, 0.0, 67.8, | ,  5000,  4845,  1000,   993, | , -3.4, -13.7, -0.200, |, 0.0
1095.6, 138.9, | , 21.5, 0.0, 68.0, | ,  5000,  4841,  1000,   980, | , -3.4, -15.4, -0.225, |, 0.0
1096.6, 138.5, | , 21.5, 0.0, 67.9, | ,  5000,  4844,  1000,   968, | , -3.4,  16.7, 0.242, |, 0.0
1097.6, 138.7, | , 21.5, 0.0, 67.3, | ,  5000,  4846,  1000,   989, | , -3.4, -13.3, -0.194, |, 0.0
1098.6, 138.9, | , 21.5, 0.0, 68.4, | ,  5000,  4838,  1000,   978, | , -3.4, -11.6, -0.169, |, 0.0
1099.6, 138.9, | , 21.5, 0.0, 68.9, | ,  5000,  4838,  1000,   978, | , -3.4, -10.3, -0.150, |, 0.0
1100.7, 138.6, | , 21.5, 0.0, 68.3, | ,  5000,  4844,  1000,   975, | , -3.4, -13.7, -0.200, |, 0.0
1101.7, 138.9, | , 21.5, 0.0, 68.7, | ,  5000,  4843,  1000,   990, | , -3.4,   5.1, 0.075, |, 0.0
1102.7, 139.1, | , 21.5, 0.0, 67.7, | ,  5000,  4840,  1000,   990, | , -3.4,  -0.9, -0.013, |, 0.0
1103.7, 138.6, | , 21.5, 0.0, 68.8, | ,  5000,  4838,  1000,   979, | , -3.4, -10.3, -0.150, |, 0.0
1104.7, 138.6, | , 21.5, 0.0, 68.8, | ,  5000,  4840,  1000,   990, | , -3.4, -14.2, -0.206, |, 0.0
1105.7, 139.0, | , 21.5, 0.0, 68.8, | ,  5000,  4841,  1000,   992, | , -3.4,  -7.3, -0.107, |, 0.0
1106.7, 138.6, | , 21.5, 0.0, 69.0, | ,  5000,  4840,  1000,   981, | , -3.4,  -9.0, -0.131, |, 0.0
1107.7, 138.7, | , 21.5, 0.0, 68.5, | ,  5000,  4837,  1000,   988, | , -3.4, -11.2, -0.163, |, 0.0
1108.7, 138.6, | , 21.5, 0.0, 69.3, | ,  5000,  4838,  1000,   987, | , -3.4,  22.3, 0.324, |, 0.0
1109.7, 138.9, | , 21.5, 0.0, 69.5, | ,  5000,  4837,  1000,   996, | , -3.4,  -0.9, -0.013, |, 0.0
1110.8, 138.7, | , 21.5, 0.0, 69.1, | ,  5000,  4840,  1000,   967, | , -3.4, -10.3, -0.150, |, 0.0
1111.8, 138.6, | , 21.5, 0.0, 70.0, | ,  5000,  4840,  1000,   987, | , -3.4, -13.7, -0.200, |, 0.0
1112.8, 139.0, | , 21.5, 0.0, 69.8, | ,  5000,  4840,  1000,   978, | , -3.4, -15.4, -0.225, |, 0.0
1113.8, 138.9, | , 21.5, 0.0, 70.2, | ,  5000,  4840,  1000,   982, | , -3.4, -12.4, -0.181, |, 0.0
1114.8, 138.6, | , 21.5, 0.0, 70.1, | ,  5000,  4843,  1000,   974, | , -3.4,  -3.9, -0.056, |, 0.0
1115.8, 138.9, | , 21.5, 0.0, 70.3, | ,  5000,  4846,  1000,   983, | , -3.4,   4.7, 0.068, |, 0.0
1116.8, 138.9, | , 21.5, 0.0, 70.7, | ,  5000,  4841,  1000,   971, | , -3.4, -15.0, -0.218, |, 0.0
1117.8, 138.6, | , 21.5, 0.0, 70.0, | ,  5000,  4834,  1000,   989, | , -3.4,  -5.2, -0.075, |, 0.0
1118.9, 138.5, | , 21.5, 0.0, 70.6, | ,  5000,  4839,  1000,   983, | , -3.4, -11.2, -0.163, |, 0.0
1119.9, 138.8, | , 21.5, 0.0, 71.2, | ,  5000,  4845,  1000,   986, | , -3.4, -14.6, -0.213, |, 0.0
1120.9, 138.9, | , 21.5, 0.0, 71.1, | ,  5000,  4846,  1000,   967, | , -3.4, -10.7, -0.156, |, 0.0
1121.9, 138.5, | , 21.5, 0.0, 71.2, | ,  5000,  4840,  1000,   972, | , -3.4,  17.5, 0.255, |, 0.0
1122.9, 139.0, | , 21.5, 0.0, 70.7, | ,  5000,  4841,  1000,   986, | , -3.4,  -7.7, -0.113, |, 0.0
1123.9, 138.9, | , 21.5, 0.0, 71.6, | ,  5000,  4842,  1000,   978, | , -3.4,  21.8, 0.318, |, 0.0
1124.9, 138.6, | , 21.5, 0.0, 71.3, | ,  5000,  4837,  1000,   977, | , -3.4,  -2.6, -0.038, |, 0.0
1125.9, 138.6, | , 21.5, 0.0, 71.4, | ,  5000,  4844,  1000,  1000, | , -3.4, -12.0, -0.176, |, 0.0
1126.9, 138.9, | , 21.5, 0.0, 72.1, | ,  5000,  4837,  1000,   972, | , -3.4, -15.0, -0.218, |, 0.0
1127.9, 138.7, | , 21.5, 0.0, 71.1, | ,  5000,  4847,  1000,   991, | , -3.4,  21.8, 0.319, |, 0.0
1128.9, 139.6, | , 21.5, 0.0, 63.9, | ,  5000,  4843,  1000,   986, | , -3.4,  -4.7, -0.069, |, 0.0
1130.0, 138.6, | , 21.5, 0.0, 72.0, | ,  5000,  4844,  1000,   991, | , -3.4,  -9.0, -0.132, |, 0.0
1131.0, 138.9, | , 21.5, 0.0, 72.3, | ,  5000,  4843,  1000,   985, | , -3.4, -11.2, -0.163, |, 0.0
1132.0, 138.5, | , 21.5, 0.0, 72.1, | ,  5000,  4841,  1000,   966, | , -3.4, -14.2, -0.206, |, 0.0
1133.0, 138.7, | , 21.5, 0.0, 71.9, | ,  5000,  4845,  1000,   960, | , -3.4, -16.3, -0.237, |, 0.0
1134.0, 139.1, | , 21.5, 0.0, 68.0, | ,  5000,  4846,  1000,   976, | , -3.4, -11.6, -0.169, |, 0.0
1135.0, 138.9, | , 21.5, 0.0, 73.2, | ,  5000,  4846,  1000,   977, | , -3.4,  -4.7, -0.069, |, 0.0
1136.0, 138.6, | , 21.5, 0.0, 72.7, | ,  5000,  4844,  1000,   997, | , -3.4, -12.9, -0.188, |, 0.0
1137.0, 138.5, | , 21.5, 0.0, 72.6, | ,  5000,  4838,  1000,   977, | , -3.4, -11.6, -0.169, |, 0.0
1138.0, 139.0, | , 21.5, 0.0, 72.6, | ,  5000,  4844,  1000,   975, | , -3.4,  -5.6, -0.081, |, 0.0
1139.0, 138.5, | , 21.5, 0.0, 73.4, | ,  5000,  4842,  1000,   971, | , -3.4, -13.7, -0.200, |, 0.0
1140.1, 138.5, | , 21.5, 0.0, 73.3, | ,  5000,  4841,  1000,   976, | , -3.4, -11.6, -0.169, |, 0.0
1141.1, 138.9, | , 21.5, 0.0, 73.8, | ,  5000,  4845,  1000,   988, | , -3.4,  17.5, 0.256, |, 0.0
1142.1, 138.9, | , 21.5, 0.0, 73.9, | ,  5000,  4840,  1000,   993, | , -3.4, -14.6, -0.213, |, 0.0
1143.1, 138.7, | , 21.5, 0.0, 73.1, | ,  5000,  4842,  1000,   970, | , -3.4, -11.6, -0.168, |, 0.0
1144.1, 138.6, | , 21.5, 0.0, 73.6, | ,  5000,  4845,  1000,   992, | , -3.4, -13.3, -0.194, |, 0.0
1145.1, 138.9, | , 21.5, 0.0, 74.6, | ,  5000,  4844,  1000,   970, | , -3.4, -10.7, -0.156, |, 0.0
1146.1, 138.5, | , 21.5, 0.0, 74.1, | ,  5000,  4837,  1000,   986, | , -3.4, -10.3, -0.150, |, 0.0
1147.1, 138.6, | , 21.5, 0.0, 74.1, | ,  5000,  4841,  1000,   972, | , -3.4,  17.5, 0.255, |, 0.0
1148.1, 139.0, | , 21.5, 0.0, 74.8, | ,  5000,  4845,  1000,   974, | , -3.4, -12.4, -0.181, |, 0.0
1149.1, 138.5, | , 21.5, 0.0, 74.5, | ,  5000,  4848,  1000,   990, | , -3.4, -10.3, -0.150, |, 0.0
1150.2, 138.6, | , 21.5, 0.0, 74.5, | ,  5000,  4839,  1000,   980, | , -3.4,  -9.9, -0.144, |, 0.0
1151.2, 138.6, | , 21.5, 0.0, 74.8, | ,  5000,  4846,  1000,   984, | , -3.4, -10.7, -0.157, |, 0.0
1152.2, 138.9, | , 21.5, 0.0, 75.3, | ,  5000,  4846,  1000,   960, | , -3.4,  12.8, 0.186, |, 0.0
1153.2, 138.7, | , 21.5, 0.0, 74.6, | ,  5000,  4845,  1000,   959, | , -3.4,  -4.7, -0.069, |, 0.0
1154.2, 138.6, | , 21.5, 0.0, 75.2, | ,  5000,  4845,  1000,   990, | , -3.4, -10.7, -0.157, |, 0.0
1155.2, 138.6, | , 21.5, 0.0, 75.5, | ,  5000,  4843,  1000,   967, | , -3.4, -15.4, -0.224, |, 0.0
1156.2, 138.9, | , 21.5, 0.0, 75.9, | ,  5000,  4841,  1000,   982, | , -3.4, -13.3, -0.194, |, 0.0
1157.2, 138.6, | , 21.5, 0.0, 75.7, | ,  5000,  4841,  1000,   982, | , -3.4,  18.0, 0.262, |, 0.0
1158.2, 138.7, | , 21.5, 0.0, 75.2, | ,  5000,  4844,  1000,   982, | , -3.4,  -6.5, -0.094, |, 0.0
1159.2, 138.5, | , 21.5, 0.0, 75.8, | ,  5000,  4838,  1000,   970, | , -3.4,  -0.5, -0.007, |, 0.0
1160.2, 138.9, | , 21.5, 0.0, 76.0, | ,  5000,  4843,  1000,   990, | , -3.4,  -8.6, -0.125, |, 0.0
1161.3, 138.6, | , 21.5, 0.0, 76.1, | ,  5000,  4841,  1000,   965, | , -3.4,  -9.9, -0.143, |, 0.0
1162.3, 138.5, | , 21.5, 0.0, 76.3, | ,  5000,  4845,  1000,   985, | , -3.4,  -6.5, -0.094, |, 0.0
1163.3, 139.0, | , 21.5, 0.0, 76.3, | ,  5000,  4844,  1000,   986, | , -3.4, -12.0, -0.175, |, 0.0
1164.3, 138.9, | , 21.5, 0.0, 76.7, | ,  5000,  4842,  1000,   975, | , -3.4, -12.4, -0.181, |, 0.0
1165.3, 138.6, | , 21.5, 0.0, 76.6, | ,  5000,  4845,  1000,   974, | , -3.4,  16.3, 0.237, |, 0.0
1166.3, 138.9, | , 21.5, 0.0, 77.1, | ,  5000,  4841,  1000,   968, | , -3.4, -10.3, -0.150, |, 0.0
1167.3, 138.9, | , 21.5, 0.0, 77.2, | ,  5000,  4845,  1000,   977, | , -3.4, -14.6, -0.212, |, 0.0
1168.3, 138.7, | , 21.5, 0.0, 76.5, | ,  5000,  4840,  1000,   977, | , -3.4, -11.2, -0.162, |, 0.0
1169.3, 138.5, | , 21.5, 0.0, 77.1, | ,  5000,  4837,  1000,   989, | , -3.4,   7.7, 0.112, |, 0.0
1170.3, 138.9, | , 21.5, 0.0, 75.5, | ,  5000,  4841,  1000,   970, | , -3.4, -12.4, -0.181, |, 0.0
1171.3, 139.0, | , 21.5, 0.0, 77.2, | ,  5000,  4844,  1000,   989, | , -3.4, -15.0, -0.219, |, 0.0
1172.4, 138.5, | , 21.5, 0.0, 77.5, | ,  5000,  4837,  1000,   980, | , -3.4, -10.7, -0.156, |, 0.0
1173.4, 138.7, | , 21.6, 0.0, 77.1, | ,  5000,  4848,  1000,   979, | , -3.4,   8.5, 0.124, |, 0.0
1174.4, 138.9, | , 21.5, 0.0, 78.2, | ,  5000,  4843,  1000,   997, | , -3.4,  22.3, 0.325, |, 0.0
1175.4, 138.9, | , 21.5, 0.0, 78.1, | ,  5000,  4843,  1000,   993, | , -3.4,  -8.2, -0.119, |, 0.0
1176.4, 138.8, | , 21.6, 0.0, 77.5, | ,  5000,  4836,  1000,   979, | , -3.4, -12.0, -0.175, |, 0.0
1177.4, 138.6, | , 21.6, 0.0, 78.2, | ,  5000,  4845,  1000,   991, | , -3.4, -12.4, -0.182, |, 0.0
1178.4, 138.7, | , 21.5, 0.0, 77.7, | ,  5000,  4837,  1000,   998, | , -3.4, -13.7, -0.200, |, 0.0
1179.4, 138.6, | , 21.6, 0.0, 78.4, | ,  5000,  4839,  1000,   975, | , -3.4, -11.2, -0.162, |, 0.0
1180.4, 138.5, | , 21.6, 0.0, 78.6, | ,  5000,  4844,  1000,   974, | , -3.4,  -3.0, -0.044, |, 0.0
1181.4, 138.9, | , 21.6, 0.0, 78.7, | ,  5000,  4842,  1000,   979, | , -3.4, -12.9, -0.187, |, 0.0
1182.5, 138.5, | , 21.6, 0.0, 79.1, | ,  5000,  4844,  1000,   971, | , -3.4, -15.0, -0.218, |, 0.0
1183.5, 138.7, | , 21.6, 0.0, 78.1, | ,  5000,  4842,  1000,   990, | , -3.4, -15.4, -0.225, |, 0.0
1184.5, 138.9, | , 21.6, 0.0, 79.4, | ,  5000,  4842,  1000,   982, | , -3.4, -10.3, -0.150, |, 0.0
1185.5, 139.5, | , 21.6, 0.0, 75.1, | ,  5000,  4845,  1000,   970, | , -3.4, -14.6, -0.212, |, 0.0
1186.5, 138.5, | , 21.6, 0.0, 79.4, | ,  5000,  4840,  1000,   972, | , -3.4,  20.1, 0.292, |, 0.0
1187.5, 138.6, | , 21.6, 0.0, 79.5, | ,  5000,  4843,  1000,   980, | , -3.4,  -2.2, -0.032, |, 0.0
1188.5, 139.1, | , 21.6, 0.0, 79.4, | ,  5000,  4841,  1000,   978, | , -3.4, -14.2, -0.206, |, 0.0
1189.5, 138.6, | , 21.6, 0.0, 79.4, | ,  5000,  4837,  1000,   971, | , -3.4,  24.0, 0.348, |, 0.0
1190.5, 138.7, | , 21.6, 0.0, 79.1, | ,  5000,  4839,  1000,   973, | , -3.4, -13.7, -0.200, |, 0.0
1191.5, 138.9, | , 21.6, 0.0, 80.0, | ,  5000,  4846,  1000,   989, | , -3.4,  12.4, 0.181, |, 0.0
1192.6, 138.6, | , 21.6, 0.0, 80.3, | ,  5000,  4842,  1000,   996, | , -3.4, -13.3, -0.194, |, 0.0
1193.6, 138.7, | , 21.6, 0.0, 79.5, | ,  5000,  4838,  1000,   975, | , -3.4, -13.3, -0.193, |, 0.0
1194.6, 138.5, | , 21.6, 0.0, 80.2, | ,  5000,  4839,  1000,   966, | , -3.4,  18.8, 0.273, |, 0.0
1195.6, 140.0, | , 21.6, 0.0, 73.6, | ,  5000,  4833,  1000,   985, | , -3.4, -15.4, -0.225, |, 0.0
1196.6, 139.0, | , 21.6, 0.0, 80.9, | ,  5000,  4839,  1000,   973, | , -3.4,  -3.9, -0.056, |, 0.0
1197.6, 138.5, | , 21.6, 0.0, 81.0, | ,  5000,  4837,  1000,   977, | , -3.4, -13.7, -0.200, |, 0.0
1198.6, 138.7, | , 21.6, 0.0, 80.7, | ,  5000,  4841,  1000,   956, | , -3.4,   5.1, 0.074, |, 0.0
1199.6, 138.9, | , 21.6, 0.0, 81.2, | ,  5000,  4840,  1000,   986, | , -3.4,  10.7, 0.156, |, 0.0
1200.6, 139.8, | , 21.6, 0.0, 76.4, | ,  5000,  4844,  1000,   971, | , -3.4, -12.0, -0.175, |, 0.0
1201.6, 138.6, | , 21.6, 0.0, 81.4, | ,  5000,  4839,  1000,   995, | , -3.4, -13.3, -0.194, |, 0.0
1202.7, 138.8, | , 21.6, 0.0, 81.5, | ,  5000,  4842,  1000,   968, | , -3.4, -12.0, -0.175, |, 0.0
1203.7, 138.7, | , 21.6, 0.0, 81.4, | ,  5000,  4836,  1000,   961, | , -3.4, -14.2, -0.205, |, 0.0
1204.7, 138.6, | , 21.6, 0.0, 81.8, | ,  5000,  4839,  1000,   989, | , -3.4, -13.7, -0.200, |, 0.0
1205.7, 138.6, | , 21.6, 0.0, 82.0, | ,  5000,  4839,  1000,   989, | , -3.4, -12.4, -0.181, |, 0.0
1206.7, 138.5, | , 21.6, 0.0, 81.9, | ,  5000,  4844,  1000,   986, | , -3.4,  13.7, 0.200, |, 0.0
1207.7, 138.5, | , 21.6, 0.0, 82.1, | ,  5000,  4842,  1000,   986, | , -3.4, -11.2, -0.163, |, 0.0
1208.7, 138.6, | , 21.6, 0.0, 81.9, | ,  5000,  4845,  1000,   979, | , -3.4, -13.3, -0.194, |, 0.0
