Repository: jdhuang-csm/Ru-BCA

## Methods
* (BaO)<sub>x</sub>-(CaO)<sub>y</sub>-(Al<sub>2</sub>O<sub>3</sub>)<sub>1-x-y</sub> (BCA) catalyst supports were synthesized via sol-gel and solid-state methods. 
* Ru/BCA catalysts were prepared via incipient wetness impregnation to achieve 1 wt. % Ru loading.
* Ammonia synthesis rates were measured for Ru/BCA catalysts in a packed-bed reactor at 480-600<sup>o</sup>C, 10 bar, and space velocities up to 1.3 x 10<sup>6</sup> ml g<sub>cat</sub><sup>-1</sup> h<sup>-1</sup>.
* A machine learning (ML) model was employed to improve understanding of the behavior of Ru/BCA catalysts.
* A microkinetic model was developed to describe the best-performing catalyst.

File: data/init_files_Cadigan/BCA512.txt (part 3 of 43)
********** Start test **********
Elapsed time, Pressure, | , LJtemp(C), Inner-Temp, Outer-Temp, | , N2-set, N2-flow, H2-set, H2-flow, | , pH, NH3_ppm, NH3_Prod_rate, |, In222Temp
790.5, 139.6, | , 23.4, 0.0, 38.9, | ,  3000,  2905,  1000,   964, | , -3.4, -2421.6, -19.072, |, 0.0
791.5, 139.3, | , 23.4, 0.0, 38.9, | ,  3000,  2910,  1000,   975, | , -3.4, -2421.6, -19.153, |, 0.0
792.5, 139.4, | , 23.4, 0.0, 38.6, | ,  3000,  2901,  1000,   978, | , -3.4, -2421.6, -19.124, |, 0.0
793.5, 139.2, | , 23.4, 0.0, 39.1, | ,  3000,  2903,  1000,   986, | , -3.4, -2421.6, -19.167, |, 0.0
794.6, 139.7, | , 23.4, 0.0, 39.6, | ,  3000,  2903,  1000,   982, | , -3.4, -2421.2, -19.152, |, 0.0
795.6, 139.3, | , 23.4, 0.0, 39.5, | ,  3000,  2904,  1000,   982, | , -3.4, -2421.6, -19.153, |, 0.0
796.6, 139.4, | , 23.4, 0.0, 39.1, | ,  3000,  2907,  1000,   966, | , -3.4, -2422.0, -19.094, |, 0.0
797.6, 139.9, | , 23.4, 0.0, 39.2, | ,  3000,  2906,  1000,   986, | , -3.4, -2421.6, -19.189, |, 0.0
798.6, 139.7, | , 23.4, 0.0, 39.5, | ,  3000,  2904,  1000,   984, | , -3.4, -2421.6, -19.168, |, 0.0
799.6, 139.3, | , 23.4, 0.0, 39.6, | ,  3000,  2905,  1000,   970, | , -3.4, -2421.6, -19.100, |, 0.0
800.6, 139.7, | , 23.4, 0.0, 39.9, | ,  3000,  2896,  1000,   960, | , -3.4, -2421.6, -19.005, |, 0.0
801.6, 139.9, | , 23.4, 0.0, 39.3, | ,  3000,  2907,  1000,   967, | , -3.4, -2422.0, -19.104, |, 0.0
802.6, 139.5, | , 23.4, 0.0, 39.4, | ,  3000,  2904,  1000,   982, | , -3.4, -2422.0, -19.160, |, 0.0
803.6, 139.3, | , 23.4, 0.0, 40.1, | ,  3000,  2903,  1000,   982, | , -3.4, -2421.6, -19.151, |, 0.0
804.7, 139.7, | , 23.4, 0.0, 40.4, | ,  3000,  2903,  1000,   978, | , -3.4, -2421.6, -19.131, |, 0.0
805.7, 140.5, | , 23.4, 0.0, 36.3, | ,  3000,  2893,  1000,   964, | , -3.4, -2422.9, -19.026, |, 0.0
806.7, 139.3, | , 23.4, 0.0, 40.6, | ,  3000,  2901,  1000,   971, | , -3.4, -2421.6, -19.085, |, 0.0
807.7, 139.4, | , 23.4, 0.0, 39.9, | ,  3000,  2899,  1000,   977, | , -3.4, -2421.6, -19.107, |, 0.0
808.7, 139.3, | , 23.4, 0.0, 40.5, | ,  3000,  2898,  1000,   969, | , -3.4, -2421.6, -19.063, |, 0.0
809.7, 139.7, | , 23.4, 0.0, 40.9, | ,  3000,  2904,  1000,   983, | , -3.4, -2421.6, -19.163, |, 0.0
810.7, 140.0, | , 23.4, 0.0, 36.2, | ,  3000,  2902,  1000,   962, | , -3.4, -2398.0, -18.862, |, 0.0
811.7, 139.4, | , 23.4, 0.0, 40.7, | ,  3000,  2897,  1000,   991, | , -3.4,  -8.2, -0.064, |, 0.0
812.7, 139.8, | , 23.4, 0.0, 40.6, | ,  3000,  2903,  1000,   987, | , -3.4,  -8.2, -0.065, |, 0.0
813.7, 139.3, | , 23.4, 0.0, 41.6, | ,  3000,  2904,  1000,   967, | , -3.4,  -7.7, -0.061, |, 0.0
814.8, 139.2, | , 23.4, 0.0, 41.4, | ,  3000,  2904,  1000,   958, | , -3.4,  -7.7, -0.061, |, 0.0
815.8, 139.7, | , 23.4, 0.0, 42.0, | ,  3000,  2903,  1000,   977, | , -3.4, -17.6, -0.139, |, 0.0
816.8, 139.3, | , 23.4, 0.0, 41.3, | ,  3000,  2900,  1000,   978, | , -3.4, -12.9, -0.101, |, 0.0
817.8, 139.5, | , 23.4, 0.0, 40.4, | ,  3000,  2897,  1000,   966, | , -3.4, -14.2, -0.111, |, 0.0
818.8, 139.3, | , 23.4, 0.0, 41.9, | ,  3000,  2906,  1000,   989, | , -3.4, -12.9, -0.102, |, 0.0
819.8, 139.6, | , 23.4, 0.0, 41.9, | ,  3000,  2901,  1000,   971, | , -3.4, -10.7, -0.084, |, 0.0
820.8, 139.3, | , 23.4, 0.0, 41.9, | ,  3000,  2908,  1000,   971, | , -3.4,  20.5, 0.162, |, 0.0
821.8, 139.3, | , 23.4, 0.0, 42.4, | ,  3000,  2898,  1000,   995, | , -3.4, -13.3, -0.105, |, 0.0
822.8, 139.4, | , 23.4, 0.0, 42.1, | ,  3000,  2900,  1000,   988, | , -3.4, -17.2, -0.136, |, 0.0
823.8, 139.7, | , 23.4, 0.0, 42.1, | ,  3000,  2904,  1000,   966, | , -3.4, -13.3, -0.105, |, 0.0
824.9, 139.3, | , 23.4, 0.0, 42.5, | ,  3000,  2899,  1000,   995, | , -3.4, -19.3, -0.153, |, 0.0
825.9, 139.3, | , 23.4, 0.0, 42.6, | ,  3000,  2903,  1000,   983, | , -3.4,   7.7, 0.061, |, 0.0
826.9, 139.7, | , 23.4, 0.0, 42.7, | ,  3000,  2906,  1000,   969, | , -3.4,  -6.5, -0.051, |, 0.0
827.9, 139.4, | , 23.4, 0.0, 42.5, | ,  3000,  2905,  1000,   972, | , -3.4, -12.9, -0.101, |, 0.0
828.9, 139.3, | , 23.4, 0.0, 43.2, | ,  3000,  2901,  1000,   965, | , -3.4, -14.2, -0.111, |, 0.0
829.9, 139.7, | , 23.4, 0.0, 43.1, | ,  3000,  2905,  1000,   997, | , -3.4, -18.4, -0.146, |, 0.0
830.9, 139.7, | , 23.4, 0.0, 43.4, | ,  3000,  2898,  1000,   989, | , -3.4, -16.7, -0.132, |, 0.0
831.9, 139.3, | , 23.4, 0.0, 43.5, | ,  3000,  2907,  1000,   983, | , -3.4,  -9.0, -0.071, |, 0.0
832.9, 139.4, | , 23.4, 0.0, 42.5, | ,  3000,  2905,  1000,   968, | , -3.4, -16.3, -0.128, |, 0.0
833.9, 139.7, | , 23.4, 0.0, 43.8, | ,  3000,  2906,  1000,   967, | , -3.4, -15.9, -0.125, |, 0.0
834.9, 139.6, | , 23.4, 0.0, 43.6, | ,  3000,  2899,  1000,   978, | , -3.4, -15.9, -0.125, |, 0.0
836.0, 139.3, | , 23.4, 0.0, 43.6, | ,  3000,  2901,  1000,   986, | , -3.4, -11.2, -0.088, |, 0.0
837.0, 139.3, | , 23.4, 0.0, 43.4, | ,  3000,  2903,  1000,   986, | , -3.4, -11.6, -0.092, |, 0.0
838.0, 139.8, | , 23.4, 0.0, 43.8, | ,  3000,  2904,  1000,   983, | , -3.4, -18.4, -0.146, |, 0.0
839.0, 139.7, | , 23.4, 0.0, 43.9, | ,  3000,  2903,  1000,   986, | , -3.4, -14.6, -0.115, |, 0.0
840.0, 139.3, | , 23.4, 0.0, 43.2, | ,  3000,  2902,  1000,   987, | , -3.4,  18.8, 0.149, |, 0.0
841.0, 139.3, | , 23.4, 0.0, 44.3, | ,  3000,  2906,  1000,   980, | , -3.4,  19.3, 0.152, |, 0.0
842.0, 139.7, | , 23.4, 0.0, 44.4, | ,  3000,  2907,  1000,   986, | , -3.4, -16.3, -0.129, |, 0.0
843.0, 139.4, | , 23.4, 0.0, 43.2, | ,  3000,  2904,  1000,   973, | , -3.4, -19.3, -0.152, |, 0.0
844.0, 139.3, | , 23.4, 0.0, 43.9, | ,  3000,  2902,  1000,   965, | , -3.4,  -9.0, -0.071, |, 0.0
845.0, 139.7, | , 23.4, 0.0, 44.1, | ,  3000,  2904,  1000,   987, | , -3.4, -15.4, -0.122, |, 0.0
846.1, 139.3, | , 23.4, 0.0, 44.5, | ,  3000,  2906,  1000,   979, | , -3.4, -12.9, -0.102, |, 0.0
847.1, 139.4, | , 23.4, 0.0, 44.1, | ,  3000,  2906,  1000,   963, | , -3.4, -16.3, -0.128, |, 0.0
848.1, 139.6, | , 23.4, 0.0, 43.3, | ,  3000,  2898,  1000,   985, | , -3.4, -19.7, -0.156, |, 0.0
849.1, 139.7, | , 23.4, 0.0, 45.0, | ,  3000,  2904,  1000,   981, | , -3.4, -18.0, -0.142, |, 0.0
850.1, 139.3, | , 23.4, 0.0, 44.8, | ,  3000,  2902,  1000,   989, | , -3.4, -18.0, -0.142, |, 0.0
851.1, 139.3, | , 23.4, 0.0, 44.9, | ,  3000,  2906,  1000,   984, | , -3.4, -19.3, -0.152, |, 0.0
852.1, 139.4, | , 23.4, 0.0, 44.2, | ,  3000,  2903,  1000,   974, | , -3.4,  18.0, 0.141, |, 0.0
853.1, 139.9, | , 23.4, 0.0, 44.6, | ,  3000,  2899,  1000,   973, | , -3.4,   1.7, 0.013, |, 0.0
854.1, 139.3, | , 23.5, 0.0, 45.7, | ,  3000,  2902,  1000,   986, | , -3.4,  16.7, 0.132, |, 0.0
855.1, 139.3, | , 23.5, 0.0, 45.2, | ,  3000,  2906,  1000,   982, | , -3.4,  -4.3, -0.034, |, 0.0
856.1, 139.3, | , 23.5, 0.0, 45.6, | ,  3000,  2902,  1000,   972, | , -3.4, -17.6, -0.138, |, 0.0
857.2, 139.7, | , 23.5, 0.0, 45.7, | ,  3000,  2903,  1000,   990, | , -3.4,  21.0, 0.166, |, 0.0
858.2, 139.4, | , 23.5, 0.0, 45.0, | ,  3000,  2898,  1000,   985, | , -3.4, -12.0, -0.095, |, 0.0
859.2, 139.3, | , 23.5, 0.0, 45.4, | ,  3000,  2907,  1000,   972, | , -3.4, -16.7, -0.132, |, 0.0
860.2, 139.7, | , 23.5, 0.0, 46.0, | ,  3000,  2901,  1000,   962, | , -3.4, -18.9, -0.148, |, 0.0
861.2, 139.3, | , 23.5, 0.0, 45.9, | ,  3000,  2901,  1000,   968, | , -3.4,  -1.7, -0.014, |, 0.0
862.2, 139.3, | , 23.5, 0.0, 46.1, | ,  3000,  2903,  1000,   964, | , -3.4, -12.9, -0.101, |, 0.0
863.2, 139.9, | , 23.5, 0.0, 45.9, | ,  3000,  2897,  1000,   982, | , -3.4, -16.7, -0.132, |, 0.0
864.2, 139.7, | , 23.5, 0.0, 46.6, | ,  3000,  2907,  1000,   975, | , -3.4, -18.9, -0.149, |, 0.0
865.2, 139.3, | , 23.5, 0.0, 46.5, | ,  3000,  2903,  1000,   963, | , -3.4,  -0.0, -0.000, |, 0.0
866.2, 139.3, | , 23.5, 0.0, 46.4, | ,  3000,  2901,  1000,   983, | , -3.4, -11.2, -0.088, |, 0.0
867.3, 139.7, | , 23.5, 0.0, 46.8, | ,  3000,  2906,  1000,   982, | , -3.4, -15.4, -0.122, |, 0.0
868.3, 139.8, | , 23.5, 0.0, 45.9, | ,  3000,  2903,  1000,   987, | , -3.4, -17.2, -0.136, |, 0.0
869.3, 139.3, | , 23.5, 0.0, 46.6, | ,  3000,  2904,  1000,   975, | , -3.4, -18.0, -0.142, |, 0.0
870.3, 139.6, | , 23.5, 0.0, 47.4, | ,  3000,  2905,  1000,   972, | , -3.4,  10.3, 0.081, |, 0.0
871.3, 139.7, | , 23.5, 0.0, 47.4, | ,  3000,  2907,  1000,   976, | , -3.4, -16.3, -0.129, |, 0.0
872.3, 139.3, | , 23.5, 0.0, 47.2, | ,  3000,  2904,  1000,   965, | , -3.4, -14.6, -0.115, |, 0.0
873.3, 139.4, | , 23.5, 0.0, 46.5, | ,  3000,  2902,  1000,   987, | , -3.4, -18.9, -0.149, |, 0.0
874.3, 139.7, | , 23.5, 0.0, 47.2, | ,  3000,  2905,  1000,   978, | , -3.4, -14.6, -0.115, |, 0.0
875.3, 139.7, | , 23.5, 0.0, 47.4, | ,  3000,  2903,  1000,   975, | , -3.4,   6.4, 0.050, |, 0.0
876.3, 139.3, | , 23.5, 0.0, 47.7, | ,  3000,  2902,  1000,   977, | , -3.4, -11.2, -0.088, |, 0.0
877.3, 139.3, | , 23.5, 0.0, 47.6, | ,  3000,  2903,  1000,   986, | , -3.4, -18.0, -0.142, |, 0.0
878.4, 139.8, | , 23.5, 0.0, 47.6, | ,  3000,  2903,  1000,   997, | , -3.4,   6.8, 0.054, |, 0.0
879.4, 139.3, | , 23.5, 0.0, 47.8, | ,  3000,  2903,  1000,   977, | , -3.4,   5.5, 0.044, |, 0.0
880.4, 139.2, | , 23.5, 0.0, 48.3, | ,  3000,  2906,  1000,   963, | , -3.4, -13.7, -0.108, |, 0.0
881.4, 139.6, | , 23.5, 0.0, 48.2, | ,  3000,  2907,  1000,   979, | , -3.4, -17.2, -0.135, |, 0.0
882.4, 139.7, | , 23.5, 0.0, 48.4, | ,  3000,  2903,  1000,   976, | , -3.4,   9.8, 0.077, |, 0.0
883.4, 139.5, | , 23.5, 0.0, 47.0, | ,  3000,  2898,  1000,   960, | , -3.4,   4.7, 0.037, |, 0.0
884.4, 139.3, | , 23.5, 0.0, 48.3, | ,  3000,  2906,  1000,   985, | , -3.4,  -2.6, -0.021, |, 0.0
885.4, 139.7, | , 23.5, 0.0, 48.3, | ,  3000,  2903,  1000,   987, | , -3.4, -16.3, -0.129, |, 0.0
886.4, 139.7, | , 23.5, 0.0, 48.9, | ,  3000,  2903,  1000,   969, | , -3.4, -14.6, -0.115, |, 0.0
887.4, 139.3, | , 23.5, 0.0, 48.7, | ,  3000,  2902,  1000,   981, | , -3.4,   3.8, 0.030, |, 0.0
888.5, 139.8, | , 23.5, 0.0, 48.8, | ,  3000,  2901,  1000,   986, | , -3.4, -10.7, -0.085, |, 0.0
889.5, 139.7, | , 23.5, 0.0, 49.2, | ,  3000,  2908,  1000,   986, | , -3.4, -16.3, -0.129, |, 0.0
890.5, 139.3, | , 23.5, 0.0, 49.4, | ,  3000,  2907,  1000,   970, | , -3.4, -13.7, -0.108, |, 0.0
891.5, 139.3, | , 23.5, 0.0, 49.5, | ,  3000,  2903,  1000,   960, | , -3.4, -19.7, -0.155, |, 0.0
892.5, 139.7, | , 23.5, 0.0, 49.4, | ,  3000,  2905,  1000,   976, | , -3.4, -18.0, -0.142, |, 0.0
893.5, 139.8, | , 23.5, 0.0, 49.0, | ,  3000,  2899,  1000,   987, | , -3.4,  -0.9, -0.007, |, 0.0
894.5, 139.3, | , 23.5, 0.0, 49.3, | ,  3000,  2901,  1000,   981, | , -3.4,   7.7, 0.061, |, 0.0
895.5, 139.3, | , 23.5, 0.0, 49.7, | ,  3000,  2907,  1000,   967, | , -3.4,   5.1, 0.040, |, 0.0
896.5, 139.6, | , 23.5, 0.0, 49.9, | ,  3000,  2897,  1000,   972, | , -3.4, -14.6, -0.115, |, 0.0
897.5, 140.7, | , 23.5, 0.0, 41.5, | ,  3000,  2901,  1000,   979, | , -3.4,  -4.7, -0.037, |, 0.0
898.6, 139.4, | , 23.5, 0.0, 49.4, | ,  3000,  2898,  1000,   967, | , -3.4, -19.7, -0.155, |, 0.0
899.6, 139.4, | , 23.5, 0.0, 50.0, | ,  3000,  2898,  1000,   987, | , -3.4, -16.3, -0.129, |, 0.0
900.6, 139.7, | , 23.5, 0.0, 50.7, | ,  3000,  2900,  1000,   984, | , -3.4, -17.2, -0.135, |, 0.0
901.6, 139.2, | , 23.5, 0.0, 50.6, | ,  3000,  2904,  1000,   980, | , -3.4,  16.3, 0.128, |, 0.0
902.6, 139.9, | , 23.5, 0.0, 46.2, | ,  3000,  2902,  1000,   973, | , -3.4, -14.2, -0.111, |, 0.0
903.6, 139.9, | , 23.5, 0.0, 49.5, | ,  3000,  2903,  1000,   973, | , -3.4, -15.9, -0.125, |, 0.0
904.6, 139.7, | , 23.5, 0.0, 50.8, | ,  3000,  2901,  1000,   977, | , -3.4, -17.2, -0.135, |, 0.0
905.6, 139.3, | , 23.5, 0.0, 50.3, | ,  3000,  2901,  1000,   978, | , -3.4, -18.4, -0.145, |, 0.0
906.6, 139.3, | , 23.5, 0.0, 50.6, | ,  3000,  2901,  1000,   968, | , -3.4,   8.5, 0.067, |, 0.0
907.6, 139.6, | , 23.5, 0.0, 50.7, | ,  3000,  2904,  1000,   971, | , -3.4,  -7.7, -0.061, |, 0.0
908.7, 139.4, | , 23.5, 0.0, 50.2, | ,  3000,  2899,  1000,   971, | , -3.4, -17.6, -0.138, |, 0.0
909.7, 139.3, | , 23.5, 0.0, 50.9, | ,  3000,  2908,  1000,   966, | , -3.4,  -3.0, -0.024, |, 0.0
910.7, 139.3, | , 23.5, 0.0, 50.8, | ,  3000,  2901,  1000,   966, | , -3.4, -15.0, -0.118, |, 0.0
911.7, 139.8, | , 23.5, 0.0, 51.3, | ,  3000,  2902,  1000,   969, | , -3.4, -12.4, -0.098, |, 0.0
912.7, 139.3, | , 23.5, 0.0, 51.2, | ,  3000,  2907,  1000,   985, | , -3.4,  -4.7, -0.037, |, 0.0
913.7, 139.5, | , 23.5, 0.0, 50.9, | ,  3000,  2898,  1000,   964, | , -3.4,  14.5, 0.114, |, 0.0
914.7, 139.7, | , 23.5, 0.0, 51.6, | ,  3000,  2907,  1000,   982, | , -3.4,  -8.2, -0.064, |, 0.0
915.7, 139.7, | , 23.5, 0.0, 51.8, | ,  3000,  2909,  1000,   970, | , -3.4,  -9.9, -0.078, |, 0.0
916.7, 139.3, | , 23.5, 0.0, 51.5, | ,  3000,  2902,  1000,   979, | , -3.4, -10.3, -0.081, |, 0.0
917.7, 139.7, | , 23.5, 0.0, 51.7, | ,  3000,  2906,  1000,   974, | , -3.4, -14.2, -0.112, |, 0.0
918.7, 139.9, | , 23.5, 0.0, 51.6, | ,  3000,  2901,  1000,   982, | , -3.4,   7.3, 0.057, |, 0.0
919.8, 139.3, | , 23.5, 0.0, 51.8, | ,  3000,  2906,  1000,   972, | , -3.4,   4.3, 0.034, |, 0.0
920.8, 139.3, | , 23.5, 0.0, 52.5, | ,  3000,  2900,  1000,   986, | , -3.4, -14.2, -0.112, |, 0.0
921.8, 139.7, | , 23.5, 0.0, 52.2, | ,  3000,  2904,  1000,   982, | , -3.4, -18.4, -0.146, |, 0.0
922.8, 139.7, | , 23.5, 0.0, 52.7, | ,  3000,  2902,  1000,   965, | , -3.4, -18.0, -0.141, |, 0.0
923.8, 139.4, | , 23.5, 0.0, 51.8, | ,  3000,  2903,  1000,   965, | , -3.4,   3.4, 0.027, |, 0.0
924.8, 139.3, | , 23.5, 0.0, 52.9, | ,  3000,  2900,  1000,   988, | , -3.4, -11.6, -0.092, |, 0.0
925.8, 139.7, | , 23.5, 0.0, 53.1, | ,  3000,  2904,  1000,   963, | , -3.4, -15.9, -0.125, |, 0.0
926.8, 139.3, | , 23.5, 0.0, 53.1, | ,  3000,  2907,  1000,   977, | , -3.4, -18.9, -0.149, |, 0.0
927.8, 139.3, | , 23.5, 0.0, 53.1, | ,  3000,  2899,  1000,   958, | , -3.4, -13.7, -0.108, |, 0.0
928.8, 139.7, | , 23.5, 0.0, 53.3, | ,  3000,  2899,  1000,   982, | , -3.4, -17.6, -0.139, |, 0.0
929.9, 139.6, | , 23.5, 0.0, 53.6, | ,  3000,  2908,  1000,   973, | , -3.4,  -3.5, -0.027, |, 0.0
930.9, 139.2, | , 23.5, 0.0, 53.7, | ,  3000,  2899,  1000,   971, | , -3.4, -17.6, -0.138, |, 0.0
931.9, 139.3, | , 23.5, 0.0, 53.9, | ,  3000,  2899,  1000,   984, | , -3.4, -18.0, -0.142, |, 0.0
932.9, 139.6, | , 23.5, 0.0, 54.5, | ,  3000,  2902,  1000,   972, | , -3.4,  -1.7, -0.014, |, 0.0
933.9, 139.4, | , 23.5, 0.0, 52.8, | ,  3000,  2902,  1000,   978, | , -3.4, -16.7, -0.132, |, 0.0
934.9, 139.3, | , 23.5, 0.0, 54.1, | ,  3000,  2907,  1000,   979, | , -3.4, -12.4, -0.098, |, 0.0
935.9, 139.3, | , 23.5, 0.0, 54.3, | ,  3000,  2902,  1000,   971, | , -3.4, -17.6, -0.138, |, 0.0
936.9, 139.3, | , 23.5, 0.0, 54.5, | ,  3000,  2906,  1000,   978, | , -3.4,  -0.9, -0.007, |, 0.0
937.9, 139.2, | , 23.5, 0.0, 54.3, | ,  3000,  2901,  1000,   978, | , -3.4, -13.3, -0.105, |, 0.0
938.9, 139.4, | , 23.5, 0.0, 53.9, | ,  3000,  2907,  1000,   983, | , -3.4, -18.4, -0.146, |, 0.0
939.9, 139.6, | , 23.5, 0.0, 54.2, | ,  3000,  2905,  1000,   969, | , -3.4, -19.3, -0.152, |, 0.0
941.0, 139.7, | , 23.5, 0.0, 54.8, | ,  3000,  2900,  1000,   990, | , -3.4,  -0.0, -0.000, |, 0.0
942.0, 139.3, | , 23.5, 0.0, 54.5, | ,  3000,  2897,  1000,   983, | , -3.4,   6.0, 0.047, |, 0.0
943.0, 139.3, | , 23.5, 0.0, 54.7, | ,  3000,  2905,  1000,   971, | , -3.4, -18.0, -0.142, |, 0.0
944.0, 139.9, | , 23.5, 0.0, 54.5, | ,  3000,  2898,  1000,   993, | , -3.4, -16.7, -0.132, |, 0.0
945.0, 139.3, | , 23.5, 0.0, 54.7, | ,  3000,  2904,  1000,   974, | , -3.4, -18.0, -0.142, |, 0.0
946.0, 139.4, | , 23.5, 0.0, 55.1, | ,  3000,  2903,  1000,   966, | , -3.4,  11.1, 0.087, |, 0.0
947.0, 140.8, | , 23.5, 0.0, 48.9, | ,  3000,  2905,  1000,   970, | , -3.4,   2.5, 0.020, |, 0.0
948.0, 139.7, | , 23.5, 0.0, 55.7, | ,  3000,  2903,  1000,   967, | , -3.4,   3.0, 0.023, |, 0.0
949.0, 139.5, | , 23.5, 0.0, 54.4, | ,  3000,  2904,  1000,   989, | , -3.4,  -1.7, -0.014, |, 0.0
950.0, 139.3, | , 23.5, 0.0, 56.1, | ,  3000,  2904,  1000,   983, | , -3.4,  -3.5, -0.027, |, 0.0
951.1, 139.6, | , 23.5, 0.0, 55.7, | ,  3000,  2905,  1000,   983, | , -3.4, -12.9, -0.102, |, 0.0
952.1, 139.3, | , 23.5, 0.0, 56.0, | ,  3000,  2906,  1000,   997, | , -3.4, -13.7, -0.109, |, 0.0
953.1, 139.3, | , 23.5, 0.0, 56.2, | ,  3000,  2907,  1000,   971, | , -3.4, -17.6, -0.139, |, 0.0
954.1, 139.4, | , 23.5, 0.0, 55.1, | ,  3000,  2900,  1000,   981, | , -3.4, -18.4, -0.145, |, 0.0
955.1, 139.6, | , 23.5, 0.0, 56.3, | ,  3000,  2901,  1000,   977, | , -3.4, -18.0, -0.142, |, 0.0
956.1, 139.3, | , 23.5, 0.0, 56.3, | ,  3000,  2908,  1000,   975, | , -3.4, -15.4, -0.122, |, 0.0
957.1, 139.3, | , 23.5, 0.0, 56.5, | ,  3000,  2898,  1000,   982, | , -3.4,  -0.0, -0.000, |, 0.0
958.1, 139.3, | , 23.5, 0.0, 56.5, | ,  3000,  2902,  1000,   975, | , -3.4, -17.6, -0.138, |, 0.0
959.1, 139.8, | , 23.5, 0.0, 55.9, | ,  3000,  2907,  1000,   982, | , -3.4, -16.3, -0.129, |, 0.0
960.1, 139.2, | , 23.5, 0.0, 56.8, | ,  3000,  2906,  1000,   982, | , -3.4,  13.7, 0.108, |, 0.0
961.1, 139.3, | , 23.5, 0.0, 57.3, | ,  3000,  2901,  1000,   988, | , -3.4,   0.8, 0.007, |, 0.0
962.2, 139.2, | , 23.5, 0.0, 57.1, | ,  3000,  2906,  1000,   978, | , -3.4, -10.3, -0.081, |, 0.0
963.2, 139.7, | , 23.5, 0.0, 57.5, | ,  3000,  2905,  1000,   983, | , -3.4, -15.9, -0.125, |, 0.0
964.2, 139.4, | , 23.5, 0.0, 56.6, | ,  3000,  2906,  1000,   981, | , -3.4, -16.3, -0.129, |, 0.0
965.2, 139.3, | , 23.5, 0.0, 57.6, | ,  3000,  2900,  1000,   967, | , -3.4,  19.3, 0.151, |, 0.0
966.2, 139.6, | , 23.5, 0.0, 58.0, | ,  3000,  2907,  1000,   982, | , -3.4, -12.0, -0.095, |, 0.0
967.2, 139.2, | , 23.5, 0.0, 57.8, | ,  3000,  2899,  1000,   982, | , -3.4, -17.6, -0.139, |, 0.0
968.2, 139.3, | , 23.5, 0.0, 58.4, | ,  3000,  2900,  1000,   982, | , -3.4, -14.2, -0.112, |, 0.0
969.2, 139.4, | , 23.5, 0.0, 57.5, | ,  3000,  2900,  1000,   984, | , -3.4,  -0.0, -0.000, |, 0.0
970.2, 139.3, | , 23.5, 0.0, 57.6, | ,  3000,  2904,  1000,   975, | , -3.4,  16.7, 0.131, |, 0.0
971.2, 139.3, | , 23.5, 0.0, 57.8, | ,  3000,  2901,  1000,   971, | , -3.4,  -6.0, -0.047, |, 0.0
972.2, 139.3, | , 23.5, 0.0, 58.5, | ,  3000,  2899,  1000,   987, | , -3.4, -16.7, -0.132, |, 0.0
973.3, 139.3, | , 23.5, 0.0, 58.4, | ,  3000,  2902,  1000,   984, | , -3.4,  19.3, 0.152, |, 0.0
974.3, 139.8, | , 23.5, 0.0, 58.0, | ,  3000,  2898,  1000,   978, | , -3.4,  -2.6, -0.020, |, 0.0
975.3, 139.2, | , 23.5, 0.0, 58.9, | ,  3000,  2903,  1000,   969, | , -3.4,   8.1, 0.064, |, 0.0
976.3, 139.3, | , 23.5, 0.0, 58.9, | ,  3000,  2898,  1000,   971, | , -3.4, -13.7, -0.108, |, 0.0
977.3, 139.7, | , 23.5, 0.0, 59.0, | ,  3000,  2899,  1000,   968, | , -3.4, -18.4, -0.145, |, 0.0
978.3, 139.2, | , 23.5, 0.0, 58.9, | ,  3000,  2903,  1000,   967, | , -3.4, -13.3, -0.105, |, 0.0
979.3, 140.4, | , 23.5, 0.0, 54.7, | ,  3000,  2897,  1000,   969, | , -3.4, -18.9, -0.148, |, 0.0
980.3, 139.8, | , 23.5, 0.0, 58.5, | ,  3000,  2904,  1000,   986, | , -3.4, -20.2, -0.159, |, 0.0
981.3, 139.8, | , 23.5, 0.0, 60.0, | ,  3000,  2904,  1000,   983, | , -3.4, -17.6, -0.139, |, 0.0
982.3, 139.4, | , 23.5, 0.0, 58.6, | ,  3000,  2906,  1000,   967, | , -3.4, -18.0, -0.142, |, 0.0
983.4, 139.3, | , 23.5, 0.0, 59.5, | ,  3000,  2903,  1000,   978, | , -3.4,  -7.3, -0.058, |, 0.0
984.4, 140.3, | , 23.5, 0.0, 55.2, | ,  3000,  2909,  1000,   967, | , -3.4, -15.9, -0.125, |, 0.0
985.4, 139.6, | , 23.5, 0.0, 59.0, | ,  3000,  2906,  1000,   971, | , -3.4, -17.6, -0.138, |, 0.0
986.4, 139.3, | , 23.5, 0.0, 59.8, | ,  3000,  2904,  1000,   973, | , -3.4, -18.4, -0.145, |, 0.0
987.4, 139.4, | , 23.5, 0.0, 59.7, | ,  3000,  2901,  1000,   964, | , -3.4,   6.4, 0.050, |, 0.0
988.4, 139.7, | , 23.5, 0.0, 60.6, | ,  3000,  2899,  1000,   973, | , -3.4, -14.6, -0.115, |, 0.0
989.4, 139.2, | , 23.5, 0.0, 60.2, | ,  3000,  2907,  1000,   986, | , -3.4, -18.9, -0.149, |, 0.0
990.4, 139.4, | , 23.5, 0.0, 59.5, | ,  3000,  2898,  1000,   978, | , -3.4, -16.7, -0.132, |, 0.0
991.4, 139.3, | , 23.5, 0.0, 60.2, | ,  3000,  2897,  1000,   984, | , -3.4, -16.3, -0.128, |, 0.0
992.4, 139.7, | , 23.5, 0.0, 60.9, | ,  3000,  2903,  1000,   986, | , -3.4, -12.4, -0.098, |, 0.0
993.5, 139.3, | , 23.5, 0.0, 60.5, | ,  3000,  2899,  1000,   989, | , -3.4, -12.9, -0.102, |, 0.0
994.5, 139.3, | , 23.5, 0.0, 60.9, | ,  3000,  2906,  1000,   986, | , -3.4, -12.9, -0.102, |, 0.0
995.5, 139.8, | , 23.5, 0.0, 60.3, | ,  3000,  2907,  1000,   978, | , -3.4, -17.2, -0.135, |, 0.0
996.5, 139.3, | , 23.5, 0.0, 61.1, | ,  3000,  2905,  1000,   986, | , -3.4, -14.6, -0.115, |, 0.0
997.5, 139.3, | , 23.5, 0.0, 61.1, | ,  3000,  2902,  1000,   974, | , -3.4,  18.0, 0.141, |, 0.0
998.5, 139.3, | , 23.5, 0.0, 61.3, | ,  3000,  2900,  1000,   971, | , -3.4, -18.0, -0.142, |, 0.0
999.5, 139.6, | , 23.5, 0.0, 62.1, | ,  3000,  2903,  1000,   986, | , -3.4, -14.6, -0.115, |, 0.0
1000.5, 139.4, | , 23.5, 0.0, 60.6, | ,  3000,  2896,  1000,   988, | , -3.4,  -8.2, -0.064, |, 0.0
1001.5, 139.3, | , 23.5, 0.0, 61.5, | ,  3000,  2902,  1000,   976, | , -3.4, -10.7, -0.085, |, 0.0
1002.5, 139.3, | , 23.5, 0.0, 61.7, | ,  3000,  2906,  1000,   981, | , -3.4, -18.4, -0.146, |, 0.0
1003.6, 139.7, | , 23.5, 0.0, 62.2, | ,  3000,  2903,  1000,   978, | , -3.4, -15.0, -0.118, |, 0.0
1004.6, 139.3, | , 23.5, 0.0, 62.1, | ,  3000,  2899,  1000,   969, | , -3.4,  18.0, 0.141, |, 0.0
1005.6, 139.4, | , 23.5, 0.0, 61.5, | ,  3000,  2898,  1000,   983, | , -3.4, -12.4, -0.098, |, 0.0
1006.6, 139.3, | , 23.5, 0.0, 62.1, | ,  3000,  2903,  1000,   965, | , -3.4,   3.0, 0.023, |, 0.0
1007.6, 139.7, | , 23.5, 0.0, 62.9, | ,  3000,  2898,  1000,   989, | , -3.4, -13.3, -0.105, |, 0.0
1008.6, 139.3, | , 23.5, 0.0, 62.9, | ,  3000,  2904,  1000,   986, | , -3.4, -15.4, -0.122, |, 0.0
1009.6, 139.6, | , 23.5, 0.0, 63.0, | ,  3000,  2904,  1000,   963, | , -3.4,  17.5, 0.138, |, 0.0
1010.6, 139.9, | , 23.5, 0.0, 63.0, | ,  3000,  2908,  1000,   981, | , -3.4,  15.0, 0.118, |, 0.0
1011.6, 139.3, | , 23.5, 0.0, 62.7, | ,  3000,  2900,  1000,   983, | , -3.4,  10.3, 0.081, |, 0.0
1012.6, 139.3, | , 23.5, 0.0, 62.7, | ,  3000,  2904,  1000,   966, | , -3.4,  14.5, 0.114, |, 0.0
1013.6, 140.2, | , 23.5, 0.0, 62.6, | ,  3000,  2898,  1000,   972, | , -3.4, -17.2, -0.135, |, 0.0
1014.7, 139.3, | , 23.5, 0.0, 63.5, | ,  3000,  2905,  1000,   986, | , -3.4, -19.3, -0.153, |, 0.0
1015.7, 139.4, | , 23.5, 0.0, 62.2, | ,  3000,  2906,  1000,   966, | , -3.4, -18.0, -0.142, |, 0.0
1016.7, 139.3, | , 23.6, 0.0, 63.5, | ,  3000,  2903,  1000,   967, | , -3.4, -17.6, -0.138, |, 0.0
1017.7, 139.7, | , 23.6, 0.0, 63.8, | ,  3000,  2901,  1000,   975, | , -3.4, -18.0, -0.142, |, 0.0
1018.7, 139.3, | , 23.6, 0.0, 63.9, | ,  3000,  2898,  1000,   984, | , -3.4,  15.8, 0.125, |, 0.0
1019.7, 139.3, | , 23.5, 0.0, 63.7, | ,  3000,  2907,  1000,   982, | , -3.4,  -7.3, -0.058, |, 0.0
1020.7, 139.4, | , 23.6, 0.0, 63.7, | ,  3000,  2901,  1000,   982, | , -3.4, -15.9, -0.125, |, 0.0
1021.7, 139.7, | , 23.5, 0.0, 64.3, | ,  3000,  2907,  1000,   990, | , -3.4,  -7.7, -0.061, |, 0.0
1022.7, 139.3, | , 23.6, 0.0, 63.6, | ,  3000,  2900,  1000,   974, | , -3.4,  17.1, 0.135, |, 0.0
1023.7, 139.3, | , 23.6, 0.0, 64.5, | ,  3000,  2898,  1000,   973, | , -3.4, -16.3, -0.128, |, 0.0
1024.7, 139.6, | , 23.5, 0.0, 65.0, | ,  3000,  2899,  1000,   970, | , -3.4, -15.4, -0.121, |, 0.0
1025.8, 139.5, | , 23.6, 0.0, 64.5, | ,  3000,  2905,  1000,   968, | , -3.4,   0.4, 0.003, |, 0.0
1026.8, 139.3, | , 23.6, 0.0, 64.9, | ,  3000,  2904,  1000,   972, | , -3.4, -16.3, -0.128, |, 0.0
1027.8, 139.3, | , 23.6, 0.0, 64.8, | ,  3000,  2897,  1000,   974, | , -3.4, -12.4, -0.098, |, 0.0
1028.8, 139.6, | , 23.6, 0.0, 65.4, | ,  3000,  2906,  1000,   971, | , -3.4, -16.7, -0.132, |, 0.0
1029.8, 139.2, | , 23.6, 0.0, 65.4, | ,  3000,  2908,  1000,   974, | , -3.4,   2.1, 0.017, |, 0.0
1030.8, 139.4, | , 23.6, 0.0, 64.5, | ,  3000,  2906,  1000,   969, | , -3.4,  -3.9, -0.031, |, 0.0
1031.8, 139.3, | , 23.6, 0.0, 65.3, | ,  3000,  2904,  1000,   982, | , -3.4, -15.0, -0.119, |, 0.0
1032.8, 139.7, | , 23.6, 0.0, 65.8, | ,  3000,  2907,  1000,   977, | , -3.4,  -9.4, -0.075, |, 0.0
1033.8, 139.3, | , 23.6, 0.0, 65.4, | ,  3000,  2904,  1000,   974, | , -3.4, -18.4, -0.145, |, 0.0
1034.8, 139.3, | , 23.6, 0.0, 65.6, | ,  3000,  2905,  1000,   963, | , -3.4,   4.3, 0.033, |, 0.0
1035.9, 139.8, | , 23.6, 0.0, 65.2, | ,  3000,  2907,  1000,   967, | , -3.4,   8.1, 0.064, |, 0.0
1036.9, 139.8, | , 23.6, 0.0, 65.5, | ,  3000,  2908,  1000,   978, | , -3.4,  15.4, 0.122, |, 0.0
1037.9, 139.4, | , 23.6, 0.0, 66.2, | ,  3000,  2906,  1000,   980, | , -3.4, -18.0, -0.142, |, 0.0
1038.9, 139.7, | , 23.6, 0.0, 66.5, | ,  3000,  2903,  1000,   984, | , -3.4,   6.4, 0.051, |, 0.0
1039.9, 139.7, | , 23.6, 0.0, 66.8, | ,  3000,  2904,  1000,   963, | , -3.4,  -6.5, -0.051, |, 0.0
1040.9, 139.4, | , 23.6, 0.0, 65.9, | ,  3000,  2904,  1000,   978, | , -3.4, -17.2, -0.135, |, 0.0
1041.9, 139.3, | , 23.6, 0.0, 66.9, | ,  3000,  2899,  1000,   976, | , -3.4, -15.9, -0.125, |, 0.0
1042.9, 139.7, | , 23.6, 0.0, 67.1, | ,  3000,  2897,  1000,   976, | , -3.4, -18.4, -0.145, |, 0.0
1043.9, 139.3, | , 23.6, 0.0, 66.8, | ,  3000,  2898,  1000,   981, | , -3.4,  11.5, 0.091, |, 0.0
1044.9, 139.3, | , 23.6, 0.0, 67.1, | ,  3000,  2908,  1000,   980, | , -3.4,  -9.0, -0.071, |, 0.0
1045.9, 139.3, | , 23.6, 0.0, 66.3, | ,  3000,  2903,  1000,   977, | , -3.4, -10.7, -0.085, |, 0.0
1047.0, 139.7, | , 23.6, 0.0, 67.3, | ,  3000,  2901,  1000,   963, | , -3.4,  -5.2, -0.041, |, 0.0
1048.0, 139.3, | , 23.6, 0.0, 67.2, | ,  3000,  2907,  1000,   973, | , -3.4, -19.3, -0.152, |, 0.0
1049.0, 139.3, | , 23.6, 0.0, 67.5, | ,  3000,  2907,  1000,   968, | , -3.4, -12.9, -0.101, |, 0.0
1050.0, 139.3, | , 23.6, 0.0, 68.1, | ,  3000,  2903,  1000,   976, | , -3.4,  -2.6, -0.020, |, 0.0
1051.0, 139.8, | , 23.6, 0.0, 67.1, | ,  3000,  2905,  1000,   965, | , -3.4,  -3.5, -0.027, |, 0.0
1052.0, 139.3, | , 23.6, 0.0, 67.7, | ,  3000,  2908,  1000,   986, | , -3.4, -12.0, -0.095, |, 0.0
1053.0, 139.4, | , 23.6, 0.0, 68.2, | ,  3000,  2907,  1000,   973, | , -3.4, -14.2, -0.112, |, 0.0
1054.0, 139.7, | , 23.6, 0.0, 67.9, | ,  3000,  2907,  1000,   990, | , -3.4, -18.9, -0.149, |, 0.0
1055.0, 139.7, | , 23.6, 0.0, 68.7, | ,  3000,  2907,  1000,   960, | , -3.4,   6.8, 0.054, |, 0.0
1056.0, 140.1, | , 23.6, 0.0, 63.2, | ,  3000,  2900,  1000,   952, | , -3.4,   6.4, 0.050, |, 0.0
1057.1, 139.3, | , 23.6, 0.0, 69.0, | ,  3000,  2903,  1000,   980, | , -3.4,  -7.3, -0.058, |, 0.0
1058.1, 139.6, | , 23.6, 0.0, 68.9, | ,  3000,  2900,  1000,   959, | , -3.4,  -9.9, -0.077, |, 0.0
1059.1, 139.2, | , 23.6, 0.0, 68.9, | ,  3000,  2903,  1000,   983, | , -3.4,   4.7, 0.037, |, 0.0
1060.1, 139.3, | , 23.6, 0.0, 68.8, | ,  3000,  2900,  1000,   978, | , -3.4,   8.5, 0.067, |, 0.0
1061.1, 140.7, | , 23.6, 0.0, 60.5, | ,  3000,  2904,  1000,   959, | , -3.4, -19.7, -0.155, |, 0.0
1062.1, 139.7, | , 23.6, 0.0, 69.6, | ,  3000,  2900,  1000,   990, | , -3.4, -16.7, -0.132, |, 0.0
1063.1, 139.3, | , 23.6, 0.0, 69.5, | ,  3000,  2906,  1000,   971, | , -3.4,  12.4, 0.098, |, 0.0
1064.1, 139.3, | , 23.6, 0.0, 69.3, | ,  3000,  2907,  1000,   982, | , -3.4, -15.0, -0.119, |, 0.0
1065.1, 139.7, | , 23.6, 0.0, 70.2, | ,  3000,  2901,  1000,   970, | , -3.4, -17.6, -0.138, |, 0.0
1066.1, 139.4, | , 23.6, 0.0, 69.3, | ,  3000,  2897,  1000,   977, | , -3.4,  -1.7, -0.014, |, 0.0
1067.2, 139.3, | , 23.6, 0.0, 69.6, | ,  3000,  2906,  1000,   978, | , -3.4, -12.4, -0.098, |, 0.0
1068.2, 139.3, | , 23.6, 0.0, 70.1, | ,  3000,  2904,  1000,   984, | , -3.4,  -6.9, -0.054, |, 0.0
1069.2, 139.3, | , 23.6, 0.0, 70.3, | ,  3000,  2905,  1000,   981, | , -3.4,   0.8, 0.007, |, 0.0
1070.2, 139.2, | , 23.6, 0.0, 70.6, | ,  3000,  2903,  1000,   965, | , -3.4,  16.3, 0.128, |, 0.0
1071.2, 139.4, | , 23.6, 0.0, 69.5, | ,  3000,  2900,  1000,   971, | , -3.4, -18.9, -0.148, |, 0.0
1072.2, 139.6, | , 23.6, 0.0, 70.5, | ,  3000,  2903,  1000,   972, | , -3.4, -14.2, -0.111, |, 0.0
1073.2, 139.3, | , 23.6, 0.0, 70.8, | ,  3000,  2903,  1000,   989, | , -3.4, -15.0, -0.119, |, 0.0
1074.2, 139.2, | , 23.6, 0.0, 70.8, | ,  3000,  2898,  1000,   986, | , -3.4,  16.3, 0.128, |, 0.0
1075.2, 139.2, | , 23.6, 0.0, 71.0, | ,  3000,  2905,  1000,   964, | , -3.4, -14.2, -0.111, |, 0.0
1076.2, 139.8, | , 23.6, 0.0, 70.9, | ,  3000,  2905,  1000,   969, | , -3.4, -15.0, -0.118, |, 0.0
1077.3, 139.3, | , 23.6, 0.0, 71.3, | ,  3000,  2904,  1000,   986, | , -3.4, -17.6, -0.139, |, 0.0
1078.3, 139.3, | , 23.6, 0.0, 71.1, | ,  3000,  2901,  1000,   975, | , -3.4, -18.4, -0.145, |, 0.0
1079.3, 139.3, | , 23.6, 0.0, 71.6, | ,  3000,  2901,  1000,   972, | , -3.4,   9.4, 0.074, |, 0.0
1080.3, 139.6, | , 23.6, 0.0, 71.9, | ,  3000,  2903,  1000,   961, | , -3.4,   3.8, 0.030, |, 0.0
1081.3, 139.4, | , 23.6, 0.0, 71.3, | ,  3000,  2904,  1000,   971, | , -3.4, -17.6, -0.138, |, 0.0
1082.3, 139.2, | , 23.6, 0.0, 71.8, | ,  3000,  2900,  1000,   968, | , -3.4, -18.0, -0.142, |, 0.0
1083.3, 139.7, | , 23.6, 0.0, 72.2, | ,  3000,  2908,  1000,   969, | , -3.4, -19.7, -0.155, |, 0.0
1084.3, 139.3, | , 23.6, 0.0, 72.1, | ,  3000,  2903,  1000,   969, | , -3.4,  -9.4, -0.074, |, 0.0
1085.3, 139.2, | , 23.6, 0.0, 72.3, | ,  3000,  2897,  1000,   967, | , -3.4, -15.4, -0.121, |, 0.0
1086.3, 139.4, | , 23.6, 0.0, 71.6, | ,  3000,  2899,  1000,   997, | , -3.4, -15.0, -0.119, |, 0.0
1087.3, 139.7, | , 23.6, 0.0, 72.3, | ,  3000,  2906,  1000,   965, | , -3.4, -14.2, -0.111, |, 0.0
1088.4, 139.3, | , 23.6, 0.0, 72.6, | ,  3000,  2899,  1000,   969, | , -3.4,  13.3, 0.104, |, 0.0
1089.4, 139.2, | , 23.6, 0.0, 72.8, | ,  3000,  2902,  1000,   971, | , -3.4,  -0.9, -0.007, |, 0.0
1090.4, 139.6, | , 23.6, 0.0, 73.3, | ,  3000,  2904,  1000,   972, | , -3.4, -11.6, -0.091, |, 0.0
1091.4, 139.7, | , 23.6, 0.0, 72.9, | ,  3000,  2905,  1000,   957, | , -3.4, -16.3, -0.128, |, 0.0
1092.4, 139.3, | , 23.6, 0.0, 73.0, | ,  3000,  2903,  1000,   982, | , -3.4, -17.2, -0.135, |, 0.0
1093.4, 139.3, | , 23.6, 0.0, 73.3, | ,  3000,  2898,  1000,   987, | , -3.4, -17.2, -0.135, |, 0.0
1094.4, 139.7, | , 23.6, 0.0, 73.6, | ,  3000,  2901,  1000,   982, | , -3.4,  -2.2, -0.017, |, 0.0
1095.4, 139.6, | , 23.6, 0.0, 73.7, | ,  3000,  2906,  1000,   975, | , -3.4,  -4.3, -0.034, |, 0.0
1096.4, 139.4, | , 23.6, 0.0, 72.8, | ,  3000,  2899,  1000,   961, | , -3.4, -16.3, -0.128, |, 0.0
1097.4, 139.6, | , 23.6, 0.0, 74.3, | ,  3000,  2904,  1000,   957, | , -3.4, -18.4, -0.145, |, 0.0
1098.5, 139.6, | , 23.6, 0.0, 74.2, | ,  3000,  2898,  1000,   961, | , -3.4, -15.4, -0.121, |, 0.0
1099.5, 139.3, | , 23.6, 0.0, 74.4, | ,  3000,  2906,  1000,   970, | , -3.4, -13.7, -0.108, |, 0.0
1100.5, 139.3, | , 23.6, 0.0, 74.3, | ,  3000,  2903,  1000,   967, | , -3.4, -15.4, -0.121, |, 0.0
1101.5, 139.9, | , 23.6, 0.0, 73.9, | ,  3000,  2904,  1000,   974, | , -3.4, -15.9, -0.125, |, 0.0
1102.5, 139.3, | , 23.6, 0.0, 74.5, | ,  3000,  2903,  1000,   981, | , -3.4, -14.6, -0.115, |, 0.0
1103.5, 139.3, | , 23.6, 0.0, 74.6, | ,  3000,  2900,  1000,   971, | , -3.4,   8.5, 0.067, |, 0.0
1104.5, 139.4, | , 23.6, 0.0, 74.4, | ,  3000,  2898,  1000,   967, | , -3.4, -18.9, -0.148, |, 0.0
1105.5, 139.9, | , 23.6, 0.0, 73.7, | ,  3000,  2905,  1000,   971, | , -3.4, -18.0, -0.142, |, 0.0
1106.5, 139.3, | , 23.6, 0.0, 75.2, | ,  3000,  2898,  1000,   986, | , -3.4, -16.3, -0.129, |, 0.0
1107.5, 139.3, | , 23.6, 0.0, 74.9, | ,  3000,  2897,  1000,   982, | , -3.4, -19.7, -0.155, |, 0.0
1108.5, 139.3, | , 23.6, 0.0, 75.3, | ,  3000,  2898,  1000,   982, | , -3.4,   3.0, 0.023, |, 0.0
1109.6, 139.6, | , 23.6, 0.0, 75.4, | ,  3000,  2900,  1000,   985, | , -3.4, -16.7, -0.132, |, 0.0
1110.6, 139.3, | , 23.6, 0.0, 75.5, | ,  3000,  2906,  1000,   970, | , -3.4, -19.3, -0.152, |, 0.0
1111.6, 139.4, | , 23.6, 0.0, 74.9, | ,  3000,  2898,  1000,   964, | , -3.4, -15.9, -0.125, |, 0.0
1112.6, 139.6, | , 23.6, 0.0, 76.1, | ,  3000,  2909,  1000,   993, | , -3.4,  13.7, 0.108, |, 0.0
1113.6, 139.6, | , 23.6, 0.0, 76.3, | ,  3000,  2906,  1000,   988, | , -3.4,  16.7, 0.132, |, 0.0
1114.6, 139.3, | , 23.6, 0.0, 76.4, | ,  3000,  2906,  1000,   967, | , -3.4, -15.0, -0.118, |, 0.0
1115.6, 139.7, | , 23.6, 0.0, 76.7, | ,  3000,  2904,  1000,   984, | , -3.4, -18.0, -0.142, |, 0.0
1116.6, 139.8, | , 23.6, 0.0, 76.3, | ,  3000,  2903,  1000,   982, | , -3.4, -16.3, -0.129, |, 0.0
1117.6, 139.3, | , 23.6, 0.0, 76.5, | ,  3000,  2907,  1000,   985, | , -3.4, -15.4, -0.122, |, 0.0
1118.6, 139.3, | , 23.6, 0.0, 77.0, | ,  3000,  2903,  1000,   980, | , -3.4,   2.1, 0.017, |, 0.0
1119.7, 139.6, | , 23.6, 0.0, 77.0, | ,  3000,  2902,  1000,   963, | , -3.4,  11.5, 0.091, |, 0.0
1120.7, 139.6, | , 23.6, 0.0, 77.2, | ,  3000,  2904,  1000,   987, | , -3.4, -12.4, -0.098, |, 0.0
1121.7, 139.4, | , 23.6, 0.0, 77.1, | ,  3000,  2902,  1000,   968, | , -3.4, -18.4, -0.145, |, 0.0
1122.7, 139.2, | , 23.6, 0.0, 76.9, | ,  3000,  2902,  1000,   973, | , -3.4, -16.3, -0.128, |, 0.0
1123.7, 139.6, | , 23.6, 0.0, 78.0, | ,  3000,  2899,  1000,   969, | , -3.4, -18.0, -0.142, |, 0.0
1124.7, 139.6, | , 23.6, 0.0, 77.7, | ,  3000,  2901,  1000,   971, | , -3.4,   5.5, 0.044, |, 0.0
1125.7, 139.2, | , 23.6, 0.0, 77.9, | ,  3000,  2902,  1000,   963, | , -3.4, -14.2, -0.111, |, 0.0
1126.7, 139.4, | , 23.6, 0.0, 77.5, | ,  3000,  2907,  1000,   976, | , -3.4, -18.0, -0.142, |, 0.0
1127.7, 139.9, | , 23.6, 0.0, 77.7, | ,  3000,  2903,  1000,   962, | , -3.4, -17.2, -0.135, |, 0.0
1128.7, 139.2, | , 23.6, 0.0, 78.3, | ,  3000,  2905,  1000,   965, | , -3.4, -15.9, -0.125, |, 0.0
1129.7, 139.2, | , 23.6, 0.0, 78.2, | ,  3000,  2905,  1000,   990, | , -3.4,  14.1, 0.112, |, 0.0
1130.8, 139.6, | , 23.6, 0.0, 78.6, | ,  3000,  2901,  1000,   972, | , -3.4,  -3.5, -0.027, |, 0.0
1131.8, 139.8, | , 23.6, 0.0, 77.7, | ,  3000,  2905,  1000,   984, | , -3.4, -17.2, -0.136, |, 0.0
1132.8, 140.5, | , 23.6, 0.0, 72.5, | ,  3000,  2898,  1000,   966, | , -3.4, -18.0, -0.141, |, 0.0
1133.8, 139.2, | , 23.6, 0.0, 78.5, | ,  3000,  2902,  1000,   986, | , -3.4, -10.3, -0.081, |, 0.0
1134.8, 139.6, | , 23.6, 0.0, 79.4, | ,  3000,  2905,  1000,   963, | , -3.4, -15.0, -0.118, |, 0.0
1135.8, 139.2, | , 23.6, 0.0, 79.2, | ,  3000,  2903,  1000,   959, | , -3.4, -19.3, -0.151, |, 0.0
1136.8, 139.3, | , 23.6, 0.0, 78.8, | ,  3000,  2907,  1000,   982, | , -3.4,   3.8, 0.030, |, 0.0
1137.8, 139.9, | , 23.6, 0.0, 73.7, | ,  3000,  2907,  1000,   983, | , -3.4, -18.0, -0.142, |, 0.0
1138.8, 139.6, | , 23.6, 0.0, 79.5, | ,  3000,  2906,  1000,   983, | , -3.4, -13.7, -0.108, |, 0.0
1139.8, 139.2, | , 23.6, 0.0, 79.7, | ,  3000,  2903,  1000,   986, | , -3.4, -16.7, -0.132, |, 0.0
1140.9, 139.2, | , 23.6, 0.0, 80.0, | ,  3000,  2907,  1000,   988, | , -3.4, -16.3, -0.129, |, 0.0
1141.9, 139.8, | , 23.6, 0.0, 79.8, | ,  3000,  2907,  1000,   984, | , -3.4,  -2.6, -0.021, |, 0.0
1142.9, 139.3, | , 23.6, 0.0, 80.1, | ,  3000,  2899,  1000,   971, | , -3.4,  -6.0, -0.047, |, 0.0
1143.9, 139.3, | , 23.6, 0.0, 80.1, | ,  3000,  2903,  1000,   978, | , -3.4, -17.6, -0.139, |, 0.0
1144.9, 139.6, | , 23.6, 0.0, 80.9, | ,  3000,  2901,  1000,   965, | , -3.4, -18.9, -0.148, |, 0.0
1145.9, 139.6, | , 23.6, 0.0, 80.6, | ,  3000,  2903,  1000,   958, | , -3.4,  11.1, 0.087, |, 0.0
1146.9, 139.3, | , 23.6, 0.0, 80.5, | ,  3000,  2902,  1000,   979, | , -3.4, -12.4, -0.098, |, 0.0
1147.9, 139.3, | , 23.6, 0.0, 81.1, | ,  3000,  2904,  1000,   984, | , -3.4, -13.7, -0.108, |, 0.0
1148.9, 139.6, | , 23.6, 0.0, 81.5, | ,  3000,  2899,  1000,   973, | , -3.4, -17.2, -0.135, |, 0.0
1149.9, 139.2, | , 23.6, 0.0, 80.9, | ,  3000,  2901,  1000,   982, | , -3.4, -15.4, -0.122, |, 0.0
1151.0, 139.2, | , 23.6, 0.0, 81.2, | ,  3000,  2907,  1000,   977, | , -3.4,  -8.6, -0.068, |, 0.0
1152.0, 139.6, | , 23.6, 0.0, 81.2, | ,  3000,  2904,  1000,   967, | , -3.4, -14.6, -0.115, |, 0.0
1153.0, 139.3, | , 23.6, 0.0, 81.2, | ,  3000,  2902,  1000,   978, | , -3.4, -15.0, -0.118, |, 0.0
1154.0, 139.2, | , 23.6, 0.0, 81.6, | ,  3000,  2905,  1000,   979, | , -3.4,   5.1, 0.040, |, 0.0
1155.0, 139.3, | , 23.6, 0.0, 81.7, | ,  3000,  2902,  1000,   965, | , -3.4, -15.9, -0.125, |, 0.0
1156.0, 139.6, | , 23.6, 0.0, 82.5, | ,  3000,  2900,  1000,   986, | , -3.4, -16.7, -0.132, |, 0.0
1157.0, 139.3, | , 23.6, 0.0, 81.3, | ,  3000,  2898,  1000,   990, | , -3.4, -17.2, -0.136, |, 0.0
1158.0, 139.3, | , 23.6, 0.0, 81.7, | ,  3000,  2903,  1000,   960, | , -3.4,   6.8, 0.054, |, 0.0
1159.0, 139.2, | , 23.6, 0.0, 81.9, | ,  3000,  2905,  1000,   963, | , -3.4,  -7.3, -0.057, |, 0.0
1160.0, 139.6, | , 23.6, 0.0, 82.4, | ,  3000,  2903,  1000,   970, | , -3.4,  18.4, 0.145, |, 0.0
1161.0, 139.2, | , 23.6, 0.0, 83.0, | ,  3000,  2905,  1000,   971, | , -3.4,  -3.9, -0.031, |, 0.0
1162.1, 139.3, | , 23.6, 0.0, 82.1, | ,  3000,  2900,  1000,   990, | , -3.4, -17.6, -0.139, |, 0.0
1163.1, 139.8, | , 23.6, 0.0, 82.8, | ,  3000,  2901,  1000,   983, | , -3.4, -15.9, -0.125, |, 0.0
1164.1, 139.2, | , 23.6, 0.0, 83.1, | ,  3000,  2903,  1000,   990, | , -3.4,  -2.2, -0.017, |, 0.0
1165.1, 139.2, | , 23.6, 0.0, 83.0, | ,  3000,  2903,  1000,   985, | , -3.4, -18.9, -0.149, |, 0.0
1166.1, 139.2, | , 23.6, 0.0, 83.3, | ,  3000,  2907,  1000,   965, | , -3.4, -16.3, -0.128, |, 0.0
1167.1, 139.7, | , 23.6, 0.0, 82.7, | ,  3000,  2908,  1000,   977, | , -3.4, -14.6, -0.115, |, 0.0
1168.1, 139.2, | , 23.6, 0.0, 83.1, | ,  3000,  2901,  1000,   966, | , -3.4, -19.3, -0.152, |, 0.0
1169.1, 139.2, | , 23.6, 0.0, 83.5, | ,  3000,  2901,  1000,   986, | , -3.4,  -3.9, -0.031, |, 0.0
1170.1, 139.2, | , 23.6, 0.0, 84.3, | ,  3000,  2899,  1000,   981, | , -3.4, -19.7, -0.155, |, 0.0
1171.1, 139.6, | , 23.6, 0.0, 84.4, | ,  3000,  2908,  1000,   969, | , -3.4,  18.4, 0.145, |, 0.0
1172.1, 139.3, | , 23.6, 0.0, 83.5, | ,  3000,  2907,  1000,   968, | , -3.4, -10.7, -0.084, |, 0.0
1173.2, 139.7, | , 23.6, 0.0, 84.6, | ,  3000,  2902,  1000,   982, | , -3.4, -17.2, -0.135, |, 0.0
1174.2, 139.6, | , 23.6, 0.0, 84.4, | ,  3000,  2907,  1000,   963, | , -3.4, -18.9, -0.148, |, 0.0
1175.2, 139.2, | , 23.6, 0.0, 84.5, | ,  3000,  2900,  1000,   958, | , -3.4, -18.4, -0.145, |, 0.0
1176.2, 139.3, | , 23.6, 0.0, 84.3, | ,  3000,  2905,  1000,   981, | , -3.4,  -6.9, -0.054, |, 0.0
1177.2, 139.7, | , 23.6, 0.0, 84.1, | ,  3000,  2905,  1000,   963, | , -3.4,  -7.7, -0.061, |, 0.0
1178.2, 139.2, | , 23.6, 0.0, 85.1, | ,  3000,  2901,  1000,   988, | , -3.4, -10.3, -0.081, |, 0.0
1179.2, 139.2, | , 23.6, 0.0, 84.9, | ,  3000,  2903,  1000,   968, | , -3.4, -16.7, -0.132, |, 0.0
1180.2, 139.2, | , 23.6, 0.0, 85.5, | ,  3000,  2908,  1000,   967, | , -3.4,   6.4, 0.050, |, 0.0
1181.2, 139.6, | , 23.6, 0.0, 85.4, | ,  3000,  2906,  1000,   977, | , -3.4,   6.4, 0.050, |, 0.0
1182.2, 139.4, | , 23.6, 0.0, 84.5, | ,  3000,  2897,  1000,   982, | , -3.4, -17.2, -0.135, |, 0.0
1183.3, 139.2, | , 23.6, 0.0, 85.4, | ,  3000,  2907,  1000,   965, | , -3.4, -18.4, -0.145, |, 0.0
1184.3, 139.6, | , 23.6, 0.0, 86.1, | ,  3000,  2897,  1000,   990, | , -3.4, -15.9, -0.125, |, 0.0
1185.3, 139.2, | , 23.6, 0.0, 86.2, | ,  3000,  2899,  1000,   972, | , -3.4, -15.0, -0.118, |, 0.0
1186.3, 139.3, | , 23.6, 0.0, 86.0, | ,  3000,  2904,  1000,   989, | , -3.4,  -6.9, -0.054, |, 0.0
1187.3, 139.4, | , 23.6, 0.0, 85.7, | ,  3000,  2906,  1000,   981, | , -3.4,  -3.9, -0.031, |, 0.0
1188.3, 139.7, | , 23.6, 0.0, 86.1, | ,  3000,  2901,  1000,   975, | , -3.4, -13.7, -0.108, |, 0.0
1189.3, 139.3, | , 23.6, 0.0, 86.2, | ,  3000,  2901,  1000,   982, | , -3.4, -19.3, -0.152, |, 0.0
1190.3, 139.2, | , 23.6, 0.0, 86.8, | ,  3000,  2907,  1000,   965, | , -3.4,  18.4, 0.145, |, 0.0
1191.3, 139.6, | , 23.6, 0.0, 87.0, | ,  3000,  2903,  1000,   968, | , -3.4, -13.3, -0.105, |, 0.0
1192.3, 139.8, | , 23.6, 0.0, 86.2, | ,  3000,  2901,  1000,   978, | , -3.4, -16.7, -0.132, |, 0.0
1193.4, 139.2, | , 23.6, 0.0, 86.5, | ,  3000,  2906,  1000,   965, | , -3.4, -18.0, -0.142, |, 0.0
1194.4, 139.6, | , 23.6, 0.0, 87.3, | ,  3000,  2905,  1000,   982, | , -3.4,  -1.7, -0.014, |, 0.0
1195.4, 139.6, | , 23.6, 0.0, 87.4, | ,  3000,  2908,  1000,   969, | , -3.4, -11.6, -0.091, |, 0.0
