Repository: jdhuang-csm/Ru-BCA

## Methods
* (BaO)<sub>x</sub>-(CaO)<sub>y</sub>-(Al<sub>2</sub>O<sub>3</sub>)<sub>1-x-y</sub> (BCA) catalyst supports were synthesized via sol-gel and solid-state methods. 
* Ru/BCA catalysts were prepared via incipient wetness impregnation to achieve 1 wt. % Ru loading.
* Ammonia synthesis rates were measured for Ru/BCA catalysts in a packed-bed reactor at 480-600<sup>o</sup>C, 10 bar, and space velocities up to 1.3 x 10<sup>6</sup> ml g<sub>cat</sub><sup>-1</sup> h<sup>-1</sup>.
* A machine learning (ML) model was employed to improve understanding of the behavior of Ru/BCA catalysts.
* A microkinetic model was developed to describe the best-performing catalyst.

File: data/init_files_Cadigan/BCA532.txt (part 3 of 55)
********** Start test **********
Elapsed time, Pressure, | , LJtemp(C), Inner-Temp, Outer-Temp, | , N2-set, N2-flow, H2-set, H2-flow, | , pH, NH3_ppm, NH3_Prod_rate, |, In222Temp
798.5, 138.6, | , 21.7, 0.0, 34.4, | ,  4000,  3878,  1000,   950, | , -3.4, -12.9, -0.164, |, 0.0
799.5, 138.4, | , 21.7, 0.0, 35.3, | ,  4000,  3872,  1000,   984, | , -3.4, -15.9, -0.203, |, 0.0
800.5, 138.9, | , 21.7, 0.0, 36.1, | ,  4000,  3879,  1000,   994, | , -3.4,  14.1, 0.181, |, 0.0
801.5, 138.4, | , 21.7, 0.0, 35.7, | ,  4000,  3877,  1000,   990, | , -3.4,   6.0, 0.077, |, 0.0
802.6, 138.4, | , 21.7, 0.0, 35.7, | ,  4000,  3874,  1000,   994, | , -3.4, -15.9, -0.204, |, 0.0
803.6, 139.0, | , 21.7, 0.0, 34.8, | ,  4000,  3872,  1000,   986, | , -3.4, -18.0, -0.231, |, 0.0
804.6, 138.9, | , 21.7, 0.0, 35.8, | ,  4000,  3876,  1000,   967, | , -3.4, -14.6, -0.186, |, 0.0
805.6, 138.4, | , 21.7, 0.0, 36.1, | ,  4000,  3879,  1000,   988, | , -3.4,  13.7, 0.176, |, 0.0
806.6, 138.4, | , 21.7, 0.0, 36.2, | ,  4000,  3876,  1000,   979, | , -3.4,   3.0, 0.038, |, 0.0
807.6, 138.9, | , 21.7, 0.0, 36.7, | ,  4000,  3880,  1000,   964, | , -3.4,  -0.0, -0.000, |, 0.0
808.6, 138.6, | , 21.7, 0.0, 35.1, | ,  4000,  3876,  1000,   967, | , -3.4, -15.9, -0.203, |, 0.0
809.6, 138.4, | , 21.7, 0.0, 36.6, | ,  4000,  3877,  1000,   982, | , -3.4, -13.3, -0.170, |, 0.0
810.6, 138.8, | , 21.7, 0.0, 36.8, | ,  4000,  3880,  1000,   982, | , -3.4,  18.4, 0.236, |, 0.0
811.6, 138.4, | , 21.7, 0.0, 36.6, | ,  4000,  3874,  1000,   966, | , -3.4,  19.7, 0.251, |, 0.0
812.6, 138.4, | , 21.7, 0.0, 36.3, | ,  4000,  3878,  1000,   987, | , -3.4,   6.4, 0.082, |, 0.0
813.7, 138.6, | , 21.7, 0.0, 36.5, | ,  4000,  3877,  1000,   964, | , -3.4,   9.4, 0.120, |, 0.0
814.7, 138.8, | , 21.7, 0.0, 37.0, | ,  4000,  3873,  1000,   971, | , -3.4,   5.1, 0.065, |, 0.0
815.7, 138.4, | , 21.7, 0.0, 36.9, | ,  4000,  3875,  1000,   981, | , -3.4, -14.2, -0.181, |, 0.0
816.7, 138.4, | , 21.7, 0.0, 36.9, | ,  4000,  3872,  1000,   990, | , -3.4, -17.2, -0.220, |, 0.0
817.7, 138.4, | , 21.7, 0.0, 37.2, | ,  4000,  3878,  1000,   984, | , -3.4, -16.3, -0.209, |, 0.0
818.7, 139.0, | , 21.7, 0.0, 36.5, | ,  4000,  3873,  1000,   981, | , -3.4,   4.7, 0.060, |, 0.0
819.7, 138.4, | , 21.7, 0.0, 37.2, | ,  4000,  3878,  1000,   967, | , -3.4,  18.8, 0.240, |, 0.0
820.7, 138.4, | , 21.7, 0.0, 37.6, | ,  4000,  3873,  1000,   992, | , -3.4, -14.6, -0.187, |, 0.0
821.7, 138.4, | , 21.7, 0.0, 37.7, | ,  4000,  3877,  1000,   967, | , -3.4, -14.2, -0.181, |, 0.0
822.7, 138.9, | , 21.7, 0.0, 37.8, | ,  4000,  3875,  1000,   975, | , -3.4, -10.7, -0.137, |, 0.0
823.7, 138.6, | , 21.7, 0.0, 36.9, | ,  4000,  3875,  1000,   978, | , -3.4,   2.1, 0.027, |, 0.0
824.8, 138.4, | , 21.7, 0.0, 37.6, | ,  4000,  3880,  1000,   968, | , -3.4,  19.3, 0.246, |, 0.0
825.8, 138.8, | , 21.7, 0.0, 38.2, | ,  4000,  3871,  1000,   977, | , -3.4, -12.0, -0.154, |, 0.0
826.8, 138.9, | , 21.7, 0.0, 38.4, | ,  4000,  3880,  1000,   962, | , -3.4, -18.0, -0.230, |, 0.0
827.8, 138.4, | , 21.7, 0.0, 38.0, | ,  4000,  3880,  1000,   962, | , -3.4,  -2.2, -0.028, |, 0.0
828.8, 138.6, | , 21.7, 0.0, 37.0, | ,  4000,  3876,  1000,   981, | , -3.4, -11.2, -0.143, |, 0.0
829.8, 138.8, | , 21.7, 0.0, 38.8, | ,  4000,  3878,  1000,   978, | , -3.4, -15.9, -0.203, |, 0.0
830.8, 138.4, | , 21.7, 0.0, 38.2, | ,  4000,  3876,  1000,   970, | , -3.4, -15.4, -0.197, |, 0.0
831.8, 138.4, | , 21.7, 0.0, 38.6, | ,  4000,  3876,  1000,   977, | , -3.4, -17.6, -0.225, |, 0.0
832.8, 138.5, | , 21.7, 0.0, 38.4, | ,  4000,  3868,  1000,   971, | , -3.4,   2.5, 0.032, |, 0.0
833.8, 139.0, | , 21.7, 0.0, 38.2, | ,  4000,  3870,  1000,   971, | , -3.4,  10.3, 0.131, |, 0.0
834.8, 138.4, | , 21.7, 0.0, 38.6, | ,  4000,  3872,  1000,   988, | , -3.4,   4.3, 0.055, |, 0.0
835.9, 138.4, | , 21.7, 0.0, 39.0, | ,  4000,  3876,  1000,   989, | , -3.4,   4.3, 0.055, |, 0.0
836.9, 138.9, | , 21.7, 0.0, 39.5, | ,  4000,  3874,  1000,   980, | , -3.4, -18.0, -0.230, |, 0.0
837.9, 138.9, | , 21.7, 0.0, 39.3, | ,  4000,  3873,  1000,   981, | , -3.4,   9.4, 0.120, |, 0.0
838.9, 138.6, | , 21.7, 0.0, 38.2, | ,  4000,  3875,  1000,   990, | , -3.4,   5.1, 0.066, |, 0.0
839.9, 138.4, | , 21.7, 0.0, 39.2, | ,  4000,  3879,  1000,   972, | , -3.4,  -8.2, -0.104, |, 0.0
840.9, 139.0, | , 21.7, 0.0, 38.8, | ,  4000,  3871,  1000,   968, | , -3.4, -16.7, -0.213, |, 0.0
841.9, 138.4, | , 21.7, 0.0, 39.3, | ,  4000,  3871,  1000,   982, | , -3.4, -13.3, -0.170, |, 0.0
842.9, 138.5, | , 21.7, 0.0, 39.9, | ,  4000,  3870,  1000,   986, | , -3.4,  16.3, 0.208, |, 0.0
843.9, 139.0, | , 21.7, 0.0, 39.2, | ,  4000,  3874,  1000,   967, | , -3.4,  -9.9, -0.126, |, 0.0
844.9, 138.5, | , 21.7, 0.0, 40.1, | ,  4000,  3872,  1000,   986, | , -3.4, -15.4, -0.198, |, 0.0
846.0, 139.7, | , 21.7, 0.0, 29.3, | ,  4000,  3871,  1000,   984, | , -3.4, -16.7, -0.214, |, 0.0
847.0, 138.4, | , 21.7, 0.0, 40.2, | ,  4000,  3877,  1000,   979, | , -3.4, -13.7, -0.176, |, 0.0
848.0, 138.9, | , 21.7, 0.0, 40.6, | ,  4000,  3879,  1000,   988, | , -3.4,  19.7, 0.252, |, 0.0
849.0, 138.6, | , 21.7, 0.0, 38.9, | ,  4000,  3877,  1000,   979, | , -3.4,  12.0, 0.153, |, 0.0
850.0, 138.4, | , 21.7, 0.0, 40.2, | ,  4000,  3880,  1000,   983, | , -3.4, -12.9, -0.165, |, 0.0
851.0, 139.7, | , 21.7, 0.0, 35.2, | ,  4000,  3877,  1000,   991, | , -3.4, -16.7, -0.215, |, 0.0
852.0, 138.9, | , 21.7, 0.0, 40.4, | ,  4000,  3876,  1000,   983, | , -3.4, -14.6, -0.187, |, 0.0
853.0, 138.5, | , 21.7, 0.0, 40.2, | ,  4000,  3876,  1000,   986, | , -3.4, -15.0, -0.192, |, 0.0
854.0, 138.6, | , 21.7, 0.0, 39.6, | ,  4000,  3872,  1000,   967, | , -3.4,   6.0, 0.076, |, 0.0
855.0, 138.9, | , 21.7, 0.0, 40.9, | ,  4000,  3876,  1000,   986, | , -3.4,  17.1, 0.219, |, 0.0
856.1, 138.4, | , 21.7, 0.0, 40.5, | ,  4000,  3872,  1000,   992, | , -3.4, -10.7, -0.138, |, 0.0
857.1, 138.4, | , 21.7, 0.0, 41.1, | ,  4000,  3874,  1000,   975, | , -3.4, -12.0, -0.154, |, 0.0
858.1, 138.4, | , 21.7, 0.0, 41.4, | ,  4000,  3873,  1000,   988, | , -3.4, -16.7, -0.214, |, 0.0
859.1, 138.6, | , 21.7, 0.0, 40.5, | ,  4000,  3872,  1000,   962, | , -3.4, -12.4, -0.159, |, 0.0
860.1, 138.4, | , 21.7, 0.0, 41.2, | ,  4000,  3874,  1000,   989, | , -3.4, -10.3, -0.132, |, 0.0
861.1, 138.4, | , 21.7, 0.0, 41.3, | ,  4000,  3875,  1000,   988, | , -3.4, -14.2, -0.181, |, 0.0
862.1, 138.4, | , 21.7, 0.0, 41.5, | ,  4000,  3878,  1000,   991, | , -3.4, -14.2, -0.182, |, 0.0
863.1, 138.9, | , 21.7, 0.0, 41.9, | ,  4000,  3871,  1000,   992, | , -3.4,  19.3, 0.247, |, 0.0
864.1, 138.6, | , 21.7, 0.0, 40.8, | ,  4000,  3877,  1000,   988, | , -3.4,  -9.4, -0.121, |, 0.0
865.1, 138.4, | , 21.7, 0.0, 42.0, | ,  4000,  3879,  1000,   972, | , -3.4, -16.7, -0.214, |, 0.0
866.1, 138.4, | , 21.7, 0.0, 42.1, | ,  4000,  3871,  1000,   987, | , -3.4, -16.7, -0.214, |, 0.0
867.2, 138.5, | , 21.7, 0.0, 41.7, | ,  4000,  3876,  1000,   985, | , -3.4,  18.8, 0.241, |, 0.0
868.2, 138.4, | , 21.7, 0.0, 42.0, | ,  4000,  3877,  1000,   990, | , -3.4,   3.8, 0.049, |, 0.0
869.2, 139.0, | , 21.7, 0.0, 41.7, | ,  4000,  3879,  1000,   998, | , -3.4,  -4.7, -0.061, |, 0.0
870.2, 138.9, | , 21.7, 0.0, 42.6, | ,  4000,  3880,  1000,   987, | , -3.4, -15.4, -0.198, |, 0.0
871.2, 138.4, | , 21.7, 0.0, 42.7, | ,  4000,  3871,  1000,   972, | , -3.4,  -6.9, -0.088, |, 0.0
872.2, 138.4, | , 21.7, 0.0, 42.4, | ,  4000,  3875,  1000,   974, | , -3.4,  -2.6, -0.033, |, 0.0
873.2, 138.8, | , 21.7, 0.0, 42.8, | ,  4000,  3876,  1000,   966, | , -3.4, -11.6, -0.148, |, 0.0
874.2, 138.6, | , 21.7, 0.0, 41.8, | ,  4000,  3872,  1000,   997, | , -3.4, -18.0, -0.231, |, 0.0
875.2, 138.4, | , 21.7, 0.0, 42.5, | ,  4000,  3871,  1000,   982, | , -3.4, -17.2, -0.219, |, 0.0
876.2, 138.4, | , 21.7, 0.0, 42.5, | ,  4000,  3873,  1000,   962, | , -3.4,  17.1, 0.218, |, 0.0
877.3, 138.9, | , 21.7, 0.0, 43.3, | ,  4000,  3876,  1000,   986, | , -3.4,  11.1, 0.142, |, 0.0
878.3, 138.4, | , 21.7, 0.0, 43.0, | ,  4000,  3873,  1000,   964, | , -3.4, -13.3, -0.170, |, 0.0
879.3, 138.6, | , 21.7, 0.0, 41.5, | ,  4000,  3876,  1000,   963, | , -3.4, -17.2, -0.219, |, 0.0
880.3, 138.9, | , 21.7, 0.0, 43.7, | ,  4000,  3872,  1000,   973, | , -3.4, -14.6, -0.186, |, 0.0
881.3, 138.9, | , 21.7, 0.0, 43.4, | ,  4000,  3875,  1000,   984, | , -3.4,  -5.6, -0.072, |, 0.0
882.3, 138.4, | , 21.7, 0.0, 43.6, | ,  4000,  3877,  1000,   966, | , -3.4, -10.3, -0.132, |, 0.0
883.3, 138.4, | , 21.7, 0.0, 43.6, | ,  4000,  3874,  1000,   971, | , -3.4,  20.1, 0.257, |, 0.0
884.3, 139.0, | , 21.7, 0.0, 43.1, | ,  4000,  3873,  1000,   963, | , -3.4, -10.7, -0.137, |, 0.0
885.3, 139.6, | , 21.7, 0.0, 35.7, | ,  4000,  3874,  1000,   966, | , -3.4,  -9.0, -0.115, |, 0.0
886.3, 138.4, | , 21.7, 0.0, 44.0, | ,  4000,  3882,  1000,   986, | , -3.4, -12.9, -0.165, |, 0.0
887.4, 138.4, | , 21.7, 0.0, 44.0, | ,  4000,  3878,  1000,   986, | , -3.4,   0.4, 0.005, |, 0.0
888.4, 138.8, | , 21.8, 0.0, 44.3, | ,  4000,  3876,  1000,   975, | , -3.4,   8.1, 0.104, |, 0.0
889.4, 138.6, | , 21.7, 0.0, 43.4, | ,  4000,  3871,  1000,   993, | , -3.4,  -4.7, -0.061, |, 0.0
890.4, 138.4, | , 21.7, 0.0, 44.4, | ,  4000,  3877,  1000,   978, | , -3.4,  -7.3, -0.093, |, 0.0
891.4, 138.5, | , 21.8, 0.0, 44.2, | ,  4000,  3878,  1000,   969, | , -3.4,  -7.7, -0.099, |, 0.0
892.4, 138.9, | , 21.8, 0.0, 45.2, | ,  4000,  3879,  1000,   982, | , -3.4, -18.0, -0.231, |, 0.0
893.4, 138.5, | , 21.7, 0.0, 44.8, | ,  4000,  3872,  1000,   969, | , -3.4, -13.7, -0.175, |, 0.0
894.4, 138.5, | , 21.8, 0.0, 43.1, | ,  4000,  3880,  1000,   985, | , -3.4,   4.3, 0.055, |, 0.0
895.4, 138.9, | , 21.8, 0.0, 45.3, | ,  4000,  3880,  1000,   984, | , -3.4,  -0.9, -0.011, |, 0.0
896.4, 138.4, | , 21.8, 0.0, 45.0, | ,  4000,  3872,  1000,   971, | , -3.4, -12.4, -0.159, |, 0.0
897.4, 138.4, | , 21.8, 0.0, 45.0, | ,  4000,  3879,  1000,   993, | , -3.4, -17.2, -0.220, |, 0.0
898.5, 138.9, | , 21.8, 0.0, 45.6, | ,  4000,  3874,  1000,   986, | , -3.4,  17.1, 0.219, |, 0.0
899.5, 138.7, | , 21.8, 0.0, 44.5, | ,  4000,  3875,  1000,   990, | , -3.4, -10.7, -0.138, |, 0.0
900.5, 138.4, | , 21.8, 0.0, 45.4, | ,  4000,  3880,  1000,   971, | , -3.4, -11.2, -0.143, |, 0.0
901.5, 138.4, | , 21.8, 0.0, 45.5, | ,  4000,  3880,  1000,   975, | , -3.4, -18.0, -0.231, |, 0.0
902.5, 138.9, | , 21.8, 0.0, 45.9, | ,  4000,  3873,  1000,   971, | , -3.4, -10.3, -0.132, |, 0.0
903.5, 138.4, | , 21.8, 0.0, 45.8, | ,  4000,  3873,  1000,   988, | , -3.4,   1.3, 0.016, |, 0.0
904.5, 138.5, | , 21.8, 0.0, 45.4, | ,  4000,  3881,  1000,   986, | , -3.4, -15.4, -0.198, |, 0.0
905.5, 138.4, | , 21.8, 0.0, 46.2, | ,  4000,  3878,  1000,   997, | , -3.4,  13.3, 0.170, |, 0.0
906.5, 138.9, | , 21.8, 0.0, 46.2, | ,  4000,  3880,  1000,   990, | , -3.4, -10.3, -0.132, |, 0.0
907.5, 138.4, | , 21.8, 0.0, 45.9, | ,  4000,  3873,  1000,   962, | , -3.4,  20.1, 0.256, |, 0.0
908.6, 138.4, | , 21.8, 0.0, 46.5, | ,  4000,  3877,  1000,   987, | , -3.4, -11.6, -0.149, |, 0.0
909.6, 139.0, | , 21.8, 0.0, 45.8, | ,  4000,  3877,  1000,   974, | , -3.4, -12.0, -0.154, |, 0.0
910.6, 138.8, | , 21.8, 0.0, 46.2, | ,  4000,  3873,  1000,   983, | , -3.4, -18.4, -0.236, |, 0.0
911.6, 138.4, | , 21.8, 0.0, 46.7, | ,  4000,  3874,  1000,   961, | , -3.4, -12.9, -0.164, |, 0.0
912.6, 138.4, | , 21.8, 0.0, 46.4, | ,  4000,  3877,  1000,   987, | , -3.4,  -3.9, -0.050, |, 0.0
913.6, 138.8, | , 21.8, 0.0, 47.0, | ,  4000,  3877,  1000,   982, | , -3.4,   6.8, 0.087, |, 0.0
914.6, 138.5, | , 21.8, 0.0, 46.0, | ,  4000,  3875,  1000,   970, | , -3.4,   5.1, 0.065, |, 0.0
915.6, 138.4, | , 21.8, 0.0, 47.3, | ,  4000,  3872,  1000,   963, | , -3.4,  -9.0, -0.115, |, 0.0
916.6, 138.4, | , 21.8, 0.0, 47.0, | ,  4000,  3879,  1000,   984, | , -3.4, -17.6, -0.225, |, 0.0
917.6, 139.0, | , 21.8, 0.0, 47.3, | ,  4000,  3876,  1000,   964, | , -3.4,  12.0, 0.153, |, 0.0
918.6, 138.4, | , 21.8, 0.0, 47.2, | ,  4000,  3878,  1000,   973, | , -3.4,  16.3, 0.208, |, 0.0
919.7, 138.6, | , 21.8, 0.0, 46.4, | ,  4000,  3873,  1000,   985, | , -3.4,  -8.6, -0.110, |, 0.0
920.7, 138.8, | , 21.8, 0.0, 47.5, | ,  4000,  3876,  1000,   988, | , -3.4,  -1.7, -0.022, |, 0.0
921.7, 138.9, | , 21.8, 0.0, 47.7, | ,  4000,  3875,  1000,   969, | , -3.4, -18.0, -0.230, |, 0.0
922.7, 138.4, | , 21.8, 0.0, 47.8, | ,  4000,  3878,  1000,   965, | , -3.4, -13.7, -0.175, |, 0.0
923.7, 138.4, | , 21.8, 0.0, 47.7, | ,  4000,  3872,  1000,   982, | , -3.4,  19.7, 0.252, |, 0.0
924.7, 139.0, | , 21.8, 0.0, 47.4, | ,  4000,  3876,  1000,   967, | , -3.4, -12.0, -0.153, |, 0.0
925.7, 138.8, | , 21.8, 0.0, 48.6, | ,  4000,  3879,  1000,   967, | , -3.4, -16.7, -0.214, |, 0.0
926.7, 138.4, | , 21.8, 0.0, 47.8, | ,  4000,  3878,  1000,   962, | , -3.4, -13.7, -0.175, |, 0.0
927.7, 139.0, | , 21.8, 0.0, 47.7, | ,  4000,  3873,  1000,   981, | , -3.4,  20.5, 0.263, |, 0.0
928.7, 138.9, | , 21.8, 0.0, 48.6, | ,  4000,  3881,  1000,   972, | , -3.4,   6.4, 0.082, |, 0.0
929.7, 138.6, | , 21.8, 0.0, 47.8, | ,  4000,  3879,  1000,   989, | , -3.4, -12.0, -0.154, |, 0.0
930.8, 138.4, | , 21.8, 0.0, 48.7, | ,  4000,  3877,  1000,   983, | , -3.4, -16.3, -0.209, |, 0.0
931.8, 138.8, | , 21.8, 0.0, 49.3, | ,  4000,  3877,  1000,   974, | , -3.4, -17.6, -0.225, |, 0.0
932.8, 139.5, | , 21.8, 0.0, 39.2, | ,  4000,  3878,  1000,   969, | , -3.4, -15.4, -0.197, |, 0.0
933.8, 138.4, | , 21.8, 0.0, 48.9, | ,  4000,  3875,  1000,   966, | , -3.4, -17.2, -0.219, |, 0.0
934.8, 138.5, | , 21.8, 0.0, 48.2, | ,  4000,  3874,  1000,   975, | , -3.4,   4.7, 0.060, |, 0.0
935.8, 138.4, | , 21.8, 0.0, 49.1, | ,  4000,  3879,  1000,   968, | , -3.4, -13.7, -0.175, |, 0.0
936.8, 138.4, | , 21.8, 0.0, 49.0, | ,  4000,  3872,  1000,   978, | , -3.4, -10.7, -0.137, |, 0.0
937.8, 138.4, | , 21.8, 0.0, 50.0, | ,  4000,  3880,  1000,   982, | , -3.4, -16.7, -0.214, |, 0.0
938.8, 138.4, | , 21.8, 0.0, 49.0, | ,  4000,  3871,  1000,   967, | , -3.4, -17.6, -0.224, |, 0.0
939.8, 139.0, | , 21.8, 0.0, 49.1, | ,  4000,  3880,  1000,   989, | , -3.4,  -9.4, -0.121, |, 0.0
940.9, 138.4, | , 21.8, 0.0, 49.8, | ,  4000,  3877,  1000,   968, | , -3.4, -12.0, -0.153, |, 0.0
941.9, 138.4, | , 21.8, 0.0, 49.7, | ,  4000,  3873,  1000,   967, | , -3.4, -17.2, -0.219, |, 0.0
942.9, 138.9, | , 21.8, 0.0, 50.6, | ,  4000,  3875,  1000,   982, | , -3.4, -12.0, -0.154, |, 0.0
943.9, 138.8, | , 21.8, 0.0, 50.3, | ,  4000,  3872,  1000,   986, | , -3.4,  -2.6, -0.033, |, 0.0
944.9, 138.6, | , 21.8, 0.0, 49.7, | ,  4000,  3877,  1000,   987, | , -3.4,   2.1, 0.027, |, 0.0
945.9, 138.5, | , 21.8, 0.0, 50.1, | ,  4000,  3872,  1000,   986, | , -3.4, -11.2, -0.143, |, 0.0
946.9, 138.8, | , 21.8, 0.0, 50.8, | ,  4000,  3874,  1000,   963, | , -3.4, -11.2, -0.142, |, 0.0
947.9, 138.4, | , 21.8, 0.0, 50.3, | ,  4000,  3871,  1000,   971, | , -3.4, -14.2, -0.181, |, 0.0
948.9, 138.4, | , 21.8, 0.0, 50.3, | ,  4000,  3877,  1000,   979, | , -3.4, -17.2, -0.220, |, 0.0
949.9, 139.0, | , 21.8, 0.0, 49.9, | ,  4000,  3878,  1000,   984, | , -3.4, -17.6, -0.225, |, 0.0
950.9, 138.8, | , 21.8, 0.0, 51.3, | ,  4000,  3876,  1000,   972, | , -3.4, -14.6, -0.186, |, 0.0
951.9, 138.4, | , 21.8, 0.0, 51.0, | ,  4000,  3877,  1000,   968, | , -3.4, -10.7, -0.137, |, 0.0
953.0, 138.4, | , 21.8, 0.0, 51.2, | ,  4000,  3873,  1000,   995, | , -3.4,  19.7, 0.252, |, 0.0
954.0, 138.9, | , 21.8, 0.0, 51.5, | ,  4000,  3873,  1000,   987, | , -3.4,  -4.7, -0.061, |, 0.0
955.0, 139.0, | , 21.8, 0.0, 50.1, | ,  4000,  3877,  1000,   973, | , -3.4, -14.6, -0.186, |, 0.0
956.0, 138.4, | , 21.8, 0.0, 51.4, | ,  4000,  3882,  1000,   969, | , -3.4, -12.4, -0.159, |, 0.0
957.0, 138.4, | , 21.8, 0.0, 51.4, | ,  4000,  3872,  1000,   993, | , -3.4, -17.2, -0.220, |, 0.0
958.0, 138.4, | , 21.8, 0.0, 51.6, | ,  4000,  3876,  1000,   986, | , -3.4, -15.0, -0.192, |, 0.0
959.0, 138.9, | , 21.8, 0.0, 51.5, | ,  4000,  3874,  1000,   982, | , -3.4, -14.2, -0.181, |, 0.0
960.0, 138.6, | , 21.8, 0.0, 50.7, | ,  4000,  3881,  1000,   986, | , -3.4,  14.1, 0.181, |, 0.0
961.0, 138.4, | , 21.8, 0.0, 52.1, | ,  4000,  3875,  1000,   963, | , -3.4,   1.3, 0.016, |, 0.0
962.0, 138.8, | , 21.8, 0.0, 52.1, | ,  4000,  3877,  1000,   985, | , -3.4, -17.2, -0.220, |, 0.0
963.1, 138.4, | , 21.8, 0.0, 52.2, | ,  4000,  3877,  1000,   984, | , -3.4, -13.7, -0.176, |, 0.0
964.1, 138.4, | , 21.8, 0.0, 52.2, | ,  4000,  3878,  1000,   979, | , -3.4,   3.4, 0.044, |, 0.0
965.1, 139.0, | , 21.8, 0.0, 51.8, | ,  4000,  3879,  1000,   972, | , -3.4, -15.4, -0.197, |, 0.0
966.1, 138.4, | , 21.8, 0.0, 52.6, | ,  4000,  3877,  1000,   974, | , -3.4, -15.0, -0.192, |, 0.0
967.1, 138.4, | , 21.8, 0.0, 52.5, | ,  4000,  3878,  1000,   960, | , -3.4,  12.8, 0.164, |, 0.0
968.1, 138.4, | , 21.8, 0.0, 52.7, | ,  4000,  3880,  1000,   966, | , -3.4,  -9.0, -0.115, |, 0.0
969.1, 138.4, | , 21.8, 0.0, 53.0, | ,  4000,  3880,  1000,   984, | , -3.4, -15.4, -0.198, |, 0.0
970.1, 138.6, | , 21.8, 0.0, 52.0, | ,  4000,  3877,  1000,   981, | , -3.4, -15.9, -0.203, |, 0.0
971.1, 138.4, | , 21.8, 0.0, 52.7, | ,  4000,  3875,  1000,   966, | , -3.4, -14.2, -0.181, |, 0.0
972.1, 138.4, | , 21.8, 0.0, 53.2, | ,  4000,  3877,  1000,   976, | , -3.4, -11.6, -0.148, |, 0.0
973.1, 138.8, | , 21.8, 0.0, 53.3, | ,  4000,  3870,  1000,   980, | , -3.4,  -2.6, -0.033, |, 0.0
974.2, 138.4, | , 21.8, 0.0, 53.4, | ,  4000,  3876,  1000,   980, | , -3.4,   5.1, 0.065, |, 0.0
975.2, 138.6, | , 21.8, 0.0, 52.8, | ,  4000,  3879,  1000,   963, | , -3.4,   9.0, 0.114, |, 0.0
976.2, 138.4, | , 21.8, 0.0, 53.8, | ,  4000,  3873,  1000,   990, | , -3.4,  -8.2, -0.105, |, 0.0
977.2, 138.8, | , 21.8, 0.0, 53.9, | ,  4000,  3872,  1000,   970, | , -3.4, -15.9, -0.203, |, 0.0
978.2, 138.4, | , 21.8, 0.0, 54.0, | ,  4000,  3875,  1000,   989, | , -3.4, -14.6, -0.187, |, 0.0
979.2, 138.4, | , 21.8, 0.0, 53.8, | ,  4000,  3881,  1000,   957, | , -3.4, -13.7, -0.175, |, 0.0
980.2, 139.1, | , 21.8, 0.0, 53.5, | ,  4000,  3872,  1000,   969, | , -3.4,   5.1, 0.065, |, 0.0
981.2, 138.8, | , 21.8, 0.0, 54.4, | ,  4000,  3878,  1000,   968, | , -3.4,   0.8, 0.011, |, 0.0
982.2, 138.4, | , 21.8, 0.0, 54.1, | ,  4000,  3880,  1000,   964, | , -3.4, -15.0, -0.192, |, 0.0
983.2, 138.8, | , 21.8, 0.0, 54.8, | ,  4000,  3878,  1000,   958, | , -3.4, -18.4, -0.235, |, 0.0
984.2, 138.8, | , 21.8, 0.0, 55.2, | ,  4000,  3874,  1000,   971, | , -3.4,   4.7, 0.060, |, 0.0
985.3, 138.6, | , 21.8, 0.0, 53.8, | ,  4000,  3872,  1000,   970, | , -3.4,  19.3, 0.246, |, 0.0
986.3, 138.4, | , 21.8, 0.0, 54.7, | ,  4000,  3877,  1000,   982, | , -3.4, -14.6, -0.187, |, 0.0
987.3, 138.9, | , 21.8, 0.0, 55.2, | ,  4000,  3872,  1000,   990, | , -3.4, -13.7, -0.176, |, 0.0
988.3, 138.8, | , 21.8, 0.0, 55.0, | ,  4000,  3883,  1000,   979, | , -3.4, -12.0, -0.154, |, 0.0
989.3, 138.4, | , 21.9, 0.0, 55.3, | ,  4000,  3874,  1000,   983, | , -3.4,   0.4, 0.005, |, 0.0
990.3, 138.6, | , 21.8, 0.0, 54.4, | ,  4000,  3877,  1000,   967, | , -3.4, -11.2, -0.142, |, 0.0
991.3, 138.8, | , 21.8, 0.0, 55.9, | ,  4000,  3873,  1000,   970, | , -3.4, -17.2, -0.219, |, 0.0
992.3, 138.8, | , 21.8, 0.0, 55.8, | ,  4000,  3881,  1000,   963, | , -3.4, -17.2, -0.219, |, 0.0
993.3, 138.4, | , 21.9, 0.0, 55.5, | ,  4000,  3879,  1000,   975, | , -3.4, -14.2, -0.181, |, 0.0
994.3, 138.4, | , 21.9, 0.0, 56.0, | ,  4000,  3876,  1000,   985, | , -3.4, -16.3, -0.209, |, 0.0
995.4, 138.9, | , 21.8, 0.0, 55.6, | ,  4000,  3873,  1000,   986, | , -3.4,  -5.6, -0.072, |, 0.0
996.4, 138.4, | , 21.9, 0.0, 56.0, | ,  4000,  3880,  1000,   993, | , -3.4, -12.0, -0.154, |, 0.0
997.4, 138.4, | , 21.8, 0.0, 56.2, | ,  4000,  3878,  1000,   985, | , -3.4,   3.4, 0.044, |, 0.0
998.4, 138.9, | , 21.9, 0.0, 56.1, | ,  4000,  3878,  1000,   978, | , -3.4, -10.7, -0.137, |, 0.0
999.4, 138.8, | , 21.9, 0.0, 57.0, | ,  4000,  3871,  1000,   963, | , -3.4, -14.6, -0.186, |, 0.0
1000.4, 138.6, | , 21.9, 0.0, 55.3, | ,  4000,  3875,  1000,   990, | , -3.4, -14.6, -0.187, |, 0.0
1001.4, 138.4, | , 21.9, 0.0, 56.9, | ,  4000,  3872,  1000,   963, | , -3.4, -16.3, -0.208, |, 0.0
1002.4, 138.8, | , 21.9, 0.0, 57.1, | ,  4000,  3881,  1000,   960, | , -3.4,   1.7, 0.022, |, 0.0
1003.4, 138.4, | , 21.9, 0.0, 56.8, | ,  4000,  3879,  1000,   982, | , -3.4,  -3.5, -0.044, |, 0.0
1004.4, 138.4, | , 21.9, 0.0, 57.0, | ,  4000,  3871,  1000,   978, | , -3.4, -18.0, -0.230, |, 0.0
1005.4, 138.6, | , 21.9, 0.0, 56.2, | ,  4000,  3875,  1000,   966, | , -3.4, -15.9, -0.202, |, 0.0
1006.5, 138.9, | , 21.9, 0.0, 57.0, | ,  4000,  3880,  1000,   984, | , -3.4,   2.5, 0.033, |, 0.0
1007.5, 138.4, | , 21.9, 0.0, 57.0, | ,  4000,  3878,  1000,   990, | , -3.4,  -5.2, -0.066, |, 0.0
1008.5, 138.4, | , 21.9, 0.0, 57.1, | ,  4000,  3881,  1000,   961, | , -3.4, -12.4, -0.159, |, 0.0
1009.5, 139.7, | , 21.9, 0.0, 47.3, | ,  4000,  3868,  1000,   969, | , -3.4, -20.2, -0.257, |, 0.0
1010.5, 139.0, | , 21.9, 0.0, 57.3, | ,  4000,  3876,  1000,   987, | , -3.4, -16.3, -0.209, |, 0.0
1011.5, 138.4, | , 21.9, 0.0, 57.7, | ,  4000,  3874,  1000,   978, | , -3.4,   8.1, 0.104, |, 0.0
1012.5, 138.4, | , 21.9, 0.0, 57.9, | ,  4000,  3879,  1000,   986, | , -3.4,  11.1, 0.142, |, 0.0
1013.5, 138.8, | , 21.9, 0.0, 58.6, | ,  4000,  3872,  1000,   972, | , -3.4,   3.0, 0.038, |, 0.0
1014.5, 139.5, | , 21.9, 0.0, 54.3, | ,  4000,  3878,  1000,   987, | , -3.4,  -9.0, -0.116, |, 0.0
1015.5, 138.5, | , 21.9, 0.0, 57.0, | ,  4000,  3878,  1000,   966, | , -3.4, -16.7, -0.214, |, 0.0
1016.5, 138.8, | , 21.9, 0.0, 59.1, | ,  4000,  3871,  1000,   986, | , -3.4, -17.2, -0.220, |, 0.0
1017.6, 138.8, | , 21.9, 0.0, 58.7, | ,  4000,  3875,  1000,   978, | , -3.4, -12.0, -0.154, |, 0.0
1018.6, 138.4, | , 21.9, 0.0, 58.7, | ,  4000,  3878,  1000,   989, | , -3.4,  20.1, 0.258, |, 0.0
1019.6, 138.4, | , 21.9, 0.0, 58.7, | ,  4000,  3879,  1000,   985, | , -3.4, -10.7, -0.138, |, 0.0
1020.6, 139.0, | , 21.9, 0.0, 58.2, | ,  4000,  3879,  1000,   990, | , -3.4, -15.0, -0.193, |, 0.0
1021.6, 138.9, | , 21.9, 0.0, 59.4, | ,  4000,  3878,  1000,   983, | , -3.4,  18.0, 0.230, |, 0.0
1022.6, 138.4, | , 21.9, 0.0, 58.9, | ,  4000,  3872,  1000,   964, | , -3.4, -11.2, -0.142, |, 0.0
1023.6, 138.4, | , 21.9, 0.0, 59.3, | ,  4000,  3878,  1000,   986, | , -3.4, -16.3, -0.209, |, 0.0
1024.6, 138.8, | , 21.9, 0.0, 59.6, | ,  4000,  3872,  1000,   957, | , -3.4, -16.3, -0.207, |, 0.0
1025.6, 139.0, | , 21.9, 0.0, 59.3, | ,  4000,  3873,  1000,   986, | , -3.4,   1.7, 0.022, |, 0.0
1026.6, 138.4, | , 21.9, 0.0, 59.3, | ,  4000,  3878,  1000,   984, | , -3.4,  18.4, 0.236, |, 0.0
1027.6, 138.5, | , 21.9, 0.0, 59.5, | ,  4000,  3872,  1000,   986, | , -3.4, -12.0, -0.154, |, 0.0
1028.7, 138.9, | , 21.9, 0.0, 60.0, | ,  4000,  3877,  1000,   985, | , -3.4, -15.0, -0.192, |, 0.0
1029.7, 138.4, | , 21.9, 0.0, 59.4, | ,  4000,  3877,  1000,   968, | , -3.4, -16.3, -0.208, |, 0.0
1030.7, 138.5, | , 21.9, 0.0, 59.4, | ,  4000,  3873,  1000,   965, | , -3.4, -14.6, -0.186, |, 0.0
1031.7, 138.8, | , 21.9, 0.0, 60.4, | ,  4000,  3879,  1000,   963, | , -3.4, -14.6, -0.186, |, 0.0
1032.7, 138.8, | , 21.9, 0.0, 60.5, | ,  4000,  3875,  1000,   983, | , -3.4,   6.8, 0.087, |, 0.0
1033.7, 138.4, | , 21.9, 0.0, 60.7, | ,  4000,  3876,  1000,   974, | , -3.4, -15.9, -0.203, |, 0.0
1034.7, 138.3, | , 21.9, 0.0, 60.6, | ,  4000,  3877,  1000,   974, | , -3.4, -15.4, -0.197, |, 0.0
1035.7, 138.6, | , 21.9, 0.0, 59.8, | ,  4000,  3878,  1000,   969, | , -3.4,  12.4, 0.158, |, 0.0
1036.7, 138.4, | , 21.9, 0.0, 60.5, | ,  4000,  3874,  1000,   990, | , -3.4,  -7.3, -0.094, |, 0.0
1037.7, 138.4, | , 21.9, 0.0, 60.7, | ,  4000,  3875,  1000,   963, | , -3.4,   3.4, 0.043, |, 0.0
1038.8, 138.4, | , 21.9, 0.0, 61.3, | ,  4000,  3877,  1000,   960, | , -3.4, -16.7, -0.213, |, 0.0
1039.8, 138.8, | , 21.9, 0.0, 61.2, | ,  4000,  3878,  1000,   976, | , -3.4,   9.0, 0.115, |, 0.0
1040.8, 138.5, | , 21.9, 0.0, 60.4, | ,  4000,  3875,  1000,   968, | , -3.4, -13.3, -0.170, |, 0.0
1041.8, 138.4, | , 21.9, 0.0, 61.4, | ,  4000,  3875,  1000,   967, | , -3.4, -16.7, -0.213, |, 0.0
1042.8, 138.8, | , 21.9, 0.0, 61.5, | ,  4000,  3879,  1000,   990, | , -3.4, -18.4, -0.237, |, 0.0
1043.8, 138.8, | , 21.9, 0.0, 61.9, | ,  4000,  3879,  1000,   965, | , -3.4, -13.7, -0.175, |, 0.0
1044.8, 138.4, | , 21.9, 0.0, 61.6, | ,  4000,  3879,  1000,   967, | , -3.4,   5.1, 0.065, |, 0.0
1045.8, 139.0, | , 21.9, 0.0, 61.5, | ,  4000,  3874,  1000,   960, | , -3.4, -14.2, -0.180, |, 0.0
1046.8, 138.4, | , 21.9, 0.0, 61.7, | ,  4000,  3874,  1000,   979, | , -3.4, -13.7, -0.176, |, 0.0
1047.8, 138.4, | , 21.9, 0.0, 62.0, | ,  4000,  3877,  1000,   989, | , -3.4,   9.0, 0.115, |, 0.0
1048.8, 138.4, | , 21.9, 0.0, 62.3, | ,  4000,  3876,  1000,   983, | , -3.4, -13.3, -0.170, |, 0.0
1049.9, 138.8, | , 21.9, 0.0, 62.6, | ,  4000,  3876,  1000,   969, | , -3.4,  -8.6, -0.110, |, 0.0
1050.9, 139.0, | , 21.9, 0.0, 61.8, | ,  4000,  3870,  1000,   993, | , -3.4, -18.0, -0.231, |, 0.0
1051.9, 138.4, | , 21.9, 0.0, 62.6, | ,  4000,  3880,  1000,   978, | , -3.4, -17.6, -0.225, |, 0.0
1052.9, 138.4, | , 21.9, 0.0, 62.7, | ,  4000,  3875,  1000,   974, | , -3.4,  15.4, 0.197, |, 0.0
1053.9, 138.8, | , 21.9, 0.0, 63.2, | ,  4000,  3878,  1000,   990, | , -3.4, -13.3, -0.171, |, 0.0
1054.9, 138.9, | , 21.9, 0.0, 63.3, | ,  4000,  3872,  1000,   972, | , -3.4, -14.2, -0.181, |, 0.0
1055.9, 138.6, | , 21.9, 0.0, 62.5, | ,  4000,  3878,  1000,   980, | , -3.4, -16.3, -0.209, |, 0.0
1056.9, 138.4, | , 21.9, 0.0, 63.1, | ,  4000,  3875,  1000,   963, | , -3.4, -16.7, -0.213, |, 0.0
1057.9, 138.8, | , 21.9, 0.0, 63.9, | ,  4000,  3875,  1000,   967, | , -3.4,  18.4, 0.235, |, 0.0
1058.9, 138.4, | , 21.9, 0.0, 63.3, | ,  4000,  3876,  1000,   964, | , -3.4, -15.4, -0.197, |, 0.0
1060.0, 138.4, | , 21.9, 0.0, 63.8, | ,  4000,  3875,  1000,   972, | , -3.4, -14.2, -0.181, |, 0.0
1061.0, 139.0, | , 21.9, 0.0, 62.8, | ,  4000,  3877,  1000,   986, | , -3.4,   3.0, 0.038, |, 0.0
1062.0, 138.4, | , 21.9, 0.0, 63.7, | ,  4000,  3880,  1000,   987, | , -3.4,  -9.4, -0.121, |, 0.0
1063.0, 138.3, | , 21.9, 0.0, 63.7, | ,  4000,  3879,  1000,   982, | , -3.4, -10.7, -0.137, |, 0.0
1064.0, 138.4, | , 21.9, 0.0, 63.9, | ,  4000,  3876,  1000,   982, | , -3.4, -18.4, -0.236, |, 0.0
1065.0, 138.9, | , 21.9, 0.0, 64.2, | ,  4000,  3875,  1000,   990, | , -3.4,  18.0, 0.230, |, 0.0
1066.0, 138.6, | , 21.9, 0.0, 63.6, | ,  4000,  3877,  1000,   963, | , -3.4,  20.5, 0.262, |, 0.0
1067.0, 138.4, | , 21.9, 0.0, 64.4, | ,  4000,  3875,  1000,   963, | , -3.4, -11.2, -0.142, |, 0.0
1068.0, 138.4, | , 21.9, 0.0, 64.7, | ,  4000,  3872,  1000,   982, | , -3.4, -11.2, -0.143, |, 0.0
1069.0, 138.9, | , 21.9, 0.0, 65.4, | ,  4000,  3878,  1000,   970, | , -3.4, -15.9, -0.203, |, 0.0
1070.1, 138.4, | , 21.9, 0.0, 64.7, | ,  4000,  3878,  1000,   984, | , -3.4,  -1.3, -0.017, |, 0.0
1071.1, 138.5, | , 21.9, 0.0, 64.3, | ,  4000,  3877,  1000,   967, | , -3.4,  -5.2, -0.066, |, 0.0
1072.1, 138.8, | , 21.9, 0.0, 65.7, | ,  4000,  3876,  1000,   973, | , -3.4, -15.9, -0.203, |, 0.0
1073.1, 138.4, | , 21.9, 0.0, 64.8, | ,  4000,  3878,  1000,   956, | , -3.4,  -9.0, -0.115, |, 0.0
1074.1, 138.4, | , 21.9, 0.0, 65.4, | ,  4000,  3875,  1000,   982, | , -3.4,  -1.7, -0.022, |, 0.0
1075.1, 138.8, | , 21.9, 0.0, 65.1, | ,  4000,  3877,  1000,   969, | , -3.4, -15.0, -0.192, |, 0.0
1076.1, 139.0, | , 21.9, 0.0, 64.9, | ,  4000,  3874,  1000,   986, | , -3.4, -17.2, -0.220, |, 0.0
1077.1, 138.4, | , 21.9, 0.0, 65.6, | ,  4000,  3874,  1000,   986, | , -3.4,   2.5, 0.033, |, 0.0
1078.1, 138.4, | , 21.9, 0.0, 66.0, | ,  4000,  3876,  1000,   970, | , -3.4,  20.1, 0.257, |, 0.0
1079.1, 138.4, | , 21.9, 0.0, 65.8, | ,  4000,  3877,  1000,   968, | , -3.4, -12.0, -0.153, |, 0.0
1080.2, 138.9, | , 21.9, 0.0, 66.1, | ,  4000,  3878,  1000,   967, | , -3.4, -17.2, -0.219, |, 0.0
1081.2, 139.4, | , 21.9, 0.0, 57.8, | ,  4000,  3871,  1000,   984, | , -3.4, -17.6, -0.225, |, 0.0
1082.2, 138.4, | , 21.9, 0.0, 66.7, | ,  4000,  3877,  1000,   993, | , -3.4, -18.0, -0.231, |, 0.0
1083.2, 138.8, | , 21.9, 0.0, 66.8, | ,  4000,  3880,  1000,   960, | , -3.4, -14.2, -0.181, |, 0.0
1084.2, 138.4, | , 21.9, 0.0, 66.5, | ,  4000,  3879,  1000,   987, | , -3.4,   6.8, 0.088, |, 0.0
1085.2, 138.5, | , 21.9, 0.0, 66.6, | ,  4000,  3877,  1000,   983, | , -3.4, -12.9, -0.165, |, 0.0
1086.2, 139.7, | , 21.9, 0.0, 60.8, | ,  4000,  3868,  1000,   968, | , -3.4, -18.0, -0.230, |, 0.0
1087.2, 138.8, | , 21.9, 0.0, 67.4, | ,  4000,  3876,  1000,   972, | , -3.4, -16.7, -0.214, |, 0.0
1088.2, 138.4, | , 21.9, 0.0, 67.0, | ,  4000,  3879,  1000,   978, | , -3.4, -13.3, -0.170, |, 0.0
1089.2, 138.4, | , 21.9, 0.0, 67.3, | ,  4000,  3878,  1000,   971, | , -3.4, -12.4, -0.159, |, 0.0
1090.2, 138.8, | , 21.9, 0.0, 67.6, | ,  4000,  3877,  1000,   977, | , -3.4, -18.0, -0.230, |, 0.0
1091.3, 138.5, | , 21.9, 0.0, 66.8, | ,  4000,  3873,  1000,   988, | , -3.4,   6.8, 0.087, |, 0.0
1092.3, 138.4, | , 21.9, 0.0, 67.2, | ,  4000,  3878,  1000,   985, | , -3.4,   4.7, 0.060, |, 0.0
1093.3, 138.4, | , 21.9, 0.0, 67.6, | ,  4000,  3878,  1000,   967, | , -3.4,  -6.9, -0.088, |, 0.0
1094.3, 138.8, | , 21.9, 0.0, 68.3, | ,  4000,  3880,  1000,   977, | , -3.4, -16.7, -0.214, |, 0.0
1095.3, 138.3, | , 21.9, 0.0, 68.0, | ,  4000,  3878,  1000,   967, | , -3.4, -15.0, -0.192, |, 0.0
1096.3, 138.6, | , 21.9, 0.0, 67.3, | ,  4000,  3872,  1000,   987, | , -3.4,  13.7, 0.175, |, 0.0
1097.3, 138.4, | , 21.9, 0.0, 68.1, | ,  4000,  3875,  1000,   990, | , -3.4,  -9.9, -0.127, |, 0.0
1098.3, 138.8, | , 21.9, 0.0, 68.6, | ,  4000,  3876,  1000,   967, | , -3.4,  -1.3, -0.017, |, 0.0
1099.3, 138.4, | , 21.9, 0.0, 68.6, | ,  4000,  3881,  1000,   974, | , -3.4, -12.4, -0.159, |, 0.0
1100.3, 138.4, | , 21.9, 0.0, 68.6, | ,  4000,  3871,  1000,   981, | , -3.4, -17.2, -0.219, |, 0.0
1101.4, 139.0, | , 21.9, 0.0, 68.5, | ,  4000,  3879,  1000,   979, | , -3.4, -12.0, -0.154, |, 0.0
1102.4, 138.4, | , 21.9, 0.0, 68.5, | ,  4000,  3872,  1000,   987, | , -3.4,  -9.4, -0.121, |, 0.0
1103.4, 138.4, | , 21.9, 0.0, 69.2, | ,  4000,  3874,  1000,   975, | , -3.4,  12.4, 0.158, |, 0.0
1104.4, 138.8, | , 21.9, 0.0, 69.0, | ,  4000,  3874,  1000,   967, | , -3.4,  -5.2, -0.066, |, 0.0
1105.4, 138.9, | , 21.9, 0.0, 70.2, | ,  4000,  3877,  1000,   983, | , -3.4, -12.9, -0.165, |, 0.0
1106.4, 138.5, | , 21.9, 0.0, 68.5, | ,  4000,  3874,  1000,   967, | , -3.4, -16.3, -0.208, |, 0.0
1107.4, 138.4, | , 21.9, 0.0, 69.7, | ,  4000,  3880,  1000,   992, | , -3.4,   8.5, 0.110, |, 0.0
1108.4, 138.9, | , 22.0, 0.0, 70.0, | ,  4000,  3878,  1000,   990, | , -3.4,   6.4, 0.082, |, 0.0
1109.4, 138.8, | , 21.9, 0.0, 70.3, | ,  4000,  3877,  1000,   982, | , -3.4,  -9.0, -0.115, |, 0.0
1110.4, 138.4, | , 21.9, 0.0, 69.6, | ,  4000,  3879,  1000,   988, | , -3.4, -11.2, -0.143, |, 0.0
1111.4, 138.5, | , 21.9, 0.0, 69.0, | ,  4000,  3873,  1000,   968, | , -3.4, -15.4, -0.197, |, 0.0
1112.5, 138.8, | , 22.0, 0.0, 70.3, | ,  4000,  3878,  1000,   977, | , -3.4, -15.0, -0.192, |, 0.0
1113.5, 138.4, | , 22.0, 0.0, 70.1, | ,  4000,  3879,  1000,   982, | , -3.4,   0.8, 0.011, |, 0.0
1114.5, 138.4, | , 22.0, 0.0, 70.3, | ,  4000,  3873,  1000,   986, | , -3.4,  18.4, 0.236, |, 0.0
1115.5, 138.4, | , 22.0, 0.0, 70.2, | ,  4000,  3877,  1000,   967, | , -3.4, -12.4, -0.159, |, 0.0
1116.5, 139.0, | , 22.0, 0.0, 70.1, | ,  4000,  3872,  1000,   980, | , -3.4,  10.7, 0.137, |, 0.0
1117.5, 138.4, | , 22.0, 0.0, 70.7, | ,  4000,  3881,  1000,   986, | , -3.4, -12.9, -0.165, |, 0.0
1118.5, 138.4, | , 22.0, 0.0, 71.5, | ,  4000,  3874,  1000,   977, | , -3.4, -15.4, -0.197, |, 0.0
1119.5, 138.8, | , 22.0, 0.0, 71.1, | ,  4000,  3876,  1000,   967, | , -3.4, -15.0, -0.192, |, 0.0
1120.5, 138.8, | , 22.0, 0.0, 71.6, | ,  4000,  3878,  1000,   983, | , -3.4,  -5.6, -0.072, |, 0.0
1121.5, 138.5, | , 22.0, 0.0, 70.1, | ,  4000,  3873,  1000,   977, | , -3.4, -16.7, -0.214, |, 0.0
1122.5, 138.4, | , 22.0, 0.0, 71.5, | ,  4000,  3876,  1000,   990, | , -3.4,  -1.7, -0.022, |, 0.0
1123.6, 138.4, | , 22.0, 0.0, 71.4, | ,  4000,  3876,  1000,   981, | , -3.4, -12.9, -0.165, |, 0.0
1124.6, 138.3, | , 22.0, 0.0, 71.6, | ,  4000,  3876,  1000,   983, | , -3.4, -17.2, -0.220, |, 0.0
1125.6, 138.4, | , 22.0, 0.0, 71.7, | ,  4000,  3878,  1000,   987, | , -3.4, -14.6, -0.187, |, 0.0
1126.6, 138.9, | , 22.0, 0.0, 71.3, | ,  4000,  3873,  1000,   976, | , -3.4, -16.7, -0.214, |, 0.0
1127.6, 138.8, | , 22.0, 0.0, 72.1, | ,  4000,  3878,  1000,   990, | , -3.4, -16.3, -0.209, |, 0.0
1128.6, 138.4, | , 22.0, 0.0, 72.3, | ,  4000,  3874,  1000,   978, | , -3.4,   3.8, 0.049, |, 0.0
1129.6, 138.4, | , 22.0, 0.0, 72.0, | ,  4000,  3875,  1000,   984, | , -3.4,  20.1, 0.258, |, 0.0
1130.6, 138.8, | , 22.0, 0.0, 73.0, | ,  4000,  3874,  1000,   963, | , -3.4, -11.2, -0.142, |, 0.0
1131.6, 138.5, | , 22.0, 0.0, 71.6, | ,  4000,  3877,  1000,   963, | , -3.4, -17.6, -0.224, |, 0.0
1132.6, 138.4, | , 22.0, 0.0, 72.5, | ,  4000,  3877,  1000,   970, | , -3.4,  16.3, 0.208, |, 0.0
1133.7, 138.8, | , 22.0, 0.0, 73.1, | ,  4000,  3871,  1000,   975, | , -3.4, -17.6, -0.225, |, 0.0
1134.7, 138.8, | , 22.0, 0.0, 73.2, | ,  4000,  3877,  1000,   983, | , -3.4, -17.2, -0.220, |, 0.0
1135.7, 138.4, | , 22.0, 0.0, 73.0, | ,  4000,  3874,  1000,   960, | , -3.4,  12.8, 0.163, |, 0.0
1136.7, 138.5, | , 22.0, 0.0, 72.4, | ,  4000,  3874,  1000,   977, | , -3.4, -18.0, -0.230, |, 0.0
1137.7, 138.9, | , 22.0, 0.0, 73.3, | ,  4000,  3880,  1000,   989, | , -3.4, -16.7, -0.215, |, 0.0
1138.7, 138.4, | , 22.0, 0.0, 73.4, | ,  4000,  3877,  1000,   966, | , -3.4, -15.4, -0.197, |, 0.0
1139.7, 138.4, | , 22.0, 0.0, 73.7, | ,  4000,  3876,  1000,   971, | , -3.4, -15.0, -0.192, |, 0.0
1140.7, 138.4, | , 22.0, 0.0, 73.9, | ,  4000,  3873,  1000,   967, | , -3.4,  16.3, 0.207, |, 0.0
1141.7, 138.9, | , 22.0, 0.0, 73.1, | ,  4000,  3873,  1000,   979, | , -3.4,   0.8, 0.011, |, 0.0
1142.7, 138.4, | , 22.0, 0.0, 74.1, | ,  4000,  3877,  1000,   992, | , -3.4, -14.6, -0.187, |, 0.0
1143.8, 138.4, | , 22.0, 0.0, 74.3, | ,  4000,  3877,  1000,   980, | , -3.4, -11.6, -0.148, |, 0.0
1144.8, 138.8, | , 22.0, 0.0, 74.4, | ,  4000,  3879,  1000,   974, | , -3.4, -15.4, -0.198, |, 0.0
1145.8, 138.4, | , 22.0, 0.0, 74.2, | ,  4000,  3881,  1000,   970, | , -3.4,  20.5, 0.263, |, 0.0
1146.8, 138.6, | , 22.0, 0.0, 73.7, | ,  4000,  3872,  1000,   983, | , -3.4, -14.6, -0.187, |, 0.0
1147.8, 138.4, | , 22.0, 0.0, 74.3, | ,  4000,  3876,  1000,   984, | , -3.4, -15.0, -0.192, |, 0.0
1148.8, 138.8, | , 22.0, 0.0, 75.3, | ,  4000,  3879,  1000,   975, | , -3.4, -16.7, -0.214, |, 0.0
1149.8, 138.3, | , 22.0, 0.0, 74.8, | ,  4000,  3877,  1000,   981, | , -3.4,  -1.3, -0.017, |, 0.0
1150.8, 138.4, | , 22.0, 0.0, 74.9, | ,  4000,  3872,  1000,   966, | , -3.4, -11.2, -0.142, |, 0.0
1151.8, 138.6, | , 22.0, 0.0, 74.3, | ,  4000,  3874,  1000,   969, | , -3.4, -18.4, -0.235, |, 0.0
1152.8, 139.7, | , 22.0, 0.0, 69.2, | ,  4000,  3874,  1000,   960, | , -3.4, -17.2, -0.219, |, 0.0
1153.8, 138.3, | , 22.0, 0.0, 75.5, | ,  4000,  3874,  1000,   993, | , -3.4, -16.3, -0.209, |, 0.0
1154.9, 138.4, | , 22.0, 0.0, 75.6, | ,  4000,  3870,  1000,   971, | , -3.4, -16.3, -0.208, |, 0.0
1155.9, 138.8, | , 22.0, 0.0, 76.1, | ,  4000,  3873,  1000,   970, | , -3.4, -12.4, -0.159, |, 0.0
1156.9, 139.0, | , 22.0, 0.0, 75.3, | ,  4000,  3876,  1000,   965, | , -3.4,   5.5, 0.071, |, 0.0
1157.9, 139.2, | , 22.0, 0.0, 70.2, | ,  4000,  3873,  1000,   975, | , -3.4, -10.3, -0.132, |, 0.0
1158.9, 138.4, | , 22.0, 0.0, 76.2, | ,  4000,  3871,  1000,   971, | , -3.4, -15.0, -0.192, |, 0.0
1159.9, 138.8, | , 22.0, 0.0, 76.5, | ,  4000,  3878,  1000,   987, | , -3.4, -16.3, -0.209, |, 0.0
1160.9, 138.4, | , 22.0, 0.0, 76.4, | ,  4000,  3870,  1000,   973, | , -3.4, -12.4, -0.159, |, 0.0
1161.9, 138.6, | , 22.0, 0.0, 75.8, | ,  4000,  3874,  1000,   975, | , -3.4,  17.5, 0.224, |, 0.0
1162.9, 138.8, | , 22.0, 0.0, 77.1, | ,  4000,  3878,  1000,   988, | , -3.4,  -5.2, -0.066, |, 0.0
1163.9, 138.4, | , 22.0, 0.0, 76.6, | ,  4000,  3877,  1000,   966, | , -3.4, -15.0, -0.192, |, 0.0
1164.9, 138.4, | , 22.0, 0.0, 76.8, | ,  4000,  3879,  1000,   960, | , -3.4,  -7.7, -0.099, |, 0.0
1166.0, 138.4, | , 22.0, 0.0, 77.1, | ,  4000,  3878,  1000,   991, | , -3.4, -17.2, -0.220, |, 0.0
1167.0, 139.0, | , 22.0, 0.0, 76.8, | ,  4000,  3873,  1000,   975, | , -3.4,   2.5, 0.033, |, 0.0
1168.0, 138.4, | , 22.0, 0.0, 77.2, | ,  4000,  3875,  1000,   975, | , -3.4,  -5.2, -0.066, |, 0.0
1169.0, 138.4, | , 22.0, 0.0, 77.5, | ,  4000,  3878,  1000,   972, | , -3.4, -15.4, -0.197, |, 0.0
1170.0, 138.4, | , 22.0, 0.0, 77.6, | ,  4000,  3880,  1000,   966, | , -3.4, -12.9, -0.164, |, 0.0
1171.0, 138.8, | , 22.0, 0.0, 78.0, | ,  4000,  3877,  1000,   971, | , -3.4, -18.0, -0.230, |, 0.0
1172.0, 138.5, | , 22.0, 0.0, 76.7, | ,  4000,  3874,  1000,   992, | , -3.4, -14.6, -0.187, |, 0.0
1173.0, 138.3, | , 22.0, 0.0, 77.9, | ,  4000,  3879,  1000,   975, | , -3.4, -16.7, -0.214, |, 0.0
1174.0, 138.3, | , 22.0, 0.0, 78.1, | ,  4000,  3876,  1000,   977, | , -3.4,  18.0, 0.230, |, 0.0
1175.0, 138.8, | , 22.0, 0.0, 79.0, | ,  4000,  3877,  1000,   973, | , -3.4, -10.7, -0.137, |, 0.0
1176.1, 138.4, | , 22.0, 0.0, 78.5, | ,  4000,  3876,  1000,   970, | , -3.4, -17.6, -0.225, |, 0.0
1177.1, 138.5, | , 22.0, 0.0, 77.7, | ,  4000,  3875,  1000,   968, | , -3.4,  13.7, 0.175, |, 0.0
1178.1, 138.8, | , 22.0, 0.0, 79.3, | ,  4000,  3878,  1000,   974, | , -3.4,  19.3, 0.246, |, 0.0
1179.1, 138.8, | , 22.0, 0.0, 79.1, | ,  4000,  3879,  1000,   978, | , -3.4,   1.7, 0.022, |, 0.0
1180.1, 138.4, | , 22.0, 0.0, 78.9, | ,  4000,  3880,  1000,   986, | , -3.4,  10.7, 0.137, |, 0.0
1181.1, 138.3, | , 22.0, 0.0, 79.5, | ,  4000,  3883,  1000,   971, | , -3.4, -14.2, -0.181, |, 0.0
1182.1, 138.9, | , 22.0, 0.0, 79.1, | ,  4000,  3873,  1000,   993, | , -3.4, -15.9, -0.204, |, 0.0
1183.1, 138.3, | , 22.0, 0.0, 79.0, | ,  4000,  3877,  1000,   975, | , -3.4,   3.8, 0.049, |, 0.0
1184.1, 138.4, | , 22.0, 0.0, 79.6, | ,  4000,  3874,  1000,   982, | , -3.4,  -4.3, -0.055, |, 0.0
1185.1, 138.4, | , 22.0, 0.0, 79.1, | ,  4000,  3878,  1000,   971, | , -3.4, -11.6, -0.148, |, 0.0
1186.1, 138.8, | , 22.0, 0.0, 80.0, | ,  4000,  3872,  1000,   984, | , -3.4, -15.4, -0.198, |, 0.0
1187.2, 138.6, | , 22.0, 0.0, 79.2, | ,  4000,  3876,  1000,   969, | , -3.4, -17.2, -0.219, |, 0.0
1188.2, 138.4, | , 22.0, 0.0, 80.1, | ,  4000,  3871,  1000,   984, | , -3.4, -18.4, -0.236, |, 0.0
1189.2, 138.3, | , 22.0, 0.0, 80.5, | ,  4000,  3870,  1000,   971, | , -3.4, -18.0, -0.230, |, 0.0
1190.2, 138.8, | , 22.0, 0.0, 80.6, | ,  4000,  3871,  1000,   976, | , -3.4, -16.3, -0.208, |, 0.0
1191.2, 138.4, | , 22.0, 0.0, 80.6, | ,  4000,  3874,  1000,   990, | , -3.4,  19.7, 0.252, |, 0.0
1192.2, 138.4, | , 22.0, 0.0, 80.1, | ,  4000,  3877,  1000,   985, | , -3.4, -14.6, -0.187, |, 0.0
1193.2, 138.8, | , 22.0, 0.0, 81.0, | ,  4000,  3877,  1000,   971, | , -3.4, -13.7, -0.175, |, 0.0
1194.2, 138.4, | , 22.0, 0.0, 80.7, | ,  4000,  3875,  1000,   990, | , -3.4, -14.6, -0.187, |, 0.0
1195.2, 138.4, | , 22.0, 0.0, 81.1, | ,  4000,  3875,  1000,   975, | , -3.4,  18.4, 0.235, |, 0.0
1196.2, 138.8, | , 22.0, 0.0, 81.7, | ,  4000,  3878,  1000,   985, | , -3.4,  -3.9, -0.050, |, 0.0
1197.2, 138.9, | , 22.0, 0.0, 80.7, | ,  4000,  3877,  1000,   994, | , -3.4, -10.7, -0.138, |, 0.0
1198.3, 138.4, | , 22.0, 0.0, 81.5, | ,  4000,  3881,  1000,   986, | , -3.4, -15.9, -0.204, |, 0.0
1199.3, 138.4, | , 22.0, 0.0, 81.5, | ,  4000,  3877,  1000,   981, | , -3.4, -17.2, -0.220, |, 0.0
1200.3, 138.8, | , 22.0, 0.0, 82.0, | ,  4000,  3877,  1000,   977, | , -3.4, -15.9, -0.203, |, 0.0
1201.3, 138.8, | , 22.0, 0.0, 78.6, | ,  4000,  3872,  1000,   960, | , -3.4,   8.5, 0.109, |, 0.0
1202.3, 139.5, | , 22.0, 0.0, 75.1, | ,  4000,  3876,  1000,   963, | , -3.4,   2.1, 0.027, |, 0.0
1203.3, 138.7, | , 22.0, 0.0, 79.6, | ,  4000,  3877,  1000,   984, | , -3.4, -18.0, -0.231, |, 0.0
1204.3, 139.1, | , 22.0, 0.0, 80.9, | ,  4000,  3880,  1000,   976, | , -3.4, -12.9, -0.165, |, 0.0
