Repository: jdhuang-csm/Ru-BCA

## Methods
* (BaO)<sub>x</sub>-(CaO)<sub>y</sub>-(Al<sub>2</sub>O<sub>3</sub>)<sub>1-x-y</sub> (BCA) catalyst supports were synthesized via sol-gel and solid-state methods. 
* Ru/BCA catalysts were prepared via incipient wetness impregnation to achieve 1 wt. % Ru loading.
* Ammonia synthesis rates were measured for Ru/BCA catalysts in a packed-bed reactor at 480-600<sup>o</sup>C, 10 bar, and space velocities up to 1.3 x 10<sup>6</sup> ml g<sub>cat</sub><sup>-1</sup> h<sup>-1</sup>.
* A machine learning (ML) model was employed to improve understanding of the behavior of Ru/BCA catalysts.
* A microkinetic model was developed to describe the best-performing catalyst.

File: data/init_files_Cadigan/BCA723.txt (part 3 of 46)
********** Start test **********
Elapsed time, Pressure, | , LJtemp(C), Inner-Temp, Outer-Temp, | , N2-set, N2-flow, H2-set, H2-flow, | , pH, NH3_ppm, NH3_Prod_rate, |, In222Temp
789.5, 119.9, | , 22.5, 0.0, 18.8, | ,  4000,  3880,  1000,   971, | , -3.4, -2422.0, -29.033, |, 0.0
790.6, 120.1, | , 22.5, 0.0, 18.0, | ,  4000,  3878,  1000,   971, | , -3.4, -2422.0, -29.022, |, 0.0
791.6, 119.6, | , 22.5, 0.0, 18.8, | ,  4000,  3876,  1000,   970, | , -3.4, -2422.0, -29.002, |, 0.0
792.6, 119.6, | , 22.5, 0.0, 18.6, | ,  4000,  3878,  1000,   960, | , -3.4, -2422.0, -28.959, |, 0.0
793.6, 120.0, | , 22.5, 0.0, 19.3, | ,  4000,  3873,  1000,   971, | , -3.4, -2422.0, -28.990, |, 0.0
794.6, 120.0, | , 22.5, 0.0, 19.4, | ,  4000,  3872,  1000,   970, | , -3.4, -2422.0, -28.981, |, 0.0
795.6, 119.8, | , 22.6, 0.0, 18.0, | ,  4000,  3879,  1000,   968, | , -3.4, -2422.0, -29.012, |, 0.0
796.6, 119.6, | , 22.6, 0.0, 18.3, | ,  4000,  3872,  1000,   982, | , -3.4, -2422.0, -29.050, |, 0.0
797.6, 120.0, | , 22.6, 0.0, 19.1, | ,  4000,  3878,  1000,   971, | , -3.4, -2421.6, -29.020, |, 0.0
798.6, 119.6, | , 22.6, 0.0, 18.8, | ,  4000,  3881,  1000,   990, | , -3.4, -2422.0, -29.157, |, 0.0
799.6, 119.7, | , 22.6, 0.0, 18.5, | ,  4000,  3876,  1000,   982, | , -3.4, -2422.0, -29.075, |, 0.0
800.6, 120.1, | , 22.6, 0.0, 18.4, | ,  4000,  3873,  1000,   984, | , -3.4, -2422.0, -29.070, |, 0.0
801.7, 119.6, | , 22.6, 0.0, 18.8, | ,  4000,  3879,  1000,   986, | , -3.4, -2421.6, -29.112, |, 0.0
802.7, 119.6, | , 22.6, 0.0, 19.0, | ,  4000,  3878,  1000,   964, | , -3.4, -2421.6, -28.977, |, 0.0
803.7, 119.6, | , 22.6, 0.0, 19.2, | ,  4000,  3875,  1000,   966, | , -3.4, -2422.0, -28.975, |, 0.0
804.7, 120.0, | , 22.6, 0.0, 19.1, | ,  4000,  3880,  1000,   972, | , -3.4, -2421.6, -29.040, |, 0.0
805.7, 119.7, | , 22.6, 0.0, 18.2, | ,  4000,  3882,  1000,   979, | , -3.4, -2422.0, -29.099, |, 0.0
806.7, 119.7, | , 22.6, 0.0, 19.0, | ,  4000,  3875,  1000,   969, | , -3.4, -2422.0, -28.996, |, 0.0
807.7, 119.6, | , 22.6, 0.0, 19.3, | ,  4000,  3876,  1000,   994, | , -3.4, -2422.0, -29.149, |, 0.0
808.7, 120.0, | , 22.6, 0.0, 19.3, | ,  4000,  3876,  1000,   978, | , -3.4, -2422.0, -29.051, |, 0.0
809.7, 119.6, | , 22.6, 0.0, 19.0, | ,  4000,  3877,  1000,   981, | , -3.4, -2422.0, -29.076, |, 0.0
810.7, 119.8, | , 22.6, 0.0, 17.5, | ,  4000,  3868,  1000,   961, | , -3.4, -2422.5, -28.912, |, 0.0
811.8, 120.0, | , 22.6, 0.0, 19.6, | ,  4000,  3880,  1000,   968, | , -3.4, -2421.6, -29.012, |, 0.0
812.8, 119.6, | , 22.6, 0.0, 19.2, | ,  4000,  3879,  1000,   987, | , -3.4, -2423.7, -29.146, |, 0.0
813.8, 119.6, | , 22.6, 0.0, 19.2, | ,  4000,  3880,  1000,   975, | , -3.4, -2422.0, -29.060, |, 0.0
814.8, 119.6, | , 22.6, 0.0, 19.1, | ,  4000,  3877,  1000,   979, | , -3.4, -2421.6, -29.061, |, 0.0
815.8, 121.1, | , 22.6, 0.0, 8.5, | ,  4000,  3871,  1000,   975, | , -3.4, -2423.7, -29.031, |, 0.0
816.8, 119.8, | , 22.6, 0.0, 19.4, | ,  4000,  3874,  1000,   969, | , -3.4, -2422.0, -28.990, |, 0.0
817.8, 119.6, | , 22.6, 0.0, 19.4, | ,  4000,  3873,  1000,   977, | , -3.4, -2422.0, -29.032, |, 0.0
818.8, 120.0, | , 22.6, 0.0, 20.3, | ,  4000,  3877,  1000,   971, | , -3.4, -2422.0, -29.021, |, 0.0
819.8, 119.9, | , 22.6, 0.0, 20.0, | ,  4000,  3876,  1000,   978, | , -3.4, -2422.0, -29.058, |, 0.0
820.8, 120.3, | , 22.6, 0.0, 13.9, | ,  4000,  3873,  1000,   966, | , -3.4, -2422.9, -28.974, |, 0.0
821.9, 119.7, | , 22.6, 0.0, 19.2, | ,  4000,  3873,  1000,   988, | , -3.4, -2422.0, -29.096, |, 0.0
822.9, 119.6, | , 22.6, 0.0, 20.1, | ,  4000,  3874,  1000,   975, | , -3.4, -2421.6, -29.019, |, 0.0
823.9, 119.6, | , 22.6, 0.0, 20.0, | ,  4000,  3872,  1000,   965, | , -3.4, -2422.0, -28.953, |, 0.0
824.9, 119.6, | , 22.6, 0.0, 19.9, | ,  4000,  3880,  1000,   983, | , -3.4, -2422.0, -29.111, |, 0.0
825.9, 120.0, | , 22.6, 0.0, 20.0, | ,  4000,  3880,  1000,   987, | , -3.4, -2422.0, -29.131, |, 0.0
826.9, 119.7, | , 22.6, 0.0, 19.1, | ,  4000,  3872,  1000,   982, | , -3.4, -2422.5, -29.064, |, 0.0
827.9, 119.6, | , 22.6, 0.0, 20.1, | ,  4000,  3879,  1000,   983, | , -3.4, -2422.0, -29.102, |, 0.0
828.9, 119.6, | , 22.6, 0.0, 19.8, | ,  4000,  3874,  1000,   967, | , -3.4, -2422.0, -28.977, |, 0.0
829.9, 119.6, | , 22.6, 0.0, 20.1, | ,  4000,  3879,  1000,   971, | , -3.4, -2422.0, -29.031, |, 0.0
830.9, 119.6, | , 22.6, 0.0, 19.2, | ,  4000,  3874,  1000,   986, | , -3.4, -2421.6, -29.089, |, 0.0
832.0, 119.7, | , 22.6, 0.0, 19.7, | ,  4000,  3880,  1000,   978, | , -3.4, -2422.0, -29.074, |, 0.0
833.0, 119.6, | , 22.6, 0.0, 20.4, | ,  4000,  3877,  1000,   982, | , -3.4, -2421.6, -29.079, |, 0.0
834.0, 120.0, | , 22.6, 0.0, 20.4, | ,  4000,  3872,  1000,   974, | , -3.4, -2422.0, -29.003, |, 0.0
835.0, 119.7, | , 22.6, 0.0, 19.7, | ,  4000,  3883,  1000,   978, | , -3.4, -2422.0, -29.100, |, 0.0
836.0, 119.6, | , 22.6, 0.0, 20.0, | ,  4000,  3876,  1000,   981, | , -3.4, -2422.0, -29.068, |, 0.0
837.0, 120.1, | , 22.6, 0.0, 19.8, | ,  4000,  3870,  1000,   983, | , -3.4, -2422.5, -29.056, |, 0.0
838.0, 120.0, | , 22.6, 0.0, 20.5, | ,  4000,  3874,  1000,   992, | , -3.4, -2422.0, -29.123, |, 0.0
839.0, 119.6, | , 22.6, 0.0, 20.6, | ,  4000,  3878,  1000,   963, | , -3.4, -2422.0, -28.980, |, 0.0
840.0, 119.6, | , 22.6, 0.0, 20.5, | ,  4000,  3883,  1000,   968, | , -3.4, -2422.0, -29.040, |, 0.0
841.0, 120.0, | , 22.6, 0.0, 21.0, | ,  4000,  3875,  1000,   984, | , -3.4, -2422.0, -29.085, |, 0.0
842.0, 119.7, | , 22.6, 0.0, 19.2, | ,  4000,  3881,  1000,   975, | , -3.4, -2422.0, -29.065, |, 0.0
843.1, 119.7, | , 22.6, 0.0, 20.8, | ,  4000,  3871,  1000,   976, | , -3.4, -2422.0, -29.016, |, 0.0
844.1, 119.6, | , 22.6, 0.0, 20.6, | ,  4000,  3876,  1000,   971, | , -3.4, -2422.0, -29.009, |, 0.0
845.1, 120.1, | , 22.6, 0.0, 20.8, | ,  4000,  3877,  1000,   971, | , -3.4, -2421.6, -29.018, |, 0.0
846.1, 119.6, | , 22.6, 0.0, 20.5, | ,  4000,  3872,  1000,   987, | , -3.4, -2422.0, -29.085, |, 0.0
847.1, 119.7, | , 22.6, 0.0, 19.9, | ,  4000,  3877,  1000,   975, | , -3.4, -2422.0, -29.043, |, 0.0
848.1, 119.9, | , 22.6, 0.0, 21.1, | ,  4000,  3878,  1000,   966, | , -3.4, -2422.0, -28.994, |, 0.0
849.1, 120.0, | , 22.6, 0.0, 20.8, | ,  4000,  3877,  1000,   975, | , -3.4, -2422.0, -29.041, |, 0.0
850.1, 119.5, | , 22.6, 0.0, 20.3, | ,  4000,  3874,  1000,   965, | , -3.4, -2422.0, -28.966, |, 0.0
851.1, 119.6, | , 22.6, 0.0, 21.3, | ,  4000,  3871,  1000,   967, | , -3.4, -2422.0, -28.962, |, 0.0
852.1, 120.1, | , 22.6, 0.0, 20.8, | ,  4000,  3877,  1000,   984, | , -3.4, -2422.0, -29.095, |, 0.0
853.2, 119.6, | , 22.6, 0.0, 21.1, | ,  4000,  3875,  1000,   962, | , -3.4, -2422.0, -28.951, |, 0.0
854.2, 119.6, | , 22.6, 0.0, 21.5, | ,  4000,  3881,  1000,   975, | , -3.4, -2421.6, -29.060, |, 0.0
855.2, 120.0, | , 22.6, 0.0, 21.5, | ,  4000,  3877,  1000,   982, | , -3.4, -2422.0, -29.085, |, 0.0
856.2, 120.2, | , 22.6, 0.0, 21.6, | ,  4000,  3873,  1000,   982, | , -3.4, -2422.0, -29.061, |, 0.0
857.2, 120.3, | , 22.6, 0.0, 19.7, | ,  4000,  3878,  1000,   982, | , -3.4, -2422.5, -29.093, |, 0.0
858.2, 120.5, | , 22.6, 0.0, 21.9, | ,  4000,  3883,  1000,  1023, | , -3.4, -2422.0, -29.365, |, 0.0
859.2, 121.3, | , 22.6, 0.0, 21.6, | ,  4000,  3883,  1000,  1020, | , -3.4, -2422.0, -29.352, |, 0.0
860.2, 121.3, | , 22.6, 0.0, 21.7, | ,  4000,  3887,  1000,  1032, | , -3.4, -2422.0, -29.445, |, 0.0
861.2, 121.7, | , 22.6, 0.0, 21.3, | ,  4000,  3885,  1000,  1046, | , -3.4, -2422.0, -29.513, |, 0.0
862.2, 122.3, | , 22.6, 0.0, 21.2, | ,  4000,  3885,  1000,  1038, | , -3.4, -2422.5, -29.473, |, 0.0
863.2, 123.0, | , 22.6, 0.0, 21.7, | ,  4000,  3886,  1000,  1060, | , -3.4, -2422.0, -29.603, |, 0.0
864.3, 123.0, | , 22.6, 0.0, 21.8, | ,  4000,  3810,  1000,  1184, | , -3.4, -2422.0, -29.892, |, 0.0
865.3, 123.4, | , 22.6, 0.0, 21.8, | ,  4000,  3774,  1000,  1545, | , -3.4, -2422.0, -31.836, |, 0.0
866.3, 124.4, | , 22.6, 0.0, 22.1, | ,  4000,  3778,  1000,  2130, | , -3.4, -2422.0, -35.366, |, 0.0
867.3, 125.3, | , 22.6, 0.0, 21.3, | ,  4000,  3818,  1000,  3293, | , -3.4, -2422.0, -42.561, |, 0.0
868.3, 125.1, | , 22.6, 0.0, 21.9, | ,  4000,  3843,  1000,  2194, | , -3.4, -2421.6, -36.128, |, 0.0
869.3, 125.3, | , 22.6, 0.0, 22.0, | ,  4000,  3859,  1000,  1350, | , -3.4, -2422.0, -31.179, |, 0.0
870.3, 126.1, | , 22.6, 0.0, 22.3, | ,  4000,  3868,  1000,  1233, | , -3.4, -2422.0, -30.537, |, 0.0
871.3, 126.1, | , 22.6, 0.0, 22.2, | ,  4000,  3892,  1000,  1166, | , -3.4, -2422.0, -30.277, |, 0.0
872.3, 126.5, | , 22.6, 0.0, 21.5, | ,  4000,  3889,  1000,  1098, | , -3.4, -2422.0, -29.851, |, 0.0
873.3, 126.8, | , 22.6, 0.0, 22.0, | ,  4000,  3885,  1000,  1069, | , -3.4, -2397.6, -29.353, |, 0.0
874.3, 127.1, | , 22.6, 0.0, 22.3, | ,  4000,  3888,  1000,  1050, | , -3.4, -2398.0, -29.260, |, 0.0
875.4, 127.6, | , 22.6, 0.0, 21.5, | ,  4000,  3883,  1000,  1029, | , -3.4,  -8.2, -0.099, |, 0.0
876.4, 127.9, | , 22.6, 0.0, 21.9, | ,  4000,  3887,  1000,  1022, | , -3.4,  -7.7, -0.094, |, 0.0
877.4, 128.5, | , 22.6, 0.0, 21.8, | ,  4000,  3885,  1000,  1027, | , -3.4,  -7.7, -0.094, |, 0.0
878.4, 128.9, | , 22.6, 0.0, 22.1, | ,  4000,  3886,  1000,  1016, | , -3.4,  -8.6, -0.104, |, 0.0
879.4, 128.9, | , 22.6, 0.0, 22.6, | ,  4000,  3881,  1000,  1018, | , -3.4, -12.9, -0.156, |, 0.0
880.4, 129.3, | , 22.6, 0.0, 22.6, | ,  4000,  3889,  1000,  1008, | , -3.4,  -1.3, -0.016, |, 0.0
881.4, 130.1, | , 22.6, 0.0, 22.4, | ,  4000,  3885,  1000,  1008, | , -3.4,  -4.3, -0.052, |, 0.0
882.4, 130.5, | , 22.6, 0.0, 22.4, | ,  4000,  3888,  1000,  1024, | , -3.4, -14.2, -0.172, |, 0.0
883.4, 130.4, | , 22.7, 0.0, 22.8, | ,  4000,  3881,  1000,  1004, | , -3.4, -13.3, -0.160, |, 0.0
884.4, 131.1, | , 22.6, 0.0, 23.3, | ,  4000,  3889,  1000,  1023, | , -3.4,  19.3, 0.233, |, 0.0
885.4, 131.4, | , 22.7, 0.0, 22.9, | ,  4000,  3889,  1000,  1007, | , -3.4,  14.5, 0.176, |, 0.0
886.5, 131.4, | , 22.7, 0.0, 22.7, | ,  4000,  3892,  1000,  1022, | , -3.4, -13.7, -0.166, |, 0.0
887.5, 131.9, | , 22.7, 0.0, 22.2, | ,  4000,  3889,  1000,  1015, | , -3.4, -16.3, -0.197, |, 0.0
888.5, 132.5, | , 22.7, 0.0, 23.4, | ,  4000,  3881,  1000,  1014, | , -3.4, -15.9, -0.192, |, 0.0
889.5, 132.4, | , 22.7, 0.0, 22.9, | ,  4000,  3882,  1000,  1003, | , -3.4, -12.9, -0.155, |, 0.0
890.5, 132.8, | , 22.7, 0.0, 22.9, | ,  4000,  3884,  1000,  1031, | , -3.4, -14.2, -0.172, |, 0.0
891.5, 133.1, | , 22.7, 0.0, 23.2, | ,  4000,  3878,  1000,  1012, | , -3.4,  15.8, 0.191, |, 0.0
892.5, 134.0, | , 22.7, 0.0, 22.8, | ,  4000,  3883,  1000,  1021, | , -3.4,  -7.7, -0.094, |, 0.0
893.5, 133.8, | , 22.7, 0.0, 23.1, | ,  4000,  3881,  1000,  1022, | , -3.4, -18.9, -0.228, |, 0.0
894.5, 134.2, | , 22.7, 0.0, 23.3, | ,  4000,  3890,  1000,  1002, | , -3.4, -16.3, -0.197, |, 0.0
895.5, 134.5, | , 22.7, 0.0, 23.4, | ,  4000,  3882,  1000,  1020, | , -3.4,   4.7, 0.057, |, 0.0
896.6, 135.3, | , 22.7, 0.0, 23.6, | ,  4000,  3887,  1000,   999, | , -3.4, -12.4, -0.150, |, 0.0
897.6, 135.3, | , 22.7, 0.0, 22.7, | ,  4000,  3882,  1000,  1008, | , -3.4, -18.0, -0.217, |, 0.0
898.6, 135.5, | , 22.7, 0.0, 23.8, | ,  4000,  3890,  1000,  1024, | , -3.4,   7.7, 0.093, |, 0.0
899.6, 136.3, | , 22.7, 0.0, 23.6, | ,  4000,  3885,  1000,  1007, | , -3.4,  15.4, 0.186, |, 0.0
900.6, 136.1, | , 22.7, 0.0, 23.6, | ,  4000,  3875,  1000,  1008, | , -3.4, -15.0, -0.181, |, 0.0
901.6, 136.4, | , 22.7, 0.0, 23.8, | ,  4000,  3886,  1000,  1027, | , -3.4,   6.8, 0.083, |, 0.0
902.6, 137.5, | , 22.7, 0.0, 22.6, | ,  4000,  3877,  1000,  1020, | , -3.4, -19.3, -0.233, |, 0.0
903.6, 136.9, | , 22.7, 0.0, 23.8, | ,  4000,  3885,  1000,  1001, | , -3.4,  -8.2, -0.098, |, 0.0
904.6, 137.2, | , 22.7, 0.0, 24.0, | ,  4000,  3886,  1000,   990, | , -3.4,  -0.5, -0.005, |, 0.0
905.6, 137.5, | , 22.7, 0.0, 23.5, | ,  4000,  3880,  1000,  1004, | , -3.4, -10.7, -0.129, |, 0.0
906.6, 138.1, | , 22.7, 0.0, 24.3, | ,  4000,  3881,  1000,  1008, | , -3.4, -15.4, -0.186, |, 0.0
907.7, 139.6, | , 22.7, 0.0, 13.3, | ,  4000,  3873,  1000,   993, | , -3.4, -18.9, -0.226, |, 0.0
908.7, 138.2, | , 22.7, 0.0, 23.4, | ,  4000,  3880,  1000,  1000, | , -3.4,  18.8, 0.227, |, 0.0
909.7, 138.2, | , 22.7, 0.0, 24.1, | ,  4000,  3885,  1000,  1003, | , -3.4, -17.6, -0.212, |, 0.0
910.7, 139.0, | , 22.7, 0.0, 23.6, | ,  4000,  3884,  1000,  1005, | , -3.4, -20.6, -0.248, |, 0.0
911.7, 139.0, | , 22.7, 0.0, 24.6, | ,  4000,  3879,  1000,   997, | , -3.4, -15.0, -0.181, |, 0.0
912.7, 138.7, | , 22.7, 0.0, 24.4, | ,  4000,  3884,  1000,  1011, | , -3.4, -11.6, -0.140, |, 0.0
913.7, 139.0, | , 22.7, 0.0, 23.6, | ,  4000,  3877,  1000,   986, | , -3.4,  20.5, 0.246, |, 0.0
914.7, 139.3, | , 22.7, 0.0, 24.8, | ,  4000,  3882,  1000,   997, | , -3.4, -14.2, -0.170, |, 0.0
915.7, 139.4, | , 22.7, 0.0, 24.7, | ,  4000,  3874,  1000,  1000, | , -3.4,  11.1, 0.134, |, 0.0
916.7, 139.0, | , 22.7, 0.0, 24.8, | ,  4000,  3877,  1000,   995, | , -3.4,   3.0, 0.036, |, 0.0
917.7, 139.0, | , 22.7, 0.0, 25.0, | ,  4000,  3880,  1000,   998, | , -3.4, -17.2, -0.206, |, 0.0
918.8, 139.6, | , 22.7, 0.0, 24.4, | ,  4000,  3879,  1000,   990, | , -3.4, -15.9, -0.191, |, 0.0
919.8, 139.1, | , 22.7, 0.0, 24.4, | ,  4000,  3872,  1000,   970, | , -3.4,   6.4, 0.076, |, 0.0
920.8, 139.1, | , 22.7, 0.0, 24.4, | ,  4000,  3883,  1000,   967, | , -3.4,  -7.7, -0.092, |, 0.0
921.8, 139.5, | , 22.7, 0.0, 25.3, | ,  4000,  3875,  1000,   971, | , -3.4,  -9.0, -0.108, |, 0.0
922.8, 139.5, | , 22.7, 0.0, 25.1, | ,  4000,  3881,  1000,   982, | , -3.4, -10.7, -0.129, |, 0.0
923.8, 139.2, | , 22.7, 0.0, 23.9, | ,  4000,  3879,  1000,   974, | , -3.4, -16.3, -0.195, |, 0.0
924.8, 139.0, | , 22.7, 0.0, 25.3, | ,  4000,  3877,  1000,   975, | , -3.4,  -6.9, -0.082, |, 0.0
925.8, 139.5, | , 22.7, 0.0, 25.5, | ,  4000,  3882,  1000,   978, | , -3.4, -14.2, -0.170, |, 0.0
926.8, 139.1, | , 22.7, 0.0, 25.4, | ,  4000,  3872,  1000,   984, | , -3.4, -15.4, -0.185, |, 0.0
927.8, 139.0, | , 22.7, 0.0, 25.2, | ,  4000,  3883,  1000,   980, | , -3.4, -14.2, -0.170, |, 0.0
928.8, 139.2, | , 22.7, 0.0, 24.4, | ,  4000,  3879,  1000,   971, | , -3.4, -14.2, -0.169, |, 0.0
929.8, 139.5, | , 22.7, 0.0, 25.3, | ,  4000,  3874,  1000,   980, | , -3.4,   1.7, 0.020, |, 0.0
930.9, 139.1, | , 22.7, 0.0, 25.8, | ,  4000,  3874,  1000,   989, | , -3.4, -15.4, -0.185, |, 0.0
931.9, 139.0, | , 22.7, 0.0, 25.4, | ,  4000,  3872,  1000,   987, | , -3.4, -15.9, -0.190, |, 0.0
932.9, 139.1, | , 22.7, 0.0, 25.7, | ,  4000,  3881,  1000,   975, | , -3.4, -16.7, -0.200, |, 0.0
933.9, 139.7, | , 22.7, 0.0, 24.3, | ,  4000,  3878,  1000,   976, | , -3.4, -13.3, -0.159, |, 0.0
934.9, 139.1, | , 22.7, 0.0, 25.6, | ,  4000,  3877,  1000,   986, | , -3.4, -17.6, -0.211, |, 0.0
935.9, 139.0, | , 22.7, 0.0, 25.8, | ,  4000,  3877,  1000,   988, | , -3.4, -16.3, -0.196, |, 0.0
936.9, 139.0, | , 22.7, 0.0, 25.8, | ,  4000,  3881,  1000,   983, | , -3.4,   6.0, 0.072, |, 0.0
937.9, 139.5, | , 22.7, 0.0, 26.3, | ,  4000,  3882,  1000,   971, | , -3.4, -12.0, -0.144, |, 0.0
938.9, 139.2, | , 22.7, 0.0, 25.2, | ,  4000,  3882,  1000,   967, | , -3.4, -16.7, -0.200, |, 0.0
939.9, 139.1, | , 22.7, 0.0, 26.1, | ,  4000,  3879,  1000,   980, | , -3.4, -17.6, -0.211, |, 0.0
940.9, 139.5, | , 22.7, 0.0, 26.4, | ,  4000,  3882,  1000,   974, | , -3.4, -16.3, -0.195, |, 0.0
942.0, 139.5, | , 22.7, 0.0, 26.6, | ,  4000,  3875,  1000,   980, | , -3.4, -18.4, -0.221, |, 0.0
943.0, 139.0, | , 22.7, 0.0, 26.0, | ,  4000,  3881,  1000,   986, | , -3.4,  20.1, 0.241, |, 0.0
944.0, 139.7, | , 22.7, 0.0, 25.9, | ,  4000,  3874,  1000,   972, | , -3.4, -19.3, -0.231, |, 0.0
945.0, 139.5, | , 22.7, 0.0, 26.7, | ,  4000,  3875,  1000,   978, | , -3.4, -15.9, -0.190, |, 0.0
946.0, 139.0, | , 22.7, 0.0, 26.8, | ,  4000,  3880,  1000,   982, | , -3.4,  17.1, 0.205, |, 0.0
947.0, 139.1, | , 22.7, 0.0, 26.2, | ,  4000,  3874,  1000,   986, | , -3.4,  21.0, 0.251, |, 0.0
948.0, 139.5, | , 22.7, 0.0, 26.3, | ,  4000,  3879,  1000,   980, | , -3.4, -11.2, -0.134, |, 0.0
949.0, 139.7, | , 22.7, 0.0, 26.2, | ,  4000,  3877,  1000,   980, | , -3.4, -15.4, -0.185, |, 0.0
950.0, 139.1, | , 22.7, 0.0, 26.5, | ,  4000,  3879,  1000,   969, | , -3.4, -12.9, -0.154, |, 0.0
951.0, 139.1, | , 22.7, 0.0, 26.4, | ,  4000,  3877,  1000,   972, | , -3.4, -18.0, -0.215, |, 0.0
952.0, 139.5, | , 22.7, 0.0, 26.8, | ,  4000,  3871,  1000,   986, | , -3.4, -18.4, -0.221, |, 0.0
953.1, 139.5, | , 22.7, 0.0, 27.2, | ,  4000,  3881,  1000,   993, | , -3.4, -19.3, -0.232, |, 0.0
954.1, 139.3, | , 22.7, 0.0, 26.1, | ,  4000,  3874,  1000,   968, | , -3.4,  -8.6, -0.103, |, 0.0
955.1, 139.0, | , 22.7, 0.0, 27.2, | ,  4000,  3878,  1000,   975, | , -3.4,  -0.9, -0.011, |, 0.0
956.1, 139.5, | , 22.7, 0.0, 27.4, | ,  4000,  3878,  1000,   980, | , -3.4, -14.2, -0.170, |, 0.0
957.1, 139.5, | , 22.7, 0.0, 27.4, | ,  4000,  3875,  1000,   989, | , -3.4, -14.2, -0.170, |, 0.0
958.1, 139.0, | , 22.7, 0.0, 27.4, | ,  4000,  3876,  1000,   982, | , -3.4, -16.3, -0.195, |, 0.0
959.1, 139.6, | , 22.7, 0.0, 26.7, | ,  4000,  3878,  1000,   965, | , -3.4, -10.7, -0.128, |, 0.0
960.1, 139.5, | , 22.7, 0.0, 27.6, | ,  4000,  3881,  1000,   975, | , -3.4,   1.3, 0.015, |, 0.0
961.1, 139.1, | , 22.7, 0.0, 27.4, | ,  4000,  3875,  1000,   982, | , -3.4, -16.3, -0.195, |, 0.0
962.1, 139.1, | , 22.7, 0.0, 27.5, | ,  4000,  3879,  1000,   986, | , -3.4,  15.4, 0.185, |, 0.0
963.2, 139.5, | , 22.7, 0.0, 28.1, | ,  4000,  3879,  1000,   984, | , -3.4,  18.4, 0.221, |, 0.0
964.2, 139.2, | , 22.7, 0.0, 27.0, | ,  4000,  3877,  1000,   981, | , -3.4, -10.3, -0.123, |, 0.0
965.2, 139.0, | , 22.7, 0.0, 27.7, | ,  4000,  3882,  1000,   979, | , -3.4,  -3.5, -0.041, |, 0.0
966.2, 139.0, | , 22.7, 0.0, 27.8, | ,  4000,  3874,  1000,   984, | , -3.4, -15.4, -0.185, |, 0.0
967.2, 139.1, | , 22.7, 0.0, 27.9, | ,  4000,  3879,  1000,   980, | , -3.4, -16.3, -0.195, |, 0.0
968.2, 139.0, | , 22.7, 0.0, 27.5, | ,  4000,  3880,  1000,   982, | , -3.4,  15.8, 0.190, |, 0.0
969.2, 139.2, | , 22.7, 0.0, 26.2, | ,  4000,  3874,  1000,   985, | , -3.4, -18.0, -0.216, |, 0.0
970.2, 139.1, | , 22.7, 0.0, 28.1, | ,  4000,  3880,  1000,   983, | , -3.4, -18.9, -0.226, |, 0.0
971.2, 139.6, | , 22.7, 0.0, 28.1, | ,  4000,  3874,  1000,   977, | , -3.4,  -5.2, -0.062, |, 0.0
972.2, 139.1, | , 22.7, 0.0, 28.6, | ,  4000,  3879,  1000,   988, | , -3.4,  -3.5, -0.041, |, 0.0
973.3, 139.0, | , 22.7, 0.0, 28.1, | ,  4000,  3876,  1000,   982, | , -3.4, -12.9, -0.154, |, 0.0
974.3, 139.7, | , 22.7, 0.0, 27.7, | ,  4000,  3879,  1000,   986, | , -3.4, -18.0, -0.216, |, 0.0
975.3, 139.5, | , 22.7, 0.0, 28.1, | ,  4000,  3875,  1000,   983, | , -3.4, -18.0, -0.216, |, 0.0
976.3, 139.2, | , 22.7, 0.0, 27.9, | ,  4000,  3877,  1000,   971, | , -3.4, -20.2, -0.241, |, 0.0
977.3, 139.5, | , 22.7, 0.0, 28.5, | ,  4000,  3881,  1000,   986, | , -3.4,   9.4, 0.113, |, 0.0
978.3, 139.5, | , 22.7, 0.0, 28.9, | ,  4000,  3883,  1000,   977, | , -3.4, -12.0, -0.144, |, 0.0
979.3, 139.2, | , 22.7, 0.0, 27.7, | ,  4000,  3873,  1000,   995, | , -3.4, -18.4, -0.221, |, 0.0
980.3, 139.1, | , 22.7, 0.0, 29.0, | ,  4000,  3875,  1000,   972, | , -3.4, -15.4, -0.185, |, 0.0
981.3, 139.6, | , 22.7, 0.0, 28.7, | ,  4000,  3882,  1000,   980, | , -3.4, -18.9, -0.226, |, 0.0
982.3, 139.5, | , 22.7, 0.0, 29.1, | ,  4000,  3878,  1000,   963, | , -3.4,  15.4, 0.184, |, 0.0
983.3, 139.1, | , 22.7, 0.0, 29.2, | ,  4000,  3875,  1000,   986, | , -3.4,   0.8, 0.010, |, 0.0
984.4, 139.9, | , 22.7, 0.0, 21.7, | ,  4000,  3875,  1000,   974, | , -3.4, -19.3, -0.231, |, 0.0
985.4, 139.5, | , 22.7, 0.0, 29.7, | ,  4000,  3878,  1000,   974, | , -3.4,   6.8, 0.082, |, 0.0
986.4, 139.2, | , 22.7, 0.0, 28.8, | ,  4000,  3880,  1000,   978, | , -3.4, -14.2, -0.170, |, 0.0
987.4, 139.1, | , 22.8, 0.0, 29.4, | ,  4000,  3874,  1000,   973, | , -3.4, -18.9, -0.226, |, 0.0
988.4, 139.5, | , 22.7, 0.0, 29.7, | ,  4000,  3873,  1000,   967, | , -3.4,   7.3, 0.087, |, 0.0
989.4, 140.4, | , 22.7, 0.0, 23.5, | ,  4000,  3873,  1000,   974, | , -3.4,   6.8, 0.082, |, 0.0
990.4, 139.1, | , 22.7, 0.0, 29.3, | ,  4000,  3877,  1000,   971, | , -3.4,  16.3, 0.194, |, 0.0
991.4, 139.1, | , 22.8, 0.0, 29.3, | ,  4000,  3875,  1000,   976, | , -3.4,  -9.4, -0.113, |, 0.0
992.4, 139.5, | , 22.8, 0.0, 30.0, | ,  4000,  3873,  1000,   967, | , -3.4, -10.7, -0.128, |, 0.0
993.4, 139.1, | , 22.8, 0.0, 29.5, | ,  4000,  3874,  1000,   970, | , -3.4, -18.4, -0.220, |, 0.0
994.5, 139.1, | , 22.8, 0.0, 28.9, | ,  4000,  3877,  1000,   986, | , -3.4, -15.0, -0.180, |, 0.0
995.5, 139.0, | , 22.8, 0.0, 30.3, | ,  4000,  3873,  1000,   981, | , -3.4, -14.2, -0.169, |, 0.0
996.5, 139.6, | , 22.7, 0.0, 29.7, | ,  4000,  3877,  1000,   975, | , -3.4, -14.6, -0.175, |, 0.0
997.5, 139.1, | , 22.8, 0.0, 29.6, | ,  4000,  3880,  1000,   971, | , -3.4,   8.1, 0.097, |, 0.0
998.5, 139.0, | , 22.8, 0.0, 30.1, | ,  4000,  3877,  1000,   964, | , -3.4, -14.6, -0.174, |, 0.0
999.5, 139.2, | , 22.8, 0.0, 29.7, | ,  4000,  3878,  1000,   968, | , -3.4, -14.6, -0.174, |, 0.0
1000.5, 139.5, | , 22.8, 0.0, 30.7, | ,  4000,  3871,  1000,   971, | , -3.4, -16.3, -0.195, |, 0.0
1001.5, 139.1, | , 22.8, 0.0, 29.9, | ,  4000,  3882,  1000,   978, | , -3.4, -16.3, -0.195, |, 0.0
1002.5, 139.0, | , 22.8, 0.0, 30.5, | ,  4000,  3883,  1000,   989, | , -3.4,   4.3, 0.051, |, 0.0
1003.5, 139.4, | , 22.8, 0.0, 31.1, | ,  4000,  3877,  1000,   969, | , -3.4,  -9.0, -0.108, |, 0.0
1004.5, 139.6, | , 22.8, 0.0, 30.1, | ,  4000,  3872,  1000,   971, | , -3.4, -19.7, -0.236, |, 0.0
1005.5, 139.0, | , 22.8, 0.0, 30.8, | ,  4000,  3878,  1000,   961, | , -3.4, -16.3, -0.195, |, 0.0
1006.6, 139.2, | , 22.8, 0.0, 30.2, | ,  4000,  3877,  1000,   967, | , -3.4, -19.3, -0.231, |, 0.0
1007.6, 139.5, | , 22.8, 0.0, 31.0, | ,  4000,  3878,  1000,   979, | , -3.4,  -8.2, -0.098, |, 0.0
1008.6, 139.0, | , 22.8, 0.0, 30.8, | ,  4000,  3874,  1000,   967, | , -3.4, -12.4, -0.149, |, 0.0
1009.6, 139.3, | , 22.8, 0.0, 29.9, | ,  4000,  3878,  1000,   967, | , -3.4, -18.9, -0.225, |, 0.0
1010.6, 139.5, | , 22.8, 0.0, 31.4, | ,  4000,  3877,  1000,   967, | , -3.4, -16.3, -0.195, |, 0.0
1011.6, 139.0, | , 22.8, 0.0, 31.3, | ,  4000,  3881,  1000,   983, | , -3.4, -17.6, -0.211, |, 0.0
1012.6, 139.0, | , 22.8, 0.0, 30.9, | ,  4000,  3881,  1000,   983, | , -3.4, -14.6, -0.175, |, 0.0
1013.6, 139.1, | , 22.8, 0.0, 31.6, | ,  4000,  3881,  1000,   983, | , -3.4, -14.2, -0.170, |, 0.0
1014.6, 139.6, | , 22.8, 0.0, 31.0, | ,  4000,  3872,  1000,   976, | , -3.4,   6.0, 0.071, |, 0.0
1015.6, 139.0, | , 22.8, 0.0, 31.5, | ,  4000,  3879,  1000,   988, | , -3.4,  -9.4, -0.113, |, 0.0
1016.7, 139.0, | , 22.8, 0.0, 31.7, | ,  4000,  3883,  1000,   964, | , -3.4, -16.7, -0.200, |, 0.0
1017.7, 139.0, | , 22.8, 0.0, 31.5, | ,  4000,  3878,  1000,   975, | , -3.4, -17.2, -0.205, |, 0.0
1018.7, 139.5, | , 22.8, 0.0, 31.8, | ,  4000,  3877,  1000,   971, | , -3.4, -15.0, -0.180, |, 0.0
1019.7, 139.2, | , 22.8, 0.0, 30.7, | ,  4000,  3873,  1000,   971, | , -3.4, -17.6, -0.210, |, 0.0
1020.7, 139.1, | , 22.8, 0.0, 32.0, | ,  4000,  3879,  1000,   983, | , -3.4, -18.4, -0.221, |, 0.0
1021.7, 139.0, | , 22.8, 0.0, 32.1, | ,  4000,  3880,  1000,   967, | , -3.4, -17.2, -0.205, |, 0.0
1022.7, 139.5, | , 22.8, 0.0, 32.2, | ,  4000,  3876,  1000,   987, | , -3.4,  12.8, 0.154, |, 0.0
1023.7, 139.0, | , 22.8, 0.0, 32.1, | ,  4000,  3877,  1000,   984, | , -3.4,  17.5, 0.210, |, 0.0
1024.7, 139.2, | , 22.8, 0.0, 30.8, | ,  4000,  3873,  1000,   971, | , -3.4, -14.2, -0.169, |, 0.0
1025.7, 139.5, | , 22.8, 0.0, 32.7, | ,  4000,  3872,  1000,   972, | , -3.4, -12.9, -0.154, |, 0.0
1026.7, 139.4, | , 22.8, 0.0, 32.4, | ,  4000,  3874,  1000,   966, | , -3.4, -13.3, -0.159, |, 0.0
1027.8, 139.1, | , 22.8, 0.0, 32.5, | ,  4000,  3880,  1000,   977, | , -3.4, -17.6, -0.211, |, 0.0
1028.8, 139.0, | , 22.8, 0.0, 32.6, | ,  4000,  3875,  1000,   986, | , -3.4, -17.2, -0.206, |, 0.0
1029.8, 139.6, | , 22.8, 0.0, 31.8, | ,  4000,  3876,  1000,   975, | , -3.4,  -3.9, -0.046, |, 0.0
1030.8, 139.1, | , 22.8, 0.0, 32.6, | ,  4000,  3873,  1000,   987, | , -3.4, -17.6, -0.211, |, 0.0
1031.8, 139.0, | , 22.8, 0.0, 32.6, | ,  4000,  3874,  1000,   973, | , -3.4, -17.6, -0.210, |, 0.0
1032.8, 139.0, | , 22.8, 0.0, 33.0, | ,  4000,  3875,  1000,   963, | , -3.4,   1.7, 0.020, |, 0.0
1033.8, 139.5, | , 22.8, 0.0, 33.0, | ,  4000,  3874,  1000,   971, | , -3.4, -12.9, -0.154, |, 0.0
1034.8, 139.2, | , 22.8, 0.0, 31.9, | ,  4000,  3871,  1000,   975, | , -3.4, -17.6, -0.210, |, 0.0
1035.8, 139.1, | , 22.8, 0.0, 33.5, | ,  4000,  3874,  1000,   972, | , -3.4, -19.7, -0.236, |, 0.0
1036.8, 139.6, | , 22.8, 0.0, 32.7, | ,  4000,  3882,  1000,   976, | , -3.4,   1.3, 0.015, |, 0.0
1037.9, 139.4, | , 22.8, 0.0, 33.6, | ,  4000,  3873,  1000,   988, | , -3.4,  -5.6, -0.067, |, 0.0
1038.9, 139.0, | , 22.8, 0.0, 33.4, | ,  4000,  3874,  1000,   961, | , -3.4, -16.3, -0.194, |, 0.0
1039.9, 139.6, | , 22.8, 0.0, 32.6, | ,  4000,  3877,  1000,   965, | , -3.4,  -0.0, -0.000, |, 0.0
1040.9, 139.5, | , 22.8, 0.0, 33.7, | ,  4000,  3877,  1000,   969, | , -3.4,   3.4, 0.041, |, 0.0
1041.9, 139.0, | , 22.8, 0.0, 33.2, | ,  4000,  3875,  1000,   975, | , -3.4, -16.7, -0.200, |, 0.0
1042.9, 139.0, | , 22.8, 0.0, 33.7, | ,  4000,  3876,  1000,   978, | , -3.4, -17.2, -0.205, |, 0.0
1043.9, 139.5, | , 22.8, 0.0, 33.9, | ,  4000,  3878,  1000,   966, | , -3.4,  -3.5, -0.041, |, 0.0
1044.9, 139.2, | , 22.8, 0.0, 32.8, | ,  4000,  3873,  1000,   984, | , -3.4,  -3.5, -0.041, |, 0.0
1045.9, 139.1, | , 22.8, 0.0, 34.1, | ,  4000,  3875,  1000,   981, | , -3.4,   8.1, 0.097, |, 0.0
1046.9, 139.0, | , 22.8, 0.0, 34.2, | ,  4000,  3879,  1000,   963, | , -3.4, -16.7, -0.200, |, 0.0
1048.0, 139.5, | , 22.8, 0.0, 34.4, | ,  4000,  3882,  1000,   973, | , -3.4,  -3.5, -0.041, |, 0.0
1049.0, 139.0, | , 22.8, 0.0, 33.6, | ,  4000,  3881,  1000,   978, | , -3.4,   3.8, 0.046, |, 0.0
1050.0, 139.2, | , 22.8, 0.0, 33.5, | ,  4000,  3880,  1000,   974, | , -3.4, -18.0, -0.216, |, 0.0
1051.0, 139.5, | , 22.8, 0.0, 34.7, | ,  4000,  3881,  1000,   957, | , -3.4, -14.6, -0.174, |, 0.0
1052.0, 139.4, | , 22.8, 0.0, 35.0, | ,  4000,  3879,  1000,   985, | , -3.4, -19.3, -0.231, |, 0.0
1053.0, 139.0, | , 22.8, 0.0, 34.7, | ,  4000,  3872,  1000,   975, | , -3.4, -20.2, -0.241, |, 0.0
1054.0, 139.0, | , 22.8, 0.0, 34.6, | ,  4000,  3872,  1000,   968, | , -3.4,   9.0, 0.107, |, 0.0
1055.0, 139.6, | , 22.8, 0.0, 33.9, | ,  4000,  3876,  1000,   984, | , -3.4,  -9.0, -0.108, |, 0.0
1056.0, 139.0, | , 22.8, 0.0, 34.9, | ,  4000,  3879,  1000,   963, | , -3.4, -14.2, -0.169, |, 0.0
1057.0, 139.0, | , 22.8, 0.0, 34.7, | ,  4000,  3884,  1000,   975, | , -3.4, -17.6, -0.211, |, 0.0
1058.0, 139.0, | , 22.8, 0.0, 35.1, | ,  4000,  3882,  1000,   982, | , -3.4, -18.0, -0.216, |, 0.0
1059.1, 139.5, | , 22.8, 0.0, 34.3, | ,  4000,  3876,  1000,   962, | , -3.4, -17.6, -0.210, |, 0.0
1060.1, 139.2, | , 22.8, 0.0, 34.4, | ,  4000,  3868,  1000,   982, | , -3.4,   1.7, 0.020, |, 0.0
1061.1, 139.2, | , 22.8, 0.0, 33.8, | ,  4000,  3876,  1000,   976, | , -3.4, -16.7, -0.200, |, 0.0
1062.1, 139.0, | , 22.8, 0.0, 35.6, | ,  4000,  3876,  1000,   984, | , -3.4,  -6.0, -0.072, |, 0.0
1063.1, 139.5, | , 22.8, 0.0, 35.5, | ,  4000,  3872,  1000,   956, | , -3.4, -16.3, -0.194, |, 0.0
1064.1, 139.0, | , 22.8, 0.0, 35.5, | ,  4000,  3882,  1000,   971, | , -3.4, -13.3, -0.159, |, 0.0
1065.1, 139.2, | , 22.8, 0.0, 34.5, | ,  4000,  3876,  1000,   970, | , -3.4, -11.6, -0.138, |, 0.0
1066.1, 140.3, | , 22.8, 0.0, 25.8, | ,  4000,  3878,  1000,   983, | , -3.4,  -6.9, -0.082, |, 0.0
1067.1, 139.6, | , 22.8, 0.0, 35.4, | ,  4000,  3873,  1000,   965, | , -3.4, -16.3, -0.194, |, 0.0
1068.1, 139.0, | , 22.8, 0.0, 35.8, | ,  4000,  3878,  1000,   979, | , -3.4, -17.6, -0.211, |, 0.0
1069.1, 139.4, | , 22.8, 0.0, 36.1, | ,  4000,  3877,  1000,   982, | , -3.4, -17.2, -0.206, |, 0.0
1070.2, 139.6, | , 22.8, 0.0, 34.5, | ,  4000,  3877,  1000,   963, | , -3.4, -15.0, -0.179, |, 0.0
1071.2, 139.0, | , 22.8, 0.0, 36.0, | ,  4000,  3876,  1000,   983, | , -3.4, -16.3, -0.195, |, 0.0
1072.2, 139.2, | , 22.8, 0.0, 35.1, | ,  4000,  3883,  1000,   966, | , -3.4, -17.2, -0.205, |, 0.0
1073.2, 139.5, | , 22.8, 0.0, 36.3, | ,  4000,  3878,  1000,   983, | , -3.4, -18.0, -0.216, |, 0.0
1074.2, 139.0, | , 22.8, 0.0, 36.7, | ,  4000,  3873,  1000,   973, | , -3.4, -18.0, -0.215, |, 0.0
1075.2, 139.2, | , 22.8, 0.0, 35.1, | ,  4000,  3880,  1000,   967, | , -3.4,  -9.4, -0.113, |, 0.0
1076.2, 139.0, | , 22.8, 0.0, 36.2, | ,  4000,  3872,  1000,   986, | , -3.4, -17.6, -0.211, |, 0.0
1077.2, 139.5, | , 22.8, 0.0, 37.0, | ,  4000,  3874,  1000,   974, | , -3.4, -16.7, -0.200, |, 0.0
1078.2, 139.0, | , 22.8, 0.0, 36.7, | ,  4000,  3874,  1000,   958, | , -3.4, -16.7, -0.199, |, 0.0
1079.2, 139.0, | , 22.8, 0.0, 36.9, | ,  4000,  3874,  1000,   968, | , -3.4,  15.4, 0.184, |, 0.0
1080.3, 139.2, | , 22.8, 0.0, 35.8, | ,  4000,  3879,  1000,   967, | , -3.4, -14.2, -0.169, |, 0.0
1081.3, 139.5, | , 22.8, 0.0, 36.8, | ,  4000,  3873,  1000,   982, | , -3.4, -19.7, -0.236, |, 0.0
1082.3, 139.0, | , 22.8, 0.0, 36.9, | ,  4000,  3878,  1000,   967, | , -3.4,  10.7, 0.128, |, 0.0
1083.3, 139.0, | , 22.8, 0.0, 36.8, | ,  4000,  3876,  1000,   986, | , -3.4, -17.6, -0.211, |, 0.0
1084.3, 139.5, | , 22.8, 0.0, 37.5, | ,  4000,  3875,  1000,   982, | , -3.4, -17.2, -0.206, |, 0.0
1085.3, 139.2, | , 22.8, 0.0, 36.0, | ,  4000,  3875,  1000,   987, | , -3.4, -17.2, -0.206, |, 0.0
1086.3, 139.0, | , 22.8, 0.0, 37.3, | ,  4000,  3874,  1000,   967, | , -3.4, -18.9, -0.225, |, 0.0
1087.3, 139.1, | , 22.8, 0.0, 37.3, | ,  4000,  3880,  1000,   971, | , -3.4,  15.0, 0.179, |, 0.0
1088.3, 139.0, | , 22.8, 0.0, 37.5, | ,  4000,  3872,  1000,   996, | , -3.4,  19.3, 0.231, |, 0.0
1089.3, 139.0, | , 22.8, 0.0, 37.4, | ,  4000,  3875,  1000,   971, | , -3.4,  -3.5, -0.041, |, 0.0
1090.3, 139.2, | , 22.8, 0.0, 36.8, | ,  4000,  3873,  1000,   986, | , -3.4, -17.2, -0.206, |, 0.0
1091.4, 139.0, | , 22.8, 0.0, 37.8, | ,  4000,  3879,  1000,   967, | , -3.4, -18.0, -0.215, |, 0.0
1092.4, 139.5, | , 22.8, 0.0, 37.9, | ,  4000,  3879,  1000,   965, | , -3.4,  -5.2, -0.062, |, 0.0
1093.4, 139.0, | , 22.8, 0.0, 37.7, | ,  4000,  3880,  1000,   982, | , -3.4, -10.7, -0.129, |, 0.0
1094.4, 139.1, | , 22.9, 0.0, 38.1, | ,  4000,  3881,  1000,   971, | , -3.4, -18.0, -0.216, |, 0.0
1095.4, 139.6, | , 22.9, 0.0, 37.4, | ,  4000,  3881,  1000,   981, | , -3.4,  -8.6, -0.103, |, 0.0
1096.4, 139.1, | , 22.8, 0.0, 37.8, | ,  4000,  3875,  1000,   963, | , -3.4,  19.3, 0.230, |, 0.0
1097.4, 139.0, | , 22.8, 0.0, 38.3, | ,  4000,  3872,  1000,   968, | , -3.4,  -3.5, -0.041, |, 0.0
1098.4, 139.5, | , 22.8, 0.0, 37.5, | ,  4000,  3878,  1000,   984, | , -3.4, -18.0, -0.216, |, 0.0
1099.4, 139.5, | , 22.9, 0.0, 38.4, | ,  4000,  3878,  1000,   978, | , -3.4, -19.3, -0.231, |, 0.0
1100.4, 139.2, | , 22.9, 0.0, 37.0, | ,  4000,  3874,  1000,   969, | , -3.4, -12.0, -0.144, |, 0.0
1101.5, 139.1, | , 22.9, 0.0, 38.4, | ,  4000,  3871,  1000,   967, | , -3.4,  -4.3, -0.051, |, 0.0
1102.5, 139.5, | , 22.9, 0.0, 39.0, | ,  4000,  3879,  1000,   981, | , -3.4, -15.9, -0.190, |, 0.0
1103.5, 139.1, | , 22.9, 0.0, 38.8, | ,  4000,  3881,  1000,   975, | , -3.4, -18.0, -0.216, |, 0.0
1104.5, 139.0, | , 22.9, 0.0, 38.9, | ,  4000,  3873,  1000,   984, | , -3.4, -18.0, -0.216, |, 0.0
1105.5, 139.2, | , 22.9, 0.0, 38.4, | ,  4000,  3879,  1000,   978, | , -3.4, -12.9, -0.154, |, 0.0
1106.5, 139.5, | , 22.9, 0.0, 39.5, | ,  4000,  3876,  1000,   978, | , -3.4, -15.4, -0.185, |, 0.0
1107.5, 139.0, | , 22.9, 0.0, 39.1, | ,  4000,  3878,  1000,   968, | , -3.4,  -7.3, -0.087, |, 0.0
1108.5, 139.1, | , 22.9, 0.0, 39.2, | ,  4000,  3876,  1000,   969, | , -3.4,  17.5, 0.210, |, 0.0
1109.5, 139.5, | , 22.9, 0.0, 39.7, | ,  4000,  3880,  1000,   974, | , -3.4, -18.9, -0.226, |, 0.0
1110.5, 139.6, | , 22.9, 0.0, 38.6, | ,  4000,  3879,  1000,   971, | , -3.4, -17.2, -0.205, |, 0.0
1111.6, 139.1, | , 22.9, 0.0, 39.3, | ,  4000,  3880,  1000,   978, | , -3.4, -14.6, -0.175, |, 0.0
1112.6, 139.1, | , 22.9, 0.0, 39.2, | ,  4000,  3879,  1000,   986, | , -3.4, -15.9, -0.190, |, 0.0
1113.6, 139.5, | , 22.9, 0.0, 40.0, | ,  4000,  3876,  1000,   974, | , -3.4, -15.4, -0.185, |, 0.0
1114.6, 139.0, | , 22.9, 0.0, 40.1, | ,  4000,  3873,  1000,   977, | , -3.4,   4.7, 0.056, |, 0.0
1115.6, 139.1, | , 22.9, 0.0, 39.1, | ,  4000,  3880,  1000,   990, | , -3.4, -15.4, -0.185, |, 0.0
1116.6, 139.0, | , 22.9, 0.0, 40.0, | ,  4000,  3878,  1000,   982, | , -3.4,  -1.3, -0.016, |, 0.0
1117.6, 139.5, | , 22.9, 0.0, 40.0, | ,  4000,  3877,  1000,   963, | , -3.4,   6.4, 0.076, |, 0.0
1118.6, 139.1, | , 22.9, 0.0, 39.4, | ,  4000,  3878,  1000,   982, | , -3.4,  12.0, 0.143, |, 0.0
1119.6, 139.0, | , 22.9, 0.0, 40.1, | ,  4000,  3872,  1000,   978, | , -3.4,  17.1, 0.205, |, 0.0
1120.6, 139.2, | , 22.9, 0.0, 39.4, | ,  4000,  3871,  1000,   986, | , -3.4, -15.9, -0.190, |, 0.0
1121.6, 139.5, | , 22.9, 0.0, 40.8, | ,  4000,  3881,  1000,   978, | , -3.4, -15.9, -0.190, |, 0.0
1122.7, 139.0, | , 22.9, 0.0, 40.4, | ,  4000,  3879,  1000,   973, | , -3.4, -18.4, -0.221, |, 0.0
1123.7, 139.0, | , 22.9, 0.0, 40.8, | ,  4000,  3877,  1000,   980, | , -3.4, -18.9, -0.226, |, 0.0
1124.7, 139.5, | , 22.9, 0.0, 40.8, | ,  4000,  3871,  1000,   989, | , -3.4,  -1.3, -0.016, |, 0.0
1125.7, 139.2, | , 22.9, 0.0, 39.8, | ,  4000,  3872,  1000,   979, | , -3.4, -15.9, -0.190, |, 0.0
1126.7, 139.0, | , 22.9, 0.0, 40.7, | ,  4000,  3875,  1000,   989, | , -3.4, -13.7, -0.165, |, 0.0
1127.7, 139.4, | , 22.9, 0.0, 41.2, | ,  4000,  3880,  1000,   979, | , -3.4, -20.6, -0.247, |, 0.0
1128.7, 139.5, | , 22.9, 0.0, 41.6, | ,  4000,  3878,  1000,   981, | , -3.4, -14.2, -0.170, |, 0.0
1129.7, 139.0, | , 22.9, 0.0, 41.1, | ,  4000,  3879,  1000,   990, | , -3.4,   6.4, 0.077, |, 0.0
1130.7, 139.9, | , 22.9, 0.0, 39.2, | ,  4000,  3877,  1000,   960, | , -3.4, -17.2, -0.205, |, 0.0
1131.7, 139.4, | , 22.9, 0.0, 41.9, | ,  4000,  3879,  1000,   982, | , -3.4, -15.9, -0.190, |, 0.0
1132.7, 139.0, | , 22.9, 0.0, 41.1, | ,  4000,  3874,  1000,   971, | , -3.4, -19.7, -0.236, |, 0.0
1133.8, 139.0, | , 22.9, 0.0, 41.7, | ,  4000,  3880,  1000,   956, | , -3.4, -16.3, -0.194, |, 0.0
1134.8, 139.0, | , 22.9, 0.0, 41.7, | ,  4000,  3885,  1000,   971, | , -3.4,   6.0, 0.072, |, 0.0
1135.8, 139.6, | , 22.9, 0.0, 41.4, | ,  4000,  3875,  1000,   974, | , -3.4, -13.3, -0.159, |, 0.0
1136.8, 139.1, | , 22.9, 0.0, 41.7, | ,  4000,  3871,  1000,   964, | , -3.4, -15.0, -0.179, |, 0.0
1137.8, 139.7, | , 22.9, 0.0, 36.0, | ,  4000,  3870,  1000,   966, | , -3.4, -20.2, -0.240, |, 0.0
1138.8, 139.5, | , 22.9, 0.0, 42.3, | ,  4000,  3873,  1000,   967, | , -3.4, -18.9, -0.225, |, 0.0
1139.8, 139.5, | , 22.9, 0.0, 42.3, | ,  4000,  3878,  1000,   989, | , -3.4, -17.6, -0.211, |, 0.0
1140.8, 139.2, | , 22.9, 0.0, 41.0, | ,  4000,  3878,  1000,   989, | , -3.4,  18.0, 0.216, |, 0.0
1141.8, 139.1, | , 22.9, 0.0, 42.1, | ,  4000,  3875,  1000,   989, | , -3.4,  10.7, 0.128, |, 0.0
1142.8, 140.3, | , 22.9, 0.0, 36.6, | ,  4000,  3879,  1000,   967, | , -3.4, -15.0, -0.179, |, 0.0
1143.9, 139.0, | , 22.9, 0.0, 42.9, | ,  4000,  3881,  1000,   991, | , -3.4, -13.7, -0.165, |, 0.0
1144.9, 139.0, | , 22.9, 0.0, 42.2, | ,  4000,  3882,  1000,   964, | , -3.4, -17.6, -0.210, |, 0.0
1145.9, 139.2, | , 22.9, 0.0, 42.4, | ,  4000,  3876,  1000,   971, | , -3.4, -15.4, -0.185, |, 0.0
1146.9, 139.0, | , 22.9, 0.0, 43.0, | ,  4000,  3877,  1000,   975, | , -3.4, -13.7, -0.164, |, 0.0
1147.9, 139.3, | , 22.9, 0.0, 42.4, | ,  4000,  3874,  1000,   971, | , -3.4,  17.1, 0.204, |, 0.0
1148.9, 139.1, | , 22.9, 0.0, 42.7, | ,  4000,  3877,  1000,   987, | , -3.4, -15.4, -0.185, |, 0.0
1149.9, 139.5, | , 22.9, 0.0, 43.2, | ,  4000,  3878,  1000,   963, | , -3.4,  -5.2, -0.062, |, 0.0
1150.9, 139.6, | , 22.9, 0.0, 42.1, | ,  4000,  3879,  1000,   972, | , -3.4, -19.3, -0.231, |, 0.0
1151.9, 139.0, | , 22.9, 0.0, 43.4, | ,  4000,  3882,  1000,   982, | , -3.4, -20.2, -0.242, |, 0.0
1152.9, 139.1, | , 22.9, 0.0, 43.0, | ,  4000,  3877,  1000,   988, | , -3.4,   4.7, 0.056, |, 0.0
1154.0, 139.5, | , 22.9, 0.0, 43.9, | ,  4000,  3880,  1000,   968, | , -3.4,  -7.3, -0.087, |, 0.0
1155.0, 139.1, | , 22.9, 0.0, 43.5, | ,  4000,  3871,  1000,   971, | , -3.4, -17.2, -0.205, |, 0.0
1156.0, 139.2, | , 22.9, 0.0, 42.8, | ,  4000,  3878,  1000,   989, | , -3.4, -15.4, -0.185, |, 0.0
1157.0, 139.5, | , 22.9, 0.0, 44.2, | ,  4000,  3875,  1000,   994, | , -3.4,  13.3, 0.159, |, 0.0
1158.0, 139.0, | , 22.9, 0.0, 43.5, | ,  4000,  3872,  1000,   972, | , -3.4,  -6.5, -0.077, |, 0.0
1159.0, 139.0, | , 22.9, 0.0, 43.9, | ,  4000,  3879,  1000,   982, | , -3.4, -18.0, -0.216, |, 0.0
1160.0, 139.0, | , 22.9, 0.0, 44.1, | ,  4000,  3879,  1000,   985, | , -3.4, -18.9, -0.226, |, 0.0
1161.0, 139.6, | , 22.9, 0.0, 43.9, | ,  4000,  3878,  1000,   988, | , -3.4, -15.9, -0.190, |, 0.0
1162.0, 139.1, | , 22.9, 0.0, 44.6, | ,  4000,  3876,  1000,   986, | , -3.4,  11.1, 0.133, |, 0.0
1163.0, 139.0, | , 22.9, 0.0, 44.4, | ,  4000,  3877,  1000,   976, | , -3.4,  -7.7, -0.093, |, 0.0
1164.1, 139.0, | , 22.9, 0.0, 44.8, | ,  4000,  3879,  1000,   966, | , -3.4,  -9.4, -0.113, |, 0.0
1165.1, 139.5, | , 22.9, 0.0, 45.0, | ,  4000,  3878,  1000,   990, | , -3.4, -18.9, -0.227, |, 0.0
1166.1, 139.2, | , 22.9, 0.0, 43.4, | ,  4000,  3878,  1000,   986, | , -3.4,   5.5, 0.067, |, 0.0
1167.1, 139.0, | , 22.9, 0.0, 45.4, | ,  4000,  3874,  1000,   975, | , -3.4,  15.4, 0.184, |, 0.0
1168.1, 139.4, | , 22.9, 0.0, 45.3, | ,  4000,  3877,  1000,   975, | , -3.4,  -1.7, -0.021, |, 0.0
1169.1, 139.1, | , 22.9, 0.0, 45.0, | ,  4000,  3878,  1000,   987, | , -3.4, -17.6, -0.211, |, 0.0
1170.1, 139.0, | , 22.9, 0.0, 45.3, | ,  4000,  3877,  1000,   985, | , -3.4, -18.0, -0.216, |, 0.0
1171.1, 139.2, | , 22.9, 0.0, 44.3, | ,  4000,  3876,  1000,   965, | , -3.4, -10.3, -0.123, |, 0.0
1172.1, 139.1, | , 22.9, 0.0, 45.5, | ,  4000,  3880,  1000,   992, | , -3.4, -14.6, -0.175, |, 0.0
1173.1, 139.1, | , 22.9, 0.0, 45.3, | ,  4000,  3873,  1000,   975, | , -3.4, -16.3, -0.195, |, 0.0
1174.1, 139.0, | , 22.9, 0.0, 45.5, | ,  4000,  3878,  1000,   978, | , -3.4, -18.9, -0.226, |, 0.0
1175.2, 139.4, | , 22.9, 0.0, 45.7, | ,  4000,  3873,  1000,   966, | , -3.4, -11.6, -0.138, |, 0.0
1176.2, 139.6, | , 22.9, 0.0, 45.2, | ,  4000,  3877,  1000,   997, | , -3.4, -17.6, -0.211, |, 0.0
1177.2, 139.0, | , 22.9, 0.0, 45.9, | ,  4000,  3878,  1000,   964, | , -3.4, -18.0, -0.215, |, 0.0
1178.2, 139.0, | , 22.9, 0.0, 45.8, | ,  4000,  3875,  1000,   971, | , -3.4, -18.0, -0.215, |, 0.0
1179.2, 139.5, | , 22.9, 0.0, 46.2, | ,  4000,  3881,  1000,   972, | , -3.4, -11.6, -0.139, |, 0.0
1180.2, 140.2, | , 22.9, 0.0, 45.7, | ,  4000,  3875,  1000,   965, | , -3.4, -16.3, -0.195, |, 0.0
1181.2, 139.2, | , 22.9, 0.0, 45.6, | ,  4000,  3873,  1000,   974, | , -3.4,  -6.0, -0.072, |, 0.0
1182.2, 139.0, | , 22.9, 0.0, 46.7, | ,  4000,  3879,  1000,   967, | , -3.4, -13.7, -0.164, |, 0.0
1183.2, 139.6, | , 22.9, 0.0, 46.0, | ,  4000,  3875,  1000,   975, | , -3.4, -14.6, -0.174, |, 0.0
1184.2, 139.0, | , 22.9, 0.0, 46.7, | ,  4000,  3878,  1000,   982, | , -3.4, -17.6, -0.211, |, 0.0
1185.3, 139.1, | , 23.0, 0.0, 46.6, | ,  4000,  3877,  1000,   960, | , -3.4, -18.0, -0.215, |, 0.0
1186.3, 139.6, | , 22.9, 0.0, 46.5, | ,  4000,  3871,  1000,   971, | , -3.4,   8.1, 0.097, |, 0.0
1187.3, 139.0, | , 23.0, 0.0, 46.7, | ,  4000,  3876,  1000,   986, | , -3.4,   3.8, 0.046, |, 0.0
1188.3, 139.0, | , 22.9, 0.0, 47.0, | ,  4000,  3883,  1000,   981, | , -3.4, -15.0, -0.180, |, 0.0
1189.3, 139.0, | , 23.0, 0.0, 47.6, | ,  4000,  3873,  1000,   959, | , -3.4, -17.2, -0.204, |, 0.0
1190.3, 139.5, | , 23.0, 0.0, 46.7, | ,  4000,  3880,  1000,   990, | , -3.4, -18.4, -0.221, |, 0.0
1191.3, 139.2, | , 23.0, 0.0, 46.5, | ,  4000,  3878,  1000,   986, | , -3.4,  -7.7, -0.093, |, 0.0
1192.3, 139.0, | , 23.0, 0.0, 47.4, | ,  4000,  3877,  1000,   971, | , -3.4, -14.6, -0.174, |, 0.0
