Repository: jdhuang-csm/Ru-BCA

## Methods
* (BaO)<sub>x</sub>-(CaO)<sub>y</sub>-(Al<sub>2</sub>O<sub>3</sub>)<sub>1-x-y</sub> (BCA) catalyst supports were synthesized via sol-gel and solid-state methods. 
* Ru/BCA catalysts were prepared via incipient wetness impregnation to achieve 1 wt. % Ru loading.
* Ammonia synthesis rates were measured for Ru/BCA catalysts in a packed-bed reactor at 480-600<sup>o</sup>C, 10 bar, and space velocities up to 1.3 x 10<sup>6</sup> ml g<sub>cat</sub><sup>-1</sup> h<sup>-1</sup>.
* A machine learning (ML) model was employed to improve understanding of the behavior of Ru/BCA catalysts.
* A microkinetic model was developed to describe the best-performing catalyst.

File: data/init_files_Cadigan/B2CA_7-12_IW.txt (part 4 of 25)
********** Start test **********
Elapsed time, Pressure, | , LJtemp(C), Inner-Temp, Outer-Temp, | , N2-set, N2-flow, H2-set, H2-flow, | , pH, NH3_ppm, NH3_Prod_rate, |, In222Temp
1203.7, 139.6, | , 25.0, 0.0, 87.9, | ,  5000,  4840,  1000,   977, | , -3.4, -16.7, -0.298, |, 0.0
1204.8, 139.5, | , 25.0, 0.0, 88.8, | ,  5000,  4842,  1000,   982, | , -3.4, -17.6, -0.313, |, 0.0
1205.8, 139.9, | , 25.0, 0.0, 81.9, | ,  5000,  4840,  1000,   979, | , -3.4,  -4.3, -0.077, |, 0.0
1206.8, 139.2, | , 25.0, 0.0, 88.5, | ,  5000,  4843,  1000,   982, | , -3.4, -16.7, -0.298, |, 0.0
1207.8, 139.5, | , 25.0, 0.0, 88.5, | ,  5000,  4845,  1000,   977, | , -3.4,  -9.4, -0.168, |, 0.0
1208.8, 139.2, | , 25.0, 0.0, 88.5, | ,  5000,  4839,  1000,   971, | , -3.4, -16.7, -0.297, |, 0.0
1209.8, 139.0, | , 25.0, 0.0, 89.1, | ,  5000,  4844,  1000,   969, | , -3.4, -15.4, -0.275, |, 0.0
1210.8, 139.9, | , 25.0, 0.0, 85.5, | ,  5000,  4840,  1000,   957, | , -3.4,  -9.0, -0.160, |, 0.0
1211.8, 139.1, | , 25.0, 0.0, 89.3, | ,  5000,  4838,  1000,   975, | , -3.4, -10.7, -0.191, |, 0.0
1212.8, 139.1, | , 25.0, 0.0, 89.5, | ,  5000,  4843,  1000,   963, | , -3.4, -11.2, -0.198, |, 0.0
1213.9, 139.2, | , 25.0, 0.0, 88.8, | ,  5000,  4840,  1000,   984, | , -3.4, -14.6, -0.260, |, 0.0
1214.9, 139.5, | , 25.0, 0.0, 89.8, | ,  5000,  4840,  1000,   984, | , -3.4,  -6.0, -0.107, |, 0.0
1215.9, 139.1, | , 25.0, 0.0, 90.3, | ,  5000,  4843,  1000,   972, | , -3.4, -13.3, -0.237, |, 0.0
1216.9, 139.1, | , 25.0, 0.0, 89.7, | ,  5000,  4841,  1000,   979, | , -3.4, -15.9, -0.283, |, 0.0
1217.9, 139.1, | , 25.0, 0.0, 90.3, | ,  5000,  4843,  1000,   987, | , -3.4, -16.7, -0.298, |, 0.0
1218.9, 139.6, | , 25.0, 0.0, 89.8, | ,  5000,  4844,  1000,   986, | , -3.4,   2.5, 0.045, |, 0.0
1219.9, 139.2, | , 25.0, 0.0, 90.3, | ,  5000,  4845,  1000,   989, | , -3.4,  -0.9, -0.016, |, 0.0
1220.9, 139.1, | , 25.0, 0.0, 90.3, | ,  5000,  4845,  1000,   990, | , -3.4,  16.7, 0.298, |, 0.0
1221.9, 139.5, | , 25.0, 0.0, 90.9, | ,  5000,  4844,  1000,   978, | , -3.4, -13.3, -0.237, |, 0.0
1222.9, 139.1, | , 25.0, 0.0, 90.8, | ,  5000,  4841,  1000,   974, | , -3.4, -17.2, -0.305, |, 0.0
1224.0, 139.2, | , 25.0, 0.0, 90.0, | ,  5000,  4844,  1000,   977, | , -3.4,  -1.3, -0.023, |, 0.0
1225.0, 139.4, | , 25.0, 0.0, 91.1, | ,  5000,  4844,  1000,   978, | , -3.4,   7.7, 0.137, |, 0.0
1226.0, 139.1, | , 25.0, 0.0, 91.2, | ,  5000,  4839,  1000,   978, | , -3.4,   6.8, 0.122, |, 0.0
1227.0, 139.0, | , 25.0, 0.0, 91.4, | ,  5000,  4842,  1000,   975, | , -3.4,  -9.0, -0.161, |, 0.0
1228.0, 139.1, | , 25.0, 0.0, 91.6, | ,  5000,  4843,  1000,   994, | , -3.4, -16.3, -0.291, |, 0.0
1229.0, 139.3, | , 25.0, 0.0, 90.8, | ,  5000,  4841,  1000,   993, | , -3.4, -14.6, -0.260, |, 0.0
1230.0, 139.1, | , 25.0, 0.0, 91.5, | ,  5000,  4843,  1000,   982, | , -3.4, -14.2, -0.252, |, 0.0
1231.0, 139.1, | , 25.0, 0.0, 91.6, | ,  5000,  4838,  1000,   987, | , -3.4,  -9.9, -0.176, |, 0.0
1232.0, 139.1, | , 25.0, 0.0, 91.8, | ,  5000,  4837,  1000,   969, | , -3.4,   4.3, 0.076, |, 0.0
1233.0, 139.4, | , 25.0, 0.0, 92.2, | ,  5000,  4841,  1000,   986, | , -3.4, -14.2, -0.252, |, 0.0
1234.1, 139.2, | , 25.0, 0.0, 91.8, | ,  5000,  4836,  1000,   963, | , -3.4,   5.1, 0.091, |, 0.0
1235.1, 139.1, | , 25.0, 0.0, 92.3, | ,  5000,  4839,  1000,   990, | , -3.4,   1.7, 0.030, |, 0.0
1236.1, 139.5, | , 25.0, 0.0, 92.5, | ,  5000,  4839,  1000,   970, | , -3.4,  -0.9, -0.016, |, 0.0
1237.1, 139.1, | , 25.0, 0.0, 92.8, | ,  5000,  4843,  1000,   981, | , -3.4, -13.7, -0.245, |, 0.0
1238.1, 139.1, | , 25.0, 0.0, 92.7, | ,  5000,  4841,  1000,   967, | , -3.4, -13.3, -0.236, |, 0.0
1239.1, 139.2, | , 25.0, 0.0, 92.3, | ,  5000,  4841,  1000,   975, | , -3.4, -15.9, -0.282, |, 0.0
1240.1, 139.1, | , 25.0, 0.0, 92.9, | ,  5000,  4841,  1000,   999, | , -3.4, -16.7, -0.299, |, 0.0
1241.1, 139.1, | , 25.0, 0.0, 93.0, | ,  5000,  4841,  1000,   987, | , -3.4,   7.3, 0.129, |, 0.0
1242.1, 139.1, | , 25.0, 0.0, 93.1, | ,  5000,  4845,  1000,   968, | , -3.4, -17.6, -0.313, |, 0.0
1243.1, 139.4, | , 25.0, 0.0, 93.8, | ,  5000,  4840,  1000,   971, | , -3.4,   0.4, 0.007, |, 0.0
1244.2, 139.6, | , 25.0, 0.0, 93.2, | ,  5000,  4846,  1000,   981, | , -3.4,  -3.0, -0.054, |, 0.0
1245.2, 139.1, | , 25.0, 0.0, 94.0, | ,  5000,  4841,  1000,   980, | , -3.4, -12.9, -0.229, |, 0.0
1246.2, 139.5, | , 25.0, 0.0, 94.1, | ,  5000,  4844,  1000,   973, | , -3.4, -13.3, -0.237, |, 0.0
1247.2, 139.5, | , 25.0, 0.0, 94.2, | ,  5000,  4844,  1000,   975, | , -3.4,  12.4, 0.221, |, 0.0
1248.2, 139.1, | , 25.0, 0.0, 94.3, | ,  5000,  4841,  1000,   974, | , -3.4, -12.9, -0.229, |, 0.0
1249.2, 139.2, | , 25.0, 0.0, 93.6, | ,  5000,  4842,  1000,   980, | , -3.4, -15.9, -0.283, |, 0.0
1250.2, 139.5, | , 25.0, 0.0, 94.8, | ,  5000,  4844,  1000,   967, | , -3.4, -13.3, -0.236, |, 0.0
1251.2, 139.1, | , 25.0, 0.0, 94.7, | ,  5000,  4839,  1000,   968, | , -3.4, -10.7, -0.191, |, 0.0
1252.2, 139.1, | , 25.0, 0.0, 94.5, | ,  5000,  4841,  1000,   980, | , -3.4,  -3.5, -0.061, |, 0.0
1253.3, 139.5, | , 25.0, 0.0, 95.1, | ,  5000,  4841,  1000,   979, | , -3.4,  19.3, 0.343, |, 0.0
1254.3, 139.6, | , 25.0, 0.0, 94.9, | ,  5000,  4836,  1000,   972, | , -3.4,  18.8, 0.334, |, 0.0
1255.3, 139.2, | , 25.0, 0.0, 94.9, | ,  5000,  4839,  1000,   983, | , -3.4, -16.3, -0.290, |, 0.0
1256.3, 139.1, | , 25.0, 0.0, 95.0, | ,  5000,  4840,  1000,   967, | , -3.4, -14.2, -0.252, |, 0.0
1257.3, 139.5, | , 25.0, 0.0, 95.8, | ,  5000,  4839,  1000,   975, | , -3.4,  -8.2, -0.145, |, 0.0
1258.3, 139.1, | , 25.0, 0.0, 95.7, | ,  5000,  4837,  1000,   983, | , -3.4,  17.1, 0.305, |, 0.0
1259.3, 139.2, | , 25.0, 0.0, 95.0, | ,  5000,  4838,  1000,   962, | , -3.4,  -3.9, -0.069, |, 0.0
1260.3, 139.1, | , 25.0, 0.0, 95.8, | ,  5000,  4841,  1000,   983, | , -3.4,   6.0, 0.106, |, 0.0
1261.3, 139.4, | , 25.0, 0.0, 96.2, | ,  5000,  4837,  1000,   979, | , -3.4,  -4.7, -0.084, |, 0.0
1262.3, 139.1, | , 25.0, 0.0, 96.3, | ,  5000,  4840,  1000,   970, | , -3.4, -16.3, -0.290, |, 0.0
1263.4, 139.2, | , 25.0, 0.0, 96.1, | ,  5000,  4846,  1000,   977, | , -3.4, -16.3, -0.290, |, 0.0
1264.4, 139.6, | , 25.0, 0.0, 95.9, | ,  5000,  4843,  1000,   980, | , -3.4, -17.6, -0.313, |, 0.0
1265.4, 139.5, | , 25.0, 0.0, 96.5, | ,  5000,  4845,  1000,   970, | , -3.4, -18.0, -0.320, |, 0.0
1266.4, 139.1, | , 25.0, 0.0, 96.6, | ,  5000,  4843,  1000,   966, | , -3.4,  -1.7, -0.031, |, 0.0
1267.4, 139.1, | , 25.0, 0.0, 96.7, | ,  5000,  4837,  1000,   971, | , -3.4, -12.4, -0.221, |, 0.0
1268.4, 139.4, | , 25.0, 0.0, 97.3, | ,  5000,  4837,  1000,   983, | , -3.4, -12.9, -0.229, |, 0.0
1269.4, 139.2, | , 25.0, 0.0, 96.5, | ,  5000,  4842,  1000,   985, | , -3.4, -16.7, -0.298, |, 0.0
1270.4, 139.1, | , 25.0, 0.0, 97.5, | ,  5000,  4839,  1000,   978, | , -3.4,   3.8, 0.068, |, 0.0
1271.4, 139.5, | , 25.1, 0.0, 97.5, | ,  5000,  4838,  1000,   972, | , -3.4,  -6.9, -0.122, |, 0.0
1272.4, 140.1, | , 25.0, 0.0, 97.6, | ,  5000,  4843,  1000,   988, | , -3.4, -15.4, -0.275, |, 0.0
1273.4, 139.1, | , 25.0, 0.0, 97.6, | ,  5000,  4841,  1000,   983, | , -3.4, -18.4, -0.329, |, 0.0
1274.5, 139.2, | , 25.0, 0.0, 97.2, | ,  5000,  4843,  1000,   971, | , -3.4,   6.8, 0.121, |, 0.0
1275.5, 139.4, | , 25.0, 0.0, 98.3, | ,  5000,  4843,  1000,   971, | , -3.4,  -6.5, -0.115, |, 0.0
1276.5, 139.1, | , 25.1, 0.0, 97.9, | ,  5000,  4842,  1000,   978, | , -3.4, -14.6, -0.260, |, 0.0
1277.5, 139.9, | , 25.0, 0.0, 91.8, | ,  5000,  4839,  1000,   980, | , -3.4, -16.7, -0.298, |, 0.0
1278.5, 139.4, | , 25.1, 0.0, 98.8, | ,  5000,  4844,  1000,   989, | , -3.4, -16.3, -0.291, |, 0.0
1279.5, 139.2, | , 25.1, 0.0, 97.9, | ,  5000,  4842,  1000,   972, | , -3.4, -17.2, -0.305, |, 0.0
1280.5, 139.2, | , 25.1, 0.0, 98.6, | ,  5000,  4849,  1000,   981, | , -3.4, -17.6, -0.314, |, 0.0
1281.5, 139.1, | , 25.1, 0.0, 98.9, | ,  5000,  4835,  1000,   994, | , -3.4,   9.0, 0.160, |, 0.0
1282.6, 140.0, | , 25.1, 0.0, 95.3, | ,  5000,  4845,  1000,   960, | , -3.4,  -6.5, -0.115, |, 0.0
1283.6, 139.1, | , 25.1, 0.0, 99.3, | ,  5000,  4841,  1000,   974, | , -3.4, -18.0, -0.320, |, 0.0
1284.6, 139.3, | , 25.1, 0.0, 98.7, | ,  5000,  4840,  1000,   973, | , -3.4, -16.7, -0.298, |, 0.0
1285.6, 139.4, | , 25.1, 0.0, 99.3, | ,  5000,  4838,  1000,   979, | , -3.4, -17.2, -0.305, |, 0.0
1286.6, 139.4, | , 25.1, 0.0, 99.7, | ,  5000,  4838,  1000,   993, | , -3.4, -17.2, -0.306, |, 0.0
1287.6, 139.1, | , 25.1, 0.0, 99.5, | ,  5000,  4844,  1000,   969, | , -3.4,  -9.4, -0.168, |, 0.0
1288.6, 139.5, | , 25.1, 0.0, 100.1, | ,  5000,  4836,  1000,   984, | , -3.4, -10.3, -0.183, |, 0.0
1289.6, 139.5, | , 25.1, 0.0, 99.6, | ,  5000,  4838,  1000,   979, | , -3.4, -10.7, -0.191, |, 0.0
1290.6, 139.1, | , 25.1, 0.0, 99.7, | ,  5000,  4838,  1000,   963, | , -3.4,  -7.3, -0.130, |, 0.0
1291.6, 139.1, | , 25.1, 0.0, 99.5, | ,  5000,  4843,  1000,   998, | , -3.4,   1.3, 0.023, |, 0.0
1292.7, 139.5, | , 25.1, 0.0, 100.2, | ,  5000,  4839,  1000,   974, | , -3.4,  -4.3, -0.077, |, 0.0
1293.7, 139.4, | , 25.1, 0.0, 100.7, | ,  5000,  4840,  1000,   990, | , -3.4, -16.7, -0.298, |, 0.0
1294.7, 139.2, | , 25.1, 0.0, 99.8, | ,  5000,  4841,  1000,   976, | , -3.4, -16.7, -0.298, |, 0.0
1295.7, 139.1, | , 25.1, 0.0, 100.4, | ,  5000,  4844,  1000,   991, | , -3.4,   0.8, 0.015, |, 0.0
1296.7, 139.5, | , 25.1, 0.0, 101.2, | ,  5000,  4842,  1000,   974, | , -3.4,  -5.2, -0.092, |, 0.0
1297.7, 139.1, | , 25.1, 0.0, 101.0, | ,  5000,  4845,  1000,   987, | , -3.4, -17.6, -0.314, |, 0.0
1298.7, 139.1, | , 25.1, 0.0, 101.1, | ,  5000,  4843,  1000,   975, | , -3.4,  -7.3, -0.130, |, 0.0
1299.7, 139.5, | , 25.1, 0.0, 100.9, | ,  5000,  4844,  1000,   975, | , -3.4,  20.1, 0.358, |, 0.0
1300.7, 139.1, | , 25.1, 0.0, 101.5, | ,  5000,  4841,  1000,   972, | , -3.4, -14.6, -0.259, |, 0.0
1301.7, 139.4, | , 25.1, 0.0, 101.7, | ,  5000,  4841,  1000,   967, | , -3.4, -12.4, -0.221, |, 0.0
1302.8, 139.1, | , 25.1, 0.0, 101.6, | ,  5000,  4841,  1000,   958, | , -3.4, -17.6, -0.312, |, 0.0
1303.8, 139.5, | , 25.1, 0.0, 102.2, | ,  5000,  4842,  1000,   969, | , -3.4,  15.4, 0.274, |, 0.0
1304.8, 139.2, | , 25.1, 0.0, 101.3, | ,  5000,  4841,  1000,   997, | , -3.4, -17.6, -0.314, |, 0.0
1305.8, 139.1, | , 25.1, 0.0, 102.5, | ,  5000,  4840,  1000,   968, | , -3.4, -15.0, -0.267, |, 0.0
1306.8, 139.5, | , 25.1, 0.0, 102.8, | ,  5000,  4845,  1000,   989, | , -3.4,  -2.6, -0.046, |, 0.0
1307.8, 139.4, | , 25.1, 0.0, 102.6, | ,  5000,  4840,  1000,   981, | , -3.4, -15.4, -0.275, |, 0.0
1308.8, 139.1, | , 25.1, 0.0, 102.7, | ,  5000,  4842,  1000,   974, | , -3.4, -15.4, -0.275, |, 0.0
1309.8, 139.5, | , 25.1, 0.0, 102.5, | ,  5000,  4845,  1000,   957, | , -3.4,  15.8, 0.281, |, 0.0
1310.8, 139.4, | , 25.1, 0.0, 103.2, | ,  5000,  4838,  1000,   971, | , -3.4,  18.8, 0.334, |, 0.0
1311.8, 139.0, | , 25.1, 0.0, 103.2, | ,  5000,  4842,  1000,   978, | , -3.4,  -3.9, -0.069, |, 0.0
1312.9, 139.1, | , 25.1, 0.0, 103.2, | ,  5000,  4839,  1000,   965, | , -3.4, -15.0, -0.267, |, 0.0
1313.9, 139.4, | , 25.1, 0.0, 103.6, | ,  5000,  4843,  1000,   966, | , -3.4, -15.9, -0.282, |, 0.0
1314.9, 139.2, | , 25.1, 0.0, 102.9, | ,  5000,  4838,  1000,   973, | , -3.4, -15.4, -0.275, |, 0.0
1315.9, 139.1, | , 25.1, 0.0, 103.4, | ,  5000,  4842,  1000,   971, | , -3.4, -18.0, -0.320, |, 0.0
1316.9, 139.1, | , 25.1, 0.0, 103.9, | ,  5000,  4845,  1000,   990, | , -3.4, -16.7, -0.299, |, 0.0
1317.9, 139.4, | , 25.1, 0.0, 104.0, | ,  5000,  4835,  1000,   967, | , -3.4,  13.3, 0.235, |, 0.0
1318.9, 139.4, | , 25.1, 0.0, 104.4, | ,  5000,  4846,  1000,   972, | , -3.4,  -8.2, -0.145, |, 0.0
1319.9, 139.2, | , 25.1, 0.0, 103.7, | ,  5000,  4845,  1000,   979, | , -3.4, -15.9, -0.283, |, 0.0
1320.9, 139.1, | , 25.1, 0.0, 104.5, | ,  5000,  4845,  1000,   985, | , -3.4, -12.4, -0.222, |, 0.0
1321.9, 139.4, | , 25.1, 0.0, 104.7, | ,  5000,  4842,  1000,   986, | , -3.4, -13.7, -0.245, |, 0.0
1323.0, 139.1, | , 25.1, 0.0, 104.6, | ,  5000,  4837,  1000,   988, | , -3.4, -12.0, -0.214, |, 0.0
1324.0, 139.0, | , 25.1, 0.0, 104.7, | ,  5000,  4843,  1000,   975, | , -3.4, -15.0, -0.267, |, 0.0
1325.0, 139.5, | , 25.1, 0.0, 104.6, | ,  5000,  4843,  1000,   966, | , -3.4, -14.6, -0.259, |, 0.0
1326.0, 139.1, | , 25.1, 0.0, 105.7, | ,  5000,  4839,  1000,   971, | , -3.4,   1.7, 0.030, |, 0.0
1327.0, 139.3, | , 25.1, 0.0, 105.1, | ,  5000,  4842,  1000,   986, | , -3.4,  -0.9, -0.016, |, 0.0
1328.0, 139.1, | , 25.1, 0.0, 105.5, | ,  5000,  4842,  1000,   974, | , -3.4,  -4.7, -0.084, |, 0.0
1329.0, 139.4, | , 25.1, 0.0, 105.8, | ,  5000,  4842,  1000,   963, | , -3.4,  13.7, 0.243, |, 0.0
1330.0, 139.2, | , 25.1, 0.0, 104.7, | ,  5000,  4837,  1000,   979, | , -3.4,  17.1, 0.304, |, 0.0
1331.0, 139.1, | , 25.1, 0.0, 106.0, | ,  5000,  4838,  1000,   966, | , -3.4,  17.5, 0.311, |, 0.0
1332.0, 139.4, | , 25.1, 0.0, 106.2, | ,  5000,  4844,  1000,   979, | , -3.4, -13.7, -0.245, |, 0.0
1333.0, 139.4, | , 25.1, 0.0, 106.4, | ,  5000,  4840,  1000,   992, | , -3.4, -18.0, -0.321, |, 0.0
1334.1, 139.0, | , 25.1, 0.0, 106.0, | ,  5000,  4844,  1000,   973, | , -3.4,  -6.9, -0.122, |, 0.0
1335.1, 139.2, | , 25.1, 0.0, 106.2, | ,  5000,  4842,  1000,   979, | , -3.4,  18.0, 0.320, |, 0.0
1336.1, 139.5, | , 25.1, 0.0, 106.6, | ,  5000,  4844,  1000,   986, | , -3.4,   5.1, 0.091, |, 0.0
1337.1, 139.5, | , 25.1, 0.0, 107.1, | ,  5000,  4839,  1000,   968, | , -3.4, -15.0, -0.267, |, 0.0
1338.1, 139.0, | , 25.1, 0.0, 107.0, | ,  5000,  4845,  1000,   972, | , -3.4,   0.4, 0.007, |, 0.0
1339.1, 139.4, | , 25.1, 0.0, 102.8, | ,  5000,  4835,  1000,   967, | , -3.4,  -3.5, -0.061, |, 0.0
1340.1, 139.5, | , 25.1, 0.0, 106.8, | ,  5000,  4843,  1000,   962, | , -3.4, -14.2, -0.251, |, 0.0
1341.1, 139.1, | , 25.1, 0.0, 107.4, | ,  5000,  4839,  1000,   966, | , -3.4, -16.7, -0.297, |, 0.0
1342.1, 139.1, | , 25.1, 0.0, 107.2, | ,  5000,  4839,  1000,   986, | , -3.4, -16.3, -0.290, |, 0.0
1343.1, 139.5, | , 25.1, 0.0, 107.8, | ,  5000,  4844,  1000,   963, | , -3.4, -17.6, -0.312, |, 0.0
1344.2, 140.3, | , 25.1, 0.0, 101.7, | ,  5000,  4842,  1000,   971, | , -3.4, -12.9, -0.229, |, 0.0
1345.2, 139.2, | , 25.1, 0.0, 106.8, | ,  5000,  4844,  1000,   965, | , -3.4,  11.1, 0.197, |, 0.0
1346.2, 139.1, | , 25.1, 0.0, 107.7, | ,  5000,  4837,  1000,   969, | , -3.4, -12.4, -0.221, |, 0.0
1347.2, 139.4, | , 25.1, 0.0, 108.3, | ,  5000,  4842,  1000,   975, | , -3.4,  -9.4, -0.168, |, 0.0
1348.2, 139.1, | , 25.1, 0.0, 108.0, | ,  5000,  4837,  1000,   975, | , -3.4,   8.1, 0.144, |, 0.0
1349.2, 139.7, | , 25.1, 0.0, 104.9, | ,  5000,  4843,  1000,   958, | , -3.4,  -7.7, -0.137, |, 0.0
1350.2, 139.5, | , 25.1, 0.0, 107.9, | ,  5000,  4845,  1000,   982, | , -3.4, -14.2, -0.252, |, 0.0
1351.2, 139.1, | , 25.1, 0.0, 108.6, | ,  5000,  4840,  1000,   974, | , -3.4, -12.9, -0.229, |, 0.0
1352.2, 139.3, | , 25.1, 0.0, 108.6, | ,  5000,  4845,  1000,   990, | , -3.4, -18.4, -0.329, |, 0.0
1353.2, 139.1, | , 25.1, 0.0, 109.4, | ,  5000,  4839,  1000,   989, | , -3.4,  -6.9, -0.123, |, 0.0
1354.3, 139.1, | , 25.1, 0.0, 109.4, | ,  5000,  4837,  1000,   987, | , -3.4, -16.7, -0.298, |, 0.0
1355.3, 139.3, | , 25.1, 0.0, 108.3, | ,  5000,  4841,  1000,   994, | , -3.4,  15.4, 0.275, |, 0.0
1356.3, 139.1, | , 25.1, 0.0, 108.9, | ,  5000,  4842,  1000,   983, | , -3.4,   9.0, 0.160, |, 0.0
1357.3, 139.1, | , 25.1, 0.0, 109.4, | ,  5000,  4842,  1000,   973, | , -3.4, -15.4, -0.275, |, 0.0
1358.3, 139.5, | , 25.1, 0.0, 109.9, | ,  5000,  4843,  1000,   989, | , -3.4, -15.0, -0.268, |, 0.0
1359.3, 139.1, | , 25.1, 0.0, 109.8, | ,  5000,  4838,  1000,   962, | , -3.4,   5.1, 0.091, |, 0.0
1360.3, 139.2, | , 25.1, 0.0, 109.3, | ,  5000,  4838,  1000,   980, | , -3.4, -12.9, -0.229, |, 0.0
1361.3, 139.4, | , 25.1, 0.0, 109.6, | ,  5000,  4843,  1000,   973, | , -3.4, -18.0, -0.321, |, 0.0
1362.3, 139.1, | , 25.1, 0.0, 110.3, | ,  5000,  4840,  1000,   985, | , -3.4, -16.3, -0.290, |, 0.0
1363.3, 139.1, | , 25.1, 0.0, 110.0, | ,  5000,  4841,  1000,   972, | , -3.4,  12.4, 0.220, |, 0.0
1364.3, 139.5, | , 25.1, 0.0, 110.8, | ,  5000,  4841,  1000,   971, | , -3.4,  10.3, 0.182, |, 0.0
1365.4, 139.5, | , 25.1, 0.0, 110.2, | ,  5000,  4841,  1000,   973, | , -3.4,  12.8, 0.228, |, 0.0
1366.4, 139.1, | , 25.1, 0.0, 111.0, | ,  5000,  4844,  1000,   971, | , -3.4,  -5.2, -0.092, |, 0.0
1367.4, 139.1, | , 25.1, 0.0, 110.7, | ,  5000,  4847,  1000,   985, | , -3.4,  18.8, 0.336, |, 0.0
1368.4, 139.5, | , 25.1, 0.0, 111.2, | ,  5000,  4843,  1000,   986, | , -3.4, -17.2, -0.306, |, 0.0
1369.4, 139.4, | , 25.1, 0.0, 111.5, | ,  5000,  4846,  1000,   978, | , -3.4, -12.9, -0.229, |, 0.0
1370.4, 139.2, | , 25.1, 0.0, 110.6, | ,  5000,  4842,  1000,   966, | , -3.4, -17.2, -0.305, |, 0.0
1371.4, 139.3, | , 25.1, 0.0, 111.7, | ,  5000,  4839,  1000,   965, | , -3.4, -17.6, -0.312, |, 0.0
1372.4, 139.4, | , 25.1, 0.0, 112.2, | ,  5000,  4837,  1000,   969, | , -3.4, -14.2, -0.252, |, 0.0
1373.4, 139.1, | , 25.1, 0.0, 112.0, | ,  5000,  4841,  1000,   983, | , -3.4,  -0.5, -0.008, |, 0.0
1374.4, 139.1, | , 25.1, 0.0, 111.9, | ,  5000,  4844,  1000,   983, | , -3.4,  15.0, 0.267, |, 0.0
1375.5, 139.2, | , 25.1, 0.0, 112.0, | ,  5000,  4837,  1000,   987, | , -3.4,  -7.3, -0.130, |, 0.0
1376.5, 139.0, | , 25.1, 0.0, 112.2, | ,  5000,  4839,  1000,   967, | , -3.4, -12.9, -0.229, |, 0.0
1377.5, 139.1, | , 25.1, 0.0, 112.1, | ,  5000,  4843,  1000,   979, | , -3.4, -16.3, -0.290, |, 0.0
1378.5, 139.1, | , 25.1, 0.0, 113.3, | ,  5000,  4843,  1000,   981, | , -3.4, -11.2, -0.199, |, 0.0
1379.5, 139.4, | , 25.1, 0.0, 112.8, | ,  5000,  4840,  1000,   972, | , -3.4, -17.6, -0.313, |, 0.0
1380.5, 139.2, | , 25.1, 0.0, 112.4, | ,  5000,  4840,  1000,   979, | , -3.4,  -6.0, -0.107, |, 0.0
1381.5, 139.1, | , 25.1, 0.0, 112.8, | ,  5000,  4845,  1000,   977, | , -3.4,   3.8, 0.068, |, 0.0
1382.5, 139.5, | , 25.1, 0.0, 113.3, | ,  5000,  4836,  1000,   974, | , -3.4,   8.1, 0.144, |, 0.0
1383.6, 139.0, | , 25.1, 0.0, 113.2, | ,  5000,  4837,  1000,   974, | , -3.4,  15.0, 0.266, |, 0.0
1384.6, 139.0, | , 25.1, 0.0, 113.3, | ,  5000,  4843,  1000,   970, | , -3.4,  -2.6, -0.046, |, 0.0
1385.6, 139.5, | , 25.1, 0.0, 113.3, | ,  5000,  4839,  1000,   963, | , -3.4, -11.2, -0.198, |, 0.0
1386.6, 139.4, | , 25.1, 0.0, 114.0, | ,  5000,  4839,  1000,   990, | , -3.4, -15.4, -0.275, |, 0.0
1387.6, 139.8, | , 25.1, 0.0, 107.6, | ,  5000,  4840,  1000,   997, | , -3.4, -17.6, -0.314, |, 0.0
1388.6, 139.1, | , 25.1, 0.0, 113.9, | ,  5000,  4835,  1000,   985, | , -3.4, -16.7, -0.298, |, 0.0
1389.6, 139.4, | , 25.1, 0.0, 114.4, | ,  5000,  4842,  1000,   967, | , -3.4, -18.9, -0.335, |, 0.0
1390.6, 139.5, | , 25.1, 0.0, 114.3, | ,  5000,  4839,  1000,   959, | , -3.4,  12.4, 0.220, |, 0.0
1391.6, 139.0, | , 25.1, 0.0, 113.6, | ,  5000,  4838,  1000,   985, | , -3.4,  -9.0, -0.161, |, 0.0
1392.6, 139.5, | , 25.1, 0.0, 115.4, | ,  5000,  4838,  1000,   970, | , -3.4,  -9.4, -0.168, |, 0.0
1393.6, 139.4, | , 25.1, 0.0, 114.6, | ,  5000,  4843,  1000,   990, | , -3.4, -17.2, -0.306, |, 0.0
1394.7, 139.1, | , 25.1, 0.0, 114.8, | ,  5000,  4842,  1000,   969, | , -3.4, -18.0, -0.320, |, 0.0
1395.7, 139.2, | , 25.1, 0.0, 114.4, | ,  5000,  4845,  1000,   958, | , -3.4, -14.2, -0.251, |, 0.0
1396.7, 139.4, | , 25.1, 0.0, 115.5, | ,  5000,  4838,  1000,   954, | , -3.4, -14.2, -0.251, |, 0.0
1397.7, 139.0, | , 25.1, 0.0, 115.4, | ,  5000,  4838,  1000,   968, | , -3.4, -14.2, -0.251, |, 0.0
1398.7, 139.1, | , 25.1, 0.0, 115.2, | ,  5000,  4841,  1000,   977, | , -3.4,  -8.2, -0.145, |, 0.0
1399.7, 139.4, | , 25.1, 0.0, 115.8, | ,  5000,  4841,  1000,   975, | , -3.4, -17.6, -0.313, |, 0.0
1400.7, 139.6, | , 25.1, 0.0, 115.3, | ,  5000,  4837,  1000,   982, | , -3.4,   3.8, 0.068, |, 0.0
1401.7, 139.0, | , 25.1, 0.0, 116.0, | ,  5000,  4842,  1000,   965, | , -3.4, -15.0, -0.267, |, 0.0
1402.7, 139.0, | , 25.1, 0.0, 116.4, | ,  5000,  4845,  1000,   966, | , -3.4,   3.8, 0.068, |, 0.0
1403.8, 139.3, | , 25.1, 0.0, 116.2, | ,  5000,  4840,  1000,   971, | , -3.4, -18.4, -0.328, |, 0.0
1404.8, 139.4, | , 25.1, 0.0, 117.0, | ,  5000,  4843,  1000,   959, | , -3.4, -17.6, -0.312, |, 0.0
1405.8, 139.9, | , 25.1, 0.0, 110.4, | ,  5000,  4843,  1000,   967, | , -3.4, -18.4, -0.328, |, 0.0
1406.8, 139.2, | , 25.1, 0.0, 115.7, | ,  5000,  4839,  1000,   971, | , -3.4,  15.8, 0.281, |, 0.0
1407.8, 139.5, | , 25.1, 0.0, 117.1, | ,  5000,  4838,  1000,   987, | , -3.4,  -1.7, -0.031, |, 0.0
1408.8, 139.1, | , 25.1, 0.0, 117.0, | ,  5000,  4843,  1000,   985, | , -3.4, -15.0, -0.268, |, 0.0
1409.8, 139.1, | , 25.1, 0.0, 116.9, | ,  5000,  4843,  1000,   989, | , -3.4,  15.8, 0.282, |, 0.0
1410.8, 139.9, | , 25.1, 0.0, 112.3, | ,  5000,  4843,  1000,   953, | , -3.4, -14.6, -0.259, |, 0.0
1411.8, 139.5, | , 25.1, 0.0, 116.6, | ,  5000,  4843,  1000,   980, | , -3.4, -13.7, -0.245, |, 0.0
1412.8, 139.1, | , 25.1, 0.0, 117.9, | ,  5000,  4837,  1000,   984, | , -3.4, -17.2, -0.306, |, 0.0
1413.9, 139.4, | , 25.1, 0.0, 118.2, | ,  5000,  4841,  1000,   963, | , -3.4,   3.8, 0.068, |, 0.0
1414.9, 139.4, | , 25.1, 0.0, 118.3, | ,  5000,  4841,  1000,   989, | , -3.4, -13.3, -0.237, |, 0.0
1415.9, 139.1, | , 25.1, 0.0, 118.0, | ,  5000,  4842,  1000,   978, | , -3.4,  -3.9, -0.069, |, 0.0
1416.9, 139.2, | , 25.1, 0.0, 117.5, | ,  5000,  4842,  1000,   973, | , -3.4, -15.9, -0.282, |, 0.0
1417.9, 139.5, | , 25.1, 0.0, 118.3, | ,  5000,  4841,  1000,   967, | , -3.4, -13.3, -0.236, |, 0.0
1418.9, 139.1, | , 25.1, 0.0, 118.3, | ,  5000,  4840,  1000,   985, | , -3.4, -17.2, -0.306, |, 0.0
1419.9, 139.0, | , 25.1, 0.0, 118.3, | ,  5000,  4840,  1000,   967, | , -3.4, -17.2, -0.305, |, 0.0
1420.9, 139.0, | , 25.1, 0.0, 118.9, | ,  5000,  4839,  1000,   963, | , -3.4, -16.3, -0.289, |, 0.0
1421.9, 139.6, | , 25.1, 0.0, 118.3, | ,  5000,  4836,  1000,   990, | , -3.4,  -9.0, -0.161, |, 0.0
1422.9, 139.0, | , 25.1, 0.0, 119.2, | ,  5000,  4839,  1000,   982, | , -3.4, -13.3, -0.237, |, 0.0
1424.0, 139.0, | , 25.1, 0.0, 119.0, | ,  5000,  4842,  1000,   981, | , -3.4,  11.1, 0.198, |, 0.0
1425.0, 139.5, | , 25.1, 0.0, 119.6, | ,  5000,  4838,  1000,   964, | , -3.4,  -7.7, -0.137, |, 0.0
1426.0, 139.5, | , 25.1, 0.0, 119.7, | ,  5000,  4838,  1000,   970, | , -3.4,   3.0, 0.053, |, 0.0
1427.0, 139.2, | , 25.1, 0.0, 119.0, | ,  5000,  4839,  1000,   988, | , -3.4,  -2.2, -0.039, |, 0.0
1428.0, 139.1, | , 25.1, 0.0, 119.8, | ,  5000,  4844,  1000,   971, | , -3.4,  -5.2, -0.092, |, 0.0
1429.0, 139.3, | , 25.1, 0.0, 120.1, | ,  5000,  4841,  1000,   960, | , -3.4, -16.3, -0.289, |, 0.0
1430.0, 139.1, | , 25.2, 0.0, 120.1, | ,  5000,  4842,  1000,   964, | , -3.4, -17.2, -0.305, |, 0.0
1431.0, 139.1, | , 25.1, 0.0, 120.1, | ,  5000,  4840,  1000,   988, | , -3.4, -18.4, -0.329, |, 0.0
1432.0, 139.2, | , 25.1, 0.0, 119.5, | ,  5000,  4842,  1000,   986, | , -3.4, -15.4, -0.275, |, 0.0
1433.0, 139.4, | , 25.1, 0.0, 120.8, | ,  5000,  4843,  1000,   988, | , -3.4,  -8.2, -0.146, |, 0.0
1434.1, 139.1, | , 25.1, 0.0, 120.5, | ,  5000,  4843,  1000,   962, | , -3.4, -11.6, -0.206, |, 0.0
1435.1, 139.4, | , 25.1, 0.0, 121.3, | ,  5000,  4845,  1000,   971, | , -3.4, -17.2, -0.305, |, 0.0
1436.1, 139.4, | , 25.2, 0.0, 121.2, | ,  5000,  4844,  1000,  1000, | , -3.4, -15.0, -0.268, |, 0.0
1437.1, 139.2, | , 25.2, 0.0, 120.6, | ,  5000,  4842,  1000,   971, | , -3.4,  16.7, 0.297, |, 0.0
1438.1, 139.0, | , 25.1, 0.0, 121.2, | ,  5000,  4844,  1000,   989, | , -3.4,  -8.6, -0.153, |, 0.0
1439.1, 139.4, | , 25.2, 0.0, 121.7, | ,  5000,  4842,  1000,   978, | , -3.4, -19.3, -0.344, |, 0.0
1440.1, 139.3, | , 25.2, 0.0, 121.5, | ,  5000,  4839,  1000,   966, | , -3.4, -15.4, -0.274, |, 0.0
1441.1, 139.3, | , 25.1, 0.0, 121.5, | ,  5000,  4843,  1000,   976, | , -3.4, -16.7, -0.298, |, 0.0
1442.1, 139.2, | , 25.2, 0.0, 121.4, | ,  5000,  4840,  1000,   986, | , -3.4,  15.0, 0.267, |, 0.0
1443.1, 139.4, | , 25.2, 0.0, 122.2, | ,  5000,  4842,  1000,   990, | , -3.4, -14.6, -0.260, |, 0.0
1444.2, 139.0, | , 25.2, 0.0, 121.7, | ,  5000,  4835,  1000,   959, | , -3.4,  -9.0, -0.160, |, 0.0
1445.2, 139.1, | , 25.2, 0.0, 122.1, | ,  5000,  4844,  1000,   978, | , -3.4, -16.3, -0.290, |, 0.0
1446.2, 139.6, | , 25.2, 0.0, 121.8, | ,  5000,  4842,  1000,   981, | , -3.4, -15.0, -0.267, |, 0.0
1447.2, 139.1, | , 25.2, 0.0, 122.1, | ,  5000,  4840,  1000,   978, | , -3.4,   4.7, 0.083, |, 0.0
1448.2, 139.1, | , 25.1, 0.0, 122.9, | ,  5000,  4840,  1000,   972, | , -3.4,  -0.0, -0.000, |, 0.0
1449.2, 139.0, | , 25.2, 0.0, 122.9, | ,  5000,  4842,  1000,   980, | , -3.4, -15.4, -0.275, |, 0.0
1450.2, 139.4, | , 25.2, 0.0, 123.3, | ,  5000,  4841,  1000,   978, | , -3.4, -10.7, -0.191, |, 0.0
1451.2, 139.1, | , 25.2, 0.0, 123.5, | ,  5000,  4839,  1000,   986, | , -3.4,  -8.2, -0.145, |, 0.0
1452.3, 139.2, | , 25.2, 0.0, 123.2, | ,  5000,  4838,  1000,   982, | , -3.4,  -0.0, -0.000, |, 0.0
1453.3, 139.4, | , 25.2, 0.0, 123.9, | ,  5000,  4844,  1000,   971, | , -3.4,   8.1, 0.144, |, 0.0
1454.3, 139.0, | , 25.2, 0.0, 124.0, | ,  5000,  4837,  1000,   960, | , -3.4, -11.2, -0.198, |, 0.0
1455.3, 139.1, | , 25.2, 0.0, 123.9, | ,  5000,  4836,  1000,   990, | , -3.4, -16.7, -0.298, |, 0.0
1456.3, 139.4, | , 25.2, 0.0, 124.8, | ,  5000,  4838,  1000,   975, | , -3.4, -15.0, -0.267, |, 0.0
1457.3, 139.5, | , 25.2, 0.0, 123.4, | ,  5000,  4841,  1000,   969, | , -3.4,  13.3, 0.236, |, 0.0
1458.3, 139.1, | , 25.2, 0.0, 124.5, | ,  5000,  4844,  1000,   977, | , -3.4,   6.8, 0.122, |, 0.0
1459.3, 139.0, | , 25.2, 0.0, 124.3, | ,  5000,  4840,  1000,   971, | , -3.4, -16.3, -0.290, |, 0.0
1460.3, 139.1, | , 25.2, 0.0, 124.8, | ,  5000,  4836,  1000,   974, | , -3.4, -14.6, -0.259, |, 0.0
1461.3, 139.4, | , 25.2, 0.0, 125.0, | ,  5000,  4844,  1000,   987, | , -3.4,   9.0, 0.160, |, 0.0
1462.4, 139.4, | , 25.2, 0.0, 120.7, | ,  5000,  4844,  1000,   974, | , -3.4, -17.2, -0.305, |, 0.0
1463.4, 139.1, | , 25.2, 0.0, 125.0, | ,  5000,  4839,  1000,   978, | , -3.4, -17.2, -0.305, |, 0.0
1464.4, 139.5, | , 25.2, 0.0, 124.9, | ,  5000,  4842,  1000,   977, | , -3.4,   2.1, 0.038, |, 0.0
1465.4, 139.1, | , 25.2, 0.0, 125.6, | ,  5000,  4838,  1000,   985, | , -3.4, -15.4, -0.275, |, 0.0
1466.4, 139.1, | , 25.2, 0.0, 125.8, | ,  5000,  4839,  1000,   967, | , -3.4, -17.2, -0.305, |, 0.0
1467.4, 140.2, | , 25.2, 0.0, 118.7, | ,  5000,  4839,  1000,   956, | , -3.4,  16.3, 0.288, |, 0.0
1468.4, 139.1, | , 25.2, 0.0, 125.2, | ,  5000,  4843,  1000,   960, | , -3.4, -15.4, -0.274, |, 0.0
1469.4, 139.1, | , 25.2, 0.0, 126.0, | ,  5000,  4846,  1000,   974, | , -3.4,   8.1, 0.144, |, 0.0
1470.4, 139.1, | , 25.2, 0.0, 125.9, | ,  5000,  4839,  1000,   984, | , -3.4,  12.4, 0.221, |, 0.0
1471.4, 139.4, | , 25.2, 0.0, 126.5, | ,  5000,  4838,  1000,   967, | , -3.4,  16.3, 0.289, |, 0.0
1472.4, 139.0, | , 25.2, 0.0, 126.3, | ,  5000,  4841,  1000,   978, | , -3.4,  18.4, 0.327, |, 0.0
1473.5, 139.1, | , 25.2, 0.0, 126.0, | ,  5000,  4844,  1000,   970, | , -3.4, -14.2, -0.252, |, 0.0
1474.5, 139.4, | , 25.2, 0.0, 126.4, | ,  5000,  4840,  1000,   971, | , -3.4, -11.2, -0.198, |, 0.0
1475.5, 139.0, | , 25.2, 0.0, 126.8, | ,  5000,  4841,  1000,   982, | , -3.4,  -3.0, -0.054, |, 0.0
1476.5, 139.0, | , 25.2, 0.0, 127.1, | ,  5000,  4845,  1000,   978, | , -3.4, -12.0, -0.214, |, 0.0
1477.5, 139.4, | , 25.2, 0.0, 127.1, | ,  5000,  4843,  1000,   962, | , -3.4, -11.2, -0.198, |, 0.0
1478.5, 139.6, | , 25.2, 0.0, 126.8, | ,  5000,  4843,  1000,   975, | , -3.4,   1.3, 0.022, |, 0.0
1479.5, 139.1, | , 25.2, 0.0, 127.5, | ,  5000,  4840,  1000,   965, | , -3.4, -15.0, -0.267, |, 0.0
1480.5, 139.1, | , 25.2, 0.0, 127.5, | ,  5000,  4840,  1000,   969, | , -3.4, -17.6, -0.313, |, 0.0
1481.5, 139.5, | , 25.2, 0.0, 127.6, | ,  5000,  4841,  1000,   967, | , -3.4,   1.7, 0.030, |, 0.0
1482.6, 139.1, | , 25.2, 0.0, 127.7, | ,  5000,  4837,  1000,   986, | , -3.4, -15.9, -0.283, |, 0.0
1483.6, 139.2, | , 25.2, 0.0, 127.4, | ,  5000,  4837,  1000,   968, | , -3.4,   9.4, 0.167, |, 0.0
1484.6, 139.4, | , 25.2, 0.0, 128.0, | ,  5000,  4840,  1000,   975, | , -3.4,  -9.0, -0.160, |, 0.0
1485.6, 139.0, | , 25.2, 0.0, 128.3, | ,  5000,  4845,  1000,   976, | , -3.4, -18.0, -0.321, |, 0.0
1486.6, 139.1, | , 25.2, 0.0, 128.7, | ,  5000,  4843,  1000,   971, | , -3.4,  -3.9, -0.069, |, 0.0
1487.6, 139.1, | , 25.2, 0.0, 128.6, | ,  5000,  4837,  1000,   984, | , -3.4, -18.0, -0.321, |, 0.0
1488.6, 139.5, | , 25.2, 0.0, 127.9, | ,  5000,  4841,  1000,   981, | , -3.4,  16.3, 0.289, |, 0.0
1489.6, 139.1, | , 25.2, 0.0, 128.9, | ,  5000,  4843,  1000,   961, | , -3.4,  -0.9, -0.016, |, 0.0
1490.6, 139.1, | , 25.2, 0.0, 128.4, | ,  5000,  4840,  1000,   975, | , -3.4, -14.6, -0.260, |, 0.0
1491.7, 139.4, | , 25.2, 0.0, 129.1, | ,  5000,  4838,  1000,   955, | , -3.4, -13.7, -0.243, |, 0.0
1492.7, 139.0, | , 25.2, 0.0, 129.4, | ,  5000,  4839,  1000,   975, | , -3.4,  -1.7, -0.031, |, 0.0
1493.7, 139.1, | , 25.2, 0.0, 128.5, | ,  5000,  4842,  1000,   990, | , -3.4,   2.1, 0.038, |, 0.0
1494.7, 139.1, | , 25.2, 0.0, 129.5, | ,  5000,  4840,  1000,   981, | , -3.4, -13.7, -0.245, |, 0.0
1495.7, 139.4, | , 25.2, 0.0, 129.8, | ,  5000,  4845,  1000,   967, | , -3.4,   3.0, 0.053, |, 0.0
1496.7, 139.1, | , 25.2, 0.0, 130.2, | ,  5000,  4840,  1000,   986, | , -3.4,  -1.3, -0.023, |, 0.0
1497.7, 139.0, | , 25.2, 0.0, 130.5, | ,  5000,  4842,  1000,   975, | , -3.4,   9.4, 0.167, |, 0.0
1498.7, 139.5, | , 25.2, 0.0, 130.1, | ,  5000,  4841,  1000,   975, | , -3.4, -16.7, -0.298, |, 0.0
1499.7, 139.0, | , 25.2, 0.0, 130.7, | ,  5000,  4840,  1000,   983, | , -3.4, -16.3, -0.290, |, 0.0
1500.8, 139.0, | , 25.2, 0.0, 130.6, | ,  5000,  4843,  1000,   988, | , -3.4, -18.0, -0.321, |, 0.0
1501.8, 139.3, | , 25.2, 0.0, 131.0, | ,  5000,  4837,  1000,   977, | , -3.4,   5.5, 0.099, |, 0.0
1502.8, 139.1, | , 25.2, 0.0, 130.6, | ,  5000,  4842,  1000,   990, | , -3.4,  17.1, 0.305, |, 0.0
1503.8, 139.2, | , 25.2, 0.0, 130.3, | ,  5000,  4839,  1000,   967, | , -3.4, -16.3, -0.290, |, 0.0
1504.8, 139.0, | , 25.2, 0.0, 131.2, | ,  5000,  4844,  1000,   979, | , -3.4, -15.9, -0.283, |, 0.0
1505.8, 139.4, | , 25.2, 0.0, 131.4, | ,  5000,  4843,  1000,   957, | , -3.4, -14.6, -0.259, |, 0.0
1506.8, 139.0, | , 25.2, 0.0, 131.5, | ,  5000,  4840,  1000,   976, | , -3.4,  -0.0, -0.000, |, 0.0
1507.8, 139.0, | , 25.2, 0.0, 131.6, | ,  5000,  4842,  1000,   963, | , -3.4, -13.7, -0.244, |, 0.0
1508.8, 139.5, | , 25.2, 0.0, 131.2, | ,  5000,  4842,  1000,   982, | , -3.4, -14.2, -0.252, |, 0.0
1509.9, 139.1, | , 25.2, 0.0, 131.9, | ,  5000,  4839,  1000,   978, | , -3.4, -17.2, -0.305, |, 0.0
1510.9, 139.1, | , 25.2, 0.0, 132.1, | ,  5000,  4839,  1000,   982, | , -3.4,  -4.7, -0.084, |, 0.0
1511.9, 139.0, | , 25.2, 0.0, 132.2, | ,  5000,  4844,  1000,   957, | , -3.4, -17.2, -0.305, |, 0.0
1512.9, 139.4, | , 25.2, 0.0, 132.6, | ,  5000,  4843,  1000,   975, | , -3.4, -16.3, -0.290, |, 0.0
1513.9, 139.2, | , 25.2, 0.0, 131.6, | ,  5000,  4840,  1000,   965, | , -3.4, -17.2, -0.305, |, 0.0
1514.9, 139.1, | , 25.2, 0.0, 132.9, | ,  5000,  4842,  1000,   984, | , -3.4, -14.2, -0.252, |, 0.0
1515.9, 139.4, | , 25.2, 0.0, 132.5, | ,  5000,  4842,  1000,   986, | , -3.4,  -8.6, -0.153, |, 0.0
1516.9, 139.0, | , 25.2, 0.0, 132.9, | ,  5000,  4844,  1000,   967, | , -3.4, -12.4, -0.221, |, 0.0
1517.9, 139.0, | , 25.2, 0.0, 133.1, | ,  5000,  4838,  1000,   975, | , -3.4,  16.3, 0.289, |, 0.0
1519.0, 139.5, | , 25.2, 0.0, 132.5, | ,  5000,  4841,  1000,   980, | , -3.4, -13.7, -0.245, |, 0.0
1520.0, 139.4, | , 25.2, 0.0, 133.7, | ,  5000,  4845,  1000,   982, | , -3.4, -16.3, -0.291, |, 0.0
1521.0, 139.0, | , 25.2, 0.0, 133.3, | ,  5000,  4838,  1000,   971, | , -3.4,  19.3, 0.342, |, 0.0
1522.0, 139.0, | , 25.2, 0.0, 133.3, | ,  5000,  4842,  1000,   985, | , -3.4, -13.7, -0.245, |, 0.0
1523.0, 139.5, | , 25.2, 0.0, 134.0, | ,  5000,  4844,  1000,   976, | , -3.4, -18.0, -0.321, |, 0.0
1524.0, 140.4, | , 25.2, 0.0, 129.1, | ,  5000,  4843,  1000,   972, | , -3.4, -18.0, -0.320, |, 0.0
1525.0, 139.0, | , 25.2, 0.0, 134.1, | ,  5000,  4844,  1000,   959, | , -3.4,   0.4, 0.007, |, 0.0
1526.0, 139.4, | , 25.2, 0.0, 134.4, | ,  5000,  4844,  1000,   984, | , -3.4, -15.0, -0.268, |, 0.0
1527.0, 139.3, | , 25.2, 0.0, 134.9, | ,  5000,  4844,  1000,   957, | , -3.4, -14.2, -0.251, |, 0.0
1528.0, 139.1, | , 25.2, 0.0, 134.6, | ,  5000,  4844,  1000,   958, | , -3.4,  -9.0, -0.160, |, 0.0
1529.1, 139.8, | , 25.2, 0.0, 128.6, | ,  5000,  4840,  1000,   980, | , -3.4, -16.7, -0.298, |, 0.0
1530.1, 139.2, | , 25.2, 0.0, 133.9, | ,  5000,  4842,  1000,   989, | , -3.4, -13.7, -0.245, |, 0.0
1531.1, 139.1, | , 25.2, 0.0, 135.0, | ,  5000,  4842,  1000,   986, | , -3.4, -15.9, -0.283, |, 0.0
1532.1, 139.1, | , 25.2, 0.0, 135.0, | ,  5000,  4844,  1000,   981, | , -3.4, -13.7, -0.245, |, 0.0
1533.1, 139.0, | , 25.2, 0.0, 135.1, | ,  5000,  4842,  1000,   967, | , -3.4, -13.3, -0.236, |, 0.0
1534.1, 139.4, | , 25.2, 0.0, 135.3, | ,  5000,  4839,  1000,   981, | , -3.4,  -9.9, -0.176, |, 0.0
1535.1, 139.1, | , 25.2, 0.0, 134.9, | ,  5000,  4845,  1000,   987, | , -3.4, -10.7, -0.191, |, 0.0
1536.1, 139.0, | , 25.2, 0.0, 135.4, | ,  5000,  4844,  1000,   977, | , -3.4, -17.6, -0.313, |, 0.0
1537.1, 139.1, | , 25.2, 0.0, 136.0, | ,  5000,  4842,  1000,   972, | , -3.4, -16.7, -0.298, |, 0.0
1538.1, 139.4, | , 25.2, 0.0, 135.7, | ,  5000,  4846,  1000,   982, | , -3.4,   4.7, 0.084, |, 0.0
1539.2, 139.1, | , 25.2, 0.0, 136.0, | ,  5000,  4839,  1000,   963, | , -3.4, -10.7, -0.191, |, 0.0
1540.2, 139.2, | , 25.2, 0.0, 135.7, | ,  5000,  4839,  1000,   993, | , -3.4, -18.4, -0.329, |, 0.0
1541.2, 139.5, | , 25.2, 0.0, 137.0, | ,  5000,  4845,  1000,   975, | , -3.4, -14.6, -0.260, |, 0.0
1542.2, 139.2, | , 25.2, 0.0, 135.9, | ,  5000,  4842,  1000,   979, | , -3.4, -15.4, -0.275, |, 0.0
1543.2, 139.1, | , 25.2, 0.0, 136.8, | ,  5000,  4844,  1000,   975, | , -3.4, -14.2, -0.252, |, 0.0
1544.2, 139.4, | , 25.2, 0.0, 137.1, | ,  5000,  4838,  1000,   974, | , -3.4,   2.1, 0.038, |, 0.0
1545.2, 139.5, | , 25.2, 0.0, 136.7, | ,  5000,  4842,  1000,   957, | , -3.4,  -0.5, -0.008, |, 0.0
1546.2, 139.1, | , 25.2, 0.0, 137.1, | ,  5000,  4845,  1000,   981, | , -3.4, -13.3, -0.237, |, 0.0
1547.2, 139.2, | , 25.2, 0.0, 136.6, | ,  5000,  4844,  1000,   987, | , -3.4, -13.3, -0.237, |, 0.0
1548.2, 139.2, | , 25.2, 0.0, 137.0, | ,  5000,  4842,  1000,   985, | , -3.4, -12.4, -0.222, |, 0.0
1549.2, 139.4, | , 25.2, 0.0, 137.9, | ,  5000,  4844,  1000,   971, | , -3.4, -18.4, -0.328, |, 0.0
1550.3, 139.2, | , 25.2, 0.0, 137.3, | ,  5000,  4840,  1000,   978, | , -3.4,  -4.3, -0.077, |, 0.0
1551.3, 139.1, | , 25.2, 0.0, 138.4, | ,  5000,  4842,  1000,   993, | , -3.4,  10.3, 0.183, |, 0.0
1552.3, 139.4, | , 25.2, 0.0, 138.4, | ,  5000,  4845,  1000,   983, | , -3.4, -12.9, -0.230, |, 0.0
1553.3, 139.0, | , 25.2, 0.0, 138.8, | ,  5000,  4842,  1000,   967, | , -3.4, -13.3, -0.236, |, 0.0
1554.3, 139.0, | , 25.2, 0.0, 138.5, | ,  5000,  4839,  1000,   971, | , -3.4,  -5.2, -0.092, |, 0.0
1555.3, 139.5, | , 25.2, 0.0, 138.2, | ,  5000,  4839,  1000,   975, | , -3.4, -15.0, -0.267, |, 0.0
1556.3, 139.0, | , 25.2, 0.0, 138.9, | ,  5000,  4840,  1000,   986, | , -3.4, -12.4, -0.222, |, 0.0
1557.3, 139.1, | , 25.2, 0.0, 138.3, | ,  5000,  4841,  1000,   971, | , -3.4,  14.5, 0.258, |, 0.0
1558.3, 139.1, | , 25.2, 0.0, 139.0, | ,  5000,  4845,  1000,   978, | , -3.4, -16.7, -0.298, |, 0.0
1559.3, 139.4, | , 25.2, 0.0, 140.0, | ,  5000,  4838,  1000,   980, | , -3.4, -12.4, -0.222, |, 0.0
1560.4, 139.0, | , 25.2, 0.0, 138.0, | ,  5000,  4843,  1000,   968, | , -3.4,  16.7, 0.297, |, 0.0
1561.4, 139.0, | , 25.2, 0.0, 140.1, | ,  5000,  4842,  1000,   974, | , -3.4,   8.1, 0.144, |, 0.0
1562.4, 139.4, | , 25.2, 0.0, 140.1, | ,  5000,  4839,  1000,   983, | , -3.4, -15.0, -0.267, |, 0.0
1563.4, 139.0, | , 25.2, 0.0, 140.1, | ,  5000,  4843,  1000,   974, | , -3.4,  17.5, 0.312, |, 0.0
1564.4, 139.0, | , 25.2, 0.0, 140.0, | ,  5000,  4844,  1000,   986, | , -3.4, -10.7, -0.191, |, 0.0
1565.4, 139.5, | , 25.2, 0.0, 139.9, | ,  5000,  4842,  1000,   986, | , -3.4, -15.0, -0.268, |, 0.0
1566.4, 139.4, | , 25.2, 0.0, 140.4, | ,  5000,  4840,  1000,   958, | , -3.4, -15.4, -0.274, |, 0.0
1567.4, 139.1, | , 25.2, 0.0, 140.2, | ,  5000,  4838,  1000,   969, | , -3.4,  18.8, 0.334, |, 0.0
1568.4, 139.1, | , 25.2, 0.0, 140.6, | ,  5000,  4846,  1000,   967, | , -3.4, -17.2, -0.305, |, 0.0
1569.5, 139.4, | , 25.2, 0.0, 140.9, | ,  5000,  4838,  1000,   970, | , -3.4,  12.0, 0.213, |, 0.0
1570.5, 139.1, | , 25.2, 0.0, 140.6, | ,  5000,  4839,  1000,   959, | , -3.4, -12.4, -0.221, |, 0.0
1571.5, 139.0, | , 25.2, 0.0, 141.0, | ,  5000,  4841,  1000,   963, | , -3.4, -14.6, -0.259, |, 0.0
1572.5, 139.4, | , 25.2, 0.0, 141.5, | ,  5000,  4843,  1000,   979, | , -3.4, -14.6, -0.260, |, 0.0
1573.5, 139.0, | , 25.2, 0.0, 141.6, | ,  5000,  4839,  1000,   971, | , -3.4,  -5.6, -0.099, |, 0.0
1574.5, 139.0, | , 25.2, 0.0, 141.4, | ,  5000,  4845,  1000,   967, | , -3.4, -13.3, -0.237, |, 0.0
1575.5, 139.1, | , 25.2, 0.0, 141.3, | ,  5000,  4839,  1000,   967, | , -3.4,   3.0, 0.053, |, 0.0
1576.5, 139.1, | , 25.2, 0.0, 141.8, | ,  5000,  4843,  1000,   974, | , -3.4,   8.1, 0.144, |, 0.0
1577.5, 139.1, | , 25.2, 0.0, 141.6, | ,  5000,  4836,  1000,   967, | , -3.4, -15.4, -0.274, |, 0.0
1578.5, 139.0, | , 25.2, 0.0, 142.2, | ,  5000,  4836,  1000,   967, | , -3.4, -12.4, -0.221, |, 0.0
1579.6, 139.0, | , 25.2, 0.0, 142.4, | ,  5000,  4839,  1000,   977, | , -3.4,  -1.3, -0.023, |, 0.0
1580.6, 139.5, | , 25.2, 0.0, 142.1, | ,  5000,  4838,  1000,   986, | , -3.4, -11.2, -0.199, |, 0.0
1581.6, 139.1, | , 25.2, 0.0, 143.0, | ,  5000,  4843,  1000,   987, | , -3.4,  -6.9, -0.123, |, 0.0
1582.6, 139.0, | , 25.2, 0.0, 142.2, | ,  5000,  4842,  1000,   968, | , -3.4, -15.9, -0.282, |, 0.0
1583.6, 139.4, | , 25.2, 0.0, 143.1, | ,  5000,  4837,  1000,   959, | , -3.4,  -1.7, -0.031, |, 0.0
1584.6, 139.4, | , 25.2, 0.0, 143.4, | ,  5000,  4842,  1000,   981, | , -3.4, -14.6, -0.260, |, 0.0
1585.6, 139.8, | , 25.2, 0.0, 135.6, | ,  5000,  4839,  1000,   967, | , -3.4, -14.6, -0.259, |, 0.0
1586.6, 139.6, | , 25.2, 0.0, 142.8, | ,  5000,  4838,  1000,   962, | , -3.4,   1.3, 0.022, |, 0.0
1587.6, 139.4, | , 25.2, 0.0, 143.4, | ,  5000,  4842,  1000,   975, | , -3.4,  -2.6, -0.046, |, 0.0
1588.7, 139.0, | , 25.2, 0.0, 143.7, | ,  5000,  4842,  1000,   982, | , -3.4,   3.4, 0.061, |, 0.0
1589.7, 139.0, | , 25.2, 0.0, 143.6, | ,  5000,  4841,  1000,   968, | , -3.4, -15.0, -0.267, |, 0.0
1590.7, 139.9, | , 25.2, 0.0, 140.1, | ,  5000,  4842,  1000,   966, | , -3.4,   7.3, 0.129, |, 0.0
1591.7, 139.1, | , 25.2, 0.0, 143.1, | ,  5000,  4843,  1000,   986, | , -3.4, -12.9, -0.230, |, 0.0
1592.7, 139.0, | , 25.2, 0.0, 144.0, | ,  5000,  4838,  1000,   996, | , -3.4,  -0.0, -0.000, |, 0.0
1593.7, 139.4, | , 25.2, 0.0, 144.5, | ,  5000,  4841,  1000,   970, | , -3.4, -18.0, -0.320, |, 0.0
1594.7, 139.0, | , 25.2, 0.0, 144.5, | ,  5000,  4845,  1000,   964, | , -3.4, -15.4, -0.274, |, 0.0
1595.7, 139.0, | , 25.2, 0.0, 144.7, | ,  5000,  4838,  1000,   970, | , -3.4,  -7.7, -0.137, |, 0.0
1596.7, 139.2, | , 25.2, 0.0, 144.3, | ,  5000,  4840,  1000,   984, | , -3.4, -15.0, -0.268, |, 0.0
1597.8, 139.4, | , 25.2, 0.0, 145.8, | ,  5000,  4842,  1000,   969, | , -3.4, -17.6, -0.313, |, 0.0
1598.8, 139.1, | , 25.2, 0.0, 144.9, | ,  5000,  4843,  1000,   982, | , -3.4, -14.2, -0.252, |, 0.0
1599.8, 139.0, | , 25.2, 0.0, 145.3, | ,  5000,  4836,  1000,   977, | , -3.4, -16.7, -0.298, |, 0.0
1600.8, 139.4, | , 25.2, 0.0, 145.5, | ,  5000,  4842,  1000,   960, | , -3.4, -17.6, -0.312, |, 0.0
1601.8, 139.2, | , 25.2, 0.0, 145.0, | ,  5000,  4843,  1000,   981, | , -3.4,   3.4, 0.061, |, 0.0
1602.8, 139.1, | , 25.2, 0.0, 145.6, | ,  5000,  4844,  1000,   984, | , -3.4, -13.7, -0.245, |, 0.0
1603.8, 139.0, | , 25.2, 0.0, 145.9, | ,  5000,  4842,  1000,   967, | , -3.4, -16.3, -0.290, |, 0.0
