Repository: jdhuang-csm/Ru-BCA

## Methods
* (BaO)<sub>x</sub>-(CaO)<sub>y</sub>-(Al<sub>2</sub>O<sub>3</sub>)<sub>1-x-y</sub> (BCA) catalyst supports were synthesized via sol-gel and solid-state methods. 
* Ru/BCA catalysts were prepared via incipient wetness impregnation to achieve 1 wt. % Ru loading.
* Ammonia synthesis rates were measured for Ru/BCA catalysts in a packed-bed reactor at 480-600<sup>o</sup>C, 10 bar, and space velocities up to 1.3 x 10<sup>6</sup> ml g<sub>cat</sub><sup>-1</sup> h<sup>-1</sup>.
* A machine learning (ML) model was employed to improve understanding of the behavior of Ru/BCA catalysts.
* A microkinetic model was developed to describe the best-performing catalyst.

File: data/init_files_Cadigan/B2CA_7-12_dryoven.txt (part 4 of 29)
********** Start test **********
Elapsed time, Pressure, | , LJtemp(C), Inner-Temp, Outer-Temp, | , N2-set, N2-flow, H2-set, H2-flow, | , pH, NH3_ppm, NH3_Prod_rate, |, In222Temp
1213.7, 139.2, | , 25.2, 0.0, 129.9, | ,  5000,  4844,  1000,   981, | , -3.4,   2.5, 0.042, |, 0.0
1214.7, 139.3, | , 25.2, 0.0, 129.4, | ,  5000,  4838,  1000,   981, | , -3.4,   0.4, 0.007, |, 0.0
1215.7, 139.2, | , 25.2, 0.0, 130.2, | ,  5000,  4840,  1000,   977, | , -3.4,  15.8, 0.262, |, 0.0
1216.7, 139.5, | , 25.2, 0.0, 130.5, | ,  5000,  4844,  1000,   980, | , -3.4, -13.7, -0.227, |, 0.0
1217.7, 139.1, | , 25.2, 0.0, 130.6, | ,  5000,  4842,  1000,   978, | , -3.4, -14.6, -0.241, |, 0.0
1218.7, 139.2, | , 25.2, 0.0, 130.7, | ,  5000,  4842,  1000,   962, | , -3.4, -18.4, -0.304, |, 0.0
1219.7, 139.6, | , 25.2, 0.0, 130.1, | ,  5000,  4841,  1000,   991, | , -3.4,  -1.7, -0.029, |, 0.0
1220.7, 139.5, | , 25.2, 0.0, 131.1, | ,  5000,  4837,  1000,   980, | , -3.4,  12.4, 0.205, |, 0.0
1221.7, 139.2, | , 25.2, 0.0, 131.0, | ,  5000,  4839,  1000,   987, | , -3.4, -11.6, -0.192, |, 0.0
1222.7, 139.2, | , 25.2, 0.0, 131.7, | ,  5000,  4843,  1000,   983, | , -3.4, -16.7, -0.277, |, 0.0
1223.8, 139.6, | , 25.2, 0.0, 131.5, | ,  5000,  4841,  1000,   984, | , -3.4, -15.4, -0.256, |, 0.0
1224.8, 139.3, | , 25.2, 0.0, 130.8, | ,  5000,  4842,  1000,   960, | , -3.4,   3.0, 0.049, |, 0.0
1225.8, 139.2, | , 25.2, 0.0, 131.7, | ,  5000,  4839,  1000,   977, | , -3.4,   9.0, 0.148, |, 0.0
1226.8, 139.6, | , 25.2, 0.0, 132.0, | ,  5000,  4843,  1000,   976, | , -3.4, -14.6, -0.241, |, 0.0
1227.8, 139.6, | , 25.3, 0.0, 132.1, | ,  5000,  4848,  1000,   984, | , -3.4, -17.2, -0.284, |, 0.0
1228.8, 139.2, | , 25.3, 0.0, 132.1, | ,  5000,  4841,  1000,   965, | , -3.4, -16.7, -0.276, |, 0.0
1229.8, 139.3, | , 25.3, 0.0, 131.4, | ,  5000,  4846,  1000,   960, | , -3.4,   8.1, 0.134, |, 0.0
1230.8, 139.5, | , 25.3, 0.0, 132.2, | ,  5000,  4840,  1000,   978, | , -3.4,  -7.7, -0.128, |, 0.0
1231.8, 139.2, | , 25.3, 0.0, 132.7, | ,  5000,  4842,  1000,   975, | , -3.4, -16.3, -0.270, |, 0.0
1232.8, 139.2, | , 25.3, 0.0, 132.7, | ,  5000,  4843,  1000,   975, | , -3.4, -16.7, -0.277, |, 0.0
1233.8, 139.2, | , 25.3, 0.0, 132.9, | ,  5000,  4843,  1000,   973, | , -3.4, -15.9, -0.262, |, 0.0
1234.9, 139.6, | , 25.3, 0.0, 132.3, | ,  5000,  4838,  1000,   976, | , -3.4,   3.8, 0.063, |, 0.0
1235.9, 139.2, | , 25.3, 0.0, 133.1, | ,  5000,  4843,  1000,   997, | , -3.4,  18.4, 0.305, |, 0.0
1236.9, 139.2, | , 25.3, 0.0, 133.3, | ,  5000,  4844,  1000,   985, | , -3.4, -15.9, -0.263, |, 0.0
1237.9, 139.8, | , 25.3, 0.0, 129.1, | ,  5000,  4840,  1000,   968, | , -3.4, -15.9, -0.262, |, 0.0
1238.9, 139.5, | , 25.3, 0.0, 134.2, | ,  5000,  4839,  1000,   974, | , -3.4,  -8.2, -0.135, |, 0.0
1239.9, 139.3, | , 25.3, 0.0, 132.4, | ,  5000,  4841,  1000,   972, | , -3.4, -14.2, -0.234, |, 0.0
1240.9, 139.2, | , 25.3, 0.0, 134.2, | ,  5000,  4845,  1000,   982, | , -3.4,  -9.4, -0.157, |, 0.0
1241.9, 139.5, | , 25.3, 0.0, 134.5, | ,  5000,  4838,  1000,   967, | , -3.4, -14.2, -0.234, |, 0.0
1242.9, 140.6, | , 25.3, 0.0, 126.8, | ,  5000,  4839,  1000,   978, | , -3.4,   4.7, 0.078, |, 0.0
1243.9, 139.2, | , 25.3, 0.0, 134.1, | ,  5000,  4839,  1000,   975, | , -3.4,  15.4, 0.255, |, 0.0
1244.9, 139.4, | , 25.3, 0.0, 133.5, | ,  5000,  4839,  1000,   982, | , -3.4, -13.7, -0.227, |, 0.0
1246.0, 139.5, | , 25.3, 0.0, 134.9, | ,  5000,  4837,  1000,   971, | , -3.4, -16.7, -0.276, |, 0.0
1247.0, 139.3, | , 25.3, 0.0, 134.6, | ,  5000,  4844,  1000,   978, | , -3.4,  15.4, 0.255, |, 0.0
1248.0, 139.7, | , 25.3, 0.0, 131.2, | ,  5000,  4844,  1000,   971, | , -3.4, -12.9, -0.213, |, 0.0
1249.0, 139.1, | , 25.3, 0.0, 135.3, | ,  5000,  4843,  1000,   986, | , -3.4,  -2.6, -0.043, |, 0.0
1250.0, 139.6, | , 25.3, 0.0, 134.8, | ,  5000,  4844,  1000,   958, | , -3.4,   4.3, 0.070, |, 0.0
1251.0, 139.2, | , 25.3, 0.0, 135.5, | ,  5000,  4844,  1000,   969, | , -3.4,  15.4, 0.254, |, 0.0
1252.0, 139.2, | , 25.3, 0.0, 135.6, | ,  5000,  4844,  1000,   989, | , -3.4,  16.7, 0.277, |, 0.0
1253.0, 139.6, | , 25.3, 0.0, 135.7, | ,  5000,  4838,  1000,   970, | , -3.4, -10.7, -0.177, |, 0.0
1254.0, 139.2, | , 25.3, 0.0, 136.1, | ,  5000,  4840,  1000,   973, | , -3.4, -13.7, -0.227, |, 0.0
1255.1, 139.3, | , 25.3, 0.0, 135.5, | ,  5000,  4843,  1000,   993, | , -3.4,  16.7, 0.277, |, 0.0
1256.1, 139.6, | , 25.3, 0.0, 136.8, | ,  5000,  4843,  1000,   989, | , -3.4,  -1.3, -0.022, |, 0.0
1257.1, 139.2, | , 25.3, 0.0, 136.3, | ,  5000,  4841,  1000,   970, | , -3.4, -15.0, -0.248, |, 0.0
1258.1, 139.2, | , 25.3, 0.0, 136.5, | ,  5000,  4836,  1000,   981, | , -3.4, -18.0, -0.298, |, 0.0
1259.1, 139.2, | , 25.3, 0.0, 136.7, | ,  5000,  4839,  1000,   972, | , -3.4, -17.2, -0.283, |, 0.0
1260.1, 139.9, | , 25.3, 0.0, 135.6, | ,  5000,  4846,  1000,   978, | , -3.4,  18.0, 0.297, |, 0.0
1261.1, 139.2, | , 25.3, 0.0, 136.9, | ,  5000,  4843,  1000,   963, | , -3.4,   5.1, 0.084, |, 0.0
1262.1, 139.2, | , 25.3, 0.0, 137.3, | ,  5000,  4843,  1000,   972, | , -3.4,   9.4, 0.155, |, 0.0
1263.1, 139.2, | , 25.3, 0.0, 137.5, | ,  5000,  4843,  1000,   995, | , -3.4,  -8.6, -0.143, |, 0.0
1264.1, 139.6, | , 25.3, 0.0, 137.6, | ,  5000,  4843,  1000,   966, | , -3.4, -14.2, -0.234, |, 0.0
1265.1, 139.5, | , 25.3, 0.0, 136.7, | ,  5000,  4841,  1000,   963, | , -3.4,  -5.2, -0.085, |, 0.0
1266.1, 139.2, | , 25.3, 0.0, 137.4, | ,  5000,  4839,  1000,   968, | , -3.4, -12.9, -0.213, |, 0.0
1267.2, 139.6, | , 25.3, 0.0, 138.2, | ,  5000,  4841,  1000,   975, | , -3.4,   1.7, 0.028, |, 0.0
1268.2, 139.5, | , 25.3, 0.0, 138.4, | ,  5000,  4838,  1000,   976, | , -3.4, -13.7, -0.227, |, 0.0
1269.2, 139.2, | , 25.3, 0.0, 138.3, | ,  5000,  4841,  1000,   975, | , -3.4, -12.9, -0.213, |, 0.0
1270.2, 139.3, | , 25.3, 0.0, 137.3, | ,  5000,  4845,  1000,   973, | , -3.4, -12.4, -0.206, |, 0.0
1271.2, 139.6, | , 25.3, 0.0, 138.7, | ,  5000,  4841,  1000,   989, | , -3.4,   3.8, 0.063, |, 0.0
1272.2, 139.2, | , 25.3, 0.0, 139.2, | ,  5000,  4839,  1000,   971, | , -3.4,   0.8, 0.014, |, 0.0
1273.2, 139.2, | , 25.3, 0.0, 138.7, | ,  5000,  4837,  1000,   981, | , -3.4,  -1.7, -0.029, |, 0.0
1274.2, 139.5, | , 25.3, 0.0, 139.0, | ,  5000,  4843,  1000,   961, | , -3.4,   9.8, 0.162, |, 0.0
1275.2, 139.7, | , 25.3, 0.0, 138.5, | ,  5000,  4841,  1000,   973, | , -3.4,  -7.7, -0.128, |, 0.0
1276.2, 139.3, | , 25.3, 0.0, 139.1, | ,  5000,  4844,  1000,   980, | , -3.4,  -5.2, -0.086, |, 0.0
1277.3, 139.2, | , 25.3, 0.0, 139.1, | ,  5000,  4847,  1000,   984, | , -3.4, -11.6, -0.192, |, 0.0
1278.3, 139.2, | , 25.3, 0.0, 139.2, | ,  5000,  4842,  1000,   963, | , -3.4, -17.2, -0.283, |, 0.0
1279.3, 139.5, | , 25.3, 0.0, 139.7, | ,  5000,  4845,  1000,   973, | , -3.4, -13.7, -0.227, |, 0.0
1280.3, 139.3, | , 25.3, 0.0, 138.8, | ,  5000,  4848,  1000,   978, | , -3.4, -15.0, -0.249, |, 0.0
1281.3, 139.3, | , 25.3, 0.0, 139.9, | ,  5000,  4838,  1000,   982, | , -3.4, -15.4, -0.256, |, 0.0
1282.3, 139.5, | , 25.3, 0.0, 140.7, | ,  5000,  4845,  1000,   970, | , -3.4, -15.0, -0.248, |, 0.0
1283.3, 139.2, | , 25.3, 0.0, 140.2, | ,  5000,  4845,  1000,   993, | , -3.4,   1.7, 0.028, |, 0.0
1284.3, 139.2, | , 25.3, 0.0, 140.3, | ,  5000,  4838,  1000,   971, | , -3.4, -15.9, -0.262, |, 0.0
1285.3, 139.6, | , 25.3, 0.0, 140.9, | ,  5000,  4842,  1000,   972, | , -3.4, -17.2, -0.284, |, 0.0
1286.3, 139.5, | , 25.3, 0.0, 141.3, | ,  5000,  4845,  1000,   965, | , -3.4, -11.6, -0.191, |, 0.0
1287.4, 139.2, | , 25.3, 0.0, 141.1, | ,  5000,  4842,  1000,   979, | , -3.4, -17.2, -0.284, |, 0.0
1288.4, 139.2, | , 25.3, 0.0, 141.3, | ,  5000,  4839,  1000,   986, | , -3.4, -13.3, -0.220, |, 0.0
1289.4, 139.5, | , 25.3, 0.0, 141.7, | ,  5000,  4843,  1000,   977, | , -3.4,   3.8, 0.063, |, 0.0
1290.4, 139.3, | , 25.3, 0.0, 141.1, | ,  5000,  4840,  1000,   968, | , -3.4, -15.9, -0.262, |, 0.0
1291.4, 139.3, | , 25.3, 0.0, 142.1, | ,  5000,  4839,  1000,   984, | , -3.4, -16.3, -0.270, |, 0.0
1292.4, 139.2, | , 25.3, 0.0, 142.0, | ,  5000,  4838,  1000,   981, | , -3.4, -13.7, -0.227, |, 0.0
1293.4, 139.6, | , 25.3, 0.0, 142.0, | ,  5000,  4845,  1000,   970, | , -3.4,   4.7, 0.077, |, 0.0
1294.4, 139.2, | , 25.3, 0.0, 142.2, | ,  5000,  4840,  1000,   954, | , -3.4,  -4.7, -0.078, |, 0.0
1295.4, 139.3, | , 25.3, 0.0, 141.6, | ,  5000,  4843,  1000,   986, | , -3.4,  15.0, 0.248, |, 0.0
1296.4, 139.5, | , 25.3, 0.0, 142.6, | ,  5000,  4837,  1000,   981, | , -3.4,  16.7, 0.276, |, 0.0
1297.5, 139.2, | , 25.3, 0.0, 143.0, | ,  5000,  4840,  1000,   978, | , -3.4, -17.6, -0.291, |, 0.0
1298.5, 139.1, | , 25.3, 0.0, 142.6, | ,  5000,  4839,  1000,   971, | , -3.4,  13.3, 0.219, |, 0.0
1299.5, 139.5, | , 25.3, 0.0, 143.4, | ,  5000,  4838,  1000,   966, | , -3.4,  -8.6, -0.142, |, 0.0
1300.5, 139.6, | , 25.3, 0.0, 142.8, | ,  5000,  4841,  1000,   970, | , -3.4, -15.0, -0.248, |, 0.0
1301.5, 139.2, | , 25.3, 0.0, 143.4, | ,  5000,  4843,  1000,   972, | , -3.4,  -3.9, -0.064, |, 0.0
1302.5, 139.2, | , 25.3, 0.0, 143.5, | ,  5000,  4838,  1000,   963, | , -3.4,  -0.0, -0.000, |, 0.0
1303.5, 139.5, | , 25.3, 0.0, 143.9, | ,  5000,  4838,  1000,   975, | , -3.4,  -8.6, -0.142, |, 0.0
1304.5, 140.1, | , 25.3, 0.0, 139.3, | ,  5000,  4840,  1000,   974, | , -3.4,  -6.9, -0.114, |, 0.0
1305.5, 139.4, | , 25.3, 0.0, 143.2, | ,  5000,  4839,  1000,   975, | , -3.4,  -8.2, -0.135, |, 0.0
1306.5, 139.2, | , 25.3, 0.0, 144.1, | ,  5000,  4843,  1000,   969, | , -3.4,  -9.4, -0.156, |, 0.0
1307.5, 139.5, | , 25.3, 0.0, 144.6, | ,  5000,  4844,  1000,   986, | , -3.4,   0.4, 0.007, |, 0.0
1308.6, 139.2, | , 25.3, 0.0, 144.2, | ,  5000,  4843,  1000,   965, | , -3.4,  -3.5, -0.057, |, 0.0
1309.6, 139.9, | , 25.3, 0.0, 139.7, | ,  5000,  4839,  1000,   978, | , -3.4, -10.3, -0.170, |, 0.0
1310.6, 139.7, | , 25.3, 0.0, 144.3, | ,  5000,  4839,  1000,   987, | , -3.4,  19.7, 0.326, |, 0.0
1311.6, 139.6, | , 25.3, 0.0, 145.3, | ,  5000,  4842,  1000,   986, | , -3.4,  -6.0, -0.100, |, 0.0
1312.6, 139.1, | , 25.3, 0.0, 145.0, | ,  5000,  4841,  1000,   976, | , -3.4,  10.7, 0.177, |, 0.0
1313.6, 139.1, | , 25.3, 0.0, 145.1, | ,  5000,  4842,  1000,   958, | , -3.4,  14.5, 0.240, |, 0.0
1314.6, 139.6, | , 25.3, 0.0, 144.8, | ,  5000,  4839,  1000,   974, | , -3.4,   0.8, 0.014, |, 0.0
1315.6, 139.3, | , 25.3, 0.0, 144.7, | ,  5000,  4846,  1000,   985, | , -3.4,  -9.9, -0.164, |, 0.0
1316.6, 139.2, | , 25.3, 0.0, 145.5, | ,  5000,  4845,  1000,   982, | , -3.4,  -3.0, -0.050, |, 0.0
1317.6, 139.2, | , 25.3, 0.0, 145.5, | ,  5000,  4839,  1000,   958, | , -3.4,  -9.0, -0.149, |, 0.0
1318.6, 139.5, | , 25.3, 0.0, 146.0, | ,  5000,  4842,  1000,   977, | , -3.4,  20.1, 0.333, |, 0.0
1319.7, 139.2, | , 25.3, 0.0, 146.0, | ,  5000,  4844,  1000,   981, | , -3.4,  -4.7, -0.078, |, 0.0
1320.7, 139.3, | , 25.3, 0.0, 145.3, | ,  5000,  4842,  1000,   981, | , -3.4,  25.3, 0.418, |, 0.0
1321.7, 139.2, | , 25.3, 0.0, 146.1, | ,  5000,  4845,  1000,   990, | , -3.4,  12.0, 0.199, |, 0.0
1322.7, 139.6, | , 25.3, 0.0, 146.6, | ,  5000,  4842,  1000,   987, | , -3.4,  27.4, 0.454, |, 0.0
1323.7, 139.2, | , 25.3, 0.0, 146.5, | ,  5000,  4839,  1000,   989, | , -3.4,  -0.5, -0.007, |, 0.0
1324.7, 139.2, | , 25.3, 0.0, 146.5, | ,  5000,  4836,  1000,   961, | , -3.4,   1.3, 0.021, |, 0.0
1325.7, 139.7, | , 25.3, 0.0, 146.3, | ,  5000,  4841,  1000,   968, | , -3.4,  -0.5, -0.007, |, 0.0
1326.7, 139.5, | , 25.3, 0.0, 147.1, | ,  5000,  4839,  1000,   981, | , -3.4,  -1.7, -0.029, |, 0.0
1327.7, 139.2, | , 25.3, 0.0, 147.2, | ,  5000,  4836,  1000,   970, | , -3.4,  -8.2, -0.135, |, 0.0
1328.7, 139.6, | , 25.3, 0.0, 147.4, | ,  5000,  4840,  1000,   967, | , -3.4,  15.4, 0.254, |, 0.0
1329.8, 139.6, | , 25.3, 0.0, 147.4, | ,  5000,  4843,  1000,   986, | , -3.4,  10.3, 0.170, |, 0.0
1330.8, 139.3, | , 25.3, 0.0, 147.0, | ,  5000,  4844,  1000,   970, | , -3.4,  -1.7, -0.029, |, 0.0
1331.8, 139.2, | , 25.3, 0.0, 147.8, | ,  5000,  4838,  1000,   965, | , -3.4,  -1.7, -0.029, |, 0.0
1332.8, 139.2, | , 25.3, 0.0, 147.7, | ,  5000,  4842,  1000,   990, | , -3.4,  -0.9, -0.015, |, 0.0
1333.8, 139.5, | , 25.3, 0.0, 148.4, | ,  5000,  4839,  1000,   988, | , -3.4,   1.3, 0.021, |, 0.0
1334.8, 139.3, | , 25.3, 0.0, 147.7, | ,  5000,  4841,  1000,   969, | , -3.4,  28.3, 0.467, |, 0.0
1335.8, 139.4, | , 25.3, 0.0, 147.6, | ,  5000,  4845,  1000,   988, | , -3.4,  -1.7, -0.029, |, 0.0
1336.8, 139.5, | , 25.3, 0.0, 148.9, | ,  5000,  4842,  1000,   969, | , -3.4,  -0.9, -0.015, |, 0.0
1337.8, 139.1, | , 25.3, 0.0, 148.7, | ,  5000,  4841,  1000,   957, | , -3.4,  -0.0, -0.000, |, 0.0
1338.9, 139.1, | , 25.4, 0.0, 149.3, | ,  5000,  4843,  1000,   979, | , -3.4,   6.4, 0.106, |, 0.0
1339.9, 139.1, | , 25.4, 0.0, 149.0, | ,  5000,  4841,  1000,   990, | , -3.4,   2.1, 0.035, |, 0.0
1340.9, 139.3, | , 25.4, 0.0, 148.7, | ,  5000,  4837,  1000,   986, | , -3.4,  30.8, 0.510, |, 0.0
1341.9, 139.2, | , 25.4, 0.0, 149.1, | ,  5000,  4844,  1000,   977, | , -3.4,  11.5, 0.191, |, 0.0
1342.9, 139.6, | , 25.4, 0.0, 149.7, | ,  5000,  4841,  1000,   968, | , -3.4,  12.0, 0.198, |, 0.0
1343.9, 139.5, | , 25.4, 0.0, 149.4, | ,  5000,  4839,  1000,   981, | , -3.4,   3.8, 0.063, |, 0.0
1344.9, 139.1, | , 25.4, 0.0, 149.6, | ,  5000,  4841,  1000,   974, | , -3.4,   0.4, 0.007, |, 0.0
1345.9, 139.3, | , 25.4, 0.0, 149.0, | ,  5000,  4841,  1000,   967, | , -3.4,  -0.5, -0.007, |, 0.0
1346.9, 139.6, | , 25.4, 0.0, 150.3, | ,  5000,  4840,  1000,   990, | , -3.4,  -2.2, -0.036, |, 0.0
1347.9, 139.2, | , 25.4, 0.0, 149.9, | ,  5000,  4839,  1000,   986, | , -3.4,  24.0, 0.397, |, 0.0
1349.0, 139.2, | , 25.4, 0.0, 150.3, | ,  5000,  4838,  1000,   980, | , -3.4,  24.4, 0.403, |, 0.0
1350.0, 139.2, | , 25.4, 0.0, 150.5, | ,  5000,  4844,  1000,   958, | , -3.4,   7.7, 0.127, |, 0.0
1351.0, 139.6, | , 25.4, 0.0, 150.3, | ,  5000,  4841,  1000,   983, | , -3.4,  -0.5, -0.007, |, 0.0
1352.0, 139.2, | , 25.4, 0.0, 150.9, | ,  5000,  4841,  1000,   973, | , -3.4,   0.8, 0.014, |, 0.0
1353.0, 139.2, | , 25.4, 0.0, 151.0, | ,  5000,  4839,  1000,   975, | , -3.4,  -5.2, -0.085, |, 0.0
1354.0, 139.5, | , 25.4, 0.0, 150.9, | ,  5000,  4843,  1000,   975, | , -3.4, -12.4, -0.206, |, 0.0
1355.0, 139.6, | , 25.4, 0.0, 151.7, | ,  5000,  4842,  1000,   963, | , -3.4,  -5.2, -0.085, |, 0.0
1356.0, 139.4, | , 25.4, 0.0, 150.4, | ,  5000,  4842,  1000,   990, | , -3.4, -12.0, -0.199, |, 0.0
1357.0, 139.2, | , 25.4, 0.0, 151.7, | ,  5000,  4845,  1000,   978, | , -3.4, -16.3, -0.270, |, 0.0
1358.0, 139.6, | , 25.4, 0.0, 151.9, | ,  5000,  4838,  1000,   980, | , -3.4, -14.2, -0.234, |, 0.0
1359.0, 139.5, | , 25.4, 0.0, 152.4, | ,  5000,  4838,  1000,   962, | , -3.4,  18.0, 0.296, |, 0.0
1360.1, 139.2, | , 25.4, 0.0, 152.3, | ,  5000,  4838,  1000,   979, | , -3.4,   6.8, 0.113, |, 0.0
1361.1, 139.6, | , 25.4, 0.0, 152.0, | ,  5000,  4841,  1000,   968, | , -3.4,   4.7, 0.077, |, 0.0
1362.1, 139.5, | , 25.4, 0.0, 152.7, | ,  5000,  4839,  1000,   985, | , -3.4, -11.6, -0.192, |, 0.0
1363.1, 139.2, | , 25.4, 0.0, 152.3, | ,  5000,  4840,  1000,   982, | , -3.4,  18.0, 0.297, |, 0.0
1364.1, 139.2, | , 25.4, 0.0, 152.8, | ,  5000,  4837,  1000,   987, | , -3.4,  -3.0, -0.050, |, 0.0
1365.1, 139.6, | , 25.4, 0.0, 153.0, | ,  5000,  4848,  1000,   967, | , -3.4, -14.6, -0.241, |, 0.0
1366.1, 139.4, | , 25.4, 0.0, 152.4, | ,  5000,  4838,  1000,   972, | , -3.4,  13.7, 0.226, |, 0.0
1367.1, 139.2, | , 25.4, 0.0, 152.6, | ,  5000,  4839,  1000,   969, | , -3.4, -13.3, -0.220, |, 0.0
1368.1, 139.2, | , 25.4, 0.0, 153.7, | ,  5000,  4843,  1000,   972, | , -3.4,  14.1, 0.233, |, 0.0
1369.1, 139.5, | , 25.4, 0.0, 153.3, | ,  5000,  4839,  1000,   982, | , -3.4, -13.7, -0.227, |, 0.0
1370.2, 139.2, | , 25.4, 0.0, 153.6, | ,  5000,  4837,  1000,   987, | , -3.4, -16.7, -0.277, |, 0.0
1371.2, 140.3, | , 25.4, 0.0, 144.3, | ,  5000,  4841,  1000,   976, | , -3.4, -13.7, -0.227, |, 0.0
1372.2, 139.3, | , 25.4, 0.0, 153.3, | ,  5000,  4842,  1000,   967, | , -3.4, -14.2, -0.234, |, 0.0
1373.2, 139.6, | , 25.4, 0.0, 154.2, | ,  5000,  4847,  1000,   989, | , -3.4,  10.3, 0.170, |, 0.0
1374.2, 139.9, | , 25.4, 0.0, 153.0, | ,  5000,  4836,  1000,   974, | , -3.4, -14.6, -0.241, |, 0.0
1375.2, 139.2, | , 25.4, 0.0, 154.2, | ,  5000,  4840,  1000,   982, | , -3.4,  -2.2, -0.036, |, 0.0
1376.2, 140.3, | , 25.4, 0.0, 149.0, | ,  5000,  4837,  1000,   990, | , -3.4, -11.2, -0.185, |, 0.0
1377.2, 139.2, | , 25.4, 0.0, 154.8, | ,  5000,  4842,  1000,   978, | , -3.4,   3.8, 0.063, |, 0.0
1378.2, 139.2, | , 25.4, 0.0, 154.9, | ,  5000,  4840,  1000,   986, | , -3.4, -13.3, -0.220, |, 0.0
1379.2, 139.5, | , 25.4, 0.0, 155.2, | ,  5000,  4839,  1000,   962, | , -3.4,  14.1, 0.233, |, 0.0
1380.3, 139.5, | , 25.4, 0.0, 155.2, | ,  5000,  4841,  1000,   971, | , -3.4,  -6.9, -0.114, |, 0.0
1381.3, 139.3, | , 25.4, 0.0, 154.6, | ,  5000,  4842,  1000,   967, | , -3.4, -15.4, -0.255, |, 0.0
1382.3, 139.2, | , 25.4, 0.0, 155.6, | ,  5000,  4842,  1000,   978, | , -3.4, -17.2, -0.284, |, 0.0
1383.3, 139.5, | , 25.4, 0.0, 156.1, | ,  5000,  4842,  1000,   985, | , -3.4, -13.3, -0.220, |, 0.0
1384.3, 139.6, | , 25.4, 0.0, 155.9, | ,  5000,  4845,  1000,   970, | , -3.4, -15.4, -0.255, |, 0.0
1385.3, 139.3, | , 25.4, 0.0, 155.9, | ,  5000,  4838,  1000,   975, | , -3.4, -14.2, -0.234, |, 0.0
1386.3, 139.7, | , 25.4, 0.0, 155.1, | ,  5000,  4839,  1000,   986, | , -3.4, -10.3, -0.171, |, 0.0
1387.3, 139.2, | , 25.4, 0.0, 155.9, | ,  5000,  4841,  1000,   975, | , -3.4, -16.7, -0.277, |, 0.0
1388.3, 139.2, | , 25.4, 0.0, 156.1, | ,  5000,  4840,  1000,   971, | , -3.4,   8.1, 0.134, |, 0.0
1389.3, 139.2, | , 25.4, 0.0, 156.5, | ,  5000,  4840,  1000,   980, | , -3.4,   2.5, 0.042, |, 0.0
1390.4, 139.5, | , 25.4, 0.0, 157.0, | ,  5000,  4839,  1000,   969, | , -3.4,  -8.6, -0.142, |, 0.0
1391.4, 139.3, | , 25.4, 0.0, 156.4, | ,  5000,  4841,  1000,   986, | , -3.4,  11.5, 0.191, |, 0.0
1392.4, 139.2, | , 25.4, 0.0, 156.8, | ,  5000,  4842,  1000,   979, | , -3.4, -12.9, -0.213, |, 0.0
1393.4, 139.1, | , 25.4, 0.0, 157.2, | ,  5000,  4839,  1000,   979, | , -3.4,  14.1, 0.233, |, 0.0
1394.4, 139.5, | , 25.4, 0.0, 157.6, | ,  5000,  4841,  1000,   960, | , -3.4, -16.7, -0.276, |, 0.0
1395.4, 139.2, | , 25.4, 0.0, 156.9, | ,  5000,  4839,  1000,   978, | , -3.4, -14.2, -0.234, |, 0.0
1396.4, 139.4, | , 25.4, 0.0, 156.8, | ,  5000,  4843,  1000,   990, | , -3.4,   3.8, 0.064, |, 0.0
1397.4, 139.5, | , 25.4, 0.0, 157.7, | ,  5000,  4841,  1000,   990, | , -3.4,   2.5, 0.042, |, 0.0
1398.4, 139.6, | , 25.4, 0.0, 157.9, | ,  5000,  4840,  1000,   983, | , -3.4,  -9.0, -0.149, |, 0.0
1399.4, 139.3, | , 25.4, 0.0, 158.3, | ,  5000,  4842,  1000,   978, | , -3.4, -18.0, -0.298, |, 0.0
1400.4, 139.4, | , 25.4, 0.0, 157.3, | ,  5000,  4839,  1000,   973, | , -3.4, -14.2, -0.234, |, 0.0
1401.5, 139.7, | , 25.4, 0.0, 157.3, | ,  5000,  4840,  1000,   985, | , -3.4, -16.7, -0.277, |, 0.0
1402.5, 139.2, | , 25.4, 0.0, 158.4, | ,  5000,  4844,  1000,   975, | , -3.4, -15.0, -0.248, |, 0.0
1403.5, 139.2, | , 25.4, 0.0, 158.8, | ,  5000,  4844,  1000,   981, | , -3.4, -16.7, -0.277, |, 0.0
1404.5, 139.2, | , 25.4, 0.0, 158.8, | ,  5000,  4840,  1000,   980, | , -3.4,   9.8, 0.163, |, 0.0
1405.5, 139.6, | , 25.4, 0.0, 157.9, | ,  5000,  4840,  1000,   977, | , -3.4,   0.4, 0.007, |, 0.0
1406.5, 139.4, | , 25.4, 0.0, 158.6, | ,  5000,  4846,  1000,   967, | , -3.4, -10.7, -0.177, |, 0.0
1407.5, 139.2, | , 25.4, 0.0, 158.5, | ,  5000,  4837,  1000,   986, | , -3.4,  -5.2, -0.085, |, 0.0
1408.5, 139.3, | , 25.4, 0.0, 159.2, | ,  5000,  4844,  1000,   970, | , -3.4, -15.0, -0.248, |, 0.0
1409.5, 139.5, | , 25.4, 0.0, 159.6, | ,  5000,  4840,  1000,   986, | , -3.4, -12.4, -0.206, |, 0.0
1410.5, 139.2, | , 25.4, 0.0, 159.7, | ,  5000,  4840,  1000,   977, | , -3.4,  -1.3, -0.022, |, 0.0
1411.6, 139.7, | , 25.4, 0.0, 159.4, | ,  5000,  4838,  1000,   965, | , -3.4, -17.6, -0.290, |, 0.0
1412.6, 139.6, | , 25.4, 0.0, 160.0, | ,  5000,  4842,  1000,   967, | , -3.4, -14.2, -0.234, |, 0.0
1413.6, 139.2, | , 25.4, 0.0, 160.1, | ,  5000,  4839,  1000,   986, | , -3.4,   0.8, 0.014, |, 0.0
1414.6, 139.2, | , 25.4, 0.0, 160.0, | ,  5000,  4840,  1000,   976, | , -3.4,  -9.4, -0.156, |, 0.0
1415.6, 139.5, | , 25.4, 0.0, 160.9, | ,  5000,  4844,  1000,   975, | , -3.4, -11.2, -0.185, |, 0.0
1416.6, 139.3, | , 25.4, 0.0, 160.0, | ,  5000,  4839,  1000,   967, | , -3.4,  -7.7, -0.128, |, 0.0
1417.6, 139.2, | , 25.4, 0.0, 160.5, | ,  5000,  4839,  1000,   965, | , -3.4,  16.3, 0.268, |, 0.0
1418.6, 139.2, | , 25.4, 0.0, 161.0, | ,  5000,  4842,  1000,   986, | , -3.4,  -3.0, -0.050, |, 0.0
1419.6, 139.5, | , 25.4, 0.0, 161.3, | ,  5000,  4844,  1000,   979, | , -3.4, -15.0, -0.249, |, 0.0
1420.6, 139.2, | , 25.4, 0.0, 161.3, | ,  5000,  4845,  1000,   988, | , -3.4, -16.7, -0.277, |, 0.0
1421.7, 139.3, | , 25.4, 0.0, 160.6, | ,  5000,  4838,  1000,   965, | , -3.4, -12.0, -0.198, |, 0.0
1422.7, 139.6, | , 25.4, 0.0, 161.0, | ,  5000,  4842,  1000,   986, | , -3.4, -11.2, -0.185, |, 0.0
1423.7, 139.5, | , 25.4, 0.0, 161.9, | ,  5000,  4842,  1000,   971, | , -3.4, -13.7, -0.227, |, 0.0
1424.7, 139.2, | , 25.4, 0.0, 162.0, | ,  5000,  4842,  1000,   970, | , -3.4,   5.5, 0.092, |, 0.0
1425.7, 139.2, | , 25.4, 0.0, 162.1, | ,  5000,  4844,  1000,   984, | , -3.4, -13.3, -0.220, |, 0.0
1426.7, 139.6, | , 25.4, 0.0, 161.0, | ,  5000,  4840,  1000,   969, | , -3.4,  -2.6, -0.043, |, 0.0
1427.7, 140.3, | , 25.4, 0.0, 154.6, | ,  5000,  4838,  1000,   975, | , -3.4,   5.1, 0.085, |, 0.0
1428.7, 139.2, | , 25.4, 0.0, 162.4, | ,  5000,  4839,  1000,   975, | , -3.4,  -6.0, -0.100, |, 0.0
1429.7, 139.2, | , 25.4, 0.0, 162.5, | ,  5000,  4837,  1000,   972, | , -3.4, -16.3, -0.269, |, 0.0
1430.7, 139.6, | , 25.4, 0.0, 163.0, | ,  5000,  4842,  1000,   988, | , -3.4, -13.7, -0.228, |, 0.0
1431.7, 139.3, | , 25.4, 0.0, 162.3, | ,  5000,  4841,  1000,   965, | , -3.4,   3.4, 0.056, |, 0.0
1432.8, 139.8, | , 25.4, 0.0, 158.3, | ,  5000,  4842,  1000,   961, | , -3.4, -13.3, -0.219, |, 0.0
1433.8, 139.5, | , 25.4, 0.0, 163.5, | ,  5000,  4840,  1000,   972, | , -3.4,  17.5, 0.290, |, 0.0
1434.8, 139.5, | , 25.4, 0.0, 163.7, | ,  5000,  4845,  1000,   984, | , -3.4, -16.7, -0.277, |, 0.0
1435.8, 139.3, | , 25.4, 0.0, 163.5, | ,  5000,  4842,  1000,   982, | , -3.4, -14.2, -0.234, |, 0.0
1436.8, 139.8, | , 25.4, 0.0, 163.7, | ,  5000,  4845,  1000,   968, | , -3.4, -17.6, -0.291, |, 0.0
1437.8, 139.2, | , 25.4, 0.0, 163.8, | ,  5000,  4842,  1000,   978, | , -3.4, -17.6, -0.291, |, 0.0
1438.8, 139.2, | , 25.4, 0.0, 164.0, | ,  5000,  4842,  1000,   972, | , -3.4, -14.2, -0.234, |, 0.0
1439.8, 139.2, | , 25.4, 0.0, 164.2, | ,  5000,  4844,  1000,   984, | , -3.4, -13.7, -0.227, |, 0.0
1440.8, 139.7, | , 25.4, 0.0, 163.7, | ,  5000,  4845,  1000,   990, | , -3.4, -13.3, -0.221, |, 0.0
1441.9, 139.3, | , 25.4, 0.0, 163.4, | ,  5000,  4842,  1000,   984, | , -3.4, -17.2, -0.284, |, 0.0
1442.9, 139.2, | , 25.4, 0.0, 164.7, | ,  5000,  4842,  1000,   967, | , -3.4, -15.4, -0.255, |, 0.0
1443.9, 139.2, | , 25.4, 0.0, 164.7, | ,  5000,  4841,  1000,   978, | , -3.4, -16.7, -0.277, |, 0.0
1444.9, 139.6, | , 25.5, 0.0, 165.4, | ,  5000,  4841,  1000,   986, | , -3.4, -11.6, -0.192, |, 0.0
1445.9, 139.2, | , 25.4, 0.0, 164.4, | ,  5000,  4844,  1000,   963, | , -3.4, -10.3, -0.170, |, 0.0
1446.9, 139.3, | , 25.4, 0.0, 164.1, | ,  5000,  4839,  1000,   968, | , -3.4, -14.6, -0.241, |, 0.0
1447.9, 139.6, | , 25.4, 0.0, 165.3, | ,  5000,  4843,  1000,   991, | , -3.4, -16.7, -0.277, |, 0.0
1448.9, 139.6, | , 25.4, 0.0, 165.9, | ,  5000,  4841,  1000,   973, | , -3.4, -12.4, -0.206, |, 0.0
1449.9, 139.2, | , 25.4, 0.0, 165.6, | ,  5000,  4840,  1000,   980, | , -3.4,  18.8, 0.311, |, 0.0
1450.9, 139.3, | , 25.5, 0.0, 165.7, | ,  5000,  4839,  1000,   974, | , -3.4,  -3.9, -0.064, |, 0.0
1451.9, 139.6, | , 25.5, 0.0, 165.8, | ,  5000,  4841,  1000,   981, | , -3.4, -14.2, -0.234, |, 0.0
1453.0, 139.2, | , 25.5, 0.0, 166.6, | ,  5000,  4845,  1000,   957, | , -3.4, -12.4, -0.205, |, 0.0
1454.0, 139.2, | , 25.5, 0.0, 166.3, | ,  5000,  4842,  1000,   967, | , -3.4,  -6.5, -0.107, |, 0.0
1455.0, 139.5, | , 25.5, 0.0, 166.9, | ,  5000,  4839,  1000,   966, | , -3.4, -13.3, -0.220, |, 0.0
1456.0, 139.5, | , 25.5, 0.0, 166.9, | ,  5000,  4841,  1000,   976, | , -3.4,  16.3, 0.269, |, 0.0
1457.0, 139.2, | , 25.5, 0.0, 165.9, | ,  5000,  4840,  1000,   962, | , -3.4,  -4.3, -0.071, |, 0.0
1458.0, 139.2, | , 25.5, 0.0, 166.8, | ,  5000,  4839,  1000,   971, | , -3.4,   6.4, 0.106, |, 0.0
1459.0, 139.5, | , 25.5, 0.0, 167.4, | ,  5000,  4839,  1000,   977, | , -3.4,   3.8, 0.063, |, 0.0
1460.0, 139.2, | , 25.5, 0.0, 167.1, | ,  5000,  4844,  1000,   967, | , -3.4, -13.7, -0.227, |, 0.0
1461.0, 139.1, | , 25.5, 0.0, 167.4, | ,  5000,  4840,  1000,   979, | , -3.4,  20.1, 0.333, |, 0.0
1462.1, 139.7, | , 25.5, 0.0, 167.2, | ,  5000,  4838,  1000,   982, | , -3.4, -15.9, -0.263, |, 0.0
1463.1, 139.6, | , 25.5, 0.0, 168.0, | ,  5000,  4842,  1000,   971, | , -3.4, -15.4, -0.255, |, 0.0
1464.1, 139.2, | , 25.5, 0.0, 168.0, | ,  5000,  4841,  1000,   983, | , -3.4, -13.7, -0.227, |, 0.0
1465.1, 139.2, | , 25.5, 0.0, 168.2, | ,  5000,  4845,  1000,   967, | , -3.4, -13.7, -0.227, |, 0.0
1466.1, 139.6, | , 25.5, 0.0, 168.2, | ,  5000,  4844,  1000,   982, | , -3.4,  -3.5, -0.057, |, 0.0
1467.1, 139.3, | , 25.5, 0.0, 167.5, | ,  5000,  4844,  1000,   981, | , -3.4, -17.2, -0.284, |, 0.0
1468.1, 139.1, | , 25.5, 0.0, 167.8, | ,  5000,  4838,  1000,   979, | , -3.4, -13.3, -0.220, |, 0.0
1469.1, 139.2, | , 25.5, 0.0, 169.2, | ,  5000,  4840,  1000,   971, | , -3.4, -15.4, -0.255, |, 0.0
1470.1, 139.5, | , 25.5, 0.0, 169.0, | ,  5000,  4837,  1000,   990, | , -3.4, -15.9, -0.263, |, 0.0
1471.1, 139.3, | , 25.5, 0.0, 169.4, | ,  5000,  4846,  1000,   973, | , -3.4, -16.7, -0.277, |, 0.0
1472.1, 139.3, | , 25.5, 0.0, 167.9, | ,  5000,  4841,  1000,   978, | , -3.4,   1.3, 0.021, |, 0.0
1473.2, 139.5, | , 25.5, 0.0, 169.4, | ,  5000,  4844,  1000,   960, | , -3.4,  17.5, 0.289, |, 0.0
1474.2, 139.4, | , 25.5, 0.0, 169.5, | ,  5000,  4844,  1000,   972, | , -3.4, -17.6, -0.291, |, 0.0
1475.2, 139.1, | , 25.5, 0.0, 169.4, | ,  5000,  4844,  1000,   976, | , -3.4, -15.9, -0.263, |, 0.0
1476.2, 139.2, | , 25.5, 0.0, 169.5, | ,  5000,  4847,  1000,   982, | , -3.4,  -1.3, -0.022, |, 0.0
1477.2, 139.7, | , 25.5, 0.0, 169.7, | ,  5000,  4845,  1000,   990, | , -3.4,  -9.9, -0.164, |, 0.0
1478.2, 139.2, | , 25.5, 0.0, 170.0, | ,  5000,  4838,  1000,   979, | , -3.4, -12.0, -0.199, |, 0.0
1479.2, 139.2, | , 25.5, 0.0, 169.8, | ,  5000,  4838,  1000,   974, | , -3.4, -12.0, -0.199, |, 0.0
1480.2, 139.1, | , 25.5, 0.0, 170.6, | ,  5000,  4843,  1000,   969, | , -3.4, -13.3, -0.220, |, 0.0
1481.2, 139.5, | , 25.5, 0.0, 170.9, | ,  5000,  4838,  1000,   972, | , -3.4, -16.3, -0.269, |, 0.0
1482.2, 139.3, | , 25.5, 0.0, 169.8, | ,  5000,  4838,  1000,   975, | , -3.4, -15.0, -0.248, |, 0.0
1483.3, 139.2, | , 25.5, 0.0, 170.7, | ,  5000,  4845,  1000,   982, | , -3.4,  10.7, 0.177, |, 0.0
1484.3, 140.2, | , 25.5, 0.0, 166.5, | ,  5000,  4845,  1000,   964, | , -3.4,  15.4, 0.254, |, 0.0
1485.3, 139.2, | , 25.5, 0.0, 171.0, | ,  5000,  4845,  1000,   998, | , -3.4, -14.6, -0.242, |, 0.0
1486.3, 139.2, | , 25.5, 0.0, 171.5, | ,  5000,  4843,  1000,   963, | , -3.4,   7.7, 0.127, |, 0.0
1487.3, 139.6, | , 25.5, 0.0, 170.5, | ,  5000,  4842,  1000,   975, | , -3.4, -11.2, -0.185, |, 0.0
1488.3, 139.5, | , 25.5, 0.0, 172.1, | ,  5000,  4839,  1000,   963, | , -3.4, -12.9, -0.212, |, 0.0
1489.3, 139.8, | , 25.5, 0.0, 166.6, | ,  5000,  4843,  1000,   981, | , -3.4, -13.3, -0.220, |, 0.0
1490.3, 139.2, | , 25.5, 0.0, 171.8, | ,  5000,  4836,  1000,   971, | , -3.4, -13.3, -0.220, |, 0.0
1491.3, 139.5, | , 25.5, 0.0, 172.3, | ,  5000,  4844,  1000,   978, | , -3.4,  10.7, 0.177, |, 0.0
1492.3, 139.3, | , 25.5, 0.0, 171.6, | ,  5000,  4839,  1000,   975, | , -3.4, -16.3, -0.269, |, 0.0
1493.3, 139.3, | , 25.5, 0.0, 172.6, | ,  5000,  4840,  1000,   972, | , -3.4, -16.7, -0.276, |, 0.0
1494.4, 139.1, | , 25.5, 0.0, 172.5, | ,  5000,  4841,  1000,   975, | , -3.4, -16.3, -0.270, |, 0.0
1495.4, 139.5, | , 25.5, 0.0, 173.0, | ,  5000,  4844,  1000,   966, | , -3.4, -14.6, -0.241, |, 0.0
1496.4, 139.2, | , 25.5, 0.0, 173.3, | ,  5000,  4843,  1000,   993, | , -3.4,  -2.6, -0.043, |, 0.0
1497.4, 139.3, | , 25.5, 0.0, 172.5, | ,  5000,  4839,  1000,   992, | , -3.4, -17.6, -0.292, |, 0.0
1498.4, 139.6, | , 25.5, 0.0, 173.4, | ,  5000,  4840,  1000,   979, | , -3.4, -15.9, -0.263, |, 0.0
1499.4, 139.1, | , 25.5, 0.0, 173.2, | ,  5000,  4841,  1000,   982, | , -3.4, -16.7, -0.277, |, 0.0
1500.4, 139.2, | , 25.5, 0.0, 173.6, | ,  5000,  4845,  1000,   974, | , -3.4,  16.7, 0.276, |, 0.0
1501.4, 139.2, | , 25.5, 0.0, 173.3, | ,  5000,  4844,  1000,   974, | , -3.4, -15.0, -0.248, |, 0.0
1502.4, 139.7, | , 25.5, 0.0, 173.5, | ,  5000,  4841,  1000,   976, | , -3.4, -16.3, -0.270, |, 0.0
1503.4, 139.1, | , 25.5, 0.0, 173.9, | ,  5000,  4839,  1000,   974, | , -3.4, -16.7, -0.276, |, 0.0
1504.5, 139.1, | , 25.5, 0.0, 174.1, | ,  5000,  4843,  1000,   973, | , -3.4, -16.7, -0.277, |, 0.0
1505.5, 139.1, | , 25.5, 0.0, 174.1, | ,  5000,  4845,  1000,   983, | , -3.4, -16.7, -0.277, |, 0.0
1506.5, 139.7, | , 25.5, 0.0, 174.1, | ,  5000,  4843,  1000,   980, | , -3.4,   9.0, 0.149, |, 0.0
1507.5, 139.3, | , 25.5, 0.0, 174.0, | ,  5000,  4838,  1000,   984, | , -3.4, -14.2, -0.234, |, 0.0
1508.5, 139.2, | , 25.5, 0.0, 174.6, | ,  5000,  4838,  1000,   978, | , -3.4, -17.2, -0.284, |, 0.0
1509.5, 139.5, | , 25.5, 0.0, 175.2, | ,  5000,  4840,  1000,   973, | , -3.4, -15.9, -0.262, |, 0.0
1510.5, 139.2, | , 25.5, 0.0, 175.2, | ,  5000,  4845,  1000,   978, | , -3.4, -13.3, -0.220, |, 0.0
1511.5, 139.3, | , 25.5, 0.0, 174.9, | ,  5000,  4838,  1000,   971, | , -3.4, -16.7, -0.276, |, 0.0
1512.5, 139.6, | , 25.5, 0.0, 175.1, | ,  5000,  4835,  1000,   975, | , -3.4, -11.6, -0.191, |, 0.0
1513.6, 139.6, | , 25.5, 0.0, 176.0, | ,  5000,  4843,  1000,   975, | , -3.4,   6.0, 0.099, |, 0.0
1514.6, 139.1, | , 25.5, 0.0, 175.7, | ,  5000,  4842,  1000,   984, | , -3.4,  -7.7, -0.128, |, 0.0
1515.6, 139.3, | , 25.5, 0.0, 176.1, | ,  5000,  4843,  1000,   986, | , -3.4, -17.2, -0.284, |, 0.0
1516.6, 139.6, | , 25.5, 0.0, 176.3, | ,  5000,  4843,  1000,   982, | , -3.4, -17.2, -0.284, |, 0.0
1517.6, 139.7, | , 25.5, 0.0, 176.0, | ,  5000,  4838,  1000,   984, | , -3.4,  10.7, 0.177, |, 0.0
1518.6, 139.1, | , 25.5, 0.0, 176.1, | ,  5000,  4842,  1000,   960, | , -3.4,   2.1, 0.035, |, 0.0
1519.6, 139.5, | , 25.5, 0.0, 176.5, | ,  5000,  4839,  1000,   984, | , -3.4,  -1.7, -0.029, |, 0.0
1520.6, 139.3, | , 25.5, 0.0, 176.6, | ,  5000,  4848,  1000,   991, | , -3.4,   9.8, 0.163, |, 0.0
1521.6, 139.2, | , 25.5, 0.0, 176.9, | ,  5000,  4842,  1000,   995, | , -3.4, -15.9, -0.263, |, 0.0
1522.6, 139.2, | , 25.5, 0.0, 176.0, | ,  5000,  4839,  1000,   965, | , -3.4,  -0.9, -0.015, |, 0.0
1523.7, 139.5, | , 25.5, 0.0, 177.6, | ,  5000,  4845,  1000,   965, | , -3.4,  16.7, 0.276, |, 0.0
1524.7, 139.2, | , 25.5, 0.0, 177.3, | ,  5000,  4841,  1000,   971, | , -3.4,  11.1, 0.184, |, 0.0
1525.7, 139.1, | , 25.5, 0.0, 177.4, | ,  5000,  4843,  1000,   973, | , -3.4,   4.3, 0.070, |, 0.0
1526.7, 139.5, | , 25.5, 0.0, 177.9, | ,  5000,  4846,  1000,   974, | , -3.4, -17.2, -0.284, |, 0.0
1527.7, 139.6, | , 25.5, 0.0, 177.0, | ,  5000,  4843,  1000,   965, | , -3.4, -13.3, -0.220, |, 0.0
1528.7, 139.2, | , 25.5, 0.0, 177.9, | ,  5000,  4838,  1000,   982, | , -3.4,  -6.0, -0.100, |, 0.0
1529.7, 139.5, | , 25.5, 0.0, 178.4, | ,  5000,  4842,  1000,   979, | , -3.4,   2.5, 0.042, |, 0.0
1530.7, 139.6, | , 25.5, 0.0, 178.6, | ,  5000,  4844,  1000,   972, | , -3.4, -16.7, -0.277, |, 0.0
1531.7, 139.2, | , 25.5, 0.0, 178.3, | ,  5000,  4838,  1000,   959, | , -3.4,   8.1, 0.134, |, 0.0
1532.8, 139.2, | , 25.5, 0.0, 177.6, | ,  5000,  4838,  1000,   972, | , -3.4, -16.7, -0.276, |, 0.0
1533.8, 139.2, | , 25.5, 0.0, 178.4, | ,  5000,  4846,  1000,   992, | , -3.4, -13.3, -0.221, |, 0.0
1534.8, 139.6, | , 25.5, 0.0, 179.2, | ,  5000,  4842,  1000,   982, | , -3.4, -13.7, -0.227, |, 0.0
1535.8, 139.2, | , 25.5, 0.0, 179.0, | ,  5000,  4843,  1000,   989, | , -3.4, -16.3, -0.270, |, 0.0
1536.8, 139.5, | , 25.5, 0.0, 179.4, | ,  5000,  4838,  1000,   965, | , -3.4,  15.4, 0.254, |, 0.0
1537.8, 139.7, | , 25.5, 0.0, 178.9, | ,  5000,  4843,  1000,   973, | , -3.4, -13.3, -0.220, |, 0.0
1538.8, 139.2, | , 25.5, 0.0, 179.5, | ,  5000,  4837,  1000,   974, | , -3.4, -14.2, -0.234, |, 0.0
1539.8, 139.2, | , 25.5, 0.0, 179.8, | ,  5000,  4838,  1000,   983, | , -3.4, -12.9, -0.213, |, 0.0
1540.8, 140.0, | , 25.5, 0.0, 174.6, | ,  5000,  4840,  1000,   970, | , -3.4,   1.3, 0.021, |, 0.0
1541.8, 139.2, | , 25.5, 0.0, 180.0, | ,  5000,  4843,  1000,   962, | , -3.4,  17.5, 0.289, |, 0.0
1542.9, 139.3, | , 25.5, 0.0, 179.5, | ,  5000,  4844,  1000,   973, | , -3.4, -15.9, -0.263, |, 0.0
1543.9, 139.2, | , 25.5, 0.0, 180.4, | ,  5000,  4844,  1000,   972, | , -3.4, -16.3, -0.270, |, 0.0
1544.9, 139.2, | , 25.5, 0.0, 180.2, | ,  5000,  4840,  1000,   975, | , -3.4, -17.6, -0.291, |, 0.0
1545.9, 140.1, | , 25.5, 0.0, 172.1, | ,  5000,  4834,  1000,   986, | , -3.4,  -5.2, -0.085, |, 0.0
1546.9, 139.2, | , 25.5, 0.0, 180.6, | ,  5000,  4839,  1000,   969, | , -3.4, -17.2, -0.283, |, 0.0
1547.9, 139.7, | , 25.5, 0.0, 179.9, | ,  5000,  4837,  1000,   963, | , -3.4, -15.0, -0.248, |, 0.0
1548.9, 139.5, | , 25.5, 0.0, 181.3, | ,  5000,  4840,  1000,   977, | , -3.4, -10.7, -0.177, |, 0.0
1549.9, 139.1, | , 25.5, 0.0, 181.0, | ,  5000,  4843,  1000,   977, | , -3.4,  -3.9, -0.064, |, 0.0
1550.9, 139.5, | , 25.5, 0.0, 181.8, | ,  5000,  4839,  1000,   978, | , -3.4,  -4.3, -0.071, |, 0.0
1551.9, 139.5, | , 25.5, 0.0, 181.6, | ,  5000,  4839,  1000,  1001, | , -3.4, -16.7, -0.278, |, 0.0
1553.0, 139.3, | , 25.5, 0.0, 180.7, | ,  5000,  4842,  1000,   988, | , -3.4, -17.6, -0.291, |, 0.0
1554.0, 139.2, | , 25.5, 0.0, 181.4, | ,  5000,  4844,  1000,   978, | , -3.4, -15.0, -0.249, |, 0.0
1555.0, 139.5, | , 25.5, 0.0, 181.7, | ,  5000,  4844,  1000,   975, | , -3.4,  11.5, 0.191, |, 0.0
1556.0, 139.5, | , 25.5, 0.0, 181.6, | ,  5000,  4840,  1000,   968, | , -3.4,  -9.9, -0.163, |, 0.0
1557.0, 139.2, | , 25.5, 0.0, 182.1, | ,  5000,  4839,  1000,   984, | , -3.4,  17.5, 0.290, |, 0.0
1558.0, 139.3, | , 25.5, 0.0, 181.7, | ,  5000,  4848,  1000,   983, | , -3.4, -11.6, -0.192, |, 0.0
1559.0, 139.5, | , 25.5, 0.0, 182.7, | ,  5000,  4840,  1000,   980, | , -3.4, -16.7, -0.277, |, 0.0
1560.0, 139.1, | , 25.6, 0.0, 182.8, | ,  5000,  4841,  1000,   965, | , -3.4, -15.0, -0.248, |, 0.0
1561.0, 139.1, | , 25.5, 0.0, 182.7, | ,  5000,  4841,  1000,   969, | , -3.4,   7.7, 0.127, |, 0.0
1562.0, 139.6, | , 25.5, 0.0, 182.7, | ,  5000,  4840,  1000,   980, | , -3.4,  14.1, 0.233, |, 0.0
1563.1, 139.4, | , 25.5, 0.0, 182.5, | ,  5000,  4841,  1000,   996, | , -3.4, -10.7, -0.178, |, 0.0
1564.1, 139.1, | , 25.5, 0.0, 182.8, | ,  5000,  4845,  1000,   986, | , -3.4, -15.9, -0.263, |, 0.0
1565.1, 139.2, | , 25.6, 0.0, 182.9, | ,  5000,  4838,  1000,   965, | , -3.4,  -0.9, -0.015, |, 0.0
1566.1, 139.6, | , 25.5, 0.0, 183.3, | ,  5000,  4846,  1000,   977, | , -3.4, -16.3, -0.270, |, 0.0
1567.1, 139.2, | , 25.6, 0.0, 183.5, | ,  5000,  4843,  1000,   976, | , -3.4, -12.9, -0.213, |, 0.0
1568.1, 139.3, | , 25.6, 0.0, 183.0, | ,  5000,  4836,  1000,   964, | , -3.4,  -3.0, -0.050, |, 0.0
1569.1, 139.6, | , 25.6, 0.0, 183.7, | ,  5000,  4838,  1000,   976, | , -3.4,   3.8, 0.063, |, 0.0
1570.1, 139.5, | , 25.6, 0.0, 184.3, | ,  5000,  4839,  1000,   977, | , -3.4, -14.2, -0.234, |, 0.0
1571.1, 139.2, | , 25.6, 0.0, 183.9, | ,  5000,  4842,  1000,   975, | , -3.4, -17.2, -0.284, |, 0.0
1572.1, 139.2, | , 25.6, 0.0, 183.7, | ,  5000,  4844,  1000,   975, | , -3.4, -16.7, -0.277, |, 0.0
1573.2, 139.6, | , 25.6, 0.0, 184.0, | ,  5000,  4839,  1000,   968, | , -3.4,   4.3, 0.070, |, 0.0
1574.2, 139.2, | , 25.6, 0.0, 184.2, | ,  5000,  4839,  1000,   971, | , -3.4,  -5.6, -0.092, |, 0.0
1575.2, 139.2, | , 25.6, 0.0, 184.5, | ,  5000,  4841,  1000,   981, | , -3.4, -13.3, -0.220, |, 0.0
1576.2, 139.6, | , 25.6, 0.0, 185.0, | ,  5000,  4840,  1000,   982, | , -3.4, -13.7, -0.227, |, 0.0
1577.2, 139.6, | , 25.6, 0.0, 184.7, | ,  5000,  4841,  1000,   978, | , -3.4, -15.4, -0.255, |, 0.0
1578.2, 139.4, | , 25.6, 0.0, 183.7, | ,  5000,  4840,  1000,   974, | , -3.4, -12.4, -0.206, |, 0.0
1579.2, 139.3, | , 25.6, 0.0, 184.9, | ,  5000,  4844,  1000,   982, | , -3.4,   1.7, 0.028, |, 0.0
1580.2, 139.5, | , 25.6, 0.0, 185.8, | ,  5000,  4841,  1000,   986, | , -3.4,  -8.6, -0.142, |, 0.0
1581.2, 139.6, | , 25.6, 0.0, 186.1, | ,  5000,  4841,  1000,   987, | , -3.4, -17.2, -0.284, |, 0.0
1582.2, 139.2, | , 25.6, 0.0, 186.1, | ,  5000,  4847,  1000,   989, | , -3.4,  -7.3, -0.121, |, 0.0
1583.3, 139.6, | , 25.6, 0.0, 185.3, | ,  5000,  4840,  1000,   986, | , -3.4,  -8.6, -0.142, |, 0.0
1584.3, 139.5, | , 25.6, 0.0, 186.3, | ,  5000,  4844,  1000,   969, | , -3.4,  -9.9, -0.163, |, 0.0
1585.3, 139.2, | , 25.6, 0.0, 186.5, | ,  5000,  4841,  1000,   955, | , -3.4,  -6.9, -0.113, |, 0.0
1586.3, 139.2, | , 25.6, 0.0, 186.1, | ,  5000,  4844,  1000,   981, | , -3.4,  -7.7, -0.128, |, 0.0
1587.3, 139.6, | , 25.6, 0.0, 186.9, | ,  5000,  4843,  1000,   963, | , -3.4,   1.7, 0.028, |, 0.0
1588.3, 139.3, | , 25.6, 0.0, 186.2, | ,  5000,  4837,  1000,   991, | , -3.4, -13.3, -0.220, |, 0.0
1589.3, 139.1, | , 25.6, 0.0, 186.8, | ,  5000,  4838,  1000,   963, | , -3.4, -12.0, -0.198, |, 0.0
1590.3, 139.2, | , 25.6, 0.0, 186.8, | ,  5000,  4836,  1000,   979, | , -3.4,  11.5, 0.191, |, 0.0
1591.3, 139.2, | , 25.6, 0.0, 187.3, | ,  5000,  4841,  1000,   982, | , -3.4, -12.9, -0.213, |, 0.0
1592.3, 139.2, | , 25.6, 0.0, 187.0, | ,  5000,  4839,  1000,   975, | , -3.4,  12.4, 0.205, |, 0.0
1593.4, 139.3, | , 25.6, 0.0, 187.4, | ,  5000,  4842,  1000,   984, | , -3.4, -17.6, -0.291, |, 0.0
1594.4, 139.5, | , 25.6, 0.0, 187.4, | ,  5000,  4836,  1000,   977, | , -3.4, -13.7, -0.227, |, 0.0
1595.4, 139.2, | , 25.6, 0.0, 187.9, | ,  5000,  4842,  1000,   968, | , -3.4, -14.2, -0.234, |, 0.0
1596.4, 139.1, | , 25.6, 0.0, 187.7, | ,  5000,  4842,  1000,   975, | , -3.4, -14.2, -0.234, |, 0.0
1597.4, 140.1, | , 25.6, 0.0, 178.5, | ,  5000,  4845,  1000,   992, | , -3.4,  -8.6, -0.143, |, 0.0
1598.4, 139.7, | , 25.6, 0.0, 187.9, | ,  5000,  4846,  1000,   980, | , -3.4,  -8.6, -0.142, |, 0.0
1599.4, 139.2, | , 25.6, 0.0, 188.5, | ,  5000,  4841,  1000,   986, | , -3.4,  -9.4, -0.157, |, 0.0
1600.4, 139.2, | , 25.6, 0.0, 188.7, | ,  5000,  4839,  1000,   981, | , -3.4,  -9.4, -0.156, |, 0.0
1601.4, 139.5, | , 25.6, 0.0, 189.1, | ,  5000,  4844,  1000,   985, | , -3.4, -16.7, -0.277, |, 0.0
1602.4, 140.3, | , 25.6, 0.0, 181.3, | ,  5000,  4839,  1000,   963, | , -3.4,   9.8, 0.162, |, 0.0
1603.4, 139.3, | , 25.6, 0.0, 188.4, | ,  5000,  4843,  1000,   970, | , -3.4,   0.4, 0.007, |, 0.0
1604.5, 139.2, | , 25.6, 0.0, 189.1, | ,  5000,  4836,  1000,   975, | , -3.4,  -2.6, -0.043, |, 0.0
1605.5, 139.2, | , 25.6, 0.0, 189.5, | ,  5000,  4840,  1000,   977, | , -3.4, -10.7, -0.177, |, 0.0
1606.5, 139.6, | , 25.6, 0.0, 190.4, | ,  5000,  4841,  1000,   983, | , -3.4, -18.0, -0.298, |, 0.0
1607.5, 139.2, | , 25.6, 0.0, 189.3, | ,  5000,  4845,  1000,   978, | , -3.4, -14.6, -0.241, |, 0.0
1608.5, 139.3, | , 25.6, 0.0, 189.0, | ,  5000,  4840,  1000,   973, | , -3.4, -16.3, -0.269, |, 0.0
1609.5, 139.5, | , 25.6, 0.0, 190.0, | ,  5000,  4844,  1000,   978, | , -3.4, -17.2, -0.284, |, 0.0
1610.5, 139.2, | , 25.6, 0.0, 190.3, | ,  5000,  4841,  1000,   990, | , -3.4, -12.4, -0.206, |, 0.0
1611.5, 139.1, | , 25.6, 0.0, 190.0, | ,  5000,  4843,  1000,   965, | , -3.4, -15.9, -0.262, |, 0.0
1612.5, 139.1, | , 25.6, 0.0, 190.1, | ,  5000,  4845,  1000,   980, | , -3.4, -15.9, -0.263, |, 0.0
1613.6, 139.3, | , 25.6, 0.0, 190.0, | ,  5000,  4844,  1000,   977, | , -3.4, -15.0, -0.249, |, 0.0
