Repository: jdhuang-csm/Ru-BCA

## Methods
* (BaO)<sub>x</sub>-(CaO)<sub>y</sub>-(Al<sub>2</sub>O<sub>3</sub>)<sub>1-x-y</sub> (BCA) catalyst supports were synthesized via sol-gel and solid-state methods. 
* Ru/BCA catalysts were prepared via incipient wetness impregnation to achieve 1 wt. % Ru loading.
* Ammonia synthesis rates were measured for Ru/BCA catalysts in a packed-bed reactor at 480-600<sup>o</sup>C, 10 bar, and space velocities up to 1.3 x 10<sup>6</sup> ml g<sub>cat</sub><sup>-1</sup> h<sup>-1</sup>.
* A machine learning (ML) model was employed to improve understanding of the behavior of Ru/BCA catalysts.
* A microkinetic model was developed to describe the best-performing catalyst.

File: data/init_files_Cadigan/B2CA_RubyDry_2017-07-05-01.txt (part 4 of 47)
********** Start test **********
Elapsed time, Pressure, | , LJtemp(C), Inner-Temp, Outer-Temp, | , N2-set, N2-flow, H2-set, H2-flow, | , pH, NH3_ppm, NH3_Prod_rate, |, In222Temp
1204.9, 134.1, | , 26.1, 8.2, 150.5, | ,  1000,   955,  3000,  2922, | , -3.4,  -3.5, -0.041, |, 8.7
1206.0, 134.1, | , 26.1, 8.4, 150.3, | ,  1000,   954,  3000,  2922, | , -3.4,  -7.3, -0.086, |, 8.8
1207.0, 134.8, | , 26.1, 6.7, 149.5, | ,  1000,   955,  3000,  2928, | , -3.4, -18.0, -0.212, |, 7.7
1208.0, 134.1, | , 26.1, 8.2, 150.7, | ,  1000,   957,  3000,  2932, | , -3.4,  14.1, 0.167, |, 9.0
1209.0, 134.1, | , 26.1, 8.5, 150.4, | ,  1000,   958,  3000,  2936, | , -3.4,  -4.7, -0.056, |, 8.8
1210.0, 134.1, | , 26.1, 8.5, 151.2, | ,  1000,   955,  3000,  2931, | , -3.4, -17.6, -0.208, |, 8.8
1211.0, 134.4, | , 26.1, 8.8, 151.5, | ,  1000,   956,  3000,  2933, | , -3.4,  11.1, 0.131, |, 9.3
1212.0, 134.3, | , 26.1, 6.6, 150.6, | ,  1000,   953,  3000,  2923, | , -3.4, -20.2, -0.237, |, 7.7
1213.0, 134.1, | , 26.1, 8.3, 152.0, | ,  1000,   956,  3000,  2925, | , -3.4, -19.7, -0.232, |, 9.0
1214.0, 134.1, | , 26.1, 8.3, 151.8, | ,  1000,   956,  3000,  2932, | , -3.4, -19.3, -0.228, |, 8.8
1215.0, 134.5, | , 26.1, 8.6, 152.1, | ,  1000,   955,  3000,  2926, | , -3.4, -10.7, -0.126, |, 9.1
1216.1, 134.0, | , 26.1, 8.4, 152.3, | ,  1000,   952,  3000,  2929, | , -3.4, -17.2, -0.202, |, 8.9
1217.1, 134.6, | , 26.1, 7.3, 151.2, | ,  1000,   953,  3000,  2922, | , -3.4,  -5.6, -0.066, |, 8.0
1218.1, 134.4, | , 26.1, 8.1, 152.6, | ,  1000,   955,  3000,  2936, | , -3.4, -17.6, -0.208, |, 9.2
1219.1, 134.0, | , 26.1, 8.4, 152.8, | ,  1000,   951,  3000,  2933, | , -3.4, -21.0, -0.248, |, 8.9
1220.1, 134.0, | , 26.1, 8.4, 152.7, | ,  1000,   957,  3000,  2918, | , -3.4, -14.6, -0.172, |, 8.9
1221.1, 134.3, | , 26.1, 8.9, 153.8, | ,  1000,   959,  3000,  2918, | , -3.4, -17.6, -0.207, |, 9.5
1222.1, 134.2, | , 26.1, 6.6, 152.2, | ,  1000,   955,  3000,  2933, | , -3.4, -11.6, -0.137, |, 7.0
1223.1, 134.0, | , 26.1, 8.2, 153.9, | ,  1000,   954,  3000,  2923, | , -3.4,  15.8, 0.186, |, 9.0
1224.1, 134.0, | , 26.1, 8.0, 153.6, | ,  1000,   959,  3000,  2918, | , -3.4,  16.7, 0.196, |, 8.5
1225.1, 134.2, | , 26.1, 6.8, 152.3, | ,  1000,   951,  3000,  2936, | , -3.4, -19.7, -0.233, |, 6.7
1226.2, 134.0, | , 26.1, 8.4, 153.9, | ,  1000,   954,  3000,  2924, | , -3.4, -14.6, -0.172, |, 8.7
1227.2, 134.2, | , 26.1, 7.1, 152.8, | ,  1000,   958,  3000,  2937, | , -3.4, -14.6, -0.173, |, 7.2
1228.2, 133.9, | , 26.1, 8.4, 155.0, | ,  1000,   954,  3000,  2925, | , -3.4, -19.3, -0.227, |, 9.4
1229.2, 134.3, | , 26.1, 8.9, 155.2, | ,  1000,   954,  3000,  2919, | , -3.4,  12.4, 0.146, |, 9.3
1230.2, 133.9, | , 26.1, 8.5, 155.0, | ,  1000,   953,  3000,  2914, | , -3.4,   5.1, 0.060, |, 8.9
1231.2, 133.9, | , 26.1, 8.0, 155.2, | ,  1000,   955,  3000,  2937, | , -3.4,   2.1, 0.025, |, 8.9
1232.2, 134.5, | , 26.1, 7.5, 154.4, | ,  1000,   954,  3000,  2937, | , -3.4, -21.4, -0.253, |, 7.7
1233.2, 135.3, | , 26.1, -0.8, 147.6, | ,  1000,   948,  3000,  2922, | , -3.4, -21.4, -0.252, |, 0.6
1234.2, 134.0, | , 26.1, 8.1, 154.8, | ,  1000,   955,  3000,  2928, | , -3.4, -16.3, -0.192, |, 8.4
1235.2, 133.9, | , 26.1, 8.3, 155.6, | ,  1000,   956,  3000,  2933, | , -3.4, -16.3, -0.193, |, 8.7
1236.2, 134.2, | , 26.1, 8.9, 156.7, | ,  1000,   954,  3000,  2929, | , -3.4, -18.9, -0.222, |, 9.2
1237.3, 134.1, | , 26.1, 6.5, 154.9, | ,  1000,   955,  3000,  2936, | , -3.4, -14.6, -0.172, |, 7.4
1238.3, 134.8, | , 26.1, -0.9, 148.7, | ,  1000,   954,  3000,  2937, | , -3.4, -14.6, -0.172, |, 0.8
1239.3, 134.2, | , 26.1, 7.8, 157.2, | ,  1000,   952,  3000,  2933, | , -3.4, -12.9, -0.152, |, 9.3
1240.3, 134.2, | , 26.1, 8.8, 156.8, | ,  1000,   961,  3000,  2919, | , -3.4,  -4.7, -0.056, |, 9.3
1241.3, 133.8, | , 26.1, 8.2, 157.6, | ,  1000,   957,  3000,  2928, | , -3.4, -18.0, -0.213, |, 8.7
1242.3, 134.0, | , 26.1, 6.9, 156.2, | ,  1000,   954,  3000,  2926, | , -3.4, -15.9, -0.187, |, 7.5
1243.3, 133.8, | , 26.1, 8.3, 156.8, | ,  1000,   953,  3000,  2904, | , -3.4,  14.1, 0.165, |, 8.8
1244.3, 133.8, | , 26.1, 8.4, 157.4, | ,  1000,   953,  3000,  2939, | , -3.4, -15.9, -0.188, |, 8.6
1245.3, 133.9, | , 26.1, 8.2, 157.1, | ,  1000,   955,  3000,  2928, | , -3.4, -18.0, -0.212, |, 8.5
1246.3, 134.3, | , 26.1, 8.2, 157.7, | ,  1000,   955,  3000,  2915, | , -3.4,   8.5, 0.100, |, 8.9
1247.4, 133.9, | , 26.1, 7.0, 156.1, | ,  1000,   958,  3000,  2927, | , -3.4, -18.4, -0.218, |, 6.7
1248.4, 133.9, | , 26.1, 8.2, 157.4, | ,  1000,   957,  3000,  2934, | , -3.4,  -0.5, -0.005, |, 8.4
1249.4, 133.8, | , 26.1, 8.4, 158.7, | ,  1000,   955,  3000,  2939, | , -3.4, -15.4, -0.183, |, 9.3
1250.4, 134.1, | , 26.1, 8.8, 158.9, | ,  1000,   956,  3000,  2941, | , -3.4, -19.7, -0.233, |, 9.2
1251.4, 133.8, | , 26.1, 8.3, 157.9, | ,  1000,   952,  3000,  2924, | , -3.4, -20.6, -0.242, |, 5.3
1252.4, 134.0, | , 26.1, 7.2, 157.7, | ,  1000,   950,  3000,  2926, | , -3.4, -16.3, -0.192, |, 7.9
1253.4, 133.8, | , 26.1, 8.4, 158.6, | ,  1000,   955,  3000,  2929, | , -3.4, -15.4, -0.182, |, 8.9
1254.4, 134.1, | , 26.1, 8.8, 160.0, | ,  1000,   953,  3000,  2933, | , -3.4,  10.7, 0.126, |, 8.9
1255.4, 133.9, | , 26.1, 8.4, 159.0, | ,  1000,   955,  3000,  2925, | , -3.4,  -2.2, -0.026, |, 8.7
1256.4, 133.9, | , 26.1, 7.6, 159.3, | ,  1000,   955,  3000,  2921, | , -3.4, -13.3, -0.157, |, 8.7
1257.5, 134.3, | , 26.1, 7.5, 158.8, | ,  1000,   950,  3000,  2925, | , -3.4, -16.3, -0.192, |, 8.1
1258.5, 134.1, | , 26.1, 8.9, 160.4, | ,  1000,   955,  3000,  2914, | , -3.4, -18.4, -0.217, |, 9.3
1259.5, 133.8, | , 26.1, 8.0, 159.8, | ,  1000,   957,  3000,  2928, | , -3.4, -12.4, -0.147, |, 8.5
1260.5, 133.8, | , 26.1, 8.5, 160.4, | ,  1000,   955,  3000,  2933, | , -3.4, -17.6, -0.208, |, 8.7
1261.5, 134.1, | , 26.1, 8.9, 160.9, | ,  1000,   961,  3000,  2922, | , -3.4,  -8.6, -0.101, |, 9.3
1262.5, 133.9, | , 26.1, 7.0, 159.5, | ,  1000,   955,  3000,  2928, | , -3.4, -18.4, -0.217, |, 7.7
1263.5, 133.7, | , 26.1, 8.3, 160.7, | ,  1000,   953,  3000,  2925, | , -3.4, -16.7, -0.197, |, 9.1
1264.5, 134.0, | , 26.1, 8.8, 161.2, | ,  1000,   953,  3000,  2918, | , -3.4,   8.5, 0.100, |, 9.5
1265.5, 134.1, | , 26.1, 8.8, 162.4, | ,  1000,   957,  3000,  2918, | , -3.4,  -7.3, -0.086, |, 9.1
1266.6, 133.7, | , 26.1, 8.4, 161.2, | ,  1000,   954,  3000,  2927, | , -3.4, -20.6, -0.243, |, 8.9
1267.6, 134.2, | , 26.1, 7.8, 160.7, | ,  1000,   952,  3000,  2919, | , -3.4,   2.5, 0.030, |, 8.4
1268.6, 134.1, | , 26.1, 9.0, 162.3, | ,  1000,   956,  3000,  2918, | , -3.4,  -8.2, -0.096, |, 9.4
1269.6, 133.7, | , 26.1, 8.1, 161.4, | ,  1000,   955,  3000,  2915, | , -3.4, -18.9, -0.222, |, 8.6
1270.6, 134.0, | , 26.1, 8.8, 162.6, | ,  1000,   953,  3000,  2917, | , -3.4, -17.6, -0.207, |, 8.7
1271.6, 134.0, | , 26.1, 8.9, 162.4, | ,  1000,   954,  3000,  2916, | , -3.4,   3.0, 0.035, |, 9.3
1272.6, 133.9, | , 26.1, 7.1, 160.7, | ,  1000,   955,  3000,  2937, | , -3.4, -18.4, -0.218, |, 6.6
1273.6, 133.8, | , 26.1, 8.2, 162.0, | ,  1000,   952,  3000,  2919, | , -3.4, -17.2, -0.202, |, 8.7
1274.6, 134.0, | , 26.1, 8.7, 162.7, | ,  1000,   954,  3000,  2928, | , -3.4, -15.9, -0.187, |, 9.2
1275.7, 133.7, | , 26.1, 8.2, 162.7, | ,  1000,   953,  3000,  2930, | , -3.4, -15.9, -0.187, |, 8.6
1276.7, 133.7, | , 26.1, 8.4, 162.8, | ,  1000,   953,  3000,  2929, | , -3.4, -18.9, -0.222, |, 8.9
1277.7, 133.8, | , 26.1, 6.5, 162.3, | ,  1000,   954,  3000,  2931, | , -3.4, -18.4, -0.218, |, 7.6
1278.7, 133.8, | , 26.1, 6.5, 161.9, | ,  1000,   953,  3000,  2930, | , -3.4, -18.0, -0.212, |, 7.5
1279.7, 133.8, | , 26.1, 7.5, 162.1, | ,  1000,   953,  3000,  2920, | , -3.4, -17.2, -0.202, |, 6.7
1280.7, 133.7, | , 26.1, 8.4, 163.7, | ,  1000,   956,  3000,  2942, | , -3.4, -20.6, -0.244, |, 8.8
1281.7, 134.0, | , 26.1, 8.8, 164.1, | ,  1000,   955,  3000,  2925, | , -3.4, -15.4, -0.182, |, 9.2
1282.7, 134.1, | , 26.1, 7.6, 162.6, | ,  1000,   949,  3000,  2936, | , -3.4,  -7.7, -0.091, |, 8.4
1283.7, 133.6, | , 26.1, 8.2, 164.0, | ,  1000,   953,  3000,  2915, | , -3.4, -10.7, -0.126, |, 8.8
1284.7, 134.2, | , 26.1, 8.1, 163.9, | ,  1000,   954,  3000,  2931, | , -3.4, -18.4, -0.218, |, 8.6
1285.8, 133.9, | , 26.1, 8.9, 164.7, | ,  1000,   958,  3000,  2928, | , -3.4, -15.9, -0.187, |, 9.1
1286.8, 133.6, | , 26.1, 8.1, 165.1, | ,  1000,   955,  3000,  2937, | , -3.4, -16.3, -0.193, |, 9.0
1287.8, 133.9, | , 26.1, 7.1, 164.2, | ,  1000,   951,  3000,  2940, | , -3.4,  -0.0, -0.000, |, 7.6
1288.8, 134.0, | , 26.1, 8.6, 165.4, | ,  1000,   955,  3000,  2918, | , -3.4,  -2.6, -0.031, |, 9.4
1289.8, 133.6, | , 26.1, 8.3, 165.2, | ,  1000,   955,  3000,  2932, | , -3.4, -20.2, -0.238, |, 9.1
1290.8, 133.5, | , 26.1, 8.3, 165.3, | ,  1000,   950,  3000,  2926, | , -3.4, -17.6, -0.207, |, 8.9
1291.8, 133.9, | , 26.1, 9.0, 166.2, | ,  1000,   950,  3000,  2930, | , -3.4, -15.4, -0.182, |, 9.4
1292.8, 133.8, | , 26.1, 6.3, 164.2, | ,  1000,   951,  3000,  2915, | , -3.4, -19.3, -0.227, |, 7.7
1293.8, 133.6, | , 26.1, 8.4, 165.7, | ,  1000,   955,  3000,  2910, | , -3.4, -18.0, -0.211, |, 8.7
1294.9, 134.7, | , 26.1, 0.5, 165.5, | ,  1000,   950,  3000,  2901, | , -3.4, -17.6, -0.206, |, 7.5
1295.9, 134.0, | , 26.1, 8.8, 166.6, | ,  1000,   957,  3000,  2933, | , -3.4, -18.0, -0.213, |, 9.2
1296.9, 133.6, | , 26.1, 8.4, 166.5, | ,  1000,   957,  3000,  2928, | , -3.4,  11.1, 0.131, |, 8.9
1297.9, 133.8, | , 26.1, 6.9, 165.4, | ,  1000,   951,  3000,  2946, | , -3.4, -19.3, -0.228, |, 7.1
1298.9, 133.6, | , 26.1, 8.0, 166.4, | ,  1000,   960,  3000,  2937, | , -3.4, -15.4, -0.183, |, 8.8
1299.9, 135.7, | , 26.1, -8.5, 153.2, | ,  1000,   954,  3000,  2911, | , -3.4,  -2.2, -0.025, |, -4.7
1300.9, 133.6, | , 26.1, 8.4, 167.0, | ,  1000,   954,  3000,  2931, | , -3.4,  13.7, 0.161, |, 8.7
1301.9, 133.5, | , 26.1, 8.2, 166.9, | ,  1000,   951,  3000,  2907, | , -3.4,  -7.3, -0.086, |, 9.2
1302.9, 134.0, | , 26.1, 7.5, 166.6, | ,  1000,   950,  3000,  2931, | , -3.4, -14.6, -0.172, |, 8.2
1303.9, 133.6, | , 26.1, 8.3, 167.6, | ,  1000,   955,  3000,  2922, | , -3.4, -16.7, -0.197, |, 8.7
1305.0, 134.4, | , 26.1, -0.9, 159.5, | ,  1000,   959,  3000,  2927, | , -3.4, -16.3, -0.192, |, 0.8
1306.0, 133.9, | , 26.1, 8.7, 167.6, | ,  1000,   954,  3000,  2944, | , -3.4, -16.3, -0.193, |, 9.2
1307.0, 133.9, | , 26.1, 8.9, 168.9, | ,  1000,   951,  3000,  2933, | , -3.4, -15.9, -0.187, |, 9.3
1308.0, 133.6, | , 26.1, 7.4, 167.4, | ,  1000,   950,  3000,  2925, | , -3.4, -19.3, -0.227, |, 7.9
1309.0, 133.5, | , 26.1, 8.7, 168.7, | ,  1000,   956,  3000,  2934, | , -3.4, -16.3, -0.193, |, 9.3
1310.0, 134.0, | , 26.1, 8.1, 166.9, | ,  1000,   956,  3000,  2916, | , -3.4, -18.4, -0.217, |, 7.1
1311.0, 133.6, | , 26.1, 7.9, 168.4, | ,  1000,   955,  3000,  2918, | , -3.4, -12.9, -0.151, |, 8.6
1312.0, 133.5, | , 26.1, 8.3, 169.0, | ,  1000,   957,  3000,  2933, | , -3.4,  -6.9, -0.081, |, 9.0
1313.0, 134.1, | , 26.1, 7.6, 168.7, | ,  1000,   952,  3000,  2924, | , -3.4, -11.6, -0.136, |, 8.1
1314.1, 133.5, | , 26.1, 8.5, 169.0, | ,  1000,   955,  3000,  2927, | , -3.4,  -6.5, -0.076, |, 9.0
1315.1, 133.4, | , 26.1, 8.4, 169.5, | ,  1000,   955,  3000,  2938, | , -3.4,  -4.7, -0.056, |, 9.0
1316.1, 133.6, | , 26.1, 8.7, 169.8, | ,  1000,   957,  3000,  2944, | , -3.4, -18.9, -0.224, |, 9.2
1317.1, 133.9, | , 26.1, 8.7, 170.2, | ,  1000,   957,  3000,  2921, | , -3.4, -10.3, -0.121, |, 9.3
1318.1, 133.7, | , 26.1, 7.2, 168.1, | ,  1000,   957,  3000,  2934, | , -3.4, -10.3, -0.122, |, 7.6
1319.1, 133.5, | , 26.1, 8.5, 170.4, | ,  1000,   955,  3000,  2937, | , -3.4,  -8.2, -0.096, |, 8.9
1320.1, 133.9, | , 26.1, 8.8, 170.7, | ,  1000,   955,  3000,  2922, | , -3.4,  -7.7, -0.091, |, 9.3
1321.1, 133.5, | , 26.1, 8.2, 170.7, | ,  1000,   960,  3000,  2921, | , -3.4,   4.7, 0.055, |, 8.9
1322.1, 133.4, | , 26.1, 8.1, 170.7, | ,  1000,   956,  3000,  2919, | , -3.4, -17.2, -0.202, |, 8.9
1323.2, 133.6, | , 26.1, 6.7, 169.9, | ,  1000,   953,  3000,  2911, | , -3.4,   4.3, 0.050, |, 7.8
1324.2, 133.8, | , 26.1, 7.9, 171.8, | ,  1000,   955,  3000,  2938, | , -3.4,  -0.5, -0.005, |, 9.1
1325.2, 133.5, | , 26.1, 8.4, 170.8, | ,  1000,   958,  3000,  2941, | , -3.4,  -8.6, -0.102, |, 8.8
1326.2, 133.5, | , 26.1, 8.4, 171.6, | ,  1000,   961,  3000,  2938, | , -3.4, -11.6, -0.137, |, 8.7
1327.2, 133.5, | , 26.1, 8.4, 171.0, | ,  1000,   956,  3000,  2917, | , -3.4, -10.7, -0.126, |, 8.8
1328.2, 134.0, | , 26.1, 7.6, 170.5, | ,  1000,   955,  3000,  2918, | , -3.4, -12.9, -0.151, |, 8.0
1329.2, 133.5, | , 26.1, 8.4, 171.9, | ,  1000,   953,  3000,  2944, | , -3.4, -10.7, -0.127, |, 8.8
1330.2, 133.5, | , 26.1, 8.3, 171.8, | ,  1000,   955,  3000,  2929, | , -3.4,  -8.6, -0.101, |, 8.9
1331.2, 133.8, | , 26.1, 9.0, 172.1, | ,  1000,   955,  3000,  2929, | , -3.4,  11.5, 0.136, |, 9.5
1332.2, 133.5, | , 26.1, 8.4, 172.2, | ,  1000,   954,  3000,  2909, | , -3.4,  -7.7, -0.091, |, 8.7
1333.3, 133.7, | , 26.1, 7.0, 171.6, | ,  1000,   954,  3000,  2921, | , -3.4,  -9.9, -0.116, |, 7.6
1334.3, 133.8, | , 26.1, 9.0, 172.8, | ,  1000,   953,  3000,  2922, | , -3.4,  -9.4, -0.111, |, 9.3
1335.3, 133.5, | , 26.1, 8.3, 172.6, | ,  1000,   954,  3000,  2922, | , -3.4,   6.8, 0.080, |, 8.8
1336.3, 133.5, | , 26.1, 8.4, 172.9, | ,  1000,   952,  3000,  2918, | , -3.4,  -8.6, -0.101, |, 8.8
1337.3, 133.9, | , 26.1, 8.8, 172.9, | ,  1000,   954,  3000,  2916, | , -3.4,  -8.2, -0.096, |, 9.2
1338.3, 133.7, | , 26.1, 6.9, 171.5, | ,  1000,   956,  3000,  2922, | , -3.4,  17.5, 0.207, |, 6.9
1339.3, 133.5, | , 26.1, 8.4, 173.2, | ,  1000,   955,  3000,  2918, | , -3.4,  12.0, 0.141, |, 8.8
1340.3, 133.6, | , 26.1, 8.4, 172.8, | ,  1000,   955,  3000,  2923, | , -3.4,  -3.5, -0.041, |, 8.9
1341.3, 133.5, | , 26.1, 8.2, 173.4, | ,  1000,   954,  3000,  2920, | , -3.4,  -3.5, -0.041, |, 8.8
1342.4, 134.1, | , 26.1, 8.2, 172.9, | ,  1000,   957,  3000,  2931, | , -3.4,   3.0, 0.035, |, 8.5
1343.4, 133.7, | , 26.1, 6.3, 172.9, | ,  1000,   948,  3000,  2917, | , -3.4,  -3.9, -0.046, |, 7.5
1344.4, 133.8, | , 26.1, 8.8, 174.7, | ,  1000,   954,  3000,  2928, | , -3.4,  -0.0, -0.000, |, 9.5
1345.4, 133.9, | , 26.1, 8.9, 174.4, | ,  1000,   955,  3000,  2939, | , -3.4,   1.7, 0.020, |, 9.2
1346.4, 133.6, | , 26.1, 8.5, 173.8, | ,  1000,   956,  3000,  2923, | , -3.4,  -4.3, -0.051, |, 8.9
1347.4, 134.0, | , 26.1, 8.3, 175.6, | ,  1000,   956,  3000,  2926, | , -3.4,   0.4, 0.005, |, 9.0
1348.4, 134.2, | , 26.1, 7.6, 173.3, | ,  1000,   948,  3000,  2927, | , -3.4,  -0.5, -0.005, |, 7.9
1349.4, 133.5, | , 26.1, 8.3, 174.4, | ,  1000,   951,  3000,  2926, | , -3.4,  -1.3, -0.015, |, 8.9
1350.4, 133.5, | , 26.1, 9.1, 174.7, | ,  1000,   955,  3000,  2923, | , -3.4,  29.1, 0.343, |, 9.3
1351.5, 133.9, | , 26.1, 8.9, 175.6, | ,  1000,   955,  3000,  2930, | , -3.4,  20.5, 0.242, |, 9.1
1352.5, 133.5, | , 26.1, 8.3, 175.2, | ,  1000,   956,  3000,  2929, | , -3.4,  26.1, 0.308, |, 8.8
1353.5, 133.7, | , 26.1, 6.9, 174.0, | ,  1000,   954,  3000,  2909, | , -3.4,   8.5, 0.100, |, 7.9
1354.5, 133.9, | , 26.1, 9.0, 176.3, | ,  1000,   955,  3000,  2926, | , -3.4,  16.7, 0.197, |, 9.3
1355.5, 133.5, | , 26.1, 8.2, 176.2, | ,  1000,   954,  3000,  2929, | , -3.4,   5.1, 0.060, |, 8.8
1356.5, 133.7, | , 26.1, 7.7, 176.1, | ,  1000,   945,  3000,  2928, | , -3.4,  10.7, 0.126, |, 8.5
1357.5, 133.5, | , 26.1, 8.9, 176.6, | ,  1000,   954,  3000,  2927, | , -3.4,  13.3, 0.156, |, 9.2
1358.5, 134.0, | , 26.1, 7.3, 175.6, | ,  1000,   955,  3000,  2931, | , -3.4,  21.4, 0.252, |, 8.1
1359.5, 133.6, | , 26.1, 8.4, 176.3, | ,  1000,   957,  3000,  2918, | , -3.4,  -6.0, -0.071, |, 8.8
1360.6, 133.8, | , 26.1, 8.8, 177.4, | ,  1000,   953,  3000,  2922, | , -3.4,  -1.7, -0.020, |, 9.3
1361.6, 135.0, | , 26.1, -0.7, 170.1, | ,  1000,   948,  3000,  2926, | , -3.4,  -3.9, -0.046, |, 0.2
1362.6, 133.5, | , 26.1, 8.6, 176.8, | ,  1000,   952,  3000,  2932, | , -3.4,  -0.5, -0.005, |, 8.8
1363.6, 133.7, | , 26.1, 7.1, 176.1, | ,  1000,   955,  3000,  2922, | , -3.4,  29.5, 0.348, |, 6.9
1364.6, 133.9, | , 26.1, 8.8, 178.0, | ,  1000,   955,  3000,  2923, | , -3.4,   9.0, 0.106, |, 9.0
1365.6, 133.5, | , 26.1, 7.9, 177.7, | ,  1000,   953,  3000,  2921, | , -3.4,   0.8, 0.010, |, 8.9
1366.6, 134.5, | , 26.1, -1.1, 169.6, | ,  1000,   953,  3000,  2929, | , -3.4,  -2.2, -0.026, |, 0.4
1367.6, 133.8, | , 26.1, 8.5, 177.6, | ,  1000,   956,  3000,  2922, | , -3.4,  28.7, 0.338, |, 9.0
1368.7, 133.7, | , 26.1, 6.7, 176.8, | ,  1000,   951,  3000,  2917, | , -3.4,  -5.6, -0.066, |, 7.5
1369.7, 134.4, | , 26.1, -0.9, 177.4, | ,  1000,   953,  3000,  2929, | , -3.4,  22.3, 0.262, |, 0.9
1370.7, 133.5, | , 26.1, 8.4, 178.4, | ,  1000,   954,  3000,  2937, | , -3.4,  13.7, 0.162, |, 8.9
1371.7, 133.5, | , 26.1, 8.4, 179.1, | ,  1000,   955,  3000,  2924, | , -3.4,  11.1, 0.131, |, 8.9
1372.7, 133.5, | , 26.1, 8.4, 178.8, | ,  1000,   956,  3000,  2912, | , -3.4,   9.0, 0.105, |, 8.8
1373.7, 133.8, | , 26.1, 6.8, 177.7, | ,  1000,   955,  3000,  2932, | , -3.4,  32.5, 0.384, |, 7.3
1374.7, 133.9, | , 26.1, 8.9, 179.7, | ,  1000,   955,  3000,  2930, | , -3.4,   6.4, 0.076, |, 9.4
1375.7, 134.0, | , 26.1, 8.7, 178.8, | ,  1000,   955,  3000,  2937, | , -3.4,   7.7, 0.091, |, 9.1
1376.7, 133.6, | , 26.1, 8.1, 179.4, | ,  1000,   952,  3000,  2937, | , -3.4,   8.5, 0.101, |, 8.8
1377.7, 133.6, | , 26.1, 8.2, 179.5, | ,  1000,   956,  3000,  2926, | , -3.4,  36.4, 0.429, |, 8.7
1378.8, 133.7, | , 26.1, 7.0, 178.8, | ,  1000,   953,  3000,  2927, | , -3.4,  15.8, 0.186, |, 7.6
1379.8, 133.5, | , 26.1, 8.3, 180.0, | ,  1000,   955,  3000,  2939, | , -3.4,  29.1, 0.344, |, 9.0
1380.8, 133.5, | , 26.1, 8.1, 180.1, | ,  1000,   953,  3000,  2939, | , -3.4,  10.3, 0.121, |, 8.9
1381.8, 133.5, | , 26.1, 8.4, 180.9, | ,  1000,   952,  3000,  2942, | , -3.4,   9.8, 0.116, |, 9.2
1382.8, 133.9, | , 26.1, 8.9, 181.1, | ,  1000,   953,  3000,  2919, | , -3.4,   9.0, 0.105, |, 9.3
1383.8, 133.8, | , 26.1, 6.8, 179.7, | ,  1000,   961,  3000,  2922, | , -3.4,  16.3, 0.192, |, 7.4
1384.8, 133.7, | , 26.1, 7.5, 180.5, | ,  1000,   959,  3000,  2922, | , -3.4,  15.0, 0.176, |, 8.5
1385.8, 133.9, | , 26.1, 8.9, 182.1, | ,  1000,   956,  3000,  2922, | , -3.4,   4.7, 0.055, |, 9.2
1386.8, 133.9, | , 26.1, 8.8, 181.8, | ,  1000,   954,  3000,  2924, | , -3.4,   6.0, 0.070, |, 9.1
1387.8, 133.6, | , 26.1, 8.3, 180.9, | ,  1000,   956,  3000,  2919, | , -3.4,  29.5, 0.348, |, 8.9
1388.9, 134.1, | , 26.1, 7.5, 181.4, | ,  1000,   951,  3000,  2935, | , -3.4,   8.5, 0.101, |, 7.4
1389.9, 134.1, | , 26.1, 8.1, 181.8, | ,  1000,   955,  3000,  2926, | , -3.4,   5.5, 0.065, |, 8.8
1390.9, 133.6, | , 26.1, 8.1, 181.7, | ,  1000,   957,  3000,  2925, | , -3.4,  34.3, 0.404, |, 8.5
1391.9, 133.6, | , 26.1, 8.4, 182.2, | ,  1000,   952,  3000,  2929, | , -3.4,  30.0, 0.353, |, 9.0
1392.9, 134.0, | , 26.1, 8.7, 182.7, | ,  1000,   953,  3000,  2930, | , -3.4,   2.5, 0.030, |, 9.1
1393.9, 133.8, | , 26.1, 7.1, 181.4, | ,  1000,   958,  3000,  2947, | , -3.4,  37.7, 0.447, |, 7.7
1394.9, 133.6, | , 26.1, 8.4, 182.7, | ,  1000,   959,  3000,  2919, | , -3.4, -12.9, -0.152, |, 8.7
1395.9, 133.9, | , 26.1, 8.9, 183.0, | ,  1000,   955,  3000,  2931, | , -3.4,  -9.0, -0.106, |, 9.2
1396.9, 134.1, | , 26.1, 8.9, 183.3, | ,  1000,   953,  3000,  2924, | , -3.4, -20.6, -0.242, |, 9.2
1398.0, 133.7, | , 26.1, 8.1, 182.9, | ,  1000,   957,  3000,  2932, | , -3.4,  -0.9, -0.010, |, 8.6
1399.0, 133.8, | , 26.1, 7.0, 181.8, | ,  1000,   948,  3000,  2935, | , -3.4, -18.4, -0.217, |, 7.5
1400.0, 134.1, | , 26.1, 8.9, 184.0, | ,  1000,   952,  3000,  2914, | , -3.4, -17.6, -0.206, |, 9.3
1401.0, 133.6, | , 26.1, 8.4, 183.4, | ,  1000,   955,  3000,  2919, | , -3.4, -16.7, -0.197, |, 8.9
1402.0, 133.6, | , 26.1, 8.4, 183.3, | ,  1000,   954,  3000,  2929, | , -3.4,  12.4, 0.146, |, 8.8
1403.0, 133.9, | , 26.1, 8.5, 183.8, | ,  1000,   953,  3000,  2919, | , -3.4,  -9.9, -0.116, |, 9.3
1404.0, 134.2, | , 26.1, 7.2, 183.1, | ,  1000,   955,  3000,  2936, | , -3.4, -19.3, -0.228, |, 8.0
1405.0, 133.6, | , 26.1, 8.2, 184.1, | ,  1000,   954,  3000,  2935, | , -3.4, -19.3, -0.228, |, 8.4
1406.0, 133.5, | , 26.1, 8.3, 184.4, | ,  1000,   953,  3000,  2918, | , -3.4, -15.4, -0.182, |, 8.8
1407.1, 133.9, | , 26.1, 8.8, 185.6, | ,  1000,   952,  3000,  2926, | , -3.4,   0.4, 0.005, |, 9.3
1408.1, 133.6, | , 26.1, 8.4, 184.4, | ,  1000,   956,  3000,  2939, | , -3.4, -10.7, -0.127, |, 8.6
1409.1, 133.8, | , 26.1, 7.1, 183.8, | ,  1000,   960,  3000,  2922, | , -3.4, -19.7, -0.233, |, 7.8
1410.1, 134.1, | , 26.1, 8.8, 185.1, | ,  1000,   953,  3000,  2930, | , -3.4, -15.0, -0.177, |, 9.2
1411.1, 134.0, | , 26.1, 8.9, 185.9, | ,  1000,   956,  3000,  2922, | , -3.4, -16.7, -0.197, |, 9.5
1412.1, 133.7, | , 26.1, 8.1, 185.5, | ,  1000,   954,  3000,  2923, | , -3.4,  12.4, 0.146, |, 8.6
1413.1, 133.7, | , 26.1, 8.2, 185.8, | ,  1000,   953,  3000,  2921, | , -3.4, -18.0, -0.212, |, 8.6
1414.1, 134.2, | , 26.1, 7.6, 185.2, | ,  1000,   954,  3000,  2939, | , -3.4, -15.9, -0.188, |, 8.0
1415.1, 133.7, | , 26.1, 8.2, 185.8, | ,  1000,   955,  3000,  2943, | , -3.4, -16.7, -0.198, |, 8.8
1416.1, 133.7, | , 26.1, 8.4, 186.2, | ,  1000,   956,  3000,  2943, | , -3.4,  15.4, 0.182, |, 9.0
1417.1, 133.6, | , 26.1, 8.3, 186.8, | ,  1000,   954,  3000,  2927, | , -3.4, -12.4, -0.147, |, 8.7
1418.2, 134.9, | , 26.1, -2.7, 177.7, | ,  1000,   949,  3000,  2919, | , -3.4, -20.2, -0.237, |, 1.3
1419.2, 133.8, | , 26.1, 7.2, 185.7, | ,  1000,   954,  3000,  2928, | , -3.4,   1.7, 0.020, |, 7.7
1420.2, 133.7, | , 26.1, 8.3, 186.9, | ,  1000,   955,  3000,  2910, | , -3.4,  -1.7, -0.020, |, 8.7
1421.2, 134.0, | , 26.1, 9.1, 187.5, | ,  1000,   954,  3000,  2914, | , -3.4, -18.9, -0.222, |, 9.1
1422.2, 133.7, | , 26.1, 8.4, 187.6, | ,  1000,   954,  3000,  2921, | , -3.4, -17.6, -0.207, |, 8.9
1423.2, 134.8, | , 26.1, -7.5, 175.8, | ,  1000,   953,  3000,  2936, | , -3.4, -19.3, -0.228, |, -4.9
1424.2, 133.9, | , 26.1, 7.0, 186.7, | ,  1000,   949,  3000,  2935, | , -3.4, -16.3, -0.192, |, 7.3
1425.2, 134.1, | , 26.1, 8.9, 188.2, | ,  1000,   952,  3000,  2937, | , -3.4, -18.0, -0.213, |, 8.4
1426.2, 133.8, | , 26.1, 8.6, 187.9, | ,  1000,   954,  3000,  2937, | , -3.4, -19.3, -0.228, |, 9.0
1427.2, 133.8, | , 26.1, 8.4, 188.3, | ,  1000,   956,  3000,  2918, | , -3.4, -18.0, -0.212, |, 8.9
1428.3, 133.8, | , 26.1, 8.8, 188.7, | ,  1000,   954,  3000,  2942, | , -3.4, -15.4, -0.183, |, 9.3
1429.3, 134.2, | , 26.1, 8.0, 187.7, | ,  1000,   957,  3000,  2939, | , -3.4, -15.0, -0.178, |, 7.8
1430.3, 133.8, | , 26.1, 8.2, 188.8, | ,  1000,   956,  3000,  2925, | , -3.4,   6.0, 0.070, |, 8.6
1431.3, 133.8, | , 26.1, 8.9, 189.0, | ,  1000,   955,  3000,  2944, | , -3.4, -16.3, -0.193, |, 9.2
1432.3, 134.1, | , 26.1, 8.9, 189.4, | ,  1000,   952,  3000,  2933, | , -3.4,  -2.2, -0.026, |, 9.3
1433.3, 133.8, | , 26.1, 8.0, 188.8, | ,  1000,   957,  3000,  2933, | , -3.4, -16.3, -0.193, |, 8.8
1434.3, 133.9, | , 26.1, 6.9, 188.1, | ,  1000,   955,  3000,  2913, | , -3.4,  -9.4, -0.111, |, 7.3
1435.3, 134.1, | , 26.1, 8.3, 189.9, | ,  1000,   955,  3000,  2919, | , -3.4, -11.2, -0.131, |, 9.3
1436.3, 134.1, | , 26.1, 8.7, 189.6, | ,  1000,   957,  3000,  2934, | , -3.4, -19.7, -0.233, |, 9.2
1437.3, 133.8, | , 26.1, 8.5, 190.0, | ,  1000,   954,  3000,  2926, | , -3.4, -16.3, -0.192, |, 8.6
1438.4, 133.8, | , 26.1, 8.4, 190.1, | ,  1000,   956,  3000,  2920, | , -3.4, -15.9, -0.187, |, 7.3
1439.4, 134.0, | , 26.1, 6.9, 189.2, | ,  1000,   952,  3000,  2933, | , -3.4,  -1.3, -0.015, |, 7.5
1440.4, 133.8, | , 26.1, 8.5, 190.2, | ,  1000,   955,  3000,  2931, | , -3.4,  -4.7, -0.056, |, 8.8
1441.4, 133.8, | , 26.1, 8.2, 189.9, | ,  1000,   955,  3000,  2934, | , -3.4, -18.0, -0.213, |, 8.8
1442.4, 133.8, | , 26.1, 8.8, 191.2, | ,  1000,   954,  3000,  2920, | , -3.4, -20.2, -0.237, |, 9.0
1443.4, 134.2, | , 26.1, 8.7, 191.7, | ,  1000,   956,  3000,  2929, | , -3.4,   7.3, 0.086, |, 9.2
1444.4, 134.0, | , 26.1, 7.2, 189.6, | ,  1000,   952,  3000,  2941, | , -3.4, -11.2, -0.132, |, 7.7
1445.4, 133.9, | , 26.1, 7.3, 190.9, | ,  1000,   953,  3000,  2921, | , -3.4, -12.4, -0.146, |, 7.8
1446.4, 134.2, | , 26.1, 8.9, 191.4, | ,  1000,   954,  3000,  2921, | , -3.4,  14.5, 0.171, |, 9.3
1447.4, 133.9, | , 26.1, 8.4, 191.3, | ,  1000,   955,  3000,  2932, | , -3.4,  -2.6, -0.031, |, 8.8
1448.5, 133.8, | , 26.1, 8.2, 192.1, | ,  1000,   952,  3000,  2914, | , -3.4, -12.0, -0.141, |, 8.8
1449.5, 134.1, | , 26.1, 7.2, 190.7, | ,  1000,   955,  3000,  2923, | , -3.4,  -2.2, -0.026, |, 8.1
1450.5, 135.2, | , 26.1, 6.6, 190.4, | ,  1000,   955,  3000,  2933, | , -3.4,  -4.3, -0.051, |, 7.3
1451.5, 133.9, | , 26.1, 8.2, 192.8, | ,  1000,   952,  3000,  2926, | , -3.4,  -4.7, -0.056, |, 8.8
1452.5, 134.1, | , 26.1, 8.8, 193.0, | ,  1000,   948,  3000,  2938, | , -3.4, -12.0, -0.142, |, 9.1
1453.5, 134.2, | , 26.1, 8.9, 193.2, | ,  1000,   957,  3000,  2919, | , -3.4, -11.2, -0.131, |, 9.3
1454.5, 134.1, | , 26.1, 6.7, 191.8, | ,  1000,   953,  3000,  2932, | , -3.4,  -3.5, -0.041, |, 7.7
1455.5, 133.9, | , 26.1, 8.4, 193.1, | ,  1000,   953,  3000,  2926, | , -3.4,  -4.7, -0.056, |, 8.9
1456.5, 134.2, | , 26.1, 8.9, 193.4, | ,  1000,   955,  3000,  2936, | , -3.4, -15.9, -0.188, |, 9.3
1457.5, 134.2, | , 26.1, 8.8, 193.9, | ,  1000,   952,  3000,  2924, | , -3.4,  17.5, 0.206, |, 9.2
1458.6, 133.9, | , 26.1, 8.2, 192.9, | ,  1000,   953,  3000,  2941, | , -3.4,   6.4, 0.076, |, 8.5
1459.6, 134.2, | , 26.1, 7.0, 192.8, | ,  1000,   960,  3000,  2937, | , -3.4,   5.1, 0.061, |, 7.4
1460.6, 134.3, | , 26.1, 8.9, 193.7, | ,  1000,   955,  3000,  2928, | , -3.4,  -6.9, -0.081, |, 9.3
1461.6, 134.3, | , 26.1, 8.7, 194.6, | ,  1000,   957,  3000,  2926, | , -3.4, -10.7, -0.127, |, 9.4
1462.6, 134.0, | , 26.1, 8.3, 194.4, | ,  1000,   955,  3000,  2921, | , -3.4,  -4.7, -0.056, |, 8.8
1463.6, 134.0, | , 26.1, 8.8, 194.7, | ,  1000,   954,  3000,  2925, | , -3.4,   2.5, 0.030, |, 9.1
1464.6, 134.4, | , 26.1, 7.9, 194.4, | ,  1000,   950,  3000,  2932, | , -3.4,  -9.4, -0.111, |, 8.4
1465.6, 134.0, | , 26.1, 8.1, 194.7, | ,  1000,   956,  3000,  2930, | , -3.4,  -6.9, -0.081, |, 8.5
1466.6, 133.9, | , 26.1, 8.2, 195.0, | ,  1000,   956,  3000,  2924, | , -3.4,  -2.2, -0.026, |, 8.4
1467.6, 134.3, | , 26.1, 8.6, 195.7, | ,  1000,   954,  3000,  2925, | , -3.4,  -9.4, -0.111, |, 9.1
1468.7, 133.9, | , 26.1, 8.2, 195.0, | ,  1000,   956,  3000,  2933, | , -3.4, -10.7, -0.127, |, 8.8
1469.7, 134.2, | , 26.1, 6.9, 194.0, | ,  1000,   949,  3000,  2930, | , -3.4,  15.0, 0.176, |, 7.6
1470.7, 134.1, | , 26.1, 8.4, 195.8, | ,  1000,   953,  3000,  2925, | , -3.4,  -4.7, -0.056, |, 8.9
1471.7, 134.4, | , 26.1, 9.0, 196.4, | ,  1000,   956,  3000,  2929, | , -3.4,  -3.9, -0.046, |, 9.2
1472.7, 134.0, | , 26.1, 8.4, 196.4, | ,  1000,   957,  3000,  2939, | , -3.4,  -5.2, -0.061, |, 8.9
1473.7, 134.1, | , 26.1, 8.2, 196.0, | ,  1000,   954,  3000,  2941, | , -3.4,  -1.7, -0.021, |, 8.8
1474.7, 135.4, | , 26.1, -5.0, 186.7, | ,  1000,   952,  3000,  2927, | , -3.4,  -3.9, -0.046, |, -7.7
1475.7, 134.4, | , 26.1, 8.6, 197.6, | ,  1000,   952,  3000,  2929, | , -3.4,   9.8, 0.116, |, 9.2
1476.7, 134.1, | , 26.1, 8.4, 196.2, | ,  1000,   953,  3000,  2913, | , -3.4,  -2.2, -0.025, |, 8.8
1477.7, 134.1, | , 26.1, 8.2, 197.3, | ,  1000,   953,  3000,  2914, | , -3.4,  -7.7, -0.091, |, 9.1
1478.8, 134.5, | , 26.1, 8.8, 197.2, | ,  1000,   956,  3000,  2920, | , -3.4,   4.7, 0.055, |, 9.3
1479.8, 135.6, | , 26.1, -8.5, 182.8, | ,  1000,   951,  3000,  2934, | , -3.4, -10.7, -0.127, |, -5.8
1480.8, 134.2, | , 26.1, 7.4, 196.4, | ,  1000,   952,  3000,  2941, | , -3.4, -10.7, -0.127, |, 8.2
1481.8, 134.4, | , 26.1, 8.8, 197.3, | ,  1000,   954,  3000,  2909, | , -3.4,  18.0, 0.211, |, 9.3
1482.8, 134.0, | , 26.1, 8.3, 197.7, | ,  1000,   951,  3000,  2918, | , -3.4,  -3.5, -0.041, |, 8.8
1483.8, 134.1, | , 26.1, 7.8, 197.1, | ,  1000,   956,  3000,  2916, | , -3.4, -11.6, -0.136, |, 8.1
1484.8, 134.3, | , 26.1, -0.6, 186.2, | ,  1000,   955,  3000,  2944, | , -3.4,  -2.2, -0.026, |, -5.9
1485.8, 134.5, | , 26.1, 8.4, 198.3, | ,  1000,   953,  3000,  2929, | , -3.4,   3.4, 0.040, |, 8.9
1486.8, 134.1, | , 26.1, 8.2, 198.1, | ,  1000,   955,  3000,  2923, | , -3.4,  -1.7, -0.020, |, 8.5
1487.9, 134.2, | , 26.1, 8.0, 198.5, | ,  1000,   961,  3000,  2936, | , -3.4,   0.4, 0.005, |, 8.5
1488.9, 134.6, | , 26.1, 8.2, 198.5, | ,  1000,   958,  3000,  2921, | , -3.4,   4.3, 0.050, |, 8.9
1489.9, 134.4, | , 26.1, 6.9, 197.7, | ,  1000,   954,  3000,  2926, | , -3.4,  -4.7, -0.056, |, 7.0
1490.9, 134.1, | , 26.1, 8.2, 198.9, | ,  1000,   952,  3000,  2937, | , -3.4,  -0.0, -0.000, |, 8.8
1491.9, 134.2, | , 26.1, 8.0, 199.0, | ,  1000,   953,  3000,  2931, | , -3.4,  25.3, 0.298, |, 8.5
1492.9, 134.5, | , 26.1, 8.9, 198.8, | ,  1000,   955,  3000,  2908, | , -3.4,  30.4, 0.356, |, 9.3
1493.9, 134.2, | , 26.1, 8.4, 199.5, | ,  1000,   955,  3000,  2929, | , -3.4,  10.7, 0.126, |, 8.6
1494.9, 134.3, | , 26.1, 7.2, 198.9, | ,  1000,   959,  3000,  2924, | , -3.4,  -4.7, -0.056, |, 8.1
1495.9, 134.5, | , 26.1, 8.9, 200.7, | ,  1000,   961,  3000,  2921, | , -3.4,  -1.7, -0.020, |, 9.2
1496.9, 134.2, | , 26.1, 8.2, 198.7, | ,  1000,   954,  3000,  2935, | , -3.4,  12.0, 0.141, |, 8.7
1498.0, 134.2, | , 26.1, 8.1, 200.1, | ,  1000,   955,  3000,  2924, | , -3.4,   9.8, 0.116, |, 8.6
1499.0, 134.6, | , 26.1, 8.6, 201.2, | ,  1000,   954,  3000,  2931, | , -3.4,  -3.9, -0.046, |, 9.2
1500.0, 134.4, | , 26.1, 7.1, 199.2, | ,  1000,   953,  3000,  2925, | , -3.4,  25.7, 0.302, |, 7.8
1501.0, 134.2, | , 26.1, 8.2, 200.1, | ,  1000,   960,  3000,  2923, | , -3.4,   0.8, 0.010, |, 8.4
1502.0, 134.2, | , 26.1, 8.4, 201.2, | ,  1000,   955,  3000,  2936, | , -3.4,  -1.7, -0.021, |, 8.8
1503.0, 134.2, | , 26.1, 8.3, 201.2, | ,  1000,   958,  3000,  2931, | , -3.4,  24.8, 0.293, |, 8.8
1504.0, 134.6, | , 26.1, 9.0, 201.6, | ,  1000,   955,  3000,  2938, | , -3.4,   6.4, 0.076, |, 9.1
1505.0, 134.4, | , 26.1, 6.4, 200.3, | ,  1000,   955,  3000,  2920, | , -3.4,  -1.7, -0.020, |, 7.5
1506.0, 134.6, | , 26.1, 8.8, 202.2, | ,  1000,   957,  3000,  2935, | , -3.4,   0.8, 0.010, |, 9.1
1507.1, 134.8, | , 26.1, 8.8, 201.9, | ,  1000,   954,  3000,  2938, | , -3.4,  -5.2, -0.061, |, 9.2
1508.1, 134.4, | , 26.1, 8.1, 201.6, | ,  1000,   952,  3000,  2944, | , -3.4,  -1.3, -0.015, |, 8.8
1509.1, 134.4, | , 26.1, 8.0, 201.6, | ,  1000,   956,  3000,  2915, | , -3.4,  29.5, 0.347, |, 8.6
1510.1, 135.0, | , 26.1, 7.6, 201.4, | ,  1000,   959,  3000,  2926, | , -3.4,   6.8, 0.081, |, 8.0
1511.1, 134.7, | , 26.1, 6.7, 200.0, | ,  1000,   951,  3000,  2927, | , -3.4,  14.1, 0.166, |, 7.5
1512.1, 134.5, | , 26.1, 7.9, 202.4, | ,  1000,   955,  3000,  2932, | , -3.4,   3.4, 0.040, |, 8.5
1513.1, 134.4, | , 26.1, 8.9, 203.1, | ,  1000,   954,  3000,  2941, | , -3.4,   1.7, 0.020, |, 9.2
1514.1, 134.7, | , 26.1, 8.9, 203.2, | ,  1000,   952,  3000,  2941, | , -3.4,  -2.2, -0.026, |, 9.3
1515.1, 134.6, | , 26.1, 6.5, 201.7, | ,  1000,   953,  3000,  2923, | , -3.4,  -1.3, -0.015, |, 7.5
1516.1, 134.4, | , 26.1, 8.5, 203.4, | ,  1000,   953,  3000,  2919, | , -3.4,   3.0, 0.035, |, 8.8
1517.2, 134.7, | , 26.1, 8.7, 203.9, | ,  1000,   956,  3000,  2924, | , -3.4,  -1.7, -0.020, |, 9.1
1518.2, 134.4, | , 26.1, 8.4, 203.2, | ,  1000,   955,  3000,  2930, | , -3.4,  22.7, 0.268, |, 8.6
1519.2, 134.4, | , 26.1, 8.4, 203.6, | ,  1000,   950,  3000,  2908, | , -3.4,  15.4, 0.180, |, 8.8
1520.2, 134.6, | , 26.1, 7.0, 203.3, | ,  1000,   955,  3000,  2922, | , -3.4,  -1.3, -0.015, |, 7.6
1521.2, 134.8, | , 26.1, 8.6, 203.6, | ,  1000,   955,  3000,  2941, | , -3.4,  -0.0, -0.000, |, 9.0
1522.2, 134.4, | , 26.1, 8.4, 204.5, | ,  1000,   955,  3000,  2933, | , -3.4,   5.5, 0.065, |, 8.8
1523.2, 134.4, | , 26.1, 8.5, 204.3, | ,  1000,   956,  3000,  2926, | , -3.4,   0.4, 0.005, |, 8.6
1524.2, 134.8, | , 26.1, 8.9, 205.4, | ,  1000,   956,  3000,  2933, | , -3.4,   9.8, 0.116, |, 9.3
1525.2, 135.0, | , 26.1, 7.6, 204.1, | ,  1000,   949,  3000,  2939, | , -3.4,  -4.3, -0.051, |, 8.1
1526.2, 134.5, | , 26.1, 8.2, 204.8, | ,  1000,   955,  3000,  2933, | , -3.4,  -2.2, -0.026, |, 8.9
1527.3, 135.0, | , 26.1, 8.8, 205.5, | ,  1000,   952,  3000,  2938, | , -3.4,  30.8, 0.364, |, 9.3
1528.3, 134.9, | , 26.1, 8.9, 206.1, | ,  1000,   952,  3000,  2921, | , -3.4,   3.0, 0.035, |, 9.3
1529.3, 134.5, | , 26.1, 8.2, 204.9, | ,  1000,   955,  3000,  2925, | , -3.4,   2.1, 0.025, |, 8.5
1530.3, 134.7, | , 26.1, 7.0, 204.4, | ,  1000,   949,  3000,  2930, | , -3.4,   8.1, 0.096, |, 7.7
1531.3, 135.9, | , 26.1, 0.3, 197.3, | ,  1000,   950,  3000,  2916, | , -3.4,   4.7, 0.055, |, 1.4
1532.3, 134.5, | , 26.1, 8.4, 205.9, | ,  1000,   955,  3000,  2942, | , -3.4,  24.8, 0.294, |, 8.8
1533.3, 134.5, | , 26.1, 8.3, 206.1, | ,  1000,   956,  3000,  2936, | , -3.4,  29.1, 0.344, |, 8.9
1534.3, 134.5, | , 26.1, 8.3, 206.9, | ,  1000,   955,  3000,  2917, | , -3.4,   3.0, 0.035, |, 9.3
1535.3, 135.0, | , 26.1, 7.5, 206.6, | ,  1000,   954,  3000,  2926, | , -3.4,  38.5, 0.454, |, 7.7
1536.3, 136.1, | , 26.1, -7.4, 195.9, | ,  1000,   955,  3000,  2925, | , -3.4,  33.4, 0.393, |, -4.9
1537.4, 134.6, | , 26.1, 8.2, 206.9, | ,  1000,   953,  3000,  2920, | , -3.4,   7.7, 0.090, |, 8.7
1538.4, 135.0, | , 26.1, 8.8, 207.7, | ,  1000,   955,  3000,  2937, | , -3.4,   6.8, 0.081, |, 9.3
1539.4, 134.9, | , 26.1, 8.9, 207.9, | ,  1000,   955,  3000,  2921, | , -3.4,   7.3, 0.085, |, 9.0
1540.4, 134.7, | , 26.1, 6.8, 205.8, | ,  1000,   953,  3000,  2926, | , -3.4,   5.5, 0.065, |, 7.4
1541.4, 134.6, | , 26.1, 8.7, 208.1, | ,  1000,   956,  3000,  2927, | , -3.4,   7.7, 0.091, |, 8.8
1542.4, 135.0, | , 26.1, 8.8, 208.1, | ,  1000,   953,  3000,  2944, | , -3.4,   8.1, 0.096, |, 9.0
1543.4, 134.6, | , 26.1, 8.1, 207.8, | ,  1000,   952,  3000,  2933, | , -3.4,   3.0, 0.035, |, 8.4
1544.4, 134.7, | , 26.1, 8.3, 208.9, | ,  1000,   957,  3000,  2923, | , -3.4,  12.0, 0.141, |, 8.9
1545.4, 134.9, | , 26.1, 6.8, 207.0, | ,  1000,   954,  3000,  2917, | , -3.4,   5.1, 0.060, |, 7.5
1546.5, 135.0, | , 26.1, 8.8, 209.1, | ,  1000,   955,  3000,  2942, | , -3.4,   6.4, 0.076, |, 9.1
1547.5, 134.7, | , 26.1, 8.3, 208.7, | ,  1000,   954,  3000,  2918, | , -3.4,   5.1, 0.060, |, 8.6
1548.5, 134.7, | , 26.2, 8.9, 208.3, | ,  1000,   956,  3000,  2921, | , -3.4,   6.4, 0.075, |, 9.2
1549.5, 134.7, | , 26.1, 8.4, 209.1, | ,  1000,   952,  3000,  2932, | , -3.4,   7.3, 0.086, |, 8.7
1550.5, 134.9, | , 26.1, 6.0, 208.0, | ,  1000,   952,  3000,  2944, | , -3.4,   9.4, 0.111, |, 7.3
1551.5, 134.7, | , 26.1, 8.3, 209.2, | ,  1000,   956,  3000,  2923, | , -3.4,  16.7, 0.196, |, 8.6
1552.5, 135.1, | , 26.1, 8.9, 209.7, | ,  1000,   956,  3000,  2920, | , -3.4,   5.1, 0.060, |, 9.1
1553.5, 134.7, | , 26.1, 8.2, 209.7, | ,  1000,   954,  3000,  2922, | , -3.4,   6.4, 0.075, |, 8.8
1554.5, 134.8, | , 26.1, 7.9, 209.5, | ,  1000,   955,  3000,  2910, | , -3.4,  24.8, 0.291, |, 8.4
1555.6, 135.3, | , 26.1, 7.4, 209.6, | ,  1000,   955,  3000,  2945, | , -3.4,   9.4, 0.111, |, 8.0
1556.6, 135.2, | , 26.2, 8.8, 210.7, | ,  1000,   952,  3000,  2950, | , -3.4, -15.9, -0.188, |, 9.2
1557.6, 134.8, | , 26.1, 8.3, 210.8, | ,  1000,   953,  3000,  2936, | , -3.4,  -2.2, -0.026, |, 8.8
1558.6, 134.8, | , 26.1, 8.6, 210.2, | ,  1000,   956,  3000,  2903, | , -3.4,   8.1, 0.095, |, 8.7
1559.6, 135.2, | , 26.1, 8.9, 211.0, | ,  1000,   956,  3000,  2927, | , -3.4, -10.7, -0.127, |, 9.0
1560.6, 134.9, | , 26.1, 6.3, 210.0, | ,  1000,   958,  3000,  2924, | , -3.4, -15.4, -0.182, |, 7.6
1561.6, 134.8, | , 26.1, 8.5, 211.0, | ,  1000,   954,  3000,  2939, | , -3.4, -17.6, -0.208, |, 8.8
1562.6, 134.8, | , 26.2, 8.4, 211.2, | ,  1000,   955,  3000,  2922, | , -3.4,   2.5, 0.030, |, 8.9
1563.6, 135.2, | , 26.1, 8.8, 211.4, | ,  1000,   955,  3000,  2914, | , -3.4, -15.4, -0.181, |, 9.2
1564.6, 134.8, | , 26.1, 8.0, 211.0, | ,  1000,   960,  3000,  2915, | , -3.4, -19.3, -0.227, |, 8.4
1565.7, 135.0, | , 26.1, 7.0, 210.1, | ,  1000,   949,  3000,  2942, | , -3.4,   9.0, 0.106, |, 7.8
1566.7, 135.3, | , 26.1, 9.0, 212.2, | ,  1000,   950,  3000,  2941, | , -3.4,   6.0, 0.071, |, 9.0
1567.7, 134.9, | , 26.2, 8.3, 211.4, | ,  1000,   955,  3000,  2929, | , -3.4,  -0.9, -0.010, |, 8.8
1568.7, 134.9, | , 26.1, 8.1, 212.2, | ,  1000,   958,  3000,  2940, | , -3.4,  -3.9, -0.046, |, 8.6
1569.7, 135.2, | , 26.1, 8.8, 212.4, | ,  1000,   956,  3000,  2934, | , -3.4,   6.4, 0.076, |, 8.9
1570.7, 135.4, | , 26.1, 7.5, 211.4, | ,  1000,   955,  3000,  2942, | , -3.4,   8.1, 0.096, |, 8.1
1571.7, 134.8, | , 26.1, 8.4, 212.3, | ,  1000,   958,  3000,  2923, | , -3.4,  13.7, 0.161, |, 8.8
1572.7, 134.9, | , 26.2, 8.2, 213.3, | ,  1000,   958,  3000,  2922, | , -3.4, -14.2, -0.167, |, 8.9
1573.7, 135.4, | , 26.2, 8.9, 213.1, | ,  1000,   953,  3000,  2947, | , -3.4, -20.6, -0.244, |, 8.9
1574.8, 135.0, | , 26.1, 8.3, 213.5, | ,  1000,   956,  3000,  2931, | , -3.4,  11.5, 0.136, |, 8.7
1575.8, 135.1, | , 26.2, 6.9, 212.4, | ,  1000,   956,  3000,  2916, | , -3.4, -18.9, -0.222, |, 7.5
1576.8, 135.5, | , 26.2, 7.2, 213.2, | ,  1000,   957,  3000,  2926, | , -3.4, -16.7, -0.197, |, 7.7
1577.8, 135.0, | , 26.2, 8.3, 213.8, | ,  1000,   955,  3000,  2937, | , -3.4,   2.1, 0.025, |, 8.6
1578.8, 135.0, | , 26.2, 8.2, 213.9, | ,  1000,   950,  3000,  2934, | , -3.4,  -9.4, -0.111, |, 8.4
1579.8, 135.0, | , 26.1, 8.3, 213.5, | ,  1000,   951,  3000,  2926, | , -3.4, -16.7, -0.197, |, 8.9
1580.8, 135.2, | , 26.2, 6.8, 212.5, | ,  1000,   955,  3000,  2932, | , -3.4, -19.3, -0.228, |, 7.5
1581.8, 135.3, | , 26.1, 6.9, 213.6, | ,  1000,   958,  3000,  2926, | , -3.4, -20.2, -0.238, |, 7.5
1582.8, 135.0, | , 26.1, 8.2, 214.0, | ,  1000,   952,  3000,  2911, | , -3.4, -17.6, -0.206, |, 8.4
1583.8, 135.1, | , 26.2, 8.1, 214.7, | ,  1000,   957,  3000,  2935, | , -3.4, -16.7, -0.198, |, 8.6
1584.8, 135.5, | , 26.1, 8.5, 215.0, | ,  1000,   955,  3000,  2918, | , -3.4, -18.0, -0.212, |, 8.7
1585.9, 135.2, | , 26.1, 6.4, 213.7, | ,  1000,   953,  3000,  2939, | , -3.4,   0.8, 0.010, |, 6.8
1586.9, 135.1, | , 26.1, 7.8, 214.7, | ,  1000,   956,  3000,  2925, | , -3.4, -16.7, -0.197, |, 8.4
1587.9, 136.5, | , 26.1, 0.0, 207.0, | ,  1000,   948,  3000,  2923, | , -3.4, -15.9, -0.187, |, 0.2
1588.9, 135.1, | , 26.1, 7.6, 214.9, | ,  1000,   955,  3000,  2918, | , -3.4, -12.9, -0.151, |, 7.9
1589.9, 135.0, | , 26.2, 7.9, 215.0, | ,  1000,   956,  3000,  2930, | , -3.4, -18.4, -0.218, |, 8.2
1590.9, 135.7, | , 26.1, 7.4, 214.5, | ,  1000,   954,  3000,  2929, | , -3.4, -10.3, -0.121, |, 7.2
1591.9, 135.7, | , 26.2, 8.6, 215.7, | ,  1000,   952,  3000,  2940, | , -3.4,  -0.0, -0.000, |, 8.8
1592.9, 136.2, | , 26.2, -1.6, 207.8, | ,  1000,   949,  3000,  2933, | , -3.4,   5.5, 0.065, |, 0.6
1593.9, 135.2, | , 26.2, 7.6, 215.5, | ,  1000,   954,  3000,  2918, | , -3.4,   9.0, 0.105, |, 8.4
1595.0, 135.2, | , 26.2, 8.1, 215.4, | ,  1000,   955,  3000,  2928, | , -3.4, -17.2, -0.202, |, 8.4
1596.0, 135.7, | , 26.2, 6.7, 215.6, | ,  1000,   957,  3000,  2933, | , -3.4, -16.7, -0.198, |, 7.2
1597.0, 135.2, | , 26.2, 7.8, 215.7, | ,  1000,   954,  3000,  2916, | , -3.4, -15.9, -0.187, |, 8.6
1598.0, 135.2, | , 26.2, 8.3, 216.9, | ,  1000,   954,  3000,  2929, | , -3.4, -15.4, -0.182, |, 9.3
1599.0, 135.6, | , 26.2, 9.1, 217.1, | ,  1000,   960,  3000,  2932, | , -3.4,  12.4, 0.147, |, 9.3
1600.0, 135.2, | , 26.2, 8.4, 217.0, | ,  1000,   950,  3000,  2927, | , -3.4, -16.7, -0.197, |, 8.9
1601.0, 135.4, | , 26.2, 7.2, 215.1, | ,  1000,   949,  3000,  2918, | , -3.4, -17.6, -0.207, |, 7.7
1602.0, 135.6, | , 26.2, 8.2, 217.3, | ,  1000,   951,  3000,  2940, | , -3.4, -15.4, -0.182, |, 9.3
1603.0, 135.3, | , 26.1, 8.2, 217.0, | ,  1000,   956,  3000,  2934, | , -3.4,  -6.5, -0.076, |, 8.6
1604.0, 135.3, | , 26.1, 8.4, 217.3, | ,  1000,   954,  3000,  2918, | , -3.4,  11.1, 0.131, |, 9.0
1605.1, 135.3, | , 26.2, 8.4, 217.6, | ,  1000,   951,  3000,  2922, | , -3.4, -15.0, -0.177, |, 8.8
