Repository: jdhuang-csm/Ru-BCA

## Methods
* (BaO)<sub>x</sub>-(CaO)<sub>y</sub>-(Al<sub>2</sub>O<sub>3</sub>)<sub>1-x-y</sub> (BCA) catalyst supports were synthesized via sol-gel and solid-state methods. 
* Ru/BCA catalysts were prepared via incipient wetness impregnation to achieve 1 wt. % Ru loading.
* Ammonia synthesis rates were measured for Ru/BCA catalysts in a packed-bed reactor at 480-600<sup>o</sup>C, 10 bar, and space velocities up to 1.3 x 10<sup>6</sup> ml g<sub>cat</sub><sup>-1</sup> h<sup>-1</sup>.
* A machine learning (ML) model was employed to improve understanding of the behavior of Ru/BCA catalysts.
* A microkinetic model was developed to describe the best-performing catalyst.

File: data/init_files_Cadigan/BAdC_doubann_2017-06-16-01.txt (part 4 of 43)
********** Start test **********
Elapsed time, Pressure, | , LJtemp(C), Inner-Temp, Outer-Temp, | , N2-set, N2-flow, H2-set, H2-flow, | , pH, NH3_ppm, NH3_Prod_rate, |, In222Temp
1187.3, 141.0, | , 24.8, 3.8, 144.1, | ,  4000,  3872,  1000,   974, | , -3.4, -18.9, -0.239, |, 5.1
1188.3, 140.1, | , 24.8, 8.9, 150.4, | ,  4000,  3874,  1000,   962, | , -3.4, -19.3, -0.244, |, 10.5
1189.3, 140.3, | , 24.8, 10.4, 150.8, | ,  4000,  3878,  1000,   953, | , -3.4,  -5.6, -0.071, |, 11.8
1190.3, 140.4, | , 24.8, 10.4, 151.2, | ,  4000,  3875,  1000,   991, | , -3.4,   5.5, 0.070, |, 11.7
1191.3, 140.0, | , 24.8, 9.6, 151.0, | ,  4000,  3877,  1000,  1006, | , -3.4, -14.6, -0.186, |, 11.2
1192.3, 140.0, | , 24.8, 10.4, 151.6, | ,  4000,  3872,  1000,   974, | , -3.4, -19.3, -0.244, |, 11.9
1193.3, 140.5, | , 24.8, 9.6, 151.4, | ,  4000,  3875,  1000,   972, | , -3.4, -18.4, -0.233, |, 11.0
1194.3, 140.3, | , 24.8, 10.4, 151.5, | ,  4000,  3878,  1000,   976, | , -3.4, -17.2, -0.217, |, 11.6
1195.3, 140.0, | , 24.8, 9.8, 151.9, | ,  4000,  3874,  1000,   956, | , -3.4, -16.7, -0.211, |, 11.1
1196.3, 140.4, | , 24.8, 10.6, 151.9, | ,  4000,  3876,  1000,   968, | , -3.4, -10.7, -0.136, |, 11.9
1197.4, 140.3, | , 24.8, 10.5, 152.8, | ,  4000,  3876,  1000,   984, | , -3.4,  14.1, 0.179, |, 11.8
1198.4, 140.2, | , 24.8, 8.9, 150.7, | ,  4000,  3877,  1000,   965, | , -3.4,  -7.3, -0.092, |, 10.4
1199.4, 139.9, | , 24.8, 9.8, 152.2, | ,  4000,  3876,  1000,   976, | , -3.4, -14.6, -0.185, |, 11.3
1200.4, 140.3, | , 24.8, 10.6, 153.2, | ,  4000,  3877,  1000,   977, | , -3.4,  -9.4, -0.120, |, 11.9
1201.4, 139.9, | , 24.8, 9.7, 152.6, | ,  4000,  3876,  1000,   984, | , -3.4,  -4.3, -0.055, |, 11.1
1202.4, 140.1, | , 24.8, 9.8, 152.3, | ,  4000,  3877,  1000,   975, | , -3.4, -18.9, -0.239, |, 11.1
1203.4, 140.3, | , 24.8, 8.6, 152.7, | ,  4000,  3882,  1000,   975, | , -3.4, -19.3, -0.245, |, 10.3
1204.4, 140.0, | , 24.8, 9.8, 152.4, | ,  4000,  3878,  1000,   973, | , -3.4, -19.7, -0.250, |, 11.2
1205.4, 139.9, | , 24.8, 9.8, 153.6, | ,  4000,  3876,  1000,   965, | , -3.4,   0.8, 0.011, |, 11.1
1206.4, 139.9, | , 24.8, 9.8, 153.5, | ,  4000,  3872,  1000,   964, | , -3.4, -14.6, -0.184, |, 11.2
1207.5, 139.9, | , 24.8, 9.9, 153.4, | ,  4000,  3877,  1000,   967, | , -3.4, -15.4, -0.195, |, 11.0
1208.5, 140.6, | , 24.8, 9.4, 153.9, | ,  4000,  3874,  1000,   960, | , -3.4, -14.6, -0.184, |, 11.0
1209.5, 139.9, | , 24.8, 9.8, 154.3, | ,  4000,  3877,  1000,   978, | , -3.4,  -0.0, -0.000, |, 11.2
1210.5, 140.0, | , 24.8, 9.9, 154.0, | ,  4000,  3874,  1000,   985, | , -3.4, -19.7, -0.250, |, 11.3
1211.5, 140.3, | , 24.8, 10.4, 155.5, | ,  4000,  3872,  1000,   973, | , -3.4, -18.9, -0.239, |, 11.9
1212.5, 140.0, | , 24.8, 9.9, 154.5, | ,  4000,  3875,  1000,   967, | , -3.4, -17.6, -0.222, |, 11.2
1213.5, 140.1, | , 24.8, 8.9, 153.7, | ,  4000,  3873,  1000,   963, | , -3.4,  -0.9, -0.011, |, 10.5
1214.5, 140.3, | , 24.8, 10.5, 155.1, | ,  4000,  3875,  1000,   975, | , -3.4,  -7.7, -0.098, |, 11.8
1215.5, 140.3, | , 24.8, 10.5, 155.5, | ,  4000,  3875,  1000,   978, | , -3.4, -17.6, -0.223, |, 11.8
1216.5, 140.1, | , 24.8, 8.8, 154.8, | ,  4000,  3871,  1000,   966, | , -3.4,  -5.2, -0.065, |, 10.8
1217.5, 140.0, | , 24.8, 9.7, 155.1, | ,  4000,  3877,  1000,   984, | , -3.4, -16.3, -0.207, |, 11.2
1218.6, 140.5, | , 24.8, 9.6, 155.8, | ,  4000,  3872,  1000,   975, | , -3.4,   4.3, 0.054, |, 10.7
1219.6, 140.3, | , 24.8, 10.3, 155.6, | ,  4000,  3874,  1000,   969, | , -3.4,  10.7, 0.135, |, 11.8
1220.6, 139.9, | , 24.8, 9.7, 156.0, | ,  4000,  3876,  1000,   982, | , -3.4, -15.4, -0.196, |, 11.3
1221.6, 140.0, | , 24.8, 9.9, 156.8, | ,  4000,  3876,  1000,   955, | , -3.4,  -4.7, -0.060, |, 11.5
1222.6, 140.4, | , 24.8, 9.4, 156.2, | ,  4000,  3875,  1000,   975, | , -3.4, -17.6, -0.223, |, 10.9
1223.6, 140.6, | , 24.8, 9.4, 155.9, | ,  4000,  3879,  1000,   967, | , -3.4, -16.7, -0.212, |, 11.0
1224.6, 139.9, | , 24.8, 9.8, 156.5, | ,  4000,  3873,  1000,   978, | , -3.4, -15.9, -0.201, |, 11.2
1225.6, 140.0, | , 24.8, 10.0, 157.8, | ,  4000,  3871,  1000,   981, | , -3.4, -18.0, -0.228, |, 11.9
1226.6, 140.3, | , 24.8, 10.4, 157.6, | ,  4000,  3874,  1000,   980, | , -3.4, -19.7, -0.250, |, 11.7
1227.6, 140.2, | , 24.8, 10.5, 157.8, | ,  4000,  3875,  1000,   967, | , -3.4, -16.7, -0.211, |, 11.8
1228.6, 140.2, | , 24.8, 9.1, 156.0, | ,  4000,  3878,  1000,   985, | , -3.4,  10.3, 0.130, |, 10.4
1229.7, 139.9, | , 24.8, 9.9, 157.3, | ,  4000,  3873,  1000,   976, | , -3.4,  14.5, 0.184, |, 11.3
1230.7, 140.3, | , 24.8, 10.4, 158.2, | ,  4000,  3875,  1000,   979, | , -3.4,  13.7, 0.173, |, 12.0
1231.7, 139.9, | , 24.8, 9.9, 158.1, | ,  4000,  3875,  1000,   983, | , -3.4, -19.7, -0.250, |, 11.2
1232.7, 140.0, | , 24.8, 9.8, 158.0, | ,  4000,  3875,  1000,   964, | , -3.4, -20.2, -0.255, |, 11.2
1233.7, 140.6, | , 24.8, 9.6, 158.1, | ,  4000,  3877,  1000,   982, | , -3.4, -12.0, -0.152, |, 11.0
1234.7, 140.0, | , 24.8, 9.8, 158.2, | ,  4000,  3871,  1000,   972, | , -3.4, -13.7, -0.174, |, 11.3
1235.7, 139.9, | , 24.8, 9.8, 158.4, | ,  4000,  3877,  1000,   965, | , -3.4, -18.4, -0.233, |, 11.4
1236.7, 139.9, | , 24.8, 9.8, 159.6, | ,  4000,  3876,  1000,   960, | , -3.4,  12.4, 0.157, |, 11.8
1237.7, 140.3, | , 24.8, 10.5, 159.7, | ,  4000,  3872,  1000,   977, | , -3.4, -12.4, -0.158, |, 11.9
1238.7, 140.2, | , 24.8, 8.9, 158.2, | ,  4000,  3871,  1000,   971, | , -3.4, -18.4, -0.233, |, 10.7
1239.7, 140.1, | , 24.8, 9.2, 159.6, | ,  4000,  3874,  1000,   978, | , -3.4, -19.7, -0.250, |, 10.6
1240.8, 140.0, | , 24.9, 9.9, 159.1, | ,  4000,  3876,  1000,   991, | , -3.4, -19.7, -0.251, |, 11.2
1241.8, 140.3, | , 24.8, 10.5, 160.1, | ,  4000,  3877,  1000,   959, | , -3.4,  -2.2, -0.027, |, 11.8
1242.8, 140.0, | , 24.8, 9.9, 160.1, | ,  4000,  3873,  1000,   986, | , -3.4,  -6.0, -0.076, |, 11.3
1243.8, 141.3, | , 24.8, 3.3, 153.4, | ,  4000,  3874,  1000,   971, | , -3.4, -17.6, -0.222, |, 5.2
1244.8, 140.4, | , 24.8, 10.0, 160.4, | ,  4000,  3874,  1000,   976, | , -3.4, -19.7, -0.250, |, 11.4
1245.8, 139.9, | , 24.8, 9.9, 160.5, | ,  4000,  3874,  1000,   969, | , -3.4,  -3.0, -0.038, |, 11.4
1246.8, 139.9, | , 24.9, 9.9, 160.5, | ,  4000,  3871,  1000,   975, | , -3.4, -13.3, -0.168, |, 11.4
1247.8, 140.3, | , 24.9, 10.5, 161.6, | ,  4000,  3877,  1000,   988, | , -3.4, -19.7, -0.251, |, 11.7
1248.8, 142.3, | , 24.8, 1.1, 153.0, | ,  4000,  3872,  1000,   976, | , -3.4, -15.9, -0.201, |, 2.9
1249.9, 140.2, | , 24.9, 8.3, 159.7, | ,  4000,  3871,  1000,   985, | , -3.4, -18.0, -0.228, |, 10.6
1250.9, 140.0, | , 24.9, 9.9, 162.2, | ,  4000,  3874,  1000,   981, | , -3.4, -17.2, -0.217, |, 9.1
1251.9, 140.4, | , 24.9, 10.4, 161.8, | ,  4000,  3870,  1000,   966, | , -3.4,   4.7, 0.059, |, 11.8
1252.9, 140.4, | , 24.9, 10.4, 162.0, | ,  4000,  3877,  1000,   977, | , -3.4,   1.3, 0.016, |, 11.9
1253.9, 139.9, | , 24.9, 9.9, 161.7, | ,  4000,  3872,  1000,   972, | , -3.4, -11.2, -0.141, |, 11.3
1254.9, 140.5, | , 24.9, 9.1, 161.5, | ,  4000,  3877,  1000,   984, | , -3.4,  -6.0, -0.076, |, 11.0
1255.9, 140.3, | , 24.9, 10.6, 162.7, | ,  4000,  3875,  1000,   972, | , -3.4,  -7.7, -0.098, |, 11.9
1256.9, 140.0, | , 24.9, 9.9, 162.2, | ,  4000,  3873,  1000,   967, | , -3.4, -18.4, -0.233, |, 11.1
1257.9, 140.0, | , 24.9, 9.7, 162.2, | ,  4000,  3878,  1000,   961, | , -3.4,  -2.6, -0.033, |, 11.1
1258.9, 140.3, | , 24.9, 10.2, 162.9, | ,  4000,  3880,  1000,   979, | , -3.4,  10.3, 0.130, |, 11.8
1259.9, 140.6, | , 24.9, 9.6, 162.2, | ,  4000,  3875,  1000,   986, | , -3.4,  -7.7, -0.098, |, 11.1
1261.0, 139.9, | , 24.9, 9.7, 163.1, | ,  4000,  3879,  1000,   974, | , -3.4, -12.9, -0.163, |, 11.3
1262.0, 139.9, | , 24.9, 10.0, 163.6, | ,  4000,  3875,  1000,   984, | , -3.4, -16.7, -0.212, |, 11.8
1263.0, 140.3, | , 24.9, 10.5, 164.0, | ,  4000,  3873,  1000,   972, | , -3.4, -17.6, -0.222, |, 11.9
1264.0, 139.9, | , 24.9, 9.9, 164.1, | ,  4000,  3876,  1000,   980, | , -3.4, -16.3, -0.207, |, 11.2
1265.0, 140.2, | , 24.9, 8.9, 163.3, | ,  4000,  3870,  1000,   981, | , -3.4, -10.3, -0.130, |, 10.5
1266.0, 140.0, | , 24.9, 9.8, 164.1, | ,  4000,  3872,  1000,   981, | , -3.4, -12.9, -0.163, |, 10.8
1267.0, 140.3, | , 24.9, 10.6, 165.1, | ,  4000,  3875,  1000,   966, | , -3.4, -19.3, -0.244, |, 11.9
1268.0, 139.9, | , 24.9, 9.9, 164.0, | ,  4000,  3877,  1000,   976, | , -3.4,  11.1, 0.141, |, 11.4
1269.0, 140.3, | , 24.9, 10.5, 164.9, | ,  4000,  3872,  1000,   971, | , -3.4, -15.9, -0.201, |, 11.8
1270.0, 140.5, | , 24.9, 9.5, 164.7, | ,  4000,  3874,  1000,   975, | , -3.4, -16.3, -0.206, |, 11.1
1271.1, 140.0, | , 24.9, 9.9, 164.0, | ,  4000,  3879,  1000,   989, | , -3.4, -15.4, -0.196, |, 11.3
1272.1, 140.0, | , 24.9, 9.9, 165.6, | ,  4000,  3876,  1000,   993, | , -3.4, -16.3, -0.207, |, 11.3
1273.1, 140.3, | , 24.9, 10.4, 166.1, | ,  4000,  3877,  1000,   977, | , -3.4, -18.4, -0.234, |, 12.0
1274.1, 140.3, | , 24.9, 10.5, 166.0, | ,  4000,  3877,  1000,   976, | , -3.4, -16.3, -0.206, |, 11.8
1275.1, 140.2, | , 24.9, 8.9, 164.7, | ,  4000,  3872,  1000,   994, | , -3.4,  -9.9, -0.125, |, 10.5
1276.1, 140.0, | , 24.9, 9.7, 161.6, | ,  4000,  3871,  1000,   966, | , -3.4,  -1.3, -0.017, |, 11.4
1277.1, 139.9, | , 24.9, 9.9, 166.0, | ,  4000,  3874,  1000,   981, | , -3.4,  15.0, 0.190, |, 11.3
1278.1, 140.4, | , 24.9, 10.4, 166.2, | ,  4000,  3876,  1000,   978, | , -3.4,  -4.3, -0.055, |, 11.8
1279.1, 139.9, | , 24.9, 9.9, 166.1, | ,  4000,  3877,  1000,   983, | , -3.4, -18.0, -0.229, |, 11.4
1280.1, 140.2, | , 24.9, 8.9, 166.5, | ,  4000,  3873,  1000,   970, | , -3.4, -18.9, -0.239, |, 11.1
1281.1, 140.4, | , 24.9, 10.5, 166.9, | ,  4000,  3875,  1000,   973, | , -3.4, -19.3, -0.244, |, 11.8
1282.2, 139.9, | , 24.9, 9.9, 166.7, | ,  4000,  3871,  1000,   970, | , -3.4,  -5.6, -0.071, |, 11.3
1283.2, 139.9, | , 24.9, 9.7, 166.6, | ,  4000,  3877,  1000,   974, | , -3.4, -18.9, -0.239, |, 11.4
1284.2, 140.3, | , 24.9, 10.5, 167.7, | ,  4000,  3873,  1000,   975, | , -3.4, -20.6, -0.261, |, 12.0
1285.2, 140.5, | , 24.9, 9.2, 167.0, | ,  4000,  3873,  1000,   982, | , -3.4, -16.7, -0.212, |, 11.1
1286.2, 140.0, | , 24.9, 9.7, 167.7, | ,  4000,  3878,  1000,   983, | , -3.4, -17.2, -0.218, |, 11.3
1287.2, 139.9, | , 24.9, 9.6, 167.5, | ,  4000,  3874,  1000,   967, | , -3.4,   4.7, 0.059, |, 11.1
1288.2, 140.3, | , 24.9, 10.3, 168.3, | ,  4000,  3878,  1000,   974, | , -3.4, -18.4, -0.234, |, 11.7
1289.2, 140.0, | , 24.9, 9.9, 168.0, | ,  4000,  3873,  1000,   991, | , -3.4, -15.9, -0.202, |, 11.3
1290.2, 140.2, | , 24.9, 9.0, 167.9, | ,  4000,  3878,  1000,   961, | , -3.4, -16.7, -0.211, |, 10.4
1291.2, 139.8, | , 24.9, 9.8, 168.7, | ,  4000,  3877,  1000,   970, | , -3.4, -18.0, -0.228, |, 11.8
1292.3, 140.3, | , 24.9, 10.5, 169.5, | ,  4000,  3876,  1000,   971, | , -3.4,   1.7, 0.021, |, 11.9
1293.3, 140.1, | , 24.9, 10.0, 168.2, | ,  4000,  3877,  1000,   975, | , -3.4,  -1.3, -0.017, |, 11.4
1294.3, 139.9, | , 24.9, 9.8, 169.4, | ,  4000,  3873,  1000,   975, | , -3.4, -18.9, -0.239, |, 11.3
1295.3, 140.2, | , 24.9, 8.9, 168.5, | ,  4000,  3877,  1000,   971, | , -3.4, -19.7, -0.250, |, 10.6
1296.3, 140.4, | , 24.9, 10.3, 169.7, | ,  4000,  3877,  1000,   981, | , -3.4, -18.4, -0.234, |, 11.8
1297.3, 139.9, | , 24.9, 10.0, 169.3, | ,  4000,  3874,  1000,   967, | , -3.4, -18.4, -0.233, |, 11.3
1298.3, 139.9, | , 24.9, 9.6, 169.1, | ,  4000,  3875,  1000,   968, | , -3.4, -16.7, -0.211, |, 11.4
1299.3, 140.3, | , 24.9, 10.5, 170.2, | ,  4000,  3871,  1000,   971, | , -3.4,   7.7, 0.097, |, 11.8
1300.3, 140.3, | , 24.9, 8.9, 169.0, | ,  4000,  3872,  1000,   982, | , -3.4,  10.7, 0.135, |, 10.5
1301.3, 140.0, | , 24.9, 9.9, 170.0, | ,  4000,  3873,  1000,   963, | , -3.4, -12.9, -0.163, |, 11.3
1302.4, 140.3, | , 24.9, 10.4, 170.6, | ,  4000,  3871,  1000,   968, | , -3.4, -17.2, -0.217, |, 11.8
1303.4, 140.3, | , 24.9, 10.4, 170.5, | ,  4000,  3878,  1000,   973, | , -3.4, -15.9, -0.201, |, 11.8
1304.4, 139.9, | , 24.9, 10.0, 170.6, | ,  4000,  3877,  1000,   960, | , -3.4, -10.3, -0.130, |, 11.3
1305.4, 141.2, | , 24.9, 3.0, 161.6, | ,  4000,  3877,  1000,   955, | , -3.4, -17.2, -0.216, |, 2.3
1306.4, 139.9, | , 24.9, 9.9, 170.6, | ,  4000,  3875,  1000,   974, | , -3.4, -12.4, -0.158, |, 11.3
1307.4, 140.3, | , 24.9, 10.5, 171.0, | ,  4000,  3872,  1000,   975, | , -3.4, -15.4, -0.195, |, 11.8
1308.4, 139.9, | , 24.9, 9.5, 170.8, | ,  4000,  3876,  1000,   981, | , -3.4, -15.4, -0.196, |, 11.5
1309.4, 140.0, | , 24.9, 9.7, 171.0, | ,  4000,  3876,  1000,   970, | , -3.4, -11.2, -0.141, |, 11.2
1310.4, 142.3, | , 24.9, 0.4, 163.0, | ,  4000,  3873,  1000,   977, | , -3.4, -18.4, -0.233, |, 1.8
1311.4, 140.2, | , 24.9, 9.1, 170.9, | ,  4000,  3877,  1000,   951, | , -3.4, -17.6, -0.222, |, 10.5
1312.4, 139.9, | , 24.9, 9.9, 172.2, | ,  4000,  3873,  1000,   984, | , -3.4, -16.7, -0.212, |, 11.3
1313.5, 140.3, | , 24.9, 10.5, 172.5, | ,  4000,  3876,  1000,   967, | , -3.4,  -8.2, -0.103, |, 11.7
1314.5, 139.9, | , 24.9, 9.9, 172.3, | ,  4000,  3872,  1000,   978, | , -3.4, -13.3, -0.168, |, 11.4
1315.5, 141.4, | , 24.9, 3.3, 167.3, | ,  4000,  3876,  1000,   972, | , -3.4, -17.6, -0.223, |, 5.4
1316.5, 140.2, | , 24.9, 8.8, 171.3, | ,  4000,  3878,  1000,   968, | , -3.4, -15.9, -0.201, |, 10.6
1317.5, 140.4, | , 24.9, 9.9, 173.0, | ,  4000,  3876,  1000,   993, | , -3.4, -15.0, -0.191, |, 11.4
1318.5, 140.0, | , 24.9, 9.7, 172.6, | ,  4000,  3876,  1000,   980, | , -3.4, -19.7, -0.250, |, 11.3
1319.5, 140.0, | , 24.9, 9.7, 172.8, | ,  4000,  3872,  1000,   971, | , -3.4, -18.9, -0.239, |, 11.3
1320.5, 140.0, | , 24.9, 9.3, 173.2, | ,  4000,  3874,  1000,   971, | , -3.4,  12.8, 0.162, |, 10.7
1321.5, 140.6, | , 24.9, 9.6, 173.3, | ,  4000,  3877,  1000,   992, | , -3.4, -11.6, -0.147, |, 11.0
1322.5, 140.0, | , 24.9, 9.6, 173.3, | ,  4000,  3876,  1000,   990, | , -3.4, -19.7, -0.251, |, 11.1
1323.6, 139.9, | , 24.9, 10.5, 174.3, | ,  4000,  3875,  1000,   986, | , -3.4, -19.3, -0.245, |, 11.9
1324.6, 140.3, | , 24.9, 10.6, 173.9, | ,  4000,  3877,  1000,   968, | , -3.4, -14.6, -0.184, |, 12.0
1325.6, 140.0, | , 24.9, 9.8, 173.9, | ,  4000,  3877,  1000,   971, | , -3.4,  16.3, 0.206, |, 11.1
1326.6, 140.1, | , 24.9, 9.1, 173.6, | ,  4000,  3876,  1000,   965, | , -3.4,  -6.9, -0.087, |, 10.5
1327.6, 140.3, | , 24.9, 10.6, 174.8, | ,  4000,  3876,  1000,   977, | , -3.4,  -9.0, -0.114, |, 12.0
1328.6, 140.2, | , 24.9, 10.1, 175.4, | ,  4000,  3876,  1000,   969, | , -3.4, -15.4, -0.195, |, 12.0
1329.6, 139.9, | , 24.9, 9.8, 174.7, | ,  4000,  3876,  1000,   983, | , -3.4,  -3.9, -0.049, |, 11.5
1330.6, 140.0, | , 24.9, 9.4, 174.5, | ,  4000,  3876,  1000,   956, | , -3.4,  10.7, 0.135, |, 10.8
1331.6, 140.5, | , 24.9, 9.6, 175.1, | ,  4000,  3870,  1000,   988, | , -3.4, -13.3, -0.169, |, 11.2
1332.6, 140.3, | , 24.9, 10.4, 175.9, | ,  4000,  3877,  1000,   966, | , -3.4, -16.7, -0.211, |, 11.8
1333.7, 140.0, | , 24.9, 9.7, 175.5, | ,  4000,  3875,  1000,   983, | , -3.4,  -4.7, -0.060, |, 11.4
1334.7, 140.0, | , 24.9, 9.9, 176.3, | ,  4000,  3878,  1000,   979, | , -3.4,  -5.6, -0.071, |, 11.9
1335.7, 140.4, | , 24.9, 10.0, 176.1, | ,  4000,  3875,  1000,   982, | , -3.4, -15.4, -0.196, |, 11.5
1336.7, 140.5, | , 24.9, 9.6, 176.5, | ,  4000,  3877,  1000,   952, | , -3.4, -18.9, -0.238, |, 11.1
1337.7, 140.0, | , 24.9, 9.7, 176.4, | ,  4000,  3872,  1000,   987, | , -3.4,  -5.2, -0.065, |, 11.3
1338.7, 139.9, | , 24.9, 10.0, 177.0, | ,  4000,  3874,  1000,   982, | , -3.4, -16.3, -0.207, |, 11.3
1339.7, 140.3, | , 24.9, 10.5, 177.5, | ,  4000,  3872,  1000,   982, | , -3.4,   3.0, 0.038, |, 12.0
1340.7, 140.1, | , 24.9, 9.3, 176.2, | ,  4000,  3878,  1000,   993, | , -3.4, -15.9, -0.202, |, 10.8
1341.7, 140.1, | , 24.9, 9.1, 176.2, | ,  4000,  3873,  1000,   978, | , -3.4, -12.4, -0.158, |, 10.7
1342.7, 140.4, | , 24.9, 10.4, 177.5, | ,  4000,  3878,  1000,   976, | , -3.4, -14.2, -0.179, |, 11.8
1343.7, 139.9, | , 24.9, 9.8, 177.4, | ,  4000,  3878,  1000,   979, | , -3.4, -16.3, -0.207, |, 11.3
1344.8, 139.9, | , 24.9, 9.7, 177.9, | ,  4000,  3873,  1000,   987, | , -3.4,  10.7, 0.136, |, 11.3
1345.8, 140.1, | , 24.9, 9.4, 177.1, | ,  4000,  3875,  1000,   961, | , -3.4, -12.0, -0.152, |, 10.7
1346.8, 140.2, | , 24.9, 8.9, 177.5, | ,  4000,  3881,  1000,   994, | , -3.4, -17.6, -0.224, |, 10.5
1347.8, 140.0, | , 25.0, 10.0, 177.9, | ,  4000,  3878,  1000,   997, | , -3.4, -20.6, -0.262, |, 11.5
1348.8, 139.9, | , 25.0, 10.0, 178.3, | ,  4000,  3880,  1000,   960, | , -3.4, -15.0, -0.190, |, 11.4
1349.8, 139.8, | , 24.9, 9.8, 178.6, | ,  4000,  3878,  1000,   975, | , -3.4, -11.6, -0.147, |, 11.4
1350.8, 140.3, | , 25.0, 10.5, 179.1, | ,  4000,  3875,  1000,   975, | , -3.4, -15.4, -0.196, |, 12.1
1351.8, 140.3, | , 25.0, 8.6, 178.1, | ,  4000,  3873,  1000,   971, | , -3.4, -16.7, -0.212, |, 10.3
1352.8, 140.0, | , 25.0, 9.6, 179.2, | ,  4000,  3878,  1000,   981, | , -3.4, -17.2, -0.218, |, 11.2
1353.8, 140.3, | , 25.0, 10.6, 179.2, | ,  4000,  3877,  1000,   959, | , -3.4,  -5.2, -0.065, |, 11.9
1354.9, 139.9, | , 25.0, 9.9, 179.4, | ,  4000,  3876,  1000,   987, | , -3.4, -18.0, -0.229, |, 11.2
1355.9, 139.9, | , 25.0, 10.0, 179.2, | ,  4000,  3876,  1000,   984, | , -3.4, -17.2, -0.218, |, 11.4
1356.9, 140.5, | , 25.0, 9.6, 179.3, | ,  4000,  3874,  1000,   982, | , -3.4, -15.9, -0.201, |, 10.9
1357.9, 139.9, | , 25.0, 9.9, 179.9, | ,  4000,  3877,  1000,   973, | , -3.4, -11.6, -0.147, |, 11.5
1358.9, 140.0, | , 25.0, 9.9, 179.9, | ,  4000,  3875,  1000,   982, | , -3.4, -19.3, -0.245, |, 11.4
1359.9, 140.0, | , 25.0, 9.9, 180.1, | ,  4000,  3872,  1000,   972, | , -3.4, -17.2, -0.217, |, 11.5
1360.9, 140.3, | , 25.0, 10.4, 181.2, | ,  4000,  3876,  1000,   965, | , -3.4,  13.7, 0.173, |, 11.9
1361.9, 140.5, | , 25.0, 8.8, 179.6, | ,  4000,  3875,  1000,   988, | , -3.4, -11.6, -0.147, |, 11.1
1362.9, 139.9, | , 25.0, 9.7, 180.4, | ,  4000,  3875,  1000,   971, | , -3.4, -20.2, -0.255, |, 11.3
1363.9, 139.9, | , 25.0, 10.0, 181.2, | ,  4000,  3878,  1000,   968, | , -3.4, -18.0, -0.228, |, 12.0
1364.9, 140.3, | , 25.0, 10.5, 181.6, | ,  4000,  3881,  1000,   975, | , -3.4, -16.7, -0.212, |, 11.9
1366.0, 139.9, | , 25.0, 9.9, 181.0, | ,  4000,  3875,  1000,   977, | , -3.4, -13.3, -0.168, |, 11.4
1367.0, 141.5, | , 25.0, 2.8, 176.2, | ,  4000,  3872,  1000,   968, | , -3.4, -15.4, -0.195, |, 5.2
1368.0, 140.3, | , 25.0, 10.5, 182.2, | ,  4000,  3876,  1000,   965, | , -3.4, -19.3, -0.244, |, 11.9
1369.0, 140.3, | , 25.0, 10.5, 182.6, | ,  4000,  3877,  1000,   956, | , -3.4, -17.6, -0.222, |, 12.1
1370.0, 139.9, | , 25.0, 9.8, 182.0, | ,  4000,  3874,  1000,   945, | , -3.4, -17.2, -0.216, |, 11.4
1371.0, 139.9, | , 25.0, 9.8, 182.8, | ,  4000,  3876,  1000,   967, | , -3.4,   3.8, 0.048, |, 11.5
1372.0, 142.1, | , 25.0, 0.3, 173.8, | ,  4000,  3876,  1000,   963, | , -3.4, -14.6, -0.184, |, 2.6
1373.0, 140.1, | , 25.0, 9.1, 181.6, | ,  4000,  3874,  1000,   964, | , -3.4, -17.6, -0.222, |, 10.6
1374.0, 139.9, | , 25.0, 9.8, 182.6, | ,  4000,  3874,  1000,   990, | , -3.4,  -1.3, -0.017, |, 11.4
1375.0, 139.9, | , 25.0, 9.8, 183.1, | ,  4000,  3875,  1000,   980, | , -3.4, -14.2, -0.179, |, 12.0
1376.1, 140.4, | , 25.0, 9.9, 182.8, | ,  4000,  3874,  1000,   982, | , -3.4,  -8.2, -0.103, |, 11.4
1377.1, 140.0, | , 25.0, 5.3, 174.7, | ,  4000,  3873,  1000,   980, | , -3.4, -15.9, -0.201, |, 8.5
1378.1, 140.2, | , 25.0, 9.0, 182.4, | ,  4000,  3878,  1000,   969, | , -3.4, -18.4, -0.233, |, 10.6
1379.1, 140.0, | , 25.0, 9.9, 183.4, | ,  4000,  3875,  1000,   964, | , -3.4,   3.0, 0.038, |, 11.3
1380.1, 140.3, | , 25.0, 10.6, 184.1, | ,  4000,  3877,  1000,   972, | , -3.4,   9.8, 0.124, |, 12.2
1381.1, 140.0, | , 25.0, 9.3, 182.7, | ,  4000,  3879,  1000,   954, | , -3.4, -19.3, -0.243, |, 10.6
1382.1, 139.9, | , 25.0, 10.1, 184.4, | ,  4000,  3876,  1000,   961, | , -3.4, -18.4, -0.233, |, 11.3
1383.1, 140.5, | , 25.0, 9.6, 183.7, | ,  4000,  3877,  1000,   965, | , -3.4,   9.4, 0.119, |, 11.3
1384.1, 139.9, | , 25.0, 10.0, 184.5, | ,  4000,  3877,  1000,   967, | , -3.4, -15.9, -0.201, |, 11.4
1385.1, 139.9, | , 25.0, 9.9, 184.3, | ,  4000,  3874,  1000,   982, | , -3.4,  12.4, 0.157, |, 11.6
1386.1, 140.3, | , 25.0, 10.5, 185.2, | ,  4000,  3873,  1000,   985, | , -3.4, -15.4, -0.196, |, 12.0
1387.2, 140.3, | , 25.0, 10.6, 185.5, | ,  4000,  3875,  1000,   967, | , -3.4,   4.3, 0.054, |, 12.0
1388.2, 140.2, | , 25.0, 8.6, 184.5, | ,  4000,  3874,  1000,   982, | , -3.4, -17.6, -0.223, |, 10.3
1389.2, 139.9, | , 25.0, 9.8, 185.6, | ,  4000,  3873,  1000,   986, | , -3.4, -19.7, -0.250, |, 11.2
1390.2, 139.9, | , 25.0, 9.9, 185.6, | ,  4000,  3878,  1000,   956, | , -3.4, -20.2, -0.254, |, 11.3
1391.2, 140.3, | , 25.0, 10.5, 186.2, | ,  4000,  3877,  1000,   974, | , -3.4,   7.7, 0.097, |, 12.0
1392.2, 139.9, | , 25.0, 9.9, 185.6, | ,  4000,  3878,  1000,   974, | , -3.4,  10.3, 0.130, |, 11.3
1393.2, 140.1, | , 25.0, 9.4, 185.6, | ,  4000,  3871,  1000,   957, | , -3.4,  -1.3, -0.016, |, 10.9
1394.2, 140.3, | , 25.0, 10.4, 186.6, | ,  4000,  3874,  1000,   958, | , -3.4,  15.0, 0.189, |, 11.9
1395.2, 140.3, | , 25.0, 10.4, 186.7, | ,  4000,  3877,  1000,   957, | , -3.4,  -6.0, -0.076, |, 11.8
1396.2, 139.9, | , 25.0, 10.0, 186.3, | ,  4000,  3874,  1000,   995, | , -3.4, -17.6, -0.224, |, 11.3
1397.3, 140.3, | , 25.0, 10.5, 186.9, | ,  4000,  3873,  1000,   983, | , -3.4, -17.6, -0.223, |, 12.0
1398.3, 140.5, | , 25.0, 9.4, 186.6, | ,  4000,  3875,  1000,   976, | , -3.4,  -2.6, -0.033, |, 10.8
1399.3, 140.0, | , 25.0, 9.9, 187.2, | ,  4000,  3876,  1000,   977, | , -3.4, -17.2, -0.217, |, 11.5
1400.3, 140.1, | , 25.0, 9.7, 186.9, | ,  4000,  3881,  1000,   976, | , -3.4, -19.3, -0.245, |, 11.2
1401.3, 140.3, | , 25.0, 10.4, 188.0, | ,  4000,  3871,  1000,   963, | , -3.4, -18.0, -0.227, |, 12.1
1402.3, 139.9, | , 25.0, 10.0, 187.2, | ,  4000,  3875,  1000,   963, | , -3.4, -17.6, -0.222, |, 11.5
1403.3, 140.0, | , 25.0, 9.3, 187.3, | ,  4000,  3870,  1000,   985, | , -3.4, -18.9, -0.239, |, 10.9
1404.3, 139.9, | , 25.0, 9.9, 188.5, | ,  4000,  3876,  1000,   954, | , -3.4, -17.6, -0.222, |, 12.0
1405.3, 140.3, | , 25.0, 10.3, 188.3, | ,  4000,  3874,  1000,   971, | , -3.4, -11.6, -0.147, |, 11.9
1406.3, 140.1, | , 25.0, 9.1, 187.2, | ,  4000,  3874,  1000,   975, | , -3.4, -12.4, -0.158, |, 10.7
1407.4, 139.9, | , 25.0, 9.9, 189.3, | ,  4000,  3877,  1000,   986, | , -3.4, -19.7, -0.250, |, 12.0
1408.4, 140.5, | , 25.0, 10.0, 188.1, | ,  4000,  3874,  1000,   967, | , -3.4, -18.0, -0.228, |, 11.1
1409.4, 140.3, | , 25.0, 10.6, 189.2, | ,  4000,  3875,  1000,   965, | , -3.4, -10.3, -0.130, |, 12.0
1410.4, 139.9, | , 25.0, 10.1, 189.2, | ,  4000,  3877,  1000,   982, | , -3.4, -12.9, -0.163, |, 11.5
1411.4, 140.4, | , 25.0, 9.9, 188.9, | ,  4000,  3872,  1000,   967, | , -3.4, -16.7, -0.211, |, 11.4
1412.4, 140.3, | , 25.0, 10.6, 189.8, | ,  4000,  3877,  1000,   972, | , -3.4, -15.4, -0.195, |, 11.9
1413.4, 140.1, | , 25.0, 9.2, 188.9, | ,  4000,  3875,  1000,   990, | , -3.4, -16.7, -0.212, |, 10.3
1414.4, 140.0, | , 25.0, 9.6, 189.8, | ,  4000,  3876,  1000,   986, | , -3.4, -16.7, -0.212, |, 11.3
1415.4, 141.5, | , 25.0, 4.1, 185.5, | ,  4000,  3869,  1000,   976, | , -3.4,   4.7, 0.059, |, 6.1
1416.4, 140.4, | , 25.0, 10.3, 190.5, | ,  4000,  3873,  1000,   975, | , -3.4, -15.9, -0.201, |, 11.9
1417.4, 140.0, | , 25.0, 9.7, 190.2, | ,  4000,  3877,  1000,   960, | , -3.4, -18.0, -0.227, |, 11.2
1418.5, 140.1, | , 25.0, 9.1, 189.5, | ,  4000,  3871,  1000,   968, | , -3.4, -18.4, -0.233, |, 10.6
1419.5, 140.3, | , 25.0, 10.5, 191.0, | ,  4000,  3876,  1000,   959, | , -3.4, -17.6, -0.222, |, 12.1
1420.5, 140.3, | , 25.0, 10.4, 191.3, | ,  4000,  3873,  1000,   982, | , -3.4, -15.4, -0.196, |, 11.9
1421.5, 140.0, | , 25.0, 9.9, 191.3, | ,  4000,  3876,  1000,   981, | , -3.4, -15.9, -0.201, |, 11.5
1422.5, 140.0, | , 25.0, 9.8, 191.4, | ,  4000,  3879,  1000,   965, | , -3.4,  -8.2, -0.103, |, 11.1
1423.5, 140.5, | , 25.0, 9.4, 191.3, | ,  4000,  3871,  1000,   963, | , -3.4, -18.4, -0.233, |, 11.0
1424.5, 140.3, | , 25.0, 10.5, 191.6, | ,  4000,  3875,  1000,   982, | , -3.4, -14.2, -0.180, |, 12.0
1425.5, 139.9, | , 25.0, 9.9, 191.9, | ,  4000,  3878,  1000,   978, | , -3.4, -19.3, -0.245, |, 11.4
1426.5, 140.0, | , 25.0, 10.4, 192.3, | ,  4000,  3879,  1000,   971, | , -3.4, -18.0, -0.228, |, 12.1
1427.5, 140.3, | , 25.0, 10.6, 192.5, | ,  4000,  3877,  1000,   984, | , -3.4,  -0.5, -0.006, |, 12.0
1428.5, 141.0, | , 25.0, 2.7, 186.9, | ,  4000,  3875,  1000,   969, | , -3.4,  -8.2, -0.103, |, 5.9
1429.6, 140.2, | , 25.0, 8.9, 191.5, | ,  4000,  3877,  1000,   984, | , -3.4, -18.0, -0.229, |, 10.8
1430.6, 140.3, | , 25.0, 10.3, 193.1, | ,  4000,  3877,  1000,   973, | , -3.4, -20.6, -0.261, |, 12.0
1431.6, 140.3, | , 25.0, 10.6, 193.1, | ,  4000,  3874,  1000,   960, | , -3.4, -17.6, -0.222, |, 12.0
1432.6, 140.1, | , 25.0, 9.4, 192.1, | ,  4000,  3874,  1000,   967, | , -3.4,  -1.3, -0.017, |, 11.1
1433.6, 141.2, | , 25.0, 3.7, 187.8, | ,  4000,  3874,  1000,   971, | , -3.4,   9.4, 0.119, |, 5.8
1434.6, 140.5, | , 25.0, 9.6, 193.0, | ,  4000,  3874,  1000,   986, | , -3.4,  12.4, 0.157, |, 11.3
1435.6, 139.9, | , 25.0, 9.9, 193.2, | ,  4000,  3876,  1000,   969, | , -3.4,  15.4, 0.195, |, 11.2
1436.6, 139.8, | , 25.0, 10.1, 193.9, | ,  4000,  3871,  1000,   977, | , -3.4, -15.4, -0.195, |, 11.5
1437.6, 139.9, | , 25.0, 9.7, 193.7, | ,  4000,  3872,  1000,   991, | , -3.4, -18.4, -0.234, |, 11.7
1438.6, 139.9, | , 25.0, 10.0, 193.9, | ,  4000,  3877,  1000,   977, | , -3.4, -20.2, -0.255, |, 11.4
1439.6, 140.2, | , 25.0, 9.1, 193.2, | ,  4000,  3875,  1000,   986, | , -3.4, -18.0, -0.229, |, 10.5
1440.7, 140.0, | , 25.1, 10.1, 193.8, | ,  4000,  3873,  1000,   977, | , -3.4,   3.4, 0.043, |, 11.5
1441.7, 139.9, | , 25.0, 10.0, 194.2, | ,  4000,  3875,  1000,   978, | , -3.4, -14.2, -0.179, |, 11.5
1442.7, 140.4, | , 25.0, 10.6, 195.3, | ,  4000,  3876,  1000,   974, | , -3.4, -19.7, -0.250, |, 12.0
1443.7, 139.9, | , 25.1, 10.0, 194.8, | ,  4000,  3875,  1000,   979, | , -3.4, -16.3, -0.207, |, 11.5
1444.7, 140.2, | , 25.1, 9.7, 194.8, | ,  4000,  3874,  1000,   969, | , -3.4,   9.0, 0.113, |, 11.2
1445.7, 140.3, | , 25.0, 10.5, 195.4, | ,  4000,  3875,  1000,   966, | , -3.4, -12.4, -0.157, |, 12.0
1446.7, 139.9, | , 25.1, 9.9, 194.8, | ,  4000,  3877,  1000,   988, | , -3.4, -15.9, -0.202, |, 11.6
1447.7, 140.0, | , 25.1, 10.0, 195.8, | ,  4000,  3883,  1000,   987, | , -3.4, -18.0, -0.229, |, 11.4
1448.7, 140.3, | , 25.1, 10.7, 196.1, | ,  4000,  3873,  1000,   982, | , -3.4,   3.8, 0.049, |, 12.1
1449.7, 140.5, | , 25.1, 9.7, 195.3, | ,  4000,  3879,  1000,   979, | , -3.4,   1.3, 0.016, |, 11.2
1450.8, 139.9, | , 25.1, 10.0, 195.9, | ,  4000,  3872,  1000,   955, | , -3.4,  15.8, 0.199, |, 11.5
1451.8, 140.1, | , 25.1, 9.2, 195.9, | ,  4000,  3876,  1000,   971, | , -3.4,  -5.6, -0.071, |, 10.5
1452.8, 140.3, | , 25.1, 10.6, 196.7, | ,  4000,  3876,  1000,   983, | , -3.4, -19.7, -0.250, |, 12.0
1453.8, 140.2, | , 25.1, 10.7, 197.1, | ,  4000,  3872,  1000,   981, | , -3.4, -16.7, -0.212, |, 12.1
1454.8, 140.1, | , 25.1, 9.0, 195.9, | ,  4000,  3871,  1000,   961, | , -3.4, -11.2, -0.141, |, 10.6
1455.8, 140.0, | , 25.1, 9.7, 197.3, | ,  4000,  3875,  1000,   988, | , -3.4,  -2.2, -0.027, |, 11.2
1456.8, 140.3, | , 25.1, 10.7, 197.7, | ,  4000,  3881,  1000,   979, | , -3.4, -18.0, -0.229, |, 12.1
1457.8, 139.9, | , 25.1, 9.9, 197.0, | ,  4000,  3875,  1000,   960, | , -3.4, -20.2, -0.254, |, 11.5
1458.8, 139.9, | , 25.1, 9.8, 197.4, | ,  4000,  3877,  1000,   953, | , -3.4,  -0.9, -0.011, |, 11.3
1459.8, 140.5, | , 25.1, 9.5, 197.2, | ,  4000,  3875,  1000,   965, | , -3.4, -12.9, -0.163, |, 11.2
1460.8, 140.3, | , 25.1, 10.6, 198.1, | ,  4000,  3875,  1000,   981, | , -3.4,  -5.2, -0.065, |, 11.9
1461.9, 139.9, | , 25.1, 9.9, 197.9, | ,  4000,  3874,  1000,   975, | , -3.4, -18.4, -0.233, |, 11.3
1462.9, 139.9, | , 25.1, 9.9, 197.2, | ,  4000,  3875,  1000,   971, | , -3.4, -17.2, -0.217, |, 11.5
1463.9, 140.3, | , 25.1, 10.5, 198.7, | ,  4000,  3874,  1000,   962, | , -3.4,  -5.2, -0.065, |, 12.0
1464.9, 140.2, | , 25.1, 8.9, 197.7, | ,  4000,  3874,  1000,   962, | , -3.4,  11.1, 0.140, |, 10.5
1465.9, 139.9, | , 25.1, 10.1, 197.7, | ,  4000,  3876,  1000,   949, | , -3.4, -13.7, -0.173, |, 11.2
1466.9, 139.9, | , 25.1, 10.0, 199.0, | ,  4000,  3874,  1000,   967, | , -3.4, -14.2, -0.179, |, 11.3
1467.9, 140.3, | , 25.1, 10.7, 199.0, | ,  4000,  3875,  1000,   975, | , -3.4, -15.0, -0.190, |, 12.1
1468.9, 139.9, | , 25.1, 10.0, 199.1, | ,  4000,  3877,  1000,   971, | , -3.4, -16.3, -0.206, |, 11.5
1469.9, 140.3, | , 25.1, 9.0, 198.6, | ,  4000,  3877,  1000,   985, | , -3.4,   4.3, 0.054, |, 10.8
1470.9, 140.0, | , 25.1, 10.0, 199.5, | ,  4000,  3875,  1000,   986, | , -3.4, -16.7, -0.212, |, 11.6
1471.9, 140.2, | , 25.1, 10.6, 200.2, | ,  4000,  3876,  1000,   955, | , -3.4,  -2.2, -0.027, |, 12.0
1473.0, 139.9, | , 25.1, 10.1, 199.8, | ,  4000,  3876,  1000,   961, | , -3.4, -12.9, -0.163, |, 11.5
1474.0, 140.0, | , 25.1, 9.9, 200.2, | ,  4000,  3880,  1000,   983, | , -3.4, -15.9, -0.201, |, 11.4
1475.0, 140.3, | , 25.1, 8.9, 199.7, | ,  4000,  3877,  1000,   988, | , -3.4, -19.3, -0.245, |, 10.6
1476.0, 140.3, | , 25.1, 10.6, 201.1, | ,  4000,  3875,  1000,   953, | , -3.4, -10.7, -0.135, |, 12.0
1477.0, 140.0, | , 25.1, 10.0, 200.2, | ,  4000,  3878,  1000,   991, | , -3.4,  -5.6, -0.071, |, 11.5
1478.0, 139.9, | , 25.1, 10.4, 201.5, | ,  4000,  3874,  1000,   961, | , -3.4, -12.9, -0.162, |, 12.1
1479.0, 140.3, | , 25.1, 10.7, 201.1, | ,  4000,  3873,  1000,   956, | , -3.4, -17.2, -0.216, |, 12.3
1480.0, 142.1, | , 25.1, 2.5, 199.4, | ,  4000,  3875,  1000,   978, | , -3.4,  12.4, 0.157, |, 9.8
1481.0, 140.1, | , 25.1, 9.4, 201.1, | ,  4000,  3872,  1000,   982, | , -3.4, -12.4, -0.158, |, 11.0
1482.0, 140.3, | , 25.1, 10.5, 201.8, | ,  4000,  3877,  1000,   964, | , -3.4, -18.0, -0.228, |, 12.1
1483.1, 139.9, | , 25.1, 10.0, 201.9, | ,  4000,  3878,  1000,   977, | , -3.4, -19.7, -0.250, |, 11.5
1484.1, 140.0, | , 25.1, 9.8, 202.1, | ,  4000,  3875,  1000,   957, | , -3.4,  -2.2, -0.027, |, 11.5
1485.1, 142.1, | , 25.1, -1.4, 197.2, | ,  4000,  3872,  1000,   975, | , -3.4,  -8.2, -0.103, |, 3.8
1486.1, 140.1, | , 25.1, 8.0, 201.6, | ,  4000,  3875,  1000,   970, | , -3.4, -18.9, -0.239, |, 10.5
1487.1, 139.9, | , 25.1, 9.7, 202.4, | ,  4000,  3870,  1000,   981, | , -3.4, -15.0, -0.190, |, 11.4
1488.1, 139.9, | , 25.1, 9.8, 202.2, | ,  4000,  3871,  1000,   956, | , -3.4,  -4.3, -0.054, |, 11.3
1489.1, 139.8, | , 25.1, 10.6, 203.0, | ,  4000,  3870,  1000,   978, | , -3.4,  -5.6, -0.071, |, 12.2
1490.1, 141.6, | , 25.1, 4.3, 197.8, | ,  4000,  3876,  1000,   978, | , -3.4, -15.4, -0.196, |, 6.6
1491.1, 140.2, | , 25.1, 9.0, 202.6, | ,  4000,  3876,  1000,   985, | , -3.4, -18.9, -0.239, |, 10.7
1492.1, 140.0, | , 25.1, 9.8, 203.2, | ,  4000,  3874,  1000,   982, | , -3.4, -18.9, -0.239, |, 11.4
1493.1, 140.4, | , 25.1, 10.6, 204.0, | ,  4000,  3876,  1000,   989, | , -3.4, -16.3, -0.207, |, 12.1
1494.2, 140.4, | , 25.1, 10.5, 204.3, | ,  4000,  3877,  1000,   978, | , -3.4, -15.4, -0.196, |, 11.8
1495.2, 139.9, | , 25.1, 9.7, 203.6, | ,  4000,  3875,  1000,   974, | , -3.4,   1.3, 0.016, |, 11.7
1496.2, 140.3, | , 25.1, 9.1, 203.1, | ,  4000,  3870,  1000,   972, | , -3.4, -11.2, -0.141, |, 10.7
1497.2, 140.3, | , 25.1, 10.5, 204.7, | ,  4000,  3874,  1000,   951, | , -3.4, -20.2, -0.254, |, 12.0
1498.2, 139.9, | , 25.1, 10.0, 204.1, | ,  4000,  3874,  1000,   999, | , -3.4, -20.2, -0.256, |, 11.6
1499.2, 139.9, | , 25.1, 10.0, 204.4, | ,  4000,  3874,  1000,   980, | , -3.4, -17.6, -0.223, |, 11.4
1500.2, 139.9, | , 25.1, 10.1, 205.4, | ,  4000,  3871,  1000,   978, | , -3.4, -12.0, -0.152, |, 11.5
1501.2, 140.5, | , 25.1, 9.6, 204.0, | ,  4000,  3874,  1000,   983, | , -3.4, -19.7, -0.250, |, 10.6
1502.2, 139.9, | , 25.1, 10.0, 205.0, | ,  4000,  3877,  1000,   972, | , -3.4, -15.4, -0.195, |, 11.6
1503.2, 139.9, | , 25.1, 10.0, 204.8, | ,  4000,  3875,  1000,   964, | , -3.4, -15.9, -0.200, |, 11.7
1504.3, 139.9, | , 25.1, 10.1, 205.3, | ,  4000,  3875,  1000,   975, | , -3.4,  13.7, 0.173, |, 11.5
1505.3, 140.3, | , 25.1, 10.3, 206.2, | ,  4000,  3875,  1000,   961, | , -3.4, -13.3, -0.168, |, 12.0
1506.3, 140.2, | , 25.1, 9.1, 205.1, | ,  4000,  3876,  1000,   976, | , -3.4, -17.6, -0.223, |, 10.7
1507.3, 140.0, | , 25.1, 10.5, 206.6, | ,  4000,  3873,  1000,   979, | , -3.4, -19.7, -0.250, |, 12.1
1508.3, 140.0, | , 25.1, 9.7, 206.3, | ,  4000,  3874,  1000,   982, | , -3.4, -11.2, -0.141, |, 11.6
1509.3, 139.9, | , 25.1, 9.9, 206.1, | ,  4000,  3875,  1000,   974, | , -3.4,  -4.3, -0.055, |, 11.6
1510.3, 139.9, | , 25.1, 10.1, 206.7, | ,  4000,  3875,  1000,   985, | , -3.4, -17.2, -0.218, |, 11.5
1511.3, 140.4, | , 25.1, 9.7, 205.9, | ,  4000,  3871,  1000,   968, | , -3.4, -17.6, -0.222, |, 11.4
1512.3, 139.9, | , 25.1, 9.8, 206.9, | ,  4000,  3872,  1000,   983, | , -3.4,  12.8, 0.163, |, 11.4
1513.3, 140.0, | , 25.1, 9.7, 206.9, | ,  4000,  3872,  1000,   974, | , -3.4,  -5.2, -0.065, |, 11.3
1514.3, 139.9, | , 25.1, 10.1, 207.4, | ,  4000,  3877,  1000,   983, | , -3.4,   3.0, 0.038, |, 11.6
1515.4, 140.3, | , 25.1, 10.6, 208.0, | ,  4000,  3870,  1000,   960, | , -3.4, -18.4, -0.232, |, 12.1
1516.4, 140.2, | , 25.1, 9.1, 207.0, | ,  4000,  3885,  1000,   969, | , -3.4,  20.5, 0.260, |, 10.8
1517.4, 140.0, | , 25.1, 10.0, 207.5, | ,  4000,  3877,  1000,   970, | , -3.4, -12.0, -0.152, |, 11.6
1518.4, 139.9, | , 25.1, 10.0, 208.0, | ,  4000,  3874,  1000,   978, | , -3.4,  -6.9, -0.087, |, 11.6
1519.4, 140.3, | , 25.1, 10.5, 208.5, | ,  4000,  3872,  1000,   948, | , -3.4,   3.8, 0.048, |, 12.1
1520.4, 139.9, | , 25.1, 9.7, 208.1, | ,  4000,  3877,  1000,   986, | , -3.4,  -1.7, -0.022, |, 11.5
1521.4, 140.3, | , 25.1, 8.7, 207.2, | ,  4000,  3877,  1000,   961, | , -3.4,   6.4, 0.081, |, 10.6
1522.4, 139.9, | , 25.1, 10.1, 208.2, | ,  4000,  3874,  1000,   984, | , -3.4, -17.6, -0.223, |, 11.5
1523.4, 140.3, | , 25.1, 10.6, 208.9, | ,  4000,  3873,  1000,   965, | , -3.4, -18.9, -0.238, |, 12.1
1524.4, 139.9, | , 25.1, 10.1, 208.8, | ,  4000,  3880,  1000,   980, | , -3.4, -10.7, -0.136, |, 11.6
1525.5, 139.9, | , 25.1, 10.0, 208.9, | ,  4000,  3875,  1000,   987, | , -3.4, -16.3, -0.207, |, 11.5
1526.5, 140.5, | , 25.1, 9.4, 209.0, | ,  4000,  3874,  1000,   975, | , -3.4,   8.1, 0.103, |, 11.2
1527.5, 140.0, | , 25.1, 10.1, 209.1, | ,  4000,  3879,  1000,   984, | , -3.4,   2.1, 0.027, |, 11.5
1528.5, 139.9, | , 25.1, 9.8, 209.0, | ,  4000,  3875,  1000,   974, | , -3.4,  -9.0, -0.114, |, 11.4
1529.5, 139.9, | , 25.1, 10.5, 210.3, | ,  4000,  3881,  1000,   988, | , -3.4,   2.1, 0.027, |, 12.0
1530.5, 140.3, | , 25.1, 10.6, 209.9, | ,  4000,  3880,  1000,   980, | , -3.4,  -9.0, -0.114, |, 12.0
1531.5, 140.1, | , 25.1, 8.9, 208.6, | ,  4000,  3879,  1000,   970, | , -3.4,  -6.5, -0.082, |, 10.7
1532.5, 139.9, | , 25.1, 9.8, 210.7, | ,  4000,  3875,  1000,   960, | , -3.4, -11.2, -0.141, |, 11.4
1533.5, 140.2, | , 25.1, 10.7, 210.9, | ,  4000,  3878,  1000,   964, | , -3.4,  -8.2, -0.103, |, 12.3
1534.5, 140.3, | , 25.1, 10.7, 211.3, | ,  4000,  3874,  1000,   978, | , -3.4,  14.5, 0.184, |, 12.1
1535.5, 139.9, | , 25.1, 10.0, 210.2, | ,  4000,  3875,  1000,   983, | , -3.4,  15.0, 0.190, |, 11.7
1536.6, 141.3, | , 25.1, 3.3, 205.9, | ,  4000,  3877,  1000,   975, | , -3.4,  -4.3, -0.055, |, 6.0
1537.6, 140.2, | , 25.1, 10.5, 211.8, | ,  4000,  3875,  1000,   952, | , -3.4,  -1.7, -0.022, |, 12.1
1538.6, 139.9, | , 25.1, 10.0, 211.2, | ,  4000,  3872,  1000,   978, | , -3.4,  -0.5, -0.006, |, 11.7
1539.6, 140.0, | , 25.1, 10.0, 211.5, | ,  4000,  3877,  1000,   997, | , -3.4,  -2.6, -0.033, |, 11.6
1540.6, 140.3, | , 25.1, 10.5, 212.1, | ,  4000,  3874,  1000,   980, | , -3.4,  -9.0, -0.114, |, 11.9
1541.6, 141.6, | , 25.1, 1.2, 203.2, | ,  4000,  3874,  1000,   962, | , -3.4,  -4.3, -0.054, |, 3.1
1542.6, 140.2, | , 25.1, 9.1, 211.3, | ,  4000,  3876,  1000,   971, | , -3.4,  -9.0, -0.114, |, 10.7
1543.6, 139.9, | , 25.1, 10.1, 212.1, | ,  4000,  3877,  1000,   957, | , -3.4,  -8.2, -0.103, |, 11.7
1544.6, 140.3, | , 25.1, 10.7, 212.9, | ,  4000,  3873,  1000,   986, | , -3.4,  20.1, 0.255, |, 12.2
1545.6, 139.9, | , 25.1, 10.1, 212.9, | ,  4000,  3872,  1000,   984, | , -3.4,  -4.3, -0.055, |, 11.6
1546.7, 139.9, | , 25.1, 10.1, 212.6, | ,  4000,  3877,  1000,   971, | , -3.4, -11.2, -0.141, |, 11.7
1547.7, 140.4, | , 25.1, 9.7, 212.2, | ,  4000,  3876,  1000,   952, | , -3.4,  -2.6, -0.033, |, 11.4
1548.7, 140.3, | , 25.1, 10.6, 213.9, | ,  4000,  3872,  1000,   966, | , -3.4,  -2.2, -0.027, |, 12.1
1549.7, 139.9, | , 25.2, 10.0, 213.3, | ,  4000,  3875,  1000,   983, | , -3.4,  -2.6, -0.033, |, 11.7
1550.7, 139.9, | , 25.2, 10.0, 212.5, | ,  4000,  3876,  1000,   984, | , -3.4,   6.0, 0.076, |, 11.7
1551.7, 140.3, | , 25.2, 10.8, 214.4, | ,  4000,  3870,  1000,   972, | , -3.4,  14.5, 0.184, |, 11.8
1552.7, 140.1, | , 25.2, 9.5, 212.7, | ,  4000,  3874,  1000,   967, | , -3.4,   3.0, 0.038, |, 11.1
1553.7, 140.0, | , 25.2, 9.9, 213.3, | ,  4000,  3877,  1000,   977, | , -3.4,   9.4, 0.119, |, 11.3
1554.7, 139.9, | , 25.2, 10.1, 214.1, | ,  4000,  3877,  1000,   989, | , -3.4,  -0.9, -0.011, |, 11.7
1555.7, 140.3, | , 25.2, 10.7, 214.7, | ,  4000,  3876,  1000,   969, | , -3.4,  -1.3, -0.017, |, 12.2
1556.8, 139.9, | , 25.2, 10.1, 214.5, | ,  4000,  3875,  1000,   956, | , -3.4,  -1.7, -0.022, |, 11.7
1557.8, 140.1, | , 25.2, 9.0, 213.7, | ,  4000,  3874,  1000,   975, | , -3.4,  27.4, 0.347, |, 10.5
1558.8, 139.9, | , 25.2, 10.0, 215.0, | ,  4000,  3876,  1000,   967, | , -3.4,   9.0, 0.113, |, 12.1
1559.8, 140.3, | , 25.2, 10.7, 215.0, | ,  4000,  3877,  1000,   966, | , -3.4,   0.8, 0.011, |, 12.3
1560.8, 139.9, | , 25.2, 10.0, 214.7, | ,  4000,  3876,  1000,   975, | , -3.4,  -3.9, -0.049, |, 11.6
1561.8, 140.0, | , 25.2, 10.1, 215.6, | ,  4000,  3876,  1000,   993, | , -3.4,  11.1, 0.141, |, 12.1
1562.8, 140.3, | , 25.2, 9.2, 214.7, | ,  4000,  3875,  1000,   975, | , -3.4,   2.1, 0.027, |, 10.9
1563.8, 141.3, | , 25.2, 10.6, 215.7, | ,  4000,  3870,  1000,   977, | , -3.4,  -4.3, -0.054, |, 12.3
1564.8, 140.0, | , 25.2, 10.0, 215.6, | ,  4000,  3873,  1000,   963, | , -3.4,  -3.9, -0.049, |, 11.6
1565.8, 139.9, | , 25.2, 10.0, 216.1, | ,  4000,  3875,  1000,   975, | , -3.4,  -0.0, -0.000, |, 11.4
1566.8, 140.5, | , 25.2, 10.1, 216.4, | ,  4000,  3871,  1000,   980, | , -3.4,  20.1, 0.255, |, 11.6
1567.9, 140.2, | , 25.2, 9.2, 215.2, | ,  4000,  3874,  1000,   974, | , -3.4,  -3.0, -0.038, |, 10.7
1568.9, 140.0, | , 25.2, 10.1, 216.6, | ,  4000,  3875,  1000,   963, | , -3.4,  -0.0, -0.000, |, 11.6
1569.9, 140.3, | , 25.2, 10.7, 217.4, | ,  4000,  3877,  1000,   956, | , -3.4,  16.7, 0.210, |, 12.1
1570.9, 140.0, | , 25.2, 9.8, 216.9, | ,  4000,  3875,  1000,   982, | , -3.4,   8.5, 0.108, |, 11.5
1571.9, 140.1, | , 25.2, 9.5, 216.5, | ,  4000,  3875,  1000,   980, | , -3.4,   7.3, 0.092, |, 11.3
1572.9, 140.2, | , 25.2, 8.6, 216.3, | ,  4000,  3873,  1000,   971, | , -3.4,   0.4, 0.005, |, 10.7
1573.9, 140.4, | , 25.2, 10.6, 218.5, | ,  4000,  3874,  1000,   971, | , -3.4,  -0.9, -0.011, |, 12.2
1574.9, 140.0, | , 25.2, 10.1, 218.0, | ,  4000,  3873,  1000,   973, | , -3.4,   2.1, 0.027, |, 11.7
1575.9, 140.0, | , 25.2, 10.0, 217.8, | ,  4000,  3878,  1000,   960, | , -3.4,   0.4, 0.005, |, 11.5
1576.9, 140.2, | , 25.2, 9.4, 217.7, | ,  4000,  3873,  1000,   986, | , -3.4,  -0.5, -0.006, |, 11.1
1578.0, 140.7, | , 25.2, 9.8, 217.9, | ,  4000,  3876,  1000,   963, | , -3.4,  18.4, 0.232, |, 11.5
1579.0, 140.0, | , 25.2, 10.0, 218.4, | ,  4000,  3873,  1000,   973, | , -3.4,  18.4, 0.233, |, 11.6
1580.0, 140.1, | , 25.2, 9.9, 218.9, | ,  4000,  3876,  1000,  1001, | , -3.4,  -2.2, -0.028, |, 11.6
1581.0, 140.3, | , 25.2, 10.6, 219.4, | ,  4000,  3879,  1000,   989, | , -3.4,   1.3, 0.016, |, 12.3
