Repository: jdhuang-csm/Ru-BCA

## Methods
* (BaO)<sub>x</sub>-(CaO)<sub>y</sub>-(Al<sub>2</sub>O<sub>3</sub>)<sub>1-x-y</sub> (BCA) catalyst supports were synthesized via sol-gel and solid-state methods. 
* Ru/BCA catalysts were prepared via incipient wetness impregnation to achieve 1 wt. % Ru loading.
* Ammonia synthesis rates were measured for Ru/BCA catalysts in a packed-bed reactor at 480-600<sup>o</sup>C, 10 bar, and space velocities up to 1.3 x 10<sup>6</sup> ml g<sub>cat</sub><sup>-1</sup> h<sup>-1</sup>.
* A machine learning (ML) model was employed to improve understanding of the behavior of Ru/BCA catalysts.
* A microkinetic model was developed to describe the best-performing catalyst.

File: data/init_files_Cadigan/BCA311.txt (part 4 of 42)
********** Start test **********
Elapsed time, Pressure, | , LJtemp(C), Inner-Temp, Outer-Temp, | , N2-set, N2-flow, H2-set, H2-flow, | , pH, NH3_ppm, NH3_Prod_rate, |, In222Temp
1190.3, 137.0, | , 21.5, 0.0, 74.1, | ,  6000,  5830,  1000,  1071, | , -3.4,  22.7, 0.419, |, 0.0
1191.3, 137.8, | , 21.5, 0.0, 73.6, | ,  6000,  5831,  1000,  1050, | , -3.4, -14.6, -0.269, |, 0.0
1192.3, 137.8, | , 21.5, 0.0, 74.3, | ,  6000,  5827,  1000,  1057, | , -3.4, -14.2, -0.261, |, 0.0
1193.3, 139.0, | , 21.5, 0.0, 69.0, | ,  6000,  5825,  1000,  1039, | , -3.4, -15.0, -0.276, |, 0.0
1194.3, 138.9, | , 21.5, 0.0, 74.8, | ,  6000,  5822,  1000,  1035, | , -3.4, -15.0, -0.276, |, 0.0
1195.3, 139.2, | , 21.5, 0.0, 74.6, | ,  6000,  5825,  1000,  1031, | , -3.4, -15.0, -0.275, |, 0.0
1196.3, 138.8, | , 21.5, 0.0, 74.0, | ,  6000,  5821,  1000,  1012, | , -3.4,  12.4, 0.227, |, 0.0
1197.3, 138.7, | , 21.5, 0.0, 75.5, | ,  6000,  5816,  1000,   991, | , -3.4, -12.4, -0.227, |, 0.0
1198.3, 139.8, | , 21.5, 0.0, 69.8, | ,  6000,  5812,  1000,   987, | , -3.4,  -5.6, -0.102, |, 0.0
1199.3, 139.1, | , 21.5, 0.0, 75.5, | ,  6000,  5818,  1000,   991, | , -3.4,   7.3, 0.132, |, 0.0
1200.3, 138.7, | , 21.5, 0.0, 75.4, | ,  6000,  5814,  1000,   971, | , -3.4,  10.7, 0.194, |, 0.0
1201.4, 139.3, | , 21.5, 0.0, 75.3, | ,  6000,  5809,  1000,   971, | , -3.4, -11.2, -0.202, |, 0.0
1202.4, 139.1, | , 21.5, 0.0, 75.7, | ,  6000,  5815,  1000,   977, | , -3.4,  -8.2, -0.148, |, 0.0
1203.4, 138.7, | , 21.5, 0.0, 75.5, | ,  6000,  5815,  1000,   967, | , -3.4, -15.4, -0.280, |, 0.0
1204.4, 138.8, | , 21.5, 0.0, 73.1, | ,  6000,  5810,  1000,   958, | , -3.4,  14.1, 0.256, |, 0.0
1205.4, 139.9, | , 21.5, 0.0, 75.5, | ,  6000,  5814,  1000,   975, | , -3.4,  17.5, 0.319, |, 0.0
1206.4, 139.6, | , 21.5, 0.0, 74.0, | ,  6000,  5812,  1000,   967, | , -3.4, -12.9, -0.233, |, 0.0
1207.4, 138.8, | , 21.5, 0.0, 72.2, | ,  6000,  5817,  1000,   994, | , -3.4,  -8.2, -0.149, |, 0.0
1208.4, 138.7, | , 21.5, 0.0, 76.9, | ,  6000,  5809,  1000,   981, | , -3.4, -15.4, -0.281, |, 0.0
1209.4, 139.1, | , 21.5, 0.0, 77.3, | ,  6000,  5811,  1000,   964, | , -3.4, -15.9, -0.288, |, 0.0
1210.4, 138.7, | , 21.5, 0.0, 76.7, | ,  6000,  5807,  1000,   996, | , -3.4, -16.7, -0.304, |, 0.0
1211.5, 138.8, | , 21.5, 0.0, 76.1, | ,  6000,  5813,  1000,   974, | , -3.4,   6.4, 0.116, |, 0.0
1212.5, 139.1, | , 21.5, 0.0, 77.4, | ,  6000,  5813,  1000,   986, | , -3.4, -12.4, -0.226, |, 0.0
1213.5, 139.2, | , 21.5, 0.0, 77.3, | ,  6000,  5819,  1000,   979, | , -3.4,  -9.4, -0.172, |, 0.0
1214.5, 138.8, | , 21.5, 0.0, 77.9, | ,  6000,  5810,  1000,   967, | , -3.4,  -9.4, -0.171, |, 0.0
1215.5, 138.7, | , 21.5, 0.0, 77.3, | ,  6000,  5815,  1000,   999, | , -3.4, -11.6, -0.211, |, 0.0
1216.5, 139.3, | , 21.5, 0.0, 77.8, | ,  1000,  5815,  3000,   963, | , -3.4, -11.2, -0.202, |, 0.0
1217.5, 138.6, | , 21.5, 0.0, 77.3, | ,  1000,   933,  3000,  3061, | , -3.4, -17.6, -0.188, |, 0.0
1218.5, 138.5, | , 21.5, 0.0, 78.2, | ,  1000,   958,  3000,  2869, | , -3.4,  -9.0, -0.092, |, 0.0
1219.5, 138.9, | , 21.5, 0.0, 78.4, | ,  1000,   953,  3000,  2922, | , -3.4, -12.0, -0.125, |, 0.0
1220.5, 138.8, | , 21.5, 0.0, 78.8, | ,  1000,   953,  3000,  2918, | , -3.4, -15.0, -0.156, |, 0.0
1221.6, 138.5, | , 21.5, 0.0, 77.9, | ,  1000,   960,  3000,  2911, | , -3.4,   3.0, 0.031, |, 0.0
1222.6, 138.6, | , 21.5, 0.0, 77.8, | ,  1000,   955,  3000,  2910, | , -3.4, -12.9, -0.133, |, 0.0
1223.6, 139.5, | , 21.5, 0.0, 79.1, | ,  1000,   956,  3000,  2940, | , -3.4,  -1.7, -0.018, |, 0.0
1224.6, 138.8, | , 21.5, 0.0, 79.1, | ,  1000,   958,  3000,  2931, | , -3.4,  -4.3, -0.045, |, 0.0
1225.6, 138.5, | , 21.5, 0.0, 79.4, | ,  1000,   955,  3000,  2946, | , -3.4,  -5.6, -0.058, |, 0.0
1226.6, 138.5, | , 21.5, 0.0, 79.3, | ,  1000,   956,  3000,  2943, | , -3.4, -15.4, -0.161, |, 0.0
1227.6, 139.1, | , 21.5, 0.0, 70.1, | ,  1000,   954,  3000,  2923, | , -3.4, -15.0, -0.156, |, 0.0
1228.6, 138.4, | , 21.5, 0.0, 79.6, | ,  1000,   958,  3000,  2941, | , -3.4, -16.3, -0.170, |, 0.0
1229.6, 138.4, | , 21.5, 0.0, 79.7, | ,  1000,   961,  3000,  2927, | , -3.4, -15.0, -0.156, |, 0.0
1230.6, 138.9, | , 21.5, 0.0, 79.9, | ,  1000,   957,  3000,  2936, | , -3.4,  -0.9, -0.009, |, 0.0
1231.6, 138.5, | , 21.5, 0.0, 79.9, | ,  1000,   955,  3000,  2927, | , -3.4,  -4.3, -0.045, |, 0.0
1232.7, 138.7, | , 21.5, 0.0, 79.4, | ,  1000,   956,  3000,  2934, | , -3.4, -14.2, -0.147, |, 0.0
1233.7, 138.5, | , 21.5, 0.0, 78.4, | ,  1000,   952,  3000,  2935, | , -3.4,  -6.9, -0.072, |, 0.0
1234.7, 138.5, | , 21.5, 0.0, 80.4, | ,  1000,   951,  3000,  2936, | , -3.4, -15.4, -0.161, |, 0.0
1235.7, 138.7, | , 21.5, 0.0, 79.7, | ,  1000,   957,  3000,  2925, | , -3.4, -18.0, -0.187, |, 0.0
1236.7, 138.6, | , 21.5, 0.0, 80.0, | ,  1000,   955,  3000,  2919, | , -3.4, -16.7, -0.173, |, 0.0
1237.7, 138.7, | , 21.5, 0.0, 80.4, | ,  1000,   951,  3000,  2940, | , -3.4,  19.7, 0.205, |, 0.0
1238.7, 138.9, | , 21.5, 0.0, 81.3, | ,  1000,   955,  3000,  2941, | , -3.4,   0.4, 0.004, |, 0.0
1239.7, 138.5, | , 21.5, 0.0, 81.4, | ,  1000,   952,  3000,  2941, | , -3.4,  13.3, 0.138, |, 0.0
1240.7, 138.5, | , 21.5, 0.0, 81.5, | ,  1000,   952,  3000,  2933, | , -3.4,  -5.2, -0.054, |, 0.0
1241.7, 138.8, | , 21.5, 0.0, 81.8, | ,  1000,   955,  3000,  2946, | , -3.4, -12.9, -0.134, |, 0.0
1242.7, 139.0, | , 21.5, 0.0, 80.5, | ,  1000,   953,  3000,  2943, | , -3.4, -15.4, -0.161, |, 0.0
1243.8, 139.1, | , 21.5, 0.0, 75.1, | ,  1000,   946,  3000,  2929, | , -3.4, -16.3, -0.169, |, 0.0
1244.8, 138.5, | , 21.5, 0.0, 82.3, | ,  1000,   955,  3000,  2947, | , -3.4, -13.7, -0.143, |, 0.0
1245.8, 138.8, | , 21.5, 0.0, 82.6, | ,  1000,   955,  3000,  2938, | , -3.4, -11.2, -0.116, |, 0.0
1246.8, 139.0, | , 21.5, 0.0, 81.9, | ,  1000,   955,  3000,  2929, | , -3.4,  -2.6, -0.027, |, 0.0
1247.8, 138.7, | , 21.6, 0.0, 80.1, | ,  1000,   958,  3000,  2941, | , -3.4,  -8.6, -0.090, |, 0.0
1248.8, 138.5, | , 21.5, 0.0, 82.9, | ,  1000,   959,  3000,  2914, | , -3.4,  -3.0, -0.031, |, 0.0
1249.8, 138.9, | , 21.5, 0.0, 83.1, | ,  1000,   955,  3000,  2925, | , -3.4, -15.9, -0.165, |, 0.0
1250.8, 138.5, | , 21.5, 0.0, 83.2, | ,  1000,   958,  3000,  2932, | , -3.4,  22.7, 0.236, |, 0.0
1251.8, 138.5, | , 21.5, 0.0, 82.9, | ,  1000,   951,  3000,  2945, | , -3.4,  -8.6, -0.090, |, 0.0
1252.8, 139.0, | , 21.5, 0.0, 83.0, | ,  1000,   955,  3000,  2924, | , -3.4, -14.2, -0.147, |, 0.0
1253.8, 138.9, | , 21.5, 0.0, 83.9, | ,  1000,   959,  3000,  2935, | , -3.4, -14.6, -0.152, |, 0.0
1254.9, 138.4, | , 21.5, 0.0, 83.2, | ,  1000,   956,  3000,  2924, | , -3.4, -15.4, -0.160, |, 0.0
1255.9, 138.5, | , 21.5, 0.0, 84.0, | ,  1000,   957,  3000,  2922, | , -3.4, -12.0, -0.125, |, 0.0
1256.9, 138.9, | , 21.5, 0.0, 84.3, | ,  1000,   956,  3000,  2918, | , -3.4, -12.9, -0.133, |, 0.0
1257.9, 138.6, | , 21.6, 0.0, 83.9, | ,  1000,   960,  3000,  2917, | , -3.4,  -8.2, -0.085, |, 0.0
1258.9, 138.5, | , 21.5, 0.0, 84.6, | ,  1000,   956,  3000,  2932, | , -3.4,  -0.0, -0.000, |, 0.0
1259.9, 139.7, | , 21.5, 0.0, 80.2, | ,  1000,   957,  3000,  2922, | , -3.4, -13.7, -0.143, |, 0.0
1260.9, 138.8, | , 21.5, 0.0, 85.0, | ,  1000,   956,  3000,  2938, | , -3.4, -13.7, -0.143, |, 0.0
1261.9, 138.5, | , 21.6, 0.0, 85.1, | ,  1000,   954,  3000,  2922, | , -3.4, -15.9, -0.165, |, 0.0
1262.9, 138.6, | , 21.6, 0.0, 84.2, | ,  1000,   952,  3000,  2921, | , -3.4,  -0.5, -0.005, |, 0.0
1263.9, 139.0, | , 21.6, 0.0, 84.7, | ,  1000,   959,  3000,  2923, | , -3.4,   7.3, 0.075, |, 0.0
1265.0, 139.6, | , 21.5, 0.0, 76.4, | ,  1000,   954,  3000,  2918, | , -3.4,   9.4, 0.097, |, 0.0
1266.0, 138.5, | , 21.6, 0.0, 85.6, | ,  1000,   957,  3000,  2919, | , -3.4, -16.3, -0.169, |, 0.0
1267.0, 138.5, | , 21.6, 0.0, 85.8, | ,  1000,   956,  3000,  2941, | , -3.4, -18.0, -0.188, |, 0.0
1268.0, 139.0, | , 21.6, 0.0, 85.1, | ,  1000,   952,  3000,  2933, | , -3.4,  -9.9, -0.103, |, 0.0
1269.0, 138.5, | , 21.6, 0.0, 86.2, | ,  1000,   956,  3000,  2934, | , -3.4, -15.9, -0.165, |, 0.0
1270.0, 138.4, | , 21.6, 0.0, 85.6, | ,  1000,   959,  3000,  2929, | , -3.4, -15.9, -0.165, |, 0.0
1271.0, 138.5, | , 21.6, 0.0, 86.3, | ,  1000,   960,  3000,  2931, | , -3.4, -15.9, -0.165, |, 0.0
1272.0, 138.9, | , 21.6, 0.0, 86.8, | ,  1000,   956,  3000,  2922, | , -3.4,  -4.7, -0.049, |, 0.0
1273.0, 138.7, | , 21.6, 0.0, 85.9, | ,  1000,   957,  3000,  2921, | , -3.4, -11.2, -0.116, |, 0.0
1274.0, 138.4, | , 21.6, 0.0, 86.8, | ,  1000,   959,  3000,  2939, | , -3.4, -14.6, -0.152, |, 0.0
1275.1, 138.9, | , 21.6, 0.0, 87.1, | ,  1000,   955,  3000,  2917, | , -3.4,   5.1, 0.053, |, 0.0
1276.1, 138.5, | , 21.6, 0.0, 86.9, | ,  1000,   952,  3000,  2935, | , -3.4,  12.0, 0.124, |, 0.0
1277.1, 138.5, | , 21.6, 0.0, 87.1, | ,  1000,   956,  3000,  2942, | , -3.4,  15.0, 0.156, |, 0.0
1278.1, 139.0, | , 21.6, 0.0, 86.7, | ,  1000,   954,  3000,  2932, | , -3.4,  -6.9, -0.072, |, 0.0
1279.1, 138.5, | , 21.6, 0.0, 87.3, | ,  1000,   953,  3000,  2933, | , -3.4, -12.0, -0.125, |, 0.0
1280.1, 138.5, | , 21.6, 0.0, 87.7, | ,  1000,   957,  3000,  2941, | , -3.4, -15.9, -0.166, |, 0.0
1281.1, 138.5, | , 21.6, 0.0, 87.9, | ,  1000,   959,  3000,  2930, | , -3.4, -14.6, -0.152, |, 0.0
1282.1, 138.9, | , 21.6, 0.0, 88.6, | ,  1000,   955,  3000,  2944, | , -3.4, -13.3, -0.139, |, 0.0
1283.1, 139.0, | , 21.6, 0.0, 87.8, | ,  1000,   954,  3000,  2934, | , -3.4, -15.9, -0.165, |, 0.0
1284.1, 138.5, | , 21.6, 0.0, 88.6, | ,  1000,   956,  3000,  2933, | , -3.4, -16.3, -0.170, |, 0.0
1285.1, 138.5, | , 21.6, 0.0, 88.6, | ,  1000,   948,  3000,  2936, | , -3.4,  16.3, 0.169, |, 0.0
1286.2, 138.9, | , 21.6, 0.0, 89.1, | ,  1000,   952,  3000,  2928, | , -3.4,  22.3, 0.231, |, 0.0
1287.2, 138.8, | , 21.6, 0.0, 89.1, | ,  1000,   956,  3000,  2937, | , -3.4,   1.3, 0.013, |, 0.0
1288.2, 138.6, | , 21.6, 0.0, 88.0, | ,  1000,   948,  3000,  2929, | , -3.4, -14.2, -0.147, |, 0.0
1289.2, 138.5, | , 21.6, 0.0, 88.9, | ,  1000,   962,  3000,  2926, | , -3.4,  -2.2, -0.023, |, 0.0
1290.2, 138.9, | , 21.6, 0.0, 89.4, | ,  1000,   956,  3000,  2940, | , -3.4, -16.7, -0.174, |, 0.0
1291.2, 138.5, | , 21.6, 0.0, 89.1, | ,  1000,   954,  3000,  2938, | , -3.4, -16.7, -0.174, |, 0.0
1292.2, 138.6, | , 21.6, 0.0, 89.4, | ,  1000,   949,  3000,  2918, | , -3.4,   9.4, 0.097, |, 0.0
1293.2, 139.1, | , 21.6, 0.0, 89.1, | ,  1000,   955,  3000,  2922, | , -3.4,  12.4, 0.129, |, 0.0
1294.2, 138.9, | , 21.6, 0.0, 89.9, | ,  1000,   957,  3000,  2924, | , -3.4,   5.1, 0.053, |, 0.0
1295.2, 138.5, | , 21.6, 0.0, 89.8, | ,  1000,   952,  3000,  2939, | , -3.4, -11.6, -0.121, |, 0.0
1296.2, 138.4, | , 21.6, 0.0, 90.2, | ,  1000,   953,  3000,  2913, | , -3.4, -16.3, -0.169, |, 0.0
1297.3, 138.9, | , 21.6, 0.0, 90.8, | ,  1000,   951,  3000,  2934, | , -3.4, -14.2, -0.147, |, 0.0
1298.3, 138.6, | , 21.6, 0.0, 89.8, | ,  1000,   955,  3000,  2932, | , -3.4,   4.7, 0.049, |, 0.0
1299.3, 138.5, | , 21.6, 0.0, 90.4, | ,  1000,   954,  3000,  2925, | , -3.4, -12.4, -0.129, |, 0.0
1300.3, 138.4, | , 21.6, 0.0, 90.5, | ,  1000,   954,  3000,  2927, | , -3.4,  21.0, 0.218, |, 0.0
1301.3, 138.8, | , 21.6, 0.0, 91.4, | ,  1000,   961,  3000,  2947, | , -3.4,  -3.9, -0.041, |, 0.0
1302.3, 138.5, | , 21.6, 0.0, 91.1, | ,  1000,   956,  3000,  2937, | , -3.4, -13.7, -0.143, |, 0.0
1303.3, 138.7, | , 21.6, 0.0, 90.2, | ,  1000,   957,  3000,  2946, | , -3.4, -16.3, -0.170, |, 0.0
1304.3, 138.4, | , 21.6, 0.0, 91.5, | ,  1000,   957,  3000,  2944, | , -3.4, -14.6, -0.152, |, 0.0
1305.3, 138.9, | , 21.6, 0.0, 91.8, | ,  1000,   959,  3000,  2940, | , -3.4,  -2.6, -0.027, |, 0.0
1306.3, 138.5, | , 21.6, 0.0, 91.7, | ,  1000,   948,  3000,  2921, | , -3.4, -11.6, -0.120, |, 0.0
1307.3, 138.6, | , 21.6, 0.0, 91.6, | ,  1000,   956,  3000,  2943, | , -3.4,  -8.2, -0.085, |, 0.0
1308.4, 139.0, | , 21.6, 0.0, 92.0, | ,  1000,   951,  3000,  2919, | , -3.4, -16.3, -0.169, |, 0.0
1309.4, 138.9, | , 21.6, 0.0, 92.5, | ,  1000,   949,  3000,  2921, | , -3.4, -14.6, -0.151, |, 0.0
1310.4, 138.5, | , 21.6, 0.0, 92.6, | ,  1000,   957,  3000,  2952, | , -3.4,  18.0, 0.188, |, 0.0
1311.4, 138.9, | , 21.6, 0.0, 92.6, | ,  1000,   956,  3000,  2922, | , -3.4,   1.7, 0.018, |, 0.0
1312.4, 139.0, | , 21.6, 0.0, 91.7, | ,  1000,   960,  3000,  2941, | , -3.4,   6.4, 0.067, |, 0.0
1313.4, 138.6, | , 21.6, 0.0, 92.3, | ,  1000,   957,  3000,  2929, | , -3.4,  11.5, 0.120, |, 0.0
1314.4, 138.4, | , 21.6, 0.0, 93.3, | ,  1000,   953,  3000,  2947, | , -3.4, -10.3, -0.108, |, 0.0
1315.4, 138.9, | , 21.6, 0.0, 93.6, | ,  1000,   949,  3000,  2926, | , -3.4, -13.7, -0.142, |, 0.0
1316.4, 138.9, | , 21.6, 0.0, 93.9, | ,  1000,   953,  3000,  2938, | , -3.4, -12.4, -0.130, |, 0.0
1317.4, 138.5, | , 21.6, 0.0, 93.6, | ,  1000,   957,  3000,  2929, | , -3.4, -15.4, -0.161, |, 0.0
1318.5, 138.6, | , 21.6, 0.0, 93.1, | ,  1000,   956,  3000,  2926, | , -3.4, -12.4, -0.129, |, 0.0
1319.5, 138.9, | , 21.6, 0.0, 94.4, | ,  1000,   955,  3000,  2933, | , -3.4,  -2.2, -0.023, |, 0.0
1320.5, 138.4, | , 21.6, 0.0, 94.1, | ,  1000,   956,  3000,  2927, | , -3.4, -17.2, -0.178, |, 0.0
1321.5, 138.6, | , 21.6, 0.0, 94.5, | ,  1000,   951,  3000,  2938, | , -3.4, -15.9, -0.165, |, 0.0
1322.5, 138.9, | , 21.6, 0.0, 94.9, | ,  1000,   957,  3000,  2936, | , -3.4,  17.5, 0.183, |, 0.0
1323.5, 139.0, | , 21.6, 0.0, 94.2, | ,  1000,   956,  3000,  2929, | , -3.4,  -7.7, -0.080, |, 0.0
1324.5, 138.4, | , 21.6, 0.0, 94.8, | ,  1000,   955,  3000,  2928, | , -3.4,  -0.9, -0.009, |, 0.0
1325.5, 138.5, | , 21.6, 0.0, 94.9, | ,  1000,   954,  3000,  2952, | , -3.4, -15.4, -0.161, |, 0.0
1326.5, 139.9, | , 21.6, 0.0, 91.1, | ,  1000,   949,  3000,  2922, | , -3.4, -15.0, -0.156, |, 0.0
1327.5, 138.5, | , 21.6, 0.0, 95.5, | ,  1000,   956,  3000,  2941, | , -3.4,  -7.7, -0.081, |, 0.0
1328.6, 138.6, | , 21.6, 0.0, 95.0, | ,  1000,   955,  3000,  2938, | , -3.4, -15.0, -0.156, |, 0.0
1329.6, 138.4, | , 21.6, 0.0, 96.0, | ,  1000,   950,  3000,  2944, | , -3.4, -15.4, -0.161, |, 0.0
1330.6, 138.8, | , 21.6, 0.0, 96.3, | ,  1000,   959,  3000,  2940, | , -3.4, -15.4, -0.161, |, 0.0
1331.6, 139.3, | , 21.6, 0.0, 91.0, | ,  1000,   954,  3000,  2928, | , -3.4,   2.1, 0.022, |, 0.0
1332.6, 138.5, | , 21.6, 0.0, 96.2, | ,  1000,   955,  3000,  2940, | , -3.4,  16.7, 0.174, |, 0.0
1333.6, 138.7, | , 21.6, 0.0, 95.9, | ,  1000,   953,  3000,  2919, | , -3.4, -11.6, -0.120, |, 0.0
1334.6, 138.9, | , 21.6, 0.0, 96.7, | ,  1000,   955,  3000,  2916, | , -3.4, -12.0, -0.124, |, 0.0
1335.6, 138.4, | , 21.6, 0.0, 97.0, | ,  1000,   952,  3000,  2922, | , -3.4, -15.0, -0.156, |, 0.0
1336.6, 138.4, | , 21.6, 0.0, 97.0, | ,  1000,   956,  3000,  2929, | , -3.4,  16.7, 0.173, |, 0.0
1337.6, 138.8, | , 21.6, 0.0, 97.1, | ,  1000,   953,  3000,  2923, | , -3.4, -11.2, -0.116, |, 0.0
1338.6, 138.7, | , 21.6, 0.0, 96.9, | ,  1000,   959,  3000,  2934, | , -3.4,  20.1, 0.209, |, 0.0
1339.7, 138.5, | , 21.6, 0.0, 97.3, | ,  1000,   959,  3000,  2945, | , -3.4,  21.8, 0.228, |, 0.0
1340.7, 139.0, | , 21.6, 0.0, 97.6, | ,  1000,   953,  3000,  2918, | , -3.4,  -9.4, -0.098, |, 0.0
1341.7, 138.9, | , 21.6, 0.0, 98.0, | ,  1000,   953,  3000,  2930, | , -3.4, -11.2, -0.116, |, 0.0
1342.7, 138.5, | , 21.6, 0.0, 98.3, | ,  1000,   957,  3000,  2924, | , -3.4, -14.2, -0.147, |, 0.0
1343.7, 138.8, | , 21.6, 0.0, 97.6, | ,  1000,   959,  3000,  2921, | , -3.4,   0.8, 0.009, |, 0.0
1344.7, 138.6, | , 21.6, 0.0, 98.5, | ,  1000,   956,  3000,  2947, | , -3.4,   8.1, 0.085, |, 0.0
1345.7, 138.9, | , 21.6, 0.0, 99.1, | ,  1000,   961,  3000,  2921, | , -3.4,  -4.7, -0.049, |, 0.0
1346.7, 138.5, | , 21.6, 0.0, 99.1, | ,  1000,   951,  3000,  2929, | , -3.4, -12.0, -0.125, |, 0.0
1347.7, 138.4, | , 21.6, 0.0, 99.3, | ,  1000,   953,  3000,  2929, | , -3.4, -13.3, -0.138, |, 0.0
1348.7, 139.0, | , 21.6, 0.0, 99.1, | ,  1000,   957,  3000,  2933, | , -3.4,   6.8, 0.071, |, 0.0
1349.8, 138.5, | , 21.6, 0.0, 99.9, | ,  1000,   960,  3000,  2933, | , -3.4,   7.3, 0.076, |, 0.0
1350.8, 138.5, | , 21.6, 0.0, 100.2, | ,  1000,   960,  3000,  2945, | , -3.4, -14.6, -0.152, |, 0.0
1351.8, 138.9, | , 21.6, 0.0, 100.6, | ,  1000,   957,  3000,  2924, | , -3.4, -11.6, -0.120, |, 0.0
1352.8, 138.6, | , 21.6, 0.0, 99.6, | ,  1000,   958,  3000,  2939, | , -3.4,  -2.6, -0.027, |, 0.0
1353.8, 138.6, | , 21.6, 0.0, 100.0, | ,  1000,   952,  3000,  2928, | , -3.4, -12.0, -0.125, |, 0.0
1354.8, 138.4, | , 21.6, 0.0, 101.0, | ,  1000,   959,  3000,  2906, | , -3.4,  -6.5, -0.067, |, 0.0
1355.8, 138.8, | , 21.6, 0.0, 101.2, | ,  1000,   955,  3000,  2920, | , -3.4, -18.0, -0.187, |, 0.0
1356.8, 138.5, | , 21.6, 0.0, 101.8, | ,  1000,   954,  3000,  2936, | , -3.4, -15.4, -0.161, |, 0.0
1357.8, 138.5, | , 21.6, 0.0, 101.6, | ,  1000,   959,  3000,  2949, | , -3.4, -12.9, -0.135, |, 0.0
1358.8, 138.6, | , 21.6, 0.0, 101.5, | ,  1000,   950,  3000,  2944, | , -3.4,   3.8, 0.040, |, 0.0
1359.8, 138.9, | , 21.6, 0.0, 102.5, | ,  1000,   954,  3000,  2944, | , -3.4,  -8.6, -0.090, |, 0.0
1360.9, 138.5, | , 21.6, 0.0, 102.3, | ,  1000,   954,  3000,  2931, | , -3.4, -14.2, -0.147, |, 0.0
1361.9, 138.5, | , 21.6, 0.0, 102.9, | ,  1000,   948,  3000,  2930, | , -3.4, -16.3, -0.169, |, 0.0
1362.9, 138.9, | , 21.6, 0.0, 103.4, | ,  1000,   955,  3000,  2930, | , -3.4,  -7.3, -0.076, |, 0.0
1363.9, 139.0, | , 21.6, 0.0, 102.5, | ,  1000,   959,  3000,  2912, | , -3.4,  -0.0, -0.000, |, 0.0
1364.9, 138.4, | , 21.6, 0.0, 103.4, | ,  1000,   958,  3000,  2922, | , -3.4,  -3.0, -0.031, |, 0.0
1365.9, 138.5, | , 21.6, 0.0, 102.9, | ,  1000,   955,  3000,  2928, | , -3.4, -15.9, -0.165, |, 0.0
1366.9, 138.9, | , 21.6, 0.0, 103.6, | ,  1000,   949,  3000,  2940, | , -3.4, -15.4, -0.161, |, 0.0
1367.9, 138.5, | , 21.6, 0.0, 104.0, | ,  1000,   958,  3000,  2944, | , -3.4, -13.7, -0.143, |, 0.0
1368.9, 138.6, | , 21.6, 0.0, 103.0, | ,  1000,   953,  3000,  2944, | , -3.4,  15.4, 0.161, |, 0.0
1369.9, 138.9, | , 21.6, 0.0, 104.8, | ,  1000,   951,  3000,  2923, | , -3.4,  -3.9, -0.040, |, 0.0
1371.0, 138.9, | , 21.6, 0.0, 104.6, | ,  1000,   950,  3000,  2939, | , -3.4, -16.3, -0.170, |, 0.0
1372.0, 138.5, | , 21.6, 0.0, 104.7, | ,  1000,   951,  3000,  2935, | , -3.4, -12.0, -0.125, |, 0.0
1373.0, 138.4, | , 21.6, 0.0, 104.8, | ,  1000,   949,  3000,  2914, | , -3.4, -15.9, -0.164, |, 0.0
1374.0, 139.0, | , 21.6, 0.0, 104.6, | ,  1000,   953,  3000,  2942, | , -3.4, -13.3, -0.139, |, 0.0
1375.0, 138.8, | , 21.6, 0.0, 105.3, | ,  1000,   953,  3000,  2930, | , -3.4,  18.4, 0.191, |, 0.0
1376.0, 138.5, | , 21.6, 0.0, 105.2, | ,  1000,   954,  3000,  2944, | , -3.4,  20.1, 0.210, |, 0.0
1377.0, 138.5, | , 21.6, 0.0, 105.5, | ,  1000,   958,  3000,  2926, | , -3.4, -10.3, -0.107, |, 0.0
1378.0, 138.5, | , 21.6, 0.0, 105.5, | ,  1000,   955,  3000,  2936, | , -3.4, -10.7, -0.112, |, 0.0
1379.0, 139.0, | , 21.6, 0.0, 105.6, | ,  1000,   955,  3000,  2918, | , -3.4, -13.3, -0.138, |, 0.0
1380.0, 138.5, | , 21.6, 0.0, 105.8, | ,  1000,   952,  3000,  2928, | , -3.4,  -3.9, -0.040, |, 0.0
1381.0, 138.4, | , 21.6, 0.0, 106.5, | ,  1000,   959,  3000,  2939, | , -3.4,  17.5, 0.183, |, 0.0
1382.1, 138.9, | , 21.6, 0.0, 106.4, | ,  1000,   949,  3000,  2948, | , -3.4, -14.6, -0.152, |, 0.0
1383.1, 138.7, | , 21.6, 0.0, 106.1, | ,  1000,   956,  3000,  2929, | , -3.4,  19.3, 0.200, |, 0.0
1384.1, 138.6, | , 21.6, 0.0, 106.3, | ,  1000,   954,  3000,  2943, | , -3.4, -13.7, -0.143, |, 0.0
1385.1, 138.7, | , 21.6, 0.0, 107.7, | ,  1000,   955,  3000,  2916, | , -3.4, -14.2, -0.147, |, 0.0
1386.1, 138.8, | , 21.6, 0.0, 107.5, | ,  1000,   958,  3000,  2914, | , -3.4,   9.0, 0.093, |, 0.0
1387.1, 138.5, | , 21.6, 0.0, 107.9, | ,  1000,   952,  3000,  2915, | , -3.4,  -7.3, -0.076, |, 0.0
1388.1, 139.8, | , 21.6, 0.0, 98.2, | ,  1000,   947,  3000,  2913, | , -3.4, -17.6, -0.182, |, 0.0
1389.1, 139.0, | , 21.6, 0.0, 107.5, | ,  1000,   961,  3000,  2926, | , -3.4,   4.7, 0.049, |, 0.0
1390.1, 138.5, | , 21.6, 0.0, 107.7, | ,  1000,   952,  3000,  2929, | , -3.4,  12.8, 0.133, |, 0.0
1391.1, 138.4, | , 21.6, 0.0, 108.3, | ,  1000,   952,  3000,  2933, | , -3.4, -15.4, -0.161, |, 0.0
1392.1, 138.4, | , 21.6, 0.0, 108.7, | ,  1000,   956,  3000,  2946, | , -3.4, -15.9, -0.166, |, 0.0
1393.2, 139.6, | , 21.6, 0.0, 102.6, | ,  1000,   950,  3000,  2930, | , -3.4, -15.9, -0.165, |, 0.0
1394.2, 138.6, | , 21.6, 0.0, 108.0, | ,  1000,   955,  3000,  2926, | , -3.4,  11.5, 0.120, |, 0.0
1395.2, 138.4, | , 21.6, 0.0, 108.9, | ,  1000,   953,  3000,  2928, | , -3.4,  18.4, 0.191, |, 0.0
1396.2, 138.9, | , 21.6, 0.0, 109.1, | ,  1000,   956,  3000,  2948, | , -3.4,  -8.2, -0.085, |, 0.0
1397.2, 138.8, | , 21.6, 0.0, 109.4, | ,  1000,   952,  3000,  2946, | , -3.4, -16.3, -0.170, |, 0.0
1398.2, 138.4, | , 21.6, 0.0, 109.8, | ,  1000,   958,  3000,  2924, | , -3.4, -17.6, -0.183, |, 0.0
1399.2, 139.0, | , 21.6, 0.0, 109.0, | ,  1000,   951,  3000,  2933, | , -3.4,  -6.0, -0.063, |, 0.0
1400.2, 138.9, | , 21.6, 0.0, 110.4, | ,  1000,   961,  3000,  2918, | , -3.4,  -0.9, -0.009, |, 0.0
1401.2, 138.4, | , 21.6, 0.0, 110.3, | ,  1000,   954,  3000,  2924, | , -3.4, -16.3, -0.169, |, 0.0
1402.2, 138.4, | , 21.6, 0.0, 110.3, | ,  1000,   951,  3000,  2927, | , -3.4, -13.3, -0.138, |, 0.0
1403.3, 138.8, | , 21.6, 0.0, 110.7, | ,  1000,   952,  3000,  2952, | , -3.4,  18.4, 0.192, |, 0.0
1404.3, 139.0, | , 21.6, 0.0, 110.2, | ,  1000,   953,  3000,  2948, | , -3.4, -12.4, -0.130, |, 0.0
1405.3, 138.4, | , 21.6, 0.0, 110.7, | ,  1000,   951,  3000,  2938, | , -3.4, -12.9, -0.134, |, 0.0
1406.3, 138.5, | , 21.6, 0.0, 110.9, | ,  1000,   949,  3000,  2933, | , -3.4, -13.3, -0.138, |, 0.0
1407.3, 138.4, | , 21.6, 0.0, 110.8, | ,  1000,   956,  3000,  2941, | , -3.4, -15.0, -0.157, |, 0.0
1408.3, 138.5, | , 21.6, 0.0, 111.5, | ,  1000,   950,  3000,  2919, | , -3.4,   0.8, 0.009, |, 0.0
1409.3, 138.6, | , 21.6, 0.0, 110.8, | ,  1000,   953,  3000,  2944, | , -3.4, -16.3, -0.170, |, 0.0
1410.3, 138.5, | , 21.6, 0.0, 111.5, | ,  1000,   956,  3000,  2944, | , -3.4, -11.2, -0.116, |, 0.0
1411.3, 138.9, | , 21.6, 0.0, 112.0, | ,  1000,   960,  3000,  2919, | , -3.4, -16.3, -0.169, |, 0.0
1412.3, 138.6, | , 21.6, 0.0, 111.4, | ,  1000,   952,  3000,  2938, | , -3.4,   1.3, 0.013, |, 0.0
1413.3, 138.6, | , 21.6, 0.0, 111.7, | ,  1000,   951,  3000,  2941, | , -3.4,  -2.2, -0.023, |, 0.0
1414.4, 139.0, | , 21.6, 0.0, 112.0, | ,  1000,   955,  3000,  2927, | , -3.4, -14.2, -0.147, |, 0.0
1415.4, 138.9, | , 21.6, 0.0, 113.1, | ,  1000,   956,  3000,  2930, | , -3.4, -14.6, -0.152, |, 0.0
1416.4, 138.4, | , 21.6, 0.0, 112.4, | ,  1000,   956,  3000,  2926, | , -3.4, -16.7, -0.174, |, 0.0
1417.4, 138.5, | , 21.6, 0.0, 113.3, | ,  1000,   958,  3000,  2934, | , -3.4, -12.0, -0.125, |, 0.0
1418.4, 138.9, | , 21.6, 0.0, 113.4, | ,  1000,   953,  3000,  2942, | , -3.4,  13.3, 0.138, |, 0.0
1419.4, 138.6, | , 21.6, 0.0, 112.6, | ,  1000,   955,  3000,  2929, | , -3.4,   6.8, 0.071, |, 0.0
1420.4, 138.5, | , 21.7, 0.0, 113.5, | ,  1000,   955,  3000,  2926, | , -3.4, -12.4, -0.129, |, 0.0
1421.4, 138.5, | , 21.7, 0.0, 113.6, | ,  1000,   951,  3000,  2930, | , -3.4, -15.9, -0.165, |, 0.0
1422.4, 138.9, | , 21.6, 0.0, 113.9, | ,  1000,   959,  3000,  2922, | , -3.4, -12.0, -0.125, |, 0.0
1423.4, 138.4, | , 21.6, 0.0, 113.9, | ,  1000,   957,  3000,  2914, | , -3.4, -11.6, -0.120, |, 0.0
1424.4, 138.5, | , 21.7, 0.0, 113.5, | ,  1000,   951,  3000,  2932, | , -3.4,   2.5, 0.026, |, 0.0
1425.5, 138.5, | , 21.7, 0.0, 114.2, | ,  1000,   954,  3000,  2943, | , -3.4,  -9.0, -0.094, |, 0.0
1426.5, 138.8, | , 21.7, 0.0, 114.8, | ,  1000,   955,  3000,  2938, | , -3.4, -16.7, -0.174, |, 0.0
1427.5, 138.4, | , 21.7, 0.0, 114.6, | ,  1000,   949,  3000,  2935, | , -3.4, -16.7, -0.174, |, 0.0
1428.5, 138.5, | , 21.7, 0.0, 114.8, | ,  1000,   955,  3000,  2924, | , -3.4,  21.4, 0.222, |, 0.0
1429.5, 139.0, | , 21.7, 0.0, 114.5, | ,  1000,   956,  3000,  2917, | , -3.4,  18.4, 0.191, |, 0.0
1430.5, 138.4, | , 21.7, 0.0, 115.0, | ,  1000,   958,  3000,  2930, | , -3.4,  -4.7, -0.049, |, 0.0
1431.5, 138.4, | , 21.7, 0.0, 115.4, | ,  1000,   956,  3000,  2911, | , -3.4, -16.3, -0.169, |, 0.0
1432.5, 138.8, | , 21.7, 0.0, 116.0, | ,  1000,   953,  3000,  2941, | , -3.4, -16.3, -0.170, |, 0.0
1433.5, 138.9, | , 21.7, 0.0, 116.0, | ,  1000,   954,  3000,  2922, | , -3.4,  -9.0, -0.094, |, 0.0
1434.5, 138.6, | , 21.7, 0.0, 115.0, | ,  1000,   959,  3000,  2938, | , -3.4, -10.3, -0.107, |, 0.0
1435.6, 138.4, | , 21.7, 0.0, 116.2, | ,  1000,   952,  3000,  2936, | , -3.4, -16.7, -0.174, |, 0.0
1436.6, 138.8, | , 21.7, 0.0, 116.5, | ,  1000,   954,  3000,  2946, | , -3.4, -14.2, -0.148, |, 0.0
1437.6, 138.5, | , 21.7, 0.0, 116.3, | ,  1000,   959,  3000,  2914, | , -3.4,  15.0, 0.155, |, 0.0
1438.6, 138.5, | , 21.7, 0.0, 116.7, | ,  1000,   955,  3000,  2928, | , -3.4,  10.7, 0.111, |, 0.0
1439.6, 138.6, | , 21.7, 0.0, 116.3, | ,  1000,   947,  3000,  2922, | , -3.4,  -6.5, -0.067, |, 0.0
1440.6, 138.9, | , 21.7, 0.0, 117.2, | ,  1000,   958,  3000,  2935, | , -3.4,   3.0, 0.031, |, 0.0
1441.6, 138.4, | , 21.7, 0.0, 117.1, | ,  1000,   949,  3000,  2944, | , -3.4, -16.3, -0.170, |, 0.0
1442.6, 138.6, | , 21.7, 0.0, 115.8, | ,  1000,   951,  3000,  2941, | , -3.4, -12.9, -0.134, |, 0.0
1443.6, 138.4, | , 21.7, 0.0, 117.3, | ,  1000,   958,  3000,  2929, | , -3.4,  15.4, 0.160, |, 0.0
1444.6, 139.3, | , 21.7, 0.0, 113.0, | ,  1000,   952,  3000,  2907, | , -3.4,  -9.4, -0.098, |, 0.0
1445.6, 138.4, | , 21.7, 0.0, 117.6, | ,  1000,   950,  3000,  2925, | , -3.4, -10.3, -0.107, |, 0.0
1446.7, 138.5, | , 21.7, 0.0, 118.4, | ,  1000,   953,  3000,  2932, | , -3.4, -15.9, -0.165, |, 0.0
1447.7, 138.9, | , 21.7, 0.0, 117.7, | ,  1000,   958,  3000,  2940, | , -3.4, -16.3, -0.170, |, 0.0
1448.7, 138.8, | , 21.7, 0.0, 118.8, | ,  1000,   956,  3000,  2929, | , -3.4, -15.9, -0.165, |, 0.0
1449.7, 139.8, | , 21.7, 0.0, 108.4, | ,  1000,   951,  3000,  2933, | , -3.4,   5.1, 0.053, |, 0.0
1450.7, 138.4, | , 21.7, 0.0, 118.6, | ,  1000,   956,  3000,  2934, | , -3.4, -13.3, -0.138, |, 0.0
1451.7, 138.9, | , 21.7, 0.0, 119.4, | ,  1000,   950,  3000,  2922, | , -3.4,  16.7, 0.173, |, 0.0
1452.7, 138.4, | , 21.7, 0.0, 119.0, | ,  1000,   957,  3000,  2933, | , -3.4,  -7.3, -0.076, |, 0.0
1453.7, 138.5, | , 21.7, 0.0, 119.2, | ,  1000,   950,  3000,  2927, | , -3.4, -16.3, -0.169, |, 0.0
1454.7, 139.8, | , 21.7, 0.0, 114.1, | ,  1000,   957,  3000,  2940, | , -3.4, -13.7, -0.143, |, 0.0
1455.7, 138.8, | , 21.7, 0.0, 119.6, | ,  1000,   961,  3000,  2918, | , -3.4,  19.3, 0.200, |, 0.0
1456.8, 138.4, | , 21.7, 0.0, 120.1, | ,  1000,   952,  3000,  2936, | , -3.4, -14.6, -0.152, |, 0.0
1457.8, 138.8, | , 21.7, 0.0, 120.3, | ,  1000,   952,  3000,  2929, | , -3.4,  10.7, 0.111, |, 0.0
1458.8, 138.8, | , 21.7, 0.0, 120.4, | ,  1000,   952,  3000,  2942, | , -3.4,  -6.9, -0.072, |, 0.0
1459.8, 138.6, | , 21.7, 0.0, 119.6, | ,  1000,   949,  3000,  2925, | , -3.4,   4.7, 0.049, |, 0.0
1460.8, 138.4, | , 21.7, 0.0, 116.2, | ,  1000,   951,  3000,  2938, | , -3.4,  -0.5, -0.005, |, 0.0
1461.8, 138.8, | , 21.7, 0.0, 121.1, | ,  1000,   962,  3000,  2936, | , -3.4,  -1.3, -0.014, |, 0.0
1462.8, 138.8, | , 21.7, 0.0, 121.1, | ,  1000,   957,  3000,  2939, | , -3.4, -14.2, -0.148, |, 0.0
1463.8, 138.4, | , 21.7, 0.0, 121.0, | ,  1000,   962,  3000,  2929, | , -3.4,  21.0, 0.218, |, 0.0
1464.8, 138.6, | , 21.7, 0.0, 120.4, | ,  1000,   952,  3000,  2922, | , -3.4, -12.9, -0.133, |, 0.0
1465.8, 138.8, | , 21.7, 0.0, 121.8, | ,  1000,   957,  3000,  2914, | , -3.4, -15.9, -0.164, |, 0.0
1466.9, 138.4, | , 21.7, 0.0, 121.2, | ,  1000,   954,  3000,  2922, | , -3.4,  -7.7, -0.080, |, 0.0
1467.9, 138.4, | , 21.7, 0.0, 121.5, | ,  1000,   952,  3000,  2909, | , -3.4,  -8.2, -0.084, |, 0.0
1468.9, 138.4, | , 21.7, 0.0, 121.7, | ,  1000,   951,  3000,  2922, | , -3.4, -10.7, -0.111, |, 0.0
1469.9, 139.0, | , 21.7, 0.0, 121.1, | ,  1000,   954,  3000,  2922, | , -3.4,  -2.6, -0.027, |, 0.0
1470.9, 138.5, | , 21.7, 0.0, 121.5, | ,  1000,   955,  3000,  2920, | , -3.4, -17.6, -0.182, |, 0.0
1471.9, 138.5, | , 21.7, 0.0, 122.2, | ,  1000,   950,  3000,  2932, | , -3.4,   3.0, 0.031, |, 0.0
1472.9, 138.9, | , 21.7, 0.0, 122.9, | ,  1000,   958,  3000,  2941, | , -3.4,  -0.0, -0.000, |, 0.0
1473.9, 138.4, | , 21.7, 0.0, 122.7, | ,  1000,   950,  3000,  2938, | , -3.4, -10.7, -0.112, |, 0.0
1474.9, 138.5, | , 21.7, 0.0, 123.1, | ,  1000,   954,  3000,  2922, | , -3.4, -11.6, -0.120, |, 0.0
1475.9, 138.5, | , 21.7, 0.0, 123.0, | ,  1000,   950,  3000,  2924, | , -3.4, -15.4, -0.160, |, 0.0
1476.9, 139.0, | , 21.7, 0.0, 122.2, | ,  1000,   956,  3000,  2941, | , -3.4,   3.4, 0.035, |, 0.0
1478.0, 138.4, | , 21.7, 0.0, 123.9, | ,  1000,   955,  3000,  2914, | , -3.4,   9.4, 0.097, |, 0.0
1479.0, 138.4, | , 21.7, 0.0, 124.1, | ,  1000,   957,  3000,  2947, | , -3.4, -16.3, -0.170, |, 0.0
1480.0, 138.4, | , 21.7, 0.0, 123.9, | ,  1000,   958,  3000,  2937, | , -3.4,  19.7, 0.205, |, 0.0
1481.0, 138.9, | , 21.7, 0.0, 124.3, | ,  1000,   958,  3000,  2929, | , -3.4,  -2.2, -0.023, |, 0.0
1482.0, 138.5, | , 21.7, 0.0, 123.6, | ,  1000,   954,  3000,  2933, | , -3.4,  13.3, 0.138, |, 0.0
1483.0, 138.6, | , 21.7, 0.0, 124.4, | ,  1000,   959,  3000,  2918, | , -3.4, -12.4, -0.129, |, 0.0
1484.0, 138.8, | , 21.7, 0.0, 124.7, | ,  1000,   957,  3000,  2930, | , -3.4,  -0.0, -0.000, |, 0.0
1485.0, 138.4, | , 21.7, 0.0, 125.0, | ,  1000,   957,  3000,  2931, | , -3.4, -13.3, -0.138, |, 0.0
1486.0, 138.4, | , 21.7, 0.0, 120.4, | ,  1000,   958,  3000,  2904, | , -3.4, -15.4, -0.160, |, 0.0
1487.0, 139.0, | , 21.7, 0.0, 124.7, | ,  1000,   953,  3000,  2922, | , -3.4,  17.5, 0.182, |, 0.0
1488.1, 138.5, | , 21.7, 0.0, 125.3, | ,  1000,   958,  3000,  2931, | , -3.4,  21.4, 0.223, |, 0.0
1489.1, 138.4, | , 21.7, 0.0, 125.6, | ,  1000,   952,  3000,  2915, | , -3.4, -10.3, -0.107, |, 0.0
1490.1, 138.4, | , 21.7, 0.0, 125.9, | ,  1000,   953,  3000,  2941, | , -3.4, -16.3, -0.170, |, 0.0
1491.1, 138.8, | , 21.7, 0.0, 126.0, | ,  1000,   953,  3000,  2921, | , -3.4, -13.7, -0.142, |, 0.0
1492.1, 138.5, | , 21.7, 0.0, 125.0, | ,  1000,   959,  3000,  2937, | , -3.4,  -9.4, -0.098, |, 0.0
1493.1, 138.5, | , 21.7, 0.0, 126.5, | ,  1000,   953,  3000,  2944, | , -3.4,  14.5, 0.152, |, 0.0
1494.1, 138.5, | , 21.7, 0.0, 126.3, | ,  1000,   955,  3000,  2940, | , -3.4, -11.6, -0.121, |, 0.0
1495.1, 138.8, | , 21.7, 0.0, 127.2, | ,  1000,   952,  3000,  2928, | , -3.4, -14.6, -0.151, |, 0.0
1496.1, 138.4, | , 21.7, 0.0, 126.8, | ,  1000,   952,  3000,  2929, | , -3.4, -12.0, -0.125, |, 0.0
1497.1, 138.6, | , 21.7, 0.0, 126.4, | ,  1000,   954,  3000,  2922, | , -3.4, -10.3, -0.107, |, 0.0
1498.2, 138.8, | , 21.7, 0.0, 127.4, | ,  1000,   960,  3000,  2922, | , -3.4,  -6.0, -0.063, |, 0.0
1499.2, 138.8, | , 21.7, 0.0, 127.6, | ,  1000,   956,  3000,  2928, | , -3.4, -11.2, -0.116, |, 0.0
1500.2, 138.4, | , 21.7, 0.0, 127.7, | ,  1000,   959,  3000,  2940, | , -3.4, -14.2, -0.148, |, 0.0
1501.2, 139.1, | , 21.7, 0.0, 122.8, | ,  1000,   956,  3000,  2932, | , -3.4,  -5.2, -0.054, |, 0.0
1502.2, 139.0, | , 21.7, 0.0, 127.5, | ,  1000,   954,  3000,  2941, | , -3.4, -17.2, -0.179, |, 0.0
1503.2, 138.6, | , 21.7, 0.0, 127.9, | ,  1000,   950,  3000,  2919, | , -3.4,  -9.9, -0.102, |, 0.0
1504.2, 138.4, | , 21.7, 0.0, 128.5, | ,  1000,   959,  3000,  2918, | , -3.4, -15.4, -0.160, |, 0.0
1505.2, 138.4, | , 21.7, 0.0, 128.5, | ,  1000,   952,  3000,  2925, | , -3.4,  19.3, 0.200, |, 0.0
1506.2, 139.7, | , 21.7, 0.0, 118.9, | ,  1000,   955,  3000,  2911, | , -3.4, -14.6, -0.151, |, 0.0
1507.2, 138.6, | , 21.7, 0.0, 127.9, | ,  1000,   955,  3000,  2918, | , -3.4, -16.3, -0.169, |, 0.0
1508.2, 138.5, | , 21.7, 0.0, 129.1, | ,  1000,   957,  3000,  2922, | , -3.4, -15.0, -0.156, |, 0.0
1509.3, 138.4, | , 21.7, 0.0, 129.2, | ,  1000,   959,  3000,  2925, | , -3.4, -11.6, -0.120, |, 0.0
1510.3, 138.8, | , 21.7, 0.0, 129.6, | ,  1000,   954,  3000,  2931, | , -3.4, -13.7, -0.143, |, 0.0
1511.3, 138.4, | , 21.7, 0.0, 129.5, | ,  1000,   957,  3000,  2941, | , -3.4, -13.3, -0.139, |, 0.0
1512.3, 138.5, | , 21.7, 0.0, 128.5, | ,  1000,   952,  3000,  2919, | , -3.4, -17.6, -0.182, |, 0.0
1513.3, 138.9, | , 21.7, 0.0, 130.3, | ,  1000,   952,  3000,  2927, | , -3.4, -15.0, -0.156, |, 0.0
1514.3, 138.8, | , 21.7, 0.0, 130.0, | ,  1000,   955,  3000,  2929, | , -3.4, -13.3, -0.138, |, 0.0
1515.3, 138.4, | , 21.7, 0.0, 130.2, | ,  1000,   953,  3000,  2933, | , -3.4,  -5.2, -0.054, |, 0.0
1516.3, 138.4, | , 21.7, 0.0, 130.8, | ,  1000,   954,  3000,  2928, | , -3.4, -14.2, -0.147, |, 0.0
1517.3, 139.0, | , 21.7, 0.0, 129.8, | ,  1000,   958,  3000,  2954, | , -3.4,  17.1, 0.179, |, 0.0
1518.3, 138.4, | , 21.7, 0.0, 131.1, | ,  1000,   952,  3000,  2922, | , -3.4,   8.5, 0.089, |, 0.0
1519.4, 138.4, | , 21.7, 0.0, 130.9, | ,  1000,   954,  3000,  2914, | , -3.4, -13.3, -0.138, |, 0.0
1520.4, 138.8, | , 21.7, 0.0, 131.4, | ,  1000,   954,  3000,  2918, | , -3.4, -18.0, -0.187, |, 0.0
1521.4, 138.5, | , 21.7, 0.0, 131.3, | ,  1000,   958,  3000,  2934, | , -3.4,   5.5, 0.058, |, 0.0
1522.4, 138.6, | , 21.7, 0.0, 131.0, | ,  1000,   952,  3000,  2925, | , -3.4, -13.3, -0.138, |, 0.0
1523.4, 138.4, | , 21.7, 0.0, 131.9, | ,  1000,   950,  3000,  2926, | , -3.4, -14.6, -0.151, |, 0.0
1524.4, 138.8, | , 21.7, 0.0, 132.0, | ,  1000,   958,  3000,  2922, | , -3.4, -13.3, -0.138, |, 0.0
1525.4, 138.4, | , 21.7, 0.0, 132.3, | ,  1000,   953,  3000,  2947, | , -3.4, -15.4, -0.161, |, 0.0
1526.4, 138.4, | , 21.7, 0.0, 132.5, | ,  1000,   952,  3000,  2934, | , -3.4,  12.4, 0.129, |, 0.0
1527.4, 139.0, | , 21.7, 0.0, 132.2, | ,  1000,   952,  3000,  2937, | , -3.4, -14.6, -0.152, |, 0.0
1528.4, 138.7, | , 21.7, 0.0, 132.8, | ,  1000,   952,  3000,  2913, | , -3.4, -16.3, -0.169, |, 0.0
1529.4, 138.4, | , 21.7, 0.0, 132.5, | ,  1000,   951,  3000,  2931, | , -3.4, -13.3, -0.138, |, 0.0
1530.5, 138.4, | , 21.7, 0.0, 132.9, | ,  1000,   958,  3000,  2944, | , -3.4, -12.4, -0.130, |, 0.0
1531.5, 138.7, | , 21.7, 0.0, 133.5, | ,  1000,   950,  3000,  2939, | , -3.4, -12.0, -0.125, |, 0.0
1532.5, 138.5, | , 21.7, 0.0, 132.0, | ,  1000,   954,  3000,  2947, | , -3.4,   2.1, 0.022, |, 0.0
1533.5, 138.5, | , 21.7, 0.0, 132.9, | ,  1000,   956,  3000,  2952, | , -3.4, -12.4, -0.130, |, 0.0
1534.5, 138.4, | , 21.7, 0.0, 133.8, | ,  1000,   954,  3000,  2918, | , -3.4, -18.0, -0.187, |, 0.0
1535.5, 138.7, | , 21.7, 0.0, 134.0, | ,  1000,   956,  3000,  2927, | , -3.4, -17.2, -0.178, |, 0.0
1536.5, 138.4, | , 21.7, 0.0, 133.4, | ,  1000,   953,  3000,  2937, | , -3.4, -12.4, -0.130, |, 0.0
1537.5, 138.5, | , 21.7, 0.0, 133.4, | ,  1000,   954,  3000,  2933, | , -3.4,  11.1, 0.116, |, 0.0
1538.5, 138.9, | , 21.7, 0.0, 133.6, | ,  1000,   958,  3000,  2930, | , -3.4,   6.4, 0.067, |, 0.0
1539.5, 138.8, | , 21.7, 0.0, 134.9, | ,  1000,   953,  3000,  2916, | , -3.4, -13.3, -0.138, |, 0.0
1540.6, 138.3, | , 21.7, 0.0, 134.5, | ,  1000,   957,  3000,  2919, | , -3.4, -15.4, -0.160, |, 0.0
1541.6, 138.3, | , 21.7, 0.0, 135.0, | ,  1000,   955,  3000,  2912, | , -3.4, -13.7, -0.142, |, 0.0
1542.6, 138.5, | , 21.7, 0.0, 134.6, | ,  1000,   956,  3000,  2929, | , -3.4,   6.4, 0.067, |, 0.0
1543.6, 138.4, | , 21.7, 0.0, 134.9, | ,  1000,   953,  3000,  2944, | , -3.4,   2.5, 0.027, |, 0.0
1544.6, 138.3, | , 21.7, 0.0, 135.6, | ,  1000,   958,  3000,  2943, | , -3.4,  -8.2, -0.085, |, 0.0
1545.6, 138.6, | , 21.7, 0.0, 135.6, | ,  1000,   951,  3000,  2932, | , -3.4, -10.7, -0.112, |, 0.0
1546.6, 138.7, | , 21.7, 0.0, 136.0, | ,  1000,   953,  3000,  2937, | , -3.4, -16.3, -0.170, |, 0.0
1547.6, 138.5, | , 21.7, 0.0, 135.1, | ,  1000,   950,  3000,  2923, | , -3.4,   2.5, 0.026, |, 0.0
1548.6, 138.2, | , 21.7, 0.0, 136.1, | ,  1000,   959,  3000,  2936, | , -3.4,  20.1, 0.210, |, 0.0
1549.6, 138.7, | , 21.7, 0.0, 136.5, | ,  1000,   952,  3000,  2937, | , -3.4,  -2.6, -0.027, |, 0.0
1550.6, 138.4, | , 21.7, 0.0, 136.3, | ,  1000,   957,  3000,  2930, | , -3.4,   7.3, 0.075, |, 0.0
1551.7, 138.3, | , 21.7, 0.0, 136.6, | ,  1000,   958,  3000,  2906, | , -3.4,   4.7, 0.048, |, 0.0
1552.7, 138.4, | , 21.7, 0.0, 135.6, | ,  1000,   958,  3000,  2907, | , -3.4, -13.3, -0.138, |, 0.0
1553.7, 138.3, | , 21.7, 0.0, 137.1, | ,  1000,   959,  3000,  2922, | , -3.4, -16.7, -0.174, |, 0.0
1554.7, 138.3, | , 21.7, 0.0, 137.2, | ,  1000,   954,  3000,  2927, | , -3.4,  12.0, 0.124, |, 0.0
1555.7, 138.2, | , 21.7, 0.0, 137.4, | ,  1000,   954,  3000,  2934, | , -3.4,  -6.9, -0.072, |, 0.0
1556.7, 138.2, | , 21.7, 0.0, 137.8, | ,  1000,   952,  3000,  2918, | , -3.4,   1.7, 0.017, |, 0.0
1557.7, 139.4, | , 21.7, 0.0, 137.1, | ,  1000,   950,  3000,  2929, | , -3.4, -15.9, -0.165, |, 0.0
1558.7, 138.2, | , 21.7, 0.0, 138.2, | ,  1000,   957,  3000,  2917, | , -3.4, -14.2, -0.147, |, 0.0
1559.7, 138.3, | , 21.7, 0.0, 138.1, | ,  1000,   953,  3000,  2915, | , -3.4, -13.3, -0.138, |, 0.0
1560.7, 138.6, | , 21.7, 0.0, 138.4, | ,  1000,   958,  3000,  2925, | , -3.4, -11.6, -0.120, |, 0.0
1561.7, 138.6, | , 21.7, 0.0, 138.9, | ,  1000,   951,  3000,  2930, | , -3.4, -11.6, -0.120, |, 0.0
1562.8, 139.4, | , 21.7, 0.0, 132.7, | ,  1000,   949,  3000,  2943, | , -3.4,  -6.9, -0.072, |, 0.0
1563.8, 138.2, | , 21.7, 0.0, 139.0, | ,  1000,   952,  3000,  2918, | , -3.4, -13.7, -0.142, |, 0.0
1564.8, 138.6, | , 21.7, 0.0, 139.1, | ,  1000,   954,  3000,  2911, | , -3.4, -14.6, -0.151, |, 0.0
1565.8, 138.2, | , 21.7, 0.0, 139.3, | ,  1000,   955,  3000,  2924, | , -3.4,   6.8, 0.071, |, 0.0
1566.8, 138.2, | , 21.7, 0.0, 139.1, | ,  1000,   953,  3000,  2925, | , -3.4,  11.1, 0.115, |, 0.0
1567.8, 139.2, | , 21.7, 0.0, 133.9, | ,  1000,   954,  3000,  2936, | , -3.4,  -8.6, -0.089, |, 0.0
1568.8, 138.6, | , 21.7, 0.0, 140.2, | ,  1000,   951,  3000,  2934, | , -3.4,  20.1, 0.209, |, 0.0
1569.8, 138.2, | , 21.7, 0.0, 140.0, | ,  1000,   953,  3000,  2941, | , -3.4, -12.4, -0.130, |, 0.0
1570.8, 138.2, | , 21.7, 0.0, 140.4, | ,  1000,   954,  3000,  2947, | , -3.4,  -6.9, -0.072, |, 0.0
1571.9, 138.5, | , 21.7, 0.0, 140.6, | ,  1000,   959,  3000,  2940, | , -3.4, -14.2, -0.148, |, 0.0
1572.9, 138.3, | , 21.7, 0.0, 139.7, | ,  1000,   951,  3000,  2930, | , -3.4,   4.7, 0.049, |, 0.0
1573.9, 138.2, | , 21.7, 0.0, 141.1, | ,  1000,   957,  3000,  2921, | , -3.4, -12.0, -0.125, |, 0.0
1574.9, 138.6, | , 21.7, 0.0, 141.2, | ,  1000,   950,  3000,  2933, | , -3.4,  -7.3, -0.076, |, 0.0
1575.9, 138.2, | , 21.7, 0.0, 141.3, | ,  1000,   954,  3000,  2930, | , -3.4, -12.9, -0.134, |, 0.0
1576.9, 138.1, | , 21.7, 0.0, 141.0, | ,  1000,   955,  3000,  2933, | , -3.4, -12.0, -0.125, |, 0.0
1577.9, 138.3, | , 21.7, 0.0, 140.8, | ,  1000,   949,  3000,  2927, | , -3.4,  -3.0, -0.031, |, 0.0
1578.9, 138.5, | , 21.7, 0.0, 142.1, | ,  1000,   955,  3000,  2921, | , -3.4,  -6.9, -0.071, |, 0.0
1579.9, 138.1, | , 21.7, 0.0, 141.8, | ,  1000,   957,  3000,  2907, | , -3.4, -12.0, -0.124, |, 0.0
1580.9, 138.1, | , 21.7, 0.0, 141.7, | ,  1000,   959,  3000,  2943, | , -3.4, -15.9, -0.166, |, 0.0
1582.0, 138.1, | , 21.7, 0.0, 142.6, | ,  1000,   955,  3000,  2932, | , -3.4, -15.4, -0.161, |, 0.0
1583.0, 138.8, | , 21.7, 0.0, 142.1, | ,  1000,   955,  3000,  2945, | , -3.4,  -6.5, -0.067, |, 0.0
1584.0, 138.2, | , 21.7, 0.0, 142.6, | ,  1000,   958,  3000,  2931, | , -3.4,  -0.0, -0.000, |, 0.0
1585.0, 138.2, | , 21.7, 0.0, 142.6, | ,  1000,   958,  3000,  2948, | , -3.4, -15.0, -0.157, |, 0.0
1586.0, 138.6, | , 21.7, 0.0, 143.2, | ,  1000,   957,  3000,  2926, | , -3.4, -13.7, -0.143, |, 0.0
1587.0, 138.6, | , 21.7, 0.0, 143.3, | ,  1000,   953,  3000,  2929, | , -3.4, -12.0, -0.125, |, 0.0
1588.0, 138.3, | , 21.7, 0.0, 142.4, | ,  1000,   952,  3000,  2920, | , -3.4,  -0.0, -0.000, |, 0.0
1589.0, 138.2, | , 21.7, 0.0, 142.8, | ,  1000,   955,  3000,  2926, | , -3.4,  -2.2, -0.022, |, 0.0
1590.0, 138.6, | , 21.7, 0.0, 144.0, | ,  1000,   956,  3000,  2938, | , -3.4,  10.3, 0.107, |, 0.0
1591.0, 138.1, | , 21.7, 0.0, 144.0, | ,  1000,   953,  3000,  2942, | , -3.4,  -6.9, -0.072, |, 0.0
