Repository: jdhuang-csm/Ru-BCA

## Methods
* (BaO)<sub>x</sub>-(CaO)<sub>y</sub>-(Al<sub>2</sub>O<sub>3</sub>)<sub>1-x-y</sub> (BCA) catalyst supports were synthesized via sol-gel and solid-state methods. 
* Ru/BCA catalysts were prepared via incipient wetness impregnation to achieve 1 wt. % Ru loading.
* Ammonia synthesis rates were measured for Ru/BCA catalysts in a packed-bed reactor at 480-600<sup>o</sup>C, 10 bar, and space velocities up to 1.3 x 10<sup>6</sup> ml g<sub>cat</sub><sup>-1</sup> h<sup>-1</sup>.
* A machine learning (ML) model was employed to improve understanding of the behavior of Ru/BCA catalysts.
* A microkinetic model was developed to describe the best-performing catalyst.

File: data/init_files_Cadigan/BCA411.txt (part 4 of 53)
********** Start test **********
Elapsed time, Pressure, | , LJtemp(C), Inner-Temp, Outer-Temp, | , N2-set, N2-flow, H2-set, H2-flow, | , pH, NH3_ppm, NH3_Prod_rate, |, In222Temp
1209.7, 138.5, | , 21.6, 0.0, 82.4, | ,  5000,  4845,  1000,   982, | , -3.4, -12.0, -0.175, |, 0.0
1210.7, 138.9, | , 21.6, 0.0, 83.1, | ,  5000,  4844,  1000,   991, | , -3.4,   9.4, 0.137, |, 0.0
1211.7, 138.5, | , 21.6, 0.0, 82.5, | ,  5000,  4839,  1000,   987, | , -3.4,  -4.3, -0.063, |, 0.0
1212.7, 138.6, | , 21.6, 0.0, 82.8, | ,  5000,  4838,  1000,   990, | , -3.4,   5.5, 0.081, |, 0.0
1213.8, 139.0, | , 21.6, 0.0, 82.6, | ,  5000,  4841,  1000,   993, | , -3.4, -11.6, -0.169, |, 0.0
1214.8, 138.5, | , 21.6, 0.0, 82.8, | ,  5000,  4840,  1000,   990, | , -3.4,  14.1, 0.206, |, 0.0
1215.8, 138.6, | , 21.6, 0.0, 83.5, | ,  5000,  4843,  1000,   986, | , -3.4, -11.2, -0.163, |, 0.0
1216.8, 138.5, | , 21.6, 0.0, 83.4, | ,  5000,  4838,  1000,   989, | , -3.4, -13.7, -0.200, |, 0.0
1217.8, 138.9, | , 21.6, 0.0, 83.7, | ,  5000,  4845,  1000,   967, | , -3.4,   0.4, 0.006, |, 0.0
1218.8, 138.7, | , 21.6, 0.0, 82.9, | ,  5000,  4845,  1000,   974, | , -3.4, -11.6, -0.169, |, 0.0
1219.8, 138.5, | , 21.6, 0.0, 84.2, | ,  5000,  4842,  1000,   970, | , -3.4, -10.3, -0.150, |, 0.0
1220.8, 138.9, | , 21.6, 0.0, 84.4, | ,  5000,  4843,  1000,   975, | , -3.4,  -6.5, -0.094, |, 0.0
1221.9, 138.5, | , 21.6, 0.0, 83.6, | ,  5000,  4844,  1000,   965, | , -3.4,  -9.9, -0.143, |, 0.0
1222.9, 138.5, | , 21.6, 0.0, 84.4, | ,  5000,  4843,  1000,   970, | , -3.4, -13.3, -0.193, |, 0.0
1223.9, 139.0, | , 21.6, 0.0, 83.8, | ,  5000,  4843,  1000,   995, | , -3.4,  -3.9, -0.057, |, 0.0
1224.9, 138.5, | , 21.6, 0.0, 84.1, | ,  5000,  4845,  1000,   992, | , -3.4, -12.0, -0.175, |, 0.0
1225.9, 138.6, | , 21.6, 0.0, 85.0, | ,  5000,  4843,  1000,   990, | , -3.4,  16.3, 0.237, |, 0.0
1226.9, 138.6, | , 21.6, 0.0, 84.5, | ,  5000,  4837,  1000,   972, | , -3.4,  -5.6, -0.081, |, 0.0
1227.9, 138.9, | , 21.6, 0.0, 85.2, | ,  5000,  4839,  1000,   970, | , -3.4, -14.2, -0.206, |, 0.0
1228.9, 138.7, | , 21.6, 0.0, 84.4, | ,  5000,  4838,  1000,   984, | , -3.4, -10.7, -0.156, |, 0.0
1229.9, 138.5, | , 21.6, 0.0, 85.2, | ,  5000,  4845,  1000,   993, | , -3.4,   8.1, 0.118, |, 0.0
1230.9, 139.0, | , 21.6, 0.0, 85.2, | ,  5000,  4843,  1000,   977, | , -3.4, -12.4, -0.181, |, 0.0
1232.0, 138.9, | , 21.6, 0.0, 85.7, | ,  5000,  4844,  1000,   991, | , -3.4, -15.4, -0.225, |, 0.0
1233.0, 138.6, | , 21.6, 0.0, 85.7, | ,  5000,  4848,  1000,   988, | , -3.4, -16.3, -0.238, |, 0.0
1234.0, 138.7, | , 21.6, 0.0, 84.8, | ,  5000,  4838,  1000,   975, | , -3.4, -10.7, -0.156, |, 0.0
1235.0, 138.9, | , 21.6, 0.0, 86.4, | ,  5000,  4842,  1000,   982, | , -3.4,  -9.9, -0.144, |, 0.0
1236.0, 138.6, | , 21.6, 0.0, 86.2, | ,  5000,  4838,  1000,   988, | , -3.4,  -9.4, -0.138, |, 0.0
1237.0, 138.5, | , 21.6, 0.0, 86.2, | ,  5000,  4848,  1000,   972, | , -3.4,  -2.6, -0.038, |, 0.0
1238.0, 138.6, | , 21.6, 0.0, 86.7, | ,  5000,  4841,  1000,   978, | , -3.4, -10.7, -0.156, |, 0.0
1239.0, 138.7, | , 21.6, 0.0, 85.8, | ,  5000,  4838,  1000,   976, | , -3.4, -14.2, -0.206, |, 0.0
1240.0, 138.5, | , 21.6, 0.0, 86.7, | ,  5000,  4843,  1000,   986, | , -3.4, -10.3, -0.150, |, 0.0
1241.0, 138.5, | , 21.6, 0.0, 86.6, | ,  5000,  4841,  1000,   967, | , -3.4,  13.7, 0.199, |, 0.0
1242.0, 138.6, | , 21.6, 0.0, 87.0, | ,  5000,  4839,  1000,   986, | , -3.4, -12.4, -0.181, |, 0.0
1243.1, 138.9, | , 21.6, 0.0, 87.7, | ,  5000,  4845,  1000,   986, | , -3.4, -13.7, -0.200, |, 0.0
1244.1, 138.7, | , 21.6, 0.0, 86.0, | ,  5000,  4840,  1000,   991, | , -3.4, -15.9, -0.231, |, 0.0
1245.1, 138.5, | , 21.6, 0.0, 87.4, | ,  5000,  4837,  1000,   967, | , -3.4,  12.4, 0.180, |, 0.0
1246.1, 138.5, | , 21.6, 0.0, 87.4, | ,  5000,  4839,  1000,   984, | , -3.4,  -8.2, -0.119, |, 0.0
1247.1, 138.5, | , 21.6, 0.0, 88.2, | ,  5000,  4843,  1000,   984, | , -3.4, -10.3, -0.150, |, 0.0
1248.1, 138.5, | , 21.6, 0.0, 88.0, | ,  5000,  4842,  1000,   986, | , -3.4, -10.7, -0.156, |, 0.0
1249.1, 138.7, | , 21.6, 0.0, 87.4, | ,  5000,  4836,  1000,   971, | , -3.4, -12.4, -0.181, |, 0.0
1250.1, 138.5, | , 21.6, 0.0, 87.9, | ,  5000,  4838,  1000,   992, | , -3.4, -12.0, -0.175, |, 0.0
1251.1, 138.8, | , 21.6, 0.0, 87.0, | ,  5000,  4839,  1000,   976, | , -3.4, -13.7, -0.200, |, 0.0
1252.2, 138.6, | , 21.6, 0.0, 88.2, | ,  5000,  4837,  1000,   985, | , -3.4, -10.7, -0.156, |, 0.0
1253.2, 138.9, | , 21.6, 0.0, 88.6, | ,  5000,  4842,  1000,   967, | , -3.4,  16.7, 0.242, |, 0.0
1254.2, 138.7, | , 21.6, 0.0, 88.1, | ,  5000,  4841,  1000,   991, | , -3.4,  -4.7, -0.069, |, 0.0
1255.2, 138.5, | , 21.6, 0.0, 88.6, | ,  5000,  4844,  1000,   988, | , -3.4, -15.4, -0.225, |, 0.0
1256.2, 138.9, | , 21.6, 0.0, 89.1, | ,  5000,  4843,  1000,   969, | , -3.4, -14.6, -0.212, |, 0.0
1257.2, 139.0, | , 21.6, 0.0, 87.5, | ,  5000,  4840,  1000,   973, | , -3.4,   8.1, 0.118, |, 0.0
1258.2, 138.5, | , 21.6, 0.0, 89.1, | ,  5000,  4843,  1000,   975, | , -3.4, -12.4, -0.181, |, 0.0
1259.2, 138.7, | , 21.6, 0.0, 88.6, | ,  5000,  4839,  1000,   972, | , -3.4, -16.3, -0.237, |, 0.0
1260.2, 138.9, | , 21.6, 0.0, 89.7, | ,  5000,  4847,  1000,   990, | , -3.4, -11.2, -0.163, |, 0.0
1261.2, 138.5, | , 21.6, 0.0, 89.7, | ,  5000,  4847,  1000,   975, | , -3.4,   6.0, 0.087, |, 0.0
1262.2, 139.6, | , 21.6, 0.0, 81.4, | ,  5000,  4835,  1000,   975, | , -3.4,  -2.6, -0.038, |, 0.0
1263.3, 138.6, | , 21.6, 0.0, 90.2, | ,  5000,  4844,  1000,   991, | , -3.4, -11.6, -0.169, |, 0.0
1264.3, 139.0, | , 21.6, 0.0, 89.6, | ,  5000,  4840,  1000,   987, | , -3.4,  12.0, 0.174, |, 0.0
1265.3, 138.5, | , 21.6, 0.0, 90.1, | ,  5000,  4844,  1000,   982, | , -3.4,  -9.4, -0.138, |, 0.0
1266.3, 138.6, | , 21.6, 0.0, 90.4, | ,  5000,  4844,  1000,   977, | , -3.4, -15.0, -0.219, |, 0.0
1267.3, 139.6, | , 21.6, 0.0, 85.7, | ,  5000,  4841,  1000,   993, | , -3.4,  -3.0, -0.044, |, 0.0
1268.3, 138.5, | , 21.6, 0.0, 90.2, | ,  5000,  4846,  1000,   975, | , -3.4,   9.4, 0.137, |, 0.0
1269.3, 138.7, | , 21.6, 0.0, 90.1, | ,  5000,  4845,  1000,   972, | , -3.4,  -4.3, -0.063, |, 0.0
1270.3, 138.9, | , 21.6, 0.0, 91.0, | ,  5000,  4845,  1000,   986, | , -3.4, -13.7, -0.200, |, 0.0
1271.3, 139.0, | , 21.6, 0.0, 91.1, | ,  5000,  4841,  1000,   987, | , -3.4, -15.4, -0.225, |, 0.0
1272.3, 138.6, | , 21.6, 0.0, 90.5, | ,  5000,  4841,  1000,   992, | , -3.4, -13.7, -0.200, |, 0.0
1273.4, 138.5, | , 21.6, 0.0, 91.0, | ,  5000,  4840,  1000,   956, | , -3.4,  -6.9, -0.100, |, 0.0
1274.4, 139.1, | , 21.6, 0.0, 91.0, | ,  5000,  4844,  1000,   967, | , -3.4, -11.2, -0.162, |, 0.0
1275.4, 138.6, | , 21.6, 0.0, 91.8, | ,  5000,  4841,  1000,   977, | , -3.4, -12.9, -0.187, |, 0.0
1276.4, 138.5, | , 21.6, 0.0, 91.6, | ,  5000,  4838,  1000,   993, | , -3.4, -12.0, -0.175, |, 0.0
1277.4, 138.9, | , 21.6, 0.0, 91.9, | ,  5000,  4838,  1000,   964, | , -3.4,  -0.5, -0.007, |, 0.0
1278.4, 138.5, | , 21.6, 0.0, 92.1, | ,  5000,  4846,  1000,   993, | , -3.4,  -4.3, -0.063, |, 0.0
1279.4, 138.7, | , 21.6, 0.0, 91.3, | ,  5000,  4839,  1000,   989, | , -3.4, -10.3, -0.150, |, 0.0
1280.4, 138.5, | , 21.6, 0.0, 92.2, | ,  5000,  4844,  1000,   982, | , -3.4, -13.3, -0.194, |, 0.0
1281.5, 139.0, | , 21.6, 0.0, 92.3, | ,  5000,  4841,  1000,   974, | , -3.4,  12.8, 0.187, |, 0.0
1282.5, 138.7, | , 21.7, 0.0, 92.2, | ,  5000,  4845,  1000,   991, | , -3.4,   6.0, 0.087, |, 0.0
1283.5, 138.5, | , 21.6, 0.0, 92.9, | ,  5000,  4846,  1000,   990, | , -3.4, -13.3, -0.194, |, 0.0
1284.5, 139.0, | , 21.6, 0.0, 92.5, | ,  5000,  4845,  1000,   990, | , -3.4, -10.3, -0.150, |, 0.0
1285.5, 138.8, | , 21.6, 0.0, 93.2, | ,  5000,  4839,  1000,   975, | , -3.4,  -9.9, -0.144, |, 0.0
1286.5, 138.5, | , 21.7, 0.0, 92.8, | ,  5000,  4843,  1000,   971, | , -3.4, -11.6, -0.169, |, 0.0
1287.5, 138.5, | , 21.7, 0.0, 93.3, | ,  5000,  4846,  1000,   978, | , -3.4,  -8.6, -0.125, |, 0.0
1288.5, 138.9, | , 21.7, 0.0, 93.4, | ,  5000,  4846,  1000,   982, | , -3.4, -13.7, -0.200, |, 0.0
1289.5, 138.6, | , 21.7, 0.0, 93.0, | ,  5000,  4836,  1000,   967, | , -3.4, -13.7, -0.199, |, 0.0
1290.5, 138.5, | , 21.7, 0.0, 93.5, | ,  5000,  4841,  1000,   963, | , -3.4, -13.7, -0.199, |, 0.0
1291.5, 138.9, | , 21.7, 0.0, 94.3, | ,  5000,  4840,  1000,   967, | , -3.4, -14.6, -0.212, |, 0.0
1292.6, 138.5, | , 21.7, 0.0, 93.9, | ,  5000,  4838,  1000,   975, | , -3.4, -15.4, -0.225, |, 0.0
1293.6, 138.6, | , 21.7, 0.0, 94.2, | ,  5000,  4842,  1000,   985, | , -3.4, -11.6, -0.169, |, 0.0
1294.6, 138.7, | , 21.7, 0.0, 93.4, | ,  5000,  4845,  1000,   987, | , -3.4,  10.3, 0.150, |, 0.0
1295.6, 138.9, | , 21.7, 0.0, 94.8, | ,  5000,  4843,  1000,   975, | , -3.4, -11.2, -0.162, |, 0.0
1296.6, 138.5, | , 21.7, 0.0, 94.3, | ,  5000,  4843,  1000,   968, | , -3.4, -14.2, -0.206, |, 0.0
1297.6, 138.5, | , 21.7, 0.0, 94.8, | ,  5000,  4844,  1000,   968, | , -3.4,   8.5, 0.124, |, 0.0
1298.6, 138.9, | , 21.7, 0.0, 94.9, | ,  5000,  4845,  1000,   991, | , -3.4,   4.7, 0.068, |, 0.0
1299.6, 138.7, | , 21.7, 0.0, 93.5, | ,  5000,  4839,  1000,   993, | , -3.4,   1.3, 0.018, |, 0.0
1300.6, 138.6, | , 21.7, 0.0, 95.0, | ,  5000,  4837,  1000,   984, | , -3.4,  -2.6, -0.038, |, 0.0
1301.7, 138.6, | , 21.7, 0.0, 95.0, | ,  5000,  4841,  1000,   973, | , -3.4, -12.4, -0.181, |, 0.0
1302.7, 138.9, | , 21.7, 0.0, 95.1, | ,  5000,  4845,  1000,   971, | , -3.4,  21.4, 0.311, |, 0.0
1303.7, 138.6, | , 21.7, 0.0, 95.3, | ,  5000,  4848,  1000,   993, | , -3.4,   0.4, 0.006, |, 0.0
1304.7, 138.7, | , 21.7, 0.0, 94.9, | ,  5000,  4845,  1000,   963, | , -3.4,  -0.9, -0.013, |, 0.0
1305.7, 139.2, | , 21.7, 0.0, 91.2, | ,  5000,  4842,  1000,   965, | , -3.4,  -9.4, -0.137, |, 0.0
1306.7, 138.9, | , 21.7, 0.0, 96.0, | ,  5000,  4839,  1000,   980, | , -3.4,  22.7, 0.330, |, 0.0
1307.7, 138.5, | , 21.7, 0.0, 96.0, | ,  5000,  4843,  1000,   989, | , -3.4, -12.0, -0.175, |, 0.0
1308.7, 138.5, | , 21.7, 0.0, 95.9, | ,  5000,  4839,  1000,   978, | , -3.4, -14.2, -0.206, |, 0.0
1309.7, 139.0, | , 21.7, 0.0, 95.3, | ,  5000,  4839,  1000,   971, | , -3.4,  16.3, 0.236, |, 0.0
1310.8, 138.6, | , 21.7, 0.0, 96.4, | ,  5000,  4843,  1000,   978, | , -3.4,   6.0, 0.087, |, 0.0
1311.8, 138.5, | , 21.7, 0.0, 96.4, | ,  5000,  4837,  1000,   980, | , -3.4,  10.3, 0.149, |, 0.0
1312.8, 139.0, | , 21.7, 0.0, 96.8, | ,  5000,  4840,  1000,   987, | , -3.4,  -3.5, -0.050, |, 0.0
1313.8, 138.9, | , 21.7, 0.0, 97.3, | ,  5000,  4838,  1000,   989, | , -3.4, -10.3, -0.150, |, 0.0
1314.8, 138.7, | , 21.7, 0.0, 96.3, | ,  5000,  4839,  1000,   986, | , -3.4, -14.2, -0.206, |, 0.0
1315.8, 138.6, | , 21.7, 0.0, 96.9, | ,  5000,  4838,  1000,   968, | , -3.4, -14.6, -0.212, |, 0.0
1316.8, 138.9, | , 21.7, 0.0, 97.7, | ,  5000,  4845,  1000,   977, | , -3.4,  17.5, 0.255, |, 0.0
1317.8, 138.7, | , 21.7, 0.0, 97.0, | ,  5000,  4837,  1000,   988, | , -3.4,  -6.9, -0.100, |, 0.0
1318.8, 138.5, | , 21.7, 0.0, 97.6, | ,  5000,  4845,  1000,   974, | , -3.4, -12.0, -0.175, |, 0.0
1319.8, 139.0, | , 21.7, 0.0, 97.5, | ,  5000,  4843,  1000,   968, | , -3.4,  14.1, 0.205, |, 0.0
1320.9, 138.5, | , 21.7, 0.0, 98.1, | ,  5000,  4842,  1000,   971, | , -3.4,  19.3, 0.280, |, 0.0
1321.9, 138.5, | , 21.7, 0.0, 98.1, | ,  5000,  4846,  1000,   964, | , -3.4,  20.1, 0.292, |, 0.0
1322.9, 138.6, | , 21.7, 0.0, 97.9, | ,  5000,  4837,  1000,   990, | , -3.4, -13.7, -0.200, |, 0.0
1323.9, 139.4, | , 21.7, 0.0, 98.0, | ,  5000,  4842,  1000,   970, | , -3.4, -10.7, -0.156, |, 0.0
1324.9, 138.6, | , 21.7, 0.0, 97.6, | ,  5000,  4838,  1000,   989, | , -3.4, -11.6, -0.169, |, 0.0
1325.9, 138.5, | , 21.7, 0.0, 98.7, | ,  5000,  4842,  1000,   986, | , -3.4,  20.1, 0.293, |, 0.0
1326.9, 138.5, | , 21.7, 0.0, 99.0, | ,  5000,  4845,  1000,   986, | , -3.4,  -1.3, -0.019, |, 0.0
1327.9, 138.9, | , 21.7, 0.0, 99.0, | ,  5000,  4837,  1000,   994, | , -3.4, -12.0, -0.175, |, 0.0
1328.9, 139.6, | , 21.7, 0.0, 91.9, | ,  5000,  4838,  1000,   990, | , -3.4,   0.8, 0.012, |, 0.0
1329.9, 139.0, | , 21.7, 0.0, 98.7, | ,  5000,  4843,  1000,   988, | , -3.4,  15.4, 0.225, |, 0.0
1331.0, 138.6, | , 21.7, 0.0, 99.4, | ,  5000,  4839,  1000,   972, | , -3.4,  14.5, 0.211, |, 0.0
1332.0, 138.6, | , 21.7, 0.0, 99.5, | ,  5000,  4843,  1000,   997, | , -3.4,   4.7, 0.068, |, 0.0
1333.0, 138.6, | , 21.7, 0.0, 99.6, | ,  5000,  4844,  1000,   983, | , -3.4, -12.0, -0.175, |, 0.0
1334.0, 139.6, | , 21.7, 0.0, 95.5, | ,  5000,  4848,  1000,   983, | , -3.4,  18.8, 0.274, |, 0.0
1335.0, 139.1, | , 21.7, 0.0, 99.5, | ,  5000,  4845,  1000,   995, | , -3.4, -13.3, -0.194, |, 0.0
1336.0, 138.5, | , 21.7, 0.0, 100.1, | ,  5000,  4839,  1000,   990, | , -3.4,  -9.9, -0.144, |, 0.0
1337.0, 138.9, | , 21.7, 0.0, 100.1, | ,  5000,  4844,  1000,   975, | , -3.4,  -2.6, -0.038, |, 0.0
1338.0, 139.0, | , 21.7, 0.0, 100.4, | ,  5000,  4844,  1000,   991, | , -3.4, -12.9, -0.188, |, 0.0
1339.0, 138.5, | , 21.7, 0.0, 100.5, | ,  5000,  4844,  1000,   991, | , -3.4, -11.6, -0.169, |, 0.0
1340.0, 138.7, | , 21.7, 0.0, 100.0, | ,  5000,  4840,  1000,   992, | , -3.4,   3.4, 0.050, |, 0.0
1341.1, 138.9, | , 21.7, 0.0, 100.9, | ,  5000,  4839,  1000,   986, | , -3.4,  -8.2, -0.119, |, 0.0
1342.1, 138.5, | , 21.7, 0.0, 100.8, | ,  5000,  4841,  1000,   986, | , -3.4, -12.9, -0.188, |, 0.0
1343.1, 138.5, | , 21.7, 0.0, 101.3, | ,  5000,  4844,  1000,   987, | , -3.4, -15.4, -0.225, |, 0.0
1344.1, 138.5, | , 21.7, 0.0, 101.4, | ,  5000,  4837,  1000,   991, | , -3.4, -10.7, -0.156, |, 0.0
1345.1, 139.0, | , 21.7, 0.0, 100.7, | ,  5000,  4841,  1000,   975, | , -3.4,  -0.9, -0.013, |, 0.0
1346.1, 138.5, | , 21.7, 0.0, 101.7, | ,  5000,  4845,  1000,   991, | , -3.4,  -3.0, -0.044, |, 0.0
1347.1, 138.4, | , 21.7, 0.0, 101.2, | ,  5000,  4846,  1000,   970, | , -3.4,  -9.0, -0.131, |, 0.0
1348.1, 139.1, | , 21.7, 0.0, 101.5, | ,  5000,  4842,  1000,   972, | , -3.4,  19.3, 0.280, |, 0.0
1349.1, 138.9, | , 21.7, 0.0, 102.4, | ,  5000,  4847,  1000,   972, | , -3.4,  -1.7, -0.025, |, 0.0
1350.1, 138.7, | , 21.7, 0.0, 101.4, | ,  5000,  4842,  1000,   974, | , -3.4,  -3.5, -0.050, |, 0.0
1351.2, 138.5, | , 21.7, 0.0, 102.1, | ,  5000,  4843,  1000,   976, | , -3.4,  -9.9, -0.144, |, 0.0
1352.2, 138.9, | , 21.7, 0.0, 102.6, | ,  5000,  4843,  1000,   986, | , -3.4, -11.2, -0.163, |, 0.0
1353.2, 138.7, | , 21.7, 0.0, 102.3, | ,  5000,  4845,  1000,   990, | , -3.4,   9.0, 0.131, |, 0.0
1354.2, 138.5, | , 21.7, 0.0, 102.4, | ,  5000,  4842,  1000,   979, | , -3.4,  12.4, 0.181, |, 0.0
1355.2, 138.6, | , 21.7, 0.0, 102.1, | ,  5000,  4843,  1000,   967, | , -3.4,  -3.5, -0.050, |, 0.0
1356.2, 138.5, | , 21.7, 0.0, 102.5, | ,  5000,  4840,  1000,   970, | , -3.4, -12.9, -0.187, |, 0.0
1357.2, 138.5, | , 21.7, 0.0, 103.2, | ,  5000,  4842,  1000,   982, | , -3.4, -13.7, -0.200, |, 0.0
1358.2, 138.5, | , 21.7, 0.0, 103.3, | ,  5000,  4839,  1000,   970, | , -3.4, -15.0, -0.218, |, 0.0
1359.2, 138.9, | , 21.7, 0.0, 103.7, | ,  5000,  4840,  1000,   987, | , -3.4, -12.9, -0.188, |, 0.0
1360.2, 139.0, | , 21.7, 0.0, 103.1, | ,  5000,  4841,  1000,   986, | , -3.4, -12.0, -0.175, |, 0.0
1361.2, 138.6, | , 21.7, 0.0, 103.6, | ,  5000,  4842,  1000,   978, | , -3.4, -10.7, -0.156, |, 0.0
1362.2, 138.5, | , 21.7, 0.0, 103.8, | ,  5000,  4840,  1000,   972, | , -3.4, -10.3, -0.150, |, 0.0
1363.3, 138.5, | , 21.7, 0.0, 103.7, | ,  5000,  4837,  1000,   985, | , -3.4, -12.9, -0.187, |, 0.0
1364.3, 138.9, | , 21.7, 0.0, 104.5, | ,  5000,  4844,  1000,   971, | , -3.4, -11.6, -0.169, |, 0.0
1365.3, 138.7, | , 21.7, 0.0, 103.6, | ,  5000,  4841,  1000,   967, | , -3.4, -10.3, -0.150, |, 0.0
1366.3, 138.6, | , 21.7, 0.0, 104.2, | ,  5000,  4848,  1000,   979, | , -3.4, -12.0, -0.175, |, 0.0
1367.3, 138.9, | , 21.7, 0.0, 104.5, | ,  5000,  4843,  1000,   978, | , -3.4,  15.4, 0.224, |, 0.0
1368.3, 138.9, | , 21.7, 0.0, 104.7, | ,  5000,  4848,  1000,   968, | , -3.4,  -7.7, -0.113, |, 0.0
1369.3, 138.5, | , 21.7, 0.0, 105.0, | ,  5000,  4846,  1000,   980, | , -3.4,  -6.0, -0.088, |, 0.0
1370.3, 139.0, | , 21.7, 0.0, 104.0, | ,  5000,  4839,  1000,   975, | , -3.4, -12.4, -0.181, |, 0.0
1371.3, 138.5, | , 21.7, 0.0, 105.1, | ,  5000,  4842,  1000,   965, | , -3.4,   3.8, 0.056, |, 0.0
1372.4, 138.5, | , 21.7, 0.0, 105.5, | ,  5000,  4847,  1000,   989, | , -3.4, -11.2, -0.163, |, 0.0
1373.4, 138.5, | , 21.7, 0.0, 105.5, | ,  5000,  4844,  1000,   991, | , -3.4, -11.6, -0.169, |, 0.0
1374.4, 138.9, | , 21.7, 0.0, 105.8, | ,  5000,  4839,  1000,   978, | , -3.4, -12.0, -0.175, |, 0.0
1375.4, 138.7, | , 21.7, 0.0, 104.8, | ,  5000,  4837,  1000,   975, | , -3.4,  -9.9, -0.144, |, 0.0
1376.4, 138.6, | , 21.7, 0.0, 105.6, | ,  5000,  4846,  1000,   981, | , -3.4,   7.3, 0.106, |, 0.0
1377.4, 138.9, | , 21.7, 0.0, 105.9, | ,  5000,  4841,  1000,   979, | , -3.4,  12.4, 0.180, |, 0.0
1378.4, 138.6, | , 21.7, 0.0, 106.4, | ,  5000,  4845,  1000,   972, | , -3.4,  -3.9, -0.056, |, 0.0
1379.4, 138.5, | , 21.7, 0.0, 105.9, | ,  5000,  4835,  1000,   970, | , -3.4,  -6.0, -0.087, |, 0.0
1380.4, 138.6, | , 21.7, 0.0, 105.8, | ,  5000,  4842,  1000,   998, | , -3.4, -10.3, -0.151, |, 0.0
1381.4, 138.9, | , 21.7, 0.0, 106.9, | ,  5000,  4845,  1000,   993, | , -3.4,  -8.2, -0.119, |, 0.0
1382.5, 138.6, | , 21.7, 0.0, 106.5, | ,  5000,  4846,  1000,   990, | , -3.4, -12.9, -0.188, |, 0.0
1383.5, 138.6, | , 21.7, 0.0, 106.9, | ,  5000,  4840,  1000,   982, | , -3.4,  -9.4, -0.138, |, 0.0
1384.5, 138.5, | , 21.7, 0.0, 106.6, | ,  5000,  4840,  1000,   958, | , -3.4,  14.5, 0.211, |, 0.0
1385.5, 138.7, | , 21.7, 0.0, 106.4, | ,  5000,  4837,  1000,   968, | , -3.4, -11.6, -0.168, |, 0.0
1386.5, 138.5, | , 21.7, 0.0, 107.3, | ,  5000,  4842,  1000,   975, | , -3.4,  -6.9, -0.100, |, 0.0
1387.5, 138.9, | , 21.7, 0.0, 107.8, | ,  5000,  4841,  1000,   988, | , -3.4,  -9.4, -0.138, |, 0.0
1388.5, 138.9, | , 21.7, 0.0, 108.0, | ,  5000,  4840,  1000,   974, | , -3.4, -12.0, -0.175, |, 0.0
1389.5, 138.5, | , 21.7, 0.0, 108.0, | ,  5000,  4838,  1000,   975, | , -3.4,  -4.7, -0.069, |, 0.0
1390.5, 139.5, | , 21.7, 0.0, 99.9, | ,  5000,  4839,  1000,   975, | , -3.4,  -0.9, -0.013, |, 0.0
1391.6, 139.0, | , 21.7, 0.0, 107.6, | ,  5000,  4842,  1000,   963, | , -3.4, -15.0, -0.218, |, 0.0
1392.6, 138.5, | , 21.7, 0.0, 108.4, | ,  5000,  4842,  1000,   993, | , -3.4, -14.2, -0.207, |, 0.0
1393.6, 138.5, | , 21.7, 0.0, 108.5, | ,  5000,  4844,  1000,   970, | , -3.4, -14.2, -0.206, |, 0.0
1394.6, 138.8, | , 21.7, 0.0, 108.9, | ,  5000,  4842,  1000,   992, | , -3.4, -15.0, -0.219, |, 0.0
1395.6, 139.5, | , 21.7, 0.0, 104.4, | ,  5000,  4843,  1000,   983, | , -3.4, -11.6, -0.169, |, 0.0
1396.6, 138.6, | , 21.7, 0.0, 108.4, | ,  5000,  4846,  1000,   983, | , -3.4, -12.0, -0.175, |, 0.0
1397.6, 138.5, | , 21.7, 0.0, 108.7, | ,  5000,  4839,  1000,   956, | , -3.4, -11.6, -0.168, |, 0.0
1398.6, 138.9, | , 21.7, 0.0, 108.9, | ,  5000,  4841,  1000,   988, | , -3.4, -10.3, -0.150, |, 0.0
1399.6, 138.5, | , 21.7, 0.0, 109.1, | ,  5000,  4837,  1000,   993, | , -3.4,  12.0, 0.175, |, 0.0
1400.6, 138.5, | , 21.7, 0.0, 109.1, | ,  5000,  4843,  1000,   976, | , -3.4,  16.7, 0.243, |, 0.0
1401.7, 138.6, | , 21.7, 0.0, 108.8, | ,  5000,  4838,  1000,   983, | , -3.4, -13.7, -0.200, |, 0.0
1402.7, 138.6, | , 21.7, 0.0, 109.7, | ,  5000,  4844,  1000,   963, | , -3.4, -10.7, -0.156, |, 0.0
1403.7, 138.5, | , 21.7, 0.0, 109.7, | ,  5000,  4845,  1000,   970, | , -3.4,   9.8, 0.143, |, 0.0
1404.7, 138.5, | , 21.7, 0.0, 109.8, | ,  5000,  4844,  1000,   972, | , -3.4,  -3.9, -0.056, |, 0.0
1405.7, 138.6, | , 21.7, 0.0, 109.9, | ,  5000,  4841,  1000,   986, | , -3.4,   4.3, 0.062, |, 0.0
1406.7, 139.0, | , 21.7, 0.0, 109.7, | ,  5000,  4839,  1000,   971, | , -3.4,   7.7, 0.112, |, 0.0
1407.7, 138.5, | , 21.7, 0.0, 110.2, | ,  5000,  4843,  1000,   989, | , -3.4,  -9.4, -0.138, |, 0.0
1408.7, 138.8, | , 21.7, 0.0, 110.8, | ,  5000,  4841,  1000,   957, | , -3.4,  -7.3, -0.106, |, 0.0
1409.7, 138.5, | , 21.7, 0.0, 111.0, | ,  5000,  4846,  1000,   987, | , -3.4, -13.3, -0.194, |, 0.0
1410.7, 138.5, | , 21.7, 0.0, 110.7, | ,  5000,  4847,  1000,   987, | , -3.4,  12.8, 0.187, |, 0.0
1411.8, 138.7, | , 21.7, 0.0, 110.6, | ,  5000,  4844,  1000,   989, | , -3.4,  -4.3, -0.063, |, 0.0
1412.8, 138.9, | , 21.7, 0.0, 111.2, | ,  5000,  4844,  1000,   990, | , -3.4,  -6.9, -0.100, |, 0.0
1413.8, 138.7, | , 21.7, 0.0, 110.6, | ,  5000,  4840,  1000,   988, | , -3.4, -12.9, -0.188, |, 0.0
1414.8, 138.6, | , 21.7, 0.0, 111.4, | ,  5000,  4846,  1000,   978, | , -3.4, -12.4, -0.181, |, 0.0
1415.8, 138.5, | , 21.8, 0.0, 111.7, | ,  5000,  4845,  1000,   982, | , -3.4, -10.7, -0.156, |, 0.0
1416.8, 139.0, | , 21.7, 0.0, 111.5, | ,  5000,  4837,  1000,   967, | , -3.4,  -9.9, -0.143, |, 0.0
1417.8, 138.4, | , 21.7, 0.0, 112.1, | ,  5000,  4840,  1000,   977, | , -3.4, -12.0, -0.175, |, 0.0
1418.8, 138.6, | , 21.8, 0.0, 111.4, | ,  5000,  4838,  1000,   982, | , -3.4, -12.4, -0.181, |, 0.0
1419.8, 138.9, | , 21.8, 0.0, 112.3, | ,  5000,  4839,  1000,   984, | , -3.4, -10.3, -0.150, |, 0.0
1420.8, 138.5, | , 21.8, 0.0, 112.3, | ,  5000,  4839,  1000,   990, | , -3.4,   3.8, 0.056, |, 0.0
1421.9, 138.6, | , 21.7, 0.0, 111.8, | ,  5000,  4841,  1000,   993, | , -3.4,  13.7, 0.200, |, 0.0
1422.9, 138.8, | , 21.8, 0.0, 112.9, | ,  5000,  4845,  1000,   982, | , -3.4,   3.0, 0.043, |, 0.0
1423.9, 138.9, | , 21.8, 0.0, 113.0, | ,  5000,  4844,  1000,   966, | , -3.4,  -2.6, -0.038, |, 0.0
1424.9, 138.5, | , 21.8, 0.0, 112.8, | ,  5000,  4842,  1000,   978, | , -3.4, -12.4, -0.181, |, 0.0
1425.9, 138.6, | , 21.8, 0.0, 113.0, | ,  5000,  4842,  1000,   990, | , -3.4, -11.6, -0.169, |, 0.0
1426.9, 139.0, | , 21.8, 0.0, 112.8, | ,  5000,  4838,  1000,   987, | , -3.4,   5.5, 0.081, |, 0.0
1427.9, 139.0, | , 21.8, 0.0, 113.6, | ,  5000,  4836,  1000,   993, | , -3.4,  -5.6, -0.082, |, 0.0
1428.9, 138.5, | , 21.8, 0.0, 113.1, | ,  5000,  4843,  1000,   990, | , -3.4,   0.8, 0.012, |, 0.0
1429.9, 138.5, | , 21.8, 0.0, 113.8, | ,  5000,  4845,  1000,   972, | , -3.4,  -1.3, -0.019, |, 0.0
1431.0, 138.6, | , 21.8, 0.0, 113.8, | ,  5000,  4844,  1000,   976, | , -3.4,   3.8, 0.056, |, 0.0
1432.0, 138.6, | , 21.8, 0.0, 113.2, | ,  5000,  4840,  1000,   990, | , -3.4,  -4.3, -0.063, |, 0.0
1433.0, 138.5, | , 21.8, 0.0, 114.2, | ,  5000,  4843,  1000,   986, | , -3.4,  -0.9, -0.013, |, 0.0
1434.0, 138.9, | , 21.8, 0.0, 113.9, | ,  5000,  4839,  1000,   997, | , -3.4,  -5.2, -0.075, |, 0.0
1435.0, 139.0, | , 21.8, 0.0, 114.3, | ,  5000,  4843,  1000,   981, | , -3.4,  -0.9, -0.013, |, 0.0
1436.0, 138.5, | , 21.8, 0.0, 114.4, | ,  5000,  4842,  1000,   978, | , -3.4,  -4.3, -0.063, |, 0.0
1437.0, 139.0, | , 21.8, 0.0, 114.3, | ,  5000,  4843,  1000,   973, | , -3.4,  17.5, 0.255, |, 0.0
1438.0, 138.9, | , 21.8, 0.0, 114.8, | ,  5000,  4845,  1000,   975, | , -3.4,  28.3, 0.411, |, 0.0
1439.0, 138.6, | , 21.8, 0.0, 115.0, | ,  5000,  4842,  1000,   975, | , -3.4,  -1.3, -0.019, |, 0.0
1440.0, 138.6, | , 21.8, 0.0, 114.6, | ,  5000,  4842,  1000,   974, | , -3.4,  -6.0, -0.088, |, 0.0
1441.1, 138.9, | , 21.8, 0.0, 115.5, | ,  5000,  4844,  1000,   972, | , -3.4,  -0.9, -0.013, |, 0.0
1442.1, 138.6, | , 21.8, 0.0, 114.5, | ,  5000,  4843,  1000,   978, | , -3.4,  25.7, 0.374, |, 0.0
1443.1, 138.5, | , 21.8, 0.0, 115.3, | ,  5000,  4843,  1000,   956, | , -3.4,  28.3, 0.410, |, 0.0
1444.1, 138.6, | , 21.8, 0.0, 115.7, | ,  5000,  4845,  1000,   986, | , -3.4,  21.4, 0.312, |, 0.0
1445.1, 138.9, | , 21.8, 0.0, 116.0, | ,  5000,  4837,  1000,   980, | , -3.4,  -5.6, -0.081, |, 0.0
1446.1, 138.5, | , 21.8, 0.0, 116.0, | ,  5000,  4840,  1000,   990, | , -3.4,  -6.9, -0.100, |, 0.0
1447.1, 139.2, | , 21.8, 0.0, 110.6, | ,  5000,  4844,  1000,   956, | , -3.4,  -3.5, -0.050, |, 0.0
1448.1, 138.9, | , 21.8, 0.0, 116.4, | ,  5000,  4843,  1000,   977, | , -3.4,  -6.5, -0.094, |, 0.0
1449.1, 138.5, | , 21.8, 0.0, 116.4, | ,  5000,  4846,  1000,   978, | , -3.4,   3.0, 0.043, |, 0.0
1450.1, 138.5, | , 21.8, 0.0, 116.5, | ,  5000,  4848,  1000,   971, | , -3.4,  10.7, 0.155, |, 0.0
1451.2, 138.9, | , 21.8, 0.0, 116.6, | ,  5000,  4845,  1000,   983, | , -3.4,  -6.0, -0.088, |, 0.0
1452.2, 139.5, | , 21.8, 0.0, 109.4, | ,  5000,  4838,  1000,   990, | , -3.4,  21.8, 0.318, |, 0.0
1453.2, 138.6, | , 21.8, 0.0, 116.1, | ,  5000,  4837,  1000,   984, | , -3.4,  24.8, 0.361, |, 0.0
1454.2, 138.6, | , 21.8, 0.0, 117.1, | ,  5000,  4839,  1000,   985, | , -3.4,   6.4, 0.093, |, 0.0
1455.2, 138.9, | , 21.8, 0.0, 117.7, | ,  5000,  4843,  1000,   982, | , -3.4,  26.1, 0.380, |, 0.0
1456.2, 138.8, | , 21.8, 0.0, 117.6, | ,  5000,  4839,  1000,   973, | , -3.4,  -8.2, -0.119, |, 0.0
1457.2, 138.5, | , 21.8, 0.0, 114.8, | ,  5000,  4841,  1000,   978, | , -3.4,  -9.9, -0.144, |, 0.0
1458.2, 138.7, | , 21.8, 0.0, 116.9, | ,  5000,  4839,  1000,   981, | , -3.4,  19.7, 0.286, |, 0.0
1459.2, 139.0, | , 21.8, 0.0, 118.3, | ,  5000,  4838,  1000,   966, | , -3.4,   0.4, 0.006, |, 0.0
1460.2, 138.9, | , 21.8, 0.0, 118.4, | ,  5000,  4839,  1000,   984, | , -3.4, -10.3, -0.150, |, 0.0
1461.2, 138.6, | , 21.8, 0.0, 117.9, | ,  5000,  4845,  1000,   986, | , -3.4,  -4.3, -0.063, |, 0.0
1462.3, 138.5, | , 21.8, 0.0, 118.3, | ,  5000,  4846,  1000,   973, | , -3.4, -10.7, -0.156, |, 0.0
1463.3, 139.0, | , 21.8, 0.0, 118.0, | ,  5000,  4843,  1000,   968, | , -3.4,   0.8, 0.012, |, 0.0
1464.3, 138.6, | , 21.8, 0.0, 118.4, | ,  5000,  4841,  1000,   993, | , -3.4,  10.3, 0.150, |, 0.0
1465.3, 138.5, | , 21.8, 0.0, 118.6, | ,  5000,  4843,  1000,   971, | , -3.4,   6.8, 0.099, |, 0.0
1466.3, 138.8, | , 21.8, 0.0, 119.2, | ,  5000,  4838,  1000,   963, | , -3.4, -11.6, -0.168, |, 0.0
1467.3, 138.5, | , 21.8, 0.0, 119.0, | ,  5000,  4843,  1000,   995, | , -3.4, -11.6, -0.169, |, 0.0
1468.3, 138.6, | , 21.8, 0.0, 118.0, | ,  5000,  4844,  1000,   978, | , -3.4, -12.9, -0.187, |, 0.0
1469.3, 138.5, | , 21.8, 0.0, 119.9, | ,  5000,  4843,  1000,   986, | , -3.4, -13.3, -0.194, |, 0.0
1470.3, 138.5, | , 21.8, 0.0, 119.5, | ,  5000,  4837,  1000,   978, | , -3.4, -13.3, -0.193, |, 0.0
1471.3, 138.5, | , 21.8, 0.0, 120.0, | ,  5000,  4846,  1000,   992, | , -3.4, -10.3, -0.150, |, 0.0
1472.4, 138.5, | , 21.8, 0.0, 119.6, | ,  5000,  4844,  1000,   989, | , -3.4,  -4.7, -0.069, |, 0.0
1473.4, 138.6, | , 21.8, 0.0, 119.4, | ,  5000,  4840,  1000,   965, | , -3.4,  -9.4, -0.137, |, 0.0
1474.4, 138.9, | , 21.8, 0.0, 120.5, | ,  5000,  4845,  1000,   988, | , -3.4, -11.2, -0.163, |, 0.0
1475.4, 138.6, | , 21.8, 0.0, 120.3, | ,  5000,  4838,  1000,   985, | , -3.4, -13.3, -0.194, |, 0.0
1476.4, 138.6, | , 21.8, 0.0, 120.7, | ,  5000,  4845,  1000,   971, | , -3.4,  15.8, 0.230, |, 0.0
1477.4, 138.9, | , 21.8, 0.0, 121.1, | ,  5000,  4844,  1000,   974, | , -3.4, -14.2, -0.206, |, 0.0
1478.4, 138.6, | , 21.8, 0.0, 120.0, | ,  5000,  4839,  1000,   962, | , -3.4,   2.5, 0.037, |, 0.0
1479.4, 138.6, | , 21.8, 0.0, 120.6, | ,  5000,  4848,  1000,   977, | , -3.4,  -9.9, -0.144, |, 0.0
1480.4, 138.9, | , 21.8, 0.0, 121.4, | ,  5000,  4842,  1000,   965, | , -3.4,   8.1, 0.118, |, 0.0
1481.4, 138.6, | , 21.8, 0.0, 121.1, | ,  5000,  4840,  1000,   990, | , -3.4, -10.3, -0.150, |, 0.0
1482.5, 138.5, | , 21.8, 0.0, 121.7, | ,  5000,  4849,  1000,   971, | , -3.4, -14.6, -0.212, |, 0.0
1483.5, 138.7, | , 21.8, 0.0, 120.7, | ,  5000,  4838,  1000,   977, | , -3.4, -11.6, -0.169, |, 0.0
1484.5, 138.8, | , 21.8, 0.0, 122.2, | ,  5000,  4838,  1000,   978, | , -3.4, -11.6, -0.169, |, 0.0
1485.5, 138.8, | , 21.8, 0.0, 121.9, | ,  5000,  4840,  1000,   976, | , -3.4,   4.3, 0.062, |, 0.0
1486.5, 138.5, | , 21.8, 0.0, 121.9, | ,  5000,  4838,  1000,   958, | , -3.4,   0.4, 0.006, |, 0.0
1487.5, 138.5, | , 21.8, 0.0, 122.5, | ,  5000,  4848,  1000,   976, | , -3.4,  -9.4, -0.138, |, 0.0
1488.5, 139.0, | , 21.8, 0.0, 121.8, | ,  5000,  4845,  1000,   989, | , -3.4,   7.7, 0.112, |, 0.0
1489.5, 138.8, | , 21.8, 0.0, 122.5, | ,  5000,  4844,  1000,   979, | , -3.4,  20.5, 0.299, |, 0.0
1490.5, 138.4, | , 21.8, 0.0, 122.4, | ,  5000,  4848,  1000,   974, | , -3.4,   0.8, 0.012, |, 0.0
1491.5, 138.8, | , 21.8, 0.0, 122.7, | ,  5000,  4846,  1000,   991, | , -3.4,  -6.9, -0.100, |, 0.0
1492.5, 138.9, | , 21.8, 0.0, 122.6, | ,  5000,  4841,  1000,   982, | , -3.4, -11.6, -0.169, |, 0.0
1493.6, 138.6, | , 21.8, 0.0, 122.1, | ,  5000,  4838,  1000,   977, | , -3.4,   5.5, 0.081, |, 0.0
1494.6, 138.5, | , 21.8, 0.0, 123.0, | ,  5000,  4836,  1000,   978, | , -3.4,  -6.5, -0.094, |, 0.0
1495.6, 138.9, | , 21.8, 0.0, 123.4, | ,  5000,  4843,  1000,   972, | , -3.4, -11.2, -0.162, |, 0.0
1496.6, 138.6, | , 21.8, 0.0, 123.3, | ,  5000,  4837,  1000,   991, | , -3.4, -14.6, -0.213, |, 0.0
1497.6, 138.5, | , 21.8, 0.0, 123.3, | ,  5000,  4845,  1000,   986, | , -3.4,  -9.9, -0.144, |, 0.0
1498.6, 138.6, | , 21.8, 0.0, 123.3, | ,  5000,  4844,  1000,   982, | , -3.4,  20.5, 0.299, |, 0.0
1499.6, 138.9, | , 21.8, 0.0, 124.0, | ,  5000,  4845,  1000,   993, | , -3.4,  13.7, 0.200, |, 0.0
1500.6, 138.5, | , 21.8, 0.0, 123.8, | ,  5000,  4840,  1000,   968, | , -3.4, -10.3, -0.150, |, 0.0
1501.6, 138.5, | , 21.8, 0.0, 124.0, | ,  5000,  4842,  1000,   981, | , -3.4, -13.7, -0.200, |, 0.0
1502.6, 138.9, | , 21.8, 0.0, 124.0, | ,  5000,  4845,  1000,   983, | , -3.4,   1.3, 0.018, |, 0.0
1503.7, 139.1, | , 21.8, 0.0, 123.7, | ,  5000,  4839,  1000,   974, | , -3.4, -15.9, -0.231, |, 0.0
1504.7, 138.5, | , 21.8, 0.0, 124.6, | ,  5000,  4845,  1000,   983, | , -3.4, -12.9, -0.188, |, 0.0
1505.7, 138.6, | , 21.8, 0.0, 124.6, | ,  5000,  4838,  1000,   964, | , -3.4,  -3.5, -0.050, |, 0.0
1506.7, 138.9, | , 21.8, 0.0, 125.3, | ,  5000,  4838,  1000,   982, | , -3.4,  -6.5, -0.094, |, 0.0
1507.7, 138.4, | , 21.8, 0.0, 125.0, | ,  5000,  4842,  1000,   959, | , -3.4, -12.0, -0.174, |, 0.0
1508.7, 139.3, | , 21.8, 0.0, 116.8, | ,  5000,  4837,  1000,   962, | , -3.4,   3.8, 0.056, |, 0.0
1509.7, 139.0, | , 21.8, 0.0, 124.8, | ,  5000,  4842,  1000,   986, | , -3.4,  20.5, 0.299, |, 0.0
1510.7, 138.8, | , 21.8, 0.0, 125.9, | ,  5000,  4845,  1000,   960, | , -3.4,  -8.6, -0.125, |, 0.0
1511.7, 138.5, | , 21.8, 0.0, 125.5, | ,  5000,  4837,  1000,   985, | , -3.4,  -9.9, -0.144, |, 0.0
1512.7, 138.5, | , 21.8, 0.0, 125.3, | ,  5000,  4844,  1000,   995, | , -3.4, -13.3, -0.194, |, 0.0
1513.8, 139.2, | , 21.8, 0.0, 121.0, | ,  5000,  4846,  1000,   986, | , -3.4,  -9.4, -0.138, |, 0.0
1514.8, 138.9, | , 21.8, 0.0, 125.6, | ,  5000,  4838,  1000,   978, | , -3.4, -10.3, -0.150, |, 0.0
1515.8, 138.5, | , 21.8, 0.0, 126.4, | ,  5000,  4846,  1000,   993, | , -3.4, -11.6, -0.169, |, 0.0
1516.8, 138.5, | , 21.8, 0.0, 126.5, | ,  5000,  4846,  1000,  1000, | , -3.4, -15.9, -0.232, |, 0.0
1517.8, 138.9, | , 21.8, 0.0, 127.0, | ,  5000,  4846,  1000,   965, | , -3.4,  -0.0, -0.000, |, 0.0
1518.8, 138.6, | , 21.8, 0.0, 126.9, | ,  5000,  4842,  1000,   969, | , -3.4,   6.8, 0.099, |, 0.0
1519.8, 138.7, | , 21.8, 0.0, 126.4, | ,  5000,  4845,  1000,   978, | , -3.4, -13.3, -0.194, |, 0.0
1520.8, 138.9, | , 21.8, 0.0, 127.6, | ,  5000,  4846,  1000,   968, | , -3.4, -12.9, -0.187, |, 0.0
1521.8, 138.5, | , 21.8, 0.0, 127.5, | ,  5000,  4838,  1000,   969, | , -3.4,  -9.9, -0.143, |, 0.0
1522.8, 138.5, | , 21.8, 0.0, 127.9, | ,  5000,  4841,  1000,   974, | , -3.4, -14.2, -0.206, |, 0.0
1523.9, 138.5, | , 21.8, 0.0, 127.9, | ,  5000,  4838,  1000,   975, | , -3.4, -12.0, -0.175, |, 0.0
1524.9, 139.0, | , 21.8, 0.0, 127.7, | ,  5000,  4840,  1000,   979, | , -3.4,   3.8, 0.056, |, 0.0
1525.9, 138.5, | , 21.8, 0.0, 128.2, | ,  5000,  4844,  1000,   984, | , -3.4,   8.5, 0.125, |, 0.0
1526.9, 138.5, | , 21.8, 0.0, 128.5, | ,  5000,  4838,  1000,   979, | , -3.4,   9.4, 0.137, |, 0.0
1527.9, 138.9, | , 21.8, 0.0, 128.7, | ,  5000,  4844,  1000,  1001, | , -3.4,  -5.6, -0.082, |, 0.0
1528.9, 138.5, | , 21.8, 0.0, 128.5, | ,  5000,  4840,  1000,   978, | , -3.4,   3.0, 0.043, |, 0.0
1529.9, 138.6, | , 21.8, 0.0, 127.3, | ,  5000,  4846,  1000,   974, | , -3.4, -12.4, -0.181, |, 0.0
1530.9, 138.9, | , 21.8, 0.0, 129.1, | ,  5000,  4844,  1000,   969, | , -3.4,  -2.2, -0.031, |, 0.0
1531.9, 138.9, | , 21.8, 0.0, 128.9, | ,  5000,  4840,  1000,   990, | , -3.4, -14.6, -0.213, |, 0.0
1532.9, 138.5, | , 21.8, 0.0, 129.1, | ,  5000,  4843,  1000,   978, | , -3.4,   4.3, 0.062, |, 0.0
1534.0, 138.5, | , 21.8, 0.0, 128.8, | ,  5000,  4846,  1000,   981, | , -3.4,   8.5, 0.124, |, 0.0
1535.0, 139.0, | , 21.8, 0.0, 128.5, | ,  5000,  4843,  1000,   982, | , -3.4, -12.9, -0.188, |, 0.0
1536.0, 138.9, | , 21.8, 0.0, 129.5, | ,  5000,  4843,  1000,   977, | , -3.4, -10.7, -0.156, |, 0.0
1537.0, 138.5, | , 21.8, 0.0, 129.8, | ,  5000,  4849,  1000,   986, | , -3.4, -10.7, -0.157, |, 0.0
1538.0, 138.9, | , 21.8, 0.0, 130.0, | ,  5000,  4847,  1000,   983, | , -3.4,   8.1, 0.118, |, 0.0
1539.0, 138.6, | , 21.8, 0.0, 130.0, | ,  5000,  4844,  1000,   978, | , -3.4, -11.2, -0.163, |, 0.0
1540.0, 138.7, | , 21.8, 0.0, 129.3, | ,  5000,  4841,  1000,   991, | , -3.4,   3.4, 0.050, |, 0.0
1541.0, 138.5, | , 21.8, 0.0, 129.9, | ,  5000,  4838,  1000,   960, | , -3.4,  -2.6, -0.038, |, 0.0
1542.0, 138.9, | , 21.8, 0.0, 130.6, | ,  5000,  4840,  1000,   961, | , -3.4, -10.3, -0.150, |, 0.0
1543.1, 138.6, | , 21.8, 0.0, 130.5, | ,  5000,  4838,  1000,   979, | , -3.4,  -0.9, -0.013, |, 0.0
1544.1, 138.5, | , 21.8, 0.0, 130.5, | ,  5000,  4845,  1000,   965, | , -3.4,  -6.0, -0.087, |, 0.0
1545.1, 138.8, | , 21.8, 0.0, 130.6, | ,  5000,  4839,  1000,   957, | , -3.4,  12.8, 0.186, |, 0.0
1546.1, 138.9, | , 21.8, 0.0, 131.6, | ,  5000,  4845,  1000,   971, | , -3.4,   5.1, 0.074, |, 0.0
1547.1, 138.5, | , 21.8, 0.0, 131.5, | ,  5000,  4845,  1000,   986, | , -3.4,  -8.6, -0.125, |, 0.0
1548.1, 138.5, | , 21.8, 0.0, 131.4, | ,  5000,  4843,  1000,   978, | , -3.4, -10.7, -0.156, |, 0.0
1549.1, 138.9, | , 21.8, 0.0, 131.7, | ,  5000,  4845,  1000,   991, | , -3.4,  14.5, 0.212, |, 0.0
1550.1, 138.6, | , 21.8, 0.0, 130.8, | ,  5000,  4840,  1000,   978, | , -3.4, -12.0, -0.175, |, 0.0
1551.1, 138.6, | , 21.8, 0.0, 131.9, | ,  5000,  4845,  1000,   974, | , -3.4, -10.7, -0.156, |, 0.0
1552.2, 138.9, | , 21.8, 0.0, 132.3, | ,  5000,  4840,  1000,   982, | , -3.4, -11.6, -0.169, |, 0.0
1553.2, 138.8, | , 21.8, 0.0, 132.2, | ,  5000,  4839,  1000,   986, | , -3.4,  14.5, 0.212, |, 0.0
1554.2, 138.5, | , 21.8, 0.0, 132.3, | ,  5000,  4844,  1000,   977, | , -3.4,  18.8, 0.274, |, 0.0
1555.2, 138.7, | , 21.8, 0.0, 131.5, | ,  5000,  4840,  1000,   972, | , -3.4, -11.2, -0.162, |, 0.0
1556.2, 138.9, | , 21.8, 0.0, 132.9, | ,  5000,  4845,  1000,   993, | , -3.4,  -7.7, -0.113, |, 0.0
1557.2, 138.9, | , 21.8, 0.0, 132.9, | ,  5000,  4837,  1000,   974, | , -3.4, -14.2, -0.206, |, 0.0
1558.2, 138.5, | , 21.8, 0.0, 132.7, | ,  5000,  4844,  1000,   975, | , -3.4,  18.0, 0.261, |, 0.0
1559.2, 138.9, | , 21.8, 0.0, 133.4, | ,  5000,  4843,  1000,   967, | , -3.4,  -8.6, -0.125, |, 0.0
1560.2, 139.1, | , 21.8, 0.0, 132.4, | ,  5000,  4841,  1000,   960, | , -3.4,  -0.9, -0.013, |, 0.0
1561.2, 138.6, | , 21.8, 0.0, 133.3, | ,  5000,  4844,  1000,   982, | , -3.4,  -3.9, -0.057, |, 0.0
1562.2, 138.5, | , 21.8, 0.0, 133.3, | ,  5000,  4846,  1000,   998, | , -3.4,   6.4, 0.094, |, 0.0
1563.3, 138.9, | , 21.8, 0.0, 133.9, | ,  5000,  4839,  1000,   995, | , -3.4, -11.2, -0.163, |, 0.0
1564.3, 138.5, | , 21.8, 0.0, 133.7, | ,  5000,  4842,  1000,   988, | , -3.4, -11.6, -0.169, |, 0.0
1565.3, 139.5, | , 21.8, 0.0, 126.1, | ,  5000,  4846,  1000,   966, | , -3.4,   6.4, 0.093, |, 0.0
1566.3, 138.7, | , 21.8, 0.0, 133.1, | ,  5000,  4844,  1000,   976, | , -3.4,   6.8, 0.099, |, 0.0
1567.3, 138.8, | , 21.8, 0.0, 134.5, | ,  5000,  4845,  1000,   993, | , -3.4,  21.4, 0.312, |, 0.0
1568.3, 138.5, | , 21.8, 0.0, 134.1, | ,  5000,  4838,  1000,   968, | , -3.4,  -7.3, -0.106, |, 0.0
1569.3, 138.5, | , 21.8, 0.0, 134.8, | ,  5000,  4846,  1000,   993, | , -3.4,  -7.3, -0.107, |, 0.0
1570.3, 139.1, | , 21.8, 0.0, 126.4, | ,  5000,  4842,  1000,   978, | , -3.4,  -9.9, -0.144, |, 0.0
1571.3, 139.0, | , 21.8, 0.0, 134.1, | ,  5000,  4838,  1000,   997, | , -3.4, -10.7, -0.157, |, 0.0
1572.3, 138.5, | , 21.8, 0.0, 135.2, | ,  5000,  4841,  1000,   963, | , -3.4,  -8.2, -0.118, |, 0.0
1573.3, 138.6, | , 21.8, 0.0, 135.4, | ,  5000,  4845,  1000,   967, | , -3.4,   8.5, 0.124, |, 0.0
1574.4, 138.9, | , 21.8, 0.0, 135.6, | ,  5000,  4840,  1000,   967, | , -3.4,  -6.9, -0.100, |, 0.0
1575.4, 138.9, | , 21.8, 0.0, 136.0, | ,  5000,  4843,  1000,   975, | , -3.4,  -7.3, -0.106, |, 0.0
1576.4, 138.6, | , 21.8, 0.0, 134.9, | ,  5000,  4841,  1000,   985, | , -3.4, -12.4, -0.181, |, 0.0
1577.4, 138.4, | , 21.8, 0.0, 136.1, | ,  5000,  4844,  1000,   978, | , -3.4, -12.4, -0.181, |, 0.0
1578.4, 138.8, | , 21.8, 0.0, 136.2, | ,  5000,  4845,  1000,   982, | , -3.4,  -5.2, -0.075, |, 0.0
1579.4, 138.6, | , 21.8, 0.0, 136.0, | ,  5000,  4842,  1000,   971, | , -3.4,  -6.5, -0.094, |, 0.0
1580.4, 138.5, | , 21.9, 0.0, 136.5, | ,  5000,  4842,  1000,   975, | , -3.4, -11.2, -0.162, |, 0.0
1581.4, 139.0, | , 21.8, 0.0, 135.8, | ,  5000,  4845,  1000,   960, | , -3.4, -13.3, -0.193, |, 0.0
1582.4, 138.6, | , 21.8, 0.0, 136.6, | ,  5000,  4844,  1000,   971, | , -3.4, -12.4, -0.181, |, 0.0
1583.4, 138.5, | , 21.8, 0.0, 136.6, | ,  5000,  4841,  1000,   968, | , -3.4, -13.3, -0.193, |, 0.0
1584.5, 138.5, | , 21.8, 0.0, 137.0, | ,  5000,  4838,  1000,   978, | , -3.4,  -9.4, -0.137, |, 0.0
1585.5, 138.9, | , 21.8, 0.0, 137.5, | ,  5000,  4844,  1000,   967, | , -3.4, -11.2, -0.162, |, 0.0
1586.5, 138.6, | , 21.9, 0.0, 136.2, | ,  5000,  4840,  1000,   988, | , -3.4, -12.0, -0.175, |, 0.0
1587.5, 138.5, | , 21.9, 0.0, 137.4, | ,  5000,  4839,  1000,   981, | , -3.4, -10.7, -0.156, |, 0.0
1588.5, 138.9, | , 21.8, 0.0, 138.3, | ,  5000,  4840,  1000,   958, | , -3.4, -12.9, -0.187, |, 0.0
1589.5, 138.4, | , 21.9, 0.0, 137.6, | ,  5000,  4843,  1000,   972, | , -3.4, -13.3, -0.193, |, 0.0
1590.5, 138.5, | , 21.9, 0.0, 137.7, | ,  5000,  4840,  1000,   978, | , -3.4, -10.3, -0.150, |, 0.0
1591.5, 138.6, | , 21.9, 0.0, 137.4, | ,  5000,  4846,  1000,   974, | , -3.4,  -9.4, -0.138, |, 0.0
1592.5, 138.9, | , 21.9, 0.0, 138.6, | ,  5000,  4845,  1000,   973, | , -3.4,  -9.9, -0.144, |, 0.0
1593.6, 138.5, | , 21.9, 0.0, 138.5, | ,  5000,  4841,  1000,   997, | , -3.4,   3.8, 0.056, |, 0.0
1594.6, 138.5, | , 21.9, 0.0, 138.5, | ,  5000,  4844,  1000,   955, | , -3.4, -11.2, -0.162, |, 0.0
1595.6, 138.9, | , 21.9, 0.0, 138.8, | ,  5000,  4840,  1000,   988, | , -3.4,   8.1, 0.118, |, 0.0
1596.6, 138.7, | , 21.9, 0.0, 138.0, | ,  5000,  4842,  1000,   982, | , -3.4, -14.2, -0.206, |, 0.0
1597.6, 138.5, | , 21.9, 0.0, 139.0, | ,  5000,  4846,  1000,   993, | , -3.4,  -6.9, -0.100, |, 0.0
1598.6, 138.5, | , 21.9, 0.0, 139.0, | ,  5000,  4843,  1000,   968, | , -3.4, -11.2, -0.162, |, 0.0
1599.6, 138.5, | , 21.9, 0.0, 139.3, | ,  5000,  4846,  1000,   981, | , -3.4,   6.8, 0.100, |, 0.0
1600.6, 138.6, | , 21.9, 0.0, 139.1, | ,  5000,  4842,  1000,   993, | , -3.4,  20.5, 0.300, |, 0.0
1601.6, 138.6, | , 21.9, 0.0, 139.1, | ,  5000,  4844,  1000,   975, | , -3.4,  -0.9, -0.013, |, 0.0
1602.6, 138.8, | , 21.9, 0.0, 140.0, | ,  5000,  4839,  1000,   979, | , -3.4, -12.0, -0.175, |, 0.0
1603.7, 138.9, | , 21.9, 0.0, 140.2, | ,  5000,  4838,  1000,   971, | , -3.4, -11.6, -0.168, |, 0.0
1604.7, 138.5, | , 21.9, 0.0, 139.8, | ,  5000,  4844,  1000,   987, | , -3.4,  -1.7, -0.025, |, 0.0
1605.7, 138.5, | , 21.9, 0.0, 139.8, | ,  5000,  4847,  1000,   967, | , -3.4,  18.8, 0.274, |, 0.0
1606.7, 138.7, | , 21.9, 0.0, 140.1, | ,  5000,  4846,  1000,   985, | , -3.4,   7.3, 0.106, |, 0.0
1607.7, 138.5, | , 21.9, 0.0, 140.2, | ,  5000,  4847,  1000,   986, | , -3.4,  -6.0, -0.088, |, 0.0
1608.7, 138.5, | , 21.9, 0.0, 140.4, | ,  5000,  4841,  1000,   967, | , -3.4, -12.0, -0.175, |, 0.0
1609.7, 138.8, | , 21.9, 0.0, 141.2, | ,  5000,  4838,  1000,   960, | , -3.4, -11.6, -0.168, |, 0.0
1610.7, 138.5, | , 21.9, 0.0, 140.7, | ,  5000,  4848,  1000,   968, | , -3.4,  17.5, 0.255, |, 0.0
