Repository: jdhuang-csm/Ru-BCA

## Methods
* (BaO)<sub>x</sub>-(CaO)<sub>y</sub>-(Al<sub>2</sub>O<sub>3</sub>)<sub>1-x-y</sub> (BCA) catalyst supports were synthesized via sol-gel and solid-state methods. 
* Ru/BCA catalysts were prepared via incipient wetness impregnation to achieve 1 wt. % Ru loading.
* Ammonia synthesis rates were measured for Ru/BCA catalysts in a packed-bed reactor at 480-600<sup>o</sup>C, 10 bar, and space velocities up to 1.3 x 10<sup>6</sup> ml g<sub>cat</sub><sup>-1</sup> h<sup>-1</sup>.
* A machine learning (ML) model was employed to improve understanding of the behavior of Ru/BCA catalysts.
* A microkinetic model was developed to describe the best-performing catalyst.

File: data/init_files_Cadigan/BCA512.txt (part 4 of 43)
********** Start test **********
Elapsed time, Pressure, | , LJtemp(C), Inner-Temp, Outer-Temp, | , N2-set, N2-flow, H2-set, H2-flow, | , pH, NH3_ppm, NH3_Prod_rate, |, In222Temp
1196.4, 139.2, | , 23.6, 0.0, 87.3, | ,  3000,  2907,  1000,   976, | , -3.4, -13.3, -0.105, |, 0.0
1197.4, 139.4, | , 23.7, 0.0, 87.2, | ,  3000,  2905,  1000,   966, | , -3.4, -13.7, -0.108, |, 0.0
1198.4, 139.6, | , 23.6, 0.0, 87.9, | ,  3000,  2908,  1000,   982, | , -3.4, -17.2, -0.136, |, 0.0
1199.4, 139.9, | , 23.6, 0.0, 87.3, | ,  3000,  2896,  1000,   949, | , -3.4, -13.3, -0.104, |, 0.0
1200.4, 139.2, | , 23.6, 0.0, 87.8, | ,  3000,  2906,  1000,   981, | , -3.4,   7.7, 0.061, |, 0.0
1201.4, 139.2, | , 23.6, 0.0, 88.4, | ,  3000,  2907,  1000,   978, | , -3.4, -14.6, -0.115, |, 0.0
1202.4, 139.8, | , 23.6, 0.0, 87.3, | ,  3000,  2899,  1000,   966, | , -3.4, -15.9, -0.125, |, 0.0
1203.4, 139.3, | , 23.6, 0.0, 88.3, | ,  3000,  2905,  1000,   980, | , -3.4, -18.4, -0.146, |, 0.0
1204.5, 140.3, | , 23.6, 0.0, 79.5, | ,  3000,  2901,  1000,   982, | , -3.4, -16.3, -0.129, |, 0.0
1205.5, 139.3, | , 23.7, 0.0, 88.5, | ,  3000,  2899,  1000,   966, | , -3.4,   3.0, 0.023, |, 0.0
1206.5, 139.6, | , 23.6, 0.0, 89.0, | ,  3000,  2906,  1000,   967, | , -3.4, -16.7, -0.132, |, 0.0
1207.5, 139.4, | , 23.6, 0.0, 87.9, | ,  3000,  2901,  1000,   963, | , -3.4,   4.3, 0.033, |, 0.0
1208.5, 139.3, | , 23.7, 0.0, 89.1, | ,  3000,  2900,  1000,   977, | , -3.4,  -6.5, -0.051, |, 0.0
1209.5, 139.6, | , 23.7, 0.0, 89.4, | ,  3000,  2903,  1000,   986, | , -3.4, -13.7, -0.108, |, 0.0
1210.5, 139.3, | , 23.7, 0.0, 89.2, | ,  3000,  2906,  1000,   971, | , -3.4, -17.2, -0.135, |, 0.0
1211.5, 139.2, | , 23.7, 0.0, 89.8, | ,  3000,  2899,  1000,   986, | , -3.4, -16.7, -0.132, |, 0.0
1212.5, 139.4, | , 23.7, 0.0, 88.8, | ,  3000,  2905,  1000,   972, | , -3.4,  -6.9, -0.054, |, 0.0
1213.5, 139.6, | , 23.7, 0.0, 90.0, | ,  3000,  2903,  1000,   973, | , -3.4, -15.4, -0.122, |, 0.0
1214.5, 139.2, | , 23.7, 0.0, 89.7, | ,  3000,  2907,  1000,   981, | , -3.4,  -1.7, -0.014, |, 0.0
1215.6, 139.3, | , 23.7, 0.0, 90.0, | ,  3000,  2902,  1000,   968, | , -3.4, -14.6, -0.115, |, 0.0
1216.6, 139.2, | , 23.7, 0.0, 90.4, | ,  3000,  2903,  1000,   968, | , -3.4, -16.3, -0.128, |, 0.0
1217.6, 139.8, | , 23.7, 0.0, 90.2, | ,  3000,  2904,  1000,   975, | , -3.4, -15.0, -0.118, |, 0.0
1218.6, 139.2, | , 23.7, 0.0, 90.9, | ,  3000,  2904,  1000,   966, | , -3.4, -14.6, -0.115, |, 0.0
1219.6, 139.2, | , 23.7, 0.0, 90.9, | ,  3000,  2904,  1000,   978, | , -3.4, -19.7, -0.156, |, 0.0
1220.6, 139.6, | , 23.7, 0.0, 90.9, | ,  3000,  2901,  1000,   967, | , -3.4,  -7.7, -0.061, |, 0.0
1221.6, 139.2, | , 23.7, 0.0, 90.8, | ,  3000,  2903,  1000,   975, | , -3.4, -19.7, -0.155, |, 0.0
1222.6, 139.4, | , 23.7, 0.0, 90.1, | ,  3000,  2901,  1000,   984, | , -3.4, -16.7, -0.132, |, 0.0
1223.6, 140.0, | , 23.7, 0.0, 89.5, | ,  3000,  2903,  1000,   984, | , -3.4, -18.9, -0.149, |, 0.0
1224.6, 139.2, | , 23.7, 0.0, 91.5, | ,  3000,  2907,  1000,   977, | , -3.4,  12.0, 0.094, |, 0.0
1225.7, 139.2, | , 23.7, 0.0, 91.3, | ,  3000,  2903,  1000,   975, | , -3.4, -17.6, -0.139, |, 0.0
1226.7, 139.2, | , 23.7, 0.0, 91.5, | ,  3000,  2904,  1000,   952, | , -3.4, -15.0, -0.118, |, 0.0
1227.7, 139.7, | , 23.7, 0.0, 91.4, | ,  3000,  2904,  1000,   989, | , -3.4, -13.7, -0.109, |, 0.0
1228.7, 139.2, | , 23.7, 0.0, 92.0, | ,  3000,  2905,  1000,   975, | , -3.4,  -9.9, -0.078, |, 0.0
1229.7, 139.2, | , 23.7, 0.0, 92.2, | ,  3000,  2904,  1000,   967, | , -3.4, -18.9, -0.148, |, 0.0
1230.7, 139.3, | , 23.7, 0.0, 92.1, | ,  3000,  2902,  1000,   981, | , -3.4,   4.3, 0.034, |, 0.0
1231.7, 139.6, | , 23.7, 0.0, 93.0, | ,  3000,  2898,  1000,   978, | , -3.4,  12.4, 0.098, |, 0.0
1232.7, 139.3, | , 23.7, 0.0, 91.4, | ,  3000,  2904,  1000,   984, | , -3.4, -18.4, -0.146, |, 0.0
1233.7, 139.2, | , 23.7, 0.0, 92.6, | ,  3000,  2905,  1000,   967, | , -3.4, -16.7, -0.132, |, 0.0
1234.7, 139.6, | , 23.7, 0.0, 93.1, | ,  3000,  2904,  1000,   973, | , -3.4,   6.8, 0.054, |, 0.0
1235.8, 139.2, | , 23.7, 0.0, 92.7, | ,  3000,  2905,  1000,   968, | , -3.4,  -5.2, -0.041, |, 0.0
1236.8, 139.2, | , 23.7, 0.0, 92.9, | ,  3000,  2906,  1000,   985, | , -3.4,   3.8, 0.030, |, 0.0
1237.8, 139.4, | , 23.7, 0.0, 92.1, | ,  3000,  2900,  1000,   964, | , -3.4, -16.3, -0.128, |, 0.0
1238.8, 139.2, | , 23.7, 0.0, 93.2, | ,  3000,  2898,  1000,   977, | , -3.4, -18.9, -0.149, |, 0.0
1239.8, 139.3, | , 23.7, 0.0, 93.4, | ,  3000,  2904,  1000,   971, | , -3.4,  11.1, 0.087, |, 0.0
1240.8, 139.3, | , 23.7, 0.0, 93.6, | ,  3000,  2897,  1000,   973, | , -3.4, -17.2, -0.135, |, 0.0
1241.8, 139.3, | , 23.7, 0.0, 93.7, | ,  3000,  2907,  1000,   967, | , -3.4, -17.2, -0.135, |, 0.0
1242.8, 139.8, | , 23.7, 0.0, 93.6, | ,  3000,  2905,  1000,   986, | , -3.4,  11.5, 0.091, |, 0.0
1243.8, 139.2, | , 23.7, 0.0, 94.0, | ,  3000,  2902,  1000,   965, | , -3.4,  -9.9, -0.078, |, 0.0
1244.8, 139.3, | , 23.7, 0.0, 94.2, | ,  3000,  2905,  1000,   975, | , -3.4, -16.3, -0.128, |, 0.0
1245.8, 139.6, | , 23.7, 0.0, 94.3, | ,  3000,  2902,  1000,   990, | , -3.4,  16.3, 0.128, |, 0.0
1246.9, 139.3, | , 23.7, 0.0, 94.3, | ,  3000,  2902,  1000,   967, | , -3.4, -16.7, -0.131, |, 0.0
1247.9, 139.4, | , 23.7, 0.0, 93.9, | ,  3000,  2901,  1000,   978, | , -3.4, -17.2, -0.135, |, 0.0
1248.9, 139.6, | , 23.7, 0.0, 94.9, | ,  3000,  2905,  1000,   987, | , -3.4, -18.4, -0.146, |, 0.0
1249.9, 139.2, | , 23.7, 0.0, 94.7, | ,  3000,  2907,  1000,   967, | , -3.4, -18.4, -0.145, |, 0.0
1250.9, 139.2, | , 23.7, 0.0, 95.2, | ,  3000,  2907,  1000,   955, | , -3.4,   7.3, 0.057, |, 0.0
1251.9, 139.3, | , 23.7, 0.0, 95.5, | ,  3000,  2903,  1000,   985, | , -3.4, -14.6, -0.115, |, 0.0
1252.9, 139.7, | , 23.7, 0.0, 95.0, | ,  3000,  2903,  1000,   973, | , -3.4, -19.3, -0.152, |, 0.0
1253.9, 139.3, | , 23.7, 0.0, 95.5, | ,  3000,  2899,  1000,   978, | , -3.4, -15.0, -0.118, |, 0.0
1254.9, 139.2, | , 23.7, 0.0, 95.5, | ,  3000,  2899,  1000,   970, | , -3.4,   8.1, 0.064, |, 0.0
1255.9, 139.7, | , 23.7, 0.0, 96.0, | ,  3000,  2903,  1000,   988, | , -3.4,  -9.0, -0.071, |, 0.0
1257.0, 139.6, | , 23.7, 0.0, 96.4, | ,  3000,  2897,  1000,   971, | , -3.4, -14.2, -0.111, |, 0.0
1258.0, 139.4, | , 23.7, 0.0, 95.3, | ,  3000,  2899,  1000,   971, | , -3.4, -18.9, -0.148, |, 0.0
1259.0, 139.3, | , 23.7, 0.0, 96.4, | ,  3000,  2906,  1000,   971, | , -3.4, -18.0, -0.142, |, 0.0
1260.0, 139.7, | , 23.7, 0.0, 96.4, | ,  3000,  2905,  1000,   983, | , -3.4, -15.9, -0.125, |, 0.0
1261.0, 139.6, | , 23.7, 0.0, 96.9, | ,  3000,  2908,  1000,   980, | , -3.4,  -6.5, -0.051, |, 0.0
1262.0, 139.2, | , 23.7, 0.0, 96.7, | ,  3000,  2904,  1000,   975, | , -3.4,  17.5, 0.138, |, 0.0
1263.0, 139.4, | , 23.7, 0.0, 96.6, | ,  3000,  2906,  1000,   983, | , -3.4, -11.6, -0.092, |, 0.0
1264.0, 139.7, | , 23.7, 0.0, 97.3, | ,  3000,  2902,  1000,   977, | , -3.4,  -6.5, -0.051, |, 0.0
1265.0, 139.2, | , 23.7, 0.0, 97.3, | ,  3000,  2900,  1000,   970, | , -3.4, -17.6, -0.138, |, 0.0
1266.0, 139.9, | , 23.7, 0.0, 91.2, | ,  3000,  2902,  1000,   974, | , -3.4, -15.4, -0.122, |, 0.0
1267.0, 139.2, | , 23.7, 0.0, 97.1, | ,  3000,  2898,  1000,   975, | , -3.4, -14.2, -0.111, |, 0.0
1268.0, 139.3, | , 23.7, 0.0, 96.6, | ,  3000,  2906,  1000,   963, | , -3.4,   4.7, 0.037, |, 0.0
1269.1, 139.2, | , 23.7, 0.0, 97.4, | ,  3000,  2913,  1000,   985, | , -3.4, -15.9, -0.126, |, 0.0
1270.1, 139.2, | , 23.7, 0.0, 97.4, | ,  3000,  2902,  1000,   974, | , -3.4, -14.6, -0.115, |, 0.0
1271.1, 140.4, | , 23.7, 0.0, 89.6, | ,  3000,  2898,  1000,   986, | , -3.4,  -5.6, -0.044, |, 0.0
1272.1, 139.6, | , 23.7, 0.0, 98.5, | ,  3000,  2898,  1000,   986, | , -3.4, -17.2, -0.135, |, 0.0
1273.1, 139.8, | , 23.7, 0.0, 97.8, | ,  3000,  2901,  1000,   962, | , -3.4,   1.3, 0.010, |, 0.0
1274.1, 139.6, | , 23.7, 0.0, 98.4, | ,  3000,  2905,  1000,   974, | , -3.4,  -8.2, -0.064, |, 0.0
1275.1, 139.2, | , 23.7, 0.0, 98.6, | ,  3000,  2907,  1000,   982, | , -3.4, -17.2, -0.136, |, 0.0
1276.2, 139.9, | , 23.7, 0.0, 93.9, | ,  3000,  2904,  1000,   976, | , -3.4,  18.8, 0.148, |, 0.0
1277.2, 139.7, | , 23.7, 0.0, 99.1, | ,  3000,  2898,  1000,   982, | , -3.4,  -9.0, -0.071, |, 0.0
1278.2, 139.3, | , 23.7, 0.0, 98.3, | ,  3000,  2899,  1000,   979, | , -3.4, -17.6, -0.139, |, 0.0
1279.2, 139.3, | , 23.7, 0.0, 99.1, | ,  3000,  2896,  1000,   970, | , -3.4, -15.4, -0.121, |, 0.0
1280.2, 139.3, | , 23.7, 0.0, 99.2, | ,  3000,  2906,  1000,   970, | , -3.4, -14.6, -0.115, |, 0.0
1281.2, 139.6, | , 23.7, 0.0, 99.6, | ,  3000,  2897,  1000,   985, | , -3.4, -13.3, -0.105, |, 0.0
1282.2, 139.3, | , 23.7, 0.0, 99.8, | ,  3000,  2906,  1000,   981, | , -3.4, -17.6, -0.139, |, 0.0
1283.2, 139.4, | , 23.7, 0.0, 98.8, | ,  3000,  2901,  1000,   988, | , -3.4,  15.0, 0.118, |, 0.0
1284.2, 139.3, | , 23.7, 0.0, 100.0, | ,  3000,  2904,  1000,   976, | , -3.4,   8.1, 0.064, |, 0.0
1285.2, 139.6, | , 23.7, 0.0, 100.0, | ,  3000,  2904,  1000,   965, | , -3.4,  -7.7, -0.061, |, 0.0
1286.3, 139.3, | , 23.7, 0.0, 99.7, | ,  3000,  2905,  1000,   971, | , -3.4,  -3.9, -0.031, |, 0.0
1287.3, 139.6, | , 23.7, 0.0, 100.3, | ,  3000,  2903,  1000,   982, | , -3.4,  -4.7, -0.037, |, 0.0
1288.3, 139.8, | , 23.7, 0.0, 100.0, | ,  3000,  2900,  1000,   966, | , -3.4, -18.9, -0.148, |, 0.0
1289.3, 139.2, | , 23.7, 0.0, 100.8, | ,  3000,  2905,  1000,   958, | , -3.4, -15.9, -0.125, |, 0.0
1290.3, 139.2, | , 23.7, 0.0, 100.4, | ,  3000,  2905,  1000,   987, | , -3.4, -15.4, -0.122, |, 0.0
1291.3, 139.6, | , 23.7, 0.0, 101.1, | ,  3000,  2906,  1000,   971, | , -3.4, -17.2, -0.135, |, 0.0
1292.3, 139.7, | , 23.7, 0.0, 101.4, | ,  3000,  2901,  1000,   978, | , -3.4, -17.2, -0.135, |, 0.0
1293.3, 139.4, | , 23.7, 0.0, 100.4, | ,  3000,  2903,  1000,   982, | , -3.4, -13.3, -0.105, |, 0.0
1294.3, 139.3, | , 23.7, 0.0, 101.5, | ,  3000,  2900,  1000,   983, | , -3.4,  18.4, 0.145, |, 0.0
1295.3, 139.7, | , 23.7, 0.0, 101.5, | ,  3000,  2902,  1000,   982, | , -3.4, -11.6, -0.091, |, 0.0
1296.4, 139.7, | , 23.7, 0.0, 101.8, | ,  3000,  2903,  1000,   969, | , -3.4, -18.0, -0.142, |, 0.0
1297.4, 139.3, | , 23.7, 0.0, 102.0, | ,  3000,  2902,  1000,   972, | , -3.4,  -9.4, -0.074, |, 0.0
1298.4, 139.7, | , 23.7, 0.0, 101.8, | ,  3000,  2906,  1000,   990, | , -3.4, -16.3, -0.129, |, 0.0
1299.4, 139.7, | , 23.7, 0.0, 102.1, | ,  3000,  2906,  1000,   990, | , -3.4, -15.4, -0.122, |, 0.0
1300.4, 139.2, | , 23.7, 0.0, 102.0, | ,  3000,  2898,  1000,   959, | , -3.4, -18.4, -0.144, |, 0.0
1301.4, 139.4, | , 23.7, 0.0, 101.9, | ,  3000,  2898,  1000,   970, | , -3.4, -11.2, -0.088, |, 0.0
1302.4, 139.7, | , 23.7, 0.0, 102.5, | ,  3000,  2905,  1000,   988, | , -3.4,  -3.9, -0.031, |, 0.0
1303.4, 139.4, | , 23.7, 0.0, 101.7, | ,  3000,  2903,  1000,   978, | , -3.4, -16.7, -0.132, |, 0.0
1304.4, 139.2, | , 23.7, 0.0, 102.7, | ,  3000,  2901,  1000,   984, | , -3.4, -19.3, -0.152, |, 0.0
1305.4, 139.3, | , 23.7, 0.0, 103.0, | ,  3000,  2905,  1000,   975, | , -3.4,  18.0, 0.142, |, 0.0
1306.5, 139.7, | , 23.7, 0.0, 103.0, | ,  3000,  2906,  1000,   979, | , -3.4, -14.2, -0.112, |, 0.0
1307.5, 139.2, | , 23.7, 0.0, 102.9, | ,  3000,  2899,  1000,   971, | , -3.4, -18.0, -0.142, |, 0.0
1308.5, 140.2, | , 23.7, 0.0, 94.5, | ,  3000,  2901,  1000,   952, | , -3.4, -14.6, -0.114, |, 0.0
1309.5, 139.6, | , 23.7, 0.0, 103.6, | ,  3000,  2907,  1000,   974, | , -3.4, -10.7, -0.085, |, 0.0
1310.5, 139.3, | , 23.7, 0.0, 103.9, | ,  3000,  2901,  1000,   978, | , -3.4, -18.9, -0.149, |, 0.0
1311.5, 139.2, | , 23.7, 0.0, 104.1, | ,  3000,  2899,  1000,   986, | , -3.4,  -8.2, -0.064, |, 0.0
1312.5, 139.6, | , 23.7, 0.0, 104.3, | ,  3000,  2903,  1000,   963, | , -3.4,  -9.9, -0.078, |, 0.0
1313.5, 139.4, | , 23.7, 0.0, 102.8, | ,  3000,  2901,  1000,   975, | , -3.4, -18.0, -0.142, |, 0.0
1314.5, 139.2, | , 23.7, 0.0, 104.5, | ,  3000,  2903,  1000,   975, | , -3.4, -12.4, -0.098, |, 0.0
1315.5, 139.3, | , 23.7, 0.0, 104.6, | ,  3000,  2899,  1000,   983, | , -3.4, -16.7, -0.132, |, 0.0
1316.6, 139.3, | , 23.7, 0.0, 105.0, | ,  3000,  2901,  1000,   970, | , -3.4, -15.9, -0.125, |, 0.0
1317.6, 139.6, | , 23.7, 0.0, 105.0, | ,  3000,  2905,  1000,   977, | , -3.4, -17.6, -0.139, |, 0.0
1318.6, 139.3, | , 23.7, 0.0, 104.6, | ,  3000,  2905,  1000,   971, | , -3.4, -15.9, -0.125, |, 0.0
1319.6, 139.3, | , 23.7, 0.0, 104.6, | ,  3000,  2902,  1000,   979, | , -3.4, -14.2, -0.112, |, 0.0
1320.6, 139.7, | , 23.7, 0.0, 106.0, | ,  3000,  2899,  1000,   967, | , -3.4, -11.6, -0.091, |, 0.0
1321.6, 139.6, | , 23.7, 0.0, 105.9, | ,  3000,  2899,  1000,   982, | , -3.4, -10.3, -0.081, |, 0.0
1322.6, 139.3, | , 23.7, 0.0, 105.5, | ,  3000,  2901,  1000,   960, | , -3.4, -15.9, -0.124, |, 0.0
1323.6, 139.8, | , 23.7, 0.0, 105.1, | ,  3000,  2899,  1000,   961, | , -3.4, -15.4, -0.121, |, 0.0
1324.6, 139.7, | , 23.7, 0.0, 106.1, | ,  3000,  2899,  1000,   978, | , -3.4, -16.7, -0.132, |, 0.0
1325.6, 139.2, | , 23.7, 0.0, 106.1, | ,  3000,  2899,  1000,   988, | , -3.4,  -0.5, -0.004, |, 0.0
1326.6, 139.2, | , 23.7, 0.0, 105.6, | ,  3000,  2901,  1000,   975, | , -3.4, -16.7, -0.132, |, 0.0
1327.7, 139.6, | , 23.7, 0.0, 106.5, | ,  3000,  2898,  1000,   962, | , -3.4, -15.4, -0.121, |, 0.0
1328.7, 139.4, | , 23.7, 0.0, 105.8, | ,  3000,  2903,  1000,   978, | , -3.4,  -0.0, -0.000, |, 0.0
1329.7, 139.3, | , 23.7, 0.0, 106.4, | ,  3000,  2907,  1000,   990, | , -3.4,  -0.0, -0.000, |, 0.0
1330.7, 139.2, | , 23.7, 0.0, 106.9, | ,  3000,  2907,  1000,   990, | , -3.4,   4.7, 0.037, |, 0.0
1331.7, 139.6, | , 23.7, 0.0, 107.3, | ,  3000,  2900,  1000,   972, | , -3.4,  -8.2, -0.064, |, 0.0
1332.7, 140.3, | , 23.7, 0.0, 106.2, | ,  3000,  2903,  1000,   967, | , -3.4,  -9.9, -0.078, |, 0.0
1333.7, 139.3, | , 23.7, 0.0, 106.6, | ,  3000,  2902,  1000,   953, | , -3.4, -14.6, -0.114, |, 0.0
1334.7, 139.2, | , 23.7, 0.0, 107.3, | ,  3000,  2902,  1000,   971, | , -3.4, -15.4, -0.122, |, 0.0
1335.7, 139.7, | , 23.7, 0.0, 107.8, | ,  3000,  2903,  1000,   973, | , -3.4, -18.9, -0.149, |, 0.0
1336.7, 139.3, | , 23.7, 0.0, 107.6, | ,  3000,  2898,  1000,   966, | , -3.4, -10.3, -0.081, |, 0.0
1337.7, 140.3, | , 23.7, 0.0, 100.6, | ,  3000,  2903,  1000,   963, | , -3.4, -13.7, -0.108, |, 0.0
1338.8, 139.8, | , 23.7, 0.0, 107.6, | ,  3000,  2909,  1000,   971, | , -3.4, -20.2, -0.159, |, 0.0
1339.8, 139.6, | , 23.7, 0.0, 108.4, | ,  3000,  2897,  1000,   975, | , -3.4,  -6.0, -0.047, |, 0.0
1340.8, 139.3, | , 23.7, 0.0, 108.3, | ,  3000,  2902,  1000,   964, | , -3.4, -15.0, -0.118, |, 0.0
1341.8, 139.7, | , 23.7, 0.0, 108.4, | ,  3000,  2901,  1000,   975, | , -3.4, -12.4, -0.098, |, 0.0
1342.8, 139.6, | , 23.7, 0.0, 109.1, | ,  3000,  2906,  1000,   970, | , -3.4, -16.7, -0.132, |, 0.0
1343.8, 139.4, | , 23.7, 0.0, 108.0, | ,  3000,  2905,  1000,   976, | , -3.4, -16.7, -0.132, |, 0.0
1344.8, 139.3, | , 23.7, 0.0, 108.9, | ,  3000,  2906,  1000,   989, | , -3.4, -12.4, -0.098, |, 0.0
1345.8, 139.7, | , 23.7, 0.0, 108.8, | ,  3000,  2909,  1000,   981, | , -3.4,  -2.2, -0.017, |, 0.0
1346.8, 139.6, | , 23.7, 0.0, 109.1, | ,  3000,  2902,  1000,   981, | , -3.4, -19.3, -0.152, |, 0.0
1347.8, 139.2, | , 23.7, 0.0, 109.2, | ,  3000,  2901,  1000,   975, | , -3.4, -17.6, -0.138, |, 0.0
1348.9, 139.3, | , 23.7, 0.0, 108.7, | ,  3000,  2904,  1000,   971, | , -3.4,  14.5, 0.114, |, 0.0
1349.9, 139.7, | , 23.7, 0.0, 109.5, | ,  3000,  2898,  1000,   977, | , -3.4,  -0.5, -0.004, |, 0.0
1350.9, 139.6, | , 23.7, 0.0, 109.4, | ,  3000,  2899,  1000,   996, | , -3.4,  14.1, 0.112, |, 0.0
1351.9, 139.3, | , 23.7, 0.0, 110.1, | ,  3000,  2900,  1000,   959, | , -3.4, -17.2, -0.134, |, 0.0
1352.9, 139.3, | , 23.7, 0.0, 109.6, | ,  3000,  2903,  1000,   972, | , -3.4, -18.0, -0.142, |, 0.0
1353.9, 139.7, | , 23.7, 0.0, 109.5, | ,  3000,  2900,  1000,   970, | , -3.4, -11.6, -0.091, |, 0.0
1354.9, 139.3, | , 23.7, 0.0, 110.3, | ,  3000,  2903,  1000,   978, | , -3.4,  -5.2, -0.041, |, 0.0
1355.9, 139.3, | , 23.7, 0.0, 110.6, | ,  3000,  2908,  1000,   969, | , -3.4,  -7.7, -0.061, |, 0.0
1356.9, 139.6, | , 23.7, 0.0, 111.0, | ,  3000,  2903,  1000,   975, | , -3.4, -19.3, -0.152, |, 0.0
1357.9, 139.2, | , 23.7, 0.0, 110.6, | ,  3000,  2906,  1000,   969, | , -3.4,  -0.0, -0.000, |, 0.0
1358.9, 139.4, | , 23.7, 0.0, 110.2, | ,  3000,  2907,  1000,   978, | , -3.4, -12.9, -0.102, |, 0.0
1360.0, 139.3, | , 23.7, 0.0, 110.9, | ,  3000,  2909,  1000,   982, | , -3.4,  -6.0, -0.048, |, 0.0
1361.0, 139.2, | , 23.7, 0.0, 111.5, | ,  3000,  2899,  1000,   982, | , -3.4, -14.2, -0.112, |, 0.0
1362.0, 139.2, | , 23.7, 0.0, 111.4, | ,  3000,  2904,  1000,   981, | , -3.4,   0.8, 0.007, |, 0.0
1363.0, 139.3, | , 23.7, 0.0, 111.6, | ,  3000,  2900,  1000,   961, | , -3.4,  -5.2, -0.041, |, 0.0
1364.0, 139.5, | , 23.7, 0.0, 110.6, | ,  3000,  2902,  1000,   961, | , -3.4, -12.9, -0.101, |, 0.0
1365.0, 139.6, | , 23.7, 0.0, 112.0, | ,  3000,  2899,  1000,   982, | , -3.4,   1.7, 0.013, |, 0.0
1366.0, 139.3, | , 23.7, 0.0, 111.8, | ,  3000,  2900,  1000,   975, | , -3.4, -18.9, -0.149, |, 0.0
1367.0, 139.2, | , 23.7, 0.0, 112.0, | ,  3000,  2903,  1000,   973, | , -3.4, -15.0, -0.118, |, 0.0
1368.0, 139.6, | , 23.7, 0.0, 112.6, | ,  3000,  2898,  1000,   982, | , -3.4,  12.8, 0.101, |, 0.0
1369.0, 139.8, | , 23.7, 0.0, 111.9, | ,  3000,  2904,  1000,   973, | , -3.4,   1.7, 0.013, |, 0.0
1370.1, 139.2, | , 23.7, 0.0, 112.7, | ,  3000,  2908,  1000,   980, | , -3.4, -14.6, -0.115, |, 0.0
1371.1, 139.6, | , 23.7, 0.0, 112.9, | ,  3000,  2904,  1000,   988, | , -3.4,   6.0, 0.047, |, 0.0
1372.1, 139.2, | , 23.7, 0.0, 113.0, | ,  3000,  2904,  1000,   975, | , -3.4,  -6.9, -0.054, |, 0.0
1373.1, 139.3, | , 23.7, 0.0, 112.9, | ,  3000,  2903,  1000,   971, | , -3.4, -18.4, -0.145, |, 0.0
1374.1, 139.4, | , 23.7, 0.0, 112.1, | ,  3000,  2900,  1000,   971, | , -3.4,  15.0, 0.118, |, 0.0
1375.1, 139.7, | , 23.7, 0.0, 113.3, | ,  3000,  2904,  1000,   984, | , -3.4, -16.7, -0.132, |, 0.0
1376.1, 139.6, | , 23.7, 0.0, 113.7, | ,  3000,  2899,  1000,   971, | , -3.4,   3.8, 0.030, |, 0.0
1377.1, 139.3, | , 23.7, 0.0, 113.6, | ,  3000,  2898,  1000,   956, | , -3.4, -17.2, -0.134, |, 0.0
1378.1, 139.2, | , 23.7, 0.0, 113.5, | ,  3000,  2903,  1000,   985, | , -3.4, -18.4, -0.146, |, 0.0
1379.1, 139.9, | , 23.7, 0.0, 113.2, | ,  3000,  2902,  1000,   977, | , -3.4, -16.3, -0.128, |, 0.0
1380.1, 139.6, | , 23.7, 0.0, 114.3, | ,  3000,  2899,  1000,   965, | , -3.4,  12.0, 0.094, |, 0.0
1381.2, 139.2, | , 23.7, 0.0, 114.3, | ,  3000,  2898,  1000,   985, | , -3.4,  17.1, 0.135, |, 0.0
1382.2, 139.6, | , 23.7, 0.0, 114.8, | ,  3000,  2897,  1000,   971, | , -3.4, -13.3, -0.105, |, 0.0
1383.2, 139.6, | , 23.7, 0.0, 114.8, | ,  3000,  2908,  1000,   960, | , -3.4, -15.0, -0.118, |, 0.0
1384.2, 139.3, | , 23.7, 0.0, 114.0, | ,  3000,  2905,  1000,   959, | , -3.4,  11.5, 0.091, |, 0.0
1385.2, 139.2, | , 23.7, 0.0, 115.1, | ,  3000,  2906,  1000,   979, | , -3.4,  18.4, 0.145, |, 0.0
1386.2, 139.6, | , 23.7, 0.0, 115.4, | ,  3000,  2897,  1000,   959, | , -3.4,  17.1, 0.134, |, 0.0
1387.2, 139.2, | , 23.7, 0.0, 115.4, | ,  3000,  2903,  1000,   986, | , -3.4, -19.3, -0.152, |, 0.0
1388.2, 139.3, | , 23.7, 0.0, 115.8, | ,  3000,  2902,  1000,   966, | , -3.4, -19.3, -0.152, |, 0.0
1389.2, 139.4, | , 23.7, 0.0, 114.8, | ,  3000,  2901,  1000,   975, | , -3.4,  15.8, 0.125, |, 0.0
1390.2, 139.6, | , 23.7, 0.0, 116.2, | ,  3000,  2900,  1000,   966, | , -3.4,  16.7, 0.131, |, 0.0
1391.3, 139.3, | , 23.7, 0.0, 116.1, | ,  3000,  2906,  1000,   964, | , -3.4, -16.7, -0.132, |, 0.0
1392.3, 139.3, | , 23.7, 0.0, 116.4, | ,  3000,  2898,  1000,   965, | , -3.4, -15.9, -0.125, |, 0.0
1393.3, 139.4, | , 23.7, 0.0, 115.4, | ,  3000,  2898,  1000,   990, | , -3.4,  -9.0, -0.071, |, 0.0
1394.3, 140.4, | , 23.7, 0.0, 111.3, | ,  3000,  2896,  1000,   973, | , -3.4,  -0.9, -0.007, |, 0.0
1395.3, 139.2, | , 23.7, 0.0, 116.5, | ,  3000,  2903,  1000,   983, | , -3.4,   6.0, 0.047, |, 0.0
1396.3, 139.3, | , 23.7, 0.0, 116.8, | ,  3000,  2903,  1000,   970, | , -3.4,  10.3, 0.081, |, 0.0
1397.3, 139.7, | , 23.7, 0.0, 117.0, | ,  3000,  2904,  1000,   986, | , -3.4, -18.0, -0.142, |, 0.0
1398.3, 139.7, | , 23.7, 0.0, 117.4, | ,  3000,  2907,  1000,   991, | , -3.4, -17.6, -0.139, |, 0.0
1399.3, 140.1, | , 23.7, 0.0, 110.0, | ,  3000,  2903,  1000,   969, | , -3.4, -18.4, -0.145, |, 0.0
1400.3, 139.8, | , 23.7, 0.0, 117.2, | ,  3000,  2899,  1000,   974, | , -3.4,  10.3, 0.081, |, 0.0
1401.3, 139.6, | , 23.7, 0.0, 117.6, | ,  3000,  2901,  1000,   970, | , -3.4, -12.0, -0.094, |, 0.0
1402.4, 139.2, | , 23.7, 0.0, 117.6, | ,  3000,  2900,  1000,   967, | , -3.4, -18.4, -0.145, |, 0.0
1403.4, 139.2, | , 23.7, 0.0, 117.9, | ,  3000,  2898,  1000,   986, | , -3.4, -18.9, -0.149, |, 0.0
1404.4, 139.7, | , 23.7, 0.0, 118.2, | ,  3000,  2909,  1000,   964, | , -3.4,  -8.6, -0.068, |, 0.0
1405.4, 139.9, | , 23.7, 0.0, 117.1, | ,  3000,  2910,  1000,   987, | , -3.4, -19.3, -0.153, |, 0.0
1406.4, 139.3, | , 23.7, 0.0, 118.0, | ,  3000,  2905,  1000,   974, | , -3.4, -16.7, -0.132, |, 0.0
1407.4, 139.2, | , 23.7, 0.0, 118.2, | ,  3000,  2897,  1000,   965, | , -3.4, -15.0, -0.118, |, 0.0
1408.4, 139.6, | , 23.7, 0.0, 118.9, | ,  3000,  2899,  1000,   962, | , -3.4, -16.3, -0.128, |, 0.0
1409.4, 139.6, | , 23.7, 0.0, 118.8, | ,  3000,  2904,  1000,   961, | , -3.4, -12.4, -0.098, |, 0.0
1410.4, 139.5, | , 23.7, 0.0, 117.8, | ,  3000,  2907,  1000,   961, | , -3.4,  -0.9, -0.007, |, 0.0
1411.4, 139.2, | , 23.7, 0.0, 118.8, | ,  3000,  2903,  1000,   988, | , -3.4,  12.0, 0.095, |, 0.0
1412.4, 139.6, | , 23.7, 0.0, 119.3, | ,  3000,  2906,  1000,   973, | , -3.4, -17.2, -0.135, |, 0.0
1413.5, 139.2, | , 23.7, 0.0, 118.8, | ,  3000,  2903,  1000,   984, | , -3.4, -17.6, -0.139, |, 0.0
1414.5, 139.3, | , 23.7, 0.0, 119.4, | ,  3000,  2904,  1000,   969, | , -3.4,  18.0, 0.141, |, 0.0
1415.5, 139.8, | , 23.7, 0.0, 118.7, | ,  3000,  2902,  1000,   982, | , -3.4, -12.0, -0.095, |, 0.0
1416.5, 139.6, | , 23.7, 0.0, 120.0, | ,  3000,  2912,  1000,   978, | , -3.4,  -6.5, -0.051, |, 0.0
1417.5, 139.2, | , 23.7, 0.0, 119.8, | ,  3000,  2898,  1000,   970, | , -3.4, -18.9, -0.148, |, 0.0
1418.5, 139.3, | , 23.7, 0.0, 119.8, | ,  3000,  2900,  1000,   967, | , -3.4,  16.3, 0.128, |, 0.0
1419.5, 139.2, | , 23.7, 0.0, 120.3, | ,  3000,  2904,  1000,   976, | , -3.4,  -7.3, -0.058, |, 0.0
1420.5, 139.4, | , 23.7, 0.0, 119.8, | ,  3000,  2903,  1000,   966, | , -3.4, -18.4, -0.145, |, 0.0
1421.5, 139.3, | , 23.7, 0.0, 120.2, | ,  3000,  2908,  1000,   963, | , -3.4, -18.4, -0.145, |, 0.0
1422.5, 139.2, | , 23.7, 0.0, 120.2, | ,  3000,  2902,  1000,   986, | , -3.4,  15.0, 0.118, |, 0.0
1423.6, 139.7, | , 23.7, 0.0, 120.6, | ,  3000,  2896,  1000,   957, | , -3.4, -16.3, -0.128, |, 0.0
1424.6, 139.3, | , 23.7, 0.0, 120.4, | ,  3000,  2903,  1000,   982, | , -3.4, -19.7, -0.156, |, 0.0
1425.6, 139.4, | , 23.7, 0.0, 119.8, | ,  3000,  2903,  1000,   977, | , -3.4,  16.3, 0.128, |, 0.0
1426.6, 139.6, | , 23.7, 0.0, 121.4, | ,  3000,  2909,  1000,   982, | , -3.4,   2.1, 0.017, |, 0.0
1427.6, 139.3, | , 23.7, 0.0, 121.3, | ,  3000,  2904,  1000,   978, | , -3.4,  -5.6, -0.044, |, 0.0
1428.6, 139.3, | , 23.7, 0.0, 121.5, | ,  3000,  2901,  1000,   965, | , -3.4, -13.7, -0.108, |, 0.0
1429.6, 139.6, | , 23.7, 0.0, 122.2, | ,  3000,  2901,  1000,   975, | , -3.4, -18.9, -0.149, |, 0.0
1430.6, 139.8, | , 23.7, 0.0, 120.8, | ,  3000,  2897,  1000,   965, | , -3.4, -19.7, -0.155, |, 0.0
1431.6, 139.3, | , 23.7, 0.0, 121.8, | ,  3000,  2902,  1000,   977, | , -3.4, -18.4, -0.145, |, 0.0
1432.6, 139.2, | , 23.7, 0.0, 122.0, | ,  3000,  2901,  1000,   983, | , -3.4, -19.7, -0.156, |, 0.0
1433.6, 140.3, | , 23.7, 0.0, 121.1, | ,  3000,  2900,  1000,   985, | , -3.4, -16.3, -0.129, |, 0.0
1434.7, 139.2, | , 23.7, 0.0, 122.2, | ,  3000,  2904,  1000,   977, | , -3.4, -13.7, -0.108, |, 0.0
1435.7, 139.3, | , 23.7, 0.0, 121.9, | ,  3000,  2897,  1000,   975, | , -3.4,  13.7, 0.108, |, 0.0
1436.7, 139.3, | , 23.7, 0.0, 122.7, | ,  3000,  2903,  1000,   987, | , -3.4,   6.0, 0.047, |, 0.0
1437.7, 139.7, | , 23.7, 0.0, 123.0, | ,  3000,  2902,  1000,   982, | , -3.4, -16.7, -0.132, |, 0.0
1438.7, 139.7, | , 23.7, 0.0, 123.3, | ,  3000,  2905,  1000,   971, | , -3.4, -14.2, -0.111, |, 0.0
1439.7, 139.2, | , 23.7, 0.0, 122.9, | ,  3000,  2899,  1000,   981, | , -3.4, -15.9, -0.125, |, 0.0
1440.7, 139.4, | , 23.7, 0.0, 122.5, | ,  3000,  2902,  1000,   978, | , -3.4,   6.8, 0.054, |, 0.0
1441.7, 139.7, | , 23.7, 0.0, 123.6, | ,  3000,  2906,  1000,   983, | , -3.4,   2.5, 0.020, |, 0.0
1442.7, 139.6, | , 23.8, 0.0, 123.9, | ,  3000,  2902,  1000,   988, | , -3.4,  -9.9, -0.078, |, 0.0
1443.7, 139.2, | , 23.7, 0.0, 123.6, | ,  3000,  2899,  1000,   978, | , -3.4, -19.7, -0.155, |, 0.0
1444.7, 139.6, | , 23.7, 0.0, 123.9, | ,  3000,  2903,  1000,   980, | , -3.4,  -6.9, -0.054, |, 0.0
1445.8, 139.8, | , 23.7, 0.0, 123.4, | ,  3000,  2906,  1000,   978, | , -3.4, -16.3, -0.129, |, 0.0
1446.8, 139.3, | , 23.8, 0.0, 124.4, | ,  3000,  2901,  1000,   967, | , -3.4, -18.4, -0.145, |, 0.0
1447.8, 139.3, | , 23.8, 0.0, 124.4, | ,  3000,  2899,  1000,   967, | , -3.4,   5.1, 0.040, |, 0.0
1448.8, 139.7, | , 23.7, 0.0, 124.6, | ,  3000,  2900,  1000,   982, | , -3.4,  -8.6, -0.068, |, 0.0
1449.8, 139.3, | , 23.8, 0.0, 124.7, | ,  3000,  2898,  1000,   978, | , -3.4, -15.9, -0.125, |, 0.0
1450.8, 139.3, | , 23.7, 0.0, 124.0, | ,  3000,  2903,  1000,   964, | , -3.4, -18.4, -0.145, |, 0.0
1451.8, 139.2, | , 23.7, 0.0, 125.2, | ,  3000,  2907,  1000,   978, | , -3.4, -18.4, -0.146, |, 0.0
1452.8, 139.6, | , 23.8, 0.0, 125.5, | ,  3000,  2903,  1000,   977, | , -3.4,   4.3, 0.034, |, 0.0
1453.8, 139.2, | , 23.7, 0.0, 125.2, | ,  3000,  2906,  1000,   964, | , -3.4,  -9.4, -0.074, |, 0.0
1454.8, 139.3, | , 23.8, 0.0, 125.5, | ,  3000,  2904,  1000,   988, | , -3.4, -17.6, -0.139, |, 0.0
1455.9, 140.5, | , 23.8, 0.0, 121.1, | ,  3000,  2898,  1000,   979, | , -3.4,   6.0, 0.047, |, 0.0
1456.9, 139.7, | , 23.8, 0.0, 126.2, | ,  3000,  2905,  1000,   985, | , -3.4, -13.3, -0.105, |, 0.0
1457.9, 139.3, | , 23.8, 0.0, 125.5, | ,  3000,  2898,  1000,   970, | , -3.4, -15.0, -0.118, |, 0.0
1458.9, 139.6, | , 23.8, 0.0, 126.5, | ,  3000,  2900,  1000,   967, | , -3.4, -19.3, -0.152, |, 0.0
1459.9, 139.7, | , 23.8, 0.0, 126.4, | ,  3000,  2907,  1000,   971, | , -3.4,   7.7, 0.061, |, 0.0
1460.9, 140.0, | , 23.8, 0.0, 120.8, | ,  3000,  2898,  1000,   963, | , -3.4, -18.4, -0.145, |, 0.0
1461.9, 139.3, | , 23.8, 0.0, 126.4, | ,  3000,  2902,  1000,   979, | , -3.4, -15.4, -0.122, |, 0.0
1462.9, 139.6, | , 23.8, 0.0, 126.8, | ,  3000,  2910,  1000,   970, | , -3.4, -15.4, -0.122, |, 0.0
1463.9, 139.6, | , 23.8, 0.0, 127.0, | ,  3000,  2900,  1000,   954, | , -3.4,   8.1, 0.064, |, 0.0
1464.9, 139.3, | , 23.8, 0.0, 126.7, | ,  3000,  2902,  1000,   987, | , -3.4, -13.7, -0.108, |, 0.0
1466.0, 139.5, | , 23.8, 0.0, 126.5, | ,  3000,  2906,  1000,   982, | , -3.4, -18.9, -0.149, |, 0.0
1467.0, 139.5, | , 23.8, 0.0, 127.3, | ,  3000,  2905,  1000,   956, | , -3.4, -16.3, -0.128, |, 0.0
1468.0, 139.3, | , 23.8, 0.0, 127.5, | ,  3000,  2902,  1000,   967, | , -3.4,  10.3, 0.081, |, 0.0
1469.0, 139.3, | , 23.8, 0.0, 127.7, | ,  3000,  2899,  1000,   984, | , -3.4,  -0.5, -0.004, |, 0.0
1470.0, 139.7, | , 23.8, 0.0, 127.9, | ,  3000,  2900,  1000,   962, | , -3.4, -15.4, -0.121, |, 0.0
1471.0, 139.4, | , 23.8, 0.0, 127.4, | ,  3000,  2900,  1000,   976, | , -3.4, -19.3, -0.152, |, 0.0
1472.0, 139.2, | , 23.8, 0.0, 127.7, | ,  3000,  2906,  1000,   981, | , -3.4, -15.9, -0.125, |, 0.0
1473.0, 139.3, | , 23.8, 0.0, 128.4, | ,  3000,  2906,  1000,   990, | , -3.4,  -0.0, -0.000, |, 0.0
1474.0, 139.6, | , 23.8, 0.0, 128.7, | ,  3000,  2908,  1000,   971, | , -3.4, -11.2, -0.088, |, 0.0
1475.0, 139.3, | , 23.8, 0.0, 128.7, | ,  3000,  2906,  1000,   988, | , -3.4, -17.2, -0.136, |, 0.0
1476.1, 139.4, | , 23.8, 0.0, 128.4, | ,  3000,  2904,  1000,   960, | , -3.4, -18.4, -0.145, |, 0.0
1477.1, 139.3, | , 23.8, 0.0, 129.3, | ,  3000,  2906,  1000,   984, | , -3.4, -15.4, -0.122, |, 0.0
1478.1, 139.7, | , 23.8, 0.0, 129.2, | ,  3000,  2906,  1000,   975, | , -3.4, -11.6, -0.091, |, 0.0
1479.1, 139.3, | , 23.8, 0.0, 129.1, | ,  3000,  2900,  1000,   971, | , -3.4, -16.3, -0.128, |, 0.0
1480.1, 139.3, | , 23.8, 0.0, 129.7, | ,  3000,  2904,  1000,   968, | , -3.4, -17.6, -0.138, |, 0.0
1481.1, 139.7, | , 23.8, 0.0, 128.5, | ,  3000,  2902,  1000,   978, | , -3.4, -10.7, -0.085, |, 0.0
1482.1, 140.2, | , 23.8, 0.0, 130.2, | ,  3000,  2905,  1000,   956, | , -3.4, -18.9, -0.148, |, 0.0
1483.1, 139.2, | , 23.8, 0.0, 129.9, | ,  3000,  2897,  1000,   984, | , -3.4,   9.4, 0.074, |, 0.0
1484.1, 139.6, | , 23.8, 0.0, 130.3, | ,  3000,  2905,  1000,   965, | , -3.4,  -7.7, -0.061, |, 0.0
1485.1, 139.6, | , 23.8, 0.0, 130.5, | ,  3000,  2900,  1000,   952, | , -3.4, -15.4, -0.121, |, 0.0
1486.2, 139.3, | , 23.8, 0.0, 129.4, | ,  3000,  2898,  1000,   984, | , -3.4,  -1.3, -0.010, |, 0.0
1487.2, 139.3, | , 23.8, 0.0, 130.9, | ,  3000,  2901,  1000,   983, | , -3.4,   8.5, 0.067, |, 0.0
1488.2, 139.3, | , 23.8, 0.0, 130.3, | ,  3000,  2902,  1000,   982, | , -3.4, -15.0, -0.118, |, 0.0
1489.2, 139.6, | , 23.8, 0.0, 130.9, | ,  3000,  2906,  1000,   977, | , -3.4,  -7.7, -0.061, |, 0.0
1490.2, 139.3, | , 23.8, 0.0, 131.2, | ,  3000,  2909,  1000,   978, | , -3.4,  -2.6, -0.020, |, 0.0
1491.2, 139.4, | , 23.8, 0.0, 130.9, | ,  3000,  2908,  1000,   964, | , -3.4, -15.9, -0.125, |, 0.0
1492.2, 139.7, | , 23.8, 0.0, 131.8, | ,  3000,  2904,  1000,   974, | , -3.4, -18.9, -0.149, |, 0.0
1493.2, 139.3, | , 23.8, 0.0, 131.6, | ,  3000,  2903,  1000,   985, | , -3.4, -15.0, -0.119, |, 0.0
1494.2, 139.3, | , 23.8, 0.0, 131.6, | ,  3000,  2901,  1000,   980, | , -3.4, -19.3, -0.152, |, 0.0
1495.2, 139.7, | , 23.8, 0.0, 132.2, | ,  3000,  2902,  1000,   970, | , -3.4,   3.8, 0.030, |, 0.0
1496.3, 139.4, | , 23.8, 0.0, 131.3, | ,  3000,  2903,  1000,   960, | , -3.4,   0.8, 0.007, |, 0.0
1497.3, 139.3, | , 23.8, 0.0, 132.3, | ,  3000,  2903,  1000,   952, | , -3.4,  -3.5, -0.027, |, 0.0
1498.3, 139.3, | , 23.8, 0.0, 132.2, | ,  3000,  2904,  1000,   987, | , -3.4, -15.0, -0.119, |, 0.0
1499.3, 139.3, | , 23.8, 0.0, 132.5, | ,  3000,  2901,  1000,   978, | , -3.4, -16.3, -0.128, |, 0.0
1500.3, 139.3, | , 23.8, 0.0, 132.1, | ,  3000,  2904,  1000,   985, | , -3.4,  15.8, 0.125, |, 0.0
1501.3, 139.4, | , 23.8, 0.0, 132.0, | ,  3000,  2899,  1000,   981, | , -3.4,  -2.2, -0.017, |, 0.0
1502.3, 139.2, | , 23.8, 0.0, 132.9, | ,  3000,  2906,  1000,   949, | , -3.4,  10.3, 0.080, |, 0.0
1503.3, 139.6, | , 23.8, 0.0, 133.4, | ,  3000,  2902,  1000,   968, | , -3.4, -12.9, -0.101, |, 0.0
1504.3, 139.2, | , 23.8, 0.0, 133.6, | ,  3000,  2904,  1000,   971, | , -3.4, -17.6, -0.138, |, 0.0
1505.3, 139.2, | , 23.8, 0.0, 133.1, | ,  3000,  2904,  1000,   957, | , -3.4, -17.6, -0.138, |, 0.0
1506.3, 139.8, | , 23.8, 0.0, 133.3, | ,  3000,  2898,  1000,   969, | , -3.4,  -4.3, -0.034, |, 0.0
1507.4, 140.2, | , 23.8, 0.0, 134.1, | ,  3000,  2905,  1000,   979, | , -3.4, -13.3, -0.105, |, 0.0
1508.4, 139.3, | , 23.8, 0.0, 133.9, | ,  3000,  2897,  1000,   979, | , -3.4, -17.2, -0.135, |, 0.0
1509.4, 139.7, | , 23.8, 0.0, 134.4, | ,  3000,  2906,  1000,   971, | , -3.4, -18.9, -0.149, |, 0.0
1510.4, 139.7, | , 23.8, 0.0, 134.8, | ,  3000,  2906,  1000,   965, | , -3.4, -16.3, -0.128, |, 0.0
1511.4, 139.4, | , 23.8, 0.0, 133.5, | ,  3000,  2904,  1000,   984, | , -3.4,  -7.7, -0.061, |, 0.0
1512.4, 139.9, | , 23.8, 0.0, 129.4, | ,  3000,  2902,  1000,   973, | , -3.4,   1.7, 0.013, |, 0.0
1513.4, 139.7, | , 23.8, 0.0, 134.5, | ,  3000,  2900,  1000,   969, | , -3.4,  -2.6, -0.020, |, 0.0
1514.4, 139.6, | , 23.8, 0.0, 135.1, | ,  3000,  2900,  1000,   971, | , -3.4, -15.9, -0.125, |, 0.0
1515.4, 139.3, | , 23.8, 0.0, 135.0, | ,  3000,  2903,  1000,   981, | , -3.4, -15.9, -0.125, |, 0.0
1516.4, 139.3, | , 23.8, 0.0, 134.7, | ,  3000,  2902,  1000,   975, | , -3.4,  15.4, 0.121, |, 0.0
1517.4, 140.6, | , 23.8, 0.0, 129.9, | ,  3000,  2904,  1000,   978, | , -3.4,  -9.4, -0.075, |, 0.0
1518.5, 139.7, | , 23.8, 0.0, 135.9, | ,  3000,  2901,  1000,   972, | , -3.4, -12.9, -0.101, |, 0.0
1519.5, 139.2, | , 23.8, 0.0, 136.5, | ,  3000,  2903,  1000,   971, | , -3.4, -18.9, -0.148, |, 0.0
1520.5, 139.2, | , 23.8, 0.0, 136.1, | ,  3000,  2904,  1000,   978, | , -3.4, -14.2, -0.112, |, 0.0
1521.5, 139.8, | , 23.8, 0.0, 135.8, | ,  3000,  2905,  1000,   977, | , -3.4,  -5.6, -0.044, |, 0.0
1522.5, 139.6, | , 23.8, 0.0, 136.4, | ,  3000,  2906,  1000,   952, | , -3.4,   3.4, 0.027, |, 0.0
1523.5, 139.2, | , 23.8, 0.0, 136.6, | ,  3000,  2907,  1000,   959, | , -3.4, -15.9, -0.125, |, 0.0
1524.5, 139.6, | , 23.8, 0.0, 136.4, | ,  3000,  2906,  1000,   972, | , -3.4,  13.7, 0.108, |, 0.0
1525.5, 139.6, | , 23.8, 0.0, 137.0, | ,  3000,  2907,  1000,   982, | , -3.4, -14.2, -0.112, |, 0.0
1526.5, 139.3, | , 23.8, 0.0, 136.2, | ,  3000,  2903,  1000,   985, | , -3.4, -16.7, -0.132, |, 0.0
1527.5, 139.3, | , 23.8, 0.0, 137.0, | ,  3000,  2900,  1000,   969, | , -3.4, -18.0, -0.142, |, 0.0
1528.6, 139.2, | , 23.8, 0.0, 137.1, | ,  3000,  2906,  1000,   970, | , -3.4,  15.0, 0.118, |, 0.0
1529.6, 139.3, | , 23.8, 0.0, 137.2, | ,  3000,  2903,  1000,   987, | , -3.4,  18.4, 0.145, |, 0.0
1530.6, 139.3, | , 23.8, 0.0, 137.8, | ,  3000,  2905,  1000,   986, | , -3.4, -11.6, -0.092, |, 0.0
1531.6, 139.4, | , 23.8, 0.0, 136.8, | ,  3000,  2906,  1000,   977, | , -3.4, -16.7, -0.132, |, 0.0
1532.6, 139.9, | , 23.8, 0.0, 137.1, | ,  3000,  2900,  1000,   979, | , -3.4, -14.6, -0.115, |, 0.0
1533.6, 139.3, | , 23.8, 0.0, 138.3, | ,  3000,  2908,  1000,   983, | , -3.4, -14.6, -0.115, |, 0.0
1534.6, 139.2, | , 23.8, 0.0, 138.2, | ,  3000,  2907,  1000,   963, | , -3.4, -11.2, -0.088, |, 0.0
1535.6, 139.6, | , 23.8, 0.0, 138.7, | ,  3000,  2905,  1000,   972, | , -3.4, -17.6, -0.139, |, 0.0
1536.6, 139.9, | , 23.8, 0.0, 137.8, | ,  3000,  2899,  1000,   971, | , -3.4, -18.0, -0.142, |, 0.0
1537.6, 139.2, | , 23.8, 0.0, 138.6, | ,  3000,  2899,  1000,   957, | , -3.4, -20.2, -0.158, |, 0.0
1538.7, 139.3, | , 23.8, 0.0, 138.9, | ,  3000,  2908,  1000,   981, | , -3.4, -13.3, -0.105, |, 0.0
1539.7, 139.7, | , 23.8, 0.0, 139.1, | ,  3000,  2901,  1000,   986, | , -3.4, -13.7, -0.108, |, 0.0
1540.7, 139.6, | , 23.8, 0.0, 139.7, | ,  3000,  2906,  1000,   976, | , -3.4, -17.6, -0.139, |, 0.0
1541.7, 139.3, | , 23.8, 0.0, 138.6, | ,  3000,  2897,  1000,   966, | , -3.4, -14.6, -0.114, |, 0.0
1542.7, 139.7, | , 23.8, 0.0, 139.8, | ,  3000,  2902,  1000,   972, | , -3.4,  16.7, 0.131, |, 0.0
1543.7, 139.6, | , 23.8, 0.0, 139.9, | ,  3000,  2906,  1000,   964, | , -3.4, -17.2, -0.135, |, 0.0
1544.7, 139.3, | , 23.8, 0.0, 139.8, | ,  3000,  2899,  1000,   986, | , -3.4, -13.3, -0.105, |, 0.0
1545.7, 139.2, | , 23.8, 0.0, 139.7, | ,  3000,  2906,  1000,   960, | , -3.4, -17.2, -0.135, |, 0.0
1546.7, 139.8, | , 23.8, 0.0, 139.5, | ,  3000,  2901,  1000,   964, | , -3.4,  -3.5, -0.027, |, 0.0
1547.7, 139.7, | , 23.8, 0.0, 140.4, | ,  3000,  2907,  1000,   983, | , -3.4,  -5.2, -0.041, |, 0.0
1548.8, 139.2, | , 23.8, 0.0, 140.3, | ,  3000,  2904,  1000,   987, | , -3.4, -16.3, -0.129, |, 0.0
1549.8, 139.2, | , 23.8, 0.0, 140.6, | ,  3000,  2899,  1000,   969, | , -3.4, -18.9, -0.148, |, 0.0
1550.8, 139.6, | , 23.8, 0.0, 141.1, | ,  3000,  2905,  1000,   975, | , -3.4,   3.4, 0.027, |, 0.0
1551.8, 139.9, | , 23.8, 0.0, 139.7, | ,  3000,  2911,  1000,   992, | , -3.4,  -5.6, -0.044, |, 0.0
1552.8, 139.2, | , 23.8, 0.0, 140.6, | ,  3000,  2906,  1000,   971, | , -3.4,  10.3, 0.081, |, 0.0
1553.8, 139.3, | , 23.8, 0.0, 141.0, | ,  3000,  2908,  1000,   978, | , -3.4, -15.0, -0.119, |, 0.0
1554.8, 139.6, | , 23.8, 0.0, 141.6, | ,  3000,  2906,  1000,   989, | , -3.4, -17.6, -0.139, |, 0.0
1555.8, 139.3, | , 23.8, 0.0, 141.5, | ,  3000,  2898,  1000,   967, | , -3.4,   6.4, 0.050, |, 0.0
1556.8, 139.3, | , 23.8, 0.0, 140.7, | ,  3000,  2907,  1000,   983, | , -3.4,  10.7, 0.084, |, 0.0
1557.8, 139.7, | , 23.8, 0.0, 137.3, | ,  3000,  2909,  1000,   961, | , -3.4,  -9.4, -0.074, |, 0.0
1558.8, 139.5, | , 23.8, 0.0, 142.0, | ,  3000,  2904,  1000,   954, | , -3.4,  -1.7, -0.014, |, 0.0
1559.9, 139.3, | , 23.8, 0.0, 142.1, | ,  3000,  2904,  1000,   974, | , -3.4, -12.4, -0.098, |, 0.0
1560.9, 139.2, | , 23.8, 0.0, 142.2, | ,  3000,  2901,  1000,   960, | , -3.4, -17.6, -0.138, |, 0.0
1561.9, 139.8, | , 23.8, 0.0, 141.0, | ,  3000,  2905,  1000,   975, | , -3.4,  -0.0, -0.000, |, 0.0
1562.9, 139.2, | , 23.8, 0.0, 142.6, | ,  3000,  2909,  1000,   978, | , -3.4, -12.0, -0.095, |, 0.0
1563.9, 139.2, | , 23.8, 0.0, 142.3, | ,  3000,  2897,  1000,   978, | , -3.4, -15.9, -0.125, |, 0.0
1564.9, 139.3, | , 23.8, 0.0, 143.1, | ,  3000,  2904,  1000,   986, | , -3.4, -17.2, -0.136, |, 0.0
1565.9, 139.6, | , 23.8, 0.0, 142.7, | ,  3000,  2903,  1000,   966, | , -3.4, -18.0, -0.142, |, 0.0
1566.9, 139.4, | , 23.8, 0.0, 142.4, | ,  3000,  2904,  1000,   977, | , -3.4,  -5.6, -0.044, |, 0.0
1567.9, 139.2, | , 23.8, 0.0, 142.9, | ,  3000,  2903,  1000,   966, | , -3.4, -14.6, -0.115, |, 0.0
1568.9, 140.3, | , 23.8, 0.0, 134.3, | ,  3000,  2896,  1000,   976, | , -3.4,   7.7, 0.060, |, 0.0
1569.9, 139.7, | , 23.8, 0.0, 143.4, | ,  3000,  2902,  1000,   987, | , -3.4,  12.8, 0.101, |, 0.0
1571.0, 139.3, | , 23.8, 0.0, 144.1, | ,  3000,  2906,  1000,   965, | , -3.4,   0.8, 0.007, |, 0.0
1572.0, 139.4, | , 23.8, 0.0, 143.0, | ,  3000,  2900,  1000,   977, | , -3.4, -19.7, -0.155, |, 0.0
1573.0, 139.7, | , 23.8, 0.0, 144.3, | ,  3000,  2908,  1000,   969, | , -3.4, -18.9, -0.149, |, 0.0
1574.0, 140.3, | , 23.8, 0.0, 136.5, | ,  3000,  2903,  1000,   971, | , -3.4,   4.3, 0.034, |, 0.0
1575.0, 139.3, | , 23.8, 0.0, 144.8, | ,  3000,  2904,  1000,   968, | , -3.4, -10.3, -0.081, |, 0.0
1576.0, 139.7, | , 23.8, 0.0, 145.2, | ,  3000,  2904,  1000,   978, | , -3.4, -15.9, -0.125, |, 0.0
1577.0, 139.8, | , 23.8, 0.0, 144.2, | ,  3000,  2897,  1000,   988, | , -3.4,   4.7, 0.037, |, 0.0
1578.0, 139.2, | , 23.8, 0.0, 145.0, | ,  3000,  2901,  1000,   964, | , -3.4, -13.7, -0.108, |, 0.0
1579.0, 139.8, | , 23.8, 0.0, 140.7, | ,  3000,  2905,  1000,   988, | , -3.4, -11.6, -0.092, |, 0.0
1580.0, 139.7, | , 23.8, 0.0, 145.8, | ,  3000,  2908,  1000,   973, | , -3.4,  14.5, 0.115, |, 0.0
1581.1, 139.3, | , 23.8, 0.0, 145.4, | ,  3000,  2901,  1000,   975, | , -3.4, -13.7, -0.108, |, 0.0
1582.1, 139.3, | , 23.8, 0.0, 145.1, | ,  3000,  2906,  1000,   970, | , -3.4, -14.6, -0.115, |, 0.0
1583.1, 139.7, | , 23.8, 0.0, 145.7, | ,  3000,  2904,  1000,   980, | , -3.4,  -3.9, -0.031, |, 0.0
1584.1, 139.6, | , 23.8, 0.0, 146.5, | ,  3000,  2905,  1000,   979, | , -3.4, -11.6, -0.091, |, 0.0
1585.1, 139.3, | , 23.8, 0.0, 146.3, | ,  3000,  2903,  1000,   985, | , -3.4,  -7.3, -0.058, |, 0.0
1586.1, 139.3, | , 23.8, 0.0, 146.3, | ,  3000,  2901,  1000,   993, | , -3.4, -17.2, -0.136, |, 0.0
1587.1, 139.8, | , 23.8, 0.0, 146.1, | ,  3000,  2900,  1000,   975, | , -3.4,  -4.7, -0.037, |, 0.0
1588.1, 139.6, | , 23.8, 0.0, 147.3, | ,  3000,  2902,  1000,   961, | , -3.4, -18.4, -0.145, |, 0.0
1589.1, 139.3, | , 23.8, 0.0, 147.0, | ,  3000,  2904,  1000,   971, | , -3.4,   9.4, 0.074, |, 0.0
1590.1, 139.3, | , 23.8, 0.0, 147.2, | ,  3000,  2903,  1000,   968, | , -3.4, -13.7, -0.108, |, 0.0
1591.2, 139.7, | , 23.8, 0.0, 147.4, | ,  3000,  2902,  1000,   975, | , -3.4, -17.6, -0.138, |, 0.0
1592.2, 139.4, | , 23.8, 0.0, 146.4, | ,  3000,  2904,  1000,   988, | , -3.4, -18.9, -0.149, |, 0.0
1593.2, 139.2, | , 23.8, 0.0, 147.4, | ,  3000,  2900,  1000,   978, | , -3.4, -15.4, -0.122, |, 0.0
1594.2, 139.2, | , 23.8, 0.0, 147.5, | ,  3000,  2904,  1000,   959, | , -3.4,  -9.4, -0.074, |, 0.0
1595.2, 139.3, | , 23.8, 0.0, 147.9, | ,  3000,  2905,  1000,   976, | , -3.4, -14.6, -0.115, |, 0.0
1596.2, 139.3, | , 23.8, 0.0, 147.7, | ,  3000,  2902,  1000,   975, | , -3.4, -14.2, -0.111, |, 0.0
