Repository: jdhuang-csm/Ru-BCA

## Methods
* (BaO)<sub>x</sub>-(CaO)<sub>y</sub>-(Al<sub>2</sub>O<sub>3</sub>)<sub>1-x-y</sub> (BCA) catalyst supports were synthesized via sol-gel and solid-state methods. 
* Ru/BCA catalysts were prepared via incipient wetness impregnation to achieve 1 wt. % Ru loading.
* Ammonia synthesis rates were measured for Ru/BCA catalysts in a packed-bed reactor at 480-600<sup>o</sup>C, 10 bar, and space velocities up to 1.3 x 10<sup>6</sup> ml g<sub>cat</sub><sup>-1</sup> h<sup>-1</sup>.
* A machine learning (ML) model was employed to improve understanding of the behavior of Ru/BCA catalysts.
* A microkinetic model was developed to describe the best-performing catalyst.

File: data/init_files_Cadigan/BCA532.txt (part 4 of 55)
********** Start test **********
Elapsed time, Pressure, | , LJtemp(C), Inner-Temp, Outer-Temp, | , N2-set, N2-flow, H2-set, H2-flow, | , pH, NH3_ppm, NH3_Prod_rate, |, In222Temp
1205.3, 138.7, | , 22.0, 0.0, 81.0, | ,  4000,  3871,  1000,   991, | , -3.4, -15.9, -0.203, |, 0.0
1206.3, 139.0, | , 22.0, 0.0, 76.0, | ,  4000,  3869,  1000,   984, | , -3.4, -17.2, -0.219, |, 0.0
1207.3, 138.7, | , 22.0, 0.0, 80.2, | ,  4000,  3877,  1000,   982, | , -3.4,  -9.9, -0.126, |, 0.0
1208.3, 138.9, | , 22.0, 0.0, 82.9, | ,  4000,  3876,  1000,   982, | , -3.4,   3.8, 0.049, |, 0.0
1209.4, 138.4, | , 22.0, 0.0, 82.3, | ,  4000,  3870,  1000,   959, | , -3.4,  -6.9, -0.088, |, 0.0
1210.4, 138.4, | , 22.0, 0.0, 83.1, | ,  4000,  3878,  1000,  1001, | , -3.4, -17.6, -0.226, |, 0.0
1211.4, 138.8, | , 22.0, 0.0, 83.4, | ,  4000,  3878,  1000,   971, | , -3.4,  -2.6, -0.033, |, 0.0
1212.4, 139.0, | , 22.0, 0.0, 82.5, | ,  4000,  3874,  1000,   979, | , -3.4,  -9.9, -0.126, |, 0.0
1213.4, 138.4, | , 22.0, 0.0, 83.6, | ,  4000,  3871,  1000,   989, | , -3.4,  -5.2, -0.066, |, 0.0
1214.4, 138.4, | , 22.0, 0.0, 83.5, | ,  4000,  3875,  1000,   990, | , -3.4, -13.3, -0.171, |, 0.0
1215.4, 138.8, | , 22.0, 0.0, 84.2, | ,  4000,  3879,  1000,   972, | , -3.4, -16.3, -0.208, |, 0.0
1216.4, 138.4, | , 22.0, 0.0, 84.0, | ,  4000,  3876,  1000,   976, | , -3.4, -14.6, -0.187, |, 0.0
1217.4, 138.5, | , 22.0, 0.0, 83.3, | ,  4000,  3874,  1000,   996, | , -3.4,   9.0, 0.115, |, 0.0
1218.4, 138.8, | , 22.0, 0.0, 84.1, | ,  4000,  3870,  1000,   975, | , -3.4, -15.9, -0.203, |, 0.0
1219.5, 138.8, | , 22.0, 0.0, 84.4, | ,  4000,  3879,  1000,   978, | , -3.4, -16.7, -0.214, |, 0.0
1220.5, 138.3, | , 22.0, 0.0, 83.8, | ,  4000,  3881,  1000,   968, | , -3.4, -14.2, -0.181, |, 0.0
1221.5, 138.4, | , 22.0, 0.0, 84.6, | ,  4000,  3872,  1000,   964, | , -3.4,   9.0, 0.114, |, 0.0
1222.5, 138.5, | , 22.0, 0.0, 83.6, | ,  4000,  3873,  1000,   984, | , -3.4,   3.0, 0.038, |, 0.0
1223.5, 138.9, | , 22.0, 0.0, 84.9, | ,  4000,  3872,  1000,   972, | , -3.4,  -8.6, -0.110, |, 0.0
1224.5, 139.7, | , 22.0, 0.0, 79.2, | ,  4000,  3871,  1000,   977, | , -3.4, -18.9, -0.241, |, 0.0
1225.5, 138.3, | , 22.1, 0.0, 84.9, | ,  4000,  3874,  1000,   978, | , -3.4, -13.7, -0.176, |, 0.0
1226.5, 138.8, | , 22.0, 0.0, 85.1, | ,  4000,  3876,  1000,   964, | , -3.4,  -8.2, -0.104, |, 0.0
1227.5, 138.5, | , 22.0, 0.0, 84.6, | ,  4000,  3877,  1000,   990, | , -3.4,  -8.2, -0.105, |, 0.0
1228.5, 138.4, | , 22.0, 0.0, 85.5, | ,  4000,  3877,  1000,   975, | , -3.4, -18.0, -0.230, |, 0.0
1229.6, 139.6, | , 22.0, 0.0, 80.3, | ,  4000,  3877,  1000,   985, | , -3.4,  -8.2, -0.105, |, 0.0
1230.6, 138.9, | , 22.0, 0.0, 86.3, | ,  4000,  3877,  1000,   965, | , -3.4, -12.4, -0.159, |, 0.0
1231.6, 138.3, | , 22.1, 0.0, 85.8, | ,  4000,  3879,  1000,   965, | , -3.4,  -1.3, -0.017, |, 0.0
1232.6, 138.5, | , 22.1, 0.0, 85.3, | ,  4000,  3875,  1000,   982, | , -3.4, -15.0, -0.192, |, 0.0
1233.6, 138.7, | , 22.1, 0.0, 86.4, | ,  4000,  3872,  1000,   974, | , -3.4, -13.3, -0.170, |, 0.0
1234.6, 138.4, | , 22.1, 0.0, 86.4, | ,  4000,  3876,  1000,   972, | , -3.4,  15.8, 0.202, |, 0.0
1235.6, 138.4, | , 22.1, 0.0, 86.5, | ,  4000,  3872,  1000,   986, | , -3.4,  -9.9, -0.126, |, 0.0
1236.6, 138.3, | , 22.1, 0.0, 86.7, | ,  4000,  3880,  1000,   976, | , -3.4, -10.3, -0.132, |, 0.0
1237.6, 139.6, | , 22.1, 0.0, 86.0, | ,  4000,  3875,  1000,   971, | , -3.4, -15.0, -0.192, |, 0.0
1238.6, 138.4, | , 22.1, 0.0, 86.4, | ,  4000,  3877,  1000,   968, | , -3.4, -17.2, -0.219, |, 0.0
1239.6, 138.4, | , 22.1, 0.0, 87.2, | ,  4000,  3880,  1000,   981, | , -3.4,  -0.9, -0.011, |, 0.0
1240.7, 138.8, | , 22.1, 0.0, 87.2, | ,  4000,  3878,  1000,   968, | , -3.4, -10.7, -0.137, |, 0.0
1241.7, 138.8, | , 22.1, 0.0, 87.7, | ,  4000,  3876,  1000,   980, | , -3.4, -11.2, -0.143, |, 0.0
1242.7, 138.6, | , 22.1, 0.0, 86.3, | ,  4000,  3879,  1000,   971, | , -3.4, -16.7, -0.214, |, 0.0
1243.7, 138.5, | , 22.1, 0.0, 87.4, | ,  4000,  3881,  1000,   974, | , -3.4, -18.9, -0.241, |, 0.0
1244.7, 138.7, | , 22.1, 0.0, 88.4, | ,  4000,  3876,  1000,   990, | , -3.4,  13.7, 0.175, |, 0.0
1245.7, 138.4, | , 22.1, 0.0, 87.8, | ,  4000,  3876,  1000,   969, | , -3.4,  -6.9, -0.088, |, 0.0
1246.7, 138.4, | , 22.1, 0.0, 87.9, | ,  4000,  3880,  1000,   978, | , -3.4, -12.9, -0.165, |, 0.0
1247.7, 139.0, | , 22.1, 0.0, 87.3, | ,  4000,  3872,  1000,   973, | , -3.4, -15.0, -0.192, |, 0.0
1248.7, 138.8, | , 22.1, 0.0, 88.9, | ,  4000,  3877,  1000,   987, | , -3.4, -12.9, -0.165, |, 0.0
1249.7, 138.4, | , 22.1, 0.0, 88.4, | ,  4000,  3875,  1000,   967, | , -3.4,   9.4, 0.120, |, 0.0
1250.7, 138.4, | , 22.1, 0.0, 88.7, | ,  4000,  3872,  1000,   988, | , -3.4, -12.9, -0.165, |, 0.0
1251.8, 138.9, | , 22.1, 0.0, 89.1, | ,  4000,  3876,  1000,   967, | , -3.4, -15.0, -0.192, |, 0.0
1252.8, 139.0, | , 22.1, 0.0, 88.3, | ,  4000,  3872,  1000,   987, | , -3.4, -11.6, -0.148, |, 0.0
1253.8, 138.4, | , 22.1, 0.0, 88.9, | ,  4000,  3876,  1000,   986, | , -3.4,  -6.0, -0.077, |, 0.0
1254.8, 138.3, | , 22.1, 0.0, 88.9, | ,  4000,  3873,  1000,   958, | , -3.4, -16.3, -0.208, |, 0.0
1255.8, 138.8, | , 22.1, 0.0, 89.5, | ,  4000,  3877,  1000,   987, | , -3.4,   2.1, 0.027, |, 0.0
1256.8, 138.4, | , 22.1, 0.0, 89.3, | ,  4000,  3877,  1000,   988, | , -3.4,   8.1, 0.104, |, 0.0
1257.8, 138.6, | , 22.1, 0.0, 88.9, | ,  4000,  3878,  1000,   980, | , -3.4,  -7.3, -0.094, |, 0.0
1258.8, 138.8, | , 22.1, 0.0, 89.8, | ,  4000,  3873,  1000,   971, | , -3.4, -15.4, -0.197, |, 0.0
1259.8, 138.4, | , 22.1, 0.0, 89.9, | ,  4000,  3876,  1000,   981, | , -3.4, -17.2, -0.220, |, 0.0
1260.8, 138.4, | , 22.1, 0.0, 89.9, | ,  4000,  3873,  1000,   982, | , -3.4, -17.2, -0.220, |, 0.0
1261.9, 138.4, | , 22.1, 0.0, 90.3, | ,  4000,  3880,  1000,   966, | , -3.4, -15.0, -0.192, |, 0.0
1262.9, 138.7, | , 22.1, 0.0, 89.6, | ,  4000,  3875,  1000,   971, | , -3.4,   3.8, 0.049, |, 0.0
1263.9, 138.4, | , 22.1, 0.0, 90.2, | ,  4000,  3879,  1000,   972, | , -3.4,  -9.4, -0.121, |, 0.0
1264.9, 138.3, | , 22.1, 0.0, 89.8, | ,  4000,  3875,  1000,   981, | , -3.4, -14.2, -0.181, |, 0.0
1265.9, 138.3, | , 22.1, 0.0, 90.6, | ,  4000,  3874,  1000,   986, | , -3.4, -18.0, -0.231, |, 0.0
1266.9, 138.8, | , 22.1, 0.0, 90.7, | ,  4000,  3868,  1000,   970, | , -3.4,  17.1, 0.218, |, 0.0
1267.9, 138.5, | , 22.1, 0.0, 90.0, | ,  4000,  3879,  1000,   964, | , -3.4,  19.3, 0.246, |, 0.0
1268.9, 138.4, | , 22.1, 0.0, 90.6, | ,  4000,  3873,  1000,   971, | , -3.4, -10.3, -0.132, |, 0.0
1269.9, 138.8, | , 22.1, 0.0, 91.2, | ,  4000,  3879,  1000,   966, | , -3.4, -12.9, -0.164, |, 0.0
1270.9, 138.8, | , 22.1, 0.0, 91.6, | ,  4000,  3876,  1000,   963, | , -3.4, -15.9, -0.202, |, 0.0
1271.9, 138.4, | , 22.1, 0.0, 91.4, | ,  4000,  3875,  1000,   964, | , -3.4, -16.7, -0.213, |, 0.0
1273.0, 138.5, | , 22.1, 0.0, 90.7, | ,  4000,  3879,  1000,   967, | , -3.4, -16.3, -0.208, |, 0.0
1274.0, 138.9, | , 22.1, 0.0, 91.7, | ,  4000,  3875,  1000,   988, | , -3.4, -15.9, -0.203, |, 0.0
1275.0, 138.8, | , 22.1, 0.0, 92.3, | ,  4000,  3877,  1000,   961, | , -3.4, -14.2, -0.181, |, 0.0
1276.0, 138.4, | , 22.1, 0.0, 92.1, | ,  4000,  3878,  1000,   954, | , -3.4, -13.7, -0.175, |, 0.0
1277.0, 138.8, | , 22.1, 0.0, 92.2, | ,  4000,  3877,  1000,   967, | , -3.4, -19.3, -0.246, |, 0.0
1278.0, 138.6, | , 22.1, 0.0, 91.1, | ,  4000,  3880,  1000,   979, | , -3.4, -14.2, -0.181, |, 0.0
1279.0, 138.7, | , 22.1, 0.0, 91.4, | ,  4000,  3873,  1000,   989, | , -3.4,  15.0, 0.192, |, 0.0
1280.0, 138.4, | , 22.1, 0.0, 92.4, | ,  4000,  3874,  1000,   969, | , -3.4,  18.0, 0.229, |, 0.0
1281.0, 138.8, | , 22.1, 0.0, 92.8, | ,  4000,  3876,  1000,   965, | , -3.4,  18.0, 0.229, |, 0.0
1282.0, 138.8, | , 22.1, 0.0, 92.6, | ,  4000,  3877,  1000,   992, | , -3.4,  -4.3, -0.055, |, 0.0
1283.0, 138.6, | , 22.1, 0.0, 91.5, | ,  4000,  3871,  1000,   971, | , -3.4, -16.3, -0.208, |, 0.0
1284.1, 138.4, | , 22.1, 0.0, 93.0, | ,  4000,  3878,  1000,   964, | , -3.4, -15.4, -0.197, |, 0.0
1285.1, 138.4, | , 22.1, 0.0, 93.4, | ,  4000,  3877,  1000,   963, | , -3.4, -12.9, -0.164, |, 0.0
1286.1, 139.0, | , 22.1, 0.0, 92.9, | ,  4000,  3878,  1000,   960, | , -3.4, -14.2, -0.181, |, 0.0
1287.1, 138.4, | , 22.1, 0.0, 93.7, | ,  4000,  3877,  1000,   977, | , -3.4,  -6.9, -0.088, |, 0.0
1288.1, 138.5, | , 22.1, 0.0, 92.3, | ,  4000,  3875,  1000,   967, | , -3.4, -14.2, -0.181, |, 0.0
1289.1, 138.8, | , 22.1, 0.0, 93.9, | ,  4000,  3879,  1000,   987, | , -3.4, -12.9, -0.165, |, 0.0
1290.1, 138.3, | , 22.1, 0.0, 94.0, | ,  4000,  3875,  1000,   956, | , -3.4,  11.1, 0.141, |, 0.0
1291.1, 139.6, | , 22.1, 0.0, 83.6, | ,  4000,  3876,  1000,   963, | , -3.4, -10.3, -0.131, |, 0.0
1292.1, 138.7, | , 22.1, 0.0, 94.5, | ,  4000,  3878,  1000,   967, | , -3.4, -14.2, -0.181, |, 0.0
1293.1, 138.5, | , 22.1, 0.0, 93.7, | ,  4000,  3879,  1000,   973, | , -3.4, -16.7, -0.214, |, 0.0
1294.2, 138.3, | , 22.1, 0.0, 94.6, | ,  4000,  3879,  1000,   971, | , -3.4, -17.6, -0.225, |, 0.0
1295.2, 138.4, | , 22.1, 0.0, 94.8, | ,  4000,  3873,  1000,   962, | , -3.4, -14.6, -0.186, |, 0.0
1296.2, 139.6, | , 22.1, 0.0, 89.0, | ,  4000,  3879,  1000,   956, | , -3.4,  -9.0, -0.115, |, 0.0
1297.2, 138.4, | , 22.1, 0.0, 94.7, | ,  4000,  3878,  1000,   967, | , -3.4,  18.8, 0.240, |, 0.0
1298.2, 138.6, | , 22.1, 0.0, 94.2, | ,  4000,  3875,  1000,   971, | , -3.4, -11.6, -0.148, |, 0.0
1299.2, 138.4, | , 22.1, 0.0, 95.2, | ,  4000,  3874,  1000,   970, | , -3.4, -17.2, -0.219, |, 0.0
1300.2, 138.8, | , 22.1, 0.0, 95.7, | ,  4000,  3879,  1000,   979, | , -3.4,  -9.0, -0.115, |, 0.0
1301.2, 138.5, | , 22.1, 0.0, 94.7, | ,  4000,  3878,  1000,   971, | , -3.4,  -2.2, -0.028, |, 0.0
1302.2, 138.4, | , 22.1, 0.0, 95.6, | ,  4000,  3873,  1000,   974, | , -3.4, -12.4, -0.159, |, 0.0
1303.2, 139.0, | , 22.1, 0.0, 95.4, | ,  4000,  3872,  1000,   990, | , -3.4, -18.0, -0.231, |, 0.0
1304.2, 138.8, | , 22.1, 0.0, 96.3, | ,  4000,  3877,  1000,   960, | , -3.4, -15.9, -0.202, |, 0.0
1305.3, 138.4, | , 22.1, 0.0, 96.1, | ,  4000,  3874,  1000,   958, | , -3.4,  18.0, 0.229, |, 0.0
1306.3, 138.7, | , 22.1, 0.0, 96.4, | ,  4000,  3874,  1000,   966, | , -3.4, -15.4, -0.197, |, 0.0
1307.3, 138.8, | , 22.1, 0.0, 96.8, | ,  4000,  3871,  1000,   970, | , -3.4, -17.2, -0.219, |, 0.0
1308.3, 138.5, | , 22.1, 0.0, 95.9, | ,  4000,  3879,  1000,   990, | , -3.4, -17.2, -0.220, |, 0.0
1309.3, 138.4, | , 22.1, 0.0, 96.5, | ,  4000,  3871,  1000,   972, | , -3.4,  15.8, 0.202, |, 0.0
1310.3, 138.8, | , 22.1, 0.0, 97.2, | ,  4000,  3880,  1000,   978, | , -3.4,   9.4, 0.120, |, 0.0
1311.3, 138.9, | , 22.1, 0.0, 97.0, | ,  4000,  3875,  1000,   975, | , -3.4, -15.9, -0.203, |, 0.0
1312.3, 138.6, | , 22.1, 0.0, 95.9, | ,  4000,  3874,  1000,   986, | , -3.4, -17.2, -0.220, |, 0.0
1313.3, 138.5, | , 22.1, 0.0, 95.9, | ,  4000,  3880,  1000,   985, | , -3.4, -17.6, -0.225, |, 0.0
1314.3, 138.4, | , 22.1, 0.0, 96.7, | ,  4000,  3872,  1000,   983, | , -3.4,   9.8, 0.126, |, 0.0
1315.4, 138.8, | , 22.1, 0.0, 97.1, | ,  4000,  3872,  1000,   965, | , -3.4, -13.3, -0.170, |, 0.0
1316.4, 138.4, | , 22.1, 0.0, 97.8, | ,  4000,  3881,  1000,   990, | , -3.4, -16.3, -0.209, |, 0.0
1317.4, 138.9, | , 22.1, 0.0, 93.3, | ,  4000,  3877,  1000,   983, | , -3.4, -15.4, -0.198, |, 0.0
1318.4, 139.0, | , 22.1, 0.0, 97.5, | ,  4000,  3878,  1000,   981, | , -3.4,   8.5, 0.109, |, 0.0
1319.4, 138.4, | , 22.1, 0.0, 98.2, | ,  4000,  3874,  1000,   960, | , -3.4, -17.6, -0.224, |, 0.0
1320.4, 138.4, | , 22.1, 0.0, 98.1, | ,  4000,  3877,  1000,   969, | , -3.4, -17.6, -0.225, |, 0.0
1321.4, 139.0, | , 22.1, 0.0, 98.1, | ,  4000,  3878,  1000,   983, | , -3.4,   6.8, 0.087, |, 0.0
1322.4, 138.4, | , 22.1, 0.0, 98.7, | ,  4000,  3875,  1000,   973, | , -3.4, -11.2, -0.143, |, 0.0
1323.4, 138.5, | , 22.1, 0.0, 95.1, | ,  4000,  3873,  1000,   986, | , -3.4, -18.0, -0.231, |, 0.0
1324.4, 138.4, | , 22.1, 0.0, 99.1, | ,  4000,  3876,  1000,   982, | , -3.4,  17.1, 0.219, |, 0.0
1325.5, 138.8, | , 22.1, 0.0, 99.1, | ,  4000,  3877,  1000,   967, | , -3.4, -15.4, -0.197, |, 0.0
1326.5, 138.3, | , 22.1, 0.0, 99.4, | ,  4000,  3882,  1000,   972, | , -3.4, -13.7, -0.176, |, 0.0
1327.5, 138.4, | , 22.1, 0.0, 99.1, | ,  4000,  3879,  1000,   989, | , -3.4,  -7.7, -0.099, |, 0.0
1328.5, 139.0, | , 22.1, 0.0, 98.3, | ,  4000,  3877,  1000,   985, | , -3.4,  18.4, 0.236, |, 0.0
1329.5, 138.8, | , 22.1, 0.0, 99.7, | ,  4000,  3875,  1000,   997, | , -3.4, -18.0, -0.231, |, 0.0
1330.5, 138.3, | , 22.1, 0.0, 99.5, | ,  4000,  3874,  1000,   978, | , -3.4,   2.5, 0.033, |, 0.0
1331.5, 138.8, | , 22.1, 0.0, 100.1, | ,  4000,  3877,  1000,   970, | , -3.4,   0.8, 0.011, |, 0.0
1332.5, 138.8, | , 22.1, 0.0, 100.3, | ,  4000,  3877,  1000,   969, | , -3.4, -15.9, -0.203, |, 0.0
1333.5, 138.6, | , 22.1, 0.0, 98.9, | ,  4000,  3876,  1000,   973, | , -3.4,   9.8, 0.126, |, 0.0
1334.5, 138.5, | , 22.1, 0.0, 100.0, | ,  4000,  3876,  1000,   970, | , -3.4,  15.4, 0.197, |, 0.0
1335.6, 138.8, | , 22.1, 0.0, 100.6, | ,  4000,  3870,  1000,   982, | , -3.4, -10.3, -0.132, |, 0.0
1336.6, 138.8, | , 22.1, 0.0, 100.7, | ,  4000,  3873,  1000,   980, | , -3.4, -10.7, -0.137, |, 0.0
1337.6, 138.4, | , 22.1, 0.0, 99.7, | ,  4000,  3878,  1000,   964, | , -3.4, -16.3, -0.208, |, 0.0
1338.6, 138.5, | , 22.1, 0.0, 99.9, | ,  4000,  3871,  1000,   970, | , -3.4,   2.5, 0.032, |, 0.0
1339.6, 138.8, | , 22.1, 0.0, 101.0, | ,  4000,  3881,  1000,   977, | , -3.4,  18.8, 0.241, |, 0.0
1340.6, 138.9, | , 22.1, 0.0, 100.9, | ,  4000,  3874,  1000,   977, | , -3.4, -10.7, -0.137, |, 0.0
1341.6, 138.4, | , 22.1, 0.0, 101.7, | ,  4000,  3873,  1000,   971, | , -3.4, -14.6, -0.186, |, 0.0
1342.6, 138.9, | , 22.1, 0.0, 101.2, | ,  4000,  3871,  1000,   959, | , -3.4,  -8.6, -0.109, |, 0.0
1343.6, 138.6, | , 22.1, 0.0, 100.7, | ,  4000,  3873,  1000,   958, | , -3.4, -15.4, -0.197, |, 0.0
1344.6, 138.6, | , 22.1, 0.0, 100.6, | ,  4000,  3880,  1000,   966, | , -3.4,   8.5, 0.109, |, 0.0
1345.7, 138.5, | , 22.1, 0.0, 101.0, | ,  4000,  3875,  1000,   983, | , -3.4,   5.1, 0.066, |, 0.0
1346.7, 138.9, | , 22.1, 0.0, 102.3, | ,  4000,  3873,  1000,   978, | , -3.4,  -0.0, -0.000, |, 0.0
1347.7, 138.4, | , 22.1, 0.0, 101.5, | ,  4000,  3874,  1000,   968, | , -3.4,  -3.5, -0.044, |, 0.0
1348.7, 138.8, | , 22.1, 0.0, 100.0, | ,  4000,  3873,  1000,   965, | , -3.4, -12.4, -0.159, |, 0.0
1349.7, 138.8, | , 22.1, 0.0, 102.8, | ,  4000,  3874,  1000,   963, | , -3.4, -13.3, -0.170, |, 0.0
1350.7, 139.4, | , 22.1, 0.0, 99.5, | ,  4000,  3874,  1000,   988, | , -3.4,  -1.7, -0.022, |, 0.0
1351.7, 138.4, | , 22.1, 0.0, 102.4, | ,  4000,  3878,  1000,   990, | , -3.4,  -4.7, -0.061, |, 0.0
1352.7, 139.4, | , 22.1, 0.0, 97.2, | ,  4000,  3868,  1000,   983, | , -3.4, -14.2, -0.181, |, 0.0
1353.7, 139.1, | , 22.1, 0.0, 102.2, | ,  4000,  3876,  1000,   978, | , -3.4, -18.0, -0.230, |, 0.0
1354.7, 138.5, | , 22.1, 0.0, 102.4, | ,  4000,  3880,  1000,   995, | , -3.4,  18.4, 0.236, |, 0.0
1355.8, 138.4, | , 22.1, 0.0, 102.6, | ,  4000,  3881,  1000,   973, | , -3.4, -11.6, -0.148, |, 0.0
1356.8, 138.9, | , 22.1, 0.0, 103.2, | ,  4000,  3877,  1000,   965, | , -3.4, -17.2, -0.219, |, 0.0
1357.8, 139.7, | , 22.1, 0.0, 96.9, | ,  4000,  3872,  1000,   971, | , -3.4,  16.3, 0.207, |, 0.0
1358.8, 138.6, | , 22.1, 0.0, 102.4, | ,  4000,  3879,  1000,   993, | , -3.4, -13.7, -0.176, |, 0.0
1359.8, 138.4, | , 22.1, 0.0, 104.3, | ,  4000,  3875,  1000,   963, | , -3.4, -12.9, -0.164, |, 0.0
1360.8, 138.8, | , 22.1, 0.0, 104.4, | ,  4000,  3878,  1000,   980, | , -3.4,  16.3, 0.208, |, 0.0
1361.8, 138.8, | , 22.1, 0.0, 104.5, | ,  4000,  3879,  1000,   977, | , -3.4,   0.8, 0.011, |, 0.0
1362.8, 138.5, | , 22.1, 0.0, 103.6, | ,  4000,  3878,  1000,   974, | , -3.4, -13.3, -0.170, |, 0.0
1363.8, 139.0, | , 22.1, 0.0, 103.8, | ,  4000,  3871,  1000,   986, | , -3.4,  -8.2, -0.104, |, 0.0
1364.9, 138.9, | , 22.1, 0.0, 104.5, | ,  4000,  3877,  1000,   982, | , -3.4,   1.3, 0.016, |, 0.0
1365.9, 138.5, | , 22.1, 0.0, 104.6, | ,  4000,  3877,  1000,   967, | , -3.4, -11.6, -0.148, |, 0.0
1366.9, 138.4, | , 22.2, 0.0, 105.0, | ,  4000,  3872,  1000,   985, | , -3.4, -15.0, -0.192, |, 0.0
1367.9, 138.8, | , 22.1, 0.0, 105.0, | ,  4000,  3877,  1000,   964, | , -3.4, -14.6, -0.186, |, 0.0
1368.9, 138.5, | , 22.2, 0.0, 104.0, | ,  4000,  3880,  1000,   987, | , -3.4, -12.4, -0.160, |, 0.0
1369.9, 138.5, | , 22.2, 0.0, 105.2, | ,  4000,  3878,  1000,   986, | , -3.4, -10.3, -0.132, |, 0.0
1370.9, 138.5, | , 22.2, 0.0, 105.1, | ,  4000,  3873,  1000,   972, | , -3.4, -15.9, -0.203, |, 0.0
1371.9, 138.8, | , 22.2, 0.0, 105.2, | ,  4000,  3879,  1000,   986, | , -3.4, -17.2, -0.220, |, 0.0
1372.9, 138.4, | , 22.2, 0.0, 104.8, | ,  4000,  3879,  1000,   988, | , -3.4,   1.3, 0.016, |, 0.0
1373.9, 138.5, | , 22.2, 0.0, 105.2, | ,  4000,  3880,  1000,   961, | , -3.4, -11.2, -0.142, |, 0.0
1374.9, 138.8, | , 22.2, 0.0, 106.2, | ,  4000,  3878,  1000,   980, | , -3.4, -17.2, -0.220, |, 0.0
1376.0, 138.8, | , 22.2, 0.0, 106.3, | ,  4000,  3876,  1000,   980, | , -3.4,  12.4, 0.159, |, 0.0
1377.0, 138.4, | , 22.2, 0.0, 105.9, | ,  4000,  3875,  1000,   971, | , -3.4, -10.7, -0.137, |, 0.0
1378.0, 138.4, | , 22.2, 0.0, 106.2, | ,  4000,  3880,  1000,   963, | , -3.4,  -0.5, -0.006, |, 0.0
1379.0, 139.2, | , 22.2, 0.0, 105.5, | ,  4000,  3876,  1000,   982, | , -3.4, -12.0, -0.154, |, 0.0
1380.0, 138.5, | , 22.2, 0.0, 106.0, | ,  4000,  3870,  1000,   970, | , -3.4, -12.0, -0.153, |, 0.0
1381.0, 138.5, | , 22.2, 0.0, 106.5, | ,  4000,  3871,  1000,   982, | , -3.4, -15.9, -0.203, |, 0.0
1382.0, 138.9, | , 22.2, 0.0, 107.3, | ,  4000,  3875,  1000,   967, | , -3.4, -18.0, -0.230, |, 0.0
1383.0, 139.0, | , 22.2, 0.0, 107.0, | ,  4000,  3879,  1000,   976, | , -3.4,  -3.0, -0.039, |, 0.0
1384.0, 138.6, | , 22.2, 0.0, 105.8, | ,  4000,  3878,  1000,   959, | , -3.4, -15.0, -0.191, |, 0.0
1385.0, 138.4, | , 22.2, 0.0, 107.4, | ,  4000,  3877,  1000,   980, | , -3.4,  17.1, 0.219, |, 0.0
1386.1, 138.8, | , 22.2, 0.0, 107.9, | ,  4000,  3873,  1000,   993, | , -3.4,  -2.6, -0.033, |, 0.0
1387.1, 138.9, | , 22.2, 0.0, 107.8, | ,  4000,  3878,  1000,   971, | , -3.4, -16.3, -0.208, |, 0.0
1388.1, 138.6, | , 22.2, 0.0, 105.8, | ,  4000,  3874,  1000,   982, | , -3.4,   3.0, 0.038, |, 0.0
1389.1, 139.0, | , 22.2, 0.0, 107.8, | ,  4000,  3872,  1000,   979, | , -3.4, -15.0, -0.192, |, 0.0
1390.1, 139.0, | , 22.2, 0.0, 107.6, | ,  4000,  3881,  1000,   982, | , -3.4, -11.2, -0.143, |, 0.0
1391.1, 138.3, | , 22.2, 0.0, 108.4, | ,  4000,  3872,  1000,   982, | , -3.4, -15.9, -0.203, |, 0.0
1392.1, 138.4, | , 22.2, 0.0, 108.8, | ,  4000,  3877,  1000,   966, | , -3.4, -14.2, -0.181, |, 0.0
1393.1, 139.0, | , 22.2, 0.0, 108.1, | ,  4000,  3876,  1000,   983, | , -3.4, -13.3, -0.170, |, 0.0
1394.1, 138.7, | , 22.2, 0.0, 107.9, | ,  4000,  3877,  1000,   981, | , -3.4, -18.0, -0.231, |, 0.0
1395.1, 138.6, | , 22.2, 0.0, 108.3, | ,  4000,  3873,  1000,   970, | , -3.4,  13.7, 0.175, |, 0.0
1396.2, 139.0, | , 22.2, 0.0, 108.7, | ,  4000,  3877,  1000,   968, | , -3.4, -13.3, -0.170, |, 0.0
1397.2, 138.9, | , 22.2, 0.0, 109.2, | ,  4000,  3872,  1000,   985, | , -3.4, -15.4, -0.198, |, 0.0
1398.2, 138.5, | , 22.2, 0.0, 109.4, | ,  4000,  3875,  1000,   986, | , -3.4,  -6.5, -0.083, |, 0.0
1399.2, 139.0, | , 22.2, 0.0, 108.6, | ,  4000,  3873,  1000,   990, | , -3.4, -15.9, -0.203, |, 0.0
1400.2, 139.0, | , 22.2, 0.0, 109.6, | ,  4000,  3873,  1000,   981, | , -3.4, -13.7, -0.176, |, 0.0
1401.2, 138.5, | , 22.2, 0.0, 108.9, | ,  4000,  3878,  1000,   982, | , -3.4,   5.1, 0.066, |, 0.0
1402.2, 138.5, | , 22.2, 0.0, 108.7, | ,  4000,  3871,  1000,   966, | , -3.4, -15.0, -0.191, |, 0.0
1403.2, 138.5, | , 22.2, 0.0, 109.6, | ,  4000,  3877,  1000,   979, | , -3.4, -16.7, -0.214, |, 0.0
1404.3, 139.0, | , 22.2, 0.0, 109.7, | ,  4000,  3878,  1000,   972, | , -3.4,  16.7, 0.213, |, 0.0
1405.3, 138.3, | , 22.2, 0.0, 110.7, | ,  4000,  3875,  1000,   989, | , -3.4,  -3.9, -0.050, |, 0.0
1406.3, 138.5, | , 22.2, 0.0, 110.2, | ,  4000,  3874,  1000,   980, | , -3.4, -12.0, -0.154, |, 0.0
1407.3, 138.9, | , 22.2, 0.0, 110.6, | ,  4000,  3881,  1000,   971, | , -3.4, -16.7, -0.214, |, 0.0
1408.3, 138.4, | , 22.2, 0.0, 110.9, | ,  4000,  3879,  1000,   959, | , -3.4,   6.0, 0.076, |, 0.0
1409.3, 138.6, | , 22.2, 0.0, 110.2, | ,  4000,  3872,  1000,   992, | , -3.4,   7.3, 0.093, |, 0.0
1410.3, 138.9, | , 22.2, 0.0, 111.1, | ,  4000,  3876,  1000,   984, | , -3.4,  -7.7, -0.099, |, 0.0
1411.3, 138.4, | , 22.2, 0.0, 109.2, | ,  4000,  3879,  1000,   971, | , -3.4, -17.6, -0.225, |, 0.0
1412.3, 138.4, | , 22.2, 0.0, 111.5, | ,  4000,  3878,  1000,   986, | , -3.4, -14.6, -0.187, |, 0.0
1413.3, 138.6, | , 22.2, 0.0, 110.9, | ,  4000,  3872,  1000,   986, | , -3.4,  12.0, 0.153, |, 0.0
1414.3, 139.9, | , 22.2, 0.0, 101.9, | ,  4000,  3869,  1000,   961, | , -3.4, -10.7, -0.137, |, 0.0
1415.4, 138.6, | , 22.2, 0.0, 111.0, | ,  4000,  3874,  1000,   968, | , -3.4,   0.8, 0.011, |, 0.0
1416.4, 138.5, | , 22.2, 0.0, 111.8, | ,  4000,  3875,  1000,   990, | , -3.4,   7.7, 0.099, |, 0.0
1417.4, 138.4, | , 22.2, 0.0, 112.0, | ,  4000,  3878,  1000,   970, | , -3.4, -12.0, -0.154, |, 0.0
1418.4, 138.9, | , 22.2, 0.0, 112.4, | ,  4000,  3879,  1000,   982, | , -3.4, -15.9, -0.203, |, 0.0
1419.4, 139.3, | , 22.2, 0.0, 106.5, | ,  4000,  3875,  1000,   971, | , -3.4, -11.2, -0.143, |, 0.0
1420.4, 138.7, | , 22.2, 0.0, 110.7, | ,  4000,  3872,  1000,   992, | , -3.4, -14.2, -0.182, |, 0.0
1421.4, 138.6, | , 22.2, 0.0, 112.2, | ,  4000,  3877,  1000,   976, | , -3.4,   3.8, 0.049, |, 0.0
1422.4, 138.5, | , 22.2, 0.0, 112.6, | ,  4000,  3874,  1000,   963, | , -3.4,  -1.3, -0.017, |, 0.0
1423.4, 138.5, | , 22.2, 0.0, 112.7, | ,  4000,  3874,  1000,   962, | , -3.4, -18.0, -0.230, |, 0.0
1424.5, 138.6, | , 22.2, 0.0, 112.5, | ,  4000,  3873,  1000,   988, | , -3.4,  10.7, 0.137, |, 0.0
1425.5, 140.2, | , 22.2, 0.0, 112.5, | ,  4000,  3875,  1000,   951, | , -3.4,  -3.0, -0.038, |, 0.0
1426.5, 138.8, | , 22.2, 0.0, 109.7, | ,  4000,  3874,  1000,   965, | , -3.4, -16.7, -0.213, |, 0.0
1427.5, 138.6, | , 22.2, 0.0, 113.1, | ,  4000,  3875,  1000,   982, | , -3.4,   7.3, 0.093, |, 0.0
1428.5, 139.0, | , 22.2, 0.0, 112.5, | ,  4000,  3877,  1000,   993, | , -3.4,  14.1, 0.181, |, 0.0
1429.5, 138.6, | , 22.2, 0.0, 113.3, | ,  4000,  3872,  1000,   970, | , -3.4, -13.7, -0.175, |, 0.0
1430.5, 138.6, | , 22.2, 0.0, 113.2, | ,  4000,  3872,  1000,   964, | , -3.4, -18.0, -0.230, |, 0.0
1431.5, 139.0, | , 22.2, 0.0, 114.8, | ,  4000,  3879,  1000,   981, | , -3.4, -15.4, -0.198, |, 0.0
1432.5, 139.0, | , 22.2, 0.0, 113.8, | ,  4000,  3872,  1000,   982, | , -3.4, -19.3, -0.247, |, 0.0
1433.5, 138.5, | , 22.2, 0.0, 114.3, | ,  4000,  3876,  1000,   971, | , -3.4,  -6.5, -0.082, |, 0.0
1434.5, 138.5, | , 22.2, 0.0, 114.3, | ,  4000,  3871,  1000,   958, | , -3.4,  18.8, 0.240, |, 0.0
1435.6, 139.1, | , 22.2, 0.0, 113.9, | ,  4000,  3877,  1000,   978, | , -3.4, -17.6, -0.225, |, 0.0
1436.6, 139.0, | , 22.2, 0.0, 114.5, | ,  4000,  3879,  1000,   966, | , -3.4, -14.6, -0.186, |, 0.0
1437.6, 138.5, | , 22.2, 0.0, 114.4, | ,  4000,  3874,  1000,   975, | , -3.4, -11.6, -0.148, |, 0.0
1438.6, 138.6, | , 22.2, 0.0, 114.8, | ,  4000,  3871,  1000,   961, | , -3.4, -10.7, -0.137, |, 0.0
1439.6, 139.6, | , 22.2, 0.0, 111.7, | ,  1000,  3876,  3000,   990, | , -3.4, -11.6, -0.149, |, 0.0
1440.6, 138.6, | , 22.2, 0.0, 114.5, | ,  1000,   927,  3000,  3083, | , -3.4,  14.1, 0.149, |, 0.0
1441.6, 138.5, | , 22.2, 0.0, 115.0, | ,  1000,   952,  3000,  2806, | , -3.4,  19.7, 0.195, |, 0.0
1442.6, 139.6, | , 22.2, 0.0, 110.5, | ,  1000,   952,  3000,  2880, | , -3.4,  -0.9, -0.009, |, 0.0
1443.7, 138.4, | , 22.2, 0.0, 115.5, | ,  1000,   951,  3000,  2914, | , -3.4, -13.7, -0.140, |, 0.0
1444.7, 138.5, | , 22.2, 0.0, 115.3, | ,  1000,   960,  3000,  2896, | , -3.4, -14.6, -0.148, |, 0.0
1445.7, 138.5, | , 22.2, 0.0, 115.2, | ,  1000,   952,  3000,  2899, | , -3.4,   6.0, 0.061, |, 0.0
1446.7, 139.0, | , 22.2, 0.0, 114.7, | ,  1000,   949,  3000,  2935, | , -3.4, -13.3, -0.136, |, 0.0
1447.7, 138.5, | , 22.2, 0.0, 115.6, | ,  1000,   957,  3000,  2937, | , -3.4, -12.0, -0.123, |, 0.0
1448.7, 138.6, | , 22.2, 0.0, 109.8, | ,  1000,   958,  3000,  2920, | , -3.4,   0.4, 0.004, |, 0.0
1449.7, 139.1, | , 22.2, 0.0, 111.1, | ,  1000,   955,  3000,  2920, | , -3.4,  11.5, 0.118, |, 0.0
1450.7, 139.1, | , 22.2, 0.0, 116.4, | ,  1000,   950,  3000,  2922, | , -3.4,  12.8, 0.131, |, 0.0
1451.7, 138.5, | , 22.2, 0.0, 116.6, | ,  1000,   956,  3000,  2937, | , -3.4,  -6.9, -0.071, |, 0.0
1452.7, 138.5, | , 22.2, 0.0, 116.1, | ,  1000,   955,  3000,  2915, | , -3.4, -12.9, -0.131, |, 0.0
1453.7, 139.0, | , 22.2, 0.0, 116.6, | ,  1000,   951,  3000,  2914, | , -3.4,   2.5, 0.026, |, 0.0
1454.8, 138.6, | , 22.2, 0.0, 116.4, | ,  1000,   950,  3000,  2924, | , -3.4,  11.1, 0.113, |, 0.0
1455.8, 138.6, | , 22.2, 0.0, 116.9, | ,  1000,   959,  3000,  2907, | , -3.4, -13.3, -0.136, |, 0.0
1456.8, 139.0, | , 22.2, 0.0, 116.9, | ,  1000,   955,  3000,  2914, | , -3.4, -14.6, -0.149, |, 0.0
1457.8, 139.9, | , 22.2, 0.0, 111.5, | ,  1000,   951,  3000,  2928, | , -3.4,  -4.3, -0.044, |, 0.0
1458.8, 139.7, | , 22.2, 0.0, 106.8, | ,  1000,   955,  3000,  2930, | , -3.4, -12.4, -0.127, |, 0.0
1459.8, 138.6, | , 22.2, 0.0, 117.3, | ,  1000,   947,  3000,  2929, | , -3.4, -18.0, -0.184, |, 0.0
1460.8, 140.0, | , 22.2, 0.0, 113.0, | ,  1000,   952,  3000,  2914, | , -3.4, -19.7, -0.201, |, 0.0
1461.8, 139.1, | , 22.2, 0.0, 117.1, | ,  1000,   951,  3000,  2942, | , -3.4, -17.2, -0.176, |, 0.0
1462.8, 138.3, | , 22.2, 0.0, 118.6, | ,  1000,   956,  3000,  2916, | , -3.4,   6.8, 0.070, |, 0.0
1463.8, 139.0, | , 22.2, 0.0, 118.2, | ,  1000,   945,  3000,  2922, | , -3.4, -15.4, -0.157, |, 0.0
1464.9, 138.8, | , 22.2, 0.0, 119.1, | ,  1000,   954,  3000,  2940, | , -3.4,  -2.2, -0.022, |, 0.0
1465.9, 139.5, | , 22.2, 0.0, 111.8, | ,  1000,   952,  3000,  2918, | , -3.4, -15.9, -0.162, |, 0.0
1466.9, 138.5, | , 22.2, 0.0, 118.2, | ,  1000,   951,  3000,  2910, | , -3.4, -13.3, -0.135, |, 0.0
1467.9, 139.0, | , 22.2, 0.0, 118.7, | ,  1000,   951,  3000,  2909, | , -3.4, -10.7, -0.109, |, 0.0
1468.9, 138.5, | , 22.2, 0.0, 119.1, | ,  1000,   952,  3000,  2935, | , -3.4,  -3.5, -0.035, |, 0.0
1469.9, 138.5, | , 22.2, 0.0, 119.5, | ,  1000,   955,  3000,  2925, | , -3.4, -17.6, -0.180, |, 0.0
1470.9, 139.6, | , 22.2, 0.0, 109.8, | ,  1000,   955,  3000,  2942, | , -3.4, -14.2, -0.145, |, 0.0
1471.9, 139.0, | , 22.2, 0.0, 119.4, | ,  1000,   949,  3000,  2911, | , -3.4, -10.7, -0.109, |, 0.0
1472.9, 138.5, | , 22.2, 0.0, 118.8, | ,  1000,   950,  3000,  2925, | , -3.4, -12.0, -0.123, |, 0.0
1473.9, 138.7, | , 22.2, 0.0, 119.5, | ,  1000,   958,  3000,  2911, | , -3.4,   6.0, 0.061, |, 0.0
1475.0, 139.0, | , 22.2, 0.0, 120.3, | ,  1000,   955,  3000,  2949, | , -3.4, -13.3, -0.137, |, 0.0
1476.0, 138.5, | , 22.2, 0.0, 120.7, | ,  1000,   950,  3000,  2940, | , -3.4, -15.9, -0.163, |, 0.0
1477.0, 138.4, | , 22.2, 0.0, 120.1, | ,  1000,   950,  3000,  2915, | , -3.4, -18.0, -0.184, |, 0.0
1478.0, 138.8, | , 22.2, 0.0, 121.3, | ,  1000,   957,  3000,  2933, | , -3.4,   9.4, 0.096, |, 0.0
1479.0, 138.4, | , 22.2, 0.0, 120.8, | ,  1000,   955,  3000,  2929, | , -3.4,  -8.6, -0.088, |, 0.0
1480.0, 138.4, | , 22.2, 0.0, 121.1, | ,  1000,   958,  3000,  2910, | , -3.4,  -8.2, -0.083, |, 0.0
1481.0, 138.6, | , 22.3, 0.0, 120.6, | ,  1000,   950,  3000,  2922, | , -3.4, -17.2, -0.175, |, 0.0
1482.0, 138.8, | , 22.2, 0.0, 121.3, | ,  1000,   955,  3000,  2924, | , -3.4, -13.7, -0.140, |, 0.0
1483.0, 138.8, | , 22.2, 0.0, 122.5, | ,  1000,   955,  3000,  2921, | , -3.4, -11.6, -0.118, |, 0.0
1484.0, 138.5, | , 22.3, 0.0, 121.7, | ,  1000,   955,  3000,  2950, | , -3.4,  -9.4, -0.097, |, 0.0
1485.1, 139.6, | , 22.2, 0.0, 115.9, | ,  1000,   956,  3000,  2817, | , -3.4, -16.3, -0.162, |, 0.0
1486.1, 138.9, | , 22.3, 0.0, 122.3, | ,  1000,   955,  3000,  2858, | , -3.4,   4.3, 0.043, |, 0.0
1487.1, 138.6, | , 22.3, 0.0, 121.5, | ,  1000,   955,  3000,  2879, | , -3.4, -14.2, -0.143, |, 0.0
1488.1, 138.5, | , 22.3, 0.0, 122.3, | ,  1000,   957,  3000,  2888, | , -3.4, -14.6, -0.148, |, 0.0
1489.1, 138.7, | , 22.3, 0.0, 123.6, | ,  1000,   956,  3000,  2918, | , -3.4, -15.4, -0.158, |, 0.0
1490.1, 138.8, | , 22.3, 0.0, 122.7, | ,  1000,   949,  3000,  2934, | , -3.4, -17.2, -0.176, |, 0.0
1491.1, 138.5, | , 22.3, 0.0, 122.9, | ,  1000,   955,  3000,  2914, | , -3.4,  14.5, 0.148, |, 0.0
1492.1, 138.8, | , 22.3, 0.0, 121.4, | ,  1000,   955,  3000,  2942, | , -3.4,  -9.0, -0.093, |, 0.0
1493.1, 138.9, | , 22.3, 0.0, 123.8, | ,  1000,   955,  3000,  2937, | , -3.4, -10.7, -0.110, |, 0.0
1494.1, 138.5, | , 22.3, 0.0, 123.6, | ,  1000,   954,  3000,  2933, | , -3.4, -17.2, -0.176, |, 0.0
1495.1, 138.5, | , 22.3, 0.0, 123.7, | ,  1000,   952,  3000,  2938, | , -3.4,  -9.9, -0.101, |, 0.0
1496.2, 138.8, | , 22.3, 0.0, 124.2, | ,  1000,   956,  3000,  2925, | , -3.4, -17.6, -0.180, |, 0.0
1497.2, 139.0, | , 22.3, 0.0, 124.1, | ,  1000,   956,  3000,  2929, | , -3.4, -12.9, -0.132, |, 0.0
1498.2, 138.4, | , 22.3, 0.0, 121.5, | ,  1000,   956,  3000,  2942, | , -3.4,  12.4, 0.127, |, 0.0
1499.2, 138.5, | , 22.3, 0.0, 124.4, | ,  1000,   953,  3000,  2954, | , -3.4, -15.4, -0.159, |, 0.0
1500.2, 138.9, | , 22.3, 0.0, 124.3, | ,  1000,   950,  3000,  2929, | , -3.4, -14.6, -0.149, |, 0.0
1501.2, 138.9, | , 22.3, 0.0, 125.0, | ,  1000,   956,  3000,  2920, | , -3.4, -16.3, -0.167, |, 0.0
1502.2, 138.5, | , 22.3, 0.0, 125.3, | ,  1000,   958,  3000,  2927, | , -3.4,  13.7, 0.140, |, 0.0
1503.2, 138.9, | , 22.3, 0.0, 124.9, | ,  1000,   958,  3000,  2939, | , -3.4,  17.5, 0.180, |, 0.0
1504.2, 138.9, | , 22.3, 0.0, 125.0, | ,  1000,   957,  3000,  2922, | , -3.4, -13.3, -0.136, |, 0.0
1505.2, 138.5, | , 22.3, 0.0, 125.0, | ,  1000,   955,  3000,  2928, | , -3.4, -10.7, -0.110, |, 0.0
1506.3, 138.4, | , 22.3, 0.0, 125.5, | ,  1000,   958,  3000,  2941, | , -3.4, -18.0, -0.185, |, 0.0
1507.3, 139.0, | , 22.3, 0.0, 125.4, | ,  1000,   950,  3000,  2940, | , -3.4, -14.6, -0.150, |, 0.0
1508.3, 138.9, | , 22.3, 0.0, 126.1, | ,  1000,   952,  3000,  2922, | , -3.4,  17.1, 0.175, |, 0.0
1509.3, 138.5, | , 22.3, 0.0, 125.6, | ,  1000,   953,  3000,  2913, | , -3.4, -11.6, -0.118, |, 0.0
1510.3, 138.5, | , 22.3, 0.0, 125.7, | ,  1000,   960,  3000,  2928, | , -3.4, -13.7, -0.141, |, 0.0
1511.3, 139.0, | , 22.3, 0.0, 126.7, | ,  1000,   956,  3000,  2942, | , -3.4,  -0.0, -0.000, |, 0.0
1512.3, 138.9, | , 22.3, 0.0, 126.5, | ,  1000,   955,  3000,  2926, | , -3.4, -15.4, -0.158, |, 0.0
1513.3, 138.3, | , 22.3, 0.0, 127.0, | ,  1000,   959,  3000,  2928, | , -3.4, -17.2, -0.176, |, 0.0
1514.3, 138.8, | , 22.3, 0.0, 127.6, | ,  1000,   948,  3000,  2937, | , -3.4, -12.9, -0.132, |, 0.0
1515.3, 138.9, | , 22.3, 0.0, 127.6, | ,  1000,   951,  3000,  2942, | , -3.4,  18.0, 0.184, |, 0.0
1516.4, 138.4, | , 22.3, 0.0, 127.1, | ,  1000,   950,  3000,  2910, | , -3.4, -11.2, -0.114, |, 0.0
1517.4, 138.6, | , 22.3, 0.0, 126.5, | ,  1000,   954,  3000,  2947, | , -3.4, -17.2, -0.176, |, 0.0
1518.4, 138.9, | , 22.3, 0.0, 127.9, | ,  1000,   960,  3000,  2930, | , -3.4, -15.0, -0.154, |, 0.0
1519.4, 138.6, | , 22.3, 0.0, 127.0, | ,  1000,   956,  3000,  2927, | , -3.4, -14.6, -0.149, |, 0.0
1520.4, 138.4, | , 22.3, 0.0, 128.4, | ,  1000,   958,  3000,  2923, | , -3.4,  -2.2, -0.022, |, 0.0
1521.4, 138.3, | , 22.3, 0.0, 127.7, | ,  1000,   957,  3000,  2912, | , -3.4, -17.6, -0.179, |, 0.0
1522.4, 139.8, | , 22.3, 0.0, 126.1, | ,  1000,   947,  3000,  2915, | , -3.4,  -9.0, -0.092, |, 0.0
1523.4, 138.5, | , 22.3, 0.0, 128.4, | ,  1000,   960,  3000,  2941, | , -3.4,  -0.5, -0.005, |, 0.0
1524.4, 138.6, | , 22.3, 0.0, 127.5, | ,  1000,   949,  3000,  2931, | , -3.4, -11.2, -0.114, |, 0.0
1525.4, 138.8, | , 22.3, 0.0, 129.4, | ,  1000,   952,  3000,  2938, | , -3.4, -14.2, -0.145, |, 0.0
1526.5, 138.9, | , 22.3, 0.0, 129.0, | ,  1000,   954,  3000,  2918, | , -3.4,  -9.0, -0.092, |, 0.0
1527.5, 139.9, | , 22.3, 0.0, 119.0, | ,  1000,   955,  3000,  2930, | , -3.4,  16.3, 0.166, |, 0.0
1528.5, 138.7, | , 22.3, 0.0, 127.6, | ,  1000,   957,  3000,  2918, | , -3.4,  10.7, 0.109, |, 0.0
1529.5, 139.0, | , 22.3, 0.0, 129.6, | ,  1000,   960,  3000,  2909, | , -3.4, -14.2, -0.144, |, 0.0
1530.5, 138.5, | , 22.3, 0.0, 129.6, | ,  1000,   956,  3000,  2934, | , -3.4,  -9.4, -0.097, |, 0.0
1531.5, 138.5, | , 22.3, 0.0, 129.2, | ,  1000,   951,  3000,  2926, | , -3.4, -17.6, -0.180, |, 0.0
1532.5, 139.9, | , 22.3, 0.0, 119.9, | ,  1000,   950,  3000,  2935, | , -3.4, -15.0, -0.154, |, 0.0
1533.5, 139.0, | , 22.3, 0.0, 129.9, | ,  1000,   956,  3000,  2923, | , -3.4, -17.2, -0.175, |, 0.0
1534.5, 138.6, | , 22.3, 0.0, 127.3, | ,  1000,   956,  3000,  2911, | , -3.4,  -9.9, -0.101, |, 0.0
1535.5, 138.6, | , 22.3, 0.0, 129.5, | ,  1000,   950,  3000,  2933, | , -3.4,  17.1, 0.175, |, 0.0
1536.6, 138.9, | , 22.3, 0.0, 130.4, | ,  1000,   955,  3000,  2945, | , -3.4, -16.7, -0.172, |, 0.0
1537.6, 139.0, | , 22.3, 0.0, 130.3, | ,  1000,   953,  3000,  2926, | , -3.4, -14.2, -0.145, |, 0.0
1538.6, 138.5, | , 22.3, 0.0, 130.8, | ,  1000,   957,  3000,  2923, | , -3.4,  -6.9, -0.070, |, 0.0
1539.6, 138.4, | , 22.3, 0.0, 130.9, | ,  1000,   951,  3000,  2934, | , -3.4,  15.8, 0.162, |, 0.0
1540.6, 139.0, | , 22.3, 0.0, 131.6, | ,  1000,   950,  3000,  2917, | , -3.4, -15.0, -0.153, |, 0.0
1541.6, 138.5, | , 22.3, 0.0, 131.7, | ,  1000,   958,  3000,  2913, | , -3.4, -14.2, -0.144, |, 0.0
1542.6, 138.5, | , 22.3, 0.0, 131.3, | ,  1000,   950,  3000,  2922, | , -3.4,  -1.3, -0.013, |, 0.0
1543.6, 138.8, | , 22.3, 0.0, 132.4, | ,  1000,   950,  3000,  2917, | , -3.4,  16.7, 0.170, |, 0.0
1544.6, 138.5, | , 22.3, 0.0, 131.8, | ,  1000,   958,  3000,  2935, | , -3.4,  -3.0, -0.031, |, 0.0
1545.6, 138.4, | , 22.3, 0.0, 132.5, | ,  1000,   954,  3000,  2937, | , -3.4, -12.4, -0.128, |, 0.0
1546.6, 138.4, | , 22.3, 0.0, 132.6, | ,  1000,   957,  3000,  2922, | , -3.4, -14.2, -0.145, |, 0.0
1547.7, 139.0, | , 22.3, 0.0, 133.1, | ,  1000,   955,  3000,  2922, | , -3.4,  12.4, 0.127, |, 0.0
1548.7, 138.5, | , 22.3, 0.0, 132.0, | ,  1000,   953,  3000,  2913, | , -3.4,   6.4, 0.065, |, 0.0
1549.7, 138.5, | , 22.3, 0.0, 132.3, | ,  1000,   950,  3000,  2917, | , -3.4, -12.9, -0.131, |, 0.0
1550.7, 138.7, | , 22.3, 0.0, 133.8, | ,  1000,   958,  3000,  2924, | , -3.4,   3.4, 0.035, |, 0.0
1551.7, 138.7, | , 22.3, 0.0, 133.9, | ,  1000,   954,  3000,  2913, | , -3.4,   6.8, 0.070, |, 0.0
1552.7, 138.6, | , 22.3, 0.0, 132.9, | ,  1000,   955,  3000,  2924, | , -3.4,   9.0, 0.092, |, 0.0
1553.7, 138.4, | , 22.3, 0.0, 134.0, | ,  1000,   955,  3000,  2944, | , -3.4,   1.7, 0.017, |, 0.0
1554.7, 139.0, | , 22.3, 0.0, 134.1, | ,  1000,   950,  3000,  2946, | , -3.4, -14.6, -0.150, |, 0.0
1555.7, 138.9, | , 22.3, 0.0, 134.7, | ,  1000,   951,  3000,  2944, | , -3.4, -15.4, -0.159, |, 0.0
1556.7, 138.6, | , 22.3, 0.0, 134.2, | ,  1000,   956,  3000,  2933, | , -3.4,  10.7, 0.110, |, 0.0
1557.8, 138.9, | , 22.3, 0.0, 134.4, | ,  1000,   953,  3000,  2924, | , -3.4,  -7.7, -0.079, |, 0.0
1558.8, 138.4, | , 22.3, 0.0, 135.1, | ,  1000,   953,  3000,  2920, | , -3.4, -16.3, -0.166, |, 0.0
1559.8, 138.4, | , 22.3, 0.0, 134.8, | ,  1000,   954,  3000,  2927, | , -3.4, -16.7, -0.171, |, 0.0
1560.8, 138.5, | , 22.3, 0.0, 135.2, | ,  1000,   954,  3000,  2915, | , -3.4, -13.7, -0.140, |, 0.0
1561.8, 138.9, | , 22.3, 0.0, 136.1, | ,  1000,   957,  3000,  2922, | , -3.4,  -7.7, -0.079, |, 0.0
1562.8, 139.0, | , 22.3, 0.0, 135.0, | ,  1000,   951,  3000,  2917, | , -3.4,  -6.0, -0.061, |, 0.0
1563.8, 138.4, | , 22.3, 0.0, 135.8, | ,  1000,   950,  3000,  2922, | , -3.4, -15.4, -0.158, |, 0.0
1564.8, 138.6, | , 22.3, 0.0, 135.5, | ,  1000,   958,  3000,  2937, | , -3.4, -14.6, -0.150, |, 0.0
1565.8, 139.1, | , 22.3, 0.0, 136.0, | ,  1000,   954,  3000,  2928, | , -3.4,   1.7, 0.017, |, 0.0
1566.8, 139.1, | , 22.3, 0.0, 135.8, | ,  1000,   957,  3000,  2935, | , -3.4,  -1.3, -0.013, |, 0.0
1567.9, 138.6, | , 22.3, 0.0, 136.2, | ,  1000,   955,  3000,  2932, | , -3.4,  -6.9, -0.070, |, 0.0
1568.9, 138.9, | , 22.3, 0.0, 137.4, | ,  1000,   960,  3000,  2942, | , -3.4,  -5.6, -0.058, |, 0.0
1569.9, 138.9, | , 22.3, 0.0, 135.5, | ,  1000,   955,  3000,  2930, | , -3.4,  -6.0, -0.062, |, 0.0
1570.9, 138.4, | , 22.3, 0.0, 138.0, | ,  1000,   959,  3000,  2928, | , -3.4,  -2.6, -0.027, |, 0.0
1571.9, 138.6, | , 22.3, 0.0, 137.2, | ,  1000,   956,  3000,  2922, | , -3.4, -17.6, -0.180, |, 0.0
1572.9, 139.0, | , 22.3, 0.0, 137.3, | ,  1000,   951,  3000,  2933, | , -3.4, -12.9, -0.132, |, 0.0
1573.9, 139.5, | , 22.3, 0.0, 131.8, | ,  1000,   947,  3000,  2927, | , -3.4,  -3.5, -0.035, |, 0.0
1574.9, 138.6, | , 22.3, 0.0, 137.8, | ,  1000,   952,  3000,  2920, | , -3.4,  -8.2, -0.083, |, 0.0
1575.9, 138.5, | , 22.3, 0.0, 138.1, | ,  1000,   950,  3000,  2936, | , -3.4,  -9.9, -0.101, |, 0.0
1576.9, 138.8, | , 22.3, 0.0, 139.5, | ,  1000,   952,  3000,  2940, | , -3.4,  -6.0, -0.062, |, 0.0
1577.9, 138.6, | , 22.3, 0.0, 138.7, | ,  1000,   958,  3000,  2918, | , -3.4,  22.7, 0.232, |, 0.0
1579.0, 139.3, | , 22.3, 0.0, 133.4, | ,  1000,   953,  3000,  2921, | , -3.4,  24.8, 0.253, |, 0.0
1580.0, 138.6, | , 22.3, 0.0, 139.2, | ,  1000,   956,  3000,  2940, | , -3.4,  19.7, 0.202, |, 0.0
1581.0, 139.0, | , 22.3, 0.0, 139.4, | ,  1000,   953,  3000,  2916, | , -3.4,  14.1, 0.144, |, 0.0
1582.0, 138.6, | , 22.3, 0.0, 139.2, | ,  1000,   955,  3000,  2915, | , -3.4,  -8.2, -0.083, |, 0.0
1583.0, 138.6, | , 22.3, 0.0, 138.9, | ,  1000,   957,  3000,  2922, | , -3.4,   4.7, 0.048, |, 0.0
1584.0, 140.2, | , 22.3, 0.0, 130.8, | ,  1000,   949,  3000,  2926, | , -3.4,  16.3, 0.166, |, 0.0
1585.0, 138.7, | , 22.3, 0.0, 139.6, | ,  1000,   961,  3000,  2904, | , -3.4,   3.0, 0.030, |, 0.0
1586.0, 138.4, | , 22.3, 0.0, 141.0, | ,  1000,   957,  3000,  2936, | , -3.4, -10.7, -0.110, |, 0.0
1587.0, 139.0, | , 22.3, 0.0, 140.9, | ,  1000,   950,  3000,  2942, | , -3.4,  25.3, 0.259, |, 0.0
1588.0, 138.9, | , 22.3, 0.0, 140.7, | ,  1000,   949,  3000,  2918, | , -3.4,  16.7, 0.170, |, 0.0
1589.1, 138.4, | , 22.3, 0.0, 141.7, | ,  1000,   953,  3000,  2934, | , -3.4,  -7.7, -0.079, |, 0.0
1590.1, 138.5, | , 22.3, 0.0, 135.6, | ,  1000,   957,  3000,  2927, | , -3.4,  -8.6, -0.088, |, 0.0
1591.1, 139.0, | , 22.3, 0.0, 141.3, | ,  1000,   953,  3000,  2927, | , -3.4,  24.4, 0.249, |, 0.0
1592.1, 138.9, | , 22.3, 0.0, 141.9, | ,  1000,   952,  3000,  2937, | , -3.4,   3.4, 0.035, |, 0.0
1593.1, 138.5, | , 22.3, 0.0, 141.6, | ,  1000,   958,  3000,  2941, | , -3.4,  -6.9, -0.071, |, 0.0
1594.1, 138.5, | , 22.4, 0.0, 141.7, | ,  1000,   953,  3000,  2911, | , -3.4,  -8.2, -0.083, |, 0.0
1595.1, 138.8, | , 22.3, 0.0, 142.0, | ,  1000,   949,  3000,  2926, | , -3.4,  -5.6, -0.057, |, 0.0
1596.1, 138.5, | , 22.3, 0.0, 142.2, | ,  1000,   951,  3000,  2942, | , -3.4,  14.5, 0.149, |, 0.0
1597.1, 138.5, | , 22.4, 0.0, 142.5, | ,  1000,   955,  3000,  2948, | , -3.4,  -8.2, -0.084, |, 0.0
1598.1, 138.9, | , 22.4, 0.0, 143.2, | ,  1000,   956,  3000,  2931, | , -3.4,  -0.0, -0.000, |, 0.0
1599.2, 139.0, | , 22.4, 0.0, 143.5, | ,  1000,   957,  3000,  2919, | , -3.4,  -1.3, -0.013, |, 0.0
1600.2, 138.4, | , 22.4, 0.0, 143.8, | ,  1000,   956,  3000,  2944, | , -3.4,   2.5, 0.026, |, 0.0
1601.2, 138.5, | , 22.4, 0.0, 143.9, | ,  1000,   956,  3000,  2915, | , -3.4,   9.0, 0.092, |, 0.0
1602.2, 138.3, | , 22.4, 0.0, 143.8, | ,  1000,   957,  3000,  2923, | , -3.4,  -1.3, -0.013, |, 0.0
1603.2, 138.3, | , 22.4, 0.0, 144.4, | ,  1000,   956,  3000,  2911, | , -3.4,  11.5, 0.118, |, 0.0
1604.2, 138.6, | , 22.4, 0.0, 143.7, | ,  1000,   949,  3000,  2927, | , -3.4,  -6.9, -0.070, |, 0.0
1605.2, 138.4, | , 22.4, 0.0, 145.4, | ,  1000,   955,  3000,  2933, | , -3.4,  -0.0, -0.000, |, 0.0
1606.2, 138.9, | , 22.4, 0.0, 145.5, | ,  1000,   957,  3000,  2921, | , -3.4,  -6.5, -0.066, |, 0.0
