Repository: jdhuang-csm/Ru-BCA

## Methods
* (BaO)<sub>x</sub>-(CaO)<sub>y</sub>-(Al<sub>2</sub>O<sub>3</sub>)<sub>1-x-y</sub> (BCA) catalyst supports were synthesized via sol-gel and solid-state methods. 
* Ru/BCA catalysts were prepared via incipient wetness impregnation to achieve 1 wt. % Ru loading.
* Ammonia synthesis rates were measured for Ru/BCA catalysts in a packed-bed reactor at 480-600<sup>o</sup>C, 10 bar, and space velocities up to 1.3 x 10<sup>6</sup> ml g<sub>cat</sub><sup>-1</sup> h<sup>-1</sup>.
* A machine learning (ML) model was employed to improve understanding of the behavior of Ru/BCA catalysts.
* A microkinetic model was developed to describe the best-performing catalyst.

File: data/init_files_Cadigan/BCA723.txt (part 4 of 46)
********** Start test **********
Elapsed time, Pressure, | , LJtemp(C), Inner-Temp, Outer-Temp, | , N2-set, N2-flow, H2-set, H2-flow, | , pH, NH3_ppm, NH3_Prod_rate, |, In222Temp
1193.3, 139.0, | , 23.0, 0.0, 47.1, | ,  4000,  3876,  1000,   986, | , -3.4, -15.0, -0.180, |, 0.0
1194.3, 139.5, | , 23.0, 0.0, 48.1, | ,  4000,  3879,  1000,   960, | , -3.4,   3.8, 0.046, |, 0.0
1195.3, 139.0, | , 23.0, 0.0, 47.6, | ,  4000,  3881,  1000,   986, | , -3.4,  -9.9, -0.119, |, 0.0
1196.4, 139.2, | , 23.0, 0.0, 47.0, | ,  4000,  3877,  1000,   977, | , -3.4, -15.0, -0.180, |, 0.0
1197.4, 139.4, | , 22.9, 0.0, 47.9, | ,  4000,  3874,  1000,   970, | , -3.4, -16.3, -0.195, |, 0.0
1198.4, 139.0, | , 23.0, 0.0, 48.0, | ,  4000,  3874,  1000,   964, | , -3.4,   6.8, 0.081, |, 0.0
1199.4, 139.0, | , 23.0, 0.0, 48.1, | ,  4000,  3876,  1000,   987, | , -3.4, -17.6, -0.211, |, 0.0
1200.4, 139.0, | , 23.0, 0.0, 47.8, | ,  4000,  3875,  1000,   971, | , -3.4, -17.6, -0.210, |, 0.0
1201.4, 139.6, | , 23.0, 0.0, 47.4, | ,  4000,  3875,  1000,   965, | , -3.4, -12.0, -0.143, |, 0.0
1202.4, 139.0, | , 23.0, 0.0, 48.6, | ,  4000,  3884,  1000,   980, | , -3.4, -13.3, -0.160, |, 0.0
1203.4, 139.0, | , 23.0, 0.0, 48.7, | ,  4000,  3874,  1000,   971, | , -3.4, -18.4, -0.220, |, 0.0
1204.4, 139.7, | , 23.0, 0.0, 43.6, | ,  4000,  3875,  1000,   966, | , -3.4,  -1.3, -0.016, |, 0.0
1205.4, 139.5, | , 23.0, 0.0, 48.5, | ,  4000,  3879,  1000,   975, | , -3.4, -15.9, -0.190, |, 0.0
1206.5, 139.2, | , 23.0, 0.0, 47.9, | ,  4000,  3876,  1000,   973, | , -3.4, -14.6, -0.174, |, 0.0
1207.5, 139.0, | , 23.0, 0.0, 49.1, | ,  4000,  3873,  1000,   978, | , -3.4,  -9.4, -0.113, |, 0.0
1208.5, 139.5, | , 23.0, 0.0, 49.4, | ,  4000,  3871,  1000,   981, | , -3.4,  -2.6, -0.031, |, 0.0
1209.5, 140.7, | , 23.0, 0.0, 38.7, | ,  4000,  3875,  1000,   964, | , -3.4, -17.2, -0.205, |, 0.0
1210.5, 139.3, | , 23.0, 0.0, 49.1, | ,  4000,  3875,  1000,   978, | , -3.4, -17.6, -0.210, |, 0.0
1211.5, 139.3, | , 23.0, 0.0, 48.6, | ,  4000,  3874,  1000,   975, | , -3.4, -16.7, -0.200, |, 0.0
1212.5, 139.6, | , 23.0, 0.0, 49.3, | ,  4000,  3876,  1000,   986, | , -3.4,  -9.4, -0.113, |, 0.0
1213.5, 139.1, | , 23.0, 0.0, 48.7, | ,  4000,  3871,  1000,   990, | , -3.4,   6.8, 0.082, |, 0.0
1214.5, 139.6, | , 23.0, 0.0, 41.6, | ,  4000,  3878,  1000,   982, | , -3.4, -12.9, -0.154, |, 0.0
1215.5, 139.5, | , 23.0, 0.0, 50.0, | ,  4000,  3876,  1000,   992, | , -3.4,   3.0, 0.036, |, 0.0
1216.5, 139.6, | , 23.0, 0.0, 48.8, | ,  4000,  3880,  1000,   979, | , -3.4, -12.9, -0.154, |, 0.0
1217.6, 139.1, | , 23.0, 0.0, 49.6, | ,  4000,  3877,  1000,   983, | , -3.4, -20.2, -0.242, |, 0.0
1218.6, 139.3, | , 23.0, 0.0, 49.1, | ,  4000,  3878,  1000,   986, | , -3.4, -17.2, -0.206, |, 0.0
1219.6, 139.5, | , 23.0, 0.0, 50.4, | ,  4000,  3873,  1000,   971, | , -3.4,  14.1, 0.169, |, 0.0
1220.6, 139.0, | , 23.0, 0.0, 50.6, | ,  4000,  3881,  1000,   983, | , -3.4,  -2.2, -0.026, |, 0.0
1221.6, 139.2, | , 23.0, 0.0, 49.7, | ,  4000,  3876,  1000,   967, | , -3.4,   9.0, 0.107, |, 0.0
1222.6, 139.4, | , 23.0, 0.0, 50.8, | ,  4000,  3876,  1000,   978, | , -3.4, -19.7, -0.236, |, 0.0
1223.6, 139.1, | , 23.0, 0.0, 50.2, | ,  4000,  3877,  1000,   986, | , -3.4, -15.4, -0.185, |, 0.0
1224.6, 139.0, | , 23.0, 0.0, 50.9, | ,  4000,  3881,  1000,   974, | , -3.4, -17.2, -0.205, |, 0.0
1225.6, 139.0, | , 23.0, 0.0, 50.9, | ,  4000,  3883,  1000,   984, | , -3.4,  12.8, 0.154, |, 0.0
1226.7, 139.7, | , 23.0, 0.0, 50.7, | ,  4000,  3873,  1000,   964, | , -3.4, -17.2, -0.205, |, 0.0
1227.7, 139.0, | , 23.0, 0.0, 51.2, | ,  4000,  3875,  1000,   986, | , -3.4, -17.6, -0.211, |, 0.0
1228.7, 139.1, | , 23.0, 0.0, 50.6, | ,  4000,  3877,  1000,   965, | , -3.4, -15.9, -0.190, |, 0.0
1229.7, 139.0, | , 23.0, 0.0, 51.5, | ,  4000,  3875,  1000,   967, | , -3.4,   3.8, 0.046, |, 0.0
1230.7, 139.5, | , 23.0, 0.0, 51.6, | ,  4000,  3877,  1000,   981, | , -3.4, -14.6, -0.175, |, 0.0
1231.7, 139.2, | , 23.0, 0.0, 50.8, | ,  4000,  3876,  1000,   981, | , -3.4,   1.3, 0.015, |, 0.0
1232.7, 139.0, | , 23.0, 0.0, 51.7, | ,  4000,  3872,  1000,   979, | , -3.4, -15.4, -0.185, |, 0.0
1233.7, 139.4, | , 23.0, 0.0, 51.9, | ,  4000,  3877,  1000,   969, | , -3.4, -14.2, -0.169, |, 0.0
1234.7, 139.0, | , 23.0, 0.0, 52.0, | ,  4000,  3878,  1000,   982, | , -3.4, -17.6, -0.211, |, 0.0
1235.7, 139.0, | , 23.0, 0.0, 51.9, | ,  4000,  3877,  1000,   968, | , -3.4, -15.4, -0.185, |, 0.0
1236.8, 139.6, | , 23.0, 0.0, 51.9, | ,  4000,  3868,  1000,   986, | , -3.4,   9.0, 0.107, |, 0.0
1237.8, 139.5, | , 23.0, 0.0, 52.3, | ,  4000,  3877,  1000,   971, | , -3.4,   4.7, 0.056, |, 0.0
1238.8, 139.0, | , 23.0, 0.0, 52.4, | ,  4000,  3880,  1000,   984, | , -3.4,   1.7, 0.020, |, 0.0
1239.8, 139.0, | , 23.0, 0.0, 52.5, | ,  4000,  3873,  1000,   975, | , -3.4, -15.4, -0.185, |, 0.0
1240.8, 139.5, | , 23.0, 0.0, 52.8, | ,  4000,  3877,  1000,   985, | , -3.4, -18.0, -0.216, |, 0.0
1241.8, 139.2, | , 23.0, 0.0, 52.2, | ,  4000,  3872,  1000,   967, | , -3.4,  12.0, 0.143, |, 0.0
1242.8, 139.0, | , 23.0, 0.0, 52.8, | ,  4000,  3874,  1000,   969, | , -3.4, -15.9, -0.190, |, 0.0
1243.8, 139.1, | , 23.0, 0.0, 52.7, | ,  4000,  3879,  1000,   965, | , -3.4, -16.3, -0.195, |, 0.0
1244.8, 139.4, | , 23.0, 0.0, 53.2, | ,  4000,  3878,  1000,   967, | , -3.4,   6.8, 0.082, |, 0.0
1245.8, 139.0, | , 23.0, 0.0, 53.1, | ,  4000,  3876,  1000,   993, | , -3.4, -14.2, -0.170, |, 0.0
1246.9, 139.9, | , 23.0, 0.0, 46.9, | ,  4000,  3875,  1000,   976, | , -3.4,   8.5, 0.102, |, 0.0
1247.9, 139.5, | , 23.0, 0.0, 53.8, | ,  4000,  3874,  1000,   967, | , -3.4,  -5.6, -0.067, |, 0.0
1248.9, 139.0, | , 23.0, 0.0, 53.7, | ,  4000,  3872,  1000,   968, | , -3.4, -16.3, -0.195, |, 0.0
1249.9, 139.0, | , 23.0, 0.0, 54.1, | ,  4000,  3880,  1000,   985, | , -3.4, -17.2, -0.206, |, 0.0
1250.9, 139.0, | , 23.0, 0.0, 53.5, | ,  4000,  3874,  1000,   975, | , -3.4, -17.6, -0.210, |, 0.0
1251.9, 139.1, | , 23.0, 0.0, 53.1, | ,  4000,  3876,  1000,   982, | , -3.4,   6.0, 0.072, |, 0.0
1252.9, 139.0, | , 23.0, 0.0, 54.2, | ,  4000,  3874,  1000,   982, | , -3.4,  11.5, 0.138, |, 0.0
1253.9, 139.0, | , 23.0, 0.0, 53.6, | ,  4000,  3877,  1000,   980, | , -3.4,  14.5, 0.174, |, 0.0
1254.9, 139.1, | , 23.0, 0.0, 54.3, | ,  4000,  3873,  1000,   986, | , -3.4, -10.3, -0.123, |, 0.0
1255.9, 139.4, | , 23.0, 0.0, 54.4, | ,  4000,  3881,  1000,   974, | , -3.4,  15.8, 0.189, |, 0.0
1256.9, 139.2, | , 23.0, 0.0, 53.6, | ,  4000,  3872,  1000,   986, | , -3.4, -18.4, -0.221, |, 0.0
1258.0, 139.0, | , 23.0, 0.0, 54.5, | ,  4000,  3879,  1000,   982, | , -3.4,  -8.6, -0.103, |, 0.0
1259.0, 139.6, | , 23.0, 0.0, 54.0, | ,  4000,  3879,  1000,   976, | , -3.4,   0.4, 0.005, |, 0.0
1260.0, 139.4, | , 23.0, 0.0, 54.8, | ,  4000,  3874,  1000,   967, | , -3.4, -17.2, -0.205, |, 0.0
1261.0, 139.1, | , 23.0, 0.0, 54.7, | ,  4000,  3880,  1000,   985, | , -3.4, -15.9, -0.190, |, 0.0
1262.0, 139.6, | , 23.0, 0.0, 53.9, | ,  4000,  3881,  1000,   986, | , -3.4, -15.9, -0.191, |, 0.0
1263.0, 139.5, | , 23.0, 0.0, 55.3, | ,  4000,  3876,  1000,   974, | , -3.4,  -9.9, -0.118, |, 0.0
1264.0, 139.6, | , 23.0, 0.0, 53.7, | ,  4000,  3875,  1000,   978, | , -3.4, -17.2, -0.205, |, 0.0
1265.0, 139.0, | , 23.0, 0.0, 55.4, | ,  4000,  3876,  1000,   980, | , -3.4, -16.3, -0.195, |, 0.0
1266.0, 139.5, | , 23.0, 0.0, 55.5, | ,  4000,  3880,  1000,   963, | , -3.4,  -7.7, -0.092, |, 0.0
1267.0, 139.2, | , 23.0, 0.0, 53.9, | ,  4000,  3878,  1000,   971, | , -3.4,  -3.0, -0.036, |, 0.0
1268.1, 139.0, | , 23.0, 0.0, 55.5, | ,  4000,  3880,  1000,   986, | , -3.4,   6.4, 0.077, |, 0.0
1269.1, 139.0, | , 23.0, 0.0, 55.7, | ,  4000,  3877,  1000,   986, | , -3.4,  -6.5, -0.077, |, 0.0
1270.1, 139.0, | , 23.0, 0.0, 55.6, | ,  4000,  3880,  1000,   979, | , -3.4, -13.3, -0.159, |, 0.0
1271.1, 139.3, | , 23.0, 0.0, 54.8, | ,  4000,  3872,  1000,   986, | , -3.4, -19.7, -0.236, |, 0.0
1272.1, 139.1, | , 23.0, 0.0, 55.1, | ,  4000,  3878,  1000,   970, | , -3.4, -18.9, -0.226, |, 0.0
1273.1, 139.0, | , 23.0, 0.0, 56.2, | ,  4000,  3880,  1000,   962, | , -3.4, -15.9, -0.190, |, 0.0
1274.1, 139.4, | , 23.0, 0.0, 56.8, | ,  4000,  3877,  1000,   972, | , -3.4, -14.2, -0.169, |, 0.0
1275.1, 139.0, | , 23.0, 0.0, 56.5, | ,  4000,  3883,  1000,   980, | , -3.4,  -1.3, -0.016, |, 0.0
1276.1, 140.2, | , 23.0, 0.0, 46.0, | ,  4000,  3872,  1000,   960, | , -3.4,  -7.7, -0.092, |, 0.0
1277.1, 139.6, | , 23.0, 0.0, 55.6, | ,  4000,  3874,  1000,   962, | , -3.4, -17.6, -0.210, |, 0.0
1278.1, 139.4, | , 23.0, 0.0, 57.2, | ,  4000,  3881,  1000,   983, | , -3.4, -16.3, -0.196, |, 0.0
1279.2, 139.0, | , 23.0, 0.0, 56.7, | ,  4000,  3881,  1000,   969, | , -3.4, -18.4, -0.221, |, 0.0
1280.2, 139.0, | , 23.0, 0.0, 56.8, | ,  4000,  3878,  1000,   958, | , -3.4,   3.8, 0.046, |, 0.0
1281.2, 140.4, | , 23.0, 0.0, 51.1, | ,  4000,  3868,  1000,   957, | , -3.4,  -6.5, -0.077, |, 0.0
1282.2, 139.2, | , 23.0, 0.0, 56.7, | ,  4000,  3869,  1000,   967, | , -3.4, -19.3, -0.230, |, 0.0
1283.2, 139.0, | , 23.0, 0.0, 57.3, | ,  4000,  3868,  1000,   963, | , -3.4, -17.2, -0.204, |, 0.0
1284.2, 139.5, | , 23.0, 0.0, 57.6, | ,  4000,  3873,  1000,   986, | , -3.4,   3.0, 0.036, |, 0.0
1285.2, 139.0, | , 23.0, 0.0, 57.4, | ,  4000,  3874,  1000,   971, | , -3.4,  -6.9, -0.082, |, 0.0
1286.2, 139.1, | , 23.0, 0.0, 57.8, | ,  4000,  3872,  1000,   986, | , -3.4, -17.2, -0.206, |, 0.0
1287.2, 139.2, | , 23.0, 0.0, 57.2, | ,  4000,  3881,  1000,   987, | , -3.4, -19.7, -0.237, |, 0.0
1288.2, 139.5, | , 23.0, 0.0, 58.0, | ,  4000,  3880,  1000,   970, | , -3.4, -17.6, -0.210, |, 0.0
1289.2, 139.5, | , 23.0, 0.0, 58.3, | ,  4000,  3874,  1000,   967, | , -3.4,   6.8, 0.082, |, 0.0
1290.3, 139.0, | , 23.0, 0.0, 58.3, | ,  4000,  3881,  1000,   985, | , -3.4,  -7.7, -0.093, |, 0.0
1291.3, 139.0, | , 23.0, 0.0, 57.8, | ,  4000,  3880,  1000,   985, | , -3.4, -15.4, -0.185, |, 0.0
1292.3, 139.6, | , 23.0, 0.0, 57.2, | ,  4000,  3874,  1000,   986, | , -3.4,   4.3, 0.051, |, 0.0
1293.3, 139.0, | , 23.0, 0.0, 58.5, | ,  4000,  3871,  1000,   984, | , -3.4,   7.3, 0.087, |, 0.0
1294.3, 139.0, | , 23.0, 0.0, 58.4, | ,  4000,  3878,  1000,   975, | , -3.4,   3.0, 0.036, |, 0.0
1295.3, 139.0, | , 23.0, 0.0, 58.9, | ,  4000,  3879,  1000,   977, | , -3.4,  18.8, 0.225, |, 0.0
1296.3, 139.4, | , 23.0, 0.0, 59.0, | ,  4000,  3882,  1000,   982, | , -3.4, -11.2, -0.134, |, 0.0
1297.3, 139.2, | , 23.0, 0.0, 57.7, | ,  4000,  3878,  1000,   962, | , -3.4, -18.0, -0.215, |, 0.0
1298.3, 139.0, | , 23.0, 0.0, 59.0, | ,  4000,  3881,  1000,   979, | , -3.4, -19.3, -0.231, |, 0.0
1299.3, 139.6, | , 23.0, 0.0, 58.7, | ,  4000,  3875,  1000,   971, | , -3.4,  -9.0, -0.108, |, 0.0
1300.3, 139.0, | , 23.0, 0.0, 59.3, | ,  4000,  3876,  1000,   975, | , -3.4,  17.5, 0.210, |, 0.0
1301.4, 139.0, | , 23.0, 0.0, 59.4, | ,  4000,  3874,  1000,   980, | , -3.4, -12.9, -0.154, |, 0.0
1302.4, 139.1, | , 23.0, 0.0, 58.9, | ,  4000,  3880,  1000,   967, | , -3.4, -14.6, -0.174, |, 0.0
1303.4, 139.5, | , 23.0, 0.0, 59.8, | ,  4000,  3878,  1000,   992, | , -3.4,  -7.7, -0.093, |, 0.0
1304.4, 139.1, | , 23.0, 0.0, 59.5, | ,  4000,  3878,  1000,   986, | , -3.4,   3.4, 0.041, |, 0.0
1305.4, 139.0, | , 23.0, 0.0, 59.6, | ,  4000,  3875,  1000,   967, | , -3.4,  -5.6, -0.067, |, 0.0
1306.4, 139.4, | , 23.0, 0.0, 60.4, | ,  4000,  3881,  1000,   986, | , -3.4, -12.0, -0.144, |, 0.0
1307.4, 139.6, | , 23.0, 0.0, 59.5, | ,  4000,  3878,  1000,   988, | , -3.4, -18.4, -0.221, |, 0.0
1308.4, 139.0, | , 23.0, 0.0, 60.4, | ,  4000,  3878,  1000,   969, | , -3.4, -17.2, -0.205, |, 0.0
1309.4, 139.1, | , 23.1, 0.0, 59.5, | ,  4000,  3878,  1000,   976, | , -3.4, -18.4, -0.221, |, 0.0
1310.4, 139.5, | , 23.1, 0.0, 61.0, | ,  4000,  3876,  1000,   971, | , -3.4,   3.4, 0.041, |, 0.0
1311.5, 139.4, | , 23.0, 0.0, 61.1, | ,  4000,  3880,  1000,   983, | , -3.4,  16.7, 0.200, |, 0.0
1312.5, 139.3, | , 23.0, 0.0, 60.3, | ,  4000,  3874,  1000,   975, | , -3.4, -18.4, -0.221, |, 0.0
1313.5, 139.0, | , 23.1, 0.0, 60.7, | ,  4000,  3873,  1000,   975, | , -3.4, -18.9, -0.226, |, 0.0
1314.5, 139.4, | , 23.1, 0.0, 61.4, | ,  4000,  3877,  1000,   970, | , -3.4, -15.9, -0.190, |, 0.0
1315.5, 139.0, | , 23.0, 0.0, 61.3, | ,  4000,  3875,  1000,   979, | , -3.4,  17.1, 0.205, |, 0.0
1316.5, 139.0, | , 23.1, 0.0, 61.2, | ,  4000,  3876,  1000,   988, | , -3.4, -12.9, -0.154, |, 0.0
1317.5, 139.6, | , 23.0, 0.0, 60.3, | ,  4000,  3878,  1000,   982, | , -3.4, -15.4, -0.185, |, 0.0
1318.5, 139.5, | , 23.1, 0.0, 61.3, | ,  4000,  3878,  1000,   958, | , -3.4, -20.2, -0.240, |, 0.0
1319.5, 139.0, | , 23.1, 0.0, 61.5, | ,  4000,  3875,  1000,   973, | , -3.4,  -9.0, -0.108, |, 0.0
1320.5, 139.0, | , 23.1, 0.0, 61.7, | ,  4000,  3873,  1000,   981, | , -3.4,  -2.2, -0.026, |, 0.0
1321.5, 139.5, | , 23.1, 0.0, 61.9, | ,  4000,  3878,  1000,   978, | , -3.4, -15.9, -0.190, |, 0.0
1322.6, 139.6, | , 23.1, 0.0, 61.5, | ,  4000,  3871,  1000,   968, | , -3.4,   3.8, 0.046, |, 0.0
1323.6, 139.0, | , 23.1, 0.0, 61.7, | ,  4000,  3872,  1000,   984, | , -3.4, -15.0, -0.180, |, 0.0
1324.6, 139.4, | , 23.1, 0.0, 62.7, | ,  4000,  3880,  1000,   986, | , -3.4, -18.0, -0.216, |, 0.0
1325.6, 139.4, | , 23.1, 0.0, 62.7, | ,  4000,  3878,  1000,   975, | , -3.4,  13.3, 0.159, |, 0.0
1326.6, 139.0, | , 23.1, 0.0, 62.0, | ,  4000,  3877,  1000,   983, | , -3.4,   1.7, 0.020, |, 0.0
1327.6, 139.1, | , 23.1, 0.0, 61.6, | ,  4000,  3881,  1000,   982, | , -3.4, -12.0, -0.144, |, 0.0
1328.6, 139.5, | , 23.1, 0.0, 63.0, | ,  4000,  3872,  1000,   966, | , -3.4, -15.9, -0.189, |, 0.0
1329.6, 139.0, | , 23.1, 0.0, 62.6, | ,  4000,  3872,  1000,   970, | , -3.4, -17.2, -0.205, |, 0.0
1330.6, 139.0, | , 23.1, 0.0, 62.7, | ,  4000,  3873,  1000,   984, | , -3.4, -12.9, -0.154, |, 0.0
1331.6, 139.1, | , 23.1, 0.0, 63.0, | ,  4000,  3881,  1000,   985, | , -3.4,  -0.9, -0.011, |, 0.0
1332.7, 139.6, | , 23.1, 0.0, 62.5, | ,  4000,  3875,  1000,   982, | , -3.4, -18.0, -0.216, |, 0.0
1333.7, 139.1, | , 23.1, 0.0, 63.5, | ,  4000,  3873,  1000,   974, | , -3.4, -16.3, -0.195, |, 0.0
1334.7, 139.0, | , 23.1, 0.0, 63.4, | ,  4000,  3871,  1000,   971, | , -3.4,  15.8, 0.189, |, 0.0
1335.7, 139.0, | , 23.1, 0.0, 63.5, | ,  4000,  3878,  1000,   967, | , -3.4,  20.5, 0.245, |, 0.0
1336.7, 139.4, | , 23.1, 0.0, 64.1, | ,  4000,  3877,  1000,   955, | , -3.4,  -3.5, -0.041, |, 0.0
1337.7, 139.9, | , 23.1, 0.0, 57.5, | ,  4000,  3869,  1000,   975, | , -3.4, -15.9, -0.190, |, 0.0
1338.7, 139.0, | , 23.1, 0.0, 64.2, | ,  4000,  3878,  1000,   976, | , -3.4, -15.0, -0.180, |, 0.0
1339.7, 139.6, | , 23.1, 0.0, 63.5, | ,  4000,  3880,  1000,   982, | , -3.4, -15.4, -0.185, |, 0.0
1340.7, 139.0, | , 23.1, 0.0, 64.0, | ,  4000,  3873,  1000,   977, | , -3.4,  -4.7, -0.057, |, 0.0
1341.7, 139.0, | , 23.1, 0.0, 64.2, | ,  4000,  3873,  1000,   979, | , -3.4, -17.2, -0.205, |, 0.0
1342.8, 140.7, | , 23.1, 0.0, 53.4, | ,  4000,  3870,  1000,   978, | , -3.4,  -1.7, -0.021, |, 0.0
1343.8, 139.6, | , 23.1, 0.0, 63.7, | ,  4000,  3879,  1000,   973, | , -3.4,  -9.4, -0.113, |, 0.0
1344.8, 139.1, | , 23.1, 0.0, 63.8, | ,  4000,  3873,  1000,   986, | , -3.4,  -3.0, -0.036, |, 0.0
1345.8, 139.0, | , 23.1, 0.0, 64.9, | ,  4000,  3873,  1000,   985, | , -3.4, -18.4, -0.221, |, 0.0
1346.8, 139.4, | , 23.1, 0.0, 65.1, | ,  4000,  3882,  1000,   965, | , -3.4,  15.8, 0.189, |, 0.0
1347.8, 139.4, | , 23.1, 0.0, 60.2, | ,  4000,  3882,  1000,   981, | , -3.4, -14.2, -0.170, |, 0.0
1348.8, 139.2, | , 23.1, 0.0, 64.7, | ,  4000,  3874,  1000,   964, | , -3.4, -20.2, -0.240, |, 0.0
1349.8, 139.0, | , 23.1, 0.0, 64.9, | ,  4000,  3879,  1000,   978, | , -3.4, -18.4, -0.221, |, 0.0
1350.8, 139.5, | , 23.1, 0.0, 65.4, | ,  4000,  3882,  1000,   972, | , -3.4, -11.6, -0.139, |, 0.0
1351.8, 139.0, | , 23.1, 0.0, 65.7, | ,  4000,  3875,  1000,   981, | , -3.4, -17.2, -0.205, |, 0.0
1352.9, 139.0, | , 23.1, 0.0, 65.6, | ,  4000,  3872,  1000,   966, | , -3.4,  -7.3, -0.087, |, 0.0
1353.9, 139.6, | , 23.1, 0.0, 65.1, | ,  4000,  3878,  1000,   975, | , -3.4, -14.6, -0.175, |, 0.0
1354.9, 139.0, | , 23.1, 0.0, 65.7, | ,  4000,  3876,  1000,   986, | , -3.4, -18.0, -0.216, |, 0.0
1355.9, 139.0, | , 23.1, 0.0, 66.0, | ,  4000,  3878,  1000,   972, | , -3.4, -18.4, -0.221, |, 0.0
1356.9, 139.0, | , 23.1, 0.0, 66.5, | ,  4000,  3877,  1000,   988, | , -3.4,   9.8, 0.118, |, 0.0
1357.9, 139.4, | , 23.1, 0.0, 66.4, | ,  4000,  3872,  1000,   951, | , -3.4,   2.5, 0.030, |, 0.0
1358.9, 139.2, | , 23.1, 0.0, 65.5, | ,  4000,  3880,  1000,   974, | , -3.4, -18.9, -0.226, |, 0.0
1359.9, 139.0, | , 23.1, 0.0, 66.2, | ,  4000,  3882,  1000,   963, | , -3.4, -17.2, -0.205, |, 0.0
1360.9, 139.5, | , 23.1, 0.0, 66.8, | ,  4000,  3876,  1000,   986, | , -3.4, -15.9, -0.190, |, 0.0
1361.9, 139.4, | , 23.1, 0.0, 66.9, | ,  4000,  3874,  1000,   986, | , -3.4, -11.2, -0.134, |, 0.0
1363.0, 139.1, | , 23.1, 0.0, 67.1, | ,  4000,  3879,  1000,   982, | , -3.4,  -3.0, -0.036, |, 0.0
1364.0, 139.3, | , 23.1, 0.0, 66.2, | ,  4000,  3876,  1000,   977, | , -3.4, -16.7, -0.200, |, 0.0
1365.0, 139.4, | , 23.1, 0.0, 67.5, | ,  4000,  3872,  1000,   978, | , -3.4,  -6.9, -0.082, |, 0.0
1366.0, 139.4, | , 23.1, 0.0, 67.4, | ,  4000,  3877,  1000,   984, | , -3.4, -14.6, -0.175, |, 0.0
1367.0, 139.0, | , 23.1, 0.0, 67.0, | ,  4000,  3876,  1000,   956, | , -3.4, -15.4, -0.184, |, 0.0
1368.0, 139.4, | , 23.1, 0.0, 67.7, | ,  4000,  3875,  1000,   965, | , -3.4,  -4.7, -0.057, |, 0.0
1369.0, 139.1, | , 23.1, 0.0, 66.2, | ,  4000,  3876,  1000,   989, | , -3.4, -12.9, -0.154, |, 0.0
1370.0, 139.0, | , 23.1, 0.0, 67.4, | ,  4000,  3872,  1000,   983, | , -3.4,  -8.6, -0.103, |, 0.0
1371.0, 139.0, | , 23.1, 0.0, 68.0, | ,  4000,  3879,  1000,   969, | , -3.4, -14.6, -0.174, |, 0.0
1372.0, 139.5, | , 23.1, 0.0, 68.3, | ,  4000,  3878,  1000,   969, | , -3.4, -15.9, -0.190, |, 0.0
1373.0, 139.4, | , 23.1, 0.0, 68.5, | ,  4000,  3881,  1000,   962, | , -3.4,   9.0, 0.107, |, 0.0
1374.1, 139.2, | , 23.1, 0.0, 67.6, | ,  4000,  3880,  1000,   980, | , -3.4, -13.3, -0.159, |, 0.0
1375.1, 139.0, | , 23.1, 0.0, 68.3, | ,  4000,  3868,  1000,   947, | , -3.4,  16.7, 0.198, |, 0.0
1376.1, 139.5, | , 23.1, 0.0, 68.9, | ,  4000,  3870,  1000,   967, | , -3.4, -16.3, -0.194, |, 0.0
1377.1, 139.5, | , 23.1, 0.0, 69.1, | ,  4000,  3875,  1000,   982, | , -3.4, -18.0, -0.216, |, 0.0
1378.1, 139.0, | , 23.1, 0.0, 68.9, | ,  4000,  3879,  1000,   971, | , -3.4, -15.9, -0.190, |, 0.0
1379.1, 139.2, | , 23.1, 0.0, 68.0, | ,  4000,  3875,  1000,   967, | , -3.4,  -0.0, -0.000, |, 0.0
1380.1, 139.4, | , 23.1, 0.0, 69.1, | ,  4000,  3873,  1000,   979, | , -3.4,  -3.0, -0.036, |, 0.0
1381.1, 139.0, | , 23.1, 0.0, 69.3, | ,  4000,  3874,  1000,   970, | , -3.4, -15.9, -0.190, |, 0.0
1382.1, 139.0, | , 23.1, 0.0, 69.1, | ,  4000,  3875,  1000,   986, | , -3.4, -16.7, -0.201, |, 0.0
1383.1, 139.5, | , 23.1, 0.0, 69.5, | ,  4000,  3874,  1000,   972, | , -3.4,  -0.9, -0.011, |, 0.0
1384.2, 139.2, | , 23.1, 0.0, 68.8, | ,  4000,  3879,  1000,   957, | , -3.4, -15.4, -0.184, |, 0.0
1385.2, 139.0, | , 23.1, 0.0, 69.5, | ,  4000,  3875,  1000,   959, | , -3.4, -15.4, -0.184, |, 0.0
1386.2, 139.0, | , 23.1, 0.0, 69.8, | ,  4000,  3874,  1000,   971, | , -3.4, -18.4, -0.220, |, 0.0
1387.2, 139.0, | , 23.1, 0.0, 69.7, | ,  4000,  3879,  1000,   979, | , -3.4,  -7.7, -0.093, |, 0.0
1388.2, 139.0, | , 23.1, 0.0, 69.9, | ,  4000,  3877,  1000,   984, | , -3.4, -15.0, -0.180, |, 0.0
1389.2, 139.2, | , 23.1, 0.0, 68.9, | ,  4000,  3875,  1000,   984, | , -3.4, -15.9, -0.190, |, 0.0
1390.2, 139.0, | , 23.1, 0.0, 70.5, | ,  4000,  3881,  1000,   960, | , -3.4,  -9.9, -0.118, |, 0.0
1391.2, 139.4, | , 23.1, 0.0, 70.6, | ,  4000,  3872,  1000,   962, | , -3.4, -18.4, -0.220, |, 0.0
1392.2, 139.0, | , 23.1, 0.0, 70.3, | ,  4000,  3877,  1000,   980, | , -3.4,   1.7, 0.020, |, 0.0
1393.2, 139.0, | , 23.1, 0.0, 70.6, | ,  4000,  3879,  1000,   982, | , -3.4, -13.3, -0.159, |, 0.0
1394.2, 139.6, | , 23.1, 0.0, 69.9, | ,  4000,  3872,  1000,   972, | , -3.4, -18.4, -0.220, |, 0.0
1395.3, 139.4, | , 23.1, 0.0, 71.3, | ,  4000,  3876,  1000,   975, | , -3.4,  -9.0, -0.108, |, 0.0
1396.3, 139.0, | , 23.1, 0.0, 70.8, | ,  4000,  3880,  1000,   982, | , -3.4, -16.3, -0.195, |, 0.0
1397.3, 139.0, | , 23.1, 0.0, 70.8, | ,  4000,  3880,  1000,   974, | , -3.4, -18.9, -0.226, |, 0.0
1398.3, 139.5, | , 23.1, 0.0, 71.6, | ,  4000,  3875,  1000,   975, | , -3.4,  12.8, 0.153, |, 0.0
1399.3, 140.0, | , 23.1, 0.0, 62.6, | ,  4000,  3872,  1000,   963, | , -3.4, -11.2, -0.133, |, 0.0
1400.3, 139.0, | , 23.1, 0.0, 71.4, | ,  4000,  3879,  1000,   965, | , -3.4, -15.9, -0.190, |, 0.0
1401.3, 139.5, | , 23.1, 0.0, 71.9, | ,  4000,  3882,  1000,   980, | , -3.4, -17.2, -0.206, |, 0.0
1402.3, 139.5, | , 23.1, 0.0, 71.5, | ,  4000,  3873,  1000,   970, | , -3.4, -14.6, -0.174, |, 0.0
1403.3, 139.0, | , 23.1, 0.0, 71.7, | ,  4000,  3881,  1000,   971, | , -3.4, -14.2, -0.169, |, 0.0
1404.3, 139.9, | , 23.1, 0.0, 61.4, | ,  4000,  3874,  1000,   959, | , -3.4, -18.0, -0.215, |, 0.0
1405.3, 139.2, | , 23.1, 0.0, 71.3, | ,  4000,  3871,  1000,   983, | , -3.4, -16.3, -0.195, |, 0.0
1406.4, 139.4, | , 23.1, 0.0, 72.7, | ,  4000,  3878,  1000,   977, | , -3.4, -17.6, -0.211, |, 0.0
1407.4, 139.0, | , 23.1, 0.0, 72.6, | ,  4000,  3876,  1000,   967, | , -3.4, -19.7, -0.236, |, 0.0
1408.4, 139.0, | , 23.1, 0.0, 73.0, | ,  4000,  3882,  1000,   968, | , -3.4,  -5.2, -0.062, |, 0.0
1409.4, 140.3, | , 23.1, 0.0, 66.5, | ,  4000,  3873,  1000,   965, | , -3.4, -17.2, -0.205, |, 0.0
1410.4, 139.2, | , 23.1, 0.0, 72.3, | ,  4000,  3874,  1000,   974, | , -3.4, -15.4, -0.185, |, 0.0
1411.4, 139.0, | , 23.1, 0.0, 73.3, | ,  4000,  3872,  1000,   987, | , -3.4, -18.4, -0.221, |, 0.0
1412.4, 139.5, | , 23.1, 0.0, 73.2, | ,  4000,  3880,  1000,   966, | , -3.4, -15.9, -0.190, |, 0.0
1413.4, 139.0, | , 23.1, 0.0, 73.0, | ,  4000,  3873,  1000,   989, | , -3.4, -19.7, -0.237, |, 0.0
1414.4, 139.1, | , 23.1, 0.0, 73.4, | ,  4000,  3880,  1000,   976, | , -3.4, -14.6, -0.175, |, 0.0
1415.4, 139.3, | , 23.1, 0.0, 72.6, | ,  4000,  3876,  1000,   967, | , -3.4,  15.8, 0.189, |, 0.0
1416.5, 139.4, | , 23.1, 0.0, 73.9, | ,  4000,  3872,  1000,   978, | , -3.4,   1.7, 0.020, |, 0.0
1417.5, 139.0, | , 23.1, 0.0, 73.8, | ,  4000,  3875,  1000,   961, | , -3.4,  -6.0, -0.072, |, 0.0
1418.5, 139.0, | , 23.1, 0.0, 73.5, | ,  4000,  3880,  1000,   974, | , -3.4, -15.4, -0.185, |, 0.0
1419.5, 139.0, | , 23.1, 0.0, 74.1, | ,  4000,  3881,  1000,   963, | , -3.4, -18.0, -0.215, |, 0.0
1420.5, 139.6, | , 23.1, 0.0, 73.6, | ,  4000,  3877,  1000,   975, | , -3.4, -11.2, -0.134, |, 0.0
1421.5, 139.0, | , 23.1, 0.0, 74.6, | ,  4000,  3881,  1000,   972, | , -3.4,  -7.3, -0.087, |, 0.0
1422.5, 139.0, | , 23.1, 0.0, 74.5, | ,  4000,  3871,  1000,   965, | , -3.4, -17.2, -0.205, |, 0.0
1423.5, 139.4, | , 23.1, 0.0, 75.0, | ,  4000,  3873,  1000,   985, | , -3.4,  -2.2, -0.026, |, 0.0
1424.5, 139.5, | , 23.1, 0.0, 75.2, | ,  4000,  3876,  1000,   975, | , -3.4,  -2.6, -0.031, |, 0.0
1425.5, 139.2, | , 23.1, 0.0, 73.7, | ,  4000,  3872,  1000,   977, | , -3.4, -15.0, -0.180, |, 0.0
1426.6, 139.4, | , 23.1, 0.0, 75.7, | ,  4000,  3872,  1000,   982, | , -3.4, -18.0, -0.216, |, 0.0
1427.6, 139.4, | , 23.1, 0.0, 75.1, | ,  4000,  3882,  1000,   961, | , -3.4,  -2.2, -0.026, |, 0.0
1428.6, 139.0, | , 23.1, 0.0, 75.2, | ,  4000,  3875,  1000,   987, | , -3.4, -17.2, -0.206, |, 0.0
1429.6, 139.0, | , 23.1, 0.0, 75.5, | ,  4000,  3873,  1000,   977, | , -3.4, -18.9, -0.226, |, 0.0
1430.6, 139.3, | , 23.1, 0.0, 73.8, | ,  4000,  3878,  1000,   976, | , -3.4,  15.8, 0.189, |, 0.0
1431.6, 139.4, | , 23.1, 0.0, 75.7, | ,  4000,  3877,  1000,   982, | , -3.4,  17.5, 0.210, |, 0.0
1432.6, 139.0, | , 23.1, 0.0, 75.3, | ,  4000,  3880,  1000,   979, | , -3.4,   4.3, 0.051, |, 0.0
1433.6, 139.0, | , 23.1, 0.0, 75.5, | ,  4000,  3881,  1000,   969, | , -3.4, -18.0, -0.215, |, 0.0
1434.6, 139.5, | , 23.1, 0.0, 76.2, | ,  4000,  3878,  1000,   973, | , -3.4, -17.6, -0.210, |, 0.0
1435.6, 139.6, | , 23.1, 0.0, 75.5, | ,  4000,  3876,  1000,   960, | , -3.4,  -2.2, -0.026, |, 0.0
1436.7, 139.0, | , 23.1, 0.0, 75.9, | ,  4000,  3879,  1000,   975, | , -3.4,  -5.6, -0.067, |, 0.0
1437.7, 139.4, | , 23.1, 0.0, 76.5, | ,  4000,  3875,  1000,   969, | , -3.4, -16.3, -0.195, |, 0.0
1438.7, 139.4, | , 23.1, 0.0, 76.5, | ,  4000,  3878,  1000,   976, | , -3.4, -15.4, -0.185, |, 0.0
1439.7, 139.1, | , 23.1, 0.0, 76.0, | ,  4000,  3874,  1000,   988, | , -3.4, -18.4, -0.221, |, 0.0
1440.7, 139.2, | , 23.1, 0.0, 75.7, | ,  4000,  3874,  1000,   970, | , -3.4, -15.9, -0.190, |, 0.0
1441.7, 139.5, | , 23.1, 0.0, 76.8, | ,  4000,  3876,  1000,   967, | , -3.4, -15.4, -0.184, |, 0.0
1442.7, 139.0, | , 23.1, 0.0, 76.8, | ,  4000,  3875,  1000,   963, | , -3.4,  14.1, 0.168, |, 0.0
1443.7, 139.1, | , 23.1, 0.0, 76.9, | ,  4000,  3880,  1000,   968, | , -3.4,  17.5, 0.210, |, 0.0
1444.7, 139.2, | , 23.2, 0.0, 76.9, | ,  4000,  3879,  1000,   956, | , -3.4,  -3.5, -0.041, |, 0.0
1445.7, 139.6, | , 23.1, 0.0, 76.9, | ,  4000,  3875,  1000,   982, | , -3.4, -18.0, -0.216, |, 0.0
1446.7, 139.0, | , 23.1, 0.0, 77.9, | ,  4000,  3882,  1000,   967, | , -3.4, -17.2, -0.205, |, 0.0
1447.8, 139.0, | , 23.1, 0.0, 77.9, | ,  4000,  3883,  1000,   971, | , -3.4,  17.5, 0.210, |, 0.0
1448.8, 139.1, | , 23.1, 0.0, 76.5, | ,  4000,  3871,  1000,   974, | , -3.4, -18.9, -0.225, |, 0.0
1449.8, 139.4, | , 23.1, 0.0, 78.3, | ,  4000,  3877,  1000,   967, | , -3.4, -18.0, -0.215, |, 0.0
1450.8, 139.1, | , 23.1, 0.0, 77.0, | ,  4000,  3878,  1000,   953, | , -3.4, -15.4, -0.184, |, 0.0
1451.8, 139.0, | , 23.1, 0.0, 78.4, | ,  4000,  3880,  1000,   967, | , -3.4, -17.6, -0.210, |, 0.0
1452.8, 139.4, | , 23.2, 0.0, 78.6, | ,  4000,  3883,  1000,   974, | , -3.4,  12.8, 0.154, |, 0.0
1453.8, 139.4, | , 23.1, 0.0, 78.6, | ,  4000,  3881,  1000,   968, | , -3.4, -12.0, -0.144, |, 0.0
1454.8, 139.0, | , 23.2, 0.0, 78.6, | ,  4000,  3873,  1000,   973, | , -3.4, -18.4, -0.220, |, 0.0
1455.8, 139.7, | , 23.2, 0.0, 78.1, | ,  4000,  3882,  1000,   981, | , -3.4,  18.0, 0.215, |, 0.0
1456.8, 139.5, | , 23.2, 0.0, 79.2, | ,  4000,  3878,  1000,   976, | , -3.4,  -6.0, -0.072, |, 0.0
1457.8, 139.1, | , 23.2, 0.0, 79.2, | ,  4000,  3875,  1000,   997, | , -3.4,  -7.3, -0.088, |, 0.0
1458.9, 139.0, | , 23.2, 0.0, 78.9, | ,  4000,  3878,  1000,   976, | , -3.4, -15.4, -0.185, |, 0.0
1459.9, 139.4, | , 23.2, 0.0, 79.2, | ,  4000,  3882,  1000,   983, | , -3.4, -18.0, -0.216, |, 0.0
1460.9, 140.4, | , 23.2, 0.0, 73.3, | ,  4000,  3874,  1000,   964, | , -3.4, -16.7, -0.200, |, 0.0
1461.9, 139.0, | , 23.2, 0.0, 79.4, | ,  4000,  3872,  1000,   978, | , -3.4,  11.1, 0.133, |, 0.0
1462.9, 139.1, | , 23.2, 0.0, 80.0, | ,  4000,  3880,  1000,   974, | , -3.4,  13.7, 0.164, |, 0.0
1463.9, 139.5, | , 23.2, 0.0, 79.8, | ,  4000,  3877,  1000,   966, | , -3.4, -17.2, -0.205, |, 0.0
1464.9, 139.4, | , 23.2, 0.0, 80.5, | ,  4000,  3871,  1000,   979, | , -3.4, -14.6, -0.174, |, 0.0
1465.9, 140.3, | , 23.2, 0.0, 71.7, | ,  4000,  3879,  1000,   968, | , -3.4, -16.7, -0.200, |, 0.0
1466.9, 139.2, | , 23.2, 0.0, 79.9, | ,  4000,  3880,  1000,   984, | , -3.4,  13.3, 0.159, |, 0.0
1467.9, 139.4, | , 23.2, 0.0, 80.7, | ,  4000,  3873,  1000,   965, | , -3.4,  -5.2, -0.062, |, 0.0
1468.9, 139.0, | , 23.2, 0.0, 80.3, | ,  4000,  3877,  1000,   967, | , -3.4, -10.3, -0.123, |, 0.0
1470.0, 139.0, | , 23.2, 0.0, 80.7, | ,  4000,  3882,  1000,   985, | , -3.4, -16.7, -0.201, |, 0.0
1471.0, 139.5, | , 23.2, 0.0, 80.5, | ,  4000,  3881,  1000,   985, | , -3.4, -18.4, -0.221, |, 0.0
1472.0, 139.6, | , 23.2, 0.0, 80.4, | ,  4000,  3879,  1000,   975, | , -3.4,  -8.6, -0.103, |, 0.0
1473.0, 139.0, | , 23.2, 0.0, 81.3, | ,  4000,  3880,  1000,   981, | , -3.4, -14.2, -0.170, |, 0.0
1474.0, 139.0, | , 23.2, 0.0, 81.0, | ,  4000,  3876,  1000,   984, | , -3.4,   8.5, 0.102, |, 0.0
1475.0, 139.5, | , 23.2, 0.0, 81.7, | ,  4000,  3874,  1000,   978, | , -3.4,   4.3, 0.051, |, 0.0
1476.0, 139.1, | , 23.2, 0.0, 80.6, | ,  4000,  3877,  1000,   968, | , -3.4, -17.2, -0.205, |, 0.0
1477.0, 139.3, | , 23.2, 0.0, 81.1, | ,  4000,  3872,  1000,   971, | , -3.4, -16.7, -0.200, |, 0.0
1478.0, 139.0, | , 23.2, 0.0, 81.9, | ,  4000,  3879,  1000,   970, | , -3.4, -17.6, -0.210, |, 0.0
1479.0, 139.4, | , 23.2, 0.0, 82.1, | ,  4000,  3880,  1000,   974, | , -3.4, -18.0, -0.216, |, 0.0
1480.1, 139.0, | , 23.2, 0.0, 81.9, | ,  4000,  3881,  1000,   982, | , -3.4,  -4.7, -0.057, |, 0.0
1481.1, 139.0, | , 23.2, 0.0, 81.8, | ,  4000,  3872,  1000,   968, | , -3.4,  -2.6, -0.031, |, 0.0
1482.1, 139.6, | , 23.2, 0.0, 81.6, | ,  4000,  3879,  1000,   959, | , -3.4, -13.3, -0.159, |, 0.0
1483.1, 139.4, | , 23.2, 0.0, 82.5, | ,  4000,  3873,  1000,   970, | , -3.4, -17.2, -0.205, |, 0.0
1484.1, 139.0, | , 23.2, 0.0, 82.4, | ,  4000,  3878,  1000,   959, | , -3.4,  -2.6, -0.031, |, 0.0
1485.1, 139.4, | , 23.2, 0.0, 82.8, | ,  4000,  3876,  1000,   986, | , -3.4, -12.9, -0.154, |, 0.0
1486.1, 139.4, | , 23.2, 0.0, 83.0, | ,  4000,  3875,  1000,   977, | , -3.4, -18.0, -0.216, |, 0.0
1487.1, 139.1, | , 23.2, 0.0, 82.6, | ,  4000,  3873,  1000,   975, | , -3.4, -16.7, -0.200, |, 0.0
1488.1, 139.0, | , 23.2, 0.0, 83.1, | ,  4000,  3873,  1000,   976, | , -3.4, -18.9, -0.226, |, 0.0
1489.1, 139.5, | , 23.2, 0.0, 83.7, | ,  4000,  3877,  1000,   989, | , -3.4,   5.1, 0.061, |, 0.0
1490.2, 139.4, | , 23.2, 0.0, 83.3, | ,  4000,  3870,  1000,   988, | , -3.4,  -6.0, -0.072, |, 0.0
1491.2, 139.0, | , 23.2, 0.0, 83.6, | ,  4000,  3874,  1000,   968, | , -3.4, -15.9, -0.190, |, 0.0
1492.2, 139.1, | , 23.2, 0.0, 83.0, | ,  4000,  3876,  1000,   968, | , -3.4, -17.2, -0.205, |, 0.0
1493.2, 139.0, | , 23.2, 0.0, 83.9, | ,  4000,  3874,  1000,   972, | , -3.4, -16.7, -0.200, |, 0.0
1494.2, 139.5, | , 23.2, 0.0, 84.1, | ,  4000,  3873,  1000,   961, | , -3.4,   6.8, 0.081, |, 0.0
1495.2, 139.0, | , 23.2, 0.0, 83.7, | ,  4000,  3875,  1000,   979, | , -3.4, -14.2, -0.169, |, 0.0
1496.2, 139.5, | , 23.2, 0.0, 84.2, | ,  4000,  3877,  1000,   978, | , -3.4,  -1.3, -0.016, |, 0.0
1497.2, 139.6, | , 23.2, 0.0, 83.9, | ,  4000,  3875,  1000,   964, | , -3.4, -15.0, -0.179, |, 0.0
1498.2, 139.0, | , 23.2, 0.0, 84.4, | ,  4000,  3871,  1000,   973, | , -3.4, -15.4, -0.184, |, 0.0
1499.2, 139.0, | , 23.2, 0.0, 84.6, | ,  4000,  3871,  1000,   971, | , -3.4, -14.6, -0.174, |, 0.0
1500.3, 139.4, | , 23.2, 0.0, 84.7, | ,  4000,  3877,  1000,   982, | , -3.4, -13.7, -0.165, |, 0.0
1501.3, 139.1, | , 23.2, 0.0, 84.5, | ,  4000,  3882,  1000,   973, | , -3.4,  -4.3, -0.052, |, 0.0
1502.3, 139.1, | , 23.2, 0.0, 84.4, | ,  4000,  3881,  1000,   979, | , -3.4, -14.2, -0.170, |, 0.0
1503.3, 139.0, | , 23.2, 0.0, 85.1, | ,  4000,  3879,  1000,   966, | , -3.4, -16.7, -0.200, |, 0.0
1504.3, 139.5, | , 23.2, 0.0, 85.4, | ,  4000,  3870,  1000,   979, | , -3.4,   3.0, 0.036, |, 0.0
1505.3, 139.0, | , 23.2, 0.0, 85.5, | ,  4000,  3880,  1000,   983, | , -3.4, -16.3, -0.196, |, 0.0
1506.3, 139.0, | , 23.2, 0.0, 85.4, | ,  4000,  3873,  1000,   984, | , -3.4,  -7.7, -0.093, |, 0.0
1507.3, 139.2, | , 23.2, 0.0, 85.0, | ,  4000,  3872,  1000,   981, | , -3.4,   1.7, 0.020, |, 0.0
1508.3, 139.5, | , 23.2, 0.0, 85.9, | ,  4000,  3878,  1000,   980, | , -3.4,  -0.9, -0.011, |, 0.0
1509.3, 139.0, | , 23.2, 0.0, 85.9, | ,  4000,  3878,  1000,   977, | , -3.4, -17.6, -0.211, |, 0.0
1510.3, 139.0, | , 23.2, 0.0, 86.0, | ,  4000,  3872,  1000,   990, | , -3.4, -17.6, -0.211, |, 0.0
1511.4, 139.4, | , 23.2, 0.0, 86.3, | ,  4000,  3877,  1000,   982, | , -3.4, -14.6, -0.175, |, 0.0
1512.4, 139.6, | , 23.2, 0.0, 86.0, | ,  4000,  3875,  1000,   967, | , -3.4,  18.8, 0.225, |, 0.0
1513.4, 139.0, | , 23.2, 0.0, 86.4, | ,  4000,  3885,  1000,   972, | , -3.4,  12.0, 0.143, |, 0.0
1514.4, 139.0, | , 23.2, 0.0, 86.4, | ,  4000,  3879,  1000,   982, | , -3.4, -13.3, -0.159, |, 0.0
1515.4, 139.5, | , 23.2, 0.0, 87.2, | ,  4000,  3882,  1000,   982, | , -3.4, -18.0, -0.216, |, 0.0
1516.4, 139.0, | , 23.2, 0.0, 87.2, | ,  4000,  3880,  1000,   963, | , -3.4,   0.4, 0.005, |, 0.0
1517.4, 139.8, | , 23.2, 0.0, 85.5, | ,  4000,  3871,  1000,   958, | , -3.4,  -7.3, -0.087, |, 0.0
1518.4, 139.4, | , 23.2, 0.0, 87.5, | ,  4000,  3873,  1000,   967, | , -3.4,   9.8, 0.117, |, 0.0
1519.4, 139.5, | , 23.2, 0.0, 87.5, | ,  4000,  3881,  1000,   978, | , -3.4, -19.3, -0.231, |, 0.0
1520.4, 139.0, | , 23.2, 0.0, 87.4, | ,  4000,  3880,  1000,   981, | , -3.4, -17.6, -0.211, |, 0.0
1521.4, 139.0, | , 23.2, 0.0, 87.5, | ,  4000,  3879,  1000,   969, | , -3.4,  10.7, 0.128, |, 0.0
1522.5, 140.8, | , 23.2, 0.0, 77.7, | ,  4000,  3869,  1000,   960, | , -3.4, -19.3, -0.230, |, 0.0
1523.5, 139.6, | , 23.2, 0.0, 87.1, | ,  4000,  3874,  1000,   969, | , -3.4, -11.6, -0.138, |, 0.0
1524.5, 139.0, | , 23.2, 0.0, 88.4, | ,  4000,  3876,  1000,   979, | , -3.4, -17.2, -0.205, |, 0.0
1525.5, 139.0, | , 23.2, 0.0, 87.9, | ,  4000,  3878,  1000,   979, | , -3.4,   9.0, 0.107, |, 0.0
1526.5, 139.4, | , 23.2, 0.0, 88.6, | ,  4000,  3875,  1000,   972, | , -3.4,   3.8, 0.046, |, 0.0
1527.5, 139.8, | , 23.2, 0.0, 82.6, | ,  4000,  3881,  1000,   975, | , -3.4, -10.7, -0.129, |, 0.0
1528.5, 139.1, | , 23.2, 0.0, 87.9, | ,  4000,  3871,  1000,   986, | , -3.4,  -0.5, -0.005, |, 0.0
1529.5, 139.5, | , 23.2, 0.0, 88.9, | ,  4000,  3873,  1000,   972, | , -3.4,   6.4, 0.076, |, 0.0
1530.5, 139.0, | , 23.2, 0.0, 88.7, | ,  4000,  3880,  1000,   986, | , -3.4,   5.1, 0.061, |, 0.0
1531.5, 139.0, | , 23.2, 0.0, 88.8, | ,  4000,  3876,  1000,   983, | , -3.4, -14.6, -0.175, |, 0.0
1532.6, 139.0, | , 23.2, 0.0, 89.2, | ,  4000,  3874,  1000,   964, | , -3.4, -20.2, -0.240, |, 0.0
1533.6, 139.2, | , 23.2, 0.0, 88.0, | ,  4000,  3878,  1000,   983, | , -3.4, -17.2, -0.206, |, 0.0
1534.6, 139.0, | , 23.2, 0.0, 88.9, | ,  4000,  3885,  1000,   972, | , -3.4, -15.0, -0.180, |, 0.0
1535.6, 139.1, | , 23.2, 0.0, 89.5, | ,  4000,  3880,  1000,   979, | , -3.4,  15.0, 0.179, |, 0.0
1536.6, 139.0, | , 23.2, 0.0, 89.7, | ,  4000,  3875,  1000,   986, | , -3.4, -12.4, -0.149, |, 0.0
1537.6, 139.5, | , 23.2, 0.0, 90.1, | ,  4000,  3872,  1000,   978, | , -3.4, -18.4, -0.221, |, 0.0
1538.6, 139.2, | , 23.2, 0.0, 89.4, | ,  4000,  3876,  1000,   973, | , -3.4,   4.3, 0.051, |, 0.0
1539.6, 139.0, | , 23.2, 0.0, 90.1, | ,  4000,  3871,  1000,   984, | , -3.4, -11.2, -0.134, |, 0.0
1540.6, 139.4, | , 23.2, 0.0, 90.6, | ,  4000,  3880,  1000,   975, | , -3.4, -12.9, -0.154, |, 0.0
1541.6, 139.5, | , 23.2, 0.0, 91.1, | ,  4000,  3881,  1000,  1001, | , -3.4, -11.2, -0.134, |, 0.0
1542.6, 139.0, | , 23.2, 0.0, 90.8, | ,  4000,  3878,  1000,   968, | , -3.4, -18.4, -0.220, |, 0.0
1543.7, 139.6, | , 23.2, 0.0, 90.1, | ,  4000,  3874,  1000,   954, | , -3.4,  14.1, 0.168, |, 0.0
1544.7, 139.4, | , 23.2, 0.0, 91.0, | ,  4000,  3878,  1000,   980, | , -3.4, -15.4, -0.185, |, 0.0
1545.7, 139.0, | , 23.2, 0.0, 91.1, | ,  4000,  3881,  1000,   967, | , -3.4, -17.6, -0.210, |, 0.0
1546.7, 139.0, | , 23.2, 0.0, 91.0, | ,  4000,  3873,  1000,   971, | , -3.4, -18.4, -0.220, |, 0.0
1547.7, 139.5, | , 23.2, 0.0, 91.8, | ,  4000,  3881,  1000,   996, | , -3.4,  16.3, 0.195, |, 0.0
1548.7, 139.6, | , 23.2, 0.0, 90.0, | ,  4000,  3874,  1000,   978, | , -3.4, -18.0, -0.216, |, 0.0
1549.7, 139.0, | , 23.2, 0.0, 91.5, | ,  4000,  3875,  1000,   986, | , -3.4, -19.7, -0.236, |, 0.0
1550.7, 139.0, | , 23.2, 0.0, 92.0, | ,  4000,  3873,  1000,   977, | , -3.4, -16.3, -0.195, |, 0.0
1551.7, 139.4, | , 23.2, 0.0, 91.8, | ,  4000,  3875,  1000,   969, | , -3.4,  -0.0, -0.000, |, 0.0
1552.7, 139.4, | , 23.2, 0.0, 92.4, | ,  4000,  3871,  1000,   971, | , -3.4,  -3.5, -0.041, |, 0.0
1553.8, 139.1, | , 23.2, 0.0, 91.0, | ,  4000,  3875,  1000,   979, | , -3.4, -13.7, -0.164, |, 0.0
1554.8, 139.0, | , 23.2, 0.0, 92.2, | ,  4000,  3874,  1000,   987, | , -3.4, -12.4, -0.149, |, 0.0
1555.8, 139.5, | , 23.2, 0.0, 92.4, | ,  4000,  3879,  1000,   982, | , -3.4,  -6.9, -0.082, |, 0.0
1556.8, 139.0, | , 23.2, 0.0, 92.7, | ,  4000,  3868,  1000,   976, | , -3.4, -18.4, -0.220, |, 0.0
1557.8, 139.0, | , 23.2, 0.0, 92.8, | ,  4000,  3875,  1000,   985, | , -3.4, -16.7, -0.200, |, 0.0
1558.8, 139.6, | , 23.2, 0.0, 92.8, | ,  4000,  3873,  1000,   970, | , -3.4,  11.1, 0.133, |, 0.0
1559.8, 139.4, | , 23.2, 0.0, 93.2, | ,  4000,  3878,  1000,   978, | , -3.4,  -9.0, -0.108, |, 0.0
1560.8, 139.1, | , 23.2, 0.0, 93.0, | ,  4000,  3871,  1000,   964, | , -3.4, -14.6, -0.174, |, 0.0
1561.8, 139.0, | , 23.2, 0.0, 93.2, | ,  4000,  3874,  1000,   972, | , -3.4, -17.6, -0.210, |, 0.0
1562.8, 139.4, | , 23.2, 0.0, 93.4, | ,  4000,  3874,  1000,   967, | , -3.4, -16.3, -0.195, |, 0.0
1563.8, 139.2, | , 23.2, 0.0, 92.8, | ,  4000,  3873,  1000,   971, | , -3.4,   2.1, 0.025, |, 0.0
1564.9, 139.0, | , 23.2, 0.0, 93.5, | ,  4000,  3881,  1000,   990, | , -3.4,  -2.2, -0.026, |, 0.0
1565.9, 139.1, | , 23.2, 0.0, 93.8, | ,  4000,  3875,  1000,   975, | , -3.4, -12.9, -0.154, |, 0.0
1566.9, 139.6, | , 23.2, 0.0, 93.6, | ,  4000,  3881,  1000,   967, | , -3.4, -15.0, -0.180, |, 0.0
1567.9, 139.1, | , 23.2, 0.0, 93.8, | ,  4000,  3876,  1000,   969, | , -3.4,  17.1, 0.204, |, 0.0
1568.9, 139.1, | , 23.2, 0.0, 93.5, | ,  4000,  3878,  1000,   979, | , -3.4,   0.4, 0.005, |, 0.0
1569.9, 139.4, | , 23.2, 0.0, 94.6, | ,  4000,  3877,  1000,   973, | , -3.4, -12.4, -0.149, |, 0.0
1570.9, 139.4, | , 23.2, 0.0, 94.7, | ,  4000,  3877,  1000,   974, | , -3.4, -16.7, -0.200, |, 0.0
1571.9, 139.1, | , 23.2, 0.0, 94.0, | ,  4000,  3873,  1000,   963, | , -3.4, -10.7, -0.128, |, 0.0
1572.9, 139.0, | , 23.2, 0.0, 95.2, | ,  4000,  3873,  1000,   971, | , -3.4,  -1.3, -0.016, |, 0.0
1573.9, 140.3, | , 23.2, 0.0, 88.8, | ,  4000,  3872,  1000,   967, | , -3.4,  -5.6, -0.067, |, 0.0
1575.0, 139.0, | , 23.2, 0.0, 95.0, | ,  4000,  3881,  1000,   982, | , -3.4,  -7.3, -0.088, |, 0.0
1576.0, 139.1, | , 23.2, 0.0, 95.3, | ,  4000,  3881,  1000,   973, | , -3.4, -15.0, -0.180, |, 0.0
1577.0, 139.4, | , 23.2, 0.0, 95.4, | ,  4000,  3881,  1000,   964, | , -3.4,  15.8, 0.189, |, 0.0
1578.0, 139.4, | , 23.2, 0.0, 95.8, | ,  4000,  3876,  1000,   957, | , -3.4,  11.5, 0.138, |, 0.0
1579.0, 140.2, | , 23.2, 0.0, 86.5, | ,  4000,  3870,  1000,   966, | , -3.4, -21.0, -0.251, |, 0.0
1580.0, 139.2, | , 23.2, 0.0, 94.8, | ,  4000,  3879,  1000,   967, | , -3.4,  -0.0, -0.000, |, 0.0
1581.0, 139.4, | , 23.2, 0.0, 95.9, | ,  4000,  3874,  1000,   987, | , -3.4,  19.3, 0.231, |, 0.0
1582.0, 139.4, | , 23.2, 0.0, 96.4, | ,  4000,  3880,  1000,   959, | , -3.4,   6.4, 0.076, |, 0.0
1583.0, 139.0, | , 23.2, 0.0, 95.4, | ,  4000,  3876,  1000,   963, | , -3.4,   9.8, 0.117, |, 0.0
1584.0, 140.1, | , 23.2, 0.0, 90.2, | ,  4000,  3876,  1000,  1000, | , -3.4,  -9.4, -0.114, |, 0.0
1585.0, 139.6, | , 23.2, 0.0, 95.8, | ,  4000,  3880,  1000,   983, | , -3.4, -19.3, -0.231, |, 0.0
1586.1, 139.0, | , 23.2, 0.0, 96.5, | ,  4000,  3873,  1000,   971, | , -3.4, -13.7, -0.164, |, 0.0
1587.1, 139.0, | , 23.2, 0.0, 96.8, | ,  4000,  3880,  1000,   956, | , -3.4, -16.7, -0.200, |, 0.0
1588.1, 139.4, | , 23.2, 0.0, 97.2, | ,  4000,  3881,  1000,   967, | , -3.4, -17.6, -0.210, |, 0.0
1589.1, 139.0, | , 23.2, 0.0, 96.9, | ,  4000,  3880,  1000,   964, | , -3.4,  -3.9, -0.046, |, 0.0
1590.1, 139.2, | , 23.2, 0.0, 96.3, | ,  4000,  3874,  1000,   981, | , -3.4, -15.0, -0.180, |, 0.0
1591.1, 139.0, | , 23.2, 0.0, 97.4, | ,  4000,  3873,  1000,   963, | , -3.4, -14.6, -0.174, |, 0.0
1592.1, 139.5, | , 23.2, 0.0, 97.7, | ,  4000,  3871,  1000,   980, | , -3.4,  -1.3, -0.016, |, 0.0
1593.1, 139.0, | , 23.2, 0.0, 97.7, | ,  4000,  3879,  1000,   978, | , -3.4,  -5.2, -0.062, |, 0.0
1594.1, 139.0, | , 23.2, 0.0, 97.8, | ,  4000,  3875,  1000,   978, | , -3.4, -15.0, -0.180, |, 0.0
1595.2, 139.6, | , 23.2, 0.0, 97.6, | ,  4000,  3874,  1000,   984, | , -3.4,   2.5, 0.030, |, 0.0
1596.2, 139.5, | , 23.2, 0.0, 98.2, | ,  4000,  3874,  1000,   963, | , -3.4,  -0.0, -0.000, |, 0.0
