Repository: jdhuang-csm/Ru-BCA

## Methods
* (BaO)<sub>x</sub>-(CaO)<sub>y</sub>-(Al<sub>2</sub>O<sub>3</sub>)<sub>1-x-y</sub> (BCA) catalyst supports were synthesized via sol-gel and solid-state methods. 
* Ru/BCA catalysts were prepared via incipient wetness impregnation to achieve 1 wt. % Ru loading.
* Ammonia synthesis rates were measured for Ru/BCA catalysts in a packed-bed reactor at 480-600<sup>o</sup>C, 10 bar, and space velocities up to 1.3 x 10<sup>6</sup> ml g<sub>cat</sub><sup>-1</sup> h<sup>-1</sup>.
* A machine learning (ML) model was employed to improve understanding of the behavior of Ru/BCA catalysts.
* A microkinetic model was developed to describe the best-performing catalyst.

File: data/init_files_Cadigan/B2CA_7-12_IW.txt (part 5 of 25)
********** Start test **********
Elapsed time, Pressure, | , LJtemp(C), Inner-Temp, Outer-Temp, | , N2-set, N2-flow, H2-set, H2-flow, | , pH, NH3_ppm, NH3_Prod_rate, |, In222Temp
1604.8, 139.1, | , 25.2, 0.0, 146.1, | ,  5000,  4838,  1000,   977, | , -3.4, -16.3, -0.290, |, 0.0
1605.8, 139.0, | , 25.2, 0.0, 145.8, | ,  5000,  4845,  1000,   962, | , -3.4,   7.7, 0.137, |, 0.0
1606.8, 139.2, | , 25.2, 0.0, 145.7, | ,  5000,  4841,  1000,   971, | , -3.4, -12.0, -0.214, |, 0.0
1607.9, 139.2, | , 25.2, 0.0, 146.0, | ,  5000,  4841,  1000,   971, | , -3.4, -13.3, -0.237, |, 0.0
1608.9, 139.3, | , 25.3, 0.0, 146.6, | ,  5000,  4843,  1000,   974, | , -3.4, -17.2, -0.305, |, 0.0
1609.9, 139.0, | , 25.3, 0.0, 146.9, | ,  5000,  4846,  1000,   976, | , -3.4, -11.6, -0.206, |, 0.0
1610.9, 139.1, | , 25.3, 0.0, 146.9, | ,  5000,  4839,  1000,   982, | , -3.4, -16.3, -0.290, |, 0.0
1611.9, 139.5, | , 25.3, 0.0, 146.7, | ,  5000,  4844,  1000,   974, | , -3.4,  -6.5, -0.115, |, 0.0
1612.9, 139.1, | , 25.3, 0.0, 147.3, | ,  5000,  4839,  1000,   981, | , -3.4, -13.7, -0.244, |, 0.0
1613.9, 139.0, | , 25.2, 0.0, 147.5, | ,  5000,  4844,  1000,   971, | , -3.4,   3.4, 0.061, |, 0.0
1614.9, 139.1, | , 25.3, 0.0, 147.4, | ,  5000,  4839,  1000,   978, | , -3.4, -17.6, -0.313, |, 0.0
1615.9, 139.0, | , 25.3, 0.0, 148.1, | ,  5000,  4842,  1000,   977, | , -3.4,  15.0, 0.266, |, 0.0
1617.0, 139.1, | , 25.3, 0.0, 146.6, | ,  5000,  4841,  1000,   997, | , -3.4, -12.9, -0.230, |, 0.0
1618.0, 139.1, | , 25.3, 0.0, 148.3, | ,  5000,  4841,  1000,   978, | , -3.4,  -7.7, -0.138, |, 0.0
1619.0, 139.3, | , 25.3, 0.0, 148.3, | ,  5000,  4843,  1000,   960, | , -3.4, -13.3, -0.236, |, 0.0
1620.0, 139.1, | , 25.3, 0.0, 148.0, | ,  5000,  4841,  1000,   963, | , -3.4, -14.2, -0.251, |, 0.0
1621.0, 139.0, | , 25.3, 0.0, 148.4, | ,  5000,  4839,  1000,   968, | , -3.4, -11.2, -0.198, |, 0.0
1622.0, 139.5, | , 25.3, 0.0, 148.1, | ,  5000,  4842,  1000,   971, | , -3.4, -16.7, -0.297, |, 0.0
1623.0, 139.0, | , 25.3, 0.0, 148.6, | ,  5000,  4845,  1000,   960, | , -3.4, -18.4, -0.328, |, 0.0
1624.0, 139.0, | , 25.3, 0.0, 148.6, | ,  5000,  4839,  1000,   970, | , -3.4,  13.3, 0.236, |, 0.0
1625.0, 139.1, | , 25.3, 0.0, 149.0, | ,  5000,  4842,  1000,   978, | , -3.4,   9.0, 0.160, |, 0.0
1626.0, 139.4, | , 25.3, 0.0, 148.9, | ,  5000,  4842,  1000,   996, | , -3.4,  10.3, 0.183, |, 0.0
1627.0, 139.2, | , 25.3, 0.0, 148.7, | ,  5000,  4838,  1000,   984, | , -3.4,  -6.5, -0.115, |, 0.0
1628.1, 139.7, | , 25.3, 0.0, 144.4, | ,  5000,  4841,  1000,   967, | , -3.4,   3.4, 0.060, |, 0.0
1629.1, 139.1, | , 25.3, 0.0, 150.0, | ,  5000,  4843,  1000,   997, | , -3.4,  -9.0, -0.161, |, 0.0
1630.1, 139.4, | , 25.3, 0.0, 149.8, | ,  5000,  4838,  1000,   967, | , -3.4,  -5.6, -0.099, |, 0.0
1631.1, 139.0, | , 25.3, 0.0, 149.7, | ,  5000,  4841,  1000,   976, | , -3.4,  -2.2, -0.039, |, 0.0
1632.1, 139.2, | , 25.3, 0.0, 149.6, | ,  5000,  4839,  1000,   967, | , -3.4,  -8.6, -0.153, |, 0.0
1633.1, 139.4, | , 25.3, 0.0, 150.6, | ,  5000,  4843,  1000,   972, | , -3.4,  -7.7, -0.138, |, 0.0
1634.1, 139.4, | , 25.3, 0.0, 150.6, | ,  5000,  4842,  1000,   971, | , -3.4,  -7.7, -0.138, |, 0.0
1635.1, 139.1, | , 25.3, 0.0, 150.3, | ,  5000,  4838,  1000,   978, | , -3.4,  -6.0, -0.107, |, 0.0
1636.1, 139.4, | , 25.3, 0.0, 151.0, | ,  5000,  4843,  1000,   982, | , -3.4,  18.8, 0.335, |, 0.0
1637.1, 139.7, | , 25.3, 0.0, 146.3, | ,  5000,  4841,  1000,   962, | , -3.4,   9.8, 0.174, |, 0.0
1638.2, 139.0, | , 25.3, 0.0, 151.3, | ,  5000,  4839,  1000,   968, | , -3.4,   5.5, 0.099, |, 0.0
1639.2, 139.0, | , 25.3, 0.0, 151.1, | ,  5000,  4843,  1000,   970, | , -3.4,   0.8, 0.015, |, 0.0
1640.2, 139.3, | , 25.3, 0.0, 151.2, | ,  5000,  4841,  1000,   962, | , -3.4,   0.8, 0.015, |, 0.0
1641.2, 139.0, | , 25.3, 0.0, 151.5, | ,  5000,  4845,  1000,   960, | , -3.4,  -0.9, -0.016, |, 0.0
1642.2, 139.9, | , 25.3, 0.0, 145.2, | ,  5000,  4841,  1000,   970, | , -3.4,  -0.0, -0.000, |, 0.0
1643.2, 139.6, | , 25.3, 0.0, 150.8, | ,  5000,  4845,  1000,   965, | , -3.4,  -9.4, -0.168, |, 0.0
1644.2, 139.0, | , 25.3, 0.0, 151.7, | ,  5000,  4845,  1000,   974, | , -3.4,  -8.2, -0.145, |, 0.0
1645.2, 139.1, | , 25.3, 0.0, 152.0, | ,  5000,  4840,  1000,   971, | , -3.4,  -6.9, -0.122, |, 0.0
1646.3, 139.1, | , 25.3, 0.0, 151.8, | ,  5000,  4842,  1000,   974, | , -3.4,  -7.3, -0.130, |, 0.0
1647.3, 139.4, | , 25.3, 0.0, 152.4, | ,  5000,  4848,  1000,   967, | , -3.4,  -0.5, -0.008, |, 0.0
1648.3, 139.2, | , 25.3, 0.0, 151.5, | ,  5000,  4842,  1000,   997, | , -3.4,  28.3, 0.505, |, 0.0
1649.3, 139.0, | , 25.3, 0.0, 152.2, | ,  5000,  4844,  1000,   965, | , -3.4,   3.4, 0.060, |, 0.0
1650.3, 139.0, | , 25.3, 0.0, 152.5, | ,  5000,  4843,  1000,   972, | , -3.4,   1.7, 0.030, |, 0.0
1651.3, 139.4, | , 25.3, 0.0, 152.9, | ,  5000,  4839,  1000,   986, | , -3.4,  24.0, 0.427, |, 0.0
1652.3, 139.1, | , 25.3, 0.0, 152.6, | ,  5000,  4836,  1000,   971, | , -3.4,  18.4, 0.327, |, 0.0
1653.3, 139.1, | , 25.3, 0.0, 152.4, | ,  5000,  4838,  1000,   960, | , -3.4,   3.8, 0.068, |, 0.0
1654.3, 139.3, | , 25.3, 0.0, 153.6, | ,  5000,  4843,  1000,   960, | , -3.4,  11.5, 0.205, |, 0.0
1655.3, 139.4, | , 25.3, 0.0, 154.0, | ,  5000,  4842,  1000,   973, | , -3.4,  -0.9, -0.016, |, 0.0
1656.3, 139.0, | , 25.3, 0.0, 153.8, | ,  5000,  4838,  1000,   984, | , -3.4,   2.1, 0.038, |, 0.0
1657.4, 139.4, | , 25.3, 0.0, 154.1, | ,  5000,  4848,  1000,   968, | , -3.4,   6.0, 0.106, |, 0.0
1658.4, 139.5, | , 25.3, 0.0, 153.5, | ,  5000,  4846,  1000,   965, | , -3.4,   1.7, 0.030, |, 0.0
1659.4, 139.1, | , 25.3, 0.0, 154.4, | ,  5000,  4837,  1000,   986, | , -3.4,   4.7, 0.084, |, 0.0
1660.4, 139.0, | , 25.3, 0.0, 153.9, | ,  5000,  4837,  1000,   983, | , -3.4,  -0.9, -0.016, |, 0.0
1661.4, 139.4, | , 25.3, 0.0, 154.3, | ,  5000,  4838,  1000,   978, | , -3.4,  30.0, 0.533, |, 0.0
1662.4, 139.5, | , 25.3, 0.0, 154.9, | ,  5000,  4842,  1000,   971, | , -3.4,  -3.0, -0.054, |, 0.0
1663.4, 139.1, | , 25.3, 0.0, 153.8, | ,  5000,  4840,  1000,   963, | , -3.4,  22.3, 0.395, |, 0.0
1664.4, 139.0, | , 25.3, 0.0, 154.6, | ,  5000,  4840,  1000,   967, | , -3.4,  19.7, 0.350, |, 0.0
1665.4, 139.4, | , 25.3, 0.0, 155.6, | ,  5000,  4840,  1000,   990, | , -3.4,   2.1, 0.038, |, 0.0
1666.4, 139.0, | , 25.3, 0.0, 155.0, | ,  5000,  4844,  1000,   981, | , -3.4,   1.7, 0.030, |, 0.0
1667.5, 139.0, | , 25.3, 0.0, 155.1, | ,  5000,  4844,  1000,   982, | , -3.4,   3.8, 0.068, |, 0.0
1668.5, 139.5, | , 25.3, 0.0, 155.0, | ,  5000,  4838,  1000,   993, | , -3.4, -15.0, -0.268, |, 0.0
1669.5, 139.1, | , 25.3, 0.0, 155.7, | ,  5000,  4841,  1000,   975, | , -3.4, -10.3, -0.183, |, 0.0
1670.5, 139.0, | , 25.3, 0.0, 155.8, | ,  5000,  4846,  1000,   967, | , -3.4,  -3.5, -0.061, |, 0.0
1671.5, 139.0, | , 25.3, 0.0, 155.8, | ,  5000,  4845,  1000,   953, | , -3.4, -16.7, -0.297, |, 0.0
1672.5, 139.4, | , 25.3, 0.0, 156.6, | ,  5000,  4840,  1000,   992, | , -3.4, -16.7, -0.298, |, 0.0
1673.5, 139.1, | , 25.3, 0.0, 155.5, | ,  5000,  4840,  1000,   975, | , -3.4, -12.9, -0.229, |, 0.0
1674.5, 139.0, | , 25.3, 0.0, 156.4, | ,  5000,  4843,  1000,   961, | , -3.4, -13.7, -0.244, |, 0.0
1675.5, 139.4, | , 25.3, 0.0, 156.6, | ,  5000,  4840,  1000,   967, | , -3.4,   3.0, 0.053, |, 0.0
1676.6, 139.0, | , 25.3, 0.0, 156.9, | ,  5000,  4844,  1000,   968, | , -3.4,  17.5, 0.312, |, 0.0
1677.6, 139.0, | , 25.3, 0.0, 157.0, | ,  5000,  4841,  1000,   984, | , -3.4, -12.4, -0.222, |, 0.0
1678.6, 139.6, | , 25.3, 0.0, 156.5, | ,  5000,  4847,  1000,   982, | , -3.4, -16.3, -0.291, |, 0.0
1679.6, 139.4, | , 25.3, 0.0, 158.2, | ,  5000,  4840,  1000,   988, | , -3.4, -15.4, -0.275, |, 0.0
1680.6, 139.0, | , 25.3, 0.0, 157.3, | ,  5000,  4843,  1000,   980, | , -3.4, -16.7, -0.298, |, 0.0
1681.6, 139.1, | , 25.3, 0.0, 157.5, | ,  5000,  4843,  1000,   972, | , -3.4, -16.3, -0.290, |, 0.0
1682.6, 139.3, | , 25.3, 0.0, 158.0, | ,  5000,  4840,  1000,   969, | , -3.4, -15.9, -0.282, |, 0.0
1683.6, 139.1, | , 25.3, 0.0, 157.0, | ,  5000,  4843,  1000,   974, | , -3.4, -17.2, -0.305, |, 0.0
1684.6, 139.1, | , 25.3, 0.0, 157.9, | ,  5000,  4843,  1000,   977, | , -3.4, -16.7, -0.298, |, 0.0
1685.6, 139.5, | , 25.3, 0.0, 158.6, | ,  5000,  4848,  1000,   991, | , -3.4, -12.9, -0.230, |, 0.0
1686.7, 139.3, | , 25.3, 0.0, 158.4, | ,  5000,  4842,  1000,   966, | , -3.4,  -7.7, -0.137, |, 0.0
1687.7, 139.0, | , 25.3, 0.0, 158.6, | ,  5000,  4842,  1000,   970, | , -3.4, -14.2, -0.252, |, 0.0
1688.7, 139.2, | , 25.3, 0.0, 158.3, | ,  5000,  4842,  1000,   990, | , -3.4, -13.3, -0.237, |, 0.0
1689.7, 139.0, | , 25.3, 0.0, 158.9, | ,  5000,  4844,  1000,   980, | , -3.4,  -8.2, -0.145, |, 0.0
1690.7, 139.0, | , 25.3, 0.0, 159.1, | ,  5000,  4838,  1000,   975, | , -3.4, -13.7, -0.244, |, 0.0
1691.7, 139.0, | , 25.3, 0.0, 158.9, | ,  5000,  4839,  1000,   972, | , -3.4, -16.7, -0.297, |, 0.0
1692.7, 139.1, | , 25.3, 0.0, 159.7, | ,  5000,  4836,  1000,   965, | , -3.4, -14.2, -0.251, |, 0.0
1693.7, 140.0, | , 25.3, 0.0, 155.3, | ,  5000,  4838,  1000,   997, | , -3.4, -16.3, -0.291, |, 0.0
1694.7, 139.0, | , 25.3, 0.0, 159.4, | ,  5000,  4838,  1000,   988, | , -3.4,   2.1, 0.038, |, 0.0
1695.7, 139.0, | , 25.3, 0.0, 159.6, | ,  5000,  4843,  1000,   975, | , -3.4, -15.9, -0.283, |, 0.0
1696.8, 139.4, | , 25.3, 0.0, 159.9, | ,  5000,  4845,  1000,   958, | , -3.4, -14.2, -0.251, |, 0.0
1697.8, 139.0, | , 25.3, 0.0, 159.4, | ,  5000,  4841,  1000,   967, | , -3.4,   5.5, 0.099, |, 0.0
1698.8, 139.6, | , 25.3, 0.0, 155.4, | ,  5000,  4842,  1000,   983, | , -3.4,  -9.9, -0.176, |, 0.0
1699.8, 139.4, | , 25.3, 0.0, 160.2, | ,  5000,  4841,  1000,   973, | , -3.4, -11.2, -0.199, |, 0.0
1700.8, 139.4, | , 25.3, 0.0, 160.5, | ,  5000,  4837,  1000,   971, | , -3.4, -13.7, -0.244, |, 0.0
1701.8, 139.1, | , 25.3, 0.0, 160.3, | ,  5000,  4842,  1000,   988, | , -3.4,  15.0, 0.267, |, 0.0
1702.8, 139.1, | , 25.3, 0.0, 160.5, | ,  5000,  4838,  1000,   983, | , -3.4, -11.2, -0.199, |, 0.0
1703.8, 139.5, | , 25.3, 0.0, 160.7, | ,  5000,  4840,  1000,   975, | , -3.4, -14.6, -0.260, |, 0.0
1704.8, 139.4, | , 25.3, 0.0, 161.0, | ,  5000,  4839,  1000,   971, | , -3.4, -15.0, -0.267, |, 0.0
1705.8, 139.0, | , 25.3, 0.0, 161.0, | ,  5000,  4845,  1000,   957, | , -3.4, -18.0, -0.320, |, 0.0
1706.9, 139.0, | , 25.3, 0.0, 161.2, | ,  5000,  4843,  1000,   960, | , -3.4, -15.0, -0.267, |, 0.0
1707.9, 139.5, | , 25.3, 0.0, 161.6, | ,  5000,  4841,  1000,   986, | , -3.4,   3.0, 0.053, |, 0.0
1708.9, 139.2, | , 25.3, 0.0, 161.0, | ,  5000,  4840,  1000,   991, | , -3.4, -15.4, -0.276, |, 0.0
1709.9, 139.0, | , 25.3, 0.0, 161.4, | ,  5000,  4837,  1000,   977, | , -3.4, -15.4, -0.275, |, 0.0
1710.9, 139.5, | , 25.3, 0.0, 162.1, | ,  5000,  4845,  1000,   963, | , -3.4,  -5.2, -0.092, |, 0.0
1711.9, 139.0, | , 25.3, 0.0, 162.2, | ,  5000,  4840,  1000,   975, | , -3.4, -15.0, -0.267, |, 0.0
1712.9, 139.0, | , 25.3, 0.0, 162.0, | ,  5000,  4847,  1000,   978, | , -3.4, -17.6, -0.313, |, 0.0
1713.9, 139.2, | , 25.3, 0.0, 161.5, | ,  5000,  4843,  1000,   965, | , -3.4, -12.9, -0.229, |, 0.0
1714.9, 139.0, | , 25.3, 0.0, 162.5, | ,  5000,  4843,  1000,   978, | , -3.4, -15.4, -0.275, |, 0.0
1715.9, 139.0, | , 25.3, 0.0, 162.5, | ,  5000,  4844,  1000,   990, | , -3.4, -16.7, -0.299, |, 0.0
1717.0, 139.1, | , 25.3, 0.0, 162.9, | ,  5000,  4842,  1000,   965, | , -3.4, -15.4, -0.274, |, 0.0
1718.0, 139.0, | , 25.3, 0.0, 162.9, | ,  5000,  4844,  1000,   986, | , -3.4, -14.2, -0.253, |, 0.0
1719.0, 139.5, | , 25.3, 0.0, 162.9, | ,  5000,  4838,  1000,   971, | , -3.4,  -0.0, -0.000, |, 0.0
1720.0, 139.0, | , 25.3, 0.0, 163.6, | ,  5000,  4841,  1000,   982, | , -3.4,  13.3, 0.236, |, 0.0
1721.0, 139.1, | , 25.3, 0.0, 163.8, | ,  5000,  4838,  1000,   968, | , -3.4,   7.3, 0.129, |, 0.0
1722.0, 139.4, | , 25.3, 0.0, 163.6, | ,  5000,  4838,  1000,   987, | , -3.4, -12.4, -0.222, |, 0.0
1723.0, 139.3, | , 25.3, 0.0, 163.7, | ,  5000,  4842,  1000,   960, | , -3.4, -13.3, -0.236, |, 0.0
1724.0, 139.1, | , 25.3, 0.0, 163.3, | ,  5000,  4836,  1000,   978, | , -3.4, -16.7, -0.298, |, 0.0
1725.0, 139.0, | , 25.3, 0.0, 164.5, | ,  5000,  4844,  1000,   994, | , -3.4, -15.0, -0.268, |, 0.0
1726.0, 139.4, | , 25.3, 0.0, 164.6, | ,  5000,  4847,  1000,   981, | , -3.4, -15.4, -0.275, |, 0.0
1727.0, 139.0, | , 25.3, 0.0, 164.3, | ,  5000,  4838,  1000,   975, | , -3.4,  16.3, 0.289, |, 0.0
1728.1, 139.0, | , 25.3, 0.0, 164.4, | ,  5000,  4840,  1000,   966, | , -3.4,  -4.3, -0.077, |, 0.0
1729.1, 139.2, | , 25.3, 0.0, 163.9, | ,  5000,  4844,  1000,   973, | , -3.4,  -5.2, -0.092, |, 0.0
1730.1, 139.4, | , 25.3, 0.0, 165.4, | ,  5000,  4843,  1000,   969, | , -3.4,  10.3, 0.182, |, 0.0
1731.1, 139.1, | , 25.3, 0.0, 164.8, | ,  5000,  4848,  1000,   993, | , -3.4,  26.1, 0.466, |, 0.0
1732.1, 139.3, | , 25.3, 0.0, 165.4, | ,  5000,  4838,  1000,   967, | , -3.4,  -9.0, -0.160, |, 0.0
1733.1, 139.4, | , 25.3, 0.0, 165.5, | ,  5000,  4842,  1000,   965, | , -3.4,  -9.0, -0.160, |, 0.0
1734.1, 139.1, | , 25.3, 0.0, 164.9, | ,  5000,  4841,  1000,   973, | , -3.4,  -2.6, -0.046, |, 0.0
1735.1, 139.0, | , 25.3, 0.0, 165.6, | ,  5000,  4839,  1000,   975, | , -3.4,  -5.2, -0.092, |, 0.0
1736.1, 139.3, | , 25.3, 0.0, 166.1, | ,  5000,  4844,  1000,   961, | , -3.4,  14.1, 0.251, |, 0.0
1737.2, 139.0, | , 25.3, 0.0, 166.0, | ,  5000,  4840,  1000,   969, | , -3.4,  10.7, 0.190, |, 0.0
1738.2, 139.0, | , 25.3, 0.0, 166.1, | ,  5000,  4841,  1000,   978, | , -3.4,  -9.4, -0.168, |, 0.0
1739.2, 139.1, | , 25.3, 0.0, 166.3, | ,  5000,  4841,  1000,   967, | , -3.4,  -5.6, -0.099, |, 0.0
1740.2, 139.4, | , 25.3, 0.0, 166.3, | ,  5000,  4839,  1000,   971, | , -3.4,  13.3, 0.236, |, 0.0
1741.2, 139.1, | , 25.3, 0.0, 166.7, | ,  5000,  4845,  1000,   960, | , -3.4,  -5.6, -0.099, |, 0.0
1742.2, 139.0, | , 25.3, 0.0, 166.9, | ,  5000,  4843,  1000,   964, | , -3.4,  -7.7, -0.137, |, 0.0
1743.2, 139.4, | , 25.3, 0.0, 166.9, | ,  5000,  4839,  1000,   956, | , -3.4,  -6.5, -0.114, |, 0.0
1744.2, 139.5, | , 25.3, 0.0, 166.3, | ,  5000,  4845,  1000,   971, | , -3.4,  17.5, 0.312, |, 0.0
1745.2, 139.9, | , 25.3, 0.0, 160.2, | ,  5000,  4839,  1000,   970, | , -3.4,  25.3, 0.449, |, 0.0
1746.2, 139.0, | , 25.3, 0.0, 167.2, | ,  5000,  4845,  1000,   971, | , -3.4,   7.7, 0.137, |, 0.0
1747.3, 139.0, | , 25.3, 0.0, 167.6, | ,  5000,  4837,  1000,   988, | , -3.4,   3.8, 0.068, |, 0.0
1748.3, 139.2, | , 25.4, 0.0, 167.5, | ,  5000,  4842,  1000,   972, | , -3.4,   2.1, 0.038, |, 0.0
1749.3, 139.2, | , 25.3, 0.0, 167.5, | ,  5000,  4842,  1000,   986, | , -3.4,   1.3, 0.022, |, 0.0
1750.3, 139.9, | , 25.3, 0.0, 164.3, | ,  5000,  4840,  1000,   968, | , -3.4,  -8.2, -0.145, |, 0.0
1751.3, 139.4, | , 25.3, 0.0, 168.3, | ,  5000,  4836,  1000,   981, | , -3.4,  -4.3, -0.077, |, 0.0
1752.3, 139.1, | , 25.3, 0.0, 168.4, | ,  5000,  4844,  1000,   990, | , -3.4,  -4.7, -0.085, |, 0.0
1753.3, 139.3, | , 25.3, 0.0, 168.5, | ,  5000,  4842,  1000,   986, | , -3.4,  -6.0, -0.107, |, 0.0
1754.3, 139.5, | , 25.3, 0.0, 168.3, | ,  5000,  4839,  1000,   976, | , -3.4,  -9.4, -0.168, |, 0.0
1755.3, 139.1, | , 25.4, 0.0, 168.8, | ,  5000,  4842,  1000,   971, | , -3.4,  -9.9, -0.176, |, 0.0
1756.3, 139.1, | , 25.4, 0.0, 168.3, | ,  5000,  4843,  1000,   982, | , -3.4,   7.3, 0.129, |, 0.0
1757.4, 139.0, | , 25.4, 0.0, 168.6, | ,  5000,  4839,  1000,   982, | , -3.4,  18.0, 0.320, |, 0.0
1758.4, 139.0, | , 25.4, 0.0, 169.4, | ,  5000,  4838,  1000,   986, | , -3.4,  22.3, 0.396, |, 0.0
1759.4, 139.2, | , 25.4, 0.0, 168.7, | ,  5000,  4842,  1000,   977, | , -3.4,   2.5, 0.045, |, 0.0
1760.4, 139.0, | , 25.4, 0.0, 169.6, | ,  5000,  4839,  1000,   983, | , -3.4,   2.1, 0.038, |, 0.0
1761.4, 139.4, | , 25.4, 0.0, 170.1, | ,  5000,  4841,  1000,   965, | , -3.4,   1.3, 0.022, |, 0.0
1762.4, 139.0, | , 25.4, 0.0, 169.8, | ,  5000,  4842,  1000,   975, | , -3.4,  -0.5, -0.008, |, 0.0
1763.4, 139.0, | , 25.4, 0.0, 170.0, | ,  5000,  4840,  1000,   987, | , -3.4,  -0.5, -0.008, |, 0.0
1764.4, 139.5, | , 25.4, 0.0, 169.4, | ,  5000,  4843,  1000,   964, | , -3.4,  10.7, 0.190, |, 0.0
1765.4, 139.1, | , 25.4, 0.0, 170.2, | ,  5000,  4845,  1000,   975, | , -3.4,  27.8, 0.495, |, 0.0
1766.4, 139.1, | , 25.4, 0.0, 170.3, | ,  5000,  4844,  1000,   979, | , -3.4,   2.5, 0.045, |, 0.0
1767.5, 139.1, | , 25.4, 0.0, 170.3, | ,  5000,  4834,  1000,   975, | , -3.4,   3.4, 0.060, |, 0.0
1768.5, 139.0, | , 25.4, 0.0, 170.5, | ,  5000,  4838,  1000,   986, | , -3.4,  -4.3, -0.077, |, 0.0
1769.5, 139.2, | , 25.4, 0.0, 170.4, | ,  5000,  4837,  1000,   982, | , -3.4,  18.8, 0.335, |, 0.0
1770.5, 139.0, | , 25.4, 0.0, 170.8, | ,  5000,  4839,  1000,   986, | , -3.4,  22.7, 0.404, |, 0.0
1771.5, 139.0, | , 25.4, 0.0, 171.3, | ,  5000,  4845,  1000,   967, | , -3.4,  19.7, 0.350, |, 0.0
1772.5, 139.4, | , 25.4, 0.0, 171.8, | ,  5000,  4842,  1000,   965, | , -3.4,   1.3, 0.022, |, 0.0
1773.5, 139.0, | , 25.4, 0.0, 171.2, | ,  5000,  4839,  1000,   970, | , -3.4,  -1.7, -0.031, |, 0.0
1774.5, 139.2, | , 25.4, 0.0, 171.3, | ,  5000,  4840,  1000,   972, | , -3.4,   9.4, 0.167, |, 0.0
1775.5, 139.4, | , 25.4, 0.0, 172.1, | ,  5000,  4844,  1000,   978, | , -3.4,  27.8, 0.496, |, 0.0
1776.5, 139.3, | , 25.4, 0.0, 172.1, | ,  5000,  4845,  1000,   966, | , -3.4,  15.4, 0.274, |, 0.0
1777.6, 139.0, | , 25.4, 0.0, 172.0, | ,  5000,  4842,  1000,   963, | , -3.4,  -0.9, -0.016, |, 0.0
1778.6, 139.4, | , 25.4, 0.0, 171.7, | ,  5000,  4839,  1000,   960, | , -3.4,   1.7, 0.030, |, 0.0
1779.6, 139.5, | , 25.4, 0.0, 172.2, | ,  5000,  4842,  1000,   969, | , -3.4,   6.8, 0.121, |, 0.0
1780.6, 139.0, | , 25.4, 0.0, 172.4, | ,  5000,  4842,  1000,   973, | , -3.4,  33.0, 0.586, |, 0.0
1781.6, 139.0, | , 25.4, 0.0, 173.0, | ,  5000,  4845,  1000,   989, | , -3.4,   5.5, 0.099, |, 0.0
1782.6, 139.4, | , 25.4, 0.0, 173.4, | ,  5000,  4837,  1000,   975, | , -3.4,  33.0, 0.586, |, 0.0
1783.6, 139.2, | , 25.4, 0.0, 172.6, | ,  5000,  4838,  1000,   975, | , -3.4,  10.7, 0.190, |, 0.0
1784.6, 139.2, | , 25.4, 0.0, 172.1, | ,  5000,  4842,  1000,   971, | , -3.4,  12.4, 0.220, |, 0.0
1785.6, 139.0, | , 25.4, 0.0, 173.3, | ,  5000,  4842,  1000,   968, | , -3.4,   5.1, 0.091, |, 0.0
1786.6, 139.4, | , 25.4, 0.0, 173.4, | ,  5000,  4843,  1000,   987, | , -3.4,   0.8, 0.015, |, 0.0
1787.7, 139.0, | , 25.4, 0.0, 173.8, | ,  5000,  4845,  1000,   976, | , -3.4,   1.7, 0.030, |, 0.0
1788.7, 139.0, | , 25.4, 0.0, 173.9, | ,  5000,  4840,  1000,   979, | , -3.4,  -3.0, -0.054, |, 0.0
1789.7, 139.5, | , 25.4, 0.0, 173.4, | ,  5000,  4837,  1000,   990, | , -3.4,  30.4, 0.542, |, 0.0
1790.7, 139.0, | , 25.4, 0.0, 173.9, | ,  5000,  4843,  1000,   974, | , -3.4,  32.1, 0.571, |, 0.0
1791.7, 139.1, | , 25.4, 0.0, 174.0, | ,  5000,  4841,  1000,   986, | , -3.4,   1.7, 0.030, |, 0.0
1792.7, 139.0, | , 25.4, 0.0, 174.2, | ,  5000,  4837,  1000,   988, | , -3.4,   1.3, 0.022, |, 0.0
1793.7, 139.4, | , 25.4, 0.0, 174.7, | ,  5000,  4841,  1000,   993, | , -3.4,   3.0, 0.053, |, 0.0
1794.7, 139.1, | , 25.4, 0.0, 174.2, | ,  5000,  4837,  1000,   967, | , -3.4,  13.3, 0.235, |, 0.0
1795.7, 139.3, | , 25.4, 0.0, 174.7, | ,  5000,  4842,  1000,   975, | , -3.4,  30.8, 0.548, |, 0.0
1796.8, 140.2, | , 25.4, 0.0, 169.1, | ,  5000,  4838,  1000,   954, | , -3.4,   0.4, 0.007, |, 0.0
1797.8, 139.0, | , 25.4, 0.0, 174.9, | ,  5000,  4842,  1000,   978, | , -3.4,   3.8, 0.068, |, 0.0
1798.8, 139.0, | , 25.4, 0.0, 175.2, | ,  5000,  4843,  1000,   965, | , -3.4,  15.0, 0.266, |, 0.0
1799.8, 139.6, | , 25.4, 0.0, 175.0, | ,  5000,  4839,  1000,   979, | , -3.4,   4.7, 0.083, |, 0.0
1800.8, 139.3, | , 25.4, 0.0, 176.1, | ,  5000,  4843,  1000,   980, | , -3.4,   3.4, 0.061, |, 0.0
1801.8, 139.5, | , 25.4, 0.0, 171.6, | ,  5000,  4841,  1000,   957, | , -3.4,   0.4, 0.007, |, 0.0
1802.8, 139.0, | , 25.4, 0.0, 176.0, | ,  5000,  4844,  1000,   983, | , -3.4,   1.7, 0.030, |, 0.0
1803.8, 139.0, | , 25.4, 0.0, 176.0, | ,  5000,  4843,  1000,   975, | , -3.4,   0.8, 0.015, |, 0.0
1804.9, 139.2, | , 25.4, 0.0, 175.4, | ,  5000,  4844,  1000,   963, | , -3.4,   6.8, 0.121, |, 0.0
1805.9, 139.1, | , 25.4, 0.0, 176.1, | ,  5000,  4842,  1000,   969, | , -3.4,  30.0, 0.533, |, 0.0
1806.9, 139.4, | , 25.4, 0.0, 176.9, | ,  5000,  4841,  1000,   973, | , -3.4,   2.1, 0.038, |, 0.0
1807.9, 139.0, | , 25.4, 0.0, 176.4, | ,  5000,  4835,  1000,   971, | , -3.4,   3.8, 0.068, |, 0.0
1808.9, 139.0, | , 25.4, 0.0, 176.8, | ,  5000,  4843,  1000,   987, | , -3.4, -12.9, -0.230, |, 0.0
1809.9, 139.1, | , 25.4, 0.0, 176.0, | ,  5000,  4838,  1000,   975, | , -3.4, -17.2, -0.305, |, 0.0
1810.9, 139.3, | , 25.4, 0.0, 177.3, | ,  5000,  4841,  1000,   968, | , -3.4, -15.9, -0.282, |, 0.0
1811.9, 139.0, | , 25.4, 0.0, 177.3, | ,  5000,  4842,  1000,   961, | , -3.4, -16.7, -0.297, |, 0.0
1812.9, 139.1, | , 25.4, 0.0, 177.1, | ,  5000,  4841,  1000,   972, | , -3.4,  -1.7, -0.031, |, 0.0
1813.9, 139.4, | , 25.4, 0.0, 178.3, | ,  5000,  4844,  1000,   988, | , -3.4,  -4.3, -0.077, |, 0.0
1814.9, 139.1, | , 25.4, 0.0, 177.1, | ,  5000,  4837,  1000,   967, | , -3.4, -16.7, -0.297, |, 0.0
1816.0, 139.0, | , 25.4, 0.0, 177.7, | ,  5000,  4839,  1000,   963, | , -3.4,  17.1, 0.304, |, 0.0
1817.0, 139.4, | , 25.4, 0.0, 178.4, | ,  5000,  4840,  1000,   970, | , -3.4,  -0.5, -0.008, |, 0.0
1818.0, 139.4, | , 25.4, 0.0, 178.1, | ,  5000,  4846,  1000,   978, | , -3.4, -15.9, -0.283, |, 0.0
1819.0, 139.1, | , 25.4, 0.0, 178.1, | ,  5000,  4840,  1000,   971, | , -3.4, -14.6, -0.259, |, 0.0
1820.0, 139.1, | , 25.4, 0.0, 178.0, | ,  5000,  4841,  1000,   963, | , -3.4,   2.1, 0.038, |, 0.0
1821.0, 139.3, | , 25.4, 0.0, 178.8, | ,  5000,  4837,  1000,   961, | , -3.4, -12.4, -0.221, |, 0.0
1822.0, 139.4, | , 25.4, 0.0, 179.5, | ,  5000,  4841,  1000,   970, | , -3.4, -17.2, -0.305, |, 0.0
1823.0, 139.0, | , 25.4, 0.0, 178.4, | ,  5000,  4840,  1000,   976, | , -3.4, -13.3, -0.237, |, 0.0
1824.0, 139.2, | , 25.4, 0.0, 178.9, | ,  5000,  4845,  1000,   973, | , -3.4, -13.7, -0.244, |, 0.0
1825.1, 139.1, | , 25.4, 0.0, 178.7, | ,  5000,  4839,  1000,   964, | , -3.4, -11.6, -0.206, |, 0.0
1826.1, 139.0, | , 25.4, 0.0, 179.2, | ,  5000,  4846,  1000,   969, | , -3.4, -13.7, -0.244, |, 0.0
1827.1, 139.0, | , 25.4, 0.0, 179.5, | ,  5000,  4844,  1000,   983, | , -3.4, -15.4, -0.275, |, 0.0
1828.1, 139.4, | , 25.4, 0.0, 180.1, | ,  5000,  4846,  1000,   988, | , -3.4,  19.7, 0.351, |, 0.0
1829.1, 139.0, | , 25.4, 0.0, 179.7, | ,  5000,  4842,  1000,   966, | , -3.4, -16.7, -0.297, |, 0.0
1830.1, 139.0, | , 25.4, 0.0, 179.7, | ,  5000,  4842,  1000,   971, | , -3.4, -17.2, -0.305, |, 0.0
1831.1, 139.0, | , 25.4, 0.0, 180.0, | ,  5000,  4843,  1000,   964, | , -3.4, -15.0, -0.267, |, 0.0
1832.1, 139.4, | , 25.4, 0.0, 180.8, | ,  5000,  4845,  1000,   974, | , -3.4,   1.7, 0.030, |, 0.0
1833.1, 139.1, | , 25.4, 0.0, 180.4, | ,  5000,  4839,  1000,   986, | , -3.4, -15.9, -0.283, |, 0.0
1834.1, 139.3, | , 25.4, 0.0, 180.8, | ,  5000,  4842,  1000,   967, | , -3.4, -16.3, -0.290, |, 0.0
1835.2, 139.5, | , 25.4, 0.0, 180.8, | ,  5000,  4844,  1000,   971, | , -3.4, -14.6, -0.260, |, 0.0
1836.2, 139.1, | , 25.4, 0.0, 180.7, | ,  5000,  4842,  1000,   987, | , -3.4, -13.7, -0.245, |, 0.0
1837.2, 139.0, | , 25.4, 0.0, 180.7, | ,  5000,  4842,  1000,   978, | , -3.4, -13.3, -0.237, |, 0.0
1838.2, 139.0, | , 25.4, 0.0, 181.3, | ,  5000,  4837,  1000,   962, | , -3.4, -15.9, -0.282, |, 0.0
1839.2, 139.4, | , 25.4, 0.0, 181.4, | ,  5000,  4845,  1000,   963, | , -3.4, -13.3, -0.236, |, 0.0
1840.2, 139.0, | , 25.4, 0.0, 181.0, | ,  5000,  4840,  1000,   975, | , -3.4,  -3.0, -0.054, |, 0.0
1841.2, 139.0, | , 25.4, 0.0, 182.0, | ,  5000,  4843,  1000,   967, | , -3.4,   4.7, 0.083, |, 0.0
1842.2, 139.3, | , 25.4, 0.0, 182.3, | ,  5000,  4838,  1000,   978, | , -3.4, -16.3, -0.290, |, 0.0
1843.2, 139.7, | , 25.4, 0.0, 174.4, | ,  5000,  4840,  1000,   973, | , -3.4, -13.7, -0.244, |, 0.0
1844.3, 139.0, | , 25.4, 0.0, 182.1, | ,  5000,  4841,  1000,   960, | , -3.4, -15.4, -0.274, |, 0.0
1845.3, 139.5, | , 25.4, 0.0, 181.3, | ,  5000,  4842,  1000,   971, | , -3.4, -15.4, -0.275, |, 0.0
1846.3, 139.5, | , 25.4, 0.0, 182.2, | ,  5000,  4844,  1000,   978, | , -3.4, -16.3, -0.290, |, 0.0
1847.3, 139.0, | , 25.4, 0.0, 182.3, | ,  5000,  4843,  1000,   987, | , -3.4,   1.3, 0.022, |, 0.0
1848.3, 139.9, | , 25.4, 0.0, 175.4, | ,  5000,  4841,  1000,   973, | , -3.4, -16.3, -0.290, |, 0.0
1849.3, 139.4, | , 25.4, 0.0, 183.0, | ,  5000,  4838,  1000,   975, | , -3.4, -15.0, -0.267, |, 0.0
1850.3, 139.1, | , 25.4, 0.0, 182.4, | ,  5000,  4843,  1000,   960, | , -3.4, -12.0, -0.213, |, 0.0
1851.3, 139.0, | , 25.4, 0.0, 183.2, | ,  5000,  4845,  1000,   963, | , -3.4, -13.7, -0.244, |, 0.0
1852.3, 139.0, | , 25.4, 0.0, 183.0, | ,  5000,  4842,  1000,   989, | , -3.4, -15.4, -0.275, |, 0.0
1853.3, 139.9, | , 25.4, 0.0, 179.5, | ,  5000,  4838,  1000,   978, | , -3.4,  -6.5, -0.115, |, 0.0
1854.3, 139.0, | , 25.4, 0.0, 183.3, | ,  5000,  4841,  1000,   959, | , -3.4, -18.9, -0.335, |, 0.0
1855.4, 139.2, | , 25.4, 0.0, 182.7, | ,  5000,  4839,  1000,   990, | , -3.4, -17.2, -0.306, |, 0.0
1856.4, 139.4, | , 25.4, 0.0, 183.9, | ,  5000,  4845,  1000,   974, | , -3.4, -15.4, -0.275, |, 0.0
1857.4, 139.0, | , 25.4, 0.0, 183.8, | ,  5000,  4839,  1000,   986, | , -3.4, -14.6, -0.260, |, 0.0
1858.4, 138.9, | , 25.4, 0.0, 183.7, | ,  5000,  4843,  1000,   981, | , -3.4, -10.3, -0.184, |, 0.0
1859.4, 139.4, | , 25.4, 0.0, 184.7, | ,  5000,  4848,  1000,   986, | , -3.4, -12.0, -0.214, |, 0.0
1860.4, 139.5, | , 25.4, 0.0, 184.2, | ,  5000,  4837,  1000,   982, | , -3.4, -16.3, -0.290, |, 0.0
1861.4, 139.0, | , 25.4, 0.0, 184.8, | ,  5000,  4843,  1000,   978, | , -3.4, -16.7, -0.298, |, 0.0
1862.4, 139.0, | , 25.4, 0.0, 184.6, | ,  5000,  4840,  1000,   966, | , -3.4,  -3.0, -0.054, |, 0.0
1863.4, 139.3, | , 25.4, 0.0, 185.1, | ,  5000,  4840,  1000,   978, | , -3.4,   8.5, 0.152, |, 0.0
1864.5, 140.0, | , 25.4, 0.0, 181.0, | ,  5000,  4842,  1000,   977, | , -3.4,  12.8, 0.228, |, 0.0
1865.5, 139.0, | , 25.4, 0.0, 184.6, | ,  5000,  4843,  1000,   976, | , -3.4, -13.3, -0.237, |, 0.0
1866.5, 139.3, | , 25.4, 0.0, 185.6, | ,  5000,  4836,  1000,   975, | , -3.4, -13.7, -0.244, |, 0.0
1867.5, 139.9, | , 25.4, 0.0, 181.6, | ,  5000,  4838,  1000,   966, | , -3.4, -10.7, -0.191, |, 0.0
1868.5, 139.0, | , 25.4, 0.0, 185.2, | ,  5000,  4844,  1000,   982, | , -3.4, -15.9, -0.283, |, 0.0
1869.5, 139.1, | , 25.4, 0.0, 186.2, | ,  5000,  4841,  1000,   976, | , -3.4,  16.7, 0.297, |, 0.0
1870.5, 139.5, | , 25.4, 0.0, 185.6, | ,  5000,  4837,  1000,   973, | , -3.4,  18.4, 0.327, |, 0.0
1871.5, 139.0, | , 25.4, 0.0, 185.9, | ,  5000,  4841,  1000,   975, | , -3.4, -12.0, -0.214, |, 0.0
1872.5, 139.0, | , 25.4, 0.0, 186.5, | ,  5000,  4844,  1000,   967, | , -3.4,  -9.0, -0.160, |, 0.0
1873.5, 139.3, | , 25.4, 0.0, 186.6, | ,  5000,  4842,  1000,   952, | , -3.4, -13.3, -0.236, |, 0.0
1874.6, 139.4, | , 25.4, 0.0, 186.8, | ,  5000,  4844,  1000,   990, | , -3.4,  13.3, 0.237, |, 0.0
1875.6, 139.2, | , 25.4, 0.0, 185.8, | ,  5000,  4841,  1000,   987, | , -3.4, -16.3, -0.291, |, 0.0
1876.6, 139.0, | , 25.4, 0.0, 186.9, | ,  5000,  4843,  1000,   970, | , -3.4,  17.1, 0.304, |, 0.0
1877.6, 139.3, | , 25.4, 0.0, 187.3, | ,  5000,  4843,  1000,   955, | , -3.4,  19.7, 0.349, |, 0.0
1878.6, 139.0, | , 25.4, 0.0, 187.0, | ,  5000,  4838,  1000,   979, | , -3.4, -17.2, -0.305, |, 0.0
1879.6, 139.0, | , 25.4, 0.0, 187.4, | ,  5000,  4846,  1000,   974, | , -3.4, -17.6, -0.313, |, 0.0
1880.6, 139.5, | , 25.4, 0.0, 187.4, | ,  5000,  4836,  1000,   986, | , -3.4,  12.8, 0.228, |, 0.0
1881.6, 139.0, | , 25.4, 0.0, 187.5, | ,  5000,  4837,  1000,   975, | , -3.4, -12.9, -0.229, |, 0.0
1882.7, 139.0, | , 25.4, 0.0, 188.2, | ,  5000,  4845,  1000,   973, | , -3.4, -17.6, -0.313, |, 0.0
1883.7, 139.4, | , 25.4, 0.0, 188.4, | ,  5000,  4843,  1000,   968, | , -3.4, -15.9, -0.282, |, 0.0
1884.7, 139.4, | , 25.4, 0.0, 188.0, | ,  5000,  4842,  1000,   983, | , -3.4,  -4.7, -0.084, |, 0.0
1885.7, 139.2, | , 25.4, 0.0, 187.7, | ,  5000,  4847,  1000,   997, | , -3.4, -16.3, -0.291, |, 0.0
1886.7, 139.0, | , 25.4, 0.0, 188.4, | ,  5000,  4842,  1000,   989, | , -3.4, -17.2, -0.306, |, 0.0
1887.7, 139.0, | , 25.4, 0.0, 188.7, | ,  5000,  4841,  1000,   975, | , -3.4, -13.7, -0.244, |, 0.0
1888.7, 139.1, | , 25.4, 0.0, 188.0, | ,  5000,  4842,  1000,   982, | , -3.4,   5.1, 0.091, |, 0.0
1889.7, 139.1, | , 25.4, 0.0, 188.2, | ,  5000,  4839,  1000,   979, | , -3.4, -14.2, -0.252, |, 0.0
1890.7, 139.1, | , 25.4, 0.0, 188.5, | ,  5000,  4839,  1000,   975, | , -3.4, -15.9, -0.282, |, 0.0
1891.7, 139.0, | , 25.4, 0.0, 189.2, | ,  5000,  4840,  1000,   979, | , -3.4, -15.0, -0.267, |, 0.0
1892.7, 138.9, | , 25.4, 0.0, 189.3, | ,  5000,  4844,  1000,   964, | , -3.4, -13.3, -0.236, |, 0.0
1893.8, 139.0, | , 25.4, 0.0, 189.5, | ,  5000,  4845,  1000,   971, | , -3.4, -12.0, -0.214, |, 0.0
1894.8, 139.4, | , 25.4, 0.0, 186.4, | ,  5000,  4841,  1000,   982, | , -3.4, -12.0, -0.214, |, 0.0
1895.8, 139.5, | , 25.4, 0.0, 189.2, | ,  5000,  4837,  1000,   979, | , -3.4, -18.0, -0.321, |, 0.0
1896.8, 139.0, | , 25.4, 0.0, 189.9, | ,  5000,  4836,  1000,   983, | , -3.4, -16.3, -0.290, |, 0.0
1897.8, 139.0, | , 25.5, 0.0, 189.7, | ,  5000,  4841,  1000,   975, | , -3.4, -14.6, -0.260, |, 0.0
1898.8, 139.3, | , 25.4, 0.0, 190.7, | ,  5000,  4843,  1000,   978, | , -3.4, -12.4, -0.222, |, 0.0
1899.8, 139.9, | , 25.4, 0.0, 186.9, | ,  5000,  4838,  1000,   965, | , -3.4, -17.6, -0.312, |, 0.0
1900.8, 139.1, | , 25.4, 0.0, 189.7, | ,  5000,  4841,  1000,   982, | , -3.4, -12.9, -0.229, |, 0.0
1901.8, 139.0, | , 25.4, 0.0, 190.1, | ,  5000,  4840,  1000,   988, | , -3.4, -13.7, -0.245, |, 0.0
1902.8, 139.4, | , 25.4, 0.0, 190.6, | ,  5000,  4844,  1000,   965, | , -3.4, -13.7, -0.244, |, 0.0
1903.8, 139.0, | , 25.5, 0.0, 190.7, | ,  5000,  4844,  1000,   967, | , -3.4,  -0.0, -0.000, |, 0.0
1904.9, 138.9, | , 25.5, 0.0, 190.9, | ,  5000,  4842,  1000,   966, | , -3.4, -15.4, -0.274, |, 0.0
1905.9, 139.2, | , 25.4, 0.0, 190.4, | ,  5000,  4844,  1000,   982, | , -3.4, -12.4, -0.222, |, 0.0
1906.9, 139.4, | , 25.5, 0.0, 191.5, | ,  5000,  4845,  1000,   981, | , -3.4,  14.1, 0.251, |, 0.0
1907.9, 139.0, | , 25.5, 0.0, 191.3, | ,  5000,  4845,  1000,   986, | , -3.4,  -1.3, -0.023, |, 0.0
1908.9, 139.0, | , 25.5, 0.0, 191.8, | ,  5000,  4838,  1000,   963, | , -3.4, -16.7, -0.297, |, 0.0
1909.9, 139.3, | , 25.5, 0.0, 192.0, | ,  5000,  4843,  1000,   986, | , -3.4, -13.3, -0.237, |, 0.0
1910.9, 139.5, | , 25.4, 0.0, 192.0, | ,  5000,  4839,  1000,   982, | , -3.4, -13.3, -0.237, |, 0.0
1911.9, 138.9, | , 25.5, 0.0, 192.4, | ,  5000,  4845,  1000,   967, | , -3.4,  15.0, 0.266, |, 0.0
1912.9, 139.0, | , 25.5, 0.0, 192.5, | ,  5000,  4845,  1000,   975, | , -3.4, -15.0, -0.267, |, 0.0
1913.9, 139.4, | , 25.5, 0.0, 193.1, | ,  5000,  4840,  1000,   982, | , -3.4,  -6.0, -0.107, |, 0.0
1915.0, 139.0, | , 25.5, 0.0, 192.5, | ,  5000,  4837,  1000,   981, | , -3.4, -16.3, -0.290, |, 0.0
1916.0, 139.1, | , 25.5, 0.0, 192.4, | ,  5000,  4842,  1000,   986, | , -3.4,  18.8, 0.336, |, 0.0
1917.0, 139.4, | , 25.5, 0.0, 193.3, | ,  5000,  4840,  1000,   975, | , -3.4,   6.4, 0.114, |, 0.0
1918.0, 139.0, | , 25.5, 0.0, 193.5, | ,  5000,  4843,  1000,   991, | , -3.4,   6.4, 0.114, |, 0.0
1919.0, 139.1, | , 25.5, 0.0, 193.2, | ,  5000,  4835,  1000,   990, | , -3.4, -14.2, -0.252, |, 0.0
1920.0, 139.0, | , 25.5, 0.0, 193.7, | ,  5000,  4845,  1000,   964, | , -3.4, -13.7, -0.244, |, 0.0
1921.0, 139.4, | , 25.5, 0.0, 193.4, | ,  5000,  4841,  1000,   974, | , -3.4,  -3.0, -0.054, |, 0.0
1922.0, 139.0, | , 25.5, 0.0, 194.2, | ,  5000,  4840,  1000,   987, | , -3.4,  -6.0, -0.107, |, 0.0
1923.0, 139.0, | , 25.5, 0.0, 194.2, | ,  5000,  4838,  1000,   962, | , -3.4,  -7.7, -0.137, |, 0.0
1924.0, 139.4, | , 25.5, 0.0, 194.2, | ,  5000,  4842,  1000,   960, | , -3.4, -14.6, -0.259, |, 0.0
1925.0, 139.3, | , 25.5, 0.0, 194.7, | ,  5000,  4844,  1000,   968, | , -3.4, -17.2, -0.305, |, 0.0
1926.1, 139.1, | , 25.5, 0.0, 194.0, | ,  5000,  4839,  1000,   961, | , -3.4, -16.3, -0.289, |, 0.0
1927.1, 139.0, | , 25.5, 0.0, 194.7, | ,  5000,  4846,  1000,   980, | , -3.4, -15.4, -0.275, |, 0.0
1928.1, 139.3, | , 25.5, 0.0, 195.1, | ,  5000,  4844,  1000,   977, | , -3.4,  -6.9, -0.122, |, 0.0
1929.1, 139.0, | , 25.5, 0.0, 195.4, | ,  5000,  4844,  1000,   960, | , -3.4,   6.0, 0.106, |, 0.0
1930.1, 139.0, | , 25.5, 0.0, 194.6, | ,  5000,  4844,  1000,   966, | , -3.4,   8.1, 0.144, |, 0.0
1931.1, 139.1, | , 25.5, 0.0, 194.5, | ,  5000,  4841,  1000,   975, | , -3.4, -12.9, -0.229, |, 0.0
1932.1, 139.4, | , 25.5, 0.0, 195.8, | ,  5000,  4843,  1000,   983, | , -3.4,   1.7, 0.030, |, 0.0
1933.1, 139.0, | , 25.5, 0.0, 195.7, | ,  5000,  4845,  1000,   969, | , -3.4,   5.1, 0.091, |, 0.0
1934.1, 139.0, | , 25.5, 0.0, 195.8, | ,  5000,  4845,  1000,   978, | , -3.4, -16.3, -0.290, |, 0.0
1935.1, 139.2, | , 25.5, 0.0, 196.2, | ,  5000,  4841,  1000,   975, | , -3.4, -15.9, -0.282, |, 0.0
1936.2, 139.5, | , 25.5, 0.0, 195.1, | ,  5000,  4840,  1000,   986, | , -3.4, -15.0, -0.268, |, 0.0
1937.2, 139.1, | , 25.5, 0.0, 195.8, | ,  5000,  4841,  1000,   984, | , -3.4,  10.3, 0.183, |, 0.0
1938.2, 139.0, | , 25.5, 0.0, 196.3, | ,  5000,  4842,  1000,   963, | , -3.4,  10.7, 0.190, |, 0.0
1939.2, 139.0, | , 25.5, 0.0, 196.4, | ,  5000,  4845,  1000,   978, | , -3.4, -16.7, -0.298, |, 0.0
1940.2, 139.0, | , 25.5, 0.0, 196.6, | ,  5000,  4845,  1000,   982, | , -3.4, -14.6, -0.260, |, 0.0
1941.2, 139.7, | , 25.5, 0.0, 192.1, | ,  5000,  4837,  1000,   966, | , -3.4,   8.5, 0.152, |, 0.0
1942.2, 139.3, | , 25.5, 0.0, 197.0, | ,  5000,  4839,  1000,   987, | , -3.4,  -9.0, -0.161, |, 0.0
1943.2, 139.0, | , 25.5, 0.0, 197.0, | ,  5000,  4840,  1000,   965, | , -3.4, -16.7, -0.297, |, 0.0
1944.2, 139.0, | , 25.5, 0.0, 197.0, | ,  5000,  4841,  1000,   982, | , -3.4, -13.7, -0.245, |, 0.0
1945.3, 139.0, | , 25.5, 0.0, 197.5, | ,  5000,  4843,  1000,   964, | , -3.4, -13.3, -0.236, |, 0.0
1946.3, 140.0, | , 25.5, 0.0, 191.5, | ,  5000,  4835,  1000,   978, | , -3.4,  -8.6, -0.153, |, 0.0
1947.3, 139.1, | , 25.5, 0.0, 197.0, | ,  5000,  4843,  1000,   990, | , -3.4, -17.2, -0.306, |, 0.0
1948.3, 139.0, | , 25.5, 0.0, 197.9, | ,  5000,  4841,  1000,   970, | , -3.4, -16.7, -0.297, |, 0.0
1949.3, 139.4, | , 25.5, 0.0, 198.1, | ,  5000,  4842,  1000,   983, | , -3.4,  11.1, 0.198, |, 0.0
1950.3, 139.0, | , 25.5, 0.0, 198.3, | ,  5000,  4844,  1000,   978, | , -3.4,  15.8, 0.282, |, 0.0
1951.3, 138.9, | , 25.5, 0.0, 198.8, | ,  5000,  4842,  1000,   960, | , -3.4, -13.3, -0.236, |, 0.0
1952.3, 139.1, | , 25.5, 0.0, 197.7, | ,  5000,  4846,  1000,   955, | , -3.4,   6.8, 0.121, |, 0.0
1953.3, 139.3, | , 25.5, 0.0, 199.0, | ,  5000,  4844,  1000,   983, | , -3.4,  -6.9, -0.123, |, 0.0
1954.3, 139.4, | , 25.5, 0.0, 195.2, | ,  5000,  4838,  1000,   975, | , -3.4,  -9.0, -0.160, |, 0.0
1955.4, 139.1, | , 25.5, 0.0, 198.9, | ,  5000,  4837,  1000,   971, | , -3.4, -14.2, -0.252, |, 0.0
1956.4, 139.1, | , 25.5, 0.0, 199.1, | ,  5000,  4842,  1000,   988, | , -3.4, -11.6, -0.207, |, 0.0
1957.4, 139.4, | , 25.5, 0.0, 198.7, | ,  5000,  4838,  1000,   980, | , -3.4, -15.0, -0.267, |, 0.0
1958.4, 139.0, | , 25.5, 0.0, 199.7, | ,  5000,  4840,  1000,   974, | , -3.4, -14.6, -0.259, |, 0.0
1959.4, 138.9, | , 25.5, 0.0, 199.4, | ,  5000,  4846,  1000,   973, | , -3.4,  -0.9, -0.016, |, 0.0
1960.4, 139.3, | , 25.5, 0.0, 199.9, | ,  5000,  4840,  1000,   971, | , -3.4, -14.6, -0.259, |, 0.0
1961.4, 138.9, | , 25.5, 0.0, 199.8, | ,  5000,  4841,  1000,   987, | , -3.4, -16.7, -0.298, |, 0.0
1962.4, 139.1, | , 25.5, 0.0, 199.6, | ,  5000,  4843,  1000,   978, | , -3.4,  17.5, 0.312, |, 0.0
1963.4, 139.3, | , 25.5, 0.0, 200.3, | ,  5000,  4839,  1000,   980, | , -3.4,  -4.3, -0.077, |, 0.0
1964.4, 139.3, | , 25.5, 0.0, 200.7, | ,  5000,  4842,  1000,   963, | , -3.4, -15.9, -0.282, |, 0.0
1965.5, 139.0, | , 25.5, 0.0, 200.2, | ,  5000,  4847,  1000,   986, | , -3.4, -15.4, -0.276, |, 0.0
1966.5, 139.3, | , 25.5, 0.0, 200.7, | ,  5000,  4838,  1000,   971, | , -3.4, -15.9, -0.282, |, 0.0
1967.5, 139.5, | , 25.5, 0.0, 200.4, | ,  5000,  4839,  1000,   975, | , -3.4, -16.7, -0.298, |, 0.0
1968.5, 139.0, | , 25.5, 0.0, 200.9, | ,  5000,  4837,  1000,   980, | , -3.4, -17.6, -0.313, |, 0.0
1969.5, 139.1, | , 25.5, 0.0, 200.7, | ,  5000,  4842,  1000,   985, | , -3.4, -12.4, -0.222, |, 0.0
1970.5, 139.4, | , 25.5, 0.0, 201.4, | ,  5000,  4845,  1000,   980, | , -3.4, -13.7, -0.245, |, 0.0
1971.5, 139.0, | , 25.5, 0.0, 201.4, | ,  5000,  4842,  1000,   968, | , -3.4,   5.1, 0.091, |, 0.0
1972.5, 139.2, | , 25.5, 0.0, 201.1, | ,  5000,  4845,  1000,   982, | , -3.4, -13.7, -0.245, |, 0.0
1973.5, 138.9, | , 25.5, 0.0, 201.8, | ,  5000,  4842,  1000,   975, | , -3.4, -14.2, -0.252, |, 0.0
1974.5, 139.3, | , 25.5, 0.0, 201.4, | ,  5000,  4840,  1000,   976, | , -3.4,   6.4, 0.114, |, 0.0
1975.6, 139.0, | , 25.5, 0.0, 201.9, | ,  5000,  4838,  1000,   975, | , -3.4, -16.3, -0.290, |, 0.0
1976.6, 139.0, | , 25.5, 0.0, 202.0, | ,  5000,  4837,  1000,   966, | , -3.4,  -8.6, -0.153, |, 0.0
1977.6, 139.5, | , 25.5, 0.0, 201.7, | ,  5000,  4837,  1000,   976, | , -3.4, -14.6, -0.259, |, 0.0
1978.6, 139.1, | , 25.5, 0.0, 202.2, | ,  5000,  4842,  1000,   984, | , -3.4,  -3.5, -0.062, |, 0.0
1979.6, 139.0, | , 25.5, 0.0, 202.2, | ,  5000,  4842,  1000,   969, | , -3.4, -11.6, -0.206, |, 0.0
1980.6, 139.4, | , 25.5, 0.0, 202.5, | ,  5000,  4844,  1000,   970, | , -3.4, -12.9, -0.229, |, 0.0
1981.6, 139.3, | , 25.5, 0.0, 202.8, | ,  5000,  4840,  1000,   978, | , -3.4, -14.2, -0.252, |, 0.0
1982.6, 139.2, | , 25.5, 0.0, 202.2, | ,  5000,  4838,  1000,   960, | , -3.4, -14.6, -0.259, |, 0.0
1983.6, 139.0, | , 25.5, 0.0, 202.8, | ,  5000,  4843,  1000,   970, | , -3.4, -15.9, -0.282, |, 0.0
1984.6, 139.3, | , 25.5, 0.0, 203.4, | ,  5000,  4841,  1000,   980, | , -3.4,   1.3, 0.022, |, 0.0
1985.7, 139.3, | , 25.5, 0.0, 203.5, | ,  5000,  4844,  1000,   984, | , -3.4, -10.7, -0.191, |, 0.0
1986.7, 139.1, | , 25.5, 0.0, 203.3, | ,  5000,  4845,  1000,   973, | , -3.4,   9.8, 0.175, |, 0.0
1987.7, 139.6, | , 25.5, 0.0, 199.4, | ,  5000,  4843,  1000,   974, | , -3.4,  -8.6, -0.153, |, 0.0
1988.7, 139.5, | , 25.5, 0.0, 203.9, | ,  5000,  4845,  1000,   983, | , -3.4, -15.4, -0.275, |, 0.0
1989.7, 139.0, | , 25.5, 0.0, 204.0, | ,  5000,  4844,  1000,   984, | , -3.4, -15.9, -0.283, |, 0.0
1990.7, 138.9, | , 25.5, 0.0, 204.0, | ,  5000,  4840,  1000,   978, | , -3.4, -13.3, -0.237, |, 0.0
1991.7, 139.3, | , 25.5, 0.0, 204.6, | ,  5000,  4842,  1000,   983, | , -3.4,  13.3, 0.236, |, 0.0
1992.7, 139.5, | , 25.5, 0.0, 198.3, | ,  5000,  4840,  1000,   965, | , -3.4,  -1.7, -0.031, |, 0.0
1993.7, 139.1, | , 25.5, 0.0, 204.3, | ,  5000,  4841,  1000,   977, | , -3.4, -17.2, -0.305, |, 0.0
1994.7, 139.0, | , 25.5, 0.0, 204.9, | ,  5000,  4843,  1000,   978, | , -3.4, -17.6, -0.313, |, 0.0
1995.8, 139.3, | , 25.5, 0.0, 205.1, | ,  5000,  4842,  1000,   978, | , -3.4, -16.7, -0.298, |, 0.0
1996.8, 139.0, | , 25.5, 0.0, 205.1, | ,  5000,  4837,  1000,   981, | , -3.4, -18.0, -0.321, |, 0.0
1997.8, 139.0, | , 25.5, 0.0, 205.1, | ,  5000,  4838,  1000,   978, | , -3.4, -14.2, -0.252, |, 0.0
1998.8, 139.1, | , 25.5, 0.0, 204.5, | ,  5000,  4843,  1000,   974, | , -3.4, -14.2, -0.252, |, 0.0
1999.8, 139.3, | , 25.5, 0.0, 205.7, | ,  5000,  4843,  1000,   975, | , -3.4,  -8.6, -0.153, |, 0.0
2000.8, 138.9, | , 25.5, 0.0, 205.8, | ,  5000,  4839,  1000,   958, | , -3.4, -14.6, -0.259, |, 0.0
2001.8, 139.1, | , 25.5, 0.0, 206.0, | ,  5000,  4846,  1000,   976, | , -3.4, -11.2, -0.199, |, 0.0
2002.8, 139.3, | , 25.5, 0.0, 206.0, | ,  5000,  4843,  1000,   981, | , -3.4, -17.2, -0.306, |, 0.0
2003.8, 139.1, | , 25.5, 0.0, 205.2, | ,  5000,  4842,  1000,   969, | , -3.4, -12.9, -0.229, |, 0.0
2004.8, 139.1, | , 25.5, 0.0, 206.0, | ,  5000,  4840,  1000,   964, | , -3.4,  -8.6, -0.153, |, 0.0
