Repository: jdhuang-csm/Ru-BCA

## Methods
* (BaO)<sub>x</sub>-(CaO)<sub>y</sub>-(Al<sub>2</sub>O<sub>3</sub>)<sub>1-x-y</sub> (BCA) catalyst supports were synthesized via sol-gel and solid-state methods. 
* Ru/BCA catalysts were prepared via incipient wetness impregnation to achieve 1 wt. % Ru loading.
* Ammonia synthesis rates were measured for Ru/BCA catalysts in a packed-bed reactor at 480-600<sup>o</sup>C, 10 bar, and space velocities up to 1.3 x 10<sup>6</sup> ml g<sub>cat</sub><sup>-1</sup> h<sup>-1</sup>.
* A machine learning (ML) model was employed to improve understanding of the behavior of Ru/BCA catalysts.
* A microkinetic model was developed to describe the best-performing catalyst.

File: data/init_files_Cadigan/B2CA_7-12_dryoven.txt (part 5 of 29)
********** Start test **********
Elapsed time, Pressure, | , LJtemp(C), Inner-Temp, Outer-Temp, | , N2-set, N2-flow, H2-set, H2-flow, | , pH, NH3_ppm, NH3_Prod_rate, |, In222Temp
1614.6, 139.2, | , 25.6, 0.0, 190.6, | ,  5000,  4842,  1000,   981, | , -3.4, -15.0, -0.249, |, 0.0
1615.6, 139.2, | , 25.6, 0.0, 191.1, | ,  5000,  4843,  1000,   971, | , -3.4,   0.8, 0.014, |, 0.0
1616.6, 139.5, | , 25.6, 0.0, 191.4, | ,  5000,  4840,  1000,   978, | , -3.4,   9.4, 0.155, |, 0.0
1617.6, 139.2, | , 25.6, 0.0, 191.3, | ,  5000,  4840,  1000,   974, | , -3.4, -16.7, -0.277, |, 0.0
1618.6, 139.3, | , 25.6, 0.0, 190.4, | ,  5000,  4843,  1000,   967, | , -3.4,  15.8, 0.261, |, 0.0
1619.6, 139.5, | , 25.6, 0.0, 191.8, | ,  5000,  4840,  1000,   983, | , -3.4,   0.4, 0.007, |, 0.0
1620.6, 139.1, | , 25.6, 0.0, 191.6, | ,  5000,  4844,  1000,   982, | , -3.4,  -4.7, -0.078, |, 0.0
1621.6, 139.2, | , 25.6, 0.0, 191.9, | ,  5000,  4851,  1000,   971, | , -3.4, -16.3, -0.270, |, 0.0
1622.6, 139.2, | , 25.6, 0.0, 191.8, | ,  5000,  4838,  1000,   975, | , -3.4, -15.4, -0.255, |, 0.0
1623.7, 139.3, | , 25.6, 0.0, 191.4, | ,  5000,  4841,  1000,   958, | , -3.4,  -3.5, -0.057, |, 0.0
1624.7, 139.2, | , 25.6, 0.0, 192.4, | ,  5000,  4844,  1000,   974, | , -3.4,   8.5, 0.141, |, 0.0
1625.7, 139.2, | , 25.6, 0.0, 191.9, | ,  5000,  4836,  1000,   990, | , -3.4,  -6.9, -0.114, |, 0.0
1626.7, 139.2, | , 25.6, 0.0, 192.5, | ,  5000,  4839,  1000,   990, | , -3.4, -13.3, -0.220, |, 0.0
1627.7, 139.6, | , 25.6, 0.0, 192.9, | ,  5000,  4846,  1000,   997, | , -3.4, -13.7, -0.228, |, 0.0
1628.7, 139.2, | , 25.6, 0.0, 191.5, | ,  5000,  4838,  1000,   967, | , -3.4, -12.9, -0.212, |, 0.0
1629.7, 139.1, | , 25.6, 0.0, 192.6, | ,  5000,  4841,  1000,   963, | , -3.4, -14.2, -0.234, |, 0.0
1630.7, 139.2, | , 25.6, 0.0, 193.6, | ,  5000,  4839,  1000,   991, | , -3.4, -11.6, -0.192, |, 0.0
1631.7, 139.5, | , 25.6, 0.0, 193.3, | ,  5000,  4845,  1000,   982, | , -3.4,  -3.9, -0.064, |, 0.0
1632.7, 139.2, | , 25.6, 0.0, 193.6, | ,  5000,  4845,  1000,   968, | , -3.4,  -6.0, -0.099, |, 0.0
1633.7, 139.3, | , 25.6, 0.0, 192.9, | ,  5000,  4841,  1000,   982, | , -3.4, -15.9, -0.263, |, 0.0
1634.7, 139.6, | , 25.6, 0.0, 193.9, | ,  5000,  4839,  1000,   969, | , -3.4, -15.9, -0.262, |, 0.0
1635.8, 139.2, | , 25.6, 0.0, 193.6, | ,  5000,  4838,  1000,   983, | , -3.4,  -1.3, -0.022, |, 0.0
1636.8, 139.2, | , 25.6, 0.0, 193.9, | ,  5000,  4846,  1000,   981, | , -3.4, -15.0, -0.249, |, 0.0
1637.8, 139.5, | , 25.6, 0.0, 194.6, | ,  5000,  4845,  1000,   973, | , -3.4,  13.7, 0.226, |, 0.0
1638.8, 139.3, | , 25.6, 0.0, 193.5, | ,  5000,  4839,  1000,   990, | , -3.4, -18.0, -0.299, |, 0.0
1639.8, 139.2, | , 25.6, 0.0, 194.5, | ,  5000,  4839,  1000,   978, | , -3.4, -17.2, -0.284, |, 0.0
1640.8, 139.6, | , 25.6, 0.0, 194.5, | ,  5000,  4849,  1000,   984, | , -3.4,  -7.3, -0.121, |, 0.0
1641.8, 139.6, | , 25.6, 0.0, 194.9, | ,  5000,  4842,  1000,   971, | , -3.4,  -9.0, -0.149, |, 0.0
1642.8, 139.2, | , 25.6, 0.0, 195.1, | ,  5000,  4844,  1000,   957, | , -3.4, -18.0, -0.297, |, 0.0
1643.9, 139.3, | , 25.6, 0.0, 194.4, | ,  5000,  4843,  1000,   960, | , -3.4,   6.0, 0.099, |, 0.0
1644.9, 139.5, | , 25.6, 0.0, 195.6, | ,  5000,  4842,  1000,   956, | , -3.4,  12.0, 0.197, |, 0.0
1645.9, 139.2, | , 25.6, 0.0, 195.9, | ,  5000,  4840,  1000,  1001, | , -3.4, -15.0, -0.249, |, 0.0
1646.9, 139.1, | , 25.6, 0.0, 195.5, | ,  5000,  4839,  1000,   982, | , -3.4,   3.4, 0.056, |, 0.0
1647.9, 139.1, | , 25.6, 0.0, 195.6, | ,  5000,  4843,  1000,   956, | , -3.4,   4.3, 0.070, |, 0.0
1648.9, 139.8, | , 25.6, 0.0, 194.4, | ,  5000,  4839,  1000,   993, | , -3.4, -15.9, -0.263, |, 0.0
1649.9, 139.2, | , 25.6, 0.0, 196.3, | ,  5000,  4842,  1000,   980, | , -3.4, -14.6, -0.241, |, 0.0
1650.9, 139.2, | , 25.6, 0.0, 196.1, | ,  5000,  4843,  1000,   987, | , -3.4, -15.0, -0.249, |, 0.0
1651.9, 139.1, | , 25.6, 0.0, 196.6, | ,  5000,  4841,  1000,   974, | , -3.4, -17.2, -0.284, |, 0.0
1652.9, 139.5, | , 25.6, 0.0, 197.0, | ,  5000,  4838,  1000,   975, | , -3.4,  -7.3, -0.121, |, 0.0
1654.0, 139.8, | , 25.6, 0.0, 192.6, | ,  5000,  4837,  1000,   959, | , -3.4, -18.4, -0.304, |, 0.0
1655.0, 139.7, | , 25.6, 0.0, 196.3, | ,  5000,  4840,  1000,   960, | , -3.4,  12.8, 0.212, |, 0.0
1656.0, 139.2, | , 25.6, 0.0, 197.3, | ,  5000,  4838,  1000,   990, | , -3.4,  -5.6, -0.093, |, 0.0
1657.0, 139.2, | , 25.6, 0.0, 197.1, | ,  5000,  4843,  1000,   973, | , -3.4,  -8.6, -0.142, |, 0.0
1658.0, 139.2, | , 25.6, 0.0, 197.4, | ,  5000,  4838,  1000,   990, | , -3.4, -14.2, -0.235, |, 0.0
1659.0, 140.1, | , 25.6, 0.0, 192.6, | ,  5000,  4841,  1000,   974, | , -3.4, -15.4, -0.255, |, 0.0
1660.0, 139.3, | , 25.6, 0.0, 196.9, | ,  5000,  4843,  1000,   956, | , -3.4,   6.0, 0.098, |, 0.0
1661.0, 139.1, | , 25.6, 0.0, 197.9, | ,  5000,  4841,  1000,   970, | , -3.4, -14.6, -0.241, |, 0.0
1662.0, 139.2, | , 25.6, 0.0, 198.0, | ,  5000,  4843,  1000,   982, | , -3.4,  17.1, 0.283, |, 0.0
1663.0, 139.2, | , 25.6, 0.0, 198.4, | ,  5000,  4840,  1000,   982, | , -3.4,  -9.9, -0.163, |, 0.0
1664.0, 139.2, | , 25.6, 0.0, 198.5, | ,  5000,  4845,  1000,   990, | , -3.4, -13.3, -0.221, |, 0.0
1665.1, 139.3, | , 25.6, 0.0, 197.8, | ,  5000,  4841,  1000,   973, | , -3.4,  12.8, 0.212, |, 0.0
1666.1, 139.5, | , 25.6, 0.0, 198.9, | ,  5000,  4839,  1000,   971, | , -3.4, -16.7, -0.276, |, 0.0
1667.1, 139.4, | , 25.6, 0.0, 199.0, | ,  5000,  4843,  1000,   959, | , -3.4, -12.9, -0.212, |, 0.0
1668.1, 139.2, | , 25.6, 0.0, 199.0, | ,  5000,  4843,  1000,   969, | , -3.4, -16.3, -0.269, |, 0.0
1669.1, 139.2, | , 25.6, 0.0, 199.2, | ,  5000,  4845,  1000,   967, | , -3.4, -14.2, -0.234, |, 0.0
1670.1, 139.3, | , 25.6, 0.0, 198.4, | ,  5000,  4847,  1000,  1002, | , -3.4,  -4.7, -0.079, |, 0.0
1671.1, 139.2, | , 25.6, 0.0, 199.4, | ,  5000,  4841,  1000,   971, | , -3.4,  -6.9, -0.114, |, 0.0
1672.1, 139.2, | , 25.6, 0.0, 199.3, | ,  5000,  4843,  1000,   981, | , -3.4, -17.2, -0.284, |, 0.0
1673.1, 139.3, | , 25.6, 0.0, 199.3, | ,  5000,  4845,  1000,   960, | , -3.4, -15.4, -0.255, |, 0.0
1674.2, 139.5, | , 25.6, 0.0, 200.0, | ,  5000,  4841,  1000,   982, | , -3.4, -14.6, -0.242, |, 0.0
1675.2, 139.4, | , 25.6, 0.0, 199.5, | ,  5000,  4844,  1000,   993, | , -3.4, -11.6, -0.192, |, 0.0
1676.2, 139.2, | , 25.6, 0.0, 200.3, | ,  5000,  4843,  1000,   992, | , -3.4, -16.7, -0.278, |, 0.0
1677.2, 139.4, | , 25.6, 0.0, 200.7, | ,  5000,  4845,  1000,   957, | , -3.4, -16.7, -0.276, |, 0.0
1678.2, 139.5, | , 25.6, 0.0, 200.6, | ,  5000,  4839,  1000,   982, | , -3.4, -13.7, -0.227, |, 0.0
1679.2, 139.1, | , 25.6, 0.0, 200.4, | ,  5000,  4834,  1000,   974, | , -3.4,   7.3, 0.120, |, 0.0
1680.2, 139.3, | , 25.6, 0.0, 200.4, | ,  5000,  4845,  1000,   988, | , -3.4,  11.1, 0.184, |, 0.0
1681.2, 139.5, | , 25.6, 0.0, 200.9, | ,  5000,  4839,  1000,   988, | , -3.4, -14.2, -0.235, |, 0.0
1682.2, 139.2, | , 25.6, 0.0, 201.1, | ,  5000,  4845,  1000,   979, | , -3.4, -14.6, -0.242, |, 0.0
1683.2, 139.1, | , 25.6, 0.0, 201.2, | ,  5000,  4840,  1000,   963, | , -3.4,   6.8, 0.113, |, 0.0
1684.2, 139.4, | , 25.6, 0.0, 201.8, | ,  5000,  4836,  1000,   978, | , -3.4, -14.6, -0.241, |, 0.0
1685.3, 139.3, | , 25.6, 0.0, 200.8, | ,  5000,  4844,  1000,   982, | , -3.4, -12.9, -0.213, |, 0.0
1686.3, 139.1, | , 25.7, 0.0, 202.0, | ,  5000,  4842,  1000,   994, | , -3.4,   2.5, 0.042, |, 0.0
1687.3, 139.1, | , 25.6, 0.0, 202.1, | ,  5000,  4841,  1000,   976, | , -3.4, -17.2, -0.284, |, 0.0
1688.3, 139.5, | , 25.6, 0.0, 202.4, | ,  5000,  4839,  1000,   975, | , -3.4, -17.6, -0.291, |, 0.0
1689.3, 139.2, | , 25.7, 0.0, 202.3, | ,  5000,  4846,  1000,   969, | , -3.4,  -2.2, -0.036, |, 0.0
1690.3, 139.3, | , 25.6, 0.0, 201.6, | ,  5000,  4838,  1000,   984, | , -3.4,  13.7, 0.226, |, 0.0
1691.3, 139.5, | , 25.6, 0.0, 202.6, | ,  5000,  4848,  1000,   977, | , -3.4,   6.0, 0.099, |, 0.0
1692.3, 139.5, | , 25.7, 0.0, 202.8, | ,  5000,  4839,  1000,   962, | , -3.4,   3.8, 0.063, |, 0.0
1693.3, 139.1, | , 25.7, 0.0, 202.7, | ,  5000,  4841,  1000,   957, | , -3.4,  -0.5, -0.007, |, 0.0
1694.3, 139.3, | , 25.7, 0.0, 202.8, | ,  5000,  4846,  1000,   990, | , -3.4, -14.6, -0.242, |, 0.0
1695.3, 139.6, | , 25.7, 0.0, 201.9, | ,  5000,  4843,  1000,   983, | , -3.4, -17.6, -0.291, |, 0.0
1696.4, 139.2, | , 25.7, 0.0, 203.1, | ,  5000,  4843,  1000,   975, | , -3.4, -13.3, -0.220, |, 0.0
1697.4, 139.1, | , 25.7, 0.0, 203.6, | ,  5000,  4842,  1000,   975, | , -3.4, -14.2, -0.234, |, 0.0
1698.4, 139.1, | , 25.7, 0.0, 203.9, | ,  5000,  4838,  1000,   977, | , -3.4,  -0.9, -0.015, |, 0.0
1699.4, 139.5, | , 25.7, 0.0, 203.9, | ,  5000,  4840,  1000,   968, | , -3.4, -11.2, -0.184, |, 0.0
1700.4, 139.3, | , 25.7, 0.0, 202.8, | ,  5000,  4844,  1000,   961, | , -3.4, -17.6, -0.290, |, 0.0
1701.4, 139.2, | , 25.7, 0.0, 204.0, | ,  5000,  4845,  1000,   971, | , -3.4,  -9.4, -0.156, |, 0.0
1702.4, 139.2, | , 25.7, 0.0, 203.9, | ,  5000,  4841,  1000,   999, | , -3.4,  15.4, 0.256, |, 0.0
1703.4, 139.5, | , 25.7, 0.0, 204.4, | ,  5000,  4840,  1000,   972, | , -3.4, -15.0, -0.248, |, 0.0
1704.4, 139.1, | , 25.7, 0.0, 204.8, | ,  5000,  4838,  1000,   959, | , -3.4,  13.3, 0.218, |, 0.0
1705.4, 140.3, | , 25.7, 0.0, 196.0, | ,  5000,  4839,  1000,   972, | , -3.4,  -2.6, -0.043, |, 0.0
1706.5, 139.6, | , 25.7, 0.0, 204.5, | ,  5000,  4839,  1000,   970, | , -3.4,  -1.7, -0.029, |, 0.0
1707.5, 139.5, | , 25.7, 0.0, 204.9, | ,  5000,  4841,  1000,   981, | , -3.4,  -4.3, -0.071, |, 0.0
1708.5, 139.1, | , 25.7, 0.0, 205.2, | ,  5000,  4840,  1000,   971, | , -3.4, -14.6, -0.241, |, 0.0
1709.5, 139.5, | , 25.7, 0.0, 205.4, | ,  5000,  4841,  1000,   966, | , -3.4,  15.4, 0.254, |, 0.0
1710.5, 140.1, | , 25.7, 0.0, 201.3, | ,  5000,  4843,  1000,   976, | , -3.4, -16.3, -0.270, |, 0.0
1711.5, 139.3, | , 25.7, 0.0, 205.0, | ,  5000,  4845,  1000,   990, | , -3.4, -15.0, -0.249, |, 0.0
1712.5, 139.2, | , 25.7, 0.0, 205.9, | ,  5000,  4845,  1000,   986, | , -3.4,  17.1, 0.284, |, 0.0
1713.5, 139.5, | , 25.7, 0.0, 205.8, | ,  5000,  4842,  1000,   978, | , -3.4,  -6.0, -0.100, |, 0.0
1714.5, 139.2, | , 25.7, 0.0, 206.1, | ,  5000,  4839,  1000,   961, | , -3.4,  -8.2, -0.135, |, 0.0
1715.5, 139.1, | , 25.7, 0.0, 206.1, | ,  5000,  4840,  1000,   975, | , -3.4, -18.4, -0.305, |, 0.0
1716.6, 139.5, | , 25.7, 0.0, 205.1, | ,  5000,  4843,  1000,   979, | , -3.4,  -9.9, -0.163, |, 0.0
1717.6, 139.6, | , 25.7, 0.0, 207.1, | ,  5000,  4839,  1000,   980, | , -3.4,   0.8, 0.014, |, 0.0
1718.6, 139.1, | , 25.7, 0.0, 206.7, | ,  5000,  4839,  1000,   985, | , -3.4,   6.8, 0.113, |, 0.0
1719.6, 139.2, | , 25.7, 0.0, 207.2, | ,  5000,  4840,  1000,   972, | , -3.4,  -9.4, -0.156, |, 0.0
1720.6, 139.2, | , 25.7, 0.0, 206.6, | ,  5000,  4843,  1000,   982, | , -3.4, -18.0, -0.298, |, 0.0
1721.6, 139.3, | , 25.7, 0.0, 206.4, | ,  5000,  4845,  1000,   978, | , -3.4, -15.0, -0.249, |, 0.0
1722.6, 139.1, | , 25.7, 0.0, 207.1, | ,  5000,  4844,  1000,   969, | , -3.4, -15.4, -0.255, |, 0.0
1723.6, 139.5, | , 25.7, 0.0, 207.9, | ,  5000,  4839,  1000,   975, | , -3.4, -14.2, -0.234, |, 0.0
1724.6, 139.4, | , 25.7, 0.0, 207.7, | ,  5000,  4843,  1000,   963, | , -3.4,  15.0, 0.247, |, 0.0
1725.7, 139.2, | , 25.7, 0.0, 207.5, | ,  5000,  4845,  1000,   982, | , -3.4,  10.7, 0.177, |, 0.0
1726.7, 139.3, | , 25.7, 0.0, 207.2, | ,  5000,  4845,  1000,   969, | , -3.4,   4.3, 0.070, |, 0.0
1727.7, 139.5, | , 25.7, 0.0, 208.4, | ,  5000,  4840,  1000,   976, | , -3.4, -18.9, -0.312, |, 0.0
1728.7, 139.2, | , 25.7, 0.0, 208.3, | ,  5000,  4840,  1000,   978, | , -3.4, -16.7, -0.277, |, 0.0
1729.7, 139.2, | , 25.7, 0.0, 208.3, | ,  5000,  4843,  1000,   972, | , -3.4,   7.3, 0.120, |, 0.0
1730.7, 139.5, | , 25.7, 0.0, 208.8, | ,  5000,  4837,  1000,   987, | , -3.4,  -7.3, -0.121, |, 0.0
1731.7, 139.5, | , 25.7, 0.0, 208.3, | ,  5000,  4838,  1000,   978, | , -3.4, -15.9, -0.262, |, 0.0
1732.7, 139.2, | , 25.7, 0.0, 208.2, | ,  5000,  4848,  1000,   971, | , -3.4, -17.2, -0.284, |, 0.0
1733.7, 139.2, | , 25.7, 0.0, 208.9, | ,  5000,  4847,  1000,  1005, | , -3.4, -13.7, -0.228, |, 0.0
1734.7, 139.5, | , 25.7, 0.0, 209.1, | ,  5000,  4839,  1000,   993, | , -3.4, -15.0, -0.249, |, 0.0
1735.7, 139.5, | , 25.7, 0.0, 209.5, | ,  5000,  4843,  1000,   973, | , -3.4, -12.0, -0.199, |, 0.0
1736.8, 139.2, | , 25.7, 0.0, 208.6, | ,  5000,  4837,  1000,   971, | , -3.4, -11.2, -0.184, |, 0.0
1737.8, 139.5, | , 25.7, 0.0, 209.8, | ,  5000,  4843,  1000,   965, | , -3.4, -12.4, -0.206, |, 0.0
1738.8, 139.5, | , 25.7, 0.0, 210.1, | ,  5000,  4843,  1000,   967, | , -3.4, -12.4, -0.206, |, 0.0
1739.8, 139.2, | , 25.7, 0.0, 209.9, | ,  5000,  4841,  1000,   974, | , -3.4,   1.7, 0.028, |, 0.0
1740.8, 139.2, | , 25.7, 0.0, 210.0, | ,  5000,  4842,  1000,   988, | , -3.4, -16.3, -0.270, |, 0.0
1741.8, 139.7, | , 25.7, 0.0, 209.9, | ,  5000,  4840,  1000,   970, | , -3.4, -17.2, -0.283, |, 0.0
1742.8, 139.1, | , 25.7, 0.0, 210.1, | ,  5000,  4840,  1000,   980, | , -3.4, -17.2, -0.284, |, 0.0
1743.8, 139.2, | , 25.7, 0.0, 210.4, | ,  5000,  4838,  1000,   962, | , -3.4,  -3.9, -0.064, |, 0.0
1744.8, 139.2, | , 25.7, 0.0, 210.3, | ,  5000,  4843,  1000,   957, | , -3.4, -13.7, -0.226, |, 0.0
1745.8, 139.2, | , 25.7, 0.0, 211.0, | ,  5000,  4847,  1000,   967, | , -3.4, -15.0, -0.248, |, 0.0
1746.9, 139.3, | , 25.7, 0.0, 210.2, | ,  5000,  4844,  1000,   975, | , -3.4,   3.0, 0.049, |, 0.0
1747.9, 139.1, | , 25.7, 0.0, 210.9, | ,  5000,  4845,  1000,   970, | , -3.4, -11.2, -0.184, |, 0.0
1748.9, 139.1, | , 25.7, 0.0, 211.3, | ,  5000,  4838,  1000,   951, | , -3.4, -17.2, -0.282, |, 0.0
1749.9, 139.5, | , 25.7, 0.0, 211.4, | ,  5000,  4841,  1000,   986, | , -3.4, -16.7, -0.277, |, 0.0
1750.9, 139.2, | , 25.7, 0.0, 211.4, | ,  5000,  4845,  1000,  1001, | , -3.4, -18.0, -0.299, |, 0.0
1751.9, 139.3, | , 25.7, 0.0, 211.1, | ,  5000,  4838,  1000,   978, | , -3.4, -15.4, -0.255, |, 0.0
1752.9, 139.5, | , 25.7, 0.0, 212.0, | ,  5000,  4844,  1000,   978, | , -3.4,   6.4, 0.106, |, 0.0
1753.9, 139.1, | , 25.7, 0.0, 211.8, | ,  5000,  4843,  1000,   960, | , -3.4, -12.4, -0.205, |, 0.0
1754.9, 139.1, | , 25.7, 0.0, 211.7, | ,  5000,  4843,  1000,   975, | , -3.4, -13.3, -0.220, |, 0.0
1755.9, 139.6, | , 25.7, 0.0, 212.0, | ,  5000,  4846,  1000,   968, | , -3.4, -13.7, -0.227, |, 0.0
1757.0, 140.1, | , 25.7, 0.0, 207.2, | ,  5000,  4839,  1000,   972, | , -3.4,   5.1, 0.085, |, 0.0
1758.0, 139.3, | , 25.7, 0.0, 211.3, | ,  5000,  4845,  1000,   986, | , -3.4, -16.7, -0.277, |, 0.0
1759.0, 139.2, | , 25.7, 0.0, 212.5, | ,  5000,  4842,  1000,   977, | , -3.4, -13.3, -0.220, |, 0.0
1760.0, 139.5, | , 25.7, 0.0, 212.5, | ,  5000,  4840,  1000,   979, | , -3.4,  -3.9, -0.064, |, 0.0
1761.0, 139.6, | , 25.7, 0.0, 213.2, | ,  5000,  4843,  1000,   982, | , -3.4,   9.4, 0.156, |, 0.0
1762.0, 140.1, | , 25.7, 0.0, 204.9, | ,  5000,  4839,  1000,   964, | , -3.4,  -0.9, -0.015, |, 0.0
1763.0, 139.3, | , 25.7, 0.0, 212.4, | ,  5000,  4837,  1000,   971, | , -3.4, -12.9, -0.213, |, 0.0
1764.0, 139.5, | , 25.7, 0.0, 213.3, | ,  5000,  4843,  1000,   970, | , -3.4, -10.7, -0.177, |, 0.0
1765.0, 139.2, | , 25.7, 0.0, 213.5, | ,  5000,  4847,  1000,   974, | , -3.4,   9.0, 0.148, |, 0.0
1766.0, 139.2, | , 25.7, 0.0, 213.5, | ,  5000,  4842,  1000,   982, | , -3.4, -12.0, -0.199, |, 0.0
1767.1, 139.4, | , 25.7, 0.0, 213.9, | ,  5000,  4843,  1000,   969, | , -3.4, -18.9, -0.312, |, 0.0
1768.1, 139.3, | , 25.7, 0.0, 213.4, | ,  5000,  4837,  1000,   965, | , -3.4,  16.3, 0.268, |, 0.0
1769.1, 139.2, | , 25.7, 0.0, 214.3, | ,  5000,  4845,  1000,   986, | , -3.4, -14.6, -0.242, |, 0.0
1770.1, 139.2, | , 25.7, 0.0, 214.4, | ,  5000,  4849,  1000,   973, | , -3.4,  10.3, 0.170, |, 0.0
1771.1, 139.6, | , 25.7, 0.0, 214.5, | ,  5000,  4845,  1000,   990, | , -3.4,   1.7, 0.028, |, 0.0
1772.1, 139.2, | , 25.7, 0.0, 214.3, | ,  5000,  4845,  1000,   971, | , -3.4, -10.7, -0.177, |, 0.0
1773.1, 139.3, | , 25.7, 0.0, 214.3, | ,  5000,  4847,  1000,   980, | , -3.4, -17.2, -0.284, |, 0.0
1774.1, 139.3, | , 25.7, 0.0, 214.4, | ,  5000,  4840,  1000,   982, | , -3.4,  -6.9, -0.114, |, 0.0
1775.1, 139.5, | , 25.7, 0.0, 215.4, | ,  5000,  4844,  1000,   975, | , -3.4, -12.9, -0.213, |, 0.0
1776.1, 139.2, | , 25.7, 0.0, 215.2, | ,  5000,  4840,  1000,   978, | , -3.4, -17.2, -0.284, |, 0.0
1777.1, 139.1, | , 25.7, 0.0, 215.1, | ,  5000,  4845,  1000,   988, | , -3.4, -12.4, -0.206, |, 0.0
1778.2, 139.7, | , 25.7, 0.0, 215.0, | ,  5000,  4839,  1000,   962, | , -3.4, -17.6, -0.290, |, 0.0
1779.2, 139.7, | , 25.7, 0.0, 215.0, | ,  5000,  4842,  1000,   975, | , -3.4, -15.4, -0.255, |, 0.0
1780.2, 139.2, | , 25.7, 0.0, 215.7, | ,  5000,  4840,  1000,   969, | , -3.4, -14.2, -0.234, |, 0.0
1781.2, 139.5, | , 25.7, 0.0, 216.4, | ,  5000,  4838,  1000,   977, | , -3.4, -10.7, -0.177, |, 0.0
1782.2, 139.9, | , 25.7, 0.0, 212.1, | ,  5000,  4842,  1000,   989, | , -3.4, -13.3, -0.221, |, 0.0
1783.2, 139.3, | , 25.7, 0.0, 214.8, | ,  5000,  4838,  1000,   990, | , -3.4, -15.9, -0.263, |, 0.0
1784.2, 139.1, | , 25.7, 0.0, 216.9, | ,  5000,  4841,  1000,   979, | , -3.4, -17.2, -0.284, |, 0.0
1785.2, 139.5, | , 25.7, 0.0, 217.0, | ,  5000,  4839,  1000,   967, | , -3.4,   4.3, 0.070, |, 0.0
1786.2, 139.5, | , 25.7, 0.0, 216.7, | ,  5000,  4840,  1000,   978, | , -3.4,  -6.5, -0.107, |, 0.0
1787.2, 139.1, | , 25.7, 0.0, 216.7, | ,  5000,  4844,  1000,   966, | , -3.4,  -9.4, -0.156, |, 0.0
1788.2, 139.2, | , 25.7, 0.0, 216.4, | ,  5000,  4842,  1000,   971, | , -3.4, -17.2, -0.284, |, 0.0
1789.3, 139.5, | , 25.7, 0.0, 217.4, | ,  5000,  4842,  1000,   960, | , -3.4, -16.3, -0.269, |, 0.0
1790.3, 139.5, | , 25.7, 0.0, 217.3, | ,  5000,  4838,  1000,   971, | , -3.4, -17.2, -0.283, |, 0.0
1791.3, 139.2, | , 25.7, 0.0, 217.5, | ,  5000,  4839,  1000,   976, | , -3.4, -18.0, -0.298, |, 0.0
1792.3, 139.5, | , 25.7, 0.0, 217.4, | ,  5000,  4844,  1000,   992, | , -3.4, -17.6, -0.292, |, 0.0
1793.3, 139.7, | , 25.7, 0.0, 217.7, | ,  5000,  4846,  1000,   971, | , -3.4, -13.7, -0.227, |, 0.0
1794.3, 139.2, | , 25.7, 0.0, 218.1, | ,  5000,  4846,  1000,   979, | , -3.4,  -7.7, -0.128, |, 0.0
1795.3, 139.1, | , 25.7, 0.0, 218.1, | ,  5000,  4838,  1000,   987, | , -3.4,   0.4, 0.007, |, 0.0
1796.3, 139.5, | , 25.7, 0.0, 218.6, | ,  5000,  4844,  1000,   967, | , -3.4, -15.9, -0.262, |, 0.0
1797.3, 139.2, | , 25.7, 0.0, 218.5, | ,  5000,  4845,  1000,   975, | , -3.4, -19.3, -0.319, |, 0.0
1798.3, 139.4, | , 25.7, 0.0, 212.0, | ,  5000,  4845,  1000,   984, | , -3.4, -18.4, -0.306, |, 0.0
1799.4, 139.2, | , 25.7, 0.0, 219.1, | ,  5000,  4839,  1000,   975, | , -3.4, -15.4, -0.255, |, 0.0
1800.4, 139.4, | , 25.7, 0.0, 219.0, | ,  5000,  4842,  1000,   958, | , -3.4,   0.4, 0.007, |, 0.0
1801.4, 139.1, | , 25.7, 0.0, 219.2, | ,  5000,  4840,  1000,   960, | , -3.4, -13.7, -0.226, |, 0.0
1802.4, 139.2, | , 25.8, 0.0, 219.1, | ,  5000,  4843,  1000,   982, | , -3.4, -16.7, -0.277, |, 0.0
1803.4, 140.7, | , 25.7, 0.0, 210.3, | ,  5000,  4844,  1000,   982, | , -3.4, -15.0, -0.249, |, 0.0
1804.4, 139.7, | , 25.7, 0.0, 219.1, | ,  5000,  4839,  1000,   987, | , -3.4,  17.5, 0.291, |, 0.0
1805.4, 139.1, | , 25.7, 0.0, 219.3, | ,  5000,  4840,  1000,   965, | , -3.4,  -5.2, -0.085, |, 0.0
1806.4, 139.4, | , 25.8, 0.0, 220.4, | ,  5000,  4839,  1000,   963, | , -3.4, -12.4, -0.205, |, 0.0
1807.4, 139.5, | , 25.7, 0.0, 220.1, | ,  5000,  4848,  1000,   978, | , -3.4, -15.0, -0.249, |, 0.0
1808.4, 139.8, | , 25.8, 0.0, 217.0, | ,  5000,  4843,  1000,   981, | , -3.4, -15.0, -0.249, |, 0.0
1809.5, 139.3, | , 25.7, 0.0, 219.7, | ,  5000,  4843,  1000,   981, | , -3.4, -17.2, -0.284, |, 0.0
1810.5, 139.5, | , 25.8, 0.0, 220.5, | ,  5000,  4844,  1000,   967, | , -3.4, -13.7, -0.227, |, 0.0
1811.5, 139.5, | , 25.7, 0.0, 220.8, | ,  5000,  4842,  1000,   977, | , -3.4,  17.5, 0.290, |, 0.0
1812.5, 139.2, | , 25.8, 0.0, 220.4, | ,  5000,  4839,  1000,   987, | , -3.4, -15.4, -0.256, |, 0.0
1813.5, 139.1, | , 25.8, 0.0, 220.7, | ,  5000,  4845,  1000,   988, | , -3.4, -12.0, -0.199, |, 0.0
1814.5, 139.7, | , 25.7, 0.0, 220.5, | ,  5000,  4838,  1000,   975, | , -3.4,  -8.6, -0.142, |, 0.0
1815.5, 139.1, | , 25.8, 0.0, 221.2, | ,  5000,  4838,  1000,   969, | , -3.4, -17.6, -0.290, |, 0.0
1816.5, 139.3, | , 25.8, 0.0, 221.0, | ,  5000,  4845,  1000,   975, | , -3.4, -12.9, -0.213, |, 0.0
1817.5, 139.6, | , 25.8, 0.0, 221.7, | ,  5000,  4843,  1000,   982, | , -3.4,   4.7, 0.078, |, 0.0
1818.5, 139.5, | , 25.8, 0.0, 221.7, | ,  5000,  4843,  1000,   984, | , -3.4,   2.1, 0.035, |, 0.0
1819.6, 139.3, | , 25.8, 0.0, 220.9, | ,  5000,  4843,  1000,   960, | , -3.4,   0.8, 0.014, |, 0.0
1820.6, 139.1, | , 25.8, 0.0, 222.2, | ,  5000,  4837,  1000,   973, | , -3.4, -17.6, -0.290, |, 0.0
1821.6, 139.6, | , 25.8, 0.0, 222.6, | ,  5000,  4849,  1000,   990, | , -3.4,   3.4, 0.056, |, 0.0
1822.6, 139.2, | , 25.8, 0.0, 222.2, | ,  5000,  4837,  1000,   999, | , -3.4, -14.2, -0.235, |, 0.0
1823.6, 139.1, | , 25.8, 0.0, 222.1, | ,  5000,  4839,  1000,   963, | , -3.4, -15.0, -0.248, |, 0.0
1824.6, 139.2, | , 25.8, 0.0, 221.6, | ,  5000,  4842,  1000,   955, | , -3.4, -17.6, -0.290, |, 0.0
1825.6, 139.6, | , 25.8, 0.0, 222.9, | ,  5000,  4846,  1000,   976, | , -3.4, -17.6, -0.291, |, 0.0
1826.6, 139.3, | , 25.8, 0.0, 222.7, | ,  5000,  4848,  1000,   993, | , -3.4, -13.7, -0.228, |, 0.0
1827.6, 139.2, | , 25.8, 0.0, 223.2, | ,  5000,  4847,  1000,   990, | , -3.4, -10.7, -0.178, |, 0.0
1828.6, 139.5, | , 25.8, 0.0, 223.1, | ,  5000,  4840,  1000,   975, | , -3.4, -16.3, -0.269, |, 0.0
1829.7, 139.6, | , 25.8, 0.0, 222.7, | ,  5000,  4842,  1000,   977, | , -3.4, -15.9, -0.263, |, 0.0
1830.7, 139.2, | , 25.8, 0.0, 223.5, | ,  5000,  4839,  1000,   956, | , -3.4,  16.7, 0.275, |, 0.0
1831.7, 139.1, | , 25.8, 0.0, 223.5, | ,  5000,  4840,  1000,   972, | , -3.4,  -2.2, -0.036, |, 0.0
1832.7, 139.5, | , 25.8, 0.0, 223.8, | ,  5000,  4838,  1000,   970, | , -3.4, -15.4, -0.255, |, 0.0
1833.7, 139.2, | , 25.8, 0.0, 223.7, | ,  5000,  4840,  1000,   976, | , -3.4, -12.0, -0.199, |, 0.0
1834.7, 139.3, | , 25.8, 0.0, 223.7, | ,  5000,  4845,  1000,   985, | , -3.4, -15.4, -0.256, |, 0.0
1835.7, 139.5, | , 25.8, 0.0, 224.3, | ,  5000,  4842,  1000,   967, | , -3.4, -15.0, -0.248, |, 0.0
1836.7, 139.5, | , 25.8, 0.0, 224.4, | ,  5000,  4841,  1000,   970, | , -3.4,  -7.3, -0.121, |, 0.0
1837.7, 139.2, | , 25.8, 0.0, 224.5, | ,  5000,  4839,  1000,   975, | , -3.4, -16.3, -0.269, |, 0.0
1838.7, 139.5, | , 25.8, 0.0, 224.6, | ,  5000,  4840,  1000,   985, | , -3.4, -13.3, -0.220, |, 0.0
1839.8, 139.8, | , 25.8, 0.0, 224.3, | ,  5000,  4843,  1000,   975, | , -3.4,   2.5, 0.042, |, 0.0
1840.8, 139.5, | , 25.8, 0.0, 225.2, | ,  5000,  4844,  1000,   989, | , -3.4,   9.0, 0.149, |, 0.0
1841.8, 139.1, | , 25.8, 0.0, 224.6, | ,  5000,  4844,  1000,   963, | , -3.4,  13.3, 0.219, |, 0.0
1842.8, 139.5, | , 25.8, 0.0, 225.0, | ,  5000,  4844,  1000,   986, | , -3.4, -13.7, -0.228, |, 0.0
1843.8, 139.5, | , 25.8, 0.0, 225.8, | ,  5000,  4842,  1000,   978, | , -3.4, -14.6, -0.241, |, 0.0
1844.8, 139.4, | , 25.8, 0.0, 225.0, | ,  5000,  4837,  1000,   984, | , -3.4, -12.4, -0.206, |, 0.0
1845.8, 139.2, | , 25.8, 0.0, 225.7, | ,  5000,  4845,  1000,   975, | , -3.4, -15.4, -0.256, |, 0.0
1846.8, 139.5, | , 25.8, 0.0, 225.7, | ,  5000,  4843,  1000,   982, | , -3.4,  16.7, 0.276, |, 0.0
1847.8, 139.2, | , 25.8, 0.0, 225.7, | ,  5000,  4846,  1000,   973, | , -3.4, -11.6, -0.192, |, 0.0
1848.8, 139.1, | , 25.8, 0.0, 226.0, | ,  5000,  4842,  1000,   978, | , -3.4, -14.6, -0.241, |, 0.0
1849.8, 139.8, | , 25.8, 0.0, 221.9, | ,  5000,  4838,  1000,   960, | , -3.4,  13.3, 0.219, |, 0.0
1850.9, 139.6, | , 25.8, 0.0, 225.7, | ,  5000,  4841,  1000,   973, | , -3.4,  17.5, 0.290, |, 0.0
1851.9, 139.2, | , 25.8, 0.0, 226.6, | ,  5000,  4842,  1000,   990, | , -3.4, -14.6, -0.242, |, 0.0
1852.9, 139.2, | , 25.8, 0.0, 226.4, | ,  5000,  4839,  1000,   990, | , -3.4, -13.3, -0.220, |, 0.0
1853.9, 139.6, | , 25.8, 0.0, 226.9, | ,  5000,  4840,  1000,   976, | , -3.4,  -7.7, -0.128, |, 0.0
1854.9, 139.8, | , 25.8, 0.0, 222.3, | ,  5000,  4839,  1000,   977, | , -3.4,  -3.0, -0.050, |, 0.0
1855.9, 139.3, | , 25.8, 0.0, 225.9, | ,  5000,  4839,  1000,   973, | , -3.4, -15.9, -0.262, |, 0.0
1856.9, 139.5, | , 25.8, 0.0, 227.3, | ,  5000,  4836,  1000,   955, | , -3.4, -13.3, -0.219, |, 0.0
1857.9, 139.1, | , 25.8, 0.0, 227.4, | ,  5000,  4839,  1000,   964, | , -3.4, -17.6, -0.290, |, 0.0
1858.9, 139.2, | , 25.8, 0.0, 227.3, | ,  5000,  4841,  1000,   990, | , -3.4, -12.9, -0.213, |, 0.0
1859.9, 139.2, | , 25.8, 0.0, 227.6, | ,  5000,  4843,  1000,   986, | , -3.4, -14.6, -0.242, |, 0.0
1861.0, 139.3, | , 25.8, 0.0, 227.3, | ,  5000,  4840,  1000,   953, | , -3.4, -18.4, -0.304, |, 0.0
1862.0, 139.5, | , 25.8, 0.0, 228.2, | ,  5000,  4844,  1000,   964, | , -3.4, -15.4, -0.255, |, 0.0
1863.0, 139.2, | , 25.8, 0.0, 228.1, | ,  5000,  4837,  1000,   973, | , -3.4, -15.0, -0.248, |, 0.0
1864.0, 139.3, | , 25.8, 0.0, 228.5, | ,  5000,  4844,  1000,   989, | , -3.4,   5.1, 0.085, |, 0.0
1865.0, 139.5, | , 25.8, 0.0, 228.8, | ,  5000,  4839,  1000,   978, | , -3.4, -11.2, -0.185, |, 0.0
1866.0, 139.3, | , 25.8, 0.0, 228.1, | ,  5000,  4842,  1000,   971, | , -3.4, -14.2, -0.234, |, 0.0
1867.0, 139.2, | , 25.8, 0.0, 228.6, | ,  5000,  4840,  1000,   972, | , -3.4, -12.9, -0.213, |, 0.0
1868.0, 139.5, | , 25.8, 0.0, 229.2, | ,  5000,  4840,  1000,   970, | , -3.4, -15.9, -0.262, |, 0.0
1869.0, 139.5, | , 25.8, 0.0, 229.4, | ,  5000,  4841,  1000,   982, | , -3.4,   4.3, 0.071, |, 0.0
1870.0, 139.2, | , 25.8, 0.0, 229.4, | ,  5000,  4841,  1000,   978, | , -3.4, -15.0, -0.248, |, 0.0
1871.1, 139.3, | , 25.8, 0.0, 228.7, | ,  5000,  4840,  1000,   963, | , -3.4,  15.0, 0.247, |, 0.0
1872.1, 139.5, | , 25.8, 0.0, 229.6, | ,  5000,  4839,  1000,   986, | , -3.4,   6.8, 0.113, |, 0.0
1873.1, 139.1, | , 25.8, 0.0, 230.0, | ,  5000,  4839,  1000,   958, | , -3.4, -12.9, -0.212, |, 0.0
1874.1, 139.2, | , 25.8, 0.0, 229.6, | ,  5000,  4839,  1000,   988, | , -3.4, -17.2, -0.284, |, 0.0
1875.1, 139.4, | , 25.8, 0.0, 228.1, | ,  5000,  4836,  1000,   971, | , -3.4, -15.9, -0.262, |, 0.0
1876.1, 139.6, | , 25.8, 0.0, 229.2, | ,  5000,  4840,  1000,   963, | , -3.4,   8.1, 0.134, |, 0.0
1877.1, 139.2, | , 25.8, 0.0, 230.3, | ,  5000,  4846,  1000,   978, | , -3.4,  11.5, 0.191, |, 0.0
1878.1, 139.1, | , 25.8, 0.0, 230.3, | ,  5000,  4843,  1000,   980, | , -3.4,  -0.0, -0.000, |, 0.0
1879.1, 139.2, | , 25.8, 0.0, 230.4, | ,  5000,  4841,  1000,   982, | , -3.4, -11.6, -0.192, |, 0.0
1880.1, 139.5, | , 25.8, 0.0, 230.7, | ,  5000,  4844,  1000,   983, | , -3.4, -12.0, -0.199, |, 0.0
1881.2, 139.3, | , 25.8, 0.0, 229.3, | ,  5000,  4844,  1000,   956, | , -3.4, -13.7, -0.226, |, 0.0
1882.2, 139.5, | , 25.8, 0.0, 231.2, | ,  5000,  4843,  1000,   978, | , -3.4,  -6.9, -0.114, |, 0.0
1883.2, 139.5, | , 25.8, 0.0, 231.1, | ,  5000,  4840,  1000,   975, | , -3.4,   0.8, 0.014, |, 0.0
1884.2, 139.5, | , 25.8, 0.0, 229.2, | ,  5000,  4841,  1000,   981, | , -3.4,  -3.9, -0.064, |, 0.0
1885.2, 139.2, | , 25.8, 0.0, 231.1, | ,  5000,  4843,  1000,   970, | , -3.4, -15.4, -0.255, |, 0.0
1886.2, 139.6, | , 25.8, 0.0, 231.0, | ,  5000,  4845,  1000,   980, | , -3.4, -15.9, -0.263, |, 0.0
1887.2, 139.5, | , 25.8, 0.0, 232.0, | ,  5000,  4841,  1000,   960, | , -3.4, -13.7, -0.226, |, 0.0
1888.2, 139.1, | , 25.8, 0.0, 231.6, | ,  5000,  4837,  1000,   983, | , -3.4, -14.2, -0.234, |, 0.0
1889.2, 139.1, | , 25.8, 0.0, 232.2, | ,  5000,  4836,  1000,   960, | , -3.4, -17.2, -0.283, |, 0.0
1890.2, 139.6, | , 25.8, 0.0, 232.3, | ,  5000,  4843,  1000,   970, | , -3.4, -15.9, -0.262, |, 0.0
1891.3, 139.7, | , 25.8, 0.0, 231.2, | ,  5000,  4838,  1000,   980, | , -3.4,  -9.0, -0.149, |, 0.0
1892.3, 139.2, | , 25.8, 0.0, 232.6, | ,  5000,  4843,  1000,   982, | , -3.4,   6.0, 0.099, |, 0.0
1893.3, 139.2, | , 25.8, 0.0, 232.4, | ,  5000,  4848,  1000,   988, | , -3.4,  14.5, 0.241, |, 0.0
1894.3, 139.6, | , 25.8, 0.0, 232.6, | ,  5000,  4837,  1000,   982, | , -3.4, -18.0, -0.298, |, 0.0
1895.3, 139.3, | , 25.8, 0.0, 232.9, | ,  5000,  4843,  1000,   985, | , -3.4,   3.8, 0.063, |, 0.0
1896.3, 139.7, | , 25.8, 0.0, 227.4, | ,  5000,  4836,  1000,   963, | , -3.4,  -9.0, -0.149, |, 0.0
1897.3, 139.3, | , 25.8, 0.0, 232.6, | ,  5000,  4844,  1000,   963, | , -3.4, -10.7, -0.177, |, 0.0
1898.3, 139.2, | , 25.8, 0.0, 233.3, | ,  5000,  4839,  1000,   988, | , -3.4,  15.4, 0.255, |, 0.0
1899.3, 139.1, | , 25.8, 0.0, 233.4, | ,  5000,  4838,  1000,   987, | , -3.4, -16.3, -0.270, |, 0.0
1900.3, 139.0, | , 25.8, 0.0, 233.6, | ,  5000,  4840,  1000,   961, | , -3.4, -17.2, -0.283, |, 0.0
1901.4, 139.8, | , 25.8, 0.0, 228.5, | ,  5000,  4838,  1000,   959, | , -3.4,  -4.3, -0.071, |, 0.0
1902.4, 139.2, | , 25.8, 0.0, 233.3, | ,  5000,  4839,  1000,   965, | , -3.4,  -6.5, -0.106, |, 0.0
1903.4, 139.5, | , 25.8, 0.0, 234.6, | ,  5000,  4842,  1000,   976, | , -3.4,  -8.2, -0.135, |, 0.0
1904.4, 139.5, | , 25.8, 0.0, 234.8, | ,  5000,  4846,  1000,   984, | , -3.4, -14.2, -0.235, |, 0.0
1905.4, 139.1, | , 25.8, 0.0, 234.2, | ,  5000,  4839,  1000,   975, | , -3.4,  -9.4, -0.156, |, 0.0
1906.4, 139.2, | , 25.8, 0.0, 234.5, | ,  5000,  4843,  1000,   971, | , -3.4,   9.8, 0.162, |, 0.0
1907.4, 139.7, | , 25.8, 0.0, 234.3, | ,  5000,  4845,  1000,   991, | , -3.4,  -7.3, -0.121, |, 0.0
1908.4, 139.6, | , 25.8, 0.0, 234.8, | ,  5000,  4845,  1000,   985, | , -3.4, -17.2, -0.284, |, 0.0
1909.4, 139.1, | , 25.8, 0.0, 234.6, | ,  5000,  4841,  1000,   964, | , -3.4, -15.9, -0.262, |, 0.0
1910.5, 139.2, | , 25.8, 0.0, 235.2, | ,  5000,  4848,  1000,   976, | , -3.4, -17.2, -0.284, |, 0.0
1911.5, 139.6, | , 25.8, 0.0, 235.1, | ,  5000,  4843,  1000,   981, | , -3.4, -15.9, -0.263, |, 0.0
1912.5, 139.3, | , 25.8, 0.0, 234.5, | ,  5000,  4840,  1000,   979, | , -3.4,  15.4, 0.255, |, 0.0
1913.5, 139.2, | , 25.8, 0.0, 235.7, | ,  5000,  4842,  1000,   957, | , -3.4,  -0.5, -0.007, |, 0.0
1914.5, 139.4, | , 25.8, 0.0, 235.9, | ,  5000,  4841,  1000,   971, | , -3.4,  -5.6, -0.092, |, 0.0
1915.5, 139.6, | , 25.8, 0.0, 236.2, | ,  5000,  4849,  1000,   984, | , -3.4,  -8.2, -0.135, |, 0.0
1916.5, 139.1, | , 25.8, 0.0, 235.8, | ,  5000,  4844,  1000,   986, | , -3.4,  16.7, 0.276, |, 0.0
1917.5, 139.2, | , 25.8, 0.0, 235.6, | ,  5000,  4839,  1000,   963, | , -3.4,  17.5, 0.289, |, 0.0
1918.5, 139.5, | , 25.8, 0.0, 236.8, | ,  5000,  4839,  1000,   955, | , -3.4,   9.4, 0.155, |, 0.0
1919.5, 139.2, | , 25.8, 0.0, 236.4, | ,  5000,  4844,  1000,   977, | , -3.4, -16.3, -0.270, |, 0.0
1920.5, 139.2, | , 25.8, 0.0, 236.5, | ,  5000,  4847,  1000,   980, | , -3.4, -15.0, -0.249, |, 0.0
1921.6, 139.2, | , 25.8, 0.0, 236.8, | ,  5000,  4844,  1000,   974, | , -3.4,   3.0, 0.049, |, 0.0
1922.6, 139.7, | , 25.8, 0.0, 236.7, | ,  5000,  4842,  1000,   990, | , -3.4, -14.2, -0.235, |, 0.0
1923.6, 139.1, | , 25.8, 0.0, 236.8, | ,  5000,  4840,  1000,   965, | , -3.4,  -7.7, -0.128, |, 0.0
1924.6, 139.1, | , 25.8, 0.0, 236.9, | ,  5000,  4843,  1000,   953, | , -3.4,   0.8, 0.014, |, 0.0
1925.6, 139.0, | , 25.8, 0.0, 237.2, | ,  5000,  4841,  1000,   963, | , -3.4, -11.6, -0.191, |, 0.0
1926.6, 139.5, | , 25.8, 0.0, 237.7, | ,  5000,  4847,  1000,   983, | , -3.4, -13.7, -0.228, |, 0.0
1927.6, 139.4, | , 25.8, 0.0, 236.7, | ,  5000,  4840,  1000,   991, | , -3.4, -15.0, -0.249, |, 0.0
1928.6, 139.2, | , 25.8, 0.0, 237.7, | ,  5000,  4839,  1000,   982, | , -3.4, -15.9, -0.263, |, 0.0
1929.6, 139.4, | , 25.8, 0.0, 238.2, | ,  5000,  4842,  1000,   982, | , -3.4,  -3.5, -0.057, |, 0.0
1930.6, 139.4, | , 25.8, 0.0, 238.3, | ,  5000,  4838,  1000,   972, | , -3.4,  -5.6, -0.092, |, 0.0
1931.6, 139.2, | , 25.8, 0.0, 238.2, | ,  5000,  4842,  1000,   988, | , -3.4, -12.4, -0.206, |, 0.0
1932.7, 139.3, | , 25.8, 0.0, 237.6, | ,  5000,  4843,  1000,   993, | , -3.4,  -6.5, -0.107, |, 0.0
1933.7, 139.5, | , 25.8, 0.0, 238.9, | ,  5000,  4847,  1000,   971, | , -3.4, -14.2, -0.234, |, 0.0
1934.7, 139.2, | , 25.8, 0.0, 238.5, | ,  5000,  4842,  1000,   963, | , -3.4, -15.9, -0.262, |, 0.0
1935.7, 139.2, | , 25.8, 0.0, 238.5, | ,  5000,  4838,  1000,   964, | , -3.4, -13.7, -0.227, |, 0.0
1936.7, 139.5, | , 25.8, 0.0, 239.2, | ,  5000,  4845,  1000,   982, | , -3.4,  12.0, 0.198, |, 0.0
1937.7, 139.4, | , 25.9, 0.0, 237.8, | ,  5000,  4837,  1000,   973, | , -3.4,  -0.9, -0.015, |, 0.0
1938.7, 139.1, | , 25.8, 0.0, 239.4, | ,  5000,  4842,  1000,   967, | , -3.4,  -4.3, -0.071, |, 0.0
1939.7, 139.1, | , 25.9, 0.0, 239.1, | ,  5000,  4838,  1000,   969, | , -3.4,  -5.6, -0.092, |, 0.0
1940.7, 139.6, | , 25.8, 0.0, 239.6, | ,  5000,  4842,  1000,   975, | , -3.4, -12.4, -0.206, |, 0.0
1941.7, 139.6, | , 25.8, 0.0, 239.5, | ,  5000,  4846,  1000,   983, | , -3.4, -13.7, -0.228, |, 0.0
1942.8, 139.8, | , 25.9, 0.0, 235.7, | ,  5000,  4835,  1000,   985, | , -3.4, -18.4, -0.305, |, 0.0
1943.8, 139.3, | , 25.9, 0.0, 239.2, | ,  5000,  4843,  1000,   971, | , -3.4, -14.2, -0.234, |, 0.0
1944.8, 139.6, | , 25.8, 0.0, 239.8, | ,  5000,  4841,  1000,   977, | , -3.4,   3.8, 0.063, |, 0.0
1945.8, 139.6, | , 25.9, 0.0, 240.3, | ,  5000,  4843,  1000,   996, | , -3.4,   0.4, 0.007, |, 0.0
1946.8, 139.1, | , 25.9, 0.0, 240.5, | ,  5000,  4839,  1000,   975, | , -3.4, -15.4, -0.255, |, 0.0
1947.8, 140.1, | , 25.8, 0.0, 235.5, | ,  5000,  4841,  1000,   965, | , -3.4, -18.0, -0.297, |, 0.0
1948.8, 139.3, | , 25.9, 0.0, 240.0, | ,  5000,  4841,  1000,   971, | , -3.4,  12.8, 0.212, |, 0.0
1949.8, 139.2, | , 25.9, 0.0, 241.0, | ,  5000,  4846,  1000,   990, | , -3.4,  -7.3, -0.121, |, 0.0
1950.8, 139.3, | , 25.9, 0.0, 241.4, | ,  5000,  4843,  1000,   982, | , -3.4,   1.7, 0.028, |, 0.0
1951.8, 139.5, | , 25.9, 0.0, 241.6, | ,  5000,  4841,  1000,   969, | , -3.4, -12.0, -0.199, |, 0.0
1952.9, 139.2, | , 25.9, 0.0, 241.5, | ,  5000,  4844,  1000,   988, | , -3.4, -13.3, -0.221, |, 0.0
1953.9, 139.3, | , 25.9, 0.0, 240.1, | ,  5000,  4843,  1000,   975, | , -3.4, -16.7, -0.277, |, 0.0
1954.9, 139.0, | , 25.9, 0.0, 241.7, | ,  5000,  4837,  1000,   988, | , -3.4, -15.0, -0.249, |, 0.0
1955.9, 139.5, | , 25.9, 0.0, 242.0, | ,  5000,  4846,  1000,   981, | , -3.4, -11.2, -0.185, |, 0.0
1956.9, 139.3, | , 25.9, 0.0, 241.7, | ,  5000,  4846,  1000,   980, | , -3.4, -15.4, -0.256, |, 0.0
1957.9, 139.3, | , 25.9, 0.0, 242.0, | ,  5000,  4837,  1000,   989, | , -3.4,  -9.0, -0.149, |, 0.0
1958.9, 139.2, | , 25.9, 0.0, 241.5, | ,  5000,  4839,  1000,   977, | , -3.4,  -0.0, -0.000, |, 0.0
1959.9, 139.6, | , 25.9, 0.0, 242.4, | ,  5000,  4846,  1000,   974, | , -3.4,  15.0, 0.248, |, 0.0
1960.9, 139.2, | , 25.9, 0.0, 242.8, | ,  5000,  4844,  1000,   978, | , -3.4,  -5.2, -0.085, |, 0.0
1961.9, 139.2, | , 25.9, 0.0, 242.5, | ,  5000,  4840,  1000,   971, | , -3.4, -15.0, -0.248, |, 0.0
1962.9, 139.5, | , 25.9, 0.0, 243.2, | ,  5000,  4841,  1000,   960, | , -3.4, -13.7, -0.226, |, 0.0
1964.0, 139.6, | , 25.9, 0.0, 242.3, | ,  5000,  4843,  1000,   986, | , -3.4,  -2.2, -0.036, |, 0.0
1965.0, 139.1, | , 25.9, 0.0, 243.0, | ,  5000,  4842,  1000,   973, | , -3.4,  10.3, 0.170, |, 0.0
1966.0, 139.5, | , 25.9, 0.0, 243.3, | ,  5000,  4840,  1000,   967, | , -3.4,  -0.9, -0.015, |, 0.0
1967.0, 139.2, | , 25.9, 0.0, 243.1, | ,  5000,  4843,  1000,   986, | , -3.4, -15.0, -0.249, |, 0.0
1968.0, 139.3, | , 25.9, 0.0, 243.5, | ,  5000,  4844,  1000,   978, | , -3.4, -17.2, -0.284, |, 0.0
1969.0, 139.3, | , 25.9, 0.0, 243.0, | ,  5000,  4841,  1000,   975, | , -3.4,   9.8, 0.162, |, 0.0
1970.0, 139.4, | , 25.9, 0.0, 243.7, | ,  5000,  4840,  1000,   971, | , -3.4, -10.7, -0.177, |, 0.0
1971.0, 139.6, | , 25.9, 0.0, 244.1, | ,  5000,  4840,  1000,   972, | , -3.4,  17.1, 0.283, |, 0.0
1972.0, 139.2, | , 25.9, 0.0, 244.2, | ,  5000,  4838,  1000,   990, | , -3.4,  -4.3, -0.071, |, 0.0
1973.0, 139.1, | , 25.9, 0.0, 244.3, | ,  5000,  4841,  1000,   983, | , -3.4,   7.7, 0.127, |, 0.0
1974.1, 139.6, | , 25.9, 0.0, 243.7, | ,  5000,  4837,  1000,   974, | , -3.4, -16.3, -0.269, |, 0.0
1975.1, 139.6, | , 25.9, 0.0, 244.3, | ,  5000,  4842,  1000,   985, | , -3.4,  -9.9, -0.164, |, 0.0
1976.1, 139.2, | , 25.9, 0.0, 244.2, | ,  5000,  4841,  1000,   976, | , -3.4, -14.6, -0.241, |, 0.0
1977.1, 139.5, | , 25.9, 0.0, 244.9, | ,  5000,  4842,  1000,   982, | , -3.4, -12.0, -0.199, |, 0.0
1978.1, 139.5, | , 25.9, 0.0, 245.1, | ,  5000,  4845,  1000,   976, | , -3.4,  -6.5, -0.107, |, 0.0
1979.1, 139.3, | , 25.9, 0.0, 243.9, | ,  5000,  4842,  1000,   977, | , -3.4, -15.4, -0.256, |, 0.0
1980.1, 139.2, | , 25.9, 0.0, 245.3, | ,  5000,  4848,  1000,   990, | , -3.4, -11.6, -0.192, |, 0.0
1981.1, 139.5, | , 25.9, 0.0, 245.7, | ,  5000,  4839,  1000,   971, | , -3.4, -12.4, -0.206, |, 0.0
1982.1, 139.4, | , 25.9, 0.0, 245.6, | ,  5000,  4840,  1000,   961, | , -3.4, -16.3, -0.269, |, 0.0
1983.1, 139.2, | , 25.9, 0.0, 246.0, | ,  5000,  4844,  1000,   982, | , -3.4, -13.7, -0.227, |, 0.0
1984.1, 139.7, | , 25.9, 0.0, 239.9, | ,  5000,  4841,  1000,   974, | , -3.4,  -3.9, -0.064, |, 0.0
1985.2, 139.5, | , 25.9, 0.0, 245.6, | ,  5000,  4843,  1000,   978, | , -3.4,   9.4, 0.156, |, 0.0
1986.2, 139.2, | , 25.9, 0.0, 246.1, | ,  5000,  4844,  1000,   988, | , -3.4, -15.9, -0.263, |, 0.0
1987.2, 139.1, | , 25.9, 0.0, 246.2, | ,  5000,  4846,  1000,   975, | , -3.4, -13.7, -0.227, |, 0.0
1988.2, 139.1, | , 25.9, 0.0, 246.8, | ,  5000,  4838,  1000,   982, | , -3.4, -18.0, -0.298, |, 0.0
1989.2, 140.2, | , 25.9, 0.0, 239.8, | ,  5000,  4841,  1000,   985, | , -3.4, -19.3, -0.320, |, 0.0
1990.2, 139.2, | , 25.9, 0.0, 246.1, | ,  5000,  4841,  1000,   968, | , -3.4, -13.7, -0.227, |, 0.0
1991.2, 139.2, | , 25.9, 0.0, 246.3, | ,  5000,  4842,  1000,   975, | , -3.4, -15.4, -0.255, |, 0.0
1992.2, 139.5, | , 25.9, 0.0, 247.2, | ,  5000,  4844,  1000,   984, | , -3.4, -11.6, -0.192, |, 0.0
1993.2, 139.5, | , 25.9, 0.0, 247.4, | ,  5000,  4840,  1000,   985, | , -3.4, -13.3, -0.220, |, 0.0
1994.2, 139.1, | , 25.9, 0.0, 247.3, | ,  5000,  4841,  1000,   968, | , -3.4, -15.9, -0.262, |, 0.0
1995.3, 139.7, | , 25.9, 0.0, 247.2, | ,  5000,  4845,  1000,   968, | , -3.4, -16.7, -0.276, |, 0.0
1996.3, 139.5, | , 25.9, 0.0, 245.0, | ,  5000,  4839,  1000,   982, | , -3.4,  -3.5, -0.057, |, 0.0
1997.3, 139.6, | , 25.9, 0.0, 247.8, | ,  5000,  4843,  1000,   971, | , -3.4, -14.6, -0.241, |, 0.0
1998.3, 139.1, | , 25.9, 0.0, 248.0, | ,  5000,  4841,  1000,   976, | , -3.4, -14.2, -0.234, |, 0.0
1999.3, 139.6, | , 25.9, 0.0, 248.2, | ,  5000,  4839,  1000,   974, | , -3.4,  -8.6, -0.142, |, 0.0
2000.3, 139.3, | , 25.9, 0.0, 247.7, | ,  5000,  4844,  1000,   973, | , -3.4, -18.4, -0.305, |, 0.0
2001.3, 139.2, | , 25.9, 0.0, 248.3, | ,  5000,  4840,  1000,   977, | , -3.4, -17.2, -0.284, |, 0.0
2002.3, 139.7, | , 25.9, 0.0, 243.8, | ,  5000,  4835,  1000,   960, | , -3.4,  14.1, 0.232, |, 0.0
2003.3, 139.5, | , 25.9, 0.0, 249.3, | ,  5000,  4838,  1000,   956, | , -3.4,  -5.2, -0.085, |, 0.0
2004.4, 139.5, | , 25.9, 0.0, 249.0, | ,  5000,  4844,  1000,   986, | , -3.4, -11.2, -0.185, |, 0.0
2005.4, 139.3, | , 25.9, 0.0, 247.8, | ,  5000,  4845,  1000,   986, | , -3.4, -16.7, -0.277, |, 0.0
2006.4, 139.2, | , 25.9, 0.0, 248.9, | ,  5000,  4846,  1000,   980, | , -3.4, -16.7, -0.277, |, 0.0
2007.4, 139.5, | , 25.9, 0.0, 249.2, | ,  5000,  4842,  1000,   978, | , -3.4, -11.2, -0.185, |, 0.0
2008.4, 139.2, | , 25.9, 0.0, 249.6, | ,  5000,  4839,  1000,   963, | , -3.4,   4.3, 0.070, |, 0.0
2009.4, 139.1, | , 25.9, 0.0, 249.4, | ,  5000,  4838,  1000,   980, | , -3.4,  19.3, 0.318, |, 0.0
2010.4, 139.6, | , 25.9, 0.0, 249.4, | ,  5000,  4840,  1000,   959, | , -3.4,  -2.2, -0.036, |, 0.0
2011.4, 139.1, | , 25.9, 0.0, 249.7, | ,  5000,  4848,  1000,   971, | , -3.4,   3.4, 0.056, |, 0.0
2012.4, 139.1, | , 25.9, 0.0, 249.7, | ,  5000,  4842,  1000,   986, | , -3.4,  -2.2, -0.036, |, 0.0
2013.4, 139.1, | , 25.9, 0.0, 249.9, | ,  5000,  4839,  1000,   982, | , -3.4, -17.6, -0.291, |, 0.0
