Repository: jdhuang-csm/Ru-BCA

## Methods
* (BaO)<sub>x</sub>-(CaO)<sub>y</sub>-(Al<sub>2</sub>O<sub>3</sub>)<sub>1-x-y</sub> (BCA) catalyst supports were synthesized via sol-gel and solid-state methods. 
* Ru/BCA catalysts were prepared via incipient wetness impregnation to achieve 1 wt. % Ru loading.
* Ammonia synthesis rates were measured for Ru/BCA catalysts in a packed-bed reactor at 480-600<sup>o</sup>C, 10 bar, and space velocities up to 1.3 x 10<sup>6</sup> ml g<sub>cat</sub><sup>-1</sup> h<sup>-1</sup>.
* A machine learning (ML) model was employed to improve understanding of the behavior of Ru/BCA catalysts.
* A microkinetic model was developed to describe the best-performing catalyst.

File: data/init_files_Cadigan/B2CA_RubyDry_2017-07-05-01.txt (part 5 of 47)
********** Start test **********
Elapsed time, Pressure, | , LJtemp(C), Inner-Temp, Outer-Temp, | , N2-set, N2-flow, H2-set, H2-flow, | , pH, NH3_ppm, NH3_Prod_rate, |, In222Temp
1606.1, 136.6, | , 26.1, 5.4, 216.7, | ,  1000,   952,  3000,  2923, | , -3.4,  -3.5, -0.041, |, 7.3
1607.1, 135.2, | , 26.2, 8.2, 217.8, | ,  1000,   950,  3000,  2922, | , -3.4,  -4.3, -0.051, |, 8.5
1608.1, 135.3, | , 26.2, 8.1, 218.1, | ,  1000,   952,  3000,  2929, | , -3.4,  -7.7, -0.091, |, 8.5
1609.1, 135.7, | , 26.2, 8.7, 218.5, | ,  1000,   954,  3000,  2937, | , -3.4, -18.4, -0.218, |, 9.0
1610.1, 135.8, | , 26.2, 8.6, 218.4, | ,  1000,   955,  3000,  2950, | , -3.4, -17.2, -0.203, |, 8.8
1611.1, 135.7, | , 26.2, 7.2, 217.7, | ,  1000,   951,  3000,  2948, | , -3.4,  -5.6, -0.066, |, 7.8
1612.1, 135.8, | , 26.1, 8.0, 219.1, | ,  1000,   955,  3000,  2933, | , -3.4, -19.3, -0.228, |, 8.5
1613.1, 135.8, | , 26.2, 8.9, 219.4, | ,  1000,   953,  3000,  2942, | , -3.4, -15.4, -0.183, |, 9.3
1614.1, 135.4, | , 26.2, 8.2, 219.5, | ,  1000,   957,  3000,  2927, | , -3.4, -13.7, -0.162, |, 8.9
1615.2, 135.5, | , 26.2, 7.8, 219.3, | ,  1000,   951,  3000,  2911, | , -3.4,  -4.7, -0.056, |, 8.2
1616.2, 136.0, | , 26.2, 7.4, 218.8, | ,  1000,   954,  3000,  2926, | , -3.4, -15.9, -0.187, |, 7.9
1617.2, 135.8, | , 26.2, 7.9, 219.2, | ,  1000,   953,  3000,  2901, | , -3.4,   8.5, 0.100, |, 8.4
1618.2, 135.3, | , 26.2, 8.3, 220.1, | ,  1000,   953,  3000,  2934, | , -3.4, -10.7, -0.127, |, 8.7
1619.2, 135.4, | , 26.2, 8.4, 220.3, | ,  1000,   950,  3000,  2916, | , -3.4,   7.7, 0.090, |, 8.8
1620.2, 135.9, | , 26.2, 8.8, 220.7, | ,  1000,   957,  3000,  2944, | , -3.4,  -9.9, -0.117, |, 9.5
1621.2, 135.6, | , 26.2, 7.0, 220.1, | ,  1000,   954,  3000,  2929, | , -3.4, -15.9, -0.187, |, 7.7
1622.2, 135.4, | , 26.2, 8.3, 220.5, | ,  1000,   954,  3000,  2929, | , -3.4, -16.3, -0.192, |, 8.8
1623.2, 135.9, | , 26.2, 8.4, 221.8, | ,  1000,   953,  3000,  2946, | , -3.4,   9.8, 0.116, |, 9.4
1624.2, 135.5, | , 26.1, 8.3, 221.4, | ,  1000,   956,  3000,  2920, | , -3.4,  -9.4, -0.111, |, 8.7
1625.3, 135.4, | , 26.2, 8.5, 218.4, | ,  1000,   954,  3000,  2924, | , -3.4, -19.3, -0.227, |, 8.7
1626.3, 135.6, | , 26.2, 6.9, 221.2, | ,  1000,   951,  3000,  2921, | , -3.4,  -4.7, -0.056, |, 8.1
1627.3, 135.7, | , 26.2, 8.9, 221.7, | ,  1000,   955,  3000,  2929, | , -3.4, -14.2, -0.167, |, 9.1
1628.3, 135.5, | , 26.1, 8.4, 222.1, | ,  1000,   956,  3000,  2936, | , -3.4, -20.2, -0.238, |, 8.8
1629.3, 135.4, | , 26.2, 8.4, 222.8, | ,  1000,   953,  3000,  2922, | , -3.4, -11.2, -0.131, |, 8.4
1630.3, 135.8, | , 26.2, 9.0, 222.4, | ,  1000,   955,  3000,  2932, | , -3.4,  12.8, 0.151, |, 9.1
1631.3, 136.0, | , 26.2, 7.5, 222.0, | ,  1000,   953,  3000,  2929, | , -3.4, -18.4, -0.217, |, 7.7
1632.3, 135.5, | , 26.2, 8.1, 222.2, | ,  1000,   955,  3000,  2926, | , -3.4, -20.2, -0.238, |, 8.5
1633.3, 135.5, | , 26.2, 8.4, 223.1, | ,  1000,   953,  3000,  2929, | , -3.4, -16.7, -0.197, |, 8.8
1634.3, 136.7, | , 26.2, 7.6, 223.3, | ,  1000,   951,  3000,  2913, | , -3.4,  11.5, 0.135, |, 7.5
1635.4, 135.5, | , 26.2, 8.5, 223.4, | ,  1000,   955,  3000,  2927, | , -3.4,  -7.7, -0.091, |, 8.8
1636.4, 135.7, | , 26.2, 7.4, 221.8, | ,  1000,   951,  3000,  2918, | , -3.4, -19.3, -0.227, |, 7.7
1637.4, 135.9, | , 26.2, 8.8, 223.8, | ,  1000,   956,  3000,  2929, | , -3.4, -12.9, -0.152, |, 9.0
1638.4, 135.9, | , 26.2, 8.7, 223.6, | ,  1000,   953,  3000,  2928, | , -3.4,   3.0, 0.035, |, 9.2
1639.4, 137.1, | , 26.2, -7.4, 216.1, | ,  1000,   949,  3000,  2929, | , -3.4,  -0.9, -0.010, |, 0.8
1640.4, 135.5, | , 26.2, 8.4, 224.3, | ,  1000,   955,  3000,  2915, | , -3.4,  10.3, 0.121, |, 9.1
1641.4, 136.1, | , 26.2, 7.5, 223.3, | ,  1000,   955,  3000,  2910, | , -3.4, -18.9, -0.221, |, 8.0
1642.4, 136.0, | , 26.2, 8.9, 225.2, | ,  1000,   955,  3000,  2945, | , -3.4, -19.3, -0.229, |, 9.2
1643.4, 135.6, | , 26.2, 7.7, 224.4, | ,  1000,   958,  3000,  2938, | , -3.4,   7.3, 0.086, |, 8.8
1644.4, 136.9, | , 26.2, -0.4, 217.6, | ,  1000,   958,  3000,  2910, | , -3.4, -17.6, -0.207, |, 1.2
1645.5, 135.6, | , 26.2, 8.5, 225.1, | ,  1000,   955,  3000,  2937, | , -3.4,  -6.0, -0.071, |, 8.8
1646.5, 135.8, | , 26.2, 7.1, 224.0, | ,  1000,   954,  3000,  2927, | , -3.4, -18.4, -0.217, |, 7.5
1647.5, 135.6, | , 26.2, 8.5, 226.0, | ,  1000,   953,  3000,  2943, | , -3.4, -19.3, -0.228, |, 8.8
1648.5, 136.0, | , 26.2, 8.9, 225.9, | ,  1000,   953,  3000,  2930, | , -3.4, -17.6, -0.207, |, 9.2
1649.5, 135.7, | , 26.2, 8.4, 225.2, | ,  1000,   954,  3000,  2924, | , -3.4,  -6.9, -0.081, |, 8.9
1650.5, 135.6, | , 26.2, 8.4, 226.0, | ,  1000,   955,  3000,  2929, | , -3.4, -16.3, -0.192, |, 8.8
1651.5, 136.2, | , 26.2, 7.4, 224.6, | ,  1000,   955,  3000,  2918, | , -3.4,   9.4, 0.111, |, 7.1
1652.5, 136.0, | , 26.2, 8.9, 226.7, | ,  1000,   955,  3000,  2933, | , -3.4,  -7.3, -0.086, |, 9.2
1653.5, 135.7, | , 26.2, 8.5, 226.4, | ,  1000,   958,  3000,  2937, | , -3.4,   3.0, 0.035, |, 8.8
1654.6, 135.7, | , 26.2, 8.4, 227.3, | ,  1000,   955,  3000,  2943, | , -3.4, -15.0, -0.178, |, 8.8
1655.6, 136.0, | , 26.2, 9.0, 226.8, | ,  1000,   953,  3000,  2941, | , -3.4, -19.7, -0.233, |, 9.4
1656.6, 135.9, | , 26.2, 6.8, 225.4, | ,  1000,   952,  3000,  2926, | , -3.4,  -6.9, -0.081, |, 7.4
1657.6, 135.8, | , 26.2, 8.2, 227.7, | ,  1000,   957,  3000,  2940, | , -3.4, -14.2, -0.168, |, 8.7
1658.6, 136.2, | , 26.2, 8.8, 227.6, | ,  1000,   953,  3000,  2926, | , -3.4, -11.6, -0.137, |, 9.0
1659.6, 135.8, | , 26.2, 8.1, 227.6, | ,  1000,   956,  3000,  2936, | , -3.4, -18.0, -0.213, |, 8.2
1660.6, 135.7, | , 26.2, 8.4, 227.0, | ,  1000,   960,  3000,  2934, | , -3.4, -15.9, -0.188, |, 8.8
1661.6, 136.1, | , 26.2, 7.0, 226.3, | ,  1000,   945,  3000,  2937, | , -3.4, -15.9, -0.187, |, 7.7
1662.7, 135.9, | , 26.2, 8.4, 227.6, | ,  1000,   950,  3000,  2915, | , -3.4,  -4.3, -0.051, |, 8.5
1663.7, 135.8, | , 26.2, 8.3, 228.1, | ,  1000,   952,  3000,  2907, | , -3.4, -18.4, -0.216, |, 8.9
1664.7, 135.9, | , 26.2, 8.3, 228.6, | ,  1000,   956,  3000,  2933, | , -3.4, -18.0, -0.213, |, 9.0
1665.7, 136.2, | , 26.2, 8.8, 227.9, | ,  1000,   955,  3000,  2937, | , -3.4,  11.1, 0.131, |, 9.1
1666.7, 136.0, | , 26.2, 7.0, 227.6, | ,  1000,   956,  3000,  2942, | , -3.4, -19.7, -0.234, |, 7.5
1667.7, 135.7, | , 26.2, 8.5, 228.7, | ,  1000,   955,  3000,  2922, | , -3.4, -18.0, -0.212, |, 8.2
1668.7, 136.1, | , 26.2, 8.9, 228.9, | ,  1000,   955,  3000,  2913, | , -3.4,  -0.0, -0.000, |, 9.1
1669.7, 135.9, | , 26.2, 7.7, 228.3, | ,  1000,   950,  3000,  2924, | , -3.4, -18.4, -0.217, |, 8.5
1670.7, 135.9, | , 26.2, 8.1, 228.7, | ,  1000,   959,  3000,  2919, | , -3.4, -17.2, -0.202, |, 8.9
1671.7, 136.0, | , 26.2, 7.3, 228.1, | ,  1000,   954,  3000,  2931, | , -3.4, -16.3, -0.192, |, 7.5
1672.8, 136.2, | , 26.2, 8.9, 229.6, | ,  1000,   958,  3000,  2937, | , -3.4, -17.6, -0.208, |, 9.2
1673.8, 135.9, | , 26.2, 7.4, 228.7, | ,  1000,   949,  3000,  2935, | , -3.4, -16.3, -0.192, |, 8.6
1674.8, 135.9, | , 26.2, 8.4, 229.8, | ,  1000,   956,  3000,  2924, | , -3.4,   0.8, 0.010, |, 8.9
1675.8, 135.9, | , 26.2, 8.3, 229.5, | ,  1000,   954,  3000,  2902, | , -3.4,   5.1, 0.060, |, 8.6
1676.8, 136.3, | , 26.2, 7.9, 229.3, | ,  1000,   951,  3000,  2933, | , -3.4, -18.9, -0.223, |, 8.5
1677.8, 136.1, | , 26.2, 6.8, 229.0, | ,  1000,   956,  3000,  2923, | , -3.4, -20.2, -0.237, |, 6.8
1678.8, 136.0, | , 26.2, 8.5, 229.9, | ,  1000,   955,  3000,  2933, | , -3.4,   0.8, 0.010, |, 8.8
1679.8, 136.2, | , 26.2, 8.7, 230.8, | ,  1000,   950,  3000,  2918, | , -3.4,   5.1, 0.060, |, 9.1
1680.8, 135.9, | , 26.2, 8.4, 230.4, | ,  1000,   953,  3000,  2911, | , -3.4, -17.2, -0.201, |, 8.8
1681.8, 136.1, | , 26.2, 6.9, 229.0, | ,  1000,   954,  3000,  2932, | , -3.4, -13.3, -0.157, |, 7.6
1682.9, 136.2, | , 26.2, 8.7, 230.9, | ,  1000,   956,  3000,  2933, | , -3.4,   8.5, 0.101, |, 9.3
1683.9, 136.2, | , 26.2, 8.7, 230.8, | ,  1000,   958,  3000,  2911, | , -3.4, -18.0, -0.212, |, 9.1
1684.9, 135.9, | , 26.2, 8.4, 231.2, | ,  1000,   952,  3000,  2932, | , -3.4,  -5.6, -0.066, |, 8.7
1685.9, 137.1, | , 26.2, 7.4, 230.9, | ,  1000,   954,  3000,  2936, | , -3.4,  -0.9, -0.010, |, 6.7
1686.9, 136.5, | , 26.2, 7.5, 230.9, | ,  1000,   958,  3000,  2943, | , -3.4, -15.9, -0.188, |, 8.0
1687.9, 136.0, | , 26.2, 8.4, 231.8, | ,  1000,   952,  3000,  2937, | , -3.4, -19.3, -0.228, |, 8.8
1688.9, 136.0, | , 26.2, 8.2, 232.1, | ,  1000,   955,  3000,  2911, | , -3.4,  -6.5, -0.076, |, 8.7
1689.9, 136.3, | , 26.2, 8.9, 232.2, | ,  1000,   948,  3000,  2926, | , -3.4,  10.7, 0.126, |, 9.2
1690.9, 137.6, | , 26.2, -7.5, 218.9, | ,  1000,   948,  3000,  2929, | , -3.4,   0.4, 0.005, |, -5.3
1692.0, 136.2, | , 26.2, 7.1, 230.8, | ,  1000,   952,  3000,  2921, | , -3.4, -21.0, -0.247, |, 7.1
1693.0, 135.9, | , 26.2, 8.1, 232.7, | ,  1000,   957,  3000,  2923, | , -3.4, -17.6, -0.207, |, 8.8
1694.0, 136.0, | , 26.2, 8.1, 232.4, | ,  1000,   958,  3000,  2935, | , -3.4, -16.7, -0.198, |, 8.5
1695.0, 136.0, | , 26.2, 8.3, 232.8, | ,  1000,   949,  3000,  2957, | , -3.4,   3.4, 0.040, |, 8.6
1696.0, 137.0, | , 26.2, -2.6, 225.2, | ,  1000,   956,  3000,  2932, | , -3.4, -13.7, -0.162, |, 0.8
1697.0, 136.2, | , 26.2, 7.5, 232.3, | ,  1000,   953,  3000,  2931, | , -3.4, -18.4, -0.218, |, 8.1
1698.0, 136.4, | , 26.2, 8.9, 233.7, | ,  1000,   955,  3000,  2931, | , -3.4,  -6.0, -0.071, |, 9.3
1699.0, 136.0, | , 26.2, 8.4, 233.6, | ,  1000,   955,  3000,  2922, | , -3.4, -20.6, -0.242, |, 8.7
1700.0, 136.1, | , 26.2, 8.4, 233.6, | ,  1000,   952,  3000,  2920, | , -3.4, -12.0, -0.141, |, 8.6
1701.1, 136.4, | , 26.2, 8.8, 234.1, | ,  1000,   957,  3000,  2929, | , -3.4, -17.6, -0.208, |, 9.1
1702.1, 136.2, | , 26.2, 7.0, 232.3, | ,  1000,   954,  3000,  2935, | , -3.4, -20.2, -0.238, |, 7.5
1703.1, 136.1, | , 26.2, 8.4, 233.6, | ,  1000,   951,  3000,  2922, | , -3.4, -20.2, -0.237, |, 8.8
1704.1, 136.4, | , 26.2, 8.7, 234.6, | ,  1000,   955,  3000,  2941, | , -3.4, -20.6, -0.244, |, 9.2
1705.1, 136.3, | , 26.2, 8.7, 234.9, | ,  1000,   950,  3000,  2932, | , -3.4,  14.5, 0.171, |, 9.1
1706.1, 136.0, | , 26.2, 8.5, 234.4, | ,  1000,   955,  3000,  2934, | , -3.4,  -8.2, -0.096, |, 8.7
1707.1, 136.3, | , 26.2, 6.2, 234.2, | ,  1000,   950,  3000,  2914, | , -3.4, -19.3, -0.226, |, 7.7
1708.1, 136.1, | , 26.2, 8.3, 234.2, | ,  1000,   952,  3000,  2933, | , -3.4, -12.4, -0.147, |, 8.5
1709.1, 136.5, | , 26.2, 8.4, 235.2, | ,  1000,   952,  3000,  2935, | , -3.4,  -9.0, -0.106, |, 9.1
1710.1, 136.1, | , 26.2, 8.4, 235.1, | ,  1000,   954,  3000,  2949, | , -3.4,  -9.9, -0.117, |, 8.8
1711.1, 136.2, | , 26.2, 8.0, 235.5, | ,  1000,   953,  3000,  2940, | , -3.4,  15.8, 0.187, |, 8.8
1712.2, 136.7, | , 26.2, 6.8, 235.1, | ,  1000,   955,  3000,  2937, | , -3.4,  -3.0, -0.036, |, 8.0
1713.2, 136.1, | , 26.2, 8.3, 235.5, | ,  1000,   952,  3000,  2917, | , -3.4, -12.4, -0.146, |, 8.7
1714.2, 136.1, | , 26.2, 8.4, 236.1, | ,  1000,   947,  3000,  2945, | , -3.4,  11.1, 0.131, |, 8.7
1715.2, 136.6, | , 26.2, 8.6, 235.6, | ,  1000,   953,  3000,  2918, | , -3.4,  14.5, 0.171, |, 8.9
1716.2, 136.5, | , 26.2, 8.9, 236.8, | ,  1000,   954,  3000,  2922, | , -3.4,  20.5, 0.242, |, 9.1
1717.2, 136.3, | , 26.2, 7.1, 235.4, | ,  1000,   957,  3000,  2929, | , -3.4,  -9.0, -0.106, |, 7.5
1718.2, 136.2, | , 26.2, 7.8, 236.1, | ,  1000,   953,  3000,  2939, | , -3.4,  -9.0, -0.107, |, 8.5
1719.2, 136.5, | , 26.2, 8.9, 237.3, | ,  1000,   953,  3000,  2916, | , -3.4,  18.0, 0.211, |, 8.7
1720.2, 136.2, | , 26.2, 8.5, 237.1, | ,  1000,   955,  3000,  2912, | , -3.4,  -6.9, -0.081, |, 8.8
1721.2, 136.2, | , 26.2, 8.5, 237.3, | ,  1000,   951,  3000,  2939, | , -3.4,  -9.0, -0.107, |, 8.8
1722.3, 136.3, | , 26.2, 7.0, 236.2, | ,  1000,   955,  3000,  2927, | , -3.4,  -3.9, -0.046, |, 7.5
1723.3, 136.6, | , 26.2, 8.7, 237.7, | ,  1000,   957,  3000,  2917, | , -3.4,  -5.6, -0.066, |, 9.3
1724.3, 136.2, | , 26.2, 8.4, 237.7, | ,  1000,   953,  3000,  2933, | , -3.4,  -8.6, -0.101, |, 8.8
1725.3, 136.2, | , 26.2, 7.8, 237.8, | ,  1000,   958,  3000,  2929, | , -3.4,  -5.6, -0.066, |, 8.3
1726.3, 136.7, | , 26.2, 8.6, 238.0, | ,  1000,   955,  3000,  2907, | , -3.4, -13.3, -0.156, |, 8.8
1727.3, 136.3, | , 26.2, 7.5, 236.8, | ,  1000,   952,  3000,  2918, | , -3.4,  -7.7, -0.091, |, 8.0
1728.3, 136.2, | , 26.2, 8.4, 238.4, | ,  1000,   955,  3000,  2907, | , -3.4,  -8.6, -0.101, |, 8.8
1729.3, 136.6, | , 26.2, 8.9, 238.9, | ,  1000,   955,  3000,  2926, | , -3.4,  19.3, 0.227, |, 9.2
1730.3, 136.2, | , 26.2, 8.1, 238.6, | ,  1000,   955,  3000,  2929, | , -3.4,   0.4, 0.005, |, 8.5
1731.3, 136.2, | , 26.2, 8.3, 238.4, | ,  1000,   953,  3000,  2939, | , -3.4,  -8.6, -0.102, |, 8.6
1732.4, 136.5, | , 26.2, -4.9, 238.2, | ,  1000,   945,  3000,  2914, | , -3.4,  -9.4, -0.111, |, 1.1
1733.4, 136.6, | , 26.2, 8.8, 240.0, | ,  1000,   957,  3000,  2926, | , -3.4,  -9.9, -0.116, |, 9.3
1734.4, 136.6, | , 26.2, 8.8, 239.3, | ,  1000,   956,  3000,  2929, | , -3.4, -19.3, -0.228, |, 9.2
1735.4, 136.1, | , 26.2, 8.4, 239.6, | ,  1000,   954,  3000,  2937, | , -3.4, -18.4, -0.218, |, 8.5
1736.4, 136.2, | , 26.2, 8.7, 239.7, | ,  1000,   958,  3000,  2913, | , -3.4, -18.0, -0.212, |, 9.0
1737.4, 137.6, | , 26.2, 0.1, 230.9, | ,  1000,   949,  3000,  2911, | , -3.4,   6.8, 0.080, |, -1.2
1738.4, 136.2, | , 26.2, 8.4, 239.9, | ,  1000,   954,  3000,  2914, | , -3.4, -18.9, -0.222, |, 8.6
1739.4, 136.2, | , 26.2, 8.4, 240.0, | ,  1000,   960,  3000,  2909, | , -3.4, -14.6, -0.171, |, 8.7
1740.4, 136.5, | , 26.2, 8.9, 240.5, | ,  1000,   952,  3000,  2915, | , -3.4,  -4.3, -0.051, |, 9.1
1741.5, 136.3, | , 26.2, 8.2, 240.4, | ,  1000,   952,  3000,  2937, | , -3.4, -18.0, -0.213, |, 8.7
1742.5, 137.4, | , 26.2, -1.6, 232.1, | ,  1000,   954,  3000,  2919, | , -3.4, -18.4, -0.217, |, -0.1
1743.5, 136.4, | , 26.2, 7.5, 239.9, | ,  1000,   956,  3000,  2927, | , -3.4, -17.2, -0.202, |, 8.2
1744.5, 136.5, | , 26.2, 8.8, 240.7, | ,  1000,   949,  3000,  2926, | , -3.4,  -6.0, -0.071, |, 9.3
1745.5, 136.3, | , 26.2, 8.3, 240.8, | ,  1000,   956,  3000,  2944, | , -3.4,   3.4, 0.040, |, 8.8
1746.5, 136.4, | , 26.2, 8.1, 241.1, | ,  1000,   953,  3000,  2943, | , -3.4, -18.4, -0.218, |, 8.4
1747.5, 136.9, | , 26.2, 7.7, 240.6, | ,  1000,   954,  3000,  2918, | , -3.4, -17.6, -0.207, |, 7.8
1748.5, 136.8, | , 26.2, 7.9, 242.6, | ,  1000,   955,  3000,  2934, | , -3.4, -16.7, -0.198, |, 8.2
1749.5, 136.3, | , 26.2, 8.5, 241.1, | ,  1000,   955,  3000,  2918, | , -3.4,   4.3, 0.050, |, 8.9
1750.5, 136.7, | , 26.2, 9.0, 242.3, | ,  1000,   955,  3000,  2910, | , -3.4, -16.3, -0.191, |, 9.4
1751.6, 136.3, | , 26.2, 8.4, 241.9, | ,  1000,   953,  3000,  2921, | , -3.4, -20.2, -0.237, |, 8.9
1752.6, 136.5, | , 26.2, 6.7, 241.0, | ,  1000,   952,  3000,  2922, | , -3.4, -14.2, -0.167, |, 7.3
1753.6, 136.4, | , 26.2, 8.1, 241.9, | ,  1000,   954,  3000,  2908, | , -3.4,  -7.7, -0.091, |, 8.7
1754.6, 136.6, | , 26.2, 8.8, 243.1, | ,  1000,   955,  3000,  2929, | , -3.4, -17.2, -0.202, |, 9.2
1755.6, 136.7, | , 26.2, 8.8, 242.8, | ,  1000,   958,  3000,  2930, | , -3.4, -15.0, -0.177, |, 9.2
1756.6, 136.3, | , 26.2, 8.2, 243.1, | ,  1000,   955,  3000,  2919, | , -3.4,   1.3, 0.015, |, 8.6
1757.6, 136.5, | , 26.2, 7.2, 242.1, | ,  1000,   954,  3000,  2913, | , -3.4, -16.7, -0.196, |, 7.8
1758.6, 136.7, | , 26.2, 8.8, 243.4, | ,  1000,   955,  3000,  2931, | , -3.4,   9.8, 0.116, |, 9.3
1759.6, 136.6, | , 26.2, 8.9, 243.2, | ,  1000,   954,  3000,  2936, | , -3.4, -17.6, -0.208, |, 9.2
1760.6, 136.3, | , 26.2, 8.4, 243.1, | ,  1000,   955,  3000,  2944, | , -3.4, -18.0, -0.213, |, 8.8
1761.7, 136.7, | , 26.2, 8.5, 243.6, | ,  1000,   956,  3000,  2939, | , -3.4, -16.7, -0.198, |, 8.8
1762.7, 136.9, | , 26.2, 7.6, 242.7, | ,  1000,   961,  3000,  2907, | , -3.4, -15.0, -0.176, |, 8.0
1763.7, 136.3, | , 26.2, 8.3, 243.7, | ,  1000,   954,  3000,  2930, | , -3.4, -15.9, -0.187, |, 8.6
1764.7, 136.3, | , 26.2, 8.5, 243.8, | ,  1000,   958,  3000,  2933, | , -3.4, -18.4, -0.218, |, 8.8
1765.7, 136.7, | , 26.2, 8.8, 244.7, | ,  1000,   957,  3000,  2932, | , -3.4,  10.3, 0.121, |, 8.9
1766.7, 136.4, | , 26.2, 8.5, 244.4, | ,  1000,   959,  3000,  2927, | , -3.4, -11.2, -0.132, |, 8.7
1767.7, 136.5, | , 26.2, 6.5, 243.3, | ,  1000,   954,  3000,  2918, | , -3.4, -18.4, -0.217, |, 7.5
1768.7, 136.4, | , 26.2, 8.2, 244.8, | ,  1000,   957,  3000,  2943, | , -3.4, -18.9, -0.223, |, 8.8
1769.7, 136.7, | , 26.2, 8.9, 245.4, | ,  1000,   953,  3000,  2929, | , -3.4, -18.0, -0.212, |, 9.3
1770.8, 136.4, | , 26.2, 8.3, 245.4, | ,  1000,   957,  3000,  2933, | , -3.4,  -6.0, -0.071, |, 8.8
1771.8, 136.8, | , 26.2, 8.8, 244.9, | ,  1000,   950,  3000,  2918, | , -3.4, -17.6, -0.207, |, 9.2
1772.8, 136.9, | , 26.2, 7.1, 244.6, | ,  1000,   954,  3000,  2935, | , -3.4,   9.4, 0.111, |, 8.0
1773.8, 136.3, | , 26.2, 8.3, 245.7, | ,  1000,   957,  3000,  2913, | , -3.4,  -4.3, -0.051, |, 9.0
1774.8, 136.4, | , 26.2, 8.3, 245.4, | ,  1000,   958,  3000,  2913, | , -3.4, -13.7, -0.161, |, 8.4
1775.8, 136.5, | , 26.2, 8.0, 245.8, | ,  1000,   955,  3000,  2936, | , -3.4, -13.7, -0.162, |, 8.7
1776.8, 136.7, | , 26.2, 9.1, 246.2, | ,  1000,   953,  3000,  2928, | , -3.4,  -8.6, -0.101, |, 9.2
1777.8, 136.6, | , 26.2, 7.1, 244.4, | ,  1000,   955,  3000,  2938, | , -3.4, -18.0, -0.213, |, 7.8
1778.8, 136.5, | , 26.2, 8.6, 246.3, | ,  1000,   946,  3000,  2947, | , -3.4, -18.0, -0.213, |, 8.9
1779.8, 136.7, | , 26.2, 9.0, 246.6, | ,  1000,   955,  3000,  2929, | , -3.4,   3.0, 0.035, |, 9.3
1780.9, 136.7, | , 26.2, 9.0, 246.9, | ,  1000,   955,  3000,  2933, | , -3.4,   3.0, 0.035, |, 9.3
1781.9, 136.4, | , 26.2, 8.3, 246.4, | ,  1000,   954,  3000,  2926, | , -3.4,  -2.6, -0.031, |, 8.9
1782.9, 136.9, | , 26.2, 7.5, 246.0, | ,  1000,   952,  3000,  2913, | , -3.4, -20.2, -0.237, |, 8.1
1783.9, 137.7, | , 26.2, -2.3, 239.2, | ,  1000,   948,  3000,  2919, | , -3.4, -21.4, -0.252, |, 0.2
1784.9, 136.5, | , 26.2, 8.3, 247.4, | ,  1000,   955,  3000,  2925, | , -3.4, -17.2, -0.202, |, 8.7
1785.9, 136.6, | , 26.2, 8.3, 246.9, | ,  1000,   958,  3000,  2927, | , -3.4,  -2.2, -0.026, |, 8.7
1786.9, 136.8, | , 26.2, 8.8, 247.7, | ,  1000,   954,  3000,  2927, | , -3.4, -18.4, -0.217, |, 9.1
1787.9, 136.6, | , 26.2, 7.1, 246.5, | ,  1000,   955,  3000,  2913, | , -3.4,   7.3, 0.085, |, 7.4
1788.9, 137.4, | , 26.2, -0.7, 240.0, | ,  1000,   954,  3000,  2927, | , -3.4,   4.7, 0.055, |, 0.7
1789.9, 136.4, | , 26.2, 8.2, 247.8, | ,  1000,   952,  3000,  2918, | , -3.4, -16.7, -0.197, |, 9.0
1791.0, 136.9, | , 26.2, 8.7, 248.1, | ,  1000,   951,  3000,  2935, | , -3.4, -18.9, -0.223, |, 9.2
1792.0, 136.4, | , 26.2, 8.4, 248.3, | ,  1000,   950,  3000,  2940, | , -3.4, -17.2, -0.203, |, 8.7
1793.0, 136.6, | , 26.2, 6.7, 246.9, | ,  1000,   954,  3000,  2911, | , -3.4, -17.6, -0.206, |, 7.3
1794.0, 136.9, | , 26.2, 8.9, 248.4, | ,  1000,   954,  3000,  2929, | , -3.4, -18.9, -0.222, |, 9.2
1795.0, 136.8, | , 26.2, 9.0, 249.4, | ,  1000,   951,  3000,  2934, | , -3.4, -16.3, -0.192, |, 9.3
1796.0, 136.4, | , 26.2, 8.5, 248.9, | ,  1000,   954,  3000,  2924, | , -3.4,   3.0, 0.035, |, 8.8
1797.0, 136.6, | , 26.2, 8.5, 248.5, | ,  1000,   957,  3000,  2922, | , -3.4, -10.7, -0.126, |, 8.8
1798.0, 136.7, | , 26.2, 7.0, 248.2, | ,  1000,   955,  3000,  2948, | , -3.4, -11.6, -0.137, |, 7.6
1799.0, 136.6, | , 26.2, 8.3, 249.0, | ,  1000,   958,  3000,  2935, | , -3.4,  -1.7, -0.021, |, 8.5
1800.0, 136.5, | , 26.2, 8.4, 249.6, | ,  1000,   955,  3000,  2938, | , -3.4,  -7.7, -0.091, |, 8.9
1801.1, 136.8, | , 26.2, 8.9, 249.9, | ,  1000,   952,  3000,  2929, | , -3.4, -18.4, -0.217, |, 9.2
1802.1, 136.8, | , 26.2, 9.0, 250.4, | ,  1000,   952,  3000,  2907, | , -3.4, -12.0, -0.141, |, 9.2
1803.1, 136.7, | , 26.2, 6.0, 248.5, | ,  1000,   955,  3000,  2924, | , -3.4, -15.4, -0.182, |, 7.4
1804.1, 136.9, | , 26.2, 8.9, 250.5, | ,  1000,   958,  3000,  2917, | , -3.4, -20.2, -0.237, |, 9.1
1805.1, 136.8, | , 26.2, 8.8, 250.4, | ,  1000,   955,  3000,  2933, | , -3.4, -15.0, -0.177, |, 9.2
1806.1, 136.4, | , 26.2, 8.3, 250.5, | ,  1000,   955,  3000,  2914, | , -3.4, -19.3, -0.227, |, 9.0
1807.1, 136.5, | , 26.2, 8.4, 250.4, | ,  1000,   950,  3000,  2911, | , -3.4, -16.7, -0.196, |, 8.7
1808.1, 136.9, | , 26.2, 7.7, 250.1, | ,  1000,   955,  3000,  2926, | , -3.4, -19.3, -0.227, |, 7.6
1809.1, 136.4, | , 26.2, 8.4, 251.0, | ,  1000,   954,  3000,  2928, | , -3.4, -18.9, -0.222, |, 8.8
1810.2, 136.5, | , 26.2, 8.3, 250.9, | ,  1000,   955,  3000,  2930, | , -3.4, -17.6, -0.208, |, 8.8
1811.2, 136.5, | , 26.2, 8.9, 251.4, | ,  1000,   958,  3000,  2919, | , -3.4, -15.0, -0.177, |, 9.2
1812.2, 136.8, | , 26.2, 8.9, 251.6, | ,  1000,   952,  3000,  2933, | , -3.4, -18.9, -0.223, |, 9.1
1813.2, 136.7, | , 26.2, 6.8, 250.0, | ,  1000,   956,  3000,  2916, | , -3.4,  -0.9, -0.010, |, 7.6
1814.2, 136.6, | , 26.2, 8.4, 251.7, | ,  1000,   955,  3000,  2924, | , -3.4, -17.6, -0.207, |, 8.8
1815.2, 137.0, | , 26.2, 8.9, 252.1, | ,  1000,   956,  3000,  2933, | , -3.4,   9.4, 0.111, |, 9.1
1816.2, 136.5, | , 26.2, 8.3, 252.3, | ,  1000,   954,  3000,  2934, | , -3.4,  14.1, 0.167, |, 8.9
1817.2, 136.5, | , 26.2, 8.3, 252.6, | ,  1000,   959,  3000,  2939, | , -3.4, -13.3, -0.157, |, 9.0
1818.2, 136.6, | , 26.2, 6.0, 251.4, | ,  1000,   956,  3000,  2913, | , -3.4, -18.0, -0.212, |, 7.7
1819.2, 136.8, | , 26.2, 8.8, 253.0, | ,  1000,   954,  3000,  2906, | , -3.4, -15.0, -0.176, |, 9.1
1820.3, 136.6, | , 26.2, 7.1, 251.1, | ,  1000,   957,  3000,  2939, | , -3.4,  -3.0, -0.036, |, 7.6
1821.3, 136.6, | , 26.2, 7.6, 252.5, | ,  1000,   959,  3000,  2922, | , -3.4, -13.3, -0.157, |, 8.3
1822.3, 136.9, | , 26.2, 8.2, 252.7, | ,  1000,   952,  3000,  2936, | , -3.4,   4.3, 0.050, |, 8.8
1823.3, 137.0, | , 26.2, 6.7, 251.6, | ,  1000,   953,  3000,  2929, | , -3.4, -18.9, -0.222, |, 7.4
1824.3, 136.4, | , 26.2, 7.7, 252.7, | ,  1000,   960,  3000,  2926, | , -3.4, -19.3, -0.228, |, 7.9
1825.3, 136.9, | , 26.2, 8.1, 252.6, | ,  1000,   962,  3000,  2930, | , -3.4, -16.3, -0.193, |, 7.7
1826.3, 136.6, | , 26.2, 8.2, 253.1, | ,  1000,   958,  3000,  2932, | , -3.4, -17.6, -0.208, |, 8.2
1827.3, 136.6, | , 26.2, 7.3, 253.3, | ,  1000,   954,  3000,  2915, | , -3.4, -16.3, -0.192, |, 8.2
1828.4, 136.6, | , 26.2, 6.4, 252.9, | ,  1000,   957,  3000,  2922, | , -3.4, -18.9, -0.222, |, 6.9
1829.4, 136.5, | , 26.2, 7.7, 253.5, | ,  1000,   954,  3000,  2930, | , -3.4, -14.2, -0.167, |, 8.1
1830.4, 137.6, | , 26.2, -2.6, 245.4, | ,  1000,   954,  3000,  2938, | , -3.4, -20.6, -0.243, |, -0.5
1831.4, 136.6, | , 26.2, 7.4, 253.4, | ,  1000,   957,  3000,  2920, | , -3.4, -15.0, -0.177, |, 8.3
1832.4, 136.6, | , 26.2, 7.8, 253.9, | ,  1000,   961,  3000,  2924, | , -3.4, -16.7, -0.197, |, 8.9
1833.4, 137.0, | , 26.2, 6.9, 253.5, | ,  1000,   956,  3000,  2920, | , -3.4,  11.1, 0.131, |, 7.6
1834.4, 136.5, | , 26.2, 7.6, 254.5, | ,  1000,   957,  3000,  2920, | , -3.4,   3.4, 0.040, |, 8.4
1835.4, 137.4, | , 26.2, -0.8, 247.5, | ,  1000,   947,  3000,  2941, | , -3.4, -12.4, -0.147, |, 0.8
1836.4, 136.9, | , 26.2, 8.9, 255.0, | ,  1000,   950,  3000,  2925, | , -3.4, -17.6, -0.207, |, 8.3
1837.4, 136.9, | , 26.2, 8.9, 255.9, | ,  1000,   950,  3000,  2944, | , -3.4, -16.7, -0.198, |, 9.1
1838.4, 136.8, | , 26.2, 6.8, 254.3, | ,  1000,   954,  3000,  2943, | , -3.4,  -9.0, -0.107, |, 7.5
1839.5, 136.5, | , 26.2, 8.4, 255.6, | ,  1000,   956,  3000,  2922, | , -3.4,  10.3, 0.121, |, 8.7
1840.5, 136.9, | , 26.2, 8.6, 256.0, | ,  1000,   954,  3000,  2933, | , -3.4, -12.0, -0.142, |, 9.0
1841.5, 136.5, | , 26.2, 8.2, 255.6, | ,  1000,   949,  3000,  2903, | , -3.4, -20.2, -0.236, |, 8.6
1842.5, 136.5, | , 26.2, 8.2, 256.1, | ,  1000,   954,  3000,  2924, | , -3.4, -16.7, -0.197, |, 8.9
1843.5, 137.1, | , 26.2, 7.0, 255.6, | ,  1000,   952,  3000,  2939, | , -3.4, -17.6, -0.208, |, 8.2
1844.5, 136.9, | , 26.2, 8.9, 256.8, | ,  1000,   953,  3000,  2922, | , -3.4, -14.6, -0.172, |, 9.3
1845.5, 136.6, | , 26.2, 7.9, 255.9, | ,  1000,   958,  3000,  2916, | , -3.4, -18.4, -0.217, |, 8.3
1846.5, 136.5, | , 26.2, 8.8, 257.5, | ,  1000,   956,  3000,  2922, | , -3.4, -15.9, -0.187, |, 8.7
1847.5, 137.0, | , 26.2, 7.5, 256.6, | ,  1000,   956,  3000,  2918, | , -3.4, -12.9, -0.151, |, 8.1
1848.6, 136.7, | , 26.2, 6.6, 255.9, | ,  1000,   956,  3000,  2937, | , -3.4, -18.9, -0.223, |, 7.3
1849.6, 136.6, | , 26.2, 8.2, 257.2, | ,  1000,   951,  3000,  2943, | , -3.4, -16.7, -0.198, |, 8.6
1850.6, 136.9, | , 26.2, 9.0, 258.4, | ,  1000,   954,  3000,  2938, | , -3.4,  10.7, 0.126, |, 9.1
1851.6, 136.9, | , 26.2, 8.7, 257.9, | ,  1000,   955,  3000,  2907, | , -3.4, -12.4, -0.146, |, 9.0
1852.6, 136.5, | , 26.2, 8.5, 257.4, | ,  1000,   959,  3000,  2923, | , -3.4, -18.0, -0.212, |, 8.7
1853.6, 136.6, | , 26.2, 7.2, 257.3, | ,  1000,   957,  3000,  2921, | , -3.4,   5.5, 0.065, |, 7.6
1854.6, 136.5, | , 26.2, 8.5, 258.1, | ,  1000,   959,  3000,  2925, | , -3.4,   9.8, 0.116, |, 8.7
1855.6, 136.6, | , 26.2, 8.5, 258.7, | ,  1000,   957,  3000,  2925, | , -3.4,  -5.2, -0.061, |, 9.0
1856.6, 136.6, | , 26.2, 8.5, 258.4, | ,  1000,   950,  3000,  2917, | , -3.4, -18.0, -0.212, |, 8.8
1857.6, 136.5, | , 26.2, 8.9, 258.8, | ,  1000,   955,  3000,  2898, | , -3.4, -18.0, -0.211, |, 9.0
1858.6, 137.0, | , 26.2, 7.5, 258.3, | ,  1000,   952,  3000,  2933, | , -3.4,  10.7, 0.126, |, 8.2
1859.7, 136.5, | , 26.2, 8.2, 258.7, | ,  1000,   954,  3000,  2909, | , -3.4,  14.1, 0.166, |, 8.6
1860.7, 136.5, | , 26.2, 8.2, 259.0, | ,  1000,   948,  3000,  2937, | , -3.4,  -7.7, -0.091, |, 8.9
1861.7, 136.9, | , 26.2, 8.8, 259.5, | ,  1000,   952,  3000,  2928, | , -3.4,  -6.9, -0.081, |, 9.1
1862.7, 136.9, | , 26.2, 8.9, 259.9, | ,  1000,   950,  3000,  2927, | , -3.4, -10.3, -0.121, |, 9.1
1863.7, 136.8, | , 26.2, 7.0, 258.1, | ,  1000,   954,  3000,  2926, | , -3.4,  -9.4, -0.111, |, 7.6
1864.7, 136.6, | , 26.2, 8.4, 259.7, | ,  1000,   960,  3000,  2931, | , -3.4, -17.6, -0.208, |, 8.7
1865.7, 136.5, | , 26.2, 8.3, 259.7, | ,  1000,   952,  3000,  2929, | , -3.4, -19.7, -0.232, |, 8.5
1866.7, 136.6, | , 26.2, 8.2, 260.2, | ,  1000,   955,  3000,  2934, | , -3.4, -13.3, -0.157, |, 8.7
1867.7, 136.6, | , 26.2, 8.7, 259.6, | ,  1000,   956,  3000,  2924, | , -3.4,  14.1, 0.166, |, 8.8
1868.7, 136.7, | , 26.2, 7.2, 259.0, | ,  1000,   954,  3000,  2939, | , -3.4,  -6.0, -0.071, |, 8.2
1869.8, 136.9, | , 26.2, 8.8, 260.4, | ,  1000,   959,  3000,  2909, | , -3.4, -14.2, -0.166, |, 9.0
1870.8, 136.4, | , 26.2, 8.5, 260.7, | ,  1000,   951,  3000,  2919, | , -3.4, -16.7, -0.197, |, 8.8
1871.8, 137.3, | , 26.2, 0.0, 252.2, | ,  1000,   949,  3000,  2920, | , -3.4,  -9.0, -0.106, |, 1.7
1872.8, 136.9, | , 26.2, 8.9, 261.4, | ,  1000,   951,  3000,  2937, | , -3.4,   0.4, 0.005, |, 9.4
1873.8, 137.1, | , 26.2, 7.4, 260.5, | ,  1000,   949,  3000,  2935, | , -3.4,  -9.4, -0.111, |, 7.3
1874.8, 136.7, | , 26.2, 8.2, 260.8, | ,  1000,   952,  3000,  2952, | , -3.4, -15.0, -0.178, |, 8.8
1875.8, 136.6, | , 26.2, 8.4, 261.7, | ,  1000,   957,  3000,  2939, | , -3.4, -18.0, -0.213, |, 8.8
1876.8, 138.6, | , 26.2, -6.7, 254.2, | ,  1000,   948,  3000,  2918, | , -3.4, -15.4, -0.181, |, 0.6
1877.8, 136.5, | , 26.2, 8.2, 262.0, | ,  1000,   955,  3000,  2929, | , -3.4, -14.6, -0.172, |, 8.8
1878.8, 136.7, | , 26.2, 6.7, 261.1, | ,  1000,   953,  3000,  2919, | , -3.4,  -1.3, -0.015, |, 7.4
1879.9, 136.8, | , 26.2, 8.8, 262.4, | ,  1000,   956,  3000,  2939, | , -3.4, -12.4, -0.147, |, 9.4
1880.9, 136.9, | , 26.2, 8.6, 262.5, | ,  1000,   952,  3000,  2952, | , -3.4, -17.6, -0.208, |, 9.1
1881.9, 137.6, | , 26.2, -0.7, 255.0, | ,  1000,   944,  3000,  2937, | , -3.4,   6.8, 0.080, |, 0.7
1882.9, 136.7, | , 26.2, 8.4, 262.5, | ,  1000,   953,  3000,  2918, | , -3.4, -16.7, -0.197, |, 9.2
1883.9, 137.2, | , 26.2, 7.6, 262.1, | ,  1000,   954,  3000,  2921, | , -3.4,  12.4, 0.146, |, 8.1
1884.9, 136.6, | , 26.2, 8.3, 262.7, | ,  1000,   955,  3000,  2933, | , -3.4,   4.3, 0.050, |, 8.6
1885.9, 136.6, | , 26.2, 8.3, 263.0, | ,  1000,   950,  3000,  2919, | , -3.4, -14.2, -0.166, |, 8.8
1886.9, 136.9, | , 26.2, 8.9, 263.7, | ,  1000,   954,  3000,  2932, | , -3.4,  -4.3, -0.051, |, 9.4
1887.9, 136.6, | , 26.2, 8.4, 263.5, | ,  1000,   956,  3000,  2923, | , -3.4, -13.3, -0.157, |, 8.8
1889.0, 136.9, | , 26.2, 7.0, 263.7, | ,  1000,   954,  3000,  2912, | , -3.4, -17.6, -0.206, |, 7.9
1890.0, 137.0, | , 26.2, 9.1, 263.7, | ,  1000,   955,  3000,  2937, | , -3.4,  -6.9, -0.081, |, 9.1
1891.0, 137.0, | , 26.2, 8.9, 264.5, | ,  1000,   958,  3000,  2939, | , -3.4,   2.5, 0.030, |, 9.1
1892.0, 136.6, | , 26.2, 8.5, 263.6, | ,  1000,   952,  3000,  2919, | , -3.4,  -9.4, -0.111, |, 8.7
1893.0, 137.0, | , 26.2, 8.9, 264.5, | ,  1000,   957,  3000,  2920, | , -3.4, -18.9, -0.222, |, 9.4
1894.0, 137.0, | , 26.2, 7.6, 263.6, | ,  1000,   954,  3000,  2934, | , -3.4, -18.0, -0.213, |, 8.3
1895.0, 136.5, | , 26.2, 8.5, 264.1, | ,  1000,   957,  3000,  2926, | , -3.4,  -6.5, -0.076, |, 8.8
1896.0, 136.6, | , 26.2, 8.1, 264.3, | ,  1000,   952,  3000,  2917, | , -3.4, -11.6, -0.136, |, 8.5
1897.0, 136.9, | , 26.2, 8.7, 265.0, | ,  1000,   955,  3000,  2915, | , -3.4,  -8.6, -0.101, |, 9.0
1898.1, 136.9, | , 26.2, 8.4, 264.9, | ,  1000,   957,  3000,  2921, | , -3.4,   2.1, 0.025, |, 9.0
1899.1, 136.7, | , 26.2, 6.5, 264.0, | ,  1000,   953,  3000,  2918, | , -3.4,  -9.0, -0.106, |, 7.7
1900.1, 136.5, | , 26.2, 8.2, 265.3, | ,  1000,   957,  3000,  2941, | , -3.4,  18.4, 0.218, |, 8.7
1901.1, 136.9, | , 26.2, 8.9, 265.5, | ,  1000,   955,  3000,  2928, | , -3.4,  -6.5, -0.076, |, 9.4
1902.1, 136.6, | , 26.2, 8.2, 265.7, | ,  1000,   958,  3000,  2938, | , -3.4,  -8.6, -0.102, |, 8.8
1903.1, 136.6, | , 26.2, 8.5, 265.6, | ,  1000,   955,  3000,  2944, | , -3.4,  -9.4, -0.112, |, 8.6
1904.1, 137.1, | , 26.2, 7.4, 265.3, | ,  1000,   951,  3000,  2918, | , -3.4,  -7.3, -0.086, |, 7.8
1905.1, 136.8, | , 26.2, 8.7, 266.6, | ,  1000,   951,  3000,  2910, | , -3.4,  -4.3, -0.050, |, 9.2
1906.1, 136.6, | , 26.2, 8.2, 266.4, | ,  1000,   954,  3000,  2916, | , -3.4,   5.1, 0.060, |, 8.9
1907.1, 136.6, | , 26.2, 8.5, 266.2, | ,  1000,   956,  3000,  2922, | , -3.4,   8.5, 0.101, |, 8.9
1908.2, 136.9, | , 26.2, 8.9, 267.2, | ,  1000,   957,  3000,  2934, | , -3.4,   9.4, 0.111, |, 9.1
1909.2, 136.9, | , 26.2, 6.6, 265.3, | ,  1000,   955,  3000,  2914, | , -3.4,  -5.2, -0.061, |, 7.4
1910.2, 136.6, | , 26.2, 8.4, 266.9, | ,  1000,   954,  3000,  2917, | , -3.4, -12.9, -0.151, |, 8.7
1911.2, 136.6, | , 26.2, 8.4, 267.5, | ,  1000,   956,  3000,  2913, | , -3.4,  -8.2, -0.096, |, 8.8
1912.2, 136.9, | , 26.2, 8.8, 267.4, | ,  1000,   954,  3000,  2924, | , -3.4,   9.8, 0.116, |, 9.4
1913.2, 136.5, | , 26.2, 8.2, 267.4, | ,  1000,   951,  3000,  2919, | , -3.4,  -7.7, -0.091, |, 8.1
1914.2, 136.8, | , 26.2, 7.1, 266.9, | ,  1000,   953,  3000,  2935, | , -3.4,   3.4, 0.040, |, 7.1
1915.2, 136.6, | , 26.2, 7.9, 267.4, | ,  1000,   951,  3000,  2924, | , -3.4,   2.5, 0.030, |, 8.4
1916.2, 136.9, | , 26.2, 8.9, 268.4, | ,  1000,   954,  3000,  2920, | , -3.4,   6.8, 0.080, |, 9.1
1917.2, 136.6, | , 26.2, 8.4, 267.6, | ,  1000,   953,  3000,  2933, | , -3.4,  -0.5, -0.005, |, 8.9
1918.2, 137.6, | , 26.2, 0.9, 260.2, | ,  1000,   954,  3000,  2915, | , -3.4, -14.6, -0.171, |, -0.7
1919.3, 137.1, | , 26.2, 7.6, 267.3, | ,  1000,   956,  3000,  2924, | , -3.4, -16.7, -0.197, |, 7.5
1920.3, 136.6, | , 26.2, 8.4, 268.9, | ,  1000,   952,  3000,  2921, | , -3.4, -18.0, -0.212, |, 8.3
1921.3, 136.5, | , 26.2, 8.6, 268.2, | ,  1000,   955,  3000,  2926, | , -3.4,  12.8, 0.151, |, 8.8
1922.3, 136.9, | , 26.2, 9.0, 269.2, | ,  1000,   959,  3000,  2920, | , -3.4, -14.2, -0.167, |, 9.3
1923.3, 138.4, | , 26.2, -6.7, 256.8, | ,  1000,   949,  3000,  2934, | , -3.4, -18.9, -0.223, |, -4.7
1924.3, 136.7, | , 26.2, 7.3, 267.9, | ,  1000,   949,  3000,  2930, | , -3.4,  -8.6, -0.101, |, 7.6
1925.3, 136.6, | , 26.2, 8.5, 269.9, | ,  1000,   955,  3000,  2926, | , -3.4, -19.7, -0.232, |, 8.7
1926.3, 136.9, | , 26.2, 8.8, 269.7, | ,  1000,   951,  3000,  2933, | , -3.4, -17.2, -0.202, |, 9.1
1927.3, 136.9, | , 26.2, 8.8, 270.2, | ,  1000,   956,  3000,  2936, | , -3.4, -19.7, -0.233, |, 9.1
1928.4, 137.6, | , 26.2, 2.9, 260.7, | ,  1000,   956,  3000,  2920, | , -3.4, -15.0, -0.177, |, -0.3
1929.4, 136.7, | , 26.2, 7.0, 268.8, | ,  1000,   952,  3000,  2914, | , -3.4, -15.4, -0.181, |, 7.0
1930.4, 136.9, | , 26.2, 8.4, 270.4, | ,  1000,   956,  3000,  2925, | , -3.4, -11.6, -0.137, |, 9.3
1931.4, 136.6, | , 26.2, 8.1, 270.1, | ,  1000,   956,  3000,  2941, | , -3.4, -15.4, -0.183, |, 8.6
1932.4, 136.5, | , 26.2, 8.2, 270.0, | ,  1000,   958,  3000,  2937, | , -3.4, -15.0, -0.178, |, 8.5
1933.4, 136.9, | , 26.2, 8.8, 264.8, | ,  1000,   950,  3000,  2935, | , -3.4,  12.8, 0.151, |, 9.1
1934.4, 136.7, | , 26.2, 7.0, 269.4, | ,  1000,   955,  3000,  2923, | , -3.4, -15.0, -0.177, |, 7.7
1935.4, 136.6, | , 26.2, 8.4, 270.8, | ,  1000,   955,  3000,  2933, | , -3.4, -17.2, -0.203, |, 7.9
1936.4, 136.6, | , 26.2, 8.8, 272.1, | ,  1000,   956,  3000,  2922, | , -3.4,  13.7, 0.161, |, 9.2
1937.4, 137.0, | , 26.2, 8.6, 271.4, | ,  1000,   950,  3000,  2934, | , -3.4, -11.2, -0.132, |, 9.3
1938.5, 136.5, | , 26.2, 8.4, 271.4, | ,  1000,   958,  3000,  2920, | , -3.4, -13.7, -0.162, |, 8.8
1939.5, 136.7, | , 26.2, 7.0, 270.9, | ,  1000,   953,  3000,  2929, | , -3.4, -15.4, -0.182, |, 7.8
1940.5, 136.9, | , 26.2, 8.7, 272.0, | ,  1000,   957,  3000,  2939, | , -3.4,  13.3, 0.157, |, 9.1
1941.5, 136.9, | , 26.2, 8.9, 272.1, | ,  1000,   958,  3000,  2937, | , -3.4,  -3.0, -0.036, |, 9.1
1942.5, 136.6, | , 26.2, 8.2, 271.9, | ,  1000,   950,  3000,  2898, | , -3.4, -15.9, -0.185, |, 8.5
1943.5, 136.9, | , 26.2, 8.8, 272.3, | ,  1000,   953,  3000,  2925, | , -3.4, -19.7, -0.232, |, 9.4
1944.5, 137.1, | , 26.2, 7.4, 271.5, | ,  1000,   955,  3000,  2937, | , -3.4,  14.1, 0.167, |, 8.1
1945.5, 136.5, | , 26.2, 8.4, 272.0, | ,  1000,   953,  3000,  2929, | , -3.4,  11.1, 0.131, |, 8.7
1946.5, 136.5, | , 26.2, 8.1, 272.5, | ,  1000,   958,  3000,  2938, | , -3.4,  -9.4, -0.112, |, 8.4
1947.6, 136.9, | , 26.2, 8.9, 273.0, | ,  1000,   951,  3000,  2953, | , -3.4, -19.7, -0.234, |, 9.0
1948.6, 136.5, | , 26.2, 8.4, 272.6, | ,  1000,   953,  3000,  2917, | , -3.4, -18.4, -0.217, |, 8.7
1949.6, 136.6, | , 26.2, 6.1, 271.6, | ,  1000,   960,  3000,  2921, | , -3.4, -16.7, -0.197, |, 7.7
1950.6, 137.0, | , 26.2, 8.8, 273.2, | ,  1000,   957,  3000,  2931, | , -3.4, -18.9, -0.223, |, 9.2
1951.6, 136.9, | , 26.2, 8.9, 273.8, | ,  1000,   957,  3000,  2936, | , -3.4, -13.7, -0.162, |, 9.3
1952.6, 136.6, | , 26.2, 8.4, 273.3, | ,  1000,   955,  3000,  2937, | , -3.4,  -3.9, -0.046, |, 8.8
1953.6, 136.6, | , 26.2, 8.6, 273.6, | ,  1000,   957,  3000,  2905, | , -3.4, -12.9, -0.151, |, 8.8
1954.6, 137.1, | , 26.2, 7.6, 272.8, | ,  1000,   954,  3000,  2922, | , -3.4, -18.9, -0.222, |, 8.1
1955.6, 136.6, | , 26.2, 8.4, 272.8, | ,  1000,   955,  3000,  2921, | , -3.4, -20.2, -0.237, |, 8.5
1956.6, 136.6, | , 26.2, 8.2, 273.4, | ,  1000,   953,  3000,  2933, | , -3.4,  -5.6, -0.066, |, 8.8
1957.7, 136.6, | , 26.2, 7.8, 274.4, | ,  1000,   954,  3000,  2910, | , -3.4,  -8.2, -0.096, |, 9.1
1958.7, 137.0, | , 26.2, 8.9, 274.8, | ,  1000,   952,  3000,  2931, | , -3.4, -15.9, -0.187, |, 9.2
1959.7, 136.8, | , 26.2, 7.1, 273.2, | ,  1000,   955,  3000,  2912, | , -3.4, -19.7, -0.232, |, 7.7
1960.7, 136.6, | , 26.2, 8.0, 274.5, | ,  1000,   955,  3000,  2941, | , -3.4, -20.2, -0.238, |, 8.8
1961.7, 136.6, | , 26.2, 8.9, 275.1, | ,  1000,   957,  3000,  2907, | , -3.4, -19.3, -0.226, |, 9.3
1962.7, 137.0, | , 26.2, 8.9, 274.9, | ,  1000,   956,  3000,  2937, | , -3.4,   7.3, 0.086, |, 9.2
1963.7, 136.6, | , 26.2, 8.4, 274.9, | ,  1000,   955,  3000,  2922, | , -3.4,  -0.0, -0.000, |, 8.6
1964.7, 137.9, | , 26.2, -0.3, 266.7, | ,  1000,   950,  3000,  2922, | , -3.4, -21.9, -0.257, |, -2.5
1965.7, 136.9, | , 26.2, 8.9, 275.7, | ,  1000,   954,  3000,  2923, | , -3.4, -18.4, -0.217, |, 9.2
1966.7, 136.9, | , 26.2, 8.7, 275.8, | ,  1000,   958,  3000,  2933, | , -3.4, -15.4, -0.182, |, 9.1
1967.7, 136.6, | , 26.2, 8.1, 275.2, | ,  1000,   955,  3000,  2926, | , -3.4, -16.7, -0.197, |, 8.6
1968.8, 137.0, | , 26.2, 8.2, 275.7, | ,  1000,   955,  3000,  2929, | , -3.4,  13.3, 0.156, |, 8.7
1969.8, 138.1, | , 26.2, -1.4, 267.6, | ,  1000,   953,  3000,  2914, | , -3.4, -19.7, -0.232, |, 0.1
1970.8, 136.5, | , 26.2, 8.2, 276.8, | ,  1000,   952,  3000,  2914, | , -3.4, -19.7, -0.232, |, 8.8
1971.8, 136.6, | , 26.2, 8.3, 276.1, | ,  1000,   958,  3000,  2937, | , -3.4, -10.7, -0.127, |, 8.7
1972.8, 137.0, | , 26.2, 8.8, 276.5, | ,  1000,   953,  3000,  2912, | , -3.4, -18.0, -0.211, |, 8.9
1973.8, 137.0, | , 26.2, 8.8, 277.5, | ,  1000,   954,  3000,  2916, | , -3.4, -16.3, -0.192, |, 9.3
1974.8, 136.8, | , 26.2, 7.2, 275.7, | ,  1000,   954,  3000,  2942, | , -3.4, -18.0, -0.213, |, 7.5
1975.8, 136.6, | , 26.2, 8.5, 277.2, | ,  1000,   955,  3000,  2916, | , -3.4, -15.9, -0.187, |, 9.0
1976.8, 136.9, | , 26.2, 9.0, 277.7, | ,  1000,   954,  3000,  2915, | , -3.4, -16.7, -0.197, |, 9.1
1977.8, 136.9, | , 26.2, 9.0, 277.8, | ,  1000,   956,  3000,  2922, | , -3.4, -16.3, -0.192, |, 9.2
1978.9, 136.6, | , 26.2, 8.3, 277.3, | ,  1000,   954,  3000,  2926, | , -3.4, -17.6, -0.207, |, 8.6
1979.9, 137.2, | , 26.2, 7.6, 275.9, | ,  1000,   959,  3000,  2925, | , -3.4,   9.0, 0.106, |, 7.9
1980.9, 136.9, | , 26.2, 8.9, 278.4, | ,  1000,   955,  3000,  2914, | , -3.4, -12.4, -0.146, |, 9.2
1981.9, 136.6, | , 26.2, 8.1, 277.3, | ,  1000,   952,  3000,  2919, | , -3.4, -12.9, -0.151, |, 8.3
1982.9, 136.6, | , 26.2, 8.5, 278.2, | ,  1000,   954,  3000,  2928, | , -3.4, -18.4, -0.217, |, 8.9
1983.9, 137.0, | , 26.2, 8.0, 278.1, | ,  1000,   955,  3000,  2939, | , -3.4, -16.3, -0.193, |, 7.8
1984.9, 136.8, | , 26.2, 7.3, 277.6, | ,  1000,   949,  3000,  2936, | , -3.4,  -3.5, -0.041, |, 7.0
1985.9, 136.5, | , 26.2, 8.5, 278.1, | ,  1000,   957,  3000,  2936, | , -3.4, -16.7, -0.198, |, 8.6
1986.9, 136.6, | , 26.2, 8.2, 279.0, | ,  1000,   951,  3000,  2940, | , -3.4, -15.0, -0.177, |, 9.1
1987.9, 136.9, | , 26.2, 8.9, 279.3, | ,  1000,   952,  3000,  2934, | , -3.4,  -0.5, -0.005, |, 9.4
1989.0, 136.8, | , 26.2, 7.4, 278.0, | ,  1000,   955,  3000,  2937, | , -3.4,  -3.9, -0.046, |, 7.6
1990.0, 136.9, | , 26.2, 7.1, 277.6, | ,  1000,   947,  3000,  2941, | , -3.4,  -7.7, -0.091, |, 7.4
1991.0, 137.0, | , 26.2, 8.9, 279.6, | ,  1000,   954,  3000,  2917, | , -3.4,   1.7, 0.020, |, 9.4
1992.0, 136.5, | , 26.2, 8.5, 278.9, | ,  1000,   948,  3000,  2922, | , -3.4, -17.2, -0.202, |, 8.8
1993.0, 136.6, | , 26.2, 8.3, 279.4, | ,  1000,   948,  3000,  2945, | , -3.4, -12.0, -0.142, |, 8.8
1994.0, 136.6, | , 26.2, 8.4, 278.9, | ,  1000,   958,  3000,  2930, | , -3.4, -17.2, -0.203, |, 8.8
1995.0, 137.1, | , 26.2, 7.4, 278.5, | ,  1000,   953,  3000,  2917, | , -3.4,   6.4, 0.075, |, 7.5
1996.0, 136.5, | , 26.2, 8.6, 279.9, | ,  1000,   952,  3000,  2927, | , -3.4,  -2.2, -0.026, |, 8.7
1997.0, 136.6, | , 26.2, 8.2, 279.6, | ,  1000,   957,  3000,  2926, | , -3.4,  -5.6, -0.066, |, 8.8
1998.0, 137.1, | , 26.2, 7.3, 278.7, | ,  1000,   952,  3000,  2934, | , -3.4,  -8.2, -0.096, |, 7.8
1999.0, 136.7, | , 26.2, 7.4, 279.3, | ,  1000,   954,  3000,  2926, | , -3.4,   2.1, 0.025, |, 7.9
2000.1, 136.8, | , 26.2, 7.2, 279.8, | ,  1000,   955,  3000,  2938, | , -3.4, -18.9, -0.223, |, 7.0
2001.1, 136.7, | , 26.2, 8.2, 280.2, | ,  1000,   949,  3000,  2931, | , -3.4, -18.0, -0.212, |, 8.6
2002.1, 136.9, | , 26.2, 8.7, 281.0, | ,  1000,   954,  3000,  2926, | , -3.4,   1.7, 0.020, |, 9.2
2003.1, 136.9, | , 26.2, 9.0, 281.2, | ,  1000,   952,  3000,  2932, | , -3.4,   5.1, 0.060, |, 9.4
2004.1, 136.6, | , 26.2, 7.3, 280.2, | ,  1000,   955,  3000,  2916, | , -3.4, -16.3, -0.192, |, 8.1
2005.1, 136.6, | , 26.2, 7.0, 279.9, | ,  1000,   950,  3000,  2923, | , -3.4,  15.0, 0.176, |, 7.6
