Repository: jdhuang-csm/Ru-BCA

## Methods
* (BaO)<sub>x</sub>-(CaO)<sub>y</sub>-(Al<sub>2</sub>O<sub>3</sub>)<sub>1-x-y</sub> (BCA) catalyst supports were synthesized via sol-gel and solid-state methods. 
* Ru/BCA catalysts were prepared via incipient wetness impregnation to achieve 1 wt. % Ru loading.
* Ammonia synthesis rates were measured for Ru/BCA catalysts in a packed-bed reactor at 480-600<sup>o</sup>C, 10 bar, and space velocities up to 1.3 x 10<sup>6</sup> ml g<sub>cat</sub><sup>-1</sup> h<sup>-1</sup>.
* A machine learning (ML) model was employed to improve understanding of the behavior of Ru/BCA catalysts.
* A microkinetic model was developed to describe the best-performing catalyst.

File: data/init_files_Cadigan/BAdC_doubann_2017-06-16-01.txt (part 5 of 43)
********** Start test **********
Elapsed time, Pressure, | , LJtemp(C), Inner-Temp, Outer-Temp, | , N2-set, N2-flow, H2-set, H2-flow, | , pH, NH3_ppm, NH3_Prod_rate, |, In222Temp
1582.0, 140.1, | , 25.2, 9.5, 218.3, | ,  4000,  3878,  1000,   989, | , -3.4,  21.4, 0.272, |, 11.2
1583.0, 140.2, | , 25.2, 9.1, 218.4, | ,  4000,  3875,  1000,   963, | , -3.4,  18.8, 0.238, |, 11.0
1584.0, 140.1, | , 25.2, 9.9, 219.1, | ,  4000,  3879,  1000,   978, | , -3.4,  15.4, 0.195, |, 11.4
1585.0, 140.4, | , 25.2, 10.9, 220.1, | ,  4000,  3873,  1000,   987, | , -3.4,   2.1, 0.027, |, 12.2
1586.0, 140.0, | , 25.2, 9.9, 219.5, | ,  4000,  3877,  1000,   976, | , -3.4,   2.1, 0.027, |, 11.5
1587.0, 140.1, | , 25.2, 9.6, 219.5, | ,  4000,  3877,  1000,   975, | , -3.4,  -1.7, -0.022, |, 11.5
1588.1, 141.1, | , 25.2, 4.8, 215.3, | ,  4000,  3874,  1000,   958, | , -3.4,  -2.2, -0.027, |, 7.1
1589.1, 141.5, | , 25.2, 9.6, 219.8, | ,  4000,  3873,  1000,   963, | , -3.4,  -0.9, -0.011, |, 11.3
1590.1, 139.9, | , 25.2, 10.1, 220.2, | ,  4000,  3874,  1000,   978, | , -3.4,  -4.3, -0.055, |, 11.7
1591.1, 140.0, | , 25.2, 10.1, 220.8, | ,  4000,  3873,  1000,   957, | , -3.4,  -0.5, -0.006, |, 12.3
1592.1, 140.5, | , 25.2, 10.6, 221.3, | ,  4000,  3878,  1000,  1002, | , -3.4,  15.4, 0.196, |, 12.2
1593.1, 142.4, | , 25.2, 0.5, 211.3, | ,  4000,  3877,  1000,   963, | , -3.4,  13.3, 0.167, |, 3.3
1594.1, 140.2, | , 25.2, 9.1, 220.2, | ,  4000,  3877,  1000,   956, | , -3.4,  -2.6, -0.033, |, 10.8
1595.1, 140.4, | , 25.2, 10.6, 221.2, | ,  4000,  3872,  1000,   973, | , -3.4,  -0.0, -0.000, |, 12.3
1596.1, 140.4, | , 25.2, 10.7, 222.4, | ,  4000,  3877,  1000,   963, | , -3.4,  -1.3, -0.017, |, 12.0
1597.1, 139.9, | , 25.2, 10.1, 221.4, | ,  4000,  3872,  1000,   979, | , -3.4,  -9.9, -0.125, |, 11.6
1598.1, 140.1, | , 25.2, 9.9, 221.7, | ,  4000,  3874,  1000,   982, | , -3.4,  14.5, 0.184, |, 11.6
1599.2, 140.6, | , 25.2, 9.6, 221.7, | ,  4000,  3876,  1000,   990, | , -3.4, -12.4, -0.158, |, 11.6
1600.2, 140.0, | , 25.2, 10.2, 222.2, | ,  4000,  3879,  1000,   979, | , -3.4,  10.3, 0.130, |, 11.6
1601.2, 140.1, | , 25.2, 10.0, 222.4, | ,  4000,  3875,  1000,   969, | , -3.4, -16.7, -0.212, |, 11.5
1602.2, 140.0, | , 25.2, 10.1, 223.0, | ,  4000,  3875,  1000,   969, | , -3.4, -16.3, -0.206, |, 12.2
1603.2, 140.4, | , 25.2, 10.8, 222.8, | ,  4000,  3875,  1000,   976, | , -3.4, -14.2, -0.179, |, 12.3
1604.2, 140.3, | , 25.2, 9.2, 221.9, | ,  4000,  3872,  1000,   993, | , -3.4, -15.0, -0.191, |, 10.9
1605.2, 140.0, | , 25.2, 10.2, 222.8, | ,  4000,  3876,  1000,   974, | , -3.4,  -7.7, -0.098, |, 11.7
1606.2, 140.3, | , 25.2, 10.8, 223.2, | ,  4000,  3876,  1000,   972, | , -3.4,  -6.0, -0.076, |, 12.4
1607.2, 140.3, | , 25.2, 10.5, 223.9, | ,  4000,  3873,  1000,   974, | , -3.4,  -8.2, -0.103, |, 12.2
1608.2, 140.1, | , 25.2, 10.0, 223.4, | ,  4000,  3876,  1000,   990, | , -3.4, -18.0, -0.229, |, 11.7
1609.3, 140.3, | , 25.2, 9.1, 222.7, | ,  4000,  3875,  1000,   994, | , -3.4, -15.0, -0.191, |, 10.7
1610.3, 140.4, | , 25.2, 10.3, 224.3, | ,  4000,  3876,  1000,   974, | , -3.4, -20.2, -0.255, |, 12.0
1611.3, 140.0, | , 25.2, 10.2, 224.0, | ,  4000,  3873,  1000,   957, | , -3.4,   5.1, 0.064, |, 11.7
1612.3, 140.1, | , 25.2, 9.4, 223.7, | ,  4000,  3874,  1000,   965, | , -3.4, -15.4, -0.195, |, 11.1
1613.3, 139.9, | , 25.2, 10.2, 224.9, | ,  4000,  3877,  1000,   975, | , -3.4, -20.6, -0.261, |, 11.7
1614.3, 140.3, | , 25.2, 8.3, 223.5, | ,  4000,  3878,  1000,   975, | , -3.4, -16.7, -0.212, |, 11.0
1615.3, 140.1, | , 25.2, 10.1, 225.1, | ,  4000,  3872,  1000,   996, | , -3.4, -18.0, -0.229, |, 11.7
1616.3, 140.0, | , 25.2, 10.3, 225.3, | ,  4000,  3874,  1000,   967, | , -3.4, -19.3, -0.244, |, 11.7
1617.3, 140.4, | , 25.2, 9.4, 224.4, | ,  4000,  3873,  1000,   972, | , -3.4, -16.7, -0.212, |, 11.0
1618.3, 140.3, | , 25.2, 10.7, 226.5, | ,  4000,  3874,  1000,   961, | , -3.4, -16.3, -0.206, |, 12.2
1619.3, 140.2, | , 25.2, 9.2, 224.4, | ,  4000,  3874,  1000,   978, | , -3.4, -17.2, -0.217, |, 10.9
1620.4, 140.0, | , 25.2, 10.1, 226.5, | ,  4000,  3872,  1000,   995, | , -3.4,   0.8, 0.011, |, 12.3
1621.4, 140.4, | , 25.2, 10.7, 226.5, | ,  4000,  3874,  1000,   982, | , -3.4, -11.6, -0.147, |, 12.3
1622.4, 140.5, | , 25.2, 10.7, 226.6, | ,  4000,  3879,  1000,   977, | , -3.4, -19.3, -0.245, |, 12.4
1623.4, 140.1, | , 25.2, 10.0, 225.8, | ,  4000,  3873,  1000,   994, | , -3.4, -15.9, -0.202, |, 11.6
1624.4, 140.6, | , 25.2, 9.7, 225.8, | ,  4000,  3873,  1000,   981, | , -3.4,  -8.2, -0.103, |, 11.4
1625.4, 140.4, | , 25.2, 10.6, 227.0, | ,  4000,  3879,  1000,   969, | , -3.4,  -9.9, -0.125, |, 12.2
1626.4, 139.9, | , 25.2, 10.0, 226.9, | ,  4000,  3874,  1000,   952, | , -3.4, -15.9, -0.200, |, 11.7
1627.4, 140.0, | , 25.2, 9.7, 227.1, | ,  4000,  3876,  1000,   967, | , -3.4,   3.0, 0.038, |, 11.6
1628.4, 140.4, | , 25.2, 10.8, 227.4, | ,  4000,  3880,  1000,   976, | , -3.4,  -9.4, -0.120, |, 12.2
1629.4, 140.3, | , 25.2, 8.6, 226.4, | ,  4000,  3873,  1000,   976, | , -3.4, -19.3, -0.244, |, 10.8
1630.5, 140.9, | , 25.2, 9.1, 226.9, | ,  4000,  3875,  1000,   962, | , -3.4,   8.5, 0.108, |, 11.2
1631.5, 140.0, | , 25.2, 10.6, 227.6, | ,  4000,  3876,  1000,   978, | , -3.4,   3.0, 0.038, |, 12.2
1632.5, 140.2, | , 25.2, 10.9, 228.1, | ,  4000,  3872,  1000,   967, | , -3.4, -11.6, -0.146, |, 12.2
1633.5, 140.0, | , 25.2, 10.2, 227.9, | ,  4000,  3876,  1000,   964, | , -3.4, -18.9, -0.238, |, 11.8
1634.5, 140.4, | , 25.2, 8.8, 226.6, | ,  4000,  3879,  1000,   969, | , -3.4, -17.6, -0.223, |, 10.7
1635.5, 140.4, | , 25.2, 10.8, 228.8, | ,  4000,  3873,  1000,   997, | , -3.4,   5.1, 0.065, |, 12.2
1636.5, 140.4, | , 25.2, 10.5, 228.8, | ,  4000,  3876,  1000,   980, | , -3.4,   0.8, 0.011, |, 12.3
1637.5, 140.0, | , 25.2, 9.8, 228.3, | ,  4000,  3874,  1000,   979, | , -3.4, -17.2, -0.217, |, 11.3
1638.5, 140.0, | , 25.2, 9.8, 228.8, | ,  4000,  3877,  1000,   961, | , -3.4,  -8.6, -0.108, |, 11.8
1639.5, 141.6, | , 25.2, 2.4, 223.0, | ,  4000,  3874,  1000,   969, | , -3.4, -12.0, -0.152, |, 5.5
1640.6, 140.0, | , 25.2, 10.1, 228.8, | ,  4000,  3876,  1000,   964, | , -3.4, -10.7, -0.136, |, 11.7
1641.6, 140.1, | , 25.2, 9.9, 229.4, | ,  4000,  3872,  1000,   975, | , -3.4, -12.4, -0.157, |, 11.5
1642.6, 140.0, | , 25.2, 10.3, 230.0, | ,  4000,  3872,  1000,   969, | , -3.4,  10.7, 0.135, |, 12.2
1643.6, 140.3, | , 25.2, 10.4, 230.1, | ,  4000,  3873,  1000,   957, | , -3.4,  -9.9, -0.125, |, 12.1
1644.6, 142.2, | , 25.2, -1.9, 221.5, | ,  4000,  3873,  1000,   989, | , -3.4,  -9.4, -0.120, |, 1.4
1645.6, 140.3, | , 25.2, 9.1, 229.0, | ,  4000,  3873,  1000,   957, | , -3.4,   1.3, 0.016, |, 10.5
1646.6, 141.6, | , 25.2, 4.4, 225.1, | ,  4000,  3874,  1000,   991, | , -3.4, -10.3, -0.131, |, 6.7
1647.6, 140.0, | , 25.2, 10.0, 230.3, | ,  4000,  3873,  1000,   989, | , -3.4,  -8.6, -0.109, |, 11.7
1648.6, 140.0, | , 25.2, 9.9, 230.5, | ,  4000,  3874,  1000,   964, | , -3.4,  23.1, 0.292, |, 11.7
1649.6, 142.3, | , 25.2, 3.5, 225.1, | ,  4000,  3874,  1000,   974, | , -3.4,   3.4, 0.043, |, 6.1
1650.7, 140.3, | , 25.2, 8.6, 230.3, | ,  4000,  3875,  1000,   966, | , -3.4,  -9.9, -0.125, |, 10.6
1651.7, 140.0, | , 25.2, 10.1, 231.3, | ,  4000,  3873,  1000,   981, | , -3.4,  -6.9, -0.087, |, 11.7
1652.7, 140.1, | , 25.2, 9.5, 231.4, | ,  4000,  3878,  1000,   974, | , -3.4,  22.3, 0.282, |, 11.5
1653.7, 140.4, | , 25.2, 10.6, 231.9, | ,  4000,  3878,  1000,   986, | , -3.4,  -3.5, -0.044, |, 12.2
1654.7, 140.0, | , 25.2, 10.0, 231.2, | ,  4000,  3875,  1000,   955, | , -3.4, -10.3, -0.130, |, 11.7
1655.7, 140.2, | , 25.2, 9.1, 230.6, | ,  4000,  3876,  1000,   968, | , -3.4,  -9.4, -0.119, |, 11.1
1656.7, 140.0, | , 25.2, 10.2, 231.9, | ,  4000,  3874,  1000,   973, | , -3.4,   2.1, 0.027, |, 11.8
1657.7, 140.3, | , 25.2, 10.8, 232.4, | ,  4000,  3876,  1000,   974, | , -3.4,   2.5, 0.032, |, 12.4
1658.7, 140.1, | , 25.2, 10.1, 232.1, | ,  4000,  3874,  1000,   971, | , -3.4,  -7.3, -0.092, |, 11.6
1659.7, 140.0, | , 25.2, 9.7, 232.4, | ,  4000,  3874,  1000,   975, | , -3.4, -15.9, -0.201, |, 11.8
1660.8, 140.6, | , 25.2, 9.9, 232.2, | ,  4000,  3872,  1000,   967, | , -3.4,  -8.2, -0.103, |, 11.4
1661.8, 140.3, | , 25.2, 10.7, 233.3, | ,  4000,  3876,  1000,   968, | , -3.4, -10.3, -0.130, |, 12.3
1662.8, 140.0, | , 25.2, 10.0, 232.9, | ,  4000,  3873,  1000,   977, | , -3.4,  13.3, 0.168, |, 11.7
1663.8, 140.0, | , 25.2, 10.2, 233.0, | ,  4000,  3882,  1000,   979, | , -3.4,  10.3, 0.130, |, 11.8
1664.8, 140.4, | , 25.3, 10.8, 234.0, | ,  4000,  3879,  1000,   996, | , -3.4,  -3.0, -0.038, |, 12.3
1665.8, 140.3, | , 25.3, 9.0, 232.3, | ,  4000,  3877,  1000,   977, | , -3.4,  -5.2, -0.065, |, 10.4
1666.8, 139.9, | , 25.3, 9.6, 234.0, | ,  4000,  3879,  1000,   955, | , -3.4, -11.6, -0.146, |, 11.7
1667.8, 140.0, | , 25.3, 10.0, 233.9, | ,  4000,  3873,  1000,   959, | , -3.4,  15.4, 0.194, |, 12.2
1668.8, 140.3, | , 25.3, 10.7, 234.1, | ,  4000,  3871,  1000,   980, | , -3.4,   5.1, 0.065, |, 12.3
1669.8, 140.1, | , 25.3, 10.2, 234.2, | ,  4000,  3883,  1000,   964, | , -3.4,  -6.5, -0.082, |, 11.6
1670.8, 140.4, | , 25.3, 9.2, 233.9, | ,  4000,  3874,  1000,   993, | , -3.4, -12.0, -0.153, |, 11.0
1671.9, 140.0, | , 25.3, 10.1, 234.7, | ,  4000,  3872,  1000,   970, | , -3.4,  -3.9, -0.049, |, 11.7
1672.9, 140.3, | , 25.3, 10.8, 235.4, | ,  4000,  3875,  1000,   963, | , -3.4,  -9.4, -0.119, |, 12.3
1673.9, 140.0, | , 25.3, 10.1, 234.7, | ,  4000,  3873,  1000,   973, | , -3.4,  21.8, 0.276, |, 11.7
1674.9, 140.0, | , 25.3, 10.7, 235.9, | ,  4000,  3874,  1000,   968, | , -3.4,   9.4, 0.119, |, 12.2
1675.9, 140.6, | , 25.3, 9.7, 234.9, | ,  4000,  3876,  1000,   967, | , -3.4,  -4.3, -0.054, |, 11.6
1676.9, 140.3, | , 25.3, 10.8, 236.0, | ,  4000,  3874,  1000,   978, | , -3.4,  -1.3, -0.017, |, 12.1
1677.9, 140.1, | , 25.3, 10.2, 235.9, | ,  4000,  3872,  1000,   953, | , -3.4,   5.1, 0.064, |, 11.8
1678.9, 140.3, | , 25.3, 10.7, 236.0, | ,  4000,  3872,  1000,   960, | , -3.4,   2.1, 0.027, |, 12.4
1679.9, 140.4, | , 25.3, 10.6, 236.4, | ,  4000,  3878,  1000,   974, | , -3.4,   8.1, 0.103, |, 12.1
1680.9, 140.3, | , 25.3, 8.5, 234.8, | ,  4000,  3872,  1000,   989, | , -3.4,  15.8, 0.201, |, 10.5
1682.0, 139.9, | , 25.3, 10.2, 236.4, | ,  4000,  3870,  1000,   986, | , -3.4,  -3.9, -0.049, |, 11.7
1683.0, 140.4, | , 25.3, 10.5, 236.9, | ,  4000,  3876,  1000,   980, | , -3.4,  -0.5, -0.006, |, 12.3
1684.0, 140.0, | , 25.3, 10.2, 237.0, | ,  4000,  3877,  1000,   963, | , -3.4,  -0.9, -0.011, |, 11.8
1685.0, 139.9, | , 25.3, 10.1, 237.0, | ,  4000,  3873,  1000,   983, | , -3.4,  15.0, 0.190, |, 11.5
1686.0, 140.3, | , 25.3, 9.3, 236.6, | ,  4000,  3873,  1000,   973, | , -3.4,  -3.5, -0.044, |, 11.4
1687.0, 140.4, | , 25.3, 10.6, 237.4, | ,  4000,  3876,  1000,   978, | , -3.4,  -3.9, -0.049, |, 12.1
1688.0, 140.0, | , 25.3, 9.6, 237.5, | ,  4000,  3879,  1000,   982, | , -3.4,  24.0, 0.304, |, 11.7
1689.0, 140.0, | , 25.3, 10.1, 237.4, | ,  4000,  3874,  1000,   963, | , -3.4,  14.1, 0.178, |, 11.8
1690.0, 140.0, | , 25.3, 10.2, 237.8, | ,  4000,  3872,  1000,   977, | , -3.4,  -0.5, -0.006, |, 11.9
1691.0, 142.0, | , 25.3, 3.6, 233.1, | ,  4000,  3874,  1000,   977, | , -3.4,  -3.5, -0.044, |, 6.0
1692.0, 140.0, | , 25.3, 10.1, 238.3, | ,  4000,  3877,  1000,   984, | , -3.4,  -2.6, -0.033, |, 11.7
1693.1, 140.0, | , 25.3, 10.2, 238.7, | ,  4000,  3873,  1000,   961, | , -3.4,  16.3, 0.205, |, 11.7
1694.1, 140.3, | , 25.3, 10.8, 239.5, | ,  4000,  3875,  1000,   975, | , -3.4,   3.4, 0.043, |, 12.4
1695.1, 139.9, | , 25.3, 10.2, 238.6, | ,  4000,  3874,  1000,   985, | , -3.4,  -1.7, -0.022, |, 11.8
1696.1, 142.1, | , 25.3, 1.9, 229.6, | ,  4000,  3881,  1000,   979, | , -3.4,  -3.0, -0.038, |, 2.5
1697.1, 140.3, | , 25.3, 9.2, 238.0, | ,  4000,  3875,  1000,   978, | , -3.4,   0.4, 0.005, |, 10.8
1698.1, 140.3, | , 25.3, 10.8, 239.9, | ,  4000,  3876,  1000,   971, | , -3.4,  -0.5, -0.006, |, 12.3
1699.1, 140.1, | , 25.3, 10.0, 238.9, | ,  4000,  3877,  1000,   967, | , -3.4,  -0.0, -0.000, |, 11.7
1700.1, 140.0, | , 25.3, 10.0, 239.5, | ,  4000,  3877,  1000,   982, | , -3.4,  19.7, 0.250, |, 11.7
1701.1, 140.4, | , 25.3, 10.7, 240.4, | ,  4000,  3874,  1000,   986, | , -3.4,  -0.5, -0.006, |, 12.1
1702.1, 140.7, | , 25.3, 9.9, 239.5, | ,  4000,  3875,  1000,   976, | , -3.4,  31.3, 0.396, |, 11.5
1703.1, 140.0, | , 25.3, 10.2, 240.1, | ,  4000,  3877,  1000,   973, | , -3.4,  -5.6, -0.071, |, 11.8
1704.2, 140.0, | , 25.3, 10.1, 240.7, | ,  4000,  3877,  1000,   967, | , -3.4,  21.8, 0.276, |, 11.9
1705.2, 140.4, | , 25.3, 10.7, 240.5, | ,  4000,  3876,  1000,   972, | , -3.4,  -2.6, -0.033, |, 12.3
1706.2, 140.4, | , 25.3, 10.8, 241.2, | ,  4000,  3874,  1000,   982, | , -3.4,  11.5, 0.146, |, 12.3
1707.2, 140.1, | , 25.3, 9.6, 240.3, | ,  4000,  3873,  1000,   976, | , -3.4,  25.3, 0.320, |, 11.3
1708.2, 140.4, | , 25.3, 10.6, 240.9, | ,  4000,  3877,  1000,   961, | , -3.4,  18.8, 0.238, |, 12.1
1709.2, 140.4, | , 25.3, 10.6, 241.9, | ,  4000,  3876,  1000,   977, | , -3.4,  -3.0, -0.038, |, 12.4
1710.2, 140.0, | , 25.3, 10.0, 241.0, | ,  4000,  3877,  1000,   984, | , -3.4,  -0.0, -0.000, |, 11.7
1711.2, 140.1, | , 25.3, 9.9, 241.0, | ,  4000,  3871,  1000,   978, | , -3.4,  20.1, 0.255, |, 11.5
1712.2, 140.6, | , 25.3, 9.8, 241.5, | ,  4000,  3876,  1000,   966, | , -3.4,  24.8, 0.314, |, 11.4
1713.2, 140.0, | , 25.3, 10.2, 241.6, | ,  4000,  3875,  1000,   964, | , -3.4,   2.1, 0.027, |, 11.8
1714.3, 139.9, | , 25.3, 10.1, 242.0, | ,  4000,  3876,  1000,   969, | , -3.4,  -1.3, -0.017, |, 11.8
1715.3, 140.0, | , 25.3, 9.8, 242.2, | ,  4000,  3875,  1000,   977, | , -3.4,  11.5, 0.146, |, 11.6
1716.3, 140.0, | , 25.3, 10.2, 242.3, | ,  4000,  3875,  1000,   983, | , -3.4,  -3.5, -0.044, |, 11.7
1717.3, 140.2, | , 25.3, 9.3, 241.7, | ,  4000,  3877,  1000,   977, | , -3.4,  -0.0, -0.000, |, 11.1
1718.3, 140.1, | , 25.3, 10.3, 242.4, | ,  4000,  3875,  1000,   994, | , -3.4,  28.7, 0.364, |, 11.9
1719.3, 140.0, | , 25.3, 10.1, 243.4, | ,  4000,  3875,  1000,   963, | , -3.4,  14.5, 0.184, |, 12.4
1720.3, 140.4, | , 25.3, 10.8, 243.3, | ,  4000,  3873,  1000,   975, | , -3.4,  -2.2, -0.027, |, 12.5
1721.3, 140.0, | , 25.3, 10.2, 242.7, | ,  4000,  3872,  1000,   967, | , -3.4,   4.3, 0.054, |, 11.9
1722.3, 140.1, | , 25.3, 9.6, 243.3, | ,  4000,  3876,  1000,   962, | , -3.4,   4.3, 0.054, |, 11.3
1723.3, 140.4, | , 25.3, 10.7, 243.9, | ,  4000,  3874,  1000,   997, | , -3.4,  -0.5, -0.006, |, 12.2
1724.4, 140.0, | , 25.3, 10.2, 243.8, | ,  4000,  3869,  1000,   983, | , -3.4, -20.2, -0.255, |, 11.7
1725.4, 140.0, | , 25.3, 10.2, 244.1, | ,  4000,  3878,  1000,   986, | , -3.4, -15.9, -0.201, |, 11.8
1726.4, 140.4, | , 25.3, 10.8, 244.5, | ,  4000,  3877,  1000,   972, | , -3.4, -15.9, -0.201, |, 12.4
1727.4, 140.6, | , 25.3, 9.7, 243.7, | ,  4000,  3874,  1000,   963, | , -3.4,  -6.0, -0.076, |, 11.4
1728.4, 140.0, | , 25.3, 10.2, 243.7, | ,  4000,  3875,  1000,   971, | , -3.4, -16.7, -0.212, |, 11.8
1729.4, 140.0, | , 25.3, 10.0, 244.4, | ,  4000,  3872,  1000,   972, | , -3.4, -18.4, -0.233, |, 11.7
1730.4, 140.9, | , 25.3, 10.7, 245.0, | ,  4000,  3874,  1000,   985, | , -3.4, -16.7, -0.212, |, 12.5
1731.4, 140.4, | , 25.3, 10.8, 244.9, | ,  4000,  3874,  1000,   972, | , -3.4,  10.3, 0.130, |, 12.4
1732.4, 140.2, | , 25.3, 9.4, 244.3, | ,  4000,  3876,  1000,   975, | , -3.4,   3.4, 0.043, |, 11.0
1733.4, 140.0, | , 25.3, 10.2, 245.5, | ,  4000,  3875,  1000,   976, | , -3.4, -13.7, -0.174, |, 11.9
1734.4, 140.4, | , 25.3, 10.9, 245.7, | ,  4000,  3874,  1000,   979, | , -3.4,  -6.5, -0.082, |, 12.4
1735.5, 140.3, | , 25.3, 10.8, 246.3, | ,  4000,  3878,  1000,   966, | , -3.4,  12.4, 0.157, |, 12.4
1736.5, 140.0, | , 25.3, 10.2, 245.6, | ,  4000,  3877,  1000,   983, | , -3.4, -18.0, -0.229, |, 12.0
1737.5, 140.6, | , 25.3, 10.0, 245.5, | ,  4000,  3872,  1000,   985, | , -3.4,  -1.7, -0.022, |, 11.7
1738.5, 140.4, | , 25.3, 10.6, 246.8, | ,  4000,  3873,  1000,   962, | , -3.4,  -3.0, -0.038, |, 12.1
1739.5, 140.1, | , 25.3, 9.9, 245.9, | ,  4000,  3874,  1000,   968, | , -3.4, -13.7, -0.174, |, 11.8
1740.5, 140.0, | , 25.3, 10.2, 246.5, | ,  4000,  3871,  1000,   986, | , -3.4, -18.0, -0.228, |, 11.8
1741.5, 140.4, | , 25.3, 10.7, 246.6, | ,  4000,  3877,  1000,   961, | , -3.4, -19.3, -0.244, |, 12.3
1742.5, 141.4, | , 25.3, 3.8, 240.4, | ,  4000,  3875,  1000,   982, | , -3.4, -20.6, -0.261, |, 6.3
1743.5, 140.0, | , 25.3, 10.3, 247.0, | ,  4000,  3876,  1000,   966, | , -3.4, -12.9, -0.163, |, 11.8
1744.5, 140.7, | , 25.3, 7.7, 244.6, | ,  4000,  3874,  1000,   957, | , -3.4, -16.7, -0.211, |, 7.5
1745.6, 140.3, | , 25.3, 10.6, 247.8, | ,  4000,  3874,  1000,   963, | , -3.4,  13.3, 0.167, |, 12.3
1746.6, 140.0, | , 25.3, 10.1, 247.7, | ,  4000,  3876,  1000,   982, | , -3.4, -11.2, -0.142, |, 11.8
1747.6, 142.0, | , 25.3, 2.0, 239.5, | ,  4000,  3876,  1000,   975, | , -3.4, -14.6, -0.185, |, 2.3
1748.6, 140.3, | , 25.3, 10.9, 248.1, | ,  4000,  3876,  1000,   979, | , -3.4, -15.9, -0.201, |, 12.4
1749.6, 140.4, | , 25.3, 10.9, 248.5, | ,  4000,  3877,  1000,   971, | , -3.4, -15.9, -0.201, |, 12.4
1750.6, 139.9, | , 25.3, 10.2, 248.0, | ,  4000,  3873,  1000,   971, | , -3.4,  12.8, 0.162, |, 11.9
1751.6, 140.1, | , 25.3, 10.2, 248.4, | ,  4000,  3877,  1000,   982, | , -3.4,  -6.9, -0.087, |, 11.9
1752.6, 140.6, | , 25.3, 9.9, 247.3, | ,  4000,  3874,  1000,   962, | , -3.4, -19.3, -0.244, |, 11.6
1753.6, 140.0, | , 25.3, 10.2, 248.6, | ,  4000,  3874,  1000,   971, | , -3.4, -15.9, -0.201, |, 11.8
1754.7, 139.9, | , 25.3, 9.9, 249.2, | ,  4000,  3876,  1000,   960, | , -3.4,   9.8, 0.124, |, 11.9
1755.7, 140.4, | , 25.3, 10.9, 249.7, | ,  4000,  3877,  1000,   983, | , -3.4,  -8.2, -0.104, |, 12.3
1756.7, 140.3, | , 25.3, 10.8, 249.3, | ,  4000,  3874,  1000,   989, | , -3.4, -14.6, -0.185, |, 12.5
1757.7, 140.1, | , 25.3, 9.7, 249.0, | ,  4000,  3877,  1000,   960, | , -3.4, -11.6, -0.146, |, 11.4
1758.7, 140.0, | , 25.3, 9.9, 249.3, | ,  4000,  3876,  1000,   986, | , -3.4, -15.4, -0.196, |, 11.6
1759.7, 140.3, | , 25.3, 10.6, 249.5, | ,  4000,  3872,  1000,   950, | , -3.4,   3.4, 0.043, |, 12.1
1760.7, 139.9, | , 25.3, 10.3, 249.7, | ,  4000,  3877,  1000,   978, | , -3.4, -16.3, -0.207, |, 11.8
1761.7, 140.0, | , 25.3, 10.2, 249.8, | ,  4000,  3879,  1000,   984, | , -3.4, -19.3, -0.245, |, 12.0
1762.7, 140.6, | , 25.3, 10.0, 248.9, | ,  4000,  3877,  1000,   997, | , -3.4, -17.2, -0.218, |, 11.6
1763.7, 140.0, | , 25.3, 10.1, 250.3, | ,  4000,  3877,  1000,   975, | , -3.4,   5.5, 0.070, |, 11.9
1764.7, 140.0, | , 25.3, 10.0, 250.3, | ,  4000,  3877,  1000,   975, | , -3.4, -17.2, -0.217, |, 11.6
1765.8, 140.0, | , 25.3, 10.2, 251.1, | ,  4000,  3876,  1000,   978, | , -3.4,  13.3, 0.168, |, 11.9
1766.8, 140.4, | , 25.3, 10.8, 251.0, | ,  4000,  3873,  1000,   979, | , -3.4, -18.0, -0.228, |, 12.1
1767.8, 140.3, | , 25.3, 9.3, 250.1, | ,  4000,  3878,  1000,   986, | , -3.4, -16.7, -0.212, |, 11.0
1768.8, 139.9, | , 25.3, 10.3, 251.1, | ,  4000,  3875,  1000,   976, | , -3.4, -20.2, -0.255, |, 11.9
1769.8, 139.9, | , 25.3, 10.1, 251.7, | ,  4000,  3873,  1000,   976, | , -3.4, -20.6, -0.261, |, 11.8
1770.8, 140.4, | , 25.3, 10.6, 251.8, | ,  4000,  3876,  1000,   973, | , -3.4,  -1.3, -0.017, |, 12.3
1771.8, 140.1, | , 25.3, 10.1, 251.6, | ,  4000,  3875,  1000,   977, | , -3.4, -13.3, -0.168, |, 11.8
1772.8, 140.3, | , 25.3, 9.1, 251.3, | ,  4000,  3876,  1000,   974, | , -3.4, -18.9, -0.239, |, 11.1
1773.8, 140.4, | , 25.3, 10.6, 252.2, | ,  4000,  3874,  1000,   966, | , -3.4, -10.7, -0.136, |, 12.5
1774.8, 140.3, | , 25.3, 10.9, 252.7, | ,  4000,  3874,  1000,   971, | , -3.4, -15.9, -0.201, |, 12.4
1775.9, 140.0, | , 25.3, 10.3, 252.6, | ,  4000,  3875,  1000,   964, | , -3.4,  -8.2, -0.103, |, 11.8
1776.9, 139.9, | , 25.3, 10.4, 252.3, | ,  4000,  3873,  1000,   975, | , -3.4, -18.4, -0.233, |, 11.9
1777.9, 140.5, | , 25.3, 10.1, 252.1, | ,  4000,  3873,  1000,   971, | , -3.4,  13.7, 0.173, |, 11.6
1778.9, 139.9, | , 25.3, 10.2, 253.1, | ,  4000,  3875,  1000,   959, | , -3.4,  13.7, 0.173, |, 11.9
1779.9, 140.0, | , 25.3, 10.3, 252.9, | ,  4000,  3875,  1000,   965, | , -3.4, -12.4, -0.157, |, 12.0
1780.9, 140.3, | , 25.3, 8.1, 253.4, | ,  4000,  3877,  1000,   974, | , -3.4, -14.6, -0.185, |, 12.7
1781.9, 140.3, | , 25.3, 10.7, 253.9, | ,  4000,  3875,  1000,   967, | , -3.4, -16.3, -0.206, |, 12.4
1782.9, 140.2, | , 25.3, 9.3, 252.1, | ,  4000,  3873,  1000,   971, | , -3.4,  13.7, 0.173, |, 11.1
1783.9, 140.0, | , 25.3, 10.3, 253.4, | ,  4000,  3873,  1000,   959, | , -3.4,   3.8, 0.048, |, 11.9
1784.9, 140.0, | , 25.3, 10.3, 253.4, | ,  4000,  3872,  1000,   979, | , -3.4,  -8.2, -0.103, |, 12.0
1785.9, 140.3, | , 25.3, 10.8, 254.6, | ,  4000,  3878,  1000,   985, | , -3.4, -15.4, -0.196, |, 12.5
1787.0, 140.0, | , 25.3, 10.3, 254.5, | ,  4000,  3874,  1000,   982, | , -3.4, -19.3, -0.245, |, 12.1
1788.0, 140.3, | , 25.3, 10.0, 254.2, | ,  4000,  3877,  1000,   960, | , -3.4, -16.3, -0.206, |, 11.2
1789.0, 141.5, | , 25.3, 5.0, 248.7, | ,  4000,  3874,  1000,   985, | , -3.4, -15.9, -0.201, |, 7.3
1790.0, 140.4, | , 25.3, 10.7, 255.1, | ,  4000,  3879,  1000,   974, | , -3.4, -14.6, -0.185, |, 12.3
1791.0, 140.0, | , 25.4, 10.3, 255.2, | ,  4000,  3876,  1000,   968, | , -3.4,  -5.6, -0.071, |, 12.0
1792.0, 140.4, | , 25.3, 10.8, 255.6, | ,  4000,  3873,  1000,   980, | , -3.4, -14.2, -0.179, |, 12.4
1793.0, 140.5, | , 25.3, 9.9, 254.8, | ,  4000,  3875,  1000,   968, | , -3.4, -18.9, -0.239, |, 11.6
1794.0, 142.1, | , 25.3, 0.3, 250.2, | ,  4000,  3876,  1000,   975, | , -3.4, -19.3, -0.244, |, 5.5
1795.0, 140.0, | , 25.3, 10.3, 255.5, | ,  4000,  3877,  1000,   981, | , -3.4,  -4.3, -0.055, |, 12.1
1796.0, 140.3, | , 25.4, 10.9, 256.4, | ,  4000,  3874,  1000,   985, | , -3.4, -13.7, -0.174, |, 12.5
1797.1, 139.9, | , 25.4, 10.3, 255.5, | ,  4000,  3875,  1000,   989, | , -3.4, -18.0, -0.229, |, 12.0
1798.1, 140.3, | , 25.3, 9.4, 255.3, | ,  4000,  3875,  1000,   966, | , -3.4,  -7.7, -0.098, |, 11.0
1799.1, 141.2, | , 25.4, 4.0, 251.6, | ,  4000,  3875,  1000,   986, | , -3.4, -12.4, -0.158, |, 6.9
1800.1, 140.4, | , 25.3, 10.7, 257.1, | ,  4000,  3873,  1000,   961, | , -3.4, -17.2, -0.216, |, 12.3
1801.1, 140.0, | , 25.4, 10.3, 256.5, | ,  4000,  3876,  1000,   981, | , -3.4, -15.4, -0.196, |, 11.9
1802.1, 139.9, | , 25.4, 10.1, 256.8, | ,  4000,  3874,  1000,   968, | , -3.4,  -3.9, -0.049, |, 11.9
1803.2, 140.1, | , 25.4, 9.4, 256.4, | ,  4000,  3876,  1000,   974, | , -3.4, -18.4, -0.233, |, 11.1
1804.2, 140.0, | , 25.4, 10.3, 257.0, | ,  4000,  3874,  1000,   975, | , -3.4, -17.2, -0.217, |, 11.9
1805.2, 140.4, | , 25.4, 10.7, 257.2, | ,  4000,  3876,  1000,   982, | , -3.4,  -8.2, -0.104, |, 12.3
1806.2, 140.2, | , 25.4, 10.8, 258.1, | ,  4000,  3876,  1000,   989, | , -3.4, -10.3, -0.131, |, 12.4
1807.2, 140.0, | , 25.4, 10.3, 257.5, | ,  4000,  3876,  1000,   962, | , -3.4,  -9.4, -0.119, |, 12.0
1808.2, 140.2, | , 25.4, 9.3, 256.7, | ,  4000,  3872,  1000,   986, | , -3.4, -20.6, -0.261, |, 11.1
1809.2, 140.4, | , 25.4, 11.0, 258.5, | ,  4000,  3876,  1000,   974, | , -3.4,  -9.4, -0.120, |, 12.5
1810.2, 140.1, | , 25.4, 10.3, 257.6, | ,  4000,  3881,  1000,   973, | , -3.4, -12.4, -0.158, |, 12.0
1811.2, 140.0, | , 25.4, 10.3, 258.3, | ,  4000,  3875,  1000,   997, | , -3.4, -14.2, -0.180, |, 11.9
1812.2, 140.0, | , 25.4, 9.9, 258.3, | ,  4000,  3877,  1000,   959, | , -3.4,   3.0, 0.038, |, 12.3
1813.2, 140.6, | , 25.4, 8.9, 258.1, | ,  4000,  3878,  1000,   962, | , -3.4, -11.6, -0.146, |, 11.7
1814.2, 140.0, | , 25.4, 10.2, 258.5, | ,  4000,  3871,  1000,   968, | , -3.4,  -9.0, -0.114, |, 12.0
1815.3, 140.0, | , 25.4, 10.0, 258.4, | ,  4000,  3873,  1000,   972, | , -3.4,  21.4, 0.271, |, 11.9
1816.3, 140.3, | , 25.4, 10.9, 259.6, | ,  4000,  3874,  1000,   972, | , -3.4,   4.3, 0.054, |, 12.4
1817.3, 140.3, | , 25.4, 10.9, 259.8, | ,  4000,  3873,  1000,   965, | , -3.4,  -5.2, -0.065, |, 12.6
1818.3, 140.2, | , 25.4, 9.3, 258.6, | ,  4000,  3872,  1000,   975, | , -3.4, -17.2, -0.217, |, 10.9
1819.3, 140.0, | , 25.4, 10.3, 259.8, | ,  4000,  3877,  1000,   973, | , -3.4, -16.7, -0.212, |, 12.0
1820.3, 140.3, | , 25.4, 10.8, 260.2, | ,  4000,  3876,  1000,   967, | , -3.4, -14.6, -0.184, |, 12.5
1821.3, 140.0, | , 25.4, 10.2, 260.0, | ,  4000,  3877,  1000,   980, | , -3.4,   3.8, 0.049, |, 11.9
1822.3, 140.0, | , 25.4, 10.3, 260.2, | ,  4000,  3876,  1000,   973, | , -3.4,   9.0, 0.114, |, 12.0
1823.3, 140.2, | , 25.4, 9.4, 259.7, | ,  4000,  3875,  1000,   968, | , -3.4,  -1.3, -0.017, |, 11.2
1824.3, 140.0, | , 25.4, 10.3, 260.7, | ,  4000,  3873,  1000,   976, | , -3.4, -17.6, -0.223, |, 12.1
1825.4, 140.0, | , 25.4, 10.3, 260.7, | ,  4000,  3875,  1000,   976, | , -3.4, -15.9, -0.201, |, 12.0
1826.4, 139.9, | , 25.4, 10.2, 261.3, | ,  4000,  3877,  1000,   959, | , -3.4, -11.2, -0.141, |, 12.0
1827.4, 139.9, | , 25.4, 10.8, 261.3, | ,  4000,  3876,  1000,   962, | , -3.4, -10.7, -0.136, |, 12.5
1828.4, 140.6, | , 25.4, 10.0, 261.2, | ,  4000,  3882,  1000,   963, | , -3.4, -16.3, -0.206, |, 11.5
1829.4, 140.0, | , 25.4, 10.3, 261.1, | ,  4000,  3869,  1000,   985, | , -3.4, -18.9, -0.239, |, 11.9
1830.4, 139.9, | , 25.4, 10.4, 262.2, | ,  4000,  3875,  1000,   986, | , -3.4, -17.2, -0.218, |, 12.0
1831.4, 140.1, | , 25.4, 10.3, 261.2, | ,  4000,  3874,  1000,   967, | , -3.4, -18.9, -0.238, |, 12.0
1832.4, 140.3, | , 25.4, 10.7, 262.2, | ,  4000,  3870,  1000,   978, | , -3.4,  -7.3, -0.092, |, 12.3
1833.4, 140.2, | , 25.4, 8.8, 261.2, | ,  4000,  3878,  1000,   992, | , -3.4,  -2.2, -0.028, |, 11.2
1834.4, 140.0, | , 25.4, 10.2, 262.9, | ,  4000,  3874,  1000,   982, | , -3.4, -16.7, -0.212, |, 12.5
1835.4, 141.7, | , 25.4, -0.8, 261.9, | ,  4000,  3871,  1000,   956, | , -3.4,   6.4, 0.081, |, 5.3
1836.4, 140.5, | , 25.4, 10.7, 262.8, | ,  4000,  3878,  1000,   972, | , -3.4,  -0.5, -0.006, |, 12.2
1837.5, 140.0, | , 25.4, 10.2, 262.7, | ,  4000,  3878,  1000,   962, | , -3.4, -18.9, -0.238, |, 11.7
1838.5, 140.4, | , 25.4, 9.9, 262.2, | ,  4000,  3876,  1000,   975, | , -3.4, -18.9, -0.239, |, 11.8
1839.5, 140.3, | , 25.4, 11.0, 263.7, | ,  4000,  3874,  1000,   990, | , -3.4,   9.0, 0.114, |, 12.6
1840.5, 141.2, | , 25.4, 4.2, 259.0, | ,  4000,  3873,  1000,   962, | , -3.4,  -2.6, -0.033, |, 6.7
1841.5, 140.0, | , 25.4, 10.1, 263.6, | ,  4000,  3875,  1000,   958, | , -3.4,  13.7, 0.173, |, 11.9
1842.5, 140.4, | , 25.4, 11.0, 264.2, | ,  4000,  3877,  1000,   994, | , -3.4, -15.0, -0.191, |, 12.6
1843.5, 140.3, | , 25.4, 9.5, 263.0, | ,  4000,  3875,  1000,   967, | , -3.4, -20.6, -0.260, |, 11.0
1844.5, 139.9, | , 25.4, 10.0, 264.2, | ,  4000,  3872,  1000,   986, | , -3.4, -17.6, -0.223, |, 11.9
1845.5, 141.2, | , 25.4, 3.8, 258.9, | ,  4000,  3877,  1000,   951, | , -3.4, -21.4, -0.270, |, 6.4
1846.5, 140.0, | , 25.4, 9.9, 260.0, | ,  4000,  3871,  1000,   956, | , -3.4,  10.7, 0.135, |, 5.2
1847.5, 140.0, | , 25.4, 10.4, 264.6, | ,  4000,  3875,  1000,   975, | , -3.4,  -7.7, -0.098, |, 12.0
1848.6, 140.2, | , 25.4, 9.5, 263.8, | ,  4000,  3876,  1000,   988, | , -3.4,  -8.6, -0.109, |, 11.3
1849.6, 139.9, | , 25.4, 10.3, 265.2, | ,  4000,  3872,  1000,   975, | , -3.4, -11.2, -0.141, |, 12.5
1850.6, 140.3, | , 25.4, 11.0, 265.1, | ,  4000,  3870,  1000,   979, | , -3.4,   9.0, 0.114, |, 12.7
1851.6, 140.0, | , 25.4, 10.4, 265.2, | ,  4000,  3876,  1000,   967, | , -3.4,   5.1, 0.065, |, 11.9
1852.6, 140.0, | , 25.4, 10.2, 265.5, | ,  4000,  3872,  1000,   987, | , -3.4, -11.6, -0.147, |, 12.0
1853.6, 140.6, | , 25.4, 10.1, 265.1, | ,  4000,  3876,  1000,   965, | , -3.4,  -6.9, -0.087, |, 11.7
1854.6, 140.3, | , 25.4, 10.7, 266.4, | ,  4000,  3877,  1000,   974, | , -3.4, -16.3, -0.206, |, 12.5
1855.6, 139.9, | , 25.4, 10.1, 265.3, | ,  4000,  3871,  1000,   962, | , -3.4, -17.6, -0.222, |, 11.9
1856.6, 140.1, | , 25.4, 10.2, 266.3, | ,  4000,  3879,  1000,   983, | , -3.4,  10.7, 0.136, |, 11.9
1857.6, 140.4, | , 25.4, 11.0, 266.6, | ,  4000,  3873,  1000,   971, | , -3.4, -15.0, -0.190, |, 12.7
1858.7, 140.3, | , 25.4, 9.8, 265.9, | ,  4000,  3874,  1000,   977, | , -3.4, -19.3, -0.244, |, 11.4
1859.7, 140.0, | , 25.4, 10.2, 266.5, | ,  4000,  3874,  1000,   976, | , -3.4,   5.5, 0.070, |, 11.7
1860.7, 140.0, | , 25.4, 10.2, 267.1, | ,  4000,  3877,  1000,   956, | , -3.4,   9.0, 0.113, |, 12.4
1861.7, 140.3, | , 25.4, 10.9, 267.1, | ,  4000,  3875,  1000,   975, | , -3.4, -11.6, -0.147, |, 12.3
1862.7, 140.0, | , 25.4, 10.2, 266.7, | ,  4000,  3876,  1000,   979, | , -3.4, -18.9, -0.239, |, 11.9
1863.7, 140.2, | , 25.4, 9.5, 267.1, | ,  4000,  3874,  1000,   963, | , -3.4, -19.3, -0.244, |, 11.2
1864.7, 140.3, | , 25.4, 10.9, 268.0, | ,  4000,  3874,  1000,   975, | , -3.4, -15.0, -0.190, |, 12.6
1865.7, 140.4, | , 25.4, 10.8, 267.8, | ,  4000,  3875,  1000,   978, | , -3.4,  -3.5, -0.044, |, 12.5
1866.7, 140.0, | , 25.4, 10.4, 267.8, | ,  4000,  3877,  1000,   996, | , -3.4,  -6.5, -0.082, |, 12.1
1867.7, 140.0, | , 25.4, 10.5, 267.3, | ,  4000,  3875,  1000,   993, | , -3.4, -18.9, -0.240, |, 12.1
1868.8, 140.6, | , 25.4, 9.9, 267.9, | ,  4000,  3876,  1000,   990, | , -3.4,   9.8, 0.125, |, 11.6
1869.8, 139.9, | , 25.4, 10.3, 268.0, | ,  4000,  3874,  1000,   958, | , -3.4,  14.5, 0.183, |, 12.2
1870.8, 140.0, | , 25.4, 10.3, 268.5, | ,  4000,  3876,  1000,   978, | , -3.4,  15.0, 0.190, |, 12.0
1871.8, 140.4, | , 25.4, 10.8, 269.3, | ,  4000,  3878,  1000,   980, | , -3.4,  -7.3, -0.093, |, 12.4
1872.8, 140.3, | , 25.4, 11.0, 269.0, | ,  4000,  3877,  1000,   986, | , -3.4, -17.6, -0.223, |, 12.5
1873.8, 140.3, | , 25.4, 9.3, 268.0, | ,  4000,  3872,  1000,   958, | , -3.4,  13.7, 0.172, |, 10.9
1874.8, 140.0, | , 25.4, 10.4, 269.0, | ,  4000,  3876,  1000,   984, | , -3.4,  11.5, 0.146, |, 12.0
1875.8, 140.3, | , 25.4, 11.0, 269.8, | ,  4000,  3870,  1000,   986, | , -3.4,   5.1, 0.065, |, 12.6
1876.8, 140.0, | , 25.4, 10.3, 269.5, | ,  4000,  3871,  1000,   975, | , -3.4,   2.1, 0.027, |, 12.1
1877.8, 139.9, | , 25.4, 10.4, 269.8, | ,  4000,  3877,  1000,   982, | , -3.4, -17.2, -0.218, |, 11.9
1878.8, 140.2, | , 25.4, 8.9, 269.8, | ,  4000,  3874,  1000,   975, | , -3.4, -19.7, -0.250, |, 11.9
1879.9, 140.4, | , 25.4, 10.7, 270.0, | ,  4000,  3875,  1000,   960, | , -3.4, -16.3, -0.206, |, 12.4
1880.9, 140.0, | , 25.4, 10.0, 269.8, | ,  4000,  3874,  1000,   973, | , -3.4,   6.8, 0.086, |, 11.8
1881.9, 141.3, | , 25.4, 3.5, 264.5, | ,  4000,  3876,  1000,   952, | , -3.4, -12.9, -0.162, |, 6.3
1882.9, 140.3, | , 25.4, 10.9, 270.8, | ,  4000,  3873,  1000,   959, | , -3.4, -18.9, -0.238, |, 12.5
1883.9, 140.1, | , 25.4, 8.6, 269.7, | ,  4000,  3872,  1000,   957, | , -3.4, -19.3, -0.243, |, 11.3
1884.9, 140.1, | , 25.4, 10.2, 270.7, | ,  4000,  3880,  1000,   984, | , -3.4, -15.4, -0.196, |, 11.9
1885.9, 140.1, | , 25.4, 10.4, 270.9, | ,  4000,  3873,  1000,   974, | , -3.4,  13.7, 0.173, |, 12.1
1886.9, 141.5, | , 25.4, 4.9, 266.7, | ,  4000,  3871,  1000,   959, | , -3.4,   6.0, 0.075, |, 7.5
1887.9, 139.9, | , 25.4, 10.3, 271.1, | ,  4000,  3876,  1000,   982, | , -3.4, -18.0, -0.228, |, 12.1
1888.9, 140.2, | , 25.4, 9.6, 271.3, | ,  4000,  3874,  1000,   960, | , -3.4,  -0.0, -0.000, |, 11.3
1890.0, 140.0, | , 25.4, 10.5, 271.5, | ,  4000,  3877,  1000,   984, | , -3.4, -19.7, -0.250, |, 12.0
1891.0, 140.3, | , 25.4, 11.0, 272.3, | ,  4000,  3878,  1000,   956, | , -3.4, -18.9, -0.238, |, 12.7
1892.0, 141.2, | , 25.4, 4.1, 266.7, | ,  4000,  3879,  1000,   959, | , -3.4, -15.4, -0.195, |, 6.5
1893.0, 140.4, | , 25.4, 10.6, 272.5, | ,  4000,  3873,  1000,   976, | , -3.4, -17.2, -0.217, |, 12.3
1894.0, 140.6, | , 25.4, 9.9, 271.9, | ,  4000,  3874,  1000,   993, | , -3.4, -13.3, -0.169, |, 11.8
1895.0, 139.9, | , 25.4, 10.3, 272.4, | ,  4000,  3877,  1000,   977, | , -3.4, -18.9, -0.239, |, 12.0
1896.0, 140.0, | , 25.4, 10.5, 272.5, | ,  4000,  3874,  1000,   965, | , -3.4, -18.0, -0.228, |, 12.1
1897.0, 140.3, | , 25.4, 11.0, 273.2, | ,  4000,  3877,  1000,   963, | , -3.4, -17.2, -0.217, |, 12.6
1898.0, 140.1, | , 25.4, 9.5, 272.6, | ,  4000,  3878,  1000,   963, | , -3.4, -18.9, -0.238, |, 11.6
1899.1, 140.2, | , 25.4, 9.5, 272.1, | ,  4000,  3871,  1000,   975, | , -3.4,   5.5, 0.070, |, 11.4
1900.1, 140.0, | , 25.4, 10.2, 274.0, | ,  4000,  3871,  1000,   985, | , -3.4, -18.0, -0.228, |, 11.8
1901.1, 140.3, | , 25.4, 11.0, 274.2, | ,  4000,  3877,  1000,   984, | , -3.4,  -1.3, -0.017, |, 12.6
1902.1, 140.1, | , 25.4, 10.3, 273.2, | ,  4000,  3876,  1000,   982, | , -3.4, -18.4, -0.234, |, 12.0
1903.1, 140.0, | , 25.4, 10.4, 274.0, | ,  4000,  3873,  1000,   981, | , -3.4, -16.3, -0.207, |, 12.0
1904.1, 140.5, | , 25.4, 10.1, 273.7, | ,  4000,  3877,  1000,   973, | , -3.4, -15.9, -0.201, |, 11.7
1905.1, 140.3, | , 25.4, 11.0, 274.6, | ,  4000,  3878,  1000,   975, | , -3.4, -16.3, -0.206, |, 12.7
1906.1, 139.9, | , 25.4, 10.2, 274.5, | ,  4000,  3874,  1000,   956, | , -3.4, -15.4, -0.195, |, 12.0
1907.1, 140.0, | , 25.4, 10.5, 274.3, | ,  4000,  3874,  1000,   993, | , -3.4,   6.4, 0.081, |, 12.2
1908.1, 140.5, | , 25.4, 10.3, 274.6, | ,  4000,  3877,  1000,   978, | , -3.4,  -3.9, -0.049, |, 12.0
1909.1, 140.3, | , 25.4, 9.5, 274.3, | ,  4000,  3882,  1000,   993, | , -3.4,  -8.6, -0.109, |, 11.0
1910.2, 139.9, | , 25.4, 10.4, 275.2, | ,  4000,  3877,  1000,   977, | , -3.4, -11.2, -0.141, |, 12.1
1911.2, 140.0, | , 25.4, 10.2, 275.9, | ,  4000,  3877,  1000,   970, | , -3.4,  -9.9, -0.125, |, 12.0
1912.2, 140.4, | , 25.4, 11.0, 276.0, | ,  4000,  3873,  1000,   971, | , -3.4,   7.7, 0.097, |, 12.6
1913.2, 140.0, | , 25.4, 10.3, 275.7, | ,  4000,  3873,  1000,   976, | , -3.4,  -9.0, -0.114, |, 11.8
1914.2, 140.2, | , 25.4, 9.5, 275.9, | ,  4000,  3872,  1000,   971, | , -3.4, -11.6, -0.146, |, 10.9
1915.2, 140.1, | , 25.4, 10.4, 275.9, | ,  4000,  3879,  1000,   978, | , -3.4, -12.0, -0.152, |, 12.1
1916.2, 140.3, | , 25.4, 10.8, 276.8, | ,  4000,  3876,  1000,   994, | , -3.4,  16.7, 0.212, |, 12.4
1917.2, 139.9, | , 25.4, 10.4, 276.2, | ,  4000,  3873,  1000,   977, | , -3.4,  -5.2, -0.065, |, 12.2
1918.2, 140.3, | , 25.4, 11.0, 277.4, | ,  4000,  3877,  1000,   947, | , -3.4,  -9.9, -0.124, |, 12.6
1919.2, 140.6, | , 25.4, 9.4, 276.5, | ,  4000,  3876,  1000,   971, | , -3.4,  -8.6, -0.109, |, 11.9
1920.3, 140.0, | , 25.4, 10.4, 276.2, | ,  4000,  3872,  1000,   970, | , -3.4,  19.7, 0.249, |, 12.0
1921.3, 140.1, | , 25.4, 10.4, 276.9, | ,  4000,  3874,  1000,   978, | , -3.4,  -5.2, -0.065, |, 12.0
1922.3, 140.3, | , 25.4, 11.1, 277.9, | ,  4000,  3879,  1000,   980, | , -3.4,  -7.7, -0.098, |, 12.7
1923.3, 140.0, | , 25.4, 10.3, 277.3, | ,  4000,  3877,  1000,   993, | , -3.4,  -8.2, -0.104, |, 12.0
1924.3, 140.2, | , 25.4, 9.4, 276.6, | ,  4000,  3873,  1000,   986, | , -3.4,  18.4, 0.233, |, 11.3
1925.3, 140.0, | , 25.4, 10.4, 277.7, | ,  4000,  3875,  1000,   981, | , -3.4,   4.3, 0.054, |, 12.3
1926.3, 140.1, | , 25.4, 11.0, 278.6, | ,  4000,  3874,  1000,   982, | , -3.4,   1.7, 0.021, |, 12.4
1927.3, 139.9, | , 25.5, 10.4, 277.7, | ,  4000,  3874,  1000,   971, | , -3.4,  -5.2, -0.065, |, 12.1
1928.3, 141.3, | , 25.4, 5.0, 271.9, | ,  4000,  3870,  1000,   969, | , -3.4,  17.5, 0.221, |, 6.7
1929.3, 140.3, | , 25.5, 9.6, 277.9, | ,  4000,  3873,  1000,   984, | , -3.4,  -9.4, -0.120, |, 11.2
1930.4, 140.3, | , 25.5, 11.0, 278.9, | ,  4000,  3878,  1000,   956, | , -3.4, -11.2, -0.141, |, 12.8
1931.4, 140.0, | , 25.5, 10.3, 278.5, | ,  4000,  3874,  1000,   981, | , -3.4,  -8.6, -0.109, |, 12.0
1932.4, 140.0, | , 25.5, 10.5, 278.6, | ,  4000,  3877,  1000,   986, | , -3.4,  -6.0, -0.076, |, 12.2
1933.4, 142.5, | , 25.4, -0.3, 271.2, | ,  4000,  3873,  1000,   980, | , -3.4,   2.1, 0.027, |, 2.5
1934.4, 140.5, | , 25.4, 9.8, 279.0, | ,  4000,  3873,  1000,   962, | , -3.4,   2.5, 0.032, |, 11.7
1935.4, 140.0, | , 25.5, 10.4, 279.1, | ,  4000,  3875,  1000,   967, | , -3.4,  -9.9, -0.125, |, 12.1
1936.4, 140.0, | , 25.5, 10.3, 279.6, | ,  4000,  3876,  1000,   973, | , -3.4,  -9.4, -0.120, |, 12.0
1937.4, 140.3, | , 25.5, 11.1, 280.2, | ,  4000,  3871,  1000,   979, | , -3.4,  22.7, 0.287, |, 12.7
1938.4, 141.2, | , 25.5, 4.3, 274.7, | ,  4000,  3875,  1000,   967, | , -3.4, -12.0, -0.152, |, 6.8
1939.4, 140.2, | , 25.5, 9.3, 279.1, | ,  4000,  3876,  1000,   982, | , -3.4,  -9.4, -0.120, |, 11.3
1940.5, 140.3, | , 25.5, 11.0, 280.7, | ,  4000,  3877,  1000,   969, | , -3.4,  20.1, 0.254, |, 12.6
1941.5, 140.4, | , 25.5, 11.0, 280.8, | ,  4000,  3872,  1000,   979, | , -3.4,  -3.5, -0.044, |, 12.6
1942.5, 140.0, | , 25.5, 10.2, 280.4, | ,  4000,  3877,  1000,   971, | , -3.4,  -0.5, -0.006, |, 12.0
1943.5, 140.0, | , 25.5, 10.5, 281.2, | ,  4000,  3872,  1000,   967, | , -3.4, -11.2, -0.141, |, 12.7
1944.5, 140.2, | , 25.5, 8.9, 279.8, | ,  4000,  3876,  1000,   982, | , -3.4,   7.3, 0.092, |, 11.3
1945.5, 140.0, | , 25.5, 10.4, 281.0, | ,  4000,  3872,  1000,   967, | , -3.4,   2.5, 0.032, |, 12.2
1946.5, 140.0, | , 25.5, 10.4, 281.2, | ,  4000,  3876,  1000,   977, | , -3.4,  -7.7, -0.098, |, 12.1
1947.5, 140.3, | , 25.5, 10.9, 281.4, | ,  4000,  3874,  1000,   972, | , -3.4,  18.8, 0.238, |, 12.4
1948.5, 140.0, | , 25.5, 10.2, 281.3, | ,  4000,  3875,  1000,   982, | , -3.4,  -8.6, -0.109, |, 12.0
1949.5, 140.1, | , 25.5, 9.8, 281.2, | ,  4000,  3877,  1000,   971, | , -3.4, -12.4, -0.157, |, 11.5
1950.6, 139.9, | , 25.5, 10.4, 282.7, | ,  4000,  3877,  1000,   971, | , -3.4,  13.7, 0.173, |, 12.2
1951.6, 140.3, | , 25.5, 11.1, 282.4, | ,  4000,  3878,  1000,   965, | , -3.4,  -9.9, -0.125, |, 12.9
1952.6, 140.0, | , 25.5, 10.5, 282.1, | ,  4000,  3882,  1000,   964, | , -3.4, -10.7, -0.136, |, 12.1
1953.6, 139.9, | , 25.5, 10.5, 282.3, | ,  4000,  3874,  1000,  1001, | , -3.4,  -1.7, -0.022, |, 12.1
1954.6, 140.6, | , 25.5, 10.1, 282.3, | ,  4000,  3874,  1000,   984, | , -3.4, -11.6, -0.147, |, 11.8
1955.6, 140.3, | , 25.5, 11.1, 283.2, | ,  4000,  3877,  1000,   971, | , -3.4,  -9.9, -0.125, |, 12.6
1956.6, 140.1, | , 25.5, 9.9, 281.7, | ,  4000,  3874,  1000,   967, | , -3.4,   8.1, 0.103, |, 10.6
1957.6, 140.0, | , 25.5, 10.5, 282.8, | ,  4000,  3876,  1000,   971, | , -3.4,  -9.0, -0.114, |, 12.2
1958.6, 140.4, | , 25.5, 11.1, 283.7, | ,  4000,  3877,  1000,   972, | , -3.4,  -8.6, -0.109, |, 12.7
1959.6, 140.2, | , 25.5, 9.5, 282.6, | ,  4000,  3871,  1000,   982, | , -3.4,  -2.2, -0.027, |, 11.2
1960.7, 139.8, | , 25.5, 10.5, 283.6, | ,  4000,  3877,  1000,   979, | , -3.4,  -8.2, -0.103, |, 12.2
1961.7, 140.0, | , 25.5, 10.5, 283.9, | ,  4000,  3875,  1000,   969, | , -3.4,  15.4, 0.195, |, 12.8
1962.7, 140.4, | , 25.5, 11.1, 284.2, | ,  4000,  3876,  1000,   977, | , -3.4,  -6.9, -0.087, |, 12.7
1963.7, 140.0, | , 25.5, 10.4, 283.7, | ,  4000,  3877,  1000,   979, | , -3.4,  -9.4, -0.120, |, 12.2
1964.7, 140.2, | , 25.5, 9.6, 283.9, | ,  4000,  3877,  1000,   966, | , -3.4,   3.4, 0.043, |, 11.9
1965.7, 140.3, | , 25.5, 11.0, 285.0, | ,  4000,  3871,  1000,   964, | , -3.4, -10.7, -0.135, |, 12.7
1966.7, 140.3, | , 25.5, 11.1, 285.2, | ,  4000,  3875,  1000,   976, | , -3.4,  -8.2, -0.103, |, 12.7
1967.7, 140.0, | , 25.5, 10.3, 284.6, | ,  4000,  3877,  1000,   967, | , -3.4,  -7.3, -0.092, |, 12.2
1968.7, 140.3, | , 25.5, 11.0, 285.4, | ,  4000,  3878,  1000,   975, | , -3.4,  -7.3, -0.093, |, 12.7
1969.7, 140.5, | , 25.5, 10.2, 284.9, | ,  4000,  3873,  1000,   987, | , -3.4, -10.7, -0.136, |, 12.1
1970.7, 140.0, | , 25.5, 10.3, 285.2, | ,  4000,  3880,  1000,   982, | , -3.4, -15.4, -0.196, |, 11.9
1971.8, 140.1, | , 25.5, 10.3, 285.3, | ,  4000,  3878,  1000,  1005, | , -3.4, -14.6, -0.186, |, 12.0
1972.8, 140.3, | , 25.5, 11.0, 285.9, | ,  4000,  3874,  1000,   957, | , -3.4,  13.7, 0.173, |, 12.7
1973.8, 140.0, | , 25.5, 10.0, 285.5, | ,  4000,  3877,  1000,   967, | , -3.4, -18.9, -0.239, |, 11.8
1974.8, 141.6, | , 25.5, 3.1, 280.4, | ,  4000,  3875,  1000,   964, | , -3.4, -17.2, -0.217, |, 6.4
