Repository: jdhuang-csm/Ru-BCA

## Methods
* (BaO)<sub>x</sub>-(CaO)<sub>y</sub>-(Al<sub>2</sub>O<sub>3</sub>)<sub>1-x-y</sub> (BCA) catalyst supports were synthesized via sol-gel and solid-state methods. 
* Ru/BCA catalysts were prepared via incipient wetness impregnation to achieve 1 wt. % Ru loading.
* Ammonia synthesis rates were measured for Ru/BCA catalysts in a packed-bed reactor at 480-600<sup>o</sup>C, 10 bar, and space velocities up to 1.3 x 10<sup>6</sup> ml g<sub>cat</sub><sup>-1</sup> h<sup>-1</sup>.
* A machine learning (ML) model was employed to improve understanding of the behavior of Ru/BCA catalysts.
* A microkinetic model was developed to describe the best-performing catalyst.

File: data/init_files_Cadigan/BCA311.txt (part 5 of 42)
********** Start test **********
Elapsed time, Pressure, | , LJtemp(C), Inner-Temp, Outer-Temp, | , N2-set, N2-flow, H2-set, H2-flow, | , pH, NH3_ppm, NH3_Prod_rate, |, In222Temp
1592.0, 138.1, | , 21.7, 0.0, 143.9, | ,  1000,   950,  3000,  2939, | , -3.4, -12.9, -0.134, |, 0.0
1593.1, 138.3, | , 21.7, 0.0, 143.9, | ,  1000,   949,  3000,  2942, | , -3.4, -17.2, -0.179, |, 0.0
1594.1, 138.2, | , 21.7, 0.0, 144.8, | ,  1000,   959,  3000,  2936, | , -3.4, -16.7, -0.174, |, 0.0
1595.1, 138.1, | , 21.7, 0.0, 144.7, | ,  1000,   955,  3000,  2921, | , -3.4,  14.1, 0.146, |, 0.0
1596.1, 138.2, | , 21.7, 0.0, 144.9, | ,  1000,   956,  3000,  2917, | , -3.4,  18.8, 0.195, |, 0.0
1597.1, 138.6, | , 21.7, 0.0, 145.1, | ,  1000,   957,  3000,  2937, | , -3.4,  -8.6, -0.090, |, 0.0
1598.1, 138.7, | , 21.7, 0.0, 144.7, | ,  1000,   950,  3000,  2945, | , -3.4, -15.4, -0.161, |, 0.0
1599.1, 138.1, | , 21.7, 0.0, 145.5, | ,  1000,   953,  3000,  2933, | , -3.4,  14.5, 0.151, |, 0.0
1600.1, 138.2, | , 21.7, 0.0, 145.6, | ,  1000,   949,  3000,  2920, | , -3.4,   0.8, 0.009, |, 0.0
1601.1, 138.6, | , 21.7, 0.0, 146.3, | ,  1000,   955,  3000,  2933, | , -3.4,  -9.4, -0.098, |, 0.0
1602.1, 138.2, | , 21.7, 0.0, 146.0, | ,  1000,   956,  3000,  2948, | , -3.4, -12.9, -0.135, |, 0.0
1603.2, 138.4, | , 21.7, 0.0, 145.6, | ,  1000,   954,  3000,  2947, | , -3.4, -12.4, -0.130, |, 0.0
1604.2, 138.2, | , 21.7, 0.0, 146.6, | ,  1000,   957,  3000,  2930, | , -3.4, -15.0, -0.156, |, 0.0
1605.2, 138.6, | , 21.7, 0.0, 147.2, | ,  1000,   949,  3000,  2941, | , -3.4, -12.9, -0.134, |, 0.0
1606.2, 138.2, | , 21.7, 0.0, 146.7, | ,  1000,   956,  3000,  2932, | , -3.4, -13.3, -0.138, |, 0.0
1607.2, 138.1, | , 21.7, 0.0, 147.1, | ,  1000,   955,  3000,  2913, | , -3.4, -12.4, -0.129, |, 0.0
1608.2, 138.7, | , 21.7, 0.0, 146.1, | ,  1000,   951,  3000,  2941, | , -3.4,   5.1, 0.053, |, 0.0
1609.2, 138.7, | , 21.7, 0.0, 147.3, | ,  1000,   956,  3000,  2918, | , -3.4,  21.4, 0.222, |, 0.0
1610.2, 138.2, | , 21.7, 0.0, 148.0, | ,  1000,   955,  3000,  2929, | , -3.4, -15.0, -0.156, |, 0.0
1611.2, 138.1, | , 21.7, 0.0, 147.3, | ,  1000,   956,  3000,  2934, | , -3.4, -13.7, -0.143, |, 0.0
1612.2, 138.5, | , 21.7, 0.0, 148.0, | ,  1000,   949,  3000,  2940, | , -3.4,  16.3, 0.169, |, 0.0
1613.2, 138.4, | , 21.7, 0.0, 147.3, | ,  1000,   959,  3000,  2929, | , -3.4, -15.0, -0.156, |, 0.0
1614.3, 139.0, | , 21.7, 0.0, 141.5, | ,  1000,   954,  3000,  2910, | , -3.4, -16.3, -0.169, |, 0.0
1615.3, 138.1, | , 21.7, 0.0, 148.7, | ,  1000,   956,  3000,  2936, | , -3.4, -16.3, -0.170, |, 0.0
1616.3, 138.6, | , 21.7, 0.0, 148.8, | ,  1000,   957,  3000,  2935, | , -3.4,  18.4, 0.192, |, 0.0
1617.3, 138.2, | , 21.7, 0.0, 149.3, | ,  1000,   953,  3000,  2926, | , -3.4,  -3.0, -0.031, |, 0.0
1618.3, 138.2, | , 21.7, 0.0, 148.3, | ,  1000,   958,  3000,  2922, | , -3.4, -10.3, -0.107, |, 0.0
1619.3, 139.7, | , 21.7, 0.0, 140.5, | ,  1000,   949,  3000,  2934, | , -3.4, -11.2, -0.116, |, 0.0
1620.3, 138.5, | , 21.7, 0.0, 149.7, | ,  1000,   951,  3000,  2933, | , -3.4, -10.7, -0.112, |, 0.0
1621.3, 138.1, | , 21.7, 0.0, 149.5, | ,  1000,   958,  3000,  2912, | , -3.4,   0.4, 0.004, |, 0.0
1622.3, 138.1, | , 21.8, 0.0, 149.8, | ,  1000,   954,  3000,  2944, | , -3.4,   6.8, 0.071, |, 0.0
1623.3, 138.6, | , 21.7, 0.0, 149.7, | ,  1000,   956,  3000,  2929, | , -3.4,  -4.3, -0.045, |, 0.0
1624.3, 138.2, | , 21.8, 0.0, 150.2, | ,  1000,   951,  3000,  2936, | , -3.4, -12.4, -0.129, |, 0.0
1625.4, 138.2, | , 21.8, 0.0, 150.3, | ,  1000,   961,  3000,  2926, | , -3.4,  21.8, 0.227, |, 0.0
1626.4, 138.6, | , 21.8, 0.0, 150.5, | ,  1000,   955,  3000,  2928, | , -3.4, -15.9, -0.165, |, 0.0
1627.4, 138.6, | , 21.8, 0.0, 151.1, | ,  1000,   959,  3000,  2944, | , -3.4, -15.9, -0.166, |, 0.0
1628.4, 138.3, | , 21.8, 0.0, 150.0, | ,  1000,   957,  3000,  2937, | , -3.4,  -9.9, -0.103, |, 0.0
1629.4, 138.1, | , 21.8, 0.0, 150.9, | ,  1000,   957,  3000,  2930, | , -3.4,   0.8, 0.009, |, 0.0
1630.4, 138.5, | , 21.8, 0.0, 151.3, | ,  1000,   951,  3000,  2948, | , -3.4,  -1.7, -0.018, |, 0.0
1631.4, 138.5, | , 21.8, 0.0, 151.5, | ,  1000,   959,  3000,  2943, | , -3.4,   8.5, 0.089, |, 0.0
1632.4, 138.2, | , 21.8, 0.0, 151.7, | ,  1000,   961,  3000,  2933, | , -3.4, -16.3, -0.170, |, 0.0
1633.4, 138.3, | , 21.8, 0.0, 150.8, | ,  1000,   955,  3000,  2933, | , -3.4,   1.3, 0.013, |, 0.0
1634.4, 138.6, | , 21.8, 0.0, 151.7, | ,  1000,   959,  3000,  2948, | , -3.4, -15.0, -0.157, |, 0.0
1635.5, 138.5, | , 21.8, 0.0, 152.2, | ,  1000,   955,  3000,  2939, | , -3.4, -15.0, -0.156, |, 0.0
1636.5, 138.2, | , 21.8, 0.0, 152.1, | ,  1000,   961,  3000,  2928, | , -3.4, -14.6, -0.152, |, 0.0
1637.5, 138.2, | , 21.8, 0.0, 152.3, | ,  1000,   956,  3000,  2944, | , -3.4,  -2.2, -0.023, |, 0.0
1638.5, 138.7, | , 21.8, 0.0, 151.9, | ,  1000,   954,  3000,  2933, | , -3.4, -14.6, -0.152, |, 0.0
1639.5, 138.1, | , 21.8, 0.0, 152.7, | ,  1000,   957,  3000,  2929, | , -3.4, -10.7, -0.112, |, 0.0
1640.5, 138.1, | , 21.8, 0.0, 152.6, | ,  1000,   953,  3000,  2925, | , -3.4, -11.6, -0.120, |, 0.0
1641.5, 138.6, | , 21.8, 0.0, 153.2, | ,  1000,   953,  3000,  2933, | , -3.4,  19.7, 0.205, |, 0.0
1642.5, 138.2, | , 21.8, 0.0, 153.0, | ,  1000,   957,  3000,  2937, | , -3.4,  -3.0, -0.031, |, 0.0
1643.5, 138.4, | , 21.8, 0.0, 152.6, | ,  1000,   960,  3000,  2932, | , -3.4, -16.3, -0.170, |, 0.0
1644.5, 138.3, | , 21.8, 0.0, 153.3, | ,  1000,   955,  3000,  2939, | , -3.4,  -6.9, -0.072, |, 0.0
1645.5, 138.6, | , 21.8, 0.0, 154.1, | ,  1000,   956,  3000,  2927, | , -3.4, -11.2, -0.116, |, 0.0
1646.6, 138.3, | , 21.8, 0.0, 153.8, | ,  1000,   957,  3000,  2917, | , -3.4,  -9.4, -0.098, |, 0.0
1647.6, 138.2, | , 21.8, 0.0, 154.5, | ,  1000,   955,  3000,  2928, | , -3.4, -15.0, -0.156, |, 0.0
1648.6, 138.7, | , 21.8, 0.0, 153.8, | ,  1000,   948,  3000,  2918, | , -3.4, -11.2, -0.115, |, 0.0
1649.6, 138.5, | , 21.8, 0.0, 154.7, | ,  1000,   954,  3000,  2926, | , -3.4, -17.2, -0.178, |, 0.0
1650.6, 138.2, | , 21.8, 0.0, 154.7, | ,  1000,   955,  3000,  2948, | , -3.4,  -3.9, -0.041, |, 0.0
1651.6, 138.2, | , 21.8, 0.0, 154.8, | ,  1000,   954,  3000,  2943, | , -3.4, -15.0, -0.157, |, 0.0
1652.6, 138.5, | , 21.8, 0.0, 155.4, | ,  1000,   957,  3000,  2914, | , -3.4,  -6.9, -0.071, |, 0.0
1653.6, 138.3, | , 21.8, 0.0, 153.3, | ,  1000,   958,  3000,  2937, | , -3.4, -15.0, -0.156, |, 0.0
1654.6, 138.1, | , 21.8, 0.0, 154.7, | ,  1000,   955,  3000,  2918, | , -3.4, -15.9, -0.164, |, 0.0
1655.6, 138.6, | , 21.8, 0.0, 155.5, | ,  1000,   956,  3000,  2932, | , -3.4, -12.9, -0.134, |, 0.0
1656.7, 138.6, | , 21.8, 0.0, 155.8, | ,  1000,   955,  3000,  2933, | , -3.4,  19.3, 0.200, |, 0.0
1657.7, 138.2, | , 21.8, 0.0, 155.6, | ,  1000,   949,  3000,  2923, | , -3.4,   0.4, 0.004, |, 0.0
1658.7, 138.3, | , 21.8, 0.0, 155.3, | ,  1000,   954,  3000,  2940, | , -3.4,  15.0, 0.156, |, 0.0
1659.7, 138.5, | , 21.8, 0.0, 156.3, | ,  1000,   957,  3000,  2937, | , -3.4,   7.7, 0.080, |, 0.0
1660.7, 138.7, | , 21.8, 0.0, 156.3, | ,  1000,   957,  3000,  2920, | , -3.4, -13.3, -0.138, |, 0.0
1661.7, 138.2, | , 21.8, 0.0, 156.1, | ,  1000,   956,  3000,  2927, | , -3.4,   3.8, 0.040, |, 0.0
1662.7, 138.1, | , 21.8, 0.0, 156.8, | ,  1000,   956,  3000,  2925, | , -3.4,  10.3, 0.107, |, 0.0
1663.7, 138.8, | , 21.8, 0.0, 156.3, | ,  1000,   953,  3000,  2932, | , -3.4, -14.2, -0.147, |, 0.0
1664.7, 138.2, | , 21.8, 0.0, 157.1, | ,  1000,   957,  3000,  2920, | , -3.4, -14.2, -0.147, |, 0.0
1665.7, 138.2, | , 21.8, 0.0, 157.3, | ,  1000,   960,  3000,  2935, | , -3.4, -12.9, -0.134, |, 0.0
1666.8, 138.7, | , 21.8, 0.0, 157.7, | ,  1000,   959,  3000,  2942, | , -3.4, -12.9, -0.134, |, 0.0
1667.8, 138.6, | , 21.8, 0.0, 158.1, | ,  1000,   958,  3000,  2918, | , -3.4, -12.4, -0.129, |, 0.0
1668.8, 138.4, | , 21.8, 0.0, 157.2, | ,  1000,   956,  3000,  2933, | , -3.4, -15.9, -0.165, |, 0.0
1669.8, 138.2, | , 21.8, 0.0, 157.9, | ,  1000,   952,  3000,  2910, | , -3.4, -15.9, -0.164, |, 0.0
1670.8, 139.4, | , 21.8, 0.0, 153.6, | ,  1000,   955,  3000,  2929, | , -3.4, -14.6, -0.152, |, 0.0
1671.8, 138.1, | , 21.8, 0.0, 158.1, | ,  1000,   950,  3000,  2918, | , -3.4,  15.0, 0.155, |, 0.0
1672.8, 138.1, | , 21.8, 0.0, 158.4, | ,  1000,   955,  3000,  2922, | , -3.4, -16.3, -0.169, |, 0.0
1673.8, 138.4, | , 21.8, 0.0, 157.5, | ,  1000,   958,  3000,  2943, | , -3.4,  -2.2, -0.023, |, 0.0
1674.8, 138.6, | , 21.8, 0.0, 159.0, | ,  1000,   956,  3000,  2939, | , -3.4,  11.1, 0.116, |, 0.0
1675.8, 139.0, | , 21.8, 0.0, 153.2, | ,  1000,   951,  3000,  2935, | , -3.4,  -6.9, -0.072, |, 0.0
1676.9, 138.2, | , 21.8, 0.0, 159.2, | ,  1000,   955,  3000,  2918, | , -3.4, -15.9, -0.164, |, 0.0
1677.9, 138.6, | , 21.8, 0.0, 159.5, | ,  1000,   954,  3000,  2945, | , -3.4, -12.0, -0.125, |, 0.0
1678.9, 138.4, | , 21.8, 0.0, 158.8, | ,  1000,   957,  3000,  2941, | , -3.4, -12.0, -0.125, |, 0.0
1679.9, 138.2, | , 21.8, 0.0, 159.8, | ,  1000,   953,  3000,  2940, | , -3.4,  -7.7, -0.081, |, 0.0
1680.9, 138.6, | , 21.8, 0.0, 160.3, | ,  1000,   955,  3000,  2917, | , -3.4, -12.9, -0.133, |, 0.0
1681.9, 138.5, | , 21.8, 0.0, 160.5, | ,  1000,   954,  3000,  2926, | , -3.4, -12.4, -0.129, |, 0.0
1682.9, 138.1, | , 21.8, 0.0, 160.3, | ,  1000,   955,  3000,  2929, | , -3.4, -12.9, -0.134, |, 0.0
1683.9, 138.4, | , 21.8, 0.0, 159.8, | ,  1000,   958,  3000,  2936, | , -3.4,  15.0, 0.156, |, 0.0
1684.9, 138.5, | , 21.8, 0.0, 160.5, | ,  1000,   958,  3000,  2919, | , -3.4,  19.7, 0.204, |, 0.0
1685.9, 138.5, | , 21.8, 0.0, 160.9, | ,  1000,   955,  3000,  2921, | , -3.4,  -0.0, -0.000, |, 0.0
1686.9, 138.2, | , 21.8, 0.0, 160.8, | ,  1000,   953,  3000,  2937, | , -3.4, -11.2, -0.116, |, 0.0
1688.0, 138.1, | , 21.8, 0.0, 161.4, | ,  1000,   957,  3000,  2940, | , -3.4, -15.0, -0.157, |, 0.0
1689.0, 138.3, | , 21.8, 0.0, 160.7, | ,  1000,   959,  3000,  2943, | , -3.4, -15.9, -0.166, |, 0.0
1690.0, 138.7, | , 21.8, 0.0, 161.5, | ,  1000,   958,  3000,  2952, | , -3.4, -14.6, -0.153, |, 0.0
1691.0, 138.2, | , 21.8, 0.0, 161.5, | ,  1000,   949,  3000,  2928, | , -3.4,  -2.6, -0.027, |, 0.0
1692.0, 138.2, | , 21.8, 0.0, 161.9, | ,  1000,   955,  3000,  2929, | , -3.4,  -6.9, -0.071, |, 0.0
1693.0, 138.6, | , 21.8, 0.0, 162.7, | ,  1000,   957,  3000,  2926, | , -3.4, -15.4, -0.160, |, 0.0
1694.0, 138.3, | , 21.8, 0.0, 161.6, | ,  1000,   950,  3000,  2932, | , -3.4, -12.4, -0.129, |, 0.0
1695.0, 138.2, | , 21.8, 0.0, 162.6, | ,  1000,   951,  3000,  2925, | , -3.4,   9.0, 0.093, |, 0.0
1696.0, 138.6, | , 21.8, 0.0, 163.0, | ,  1000,   953,  3000,  2929, | , -3.4, -12.9, -0.134, |, 0.0
1697.0, 138.6, | , 21.8, 0.0, 162.6, | ,  1000,   952,  3000,  2937, | , -3.4,  17.1, 0.178, |, 0.0
1698.0, 138.2, | , 21.8, 0.0, 162.9, | ,  1000,   953,  3000,  2927, | , -3.4,  -9.0, -0.094, |, 0.0
1699.1, 138.3, | , 21.8, 0.0, 162.4, | ,  1000,   953,  3000,  2931, | , -3.4, -13.3, -0.138, |, 0.0
1700.1, 138.6, | , 21.8, 0.0, 163.6, | ,  1000,   959,  3000,  2933, | , -3.4,  14.1, 0.147, |, 0.0
1701.1, 138.2, | , 21.8, 0.0, 163.5, | ,  1000,   950,  3000,  2940, | , -3.4,  -8.2, -0.085, |, 0.0
1702.1, 138.2, | , 21.8, 0.0, 163.9, | ,  1000,   955,  3000,  2929, | , -3.4, -12.9, -0.134, |, 0.0
1703.1, 138.2, | , 21.8, 0.0, 163.6, | ,  1000,   957,  3000,  2926, | , -3.4, -15.9, -0.165, |, 0.0
1704.1, 138.7, | , 21.8, 0.0, 163.6, | ,  1000,   955,  3000,  2918, | , -3.4,   6.0, 0.062, |, 0.0
1705.1, 138.2, | , 21.8, 0.0, 164.5, | ,  1000,   954,  3000,  2944, | , -3.4,  17.5, 0.183, |, 0.0
1706.1, 138.2, | , 21.8, 0.0, 164.6, | ,  1000,   950,  3000,  2944, | , -3.4,  -9.4, -0.098, |, 0.0
1707.1, 138.6, | , 21.8, 0.0, 164.5, | ,  1000,   950,  3000,  2931, | , -3.4, -16.3, -0.169, |, 0.0
1708.1, 138.6, | , 21.8, 0.0, 165.1, | ,  1000,   962,  3000,  2938, | , -3.4,  15.8, 0.165, |, 0.0
1709.2, 138.4, | , 21.8, 0.0, 163.7, | ,  1000,   952,  3000,  2929, | , -3.4, -15.4, -0.160, |, 0.0
1710.2, 138.2, | , 21.8, 0.0, 165.1, | ,  1000,   957,  3000,  2943, | , -3.4, -15.0, -0.157, |, 0.0
1711.2, 138.6, | , 21.8, 0.0, 165.7, | ,  1000,   954,  3000,  2922, | , -3.4,  10.3, 0.106, |, 0.0
1712.2, 138.1, | , 21.8, 0.0, 165.0, | ,  1000,   960,  3000,  2918, | , -3.4,   5.1, 0.053, |, 0.0
1713.2, 138.1, | , 21.8, 0.0, 165.4, | ,  1000,   956,  3000,  2937, | , -3.4,  19.3, 0.201, |, 0.0
1714.2, 138.7, | , 21.8, 0.0, 165.3, | ,  1000,   951,  3000,  2928, | , -3.4, -16.7, -0.174, |, 0.0
1715.2, 138.6, | , 21.8, 0.0, 166.3, | ,  1000,   955,  3000,  2935, | , -3.4, -15.4, -0.161, |, 0.0
1716.2, 138.3, | , 21.8, 0.0, 166.0, | ,  1000,   953,  3000,  2926, | , -3.4,  16.3, 0.169, |, 0.0
1717.2, 138.4, | , 21.8, 0.0, 166.2, | ,  1000,   954,  3000,  2939, | , -3.4,  -3.9, -0.040, |, 0.0
1718.2, 138.2, | , 21.8, 0.0, 166.7, | ,  1000,   957,  3000,  2928, | , -3.4,  16.7, 0.173, |, 0.0
1719.3, 138.7, | , 21.8, 0.0, 166.5, | ,  1000,   953,  3000,  2932, | , -3.4, -14.6, -0.152, |, 0.0
1720.3, 138.2, | , 21.8, 0.0, 167.1, | ,  1000,   961,  3000,  2918, | , -3.4, -12.4, -0.129, |, 0.0
1721.3, 138.2, | , 21.8, 0.0, 167.2, | ,  1000,   955,  3000,  2919, | , -3.4,  20.1, 0.208, |, 0.0
1722.3, 139.3, | , 21.8, 0.0, 162.5, | ,  1000,   954,  3000,  2926, | , -3.4, -11.6, -0.120, |, 0.0
1723.3, 138.2, | , 21.8, 0.0, 163.7, | ,  1000,   956,  3000,  2922, | , -3.4, -12.0, -0.125, |, 0.0
1724.3, 138.3, | , 21.8, 0.0, 166.2, | ,  1000,   953,  3000,  2933, | , -3.4, -15.0, -0.156, |, 0.0
1725.3, 138.6, | , 21.8, 0.0, 168.1, | ,  1000,   953,  3000,  2952, | , -3.4, -12.0, -0.126, |, 0.0
1726.3, 138.6, | , 21.8, 0.0, 168.2, | ,  1000,   952,  3000,  2921, | , -3.4, -16.7, -0.173, |, 0.0
1727.3, 139.0, | , 21.8, 0.0, 163.0, | ,  1000,   947,  3000,  2941, | , -3.4, -12.9, -0.134, |, 0.0
1728.3, 138.2, | , 21.8, 0.0, 168.4, | ,  1000,   947,  3000,  2929, | , -3.4, -12.4, -0.129, |, 0.0
1729.3, 138.7, | , 21.8, 0.0, 168.3, | ,  1000,   954,  3000,  2922, | , -3.4, -12.0, -0.125, |, 0.0
1730.4, 138.2, | , 21.8, 0.0, 169.0, | ,  1000,   957,  3000,  2932, | , -3.4,  18.8, 0.196, |, 0.0
1731.4, 138.2, | , 21.8, 0.0, 169.2, | ,  1000,   956,  3000,  2938, | , -3.4, -13.3, -0.139, |, 0.0
1732.4, 138.2, | , 21.8, 0.0, 169.1, | ,  1000,   958,  3000,  2944, | , -3.4, -12.4, -0.130, |, 0.0
1733.4, 138.6, | , 21.8, 0.0, 169.5, | ,  1000,   953,  3000,  2921, | , -3.4,  -9.0, -0.093, |, 0.0
1734.4, 138.4, | , 21.8, 0.0, 169.0, | ,  1000,   952,  3000,  2941, | , -3.4,  -0.5, -0.005, |, 0.0
1735.4, 138.3, | , 21.8, 0.0, 169.7, | ,  1000,   956,  3000,  2926, | , -3.4,  15.0, 0.155, |, 0.0
1736.4, 138.3, | , 21.8, 0.0, 170.4, | ,  1000,   958,  3000,  2947, | , -3.4,  -6.9, -0.072, |, 0.0
1737.4, 138.5, | , 21.8, 0.0, 170.5, | ,  1000,   957,  3000,  2926, | , -3.4, -11.6, -0.120, |, 0.0
1738.4, 138.1, | , 21.8, 0.0, 170.6, | ,  1000,   950,  3000,  2914, | , -3.4, -15.0, -0.155, |, 0.0
1739.4, 138.3, | , 21.8, 0.0, 169.6, | ,  1000,   950,  3000,  2926, | , -3.4, -14.2, -0.147, |, 0.0
1740.5, 138.5, | , 21.8, 0.0, 171.1, | ,  1000,   952,  3000,  2931, | , -3.4, -15.9, -0.165, |, 0.0
1741.5, 138.2, | , 21.8, 0.0, 171.1, | ,  1000,   952,  3000,  2942, | , -3.4, -16.3, -0.170, |, 0.0
1742.5, 138.3, | , 21.8, 0.0, 171.3, | ,  1000,   958,  3000,  2929, | , -3.4,   3.8, 0.040, |, 0.0
1743.5, 138.7, | , 21.8, 0.0, 171.6, | ,  1000,   958,  3000,  2933, | , -3.4,  -4.3, -0.045, |, 0.0
1744.5, 138.9, | , 21.8, 0.0, 171.1, | ,  1000,   950,  3000,  2926, | , -3.4, -16.3, -0.169, |, 0.0
1745.5, 138.2, | , 21.8, 0.0, 171.6, | ,  1000,   952,  3000,  2931, | , -3.4, -16.7, -0.174, |, 0.0
1746.5, 138.3, | , 21.8, 0.0, 171.5, | ,  1000,   952,  3000,  2947, | , -3.4,   4.3, 0.044, |, 0.0
1747.5, 138.5, | , 21.8, 0.0, 172.5, | ,  1000,   960,  3000,  2936, | , -3.4,  -4.7, -0.049, |, 0.0
1748.5, 138.6, | , 21.8, 0.0, 172.2, | ,  1000,   953,  3000,  2924, | , -3.4, -12.0, -0.125, |, 0.0
1749.5, 138.4, | , 21.8, 0.0, 170.8, | ,  1000,   952,  3000,  2917, | , -3.4, -11.2, -0.116, |, 0.0
1750.6, 138.2, | , 21.8, 0.0, 172.8, | ,  1000,   952,  3000,  2935, | , -3.4,   6.0, 0.062, |, 0.0
1751.6, 138.7, | , 21.8, 0.0, 172.8, | ,  1000,   958,  3000,  2918, | , -3.4,  -2.6, -0.027, |, 0.0
1752.6, 138.6, | , 21.8, 0.0, 173.0, | ,  1000,   959,  3000,  2920, | , -3.4, -11.6, -0.120, |, 0.0
1753.6, 138.2, | , 21.8, 0.0, 172.7, | ,  1000,   954,  3000,  2945, | , -3.4, -13.7, -0.143, |, 0.0
1754.6, 138.7, | , 21.8, 0.0, 172.2, | ,  1000,   959,  3000,  2936, | , -3.4, -14.2, -0.148, |, 0.0
1755.6, 138.7, | , 21.8, 0.0, 173.2, | ,  1000,   949,  3000,  2926, | , -3.4, -15.0, -0.156, |, 0.0
1756.6, 138.3, | , 21.8, 0.0, 173.2, | ,  1000,   951,  3000,  2917, | , -3.4,  14.5, 0.150, |, 0.0
1757.6, 138.2, | , 21.8, 0.0, 173.7, | ,  1000,   958,  3000,  2918, | , -3.4,  -7.3, -0.076, |, 0.0
1758.6, 138.6, | , 21.8, 0.0, 173.6, | ,  1000,   958,  3000,  2941, | , -3.4, -15.9, -0.166, |, 0.0
1759.6, 138.3, | , 21.8, 0.0, 173.2, | ,  1000,   958,  3000,  2919, | , -3.4,   9.4, 0.098, |, 0.0
1760.6, 138.1, | , 21.8, 0.0, 174.0, | ,  1000,   954,  3000,  2933, | , -3.4,   5.1, 0.053, |, 0.0
1761.7, 138.1, | , 21.8, 0.0, 174.5, | ,  1000,   956,  3000,  2909, | , -3.4,  -7.3, -0.076, |, 0.0
1762.7, 138.1, | , 21.8, 0.0, 174.1, | ,  1000,   953,  3000,  2927, | , -3.4,  18.8, 0.195, |, 0.0
1763.7, 138.2, | , 21.8, 0.0, 174.3, | ,  1000,   954,  3000,  2916, | , -3.4,  12.8, 0.133, |, 0.0
1764.7, 138.4, | , 21.8, 0.0, 173.9, | ,  1000,   955,  3000,  2932, | , -3.4,  15.0, 0.156, |, 0.0
1765.7, 138.2, | , 21.8, 0.0, 174.5, | ,  1000,   960,  3000,  2939, | , -3.4,  -4.3, -0.045, |, 0.0
1766.7, 138.7, | , 21.8, 0.0, 175.7, | ,  1000,   961,  3000,  2940, | , -3.4,   2.1, 0.022, |, 0.0
1767.7, 138.2, | , 21.8, 0.0, 175.1, | ,  1000,   956,  3000,  2944, | , -3.4,  -3.5, -0.036, |, 0.0
1768.7, 138.4, | , 21.8, 0.0, 174.7, | ,  1000,   949,  3000,  2919, | , -3.4, -15.9, -0.164, |, 0.0
1769.7, 138.8, | , 21.8, 0.0, 174.9, | ,  1000,   950,  3000,  2933, | , -3.4, -15.4, -0.160, |, 0.0
1770.7, 138.7, | , 21.8, 0.0, 176.0, | ,  1000,   952,  3000,  2923, | , -3.4, -13.7, -0.142, |, 0.0
1771.7, 138.2, | , 21.8, 0.0, 175.7, | ,  1000,   959,  3000,  2933, | , -3.4, -15.9, -0.165, |, 0.0
1772.8, 138.2, | , 21.8, 0.0, 175.7, | ,  1000,   959,  3000,  2925, | , -3.4, -14.2, -0.147, |, 0.0
1773.8, 139.9, | , 21.8, 0.0, 170.2, | ,  1000,   958,  3000,  2939, | , -3.4,  -1.7, -0.018, |, 0.0
1774.8, 139.0, | , 21.8, 0.0, 170.8, | ,  1000,   958,  3000,  2939, | , -3.4, -18.4, -0.192, |, 0.0
1775.8, 138.3, | , 21.8, 0.0, 177.0, | ,  1000,   954,  3000,  2925, | , -3.4,   9.0, 0.093, |, 0.0
1776.8, 138.7, | , 21.8, 0.0, 177.1, | ,  1000,   951,  3000,  2927, | , -3.4,   5.1, 0.053, |, 0.0
1777.8, 138.6, | , 21.8, 0.0, 177.3, | ,  1000,   953,  3000,  2929, | , -3.4, -13.3, -0.138, |, 0.0
1778.8, 139.0, | , 21.8, 0.0, 171.2, | ,  1000,   954,  3000,  2933, | , -3.4,   3.8, 0.040, |, 0.0
1779.8, 138.3, | , 21.8, 0.0, 177.0, | ,  1000,   949,  3000,  2942, | , -3.4,   9.0, 0.093, |, 0.0
1780.8, 138.7, | , 21.8, 0.0, 176.7, | ,  1000,   960,  3000,  2924, | , -3.4, -10.7, -0.112, |, 0.0
1781.8, 138.7, | , 21.8, 0.0, 178.3, | ,  1000,   959,  3000,  2932, | , -3.4, -12.0, -0.125, |, 0.0
1782.9, 138.3, | , 21.8, 0.0, 177.8, | ,  1000,   957,  3000,  2946, | , -3.4, -12.9, -0.134, |, 0.0
1783.9, 138.6, | , 21.8, 0.0, 178.2, | ,  1000,   960,  3000,  2917, | , -3.4,  10.7, 0.111, |, 0.0
1784.9, 138.7, | , 21.8, 0.0, 178.6, | ,  1000,   955,  3000,  2932, | , -3.4, -14.6, -0.152, |, 0.0
1785.9, 138.4, | , 21.8, 0.0, 177.1, | ,  1000,   953,  3000,  2918, | , -3.4, -16.3, -0.169, |, 0.0
1786.9, 138.3, | , 21.8, 0.0, 178.5, | ,  1000,   951,  3000,  2915, | , -3.4, -12.0, -0.124, |, 0.0
1787.9, 138.3, | , 21.8, 0.0, 178.8, | ,  1000,   953,  3000,  2914, | , -3.4, -12.4, -0.129, |, 0.0
1788.9, 138.2, | , 21.8, 0.0, 178.6, | ,  1000,   960,  3000,  2924, | , -3.4, -14.6, -0.152, |, 0.0
1789.9, 138.4, | , 21.8, 0.0, 178.7, | ,  1000,   950,  3000,  2930, | , -3.4,  -0.0, -0.000, |, 0.0
1790.9, 138.4, | , 21.8, 0.0, 178.0, | ,  1000,   950,  3000,  2925, | , -3.4, -12.4, -0.129, |, 0.0
1791.9, 138.6, | , 21.8, 0.0, 179.7, | ,  1000,   957,  3000,  2936, | , -3.4, -11.2, -0.116, |, 0.0
1793.0, 138.2, | , 21.8, 0.0, 179.4, | ,  1000,   953,  3000,  2921, | , -3.4,   5.1, 0.053, |, 0.0
1794.0, 138.3, | , 21.8, 0.0, 179.7, | ,  1000,   959,  3000,  2941, | , -3.4,  -8.2, -0.085, |, 0.0
1795.0, 138.3, | , 21.8, 0.0, 179.6, | ,  1000,   947,  3000,  2919, | , -3.4, -15.4, -0.160, |, 0.0
1796.0, 138.8, | , 21.8, 0.0, 178.8, | ,  1000,   950,  3000,  2939, | , -3.4, -15.9, -0.165, |, 0.0
1797.0, 138.3, | , 21.8, 0.0, 180.7, | ,  1000,   950,  3000,  2936, | , -3.4, -11.2, -0.116, |, 0.0
1798.0, 138.2, | , 21.8, 0.0, 180.4, | ,  1000,   952,  3000,  2907, | , -3.4,  -9.0, -0.093, |, 0.0
1799.0, 138.7, | , 21.8, 0.0, 180.6, | ,  1000,   953,  3000,  2931, | , -3.4, -14.2, -0.147, |, 0.0
1800.0, 138.2, | , 21.8, 0.0, 180.8, | ,  1000,   956,  3000,  2946, | , -3.4, -14.6, -0.152, |, 0.0
1801.0, 138.4, | , 21.8, 0.0, 180.0, | ,  1000,   956,  3000,  2938, | , -3.4, -14.6, -0.152, |, 0.0
1802.0, 138.7, | , 21.8, 0.0, 181.1, | ,  1000,   948,  3000,  2931, | , -3.4,  -6.5, -0.067, |, 0.0
1803.0, 138.6, | , 21.8, 0.0, 181.5, | ,  1000,   952,  3000,  2908, | , -3.4, -12.9, -0.133, |, 0.0
1804.1, 138.2, | , 21.8, 0.0, 181.3, | ,  1000,   953,  3000,  2921, | , -3.4,   8.5, 0.089, |, 0.0
1805.1, 138.3, | , 21.8, 0.0, 181.1, | ,  1000,   956,  3000,  2935, | , -3.4,   8.1, 0.084, |, 0.0
1806.1, 138.8, | , 21.8, 0.0, 181.3, | ,  1000,   958,  3000,  2913, | , -3.4, -12.4, -0.129, |, 0.0
1807.1, 138.7, | , 21.8, 0.0, 182.2, | ,  1000,   955,  3000,  2943, | , -3.4, -12.9, -0.134, |, 0.0
1808.1, 138.3, | , 21.8, 0.0, 182.2, | ,  1000,   954,  3000,  2930, | , -3.4, -15.9, -0.165, |, 0.0
1809.1, 138.3, | , 21.8, 0.0, 182.3, | ,  1000,   956,  3000,  2941, | , -3.4,   6.4, 0.067, |, 0.0
1810.1, 138.6, | , 21.8, 0.0, 182.5, | ,  1000,   955,  3000,  2925, | , -3.4, -14.2, -0.147, |, 0.0
1811.1, 138.7, | , 21.8, 0.0, 182.1, | ,  1000,   955,  3000,  2929, | , -3.4,   6.0, 0.062, |, 0.0
1812.1, 138.3, | , 21.8, 0.0, 182.5, | ,  1000,   956,  3000,  2933, | , -3.4,  -5.6, -0.058, |, 0.0
1813.1, 138.6, | , 21.8, 0.0, 183.2, | ,  1000,   953,  3000,  2935, | , -3.4, -13.3, -0.138, |, 0.0
1814.2, 138.7, | , 21.8, 0.0, 183.2, | ,  1000,   957,  3000,  2925, | , -3.4, -15.0, -0.156, |, 0.0
1815.2, 138.2, | , 21.9, 0.0, 183.1, | ,  1000,   951,  3000,  2941, | , -3.4,  14.1, 0.147, |, 0.0
1816.2, 138.4, | , 21.8, 0.0, 182.5, | ,  1000,   954,  3000,  2941, | , -3.4,   8.5, 0.089, |, 0.0
1817.2, 138.7, | , 21.8, 0.0, 184.2, | ,  1000,   954,  3000,  2935, | , -3.4,  -7.3, -0.076, |, 0.0
1818.2, 138.3, | , 21.8, 0.0, 183.2, | ,  1000,   958,  3000,  2926, | , -3.4,  -7.7, -0.080, |, 0.0
1819.2, 138.3, | , 21.9, 0.0, 184.2, | ,  1000,   953,  3000,  2923, | , -3.4, -12.9, -0.134, |, 0.0
1820.2, 139.0, | , 21.8, 0.0, 178.3, | ,  1000,   949,  3000,  2922, | , -3.4, -15.0, -0.156, |, 0.0
1821.2, 138.4, | , 21.8, 0.0, 183.4, | ,  1000,   952,  3000,  2925, | , -3.4,  15.0, 0.155, |, 0.0
1822.2, 138.2, | , 21.9, 0.0, 184.7, | ,  1000,   957,  3000,  2932, | , -3.4,  19.3, 0.200, |, 0.0
1823.2, 138.3, | , 21.9, 0.0, 184.7, | ,  1000,   958,  3000,  2936, | , -3.4, -10.3, -0.107, |, 0.0
1824.3, 138.2, | , 21.8, 0.0, 184.8, | ,  1000,   962,  3000,  2930, | , -3.4, -15.9, -0.165, |, 0.0
1825.3, 139.4, | , 21.8, 0.0, 180.3, | ,  1000,   957,  3000,  2922, | , -3.4, -16.3, -0.169, |, 0.0
1826.3, 138.4, | , 21.9, 0.0, 184.2, | ,  1000,   955,  3000,  2932, | , -3.4,  -8.6, -0.089, |, 0.0
1827.3, 138.3, | , 21.9, 0.0, 185.5, | ,  1000,   960,  3000,  2940, | , -3.4,   3.4, 0.036, |, 0.0
1828.3, 138.6, | , 21.9, 0.0, 185.6, | ,  1000,   952,  3000,  2917, | , -3.4, -12.0, -0.124, |, 0.0
1829.3, 138.2, | , 21.9, 0.0, 185.6, | ,  1000,   949,  3000,  2916, | , -3.4,  -7.3, -0.076, |, 0.0
1830.3, 138.2, | , 21.8, 0.0, 185.7, | ,  1000,   959,  3000,  2930, | , -3.4,  -9.0, -0.094, |, 0.0
1831.3, 138.9, | , 21.8, 0.0, 185.4, | ,  1000,   950,  3000,  2911, | , -3.4, -16.3, -0.168, |, 0.0
1832.3, 138.2, | , 21.9, 0.0, 186.6, | ,  1000,   959,  3000,  2933, | , -3.4, -16.3, -0.170, |, 0.0
1833.3, 138.3, | , 21.9, 0.0, 186.6, | ,  1000,   952,  3000,  2940, | , -3.4,  18.0, 0.187, |, 0.0
1834.4, 138.3, | , 21.9, 0.0, 187.1, | ,  1000,   954,  3000,  2927, | , -3.4,  -8.6, -0.089, |, 0.0
1835.4, 138.6, | , 21.9, 0.0, 187.5, | ,  1000,   957,  3000,  2911, | , -3.4, -12.4, -0.129, |, 0.0
1836.4, 138.7, | , 21.9, 0.0, 186.4, | ,  1000,   958,  3000,  2941, | , -3.4,  11.5, 0.120, |, 0.0
1837.4, 138.3, | , 21.9, 0.0, 187.2, | ,  1000,   950,  3000,  2942, | , -3.4,   1.7, 0.018, |, 0.0
1838.4, 138.3, | , 21.9, 0.0, 187.4, | ,  1000,   957,  3000,  2931, | , -3.4, -12.9, -0.134, |, 0.0
1839.4, 138.7, | , 21.9, 0.0, 187.7, | ,  1000,   955,  3000,  2941, | , -3.4, -15.4, -0.161, |, 0.0
1840.4, 138.2, | , 21.9, 0.0, 187.5, | ,  1000,   956,  3000,  2926, | , -3.4, -12.9, -0.134, |, 0.0
1841.4, 138.3, | , 21.9, 0.0, 187.4, | ,  1000,   958,  3000,  2911, | , -3.4, -15.0, -0.155, |, 0.0
1842.4, 138.6, | , 21.9, 0.0, 188.7, | ,  1000,   957,  3000,  2911, | , -3.4, -14.6, -0.151, |, 0.0
1843.4, 138.2, | , 21.9, 0.0, 188.2, | ,  1000,   958,  3000,  2914, | , -3.4, -12.4, -0.129, |, 0.0
1844.5, 138.2, | , 21.9, 0.0, 188.5, | ,  1000,   951,  3000,  2923, | , -3.4,  -5.6, -0.058, |, 0.0
1845.5, 138.2, | , 21.9, 0.0, 188.5, | ,  1000,   950,  3000,  2915, | , -3.4, -14.2, -0.146, |, 0.0
1846.5, 138.8, | , 21.9, 0.0, 188.5, | ,  1000,   958,  3000,  2935, | , -3.4, -12.9, -0.134, |, 0.0
1847.5, 138.3, | , 21.9, 0.0, 189.1, | ,  1000,   959,  3000,  2931, | , -3.4, -15.4, -0.161, |, 0.0
1848.5, 138.3, | , 21.9, 0.0, 189.2, | ,  1000,   953,  3000,  2922, | , -3.4, -12.0, -0.125, |, 0.0
1849.5, 138.3, | , 21.9, 0.0, 189.5, | ,  1000,   952,  3000,  2920, | , -3.4,  18.4, 0.191, |, 0.0
1850.5, 138.6, | , 21.9, 0.0, 189.8, | ,  1000,   956,  3000,  2932, | , -3.4,  -1.7, -0.018, |, 0.0
1851.5, 138.3, | , 21.9, 0.0, 188.8, | ,  1000,   955,  3000,  2928, | , -3.4, -15.9, -0.165, |, 0.0
1852.5, 138.3, | , 21.9, 0.0, 189.7, | ,  1000,   956,  3000,  2922, | , -3.4, -12.9, -0.134, |, 0.0
1853.5, 138.7, | , 21.9, 0.0, 190.3, | ,  1000,   960,  3000,  2937, | , -3.4,  -5.6, -0.058, |, 0.0
1854.5, 138.2, | , 21.9, 0.0, 189.7, | ,  1000,   955,  3000,  2944, | , -3.4, -10.3, -0.108, |, 0.0
1855.6, 138.3, | , 21.9, 0.0, 190.3, | ,  1000,   955,  3000,  2947, | , -3.4, -12.9, -0.134, |, 0.0
1856.6, 138.6, | , 21.9, 0.0, 190.9, | ,  1000,   958,  3000,  2912, | , -3.4,   4.7, 0.049, |, 0.0
1857.6, 138.8, | , 21.9, 0.0, 190.3, | ,  1000,   948,  3000,  2907, | , -3.4, -14.6, -0.150, |, 0.0
1858.6, 138.2, | , 21.9, 0.0, 191.2, | ,  1000,   958,  3000,  2922, | , -3.4, -14.6, -0.151, |, 0.0
1859.6, 138.2, | , 21.9, 0.0, 191.0, | ,  1000,   957,  3000,  2934, | , -3.4, -15.9, -0.165, |, 0.0
1860.6, 138.3, | , 21.9, 0.0, 191.2, | ,  1000,   956,  3000,  2914, | , -3.4,  15.4, 0.159, |, 0.0
1861.6, 138.7, | , 21.9, 0.0, 191.7, | ,  1000,   953,  3000,  2943, | , -3.4,   1.7, 0.018, |, 0.0
1862.6, 138.4, | , 21.9, 0.0, 190.4, | ,  1000,   957,  3000,  2926, | , -3.4, -17.2, -0.178, |, 0.0
1863.6, 138.3, | , 21.9, 0.0, 191.8, | ,  1000,   960,  3000,  2930, | , -3.4, -11.6, -0.121, |, 0.0
1864.6, 138.7, | , 21.9, 0.0, 191.9, | ,  1000,   959,  3000,  2944, | , -3.4, -12.0, -0.126, |, 0.0
1865.7, 138.7, | , 21.9, 0.0, 192.4, | ,  1000,   955,  3000,  2921, | , -3.4, -14.6, -0.151, |, 0.0
1866.7, 138.5, | , 21.9, 0.0, 191.9, | ,  1000,   953,  3000,  2925, | , -3.4, -16.3, -0.169, |, 0.0
1867.7, 138.5, | , 21.9, 0.0, 191.6, | ,  1000,   955,  3000,  2940, | , -3.4,   8.5, 0.089, |, 0.0
1868.7, 138.6, | , 21.9, 0.0, 193.0, | ,  1000,   954,  3000,  2936, | , -3.4, -14.2, -0.147, |, 0.0
1869.7, 138.3, | , 21.9, 0.0, 192.5, | ,  1000,   953,  3000,  2911, | , -3.4,   1.3, 0.013, |, 0.0
1870.7, 138.3, | , 21.9, 0.0, 192.6, | ,  1000,   951,  3000,  2926, | , -3.4, -13.3, -0.138, |, 0.0
1871.7, 139.9, | , 21.9, 0.0, 184.7, | ,  1000,   949,  3000,  2931, | , -3.4, -13.7, -0.143, |, 0.0
1872.7, 138.7, | , 21.9, 0.0, 192.5, | ,  1000,   956,  3000,  2920, | , -3.4, -16.3, -0.169, |, 0.0
1873.7, 138.3, | , 21.9, 0.0, 193.1, | ,  1000,   956,  3000,  2919, | , -3.4, -16.3, -0.169, |, 0.0
1874.7, 138.3, | , 21.9, 0.0, 193.2, | ,  1000,   960,  3000,  2944, | , -3.4, -15.0, -0.157, |, 0.0
1875.7, 138.6, | , 21.9, 0.0, 193.9, | ,  1000,   952,  3000,  2912, | , -3.4,   6.4, 0.066, |, 0.0
1876.8, 139.0, | , 21.9, 0.0, 188.2, | ,  1000,   956,  3000,  2943, | , -3.4, -13.7, -0.143, |, 0.0
1877.8, 138.4, | , 21.9, 0.0, 193.7, | ,  1000,   957,  3000,  2930, | , -3.4, -16.7, -0.174, |, 0.0
1878.8, 138.3, | , 21.9, 0.0, 194.1, | ,  1000,   955,  3000,  2911, | , -3.4, -15.0, -0.155, |, 0.0
1879.8, 138.6, | , 21.9, 0.0, 194.8, | ,  1000,   951,  3000,  2913, | , -3.4, -16.7, -0.173, |, 0.0
1880.8, 138.3, | , 21.9, 0.0, 194.5, | ,  1000,   955,  3000,  2933, | , -3.4, -12.9, -0.134, |, 0.0
1881.8, 138.2, | , 21.9, 0.0, 194.9, | ,  1000,   955,  3000,  2912, | , -3.4, -16.3, -0.169, |, 0.0
1882.8, 138.8, | , 21.9, 0.0, 194.5, | ,  1000,   956,  3000,  2939, | , -3.4, -12.9, -0.134, |, 0.0
1883.8, 138.2, | , 21.9, 0.0, 194.9, | ,  1000,   956,  3000,  2939, | , -3.4, -15.9, -0.165, |, 0.0
1884.8, 138.2, | , 21.9, 0.0, 195.4, | ,  1000,   959,  3000,  2934, | , -3.4,   4.3, 0.044, |, 0.0
1885.8, 138.7, | , 21.9, 0.0, 195.2, | ,  1000,   956,  3000,  2937, | , -3.4, -12.9, -0.134, |, 0.0
1886.9, 138.2, | , 21.9, 0.0, 195.6, | ,  1000,   954,  3000,  2937, | , -3.4, -13.7, -0.143, |, 0.0
1887.9, 138.4, | , 21.9, 0.0, 195.1, | ,  1000,   952,  3000,  2931, | , -3.4, -12.0, -0.125, |, 0.0
1888.9, 138.2, | , 21.9, 0.0, 196.2, | ,  1000,   952,  3000,  2933, | , -3.4, -14.2, -0.147, |, 0.0
1889.9, 138.7, | , 21.9, 0.0, 195.8, | ,  1000,   958,  3000,  2936, | , -3.4,  19.3, 0.201, |, 0.0
1890.9, 138.8, | , 21.9, 0.0, 196.2, | ,  1000,   956,  3000,  2943, | , -3.4,  -2.2, -0.023, |, 0.0
1891.9, 138.4, | , 21.9, 0.0, 196.5, | ,  1000,   950,  3000,  2948, | , -3.4, -15.4, -0.161, |, 0.0
1892.9, 138.5, | , 21.9, 0.0, 196.1, | ,  1000,   959,  3000,  2940, | , -3.4,   2.5, 0.027, |, 0.0
1893.9, 138.6, | , 21.9, 0.0, 197.0, | ,  1000,   958,  3000,  2926, | , -3.4, -10.7, -0.112, |, 0.0
1894.9, 138.7, | , 21.9, 0.0, 196.7, | ,  1000,   951,  3000,  2931, | , -3.4,   3.0, 0.031, |, 0.0
1895.9, 138.3, | , 21.9, 0.0, 197.0, | ,  1000,   954,  3000,  2950, | , -3.4,   8.5, 0.089, |, 0.0
1897.0, 138.2, | , 21.9, 0.0, 197.1, | ,  1000,   958,  3000,  2931, | , -3.4,  -6.5, -0.067, |, 0.0
1898.0, 138.7, | , 21.9, 0.0, 197.3, | ,  1000,   957,  3000,  2918, | , -3.4, -15.4, -0.160, |, 0.0
1899.0, 138.2, | , 21.9, 0.0, 197.5, | ,  1000,   959,  3000,  2942, | , -3.4,   6.8, 0.071, |, 0.0
1900.0, 138.3, | , 21.9, 0.0, 196.1, | ,  1000,   949,  3000,  2938, | , -3.4,   9.8, 0.102, |, 0.0
1901.0, 138.6, | , 21.9, 0.0, 198.5, | ,  1000,   954,  3000,  2920, | , -3.4,   5.5, 0.057, |, 0.0
1902.0, 138.2, | , 21.9, 0.0, 197.9, | ,  1000,   954,  3000,  2926, | , -3.4, -12.9, -0.134, |, 0.0
1903.0, 138.4, | , 21.9, 0.0, 197.6, | ,  1000,   954,  3000,  2943, | , -3.4, -17.2, -0.179, |, 0.0
1904.0, 138.3, | , 21.9, 0.0, 198.1, | ,  1000,   954,  3000,  2947, | , -3.4, -15.9, -0.166, |, 0.0
1905.0, 138.7, | , 21.9, 0.0, 199.2, | ,  1000,   955,  3000,  2951, | , -3.4, -16.7, -0.175, |, 0.0
1906.0, 138.3, | , 21.9, 0.0, 198.9, | ,  1000,   955,  3000,  2948, | , -3.4,  -0.0, -0.000, |, 0.0
1907.0, 138.3, | , 21.9, 0.0, 199.5, | ,  1000,   955,  3000,  2942, | , -3.4,  17.5, 0.183, |, 0.0
1908.1, 138.4, | , 21.9, 0.0, 198.5, | ,  1000,   955,  3000,  2922, | , -3.4,  11.5, 0.120, |, 0.0
1909.1, 138.6, | , 21.9, 0.0, 199.7, | ,  1000,   955,  3000,  2916, | , -3.4,  -7.3, -0.076, |, 0.0
1910.1, 138.2, | , 21.9, 0.0, 199.6, | ,  1000,   952,  3000,  2946, | , -3.4, -12.9, -0.134, |, 0.0
1911.1, 138.2, | , 21.9, 0.0, 200.0, | ,  1000,   959,  3000,  2922, | , -3.4, -14.6, -0.151, |, 0.0
1912.1, 138.3, | , 21.9, 0.0, 200.0, | ,  1000,   955,  3000,  2944, | , -3.4, -12.0, -0.125, |, 0.0
1913.1, 138.8, | , 21.9, 0.0, 200.1, | ,  1000,   954,  3000,  2932, | , -3.4, -15.4, -0.161, |, 0.0
1914.1, 138.3, | , 21.9, 0.0, 200.4, | ,  1000,   955,  3000,  2944, | , -3.4,  16.3, 0.170, |, 0.0
1915.1, 138.3, | , 21.9, 0.0, 200.6, | ,  1000,   955,  3000,  2918, | , -3.4,   1.3, 0.013, |, 0.0
1916.1, 138.7, | , 21.9, 0.0, 200.9, | ,  1000,   955,  3000,  2941, | , -3.4, -15.9, -0.165, |, 0.0
1917.1, 138.8, | , 21.9, 0.0, 201.5, | ,  1000,   953,  3000,  2939, | , -3.4, -13.7, -0.143, |, 0.0
1918.1, 139.6, | , 21.9, 0.0, 194.3, | ,  1000,   947,  3000,  2924, | , -3.4, -10.3, -0.107, |, 0.0
1919.2, 138.9, | , 21.9, 0.0, 201.1, | ,  1000,   960,  3000,  2915, | , -3.4,  19.7, 0.204, |, 0.0
1920.2, 138.5, | , 21.9, 0.0, 201.8, | ,  1000,   956,  3000,  2914, | , -3.4, -14.6, -0.151, |, 0.0
1921.2, 138.2, | , 21.9, 0.0, 201.5, | ,  1000,   957,  3000,  2942, | , -3.4, -15.9, -0.166, |, 0.0
1922.2, 138.2, | , 21.9, 0.0, 201.7, | ,  1000,   961,  3000,  2929, | , -3.4, -12.0, -0.125, |, 0.0
1923.2, 139.3, | , 21.9, 0.0, 197.1, | ,  1000,   954,  3000,  2932, | , -3.4,   3.0, 0.031, |, 0.0
1924.2, 138.3, | , 21.9, 0.0, 201.8, | ,  1000,   958,  3000,  2934, | , -3.4,  17.1, 0.178, |, 0.0
1925.2, 138.3, | , 21.9, 0.0, 202.6, | ,  1000,   956,  3000,  2920, | , -3.4,  10.7, 0.111, |, 0.0
1926.2, 138.2, | , 21.9, 0.0, 202.7, | ,  1000,   957,  3000,  2925, | , -3.4, -12.0, -0.125, |, 0.0
1927.2, 138.2, | , 21.9, 0.0, 202.8, | ,  1000,   951,  3000,  2911, | , -3.4, -14.2, -0.146, |, 0.0
1928.2, 138.3, | , 21.9, 0.0, 202.7, | ,  1000,   956,  3000,  2927, | , -3.4,   6.0, 0.062, |, 0.0
1929.2, 138.4, | , 21.9, 0.0, 202.5, | ,  1000,   953,  3000,  2939, | , -3.4,  -5.6, -0.058, |, 0.0
1930.3, 138.3, | , 21.9, 0.0, 202.7, | ,  1000,   955,  3000,  2951, | , -3.4, -12.4, -0.130, |, 0.0
1931.3, 138.8, | , 21.9, 0.0, 203.8, | ,  1000,   954,  3000,  2926, | , -3.4, -17.2, -0.178, |, 0.0
1932.3, 138.4, | , 21.9, 0.0, 203.5, | ,  1000,   959,  3000,  2930, | , -3.4,   6.0, 0.062, |, 0.0
1933.3, 138.3, | , 21.9, 0.0, 203.6, | ,  1000,   955,  3000,  2914, | , -3.4, -11.6, -0.120, |, 0.0
1934.3, 138.8, | , 21.9, 0.0, 203.1, | ,  1000,   951,  3000,  2940, | , -3.4, -15.9, -0.165, |, 0.0
1935.3, 138.2, | , 21.9, 0.0, 203.9, | ,  1000,   955,  3000,  2912, | , -3.4, -16.3, -0.169, |, 0.0
1936.3, 138.2, | , 21.9, 0.0, 204.0, | ,  1000,   959,  3000,  2936, | , -3.4,   9.4, 0.098, |, 0.0
1937.3, 138.2, | , 21.9, 0.0, 204.6, | ,  1000,   958,  3000,  2931, | , -3.4, -10.7, -0.112, |, 0.0
1938.3, 138.5, | , 21.9, 0.0, 204.7, | ,  1000,   953,  3000,  2947, | , -3.4, -14.2, -0.148, |, 0.0
1939.4, 138.3, | , 21.9, 0.0, 204.1, | ,  1000,   956,  3000,  2914, | , -3.4,  18.4, 0.190, |, 0.0
1940.4, 138.2, | , 21.9, 0.0, 204.5, | ,  1000,   956,  3000,  2946, | , -3.4, -16.3, -0.170, |, 0.0
1941.4, 138.6, | , 21.9, 0.0, 205.2, | ,  1000,   958,  3000,  2936, | , -3.4,   6.4, 0.067, |, 0.0
1942.4, 138.6, | , 21.9, 0.0, 205.1, | ,  1000,   955,  3000,  2929, | , -3.4,  -9.4, -0.098, |, 0.0
1943.4, 138.3, | , 21.9, 0.0, 205.1, | ,  1000,   953,  3000,  2958, | , -3.4,  20.1, 0.210, |, 0.0
1944.4, 138.4, | , 21.9, 0.0, 204.7, | ,  1000,   960,  3000,  2917, | , -3.4,  -9.9, -0.102, |, 0.0
1945.4, 138.6, | , 21.9, 0.0, 206.0, | ,  1000,   956,  3000,  2929, | , -3.4, -14.6, -0.152, |, 0.0
1946.4, 138.7, | , 21.9, 0.0, 205.9, | ,  1000,   955,  3000,  2920, | , -3.4, -15.0, -0.156, |, 0.0
1947.4, 138.3, | , 21.9, 0.0, 206.0, | ,  1000,   959,  3000,  2941, | , -3.4,  -2.6, -0.027, |, 0.0
1948.4, 138.6, | , 21.9, 0.0, 206.2, | ,  1000,   949,  3000,  2929, | , -3.4,   4.3, 0.044, |, 0.0
1949.4, 138.4, | , 21.9, 0.0, 205.3, | ,  1000,   951,  3000,  2941, | , -3.4,  10.3, 0.107, |, 0.0
1950.4, 138.3, | , 21.9, 0.0, 206.5, | ,  1000,   958,  3000,  2934, | , -3.4,  -8.2, -0.085, |, 0.0
1951.5, 138.3, | , 21.9, 0.0, 206.3, | ,  1000,   953,  3000,  2930, | , -3.4, -11.6, -0.120, |, 0.0
1952.5, 138.6, | , 21.9, 0.0, 207.0, | ,  1000,   959,  3000,  2928, | , -3.4, -18.0, -0.187, |, 0.0
1953.5, 138.7, | , 21.9, 0.0, 207.2, | ,  1000,   957,  3000,  2941, | , -3.4,  12.4, 0.129, |, 0.0
1954.5, 138.4, | , 21.9, 0.0, 206.0, | ,  1000,   950,  3000,  2929, | , -3.4,  -6.0, -0.062, |, 0.0
1955.5, 138.3, | , 21.9, 0.0, 207.4, | ,  1000,   953,  3000,  2918, | , -3.4,   2.1, 0.022, |, 0.0
1956.5, 138.2, | , 21.9, 0.0, 207.4, | ,  1000,   949,  3000,  2910, | , -3.4,   9.0, 0.093, |, 0.0
1957.5, 138.2, | , 21.9, 0.0, 207.4, | ,  1000,   958,  3000,  2928, | , -3.4,   7.3, 0.075, |, 0.0
1958.5, 138.2, | , 21.9, 0.0, 208.0, | ,  1000,   957,  3000,  2922, | , -3.4,   4.7, 0.049, |, 0.0
1959.5, 139.2, | , 21.9, 0.0, 199.9, | ,  1000,   949,  3000,  2923, | , -3.4,  -1.7, -0.018, |, 0.0
1960.5, 138.6, | , 21.9, 0.0, 208.6, | ,  1000,   952,  3000,  2929, | , -3.4,  18.0, 0.187, |, 0.0
1961.6, 138.2, | , 21.9, 0.0, 208.3, | ,  1000,   957,  3000,  2926, | , -3.4, -13.7, -0.143, |, 0.0
1962.6, 138.3, | , 21.9, 0.0, 208.2, | ,  1000,   958,  3000,  2925, | , -3.4,  14.5, 0.151, |, 0.0
1963.6, 138.6, | , 21.9, 0.0, 209.1, | ,  1000,   955,  3000,  2915, | , -3.4,  -0.0, -0.000, |, 0.0
1964.6, 139.9, | , 21.9, 0.0, 199.3, | ,  1000,   956,  3000,  2932, | , -3.4, -16.7, -0.174, |, 0.0
1965.6, 138.4, | , 21.9, 0.0, 208.1, | ,  1000,   952,  3000,  2916, | , -3.4,   9.8, 0.102, |, 0.0
1966.6, 138.2, | , 21.9, 0.0, 208.9, | ,  1000,   955,  3000,  2942, | , -3.4,   3.8, 0.040, |, 0.0
1967.6, 138.7, | , 21.9, 0.0, 209.4, | ,  1000,   953,  3000,  2940, | , -3.4,   2.1, 0.022, |, 0.0
1968.6, 138.4, | , 21.9, 0.0, 209.2, | ,  1000,   952,  3000,  2936, | , -3.4, -15.0, -0.156, |, 0.0
1969.6, 138.9, | , 21.9, 0.0, 205.1, | ,  1000,   958,  3000,  2911, | , -3.4, -16.7, -0.173, |, 0.0
1970.6, 138.4, | , 21.9, 0.0, 209.5, | ,  1000,   956,  3000,  2931, | , -3.4, -15.9, -0.165, |, 0.0
1971.6, 138.3, | , 21.9, 0.0, 210.0, | ,  1000,   956,  3000,  2922, | , -3.4, -16.7, -0.174, |, 0.0
1972.7, 138.3, | , 21.9, 0.0, 210.5, | ,  1000,   956,  3000,  2939, | , -3.4, -12.4, -0.130, |, 0.0
1973.7, 138.2, | , 21.9, 0.0, 210.4, | ,  1000,   949,  3000,  2919, | , -3.4,   9.8, 0.102, |, 0.0
1974.7, 138.2, | , 21.9, 0.0, 210.7, | ,  1000,   955,  3000,  2923, | , -3.4, -15.9, -0.165, |, 0.0
1975.7, 138.8, | , 21.9, 0.0, 210.3, | ,  1000,   957,  3000,  2941, | , -3.4, -15.9, -0.166, |, 0.0
1976.7, 138.2, | , 21.9, 0.0, 211.1, | ,  1000,   956,  3000,  2918, | , -3.4, -14.6, -0.151, |, 0.0
1977.7, 138.2, | , 21.9, 0.0, 211.2, | ,  1000,   952,  3000,  2927, | , -3.4,  10.7, 0.111, |, 0.0
1978.7, 138.7, | , 21.9, 0.0, 211.6, | ,  1000,   952,  3000,  2926, | , -3.4,   5.1, 0.053, |, 0.0
1979.7, 138.3, | , 21.9, 0.0, 211.2, | ,  1000,   955,  3000,  2923, | , -3.4, -15.4, -0.160, |, 0.0
1980.7, 138.4, | , 21.9, 0.0, 211.0, | ,  1000,   954,  3000,  2917, | , -3.4, -16.3, -0.169, |, 0.0
1981.7, 138.7, | , 21.9, 0.0, 212.2, | ,  1000,   951,  3000,  2933, | , -3.4,   9.0, 0.093, |, 0.0
1982.8, 138.6, | , 21.9, 0.0, 212.4, | ,  1000,   957,  3000,  2900, | , -3.4, -11.6, -0.120, |, 0.0
1983.8, 138.2, | , 21.9, 0.0, 212.4, | ,  1000,   957,  3000,  2928, | , -3.4, -15.9, -0.165, |, 0.0
1984.8, 138.1, | , 21.9, 0.0, 212.3, | ,  1000,   961,  3000,  2935, | , -3.4,  13.7, 0.143, |, 0.0
1985.8, 138.7, | , 21.9, 0.0, 211.8, | ,  1000,   957,  3000,  2920, | , -3.4,  -5.2, -0.054, |, 0.0
1986.8, 138.3, | , 21.9, 0.0, 212.1, | ,  1000,   956,  3000,  2922, | , -3.4, -16.3, -0.169, |, 0.0
1987.8, 138.3, | , 21.9, 0.0, 212.6, | ,  1000,   960,  3000,  2918, | , -3.4, -14.6, -0.151, |, 0.0
1988.8, 138.4, | , 21.9, 0.0, 213.2, | ,  1000,   950,  3000,  2951, | , -3.4, -12.4, -0.130, |, 0.0
1989.8, 138.7, | , 21.9, 0.0, 213.1, | ,  1000,   955,  3000,  2943, | , -3.4, -12.9, -0.134, |, 0.0
1990.8, 138.4, | , 21.9, 0.0, 212.4, | ,  1000,   956,  3000,  2925, | , -3.4,  -7.7, -0.080, |, 0.0
1991.8, 138.4, | , 21.9, 0.0, 212.6, | ,  1000,   954,  3000,  2926, | , -3.4,  18.8, 0.195, |, 0.0
