Repository: jdhuang-csm/Ru-BCA

## Methods
* (BaO)<sub>x</sub>-(CaO)<sub>y</sub>-(Al<sub>2</sub>O<sub>3</sub>)<sub>1-x-y</sub> (BCA) catalyst supports were synthesized via sol-gel and solid-state methods. 
* Ru/BCA catalysts were prepared via incipient wetness impregnation to achieve 1 wt. % Ru loading.
* Ammonia synthesis rates were measured for Ru/BCA catalysts in a packed-bed reactor at 480-600<sup>o</sup>C, 10 bar, and space velocities up to 1.3 x 10<sup>6</sup> ml g<sub>cat</sub><sup>-1</sup> h<sup>-1</sup>.
* A machine learning (ML) model was employed to improve understanding of the behavior of Ru/BCA catalysts.
* A microkinetic model was developed to describe the best-performing catalyst.

File: data/init_files_Cadigan/BCA411.txt (part 5 of 53)
********** Start test **********
Elapsed time, Pressure, | , LJtemp(C), Inner-Temp, Outer-Temp, | , N2-set, N2-flow, H2-set, H2-flow, | , pH, NH3_ppm, NH3_Prod_rate, |, In222Temp
1611.7, 138.6, | , 21.9, 0.0, 140.9, | ,  5000,  4837,  1000,   970, | , -3.4,   5.1, 0.074, |, 0.0
1612.7, 138.5, | , 21.9, 0.0, 140.9, | ,  5000,  4845,  1000,   980, | , -3.4,  -7.7, -0.113, |, 0.0
1613.8, 138.8, | , 21.9, 0.0, 141.8, | ,  5000,  4838,  1000,   979, | , -3.4, -11.6, -0.169, |, 0.0
1614.8, 138.5, | , 21.9, 0.0, 141.5, | ,  5000,  4847,  1000,   990, | , -3.4, -11.6, -0.169, |, 0.0
1615.8, 138.5, | , 21.9, 0.0, 141.4, | ,  5000,  4844,  1000,   990, | , -3.4,  -4.3, -0.063, |, 0.0
1616.8, 139.5, | , 21.9, 0.0, 141.0, | ,  5000,  4844,  1000,   988, | , -3.4, -11.6, -0.169, |, 0.0
1617.8, 138.9, | , 21.9, 0.0, 142.3, | ,  5000,  4844,  1000,   985, | , -3.4, -10.3, -0.150, |, 0.0
1618.8, 138.4, | , 21.9, 0.0, 142.1, | ,  5000,  4844,  1000,   961, | , -3.4,  17.1, 0.248, |, 0.0
1619.8, 138.5, | , 21.9, 0.0, 142.4, | ,  5000,  4844,  1000,   966, | , -3.4, -10.3, -0.150, |, 0.0
1620.8, 138.5, | , 21.9, 0.0, 142.7, | ,  5000,  4846,  1000,   990, | , -3.4,  -9.9, -0.144, |, 0.0
1621.8, 139.6, | , 21.9, 0.0, 134.1, | ,  5000,  4836,  1000,   988, | , -3.4, -10.7, -0.156, |, 0.0
1622.8, 138.6, | , 21.9, 0.0, 142.3, | ,  5000,  4847,  1000,   986, | , -3.4,  -6.9, -0.100, |, 0.0
1623.9, 138.8, | , 21.9, 0.0, 143.3, | ,  5000,  4849,  1000,   967, | , -3.4,  -8.2, -0.119, |, 0.0
1624.9, 139.0, | , 21.9, 0.0, 143.7, | ,  5000,  4851,  1000,   993, | , -3.4, -12.9, -0.188, |, 0.0
1625.9, 138.5, | , 21.9, 0.0, 143.3, | ,  5000,  4848,  1000,   979, | , -3.4,  -9.4, -0.138, |, 0.0
1626.9, 139.2, | , 21.9, 0.0, 141.0, | ,  5000,  4845,  1000,   971, | , -3.4,  23.1, 0.336, |, 0.0
1627.9, 139.0, | , 21.9, 0.0, 143.3, | ,  5000,  4846,  1000,   984, | , -3.4,   2.1, 0.031, |, 0.0
1628.9, 138.4, | , 21.9, 0.0, 143.7, | ,  5000,  4844,  1000,   965, | , -3.4,  -1.7, -0.025, |, 0.0
1629.9, 138.5, | , 21.9, 0.0, 143.7, | ,  5000,  4847,  1000,   966, | , -3.4, -12.0, -0.175, |, 0.0
1630.9, 138.8, | , 21.9, 0.0, 144.2, | ,  5000,  4845,  1000,   983, | , -3.4,  -9.9, -0.144, |, 0.0
1631.9, 138.8, | , 21.9, 0.0, 144.3, | ,  5000,  4839,  1000,   981, | , -3.4,   6.0, 0.087, |, 0.0
1633.0, 138.7, | , 21.9, 0.0, 143.6, | ,  5000,  4849,  1000,   978, | , -3.4,  -8.6, -0.125, |, 0.0
1634.0, 138.5, | , 21.9, 0.0, 144.1, | ,  5000,  4848,  1000,   989, | , -3.4, -14.6, -0.213, |, 0.0
1635.0, 138.9, | , 21.9, 0.0, 145.1, | ,  5000,  4842,  1000,   967, | , -3.4, -10.3, -0.150, |, 0.0
1636.0, 138.5, | , 21.9, 0.0, 144.9, | ,  5000,  4842,  1000,   972, | , -3.4,  -0.9, -0.013, |, 0.0
1637.0, 138.5, | , 21.9, 0.0, 145.0, | ,  5000,  4841,  1000,   956, | , -3.4, -13.3, -0.193, |, 0.0
1638.0, 138.7, | , 21.9, 0.0, 144.5, | ,  5000,  4841,  1000,   989, | , -3.4, -13.7, -0.200, |, 0.0
1639.0, 138.9, | , 21.9, 0.0, 146.1, | ,  5000,  4839,  1000,   982, | , -3.4,  -0.0, -0.000, |, 0.0
1640.0, 138.5, | , 21.9, 0.0, 145.5, | ,  5000,  4840,  1000,   986, | , -3.4,  -0.5, -0.007, |, 0.0
1641.0, 138.5, | , 21.9, 0.0, 145.7, | ,  5000,  4838,  1000,   962, | , -3.4,  -1.7, -0.025, |, 0.0
1642.0, 138.9, | , 21.9, 0.0, 145.7, | ,  5000,  4838,  1000,   971, | , -3.4, -13.3, -0.193, |, 0.0
1643.1, 138.7, | , 21.9, 0.0, 145.6, | ,  5000,  4842,  1000,   978, | , -3.4,   3.0, 0.043, |, 0.0
1644.1, 138.7, | , 21.9, 0.0, 143.6, | ,  5000,  4843,  1000,   968, | , -3.4,  -7.3, -0.106, |, 0.0
1645.1, 138.5, | , 21.9, 0.0, 146.3, | ,  5000,  4846,  1000,   971, | , -3.4,  -9.0, -0.131, |, 0.0
1646.1, 139.0, | , 21.9, 0.0, 147.1, | ,  5000,  4837,  1000,   985, | , -3.4, -14.2, -0.206, |, 0.0
1647.1, 138.5, | , 21.9, 0.0, 146.3, | ,  5000,  4845,  1000,   975, | , -3.4,   1.3, 0.018, |, 0.0
1648.1, 138.7, | , 21.9, 0.0, 146.4, | ,  5000,  4839,  1000,   965, | , -3.4,  -2.2, -0.031, |, 0.0
1649.1, 138.8, | , 21.9, 0.0, 147.1, | ,  5000,  4845,  1000,   971, | , -3.4, -12.9, -0.187, |, 0.0
1650.1, 138.9, | , 21.9, 0.0, 146.7, | ,  5000,  4841,  1000,   965, | , -3.4,  20.5, 0.298, |, 0.0
1651.1, 138.5, | , 21.9, 0.0, 147.1, | ,  5000,  4840,  1000,   960, | , -3.4,  20.5, 0.298, |, 0.0
1652.1, 138.6, | , 21.9, 0.0, 147.0, | ,  5000,  4841,  1000,   982, | , -3.4,  15.4, 0.224, |, 0.0
1653.1, 139.0, | , 21.9, 0.0, 147.3, | ,  5000,  4843,  1000,   990, | , -3.4,  -3.0, -0.044, |, 0.0
1654.2, 138.6, | , 21.9, 0.0, 147.8, | ,  5000,  4844,  1000,   989, | , -3.4, -14.6, -0.213, |, 0.0
1655.2, 138.7, | , 21.9, 0.0, 147.2, | ,  5000,  4842,  1000,   988, | , -3.4, -10.7, -0.156, |, 0.0
1656.2, 138.8, | , 21.9, 0.0, 148.4, | ,  5000,  4844,  1000,   962, | , -3.4,  13.7, 0.199, |, 0.0
1657.2, 138.8, | , 21.9, 0.0, 148.1, | ,  5000,  4844,  1000,   985, | , -3.4, -12.4, -0.181, |, 0.0
1658.2, 138.6, | , 21.9, 0.0, 147.8, | ,  5000,  4846,  1000,   959, | , -3.4, -12.0, -0.174, |, 0.0
1659.2, 138.5, | , 21.9, 0.0, 148.5, | ,  5000,  4839,  1000,   974, | , -3.4, -10.7, -0.156, |, 0.0
1660.2, 138.9, | , 21.9, 0.0, 148.5, | ,  5000,  4840,  1000,   971, | , -3.4,  -2.2, -0.031, |, 0.0
1661.2, 138.5, | , 21.9, 0.0, 148.3, | ,  5000,  4842,  1000,   983, | , -3.4, -12.9, -0.188, |, 0.0
1662.2, 138.5, | , 21.9, 0.0, 148.9, | ,  5000,  4840,  1000,   988, | , -3.4, -12.0, -0.175, |, 0.0
1663.2, 138.6, | , 21.9, 0.0, 148.4, | ,  5000,  4841,  1000,   997, | , -3.4, -11.6, -0.169, |, 0.0
1664.3, 138.9, | , 21.9, 0.0, 149.4, | ,  5000,  4842,  1000,   980, | , -3.4,  11.5, 0.168, |, 0.0
1665.3, 138.5, | , 21.9, 0.0, 149.2, | ,  5000,  4845,  1000,   979, | , -3.4,   6.4, 0.093, |, 0.0
1666.3, 138.5, | , 21.9, 0.0, 149.2, | ,  5000,  4838,  1000,   975, | , -3.4, -13.3, -0.193, |, 0.0
1667.3, 138.8, | , 21.9, 0.0, 149.3, | ,  5000,  4843,  1000,   997, | , -3.4, -14.6, -0.213, |, 0.0
1668.3, 139.1, | , 21.9, 0.0, 149.0, | ,  5000,  4839,  1000,   990, | , -3.4, -11.6, -0.169, |, 0.0
1669.3, 138.6, | , 21.9, 0.0, 149.7, | ,  5000,  4845,  1000,   978, | , -3.4, -12.9, -0.188, |, 0.0
1670.3, 138.6, | , 21.9, 0.0, 150.0, | ,  5000,  4843,  1000,   982, | , -3.4,  -8.6, -0.125, |, 0.0
1671.3, 138.9, | , 21.9, 0.0, 150.3, | ,  5000,  4844,  1000,   988, | , -3.4,  21.4, 0.312, |, 0.0
1672.3, 138.6, | , 21.9, 0.0, 150.5, | ,  5000,  4846,  1000,   971, | , -3.4,  -7.7, -0.113, |, 0.0
1673.3, 139.5, | , 21.9, 0.0, 142.0, | ,  5000,  4837,  1000,   975, | , -3.4, -13.7, -0.200, |, 0.0
1674.3, 138.7, | , 21.9, 0.0, 150.0, | ,  5000,  4842,  1000,   966, | , -3.4,  -6.9, -0.100, |, 0.0
1675.4, 138.9, | , 21.9, 0.0, 151.1, | ,  5000,  4846,  1000,   972, | , -3.4,  -7.3, -0.106, |, 0.0
1676.4, 138.5, | , 21.9, 0.0, 151.0, | ,  5000,  4844,  1000,   967, | , -3.4,  -9.4, -0.137, |, 0.0
1677.4, 138.5, | , 21.9, 0.0, 151.4, | ,  5000,  4840,  1000,   993, | , -3.4, -11.2, -0.163, |, 0.0
1678.4, 139.3, | , 21.9, 0.0, 145.6, | ,  5000,  4839,  1000,   978, | , -3.4,  -6.9, -0.100, |, 0.0
1679.4, 139.0, | , 21.9, 0.0, 151.1, | ,  5000,  4839,  1000,   976, | , -3.4, -13.3, -0.193, |, 0.0
1680.4, 138.6, | , 21.9, 0.0, 151.8, | ,  5000,  4847,  1000,   990, | , -3.4, -12.0, -0.175, |, 0.0
1681.4, 139.0, | , 21.9, 0.0, 150.3, | ,  5000,  4841,  1000,   987, | , -3.4, -11.6, -0.169, |, 0.0
1682.4, 138.8, | , 21.9, 0.0, 152.1, | ,  5000,  4847,  1000,   970, | , -3.4,  -4.3, -0.063, |, 0.0
1683.4, 138.6, | , 21.9, 0.0, 151.1, | ,  5000,  4843,  1000,   977, | , -3.4,   8.5, 0.124, |, 0.0
1684.5, 138.8, | , 21.9, 0.0, 152.0, | ,  5000,  4846,  1000,  1006, | , -3.4, -16.3, -0.239, |, 0.0
1685.5, 138.9, | , 21.9, 0.0, 152.2, | ,  5000,  4845,  1000,  1001, | , -3.4, -11.2, -0.163, |, 0.0
1686.5, 138.9, | , 21.9, 0.0, 153.0, | ,  5000,  4842,  1000,   961, | , -3.4, -16.3, -0.237, |, 0.0
1687.5, 138.5, | , 21.9, 0.0, 152.8, | ,  5000,  4843,  1000,   982, | , -3.4,   8.5, 0.124, |, 0.0
1688.5, 138.5, | , 21.9, 0.0, 152.8, | ,  5000,  4845,  1000,   989, | , -3.4,  -9.9, -0.144, |, 0.0
1689.5, 139.0, | , 21.9, 0.0, 152.9, | ,  5000,  4845,  1000,   993, | , -3.4,  19.7, 0.287, |, 0.0
1690.5, 138.5, | , 21.9, 0.0, 152.9, | ,  5000,  4845,  1000,   986, | , -3.4,  -9.9, -0.144, |, 0.0
1691.5, 138.6, | , 21.9, 0.0, 153.4, | ,  5000,  4839,  1000,   982, | , -3.4,  12.8, 0.187, |, 0.0
1692.5, 138.9, | , 21.9, 0.0, 153.9, | ,  5000,  4838,  1000,   996, | , -3.4, -15.4, -0.225, |, 0.0
1693.5, 138.4, | , 21.9, 0.0, 152.2, | ,  5000,  4845,  1000,   973, | , -3.4,  19.7, 0.286, |, 0.0
1694.6, 138.6, | , 21.9, 0.0, 152.7, | ,  5000,  4841,  1000,   971, | , -3.4,   9.8, 0.143, |, 0.0
1695.6, 138.7, | , 21.9, 0.0, 152.8, | ,  5000,  4836,  1000,   980, | , -3.4, -10.7, -0.156, |, 0.0
1696.6, 139.2, | , 21.9, 0.0, 148.2, | ,  1000,  4845,  3000,   983, | , -3.4,  18.0, 0.262, |, 0.0
1697.6, 138.3, | , 21.9, 0.0, 154.1, | ,  1000,   944,  3000,  3051, | , -3.4,  -1.3, -0.013, |, 0.0
1698.6, 138.3, | , 21.9, 0.0, 153.8, | ,  1000,   950,  3000,  2914, | , -3.4, -11.2, -0.108, |, 0.0
1699.6, 138.6, | , 21.9, 0.0, 154.8, | ,  1000,   960,  3000,  2956, | , -3.4, -14.2, -0.139, |, 0.0
1700.6, 138.5, | , 21.9, 0.0, 155.0, | ,  1000,   951,  3000,  2926, | , -3.4,  -9.9, -0.096, |, 0.0
1701.6, 138.2, | , 21.9, 0.0, 154.9, | ,  1000,   960,  3000,  2952, | , -3.4,  -2.2, -0.021, |, 0.0
1702.6, 138.2, | , 21.9, 0.0, 154.5, | ,  1000,   958,  3000,  2914, | , -3.4,  17.1, 0.166, |, 0.0
1703.6, 138.3, | , 21.9, 0.0, 155.2, | ,  1000,   959,  3000,  2914, | , -3.4,  -4.3, -0.042, |, 0.0
1704.6, 138.1, | , 21.9, 0.0, 155.4, | ,  1000,   952,  3000,  2935, | , -3.4, -13.3, -0.129, |, 0.0
1705.7, 138.1, | , 21.9, 0.0, 155.6, | ,  1000,   955,  3000,  2935, | , -3.4, -15.4, -0.150, |, 0.0
1706.7, 138.4, | , 21.9, 0.0, 155.8, | ,  1000,   959,  3000,  2929, | , -3.4,  -8.2, -0.079, |, 0.0
1707.7, 138.7, | , 21.9, 0.0, 155.4, | ,  1000,   955,  3000,  2940, | , -3.4, -13.7, -0.134, |, 0.0
1708.7, 138.2, | , 21.9, 0.0, 155.9, | ,  1000,   955,  3000,  2956, | , -3.4,  19.7, 0.192, |, 0.0
1709.7, 138.1, | , 21.9, 0.0, 155.8, | ,  1000,   953,  3000,  2933, | , -3.4, -10.7, -0.104, |, 0.0
1710.7, 138.5, | , 21.9, 0.0, 156.3, | ,  1000,   957,  3000,  2948, | , -3.4,  15.0, 0.146, |, 0.0
1711.7, 138.3, | , 21.9, 0.0, 156.6, | ,  1000,   959,  3000,  2953, | , -3.4, -10.7, -0.105, |, 0.0
1712.7, 138.3, | , 21.9, 0.0, 155.7, | ,  1000,   958,  3000,  2923, | , -3.4,   3.8, 0.037, |, 0.0
1713.7, 138.4, | , 21.9, 0.0, 156.8, | ,  1000,   951,  3000,  2926, | , -3.4, -11.2, -0.108, |, 0.0
1714.8, 138.6, | , 21.9, 0.0, 156.2, | ,  1000,   952,  3000,  2920, | , -3.4,  15.4, 0.149, |, 0.0
1715.8, 138.2, | , 21.9, 0.0, 156.5, | ,  1000,   960,  3000,  2950, | , -3.4,  19.7, 0.192, |, 0.0
1716.8, 138.2, | , 21.9, 0.0, 156.9, | ,  1000,   951,  3000,  2931, | , -3.4,  -7.7, -0.075, |, 0.0
1717.8, 138.6, | , 21.9, 0.0, 157.0, | ,  1000,   946,  3000,  2932, | , -3.4, -11.2, -0.108, |, 0.0
1718.8, 138.1, | , 21.9, 0.0, 157.4, | ,  1000,   952,  3000,  2914, | , -3.4,  -7.7, -0.075, |, 0.0
1719.8, 139.2, | , 21.9, 0.0, 149.8, | ,  1000,   960,  3000,  2956, | , -3.4, -11.6, -0.113, |, 0.0
1720.8, 138.1, | , 21.9, 0.0, 157.9, | ,  1000,   951,  3000,  2926, | , -3.4,  -6.0, -0.058, |, 0.0
1721.8, 138.4, | , 21.9, 0.0, 158.2, | ,  1000,   956,  3000,  2930, | , -3.4,   0.8, 0.008, |, 0.0
1722.8, 138.3, | , 21.9, 0.0, 157.3, | ,  1000,   959,  3000,  2958, | , -3.4,  12.0, 0.117, |, 0.0
1723.8, 138.1, | , 21.9, 0.0, 158.5, | ,  1000,   954,  3000,  2923, | , -3.4,  -7.3, -0.071, |, 0.0
1724.9, 139.0, | , 21.9, 0.0, 153.3, | ,  1000,   953,  3000,  2926, | , -3.4,   5.1, 0.050, |, 0.0
1725.9, 138.1, | , 21.9, 0.0, 158.8, | ,  1000,   958,  3000,  2929, | , -3.4, -10.7, -0.104, |, 0.0
1726.9, 138.1, | , 21.9, 0.0, 159.0, | ,  1000,   958,  3000,  2936, | , -3.4,  15.0, 0.146, |, 0.0
1727.9, 138.5, | , 21.9, 0.0, 158.5, | ,  1000,   959,  3000,  2929, | , -3.4,  -6.0, -0.059, |, 0.0
1728.9, 138.4, | , 21.9, 0.0, 159.8, | ,  1000,   954,  3000,  2929, | , -3.4, -12.4, -0.121, |, 0.0
1729.9, 138.0, | , 21.9, 0.0, 159.7, | ,  1000,   957,  3000,  2938, | , -3.4,  11.5, 0.112, |, 0.0
1730.9, 138.1, | , 21.9, 0.0, 159.4, | ,  1000,   959,  3000,  2945, | , -3.4,   7.7, 0.075, |, 0.0
1731.9, 138.5, | , 21.9, 0.0, 160.1, | ,  1000,   958,  3000,  2924, | , -3.4,  -4.3, -0.042, |, 0.0
1732.9, 138.6, | , 21.9, 0.0, 159.3, | ,  1000,   954,  3000,  2927, | , -3.4,  -4.7, -0.046, |, 0.0
1733.9, 138.1, | , 21.9, 0.0, 159.8, | ,  1000,   953,  3000,  2929, | , -3.4,  -8.2, -0.079, |, 0.0
1734.9, 138.2, | , 21.9, 0.0, 160.1, | ,  1000,   952,  3000,  2939, | , -3.4, -13.3, -0.129, |, 0.0
1736.0, 138.2, | , 21.9, 0.0, 160.6, | ,  1000,   956,  3000,  2946, | , -3.4, -16.7, -0.163, |, 0.0
1737.0, 138.5, | , 21.9, 0.0, 161.1, | ,  1000,   956,  3000,  2934, | , -3.4,  20.5, 0.200, |, 0.0
1738.0, 138.3, | , 21.9, 0.0, 159.9, | ,  1000,   951,  3000,  2946, | , -3.4,  -9.4, -0.092, |, 0.0
1739.0, 138.6, | , 21.9, 0.0, 161.4, | ,  1000,   953,  3000,  2945, | , -3.4, -10.3, -0.100, |, 0.0
1740.0, 138.5, | , 21.9, 0.0, 161.3, | ,  1000,   954,  3000,  2941, | , -3.4,   3.0, 0.029, |, 0.0
1741.0, 138.2, | , 21.9, 0.0, 161.3, | ,  1000,   953,  3000,  2933, | , -3.4, -10.7, -0.104, |, 0.0
1742.0, 138.2, | , 21.9, 0.0, 161.5, | ,  1000,   951,  3000,  2923, | , -3.4,   9.0, 0.087, |, 0.0
1743.0, 138.7, | , 21.9, 0.0, 161.4, | ,  1000,   961,  3000,  2912, | , -3.4, -12.9, -0.125, |, 0.0
1744.0, 138.5, | , 21.9, 0.0, 162.2, | ,  1000,   952,  3000,  2946, | , -3.4, -10.3, -0.100, |, 0.0
1745.0, 138.1, | , 21.9, 0.0, 162.1, | ,  1000,   954,  3000,  2915, | , -3.4, -11.2, -0.108, |, 0.0
1746.1, 138.2, | , 21.9, 0.0, 161.8, | ,  1000,   958,  3000,  2930, | , -3.4,  -9.0, -0.088, |, 0.0
1747.1, 138.2, | , 21.9, 0.0, 162.4, | ,  1000,   961,  3000,  2930, | , -3.4, -11.2, -0.109, |, 0.0
1748.1, 138.2, | , 21.9, 0.0, 162.1, | ,  1000,   957,  3000,  2933, | , -3.4, -15.0, -0.146, |, 0.0
1749.1, 138.2, | , 21.9, 0.0, 163.4, | ,  1000,   959,  3000,  2941, | , -3.4, -12.9, -0.126, |, 0.0
1750.1, 138.6, | , 21.9, 0.0, 163.6, | ,  1000,   960,  3000,  2935, | , -3.4,  14.5, 0.142, |, 0.0
1751.1, 138.2, | , 21.9, 0.0, 163.6, | ,  1000,   956,  3000,  2927, | , -3.4, -11.2, -0.108, |, 0.0
1752.1, 138.2, | , 21.9, 0.0, 163.7, | ,  1000,   954,  3000,  2936, | , -3.4, -13.3, -0.129, |, 0.0
1753.1, 138.7, | , 21.9, 0.0, 163.3, | ,  1000,   959,  3000,  2948, | , -3.4, -12.9, -0.126, |, 0.0
1754.1, 138.5, | , 21.9, 0.0, 164.2, | ,  1000,   957,  3000,  2927, | , -3.4, -14.6, -0.142, |, 0.0
1755.1, 138.4, | , 21.9, 0.0, 163.5, | ,  1000,   961,  3000,  2925, | , -3.4,   4.3, 0.041, |, 0.0
1756.2, 138.3, | , 21.9, 0.0, 164.0, | ,  1000,   958,  3000,  2933, | , -3.4,  -6.9, -0.067, |, 0.0
1757.2, 138.6, | , 21.9, 0.0, 164.5, | ,  1000,   955,  3000,  2929, | , -3.4, -14.6, -0.142, |, 0.0
1758.2, 138.8, | , 21.9, 0.0, 164.0, | ,  1000,   960,  3000,  2919, | , -3.4,   8.1, 0.079, |, 0.0
1759.2, 138.2, | , 21.9, 0.0, 164.8, | ,  1000,   951,  3000,  2948, | , -3.4,   3.8, 0.037, |, 0.0
1760.2, 138.2, | , 21.9, 0.0, 164.5, | ,  1000,   960,  3000,  2932, | , -3.4,  -7.3, -0.071, |, 0.0
1761.2, 138.6, | , 21.9, 0.0, 165.8, | ,  1000,   957,  3000,  2928, | , -3.4, -11.6, -0.113, |, 0.0
1762.2, 138.6, | , 21.9, 0.0, 165.7, | ,  1000,   955,  3000,  2941, | , -3.4, -11.2, -0.109, |, 0.0
1763.2, 138.3, | , 21.9, 0.0, 164.7, | ,  1000,   959,  3000,  2920, | , -3.4,   3.0, 0.029, |, 0.0
1764.2, 138.2, | , 21.9, 0.0, 165.7, | ,  1000,   954,  3000,  2932, | , -3.4,   0.4, 0.004, |, 0.0
1765.2, 138.6, | , 21.9, 0.0, 165.9, | ,  1000,   960,  3000,  2943, | , -3.4,  -3.0, -0.030, |, 0.0
1766.3, 139.2, | , 21.9, 0.0, 165.3, | ,  1000,   958,  3000,  2925, | , -3.4, -13.7, -0.133, |, 0.0
1767.3, 138.2, | , 21.9, 0.0, 166.4, | ,  1000,   955,  3000,  2927, | , -3.4,  -6.5, -0.063, |, 0.0
1768.3, 138.7, | , 21.9, 0.0, 166.1, | ,  1000,   957,  3000,  2926, | , -3.4,  -7.7, -0.075, |, 0.0
1769.3, 138.3, | , 21.9, 0.0, 166.9, | ,  1000,   959,  3000,  2922, | , -3.4,  -0.5, -0.004, |, 0.0
1770.3, 138.3, | , 21.9, 0.0, 166.3, | ,  1000,   958,  3000,  2939, | , -3.4,  15.4, 0.150, |, 0.0
1771.3, 139.3, | , 21.9, 0.0, 159.6, | ,  1000,   952,  3000,  2925, | , -3.4,  -8.6, -0.083, |, 0.0
1772.3, 138.5, | , 21.9, 0.0, 167.9, | ,  1000,   955,  3000,  2913, | , -3.4, -14.6, -0.141, |, 0.0
1773.3, 138.4, | , 21.9, 0.0, 166.8, | ,  1000,   955,  3000,  2932, | , -3.4,  12.0, 0.116, |, 0.0
1774.3, 138.2, | , 21.9, 0.0, 167.4, | ,  1000,   953,  3000,  2927, | , -3.4, -12.0, -0.117, |, 0.0
1775.3, 138.6, | , 21.9, 0.0, 168.1, | ,  1000,   960,  3000,  2933, | , -3.4,  20.5, 0.200, |, 0.0
1776.3, 138.9, | , 21.9, 0.0, 164.0, | ,  1000,   952,  3000,  2933, | , -3.4,  -8.2, -0.079, |, 0.0
1777.4, 138.2, | , 21.9, 0.0, 167.9, | ,  1000,   957,  3000,  2946, | , -3.4, -13.3, -0.130, |, 0.0
1778.4, 138.4, | , 21.9, 0.0, 167.7, | ,  1000,   958,  3000,  2945, | , -3.4, -12.9, -0.126, |, 0.0
1779.4, 138.6, | , 21.9, 0.0, 168.8, | ,  1000,   955,  3000,  2921, | , -3.4, -12.0, -0.117, |, 0.0
1780.4, 138.3, | , 21.9, 0.0, 169.0, | ,  1000,   951,  3000,  2944, | , -3.4,  17.1, 0.167, |, 0.0
1781.4, 138.3, | , 21.9, 0.0, 168.8, | ,  1000,   959,  3000,  2941, | , -3.4,  -1.3, -0.013, |, 0.0
1782.4, 138.3, | , 21.9, 0.0, 169.2, | ,  1000,   961,  3000,  2929, | , -3.4, -13.7, -0.134, |, 0.0
1783.4, 138.7, | , 21.9, 0.0, 168.7, | ,  1000,   956,  3000,  2921, | , -3.4, -10.3, -0.100, |, 0.0
1784.4, 138.3, | , 21.9, 0.0, 169.7, | ,  1000,   959,  3000,  2945, | , -3.4, -13.3, -0.130, |, 0.0
1785.4, 138.3, | , 21.9, 0.0, 169.2, | ,  1000,   953,  3000,  2926, | , -3.4, -10.7, -0.104, |, 0.0
1786.5, 138.6, | , 21.9, 0.0, 170.1, | ,  1000,   962,  3000,  2935, | , -3.4,   4.7, 0.046, |, 0.0
1787.5, 138.2, | , 21.9, 0.0, 170.0, | ,  1000,   958,  3000,  2914, | , -3.4, -13.7, -0.133, |, 0.0
1788.5, 138.4, | , 21.9, 0.0, 169.7, | ,  1000,   960,  3000,  2925, | , -3.4, -12.0, -0.117, |, 0.0
1789.5, 138.6, | , 21.9, 0.0, 171.2, | ,  1000,   961,  3000,  2922, | , -3.4,  14.1, 0.137, |, 0.0
1790.5, 138.6, | , 21.9, 0.0, 170.9, | ,  1000,   952,  3000,  2944, | , -3.4,  -7.3, -0.071, |, 0.0
1791.5, 138.2, | , 21.9, 0.0, 170.8, | ,  1000,   956,  3000,  2917, | , -3.4, -15.0, -0.145, |, 0.0
1792.5, 138.2, | , 21.9, 0.0, 170.9, | ,  1000,   955,  3000,  2913, | , -3.4, -11.2, -0.108, |, 0.0
1793.5, 138.7, | , 21.9, 0.0, 170.7, | ,  1000,   957,  3000,  2922, | , -3.4,  -9.0, -0.088, |, 0.0
1794.5, 138.2, | , 21.9, 0.0, 171.4, | ,  1000,   961,  3000,  2954, | , -3.4, -14.2, -0.139, |, 0.0
1795.5, 138.3, | , 21.9, 0.0, 171.2, | ,  1000,   959,  3000,  2928, | , -3.4, -12.0, -0.117, |, 0.0
1796.5, 138.2, | , 21.9, 0.0, 171.7, | ,  1000,   956,  3000,  2932, | , -3.4, -10.3, -0.100, |, 0.0
1797.6, 138.6, | , 21.9, 0.0, 172.2, | ,  1000,   950,  3000,  2929, | , -3.4, -10.7, -0.104, |, 0.0
1798.6, 138.4, | , 21.9, 0.0, 171.6, | ,  1000,   958,  3000,  2924, | , -3.4,  17.5, 0.170, |, 0.0
1799.6, 138.2, | , 21.9, 0.0, 172.5, | ,  1000,   955,  3000,  2934, | , -3.4,  19.3, 0.187, |, 0.0
1800.6, 138.5, | , 21.9, 0.0, 172.6, | ,  1000,   951,  3000,  2934, | , -3.4, -15.4, -0.150, |, 0.0
1801.6, 138.5, | , 21.9, 0.0, 172.9, | ,  1000,   959,  3000,  2936, | , -3.4, -12.0, -0.117, |, 0.0
1802.6, 138.2, | , 21.9, 0.0, 173.0, | ,  1000,   960,  3000,  2940, | , -3.4,  -6.5, -0.063, |, 0.0
1803.6, 138.7, | , 21.9, 0.0, 172.6, | ,  1000,   949,  3000,  2945, | , -3.4, -14.6, -0.142, |, 0.0
1804.6, 138.6, | , 21.9, 0.0, 173.4, | ,  1000,   956,  3000,  2926, | , -3.4,  -2.6, -0.025, |, 0.0
1805.6, 138.3, | , 21.9, 0.0, 173.4, | ,  1000,   955,  3000,  2938, | , -3.4, -12.0, -0.117, |, 0.0
1806.6, 138.3, | , 21.9, 0.0, 173.8, | ,  1000,   953,  3000,  2934, | , -3.4,  21.8, 0.212, |, 0.0
1807.7, 138.7, | , 21.9, 0.0, 173.8, | ,  1000,   957,  3000,  2940, | , -3.4,  19.7, 0.192, |, 0.0
1808.7, 138.5, | , 21.9, 0.0, 173.7, | ,  1000,   961,  3000,  2943, | , -3.4,  -1.3, -0.013, |, 0.0
1809.7, 138.3, | , 21.9, 0.0, 174.1, | ,  1000,   956,  3000,  2943, | , -3.4,  -3.0, -0.029, |, 0.0
1810.7, 138.4, | , 21.9, 0.0, 174.7, | ,  1000,   961,  3000,  2918, | , -3.4,  -1.7, -0.017, |, 0.0
1811.7, 138.7, | , 21.9, 0.0, 175.1, | ,  1000,   953,  3000,  2912, | , -3.4,  -7.3, -0.071, |, 0.0
1812.7, 138.7, | , 21.9, 0.0, 175.3, | ,  1000,   958,  3000,  2926, | , -3.4, -11.6, -0.113, |, 0.0
1813.7, 138.5, | , 21.9, 0.0, 174.7, | ,  1000,   958,  3000,  2945, | , -3.4, -15.9, -0.155, |, 0.0
1814.7, 138.3, | , 21.9, 0.0, 175.7, | ,  1000,   958,  3000,  2941, | , -3.4, -13.7, -0.134, |, 0.0
1815.7, 138.6, | , 21.9, 0.0, 176.0, | ,  1000,   956,  3000,  2937, | , -3.4,  17.1, 0.167, |, 0.0
1816.7, 138.3, | , 21.9, 0.0, 176.0, | ,  1000,   961,  3000,  2919, | , -3.4,  -3.9, -0.038, |, 0.0
1817.7, 138.9, | , 21.9, 0.0, 172.1, | ,  1000,   955,  3000,  2926, | , -3.4, -14.2, -0.137, |, 0.0
1818.8, 138.9, | , 21.9, 0.0, 176.1, | ,  1000,   953,  3000,  2926, | , -3.4,  -9.9, -0.096, |, 0.0
1819.8, 138.4, | , 21.9, 0.0, 176.9, | ,  1000,   952,  3000,  2925, | , -3.4, -13.7, -0.133, |, 0.0
1820.8, 138.3, | , 21.9, 0.0, 177.3, | ,  1000,   954,  3000,  2934, | , -3.4,  13.7, 0.133, |, 0.0
1821.8, 138.2, | , 21.9, 0.0, 177.8, | ,  1000,   958,  3000,  2921, | , -3.4, -13.7, -0.133, |, 0.0
1822.8, 139.3, | , 21.9, 0.0, 173.1, | ,  1000,   957,  3000,  2927, | , -3.4, -14.2, -0.138, |, 0.0
1823.8, 138.5, | , 21.9, 0.0, 177.3, | ,  1000,   952,  3000,  2938, | , -3.4,  10.7, 0.104, |, 0.0
1824.8, 138.3, | , 21.9, 0.0, 178.4, | ,  1000,   957,  3000,  2944, | , -3.4,  14.1, 0.138, |, 0.0
1825.8, 138.5, | , 21.9, 0.0, 178.8, | ,  1000,   958,  3000,  2924, | , -3.4,  -6.9, -0.067, |, 0.0
1826.8, 138.6, | , 21.9, 0.0, 179.0, | ,  1000,   959,  3000,  2933, | , -3.4, -11.6, -0.113, |, 0.0
1827.9, 138.4, | , 21.9, 0.0, 178.7, | ,  1000,   958,  3000,  2936, | , -3.4, -10.3, -0.100, |, 0.0
1828.9, 138.9, | , 21.9, 0.0, 178.8, | ,  1000,   954,  3000,  2943, | , -3.4, -11.6, -0.113, |, 0.0
1829.9, 138.7, | , 21.9, 0.0, 179.9, | ,  1000,   960,  3000,  2931, | , -3.4, -12.4, -0.121, |, 0.0
1830.9, 138.3, | , 21.9, 0.0, 179.9, | ,  1000,   961,  3000,  2919, | , -3.4, -12.0, -0.117, |, 0.0
1831.9, 138.2, | , 21.9, 0.0, 179.8, | ,  1000,   955,  3000,  2924, | , -3.4,  -9.4, -0.092, |, 0.0
1832.9, 138.7, | , 21.9, 0.0, 180.5, | ,  1000,   953,  3000,  2918, | , -3.4,   3.8, 0.037, |, 0.0
1833.9, 138.7, | , 21.9, 0.0, 179.8, | ,  1000,   956,  3000,  2948, | , -3.4, -10.3, -0.101, |, 0.0
1834.9, 138.3, | , 21.9, 0.0, 180.6, | ,  1000,   960,  3000,  2934, | , -3.4,  -9.9, -0.096, |, 0.0
1835.9, 138.2, | , 21.9, 0.0, 180.8, | ,  1000,   958,  3000,  2926, | , -3.4,  -9.0, -0.088, |, 0.0
1836.9, 138.6, | , 21.9, 0.0, 181.3, | ,  1000,   956,  3000,  2944, | , -3.4,  -9.9, -0.096, |, 0.0
1837.9, 138.5, | , 21.9, 0.0, 181.3, | ,  1000,   955,  3000,  2922, | , -3.4,  21.4, 0.207, |, 0.0
1839.0, 138.3, | , 21.9, 0.0, 180.8, | ,  1000,   957,  3000,  2929, | , -3.4,  18.0, 0.175, |, 0.0
1840.0, 138.2, | , 21.9, 0.0, 182.0, | ,  1000,   956,  3000,  2945, | , -3.4,   9.0, 0.088, |, 0.0
1841.0, 138.6, | , 21.9, 0.0, 181.9, | ,  1000,   955,  3000,  2944, | , -3.4,  -5.2, -0.050, |, 0.0
1842.0, 138.7, | , 21.9, 0.0, 182.1, | ,  1000,   957,  3000,  2922, | , -3.4, -10.3, -0.100, |, 0.0
1843.0, 138.2, | , 21.9, 0.0, 182.2, | ,  1000,   956,  3000,  2912, | , -3.4, -14.2, -0.137, |, 0.0
1844.0, 138.3, | , 21.9, 0.0, 181.4, | ,  1000,   960,  3000,  2936, | , -3.4, -15.0, -0.146, |, 0.0
1845.0, 138.5, | , 21.9, 0.0, 182.9, | ,  1000,   955,  3000,  2926, | , -3.4,  -9.9, -0.096, |, 0.0
1846.0, 138.2, | , 21.9, 0.0, 182.7, | ,  1000,   951,  3000,  2929, | , -3.4,  -9.9, -0.096, |, 0.0
1847.0, 138.1, | , 21.9, 0.0, 182.9, | ,  1000,   955,  3000,  2927, | , -3.4, -13.7, -0.133, |, 0.0
1848.0, 138.6, | , 21.9, 0.0, 182.9, | ,  1000,   956,  3000,  2926, | , -3.4,   6.8, 0.066, |, 0.0
1849.0, 138.3, | , 21.9, 0.0, 182.6, | ,  1000,   956,  3000,  2954, | , -3.4, -13.7, -0.134, |, 0.0
1850.1, 138.3, | , 21.9, 0.0, 183.5, | ,  1000,   958,  3000,  2944, | , -3.4, -11.6, -0.113, |, 0.0
1851.1, 138.2, | , 21.9, 0.0, 183.4, | ,  1000,   957,  3000,  2922, | , -3.4,   0.4, 0.004, |, 0.0
1852.1, 138.1, | , 21.9, 0.0, 183.3, | ,  1000,   954,  3000,  2917, | , -3.4,  -9.0, -0.087, |, 0.0
1853.1, 138.3, | , 21.9, 0.0, 183.4, | ,  1000,   958,  3000,  2948, | , -3.4, -15.4, -0.151, |, 0.0
1854.1, 138.3, | , 21.9, 0.0, 183.5, | ,  1000,   959,  3000,  2922, | , -3.4, -10.7, -0.104, |, 0.0
1855.1, 138.2, | , 21.9, 0.0, 184.1, | ,  1000,   959,  3000,  2911, | , -3.4, -11.2, -0.108, |, 0.0
1856.1, 138.5, | , 21.9, 0.0, 184.6, | ,  1000,   956,  3000,  2939, | , -3.4,  -9.0, -0.088, |, 0.0
1857.1, 138.2, | , 21.9, 0.0, 184.7, | ,  1000,   958,  3000,  2929, | , -3.4, -11.6, -0.113, |, 0.0
1858.1, 138.2, | , 21.9, 0.0, 184.9, | ,  1000,   960,  3000,  2928, | , -3.4,  19.3, 0.187, |, 0.0
1859.1, 138.6, | , 21.9, 0.0, 184.5, | ,  1000,   951,  3000,  2916, | , -3.4,   0.8, 0.008, |, 0.0
1860.2, 138.2, | , 21.9, 0.0, 185.2, | ,  1000,   952,  3000,  2924, | , -3.4,  -9.0, -0.087, |, 0.0
1861.2, 138.1, | , 21.9, 0.0, 185.3, | ,  1000,   959,  3000,  2940, | , -3.4, -12.9, -0.126, |, 0.0
1862.2, 138.6, | , 21.9, 0.0, 185.7, | ,  1000,   957,  3000,  2929, | , -3.4, -13.3, -0.129, |, 0.0
1863.2, 138.2, | , 21.9, 0.0, 185.4, | ,  1000,   961,  3000,  2927, | , -3.4,  19.3, 0.187, |, 0.0
1864.2, 138.8, | , 21.9, 0.0, 179.7, | ,  1000,   948,  3000,  2913, | , -3.4,   8.1, 0.078, |, 0.0
1865.2, 138.2, | , 21.9, 0.0, 185.7, | ,  1000,   958,  3000,  2924, | , -3.4,  -4.3, -0.042, |, 0.0
1866.2, 138.5, | , 21.9, 0.0, 186.0, | ,  1000,   962,  3000,  2931, | , -3.4, -13.3, -0.130, |, 0.0
1867.2, 138.4, | , 21.9, 0.0, 186.6, | ,  1000,   951,  3000,  2901, | , -3.4, -12.4, -0.120, |, 0.0
1868.2, 138.1, | , 21.9, 0.0, 186.3, | ,  1000,   959,  3000,  2940, | , -3.4,  11.1, 0.108, |, 0.0
1869.2, 138.9, | , 21.9, 0.0, 181.4, | ,  1000,   957,  3000,  2929, | , -3.4,  -5.6, -0.054, |, 0.0
1870.3, 138.6, | , 21.9, 0.0, 186.9, | ,  1000,   961,  3000,  2939, | , -3.4, -11.2, -0.109, |, 0.0
1871.3, 138.2, | , 21.9, 0.0, 186.9, | ,  1000,   957,  3000,  2948, | , -3.4, -14.6, -0.142, |, 0.0
1872.3, 138.2, | , 21.9, 0.0, 187.2, | ,  1000,   952,  3000,  2938, | , -3.4, -10.7, -0.104, |, 0.0
1873.3, 138.5, | , 21.9, 0.0, 187.4, | ,  1000,   961,  3000,  2920, | , -3.4,  18.4, 0.179, |, 0.0
1874.3, 138.3, | , 21.9, 0.0, 187.4, | ,  1000,   958,  3000,  2933, | , -3.4,  -0.0, -0.000, |, 0.0
1875.3, 138.3, | , 21.9, 0.0, 187.5, | ,  1000,   959,  3000,  2926, | , -3.4,  -9.4, -0.092, |, 0.0
1876.3, 138.2, | , 21.9, 0.0, 188.0, | ,  1000,   956,  3000,  2918, | , -3.4, -12.4, -0.121, |, 0.0
1877.3, 138.6, | , 21.9, 0.0, 188.0, | ,  1000,   949,  3000,  2922, | , -3.4, -12.0, -0.116, |, 0.0
1878.3, 138.2, | , 21.9, 0.0, 188.0, | ,  1000,   953,  3000,  2947, | , -3.4, -10.3, -0.101, |, 0.0
1879.3, 138.4, | , 21.9, 0.0, 187.3, | ,  1000,   956,  3000,  2939, | , -3.4,  11.1, 0.108, |, 0.0
1880.4, 138.6, | , 21.9, 0.0, 188.7, | ,  1000,   955,  3000,  2935, | , -3.4,  -6.9, -0.067, |, 0.0
1881.4, 138.2, | , 21.9, 0.0, 188.9, | ,  1000,   952,  3000,  2918, | , -3.4, -10.3, -0.100, |, 0.0
1882.4, 138.2, | , 21.9, 0.0, 188.9, | ,  1000,   957,  3000,  2948, | , -3.4,  13.3, 0.129, |, 0.0
1883.4, 138.6, | , 21.9, 0.0, 189.3, | ,  1000,   960,  3000,  2939, | , -3.4,  -4.3, -0.042, |, 0.0
1884.4, 138.6, | , 21.9, 0.0, 188.8, | ,  1000,   955,  3000,  2914, | , -3.4,  -6.0, -0.058, |, 0.0
1885.4, 138.2, | , 21.9, 0.0, 189.1, | ,  1000,   958,  3000,  2944, | , -3.4, -14.6, -0.142, |, 0.0
1886.4, 138.2, | , 21.9, 0.0, 189.8, | ,  1000,   960,  3000,  2930, | , -3.4,  -3.0, -0.029, |, 0.0
1887.4, 138.4, | , 21.9, 0.0, 190.0, | ,  1000,   949,  3000,  2926, | , -3.4,  -9.9, -0.096, |, 0.0
1888.4, 138.5, | , 21.9, 0.0, 190.2, | ,  1000,   948,  3000,  2933, | , -3.4, -13.7, -0.133, |, 0.0
1889.5, 138.3, | , 21.9, 0.0, 189.4, | ,  1000,   957,  3000,  2929, | , -3.4, -13.7, -0.133, |, 0.0
1890.5, 138.7, | , 21.9, 0.0, 189.1, | ,  1000,   951,  3000,  2924, | , -3.4,  -5.6, -0.054, |, 0.0
1891.5, 138.2, | , 21.9, 0.0, 190.4, | ,  1000,   960,  3000,  2929, | , -3.4, -11.6, -0.113, |, 0.0
1892.5, 138.2, | , 21.9, 0.0, 190.5, | ,  1000,   959,  3000,  2928, | , -3.4, -14.2, -0.138, |, 0.0
1893.5, 138.2, | , 21.9, 0.0, 190.5, | ,  1000,   955,  3000,  2937, | , -3.4,  -9.0, -0.088, |, 0.0
1894.5, 138.7, | , 21.9, 0.0, 190.3, | ,  1000,   955,  3000,  2923, | , -3.4, -11.2, -0.108, |, 0.0
1895.5, 138.1, | , 21.9, 0.0, 190.7, | ,  1000,   959,  3000,  2909, | , -3.4, -12.4, -0.120, |, 0.0
1896.5, 138.2, | , 21.9, 0.0, 191.1, | ,  1000,   954,  3000,  2920, | , -3.4,   1.3, 0.012, |, 0.0
1897.5, 138.3, | , 21.9, 0.0, 191.7, | ,  1000,   956,  3000,  2952, | , -3.4,  11.1, 0.109, |, 0.0
1898.5, 138.6, | , 21.9, 0.0, 191.6, | ,  1000,   957,  3000,  2922, | , -3.4,  -9.0, -0.088, |, 0.0
1899.6, 138.4, | , 21.9, 0.0, 190.7, | ,  1000,   958,  3000,  2930, | , -3.4, -11.2, -0.109, |, 0.0
1900.6, 138.4, | , 21.9, 0.0, 191.3, | ,  1000,   959,  3000,  2946, | , -3.4, -10.3, -0.101, |, 0.0
1901.6, 138.6, | , 21.9, 0.0, 192.1, | ,  1000,   956,  3000,  2929, | , -3.4,  -1.7, -0.017, |, 0.0
1902.6, 138.6, | , 21.9, 0.0, 192.4, | ,  1000,   955,  3000,  2917, | , -3.4,  -3.0, -0.029, |, 0.0
1903.6, 138.2, | , 21.9, 0.0, 192.0, | ,  1000,   956,  3000,  2929, | , -3.4, -13.3, -0.129, |, 0.0
1904.6, 138.4, | , 21.9, 0.0, 191.9, | ,  1000,   953,  3000,  2922, | , -3.4,   3.4, 0.033, |, 0.0
1905.6, 138.7, | , 21.9, 0.0, 193.0, | ,  1000,   954,  3000,  2928, | , -3.4, -12.4, -0.121, |, 0.0
1906.6, 138.3, | , 21.9, 0.0, 192.8, | ,  1000,   955,  3000,  2926, | , -3.4, -11.6, -0.113, |, 0.0
1907.6, 138.2, | , 21.9, 0.0, 193.3, | ,  1000,   957,  3000,  2916, | , -3.4,  -1.3, -0.013, |, 0.0
1908.6, 138.2, | , 21.9, 0.0, 193.3, | ,  1000,   961,  3000,  2916, | , -3.4,  -0.0, -0.000, |, 0.0
1909.7, 138.7, | , 21.9, 0.0, 192.4, | ,  1000,   960,  3000,  2942, | , -3.4,  14.5, 0.142, |, 0.0
1910.7, 139.0, | , 21.9, 0.0, 188.0, | ,  1000,   952,  3000,  2930, | , -3.4, -15.0, -0.146, |, 0.0
1911.7, 138.2, | , 21.9, 0.0, 193.8, | ,  1000,   960,  3000,  2930, | , -3.4,  -0.0, -0.000, |, 0.0
1912.7, 138.6, | , 21.9, 0.0, 194.2, | ,  1000,   955,  3000,  2947, | , -3.4,  16.7, 0.163, |, 0.0
1913.7, 138.2, | , 21.9, 0.0, 193.6, | ,  1000,   957,  3000,  2944, | , -3.4,  -3.0, -0.029, |, 0.0
1914.7, 138.3, | , 21.9, 0.0, 193.4, | ,  1000,   959,  3000,  2906, | , -3.4,   7.7, 0.074, |, 0.0
1915.7, 139.0, | , 21.9, 0.0, 186.9, | ,  1000,   958,  3000,  2920, | , -3.4,  17.1, 0.166, |, 0.0
1916.7, 138.7, | , 21.9, 0.0, 194.7, | ,  1000,   957,  3000,  2945, | , -3.4, -10.7, -0.105, |, 0.0
1917.7, 138.2, | , 21.9, 0.0, 195.2, | ,  1000,   955,  3000,  2921, | , -3.4, -12.4, -0.121, |, 0.0
1918.7, 138.2, | , 21.9, 0.0, 194.8, | ,  1000,   956,  3000,  2933, | , -3.4,   6.0, 0.058, |, 0.0
1919.8, 138.7, | , 21.9, 0.0, 194.7, | ,  1000,   955,  3000,  2930, | , -3.4, -14.6, -0.142, |, 0.0
1920.8, 138.2, | , 21.9, 0.0, 195.4, | ,  1000,   956,  3000,  2946, | , -3.4, -10.7, -0.105, |, 0.0
1921.8, 138.2, | , 21.9, 0.0, 195.5, | ,  1000,   956,  3000,  2944, | , -3.4,   9.0, 0.088, |, 0.0
1922.8, 138.1, | , 21.9, 0.0, 195.8, | ,  1000,   951,  3000,  2942, | , -3.4,   5.5, 0.054, |, 0.0
1923.8, 138.6, | , 21.9, 0.0, 196.0, | ,  1000,   956,  3000,  2920, | , -3.4, -11.6, -0.112, |, 0.0
1924.8, 138.3, | , 21.9, 0.0, 195.2, | ,  1000,   955,  3000,  2917, | , -3.4,   7.3, 0.070, |, 0.0
1925.8, 138.2, | , 21.9, 0.0, 196.4, | ,  1000,   955,  3000,  2936, | , -3.4,   7.3, 0.071, |, 0.0
1926.8, 138.5, | , 21.9, 0.0, 196.1, | ,  1000,   956,  3000,  2918, | , -3.4, -10.7, -0.104, |, 0.0
1927.8, 138.5, | , 21.9, 0.0, 196.5, | ,  1000,   953,  3000,  2929, | , -3.4, -14.2, -0.137, |, 0.0
1928.8, 138.2, | , 21.9, 0.0, 196.7, | ,  1000,   955,  3000,  2923, | , -3.4, -11.2, -0.108, |, 0.0
1929.9, 138.4, | , 21.9, 0.0, 196.6, | ,  1000,   952,  3000,  2926, | , -3.4,  -5.2, -0.050, |, 0.0
1930.9, 138.6, | , 21.9, 0.0, 197.2, | ,  1000,   960,  3000,  2922, | , -3.4,  -6.9, -0.067, |, 0.0
1931.9, 138.2, | , 21.9, 0.0, 197.1, | ,  1000,   955,  3000,  2930, | , -3.4, -14.6, -0.142, |, 0.0
1932.9, 138.3, | , 21.9, 0.0, 197.4, | ,  1000,   958,  3000,  2943, | , -3.4, -11.2, -0.109, |, 0.0
1933.9, 138.6, | , 21.9, 0.0, 198.2, | ,  1000,   961,  3000,  2933, | , -3.4,  14.5, 0.142, |, 0.0
1934.9, 138.7, | , 21.9, 0.0, 197.4, | ,  1000,   954,  3000,  2921, | , -3.4, -15.9, -0.154, |, 0.0
1935.9, 138.2, | , 21.9, 0.0, 198.2, | ,  1000,   951,  3000,  2942, | , -3.4, -12.0, -0.117, |, 0.0
1936.9, 138.2, | , 21.9, 0.0, 198.3, | ,  1000,   957,  3000,  2942, | , -3.4,   8.1, 0.079, |, 0.0
1937.9, 138.6, | , 21.9, 0.0, 198.4, | ,  1000,   957,  3000,  2930, | , -3.4,   6.8, 0.066, |, 0.0
1938.9, 138.6, | , 21.9, 0.0, 198.7, | ,  1000,   960,  3000,  2935, | , -3.4,   4.7, 0.046, |, 0.0
1940.0, 138.4, | , 21.9, 0.0, 197.9, | ,  1000,   955,  3000,  2941, | , -3.4,  -8.2, -0.080, |, 0.0
1941.0, 138.7, | , 21.9, 0.0, 198.8, | ,  1000,   955,  3000,  2945, | , -3.4,  -2.6, -0.025, |, 0.0
1942.0, 138.6, | , 21.9, 0.0, 199.0, | ,  1000,   960,  3000,  2934, | , -3.4, -12.4, -0.121, |, 0.0
1943.0, 138.1, | , 21.9, 0.0, 199.0, | ,  1000,   955,  3000,  2923, | , -3.4, -12.4, -0.121, |, 0.0
1944.0, 138.3, | , 21.9, 0.0, 198.9, | ,  1000,   959,  3000,  2943, | , -3.4,  -9.4, -0.092, |, 0.0
1945.0, 138.3, | , 21.9, 0.0, 198.8, | ,  1000,   952,  3000,  2942, | , -3.4, -15.0, -0.146, |, 0.0
1946.0, 138.1, | , 21.9, 0.0, 199.5, | ,  1000,   958,  3000,  2933, | , -3.4, -13.3, -0.129, |, 0.0
1947.0, 138.3, | , 21.9, 0.0, 199.8, | ,  1000,   956,  3000,  2941, | , -3.4,   6.8, 0.067, |, 0.0
1948.0, 138.6, | , 21.9, 0.0, 200.5, | ,  1000,   951,  3000,  2922, | , -3.4,   9.4, 0.091, |, 0.0
1949.0, 138.2, | , 21.9, 0.0, 199.8, | ,  1000,   959,  3000,  2926, | , -3.4, -15.0, -0.146, |, 0.0
1950.1, 138.7, | , 21.9, 0.0, 195.5, | ,  1000,   958,  3000,  2941, | , -3.4, -13.7, -0.134, |, 0.0
1951.1, 138.3, | , 21.9, 0.0, 199.9, | ,  1000,   959,  3000,  2917, | , -3.4, -13.7, -0.133, |, 0.0
1952.1, 138.5, | , 21.9, 0.0, 200.9, | ,  1000,   952,  3000,  2931, | , -3.4,   5.5, 0.054, |, 0.0
1953.1, 138.2, | , 21.9, 0.0, 201.0, | ,  1000,   948,  3000,  2926, | , -3.4, -11.6, -0.112, |, 0.0
1954.1, 138.2, | , 21.9, 0.0, 200.6, | ,  1000,   953,  3000,  2933, | , -3.4, -11.6, -0.113, |, 0.0
1955.1, 138.7, | , 21.9, 0.0, 201.2, | ,  1000,   959,  3000,  2922, | , -3.4, -12.0, -0.117, |, 0.0
1956.1, 138.5, | , 21.9, 0.0, 201.6, | ,  1000,   955,  3000,  2929, | , -3.4, -12.9, -0.125, |, 0.0
1957.1, 139.0, | , 21.9, 0.0, 193.7, | ,  1000,   960,  3000,  2937, | , -3.4,  -8.2, -0.080, |, 0.0
1958.1, 138.3, | , 21.9, 0.0, 201.6, | ,  1000,   958,  3000,  2925, | , -3.4,  -9.4, -0.092, |, 0.0
1959.1, 138.5, | , 21.9, 0.0, 202.2, | ,  1000,   961,  3000,  2920, | , -3.4, -12.4, -0.121, |, 0.0
1960.2, 138.3, | , 21.9, 0.0, 202.0, | ,  1000,   963,  3000,  2943, | , -3.4, -12.9, -0.126, |, 0.0
1961.2, 138.2, | , 21.9, 0.0, 202.0, | ,  1000,   957,  3000,  2933, | , -3.4,  -4.7, -0.046, |, 0.0
1962.2, 139.5, | , 21.9, 0.0, 194.2, | ,  1000,   958,  3000,  2938, | , -3.4,   3.8, 0.037, |, 0.0
1963.2, 138.5, | , 21.9, 0.0, 202.5, | ,  1000,   956,  3000,  2940, | , -3.4,  11.1, 0.108, |, 0.0
1964.2, 138.2, | , 21.9, 0.0, 203.0, | ,  1000,   961,  3000,  2925, | , -3.4,   7.7, 0.075, |, 0.0
1965.2, 138.4, | , 21.9, 0.0, 202.3, | ,  1000,   961,  3000,  2944, | , -3.4, -13.3, -0.130, |, 0.0
1966.2, 138.5, | , 21.9, 0.0, 203.1, | ,  1000,   959,  3000,  2919, | , -3.4, -13.7, -0.133, |, 0.0
1967.2, 138.1, | , 21.9, 0.0, 203.2, | ,  1000,   955,  3000,  2928, | , -3.4, -12.0, -0.117, |, 0.0
1968.2, 138.2, | , 21.9, 0.0, 203.0, | ,  1000,   953,  3000,  2945, | , -3.4,  15.8, 0.154, |, 0.0
1969.2, 138.2, | , 21.9, 0.0, 203.4, | ,  1000,   957,  3000,  2946, | , -3.4,  -6.5, -0.063, |, 0.0
1970.3, 138.7, | , 21.9, 0.0, 203.3, | ,  1000,   956,  3000,  2922, | , -3.4, -10.7, -0.104, |, 0.0
1971.3, 138.2, | , 21.9, 0.0, 203.9, | ,  1000,   957,  3000,  2926, | , -3.4, -10.3, -0.100, |, 0.0
1972.3, 138.2, | , 21.9, 0.0, 204.0, | ,  1000,   958,  3000,  2944, | , -3.4,  16.7, 0.163, |, 0.0
1973.3, 138.5, | , 21.9, 0.0, 204.3, | ,  1000,   954,  3000,  2919, | , -3.4,  -7.3, -0.071, |, 0.0
1974.3, 138.6, | , 21.9, 0.0, 204.3, | ,  1000,   958,  3000,  2944, | , -3.4, -10.7, -0.105, |, 0.0
1975.3, 138.3, | , 21.9, 0.0, 204.2, | ,  1000,   959,  3000,  2934, | , -3.4, -13.7, -0.134, |, 0.0
1976.3, 138.1, | , 21.9, 0.0, 204.6, | ,  1000,   958,  3000,  2932, | , -3.4, -15.9, -0.154, |, 0.0
1977.3, 138.5, | , 21.9, 0.0, 204.9, | ,  1000,   956,  3000,  2910, | , -3.4,  -5.2, -0.050, |, 0.0
1978.3, 138.2, | , 21.9, 0.0, 205.4, | ,  1000,   952,  3000,  2923, | , -3.4, -11.2, -0.108, |, 0.0
1979.3, 138.1, | , 21.9, 0.0, 205.4, | ,  1000,   957,  3000,  2929, | , -3.4, -11.2, -0.108, |, 0.0
1980.4, 138.2, | , 21.9, 0.0, 204.6, | ,  1000,   962,  3000,  2926, | , -3.4,  19.3, 0.187, |, 0.0
1981.4, 138.5, | , 21.9, 0.0, 206.0, | ,  1000,   955,  3000,  2922, | , -3.4, -11.6, -0.112, |, 0.0
1982.4, 138.3, | , 21.9, 0.0, 205.8, | ,  1000,   957,  3000,  2937, | , -3.4, -13.3, -0.130, |, 0.0
1983.4, 138.2, | , 21.9, 0.0, 205.7, | ,  1000,   955,  3000,  2911, | , -3.4,  -9.0, -0.087, |, 0.0
1984.4, 138.4, | , 21.9, 0.0, 206.9, | ,  1000,   958,  3000,  2931, | , -3.4,  21.8, 0.212, |, 0.0
1985.4, 138.3, | , 21.9, 0.0, 206.0, | ,  1000,   958,  3000,  2914, | , -3.4, -13.7, -0.133, |, 0.0
1986.4, 138.1, | , 21.9, 0.0, 206.5, | ,  1000,   960,  3000,  2933, | , -3.4,  -7.7, -0.075, |, 0.0
1987.4, 138.5, | , 21.9, 0.0, 207.4, | ,  1000,   956,  3000,  2921, | , -3.4,  -3.0, -0.029, |, 0.0
1988.4, 138.4, | , 21.9, 0.0, 207.6, | ,  1000,   957,  3000,  2913, | , -3.4,   2.5, 0.025, |, 0.0
1989.4, 138.2, | , 21.9, 0.0, 207.3, | ,  1000,   959,  3000,  2933, | , -3.4,  -0.0, -0.000, |, 0.0
1990.5, 138.3, | , 21.9, 0.0, 206.1, | ,  1000,   950,  3000,  2920, | , -3.4, -12.9, -0.125, |, 0.0
1991.5, 138.4, | , 21.9, 0.0, 207.6, | ,  1000,   955,  3000,  2929, | , -3.4, -10.7, -0.104, |, 0.0
1992.5, 138.1, | , 21.9, 0.0, 208.3, | ,  1000,   950,  3000,  2914, | , -3.4,  -5.6, -0.054, |, 0.0
1993.5, 138.0, | , 21.9, 0.0, 207.5, | ,  1000,   955,  3000,  2937, | , -3.4,  14.5, 0.142, |, 0.0
1994.5, 138.1, | , 21.9, 0.0, 208.4, | ,  1000,   953,  3000,  2930, | , -3.4, -12.9, -0.125, |, 0.0
1995.5, 138.6, | , 21.9, 0.0, 207.6, | ,  1000,   952,  3000,  2933, | , -3.4, -12.4, -0.121, |, 0.0
1996.5, 138.1, | , 21.9, 0.0, 208.4, | ,  1000,   959,  3000,  2931, | , -3.4,  -0.0, -0.000, |, 0.0
1997.5, 138.0, | , 21.9, 0.0, 208.8, | ,  1000,   955,  3000,  2929, | , -3.4, -12.4, -0.121, |, 0.0
1998.5, 138.3, | , 21.9, 0.0, 209.3, | ,  1000,   955,  3000,  2943, | , -3.4, -13.7, -0.134, |, 0.0
1999.5, 138.3, | , 21.9, 0.0, 208.9, | ,  1000,   960,  3000,  2937, | , -3.4, -12.9, -0.125, |, 0.0
2000.5, 138.1, | , 21.9, 0.0, 208.4, | ,  1000,   955,  3000,  2936, | , -3.4, -11.6, -0.113, |, 0.0
2001.6, 138.1, | , 21.9, 0.0, 208.3, | ,  1000,   952,  3000,  2942, | , -3.4, -14.2, -0.138, |, 0.0
2002.6, 138.4, | , 21.9, 0.0, 209.2, | ,  1000,   958,  3000,  2924, | , -3.4,   9.8, 0.095, |, 0.0
2003.6, 138.7, | , 21.9, 0.0, 204.5, | ,  1000,   950,  3000,  2936, | , -3.4,   5.1, 0.050, |, 0.0
2004.6, 137.9, | , 21.9, 0.0, 209.5, | ,  1000,   957,  3000,  2926, | , -3.4, -14.2, -0.138, |, 0.0
2005.6, 138.0, | , 21.9, 0.0, 209.8, | ,  1000,   954,  3000,  2907, | , -3.4, -10.7, -0.104, |, 0.0
2006.6, 138.5, | , 21.9, 0.0, 209.4, | ,  1000,   958,  3000,  2913, | , -3.4, -11.2, -0.108, |, 0.0
2007.6, 137.9, | , 21.9, 0.0, 210.6, | ,  1000,   960,  3000,  2918, | , -3.4, -10.7, -0.104, |, 0.0
2008.6, 139.4, | , 21.9, 0.0, 202.5, | ,  1000,   958,  3000,  2929, | , -3.4,  -2.6, -0.025, |, 0.0
2009.6, 138.3, | , 21.9, 0.0, 210.7, | ,  1000,   955,  3000,  2924, | , -3.4,   7.3, 0.070, |, 0.0
2010.6, 138.4, | , 21.9, 0.0, 210.3, | ,  1000,   955,  3000,  2919, | , -3.4,  11.1, 0.108, |, 0.0
2011.7, 138.0, | , 21.9, 0.0, 210.8, | ,  1000,   958,  3000,  2926, | , -3.4,   3.4, 0.033, |, 0.0
