Repository: jdhuang-csm/Ru-BCA

## Methods
* (BaO)<sub>x</sub>-(CaO)<sub>y</sub>-(Al<sub>2</sub>O<sub>3</sub>)<sub>1-x-y</sub> (BCA) catalyst supports were synthesized via sol-gel and solid-state methods. 
* Ru/BCA catalysts were prepared via incipient wetness impregnation to achieve 1 wt. % Ru loading.
* Ammonia synthesis rates were measured for Ru/BCA catalysts in a packed-bed reactor at 480-600<sup>o</sup>C, 10 bar, and space velocities up to 1.3 x 10<sup>6</sup> ml g<sub>cat</sub><sup>-1</sup> h<sup>-1</sup>.
* A machine learning (ML) model was employed to improve understanding of the behavior of Ru/BCA catalysts.
* A microkinetic model was developed to describe the best-performing catalyst.

File: data/init_files_Cadigan/BCA512.txt (part 5 of 43)
********** Start test **********
Elapsed time, Pressure, | , LJtemp(C), Inner-Temp, Outer-Temp, | , N2-set, N2-flow, H2-set, H2-flow, | , pH, NH3_ppm, NH3_Prod_rate, |, In222Temp
1597.2, 139.4, | , 23.8, 0.0, 147.4, | ,  3000,  2904,  1000,   971, | , -3.4,   8.5, 0.067, |, 0.0
1598.2, 139.2, | , 23.8, 0.0, 148.0, | ,  3000,  2907,  1000,   983, | , -3.4, -14.6, -0.115, |, 0.0
1599.2, 139.7, | , 23.8, 0.0, 148.6, | ,  3000,  2902,  1000,   964, | , -3.4, -16.3, -0.128, |, 0.0
1600.2, 139.3, | , 23.8, 0.0, 148.3, | ,  3000,  2903,  1000,   972, | , -3.4, -18.9, -0.149, |, 0.0
1601.3, 139.2, | , 23.8, 0.0, 148.8, | ,  3000,  2897,  1000,   993, | , -3.4,  -8.6, -0.068, |, 0.0
1602.3, 139.8, | , 23.8, 0.0, 148.5, | ,  3000,  2899,  1000,   969, | , -3.4, -18.4, -0.145, |, 0.0
1603.3, 139.2, | , 23.8, 0.0, 149.1, | ,  3000,  2905,  1000,   971, | , -3.4,   0.8, 0.007, |, 0.0
1604.3, 139.3, | , 23.8, 0.0, 149.3, | ,  3000,  2897,  1000,   985, | , -3.4, -14.2, -0.112, |, 0.0
1605.3, 139.7, | , 23.8, 0.0, 149.3, | ,  3000,  2904,  1000,   971, | , -3.4, -17.6, -0.138, |, 0.0
1606.3, 139.7, | , 23.8, 0.0, 150.0, | ,  3000,  2907,  1000,   983, | , -3.4, -18.4, -0.146, |, 0.0
1607.3, 139.4, | , 23.8, 0.0, 149.1, | ,  3000,  2907,  1000,   988, | , -3.4,  -2.2, -0.017, |, 0.0
1608.3, 139.3, | , 23.8, 0.0, 144.0, | ,  3000,  2902,  1000,   957, | , -3.4, -16.3, -0.128, |, 0.0
1609.3, 139.6, | , 23.8, 0.0, 150.3, | ,  3000,  2906,  1000,   968, | , -3.4, -16.3, -0.128, |, 0.0
1610.3, 139.3, | , 23.8, 0.0, 150.1, | ,  3000,  2902,  1000,   972, | , -3.4,   2.5, 0.020, |, 0.0
1611.3, 139.3, | , 23.8, 0.0, 150.1, | ,  3000,  2902,  1000,   988, | , -3.4,  -9.0, -0.071, |, 0.0
1612.4, 139.3, | , 23.8, 0.0, 149.6, | ,  3000,  2904,  1000,   977, | , -3.4, -16.3, -0.129, |, 0.0
1613.4, 139.6, | , 23.8, 0.0, 150.9, | ,  3000,  2903,  1000,   967, | , -3.4, -12.4, -0.098, |, 0.0
1614.4, 139.3, | , 23.8, 0.0, 150.4, | ,  3000,  2907,  1000,   971, | , -3.4, -18.0, -0.142, |, 0.0
1615.4, 139.3, | , 23.8, 0.0, 151.0, | ,  3000,  2900,  1000,   986, | , -3.4,  17.1, 0.135, |, 0.0
1616.4, 139.3, | , 23.8, 0.0, 151.1, | ,  3000,  2900,  1000,   989, | , -3.4,  -4.3, -0.034, |, 0.0
1617.4, 139.8, | , 23.8, 0.0, 151.0, | ,  3000,  2901,  1000,   989, | , -3.4, -18.0, -0.142, |, 0.0
1618.4, 139.4, | , 23.8, 0.0, 151.1, | ,  3000,  2905,  1000,   975, | , -3.4, -16.3, -0.128, |, 0.0
1619.4, 139.3, | , 23.8, 0.0, 151.3, | ,  3000,  2902,  1000,   967, | , -3.4,  -4.7, -0.037, |, 0.0
1620.4, 139.7, | , 23.8, 0.0, 151.9, | ,  3000,  2906,  1000,   975, | , -3.4,  -5.6, -0.044, |, 0.0
1621.4, 139.2, | , 23.8, 0.0, 151.6, | ,  3000,  2899,  1000,   979, | , -3.4, -13.7, -0.108, |, 0.0
1622.5, 139.4, | , 23.8, 0.0, 150.8, | ,  3000,  2904,  1000,   969, | , -3.4, -13.7, -0.108, |, 0.0
1623.5, 139.3, | , 23.8, 0.0, 152.0, | ,  3000,  2902,  1000,   976, | , -3.4, -15.9, -0.125, |, 0.0
1624.5, 139.3, | , 23.8, 0.0, 152.6, | ,  3000,  2901,  1000,   975, | , -3.4, -17.6, -0.138, |, 0.0
1625.5, 139.9, | , 23.8, 0.0, 146.5, | ,  3000,  2899,  1000,   957, | , -3.4,   7.3, 0.057, |, 0.0
1626.5, 139.3, | , 23.8, 0.0, 152.5, | ,  3000,  2906,  1000,   971, | , -3.4, -19.7, -0.155, |, 0.0
1627.5, 139.4, | , 23.8, 0.0, 152.2, | ,  3000,  2905,  1000,   971, | , -3.4,  -2.6, -0.020, |, 0.0
1628.5, 139.7, | , 23.8, 0.0, 153.2, | ,  3000,  2899,  1000,   986, | , -3.4,   6.0, 0.047, |, 0.0
1629.5, 139.3, | , 23.8, 0.0, 153.4, | ,  3000,  2907,  1000,   965, | , -3.4, -14.2, -0.111, |, 0.0
1630.5, 140.0, | , 23.8, 0.0, 147.6, | ,  3000,  2905,  1000,   969, | , -3.4, -18.9, -0.148, |, 0.0
1631.5, 140.0, | , 23.8, 0.0, 150.3, | ,  3000,  2908,  1000,   986, | , -3.4,  -0.5, -0.004, |, 0.0
1632.6, 139.3, | , 23.8, 0.0, 153.0, | ,  3000,  2899,  1000,   986, | , -3.4,  -6.5, -0.051, |, 0.0
1633.6, 139.4, | , 23.8, 0.0, 153.0, | ,  3000,  2903,  1000,   967, | , -3.4,   5.5, 0.044, |, 0.0
1634.6, 139.7, | , 23.8, 0.0, 154.4, | ,  3000,  2905,  1000,   956, | , -3.4, -15.4, -0.121, |, 0.0
1635.6, 139.3, | , 23.8, 0.0, 154.3, | ,  3000,  2898,  1000,   974, | , -3.4, -16.3, -0.128, |, 0.0
1636.6, 139.3, | , 23.8, 0.0, 154.5, | ,  3000,  2905,  1000,   995, | , -3.4,  -5.6, -0.044, |, 0.0
1637.6, 139.5, | , 23.8, 0.0, 153.7, | ,  3000,  2898,  1000,   966, | , -3.4, -19.7, -0.155, |, 0.0
1638.6, 139.3, | , 23.8, 0.0, 154.3, | ,  3000,  2899,  1000,   968, | , -3.4, -18.4, -0.145, |, 0.0
1639.6, 139.3, | , 23.8, 0.0, 154.4, | ,  3000,  2900,  1000,   968, | , -3.4, -16.7, -0.131, |, 0.0
1640.6, 139.3, | , 23.8, 0.0, 154.7, | ,  3000,  2902,  1000,   975, | , -3.4,   6.8, 0.054, |, 0.0
1641.6, 139.7, | , 23.8, 0.0, 155.3, | ,  3000,  2904,  1000,   967, | , -3.4, -14.6, -0.115, |, 0.0
1642.6, 139.8, | , 23.8, 0.0, 154.5, | ,  3000,  2898,  1000,   975, | , -3.4, -16.7, -0.132, |, 0.0
1643.7, 139.8, | , 23.8, 0.0, 150.7, | ,  3000,  2906,  1000,   974, | , -3.4, -16.3, -0.128, |, 0.0
1644.7, 139.3, | , 23.8, 0.0, 156.0, | ,  3000,  2901,  1000,   973, | , -3.4, -18.4, -0.145, |, 0.0
1645.7, 139.7, | , 23.8, 0.0, 156.2, | ,  3000,  2911,  1000,   983, | , -3.4, -15.9, -0.126, |, 0.0
1646.7, 139.6, | , 23.8, 0.0, 156.2, | ,  3000,  2910,  1000,   963, | , -3.4,  -0.0, -0.000, |, 0.0
1647.7, 139.4, | , 23.8, 0.0, 155.0, | ,  3000,  2904,  1000,   968, | , -3.4, -18.4, -0.145, |, 0.0
1648.7, 139.3, | , 23.8, 0.0, 156.1, | ,  3000,  2902,  1000,   980, | , -3.4, -18.9, -0.149, |, 0.0
1649.7, 139.7, | , 23.8, 0.0, 156.7, | ,  3000,  2901,  1000,   982, | , -3.4, -16.3, -0.129, |, 0.0
1650.7, 139.3, | , 23.8, 0.0, 156.2, | ,  3000,  2901,  1000,   980, | , -3.4, -18.0, -0.142, |, 0.0
1651.7, 139.3, | , 23.8, 0.0, 156.2, | ,  3000,  2904,  1000,   971, | , -3.4,  -2.6, -0.020, |, 0.0
1652.7, 139.5, | , 23.8, 0.0, 156.1, | ,  3000,  2897,  1000,   976, | , -3.4, -18.0, -0.142, |, 0.0
1653.8, 139.7, | , 23.8, 0.0, 157.2, | ,  3000,  2903,  1000,   978, | , -3.4, -19.3, -0.152, |, 0.0
1654.8, 139.3, | , 23.8, 0.0, 156.8, | ,  3000,  2898,  1000,   966, | , -3.4,  16.7, 0.131, |, 0.0
1655.8, 139.2, | , 23.8, 0.0, 157.1, | ,  3000,  2906,  1000,   961, | , -3.4,  17.5, 0.138, |, 0.0
1656.8, 139.3, | , 23.8, 0.0, 157.9, | ,  3000,  2905,  1000,   967, | , -3.4,  -6.5, -0.051, |, 0.0
1657.8, 139.8, | , 23.8, 0.0, 156.9, | ,  3000,  2898,  1000,   993, | , -3.4, -13.7, -0.109, |, 0.0
1658.8, 139.3, | , 23.8, 0.0, 157.3, | ,  3000,  2903,  1000,   976, | , -3.4, -10.3, -0.081, |, 0.0
1659.8, 139.3, | , 23.8, 0.0, 157.8, | ,  3000,  2903,  1000,   979, | , -3.4, -15.4, -0.122, |, 0.0
1660.8, 139.4, | , 23.8, 0.0, 158.0, | ,  3000,  2897,  1000,   963, | , -3.4, -15.0, -0.118, |, 0.0
1661.8, 139.7, | , 23.8, 0.0, 158.2, | ,  3000,  2901,  1000,   968, | , -3.4,  10.3, 0.081, |, 0.0
1662.8, 139.5, | , 23.8, 0.0, 157.5, | ,  3000,  2902,  1000,   980, | , -3.4,   1.7, 0.013, |, 0.0
1663.8, 139.7, | , 23.8, 0.0, 158.8, | ,  3000,  2907,  1000,   984, | , -3.4, -16.7, -0.132, |, 0.0
1664.9, 139.7, | , 23.8, 0.0, 158.6, | ,  3000,  2909,  1000,   975, | , -3.4, -15.0, -0.118, |, 0.0
1665.9, 139.3, | , 23.8, 0.0, 158.7, | ,  3000,  2899,  1000,   972, | , -3.4,  10.7, 0.084, |, 0.0
1666.9, 139.2, | , 23.8, 0.0, 159.2, | ,  3000,  2903,  1000,   962, | , -3.4, -12.9, -0.101, |, 0.0
1667.9, 139.8, | , 23.8, 0.0, 158.7, | ,  3000,  2905,  1000,   963, | , -3.4,  -9.4, -0.074, |, 0.0
1668.9, 139.2, | , 23.8, 0.0, 159.3, | ,  3000,  2899,  1000,   967, | , -3.4, -15.9, -0.125, |, 0.0
1669.9, 139.3, | , 23.8, 0.0, 159.5, | ,  3000,  2899,  1000,   975, | , -3.4, -12.9, -0.101, |, 0.0
1670.9, 139.3, | , 23.8, 0.0, 159.7, | ,  3000,  2903,  1000,   973, | , -3.4, -16.3, -0.128, |, 0.0
1671.9, 139.7, | , 23.8, 0.0, 160.4, | ,  3000,  2905,  1000,   966, | , -3.4,  17.5, 0.138, |, 0.0
1672.9, 139.4, | , 23.8, 0.0, 159.3, | ,  3000,  2899,  1000,   972, | , -3.4,  14.5, 0.114, |, 0.0
1673.9, 139.2, | , 23.8, 0.0, 160.1, | ,  3000,  2906,  1000,   981, | , -3.4,   7.3, 0.057, |, 0.0
1675.0, 139.2, | , 23.8, 0.0, 160.2, | ,  3000,  2899,  1000,   976, | , -3.4, -14.6, -0.115, |, 0.0
1676.0, 139.6, | , 23.8, 0.0, 160.8, | ,  3000,  2905,  1000,   975, | , -3.4,  -6.0, -0.047, |, 0.0
1677.0, 139.3, | , 23.8, 0.0, 158.2, | ,  3000,  2903,  1000,   952, | , -3.4,  15.4, 0.121, |, 0.0
1678.0, 139.4, | , 23.8, 0.0, 160.2, | ,  3000,  2907,  1000,   979, | , -3.4,   7.7, 0.061, |, 0.0
1679.0, 139.7, | , 23.8, 0.0, 161.6, | ,  3000,  2910,  1000,   991, | , -3.4,  -9.0, -0.071, |, 0.0
1680.0, 139.8, | , 23.8, 0.0, 161.5, | ,  3000,  2901,  1000,   976, | , -3.4, -20.2, -0.159, |, 0.0
1681.0, 139.2, | , 23.8, 0.0, 161.7, | ,  3000,  2902,  1000,   980, | , -3.4, -17.2, -0.135, |, 0.0
1682.0, 140.6, | , 23.8, 0.0, 152.0, | ,  3000,  2903,  1000,   950, | , -3.4, -15.0, -0.118, |, 0.0
1683.0, 139.9, | , 23.8, 0.0, 161.2, | ,  3000,  2901,  1000,   988, | , -3.4,  -8.2, -0.064, |, 0.0
1684.0, 139.3, | , 23.8, 0.0, 161.8, | ,  3000,  2899,  1000,   963, | , -3.4, -19.7, -0.155, |, 0.0
1685.0, 139.2, | , 23.8, 0.0, 162.2, | ,  3000,  2902,  1000,   975, | , -3.4, -18.9, -0.149, |, 0.0
1686.1, 139.2, | , 23.8, 0.0, 162.5, | ,  3000,  2901,  1000,   976, | , -3.4,   8.1, 0.064, |, 0.0
1687.1, 140.2, | , 23.8, 0.0, 160.2, | ,  3000,  2900,  1000,   974, | , -3.4,   3.0, 0.023, |, 0.0
1688.1, 139.4, | , 23.8, 0.0, 162.0, | ,  3000,  2904,  1000,   982, | , -3.4,  -0.9, -0.007, |, 0.0
1689.1, 139.3, | , 23.8, 0.0, 162.8, | ,  3000,  2907,  1000,   993, | , -3.4,   3.4, 0.027, |, 0.0
1690.1, 139.7, | , 23.8, 0.0, 163.1, | ,  3000,  2905,  1000,   969, | , -3.4,   7.7, 0.060, |, 0.0
1691.1, 139.7, | , 23.8, 0.0, 163.3, | ,  3000,  2902,  1000,   962, | , -3.4,  -8.6, -0.067, |, 0.0
1692.1, 139.2, | , 23.8, 0.0, 163.5, | ,  3000,  2905,  1000,   971, | , -3.4, -17.2, -0.135, |, 0.0
1693.1, 139.7, | , 23.8, 0.0, 162.9, | ,  3000,  2897,  1000,   981, | , -3.4,  -4.3, -0.034, |, 0.0
1694.1, 139.6, | , 23.8, 0.0, 164.3, | ,  3000,  2902,  1000,   979, | , -3.4,   5.5, 0.044, |, 0.0
1695.1, 139.3, | , 23.8, 0.0, 164.0, | ,  3000,  2905,  1000,   986, | , -3.4, -15.0, -0.119, |, 0.0
1696.2, 139.3, | , 23.8, 0.0, 164.7, | ,  3000,  2907,  1000,   982, | , -3.4, -17.6, -0.139, |, 0.0
1697.2, 139.6, | , 23.8, 0.0, 164.3, | ,  3000,  2905,  1000,   968, | , -3.4,   6.0, 0.047, |, 0.0
1698.2, 139.4, | , 23.8, 0.0, 163.7, | ,  3000,  2900,  1000,   973, | , -3.4, -14.2, -0.111, |, 0.0
1699.2, 139.1, | , 23.8, 0.0, 164.5, | ,  3000,  2906,  1000,   957, | , -3.4,  -9.9, -0.078, |, 0.0
1700.2, 139.2, | , 23.8, 0.0, 164.5, | ,  3000,  2899,  1000,   971, | , -3.4, -15.4, -0.121, |, 0.0
1701.2, 139.7, | , 23.8, 0.0, 165.2, | ,  3000,  2903,  1000,   987, | , -3.4, -14.6, -0.115, |, 0.0
1702.2, 139.3, | , 23.8, 0.0, 165.1, | ,  3000,  2905,  1000,   985, | , -3.4,  -9.4, -0.075, |, 0.0
1703.2, 139.4, | , 23.8, 0.0, 164.0, | ,  3000,  2905,  1000,   983, | , -3.4, -16.7, -0.132, |, 0.0
1704.2, 139.7, | , 23.8, 0.0, 165.2, | ,  3000,  2900,  1000,   958, | , -3.4, -17.2, -0.134, |, 0.0
1705.2, 139.6, | , 23.8, 0.0, 165.5, | ,  3000,  2899,  1000,   971, | , -3.4, -18.9, -0.148, |, 0.0
1706.3, 139.3, | , 23.8, 0.0, 165.6, | ,  3000,  2906,  1000,   983, | , -3.4,   3.0, 0.023, |, 0.0
1707.3, 139.3, | , 23.8, 0.0, 165.8, | ,  3000,  2903,  1000,   982, | , -3.4,   0.4, 0.003, |, 0.0
1708.3, 139.7, | , 23.8, 0.0, 165.2, | ,  3000,  2900,  1000,   982, | , -3.4, -20.2, -0.159, |, 0.0
1709.3, 139.3, | , 23.8, 0.0, 166.3, | ,  3000,  2902,  1000,   977, | , -3.4, -15.9, -0.125, |, 0.0
1710.3, 139.2, | , 23.8, 0.0, 166.0, | ,  3000,  2896,  1000,   970, | , -3.4, -18.9, -0.148, |, 0.0
1711.3, 139.3, | , 23.8, 0.0, 166.7, | ,  3000,  2904,  1000,   986, | , -3.4, -17.2, -0.136, |, 0.0
1712.3, 139.7, | , 23.8, 0.0, 166.6, | ,  3000,  2898,  1000,   983, | , -3.4, -15.0, -0.118, |, 0.0
1713.3, 139.4, | , 23.8, 0.0, 165.9, | ,  3000,  2906,  1000,   981, | , -3.4,   2.1, 0.017, |, 0.0
1714.3, 139.2, | , 23.8, 0.0, 166.3, | ,  3000,  2904,  1000,   967, | , -3.4,  -7.7, -0.061, |, 0.0
1715.3, 139.7, | , 23.8, 0.0, 167.3, | ,  3000,  2903,  1000,   988, | , -3.4, -15.4, -0.122, |, 0.0
1716.3, 139.6, | , 23.8, 0.0, 167.5, | ,  3000,  2904,  1000,   984, | , -3.4, -16.3, -0.129, |, 0.0
1717.3, 139.2, | , 23.8, 0.0, 167.6, | ,  3000,  2906,  1000,   959, | , -3.4, -15.0, -0.118, |, 0.0
1718.4, 139.3, | , 23.8, 0.0, 167.0, | ,  3000,  2905,  1000,   971, | , -3.4, -16.7, -0.132, |, 0.0
1719.4, 139.3, | , 23.8, 0.0, 167.9, | ,  3000,  2905,  1000,   971, | , -3.4, -20.2, -0.159, |, 0.0
1720.4, 139.7, | , 23.8, 0.0, 168.3, | ,  3000,  2903,  1000,   970, | , -3.4, -13.3, -0.105, |, 0.0
1721.4, 139.3, | , 23.8, 0.0, 168.1, | ,  3000,  2899,  1000,   975, | , -3.4, -13.3, -0.105, |, 0.0
1722.4, 139.2, | , 23.8, 0.0, 168.4, | ,  3000,  2898,  1000,   950, | , -3.4,   9.8, 0.077, |, 0.0
1723.4, 139.8, | , 23.8, 0.0, 167.5, | ,  3000,  2905,  1000,   958, | , -3.4, -12.9, -0.101, |, 0.0
1724.4, 139.2, | , 23.8, 0.0, 168.6, | ,  3000,  2898,  1000,   965, | , -3.4, -14.2, -0.111, |, 0.0
1725.4, 139.2, | , 23.8, 0.0, 168.5, | ,  3000,  2903,  1000,   967, | , -3.4,   6.8, 0.054, |, 0.0
1726.4, 139.6, | , 23.8, 0.0, 169.2, | ,  3000,  2905,  1000,   975, | , -3.4, -16.3, -0.128, |, 0.0
1727.5, 139.2, | , 23.8, 0.0, 169.1, | ,  3000,  2903,  1000,   968, | , -3.4, -15.4, -0.121, |, 0.0
1728.5, 139.6, | , 23.8, 0.0, 167.3, | ,  3000,  2899,  1000,   962, | , -3.4, -15.0, -0.118, |, 0.0
1729.5, 139.3, | , 23.8, 0.0, 169.3, | ,  3000,  2899,  1000,   967, | , -3.4, -15.9, -0.125, |, 0.0
1730.5, 139.6, | , 23.8, 0.0, 169.7, | ,  3000,  2908,  1000,   983, | , -3.4, -14.6, -0.115, |, 0.0
1731.5, 139.3, | , 23.8, 0.0, 169.3, | ,  3000,  2901,  1000,   973, | , -3.4, -15.0, -0.118, |, 0.0
1732.5, 139.3, | , 23.8, 0.0, 169.8, | ,  3000,  2901,  1000,   988, | , -3.4, -15.9, -0.125, |, 0.0
1733.5, 140.5, | , 23.8, 0.0, 160.2, | ,  3000,  2899,  1000,   989, | , -3.4, -19.7, -0.156, |, 0.0
1734.5, 139.7, | , 23.8, 0.0, 169.2, | ,  3000,  2899,  1000,   975, | , -3.4, -15.9, -0.125, |, 0.0
1735.5, 139.3, | , 23.8, 0.0, 170.2, | ,  3000,  2899,  1000,   969, | , -3.4, -14.6, -0.115, |, 0.0
1736.5, 139.3, | , 23.8, 0.0, 170.1, | ,  3000,  2903,  1000,   974, | , -3.4, -18.9, -0.149, |, 0.0
1737.5, 139.6, | , 23.8, 0.0, 171.0, | ,  3000,  2904,  1000,   961, | , -3.4, -16.3, -0.128, |, 0.0
1738.6, 139.9, | , 23.8, 0.0, 165.4, | ,  3000,  2903,  1000,   962, | , -3.4, -15.9, -0.125, |, 0.0
1739.6, 139.3, | , 23.8, 0.0, 170.4, | ,  3000,  2906,  1000,   975, | , -3.4,  15.8, 0.125, |, 0.0
1740.6, 139.2, | , 23.8, 0.0, 171.0, | ,  3000,  2907,  1000,   975, | , -3.4,   4.7, 0.037, |, 0.0
1741.6, 139.6, | , 23.8, 0.0, 171.3, | ,  3000,  2900,  1000,   968, | , -3.4,   5.5, 0.044, |, 0.0
1742.6, 139.2, | , 23.8, 0.0, 171.2, | ,  3000,  2905,  1000,   975, | , -3.4, -18.0, -0.142, |, 0.0
1743.6, 139.4, | , 23.8, 0.0, 171.3, | ,  3000,  2906,  1000,   969, | , -3.4, -15.9, -0.125, |, 0.0
1744.6, 139.7, | , 23.8, 0.0, 170.8, | ,  3000,  2906,  1000,   986, | , -3.4,   1.7, 0.013, |, 0.0
1745.6, 139.6, | , 23.8, 0.0, 172.2, | ,  3000,  2898,  1000,   973, | , -3.4,   6.0, 0.047, |, 0.0
1746.6, 139.3, | , 23.8, 0.0, 171.8, | ,  3000,  2906,  1000,   962, | , -3.4, -18.4, -0.145, |, 0.0
1747.7, 139.7, | , 23.8, 0.0, 172.2, | ,  3000,  2906,  1000,   981, | , -3.4, -15.4, -0.122, |, 0.0
1748.7, 139.6, | , 23.8, 0.0, 172.4, | ,  3000,  2903,  1000,   972, | , -3.4,  11.1, 0.087, |, 0.0
1749.7, 139.5, | , 23.8, 0.0, 171.7, | ,  3000,  2902,  1000,   976, | , -3.4, -17.2, -0.135, |, 0.0
1750.7, 139.3, | , 23.8, 0.0, 172.6, | ,  3000,  2900,  1000,   987, | , -3.4, -15.4, -0.122, |, 0.0
1751.7, 139.7, | , 23.8, 0.0, 172.9, | ,  3000,  2900,  1000,   982, | , -3.4, -15.0, -0.118, |, 0.0
1752.7, 139.1, | , 23.8, 0.0, 172.5, | ,  3000,  2896,  1000,   967, | , -3.4, -15.0, -0.118, |, 0.0
1753.7, 139.2, | , 23.8, 0.0, 173.1, | ,  3000,  2899,  1000,   971, | , -3.4, -15.0, -0.118, |, 0.0
1754.7, 139.3, | , 23.8, 0.0, 172.4, | ,  3000,  2902,  1000,   986, | , -3.4, -15.4, -0.122, |, 0.0
1755.7, 139.3, | , 23.8, 0.0, 173.2, | ,  3000,  2898,  1000,   986, | , -3.4,   1.3, 0.010, |, 0.0
1756.7, 139.3, | , 23.8, 0.0, 173.6, | ,  3000,  2900,  1000,   981, | , -3.4,  15.8, 0.125, |, 0.0
1757.7, 139.3, | , 23.8, 0.0, 173.7, | ,  3000,  2901,  1000,   966, | , -3.4, -12.0, -0.094, |, 0.0
1758.8, 139.4, | , 23.8, 0.0, 173.7, | ,  3000,  2905,  1000,   980, | , -3.4, -16.3, -0.129, |, 0.0
1759.8, 139.8, | , 23.8, 0.0, 173.2, | ,  3000,  2901,  1000,   978, | , -3.4,  -0.0, -0.000, |, 0.0
1760.8, 139.3, | , 23.8, 0.0, 174.2, | ,  3000,  2903,  1000,   986, | , -3.4,  -3.0, -0.024, |, 0.0
1761.8, 139.2, | , 23.8, 0.0, 174.5, | ,  3000,  2901,  1000,   981, | , -3.4, -18.4, -0.145, |, 0.0
1762.8, 139.7, | , 23.8, 0.0, 174.6, | ,  3000,  2903,  1000,   978, | , -3.4, -15.4, -0.122, |, 0.0
1763.8, 139.2, | , 23.8, 0.0, 174.9, | ,  3000,  2906,  1000,   986, | , -3.4,  17.5, 0.139, |, 0.0
1764.8, 139.4, | , 23.8, 0.0, 174.2, | ,  3000,  2900,  1000,   975, | , -3.4,  -4.3, -0.034, |, 0.0
1765.8, 139.2, | , 23.8, 0.0, 175.1, | ,  3000,  2897,  1000,   963, | , -3.4, -13.3, -0.104, |, 0.0
1766.8, 139.6, | , 23.8, 0.0, 175.9, | ,  3000,  2903,  1000,   959, | , -3.4, -13.7, -0.108, |, 0.0
1767.8, 139.2, | , 23.9, 0.0, 175.2, | ,  3000,  2903,  1000,   978, | , -3.4,  -6.0, -0.047, |, 0.0
1768.9, 139.2, | , 23.8, 0.0, 175.6, | ,  3000,  2906,  1000,   982, | , -3.4, -10.7, -0.085, |, 0.0
1769.9, 139.5, | , 23.8, 0.0, 175.0, | ,  3000,  2899,  1000,   982, | , -3.4, -17.2, -0.135, |, 0.0
1770.9, 139.7, | , 23.8, 0.0, 176.2, | ,  3000,  2900,  1000,   978, | , -3.4, -18.4, -0.145, |, 0.0
1771.9, 139.3, | , 23.9, 0.0, 176.5, | ,  3000,  2908,  1000,   978, | , -3.4,  -4.7, -0.037, |, 0.0
1772.9, 139.3, | , 23.9, 0.0, 176.7, | ,  3000,  2895,  1000,   981, | , -3.4, -12.0, -0.095, |, 0.0
1773.9, 139.6, | , 23.8, 0.0, 176.9, | ,  3000,  2903,  1000,   979, | , -3.4, -16.3, -0.129, |, 0.0
1774.9, 139.8, | , 23.9, 0.0, 176.3, | ,  3000,  2899,  1000,   959, | , -3.4, -18.0, -0.141, |, 0.0
1775.9, 139.2, | , 23.9, 0.0, 176.7, | ,  3000,  2900,  1000,   973, | , -3.4,  -2.2, -0.017, |, 0.0
1776.9, 139.2, | , 23.9, 0.0, 176.9, | ,  3000,  2900,  1000,   967, | , -3.4, -15.0, -0.118, |, 0.0
1777.9, 139.6, | , 23.9, 0.0, 177.0, | ,  3000,  2900,  1000,   981, | , -3.4,   7.3, 0.057, |, 0.0
1778.9, 139.3, | , 23.9, 0.0, 176.7, | ,  3000,  2906,  1000,   978, | , -3.4,  -9.9, -0.078, |, 0.0
1780.0, 140.0, | , 23.9, 0.0, 175.8, | ,  3000,  2899,  1000,   962, | , -3.4,   3.4, 0.027, |, 0.0
1781.0, 139.6, | , 23.9, 0.0, 178.2, | ,  3000,  2908,  1000,   969, | , -3.4, -15.0, -0.118, |, 0.0
1782.0, 139.2, | , 23.9, 0.0, 177.0, | ,  3000,  2898,  1000,   965, | , -3.4,   9.4, 0.074, |, 0.0
1783.0, 139.3, | , 23.9, 0.0, 177.9, | ,  3000,  2905,  1000,   988, | , -3.4,   2.5, 0.020, |, 0.0
1784.0, 139.2, | , 23.9, 0.0, 177.8, | ,  3000,  2905,  1000,   967, | , -3.4,  -9.0, -0.071, |, 0.0
1785.0, 141.0, | , 23.8, 0.0, 168.3, | ,  3000,  2902,  1000,   971, | , -3.4, -20.2, -0.159, |, 0.0
1786.0, 139.4, | , 23.9, 0.0, 177.4, | ,  3000,  2903,  1000,   975, | , -3.4,   7.3, 0.057, |, 0.0
1787.0, 139.2, | , 23.9, 0.0, 178.2, | ,  3000,  2898,  1000,   958, | , -3.4, -15.0, -0.118, |, 0.0
1788.0, 139.2, | , 23.9, 0.0, 178.6, | ,  3000,  2907,  1000,   969, | , -3.4,  -0.5, -0.004, |, 0.0
1789.0, 139.7, | , 23.9, 0.0, 178.7, | ,  3000,  2902,  1000,   967, | , -3.4, -15.0, -0.118, |, 0.0
1790.1, 139.7, | , 23.9, 0.0, 175.9, | ,  3000,  2902,  1000,   963, | , -3.4,  -7.3, -0.057, |, 0.0
1791.1, 139.3, | , 23.9, 0.0, 178.4, | ,  3000,  2904,  1000,   957, | , -3.4, -18.4, -0.145, |, 0.0
1792.1, 139.7, | , 23.9, 0.0, 179.3, | ,  3000,  2908,  1000,   970, | , -3.4, -15.9, -0.125, |, 0.0
1793.1, 139.2, | , 23.9, 0.0, 179.3, | ,  3000,  2901,  1000,   976, | , -3.4,   3.0, 0.023, |, 0.0
1794.1, 139.3, | , 23.9, 0.0, 179.5, | ,  3000,  2897,  1000,   985, | , -3.4,   3.4, 0.027, |, 0.0
1795.1, 139.2, | , 23.9, 0.0, 179.7, | ,  3000,  2906,  1000,   990, | , -3.4,   2.1, 0.017, |, 0.0
1796.1, 139.8, | , 23.9, 0.0, 178.8, | ,  3000,  2902,  1000,   975, | , -3.4, -14.2, -0.111, |, 0.0
1797.1, 139.2, | , 23.9, 0.0, 179.9, | ,  3000,  2903,  1000,   978, | , -3.4, -14.6, -0.115, |, 0.0
1798.1, 139.2, | , 23.9, 0.0, 179.9, | ,  3000,  2901,  1000,   976, | , -3.4,  10.7, 0.084, |, 0.0
1799.1, 139.2, | , 23.9, 0.0, 180.4, | ,  3000,  2902,  1000,   969, | , -3.4,   1.3, 0.010, |, 0.0
1800.1, 139.6, | , 23.9, 0.0, 180.6, | ,  3000,  2907,  1000,   962, | , -3.4,  -9.0, -0.071, |, 0.0
1801.2, 139.5, | , 23.9, 0.0, 179.9, | ,  3000,  2908,  1000,   983, | , -3.4, -17.2, -0.136, |, 0.0
1802.2, 139.3, | , 23.9, 0.0, 180.2, | ,  3000,  2908,  1000,   987, | , -3.4, -18.9, -0.149, |, 0.0
1803.2, 139.8, | , 23.9, 0.0, 181.2, | ,  3000,  2902,  1000,   973, | , -3.4,  14.1, 0.111, |, 0.0
1804.2, 139.7, | , 23.9, 0.0, 181.4, | ,  3000,  2906,  1000,   980, | , -3.4,  -2.6, -0.020, |, 0.0
1805.2, 139.3, | , 23.9, 0.0, 181.1, | ,  3000,  2902,  1000,   966, | , -3.4, -18.0, -0.142, |, 0.0
1806.2, 139.9, | , 23.9, 0.0, 180.8, | ,  3000,  2899,  1000,   963, | , -3.4,   9.8, 0.077, |, 0.0
1807.2, 139.3, | , 23.9, 0.0, 181.1, | ,  3000,  2897,  1000,   963, | , -3.4,  -0.0, -0.000, |, 0.0
1808.2, 139.3, | , 23.9, 0.0, 182.0, | ,  3000,  2906,  1000,   978, | , -3.4, -10.7, -0.085, |, 0.0
1809.2, 139.2, | , 23.9, 0.0, 181.6, | ,  3000,  2899,  1000,   986, | , -3.4, -18.4, -0.146, |, 0.0
1810.2, 139.2, | , 23.9, 0.0, 181.9, | ,  3000,  2906,  1000,   970, | , -3.4,   3.0, 0.023, |, 0.0
1811.3, 139.3, | , 23.9, 0.0, 181.7, | ,  3000,  2905,  1000,   968, | , -3.4, -18.4, -0.145, |, 0.0
1812.3, 139.3, | , 23.9, 0.0, 182.2, | ,  3000,  2905,  1000,   982, | , -3.4, -15.9, -0.125, |, 0.0
1813.3, 139.2, | , 23.9, 0.0, 182.7, | ,  3000,  2902,  1000,   982, | , -3.4, -17.6, -0.139, |, 0.0
1814.3, 139.7, | , 23.9, 0.0, 182.3, | ,  3000,  2905,  1000,   984, | , -3.4,  11.5, 0.091, |, 0.0
1815.3, 139.3, | , 23.9, 0.0, 182.7, | ,  3000,  2902,  1000,   985, | , -3.4, -16.3, -0.129, |, 0.0
1816.3, 139.3, | , 23.9, 0.0, 181.9, | ,  3000,  2906,  1000,   973, | , -3.4, -15.4, -0.122, |, 0.0
1817.3, 139.7, | , 23.9, 0.0, 182.9, | ,  3000,  2908,  1000,   979, | , -3.4, -15.0, -0.119, |, 0.0
1818.3, 139.7, | , 23.9, 0.0, 183.7, | ,  3000,  2899,  1000,   975, | , -3.4, -15.4, -0.122, |, 0.0
1819.3, 139.2, | , 23.9, 0.0, 183.6, | ,  3000,  2900,  1000,   979, | , -3.4,  15.8, 0.125, |, 0.0
1820.3, 139.3, | , 23.9, 0.0, 183.5, | ,  3000,  2901,  1000,   971, | , -3.4,  16.3, 0.128, |, 0.0
1821.3, 139.4, | , 23.9, 0.0, 182.2, | ,  3000,  2901,  1000,   979, | , -3.4, -15.0, -0.118, |, 0.0
1822.4, 139.3, | , 23.9, 0.0, 184.2, | ,  3000,  2902,  1000,   970, | , -3.4, -18.0, -0.142, |, 0.0
1823.4, 139.2, | , 23.9, 0.0, 183.7, | ,  3000,  2902,  1000,   960, | , -3.4,  15.8, 0.124, |, 0.0
1824.4, 139.6, | , 23.9, 0.0, 184.0, | ,  3000,  2906,  1000,   978, | , -3.4, -12.4, -0.098, |, 0.0
1825.4, 139.6, | , 23.9, 0.0, 184.3, | ,  3000,  2897,  1000,   975, | , -3.4, -18.9, -0.148, |, 0.0
1826.4, 139.4, | , 23.9, 0.0, 183.6, | ,  3000,  2907,  1000,   973, | , -3.4, -15.4, -0.122, |, 0.0
1827.4, 139.3, | , 23.9, 0.0, 184.3, | ,  3000,  2906,  1000,   964, | , -3.4,  16.7, 0.131, |, 0.0
1828.4, 139.6, | , 23.9, 0.0, 185.1, | ,  3000,  2902,  1000,   986, | , -3.4, -12.0, -0.095, |, 0.0
1829.4, 139.7, | , 23.9, 0.0, 185.3, | ,  3000,  2900,  1000,   979, | , -3.4,  -9.9, -0.078, |, 0.0
1830.4, 139.2, | , 23.9, 0.0, 185.1, | ,  3000,  2900,  1000,   982, | , -3.4,  21.0, 0.165, |, 0.0
1831.4, 140.4, | , 23.9, 0.0, 179.2, | ,  3000,  2897,  1000,   967, | , -3.4,   4.3, 0.033, |, 0.0
1832.5, 139.2, | , 23.9, 0.0, 185.3, | ,  3000,  2904,  1000,   973, | , -3.4,  -7.3, -0.058, |, 0.0
1833.5, 139.2, | , 23.9, 0.0, 185.3, | ,  3000,  2899,  1000,   973, | , -3.4,  -9.0, -0.071, |, 0.0
1834.5, 139.3, | , 23.9, 0.0, 185.7, | ,  3000,  2908,  1000,   973, | , -3.4,  -1.3, -0.010, |, 0.0
1835.5, 139.7, | , 23.9, 0.0, 186.1, | ,  3000,  2903,  1000,   971, | , -3.4,   1.3, 0.010, |, 0.0
1836.5, 139.9, | , 23.9, 0.0, 181.1, | ,  3000,  2896,  1000,   975, | , -3.4,  -2.2, -0.017, |, 0.0
1837.5, 139.3, | , 23.9, 0.0, 185.6, | ,  3000,  2899,  1000,   979, | , -3.4,  18.0, 0.142, |, 0.0
1838.5, 139.3, | , 23.9, 0.0, 186.6, | ,  3000,  2902,  1000,   959, | , -3.4,  15.8, 0.124, |, 0.0
1839.5, 139.6, | , 23.9, 0.0, 187.1, | ,  3000,  2904,  1000,   971, | , -3.4,  -9.9, -0.078, |, 0.0
1840.5, 139.3, | , 23.9, 0.0, 186.7, | ,  3000,  2900,  1000,   971, | , -3.4,  15.4, 0.121, |, 0.0
1841.5, 139.3, | , 23.9, 0.0, 187.1, | ,  3000,  2902,  1000,   964, | , -3.4,  -1.3, -0.010, |, 0.0
1842.6, 139.8, | , 23.9, 0.0, 185.9, | ,  3000,  2906,  1000,   963, | , -3.4,  -9.9, -0.078, |, 0.0
1843.6, 139.6, | , 23.9, 0.0, 187.1, | ,  3000,  2905,  1000,   977, | , -3.4,  -4.7, -0.037, |, 0.0
1844.6, 139.3, | , 23.9, 0.0, 187.1, | ,  3000,  2898,  1000,   967, | , -3.4,  13.3, 0.104, |, 0.0
1845.6, 139.3, | , 23.9, 0.0, 187.1, | ,  3000,  2906,  1000,   980, | , -3.4,  -8.6, -0.068, |, 0.0
1846.6, 139.7, | , 23.9, 0.0, 187.8, | ,  3000,  2906,  1000,   992, | , -3.4,   8.1, 0.064, |, 0.0
1847.6, 139.4, | , 23.9, 0.0, 186.8, | ,  3000,  2901,  1000,   977, | , -3.4,  -2.6, -0.020, |, 0.0
1848.6, 139.2, | , 23.9, 0.0, 188.0, | ,  3000,  2903,  1000,   973, | , -3.4,  -8.6, -0.068, |, 0.0
1849.6, 139.2, | , 23.9, 0.0, 188.4, | ,  3000,  2904,  1000,   975, | , -3.4,  -9.4, -0.074, |, 0.0
1850.6, 139.7, | , 23.9, 0.0, 188.3, | ,  3000,  2902,  1000,   969, | , -3.4,  -1.3, -0.010, |, 0.0
1851.6, 139.3, | , 23.9, 0.0, 188.5, | ,  3000,  2908,  1000,   964, | , -3.4,   5.1, 0.040, |, 0.0
1852.6, 139.4, | , 23.9, 0.0, 187.7, | ,  3000,  2901,  1000,   982, | , -3.4,  -8.2, -0.064, |, 0.0
1853.7, 139.7, | , 23.9, 0.0, 189.2, | ,  3000,  2904,  1000,   982, | , -3.4,   1.7, 0.013, |, 0.0
1854.7, 139.7, | , 23.9, 0.0, 188.8, | ,  3000,  2902,  1000,   990, | , -3.4,  -2.6, -0.021, |, 0.0
1855.7, 139.3, | , 23.9, 0.0, 189.3, | ,  3000,  2905,  1000,   973, | , -3.4,   0.8, 0.007, |, 0.0
1856.7, 139.7, | , 23.9, 0.0, 189.6, | ,  3000,  2907,  1000,   972, | , -3.4,   1.3, 0.010, |, 0.0
1857.7, 139.9, | , 23.9, 0.0, 189.0, | ,  3000,  2906,  1000,   991, | , -3.4,  17.5, 0.139, |, 0.0
1858.7, 139.2, | , 23.9, 0.0, 189.5, | ,  3000,  2903,  1000,   978, | , -3.4,   0.4, 0.003, |, 0.0
1859.7, 139.3, | , 23.9, 0.0, 189.5, | ,  3000,  2899,  1000,   964, | , -3.4,  -2.2, -0.017, |, 0.0
1860.7, 139.7, | , 23.9, 0.0, 189.9, | ,  3000,  2903,  1000,   982, | , -3.4,   1.3, 0.010, |, 0.0
1861.7, 139.3, | , 23.9, 0.0, 190.5, | ,  3000,  2904,  1000,   967, | , -3.4,  17.5, 0.138, |, 0.0
1862.7, 139.4, | , 23.9, 0.0, 189.3, | ,  3000,  2905,  1000,   973, | , -3.4,  -2.6, -0.020, |, 0.0
1863.8, 139.5, | , 23.9, 0.0, 189.7, | ,  3000,  2903,  1000,   984, | , -3.4,   3.0, 0.023, |, 0.0
1864.8, 139.6, | , 23.9, 0.0, 190.7, | ,  3000,  2907,  1000,   975, | , -3.4,  -2.2, -0.017, |, 0.0
1865.8, 139.3, | , 23.9, 0.0, 190.6, | ,  3000,  2904,  1000,   971, | , -3.4,  27.4, 0.216, |, 0.0
1866.8, 139.2, | , 23.9, 0.0, 190.6, | ,  3000,  2907,  1000,   987, | , -3.4,  -3.0, -0.024, |, 0.0
1867.8, 139.9, | , 23.9, 0.0, 189.8, | ,  3000,  2901,  1000,   968, | , -3.4,  -0.0, -0.000, |, 0.0
1868.8, 139.6, | , 23.9, 0.0, 191.4, | ,  3000,  2900,  1000,   970, | , -3.4,  -0.9, -0.007, |, 0.0
1869.8, 139.3, | , 23.9, 0.0, 191.4, | ,  3000,  2904,  1000,   982, | , -3.4,  15.4, 0.122, |, 0.0
1870.8, 139.3, | , 23.9, 0.0, 191.7, | ,  3000,  2898,  1000,   968, | , -3.4,   4.3, 0.033, |, 0.0
1871.8, 139.6, | , 23.9, 0.0, 192.1, | ,  3000,  2906,  1000,   985, | , -3.4,  -3.0, -0.024, |, 0.0
1872.8, 139.4, | , 23.9, 0.0, 190.9, | ,  3000,  2907,  1000,   960, | , -3.4,   0.8, 0.007, |, 0.0
1873.9, 139.2, | , 23.9, 0.0, 191.6, | ,  3000,  2899,  1000,   969, | , -3.4,  31.3, 0.245, |, 0.0
1874.9, 139.3, | , 23.9, 0.0, 192.6, | ,  3000,  2905,  1000,   965, | , -3.4,   4.7, 0.037, |, 0.0
1875.9, 139.7, | , 23.9, 0.0, 192.8, | ,  3000,  2907,  1000,   986, | , -3.4,  -2.6, -0.021, |, 0.0
1876.9, 139.2, | , 23.9, 0.0, 192.0, | ,  3000,  2906,  1000,   984, | , -3.4,  17.1, 0.135, |, 0.0
1877.9, 140.0, | , 23.9, 0.0, 186.9, | ,  3000,  2902,  1000,   963, | , -3.4,  29.1, 0.228, |, 0.0
1878.9, 139.2, | , 23.9, 0.0, 192.5, | ,  3000,  2909,  1000,   979, | , -3.4,   0.8, 0.007, |, 0.0
1879.9, 139.6, | , 23.9, 0.0, 193.5, | ,  3000,  2903,  1000,   980, | , -3.4,  -2.6, -0.020, |, 0.0
1880.9, 139.2, | , 23.9, 0.0, 193.2, | ,  3000,  2906,  1000,   982, | , -3.4,   2.5, 0.020, |, 0.0
1881.9, 139.7, | , 23.9, 0.0, 193.6, | ,  3000,  2897,  1000,   964, | , -3.4,   1.7, 0.013, |, 0.0
1882.9, 140.2, | , 23.9, 0.0, 184.8, | ,  3000,  2904,  1000,   965, | , -3.4,  -0.0, -0.000, |, 0.0
1884.0, 139.3, | , 23.9, 0.0, 193.5, | ,  3000,  2903,  1000,   984, | , -3.4,  30.4, 0.240, |, 0.0
1885.0, 139.2, | , 23.9, 0.0, 194.2, | ,  3000,  2897,  1000,   982, | , -3.4,   2.5, 0.020, |, 0.0
1886.0, 139.7, | , 23.9, 0.0, 194.5, | ,  3000,  2896,  1000,   965, | , -3.4,  -1.7, -0.014, |, 0.0
1887.0, 139.2, | , 23.9, 0.0, 194.2, | ,  3000,  2903,  1000,   965, | , -3.4,   1.3, 0.010, |, 0.0
1888.0, 139.2, | , 23.9, 0.0, 194.0, | ,  3000,  2905,  1000,   973, | , -3.4,   7.7, 0.061, |, 0.0
1889.0, 139.8, | , 23.9, 0.0, 194.5, | ,  3000,  2907,  1000,   987, | , -3.4,  -0.5, -0.004, |, 0.0
1890.0, 139.3, | , 23.9, 0.0, 194.3, | ,  3000,  2906,  1000,   987, | , -3.4,   1.3, 0.010, |, 0.0
1891.0, 139.3, | , 23.9, 0.0, 194.9, | ,  3000,  2898,  1000,   980, | , -3.4,  24.0, 0.189, |, 0.0
1892.0, 139.3, | , 23.9, 0.0, 194.5, | ,  3000,  2900,  1000,   971, | , -3.4,  -0.5, -0.004, |, 0.0
1893.1, 139.8, | , 23.9, 0.0, 195.7, | ,  3000,  2902,  1000,   977, | , -3.4,   0.8, 0.007, |, 0.0
1894.1, 139.5, | , 23.9, 0.0, 194.5, | ,  3000,  2905,  1000,   970, | , -3.4,   9.0, 0.071, |, 0.0
1895.1, 139.2, | , 23.9, 0.0, 195.7, | ,  3000,  2906,  1000,   959, | , -3.4,   2.1, 0.017, |, 0.0
1896.1, 139.6, | , 23.9, 0.0, 195.8, | ,  3000,  2899,  1000,   974, | , -3.4,   1.7, 0.013, |, 0.0
1897.1, 139.7, | , 23.9, 0.0, 195.9, | ,  3000,  2903,  1000,   967, | , -3.4,  17.1, 0.135, |, 0.0
1898.1, 139.4, | , 23.9, 0.0, 195.8, | ,  3000,  2903,  1000,   965, | , -3.4,   6.0, 0.047, |, 0.0
1899.1, 139.8, | , 23.9, 0.0, 195.4, | ,  3000,  2907,  1000,   978, | , -3.4,  12.4, 0.098, |, 0.0
1900.1, 139.7, | , 23.9, 0.0, 196.4, | ,  3000,  2898,  1000,   974, | , -3.4,  16.3, 0.128, |, 0.0
1901.1, 139.3, | , 23.9, 0.0, 195.9, | ,  3000,  2897,  1000,   973, | , -3.4, -16.3, -0.128, |, 0.0
1902.2, 139.3, | , 23.9, 0.0, 196.8, | ,  3000,  2903,  1000,   969, | , -3.4, -16.3, -0.128, |, 0.0
1903.2, 139.6, | , 23.9, 0.0, 197.0, | ,  3000,  2903,  1000,   978, | , -3.4,  -9.0, -0.071, |, 0.0
1904.2, 139.4, | , 23.9, 0.0, 195.9, | ,  3000,  2905,  1000,   971, | , -3.4, -17.2, -0.135, |, 0.0
1905.2, 139.3, | , 23.9, 0.0, 196.8, | ,  3000,  2905,  1000,   975, | , -3.4, -18.0, -0.142, |, 0.0
1906.2, 139.7, | , 23.9, 0.0, 197.2, | ,  3000,  2903,  1000,   978, | , -3.4, -13.7, -0.108, |, 0.0
1907.2, 139.2, | , 23.9, 0.0, 197.6, | ,  3000,  2903,  1000,   982, | , -3.4, -16.3, -0.129, |, 0.0
1908.2, 139.3, | , 23.9, 0.0, 197.7, | ,  3000,  2899,  1000,   968, | , -3.4, -14.6, -0.115, |, 0.0
1909.2, 139.5, | , 23.9, 0.0, 197.0, | ,  3000,  2901,  1000,   968, | , -3.4, -15.0, -0.118, |, 0.0
1910.2, 139.6, | , 23.9, 0.0, 197.9, | ,  3000,  2906,  1000,   981, | , -3.4, -16.7, -0.132, |, 0.0
1911.2, 139.8, | , 23.9, 0.0, 198.0, | ,  3000,  2910,  1000,   981, | , -3.4,  -0.9, -0.007, |, 0.0
1912.3, 139.4, | , 23.9, 0.0, 198.2, | ,  3000,  2905,  1000,   987, | , -3.4, -12.0, -0.095, |, 0.0
1913.3, 139.3, | , 23.9, 0.0, 198.5, | ,  3000,  2899,  1000,   972, | , -3.4, -12.9, -0.101, |, 0.0
1914.3, 139.8, | , 23.9, 0.0, 198.3, | ,  3000,  2904,  1000,   949, | , -3.4, -15.9, -0.124, |, 0.0
1915.3, 139.2, | , 23.9, 0.0, 198.2, | ,  3000,  2905,  1000,   975, | , -3.4,  -6.5, -0.051, |, 0.0
1916.3, 139.1, | , 23.9, 0.0, 198.5, | ,  3000,  2901,  1000,   970, | , -3.4,  -6.0, -0.047, |, 0.0
1917.3, 139.6, | , 23.9, 0.0, 198.8, | ,  3000,  2907,  1000,   960, | , -3.4, -18.4, -0.145, |, 0.0
1918.3, 139.6, | , 23.9, 0.0, 198.8, | ,  3000,  2902,  1000,   981, | , -3.4, -14.2, -0.112, |, 0.0
1919.3, 139.4, | , 23.9, 0.0, 198.4, | ,  3000,  2902,  1000,   960, | , -3.4,  -9.0, -0.071, |, 0.0
1920.3, 139.3, | , 23.9, 0.0, 199.7, | ,  3000,  2904,  1000,   976, | , -3.4,   1.7, 0.013, |, 0.0
1921.3, 139.7, | , 23.9, 0.0, 199.7, | ,  3000,  2901,  1000,   977, | , -3.4,   7.7, 0.061, |, 0.0
1922.3, 139.3, | , 23.9, 0.0, 199.6, | ,  3000,  2904,  1000,   967, | , -3.4, -17.6, -0.138, |, 0.0
1923.4, 139.3, | , 23.9, 0.0, 199.7, | ,  3000,  2902,  1000,   981, | , -3.4, -14.6, -0.115, |, 0.0
1924.4, 140.3, | , 23.9, 0.0, 199.3, | ,  3000,  2904,  1000,   974, | , -3.4,   4.3, 0.034, |, 0.0
1925.4, 139.6, | , 23.9, 0.0, 201.2, | ,  3000,  2899,  1000,   969, | , -3.4, -18.4, -0.145, |, 0.0
1926.4, 139.3, | , 23.9, 0.0, 200.3, | ,  3000,  2902,  1000,   973, | , -3.4,  12.4, 0.098, |, 0.0
1927.4, 139.3, | , 23.9, 0.0, 200.5, | ,  3000,  2908,  1000,   982, | , -3.4, -19.3, -0.152, |, 0.0
1928.4, 139.7, | , 23.9, 0.0, 200.8, | ,  3000,  2903,  1000,   985, | , -3.4, -17.6, -0.139, |, 0.0
1929.4, 140.9, | , 23.9, 0.0, 191.2, | ,  3000,  2900,  1000,   968, | , -3.4, -16.7, -0.131, |, 0.0
1930.4, 139.3, | , 23.9, 0.0, 200.7, | ,  3000,  2901,  1000,   976, | , -3.4, -17.6, -0.138, |, 0.0
1931.4, 139.6, | , 23.9, 0.0, 201.7, | ,  3000,  2904,  1000,   990, | , -3.4, -18.9, -0.149, |, 0.0
1932.4, 139.6, | , 23.9, 0.0, 201.8, | ,  3000,  2905,  1000,   962, | , -3.4, -16.7, -0.131, |, 0.0
1933.5, 139.3, | , 23.9, 0.0, 201.4, | ,  3000,  2902,  1000,   978, | , -3.4, -15.4, -0.122, |, 0.0
1934.5, 139.9, | , 23.9, 0.0, 196.4, | ,  3000,  2895,  1000,   969, | , -3.4, -12.4, -0.098, |, 0.0
1935.5, 139.8, | , 23.9, 0.0, 200.8, | ,  3000,  2900,  1000,   957, | , -3.4,  -2.2, -0.017, |, 0.0
1936.5, 139.2, | , 23.9, 0.0, 201.3, | ,  3000,  2901,  1000,   979, | , -3.4, -17.2, -0.135, |, 0.0
1937.5, 139.3, | , 23.9, 0.0, 202.3, | ,  3000,  2903,  1000,   971, | , -3.4, -17.2, -0.135, |, 0.0
1938.5, 139.3, | , 23.9, 0.0, 202.3, | ,  3000,  2903,  1000,   972, | , -3.4,  -7.7, -0.061, |, 0.0
1939.5, 139.7, | , 23.9, 0.0, 202.6, | ,  3000,  2910,  1000,   962, | , -3.4,  16.3, 0.128, |, 0.0
1940.5, 139.3, | , 23.9, 0.0, 202.0, | ,  3000,  2900,  1000,   969, | , -3.4, -18.0, -0.142, |, 0.0
1941.5, 139.3, | , 23.9, 0.0, 203.2, | ,  3000,  2908,  1000,   975, | , -3.4, -12.4, -0.098, |, 0.0
1942.5, 139.2, | , 23.9, 0.0, 202.9, | ,  3000,  2898,  1000,   975, | , -3.4, -15.9, -0.125, |, 0.0
1943.6, 140.1, | , 23.9, 0.0, 203.3, | ,  3000,  2904,  1000,   986, | , -3.4,  -0.5, -0.004, |, 0.0
1944.6, 139.3, | , 23.9, 0.0, 203.4, | ,  3000,  2908,  1000,   969, | , -3.4,   6.8, 0.054, |, 0.0
1945.6, 139.4, | , 23.9, 0.0, 203.1, | ,  3000,  2910,  1000,   983, | , -3.4,  -8.6, -0.068, |, 0.0
1946.6, 139.8, | , 23.9, 0.0, 203.8, | ,  3000,  2909,  1000,   978, | , -3.4,   0.4, 0.003, |, 0.0
1947.6, 139.3, | , 23.9, 0.0, 203.8, | ,  3000,  2898,  1000,   967, | , -3.4,   0.8, 0.007, |, 0.0
1948.6, 139.3, | , 23.9, 0.0, 204.3, | ,  3000,  2905,  1000,   972, | , -3.4,   5.1, 0.040, |, 0.0
1949.6, 139.7, | , 23.9, 0.0, 204.1, | ,  3000,  2904,  1000,   981, | , -3.4, -12.4, -0.098, |, 0.0
1950.6, 139.4, | , 23.9, 0.0, 203.3, | ,  3000,  2898,  1000,   970, | , -3.4, -18.9, -0.148, |, 0.0
1951.6, 139.2, | , 23.9, 0.0, 204.7, | ,  3000,  2905,  1000,   970, | , -3.4, -19.3, -0.152, |, 0.0
1952.6, 139.2, | , 23.9, 0.0, 204.6, | ,  3000,  2897,  1000,   970, | , -3.4, -13.3, -0.104, |, 0.0
1953.7, 139.7, | , 23.9, 0.0, 204.7, | ,  3000,  2905,  1000,   982, | , -3.4, -18.9, -0.149, |, 0.0
1954.7, 139.7, | , 23.9, 0.0, 205.4, | ,  3000,  2900,  1000,   990, | , -3.4, -16.7, -0.132, |, 0.0
1955.7, 139.4, | , 23.9, 0.0, 204.2, | ,  3000,  2907,  1000,   961, | , -3.4,  13.3, 0.104, |, 0.0
1956.7, 139.6, | , 23.9, 0.0, 205.3, | ,  3000,  2907,  1000,   969, | , -3.4,   6.4, 0.050, |, 0.0
1957.7, 139.7, | , 23.9, 0.0, 204.9, | ,  3000,  2903,  1000,   972, | , -3.4, -18.0, -0.142, |, 0.0
1958.7, 139.3, | , 23.9, 0.0, 205.5, | ,  3000,  2903,  1000,   983, | , -3.4, -15.4, -0.122, |, 0.0
1959.7, 139.2, | , 23.9, 0.0, 205.3, | ,  3000,  2901,  1000,   955, | , -3.4,   3.8, 0.030, |, 0.0
1960.7, 139.9, | , 23.9, 0.0, 205.0, | ,  3000,  2906,  1000,   965, | , -3.4,   1.3, 0.010, |, 0.0
1961.7, 139.3, | , 23.9, 0.0, 205.3, | ,  3000,  2899,  1000,   981, | , -3.4,  -0.9, -0.007, |, 0.0
1962.7, 139.3, | , 23.9, 0.0, 206.3, | ,  3000,  2898,  1000,   969, | , -3.4,  -9.9, -0.078, |, 0.0
1963.7, 139.2, | , 23.9, 0.0, 206.4, | ,  3000,  2905,  1000,   968, | , -3.4, -10.7, -0.084, |, 0.0
1964.8, 139.6, | , 23.9, 0.0, 206.5, | ,  3000,  2899,  1000,   952, | , -3.4, -10.3, -0.081, |, 0.0
1965.8, 139.4, | , 23.9, 0.0, 205.8, | ,  3000,  2900,  1000,   981, | , -3.4,  -8.6, -0.068, |, 0.0
1966.8, 139.3, | , 23.9, 0.0, 206.7, | ,  3000,  2906,  1000,   971, | , -3.4,  -1.7, -0.014, |, 0.0
1967.8, 139.3, | , 23.9, 0.0, 207.0, | ,  3000,  2907,  1000,   980, | , -3.4,   3.8, 0.030, |, 0.0
1968.8, 139.7, | , 23.9, 0.0, 207.3, | ,  3000,  2899,  1000,   979, | , -3.4,  -9.9, -0.078, |, 0.0
1969.8, 139.3, | , 23.9, 0.0, 207.4, | ,  3000,  2905,  1000,   979, | , -3.4,  -5.6, -0.044, |, 0.0
1970.8, 139.8, | , 23.9, 0.0, 206.3, | ,  3000,  2899,  1000,   949, | , -3.4,   5.5, 0.043, |, 0.0
1971.8, 139.6, | , 23.9, 0.0, 207.8, | ,  3000,  2900,  1000,   971, | , -3.4,   3.4, 0.027, |, 0.0
1972.8, 139.7, | , 23.9, 0.0, 208.3, | ,  3000,  2905,  1000,   975, | , -3.4,  -8.6, -0.068, |, 0.0
1973.8, 139.4, | , 23.9, 0.0, 208.2, | ,  3000,  2903,  1000,   990, | , -3.4,  -1.3, -0.010, |, 0.0
1974.8, 139.2, | , 23.9, 0.0, 208.4, | ,  3000,  2906,  1000,   981, | , -3.4,  -8.6, -0.068, |, 0.0
1975.9, 141.1, | , 23.9, 0.0, 198.8, | ,  3000,  2899,  1000,   978, | , -3.4,   1.7, 0.013, |, 0.0
1976.9, 139.4, | , 23.9, 0.0, 207.3, | ,  3000,  2906,  1000,   992, | , -3.4,  11.5, 0.091, |, 0.0
1977.9, 139.2, | , 23.9, 0.0, 208.9, | ,  3000,  2899,  1000,   967, | , -3.4,   0.8, 0.007, |, 0.0
1978.9, 139.6, | , 23.9, 0.0, 209.4, | ,  3000,  2897,  1000,   965, | , -3.4, -10.7, -0.084, |, 0.0
1979.9, 139.2, | , 23.9, 0.0, 209.1, | ,  3000,  2899,  1000,   982, | , -3.4,  -6.5, -0.051, |, 0.0
1980.9, 139.8, | , 23.9, 0.0, 205.5, | ,  3000,  2906,  1000,   977, | , -3.4,  -5.6, -0.044, |, 0.0
1981.9, 139.4, | , 23.9, 0.0, 208.4, | ,  3000,  2903,  1000,   979, | , -3.4,  -6.9, -0.054, |, 0.0
1982.9, 139.7, | , 23.9, 0.0, 209.5, | ,  3000,  2904,  1000,   969, | , -3.4,  24.8, 0.195, |, 0.0
1983.9, 139.6, | , 23.9, 0.0, 209.9, | ,  3000,  2899,  1000,   957, | , -3.4,  -9.0, -0.071, |, 0.0
1984.9, 139.2, | , 23.9, 0.0, 209.8, | ,  3000,  2895,  1000,   978, | , -3.4,  -6.5, -0.051, |, 0.0
1986.0, 139.2, | , 23.9, 0.0, 210.0, | ,  3000,  2905,  1000,   974, | , -3.4,  -9.9, -0.078, |, 0.0
1987.0, 139.8, | , 23.9, 0.0, 209.6, | ,  3000,  2902,  1000,   971, | , -3.4,   0.8, 0.007, |, 0.0
1988.0, 139.3, | , 23.9, 0.0, 210.0, | ,  3000,  2899,  1000,   977, | , -3.4, -10.7, -0.084, |, 0.0
1989.0, 139.4, | , 23.9, 0.0, 210.0, | ,  3000,  2901,  1000,   967, | , -3.4,  21.8, 0.171, |, 0.0
1990.0, 139.6, | , 23.9, 0.0, 211.4, | ,  3000,  2902,  1000,   973, | , -3.4,   1.7, 0.013, |, 0.0
1991.0, 139.6, | , 23.9, 0.0, 210.8, | ,  3000,  2899,  1000,   963, | , -3.4,  -1.7, -0.014, |, 0.0
1992.0, 139.5, | , 23.9, 0.0, 210.1, | ,  3000,  2911,  1000,   965, | , -3.4,  -3.0, -0.024, |, 0.0
1993.0, 139.3, | , 23.9, 0.0, 211.0, | ,  3000,  2905,  1000,   969, | , -3.4,  -7.3, -0.057, |, 0.0
1994.0, 139.7, | , 23.9, 0.0, 211.8, | ,  3000,  2903,  1000,   973, | , -3.4,  -8.6, -0.068, |, 0.0
1995.0, 139.3, | , 23.9, 0.0, 211.1, | ,  3000,  2904,  1000,   971, | , -3.4,  22.3, 0.175, |, 0.0
1996.0, 139.3, | , 23.9, 0.0, 211.6, | ,  3000,  2906,  1000,   960, | , -3.4,   3.0, 0.023, |, 0.0
1997.1, 139.5, | , 23.9, 0.0, 210.6, | ,  3000,  2903,  1000,   978, | , -3.4,  -3.5, -0.027, |, 0.0
