Repository: jdhuang-csm/Ru-BCA

## Methods
* (BaO)<sub>x</sub>-(CaO)<sub>y</sub>-(Al<sub>2</sub>O<sub>3</sub>)<sub>1-x-y</sub> (BCA) catalyst supports were synthesized via sol-gel and solid-state methods. 
* Ru/BCA catalysts were prepared via incipient wetness impregnation to achieve 1 wt. % Ru loading.
* Ammonia synthesis rates were measured for Ru/BCA catalysts in a packed-bed reactor at 480-600<sup>o</sup>C, 10 bar, and space velocities up to 1.3 x 10<sup>6</sup> ml g<sub>cat</sub><sup>-1</sup> h<sup>-1</sup>.
* A machine learning (ML) model was employed to improve understanding of the behavior of Ru/BCA catalysts.
* A microkinetic model was developed to describe the best-performing catalyst.

File: data/init_files_Cadigan/BCA532.txt (part 5 of 55)
********** Start test **********
Elapsed time, Pressure, | , LJtemp(C), Inner-Temp, Outer-Temp, | , N2-set, N2-flow, H2-set, H2-flow, | , pH, NH3_ppm, NH3_Prod_rate, |, In222Temp
1607.2, 138.3, | , 22.4, 0.0, 145.0, | ,  1000,   951,  3000,  2940, | , -3.4,  23.5, 0.241, |, 0.0
1608.2, 138.8, | , 22.4, 0.0, 145.2, | ,  1000,   951,  3000,  2931, | , -3.4,   0.4, 0.004, |, 0.0
1609.2, 139.0, | , 22.4, 0.0, 144.8, | ,  1000,   956,  3000,  2939, | , -3.4,  -0.5, -0.005, |, 0.0
1610.3, 138.4, | , 22.4, 0.0, 145.5, | ,  1000,   956,  3000,  2922, | , -3.4,  -0.9, -0.009, |, 0.0
1611.3, 138.4, | , 22.4, 0.0, 145.5, | ,  1000,   955,  3000,  2926, | , -3.4,  21.4, 0.219, |, 0.0
1612.3, 138.9, | , 22.4, 0.0, 145.3, | ,  1000,   958,  3000,  2932, | , -3.4,   0.8, 0.009, |, 0.0
1613.3, 138.9, | , 22.4, 0.0, 145.8, | ,  1000,   955,  3000,  2945, | , -3.4,   2.1, 0.022, |, 0.0
1614.3, 138.5, | , 22.4, 0.0, 145.8, | ,  1000,   952,  3000,  2924, | , -3.4,   3.0, 0.030, |, 0.0
1615.3, 138.4, | , 22.4, 0.0, 146.6, | ,  1000,   952,  3000,  2933, | , -3.4,  21.8, 0.223, |, 0.0
1616.3, 138.9, | , 22.4, 0.0, 147.1, | ,  1000,   957,  3000,  2918, | , -3.4,  20.5, 0.210, |, 0.0
1617.3, 139.1, | , 22.4, 0.0, 146.2, | ,  1000,   956,  3000,  2938, | , -3.4,   0.4, 0.004, |, 0.0
1618.3, 138.5, | , 22.4, 0.0, 147.0, | ,  1000,   955,  3000,  2929, | , -3.4,   2.1, 0.022, |, 0.0
1619.3, 139.8, | , 22.4, 0.0, 145.1, | ,  1000,   954,  3000,  2922, | , -3.4,  20.1, 0.205, |, 0.0
1620.4, 138.9, | , 22.4, 0.0, 147.3, | ,  1000,   956,  3000,  2911, | , -3.4,   1.3, 0.013, |, 0.0
1621.4, 139.0, | , 22.4, 0.0, 147.8, | ,  1000,   956,  3000,  2918, | , -3.4,  30.0, 0.306, |, 0.0
1622.4, 138.6, | , 22.4, 0.0, 147.4, | ,  1000,   958,  3000,  2940, | , -3.4,  -2.2, -0.022, |, 0.0
1623.4, 138.9, | , 22.4, 0.0, 147.8, | ,  1000,   959,  3000,  2920, | , -3.4,   2.5, 0.026, |, 0.0
1624.4, 138.9, | , 22.4, 0.0, 147.4, | ,  1000,   958,  3000,  2923, | , -3.4,  20.5, 0.210, |, 0.0
1625.4, 138.4, | , 22.4, 0.0, 147.9, | ,  1000,   957,  3000,  2934, | , -3.4,   7.7, 0.079, |, 0.0
1626.4, 138.4, | , 22.4, 0.0, 148.5, | ,  1000,   956,  3000,  2934, | , -3.4, -18.4, -0.189, |, 0.0
1627.4, 138.7, | , 22.4, 0.0, 146.4, | ,  1000,   955,  3000,  2913, | , -3.4,   9.8, 0.100, |, 0.0
1628.4, 138.4, | , 22.4, 0.0, 149.1, | ,  1000,   954,  3000,  2921, | , -3.4, -16.3, -0.166, |, 0.0
1629.4, 138.5, | , 22.4, 0.0, 148.2, | ,  1000,   955,  3000,  2918, | , -3.4, -16.7, -0.171, |, 0.0
1630.5, 139.3, | , 22.4, 0.0, 142.8, | ,  1000,   950,  3000,  2922, | , -3.4, -19.3, -0.197, |, 0.0
1631.5, 138.9, | , 22.4, 0.0, 149.3, | ,  1000,   960,  3000,  2936, | , -3.4, -16.7, -0.172, |, 0.0
1632.5, 138.4, | , 22.4, 0.0, 149.7, | ,  1000,   958,  3000,  2919, | , -3.4,  11.5, 0.118, |, 0.0
1633.5, 138.6, | , 22.4, 0.0, 148.6, | ,  1000,   950,  3000,  2905, | , -3.4, -14.2, -0.144, |, 0.0
1634.5, 139.0, | , 22.4, 0.0, 149.3, | ,  1000,   955,  3000,  2929, | , -3.4, -14.2, -0.145, |, 0.0
1635.5, 140.1, | , 22.4, 0.0, 140.4, | ,  1000,   952,  3000,  2929, | , -3.4, -14.6, -0.149, |, 0.0
1636.5, 138.4, | , 22.4, 0.0, 149.6, | ,  1000,   955,  3000,  2937, | , -3.4,  -7.3, -0.075, |, 0.0
1637.5, 138.9, | , 22.4, 0.0, 150.7, | ,  1000,   955,  3000,  2948, | , -3.4,  -0.0, -0.000, |, 0.0
1638.5, 138.8, | , 22.4, 0.0, 150.8, | ,  1000,   954,  3000,  2912, | , -3.4, -10.3, -0.105, |, 0.0
1639.6, 138.5, | , 22.4, 0.0, 149.0, | ,  1000,   948,  3000,  2924, | , -3.4, -14.6, -0.149, |, 0.0
1640.6, 138.3, | , 22.4, 0.0, 151.1, | ,  1000,   957,  3000,  2927, | , -3.4, -15.4, -0.158, |, 0.0
1641.6, 138.4, | , 22.4, 0.0, 151.1, | ,  1000,   955,  3000,  2923, | , -3.4,  -0.9, -0.009, |, 0.0
1642.6, 139.0, | , 22.4, 0.0, 150.6, | ,  1000,   959,  3000,  2920, | , -3.4, -12.9, -0.132, |, 0.0
1643.6, 138.3, | , 22.4, 0.0, 151.8, | ,  1000,   955,  3000,  2915, | , -3.4,  12.8, 0.131, |, 0.0
1644.6, 139.0, | , 22.4, 0.0, 150.9, | ,  1000,   961,  3000,  2918, | , -3.4, -18.4, -0.189, |, 0.0
1645.6, 138.9, | , 22.4, 0.0, 151.9, | ,  1000,   954,  3000,  2954, | , -3.4, -12.9, -0.133, |, 0.0
1646.6, 138.4, | , 22.4, 0.0, 152.0, | ,  1000,   955,  3000,  2949, | , -3.4, -15.4, -0.159, |, 0.0
1647.6, 138.3, | , 22.4, 0.0, 152.6, | ,  1000,   950,  3000,  2909, | , -3.4,  -7.7, -0.079, |, 0.0
1648.6, 138.8, | , 22.4, 0.0, 152.9, | ,  1000,   951,  3000,  2943, | , -3.4, -12.4, -0.128, |, 0.0
1649.7, 138.5, | , 22.4, 0.0, 151.8, | ,  1000,   957,  3000,  2941, | , -3.4, -16.3, -0.167, |, 0.0
1650.7, 138.4, | , 22.4, 0.0, 153.4, | ,  1000,   959,  3000,  2936, | , -3.4, -14.6, -0.150, |, 0.0
1651.7, 138.4, | , 22.4, 0.0, 152.8, | ,  1000,   958,  3000,  2925, | , -3.4, -17.2, -0.176, |, 0.0
1652.7, 138.7, | , 22.4, 0.0, 153.4, | ,  1000,   952,  3000,  2927, | , -3.4,  -4.3, -0.044, |, 0.0
1653.7, 138.4, | , 22.4, 0.0, 153.7, | ,  1000,   955,  3000,  2937, | , -3.4,  16.3, 0.167, |, 0.0
1654.7, 138.5, | , 22.4, 0.0, 152.8, | ,  1000,   954,  3000,  2922, | , -3.4,  -5.6, -0.057, |, 0.0
1655.7, 138.3, | , 22.4, 0.0, 154.4, | ,  1000,   954,  3000,  2914, | , -3.4,  -8.6, -0.088, |, 0.0
1656.7, 138.8, | , 22.4, 0.0, 154.7, | ,  1000,   958,  3000,  2921, | , -3.4,  -9.4, -0.097, |, 0.0
1657.7, 138.4, | , 22.4, 0.0, 154.3, | ,  1000,   957,  3000,  2919, | , -3.4, -12.9, -0.132, |, 0.0
1658.7, 138.3, | , 22.4, 0.0, 154.9, | ,  1000,   954,  3000,  2930, | , -3.4, -15.0, -0.154, |, 0.0
1659.7, 139.0, | , 22.4, 0.0, 154.4, | ,  1000,   957,  3000,  2925, | , -3.4, -16.3, -0.167, |, 0.0
1660.7, 138.8, | , 22.4, 0.0, 155.0, | ,  1000,   953,  3000,  2916, | , -3.4,   3.8, 0.039, |, 0.0
1661.8, 138.3, | , 22.4, 0.0, 154.8, | ,  1000,   958,  3000,  2933, | , -3.4, -16.3, -0.167, |, 0.0
1662.8, 138.8, | , 22.4, 0.0, 155.6, | ,  1000,   953,  3000,  2929, | , -3.4, -12.9, -0.132, |, 0.0
1663.8, 138.8, | , 22.4, 0.0, 155.9, | ,  1000,   951,  3000,  2942, | , -3.4,   4.3, 0.044, |, 0.0
1664.8, 138.6, | , 22.4, 0.0, 155.7, | ,  1000,   950,  3000,  2916, | , -3.4, -14.2, -0.144, |, 0.0
1665.8, 138.4, | , 22.4, 0.0, 155.9, | ,  1000,   955,  3000,  2941, | , -3.4, -14.2, -0.145, |, 0.0
1666.8, 138.9, | , 22.4, 0.0, 156.6, | ,  1000,   955,  3000,  2909, | , -3.4, -14.2, -0.144, |, 0.0
1667.8, 138.8, | , 22.4, 0.0, 156.9, | ,  1000,   953,  3000,  2945, | , -3.4,  -8.2, -0.084, |, 0.0
1668.8, 138.4, | , 22.4, 0.0, 156.1, | ,  1000,   950,  3000,  2924, | , -3.4, -13.3, -0.136, |, 0.0
1669.8, 138.4, | , 22.4, 0.0, 155.7, | ,  1000,   958,  3000,  2925, | , -3.4, -14.2, -0.145, |, 0.0
1670.8, 138.3, | , 22.4, 0.0, 156.6, | ,  1000,   957,  3000,  2933, | , -3.4, -13.3, -0.136, |, 0.0
1671.9, 138.8, | , 22.4, 0.0, 157.6, | ,  1000,   952,  3000,  2922, | , -3.4, -15.9, -0.162, |, 0.0
1672.9, 138.3, | , 22.4, 0.0, 157.0, | ,  1000,   955,  3000,  2940, | , -3.4,  -8.2, -0.084, |, 0.0
1673.9, 138.3, | , 22.4, 0.0, 156.9, | ,  1000,   952,  3000,  2916, | , -3.4,  19.7, 0.201, |, 0.0
1674.9, 138.9, | , 22.4, 0.0, 157.0, | ,  1000,   957,  3000,  2941, | , -3.4, -10.3, -0.106, |, 0.0
1675.9, 138.4, | , 22.4, 0.0, 157.6, | ,  1000,   950,  3000,  2933, | , -3.4, -16.3, -0.167, |, 0.0
1676.9, 138.4, | , 22.4, 0.0, 157.7, | ,  1000,   954,  3000,  2953, | , -3.4, -14.6, -0.150, |, 0.0
1677.9, 138.9, | , 22.4, 0.0, 158.2, | ,  1000,   957,  3000,  2932, | , -3.4, -17.6, -0.180, |, 0.0
1678.9, 138.9, | , 22.4, 0.0, 158.0, | ,  1000,   949,  3000,  2928, | , -3.4,   7.7, 0.079, |, 0.0
1679.9, 138.5, | , 22.4, 0.0, 157.2, | ,  1000,   950,  3000,  2929, | , -3.4,  -5.6, -0.057, |, 0.0
1680.9, 138.3, | , 22.4, 0.0, 158.4, | ,  1000,   953,  3000,  2933, | , -3.4,   2.5, 0.026, |, 0.0
1681.9, 139.7, | , 22.4, 0.0, 150.7, | ,  1000,   951,  3000,  2926, | , -3.4,  16.7, 0.170, |, 0.0
1683.0, 138.3, | , 22.4, 0.0, 158.9, | ,  1000,   955,  3000,  2940, | , -3.4,  14.5, 0.149, |, 0.0
1684.0, 138.4, | , 22.4, 0.0, 158.6, | ,  1000,   955,  3000,  2915, | , -3.4, -12.0, -0.123, |, 0.0
1685.0, 138.6, | , 22.4, 0.0, 158.8, | ,  1000,   955,  3000,  2925, | , -3.4,  -9.0, -0.092, |, 0.0
1686.0, 138.9, | , 22.4, 0.0, 159.7, | ,  1000,   949,  3000,  2949, | , -3.4, -15.0, -0.154, |, 0.0
1687.0, 139.8, | , 22.4, 0.0, 149.5, | ,  1000,   953,  3000,  2933, | , -3.4,   9.8, 0.101, |, 0.0
1688.0, 138.3, | , 22.4, 0.0, 159.9, | ,  1000,   957,  3000,  2931, | , -3.4,  -5.2, -0.053, |, 0.0
1689.0, 138.5, | , 22.4, 0.0, 159.2, | ,  1000,   953,  3000,  2915, | , -3.4,  -6.5, -0.066, |, 0.0
1690.0, 138.9, | , 22.4, 0.0, 159.1, | ,  1000,   949,  3000,  2926, | , -3.4, -13.7, -0.140, |, 0.0
1691.0, 138.4, | , 22.4, 0.0, 160.2, | ,  1000,   957,  3000,  2929, | , -3.4,  -2.6, -0.027, |, 0.0
1692.0, 138.3, | , 22.4, 0.0, 154.5, | ,  1000,   956,  3000,  2911, | , -3.4,   8.5, 0.087, |, 0.0
1693.0, 138.4, | , 22.4, 0.0, 160.5, | ,  1000,   962,  3000,  2918, | , -3.4, -14.6, -0.149, |, 0.0
1694.1, 138.3, | , 22.4, 0.0, 161.0, | ,  1000,   955,  3000,  2926, | , -3.4,  -1.3, -0.013, |, 0.0
1695.1, 138.5, | , 22.4, 0.0, 159.8, | ,  1000,   956,  3000,  2926, | , -3.4,  -4.7, -0.048, |, 0.0
1696.1, 138.9, | , 22.4, 0.0, 161.1, | ,  1000,   955,  3000,  2915, | , -3.4,   6.8, 0.070, |, 0.0
1697.1, 138.8, | , 22.4, 0.0, 161.3, | ,  1000,   959,  3000,  2916, | , -3.4, -16.3, -0.166, |, 0.0
1698.1, 138.3, | , 22.4, 0.0, 161.3, | ,  1000,   956,  3000,  2912, | , -3.4, -14.6, -0.149, |, 0.0
1699.1, 138.4, | , 22.4, 0.0, 161.4, | ,  1000,   951,  3000,  2929, | , -3.4, -14.6, -0.149, |, 0.0
1700.1, 139.0, | , 22.4, 0.0, 161.6, | ,  1000,   953,  3000,  2932, | , -3.4,   6.0, 0.061, |, 0.0
1701.1, 138.8, | , 22.4, 0.0, 162.1, | ,  1000,   954,  3000,  2918, | , -3.4,  -5.6, -0.057, |, 0.0
1702.1, 138.3, | , 22.4, 0.0, 161.9, | ,  1000,   954,  3000,  2911, | , -3.4, -17.6, -0.179, |, 0.0
1703.1, 138.4, | , 22.4, 0.0, 162.8, | ,  1000,   960,  3000,  2953, | , -3.4, -15.9, -0.164, |, 0.0
1704.2, 138.8, | , 22.4, 0.0, 162.9, | ,  1000,   954,  3000,  2941, | , -3.4, -15.4, -0.159, |, 0.0
1705.2, 138.9, | , 22.4, 0.0, 162.3, | ,  1000,   955,  3000,  2927, | , -3.4, -13.3, -0.136, |, 0.0
1706.2, 138.4, | , 22.4, 0.0, 163.1, | ,  1000,   957,  3000,  2932, | , -3.4, -17.6, -0.180, |, 0.0
1707.2, 138.4, | , 22.4, 0.0, 162.9, | ,  1000,   953,  3000,  2925, | , -3.4,   2.1, 0.022, |, 0.0
1708.2, 138.8, | , 22.4, 0.0, 163.7, | ,  1000,   956,  3000,  2911, | , -3.4, -11.2, -0.114, |, 0.0
1709.2, 138.4, | , 22.4, 0.0, 163.2, | ,  1000,   953,  3000,  2934, | , -3.4, -12.4, -0.127, |, 0.0
1710.2, 138.5, | , 22.4, 0.0, 162.6, | ,  1000,   955,  3000,  2908, | , -3.4,  18.0, 0.183, |, 0.0
1711.2, 138.7, | , 22.4, 0.0, 164.1, | ,  1000,   951,  3000,  2911, | , -3.4,  16.7, 0.170, |, 0.0
1712.2, 138.7, | , 22.4, 0.0, 164.6, | ,  1000,   959,  3000,  2940, | , -3.4,   8.1, 0.083, |, 0.0
1713.2, 138.4, | , 22.4, 0.0, 163.5, | ,  1000,   960,  3000,  2926, | , -3.4,  -7.7, -0.079, |, 0.0
1714.2, 138.4, | , 22.4, 0.0, 164.3, | ,  1000,   956,  3000,  2913, | , -3.4, -16.3, -0.166, |, 0.0
1715.3, 139.0, | , 22.4, 0.0, 163.6, | ,  1000,   955,  3000,  2935, | , -3.4, -18.0, -0.185, |, 0.0
1716.3, 138.3, | , 22.4, 0.0, 164.5, | ,  1000,   953,  3000,  2923, | , -3.4,   9.4, 0.096, |, 0.0
1717.3, 138.4, | , 22.4, 0.0, 164.6, | ,  1000,   955,  3000,  2922, | , -3.4,   5.1, 0.052, |, 0.0
1718.3, 138.3, | , 22.4, 0.0, 164.9, | ,  1000,   955,  3000,  2941, | , -3.4, -16.7, -0.172, |, 0.0
1719.3, 138.9, | , 22.4, 0.0, 164.7, | ,  1000,   955,  3000,  2947, | , -3.4, -16.7, -0.172, |, 0.0
1720.3, 138.5, | , 22.4, 0.0, 164.3, | ,  1000,   961,  3000,  2910, | , -3.4, -14.2, -0.144, |, 0.0
1721.3, 138.4, | , 22.4, 0.0, 165.5, | ,  1000,   955,  3000,  2937, | , -3.4,  15.0, 0.153, |, 0.0
1722.3, 138.8, | , 22.5, 0.0, 165.8, | ,  1000,   957,  3000,  2929, | , -3.4, -16.3, -0.167, |, 0.0
1723.3, 138.8, | , 22.5, 0.0, 165.7, | ,  1000,   950,  3000,  2919, | , -3.4,   7.7, 0.078, |, 0.0
1724.3, 138.5, | , 22.5, 0.0, 165.3, | ,  1000,   958,  3000,  2919, | , -3.4,   6.0, 0.061, |, 0.0
1725.4, 138.5, | , 22.4, 0.0, 165.2, | ,  1000,   952,  3000,  2922, | , -3.4, -10.7, -0.110, |, 0.0
1726.4, 138.7, | , 22.4, 0.0, 166.5, | ,  1000,   953,  3000,  2929, | , -3.4, -16.3, -0.167, |, 0.0
1727.4, 138.4, | , 22.4, 0.0, 166.6, | ,  1000,   949,  3000,  2919, | , -3.4, -12.9, -0.131, |, 0.0
1728.4, 138.3, | , 22.5, 0.0, 166.3, | ,  1000,   959,  3000,  2916, | , -3.4, -15.0, -0.153, |, 0.0
1729.4, 138.7, | , 22.5, 0.0, 167.3, | ,  1000,   956,  3000,  2924, | , -3.4,  14.1, 0.144, |, 0.0
1730.4, 138.9, | , 22.5, 0.0, 166.5, | ,  1000,   949,  3000,  2941, | , -3.4,  -7.7, -0.079, |, 0.0
1731.4, 138.3, | , 22.5, 0.0, 167.3, | ,  1000,   949,  3000,  2944, | , -3.4,  -9.4, -0.097, |, 0.0
1732.4, 138.4, | , 22.5, 0.0, 167.3, | ,  1000,   957,  3000,  2932, | , -3.4, -15.0, -0.154, |, 0.0
1733.4, 139.6, | , 22.5, 0.0, 161.9, | ,  1000,   949,  3000,  2910, | , -3.4, -17.2, -0.175, |, 0.0
1734.4, 138.8, | , 22.5, 0.0, 167.5, | ,  1000,   956,  3000,  2913, | , -3.4, -15.4, -0.158, |, 0.0
1735.4, 138.5, | , 22.5, 0.0, 167.0, | ,  1000,   953,  3000,  2927, | , -3.4, -13.7, -0.140, |, 0.0
1736.5, 138.4, | , 22.5, 0.0, 168.3, | ,  1000,   955,  3000,  2947, | , -3.4,   7.7, 0.079, |, 0.0
1737.5, 138.9, | , 22.5, 0.0, 168.4, | ,  1000,   950,  3000,  2914, | , -3.4,   5.5, 0.056, |, 0.0
1738.5, 139.6, | , 22.5, 0.0, 158.1, | ,  1000,   951,  3000,  2923, | , -3.4, -16.3, -0.166, |, 0.0
1739.5, 138.3, | , 22.5, 0.0, 168.5, | ,  1000,   951,  3000,  2941, | , -3.4, -13.3, -0.136, |, 0.0
1740.5, 138.8, | , 22.5, 0.0, 168.2, | ,  1000,   957,  3000,  2922, | , -3.4,   6.4, 0.065, |, 0.0
1741.5, 138.8, | , 22.5, 0.0, 169.2, | ,  1000,   954,  3000,  2916, | , -3.4,  14.5, 0.148, |, 0.0
1742.5, 138.4, | , 22.5, 0.0, 169.3, | ,  1000,   959,  3000,  2942, | , -3.4,   2.1, 0.022, |, 0.0
1743.5, 138.2, | , 22.5, 0.0, 169.1, | ,  1000,   956,  3000,  2909, | , -3.4,  -9.9, -0.101, |, 0.0
1744.5, 138.7, | , 22.5, 0.0, 170.1, | ,  1000,   949,  3000,  2921, | , -3.4, -16.7, -0.171, |, 0.0
1745.5, 138.4, | , 22.5, 0.0, 168.6, | ,  1000,   955,  3000,  2941, | , -3.4, -12.9, -0.132, |, 0.0
1746.6, 138.3, | , 22.5, 0.0, 169.6, | ,  1000,   952,  3000,  2941, | , -3.4, -17.2, -0.176, |, 0.0
1747.6, 138.4, | , 22.5, 0.0, 170.3, | ,  1000,   954,  3000,  2928, | , -3.4, -17.6, -0.180, |, 0.0
1748.6, 138.7, | , 22.5, 0.0, 170.6, | ,  1000,   958,  3000,  2932, | , -3.4,  -6.9, -0.071, |, 0.0
1749.6, 138.3, | , 22.5, 0.0, 170.3, | ,  1000,   956,  3000,  2921, | , -3.4, -15.9, -0.162, |, 0.0
1750.6, 138.5, | , 22.5, 0.0, 169.6, | ,  1000,   957,  3000,  2926, | , -3.4, -17.2, -0.176, |, 0.0
1751.6, 138.4, | , 22.5, 0.0, 170.3, | ,  1000,   955,  3000,  2932, | , -3.4, -16.3, -0.167, |, 0.0
1752.6, 138.7, | , 22.5, 0.0, 171.1, | ,  1000,   956,  3000,  2922, | , -3.4, -15.9, -0.162, |, 0.0
1753.6, 138.4, | , 22.5, 0.0, 170.4, | ,  1000,   958,  3000,  2937, | , -3.4, -14.6, -0.150, |, 0.0
1754.6, 138.3, | , 22.5, 0.0, 171.6, | ,  1000,   958,  3000,  2921, | , -3.4,  -0.5, -0.005, |, 0.0
1755.6, 139.0, | , 22.5, 0.0, 170.3, | ,  1000,   953,  3000,  2921, | , -3.4,  -9.4, -0.096, |, 0.0
1756.6, 138.2, | , 22.5, 0.0, 171.8, | ,  1000,   954,  3000,  2918, | , -3.4, -15.9, -0.162, |, 0.0
1757.7, 138.3, | , 22.5, 0.0, 172.0, | ,  1000,   956,  3000,  2909, | , -3.4, -12.4, -0.127, |, 0.0
1758.7, 138.7, | , 22.5, 0.0, 172.3, | ,  1000,   957,  3000,  2951, | , -3.4, -14.6, -0.150, |, 0.0
1759.7, 138.7, | , 22.5, 0.0, 172.5, | ,  1000,   957,  3000,  2947, | , -3.4, -15.0, -0.154, |, 0.0
1760.7, 138.3, | , 22.5, 0.0, 171.9, | ,  1000,   955,  3000,  2929, | , -3.4,  -6.0, -0.062, |, 0.0
1761.7, 138.2, | , 22.5, 0.0, 172.5, | ,  1000,   953,  3000,  2929, | , -3.4, -14.2, -0.145, |, 0.0
1762.7, 138.7, | , 22.5, 0.0, 173.1, | ,  1000,   949,  3000,  2943, | , -3.4, -16.7, -0.172, |, 0.0
1763.7, 138.7, | , 22.5, 0.0, 172.8, | ,  1000,   959,  3000,  2926, | , -3.4,   6.4, 0.066, |, 0.0
1764.7, 138.2, | , 22.5, 0.0, 172.9, | ,  1000,   956,  3000,  2907, | , -3.4, -14.6, -0.148, |, 0.0
1765.7, 138.4, | , 22.5, 0.0, 172.1, | ,  1000,   960,  3000,  2941, | , -3.4,  -9.0, -0.093, |, 0.0
1766.7, 138.7, | , 22.5, 0.0, 173.8, | ,  1000,   951,  3000,  2944, | , -3.4, -10.3, -0.106, |, 0.0
1767.8, 138.2, | , 22.5, 0.0, 173.7, | ,  1000,   953,  3000,  2934, | , -3.4, -17.2, -0.176, |, 0.0
1768.8, 138.2, | , 22.5, 0.0, 174.0, | ,  1000,   956,  3000,  2926, | , -3.4,  11.5, 0.118, |, 0.0
1769.8, 138.7, | , 22.5, 0.0, 174.5, | ,  1000,   952,  3000,  2933, | , -3.4,  15.0, 0.153, |, 0.0
1770.8, 138.4, | , 22.5, 0.0, 172.6, | ,  1000,   950,  3000,  2945, | , -3.4, -15.0, -0.154, |, 0.0
1771.8, 138.3, | , 22.5, 0.0, 174.5, | ,  1000,   960,  3000,  2926, | , -3.4, -14.2, -0.145, |, 0.0
1772.8, 138.2, | , 22.5, 0.0, 174.2, | ,  1000,   961,  3000,  2920, | , -3.4, -15.9, -0.162, |, 0.0
1773.8, 138.7, | , 22.5, 0.0, 174.6, | ,  1000,   953,  3000,  2930, | , -3.4,  -9.4, -0.097, |, 0.0
1774.8, 138.3, | , 22.5, 0.0, 174.5, | ,  1000,   955,  3000,  2934, | , -3.4, -11.2, -0.114, |, 0.0
1775.8, 138.4, | , 22.5, 0.0, 174.3, | ,  1000,   955,  3000,  2919, | , -3.4, -12.4, -0.127, |, 0.0
1776.8, 138.2, | , 22.5, 0.0, 175.3, | ,  1000,   958,  3000,  2935, | , -3.4, -15.9, -0.163, |, 0.0
1777.8, 138.7, | , 22.5, 0.0, 175.5, | ,  1000,   954,  3000,  2944, | , -3.4, -12.0, -0.123, |, 0.0
1778.9, 138.1, | , 22.5, 0.0, 175.7, | ,  1000,   956,  3000,  2913, | , -3.4,  18.8, 0.192, |, 0.0
1779.9, 138.2, | , 22.5, 0.0, 175.1, | ,  1000,   954,  3000,  2933, | , -3.4, -12.0, -0.123, |, 0.0
1780.9, 138.7, | , 22.5, 0.0, 175.1, | ,  1000,   955,  3000,  2938, | , -3.4, -14.2, -0.145, |, 0.0
1781.9, 138.6, | , 22.5, 0.0, 176.3, | ,  1000,   956,  3000,  2925, | , -3.4,  -7.7, -0.079, |, 0.0
1782.9, 138.2, | , 22.5, 0.0, 176.1, | ,  1000,   958,  3000,  2934, | , -3.4,  17.1, 0.175, |, 0.0
1783.9, 138.6, | , 22.5, 0.0, 176.9, | ,  1000,   953,  3000,  2944, | , -3.4, -15.9, -0.163, |, 0.0
1784.9, 138.9, | , 22.5, 0.0, 169.3, | ,  1000,   953,  3000,  2933, | , -3.4, -15.0, -0.154, |, 0.0
1785.9, 138.4, | , 22.5, 0.0, 175.7, | ,  1000,   956,  3000,  2930, | , -3.4, -17.2, -0.176, |, 0.0
1786.9, 138.2, | , 22.5, 0.0, 176.8, | ,  1000,   953,  3000,  2926, | , -3.4, -15.9, -0.162, |, 0.0
1788.0, 138.6, | , 22.5, 0.0, 177.4, | ,  1000,   954,  3000,  2921, | , -3.4,   6.8, 0.070, |, 0.0
1789.0, 138.6, | , 22.5, 0.0, 177.5, | ,  1000,   955,  3000,  2934, | , -3.4,  15.8, 0.162, |, 0.0
1790.0, 139.1, | , 22.5, 0.0, 171.4, | ,  1000,   952,  3000,  2920, | , -3.4,  15.0, 0.153, |, 0.0
1791.0, 138.4, | , 22.5, 0.0, 177.3, | ,  1000,   953,  3000,  2936, | , -3.4, -11.2, -0.114, |, 0.0
1792.0, 138.7, | , 22.5, 0.0, 178.0, | ,  1000,   958,  3000,  2943, | , -3.4,  -4.3, -0.044, |, 0.0
1793.0, 138.2, | , 22.5, 0.0, 177.9, | ,  1000,   950,  3000,  2930, | , -3.4, -13.3, -0.136, |, 0.0
1794.0, 138.1, | , 22.5, 0.0, 177.7, | ,  1000,   958,  3000,  2915, | , -3.4,  -3.9, -0.040, |, 0.0
1795.0, 138.6, | , 22.5, 0.0, 178.8, | ,  1000,   957,  3000,  2926, | , -3.4,   3.0, 0.030, |, 0.0
1796.0, 138.7, | , 22.5, 0.0, 177.9, | ,  1000,   959,  3000,  2930, | , -3.4, -11.2, -0.114, |, 0.0
1797.0, 138.1, | , 22.5, 0.0, 178.7, | ,  1000,   956,  3000,  2928, | , -3.4, -12.4, -0.127, |, 0.0
1798.0, 138.2, | , 22.5, 0.0, 178.7, | ,  1000,   957,  3000,  2924, | , -3.4,  -3.0, -0.031, |, 0.0
1799.1, 138.6, | , 22.5, 0.0, 179.2, | ,  1000,   956,  3000,  2918, | , -3.4, -14.6, -0.149, |, 0.0
1800.1, 138.3, | , 22.5, 0.0, 179.3, | ,  1000,   954,  3000,  2943, | , -3.4,  -8.6, -0.088, |, 0.0
1801.1, 138.4, | , 22.5, 0.0, 178.4, | ,  1000,   955,  3000,  2944, | , -3.4,  -4.3, -0.044, |, 0.0
1802.1, 138.2, | , 22.5, 0.0, 179.6, | ,  1000,   954,  3000,  2938, | , -3.4, -17.2, -0.176, |, 0.0
1803.1, 138.2, | , 22.5, 0.0, 179.7, | ,  1000,   952,  3000,  2914, | , -3.4, -17.2, -0.175, |, 0.0
1804.1, 138.1, | , 22.5, 0.0, 179.9, | ,  1000,   951,  3000,  2922, | , -3.4,   7.7, 0.078, |, 0.0
1805.1, 138.1, | , 22.5, 0.0, 179.9, | ,  1000,   956,  3000,  2914, | , -3.4, -14.2, -0.144, |, 0.0
1806.1, 138.8, | , 22.5, 0.0, 179.7, | ,  1000,   953,  3000,  2933, | , -3.4, -13.7, -0.141, |, 0.0
1807.1, 138.6, | , 22.5, 0.0, 180.6, | ,  1000,   956,  3000,  2939, | , -3.4, -15.0, -0.154, |, 0.0
1808.1, 138.1, | , 22.5, 0.0, 180.7, | ,  1000,   953,  3000,  2912, | , -3.4, -14.6, -0.149, |, 0.0
1809.2, 138.5, | , 22.5, 0.0, 181.2, | ,  1000,   956,  3000,  2937, | , -3.4,   3.0, 0.031, |, 0.0
1810.2, 138.7, | , 22.5, 0.0, 181.2, | ,  1000,   950,  3000,  2917, | , -3.4,  -8.2, -0.083, |, 0.0
1811.2, 138.4, | , 22.5, 0.0, 180.0, | ,  1000,   951,  3000,  2950, | , -3.4, -17.2, -0.176, |, 0.0
1812.2, 138.3, | , 22.5, 0.0, 181.3, | ,  1000,   959,  3000,  2918, | , -3.4, -14.6, -0.149, |, 0.0
1813.2, 138.7, | , 22.5, 0.0, 182.0, | ,  1000,   956,  3000,  2924, | , -3.4, -13.3, -0.136, |, 0.0
1814.2, 138.2, | , 22.5, 0.0, 181.6, | ,  1000,   955,  3000,  2922, | , -3.4, -10.7, -0.110, |, 0.0
1815.2, 138.2, | , 22.5, 0.0, 181.8, | ,  1000,   952,  3000,  2949, | , -3.4,  -3.9, -0.040, |, 0.0
1816.2, 138.4, | , 22.5, 0.0, 180.5, | ,  1000,   953,  3000,  2913, | , -3.4, -17.2, -0.175, |, 0.0
1817.2, 138.6, | , 22.5, 0.0, 182.1, | ,  1000,   953,  3000,  2931, | , -3.4, -14.2, -0.145, |, 0.0
1818.2, 138.6, | , 22.5, 0.0, 182.2, | ,  1000,   949,  3000,  2923, | , -3.4,  -0.9, -0.009, |, 0.0
1819.2, 138.1, | , 22.5, 0.0, 182.1, | ,  1000,   953,  3000,  2946, | , -3.4,  24.0, 0.246, |, 0.0
1820.3, 138.3, | , 22.5, 0.0, 181.7, | ,  1000,   955,  3000,  2938, | , -3.4,  17.5, 0.180, |, 0.0
1821.3, 138.5, | , 22.5, 0.0, 182.1, | ,  1000,   955,  3000,  2928, | , -3.4,  13.7, 0.140, |, 0.0
1822.3, 138.2, | , 22.5, 0.0, 183.0, | ,  1000,   953,  3000,  2919, | , -3.4,   2.1, 0.022, |, 0.0
1823.3, 138.2, | , 22.5, 0.0, 182.6, | ,  1000,   951,  3000,  2929, | , -3.4,  -9.0, -0.092, |, 0.0
1824.3, 138.2, | , 22.5, 0.0, 183.3, | ,  1000,   957,  3000,  2938, | , -3.4, -15.9, -0.163, |, 0.0
1825.3, 138.7, | , 22.5, 0.0, 183.5, | ,  1000,   954,  3000,  2926, | , -3.4,  -6.0, -0.062, |, 0.0
1826.3, 138.4, | , 22.5, 0.0, 182.8, | ,  1000,   956,  3000,  2929, | , -3.4,  10.7, 0.109, |, 0.0
1827.3, 138.2, | , 22.5, 0.0, 183.7, | ,  1000,   952,  3000,  2907, | , -3.4,   4.7, 0.048, |, 0.0
1828.3, 138.6, | , 22.5, 0.0, 184.0, | ,  1000,   953,  3000,  2926, | , -3.4,   3.0, 0.030, |, 0.0
1829.3, 138.6, | , 22.5, 0.0, 184.5, | ,  1000,   955,  3000,  2931, | , -3.4,  -5.2, -0.053, |, 0.0
1830.3, 138.2, | , 22.5, 0.0, 184.4, | ,  1000,   953,  3000,  2938, | , -3.4,  -3.5, -0.035, |, 0.0
1831.4, 139.2, | , 22.5, 0.0, 177.4, | ,  1000,   948,  3000,  2933, | , -3.4,   4.3, 0.044, |, 0.0
1832.4, 138.2, | , 22.5, 0.0, 184.4, | ,  1000,   958,  3000,  2934, | , -3.4,  -4.3, -0.044, |, 0.0
1833.4, 138.1, | , 22.5, 0.0, 185.1, | ,  1000,   953,  3000,  2927, | , -3.4,  -5.6, -0.057, |, 0.0
1834.4, 138.2, | , 22.5, 0.0, 184.8, | ,  1000,   954,  3000,  2937, | , -3.4,  -0.5, -0.005, |, 0.0
1835.4, 138.2, | , 22.5, 0.0, 185.3, | ,  1000,   957,  3000,  2923, | , -3.4,  -8.2, -0.083, |, 0.0
1836.4, 140.1, | , 22.5, 0.0, 174.8, | ,  1000,   955,  3000,  2933, | , -3.4,  21.0, 0.215, |, 0.0
1837.4, 138.2, | , 22.5, 0.0, 185.6, | ,  1000,   957,  3000,  2936, | , -3.4,  -5.6, -0.057, |, 0.0
1838.4, 138.2, | , 22.5, 0.0, 185.8, | ,  1000,   950,  3000,  2948, | , -3.4,  -9.0, -0.093, |, 0.0
1839.4, 138.6, | , 22.5, 0.0, 185.9, | ,  1000,   953,  3000,  2926, | , -3.4,   3.0, 0.030, |, 0.0
1840.4, 138.1, | , 22.5, 0.0, 185.7, | ,  1000,   956,  3000,  2923, | , -3.4,  12.8, 0.131, |, 0.0
1841.5, 139.2, | , 22.5, 0.0, 178.7, | ,  1000,   957,  3000,  2930, | , -3.4,  -6.5, -0.066, |, 0.0
1842.5, 138.7, | , 22.5, 0.0, 186.6, | ,  1000,   950,  3000,  2925, | , -3.4,  24.8, 0.253, |, 0.0
1843.5, 138.6, | , 22.5, 0.0, 186.2, | ,  1000,   959,  3000,  2919, | , -3.4,   3.4, 0.035, |, 0.0
1844.5, 138.2, | , 22.5, 0.0, 186.6, | ,  1000,   952,  3000,  2941, | , -3.4,  -4.3, -0.044, |, 0.0
1845.5, 138.3, | , 22.5, 0.0, 186.4, | ,  1000,   956,  3000,  2941, | , -3.4,   8.5, 0.088, |, 0.0
1846.5, 138.7, | , 22.5, 0.0, 186.4, | ,  1000,   948,  3000,  2931, | , -3.4,  -9.4, -0.097, |, 0.0
1847.5, 138.2, | , 22.5, 0.0, 187.1, | ,  1000,   955,  3000,  2926, | , -3.4,  -6.9, -0.070, |, 0.0
1848.5, 138.2, | , 22.5, 0.0, 187.0, | ,  1000,   956,  3000,  2925, | , -3.4,  -0.9, -0.009, |, 0.0
1849.5, 138.6, | , 22.6, 0.0, 187.6, | ,  1000,   955,  3000,  2912, | , -3.4,   6.8, 0.070, |, 0.0
1850.6, 138.2, | , 22.5, 0.0, 187.8, | ,  1000,   957,  3000,  2915, | , -3.4,   0.4, 0.004, |, 0.0
1851.6, 138.4, | , 22.5, 0.0, 186.9, | ,  1000,   954,  3000,  2941, | , -3.4,   8.5, 0.088, |, 0.0
1852.6, 138.2, | , 22.6, 0.0, 187.9, | ,  1000,   957,  3000,  2934, | , -3.4,  15.8, 0.162, |, 0.0
1853.6, 138.1, | , 22.6, 0.0, 188.3, | ,  1000,   957,  3000,  2933, | , -3.4,   1.3, 0.013, |, 0.0
1854.6, 138.2, | , 22.6, 0.0, 188.3, | ,  1000,   948,  3000,  2911, | , -3.4,  -5.2, -0.053, |, 0.0
1855.6, 138.2, | , 22.6, 0.0, 188.7, | ,  1000,   955,  3000,  2915, | , -3.4,  -6.0, -0.061, |, 0.0
1856.6, 138.4, | , 22.6, 0.0, 187.9, | ,  1000,   955,  3000,  2926, | , -3.4,  24.0, 0.245, |, 0.0
1857.6, 138.7, | , 22.6, 0.0, 189.2, | ,  1000,   954,  3000,  2937, | , -3.4,  -5.2, -0.053, |, 0.0
1858.6, 138.2, | , 22.6, 0.0, 189.0, | ,  1000,   952,  3000,  2920, | , -3.4,  -9.9, -0.101, |, 0.0
1859.6, 138.3, | , 22.6, 0.0, 189.3, | ,  1000,   960,  3000,  2920, | , -3.4,  -6.9, -0.070, |, 0.0
1860.6, 138.6, | , 22.6, 0.0, 189.3, | ,  1000,   951,  3000,  2933, | , -3.4,  -2.2, -0.022, |, 0.0
1861.7, 138.7, | , 22.6, 0.0, 188.7, | ,  1000,   954,  3000,  2944, | , -3.4,   4.7, 0.048, |, 0.0
1862.7, 138.1, | , 22.6, 0.0, 189.6, | ,  1000,   956,  3000,  2911, | , -3.4,  21.4, 0.218, |, 0.0
1863.7, 138.2, | , 22.6, 0.0, 189.8, | ,  1000,   955,  3000,  2912, | , -3.4,  14.5, 0.148, |, 0.0
1864.7, 138.6, | , 22.6, 0.0, 190.3, | ,  1000,   956,  3000,  2940, | , -3.4,  -9.9, -0.101, |, 0.0
1865.7, 138.3, | , 22.6, 0.0, 190.1, | ,  1000,   956,  3000,  2917, | , -3.4,  -6.0, -0.061, |, 0.0
1866.7, 138.4, | , 22.6, 0.0, 189.6, | ,  1000,   957,  3000,  2930, | , -3.4,   3.4, 0.035, |, 0.0
1867.7, 138.6, | , 22.6, 0.0, 190.7, | ,  1000,   959,  3000,  2911, | , -3.4,   1.3, 0.013, |, 0.0
1868.7, 138.6, | , 22.6, 0.0, 191.2, | ,  1000,   952,  3000,  2940, | , -3.4,  -6.5, -0.066, |, 0.0
1869.7, 138.2, | , 22.6, 0.0, 191.0, | ,  1000,   955,  3000,  2929, | , -3.4,   6.4, 0.066, |, 0.0
1870.7, 138.2, | , 22.6, 0.0, 190.9, | ,  1000,   960,  3000,  2916, | , -3.4,  -3.9, -0.040, |, 0.0
1871.8, 138.8, | , 22.6, 0.0, 190.6, | ,  1000,   953,  3000,  2924, | , -3.4,  -5.6, -0.057, |, 0.0
1872.8, 138.6, | , 22.6, 0.0, 191.5, | ,  1000,   955,  3000,  2952, | , -3.4,  -4.3, -0.044, |, 0.0
1873.8, 138.2, | , 22.6, 0.0, 191.4, | ,  1000,   958,  3000,  2922, | , -3.4,   8.5, 0.087, |, 0.0
1874.8, 138.5, | , 22.6, 0.0, 191.4, | ,  1000,   953,  3000,  2913, | , -3.4,  -4.7, -0.048, |, 0.0
1875.8, 138.7, | , 22.6, 0.0, 192.4, | ,  1000,   951,  3000,  2941, | , -3.4, -15.4, -0.158, |, 0.0
1876.8, 138.4, | , 22.6, 0.0, 190.2, | ,  1000,   957,  3000,  2920, | , -3.4, -16.3, -0.167, |, 0.0
1877.8, 138.6, | , 22.6, 0.0, 191.7, | ,  1000,   951,  3000,  2914, | , -3.4, -15.9, -0.162, |, 0.0
1878.8, 138.6, | , 22.6, 0.0, 192.4, | ,  1000,   954,  3000,  2929, | , -3.4, -16.7, -0.171, |, 0.0
1879.8, 138.2, | , 22.6, 0.0, 192.6, | ,  1000,   957,  3000,  2920, | , -3.4,  -7.7, -0.079, |, 0.0
1880.8, 138.2, | , 22.6, 0.0, 192.6, | ,  1000,   956,  3000,  2917, | , -3.4, -17.6, -0.180, |, 0.0
1881.9, 138.3, | , 22.6, 0.0, 192.0, | ,  1000,   958,  3000,  2922, | , -3.4, -13.3, -0.136, |, 0.0
1882.9, 139.5, | , 22.6, 0.0, 187.1, | ,  1000,   947,  3000,  2921, | , -3.4,   6.8, 0.070, |, 0.0
1883.9, 138.2, | , 22.6, 0.0, 193.5, | ,  1000,   956,  3000,  2934, | , -3.4, -13.7, -0.141, |, 0.0
1884.9, 138.3, | , 22.6, 0.0, 193.7, | ,  1000,   956,  3000,  2941, | , -3.4, -13.7, -0.141, |, 0.0
1885.9, 138.8, | , 22.6, 0.0, 192.7, | ,  1000,   957,  3000,  2917, | , -3.4, -15.4, -0.158, |, 0.0
1886.9, 138.3, | , 22.6, 0.0, 192.8, | ,  1000,   951,  3000,  2944, | , -3.4,   6.0, 0.061, |, 0.0
1887.9, 139.0, | , 22.6, 0.0, 187.5, | ,  1000,   948,  3000,  2915, | , -3.4,  12.8, 0.131, |, 0.0
1888.9, 138.7, | , 22.6, 0.0, 194.4, | ,  1000,   956,  3000,  2917, | , -3.4, -14.6, -0.149, |, 0.0
1889.9, 138.7, | , 22.6, 0.0, 194.7, | ,  1000,   955,  3000,  2917, | , -3.4, -16.3, -0.166, |, 0.0
1890.9, 138.3, | , 22.6, 0.0, 193.9, | ,  1000,   951,  3000,  2929, | , -3.4,  11.1, 0.114, |, 0.0
1892.0, 138.4, | , 22.6, 0.0, 193.9, | ,  1000,   956,  3000,  2919, | , -3.4,  -9.9, -0.101, |, 0.0
1893.0, 138.7, | , 22.6, 0.0, 195.2, | ,  1000,   953,  3000,  2950, | , -3.4,  -2.6, -0.027, |, 0.0
1894.0, 138.6, | , 22.6, 0.0, 195.3, | ,  1000,   952,  3000,  2935, | , -3.4,  -4.3, -0.044, |, 0.0
1895.0, 138.3, | , 22.6, 0.0, 194.8, | ,  1000,   958,  3000,  2918, | , -3.4,  19.7, 0.201, |, 0.0
1896.0, 138.2, | , 22.6, 0.0, 195.4, | ,  1000,   954,  3000,  2922, | , -3.4, -10.7, -0.110, |, 0.0
1897.0, 138.8, | , 22.6, 0.0, 195.0, | ,  1000,   951,  3000,  2929, | , -3.4,  -3.9, -0.040, |, 0.0
1898.0, 138.7, | , 22.6, 0.0, 195.9, | ,  1000,   951,  3000,  2933, | , -3.4,  14.1, 0.144, |, 0.0
1899.0, 138.2, | , 22.6, 0.0, 195.9, | ,  1000,   955,  3000,  2926, | , -3.4,   6.0, 0.061, |, 0.0
1900.0, 138.1, | , 22.6, 0.0, 196.3, | ,  1000,   952,  3000,  2920, | , -3.4, -12.9, -0.131, |, 0.0
1901.0, 138.6, | , 22.6, 0.0, 196.2, | ,  1000,   956,  3000,  2932, | , -3.4, -15.4, -0.158, |, 0.0
1902.0, 138.4, | , 22.6, 0.0, 195.2, | ,  1000,   955,  3000,  2946, | , -3.4, -12.0, -0.124, |, 0.0
1903.1, 138.3, | , 22.6, 0.0, 196.1, | ,  1000,   951,  3000,  2938, | , -3.4,  -4.7, -0.049, |, 0.0
1904.1, 138.6, | , 22.6, 0.0, 197.3, | ,  1000,   956,  3000,  2926, | , -3.4,  10.7, 0.109, |, 0.0
1905.1, 138.1, | , 22.6, 0.0, 196.5, | ,  1000,   949,  3000,  2929, | , -3.4,  -9.0, -0.092, |, 0.0
1906.1, 138.2, | , 22.6, 0.0, 197.0, | ,  1000,   948,  3000,  2926, | , -3.4,  14.1, 0.144, |, 0.0
1907.1, 138.4, | , 22.6, 0.0, 196.3, | ,  1000,   953,  3000,  2951, | , -3.4,  -0.5, -0.005, |, 0.0
1908.1, 138.1, | , 22.6, 0.0, 197.3, | ,  1000,   956,  3000,  2937, | , -3.4,  -7.3, -0.075, |, 0.0
1909.1, 138.2, | , 22.6, 0.0, 197.5, | ,  1000,   956,  3000,  2932, | , -3.4,  -1.3, -0.013, |, 0.0
1910.1, 138.2, | , 22.6, 0.0, 197.7, | ,  1000,   950,  3000,  2947, | , -3.4,  -8.6, -0.088, |, 0.0
1911.1, 138.1, | , 22.6, 0.0, 198.0, | ,  1000,   952,  3000,  2919, | , -3.4,  -9.0, -0.092, |, 0.0
1912.1, 138.8, | , 22.6, 0.0, 197.4, | ,  1000,   954,  3000,  2919, | , -3.4,  21.0, 0.214, |, 0.0
1913.2, 138.2, | , 22.6, 0.0, 198.4, | ,  1000,   953,  3000,  2923, | , -3.4,   6.8, 0.070, |, 0.0
1914.2, 138.2, | , 22.6, 0.0, 197.8, | ,  1000,   953,  3000,  2940, | , -3.4,   6.0, 0.061, |, 0.0
1915.2, 138.7, | , 22.6, 0.0, 198.8, | ,  1000,   955,  3000,  2929, | , -3.4,  -9.0, -0.092, |, 0.0
1916.2, 138.7, | , 22.6, 0.0, 199.1, | ,  1000,   949,  3000,  2940, | , -3.4, -17.2, -0.176, |, 0.0
1917.2, 138.4, | , 22.6, 0.0, 198.2, | ,  1000,   949,  3000,  2944, | , -3.4, -13.3, -0.136, |, 0.0
1918.2, 138.1, | , 22.6, 0.0, 199.3, | ,  1000,   951,  3000,  2937, | , -3.4, -14.2, -0.145, |, 0.0
1919.2, 138.6, | , 22.6, 0.0, 199.5, | ,  1000,   953,  3000,  2903, | , -3.4,  15.0, 0.152, |, 0.0
1920.2, 138.2, | , 22.6, 0.0, 199.6, | ,  1000,   950,  3000,  2930, | , -3.4,  -6.5, -0.066, |, 0.0
1921.2, 138.2, | , 22.6, 0.0, 199.4, | ,  1000,   953,  3000,  2935, | , -3.4,  -6.0, -0.062, |, 0.0
1922.2, 138.8, | , 22.6, 0.0, 199.1, | ,  1000,   953,  3000,  2926, | , -3.4,  10.3, 0.105, |, 0.0
1923.2, 138.6, | , 22.6, 0.0, 200.1, | ,  1000,   953,  3000,  2919, | , -3.4,  -5.2, -0.053, |, 0.0
1924.3, 139.3, | , 22.6, 0.0, 193.0, | ,  1000,   945,  3000,  2929, | , -3.4,  11.5, 0.118, |, 0.0
1925.3, 138.2, | , 22.6, 0.0, 200.2, | ,  1000,   956,  3000,  2941, | , -3.4,  25.3, 0.259, |, 0.0
1926.3, 138.5, | , 22.6, 0.0, 200.9, | ,  1000,   952,  3000,  2925, | , -3.4,  -6.9, -0.070, |, 0.0
1927.3, 138.9, | , 22.6, 0.0, 200.3, | ,  1000,   954,  3000,  2952, | , -3.4,  -8.2, -0.084, |, 0.0
1928.3, 138.2, | , 22.6, 0.0, 201.0, | ,  1000,   958,  3000,  2941, | , -3.4,  -8.2, -0.084, |, 0.0
1929.3, 139.0, | , 22.6, 0.0, 194.0, | ,  1000,   953,  3000,  2919, | , -3.4,  -5.2, -0.053, |, 0.0
1930.3, 138.6, | , 22.6, 0.0, 201.4, | ,  1000,   952,  3000,  2924, | , -3.4,  -6.0, -0.061, |, 0.0
1931.3, 138.2, | , 22.6, 0.0, 201.1, | ,  1000,   957,  3000,  2934, | , -3.4,  -4.7, -0.049, |, 0.0
1932.3, 138.4, | , 22.6, 0.0, 200.3, | ,  1000,   956,  3000,  2938, | , -3.4,  -5.2, -0.053, |, 0.0
1933.3, 138.2, | , 22.6, 0.0, 202.3, | ,  1000,   953,  3000,  2915, | , -3.4,  -2.2, -0.022, |, 0.0
1934.3, 139.5, | , 22.6, 0.0, 196.2, | ,  1000,   953,  3000,  2917, | , -3.4,  -7.3, -0.075, |, 0.0
1935.4, 138.2, | , 22.6, 0.0, 202.0, | ,  1000,   959,  3000,  2928, | , -3.4,  15.0, 0.153, |, 0.0
1936.4, 138.2, | , 22.6, 0.0, 202.0, | ,  1000,   960,  3000,  2934, | , -3.4,  12.4, 0.127, |, 0.0
1937.4, 138.8, | , 22.6, 0.0, 201.7, | ,  1000,   958,  3000,  2922, | , -3.4,  -8.6, -0.088, |, 0.0
1938.4, 138.6, | , 22.6, 0.0, 202.6, | ,  1000,   951,  3000,  2916, | , -3.4,  -7.7, -0.079, |, 0.0
1939.4, 138.2, | , 22.6, 0.0, 202.4, | ,  1000,   955,  3000,  2920, | , -3.4,  14.1, 0.144, |, 0.0
1940.4, 138.1, | , 22.6, 0.0, 203.1, | ,  1000,   959,  3000,  2929, | , -3.4,  -5.6, -0.057, |, 0.0
1941.4, 138.6, | , 22.6, 0.0, 203.3, | ,  1000,   953,  3000,  2937, | , -3.4,  -0.0, -0.000, |, 0.0
1942.4, 138.4, | , 22.6, 0.0, 202.5, | ,  1000,   951,  3000,  2914, | , -3.4,  -9.0, -0.092, |, 0.0
1943.4, 138.3, | , 22.6, 0.0, 203.4, | ,  1000,   950,  3000,  2948, | , -3.4,  -9.4, -0.097, |, 0.0
1944.4, 138.3, | , 22.6, 0.0, 203.2, | ,  1000,   952,  3000,  2938, | , -3.4,  18.8, 0.193, |, 0.0
1945.4, 138.6, | , 22.6, 0.0, 203.9, | ,  1000,   954,  3000,  2929, | , -3.4,  -1.7, -0.018, |, 0.0
1946.5, 138.2, | , 22.6, 0.0, 203.8, | ,  1000,   952,  3000,  2925, | , -3.4,  -3.5, -0.035, |, 0.0
1947.5, 138.4, | , 22.6, 0.0, 203.0, | ,  1000,   954,  3000,  2949, | , -3.4,  -7.7, -0.080, |, 0.0
1948.5, 138.2, | , 22.6, 0.0, 204.9, | ,  1000,   953,  3000,  2943, | , -3.4,  15.0, 0.154, |, 0.0
1949.5, 138.7, | , 22.6, 0.0, 204.4, | ,  1000,   957,  3000,  2944, | , -3.4,  -3.9, -0.040, |, 0.0
1950.5, 138.1, | , 22.6, 0.0, 204.3, | ,  1000,   954,  3000,  2917, | , -3.4,  -2.6, -0.026, |, 0.0
1951.5, 138.4, | , 22.6, 0.0, 203.5, | ,  1000,   950,  3000,  2931, | , -3.4,  -2.6, -0.027, |, 0.0
1952.5, 138.8, | , 22.6, 0.0, 204.3, | ,  1000,   955,  3000,  2920, | , -3.4,  -7.7, -0.079, |, 0.0
1953.5, 138.2, | , 22.6, 0.0, 205.0, | ,  1000,   950,  3000,  2923, | , -3.4,  -2.2, -0.022, |, 0.0
1954.5, 138.1, | , 22.6, 0.0, 204.8, | ,  1000,   955,  3000,  2919, | , -3.4,  -9.4, -0.096, |, 0.0
1955.5, 138.7, | , 22.6, 0.0, 205.4, | ,  1000,   954,  3000,  2929, | , -3.4,  18.4, 0.188, |, 0.0
1956.6, 138.7, | , 22.6, 0.0, 204.8, | ,  1000,   959,  3000,  2941, | , -3.4,  14.5, 0.149, |, 0.0
1957.6, 138.4, | , 22.6, 0.0, 204.7, | ,  1000,   957,  3000,  2923, | , -3.4,   3.4, 0.035, |, 0.0
1958.6, 138.2, | , 22.6, 0.0, 205.4, | ,  1000,   957,  3000,  2930, | , -3.4,  -0.0, -0.000, |, 0.0
1959.6, 138.7, | , 22.6, 0.0, 205.7, | ,  1000,   958,  3000,  2921, | , -3.4,   1.7, 0.017, |, 0.0
1960.6, 138.3, | , 22.6, 0.0, 205.8, | ,  1000,   957,  3000,  2952, | , -3.4,   9.8, 0.101, |, 0.0
1961.6, 138.2, | , 22.6, 0.0, 205.6, | ,  1000,   953,  3000,  2933, | , -3.4,  18.0, 0.184, |, 0.0
1962.6, 138.4, | , 22.6, 0.0, 205.5, | ,  1000,   952,  3000,  2912, | , -3.4,  -1.7, -0.018, |, 0.0
1963.6, 138.6, | , 22.6, 0.0, 206.5, | ,  1000,   952,  3000,  2918, | , -3.4,   2.5, 0.026, |, 0.0
1964.6, 138.2, | , 22.6, 0.0, 206.7, | ,  1000,   952,  3000,  2921, | , -3.4,  28.7, 0.293, |, 0.0
1965.6, 138.2, | , 22.7, 0.0, 206.6, | ,  1000,   954,  3000,  2932, | , -3.4,   8.1, 0.083, |, 0.0
1966.6, 138.2, | , 22.6, 0.0, 207.0, | ,  1000,   956,  3000,  2921, | , -3.4,  13.7, 0.140, |, 0.0
1967.7, 138.8, | , 22.6, 0.0, 206.3, | ,  1000,   954,  3000,  2931, | , -3.4,   5.5, 0.057, |, 0.0
1968.7, 138.2, | , 22.7, 0.0, 206.9, | ,  1000,   953,  3000,  2948, | , -3.4,  16.3, 0.167, |, 0.0
1969.7, 138.2, | , 22.7, 0.0, 207.4, | ,  1000,   956,  3000,  2933, | , -3.4,  -3.5, -0.035, |, 0.0
1970.7, 139.6, | , 22.6, 0.0, 201.3, | ,  1000,   950,  3000,  2911, | , -3.4,   2.1, 0.022, |, 0.0
1971.7, 138.6, | , 22.7, 0.0, 207.7, | ,  1000,   958,  3000,  2948, | , -3.4,   0.4, 0.004, |, 0.0
1972.7, 138.5, | , 22.7, 0.0, 206.9, | ,  1000,   960,  3000,  2933, | , -3.4,   0.8, 0.009, |, 0.0
1973.7, 138.2, | , 22.7, 0.0, 208.0, | ,  1000,   949,  3000,  2949, | , -3.4,   3.4, 0.035, |, 0.0
1974.7, 138.6, | , 22.6, 0.0, 208.2, | ,  1000,   949,  3000,  2943, | , -3.4,   2.5, 0.026, |, 0.0
1975.7, 139.0, | , 22.7, 0.0, 202.8, | ,  1000,   954,  3000,  2921, | , -3.4,  -0.5, -0.005, |, 0.0
1976.7, 138.2, | , 22.7, 0.0, 208.9, | ,  1000,   954,  3000,  2937, | , -3.4,  29.5, 0.303, |, 0.0
1977.7, 138.4, | , 22.7, 0.0, 207.5, | ,  1000,   951,  3000,  2933, | , -3.4,  18.8, 0.193, |, 0.0
1978.8, 138.7, | , 22.7, 0.0, 208.9, | ,  1000,   955,  3000,  2926, | , -3.4,   6.8, 0.070, |, 0.0
1979.8, 138.3, | , 22.7, 0.0, 208.6, | ,  1000,   957,  3000,  2923, | , -3.4,  -0.9, -0.009, |, 0.0
1980.8, 139.0, | , 22.7, 0.0, 203.0, | ,  1000,   956,  3000,  2911, | , -3.4,  -2.6, -0.026, |, 0.0
1981.8, 138.2, | , 22.7, 0.0, 209.1, | ,  1000,   952,  3000,  2933, | , -3.4,   2.5, 0.026, |, 0.0
1982.8, 138.8, | , 22.7, 0.0, 209.6, | ,  1000,   953,  3000,  2922, | , -3.4,   1.7, 0.017, |, 0.0
1983.8, 138.3, | , 22.7, 0.0, 209.7, | ,  1000,   958,  3000,  2941, | , -3.4,   2.1, 0.022, |, 0.0
1984.8, 138.2, | , 22.7, 0.0, 210.0, | ,  1000,   957,  3000,  2937, | , -3.4,   3.0, 0.031, |, 0.0
1985.8, 138.6, | , 22.7, 0.0, 210.3, | ,  1000,   957,  3000,  2902, | , -3.4,   3.4, 0.035, |, 0.0
1986.8, 138.7, | , 22.7, 0.0, 210.7, | ,  1000,   953,  3000,  2925, | , -3.4,   7.3, 0.074, |, 0.0
1987.8, 138.4, | , 22.7, 0.0, 209.2, | ,  1000,   960,  3000,  2917, | , -3.4,   5.1, 0.052, |, 0.0
1988.8, 138.7, | , 22.7, 0.0, 211.0, | ,  1000,   957,  3000,  2922, | , -3.4,   2.1, 0.022, |, 0.0
1989.9, 139.1, | , 22.7, 0.0, 210.9, | ,  1000,   956,  3000,  2929, | , -3.4,  26.1, 0.267, |, 0.0
1990.9, 138.1, | , 22.7, 0.0, 211.3, | ,  1000,   951,  3000,  2922, | , -3.4,  32.5, 0.332, |, 0.0
1991.9, 138.2, | , 22.7, 0.0, 211.0, | ,  1000,   952,  3000,  2921, | , -3.4,   2.1, 0.022, |, 0.0
1992.9, 138.8, | , 22.7, 0.0, 210.3, | ,  1000,   957,  3000,  2934, | , -3.4,   3.4, 0.035, |, 0.0
1993.9, 138.2, | , 22.7, 0.0, 211.3, | ,  1000,   950,  3000,  2944, | , -3.4,  -1.3, -0.013, |, 0.0
1994.9, 138.2, | , 22.7, 0.0, 211.1, | ,  1000,   956,  3000,  2933, | , -3.4,   3.4, 0.035, |, 0.0
1995.9, 138.2, | , 22.7, 0.0, 211.8, | ,  1000,   953,  3000,  2946, | , -3.4,  -1.3, -0.013, |, 0.0
1996.9, 138.6, | , 22.7, 0.0, 212.1, | ,  1000,   956,  3000,  2943, | , -3.4,   4.3, 0.044, |, 0.0
1997.9, 138.3, | , 22.7, 0.0, 211.1, | ,  1000,   957,  3000,  2929, | , -3.4,   3.0, 0.030, |, 0.0
1998.9, 138.2, | , 22.7, 0.0, 212.4, | ,  1000,   956,  3000,  2934, | , -3.4,   4.3, 0.044, |, 0.0
1999.9, 138.3, | , 22.7, 0.0, 212.5, | ,  1000,   952,  3000,  2945, | , -3.4,  13.3, 0.136, |, 0.0
2001.0, 138.6, | , 22.7, 0.0, 213.1, | ,  1000,   955,  3000,  2940, | , -3.4,  -0.9, -0.009, |, 0.0
2002.0, 138.3, | , 22.7, 0.0, 212.4, | ,  1000,   948,  3000,  2921, | , -3.4,   3.0, 0.030, |, 0.0
2003.0, 138.4, | , 22.7, 0.0, 212.1, | ,  1000,   955,  3000,  2937, | , -3.4,  -0.0, -0.000, |, 0.0
2004.0, 138.6, | , 22.7, 0.0, 213.2, | ,  1000,   958,  3000,  2934, | , -3.4,   0.8, 0.009, |, 0.0
2005.0, 138.2, | , 22.7, 0.0, 213.3, | ,  1000,   950,  3000,  2933, | , -3.4,   9.8, 0.101, |, 0.0
2006.0, 138.2, | , 22.7, 0.0, 213.2, | ,  1000,   953,  3000,  2932, | , -3.4,  -0.0, -0.000, |, 0.0
2007.0, 138.2, | , 22.7, 0.0, 213.5, | ,  1000,   957,  3000,  2910, | , -3.4,  -2.6, -0.026, |, 0.0
