Repository: jdhuang-csm/Ru-BCA

## Methods
* (BaO)<sub>x</sub>-(CaO)<sub>y</sub>-(Al<sub>2</sub>O<sub>3</sub>)<sub>1-x-y</sub> (BCA) catalyst supports were synthesized via sol-gel and solid-state methods. 
* Ru/BCA catalysts were prepared via incipient wetness impregnation to achieve 1 wt. % Ru loading.
* Ammonia synthesis rates were measured for Ru/BCA catalysts in a packed-bed reactor at 480-600<sup>o</sup>C, 10 bar, and space velocities up to 1.3 x 10<sup>6</sup> ml g<sub>cat</sub><sup>-1</sup> h<sup>-1</sup>.
* A machine learning (ML) model was employed to improve understanding of the behavior of Ru/BCA catalysts.
* A microkinetic model was developed to describe the best-performing catalyst.

File: data/init_files_Cadigan/BCA723.txt (part 5 of 46)
********** Start test **********
Elapsed time, Pressure, | , LJtemp(C), Inner-Temp, Outer-Temp, | , N2-set, N2-flow, H2-set, H2-flow, | , pH, NH3_ppm, NH3_Prod_rate, |, In222Temp
1597.2, 139.0, | , 23.3, 0.0, 98.2, | ,  4000,  3881,  1000,   968, | , -3.4, -17.2, -0.205, |, 0.0
1598.2, 139.4, | , 23.2, 0.0, 98.5, | ,  4000,  3875,  1000,   978, | , -3.4, -18.9, -0.226, |, 0.0
1599.2, 139.4, | , 23.2, 0.0, 99.0, | ,  4000,  3883,  1000,   976, | , -3.4, -17.6, -0.211, |, 0.0
1600.2, 139.3, | , 23.2, 0.0, 91.7, | ,  4000,  3877,  1000,   984, | , -3.4,   6.0, 0.072, |, 0.0
1601.2, 139.0, | , 23.2, 0.0, 98.8, | ,  4000,  3872,  1000,   990, | , -3.4, -19.3, -0.231, |, 0.0
1602.2, 139.5, | , 23.3, 0.0, 99.2, | ,  4000,  3872,  1000,   978, | , -3.4,   8.5, 0.102, |, 0.0
1603.2, 139.5, | , 23.3, 0.0, 99.5, | ,  4000,  3880,  1000,   966, | , -3.4,   2.5, 0.030, |, 0.0
1604.2, 139.0, | , 23.3, 0.0, 99.0, | ,  4000,  3880,  1000,   974, | , -3.4, -15.4, -0.185, |, 0.0
1605.2, 139.1, | , 23.2, 0.0, 98.8, | ,  4000,  3875,  1000,   971, | , -3.4,  14.1, 0.169, |, 0.0
1606.3, 139.4, | , 23.3, 0.0, 99.4, | ,  4000,  3879,  1000,   978, | , -3.4, -15.9, -0.190, |, 0.0
1607.3, 139.4, | , 23.3, 0.0, 100.0, | ,  4000,  3880,  1000,   981, | , -3.4,   5.1, 0.061, |, 0.0
1608.3, 139.1, | , 23.3, 0.0, 99.5, | ,  4000,  3880,  1000,   988, | , -3.4, -17.2, -0.206, |, 0.0
1609.3, 139.0, | , 23.3, 0.0, 100.2, | ,  4000,  3876,  1000,   958, | , -3.4, -19.3, -0.230, |, 0.0
1610.3, 139.6, | , 23.3, 0.0, 99.7, | ,  4000,  3873,  1000,   982, | , -3.4, -13.7, -0.164, |, 0.0
1611.3, 139.0, | , 23.3, 0.0, 100.3, | ,  4000,  3877,  1000,   971, | , -3.4, -16.7, -0.200, |, 0.0
1612.3, 139.0, | , 23.3, 0.0, 100.2, | ,  4000,  3871,  1000,   982, | , -3.4, -18.4, -0.221, |, 0.0
1613.3, 139.4, | , 23.3, 0.0, 100.8, | ,  4000,  3882,  1000,   985, | , -3.4, -18.0, -0.216, |, 0.0
1614.3, 139.0, | , 23.3, 0.0, 101.0, | ,  4000,  3872,  1000,   985, | , -3.4,  -8.6, -0.103, |, 0.0
1615.3, 139.2, | , 23.3, 0.0, 99.8, | ,  4000,  3882,  1000,   983, | , -3.4, -20.2, -0.242, |, 0.0
1616.4, 139.0, | , 23.3, 0.0, 101.1, | ,  4000,  3872,  1000,   990, | , -3.4, -15.4, -0.185, |, 0.0
1617.4, 139.4, | , 23.3, 0.0, 101.4, | ,  4000,  3882,  1000,   957, | , -3.4, -18.4, -0.220, |, 0.0
1618.4, 139.0, | , 23.3, 0.0, 101.0, | ,  4000,  3880,  1000,   978, | , -3.4, -18.4, -0.221, |, 0.0
1619.4, 139.0, | , 23.3, 0.0, 101.6, | ,  4000,  3877,  1000,   961, | , -3.4, -18.4, -0.220, |, 0.0
1620.4, 139.1, | , 23.3, 0.0, 100.4, | ,  4000,  3877,  1000,   967, | , -3.4,  18.8, 0.225, |, 0.0
1621.4, 139.0, | , 23.3, 0.0, 101.7, | ,  4000,  3879,  1000,   982, | , -3.4,   3.4, 0.041, |, 0.0
1622.4, 139.0, | , 23.3, 0.0, 101.9, | ,  4000,  3880,  1000,   977, | , -3.4,  -6.5, -0.077, |, 0.0
1623.4, 139.0, | , 23.3, 0.0, 101.9, | ,  4000,  3881,  1000,   975, | , -3.4, -18.0, -0.216, |, 0.0
1624.4, 139.5, | , 23.3, 0.0, 102.2, | ,  4000,  3877,  1000,   982, | , -3.4,  19.3, 0.231, |, 0.0
1625.4, 139.6, | , 23.3, 0.0, 101.1, | ,  4000,  3872,  1000,   975, | , -3.4,  -3.5, -0.041, |, 0.0
1626.4, 139.0, | , 23.3, 0.0, 102.4, | ,  4000,  3872,  1000,   966, | , -3.4,   7.3, 0.087, |, 0.0
1627.5, 139.0, | , 23.3, 0.0, 102.0, | ,  4000,  3877,  1000,   958, | , -3.4,  -9.4, -0.113, |, 0.0
1628.5, 139.5, | , 23.3, 0.0, 103.4, | ,  4000,  3879,  1000,   963, | , -3.4, -16.7, -0.200, |, 0.0
1629.5, 139.0, | , 23.3, 0.0, 102.7, | ,  4000,  3881,  1000,   973, | , -3.4,  13.3, 0.159, |, 0.0
1630.5, 139.7, | , 23.3, 0.0, 97.3, | ,  4000,  3868,  1000,   956, | , -3.4, -20.2, -0.240, |, 0.0
1631.5, 139.4, | , 23.3, 0.0, 103.5, | ,  4000,  3877,  1000,   976, | , -3.4, -18.9, -0.226, |, 0.0
1632.5, 139.5, | , 23.3, 0.0, 103.6, | ,  4000,  3875,  1000,   979, | , -3.4,  18.0, 0.215, |, 0.0
1633.5, 139.0, | , 23.3, 0.0, 103.5, | ,  4000,  3877,  1000,   966, | , -3.4,  -2.2, -0.026, |, 0.0
1634.5, 139.0, | , 23.3, 0.0, 103.7, | ,  4000,  3878,  1000,   982, | , -3.4, -13.3, -0.159, |, 0.0
1635.5, 140.5, | , 23.3, 0.0, 93.0, | ,  4000,  3878,  1000,   967, | , -3.4, -11.6, -0.138, |, 0.0
1636.5, 139.5, | , 23.3, 0.0, 104.2, | ,  4000,  3872,  1000,   966, | , -3.4, -11.6, -0.138, |, 0.0
1637.6, 139.1, | , 23.3, 0.0, 104.3, | ,  4000,  3878,  1000,   986, | , -3.4, -12.4, -0.149, |, 0.0
1638.6, 139.0, | , 23.3, 0.0, 103.9, | ,  4000,  3880,  1000,   972, | , -3.4, -18.0, -0.216, |, 0.0
1639.6, 139.4, | , 23.3, 0.0, 104.3, | ,  4000,  3874,  1000,   975, | , -3.4, -18.4, -0.221, |, 0.0
1640.6, 139.1, | , 23.3, 0.0, 103.6, | ,  4000,  3879,  1000,   967, | , -3.4, -16.3, -0.195, |, 0.0
1641.6, 139.0, | , 23.3, 0.0, 104.4, | ,  4000,  3883,  1000,   980, | , -3.4,   8.5, 0.102, |, 0.0
1642.6, 139.0, | , 23.3, 0.0, 105.1, | ,  4000,  3873,  1000,   964, | , -3.4, -19.7, -0.235, |, 0.0
1643.6, 139.0, | , 23.3, 0.0, 104.8, | ,  4000,  3876,  1000,   966, | , -3.4, -15.0, -0.179, |, 0.0
1644.6, 139.0, | , 23.3, 0.0, 105.2, | ,  4000,  3880,  1000,   987, | , -3.4,  -6.0, -0.072, |, 0.0
1645.6, 139.2, | , 23.3, 0.0, 104.6, | ,  4000,  3876,  1000,   986, | , -3.4, -19.3, -0.231, |, 0.0
1646.7, 139.4, | , 23.3, 0.0, 105.5, | ,  4000,  3872,  1000,   961, | , -3.4,  -0.0, -0.000, |, 0.0
1647.7, 139.0, | , 23.3, 0.0, 105.6, | ,  4000,  3882,  1000,   975, | , -3.4,  17.5, 0.210, |, 0.0
1648.7, 139.3, | , 23.3, 0.0, 105.6, | ,  4000,  3879,  1000,   986, | , -3.4, -12.4, -0.149, |, 0.0
1649.7, 139.5, | , 23.3, 0.0, 106.1, | ,  4000,  3879,  1000,   964, | , -3.4, -18.0, -0.215, |, 0.0
1650.7, 139.1, | , 23.3, 0.0, 105.2, | ,  4000,  3877,  1000,   975, | , -3.4, -18.9, -0.226, |, 0.0
1651.7, 139.0, | , 23.3, 0.0, 106.1, | ,  4000,  3874,  1000,   967, | , -3.4, -18.4, -0.220, |, 0.0
1652.7, 139.5, | , 23.3, 0.0, 105.6, | ,  4000,  3880,  1000,   983, | , -3.4, -16.3, -0.195, |, 0.0
1653.7, 139.4, | , 23.3, 0.0, 106.6, | ,  4000,  3879,  1000,   970, | , -3.4,  10.3, 0.123, |, 0.0
1654.7, 139.0, | , 23.3, 0.0, 106.8, | ,  4000,  3882,  1000,   979, | , -3.4,  -9.9, -0.118, |, 0.0
1655.7, 139.2, | , 23.3, 0.0, 105.3, | ,  4000,  3871,  1000,   966, | , -3.4, -18.4, -0.220, |, 0.0
1656.7, 139.5, | , 23.3, 0.0, 107.7, | ,  4000,  3874,  1000,   983, | , -3.4, -18.4, -0.221, |, 0.0
1657.8, 139.4, | , 23.3, 0.0, 107.5, | ,  4000,  3882,  1000,   990, | , -3.4,  11.5, 0.139, |, 0.0
1658.8, 139.1, | , 23.3, 0.0, 107.2, | ,  4000,  3875,  1000,   974, | , -3.4,  16.7, 0.199, |, 0.0
1659.8, 139.0, | , 23.3, 0.0, 107.1, | ,  4000,  3876,  1000,   975, | , -3.4,  -1.7, -0.021, |, 0.0
1660.8, 139.6, | , 23.3, 0.0, 107.1, | ,  4000,  3877,  1000,   970, | , -3.4, -17.6, -0.210, |, 0.0
1661.8, 139.5, | , 23.3, 0.0, 108.1, | ,  4000,  3872,  1000,   961, | , -3.4, -13.3, -0.159, |, 0.0
1662.8, 139.0, | , 23.3, 0.0, 107.5, | ,  4000,  3880,  1000,   967, | , -3.4, -18.0, -0.215, |, 0.0
1663.8, 139.0, | , 23.3, 0.0, 108.5, | ,  4000,  3876,  1000,   965, | , -3.4, -17.2, -0.205, |, 0.0
1664.8, 139.4, | , 23.3, 0.0, 108.4, | ,  4000,  3880,  1000,   967, | , -3.4, -17.2, -0.205, |, 0.0
1665.8, 139.2, | , 23.3, 0.0, 107.7, | ,  4000,  3878,  1000,   968, | , -3.4, -13.7, -0.164, |, 0.0
1666.8, 139.0, | , 23.3, 0.0, 108.2, | ,  4000,  3873,  1000,   986, | , -3.4, -17.6, -0.211, |, 0.0
1667.8, 139.4, | , 23.3, 0.0, 108.8, | ,  4000,  3874,  1000,   965, | , -3.4, -18.0, -0.215, |, 0.0
1668.9, 139.4, | , 23.3, 0.0, 109.0, | ,  4000,  3876,  1000,   953, | , -3.4, -18.0, -0.215, |, 0.0
1669.9, 139.0, | , 23.3, 0.0, 108.7, | ,  4000,  3883,  1000,   967, | , -3.4,   8.5, 0.102, |, 0.0
1670.9, 139.2, | , 23.3, 0.0, 108.4, | ,  4000,  3870,  1000,   971, | , -3.4, -15.0, -0.179, |, 0.0
1671.9, 139.5, | , 23.3, 0.0, 108.6, | ,  4000,  3882,  1000,   983, | , -3.4, -18.0, -0.216, |, 0.0
1672.9, 139.0, | , 23.3, 0.0, 109.4, | ,  4000,  3873,  1000,   984, | , -3.4, -18.9, -0.226, |, 0.0
1673.9, 139.0, | , 23.3, 0.0, 109.4, | ,  4000,  3883,  1000,   960, | , -3.4, -19.7, -0.236, |, 0.0
1674.9, 139.1, | , 23.3, 0.0, 109.0, | ,  4000,  3874,  1000,   978, | , -3.4,   2.1, 0.025, |, 0.0
1675.9, 139.6, | , 23.3, 0.0, 109.3, | ,  4000,  3878,  1000,   967, | , -3.4,  -9.9, -0.118, |, 0.0
1676.9, 139.0, | , 23.3, 0.0, 109.9, | ,  4000,  3882,  1000,   972, | , -3.4, -15.9, -0.190, |, 0.0
1677.9, 139.0, | , 23.3, 0.0, 110.1, | ,  4000,  3875,  1000,   969, | , -3.4, -18.9, -0.225, |, 0.0
1679.0, 139.0, | , 23.3, 0.0, 110.0, | ,  4000,  3880,  1000,   975, | , -3.4, -13.3, -0.159, |, 0.0
1680.0, 139.4, | , 23.3, 0.0, 110.6, | ,  4000,  3872,  1000,   985, | , -3.4, -12.0, -0.144, |, 0.0
1681.0, 139.2, | , 23.3, 0.0, 109.7, | ,  4000,  3879,  1000,   984, | , -3.4, -17.2, -0.206, |, 0.0
1682.0, 139.0, | , 23.3, 0.0, 110.3, | ,  4000,  3874,  1000,   985, | , -3.4, -14.6, -0.175, |, 0.0
1683.0, 139.4, | , 23.3, 0.0, 111.1, | ,  4000,  3878,  1000,   968, | , -3.4, -10.7, -0.128, |, 0.0
1684.0, 139.0, | , 23.3, 0.0, 110.7, | ,  4000,  3879,  1000,   986, | , -3.4, -12.0, -0.144, |, 0.0
1685.0, 139.0, | , 23.3, 0.0, 110.7, | ,  4000,  3882,  1000,   993, | , -3.4, -18.0, -0.217, |, 0.0
1686.0, 139.6, | , 23.3, 0.0, 110.6, | ,  4000,  3872,  1000,   978, | , -3.4,   4.3, 0.051, |, 0.0
1687.0, 140.5, | , 23.3, 0.0, 105.3, | ,  4000,  3876,  1000,   951, | , -3.4,  15.0, 0.178, |, 0.0
1688.0, 138.9, | , 23.3, 0.0, 111.5, | ,  4000,  3869,  1000,   961, | , -3.4,  -3.9, -0.046, |, 0.0
1689.1, 138.9, | , 23.3, 0.0, 111.6, | ,  4000,  3873,  1000,   967, | , -3.4,  -4.7, -0.057, |, 0.0
1690.1, 139.4, | , 23.3, 0.0, 111.6, | ,  4000,  3879,  1000,   980, | , -3.4,   4.7, 0.056, |, 0.0
1691.1, 139.6, | , 23.3, 0.0, 111.6, | ,  4000,  3880,  1000,   975, | , -3.4, -16.7, -0.200, |, 0.0
1692.1, 139.8, | , 23.3, 0.0, 105.6, | ,  4000,  3879,  1000,   965, | , -3.4, -21.0, -0.251, |, 0.0
1693.1, 139.5, | , 23.3, 0.0, 112.4, | ,  4000,  3874,  1000,   964, | , -3.4,   7.7, 0.092, |, 0.0
1694.1, 139.5, | , 23.3, 0.0, 112.5, | ,  4000,  3880,  1000,   970, | , -3.4, -13.7, -0.164, |, 0.0
1695.1, 139.0, | , 23.3, 0.0, 112.3, | ,  4000,  3883,  1000,   978, | , -3.4, -16.3, -0.195, |, 0.0
1696.1, 139.1, | , 23.3, 0.0, 111.8, | ,  4000,  3876,  1000,   962, | , -3.4, -13.3, -0.159, |, 0.0
1697.1, 139.4, | , 23.3, 0.0, 112.7, | ,  4000,  3875,  1000,   963, | , -3.4,   8.1, 0.097, |, 0.0
1698.1, 139.0, | , 23.3, 0.0, 112.6, | ,  4000,  3875,  1000,   978, | , -3.4,  -7.7, -0.093, |, 0.0
1699.1, 139.0, | , 23.3, 0.0, 113.0, | ,  4000,  3877,  1000,   980, | , -3.4,   0.4, 0.005, |, 0.0
1700.2, 139.0, | , 23.3, 0.0, 112.9, | ,  4000,  3871,  1000,   975, | , -3.4, -17.6, -0.210, |, 0.0
1701.2, 139.6, | , 23.3, 0.0, 112.9, | ,  4000,  3874,  1000,   987, | , -3.4, -18.4, -0.221, |, 0.0
1702.2, 139.0, | , 23.3, 0.0, 113.6, | ,  4000,  3877,  1000,   990, | , -3.4, -17.2, -0.206, |, 0.0
1703.2, 139.0, | , 23.3, 0.0, 113.7, | ,  4000,  3882,  1000,   976, | , -3.4,  -9.0, -0.108, |, 0.0
1704.2, 139.0, | , 23.3, 0.0, 114.3, | ,  4000,  3874,  1000,   963, | , -3.4,   0.4, 0.005, |, 0.0
1705.2, 139.4, | , 23.3, 0.0, 114.5, | ,  4000,  3873,  1000,   963, | , -3.4, -12.4, -0.148, |, 0.0
1706.2, 139.2, | , 23.3, 0.0, 113.6, | ,  4000,  3868,  1000,   978, | , -3.4, -15.9, -0.190, |, 0.0
1707.2, 139.0, | , 23.3, 0.0, 114.2, | ,  4000,  3881,  1000,   975, | , -3.4, -17.6, -0.211, |, 0.0
1708.2, 139.4, | , 23.3, 0.0, 114.7, | ,  4000,  3876,  1000,   982, | , -3.4, -14.6, -0.175, |, 0.0
1709.2, 139.4, | , 23.3, 0.0, 115.0, | ,  4000,  3881,  1000,   971, | , -3.4, -15.4, -0.185, |, 0.0
1710.2, 138.9, | , 23.3, 0.0, 114.8, | ,  4000,  3880,  1000,   967, | , -3.4, -15.4, -0.185, |, 0.0
1711.3, 139.2, | , 23.3, 0.0, 113.3, | ,  4000,  3871,  1000,   982, | , -3.4,  -9.9, -0.118, |, 0.0
1712.3, 139.4, | , 23.3, 0.0, 115.2, | ,  4000,  3872,  1000,   964, | , -3.4, -15.0, -0.179, |, 0.0
1713.3, 139.0, | , 23.3, 0.0, 115.3, | ,  4000,  3874,  1000,   967, | , -3.4, -15.9, -0.189, |, 0.0
1714.3, 139.1, | , 23.3, 0.0, 115.1, | ,  4000,  3877,  1000,   968, | , -3.4, -15.4, -0.185, |, 0.0
1715.3, 139.5, | , 23.3, 0.0, 115.6, | ,  4000,  3877,  1000,   968, | , -3.4, -12.0, -0.144, |, 0.0
1716.3, 139.6, | , 23.3, 0.0, 115.2, | ,  4000,  3881,  1000,   989, | , -3.4, -17.6, -0.211, |, 0.0
1717.3, 139.1, | , 23.3, 0.0, 115.5, | ,  4000,  3881,  1000,   974, | , -3.4, -18.0, -0.216, |, 0.0
1718.3, 139.0, | , 23.3, 0.0, 116.0, | ,  4000,  3880,  1000,   974, | , -3.4, -16.3, -0.195, |, 0.0
1719.3, 139.4, | , 23.3, 0.0, 116.1, | ,  4000,  3882,  1000,   975, | , -3.4, -17.2, -0.205, |, 0.0
1720.3, 138.9, | , 23.3, 0.0, 115.9, | ,  4000,  3870,  1000,   969, | , -3.4, -15.9, -0.189, |, 0.0
1721.4, 139.1, | , 23.3, 0.0, 115.7, | ,  4000,  3878,  1000,   977, | , -3.4,  -4.3, -0.052, |, 0.0
1722.4, 139.0, | , 23.3, 0.0, 115.9, | ,  4000,  3875,  1000,   963, | , -3.4,  -7.3, -0.087, |, 0.0
1723.4, 139.5, | , 23.3, 0.0, 117.0, | ,  4000,  3882,  1000,   965, | , -3.4, -16.3, -0.195, |, 0.0
1724.4, 139.0, | , 23.3, 0.0, 117.2, | ,  4000,  3879,  1000,   979, | , -3.4,  17.1, 0.205, |, 0.0
1725.4, 139.0, | , 23.3, 0.0, 116.8, | ,  4000,  3875,  1000,   964, | , -3.4,  13.3, 0.158, |, 0.0
1726.4, 139.6, | , 23.3, 0.0, 116.7, | ,  4000,  3872,  1000,   969, | , -3.4, -16.3, -0.195, |, 0.0
1727.4, 139.5, | , 23.3, 0.0, 116.6, | ,  4000,  3874,  1000,   993, | , -3.4, -17.6, -0.211, |, 0.0
1728.4, 139.0, | , 23.3, 0.0, 117.6, | ,  4000,  3879,  1000,   991, | , -3.4, -18.0, -0.216, |, 0.0
1729.4, 139.0, | , 23.3, 0.0, 117.4, | ,  4000,  3879,  1000,   963, | , -3.4, -19.7, -0.236, |, 0.0
1730.4, 139.4, | , 23.3, 0.0, 117.7, | ,  4000,  3879,  1000,   985, | , -3.4,   9.0, 0.108, |, 0.0
1731.4, 139.2, | , 23.3, 0.0, 116.9, | ,  4000,  3875,  1000,   978, | , -3.4, -14.6, -0.175, |, 0.0
1732.5, 139.2, | , 23.3, 0.0, 117.9, | ,  4000,  3873,  1000,   976, | , -3.4, -10.7, -0.128, |, 0.0
1733.5, 139.1, | , 23.3, 0.0, 117.8, | ,  4000,  3871,  1000,   969, | , -3.4, -17.2, -0.205, |, 0.0
1734.5, 139.4, | , 23.3, 0.0, 118.3, | ,  4000,  3879,  1000,   984, | , -3.4, -13.3, -0.160, |, 0.0
1735.5, 139.0, | , 23.3, 0.0, 118.0, | ,  4000,  3875,  1000,   967, | , -3.4, -18.4, -0.220, |, 0.0
1736.5, 139.1, | , 23.3, 0.0, 118.1, | ,  4000,  3877,  1000,   984, | , -3.4, -15.4, -0.185, |, 0.0
1737.5, 139.0, | , 23.3, 0.0, 118.5, | ,  4000,  3874,  1000,   976, | , -3.4, -15.4, -0.185, |, 0.0
1738.5, 140.7, | , 23.3, 0.0, 108.3, | ,  4000,  3873,  1000,   963, | , -3.4, -17.6, -0.210, |, 0.0
1739.5, 139.0, | , 23.3, 0.0, 119.2, | ,  4000,  3875,  1000,   966, | , -3.4, -12.9, -0.154, |, 0.0
1740.5, 139.0, | , 23.3, 0.0, 119.2, | ,  4000,  3878,  1000,   967, | , -3.4, -17.6, -0.210, |, 0.0
1741.5, 139.6, | , 23.3, 0.0, 118.5, | ,  4000,  3880,  1000,   996, | , -3.4,   0.8, 0.010, |, 0.0
1742.5, 139.4, | , 23.3, 0.0, 119.8, | ,  4000,  3872,  1000,   968, | , -3.4, -20.6, -0.246, |, 0.0
1743.6, 139.8, | , 23.3, 0.0, 113.7, | ,  4000,  3881,  1000,   967, | , -3.4, -14.6, -0.174, |, 0.0
1744.6, 139.0, | , 23.3, 0.0, 119.8, | ,  4000,  3874,  1000,   963, | , -3.4,  -9.0, -0.108, |, 0.0
1745.6, 139.0, | , 23.3, 0.0, 120.1, | ,  4000,  3879,  1000,   990, | , -3.4,   3.0, 0.036, |, 0.0
1746.6, 139.2, | , 23.3, 0.0, 119.5, | ,  4000,  3874,  1000,   984, | , -3.4, -18.0, -0.216, |, 0.0
1747.6, 139.1, | , 23.3, 0.0, 120.1, | ,  4000,  3873,  1000,   983, | , -3.4, -19.3, -0.231, |, 0.0
1748.6, 139.5, | , 23.3, 0.0, 120.6, | ,  4000,  3879,  1000,   984, | , -3.4, -19.3, -0.231, |, 0.0
1749.6, 139.0, | , 23.3, 0.0, 120.6, | ,  4000,  3882,  1000,   982, | , -3.4,  13.3, 0.159, |, 0.0
1750.6, 139.0, | , 23.3, 0.0, 120.3, | ,  4000,  3881,  1000,   952, | , -3.4,  -7.7, -0.092, |, 0.0
1751.6, 139.1, | , 23.3, 0.0, 118.8, | ,  4000,  3875,  1000,   960, | , -3.4, -14.2, -0.169, |, 0.0
1752.6, 139.4, | , 23.3, 0.0, 121.8, | ,  4000,  3877,  1000,   967, | , -3.4, -17.2, -0.205, |, 0.0
1753.7, 139.0, | , 23.3, 0.0, 121.0, | ,  4000,  3874,  1000,   987, | , -3.4, -17.6, -0.211, |, 0.0
1754.7, 139.0, | , 23.3, 0.0, 121.2, | ,  4000,  3880,  1000,   969, | , -3.4,   8.5, 0.102, |, 0.0
1755.7, 139.5, | , 23.3, 0.0, 121.4, | ,  4000,  3873,  1000,   993, | , -3.4, -17.6, -0.211, |, 0.0
1756.7, 139.6, | , 23.3, 0.0, 120.9, | ,  4000,  3882,  1000,   973, | , -3.4, -18.9, -0.226, |, 0.0
1757.7, 139.0, | , 23.3, 0.0, 121.6, | ,  4000,  3878,  1000,   970, | , -3.4, -17.6, -0.210, |, 0.0
1758.7, 139.0, | , 23.3, 0.0, 122.0, | ,  4000,  3877,  1000,   976, | , -3.4,   5.5, 0.066, |, 0.0
1759.7, 139.4, | , 23.3, 0.0, 122.3, | ,  4000,  3881,  1000,   979, | , -3.4, -17.6, -0.211, |, 0.0
1760.7, 139.0, | , 23.3, 0.0, 122.2, | ,  4000,  3875,  1000,   962, | , -3.4, -15.0, -0.179, |, 0.0
1761.7, 139.1, | , 23.3, 0.0, 121.1, | ,  4000,  3879,  1000,   963, | , -3.4,  11.5, 0.138, |, 0.0
1762.7, 139.1, | , 23.3, 0.0, 121.7, | ,  4000,  3880,  1000,   970, | , -3.4,   6.4, 0.077, |, 0.0
1763.8, 139.4, | , 23.3, 0.0, 123.0, | ,  4000,  3881,  1000,   986, | , -3.4, -14.6, -0.175, |, 0.0
1764.8, 139.0, | , 23.3, 0.0, 122.8, | ,  4000,  3877,  1000,   988, | , -3.4, -18.0, -0.216, |, 0.0
1765.8, 139.1, | , 23.3, 0.0, 122.7, | ,  4000,  3879,  1000,   976, | , -3.4, -19.7, -0.236, |, 0.0
1766.8, 139.7, | , 23.3, 0.0, 122.6, | ,  4000,  3876,  1000,   973, | , -3.4, -18.0, -0.215, |, 0.0
1767.8, 139.5, | , 23.3, 0.0, 123.3, | ,  4000,  3882,  1000,   989, | , -3.4, -15.0, -0.180, |, 0.0
1768.8, 139.1, | , 23.4, 0.0, 123.2, | ,  4000,  3874,  1000,   986, | , -3.4, -18.9, -0.226, |, 0.0
1769.8, 139.0, | , 23.3, 0.0, 123.5, | ,  4000,  3873,  1000,   978, | , -3.4, -16.3, -0.195, |, 0.0
1770.8, 139.4, | , 23.3, 0.0, 123.7, | ,  4000,  3879,  1000,   985, | , -3.4, -15.9, -0.190, |, 0.0
1771.8, 139.1, | , 23.4, 0.0, 122.8, | ,  4000,  3871,  1000,   975, | , -3.4, -17.2, -0.205, |, 0.0
1772.8, 139.0, | , 23.4, 0.0, 123.9, | ,  4000,  3883,  1000,   969, | , -3.4, -15.0, -0.180, |, 0.0
1773.9, 139.4, | , 23.3, 0.0, 124.3, | ,  4000,  3878,  1000,   977, | , -3.4,   6.0, 0.072, |, 0.0
1774.9, 139.0, | , 23.4, 0.0, 123.9, | ,  4000,  3879,  1000,   966, | , -3.4,  11.1, 0.133, |, 0.0
1775.9, 139.0, | , 23.4, 0.0, 124.5, | ,  4000,  3875,  1000,   984, | , -3.4, -11.2, -0.134, |, 0.0
1776.9, 139.1, | , 23.4, 0.0, 123.5, | ,  4000,  3873,  1000,   971, | , -3.4, -18.4, -0.220, |, 0.0
1777.9, 139.4, | , 23.4, 0.0, 124.9, | ,  4000,  3873,  1000,   975, | , -3.4,   9.0, 0.107, |, 0.0
1778.9, 139.0, | , 23.4, 0.0, 124.5, | ,  4000,  3877,  1000,   985, | , -3.4, -18.9, -0.226, |, 0.0
1779.9, 139.0, | , 23.4, 0.0, 125.0, | ,  4000,  3883,  1000,   985, | , -3.4,  16.3, 0.195, |, 0.0
1780.9, 139.0, | , 23.4, 0.0, 125.3, | ,  4000,  3878,  1000,   984, | , -3.4, -17.6, -0.211, |, 0.0
1781.9, 139.6, | , 23.4, 0.0, 124.6, | ,  4000,  3871,  1000,   957, | , -3.4,   6.8, 0.081, |, 0.0
1782.9, 139.0, | , 23.4, 0.0, 125.6, | ,  4000,  3878,  1000,   979, | , -3.4,  11.1, 0.133, |, 0.0
1783.9, 139.1, | , 23.4, 0.0, 125.2, | ,  4000,  3876,  1000,   982, | , -3.4,  14.5, 0.174, |, 0.0
1785.0, 139.9, | , 23.3, 0.0, 124.5, | ,  4000,  3880,  1000,   981, | , -3.4,  15.8, 0.190, |, 0.0
1786.0, 139.4, | , 23.4, 0.0, 125.9, | ,  4000,  3877,  1000,   955, | , -3.4, -18.4, -0.220, |, 0.0
1787.0, 139.1, | , 23.4, 0.0, 124.9, | ,  4000,  3879,  1000,   954, | , -3.4, -15.9, -0.189, |, 0.0
1788.0, 139.0, | , 23.4, 0.0, 126.5, | ,  4000,  3877,  1000,   972, | , -3.4, -12.0, -0.144, |, 0.0
1789.0, 139.4, | , 23.4, 0.0, 126.8, | ,  4000,  3877,  1000,   982, | , -3.4, -14.2, -0.170, |, 0.0
1790.0, 140.4, | , 23.4, 0.0, 117.2, | ,  4000,  3864,  1000,   955, | , -3.4, -10.7, -0.128, |, 0.0
1791.0, 139.0, | , 23.4, 0.0, 126.8, | ,  4000,  3881,  1000,   961, | , -3.4, -15.0, -0.179, |, 0.0
1792.0, 139.1, | , 23.4, 0.0, 125.9, | ,  4000,  3877,  1000,   982, | , -3.4, -17.6, -0.211, |, 0.0
1793.0, 139.5, | , 23.4, 0.0, 127.0, | ,  4000,  3874,  1000,   975, | , -3.4, -16.3, -0.195, |, 0.0
1794.0, 139.0, | , 23.4, 0.0, 127.5, | ,  4000,  3875,  1000,   959, | , -3.4, -19.3, -0.230, |, 0.0
1795.1, 139.7, | , 23.4, 0.0, 121.4, | ,  4000,  3881,  1000,   968, | , -3.4, -17.2, -0.205, |, 0.0
1796.1, 139.4, | , 23.4, 0.0, 127.9, | ,  4000,  3877,  1000,   965, | , -3.4,  -9.0, -0.108, |, 0.0
1797.1, 139.2, | , 23.4, 0.0, 127.3, | ,  4000,  3880,  1000,   980, | , -3.4, -19.7, -0.236, |, 0.0
1798.1, 139.3, | , 23.4, 0.0, 126.7, | ,  4000,  3874,  1000,   990, | , -3.4, -16.7, -0.201, |, 0.0
1799.1, 139.0, | , 23.4, 0.0, 128.0, | ,  4000,  3882,  1000,   979, | , -3.4, -16.7, -0.201, |, 0.0
1800.1, 138.9, | , 23.4, 0.0, 128.0, | ,  4000,  3870,  1000,   971, | , -3.4, -15.0, -0.179, |, 0.0
1801.1, 138.9, | , 23.4, 0.0, 128.4, | ,  4000,  3869,  1000,   947, | , -3.4,  15.4, 0.183, |, 0.0
1802.1, 139.2, | , 23.4, 0.0, 127.9, | ,  4000,  3876,  1000,   960, | , -3.4, -13.7, -0.164, |, 0.0
1803.1, 139.4, | , 23.4, 0.0, 128.9, | ,  4000,  3881,  1000,   962, | , -3.4,   3.8, 0.046, |, 0.0
1804.1, 138.9, | , 23.4, 0.0, 128.6, | ,  4000,  3877,  1000,   975, | , -3.4, -15.0, -0.180, |, 0.0
1805.1, 139.0, | , 23.4, 0.0, 128.8, | ,  4000,  3880,  1000,   979, | , -3.4, -18.4, -0.221, |, 0.0
1806.2, 139.0, | , 23.4, 0.0, 128.7, | ,  4000,  3877,  1000,   979, | , -3.4, -15.0, -0.180, |, 0.0
1807.2, 139.5, | , 23.4, 0.0, 128.4, | ,  4000,  3880,  1000,   966, | , -3.4, -12.4, -0.149, |, 0.0
1808.2, 139.0, | , 23.4, 0.0, 129.4, | ,  4000,  3874,  1000,   985, | , -3.4, -14.2, -0.170, |, 0.0
1809.2, 139.0, | , 23.4, 0.0, 129.8, | ,  4000,  3874,  1000,   986, | , -3.4,   3.0, 0.036, |, 0.0
1810.2, 139.0, | , 23.4, 0.0, 129.4, | ,  4000,  3877,  1000,   989, | , -3.4,  -6.5, -0.077, |, 0.0
1811.2, 139.5, | , 23.4, 0.0, 130.2, | ,  4000,  3878,  1000,   979, | , -3.4, -18.4, -0.221, |, 0.0
1812.2, 139.3, | , 23.4, 0.0, 129.1, | ,  4000,  3877,  1000,   975, | , -3.4,  16.3, 0.194, |, 0.0
1813.2, 139.0, | , 23.4, 0.0, 130.0, | ,  4000,  3871,  1000,   967, | , -3.4,   3.8, 0.046, |, 0.0
1814.2, 139.4, | , 23.4, 0.0, 130.8, | ,  4000,  3873,  1000,   956, | , -3.4,  -7.7, -0.092, |, 0.0
1815.2, 139.0, | , 23.4, 0.0, 130.4, | ,  4000,  3882,  1000,   965, | , -3.4, -18.0, -0.215, |, 0.0
1816.3, 139.0, | , 23.4, 0.0, 130.7, | ,  4000,  3880,  1000,   978, | , -3.4,  -7.7, -0.093, |, 0.0
1817.3, 139.1, | , 23.4, 0.0, 129.8, | ,  4000,  3878,  1000,   965, | , -3.4, -15.9, -0.190, |, 0.0
1818.3, 139.4, | , 23.4, 0.0, 131.5, | ,  4000,  3880,  1000,   971, | , -3.4, -15.9, -0.190, |, 0.0
1819.3, 139.0, | , 23.4, 0.0, 131.0, | ,  4000,  3879,  1000,   966, | , -3.4,  15.0, 0.179, |, 0.0
1820.3, 139.0, | , 23.4, 0.0, 131.3, | ,  4000,  3877,  1000,   977, | , -3.4, -11.6, -0.139, |, 0.0
1821.3, 139.4, | , 23.4, 0.0, 131.8, | ,  4000,  3879,  1000,   990, | , -3.4, -18.4, -0.221, |, 0.0
1822.3, 139.6, | , 23.4, 0.0, 130.9, | ,  4000,  3869,  1000,   960, | , -3.4, -16.3, -0.194, |, 0.0
1823.3, 139.0, | , 23.4, 0.0, 131.8, | ,  4000,  3877,  1000,   958, | , -3.4, -11.2, -0.133, |, 0.0
1824.3, 139.4, | , 23.4, 0.0, 132.0, | ,  4000,  3873,  1000,   971, | , -3.4,  -4.7, -0.057, |, 0.0
1825.3, 139.4, | , 23.4, 0.0, 132.3, | ,  4000,  3873,  1000,   967, | , -3.4, -12.0, -0.143, |, 0.0
1826.4, 138.9, | , 23.4, 0.0, 132.2, | ,  4000,  3872,  1000,   975, | , -3.4, -17.2, -0.205, |, 0.0
1827.4, 139.1, | , 23.4, 0.0, 131.3, | ,  4000,  3873,  1000,   973, | , -3.4, -11.2, -0.133, |, 0.0
1828.4, 139.5, | , 23.4, 0.0, 132.0, | ,  4000,  3874,  1000,   993, | , -3.4,  15.8, 0.190, |, 0.0
1829.4, 139.0, | , 23.4, 0.0, 132.7, | ,  4000,  3876,  1000,   978, | , -3.4, -17.6, -0.211, |, 0.0
1830.4, 139.0, | , 23.4, 0.0, 133.1, | ,  4000,  3881,  1000,   986, | , -3.4, -16.3, -0.196, |, 0.0
1831.4, 139.0, | , 23.4, 0.0, 132.8, | ,  4000,  3881,  1000,   973, | , -3.4,  16.7, 0.200, |, 0.0
1832.4, 139.6, | , 23.4, 0.0, 132.7, | ,  4000,  3875,  1000,   975, | , -3.4,  -2.2, -0.026, |, 0.0
1833.4, 139.1, | , 23.4, 0.0, 132.8, | ,  4000,  3876,  1000,   978, | , -3.4,  -4.3, -0.052, |, 0.0
1834.4, 139.0, | , 23.4, 0.0, 133.6, | ,  4000,  3874,  1000,   971, | , -3.4, -12.0, -0.144, |, 0.0
1835.4, 139.4, | , 23.4, 0.0, 134.1, | ,  4000,  3876,  1000,   969, | , -3.4, -14.2, -0.169, |, 0.0
1836.5, 140.2, | , 23.4, 0.0, 129.1, | ,  4000,  3878,  1000,   969, | , -3.4, -19.3, -0.231, |, 0.0
1837.5, 139.1, | , 23.4, 0.0, 133.4, | ,  4000,  3875,  1000,   977, | , -3.4,   7.3, 0.087, |, 0.0
1838.5, 139.1, | , 23.4, 0.0, 133.6, | ,  4000,  3878,  1000,   974, | , -3.4,   9.4, 0.112, |, 0.0
1839.5, 139.5, | , 23.4, 0.0, 134.9, | ,  4000,  3881,  1000,   986, | , -3.4,  13.7, 0.164, |, 0.0
1840.5, 139.3, | , 23.4, 0.0, 134.8, | ,  4000,  3878,  1000,   978, | , -3.4, -11.2, -0.134, |, 0.0
1841.5, 140.2, | , 23.4, 0.0, 124.6, | ,  4000,  3871,  1000,   974, | , -3.4, -16.3, -0.195, |, 0.0
1842.5, 139.2, | , 23.4, 0.0, 134.0, | ,  4000,  3882,  1000,   987, | , -3.4, -14.6, -0.175, |, 0.0
1843.5, 139.5, | , 23.4, 0.0, 134.9, | ,  4000,  3876,  1000,   982, | , -3.4, -12.9, -0.154, |, 0.0
1844.5, 139.0, | , 23.4, 0.0, 135.2, | ,  4000,  3878,  1000,   970, | , -3.4,  -2.6, -0.031, |, 0.0
1845.5, 139.0, | , 23.4, 0.0, 135.2, | ,  4000,  3872,  1000,   974, | , -3.4, -18.4, -0.220, |, 0.0
1846.5, 139.0, | , 23.4, 0.0, 135.3, | ,  4000,  3877,  1000,   960, | , -3.4, -18.9, -0.225, |, 0.0
1847.6, 139.7, | , 23.4, 0.0, 134.9, | ,  4000,  3881,  1000,   978, | , -3.4, -15.9, -0.190, |, 0.0
1848.6, 139.0, | , 23.4, 0.0, 135.2, | ,  4000,  3868,  1000,   973, | , -3.4, -16.7, -0.200, |, 0.0
1849.6, 138.9, | , 23.4, 0.0, 136.0, | ,  4000,  3876,  1000,   965, | , -3.4, -18.0, -0.215, |, 0.0
1850.6, 139.4, | , 23.4, 0.0, 136.6, | ,  4000,  3877,  1000,   991, | , -3.4,  12.0, 0.144, |, 0.0
1851.6, 139.4, | , 23.4, 0.0, 136.6, | ,  4000,  3876,  1000,   967, | , -3.4, -10.3, -0.123, |, 0.0
1852.6, 139.3, | , 23.4, 0.0, 135.7, | ,  4000,  3880,  1000,   967, | , -3.4, -14.6, -0.174, |, 0.0
1853.6, 139.5, | , 23.4, 0.0, 136.4, | ,  4000,  3881,  1000,   978, | , -3.4, -14.6, -0.175, |, 0.0
1854.6, 139.0, | , 23.4, 0.0, 136.7, | ,  4000,  3880,  1000,   967, | , -3.4,  11.5, 0.138, |, 0.0
1855.6, 139.0, | , 23.4, 0.0, 137.0, | ,  4000,  3878,  1000,   984, | , -3.4, -15.4, -0.185, |, 0.0
1856.6, 139.1, | , 23.4, 0.0, 137.0, | ,  4000,  3878,  1000,   977, | , -3.4, -15.0, -0.180, |, 0.0
1857.7, 139.5, | , 23.4, 0.0, 136.6, | ,  4000,  3880,  1000,   971, | , -3.4, -12.4, -0.149, |, 0.0
1858.7, 139.2, | , 23.4, 0.0, 137.0, | ,  4000,  3881,  1000,   965, | , -3.4,  -8.6, -0.103, |, 0.0
1859.7, 139.0, | , 23.4, 0.0, 137.5, | ,  4000,  3880,  1000,   971, | , -3.4, -18.0, -0.215, |, 0.0
1860.7, 139.0, | , 23.4, 0.0, 138.0, | ,  4000,  3880,  1000,   978, | , -3.4,   3.8, 0.046, |, 0.0
1861.7, 139.4, | , 23.4, 0.0, 138.0, | ,  4000,  3879,  1000,   966, | , -3.4,   9.0, 0.107, |, 0.0
1862.7, 139.0, | , 23.4, 0.0, 137.2, | ,  4000,  3872,  1000,   959, | , -3.4, -15.4, -0.184, |, 0.0
1863.7, 139.1, | , 23.4, 0.0, 137.7, | ,  4000,  3879,  1000,   978, | , -3.4, -14.6, -0.175, |, 0.0
1864.7, 139.4, | , 23.4, 0.0, 138.5, | ,  4000,  3877,  1000,   987, | , -3.4,  -5.6, -0.067, |, 0.0
1865.7, 139.0, | , 23.4, 0.0, 138.0, | ,  4000,  3878,  1000,   983, | , -3.4, -14.6, -0.175, |, 0.0
1866.7, 139.1, | , 23.4, 0.0, 138.4, | ,  4000,  3882,  1000,   982, | , -3.4, -17.2, -0.206, |, 0.0
1867.8, 139.2, | , 23.4, 0.0, 137.5, | ,  4000,  3871,  1000,   997, | , -3.4, -16.3, -0.196, |, 0.0
1868.8, 139.5, | , 23.4, 0.0, 138.2, | ,  4000,  3871,  1000,   983, | , -3.4, -12.0, -0.144, |, 0.0
1869.8, 139.0, | , 23.4, 0.0, 139.3, | ,  4000,  3871,  1000,   953, | , -3.4, -13.7, -0.163, |, 0.0
1870.8, 138.9, | , 23.4, 0.0, 139.4, | ,  4000,  3881,  1000,   962, | , -3.4, -18.4, -0.220, |, 0.0
1871.8, 139.0, | , 23.4, 0.0, 139.3, | ,  4000,  3877,  1000,   968, | , -3.4,  12.0, 0.143, |, 0.0
1872.8, 139.6, | , 23.4, 0.0, 139.7, | ,  4000,  3876,  1000,   965, | , -3.4, -18.4, -0.220, |, 0.0
1873.8, 139.0, | , 23.4, 0.0, 139.2, | ,  4000,  3881,  1000,   976, | , -3.4, -18.9, -0.226, |, 0.0
1874.8, 139.0, | , 23.4, 0.0, 140.1, | ,  4000,  3881,  1000,   981, | , -3.4,  -5.6, -0.067, |, 0.0
1875.8, 139.4, | , 23.4, 0.0, 140.5, | ,  4000,  3878,  1000,   968, | , -3.4, -17.2, -0.205, |, 0.0
1876.8, 139.0, | , 23.4, 0.0, 140.4, | ,  4000,  3877,  1000,   985, | , -3.4, -17.2, -0.206, |, 0.0
1877.9, 139.2, | , 23.4, 0.0, 139.7, | ,  4000,  3880,  1000,   978, | , -3.4, -15.9, -0.190, |, 0.0
1878.9, 139.5, | , 23.4, 0.0, 140.3, | ,  4000,  3878,  1000,   982, | , -3.4, -15.0, -0.180, |, 0.0
1879.9, 139.5, | , 23.4, 0.0, 140.7, | ,  4000,  3879,  1000,   984, | , -3.4,  13.7, 0.164, |, 0.0
1880.9, 139.0, | , 23.4, 0.0, 140.0, | ,  4000,  3880,  1000,   968, | , -3.4,   6.8, 0.082, |, 0.0
1881.9, 139.0, | , 23.4, 0.0, 141.1, | ,  4000,  3872,  1000,   986, | , -3.4, -17.2, -0.206, |, 0.0
1882.9, 139.6, | , 23.4, 0.0, 140.2, | ,  4000,  3871,  1000,   976, | , -3.4,  17.5, 0.210, |, 0.0
1883.9, 139.0, | , 23.4, 0.0, 141.0, | ,  4000,  3877,  1000,   955, | , -3.4, -12.0, -0.143, |, 0.0
1884.9, 138.9, | , 23.4, 0.0, 140.2, | ,  4000,  3870,  1000,   975, | , -3.4, -19.3, -0.231, |, 0.0
1885.9, 139.4, | , 23.4, 0.0, 142.0, | ,  4000,  3874,  1000,   964, | , -3.4, -12.9, -0.154, |, 0.0
1886.9, 139.4, | , 23.4, 0.0, 141.9, | ,  4000,  3874,  1000,   974, | , -3.4, -10.3, -0.123, |, 0.0
1888.0, 139.8, | , 23.4, 0.0, 136.1, | ,  4000,  3873,  1000,   972, | , -3.4, -18.4, -0.220, |, 0.0
1889.0, 139.1, | , 23.4, 0.0, 141.6, | ,  4000,  3883,  1000,   974, | , -3.4,  -7.3, -0.087, |, 0.0
1890.0, 139.0, | , 23.4, 0.0, 142.2, | ,  4000,  3877,  1000,   983, | , -3.4, -10.3, -0.124, |, 0.0
1891.0, 139.0, | , 23.4, 0.0, 142.4, | ,  4000,  3882,  1000,   965, | , -3.4,  -7.7, -0.092, |, 0.0
1892.0, 139.0, | , 23.4, 0.0, 142.7, | ,  4000,  3877,  1000,   973, | , -3.4,  11.5, 0.138, |, 0.0
1893.0, 139.7, | , 23.4, 0.0, 137.1, | ,  4000,  3875,  1000,   983, | , -3.4,  -2.2, -0.026, |, 0.0
1894.0, 139.6, | , 23.4, 0.0, 142.3, | ,  4000,  3872,  1000,   975, | , -3.4,  -7.3, -0.087, |, 0.0
1895.0, 139.0, | , 23.4, 0.0, 142.9, | ,  4000,  3878,  1000,   971, | , -3.4, -10.7, -0.128, |, 0.0
1896.0, 139.0, | , 23.4, 0.0, 142.9, | ,  4000,  3873,  1000,   970, | , -3.4, -14.6, -0.174, |, 0.0
1897.0, 139.4, | , 23.4, 0.0, 143.6, | ,  4000,  3880,  1000,   991, | , -3.4,  11.5, 0.139, |, 0.0
1898.1, 139.0, | , 23.4, 0.0, 143.1, | ,  4000,  3880,  1000,   979, | , -3.4, -16.7, -0.200, |, 0.0
1899.1, 139.1, | , 23.4, 0.0, 142.6, | ,  4000,  3879,  1000,   986, | , -3.4,  10.7, 0.128, |, 0.0
1900.1, 139.4, | , 23.4, 0.0, 143.9, | ,  4000,  3880,  1000,   978, | , -3.4,  16.3, 0.195, |, 0.0
1901.1, 139.0, | , 23.4, 0.0, 143.8, | ,  4000,  3876,  1000,   985, | , -3.4,  -7.3, -0.088, |, 0.0
1902.1, 139.0, | , 23.4, 0.0, 144.3, | ,  4000,  3875,  1000,   978, | , -3.4, -11.6, -0.139, |, 0.0
1903.1, 139.0, | , 23.4, 0.0, 144.2, | ,  4000,  3874,  1000,   975, | , -3.4,  12.8, 0.153, |, 0.0
1904.1, 139.2, | , 23.4, 0.0, 143.5, | ,  4000,  3876,  1000,   977, | , -3.4,   0.4, 0.005, |, 0.0
1905.1, 139.4, | , 23.4, 0.0, 144.9, | ,  4000,  3872,  1000,   974, | , -3.4,  -6.9, -0.082, |, 0.0
1906.1, 139.0, | , 23.4, 0.0, 144.5, | ,  4000,  3880,  1000,   972, | , -3.4,   3.8, 0.046, |, 0.0
1907.1, 139.0, | , 23.4, 0.0, 144.7, | ,  4000,  3874,  1000,   975, | , -3.4,  -1.7, -0.021, |, 0.0
1908.2, 139.4, | , 23.4, 0.0, 145.6, | ,  4000,  3877,  1000,   986, | , -3.4,  20.1, 0.241, |, 0.0
1909.2, 139.1, | , 23.4, 0.0, 144.0, | ,  4000,  3878,  1000,   977, | , -3.4,  -1.3, -0.016, |, 0.0
1910.2, 138.9, | , 23.4, 0.0, 144.6, | ,  4000,  3878,  1000,   980, | , -3.4,   6.0, 0.072, |, 0.0
1911.2, 139.5, | , 23.4, 0.0, 145.3, | ,  4000,  3872,  1000,   972, | , -3.4,  -3.5, -0.041, |, 0.0
1912.2, 139.4, | , 23.4, 0.0, 146.2, | ,  4000,  3876,  1000,  1000, | , -3.4,  -1.7, -0.021, |, 0.0
1913.2, 139.0, | , 23.4, 0.0, 145.7, | ,  4000,  3874,  1000,   986, | , -3.4,  -3.9, -0.046, |, 0.0
1914.2, 139.2, | , 23.4, 0.0, 145.0, | ,  4000,  3877,  1000,   967, | , -3.4,  29.1, 0.348, |, 0.0
1915.2, 139.4, | , 23.4, 0.0, 146.6, | ,  4000,  3874,  1000,   972, | , -3.4,  25.7, 0.307, |, 0.0
1916.2, 139.0, | , 23.4, 0.0, 146.4, | ,  4000,  3872,  1000,   978, | , -3.4,  15.0, 0.179, |, 0.0
1917.2, 139.0, | , 23.4, 0.0, 146.2, | ,  4000,  3879,  1000,   970, | , -3.4,   6.4, 0.077, |, 0.0
1918.3, 138.9, | , 23.4, 0.0, 146.9, | ,  4000,  3871,  1000,   980, | , -3.4,   0.4, 0.005, |, 0.0
1919.3, 139.2, | , 23.4, 0.0, 145.9, | ,  4000,  3877,  1000,   977, | , -3.4,   2.1, 0.025, |, 0.0
1920.3, 139.0, | , 23.4, 0.0, 147.0, | ,  4000,  3877,  1000,   987, | , -3.4,  -1.3, -0.016, |, 0.0
1921.3, 139.4, | , 23.4, 0.0, 147.3, | ,  4000,  3870,  1000,   987, | , -3.4,   1.7, 0.020, |, 0.0
1922.3, 139.4, | , 23.4, 0.0, 146.8, | ,  4000,  3877,  1000,   978, | , -3.4,  -2.2, -0.026, |, 0.0
1923.3, 139.0, | , 23.4, 0.0, 147.1, | ,  4000,  3872,  1000,   971, | , -3.4,   7.7, 0.092, |, 0.0
1924.3, 139.1, | , 23.4, 0.0, 145.5, | ,  4000,  3876,  1000,   974, | , -3.4,   1.7, 0.020, |, 0.0
1925.3, 139.4, | , 23.4, 0.0, 147.5, | ,  4000,  3881,  1000,   970, | , -3.4,  13.7, 0.164, |, 0.0
1926.3, 139.5, | , 23.4, 0.0, 148.2, | ,  4000,  3872,  1000,   983, | , -3.4,  -0.0, -0.000, |, 0.0
1927.3, 139.0, | , 23.4, 0.0, 147.6, | ,  4000,  3870,  1000,   981, | , -3.4,  -1.3, -0.016, |, 0.0
1928.4, 139.0, | , 23.4, 0.0, 147.5, | ,  4000,  3877,  1000,   978, | , -3.4,   0.8, 0.010, |, 0.0
1929.4, 139.5, | , 23.4, 0.0, 146.7, | ,  4000,  3878,  1000,   967, | , -3.4,  -1.7, -0.021, |, 0.0
1930.4, 139.4, | , 23.4, 0.0, 148.4, | ,  4000,  3873,  1000,   986, | , -3.4,   1.3, 0.015, |, 0.0
1931.4, 139.0, | , 23.4, 0.0, 148.3, | ,  4000,  3881,  1000,   993, | , -3.4,  23.1, 0.278, |, 0.0
1932.4, 139.0, | , 23.4, 0.0, 148.5, | ,  4000,  3876,  1000,   974, | , -3.4,  15.0, 0.179, |, 0.0
1933.4, 139.5, | , 23.4, 0.0, 149.1, | ,  4000,  3880,  1000,   996, | , -3.4, -13.7, -0.165, |, 0.0
1934.4, 140.6, | , 23.4, 0.0, 137.7, | ,  4000,  3873,  1000,   960, | , -3.4, -19.3, -0.230, |, 0.0
1935.4, 139.0, | , 23.4, 0.0, 149.0, | ,  4000,  3882,  1000,   985, | , -3.4, -17.6, -0.211, |, 0.0
1936.4, 139.4, | , 23.4, 0.0, 149.2, | ,  4000,  3880,  1000,   967, | , -3.4,   1.3, 0.015, |, 0.0
1937.4, 139.4, | , 23.4, 0.0, 149.3, | ,  4000,  3873,  1000,   963, | , -3.4, -14.6, -0.174, |, 0.0
1938.5, 139.0, | , 23.4, 0.0, 149.4, | ,  4000,  3880,  1000,   970, | , -3.4,   6.0, 0.071, |, 0.0
1939.5, 140.5, | , 23.4, 0.0, 138.5, | ,  4000,  3871,  1000,   967, | , -3.4, -19.3, -0.230, |, 0.0
1940.5, 139.4, | , 23.4, 0.0, 149.8, | ,  4000,  3877,  1000,   971, | , -3.4,  -7.3, -0.087, |, 0.0
1941.5, 139.0, | , 23.4, 0.0, 150.0, | ,  4000,  3878,  1000,   970, | , -3.4, -17.2, -0.205, |, 0.0
1942.5, 139.1, | , 23.4, 0.0, 150.0, | ,  4000,  3881,  1000,   960, | , -3.4, -18.4, -0.220, |, 0.0
1943.5, 139.4, | , 23.4, 0.0, 150.8, | ,  4000,  3876,  1000,   988, | , -3.4,  12.8, 0.154, |, 0.0
1944.5, 140.3, | , 23.4, 0.0, 144.2, | ,  4000,  3873,  1000,   984, | , -3.4,  -9.9, -0.118, |, 0.0
1945.5, 139.0, | , 23.4, 0.0, 150.4, | ,  4000,  3877,  1000,   978, | , -3.4, -16.3, -0.195, |, 0.0
1946.5, 139.4, | , 23.4, 0.0, 151.1, | ,  4000,  3882,  1000,   978, | , -3.4,   9.8, 0.118, |, 0.0
1947.6, 139.4, | , 23.4, 0.0, 151.2, | ,  4000,  3874,  1000,   974, | , -3.4,   1.3, 0.015, |, 0.0
1948.6, 139.0, | , 23.4, 0.0, 151.2, | ,  4000,  3870,  1000,   978, | , -3.4, -18.0, -0.215, |, 0.0
1949.6, 139.1, | , 23.4, 0.0, 150.0, | ,  4000,  3881,  1000,   967, | , -3.4, -15.0, -0.180, |, 0.0
1950.6, 139.5, | , 23.4, 0.0, 151.7, | ,  4000,  3882,  1000,   966, | , -3.4, -15.0, -0.180, |, 0.0
1951.6, 139.4, | , 23.4, 0.0, 151.7, | ,  4000,  3878,  1000,   964, | , -3.4, -15.4, -0.184, |, 0.0
1952.6, 139.0, | , 23.4, 0.0, 151.7, | ,  4000,  3878,  1000,   984, | , -3.4,  -3.0, -0.036, |, 0.0
1953.6, 139.0, | , 23.4, 0.0, 151.8, | ,  4000,  3878,  1000,   976, | , -3.4, -12.9, -0.154, |, 0.0
1954.6, 139.2, | , 23.4, 0.0, 151.3, | ,  4000,  3873,  1000,   979, | , -3.4, -13.3, -0.159, |, 0.0
1955.6, 139.4, | , 23.4, 0.0, 152.5, | ,  4000,  3877,  1000,   987, | , -3.4, -16.3, -0.196, |, 0.0
1956.6, 138.9, | , 23.4, 0.0, 152.7, | ,  4000,  3878,  1000,   964, | , -3.4, -14.2, -0.169, |, 0.0
1957.6, 139.4, | , 23.4, 0.0, 153.3, | ,  4000,  3875,  1000,   976, | , -3.4,  15.4, 0.184, |, 0.0
1958.7, 139.4, | , 23.4, 0.0, 153.2, | ,  4000,  3879,  1000,   972, | , -3.4, -17.6, -0.210, |, 0.0
1959.7, 139.1, | , 23.4, 0.0, 151.8, | ,  4000,  3875,  1000,   980, | , -3.4,  14.1, 0.169, |, 0.0
1960.7, 139.0, | , 23.4, 0.0, 153.1, | ,  4000,  3872,  1000,   968, | , -3.4,  16.7, 0.199, |, 0.0
1961.7, 139.4, | , 23.4, 0.0, 152.9, | ,  4000,  3883,  1000,   987, | , -3.4,  -4.7, -0.057, |, 0.0
1962.7, 138.9, | , 23.4, 0.0, 153.7, | ,  4000,  3875,  1000,   975, | , -3.4, -16.7, -0.200, |, 0.0
1963.7, 139.0, | , 23.4, 0.0, 153.9, | ,  4000,  3881,  1000,   981, | , -3.4,  -0.9, -0.011, |, 0.0
1964.7, 140.3, | , 23.4, 0.0, 152.6, | ,  4000,  3878,  1000,   983, | , -3.4,   6.0, 0.072, |, 0.0
1965.7, 139.5, | , 23.4, 0.0, 154.4, | ,  4000,  3878,  1000,   985, | , -3.4, -17.6, -0.211, |, 0.0
1966.7, 139.0, | , 23.4, 0.0, 153.9, | ,  4000,  3877,  1000,   989, | , -3.4, -17.6, -0.211, |, 0.0
1967.7, 139.0, | , 23.4, 0.0, 154.1, | ,  4000,  3879,  1000,   976, | , -3.4,  -9.9, -0.118, |, 0.0
1968.8, 139.3, | , 23.4, 0.0, 154.8, | ,  4000,  3870,  1000,   960, | , -3.4, -12.9, -0.153, |, 0.0
1969.8, 139.5, | , 23.4, 0.0, 153.8, | ,  4000,  3876,  1000,   973, | , -3.4, -14.6, -0.174, |, 0.0
1970.8, 139.0, | , 23.4, 0.0, 154.8, | ,  4000,  3881,  1000,   968, | , -3.4, -16.7, -0.200, |, 0.0
1971.8, 138.9, | , 23.4, 0.0, 155.1, | ,  4000,  3880,  1000,   985, | , -3.4,  -6.9, -0.083, |, 0.0
1972.8, 139.4, | , 23.4, 0.0, 154.8, | ,  4000,  3878,  1000,   989, | , -3.4, -15.4, -0.185, |, 0.0
1973.8, 139.0, | , 23.4, 0.0, 155.2, | ,  4000,  3878,  1000,   993, | , -3.4, -16.7, -0.201, |, 0.0
1974.8, 139.7, | , 23.4, 0.0, 155.0, | ,  4000,  3877,  1000,   978, | , -3.4, -17.2, -0.205, |, 0.0
1975.8, 139.4, | , 23.4, 0.0, 156.1, | ,  4000,  3873,  1000,   960, | , -3.4, -15.0, -0.179, |, 0.0
1976.8, 139.4, | , 23.4, 0.0, 155.7, | ,  4000,  3877,  1000,   961, | , -3.4,   5.5, 0.066, |, 0.0
1977.8, 139.0, | , 23.4, 0.0, 155.8, | ,  4000,  3880,  1000,   978, | , -3.4, -13.3, -0.159, |, 0.0
1978.9, 139.0, | , 23.4, 0.0, 156.5, | ,  4000,  3881,  1000,   982, | , -3.4, -18.0, -0.216, |, 0.0
1979.9, 139.5, | , 23.4, 0.0, 155.7, | ,  4000,  3874,  1000,   988, | , -3.4,  15.8, 0.190, |, 0.0
1980.9, 139.1, | , 23.4, 0.0, 156.2, | ,  4000,  3869,  1000,   956, | , -3.4, -17.6, -0.209, |, 0.0
1981.9, 139.1, | , 23.4, 0.0, 156.7, | ,  4000,  3880,  1000,   993, | , -3.4, -13.7, -0.165, |, 0.0
1982.9, 139.4, | , 23.4, 0.0, 156.8, | ,  4000,  3877,  1000,   984, | , -3.4, -18.4, -0.221, |, 0.0
1983.9, 139.4, | , 23.4, 0.0, 156.6, | ,  4000,  3883,  1000,   971, | , -3.4, -13.7, -0.164, |, 0.0
1984.9, 139.2, | , 23.4, 0.0, 156.2, | ,  4000,  3873,  1000,   964, | , -3.4,  -5.6, -0.067, |, 0.0
1985.9, 140.4, | , 23.4, 0.0, 150.0, | ,  4000,  3871,  1000,   968, | , -3.4, -15.4, -0.184, |, 0.0
1986.9, 139.4, | , 23.4, 0.0, 157.7, | ,  4000,  3881,  1000,   982, | , -3.4, -15.0, -0.180, |, 0.0
1987.9, 139.0, | , 23.5, 0.0, 157.4, | ,  4000,  3880,  1000,   971, | , -3.4, -13.7, -0.164, |, 0.0
1989.0, 138.9, | , 23.4, 0.0, 157.8, | ,  4000,  3878,  1000,   976, | , -3.4, -13.3, -0.159, |, 0.0
1990.0, 139.2, | , 23.4, 0.0, 157.0, | ,  4000,  3878,  1000,   985, | , -3.4, -17.2, -0.206, |, 0.0
1991.0, 140.3, | , 23.4, 0.0, 152.1, | ,  4000,  3876,  1000,   967, | , -3.4, -18.9, -0.225, |, 0.0
1992.0, 139.0, | , 23.5, 0.0, 157.9, | ,  4000,  3872,  1000,   981, | , -3.4, -15.9, -0.190, |, 0.0
1993.0, 139.4, | , 23.5, 0.0, 158.4, | ,  4000,  3873,  1000,   967, | , -3.4, -15.9, -0.189, |, 0.0
1994.0, 139.4, | , 23.4, 0.0, 158.3, | ,  4000,  3874,  1000,   987, | , -3.4, -16.7, -0.201, |, 0.0
1995.0, 139.1, | , 23.4, 0.0, 157.7, | ,  4000,  3875,  1000,   968, | , -3.4, -14.6, -0.174, |, 0.0
1996.0, 138.9, | , 23.4, 0.0, 158.6, | ,  4000,  3869,  1000,   960, | , -3.4, -17.6, -0.209, |, 0.0
1997.0, 139.4, | , 23.4, 0.0, 158.9, | ,  4000,  3871,  1000,   975, | , -3.4,   7.7, 0.092, |, 0.0
