Repository: jdhuang-csm/Ru-BCA

## Methods
* (BaO)<sub>x</sub>-(CaO)<sub>y</sub>-(Al<sub>2</sub>O<sub>3</sub>)<sub>1-x-y</sub> (BCA) catalyst supports were synthesized via sol-gel and solid-state methods. 
* Ru/BCA catalysts were prepared via incipient wetness impregnation to achieve 1 wt. % Ru loading.
* Ammonia synthesis rates were measured for Ru/BCA catalysts in a packed-bed reactor at 480-600<sup>o</sup>C, 10 bar, and space velocities up to 1.3 x 10<sup>6</sup> ml g<sub>cat</sub><sup>-1</sup> h<sup>-1</sup>.
* A machine learning (ML) model was employed to improve understanding of the behavior of Ru/BCA catalysts.
* A microkinetic model was developed to describe the best-performing catalyst.

File: data/init_files_Cadigan/B2CA_7-12_IW.txt (part 6 of 25)
********** Start test **********
Elapsed time, Pressure, | , LJtemp(C), Inner-Temp, Outer-Temp, | , N2-set, N2-flow, H2-set, H2-flow, | , pH, NH3_ppm, NH3_Prod_rate, |, In222Temp
2005.9, 139.6, | , 25.5, 0.0, 205.7, | ,  5000,  4843,  1000,   977, | , -3.4, -17.2, -0.305, |, 0.0
2006.9, 139.4, | , 25.5, 0.0, 206.5, | ,  5000,  4836,  1000,   972, | , -3.4,  -6.0, -0.107, |, 0.0
2007.9, 139.0, | , 25.5, 0.0, 206.8, | ,  5000,  4844,  1000,   965, | , -3.4,   2.1, 0.038, |, 0.0
2008.9, 139.1, | , 25.5, 0.0, 206.2, | ,  5000,  4843,  1000,   968, | , -3.4, -16.7, -0.297, |, 0.0
2009.9, 139.3, | , 25.5, 0.0, 206.8, | ,  5000,  4837,  1000,   951, | , -3.4,   9.8, 0.174, |, 0.0
2010.9, 139.3, | , 25.5, 0.0, 207.2, | ,  5000,  4844,  1000,   963, | , -3.4,  -5.2, -0.092, |, 0.0
2011.9, 139.0, | , 25.5, 0.0, 207.1, | ,  5000,  4843,  1000,   977, | , -3.4,  -9.0, -0.161, |, 0.0
2012.9, 139.0, | , 25.5, 0.0, 207.4, | ,  5000,  4841,  1000,   981, | , -3.4, -15.0, -0.267, |, 0.0
2013.9, 139.5, | , 25.5, 0.0, 206.9, | ,  5000,  4841,  1000,   981, | , -3.4,   2.1, 0.038, |, 0.0
2014.9, 139.4, | , 25.5, 0.0, 208.0, | ,  5000,  4845,  1000,   977, | , -3.4,  -6.5, -0.115, |, 0.0
2015.9, 139.1, | , 25.5, 0.0, 208.1, | ,  5000,  4838,  1000,   978, | , -3.4,  -9.4, -0.168, |, 0.0
2017.0, 138.9, | , 25.5, 0.0, 208.3, | ,  5000,  4837,  1000,   970, | , -3.4, -14.6, -0.259, |, 0.0
2018.0, 139.0, | , 25.5, 0.0, 208.0, | ,  5000,  4838,  1000,   958, | , -3.4,   7.7, 0.136, |, 0.0
2019.0, 139.1, | , 25.5, 0.0, 207.6, | ,  5000,  4838,  1000,   981, | , -3.4, -17.2, -0.305, |, 0.0
2020.0, 139.0, | , 25.5, 0.0, 208.7, | ,  5000,  4841,  1000,   986, | , -3.4, -14.6, -0.260, |, 0.0
2021.0, 139.3, | , 25.5, 0.0, 209.2, | ,  5000,  4843,  1000,   976, | , -3.4, -10.7, -0.191, |, 0.0
2022.0, 138.9, | , 25.5, 0.0, 208.7, | ,  5000,  4840,  1000,   992, | , -3.4,   3.0, 0.053, |, 0.0
2023.0, 139.1, | , 25.5, 0.0, 208.8, | ,  5000,  4838,  1000,   985, | , -3.4, -13.3, -0.237, |, 0.0
2024.0, 139.4, | , 25.5, 0.0, 208.5, | ,  5000,  4838,  1000,   965, | , -3.4, -15.0, -0.267, |, 0.0
2025.0, 139.3, | , 25.5, 0.0, 209.4, | ,  5000,  4840,  1000,   960, | , -3.4, -13.3, -0.236, |, 0.0
2026.1, 138.9, | , 25.5, 0.0, 209.4, | ,  5000,  4842,  1000,   982, | , -3.4,  12.4, 0.221, |, 0.0
2027.1, 139.0, | , 25.5, 0.0, 209.3, | ,  5000,  4841,  1000,   984, | , -3.4, -15.0, -0.268, |, 0.0
2028.1, 139.3, | , 25.5, 0.0, 210.0, | ,  5000,  4842,  1000,   971, | , -3.4, -14.2, -0.252, |, 0.0
2029.1, 139.5, | , 25.5, 0.0, 207.9, | ,  5000,  4837,  1000,   985, | , -3.4, -14.2, -0.252, |, 0.0
2030.1, 138.9, | , 25.5, 0.0, 210.0, | ,  5000,  4840,  1000,   996, | , -3.4, -16.7, -0.299, |, 0.0
2031.1, 139.3, | , 25.5, 0.0, 210.3, | ,  5000,  4843,  1000,   983, | , -3.4,  -6.9, -0.123, |, 0.0
2032.1, 139.4, | , 25.5, 0.0, 210.8, | ,  5000,  4844,  1000,   991, | , -3.4, -15.9, -0.283, |, 0.0
2033.1, 139.0, | , 25.5, 0.0, 210.6, | ,  5000,  4842,  1000,   982, | , -3.4,   9.8, 0.175, |, 0.0
2034.1, 139.6, | , 25.5, 0.0, 205.8, | ,  5000,  4842,  1000,   957, | , -3.4,  -6.0, -0.107, |, 0.0
2035.1, 139.3, | , 25.5, 0.0, 210.5, | ,  5000,  4842,  1000,   969, | , -3.4, -14.6, -0.259, |, 0.0
2036.2, 139.3, | , 25.5, 0.0, 211.3, | ,  5000,  4845,  1000,   982, | , -3.4, -14.2, -0.252, |, 0.0
2037.2, 139.0, | , 25.5, 0.0, 210.9, | ,  5000,  4839,  1000,   983, | , -3.4,   4.7, 0.083, |, 0.0
2038.2, 139.0, | , 25.5, 0.0, 211.5, | ,  5000,  4849,  1000,   973, | , -3.4, -14.2, -0.252, |, 0.0
2039.2, 139.9, | , 25.5, 0.0, 207.4, | ,  5000,  4842,  1000,   965, | , -3.4,   0.4, 0.007, |, 0.0
2040.2, 139.0, | , 25.5, 0.0, 210.8, | ,  5000,  4836,  1000,   959, | , -3.4, -14.6, -0.259, |, 0.0
2041.2, 138.9, | , 25.5, 0.0, 211.5, | ,  5000,  4841,  1000,   958, | , -3.4, -17.2, -0.304, |, 0.0
2042.2, 139.4, | , 25.5, 0.0, 212.2, | ,  5000,  4845,  1000,   980, | , -3.4,  10.3, 0.183, |, 0.0
2043.2, 139.0, | , 25.5, 0.0, 212.4, | ,  5000,  4840,  1000,   979, | , -3.4,  15.8, 0.282, |, 0.0
2044.2, 139.0, | , 25.5, 0.0, 209.3, | ,  5000,  4843,  1000,   975, | , -3.4,  -8.6, -0.153, |, 0.0
2045.2, 139.4, | , 25.5, 0.0, 211.8, | ,  5000,  4844,  1000,   965, | , -3.4, -17.2, -0.305, |, 0.0
2046.3, 139.4, | , 25.5, 0.0, 212.7, | ,  5000,  4838,  1000,   980, | , -3.4, -17.2, -0.305, |, 0.0
2047.3, 139.0, | , 25.5, 0.0, 212.7, | ,  5000,  4845,  1000,   986, | , -3.4,  -4.7, -0.084, |, 0.0
2048.3, 139.0, | , 25.5, 0.0, 212.5, | ,  5000,  4844,  1000,   974, | , -3.4,  -3.9, -0.069, |, 0.0
2049.3, 139.4, | , 25.5, 0.0, 213.3, | ,  5000,  4842,  1000,   979, | , -3.4,  -6.0, -0.107, |, 0.0
2050.3, 139.0, | , 25.5, 0.0, 212.8, | ,  5000,  4839,  1000,   977, | , -3.4, -13.7, -0.244, |, 0.0
2051.3, 138.9, | , 25.5, 0.0, 213.4, | ,  5000,  4839,  1000,   980, | , -3.4, -15.0, -0.267, |, 0.0
2052.3, 138.9, | , 25.5, 0.0, 213.7, | ,  5000,  4844,  1000,   975, | , -3.4, -15.9, -0.283, |, 0.0
2053.3, 139.3, | , 25.5, 0.0, 213.6, | ,  5000,  4840,  1000,   984, | , -3.4,  -6.0, -0.107, |, 0.0
2054.3, 139.0, | , 25.5, 0.0, 213.6, | ,  5000,  4841,  1000,   976, | , -3.4,  -7.3, -0.130, |, 0.0
2055.3, 139.1, | , 25.5, 0.0, 213.4, | ,  5000,  4843,  1000,   981, | , -3.4,  17.5, 0.312, |, 0.0
2056.4, 139.3, | , 25.5, 0.0, 214.2, | ,  5000,  4844,  1000,   988, | , -3.4, -13.3, -0.237, |, 0.0
2057.4, 139.3, | , 25.5, 0.0, 214.4, | ,  5000,  4839,  1000,   971, | , -3.4,   9.0, 0.159, |, 0.0
2058.4, 139.0, | , 25.5, 0.0, 214.2, | ,  5000,  4838,  1000,   957, | , -3.4,  12.4, 0.220, |, 0.0
2059.4, 139.0, | , 25.5, 0.0, 214.4, | ,  5000,  4839,  1000,   985, | , -3.4,  -8.2, -0.145, |, 0.0
2060.4, 139.0, | , 25.5, 0.0, 213.8, | ,  5000,  4841,  1000,   967, | , -3.4, -18.9, -0.335, |, 0.0
2061.4, 139.3, | , 25.5, 0.0, 215.2, | ,  5000,  4844,  1000,   970, | , -3.4, -15.9, -0.282, |, 0.0
2062.4, 139.0, | , 25.5, 0.0, 214.8, | ,  5000,  4839,  1000,   980, | , -3.4, -17.6, -0.313, |, 0.0
2063.4, 139.0, | , 25.6, 0.0, 215.1, | ,  5000,  4844,  1000,   981, | , -3.4, -12.9, -0.229, |, 0.0
2064.4, 139.4, | , 25.6, 0.0, 215.2, | ,  5000,  4844,  1000,   975, | , -3.4,  16.7, 0.297, |, 0.0
2065.4, 139.1, | , 25.6, 0.0, 214.8, | ,  5000,  4844,  1000,   967, | , -3.4, -12.0, -0.214, |, 0.0
2066.4, 139.0, | , 25.6, 0.0, 215.6, | ,  5000,  4839,  1000,   984, | , -3.4, -14.2, -0.252, |, 0.0
2067.5, 139.3, | , 25.6, 0.0, 216.1, | ,  5000,  4844,  1000,   971, | , -3.4, -12.9, -0.229, |, 0.0
2068.5, 139.0, | , 25.6, 0.0, 215.3, | ,  5000,  4840,  1000,   987, | , -3.4,  -3.9, -0.069, |, 0.0
2069.5, 139.0, | , 25.6, 0.0, 216.0, | ,  5000,  4841,  1000,   986, | , -3.4, -15.4, -0.275, |, 0.0
2070.5, 139.1, | , 25.6, 0.0, 215.5, | ,  5000,  4839,  1000,   979, | , -3.4, -14.6, -0.260, |, 0.0
2071.5, 139.3, | , 25.6, 0.0, 216.5, | ,  5000,  4845,  1000,   991, | , -3.4, -13.3, -0.237, |, 0.0
2072.5, 138.9, | , 25.6, 0.0, 216.4, | ,  5000,  4839,  1000,   964, | , -3.4, -13.3, -0.236, |, 0.0
2073.5, 139.0, | , 25.6, 0.0, 216.4, | ,  5000,  4841,  1000,   978, | , -3.4, -13.3, -0.237, |, 0.0
2074.5, 139.3, | , 25.6, 0.0, 217.4, | ,  5000,  4839,  1000,   979, | , -3.4,   2.5, 0.045, |, 0.0
2075.5, 140.0, | , 25.6, 0.0, 209.2, | ,  5000,  4837,  1000,   977, | , -3.4, -17.6, -0.313, |, 0.0
2076.5, 138.9, | , 25.6, 0.0, 216.8, | ,  5000,  4842,  1000,   974, | , -3.4, -15.4, -0.275, |, 0.0
2077.6, 138.9, | , 25.6, 0.0, 217.2, | ,  5000,  4841,  1000,   967, | , -3.4, -14.6, -0.259, |, 0.0
2078.6, 139.4, | , 25.6, 0.0, 217.0, | ,  5000,  4844,  1000,   986, | , -3.4,   1.7, 0.030, |, 0.0
2079.6, 139.1, | , 25.6, 0.0, 217.0, | ,  5000,  4846,  1000,   990, | , -3.4, -10.7, -0.192, |, 0.0
2080.6, 139.9, | , 25.6, 0.0, 210.0, | ,  5000,  4839,  1000,   967, | , -3.4, -15.9, -0.282, |, 0.0
2081.6, 139.4, | , 25.6, 0.0, 217.0, | ,  5000,  4837,  1000,   952, | , -3.4, -17.2, -0.304, |, 0.0
2082.6, 139.4, | , 25.6, 0.0, 217.8, | ,  5000,  4840,  1000,   973, | , -3.4, -13.7, -0.244, |, 0.0
2083.6, 139.0, | , 25.6, 0.0, 217.9, | ,  5000,  4838,  1000,   973, | , -3.4,  -9.9, -0.176, |, 0.0
2084.6, 139.1, | , 25.6, 0.0, 217.5, | ,  5000,  4836,  1000,   969, | , -3.4, -15.9, -0.282, |, 0.0
2085.6, 139.9, | , 25.6, 0.0, 214.2, | ,  5000,  4842,  1000,   979, | , -3.4, -17.6, -0.313, |, 0.0
2086.6, 139.4, | , 25.6, 0.0, 217.3, | ,  5000,  4842,  1000,   970, | , -3.4, -15.0, -0.267, |, 0.0
2087.7, 139.0, | , 25.6, 0.0, 218.5, | ,  5000,  4841,  1000,   970, | , -3.4, -11.6, -0.206, |, 0.0
2088.7, 139.3, | , 25.6, 0.0, 218.8, | ,  5000,  4837,  1000,   990, | , -3.4, -13.7, -0.245, |, 0.0
2089.7, 139.4, | , 25.6, 0.0, 218.5, | ,  5000,  4838,  1000,   982, | , -3.4, -13.3, -0.237, |, 0.0
2090.7, 139.0, | , 25.6, 0.0, 218.8, | ,  5000,  4844,  1000,   971, | , -3.4,  -1.7, -0.031, |, 0.0
2091.7, 139.1, | , 25.6, 0.0, 218.4, | ,  5000,  4847,  1000,   972, | , -3.4,  16.3, 0.289, |, 0.0
2092.7, 139.3, | , 25.6, 0.0, 219.8, | ,  5000,  4839,  1000,   962, | , -3.4,   9.4, 0.167, |, 0.0
2093.7, 138.9, | , 25.6, 0.0, 219.5, | ,  5000,  4843,  1000,   963, | , -3.4,  -6.9, -0.122, |, 0.0
2094.7, 139.0, | , 25.6, 0.0, 219.6, | ,  5000,  4843,  1000,   976, | , -3.4,  15.0, 0.266, |, 0.0
2095.7, 139.0, | , 25.6, 0.0, 219.5, | ,  5000,  4843,  1000,   965, | , -3.4, -15.0, -0.267, |, 0.0
2096.7, 139.4, | , 25.6, 0.0, 219.8, | ,  5000,  4839,  1000,   976, | , -3.4, -15.4, -0.275, |, 0.0
2097.8, 139.0, | , 25.6, 0.0, 219.7, | ,  5000,  4843,  1000,   960, | , -3.4, -11.2, -0.198, |, 0.0
2098.8, 139.0, | , 25.6, 0.0, 220.4, | ,  5000,  4847,  1000,   960, | , -3.4, -18.0, -0.320, |, 0.0
2099.8, 139.1, | , 25.6, 0.0, 220.4, | ,  5000,  4845,  1000,   972, | , -3.4, -14.2, -0.252, |, 0.0
2100.8, 139.3, | , 25.6, 0.0, 220.7, | ,  5000,  4843,  1000,   972, | , -3.4,   5.1, 0.091, |, 0.0
2101.8, 139.0, | , 25.6, 0.0, 220.0, | ,  5000,  4839,  1000,   958, | , -3.4, -15.0, -0.266, |, 0.0
2102.8, 138.8, | , 25.6, 0.0, 221.2, | ,  5000,  4840,  1000,   960, | , -3.4,  -1.3, -0.023, |, 0.0
2103.8, 139.3, | , 25.6, 0.0, 221.1, | ,  5000,  4842,  1000,   948, | , -3.4, -15.9, -0.281, |, 0.0
2104.8, 139.0, | , 25.6, 0.0, 220.7, | ,  5000,  4841,  1000,   967, | , -3.4, -14.2, -0.252, |, 0.0
2105.8, 139.0, | , 25.6, 0.0, 221.3, | ,  5000,  4840,  1000,   972, | , -3.4, -15.9, -0.282, |, 0.0
2106.8, 139.4, | , 25.6, 0.0, 221.0, | ,  5000,  4838,  1000,   975, | , -3.4, -14.2, -0.252, |, 0.0
2107.8, 139.7, | , 25.6, 0.0, 217.0, | ,  5000,  4836,  1000,   976, | , -3.4, -17.2, -0.305, |, 0.0
2108.9, 138.9, | , 25.6, 0.0, 221.7, | ,  5000,  4843,  1000,   971, | , -3.4, -16.3, -0.290, |, 0.0
2109.9, 139.0, | , 25.6, 0.0, 222.3, | ,  5000,  4845,  1000,   986, | , -3.4, -14.6, -0.260, |, 0.0
2110.9, 139.3, | , 25.6, 0.0, 222.4, | ,  5000,  4844,  1000,   986, | , -3.4,   1.7, 0.030, |, 0.0
2111.9, 139.4, | , 25.6, 0.0, 221.7, | ,  5000,  4836,  1000,   984, | , -3.4,  -1.7, -0.031, |, 0.0
2112.9, 139.0, | , 25.6, 0.0, 222.6, | ,  5000,  4842,  1000,   988, | , -3.4, -17.2, -0.306, |, 0.0
2113.9, 138.9, | , 25.6, 0.0, 222.5, | ,  5000,  4843,  1000,   969, | , -3.4, -12.9, -0.229, |, 0.0
2114.9, 139.3, | , 25.6, 0.0, 223.2, | ,  5000,  4844,  1000,   956, | , -3.4, -15.0, -0.266, |, 0.0
2115.9, 139.3, | , 25.6, 0.0, 223.5, | ,  5000,  4842,  1000,   980, | , -3.4,  17.5, 0.312, |, 0.0
2116.9, 139.4, | , 25.6, 0.0, 222.1, | ,  5000,  4835,  1000,   965, | , -3.4, -18.0, -0.320, |, 0.0
2117.9, 139.0, | , 25.6, 0.0, 223.2, | ,  5000,  4843,  1000,   983, | , -3.4, -16.3, -0.291, |, 0.0
2118.9, 139.3, | , 25.6, 0.0, 223.4, | ,  5000,  4842,  1000,   960, | , -3.4, -15.0, -0.266, |, 0.0
2120.0, 138.9, | , 25.6, 0.0, 223.8, | ,  5000,  4843,  1000,   966, | , -3.4,   1.3, 0.022, |, 0.0
2121.0, 138.9, | , 25.6, 0.0, 223.7, | ,  5000,  4844,  1000,   967, | , -3.4,   8.5, 0.152, |, 0.0
2122.0, 139.7, | , 25.6, 0.0, 220.6, | ,  5000,  4839,  1000,   971, | , -3.4, -12.0, -0.214, |, 0.0
2123.0, 139.1, | , 25.6, 0.0, 222.6, | ,  5000,  4839,  1000,   961, | , -3.4,  -1.7, -0.031, |, 0.0
2124.0, 139.1, | , 25.6, 0.0, 223.6, | ,  5000,  4839,  1000,   985, | , -3.4,   5.5, 0.099, |, 0.0
2125.0, 139.0, | , 25.6, 0.0, 224.1, | ,  5000,  4842,  1000,   988, | , -3.4,  18.8, 0.336, |, 0.0
2126.0, 139.3, | , 25.6, 0.0, 224.5, | ,  5000,  4843,  1000,   965, | , -3.4,  -5.6, -0.099, |, 0.0
2127.0, 139.5, | , 25.6, 0.0, 220.0, | ,  5000,  4836,  1000,   962, | , -3.4,   6.8, 0.121, |, 0.0
2128.0, 139.1, | , 25.6, 0.0, 223.8, | ,  5000,  4838,  1000,   971, | , -3.4, -14.6, -0.259, |, 0.0
2129.1, 139.4, | , 25.6, 0.0, 224.9, | ,  5000,  4845,  1000,   984, | , -3.4, -13.3, -0.237, |, 0.0
2130.1, 139.0, | , 25.6, 0.0, 224.6, | ,  5000,  4841,  1000,   972, | , -3.4, -13.3, -0.237, |, 0.0
2131.1, 139.0, | , 25.6, 0.0, 224.4, | ,  5000,  4839,  1000,   978, | , -3.4,  -0.5, -0.008, |, 0.0
2132.1, 139.4, | , 25.6, 0.0, 225.2, | ,  5000,  4839,  1000,   975, | , -3.4,   9.8, 0.175, |, 0.0
2133.1, 139.5, | , 25.6, 0.0, 224.6, | ,  5000,  4843,  1000,   969, | , -3.4, -18.9, -0.336, |, 0.0
2134.1, 139.0, | , 25.6, 0.0, 225.1, | ,  5000,  4836,  1000,   986, | , -3.4, -18.4, -0.329, |, 0.0
2135.1, 139.1, | , 25.6, 0.0, 225.5, | ,  5000,  4839,  1000,   967, | , -3.4, -17.2, -0.305, |, 0.0
2136.1, 139.3, | , 25.6, 0.0, 225.8, | ,  5000,  4843,  1000,   993, | , -3.4,   5.5, 0.099, |, 0.0
2137.1, 139.3, | , 25.6, 0.0, 226.0, | ,  5000,  4845,  1000,   975, | , -3.4,   1.3, 0.022, |, 0.0
2138.1, 139.1, | , 25.6, 0.0, 225.1, | ,  5000,  4842,  1000,   957, | , -3.4, -11.6, -0.206, |, 0.0
2139.2, 139.3, | , 25.6, 0.0, 226.0, | ,  5000,  4843,  1000,   972, | , -3.4,   6.8, 0.121, |, 0.0
2140.2, 139.0, | , 25.6, 0.0, 226.0, | ,  5000,  4842,  1000,   987, | , -3.4,  -7.7, -0.138, |, 0.0
2141.2, 139.0, | , 25.6, 0.0, 226.5, | ,  5000,  4843,  1000,   971, | , -3.4,  -5.6, -0.099, |, 0.0
2142.2, 139.1, | , 25.6, 0.0, 226.5, | ,  5000,  4837,  1000,   989, | , -3.4,  22.3, 0.397, |, 0.0
2143.2, 139.0, | , 25.6, 0.0, 225.8, | ,  5000,  4840,  1000,   957, | , -3.4,  18.0, 0.319, |, 0.0
2144.2, 139.0, | , 25.6, 0.0, 226.9, | ,  5000,  4841,  1000,   960, | , -3.4,  18.8, 0.334, |, 0.0
2145.2, 139.0, | , 25.6, 0.0, 226.9, | ,  5000,  4839,  1000,   967, | , -3.4,  -8.6, -0.153, |, 0.0
2146.2, 138.9, | , 25.6, 0.0, 225.5, | ,  5000,  4843,  1000,   981, | , -3.4,  -6.9, -0.123, |, 0.0
2147.2, 139.4, | , 25.6, 0.0, 227.3, | ,  5000,  4839,  1000,   958, | , -3.4,   3.0, 0.053, |, 0.0
2148.3, 139.1, | , 25.6, 0.0, 226.8, | ,  5000,  4841,  1000,   967, | , -3.4, -10.3, -0.183, |, 0.0
2149.3, 139.0, | , 25.6, 0.0, 227.4, | ,  5000,  4842,  1000,   978, | , -3.4, -10.3, -0.183, |, 0.0
2150.3, 139.4, | , 25.6, 0.0, 228.1, | ,  5000,  4843,  1000,   974, | , -3.4,  -9.9, -0.176, |, 0.0
2151.3, 139.0, | , 25.6, 0.0, 227.9, | ,  5000,  4845,  1000,   986, | , -3.4,  14.1, 0.252, |, 0.0
2152.3, 139.0, | , 25.6, 0.0, 228.1, | ,  5000,  4842,  1000,   959, | , -3.4,  -1.3, -0.023, |, 0.0
2153.3, 139.1, | , 25.6, 0.0, 227.4, | ,  5000,  4839,  1000,   957, | , -3.4,  25.3, 0.448, |, 0.0
2154.3, 139.0, | , 25.6, 0.0, 228.3, | ,  5000,  4843,  1000,   985, | , -3.4,  12.0, 0.213, |, 0.0
2155.3, 139.0, | , 25.6, 0.0, 228.4, | ,  5000,  4843,  1000,   982, | , -3.4,  -5.6, -0.100, |, 0.0
2156.3, 139.0, | , 25.6, 0.0, 228.3, | ,  5000,  4840,  1000,   974, | , -3.4,  -8.2, -0.145, |, 0.0
2157.3, 139.0, | , 25.6, 0.0, 228.6, | ,  5000,  4841,  1000,   958, | , -3.4,   6.4, 0.114, |, 0.0
2158.3, 139.5, | , 25.6, 0.0, 228.5, | ,  5000,  4843,  1000,   963, | , -3.4,  12.0, 0.213, |, 0.0
2159.4, 139.1, | , 25.6, 0.0, 228.8, | ,  5000,  4845,  1000,  1010, | , -3.4,  -6.9, -0.123, |, 0.0
2160.4, 138.9, | , 25.6, 0.0, 229.1, | ,  5000,  4837,  1000,   960, | , -3.4,  21.0, 0.372, |, 0.0
2161.4, 139.3, | , 25.6, 0.0, 229.5, | ,  5000,  4841,  1000,   967, | , -3.4,  -5.2, -0.092, |, 0.0
2162.4, 139.0, | , 25.6, 0.0, 229.6, | ,  5000,  4842,  1000,   969, | , -3.4,  -9.4, -0.168, |, 0.0
2163.4, 139.6, | , 25.6, 0.0, 225.4, | ,  5000,  4842,  1000,   972, | , -3.4,  12.0, 0.213, |, 0.0
2164.4, 139.4, | , 25.6, 0.0, 229.7, | ,  5000,  4837,  1000,   985, | , -3.4,  -6.5, -0.115, |, 0.0
2165.4, 139.0, | , 25.6, 0.0, 230.0, | ,  5000,  4838,  1000,   980, | , -3.4,  11.5, 0.205, |, 0.0
2166.4, 139.0, | , 25.6, 0.0, 230.2, | ,  5000,  4843,  1000,   986, | , -3.4,  -6.9, -0.123, |, 0.0
2167.4, 139.0, | , 25.6, 0.0, 229.8, | ,  5000,  4844,  1000,   971, | , -3.4,  -3.0, -0.054, |, 0.0
2168.5, 140.1, | , 25.6, 0.0, 224.1, | ,  5000,  4841,  1000,   988, | , -3.4,  -5.2, -0.092, |, 0.0
2169.5, 139.1, | , 25.6, 0.0, 229.6, | ,  5000,  4842,  1000,   975, | , -3.4,  -5.6, -0.100, |, 0.0
2170.5, 139.1, | , 25.6, 0.0, 230.3, | ,  5000,  4836,  1000,   972, | , -3.4,  -9.0, -0.160, |, 0.0
2171.5, 139.4, | , 25.6, 0.0, 230.8, | ,  5000,  4843,  1000,   967, | , -3.4,  -9.4, -0.168, |, 0.0
2172.5, 139.3, | , 25.6, 0.0, 230.8, | ,  5000,  4844,  1000,   977, | , -3.4,  -7.7, -0.138, |, 0.0
2173.5, 139.4, | , 25.6, 0.0, 228.3, | ,  5000,  4838,  1000,   986, | , -3.4,  -8.6, -0.153, |, 0.0
2174.5, 139.1, | , 25.6, 0.0, 230.1, | ,  5000,  4843,  1000,   971, | , -3.4,  18.8, 0.335, |, 0.0
2175.5, 139.4, | , 25.6, 0.0, 231.3, | ,  5000,  4837,  1000,   986, | , -3.4,  24.0, 0.427, |, 0.0
2176.5, 139.0, | , 25.6, 0.0, 230.7, | ,  5000,  4838,  1000,   982, | , -3.4,  -3.9, -0.069, |, 0.0
2177.5, 139.1, | , 25.6, 0.0, 231.5, | ,  5000,  4844,  1000,   984, | , -3.4,  -9.9, -0.176, |, 0.0
2178.6, 139.3, | , 25.6, 0.0, 231.6, | ,  5000,  4841,  1000,   979, | , -3.4,  -8.6, -0.153, |, 0.0
2179.6, 139.5, | , 25.6, 0.0, 231.2, | ,  5000,  4846,  1000,   960, | , -3.4,  -6.0, -0.107, |, 0.0
2180.6, 139.0, | , 25.6, 0.0, 231.9, | ,  5000,  4842,  1000,   990, | , -3.4,  -8.2, -0.146, |, 0.0
2181.6, 139.0, | , 25.6, 0.0, 231.9, | ,  5000,  4839,  1000,   971, | , -3.4,  17.5, 0.312, |, 0.0
2182.6, 139.3, | , 25.6, 0.0, 232.4, | ,  5000,  4839,  1000,   970, | , -3.4,  -4.3, -0.077, |, 0.0
2183.6, 139.0, | , 25.6, 0.0, 231.8, | ,  5000,  4838,  1000,   980, | , -3.4, -16.3, -0.290, |, 0.0
2184.6, 139.2, | , 25.6, 0.0, 231.7, | ,  5000,  4848,  1000,   963, | , -3.4,   2.1, 0.038, |, 0.0
2185.6, 139.5, | , 25.6, 0.0, 232.5, | ,  5000,  4844,  1000,   994, | , -3.4, -16.7, -0.299, |, 0.0
2186.6, 139.4, | , 25.6, 0.0, 232.5, | ,  5000,  4840,  1000,   987, | , -3.4, -15.9, -0.283, |, 0.0
2187.6, 139.0, | , 25.6, 0.0, 233.2, | ,  5000,  4840,  1000,   975, | , -3.4, -16.7, -0.298, |, 0.0
2188.7, 139.0, | , 25.6, 0.0, 233.2, | ,  5000,  4840,  1000,   969, | , -3.4, -17.6, -0.313, |, 0.0
2189.7, 139.4, | , 25.6, 0.0, 232.7, | ,  5000,  4843,  1000,   986, | , -3.4, -15.0, -0.268, |, 0.0
2190.7, 139.1, | , 25.6, 0.0, 232.7, | ,  5000,  4840,  1000,   982, | , -3.4,  -9.9, -0.176, |, 0.0
2191.7, 139.1, | , 25.6, 0.0, 233.4, | ,  5000,  4838,  1000,   985, | , -3.4, -17.2, -0.306, |, 0.0
2192.7, 139.4, | , 25.6, 0.0, 234.2, | ,  5000,  4841,  1000,   988, | , -3.4, -18.4, -0.329, |, 0.0
2193.7, 139.4, | , 25.6, 0.0, 234.0, | ,  5000,  4841,  1000,   988, | , -3.4, -14.2, -0.252, |, 0.0
2194.7, 139.2, | , 25.6, 0.0, 233.5, | ,  5000,  4839,  1000,   987, | , -3.4,  15.8, 0.282, |, 0.0
2195.7, 139.0, | , 25.6, 0.0, 233.7, | ,  5000,  4843,  1000,   960, | , -3.4, -13.7, -0.244, |, 0.0
2196.7, 139.0, | , 25.6, 0.0, 234.4, | ,  5000,  4837,  1000,   959, | , -3.4,   7.3, 0.129, |, 0.0
2197.7, 138.9, | , 25.6, 0.0, 234.4, | ,  5000,  4846,  1000,   961, | , -3.4, -15.0, -0.267, |, 0.0
2198.8, 139.0, | , 25.6, 0.0, 234.6, | ,  5000,  4842,  1000,   961, | , -3.4, -13.3, -0.236, |, 0.0
2199.8, 139.1, | , 25.6, 0.0, 234.4, | ,  5000,  4841,  1000,   984, | , -3.4,   0.8, 0.015, |, 0.0
2200.8, 139.3, | , 25.6, 0.0, 234.8, | ,  5000,  4845,  1000,   986, | , -3.4, -15.0, -0.268, |, 0.0
2201.8, 139.0, | , 25.6, 0.0, 235.2, | ,  5000,  4837,  1000,   970, | , -3.4, -15.0, -0.267, |, 0.0
2202.8, 139.4, | , 25.6, 0.0, 235.8, | ,  5000,  4838,  1000,   979, | , -3.4, -14.6, -0.260, |, 0.0
2203.8, 139.3, | , 25.6, 0.0, 235.8, | ,  5000,  4839,  1000,   971, | , -3.4, -17.2, -0.305, |, 0.0
2204.8, 139.8, | , 25.6, 0.0, 229.9, | ,  5000,  4843,  1000,   994, | , -3.4, -16.3, -0.291, |, 0.0
2205.8, 139.1, | , 25.6, 0.0, 235.4, | ,  5000,  4848,  1000,   973, | , -3.4, -14.2, -0.252, |, 0.0
2206.9, 139.3, | , 25.6, 0.0, 236.0, | ,  5000,  4839,  1000,   978, | , -3.4, -14.6, -0.260, |, 0.0
2207.9, 139.3, | , 25.6, 0.0, 236.1, | ,  5000,  4843,  1000,   967, | , -3.4, -14.2, -0.252, |, 0.0
2208.9, 139.0, | , 25.6, 0.0, 236.2, | ,  5000,  4842,  1000,   968, | , -3.4, -18.9, -0.335, |, 0.0
2209.9, 139.8, | , 25.6, 0.0, 232.4, | ,  5000,  4839,  1000,   964, | , -3.4,  13.7, 0.243, |, 0.0
2210.9, 139.5, | , 25.6, 0.0, 235.9, | ,  5000,  4844,  1000,   978, | , -3.4, -15.9, -0.283, |, 0.0
2211.9, 138.9, | , 25.6, 0.0, 236.6, | ,  5000,  4840,  1000,   971, | , -3.4,  -8.6, -0.153, |, 0.0
2212.9, 139.0, | , 25.6, 0.0, 236.8, | ,  5000,  4838,  1000,   960, | , -3.4, -15.0, -0.266, |, 0.0
2213.9, 139.1, | , 25.6, 0.0, 236.6, | ,  5000,  4842,  1000,   978, | , -3.4,   3.0, 0.053, |, 0.0
2214.9, 139.6, | , 25.6, 0.0, 232.8, | ,  5000,  4839,  1000,   985, | , -3.4, -12.9, -0.229, |, 0.0
2215.9, 139.2, | , 25.6, 0.0, 236.7, | ,  5000,  4839,  1000,   986, | , -3.4, -16.3, -0.291, |, 0.0
2217.0, 139.4, | , 25.6, 0.0, 237.6, | ,  5000,  4845,  1000,   984, | , -3.4,  -9.9, -0.176, |, 0.0
2218.0, 139.4, | , 25.6, 0.0, 237.6, | ,  5000,  4844,  1000,   987, | , -3.4, -17.6, -0.314, |, 0.0
2219.0, 138.9, | , 25.6, 0.0, 236.9, | ,  5000,  4840,  1000,   962, | , -3.4, -12.4, -0.221, |, 0.0
2220.0, 139.5, | , 25.6, 0.0, 236.4, | ,  5000,  4842,  1000,   975, | , -3.4, -14.2, -0.252, |, 0.0
2221.0, 139.2, | , 25.6, 0.0, 237.3, | ,  5000,  4841,  1000,   971, | , -3.4, -18.0, -0.320, |, 0.0
2222.0, 139.0, | , 25.7, 0.0, 238.0, | ,  5000,  4837,  1000,   963, | , -3.4, -15.9, -0.282, |, 0.0
2223.0, 139.1, | , 25.6, 0.0, 235.6, | ,  5000,  4838,  1000,   985, | , -3.4,   2.5, 0.045, |, 0.0
2224.0, 139.4, | , 25.7, 0.0, 238.5, | ,  5000,  4840,  1000,   986, | , -3.4,  -9.4, -0.168, |, 0.0
2225.0, 139.3, | , 25.6, 0.0, 238.5, | ,  5000,  4843,  1000,   953, | , -3.4, -15.4, -0.274, |, 0.0
2226.1, 139.1, | , 25.7, 0.0, 237.3, | ,  5000,  4843,  1000,   958, | , -3.4, -13.3, -0.236, |, 0.0
2227.1, 139.0, | , 25.7, 0.0, 238.3, | ,  5000,  4839,  1000,   990, | , -3.4, -15.4, -0.275, |, 0.0
2228.1, 139.4, | , 25.6, 0.0, 239.2, | ,  5000,  4845,  1000,   967, | , -3.4,  -2.6, -0.046, |, 0.0
2229.1, 139.0, | , 25.7, 0.0, 239.1, | ,  5000,  4843,  1000,   963, | , -3.4,  -4.3, -0.077, |, 0.0
2230.1, 139.0, | , 25.7, 0.0, 239.2, | ,  5000,  4836,  1000,   978, | , -3.4, -13.3, -0.237, |, 0.0
2231.1, 139.5, | , 25.7, 0.0, 239.1, | ,  5000,  4848,  1000,   971, | , -3.4, -16.3, -0.290, |, 0.0
2232.1, 139.1, | , 25.7, 0.0, 239.6, | ,  5000,  4845,  1000,   972, | , -3.4, -17.6, -0.313, |, 0.0
2233.1, 139.0, | , 25.7, 0.0, 239.6, | ,  1000,  4841,  3000,   978, | , -3.4, -15.9, -0.283, |, 0.0
2234.1, 139.3, | , 25.7, 0.0, 239.4, | ,  1000,   933,  3000,  2940, | , -3.4, -13.7, -0.163, |, 0.0
2235.1, 139.1, | , 25.7, 0.0, 240.3, | ,  1000,   952,  3000,  2914, | , -3.4, -15.9, -0.188, |, 0.0
2236.2, 138.7, | , 25.7, 0.0, 239.9, | ,  1000,   955,  3000,  2938, | , -3.4, -14.2, -0.169, |, 0.0
2237.2, 138.7, | , 25.7, 0.0, 240.1, | ,  1000,   955,  3000,  2915, | , -3.4, -12.9, -0.152, |, 0.0
2238.2, 139.1, | , 25.7, 0.0, 240.6, | ,  1000,   958,  3000,  2944, | , -3.4, -15.0, -0.179, |, 0.0
2239.2, 138.8, | , 25.7, 0.0, 240.4, | ,  1000,   955,  3000,  2920, | , -3.4, -16.3, -0.193, |, 0.0
2240.2, 138.8, | , 25.7, 0.0, 240.6, | ,  1000,   956,  3000,  2951, | , -3.4, -14.6, -0.174, |, 0.0
2241.2, 138.8, | , 25.7, 0.0, 240.8, | ,  1000,   957,  3000,  2937, | , -3.4, -14.6, -0.174, |, 0.0
2242.2, 139.2, | , 25.7, 0.0, 241.2, | ,  1000,   957,  3000,  2948, | , -3.4, -13.3, -0.159, |, 0.0
2243.2, 138.8, | , 25.7, 0.0, 240.6, | ,  1000,   953,  3000,  2940, | , -3.4,  -0.5, -0.005, |, 0.0
2244.2, 139.0, | , 25.7, 0.0, 240.5, | ,  1000,   957,  3000,  2932, | , -3.4, -17.6, -0.209, |, 0.0
2245.2, 139.2, | , 25.7, 0.0, 241.9, | ,  1000,   952,  3000,  2926, | , -3.4, -14.2, -0.168, |, 0.0
2246.2, 139.4, | , 25.7, 0.0, 238.7, | ,  1000,   954,  3000,  2941, | , -3.4, -16.7, -0.199, |, 0.0
2247.3, 138.8, | , 25.7, 0.0, 241.7, | ,  1000,   956,  3000,  2948, | , -3.4, -13.7, -0.164, |, 0.0
2248.3, 138.7, | , 25.7, 0.0, 241.9, | ,  1000,   956,  3000,  2914, | , -3.4, -15.0, -0.178, |, 0.0
2249.3, 139.1, | , 25.7, 0.0, 241.9, | ,  1000,   950,  3000,  2913, | , -3.4, -13.7, -0.162, |, 0.0
2250.3, 139.1, | , 25.7, 0.0, 242.7, | ,  1000,   959,  3000,  2929, | , -3.4,   3.4, 0.040, |, 0.0
2251.3, 139.7, | , 25.7, 0.0, 235.4, | ,  1000,   949,  3000,  2934, | , -3.4,  -1.7, -0.021, |, 0.0
2252.3, 138.7, | , 25.7, 0.0, 242.4, | ,  1000,   955,  3000,  2926, | , -3.4,  -9.9, -0.117, |, 0.0
2253.3, 139.1, | , 25.7, 0.0, 243.2, | ,  1000,   951,  3000,  2940, | , -3.4,   7.7, 0.092, |, 0.0
2254.3, 139.3, | , 25.7, 0.0, 242.2, | ,  1000,   955,  3000,  2943, | , -3.4, -16.7, -0.200, |, 0.0
2255.3, 138.8, | , 25.7, 0.0, 243.2, | ,  1000,   957,  3000,  2940, | , -3.4, -17.6, -0.210, |, 0.0
2256.3, 139.6, | , 25.7, 0.0, 239.6, | ,  1000,   952,  3000,  2937, | , -3.4, -12.9, -0.153, |, 0.0
2257.4, 138.8, | , 25.7, 0.0, 243.6, | ,  1000,   951,  3000,  2923, | , -3.4, -16.7, -0.198, |, 0.0
2258.4, 138.8, | , 25.7, 0.0, 243.9, | ,  1000,   952,  3000,  2948, | , -3.4, -14.6, -0.174, |, 0.0
2259.4, 138.9, | , 25.7, 0.0, 243.3, | ,  1000,   959,  3000,  2928, | , -3.4,  -3.0, -0.036, |, 0.0
2260.4, 139.0, | , 25.7, 0.0, 244.3, | ,  1000,   954,  3000,  2905, | , -3.4, -17.6, -0.208, |, 0.0
2261.4, 138.8, | , 25.7, 0.0, 244.6, | ,  1000,   953,  3000,  2926, | , -3.4, -15.0, -0.178, |, 0.0
2262.4, 138.7, | , 25.7, 0.0, 244.1, | ,  1000,   957,  3000,  2933, | , -3.4, -10.7, -0.128, |, 0.0
2263.4, 139.0, | , 25.7, 0.0, 244.7, | ,  1000,   953,  3000,  2927, | , -3.4, -12.0, -0.143, |, 0.0
2264.4, 138.9, | , 25.7, 0.0, 244.0, | ,  1000,   953,  3000,  2922, | , -3.4, -17.2, -0.203, |, 0.0
2265.4, 138.8, | , 25.7, 0.0, 244.9, | ,  1000,   957,  3000,  2930, | , -3.4, -15.9, -0.189, |, 0.0
2266.5, 138.8, | , 25.7, 0.0, 245.2, | ,  1000,   956,  3000,  2925, | , -3.4, -15.9, -0.188, |, 0.0
2267.5, 138.8, | , 25.7, 0.0, 245.2, | ,  1000,   958,  3000,  2941, | , -3.4,   4.3, 0.051, |, 0.0
2268.5, 138.9, | , 25.7, 0.0, 245.6, | ,  1000,   953,  3000,  2948, | , -3.4,   6.4, 0.076, |, 0.0
2269.5, 139.0, | , 25.7, 0.0, 245.1, | ,  1000,   956,  3000,  2922, | , -3.4, -15.4, -0.183, |, 0.0
2270.5, 139.2, | , 25.7, 0.0, 245.2, | ,  1000,   956,  3000,  2925, | , -3.4, -14.6, -0.173, |, 0.0
2271.5, 139.1, | , 25.7, 0.0, 246.3, | ,  1000,   953,  3000,  2940, | , -3.4, -16.7, -0.199, |, 0.0
2272.5, 138.7, | , 25.7, 0.0, 246.2, | ,  1000,   951,  3000,  2929, | , -3.4, -12.0, -0.143, |, 0.0
2273.5, 138.8, | , 25.7, 0.0, 246.6, | ,  1000,   958,  3000,  2924, | , -3.4,  -8.6, -0.102, |, 0.0
2274.5, 139.3, | , 25.7, 0.0, 246.3, | ,  1000,   954,  3000,  2928, | , -3.4,  17.1, 0.203, |, 0.0
2275.5, 138.8, | , 25.7, 0.0, 246.5, | ,  1000,   958,  3000,  2917, | , -3.4,   2.5, 0.030, |, 0.0
2276.5, 138.8, | , 25.7, 0.0, 246.9, | ,  1000,   958,  3000,  2949, | , -3.4,   6.0, 0.071, |, 0.0
2277.6, 139.1, | , 25.7, 0.0, 247.3, | ,  1000,   952,  3000,  2907, | , -3.4,  -7.3, -0.086, |, 0.0
2278.6, 139.2, | , 25.7, 0.0, 247.8, | ,  1000,   953,  3000,  2926, | , -3.4, -16.7, -0.199, |, 0.0
2279.6, 138.9, | , 25.7, 0.0, 247.2, | ,  1000,   956,  3000,  2934, | , -3.4, -13.3, -0.158, |, 0.0
2280.6, 138.8, | , 25.7, 0.0, 247.8, | ,  1000,   958,  3000,  2930, | , -3.4, -11.6, -0.138, |, 0.0
2281.6, 139.1, | , 25.7, 0.0, 248.0, | ,  1000,   955,  3000,  2917, | , -3.4,  -7.3, -0.087, |, 0.0
2282.6, 138.8, | , 25.7, 0.0, 247.8, | ,  1000,   953,  3000,  2934, | , -3.4, -15.4, -0.184, |, 0.0
2283.6, 138.9, | , 25.7, 0.0, 248.1, | ,  1000,   955,  3000,  2941, | , -3.4, -16.7, -0.199, |, 0.0
2284.6, 139.2, | , 25.7, 0.0, 248.5, | ,  1000,   951,  3000,  2935, | , -3.4, -14.2, -0.168, |, 0.0
2285.6, 139.1, | , 25.7, 0.0, 248.9, | ,  1000,   958,  3000,  2924, | , -3.4, -15.9, -0.189, |, 0.0
2286.7, 138.8, | , 25.7, 0.0, 248.8, | ,  1000,   959,  3000,  2930, | , -3.4,   4.3, 0.051, |, 0.0
2287.7, 139.0, | , 25.7, 0.0, 245.4, | ,  1000,   950,  3000,  2911, | , -3.4, -15.0, -0.177, |, 0.0
2288.7, 139.3, | , 25.7, 0.0, 249.0, | ,  1000,   953,  3000,  2912, | , -3.4,  12.4, 0.147, |, 0.0
2289.7, 138.8, | , 25.7, 0.0, 249.0, | ,  1000,   955,  3000,  2920, | , -3.4,  -1.3, -0.016, |, 0.0
2290.7, 138.9, | , 25.7, 0.0, 249.3, | ,  1000,   954,  3000,  2939, | , -3.4,  16.3, 0.194, |, 0.0
2291.7, 139.1, | , 25.7, 0.0, 249.7, | ,  1000,   952,  3000,  2923, | , -3.4, -14.2, -0.168, |, 0.0
2292.7, 139.6, | , 25.7, 0.0, 245.9, | ,  1000,   953,  3000,  2925, | , -3.4, -18.0, -0.214, |, 0.0
2293.7, 139.0, | , 25.7, 0.0, 249.5, | ,  1000,   953,  3000,  2944, | , -3.4, -15.0, -0.179, |, 0.0
2294.7, 139.1, | , 25.7, 0.0, 250.9, | ,  1000,   955,  3000,  2922, | , -3.4, -17.2, -0.204, |, 0.0
2295.8, 139.2, | , 25.7, 0.0, 250.7, | ,  1000,   954,  3000,  2932, | , -3.4,  13.3, 0.158, |, 0.0
2296.8, 138.8, | , 25.7, 0.0, 250.4, | ,  1000,   953,  3000,  2923, | , -3.4,  -0.9, -0.010, |, 0.0
2297.8, 139.3, | , 25.7, 0.0, 247.3, | ,  1000,   951,  3000,  2924, | , -3.4, -17.6, -0.208, |, 0.0
2298.8, 139.2, | , 25.7, 0.0, 250.5, | ,  1000,   955,  3000,  2942, | , -3.4, -16.7, -0.199, |, 0.0
2299.8, 138.8, | , 25.7, 0.0, 251.1, | ,  1000,   952,  3000,  2926, | , -3.4, -10.3, -0.122, |, 0.0
2300.8, 138.8, | , 25.7, 0.0, 251.4, | ,  1000,   953,  3000,  2914, | , -3.4,  -9.9, -0.117, |, 0.0
2301.8, 138.8, | , 25.7, 0.0, 251.7, | ,  1000,   952,  3000,  2936, | , -3.4,  -4.3, -0.051, |, 0.0
2302.8, 139.1, | , 25.7, 0.0, 252.3, | ,  1000,   959,  3000,  2913, | , -3.4, -17.6, -0.208, |, 0.0
2303.8, 138.8, | , 25.7, 0.0, 251.8, | ,  1000,   955,  3000,  2914, | , -3.4, -18.0, -0.213, |, 0.0
2304.8, 138.8, | , 25.7, 0.0, 252.3, | ,  1000,   958,  3000,  2934, | , -3.4, -14.2, -0.169, |, 0.0
2305.9, 139.2, | , 25.7, 0.0, 252.6, | ,  1000,   957,  3000,  2944, | , -3.4, -13.7, -0.164, |, 0.0
2306.9, 138.8, | , 25.7, 0.0, 252.5, | ,  1000,   956,  3000,  2926, | , -3.4, -15.0, -0.178, |, 0.0
2307.9, 138.8, | , 25.7, 0.0, 252.6, | ,  1000,   951,  3000,  2936, | , -3.4,  16.3, 0.193, |, 0.0
2308.9, 138.9, | , 25.7, 0.0, 252.6, | ,  1000,   953,  3000,  2926, | , -3.4,  15.8, 0.188, |, 0.0
2309.9, 138.8, | , 25.7, 0.0, 253.0, | ,  1000,   956,  3000,  2929, | , -3.4,  -6.0, -0.072, |, 0.0
2310.9, 138.8, | , 25.7, 0.0, 253.5, | ,  1000,   954,  3000,  2932, | , -3.4, -14.2, -0.168, |, 0.0
2311.9, 138.8, | , 25.7, 0.0, 254.1, | ,  1000,   955,  3000,  2918, | , -3.4, -13.3, -0.158, |, 0.0
2312.9, 138.8, | , 25.7, 0.0, 254.3, | ,  1000,   955,  3000,  2931, | , -3.4, -14.6, -0.173, |, 0.0
2313.9, 139.3, | , 25.7, 0.0, 253.9, | ,  1000,   958,  3000,  2921, | , -3.4,  -4.7, -0.056, |, 0.0
2314.9, 138.8, | , 25.7, 0.0, 254.2, | ,  1000,   952,  3000,  2929, | , -3.4,   4.3, 0.051, |, 0.0
2316.0, 138.7, | , 25.7, 0.0, 254.2, | ,  1000,   957,  3000,  2917, | , -3.4,  25.3, 0.299, |, 0.0
2317.0, 139.2, | , 25.7, 0.0, 255.1, | ,  1000,   956,  3000,  2948, | , -3.4,  -3.5, -0.041, |, 0.0
2318.0, 138.7, | , 25.7, 0.0, 254.9, | ,  1000,   956,  3000,  2918, | , -3.4,  -8.2, -0.097, |, 0.0
2319.0, 138.9, | , 25.7, 0.0, 254.6, | ,  1000,   951,  3000,  2907, | , -3.4,  24.0, 0.283, |, 0.0
2320.0, 139.2, | , 25.7, 0.0, 255.7, | ,  1000,   958,  3000,  2941, | , -3.4,  -7.7, -0.092, |, 0.0
2321.0, 139.3, | , 25.7, 0.0, 255.3, | ,  1000,   950,  3000,  2944, | , -3.4,  -9.0, -0.107, |, 0.0
2322.0, 138.8, | , 25.7, 0.0, 255.7, | ,  1000,   952,  3000,  2946, | , -3.4,  -4.7, -0.056, |, 0.0
2323.0, 138.7, | , 25.7, 0.0, 256.2, | ,  1000,   952,  3000,  2907, | , -3.4,   3.4, 0.040, |, 0.0
2324.0, 139.3, | , 25.7, 0.0, 255.9, | ,  1000,   955,  3000,  2921, | , -3.4,  -0.0, -0.000, |, 0.0
2325.0, 138.8, | , 25.7, 0.0, 256.4, | ,  1000,   957,  3000,  2933, | , -3.4,  -2.6, -0.031, |, 0.0
2326.1, 138.8, | , 25.7, 0.0, 256.6, | ,  1000,   952,  3000,  2911, | , -3.4,   0.4, 0.005, |, 0.0
2327.1, 139.0, | , 25.7, 0.0, 257.1, | ,  1000,   955,  3000,  2910, | , -3.4,   4.7, 0.055, |, 0.0
2328.1, 138.8, | , 25.7, 0.0, 256.8, | ,  1000,   954,  3000,  2924, | , -3.4,  -5.6, -0.066, |, 0.0
2329.1, 139.2, | , 25.7, 0.0, 253.2, | ,  1000,   955,  3000,  2943, | , -3.4,  -8.2, -0.097, |, 0.0
2330.1, 138.9, | , 25.7, 0.0, 257.2, | ,  1000,   950,  3000,  2922, | , -3.4,  -6.9, -0.081, |, 0.0
2331.1, 139.3, | , 25.7, 0.0, 257.8, | ,  1000,   958,  3000,  2929, | , -3.4,  -9.4, -0.112, |, 0.0
2332.1, 138.8, | , 25.7, 0.0, 257.7, | ,  1000,   957,  3000,  2918, | , -3.4,  -9.0, -0.107, |, 0.0
2333.1, 139.0, | , 25.7, 0.0, 257.9, | ,  1000,   957,  3000,  2924, | , -3.4,  16.7, 0.198, |, 0.0
2334.1, 139.9, | , 25.7, 0.0, 250.8, | ,  1000,   949,  3000,  2937, | , -3.4,  -2.2, -0.026, |, 0.0
2335.1, 139.1, | , 25.7, 0.0, 258.7, | ,  1000,   952,  3000,  2930, | , -3.4,  -3.5, -0.041, |, 0.0
2336.2, 138.8, | , 25.7, 0.0, 258.8, | ,  1000,   953,  3000,  2937, | , -3.4,  -6.5, -0.077, |, 0.0
2337.2, 138.8, | , 25.7, 0.0, 259.2, | ,  1000,   958,  3000,  2935, | , -3.4,  12.8, 0.153, |, 0.0
2338.2, 139.1, | , 25.7, 0.0, 259.2, | ,  1000,   957,  3000,  2932, | , -3.4,  -5.6, -0.067, |, 0.0
2339.2, 139.8, | , 25.7, 0.0, 255.6, | ,  1000,   957,  3000,  2930, | , -3.4,  -6.0, -0.072, |, 0.0
2340.2, 138.8, | , 25.7, 0.0, 259.6, | ,  1000,   955,  3000,  2945, | , -3.4,  -7.3, -0.087, |, 0.0
2341.2, 139.1, | , 25.7, 0.0, 260.1, | ,  1000,   957,  3000,  2920, | , -3.4,  18.0, 0.213, |, 0.0
2342.2, 139.1, | , 25.7, 0.0, 260.3, | ,  1000,   952,  3000,  2908, | , -3.4,   2.1, 0.025, |, 0.0
2343.2, 138.9, | , 25.7, 0.0, 260.4, | ,  1000,   951,  3000,  2921, | , -3.4, -14.6, -0.173, |, 0.0
2344.2, 139.0, | , 25.7, 0.0, 260.1, | ,  1000,   951,  3000,  2941, | , -3.4, -14.2, -0.169, |, 0.0
2345.2, 138.9, | , 25.7, 0.0, 260.8, | ,  1000,   956,  3000,  2913, | , -3.4, -15.9, -0.188, |, 0.0
2346.3, 139.2, | , 25.7, 0.0, 261.4, | ,  1000,   955,  3000,  2941, | , -3.4,   0.4, 0.005, |, 0.0
2347.3, 138.9, | , 25.7, 0.0, 261.5, | ,  1000,   956,  3000,  2920, | , -3.4, -16.7, -0.198, |, 0.0
2348.3, 138.9, | , 25.7, 0.0, 261.5, | ,  1000,   953,  3000,  2932, | , -3.4, -16.7, -0.199, |, 0.0
2349.3, 139.3, | , 25.7, 0.0, 261.5, | ,  1000,   955,  3000,  2912, | , -3.4, -14.6, -0.173, |, 0.0
2350.3, 138.9, | , 25.7, 0.0, 261.9, | ,  1000,   957,  3000,  2925, | , -3.4, -15.4, -0.183, |, 0.0
2351.3, 138.9, | , 25.7, 0.0, 262.2, | ,  1000,   953,  3000,  2924, | , -3.4,   0.8, 0.010, |, 0.0
2352.3, 139.2, | , 25.7, 0.0, 262.7, | ,  1000,   951,  3000,  2913, | , -3.4,  10.7, 0.126, |, 0.0
2353.3, 139.1, | , 25.7, 0.0, 263.0, | ,  1000,   955,  3000,  2913, | , -3.4,   5.5, 0.066, |, 0.0
2354.3, 138.9, | , 25.7, 0.0, 262.5, | ,  1000,   956,  3000,  2926, | , -3.4, -17.2, -0.204, |, 0.0
2355.3, 138.9, | , 25.7, 0.0, 263.3, | ,  1000,   954,  3000,  2933, | , -3.4, -18.4, -0.219, |, 0.0
2356.4, 139.3, | , 25.7, 0.0, 263.3, | ,  1000,   953,  3000,  2925, | , -3.4,   4.7, 0.056, |, 0.0
2357.4, 138.8, | , 25.7, 0.0, 264.0, | ,  1000,   955,  3000,  2919, | , -3.4, -13.3, -0.158, |, 0.0
2358.4, 138.8, | , 25.7, 0.0, 263.8, | ,  1000,   951,  3000,  2933, | , -3.4,  -4.7, -0.056, |, 0.0
2359.4, 139.0, | , 25.7, 0.0, 263.6, | ,  1000,   954,  3000,  2920, | , -3.4,  -0.0, -0.000, |, 0.0
2360.4, 139.1, | , 25.7, 0.0, 264.7, | ,  1000,   957,  3000,  2933, | , -3.4, -14.2, -0.168, |, 0.0
2361.4, 138.8, | , 25.7, 0.0, 264.2, | ,  1000,   959,  3000,  2935, | , -3.4, -14.2, -0.169, |, 0.0
2362.4, 139.2, | , 25.8, 0.0, 265.1, | ,  1000,   957,  3000,  2937, | , -3.4,   0.4, 0.005, |, 0.0
2363.4, 138.9, | , 25.8, 0.0, 264.6, | ,  1000,   956,  3000,  2923, | , -3.4, -11.6, -0.138, |, 0.0
2364.4, 138.8, | , 25.7, 0.0, 264.3, | ,  1000,   952,  3000,  2918, | , -3.4, -17.2, -0.203, |, 0.0
2365.4, 138.8, | , 25.8, 0.0, 265.2, | ,  1000,   957,  3000,  2933, | , -3.4, -17.6, -0.209, |, 0.0
2366.5, 139.0, | , 25.8, 0.0, 265.4, | ,  1000,   954,  3000,  2925, | , -3.4, -16.7, -0.199, |, 0.0
2367.5, 139.2, | , 25.7, 0.0, 265.9, | ,  1000,   956,  3000,  2916, | , -3.4, -15.4, -0.183, |, 0.0
2368.5, 138.9, | , 25.8, 0.0, 266.1, | ,  1000,   952,  3000,  2944, | , -3.4,  10.7, 0.127, |, 0.0
2369.5, 138.9, | , 25.7, 0.0, 264.7, | ,  1000,   957,  3000,  2925, | , -3.4,  13.3, 0.157, |, 0.0
2370.5, 139.7, | , 25.8, 0.0, 262.3, | ,  1000,   956,  3000,  2931, | , -3.4, -15.4, -0.184, |, 0.0
2371.5, 139.1, | , 25.8, 0.0, 266.8, | ,  1000,   955,  3000,  2916, | , -3.4, -17.2, -0.203, |, 0.0
2372.5, 138.7, | , 25.8, 0.0, 266.6, | ,  1000,   958,  3000,  2909, | , -3.4, -18.9, -0.223, |, 0.0
2373.5, 139.1, | , 25.8, 0.0, 267.1, | ,  1000,   955,  3000,  2935, | , -3.4,  -2.2, -0.026, |, 0.0
2374.5, 138.9, | , 25.8, 0.0, 266.5, | ,  1000,   952,  3000,  2920, | , -3.4, -18.9, -0.224, |, 0.0
2375.6, 139.6, | , 25.8, 0.0, 261.3, | ,  1000,   949,  3000,  2934, | , -3.4,  -9.9, -0.117, |, 0.0
2376.6, 138.7, | , 25.8, 0.0, 267.1, | ,  1000,   953,  3000,  2922, | , -3.4, -17.2, -0.203, |, 0.0
2377.6, 139.2, | , 25.8, 0.0, 267.9, | ,  1000,   955,  3000,  2946, | , -3.4, -15.9, -0.189, |, 0.0
2378.6, 138.9, | , 25.8, 0.0, 267.9, | ,  1000,   954,  3000,  2941, | , -3.4, -18.0, -0.215, |, 0.0
2379.6, 138.9, | , 25.8, 0.0, 267.1, | ,  1000,   951,  3000,  2934, | , -3.4, -15.4, -0.184, |, 0.0
2380.6, 139.2, | , 25.8, 0.0, 268.2, | ,  1000,   957,  3000,  2914, | , -3.4, -16.3, -0.193, |, 0.0
2381.6, 139.2, | , 25.8, 0.0, 268.4, | ,  1000,   959,  3000,  2933, | , -3.4, -17.6, -0.209, |, 0.0
2382.6, 138.9, | , 25.8, 0.0, 268.3, | ,  1000,   957,  3000,  2948, | , -3.4,   6.8, 0.082, |, 0.0
2383.6, 139.1, | , 25.8, 0.0, 268.5, | ,  1000,   961,  3000,  2920, | , -3.4, -13.3, -0.158, |, 0.0
2384.6, 139.3, | , 25.8, 0.0, 268.1, | ,  1000,   959,  3000,  2908, | , -3.4, -12.4, -0.147, |, 0.0
2385.7, 138.8, | , 25.8, 0.0, 268.4, | ,  1000,   956,  3000,  2939, | , -3.4, -13.7, -0.164, |, 0.0
2386.7, 138.8, | , 25.8, 0.0, 268.8, | ,  1000,   952,  3000,  2939, | , -3.4,   6.8, 0.081, |, 0.0
2387.7, 139.0, | , 25.8, 0.0, 269.2, | ,  1000,   958,  3000,  2916, | , -3.4, -16.3, -0.193, |, 0.0
2388.7, 139.1, | , 25.8, 0.0, 269.8, | ,  1000,   955,  3000,  2925, | , -3.4,  17.1, 0.203, |, 0.0
2389.7, 138.9, | , 25.8, 0.0, 268.8, | ,  1000,   952,  3000,  2951, | , -3.4, -10.7, -0.128, |, 0.0
2390.7, 138.8, | , 25.8, 0.0, 269.6, | ,  1000,   956,  3000,  2923, | , -3.4, -13.3, -0.158, |, 0.0
2391.7, 139.2, | , 25.8, 0.0, 269.8, | ,  1000,   952,  3000,  2941, | , -3.4,   0.8, 0.010, |, 0.0
2392.7, 138.8, | , 25.8, 0.0, 269.8, | ,  1000,   953,  3000,  2926, | , -3.4, -17.6, -0.209, |, 0.0
2393.7, 138.8, | , 25.8, 0.0, 269.8, | ,  1000,   954,  3000,  2926, | , -3.4,   6.4, 0.076, |, 0.0
2394.8, 139.3, | , 25.8, 0.0, 269.6, | ,  1000,   955,  3000,  2932, | , -3.4, -12.4, -0.148, |, 0.0
2395.8, 138.8, | , 25.8, 0.0, 270.2, | ,  1000,   952,  3000,  2916, | , -3.4,  -0.9, -0.010, |, 0.0
2396.8, 138.9, | , 25.8, 0.0, 269.9, | ,  1000,   955,  3000,  2931, | , -3.4, -14.2, -0.168, |, 0.0
2397.8, 138.7, | , 25.8, 0.0, 271.0, | ,  1000,   954,  3000,  2933, | , -3.4,   6.0, 0.071, |, 0.0
2398.8, 139.2, | , 25.8, 0.0, 271.2, | ,  1000,   952,  3000,  2943, | , -3.4, -16.3, -0.194, |, 0.0
2399.8, 138.9, | , 25.8, 0.0, 270.4, | ,  1000,   959,  3000,  2932, | , -3.4, -13.7, -0.163, |, 0.0
2400.8, 138.8, | , 25.8, 0.0, 271.1, | ,  1000,   954,  3000,  2916, | , -3.4, -14.6, -0.173, |, 0.0
2401.8, 139.2, | , 25.8, 0.0, 271.6, | ,  1000,   956,  3000,  2920, | , -3.4,  10.3, 0.122, |, 0.0
2402.8, 139.1, | , 25.8, 0.0, 271.7, | ,  1000,   953,  3000,  2926, | , -3.4, -16.7, -0.199, |, 0.0
2403.8, 138.7, | , 25.8, 0.0, 271.7, | ,  1000,   956,  3000,  2936, | , -3.4,  16.7, 0.199, |, 0.0
2404.9, 138.9, | , 25.8, 0.0, 270.9, | ,  1000,   957,  3000,  2933, | , -3.4, -16.3, -0.194, |, 0.0
