Repository: jdhuang-csm/Ru-BCA

## Methods
* (BaO)<sub>x</sub>-(CaO)<sub>y</sub>-(Al<sub>2</sub>O<sub>3</sub>)<sub>1-x-y</sub> (BCA) catalyst supports were synthesized via sol-gel and solid-state methods. 
* Ru/BCA catalysts were prepared via incipient wetness impregnation to achieve 1 wt. % Ru loading.
* Ammonia synthesis rates were measured for Ru/BCA catalysts in a packed-bed reactor at 480-600<sup>o</sup>C, 10 bar, and space velocities up to 1.3 x 10<sup>6</sup> ml g<sub>cat</sub><sup>-1</sup> h<sup>-1</sup>.
* A machine learning (ML) model was employed to improve understanding of the behavior of Ru/BCA catalysts.
* A microkinetic model was developed to describe the best-performing catalyst.

File: data/init_files_Cadigan/B2CA_7-12_dryoven.txt (part 6 of 29)
********** Start test **********
Elapsed time, Pressure, | , LJtemp(C), Inner-Temp, Outer-Temp, | , N2-set, N2-flow, H2-set, H2-flow, | , pH, NH3_ppm, NH3_Prod_rate, |, In222Temp
2014.5, 139.6, | , 25.9, 0.0, 250.2, | ,  5000,  4846,  1000,   997, | , -3.4, -11.2, -0.185, |, 0.0
2015.5, 139.3, | , 25.9, 0.0, 250.0, | ,  5000,  4843,  1000,   971, | , -3.4,  -5.6, -0.092, |, 0.0
2016.5, 139.2, | , 25.9, 0.0, 250.7, | ,  5000,  4841,  1000,   964, | , -3.4, -12.4, -0.205, |, 0.0
2017.5, 139.4, | , 25.9, 0.0, 250.8, | ,  5000,  4841,  1000,   978, | , -3.4,   5.5, 0.092, |, 0.0
2018.5, 139.5, | , 25.9, 0.0, 250.9, | ,  5000,  4841,  1000,   965, | , -3.4, -16.3, -0.269, |, 0.0
2019.5, 139.1, | , 25.9, 0.0, 250.9, | ,  5000,  4839,  1000,   972, | , -3.4, -18.0, -0.298, |, 0.0
2020.5, 139.3, | , 25.9, 0.0, 250.7, | ,  5000,  4842,  1000,   970, | , -3.4, -14.6, -0.241, |, 0.0
2021.5, 139.5, | , 25.9, 0.0, 251.1, | ,  5000,  4843,  1000,   972, | , -3.4, -14.6, -0.241, |, 0.0
2022.5, 139.5, | , 25.9, 0.0, 251.4, | ,  5000,  4845,  1000,   973, | , -3.4,  13.3, 0.219, |, 0.0
2023.5, 139.2, | , 25.9, 0.0, 251.3, | ,  5000,  4843,  1000,   987, | , -3.4,  -7.7, -0.128, |, 0.0
2024.5, 139.1, | , 25.9, 0.0, 251.7, | ,  5000,  4840,  1000,   990, | , -3.4,  -8.2, -0.135, |, 0.0
2025.6, 139.6, | , 25.9, 0.0, 251.4, | ,  5000,  4843,  1000,  1004, | , -3.4,  -7.3, -0.121, |, 0.0
2026.6, 139.4, | , 25.9, 0.0, 252.1, | ,  5000,  4843,  1000,   962, | , -3.4,  -7.7, -0.128, |, 0.0
2027.6, 139.1, | , 25.9, 0.0, 252.2, | ,  5000,  4841,  1000,   960, | , -3.4,  -7.3, -0.120, |, 0.0
2028.6, 139.6, | , 25.9, 0.0, 252.7, | ,  5000,  4846,  1000,   996, | , -3.4, -12.9, -0.214, |, 0.0
2029.6, 139.5, | , 25.9, 0.0, 252.3, | ,  5000,  4839,  1000,   976, | , -3.4, -12.9, -0.213, |, 0.0
2030.6, 139.8, | , 25.9, 0.0, 247.9, | ,  5000,  4837,  1000,   960, | , -3.4,   6.0, 0.098, |, 0.0
2031.6, 139.2, | , 25.9, 0.0, 252.7, | ,  5000,  4846,  1000,   980, | , -3.4, -16.3, -0.270, |, 0.0
2032.6, 139.1, | , 25.9, 0.0, 252.8, | ,  5000,  4838,  1000,   977, | , -3.4,   0.4, 0.007, |, 0.0
2033.6, 139.6, | , 25.9, 0.0, 253.3, | ,  5000,  4846,  1000,   981, | , -3.4,   4.3, 0.071, |, 0.0
2034.6, 139.1, | , 25.9, 0.0, 253.6, | ,  5000,  4843,  1000,   982, | , -3.4,  -8.6, -0.142, |, 0.0
2035.6, 139.8, | , 25.9, 0.0, 249.0, | ,  5000,  4842,  1000,   958, | , -3.4,   0.8, 0.014, |, 0.0
2036.7, 139.7, | , 25.9, 0.0, 253.0, | ,  5000,  4845,  1000,   978, | , -3.4,  -3.0, -0.050, |, 0.0
2037.7, 139.5, | , 25.9, 0.0, 254.0, | ,  5000,  4839,  1000,   975, | , -3.4, -17.6, -0.291, |, 0.0
2038.7, 139.1, | , 25.9, 0.0, 254.0, | ,  5000,  4843,  1000,   976, | , -3.4, -16.7, -0.277, |, 0.0
2039.7, 139.2, | , 25.9, 0.0, 253.9, | ,  5000,  4838,  1000,   971, | , -3.4, -12.9, -0.213, |, 0.0
2040.7, 139.5, | , 25.9, 0.0, 254.4, | ,  5000,  4848,  1000,   978, | , -3.4,  17.5, 0.291, |, 0.0
2041.7, 139.3, | , 25.9, 0.0, 253.9, | ,  5000,  4838,  1000,   981, | , -3.4, -13.7, -0.227, |, 0.0
2042.7, 139.1, | , 25.9, 0.0, 254.6, | ,  5000,  4839,  1000,   984, | , -3.4, -15.0, -0.249, |, 0.0
2043.7, 139.5, | , 25.9, 0.0, 254.5, | ,  5000,  4839,  1000,   971, | , -3.4, -15.9, -0.262, |, 0.0
2044.7, 139.1, | , 25.9, 0.0, 254.3, | ,  5000,  4842,  1000,   977, | , -3.4,  17.1, 0.283, |, 0.0
2045.7, 139.2, | , 25.9, 0.0, 254.7, | ,  5000,  4839,  1000,   987, | , -3.4, -11.6, -0.192, |, 0.0
2046.8, 139.3, | , 25.9, 0.0, 254.2, | ,  5000,  4843,  1000,   967, | , -3.4, -18.0, -0.298, |, 0.0
2047.8, 139.5, | , 25.9, 0.0, 255.6, | ,  5000,  4839,  1000,   961, | , -3.4,  -8.2, -0.135, |, 0.0
2048.8, 139.1, | , 25.9, 0.0, 255.6, | ,  5000,  4841,  1000,   976, | , -3.4, -15.4, -0.255, |, 0.0
2049.8, 139.2, | , 25.9, 0.0, 255.7, | ,  5000,  4841,  1000,   978, | , -3.4, -16.3, -0.270, |, 0.0
2050.8, 139.2, | , 25.9, 0.0, 255.7, | ,  5000,  4846,  1000,   984, | , -3.4, -15.9, -0.263, |, 0.0
2051.8, 139.3, | , 25.9, 0.0, 255.7, | ,  5000,  4841,  1000,   992, | , -3.4, -17.2, -0.285, |, 0.0
2052.8, 139.1, | , 25.9, 0.0, 256.0, | ,  5000,  4838,  1000,   972, | , -3.4, -16.7, -0.276, |, 0.0
2053.8, 139.2, | , 25.9, 0.0, 256.6, | ,  5000,  4838,  1000,   984, | , -3.4, -18.4, -0.305, |, 0.0
2054.8, 139.1, | , 25.9, 0.0, 256.5, | ,  5000,  4839,  1000,   960, | , -3.4, -17.2, -0.283, |, 0.0
2055.8, 139.5, | , 25.9, 0.0, 256.9, | ,  5000,  4845,  1000,   956, | , -3.4, -14.6, -0.241, |, 0.0
2056.8, 139.3, | , 25.9, 0.0, 255.9, | ,  5000,  4842,  1000,   983, | , -3.4,  -7.7, -0.128, |, 0.0
2057.9, 139.2, | , 25.9, 0.0, 256.7, | ,  5000,  4839,  1000,   964, | , -3.4, -14.6, -0.241, |, 0.0
2058.9, 139.6, | , 25.9, 0.0, 257.1, | ,  5000,  4844,  1000,   986, | , -3.4, -15.0, -0.249, |, 0.0
2059.9, 139.1, | , 25.9, 0.0, 257.5, | ,  5000,  4839,  1000,   978, | , -3.4, -15.0, -0.248, |, 0.0
2060.9, 139.1, | , 25.9, 0.0, 257.4, | ,  5000,  4841,  1000,   967, | , -3.4,  15.8, 0.261, |, 0.0
2061.9, 139.7, | , 25.9, 0.0, 256.8, | ,  5000,  4841,  1000,   979, | , -3.4, -14.6, -0.241, |, 0.0
2062.9, 139.5, | , 25.9, 0.0, 258.1, | ,  5000,  4843,  1000,  1003, | , -3.4,   8.1, 0.135, |, 0.0
2063.9, 139.1, | , 25.9, 0.0, 257.2, | ,  5000,  4838,  1000,   981, | , -3.4,  -9.4, -0.156, |, 0.0
2064.9, 139.2, | , 25.9, 0.0, 257.4, | ,  5000,  4843,  1000,   959, | , -3.4,  -0.5, -0.007, |, 0.0
2065.9, 139.5, | , 25.9, 0.0, 258.1, | ,  5000,  4842,  1000,   990, | , -3.4, -18.0, -0.299, |, 0.0
2067.0, 139.3, | , 25.9, 0.0, 257.0, | ,  5000,  4838,  1000,   989, | , -3.4,   6.0, 0.099, |, 0.0
2068.0, 139.1, | , 25.9, 0.0, 258.2, | ,  5000,  4840,  1000,   985, | , -3.4,   2.5, 0.042, |, 0.0
2069.0, 139.5, | , 25.9, 0.0, 258.8, | ,  5000,  4837,  1000,   975, | , -3.4, -14.2, -0.234, |, 0.0
2070.0, 139.5, | , 25.9, 0.0, 258.7, | ,  5000,  4844,  1000,   970, | , -3.4, -17.2, -0.284, |, 0.0
2071.0, 139.1, | , 25.9, 0.0, 258.7, | ,  5000,  4843,  1000,   976, | , -3.4,   8.1, 0.134, |, 0.0
2072.0, 139.9, | , 25.9, 0.0, 253.7, | ,  5000,  4837,  1000,   983, | , -3.4, -15.0, -0.248, |, 0.0
2073.0, 139.5, | , 25.9, 0.0, 259.1, | ,  5000,  4842,  1000,   957, | , -3.4,  15.8, 0.261, |, 0.0
2074.0, 139.1, | , 25.9, 0.0, 258.8, | ,  5000,  4841,  1000,   962, | , -3.4,  -4.3, -0.071, |, 0.0
2075.0, 139.2, | , 25.9, 0.0, 259.2, | ,  5000,  4841,  1000,   970, | , -3.4, -13.3, -0.220, |, 0.0
2076.0, 139.2, | , 25.9, 0.0, 259.4, | ,  5000,  4843,  1000,   996, | , -3.4, -15.9, -0.263, |, 0.0
2077.0, 140.3, | , 25.9, 0.0, 250.3, | ,  5000,  4837,  1000,   973, | , -3.4,  14.5, 0.240, |, 0.0
2078.1, 139.3, | , 25.9, 0.0, 258.7, | ,  5000,  4842,  1000,   984, | , -3.4, -11.2, -0.185, |, 0.0
2079.1, 139.1, | , 25.9, 0.0, 259.8, | ,  5000,  4842,  1000,   979, | , -3.4,  -9.9, -0.163, |, 0.0
2080.1, 139.2, | , 25.9, 0.0, 259.8, | ,  5000,  4842,  1000,   973, | , -3.4, -15.4, -0.255, |, 0.0
2081.1, 139.5, | , 26.0, 0.0, 260.3, | ,  5000,  4841,  1000,   968, | , -3.4, -14.2, -0.234, |, 0.0
2082.1, 139.6, | , 25.9, 0.0, 254.0, | ,  5000,  4841,  1000,   984, | , -3.4,  -9.9, -0.164, |, 0.0
2083.1, 139.3, | , 25.9, 0.0, 259.6, | ,  5000,  4846,  1000,   963, | , -3.4, -18.0, -0.297, |, 0.0
2084.1, 139.2, | , 25.9, 0.0, 260.3, | ,  5000,  4840,  1000,   988, | , -3.4, -13.3, -0.220, |, 0.0
2085.1, 139.6, | , 25.9, 0.0, 261.1, | ,  5000,  4840,  1000,   976, | , -3.4, -15.4, -0.255, |, 0.0
2086.1, 139.4, | , 26.0, 0.0, 259.6, | ,  5000,  4844,  1000,   982, | , -3.4, -16.7, -0.277, |, 0.0
2087.1, 139.2, | , 25.9, 0.0, 260.6, | ,  5000,  4842,  1000,   976, | , -3.4, -13.7, -0.227, |, 0.0
2088.1, 139.6, | , 26.0, 0.0, 260.2, | ,  5000,  4840,  1000,   985, | , -3.4,   9.8, 0.163, |, 0.0
2089.2, 139.4, | , 26.0, 0.0, 261.5, | ,  5000,  4845,  1000,   976, | , -3.4,  -9.4, -0.156, |, 0.0
2090.2, 139.2, | , 26.0, 0.0, 260.7, | ,  5000,  4841,  1000,   964, | , -3.4, -15.9, -0.262, |, 0.0
2091.2, 139.2, | , 26.0, 0.0, 261.3, | ,  5000,  4849,  1000,   981, | , -3.4, -15.9, -0.263, |, 0.0
2092.2, 139.3, | , 26.0, 0.0, 261.0, | ,  5000,  4843,  1000,   983, | , -3.4,   6.4, 0.106, |, 0.0
2093.2, 139.3, | , 26.0, 0.0, 261.3, | ,  5000,  4844,  1000,   990, | , -3.4,  -6.9, -0.114, |, 0.0
2094.2, 139.2, | , 26.0, 0.0, 261.6, | ,  5000,  4843,  1000,   978, | , -3.4, -13.7, -0.227, |, 0.0
2095.2, 139.6, | , 26.0, 0.0, 260.9, | ,  5000,  4843,  1000,   974, | , -3.4,  -9.4, -0.156, |, 0.0
2096.2, 139.7, | , 26.0, 0.0, 261.3, | ,  5000,  4838,  1000,   962, | , -3.4, -11.6, -0.191, |, 0.0
2097.2, 139.1, | , 26.0, 0.0, 262.3, | ,  5000,  4841,  1000,   985, | , -3.4,  -6.5, -0.107, |, 0.0
2098.2, 139.2, | , 26.0, 0.0, 261.7, | ,  5000,  4841,  1000,   967, | , -3.4, -12.0, -0.198, |, 0.0
2099.2, 139.4, | , 26.0, 0.0, 262.7, | ,  5000,  4839,  1000,   960, | , -3.4, -14.2, -0.233, |, 0.0
2100.3, 139.2, | , 26.0, 0.0, 261.8, | ,  5000,  4845,  1000,   992, | , -3.4, -16.3, -0.270, |, 0.0
2101.3, 139.2, | , 26.0, 0.0, 262.7, | ,  5000,  4840,  1000,   972, | , -3.4,  -5.6, -0.092, |, 0.0
2102.3, 139.1, | , 26.0, 0.0, 262.6, | ,  5000,  4838,  1000,   967, | , -3.4,  -7.7, -0.128, |, 0.0
2103.3, 139.3, | , 26.0, 0.0, 262.6, | ,  5000,  4843,  1000,   980, | , -3.4, -15.0, -0.249, |, 0.0
2104.3, 139.2, | , 26.0, 0.0, 263.2, | ,  5000,  4842,  1000,   984, | , -3.4, -15.0, -0.249, |, 0.0
2105.3, 139.2, | , 26.0, 0.0, 263.4, | ,  5000,  4844,  1000,   973, | , -3.4, -15.0, -0.248, |, 0.0
2106.3, 139.2, | , 26.0, 0.0, 263.7, | ,  5000,  4840,  1000,   982, | , -3.4, -15.0, -0.249, |, 0.0
2107.3, 139.4, | , 26.0, 0.0, 264.1, | ,  5000,  4837,  1000,   960, | , -3.4,   1.3, 0.021, |, 0.0
2108.3, 139.3, | , 26.0, 0.0, 263.4, | ,  5000,  4839,  1000,   978, | , -3.4, -16.7, -0.277, |, 0.0
2109.3, 139.3, | , 26.0, 0.0, 263.9, | ,  5000,  4845,  1000,   984, | , -3.4, -15.9, -0.263, |, 0.0
2110.3, 139.5, | , 26.0, 0.0, 264.2, | ,  5000,  4839,  1000,   984, | , -3.4, -18.0, -0.298, |, 0.0
2111.4, 139.4, | , 26.0, 0.0, 264.7, | ,  5000,  4845,  1000,   956, | , -3.4, -15.9, -0.262, |, 0.0
2112.4, 139.0, | , 26.0, 0.0, 264.3, | ,  5000,  4842,  1000,   951, | , -3.4, -17.6, -0.290, |, 0.0
2113.4, 139.3, | , 26.0, 0.0, 262.7, | ,  5000,  4837,  1000,   972, | , -3.4, -15.9, -0.262, |, 0.0
2114.4, 139.5, | , 26.0, 0.0, 264.8, | ,  5000,  4849,  1000,   979, | , -3.4, -13.7, -0.228, |, 0.0
2115.4, 139.2, | , 26.0, 0.0, 264.7, | ,  5000,  4847,  1000,   979, | , -3.4, -13.7, -0.227, |, 0.0
2116.4, 139.1, | , 26.0, 0.0, 265.1, | ,  5000,  4843,  1000,   985, | , -3.4, -15.0, -0.249, |, 0.0
2117.4, 139.1, | , 26.0, 0.0, 264.9, | ,  5000,  4841,  1000,   969, | , -3.4,   9.4, 0.155, |, 0.0
2118.4, 140.3, | , 26.0, 0.0, 261.1, | ,  5000,  4839,  1000,   973, | , -3.4,  -0.9, -0.015, |, 0.0
2119.4, 139.3, | , 26.0, 0.0, 264.9, | ,  5000,  4844,  1000,   971, | , -3.4, -17.6, -0.291, |, 0.0
2120.5, 139.1, | , 26.0, 0.0, 265.6, | ,  5000,  4845,  1000,   973, | , -3.4, -13.3, -0.220, |, 0.0
2121.5, 139.6, | , 26.0, 0.0, 265.9, | ,  5000,  4844,  1000,   967, | , -3.4,   6.4, 0.106, |, 0.0
2122.5, 139.2, | , 26.0, 0.0, 265.9, | ,  5000,  4843,  1000,   969, | , -3.4,  14.1, 0.233, |, 0.0
2123.5, 139.8, | , 26.0, 0.0, 261.4, | ,  5000,  4838,  1000,   963, | , -3.4,  -0.5, -0.007, |, 0.0
2124.5, 139.6, | , 26.0, 0.0, 265.8, | ,  5000,  4848,  1000,   993, | , -3.4, -11.2, -0.185, |, 0.0
2125.5, 139.5, | , 26.0, 0.0, 266.8, | ,  5000,  4840,  1000,   989, | , -3.4,  -9.9, -0.164, |, 0.0
2126.5, 139.1, | , 26.0, 0.0, 266.8, | ,  5000,  4844,  1000,   975, | , -3.4, -12.4, -0.206, |, 0.0
2127.5, 139.1, | , 26.0, 0.0, 266.8, | ,  5000,  4845,  1000,   960, | , -3.4, -12.9, -0.212, |, 0.0
2128.5, 139.5, | , 26.0, 0.0, 267.1, | ,  5000,  4845,  1000,   965, | , -3.4, -10.7, -0.177, |, 0.0
2129.5, 139.2, | , 26.0, 0.0, 266.2, | ,  5000,  4839,  1000,   990, | , -3.4, -17.6, -0.291, |, 0.0
2130.5, 139.2, | , 26.0, 0.0, 266.9, | ,  5000,  4845,  1000,   966, | , -3.4, -17.2, -0.283, |, 0.0
2131.6, 139.2, | , 26.0, 0.0, 267.4, | ,  5000,  4843,  1000,   990, | , -3.4,  18.0, 0.298, |, 0.0
2132.6, 139.5, | , 26.0, 0.0, 267.7, | ,  5000,  4839,  1000,   980, | , -3.4,  -3.9, -0.064, |, 0.0
2133.6, 139.1, | , 26.0, 0.0, 267.9, | ,  5000,  4841,  1000,   982, | , -3.4, -17.2, -0.284, |, 0.0
2134.6, 139.3, | , 26.0, 0.0, 267.4, | ,  5000,  4844,  1000,   983, | , -3.4,   2.1, 0.035, |, 0.0
2135.6, 139.5, | , 26.0, 0.0, 268.0, | ,  5000,  4841,  1000,   973, | , -3.4,  17.5, 0.290, |, 0.0
2136.6, 139.5, | , 26.0, 0.0, 268.2, | ,  5000,  4840,  1000,   987, | , -3.4, -11.2, -0.185, |, 0.0
2137.6, 139.1, | , 26.0, 0.0, 268.1, | ,  5000,  4840,  1000,   987, | , -3.4, -18.4, -0.306, |, 0.0
2138.6, 139.1, | , 26.0, 0.0, 268.2, | ,  5000,  4842,  1000,   972, | , -3.4,  14.5, 0.240, |, 0.0
2139.6, 139.6, | , 26.0, 0.0, 268.3, | ,  5000,  4844,  1000,   973, | , -3.4, -15.0, -0.248, |, 0.0
2140.7, 139.2, | , 26.0, 0.0, 268.4, | ,  5000,  4844,  1000,   987, | , -3.4, -15.9, -0.263, |, 0.0
2141.7, 139.2, | , 26.0, 0.0, 269.0, | ,  5000,  4839,  1000,   982, | , -3.4, -17.6, -0.291, |, 0.0
2142.7, 139.1, | , 26.0, 0.0, 268.8, | ,  5000,  4836,  1000,   976, | , -3.4, -15.0, -0.248, |, 0.0
2143.7, 139.5, | , 26.0, 0.0, 269.4, | ,  5000,  4844,  1000,   962, | , -3.4,  -4.7, -0.078, |, 0.0
2144.7, 139.2, | , 26.0, 0.0, 268.6, | ,  5000,  4844,  1000,   975, | , -3.4, -14.6, -0.241, |, 0.0
2145.7, 139.2, | , 26.0, 0.0, 269.5, | ,  5000,  4840,  1000,   974, | , -3.4, -15.4, -0.255, |, 0.0
2146.7, 139.6, | , 26.0, 0.0, 269.9, | ,  5000,  4845,  1000,   982, | , -3.4, -15.0, -0.249, |, 0.0
2147.7, 139.6, | , 26.0, 0.0, 270.0, | ,  5000,  4842,  1000,   985, | , -3.4,  -9.0, -0.149, |, 0.0
2148.7, 139.1, | , 26.0, 0.0, 269.8, | ,  5000,  4845,  1000,   975, | , -3.4, -13.7, -0.227, |, 0.0
2149.7, 139.3, | , 26.0, 0.0, 269.5, | ,  5000,  4840,  1000,   976, | , -3.4, -15.4, -0.255, |, 0.0
2150.7, 139.5, | , 26.0, 0.0, 270.0, | ,  5000,  4838,  1000,   981, | , -3.4, -15.4, -0.255, |, 0.0
2151.7, 139.5, | , 26.0, 0.0, 270.2, | ,  5000,  4840,  1000,   966, | , -3.4, -11.2, -0.184, |, 0.0
2152.8, 139.2, | , 26.0, 0.0, 270.5, | ,  5000,  4845,  1000,   971, | , -3.4,  -2.6, -0.043, |, 0.0
2153.8, 139.4, | , 26.0, 0.0, 270.8, | ,  5000,  4843,  1000,   969, | , -3.4, -16.3, -0.269, |, 0.0
2154.8, 139.6, | , 26.0, 0.0, 270.2, | ,  5000,  4844,  1000,   954, | , -3.4, -14.2, -0.233, |, 0.0
2155.8, 139.2, | , 26.0, 0.0, 270.6, | ,  5000,  4848,  1000,   967, | , -3.4, -16.3, -0.270, |, 0.0
2156.8, 139.1, | , 26.0, 0.0, 270.9, | ,  5000,  4842,  1000,   967, | , -3.4, -15.9, -0.262, |, 0.0
2157.8, 139.5, | , 26.0, 0.0, 271.4, | ,  5000,  4843,  1000,   963, | , -3.4, -14.6, -0.241, |, 0.0
2158.8, 139.1, | , 26.0, 0.0, 271.3, | ,  5000,  4839,  1000,   967, | , -3.4,  -9.9, -0.163, |, 0.0
2159.8, 139.8, | , 26.0, 0.0, 266.3, | ,  5000,  4834,  1000,   971, | , -3.4, -18.0, -0.297, |, 0.0
2160.8, 139.1, | , 26.0, 0.0, 271.5, | ,  5000,  4843,  1000,   978, | , -3.4, -12.4, -0.206, |, 0.0
2161.9, 139.4, | , 26.0, 0.0, 272.1, | ,  5000,  4839,  1000,   958, | , -3.4, -12.4, -0.205, |, 0.0
2162.9, 139.2, | , 26.0, 0.0, 271.8, | ,  5000,  4843,  1000,   984, | , -3.4, -13.3, -0.220, |, 0.0
2163.9, 139.2, | , 26.0, 0.0, 272.2, | ,  5000,  4840,  1000,   968, | , -3.4, -17.6, -0.290, |, 0.0
2164.9, 140.1, | , 26.0, 0.0, 267.2, | ,  5000,  4842,  1000,   964, | , -3.4, -18.0, -0.297, |, 0.0
2165.9, 139.5, | , 26.0, 0.0, 272.7, | ,  5000,  4842,  1000,   959, | , -3.4, -16.7, -0.276, |, 0.0
2166.9, 139.1, | , 26.0, 0.0, 272.1, | ,  5000,  4840,  1000,   989, | , -3.4, -12.9, -0.213, |, 0.0
2167.9, 139.2, | , 26.0, 0.0, 272.8, | ,  5000,  4844,  1000,   987, | , -3.4, -15.4, -0.256, |, 0.0
2168.9, 139.5, | , 26.0, 0.0, 273.1, | ,  5000,  4845,  1000,   986, | , -3.4, -17.6, -0.292, |, 0.0
2169.9, 139.2, | , 26.0, 0.0, 272.5, | ,  5000,  4836,  1000,   974, | , -3.4, -13.7, -0.227, |, 0.0
2170.9, 139.2, | , 26.0, 0.0, 273.2, | ,  5000,  4845,  1000,   987, | , -3.4, -14.2, -0.235, |, 0.0
2172.0, 139.5, | , 26.0, 0.0, 273.6, | ,  5000,  4841,  1000,   982, | , -3.4, -14.6, -0.241, |, 0.0
2173.0, 139.5, | , 26.0, 0.0, 274.0, | ,  5000,  4837,  1000,   984, | , -3.4, -14.6, -0.241, |, 0.0
2174.0, 139.1, | , 26.0, 0.0, 273.3, | ,  5000,  4838,  1000,   960, | , -3.4, -14.6, -0.240, |, 0.0
2175.0, 139.3, | , 26.0, 0.0, 273.3, | ,  5000,  4843,  1000,   978, | , -3.4,  12.0, 0.198, |, 0.0
2176.0, 139.1, | , 26.0, 0.0, 273.9, | ,  5000,  4845,  1000,   966, | , -3.4, -14.6, -0.241, |, 0.0
2177.0, 139.5, | , 26.0, 0.0, 274.9, | ,  5000,  4848,  1000,   984, | , -3.4,   3.4, 0.056, |, 0.0
2178.0, 139.2, | , 26.0, 0.0, 273.8, | ,  5000,  4846,  1000,   985, | , -3.4,  -4.7, -0.079, |, 0.0
2179.0, 139.2, | , 26.0, 0.0, 273.9, | ,  5000,  4836,  1000,  1000, | , -3.4, -13.7, -0.228, |, 0.0
2180.0, 139.6, | , 26.0, 0.0, 273.8, | ,  5000,  4847,  1000,   976, | , -3.4,  15.4, 0.255, |, 0.0
2181.0, 139.0, | , 26.0, 0.0, 274.3, | ,  5000,  4841,  1000,   970, | , -3.4,  14.1, 0.233, |, 0.0
2182.0, 139.1, | , 26.0, 0.0, 274.5, | ,  5000,  4844,  1000,   967, | , -3.4,  -6.5, -0.107, |, 0.0
2183.1, 139.6, | , 26.0, 0.0, 274.8, | ,  5000,  4846,  1000,   989, | , -3.4, -17.2, -0.285, |, 0.0
2184.1, 139.4, | , 26.0, 0.0, 275.4, | ,  5000,  4837,  1000,   981, | , -3.4, -16.3, -0.270, |, 0.0
2185.1, 139.3, | , 26.0, 0.0, 273.5, | ,  5000,  4841,  1000,   969, | , -3.4, -14.2, -0.234, |, 0.0
2186.1, 139.1, | , 26.0, 0.0, 275.1, | ,  5000,  4841,  1000,   979, | , -3.4,  -4.3, -0.071, |, 0.0
2187.1, 139.0, | , 26.0, 0.0, 275.2, | ,  5000,  4844,  1000,   974, | , -3.4, -15.9, -0.263, |, 0.0
2188.1, 139.2, | , 26.0, 0.0, 275.3, | ,  5000,  4848,  1000,   969, | , -3.4, -17.6, -0.291, |, 0.0
2189.1, 139.1, | , 26.0, 0.0, 275.6, | ,  5000,  4844,  1000,   977, | , -3.4,   3.8, 0.063, |, 0.0
2190.1, 139.3, | , 26.0, 0.0, 275.2, | ,  5000,  4840,  1000,   980, | , -3.4,   8.5, 0.141, |, 0.0
2191.1, 139.5, | , 26.0, 0.0, 275.9, | ,  5000,  4843,  1000,   980, | , -3.4,  10.3, 0.170, |, 0.0
2192.1, 139.3, | , 26.0, 0.0, 276.1, | ,  5000,  4845,  1000,   982, | , -3.4,   0.8, 0.014, |, 0.0
2193.1, 139.2, | , 26.0, 0.0, 276.1, | ,  5000,  4839,  1000,   968, | , -3.4,  -9.9, -0.163, |, 0.0
2194.2, 139.5, | , 26.0, 0.0, 276.1, | ,  5000,  4844,  1000,   965, | , -3.4, -14.2, -0.234, |, 0.0
2195.2, 139.6, | , 26.0, 0.0, 275.9, | ,  5000,  4845,  1000,   971, | , -3.4, -16.3, -0.270, |, 0.0
2196.2, 139.1, | , 26.0, 0.0, 276.5, | ,  5000,  4840,  1000,   982, | , -3.4, -16.7, -0.277, |, 0.0
2197.2, 139.1, | , 26.0, 0.0, 276.3, | ,  5000,  4837,  1000,   981, | , -3.4,   1.7, 0.028, |, 0.0
2198.2, 139.5, | , 26.0, 0.0, 276.8, | ,  5000,  4844,  1000,   971, | , -3.4, -14.6, -0.241, |, 0.0
2199.2, 139.1, | , 26.0, 0.0, 276.8, | ,  5000,  4840,  1000,   958, | , -3.4, -15.4, -0.255, |, 0.0
2200.2, 139.3, | , 26.0, 0.0, 276.1, | ,  5000,  4846,  1000,   976, | , -3.4,  -8.6, -0.142, |, 0.0
2201.2, 140.1, | , 26.0, 0.0, 273.4, | ,  5000,  4836,  1000,   987, | , -3.4, -15.9, -0.263, |, 0.0
2202.2, 139.4, | , 26.0, 0.0, 277.5, | ,  5000,  4839,  1000,   972, | , -3.4, -15.0, -0.248, |, 0.0
2203.3, 139.2, | , 26.0, 0.0, 277.3, | ,  5000,  4839,  1000,   966, | , -3.4, -17.2, -0.283, |, 0.0
2204.3, 139.1, | , 26.0, 0.0, 277.6, | ,  5000,  4841,  1000,   988, | , -3.4, -16.3, -0.270, |, 0.0
2205.3, 139.6, | , 26.0, 0.0, 277.1, | ,  5000,  4838,  1000,   982, | , -3.4, -18.0, -0.298, |, 0.0
2206.3, 140.2, | , 26.0, 0.0, 273.1, | ,  5000,  4838,  1000,   976, | , -3.4, -15.9, -0.262, |, 0.0
2207.3, 139.2, | , 26.0, 0.0, 277.7, | ,  5000,  4840,  1000,   975, | , -3.4, -18.4, -0.305, |, 0.0
2208.3, 139.1, | , 26.0, 0.0, 278.2, | ,  5000,  4845,  1000,   986, | , -3.4, -13.7, -0.228, |, 0.0
2209.3, 139.5, | , 26.0, 0.0, 278.5, | ,  5000,  4837,  1000,   963, | , -3.4, -15.4, -0.255, |, 0.0
2210.3, 139.3, | , 26.0, 0.0, 277.6, | ,  5000,  4843,  1000,   982, | , -3.4, -17.2, -0.284, |, 0.0
2211.3, 139.2, | , 26.0, 0.0, 278.5, | ,  5000,  4845,  1000,   978, | , -3.4,  18.0, 0.297, |, 0.0
2212.3, 139.1, | , 26.0, 0.0, 278.8, | ,  5000,  4837,  1000,   971, | , -3.4,  -2.2, -0.036, |, 0.0
2213.4, 139.1, | , 26.0, 0.0, 278.5, | ,  5000,  4840,  1000,   959, | , -3.4, -15.9, -0.262, |, 0.0
2214.4, 139.2, | , 26.0, 0.0, 278.7, | ,  5000,  4836,  1000,   979, | , -3.4,  -8.2, -0.135, |, 0.0
2215.4, 139.6, | , 26.0, 0.0, 278.5, | ,  5000,  4842,  1000,   982, | , -3.4,  -8.6, -0.142, |, 0.0
2216.4, 139.6, | , 26.0, 0.0, 279.4, | ,  5000,  4842,  1000,   981, | , -3.4,  -1.7, -0.029, |, 0.0
2217.4, 139.2, | , 26.0, 0.0, 279.5, | ,  5000,  4837,  1000,   984, | , -3.4, -11.6, -0.192, |, 0.0
2218.4, 139.2, | , 26.0, 0.0, 279.5, | ,  5000,  4845,  1000,   969, | , -3.4,  13.3, 0.219, |, 0.0
2219.4, 139.5, | , 26.0, 0.0, 279.9, | ,  5000,  4843,  1000,   975, | , -3.4, -17.6, -0.291, |, 0.0
2220.4, 139.2, | , 26.0, 0.0, 279.4, | ,  5000,  4840,  1000,   985, | , -3.4,   2.5, 0.042, |, 0.0
2221.4, 139.1, | , 26.0, 0.0, 279.9, | ,  5000,  4842,  1000,   968, | , -3.4,   3.8, 0.063, |, 0.0
2222.4, 139.1, | , 26.1, 0.0, 279.7, | ,  5000,  4842,  1000,   975, | , -3.4,   1.3, 0.021, |, 0.0
2223.5, 139.4, | , 26.0, 0.0, 280.4, | ,  5000,  4843,  1000,   960, | , -3.4, -16.3, -0.269, |, 0.0
2224.5, 139.2, | , 26.0, 0.0, 280.2, | ,  5000,  4843,  1000,   978, | , -3.4, -16.7, -0.277, |, 0.0
2225.5, 139.3, | , 26.1, 0.0, 279.6, | ,  5000,  4844,  1000,   993, | , -3.4,   5.5, 0.092, |, 0.0
2226.5, 139.1, | , 26.0, 0.0, 280.7, | ,  5000,  4839,  1000,   971, | , -3.4, -15.0, -0.248, |, 0.0
2227.5, 139.4, | , 26.0, 0.0, 281.1, | ,  5000,  4841,  1000,   955, | , -3.4,  17.1, 0.282, |, 0.0
2228.5, 139.1, | , 26.1, 0.0, 281.1, | ,  5000,  4839,  1000,   986, | , -3.4,  15.0, 0.248, |, 0.0
2229.5, 139.1, | , 26.1, 0.0, 281.2, | ,  5000,  4839,  1000,   975, | , -3.4, -17.2, -0.284, |, 0.0
2230.5, 139.7, | , 26.0, 0.0, 280.8, | ,  5000,  4839,  1000,   971, | , -3.4, -15.0, -0.248, |, 0.0
2231.5, 139.4, | , 26.1, 0.0, 281.6, | ,  5000,  4843,  1000,   982, | , -3.4, -17.6, -0.291, |, 0.0
2232.5, 139.3, | , 26.1, 0.0, 281.4, | ,  5000,  4846,  1000,   971, | , -3.4, -15.9, -0.263, |, 0.0
2233.6, 139.4, | , 26.1, 0.0, 281.7, | ,  5000,  4845,  1000,   976, | , -3.4,   9.4, 0.156, |, 0.0
2234.6, 139.5, | , 26.1, 0.0, 282.3, | ,  5000,  4837,  1000,   966, | , -3.4, -16.7, -0.276, |, 0.0
2235.6, 139.4, | , 26.1, 0.0, 281.5, | ,  5000,  4843,  1000,   983, | , -3.4, -13.3, -0.220, |, 0.0
2236.6, 139.1, | , 26.1, 0.0, 282.2, | ,  5000,  4843,  1000,   986, | , -3.4, -15.0, -0.249, |, 0.0
2237.6, 139.6, | , 26.1, 0.0, 281.9, | ,  5000,  4837,  1000,   965, | , -3.4,   6.4, 0.106, |, 0.0
2238.6, 139.1, | , 26.1, 0.0, 282.0, | ,  5000,  4840,  1000,   976, | , -3.4,   4.3, 0.070, |, 0.0
2239.6, 139.1, | , 26.1, 0.0, 282.5, | ,  5000,  4841,  1000,   993, | , -3.4, -14.6, -0.242, |, 0.0
2240.6, 139.3, | , 26.1, 0.0, 281.5, | ,  5000,  4840,  1000,   974, | , -3.4, -13.3, -0.220, |, 0.0
2241.6, 139.2, | , 26.1, 0.0, 283.0, | ,  5000,  4842,  1000,   981, | , -3.4, -15.4, -0.256, |, 0.0
2242.6, 139.8, | , 26.1, 0.0, 277.7, | ,  5000,  4842,  1000,   967, | , -3.4, -17.2, -0.283, |, 0.0
2243.6, 139.2, | , 26.1, 0.0, 283.5, | ,  5000,  4845,  1000,   971, | , -3.4, -14.6, -0.241, |, 0.0
2244.7, 139.2, | , 26.1, 0.0, 283.3, | ,  5000,  4845,  1000,   986, | , -3.4, -15.0, -0.249, |, 0.0
2245.7, 139.6, | , 26.1, 0.0, 282.9, | ,  5000,  4842,  1000,   982, | , -3.4, -16.3, -0.270, |, 0.0
2246.7, 139.1, | , 26.1, 0.0, 283.8, | ,  5000,  4837,  1000,   963, | , -3.4, -12.9, -0.212, |, 0.0
2247.7, 139.8, | , 26.1, 0.0, 279.2, | ,  5000,  4839,  1000,   967, | , -3.4, -15.0, -0.248, |, 0.0
2248.7, 139.5, | , 26.1, 0.0, 284.1, | ,  5000,  4840,  1000,   987, | , -3.4, -15.9, -0.263, |, 0.0
2249.7, 139.1, | , 26.1, 0.0, 284.2, | ,  5000,  4844,  1000,   975, | , -3.4,   7.3, 0.120, |, 0.0
2250.7, 139.3, | , 26.1, 0.0, 283.8, | ,  5000,  4842,  1000,   987, | , -3.4,  -5.6, -0.093, |, 0.0
2251.7, 139.1, | , 26.1, 0.0, 284.5, | ,  5000,  4843,  1000,   977, | , -3.4,   0.4, 0.007, |, 0.0
2252.7, 139.4, | , 26.1, 0.0, 284.6, | ,  5000,  4837,  1000,   974, | , -3.4, -13.7, -0.227, |, 0.0
2253.7, 139.2, | , 26.1, 0.0, 284.5, | ,  5000,  4848,  1000,   978, | , -3.4,   6.8, 0.113, |, 0.0
2254.8, 139.1, | , 26.1, 0.0, 284.9, | ,  5000,  4841,  1000,   983, | , -3.4,   3.8, 0.063, |, 0.0
2255.8, 139.3, | , 26.1, 0.0, 284.3, | ,  5000,  4844,  1000,   957, | , -3.4, -13.3, -0.219, |, 0.0
2256.8, 139.5, | , 26.1, 0.0, 285.4, | ,  5000,  4846,  1000,   977, | , -3.4,  -9.0, -0.149, |, 0.0
2257.8, 139.2, | , 26.1, 0.0, 284.8, | ,  5000,  4840,  1000,   978, | , -3.4, -16.7, -0.277, |, 0.0
2258.8, 139.6, | , 26.1, 0.0, 285.4, | ,  5000,  4846,  1000,   990, | , -3.4, -15.9, -0.263, |, 0.0
2259.8, 139.4, | , 26.1, 0.0, 285.8, | ,  5000,  4841,  1000,   976, | , -3.4,  -9.4, -0.156, |, 0.0
2260.8, 139.3, | , 26.1, 0.0, 285.1, | ,  5000,  4844,  1000,   967, | , -3.4, -15.9, -0.262, |, 0.0
2261.8, 139.1, | , 26.1, 0.0, 285.6, | ,  5000,  4843,  1000,   995, | , -3.4,  -5.2, -0.086, |, 0.0
2262.8, 139.6, | , 26.1, 0.0, 286.1, | ,  5000,  4847,  1000,   967, | , -3.4, -17.2, -0.284, |, 0.0
2263.8, 139.5, | , 26.1, 0.0, 286.2, | ,  5000,  4838,  1000,   990, | , -3.4, -17.2, -0.284, |, 0.0
2264.8, 139.1, | , 26.1, 0.0, 285.8, | ,  5000,  4843,  1000,   965, | , -3.4, -13.3, -0.220, |, 0.0
2265.9, 139.2, | , 26.1, 0.0, 286.0, | ,  5000,  4842,  1000,   957, | , -3.4,  12.0, 0.197, |, 0.0
2266.9, 139.5, | , 26.1, 0.0, 286.8, | ,  5000,  4847,  1000,   960, | , -3.4, -13.7, -0.227, |, 0.0
2267.9, 139.2, | , 26.1, 0.0, 286.5, | ,  5000,  4842,  1000,   986, | , -3.4,  13.7, 0.227, |, 0.0
2268.9, 139.1, | , 26.1, 0.0, 286.6, | ,  5000,  4838,  1000,   967, | , -3.4,  16.3, 0.268, |, 0.0
2269.9, 139.1, | , 26.1, 0.0, 286.7, | ,  5000,  4842,  1000,   967, | , -3.4, -14.6, -0.241, |, 0.0
2270.9, 139.5, | , 26.1, 0.0, 286.4, | ,  5000,  4842,  1000,   966, | , -3.4, -15.9, -0.262, |, 0.0
2271.9, 139.2, | , 26.1, 0.0, 287.2, | ,  5000,  4846,  1000,   985, | , -3.4, -16.7, -0.277, |, 0.0
2272.9, 139.1, | , 26.1, 0.0, 287.4, | ,  5000,  4841,  1000,   981, | , -3.4, -14.2, -0.234, |, 0.0
2273.9, 139.1, | , 26.1, 0.0, 287.4, | ,  5000,  4842,  1000,   975, | , -3.4, -15.9, -0.262, |, 0.0
2274.9, 139.6, | , 26.1, 0.0, 287.5, | ,  5000,  4844,  1000,   972, | , -3.4, -12.9, -0.213, |, 0.0
2276.0, 139.3, | , 26.1, 0.0, 286.7, | ,  5000,  4844,  1000,   982, | , -3.4, -16.7, -0.277, |, 0.0
2277.0, 139.1, | , 26.1, 0.0, 287.9, | ,  5000,  4836,  1000,   975, | , -3.4,  -4.3, -0.071, |, 0.0
2278.0, 139.5, | , 26.1, 0.0, 288.0, | ,  5000,  4839,  1000,   967, | , -3.4,  -4.3, -0.071, |, 0.0
2279.0, 139.2, | , 26.1, 0.0, 286.6, | ,  5000,  4839,  1000,   965, | , -3.4,   3.4, 0.056, |, 0.0
2280.0, 139.1, | , 26.1, 0.0, 288.3, | ,  5000,  4838,  1000,   985, | , -3.4,  -8.6, -0.142, |, 0.0
2281.0, 139.3, | , 26.1, 0.0, 287.8, | ,  5000,  4848,  1000,   971, | , -3.4, -15.9, -0.263, |, 0.0
2282.0, 139.4, | , 26.1, 0.0, 288.9, | ,  5000,  4840,  1000,   985, | , -3.4, -15.4, -0.256, |, 0.0
2283.0, 139.1, | , 26.1, 0.0, 288.7, | ,  5000,  4841,  1000,   979, | , -3.4, -18.4, -0.305, |, 0.0
2284.0, 140.1, | , 26.1, 0.0, 280.5, | ,  5000,  4838,  1000,   990, | , -3.4,  -7.7, -0.128, |, 0.0
2285.0, 139.5, | , 26.1, 0.0, 289.3, | ,  5000,  4844,  1000,   985, | , -3.4, -17.6, -0.291, |, 0.0
2286.0, 139.3, | , 26.1, 0.0, 288.5, | ,  5000,  4839,  1000,   981, | , -3.4, -18.0, -0.298, |, 0.0
2287.1, 139.2, | , 26.1, 0.0, 289.6, | ,  5000,  4844,  1000,   975, | , -3.4,   6.0, 0.099, |, 0.0
2288.1, 139.2, | , 26.1, 0.0, 289.3, | ,  5000,  4840,  1000,   971, | , -3.4,  10.7, 0.177, |, 0.0
2289.1, 140.0, | , 26.1, 0.0, 282.8, | ,  5000,  4838,  1000,   972, | , -3.4, -15.4, -0.255, |, 0.0
2290.1, 139.4, | , 26.1, 0.0, 289.8, | ,  5000,  4841,  1000,   957, | , -3.4, -18.4, -0.304, |, 0.0
2291.1, 139.8, | , 26.1, 0.0, 284.8, | ,  5000,  4844,  1000,   978, | , -3.4, -15.0, -0.249, |, 0.0
2292.1, 139.2, | , 26.1, 0.0, 289.9, | ,  5000,  4843,  1000,   985, | , -3.4, -14.6, -0.242, |, 0.0
2293.1, 139.4, | , 26.1, 0.0, 290.2, | ,  5000,  4842,  1000,   985, | , -3.4, -15.0, -0.249, |, 0.0
2294.1, 139.4, | , 26.1, 0.0, 290.2, | ,  5000,  4845,  1000,   960, | , -3.4, -13.7, -0.227, |, 0.0
2295.1, 139.2, | , 26.1, 0.0, 290.6, | ,  5000,  4846,  1000,   975, | , -3.4,   3.8, 0.063, |, 0.0
2296.1, 139.3, | , 26.1, 0.0, 290.2, | ,  5000,  4841,  1000,   988, | , -3.4, -13.3, -0.220, |, 0.0
2297.1, 139.4, | , 26.1, 0.0, 291.1, | ,  5000,  4845,  1000,   982, | , -3.4, -14.2, -0.235, |, 0.0
2298.2, 139.5, | , 26.1, 0.0, 291.1, | ,  5000,  4843,  1000,   972, | , -3.4, -10.7, -0.177, |, 0.0
2299.2, 139.1, | , 26.1, 0.0, 290.6, | ,  5000,  4842,  1000,   979, | , -3.4,  16.3, 0.269, |, 0.0
2300.2, 139.5, | , 26.1, 0.0, 291.0, | ,  5000,  4839,  1000,   986, | , -3.4, -15.4, -0.256, |, 0.0
2301.2, 139.6, | , 26.1, 0.0, 290.8, | ,  5000,  4839,  1000,   965, | , -3.4,   3.4, 0.056, |, 0.0
2302.2, 139.2, | , 26.1, 0.0, 291.2, | ,  5000,  4844,  1000,   974, | , -3.4, -13.3, -0.220, |, 0.0
2303.2, 139.2, | , 26.1, 0.0, 291.4, | ,  5000,  4838,  1000,   978, | , -3.4,  16.3, 0.269, |, 0.0
2304.2, 139.5, | , 26.1, 0.0, 292.1, | ,  5000,  4842,  1000,   972, | , -3.4,   3.8, 0.063, |, 0.0
2305.2, 139.2, | , 26.1, 0.0, 291.7, | ,  5000,  4841,  1000,   971, | , -3.4, -17.2, -0.284, |, 0.0
2306.2, 139.3, | , 26.1, 0.0, 291.4, | ,  5000,  4842,  1000,   990, | , -3.4, -14.2, -0.235, |, 0.0
2307.2, 139.2, | , 26.1, 0.0, 291.7, | ,  5000,  4839,  1000,   992, | , -3.4, -18.4, -0.306, |, 0.0
2308.2, 139.4, | , 26.1, 0.0, 292.1, | ,  5000,  4841,  1000,   965, | , -3.4, -16.7, -0.276, |, 0.0
2309.3, 139.1, | , 26.1, 0.0, 292.0, | ,  5000,  4838,  1000,   963, | , -3.4,  11.5, 0.190, |, 0.0
2310.3, 139.2, | , 26.1, 0.0, 292.5, | ,  5000,  4844,  1000,   972, | , -3.4,  -8.6, -0.142, |, 0.0
2311.3, 139.5, | , 26.1, 0.0, 291.6, | ,  5000,  4840,  1000,   986, | , -3.4,  -2.2, -0.036, |, 0.0
2312.3, 139.5, | , 26.1, 0.0, 292.9, | ,  5000,  4843,  1000,   970, | , -3.4,   2.5, 0.042, |, 0.0
2313.3, 139.2, | , 26.1, 0.0, 292.9, | ,  5000,  4845,  1000,   980, | , -3.4,  -9.4, -0.156, |, 0.0
2314.3, 139.6, | , 26.1, 0.0, 292.9, | ,  5000,  4845,  1000,  1002, | , -3.4, -16.3, -0.271, |, 0.0
2315.3, 139.5, | , 26.1, 0.0, 293.4, | ,  5000,  4844,  1000,   982, | , -3.4, -12.4, -0.206, |, 0.0
2316.3, 139.3, | , 26.1, 0.0, 292.6, | ,  5000,  4843,  1000,   991, | , -3.4, -17.6, -0.292, |, 0.0
2317.3, 139.2, | , 26.1, 0.0, 293.5, | ,  5000,  4841,  1000,   967, | , -3.4, -16.3, -0.269, |, 0.0
2318.3, 139.5, | , 26.1, 0.0, 293.6, | ,  5000,  4841,  1000,   961, | , -3.4,  -0.0, -0.000, |, 0.0
2319.4, 139.3, | , 26.1, 0.0, 293.8, | ,  5000,  4842,  1000,   956, | , -3.4,  -2.6, -0.043, |, 0.0
2320.4, 139.8, | , 26.1, 0.0, 289.5, | ,  5000,  4835,  1000,   976, | , -3.4, -15.9, -0.262, |, 0.0
2321.4, 139.2, | , 26.1, 0.0, 292.9, | ,  5000,  4836,  1000,   973, | , -3.4,  -5.6, -0.092, |, 0.0
2322.4, 139.1, | , 26.1, 0.0, 293.9, | ,  5000,  4841,  1000,   972, | , -3.4, -18.0, -0.298, |, 0.0
2323.4, 139.4, | , 26.1, 0.0, 294.3, | ,  5000,  4842,  1000,   971, | , -3.4,   1.7, 0.028, |, 0.0
2324.4, 139.2, | , 26.1, 0.0, 294.3, | ,  5000,  4847,  1000,   969, | , -3.4, -12.4, -0.206, |, 0.0
2325.4, 139.8, | , 26.1, 0.0, 288.9, | ,  5000,  4845,  1000,   975, | , -3.4, -17.2, -0.284, |, 0.0
2326.4, 139.3, | , 26.1, 0.0, 293.8, | ,  5000,  4843,  1000,   987, | , -3.4, -16.3, -0.270, |, 0.0
2327.4, 139.2, | , 26.1, 0.0, 294.8, | ,  5000,  4845,  1000,   990, | , -3.4, -16.3, -0.270, |, 0.0
2328.4, 139.1, | , 26.1, 0.0, 294.8, | ,  5000,  4838,  1000,   985, | , -3.4, -12.4, -0.206, |, 0.0
2329.5, 139.5, | , 26.1, 0.0, 295.1, | ,  5000,  4842,  1000,   978, | , -3.4,  13.7, 0.226, |, 0.0
2330.5, 139.1, | , 26.1, 0.0, 295.2, | ,  5000,  4843,  1000,   982, | , -3.4, -11.2, -0.185, |, 0.0
2331.5, 139.3, | , 26.1, 0.0, 295.1, | ,  5000,  4839,  1000,   976, | , -3.4, -15.9, -0.262, |, 0.0
2332.5, 139.2, | , 26.1, 0.0, 295.5, | ,  5000,  4843,  1000,   992, | , -3.4, -12.4, -0.206, |, 0.0
2333.5, 139.5, | , 26.1, 0.0, 296.1, | ,  5000,  4840,  1000,   978, | , -3.4, -12.4, -0.206, |, 0.0
2334.5, 139.1, | , 26.1, 0.0, 295.5, | ,  5000,  4839,  1000,   978, | , -3.4,  -9.0, -0.149, |, 0.0
2335.5, 139.2, | , 26.1, 0.0, 295.6, | ,  5000,  4839,  1000,   960, | , -3.4,  -9.9, -0.163, |, 0.0
2336.5, 139.6, | , 26.1, 0.0, 295.4, | ,  5000,  4841,  1000,   968, | , -3.4,  -9.4, -0.156, |, 0.0
2337.5, 139.6, | , 26.1, 0.0, 296.5, | ,  5000,  4845,  1000,   975, | , -3.4,  -5.2, -0.085, |, 0.0
2338.5, 139.2, | , 26.1, 0.0, 296.3, | ,  5000,  4840,  1000,   982, | , -3.4, -17.6, -0.291, |, 0.0
2339.6, 139.0, | , 26.1, 0.0, 296.4, | ,  5000,  4843,  1000,   958, | , -3.4, -15.4, -0.255, |, 0.0
2340.6, 139.5, | , 26.1, 0.0, 296.6, | ,  5000,  4846,  1000,   977, | , -3.4, -16.3, -0.270, |, 0.0
2341.6, 139.3, | , 26.1, 0.0, 296.1, | ,  5000,  4846,  1000,   980, | , -3.4,  -6.5, -0.107, |, 0.0
2342.6, 139.1, | , 26.1, 0.0, 296.8, | ,  5000,  4843,  1000,   975, | , -3.4,  -6.5, -0.107, |, 0.0
2343.6, 139.5, | , 26.1, 0.0, 297.4, | ,  5000,  4839,  1000,   977, | , -3.4,  -6.0, -0.100, |, 0.0
2344.6, 139.5, | , 26.1, 0.0, 297.3, | ,  5000,  4845,  1000,   985, | , -3.4,  -6.9, -0.114, |, 0.0
2345.6, 139.1, | , 26.1, 0.0, 297.1, | ,  5000,  4840,  1000,   973, | , -3.4,   9.8, 0.162, |, 0.0
2346.6, 139.3, | , 26.1, 0.0, 296.3, | ,  5000,  4847,  1000,   971, | , -3.4,   9.4, 0.155, |, 0.0
2347.6, 139.5, | , 26.1, 0.0, 298.0, | ,  5000,  4840,  1000,   986, | , -3.4,   6.0, 0.099, |, 0.0
2348.6, 139.1, | , 26.1, 0.0, 297.9, | ,  5000,  4841,  1000,   980, | , -3.4,   1.3, 0.021, |, 0.0
2349.6, 139.1, | , 26.1, 0.0, 297.6, | ,  5000,  4845,  1000,   972, | , -3.4,  -7.7, -0.128, |, 0.0
2350.7, 139.1, | , 26.1, 0.0, 297.8, | ,  5000,  4838,  1000,   984, | , -3.4,  23.5, 0.390, |, 0.0
2351.7, 139.3, | , 26.1, 0.0, 297.3, | ,  5000,  4847,  1000,   986, | , -3.4,   3.8, 0.064, |, 0.0
2352.7, 139.4, | , 26.1, 0.0, 298.4, | ,  5000,  4841,  1000,   981, | , -3.4,  18.8, 0.312, |, 0.0
2353.7, 139.1, | , 26.1, 0.0, 298.3, | ,  5000,  4845,  1000,   978, | , -3.4,  -8.6, -0.142, |, 0.0
2354.7, 139.0, | , 26.1, 0.0, 298.5, | ,  5000,  4842,  1000,   975, | , -3.4,   3.8, 0.063, |, 0.0
2355.7, 139.5, | , 26.1, 0.0, 298.8, | ,  5000,  4845,  1000,   963, | , -3.4, -10.3, -0.170, |, 0.0
2356.7, 139.3, | , 26.1, 0.0, 297.5, | ,  5000,  4837,  1000,   983, | , -3.4,  -9.4, -0.156, |, 0.0
2357.7, 139.2, | , 26.1, 0.0, 299.1, | ,  5000,  4840,  1000,   992, | , -3.4,  21.8, 0.362, |, 0.0
2358.7, 139.5, | , 26.2, 0.0, 299.5, | ,  5000,  4842,  1000,   983, | , -3.4,  -1.3, -0.022, |, 0.0
2359.7, 139.3, | , 26.2, 0.0, 299.0, | ,  5000,  4839,  1000,   986, | , -3.4,  -7.7, -0.128, |, 0.0
2360.8, 139.1, | , 26.2, 0.0, 299.2, | ,  5000,  4843,  1000,   970, | , -3.4,  -3.5, -0.057, |, 0.0
2361.8, 139.9, | , 26.1, 0.0, 294.8, | ,  5000,  4839,  1000,   971, | , -3.4,  -6.5, -0.107, |, 0.0
2362.8, 139.3, | , 26.1, 0.0, 299.1, | ,  5000,  4845,  1000,   982, | , -3.4,  -7.7, -0.128, |, 0.0
2363.8, 139.1, | , 26.1, 0.0, 299.5, | ,  5000,  4843,  1000,  1001, | , -3.4,  -8.2, -0.136, |, 0.0
2364.8, 139.1, | , 26.2, 0.0, 299.9, | ,  5000,  4839,  1000,   967, | , -3.4, -11.2, -0.184, |, 0.0
2365.8, 139.0, | , 26.2, 0.0, 300.7, | ,  5000,  4842,  1000,   956, | , -3.4,  -7.3, -0.120, |, 0.0
2366.8, 140.1, | , 26.2, 0.0, 295.6, | ,  5000,  4844,  1000,   965, | , -3.4,  -2.6, -0.043, |, 0.0
2367.8, 139.2, | , 26.2, 0.0, 299.6, | ,  5000,  4839,  1000,   977, | , -3.4, -18.9, -0.312, |, 0.0
2368.8, 139.1, | , 26.1, 0.0, 300.8, | ,  5000,  4841,  1000,   989, | , -3.4,  -6.9, -0.114, |, 0.0
2369.8, 139.5, | , 26.2, 0.0, 301.2, | ,  5000,  4842,  1000,   975, | , -3.4, -15.0, -0.248, |, 0.0
2370.9, 139.2, | , 26.2, 0.0, 300.8, | ,  5000,  4847,  1000,   977, | , -3.4,  -0.0, -0.000, |, 0.0
2371.9, 139.2, | , 26.2, 0.0, 300.5, | ,  5000,  4842,  1000,   986, | , -3.4, -18.0, -0.298, |, 0.0
2372.9, 139.5, | , 26.2, 0.0, 300.4, | ,  5000,  4840,  1000,   968, | , -3.4, -17.6, -0.290, |, 0.0
2373.9, 139.1, | , 26.2, 0.0, 301.1, | ,  5000,  4842,  1000,   973, | , -3.4, -18.9, -0.312, |, 0.0
2374.9, 139.1, | , 26.2, 0.0, 301.7, | ,  5000,  4843,  1000,   986, | , -3.4, -14.2, -0.235, |, 0.0
2375.9, 139.1, | , 26.2, 0.0, 301.9, | ,  5000,  4843,  1000,   978, | , -3.4,  14.5, 0.241, |, 0.0
2376.9, 139.5, | , 26.2, 0.0, 301.6, | ,  5000,  4840,  1000,   977, | , -3.4,  -4.7, -0.078, |, 0.0
2377.9, 139.6, | , 26.2, 0.0, 301.4, | ,  5000,  4843,  1000,   975, | , -3.4, -18.0, -0.298, |, 0.0
2378.9, 139.2, | , 26.2, 0.0, 302.0, | ,  5000,  4840,  1000,   970, | , -3.4, -11.6, -0.191, |, 0.0
2379.9, 139.2, | , 26.2, 0.0, 302.1, | ,  5000,  4845,  1000,   982, | , -3.4, -15.4, -0.256, |, 0.0
2381.0, 139.5, | , 26.2, 0.0, 302.0, | ,  5000,  4843,  1000,   968, | , -3.4, -15.4, -0.255, |, 0.0
2382.0, 139.2, | , 26.2, 0.0, 302.2, | ,  5000,  4845,  1000,   978, | , -3.4, -15.9, -0.263, |, 0.0
2383.0, 139.2, | , 26.2, 0.0, 301.7, | ,  5000,  4837,  1000,   986, | , -3.4,  -3.0, -0.050, |, 0.0
2384.0, 139.1, | , 26.2, 0.0, 302.7, | ,  5000,  4843,  1000,   983, | , -3.4, -18.0, -0.298, |, 0.0
2385.0, 139.1, | , 26.2, 0.0, 302.7, | ,  5000,  4841,  1000,   966, | , -3.4, -18.0, -0.297, |, 0.0
2386.0, 139.1, | , 26.2, 0.0, 303.0, | ,  5000,  4841,  1000,   978, | , -3.4,  -6.5, -0.107, |, 0.0
2387.0, 139.1, | , 26.2, 0.0, 303.1, | ,  5000,  4845,  1000,   956, | , -3.4,  15.4, 0.254, |, 0.0
2388.0, 139.6, | , 26.2, 0.0, 302.8, | ,  5000,  4844,  1000,   990, | , -3.4,  10.7, 0.177, |, 0.0
2389.0, 139.1, | , 26.2, 0.0, 303.3, | ,  5000,  4845,  1000,   970, | , -3.4,   9.8, 0.162, |, 0.0
2390.0, 139.1, | , 26.2, 0.0, 304.0, | ,  5000,  4845,  1000,   977, | , -3.4, -15.0, -0.249, |, 0.0
2391.1, 139.1, | , 26.2, 0.0, 303.4, | ,  5000,  4841,  1000,   982, | , -3.4, -12.4, -0.206, |, 0.0
2392.1, 139.6, | , 26.2, 0.0, 303.9, | ,  5000,  4845,  1000,  1010, | , -3.4, -16.3, -0.271, |, 0.0
2393.1, 139.4, | , 26.2, 0.0, 303.2, | ,  5000,  4845,  1000,   990, | , -3.4, -18.0, -0.299, |, 0.0
2394.1, 139.1, | , 26.2, 0.0, 304.4, | ,  5000,  4842,  1000,   967, | , -3.4, -14.2, -0.234, |, 0.0
2395.1, 139.3, | , 26.2, 0.0, 303.9, | ,  5000,  4839,  1000,   969, | , -3.4,  15.8, 0.261, |, 0.0
2396.1, 139.6, | , 26.2, 0.0, 304.2, | ,  5000,  4843,  1000,   961, | , -3.4,  -4.7, -0.078, |, 0.0
2397.1, 139.1, | , 26.2, 0.0, 304.4, | ,  5000,  4839,  1000,   990, | , -3.4, -15.9, -0.263, |, 0.0
2398.1, 140.2, | , 26.2, 0.0, 300.2, | ,  5000,  4837,  1000,   956, | , -3.4, -17.6, -0.290, |, 0.0
2399.1, 139.5, | , 26.2, 0.0, 305.0, | ,  5000,  4844,  1000,   957, | , -3.4, -15.0, -0.248, |, 0.0
2400.1, 139.1, | , 26.2, 0.0, 304.7, | ,  5000,  4842,  1000,   975, | , -3.4,  12.8, 0.212, |, 0.0
2401.1, 139.1, | , 26.2, 0.0, 304.9, | ,  5000,  4842,  1000,   971, | , -3.4, -12.0, -0.199, |, 0.0
2402.2, 139.4, | , 26.2, 0.0, 305.1, | ,  5000,  4838,  1000,   975, | , -3.4, -11.6, -0.192, |, 0.0
2403.2, 140.5, | , 26.2, 0.0, 297.2, | ,  5000,  4840,  1000,   972, | , -3.4,  16.3, 0.269, |, 0.0
2404.2, 139.2, | , 26.2, 0.0, 305.2, | ,  5000,  4845,  1000,   970, | , -3.4, -15.9, -0.262, |, 0.0
2405.2, 139.2, | , 26.2, 0.0, 305.2, | ,  5000,  4849,  1000,   986, | , -3.4, -16.7, -0.278, |, 0.0
2406.2, 139.4, | , 26.2, 0.0, 306.0, | ,  5000,  4845,  1000,   982, | , -3.4, -15.9, -0.263, |, 0.0
2407.2, 139.6, | , 26.2, 0.0, 306.0, | ,  5000,  4845,  1000,   974, | , -3.4, -13.7, -0.227, |, 0.0
2408.2, 139.3, | , 26.2, 0.0, 305.2, | ,  5000,  4843,  1000,   976, | , -3.4, -15.0, -0.248, |, 0.0
2409.2, 139.1, | , 26.2, 0.0, 306.0, | ,  5000,  4843,  1000,   975, | , -3.4,   6.0, 0.099, |, 0.0
2410.2, 139.8, | , 26.2, 0.0, 306.4, | ,  5000,  4844,  1000,   961, | , -3.4, -15.0, -0.248, |, 0.0
2411.2, 139.1, | , 26.2, 0.0, 306.3, | ,  5000,  4846,  1000,   971, | , -3.4,  -9.9, -0.163, |, 0.0
2412.2, 139.1, | , 26.2, 0.0, 306.4, | ,  5000,  4842,  1000,   985, | , -3.4,  -2.2, -0.036, |, 0.0
2413.3, 139.7, | , 26.2, 0.0, 306.4, | ,  5000,  4840,  1000,   974, | , -3.4, -14.6, -0.241, |, 0.0
