Repository: jdhuang-csm/Ru-BCA

## Methods
* (BaO)<sub>x</sub>-(CaO)<sub>y</sub>-(Al<sub>2</sub>O<sub>3</sub>)<sub>1-x-y</sub> (BCA) catalyst supports were synthesized via sol-gel and solid-state methods. 
* Ru/BCA catalysts were prepared via incipient wetness impregnation to achieve 1 wt. % Ru loading.
* Ammonia synthesis rates were measured for Ru/BCA catalysts in a packed-bed reactor at 480-600<sup>o</sup>C, 10 bar, and space velocities up to 1.3 x 10<sup>6</sup> ml g<sub>cat</sub><sup>-1</sup> h<sup>-1</sup>.
* A machine learning (ML) model was employed to improve understanding of the behavior of Ru/BCA catalysts.
* A microkinetic model was developed to describe the best-performing catalyst.

File: data/init_files_Cadigan/B2CA_RubyDry_2017-07-05-01.txt (part 6 of 47)
********** Start test **********
Elapsed time, Pressure, | , LJtemp(C), Inner-Temp, Outer-Temp, | , N2-set, N2-flow, H2-set, H2-flow, | , pH, NH3_ppm, NH3_Prod_rate, |, In222Temp
2006.1, 137.8, | , 26.2, -1.0, 273.0, | ,  1000,   955,  3000,  2937, | , -3.4,   9.4, 0.111, |, -0.3
2007.1, 136.5, | , 26.2, 8.5, 281.6, | ,  1000,   955,  3000,  2939, | , -3.4,   3.4, 0.040, |, 8.8
2008.1, 136.6, | , 26.2, 8.1, 281.4, | ,  1000,   959,  3000,  2922, | , -3.4, -15.9, -0.187, |, 8.5
2009.1, 137.7, | , 26.2, 8.7, 282.6, | ,  1000,   958,  3000,  2922, | , -3.4, -17.2, -0.202, |, 9.1
2010.2, 136.8, | , 26.2, 6.8, 279.9, | ,  1000,   958,  3000,  2922, | , -3.4,  12.0, 0.141, |, 7.5
2011.2, 137.5, | , 26.2, -0.8, 274.5, | ,  1000,   949,  3000,  2918, | , -3.4, -18.9, -0.222, |, 0.6
2012.2, 136.5, | , 26.2, 8.4, 282.3, | ,  1000,   956,  3000,  2941, | , -3.4, -15.9, -0.188, |, 8.7
2013.2, 136.6, | , 26.2, 8.5, 282.0, | ,  1000,   954,  3000,  2932, | , -3.4,  -6.5, -0.076, |, 8.8
2014.2, 136.6, | , 26.2, 8.5, 282.5, | ,  1000,   956,  3000,  2952, | , -3.4,   1.3, 0.015, |, 8.9
2015.2, 136.9, | , 26.2, 7.1, 282.1, | ,  1000,   953,  3000,  2936, | , -3.4, -17.6, -0.208, |, 7.7
2016.2, 136.6, | , 26.2, 8.3, 282.7, | ,  1000,   957,  3000,  2931, | , -3.4, -13.3, -0.157, |, 8.8
2017.2, 136.9, | , 26.2, 8.2, 283.1, | ,  1000,   954,  3000,  2939, | , -3.4,  -4.3, -0.051, |, 8.5
2018.2, 136.6, | , 26.2, 7.7, 282.3, | ,  1000,   955,  3000,  2931, | , -3.4, -13.3, -0.157, |, 8.5
2019.2, 136.8, | , 26.2, 7.2, 282.8, | ,  1000,   957,  3000,  2907, | , -3.4, -19.3, -0.226, |, 7.9
2020.3, 137.3, | , 26.2, 7.3, 282.7, | ,  1000,   956,  3000,  2952, | , -3.4,  10.7, 0.127, |, 7.1
2021.3, 136.7, | , 26.2, 8.1, 283.7, | ,  1000,   955,  3000,  2923, | , -3.4,  13.7, 0.161, |, 8.3
2022.3, 136.4, | , 26.2, 7.7, 283.6, | ,  1000,   954,  3000,  2907, | , -3.4, -17.2, -0.201, |, 8.5
2023.3, 136.9, | , 26.2, 8.3, 284.2, | ,  1000,   955,  3000,  2925, | , -3.4, -16.7, -0.197, |, 8.9
2024.3, 137.0, | , 26.2, 7.7, 283.4, | ,  1000,   957,  3000,  2924, | , -3.4,  -6.0, -0.071, |, 8.1
2025.3, 136.7, | , 26.2, 7.0, 283.3, | ,  1000,   953,  3000,  2911, | , -3.4, -15.0, -0.176, |, 7.3
2026.3, 137.0, | , 26.2, 8.6, 284.8, | ,  1000,   957,  3000,  2935, | , -3.4, -18.4, -0.218, |, 8.7
2027.3, 137.1, | , 26.2, 8.4, 284.4, | ,  1000,   955,  3000,  2925, | , -3.4, -18.4, -0.217, |, 8.7
2028.3, 136.6, | , 26.2, 8.0, 284.7, | ,  1000,   952,  3000,  2943, | , -3.4, -16.7, -0.198, |, 8.1
2029.4, 136.5, | , 26.2, 8.5, 284.7, | ,  1000,   954,  3000,  2911, | , -3.4,   1.3, 0.015, |, 8.8
2030.4, 137.1, | , 26.2, 7.6, 284.7, | ,  1000,   951,  3000,  2931, | , -3.4, -18.0, -0.212, |, 8.2
2031.4, 136.4, | , 26.2, 8.5, 285.3, | ,  1000,   954,  3000,  2926, | , -3.4,  12.4, 0.146, |, 8.9
2032.4, 136.6, | , 26.2, 8.3, 284.9, | ,  1000,   956,  3000,  2925, | , -3.4,  -5.2, -0.061, |, 8.6
2033.4, 136.6, | , 26.2, 8.5, 286.0, | ,  1000,   952,  3000,  2949, | , -3.4, -15.4, -0.183, |, 9.4
2034.4, 136.9, | , 26.2, 8.7, 286.1, | ,  1000,   953,  3000,  2940, | , -3.4, -15.9, -0.188, |, 9.2
2035.4, 136.6, | , 26.2, 7.7, 285.3, | ,  1000,   953,  3000,  2922, | , -3.4, -12.0, -0.141, |, 8.0
2036.4, 136.6, | , 26.2, 8.1, 286.3, | ,  1000,   954,  3000,  2913, | , -3.4,  -6.9, -0.081, |, 8.8
2037.4, 136.6, | , 26.2, 8.3, 285.9, | ,  1000,   955,  3000,  2937, | , -3.4, -18.4, -0.218, |, 8.5
2038.4, 136.8, | , 26.2, 4.1, 284.7, | ,  1000,   955,  3000,  2930, | , -3.4, -18.4, -0.218, |, 5.1
2039.5, 136.5, | , 26.2, 8.5, 286.5, | ,  1000,   956,  3000,  2920, | , -3.4, -11.2, -0.131, |, 8.9
2040.5, 136.8, | , 26.2, 6.9, 285.2, | ,  1000,   957,  3000,  2922, | , -3.4,  -9.4, -0.111, |, 7.4
2041.5, 136.9, | , 26.2, 8.8, 287.2, | ,  1000,   956,  3000,  2941, | , -3.4, -11.2, -0.132, |, 9.2
2042.5, 136.9, | , 26.2, 8.8, 287.6, | ,  1000,   951,  3000,  2938, | , -3.4,   8.1, 0.096, |, 9.0
2043.5, 136.6, | , 26.2, 8.6, 286.9, | ,  1000,   957,  3000,  2929, | , -3.4, -18.0, -0.213, |, 8.7
2044.5, 136.6, | , 26.2, 8.5, 287.7, | ,  1000,   956,  3000,  2914, | , -3.4,  -1.7, -0.020, |, 8.8
2045.5, 137.1, | , 26.2, 7.4, 286.9, | ,  1000,   959,  3000,  2939, | , -3.4, -18.0, -0.213, |, 7.9
2046.5, 136.6, | , 26.2, 8.4, 287.6, | ,  1000,   955,  3000,  2910, | , -3.4, -15.0, -0.176, |, 8.5
2047.5, 137.6, | , 26.2, -1.1, 278.7, | ,  1000,   951,  3000,  2907, | , -3.4, -20.2, -0.236, |, 1.6
2048.5, 137.0, | , 26.2, 8.5, 288.2, | ,  1000,   955,  3000,  2921, | , -3.4,  -7.7, -0.091, |, 9.0
2049.6, 136.9, | , 26.2, 9.0, 288.8, | ,  1000,   953,  3000,  2929, | , -3.4, -16.7, -0.197, |, 9.3
2050.6, 136.8, | , 26.2, 7.0, 287.3, | ,  1000,   950,  3000,  2934, | , -3.4,  -9.9, -0.116, |, 7.7
2051.6, 136.6, | , 26.2, 7.9, 288.4, | ,  1000,   957,  3000,  2918, | , -3.4,  -9.4, -0.111, |, 8.6
2052.6, 137.8, | , 26.2, -0.5, 281.3, | ,  1000,   948,  3000,  2926, | , -3.4,  -9.9, -0.116, |, 1.0
2053.6, 136.5, | , 26.2, 8.0, 289.1, | ,  1000,   956,  3000,  2905, | , -3.4, -12.9, -0.151, |, 8.5
2054.6, 136.5, | , 26.2, 8.2, 288.6, | ,  1000,   959,  3000,  2931, | , -3.4, -10.3, -0.122, |, 8.5
2055.6, 136.9, | , 26.2, 8.2, 289.3, | ,  1000,   951,  3000,  2929, | , -3.4,  -4.7, -0.056, |, 8.6
2056.6, 136.5, | , 26.2, 8.2, 289.6, | ,  1000,   954,  3000,  2917, | , -3.4, -12.0, -0.141, |, 8.6
2057.6, 136.5, | , 26.2, 8.6, 289.8, | ,  1000,   951,  3000,  2948, | , -3.4,  -9.0, -0.107, |, 8.6
2058.6, 136.6, | , 26.2, 7.4, 289.5, | ,  1000,   954,  3000,  2900, | , -3.4,  18.0, 0.210, |, 7.8
2059.7, 136.6, | , 26.2, 8.3, 289.7, | ,  1000,   955,  3000,  2930, | , -3.4,   1.7, 0.020, |, 8.6
2060.7, 136.6, | , 26.2, 7.1, 289.3, | ,  1000,   954,  3000,  2937, | , -3.4, -11.6, -0.137, |, 7.7
2061.7, 136.6, | , 26.2, 8.5, 290.3, | ,  1000,   954,  3000,  2935, | , -3.4,   6.4, 0.076, |, 8.7
2062.7, 136.9, | , 26.2, 9.0, 290.6, | ,  1000,   958,  3000,  2933, | , -3.4,  -8.6, -0.102, |, 8.9
2063.7, 136.9, | , 26.2, 8.8, 290.9, | ,  1000,   955,  3000,  2918, | , -3.4,  10.3, 0.121, |, 9.3
2064.7, 136.4, | , 26.2, 8.5, 290.7, | ,  1000,   948,  3000,  2907, | , -3.4,  12.4, 0.145, |, 8.9
2065.7, 136.6, | , 26.2, 7.2, 289.7, | ,  1000,   954,  3000,  2924, | , -3.4, -10.7, -0.126, |, 7.7
2066.7, 136.7, | , 26.2, 9.0, 291.5, | ,  1000,   952,  3000,  2935, | , -3.4, -11.6, -0.137, |, 9.4
2067.7, 136.5, | , 26.2, 8.6, 291.2, | ,  1000,   955,  3000,  2923, | , -3.4,  -8.6, -0.101, |, 8.6
2068.8, 136.6, | , 26.2, 8.5, 291.6, | ,  1000,   954,  3000,  2939, | , -3.4,  12.8, 0.152, |, 8.9
2069.8, 136.6, | , 26.2, 9.0, 292.0, | ,  1000,   955,  3000,  2937, | , -3.4, -10.7, -0.127, |, 9.4
2070.8, 137.1, | , 26.2, 7.2, 290.5, | ,  1000,   954,  3000,  2926, | , -3.4,  22.3, 0.262, |, 7.7
2071.8, 136.7, | , 26.2, 8.3, 291.8, | ,  1000,   953,  3000,  2933, | , -3.4,  18.4, 0.217, |, 8.9
2072.8, 136.7, | , 26.2, 8.8, 292.0, | ,  1000,   955,  3000,  2937, | , -3.4,  -7.3, -0.086, |, 9.1
2073.8, 136.6, | , 26.2, 8.5, 292.2, | ,  1000,   958,  3000,  2931, | , -3.4,  -7.3, -0.086, |, 8.9
2074.8, 136.9, | , 26.2, 8.7, 293.1, | ,  1000,   952,  3000,  2929, | , -3.4,  -9.4, -0.111, |, 9.2
2075.8, 136.8, | , 26.2, 6.8, 291.0, | ,  1000,   952,  3000,  2937, | , -3.4,   5.5, 0.065, |, 7.7
2076.8, 136.6, | , 26.2, 8.3, 292.4, | ,  1000,   954,  3000,  2943, | , -3.4,  -8.2, -0.097, |, 8.7
2077.8, 136.9, | , 26.2, 9.1, 293.0, | ,  1000,   950,  3000,  2919, | , -3.4,  -9.4, -0.111, |, 9.3
2078.8, 136.5, | , 26.2, 8.4, 293.5, | ,  1000,   953,  3000,  2914, | , -3.4, -14.2, -0.166, |, 9.0
2079.9, 136.6, | , 26.2, 8.5, 292.7, | ,  1000,   954,  3000,  2928, | , -3.4,  -4.7, -0.056, |, 8.9
2080.9, 137.1, | , 26.2, 7.6, 292.1, | ,  1000,   957,  3000,  2940, | , -3.4, -13.3, -0.157, |, 8.2
2081.9, 136.9, | , 26.2, 8.9, 293.0, | ,  1000,   955,  3000,  2925, | , -3.4, -14.2, -0.167, |, 9.3
2082.9, 136.7, | , 26.2, 8.5, 293.5, | ,  1000,   952,  3000,  2941, | , -3.4,  12.4, 0.147, |, 8.9
2083.9, 136.9, | , 26.2, -0.5, 292.8, | ,  1000,   954,  3000,  2918, | , -3.4,  13.3, 0.156, |, 7.5
2084.9, 137.0, | , 26.2, 7.9, 293.0, | ,  1000,   960,  3000,  2928, | , -3.4, -16.3, -0.192, |, 8.1
2085.9, 136.8, | , 26.2, 6.8, 292.5, | ,  1000,   954,  3000,  2934, | , -3.4,   7.3, 0.086, |, 7.4
2086.9, 136.6, | , 26.2, 8.1, 293.6, | ,  1000,   960,  3000,  2923, | , -3.4,  13.3, 0.156, |, 8.7
2087.9, 136.6, | , 26.2, 8.2, 294.8, | ,  1000,   958,  3000,  2921, | , -3.4,  14.5, 0.171, |, 9.0
2088.9, 137.8, | , 26.2, -0.5, 287.3, | ,  1000,   949,  3000,  2924, | , -3.4, -18.4, -0.217, |, 1.5
2090.0, 136.6, | , 26.2, 7.5, 293.0, | ,  1000,   956,  3000,  2907, | , -3.4, -18.4, -0.216, |, 7.8
2091.0, 136.8, | , 26.2, 7.4, 294.3, | ,  1000,   957,  3000,  2913, | , -3.4,  -3.0, -0.036, |, 7.8
2092.0, 136.9, | , 26.2, 8.5, 294.8, | ,  1000,   954,  3000,  2943, | , -3.4, -19.3, -0.228, |, 8.9
2093.0, 136.5, | , 26.2, 8.4, 295.2, | ,  1000,   956,  3000,  2929, | , -3.4, -19.7, -0.233, |, 8.8
2094.0, 137.5, | , 26.2, -1.0, 287.4, | ,  1000,   952,  3000,  2911, | , -3.4, -21.9, -0.257, |, 0.5
2095.0, 136.5, | , 26.2, 8.6, 295.4, | ,  1000,   956,  3000,  2928, | , -3.4, -10.7, -0.127, |, 9.1
2096.0, 136.7, | , 26.2, 6.9, 294.4, | ,  1000,   955,  3000,  2922, | , -3.4, -17.6, -0.207, |, 7.5
2097.0, 136.6, | , 26.2, 8.2, 295.3, | ,  1000,   960,  3000,  2908, | , -3.4, -16.7, -0.197, |, 8.5
2098.0, 136.4, | , 26.2, 8.6, 295.6, | ,  1000,   957,  3000,  2925, | , -3.4, -18.4, -0.217, |, 9.0
2099.0, 136.8, | , 26.2, 9.0, 296.5, | ,  1000,   955,  3000,  2916, | , -3.4, -20.2, -0.237, |, 9.3
2100.1, 136.8, | , 26.2, 9.1, 296.5, | ,  1000,   959,  3000,  2911, | , -3.4, -15.4, -0.182, |, 9.4
2101.1, 136.7, | , 26.2, 7.1, 295.0, | ,  1000,   956,  3000,  2929, | , -3.4,   2.5, 0.030, |, 7.6
2102.1, 136.8, | , 26.2, 9.0, 296.9, | ,  1000,   957,  3000,  2913, | , -3.4,   9.8, 0.115, |, 9.2
2103.1, 136.7, | , 26.2, 9.1, 297.3, | ,  1000,   959,  3000,  2922, | , -3.4,  -0.0, -0.000, |, 9.4
2104.1, 136.7, | , 26.2, 9.0, 297.0, | ,  1000,   951,  3000,  2909, | , -3.4,  -5.6, -0.066, |, 9.3
2105.1, 136.5, | , 26.2, 8.5, 296.8, | ,  1000,   955,  3000,  2920, | , -3.4, -15.9, -0.187, |, 8.9
2106.1, 137.0, | , 26.2, 7.6, 296.2, | ,  1000,   955,  3000,  2955, | , -3.4, -11.6, -0.138, |, 7.9
2107.1, 136.5, | , 26.2, 8.5, 297.3, | ,  1000,   955,  3000,  2950, | , -3.4,  -4.7, -0.056, |, 8.8
2108.1, 136.5, | , 26.2, 8.6, 297.5, | ,  1000,   952,  3000,  2938, | , -3.4, -14.2, -0.167, |, 8.9
2109.2, 136.5, | , 26.2, 8.5, 298.1, | ,  1000,   955,  3000,  2932, | , -3.4, -16.7, -0.197, |, 9.1
2110.2, 136.9, | , 26.2, 9.0, 298.3, | ,  1000,   956,  3000,  2935, | , -3.4, -12.0, -0.142, |, 9.0
2111.2, 136.8, | , 26.2, 7.3, 296.4, | ,  1000,   955,  3000,  2930, | , -3.4, -13.3, -0.157, |, 7.8
2112.2, 136.6, | , 26.2, 8.2, 297.8, | ,  1000,   954,  3000,  2933, | , -3.4,  -7.7, -0.091, |, 8.7
2113.2, 136.9, | , 26.2, 8.9, 298.7, | ,  1000,   955,  3000,  2921, | , -3.4, -17.2, -0.202, |, 9.5
2114.2, 136.9, | , 26.2, 9.0, 298.8, | ,  1000,   956,  3000,  2919, | , -3.4, -17.2, -0.202, |, 9.2
2115.2, 136.5, | , 26.2, 8.2, 298.8, | ,  1000,   957,  3000,  2918, | , -3.4,  -2.2, -0.025, |, 8.8
2116.2, 136.8, | , 26.2, 6.3, 297.1, | ,  1000,   956,  3000,  2926, | , -3.4, -14.6, -0.172, |, 7.1
2117.2, 137.0, | , 26.2, 8.8, 298.3, | ,  1000,   954,  3000,  2929, | , -3.4,  -9.9, -0.116, |, 8.9
2118.2, 136.6, | , 26.2, 8.5, 298.8, | ,  1000,   953,  3000,  2929, | , -3.4, -15.4, -0.182, |, 9.0
2119.2, 136.5, | , 26.2, 8.5, 298.6, | ,  1000,   958,  3000,  2929, | , -3.4, -19.7, -0.233, |, 8.8
2120.3, 136.6, | , 26.2, 8.5, 299.2, | ,  1000,   949,  3000,  2930, | , -3.4, -19.3, -0.227, |, 9.0
2121.3, 137.1, | , 26.2, 7.7, 298.4, | ,  1000,   955,  3000,  2951, | , -3.4,  -8.6, -0.102, |, 8.1
2122.3, 136.6, | , 26.2, 8.6, 299.4, | ,  1000,   954,  3000,  2924, | , -3.4,  -1.3, -0.015, |, 8.1
2123.3, 136.6, | , 26.2, 8.0, 298.7, | ,  1000,   955,  3000,  2926, | , -3.4, -12.9, -0.152, |, 8.2
2124.3, 136.6, | , 26.2, 9.1, 300.2, | ,  1000,   953,  3000,  2919, | , -3.4, -15.4, -0.182, |, 9.2
2125.3, 137.8, | , 26.2, -0.0, 292.4, | ,  1000,   949,  3000,  2896, | , -3.4, -16.7, -0.195, |, 1.0
2126.3, 136.7, | , 26.2, 6.6, 298.7, | ,  1000,   948,  3000,  2928, | , -3.4, -14.2, -0.167, |, 7.7
2127.3, 136.5, | , 26.2, 8.3, 300.5, | ,  1000,   956,  3000,  2925, | , -3.4,  -6.5, -0.076, |, 9.1
2128.3, 136.5, | , 26.2, 8.6, 300.4, | ,  1000,   953,  3000,  2926, | , -3.4, -15.4, -0.182, |, 8.5
2129.3, 136.9, | , 26.2, 8.9, 300.6, | ,  1000,   954,  3000,  2926, | , -3.4, -20.2, -0.237, |, 9.3
2130.4, 138.2, | , 26.2, -9.0, 286.4, | ,  1000,   951,  3000,  2912, | , -3.4, -22.3, -0.262, |, -6.4
2131.4, 136.6, | , 26.2, 6.7, 299.2, | ,  1000,   956,  3000,  2932, | , -3.4, -17.2, -0.203, |, 7.8
2132.4, 136.7, | , 26.2, 8.9, 301.1, | ,  1000,   951,  3000,  2925, | , -3.4, -19.7, -0.232, |, 9.2
2133.4, 136.5, | , 26.2, 8.3, 300.7, | ,  1000,   954,  3000,  2920, | , -3.4, -14.2, -0.167, |, 8.7
2134.4, 136.6, | , 26.2, 8.5, 301.1, | ,  1000,   952,  3000,  2941, | , -3.4, -10.3, -0.122, |, 8.9
2135.4, 137.8, | , 26.2, -0.2, 294.0, | ,  1000,   955,  3000,  2936, | , -3.4,  -6.5, -0.076, |, 1.1
2136.4, 136.7, | , 26.2, 7.0, 300.5, | ,  1000,   952,  3000,  2923, | , -3.4, -17.2, -0.202, |, 7.5
2137.4, 136.6, | , 26.2, 8.5, 301.4, | ,  1000,   956,  3000,  2926, | , -3.4, -16.3, -0.192, |, 8.9
2138.4, 136.6, | , 26.2, 8.5, 301.3, | ,  1000,   954,  3000,  2918, | , -3.4, -15.4, -0.182, |, 9.1
2139.4, 136.9, | , 26.2, 9.0, 301.9, | ,  1000,   951,  3000,  2906, | , -3.4,  -6.5, -0.076, |, 9.4
2140.4, 137.1, | , 26.2, -0.7, 296.3, | ,  1000,   956,  3000,  2929, | , -3.4,   9.8, 0.116, |, 3.6
2141.5, 136.6, | , 26.2, 7.3, 300.9, | ,  1000,   950,  3000,  2929, | , -3.4,   5.1, 0.060, |, 7.8
2142.5, 136.4, | , 26.2, 9.0, 302.4, | ,  1000,   954,  3000,  2941, | , -3.4, -17.2, -0.203, |, 9.4
2143.5, 136.8, | , 26.2, 8.8, 302.9, | ,  1000,   955,  3000,  2944, | , -3.4, -11.6, -0.137, |, 9.4
2144.5, 136.6, | , 26.2, 8.5, 302.9, | ,  1000,   954,  3000,  2944, | , -3.4, -19.7, -0.233, |, 8.8
2145.5, 136.5, | , 26.2, 8.5, 302.5, | ,  1000,   955,  3000,  2932, | , -3.4, -18.9, -0.223, |, 9.0
2146.5, 137.0, | , 26.2, 7.4, 301.9, | ,  1000,   956,  3000,  2931, | , -3.4, -20.2, -0.238, |, 8.0
2147.5, 136.5, | , 26.2, 8.3, 302.5, | ,  1000,   956,  3000,  2926, | , -3.4, -19.3, -0.228, |, 8.7
2148.5, 136.6, | , 26.2, 8.4, 303.4, | ,  1000,   954,  3000,  2931, | , -3.4, -20.6, -0.243, |, 8.8
2149.5, 136.6, | , 26.2, 8.3, 303.3, | ,  1000,   957,  3000,  2944, | , -3.4, -18.9, -0.224, |, 8.9
2150.5, 137.1, | , 26.2, 7.2, 302.2, | ,  1000,   955,  3000,  2918, | , -3.4, -16.7, -0.197, |, 7.7
2151.6, 136.8, | , 26.2, 7.0, 302.2, | ,  1000,   955,  3000,  2946, | , -3.4, -19.7, -0.234, |, 7.6
2152.6, 136.5, | , 26.2, 8.5, 303.4, | ,  1000,   955,  3000,  2914, | , -3.4, -18.0, -0.212, |, 8.7
2153.6, 136.6, | , 26.2, 8.1, 303.7, | ,  1000,   958,  3000,  2939, | , -3.4,   3.0, 0.035, |, 8.6
2154.6, 136.9, | , 26.2, 9.0, 304.1, | ,  1000,   957,  3000,  2938, | , -3.4,  11.1, 0.131, |, 9.3
2155.6, 136.5, | , 26.2, 8.5, 303.9, | ,  1000,   955,  3000,  2923, | , -3.4, -12.0, -0.142, |, 9.0
2156.6, 136.7, | , 26.2, 7.3, 303.0, | ,  1000,   954,  3000,  2934, | , -3.4, -21.0, -0.248, |, 8.1
2157.6, 136.9, | , 26.2, 8.7, 304.4, | ,  1000,   950,  3000,  2937, | , -3.4, -18.4, -0.218, |, 9.1
2158.6, 136.6, | , 26.2, 8.0, 304.7, | ,  1000,   955,  3000,  2926, | , -3.4, -19.3, -0.227, |, 8.8
2159.6, 136.6, | , 26.2, 8.5, 304.4, | ,  1000,   956,  3000,  2948, | , -3.4, -19.7, -0.234, |, 8.9
2160.6, 136.9, | , 26.2, 8.7, 305.2, | ,  1000,   957,  3000,  2933, | , -3.4, -19.7, -0.233, |, 9.1
2161.7, 137.0, | , 26.2, 7.6, 303.6, | ,  1000,   956,  3000,  2921, | , -3.4, -19.7, -0.232, |, 8.2
2162.7, 136.5, | , 26.2, 8.4, 305.0, | ,  1000,   955,  3000,  2926, | , -3.4, -19.7, -0.233, |, 8.8
2163.7, 136.6, | , 26.2, 8.4, 305.4, | ,  1000,   954,  3000,  2922, | , -3.4, -17.2, -0.202, |, 8.9
2164.7, 136.9, | , 26.2, 8.7, 306.1, | ,  1000,   953,  3000,  2932, | , -3.4, -18.9, -0.223, |, 9.3
2165.7, 136.6, | , 26.2, 8.5, 305.2, | ,  1000,   955,  3000,  2914, | , -3.4, -15.9, -0.186, |, 8.8
2166.7, 137.6, | , 26.2, -1.6, 297.8, | ,  1000,   955,  3000,  2911, | , -3.4, -19.7, -0.232, |, -0.9
2167.7, 136.6, | , 26.2, 8.4, 306.0, | ,  1000,   952,  3000,  2941, | , -3.4,  15.0, 0.177, |, 8.6
2168.7, 136.8, | , 26.2, 9.0, 306.4, | ,  1000,   954,  3000,  2919, | , -3.4,   6.8, 0.080, |, 9.3
2169.7, 136.4, | , 26.2, 8.5, 306.1, | ,  1000,   954,  3000,  2934, | , -3.4, -18.9, -0.223, |, 8.9
2170.7, 136.4, | , 26.2, 8.4, 306.4, | ,  1000,   955,  3000,  2929, | , -3.4, -21.0, -0.248, |, 8.9
2171.8, 138.5, | , 26.2, -7.8, 295.0, | ,  1000,   950,  3000,  2922, | , -3.4,  -6.5, -0.076, |, -5.7
2172.8, 136.5, | , 26.2, 8.5, 306.7, | ,  1000,   955,  3000,  2929, | , -3.4,  -9.9, -0.116, |, 8.9
2173.8, 136.6, | , 26.2, 8.3, 307.1, | ,  1000,   956,  3000,  2939, | , -3.4,   6.8, 0.081, |, 8.7
2174.8, 136.6, | , 26.2, 8.4, 307.0, | ,  1000,   955,  3000,  2937, | , -3.4,  -5.6, -0.066, |, 9.1
2175.8, 136.8, | , 26.2, 9.0, 307.7, | ,  1000,   953,  3000,  2926, | , -3.4, -11.6, -0.137, |, 9.4
2176.8, 136.7, | , 26.2, 7.1, 306.6, | ,  1000,   953,  3000,  2921, | , -3.4,  10.7, 0.126, |, 7.6
2177.8, 136.5, | , 26.2, 8.4, 308.0, | ,  1000,   953,  3000,  2932, | , -3.4,  18.8, 0.222, |, 9.3
2178.8, 136.8, | , 26.2, 9.0, 308.2, | ,  1000,   954,  3000,  2911, | , -3.4,  -2.2, -0.025, |, 9.3
2179.8, 136.8, | , 26.2, 8.8, 308.1, | ,  1000,   956,  3000,  2933, | , -3.4,  21.0, 0.248, |, 9.0
2180.8, 136.5, | , 26.2, 8.6, 307.6, | ,  1000,   958,  3000,  2914, | , -3.4,  -0.0, -0.000, |, 8.8
2181.9, 137.1, | , 26.2, 7.7, 307.2, | ,  1000,   961,  3000,  2936, | , -3.4,  -9.4, -0.112, |, 8.0
2182.9, 136.5, | , 26.2, 8.2, 308.8, | ,  1000,   958,  3000,  2931, | , -3.4,   0.4, 0.005, |, 9.0
2183.9, 136.5, | , 26.2, 8.3, 308.5, | ,  1000,   952,  3000,  2918, | , -3.4,   1.7, 0.020, |, 8.5
2184.9, 136.5, | , 26.2, 8.5, 308.3, | ,  1000,   955,  3000,  2940, | , -3.4,   9.0, 0.106, |, 8.7
2185.9, 136.8, | , 26.2, 9.0, 309.3, | ,  1000,   957,  3000,  2941, | , -3.4,  -2.2, -0.026, |, 9.5
2186.9, 136.7, | , 26.2, 7.1, 307.5, | ,  1000,   956,  3000,  2914, | , -3.4,  -8.6, -0.101, |, 7.6
2187.9, 136.5, | , 26.2, 8.6, 308.9, | ,  1000,   956,  3000,  2922, | , -3.4,  -9.9, -0.116, |, 8.9
2188.9, 136.4, | , 26.2, 8.4, 309.7, | ,  1000,   954,  3000,  2918, | , -3.4,  15.8, 0.186, |, 9.1
2189.9, 136.8, | , 26.2, 9.1, 309.9, | ,  1000,   959,  3000,  2917, | , -3.4,   5.5, 0.065, |, 9.2
2190.9, 136.6, | , 26.2, 8.1, 309.8, | ,  1000,   958,  3000,  2942, | , -3.4, -10.3, -0.122, |, 8.7
2192.0, 136.8, | , 26.2, 7.3, 308.4, | ,  1000,   950,  3000,  2937, | , -3.4,  -9.9, -0.117, |, 7.6
2193.0, 136.8, | , 26.2, 8.7, 310.4, | ,  1000,   953,  3000,  2938, | , -3.4, -11.6, -0.137, |, 9.3
2194.0, 136.9, | , 26.2, 9.0, 310.5, | ,  1000,   958,  3000,  2918, | , -3.4, -11.6, -0.136, |, 9.2
2195.0, 136.5, | , 26.2, 8.2, 310.1, | ,  1000,   956,  3000,  2934, | , -3.4,  -0.0, -0.000, |, 8.4
2196.0, 136.4, | , 26.2, 8.6, 310.7, | ,  1000,   955,  3000,  2920, | , -3.4,  -0.5, -0.005, |, 9.0
2197.0, 137.1, | , 26.2, 7.5, 309.5, | ,  1000,   957,  3000,  2918, | , -3.4,   0.4, 0.005, |, 7.9
2198.0, 136.5, | , 26.2, 7.8, 310.7, | ,  1000,   955,  3000,  2939, | , -3.4,  -8.2, -0.097, |, 8.8
2199.0, 136.5, | , 26.2, 8.4, 310.9, | ,  1000,   952,  3000,  2943, | , -3.4, -11.2, -0.132, |, 8.9
2200.0, 136.5, | , 26.2, 8.5, 310.9, | ,  1000,   952,  3000,  2945, | , -3.4,   9.4, 0.111, |, 9.0
2201.0, 136.9, | , 26.2, 8.9, 311.1, | ,  1000,   956,  3000,  2929, | , -3.4,  13.7, 0.161, |, 9.4
2202.1, 136.8, | , 26.2, 7.6, 310.3, | ,  1000,   955,  3000,  2924, | , -3.4,  -8.6, -0.101, |, 8.1
2203.1, 136.7, | , 26.2, 7.0, 310.3, | ,  1000,   950,  3000,  2914, | , -3.4, -11.2, -0.131, |, 7.9
2204.1, 136.5, | , 26.2, 8.8, 312.0, | ,  1000,   956,  3000,  2925, | , -3.4,  -1.3, -0.015, |, 9.3
2205.1, 136.9, | , 26.2, 8.2, 311.1, | ,  1000,   953,  3000,  2926, | , -3.4,  -1.3, -0.015, |, 8.5
2206.1, 136.5, | , 26.2, 8.0, 310.9, | ,  1000,   955,  3000,  2941, | , -3.4,  15.0, 0.177, |, 8.2
2207.1, 136.8, | , 26.2, 6.6, 310.4, | ,  1000,   954,  3000,  2918, | , -3.4,   5.5, 0.065, |, 7.2
2208.1, 137.9, | , 26.2, 0.3, 303.6, | ,  1000,   954,  3000,  2915, | , -3.4,   1.7, 0.020, |, 0.3
2209.1, 136.9, | , 26.2, 8.7, 312.2, | ,  1000,   956,  3000,  2924, | , -3.4,  -1.7, -0.020, |, 8.1
2210.1, 136.6, | , 26.2, 8.5, 311.9, | ,  1000,   952,  3000,  2954, | , -3.4,  25.7, 0.305, |, 8.6
2211.1, 137.0, | , 26.2, 8.7, 312.8, | ,  1000,   954,  3000,  2914, | , -3.4,   4.3, 0.050, |, 9.2
2212.1, 137.2, | , 26.2, 6.9, 311.5, | ,  1000,   947,  3000,  2929, | , -3.4,  -2.2, -0.025, |, 8.0
2213.2, 137.5, | , 26.2, -1.1, 305.0, | ,  1000,   951,  3000,  2925, | , -3.4,  -0.0, -0.000, |, 0.8
2214.2, 136.5, | , 26.2, 8.4, 312.2, | ,  1000,   947,  3000,  2942, | , -3.4,  -4.3, -0.051, |, 8.6
2215.2, 136.9, | , 26.2, 8.9, 313.4, | ,  1000,   954,  3000,  2932, | , -3.4,  -3.9, -0.046, |, 9.3
2216.2, 136.9, | , 26.2, 9.1, 313.4, | ,  1000,   954,  3000,  2911, | , -3.4,  -0.0, -0.000, |, 9.2
2217.2, 136.8, | , 26.2, 7.0, 312.2, | ,  1000,   955,  3000,  2943, | , -3.4,  -3.0, -0.036, |, 7.4
2218.2, 136.5, | , 26.2, 8.1, 313.3, | ,  1000,   953,  3000,  2920, | , -3.4,  -3.9, -0.046, |, 8.4
2219.2, 136.8, | , 26.2, 8.9, 313.9, | ,  1000,   954,  3000,  2902, | , -3.4,  -0.9, -0.010, |, 9.4
2220.2, 136.7, | , 26.2, 7.9, 313.4, | ,  1000,   956,  3000,  2923, | , -3.4,  -9.0, -0.106, |, 8.1
2221.2, 136.4, | , 26.2, 8.5, 313.9, | ,  1000,   958,  3000,  2929, | , -3.4,  23.1, 0.273, |, 9.0
2222.2, 136.6, | , 26.2, 7.7, 313.0, | ,  1000,   956,  3000,  2929, | , -3.4,  -2.6, -0.031, |, 8.2
2223.2, 136.9, | , 26.2, 8.9, 315.0, | ,  1000,   957,  3000,  2922, | , -3.4,  -0.0, -0.000, |, 9.4
2224.3, 136.5, | , 26.3, 8.4, 314.5, | ,  1000,   954,  3000,  2928, | , -3.4,  -3.9, -0.046, |, 9.0
2225.3, 136.7, | , 26.2, 7.8, 314.1, | ,  1000,   955,  3000,  2932, | , -3.4,  16.3, 0.192, |, 8.2
2226.3, 136.9, | , 26.2, 8.8, 314.5, | ,  1000,   955,  3000,  2937, | , -3.4,   1.7, 0.020, |, 9.2
2227.3, 137.0, | , 26.2, 8.0, 314.2, | ,  1000,   957,  3000,  2948, | , -3.4,  -4.7, -0.056, |, 7.8
2228.3, 136.6, | , 26.2, 8.4, 314.8, | ,  1000,   956,  3000,  2944, | , -3.4,  -2.2, -0.026, |, 8.8
2229.3, 136.5, | , 26.2, 8.5, 315.5, | ,  1000,   953,  3000,  2929, | , -3.4,  -0.5, -0.005, |, 8.9
2230.3, 136.9, | , 26.2, 8.6, 315.5, | ,  1000,   955,  3000,  2941, | , -3.4,   5.1, 0.061, |, 9.1
2231.3, 136.4, | , 26.3, 8.6, 315.6, | ,  1000,   954,  3000,  2925, | , -3.4,  14.1, 0.166, |, 8.8
2232.3, 136.7, | , 26.2, 7.2, 314.6, | ,  1000,   953,  3000,  2930, | , -3.4,  -2.6, -0.031, |, 7.6
2233.3, 136.6, | , 26.3, 8.4, 315.8, | ,  1000,   953,  3000,  2928, | , -3.4,  -5.6, -0.066, |, 8.8
2234.4, 136.9, | , 26.2, 8.9, 316.3, | ,  1000,   953,  3000,  2918, | , -3.4,  -2.2, -0.025, |, 9.3
2235.4, 136.6, | , 26.3, 8.3, 315.8, | ,  1000,   957,  3000,  2931, | , -3.4,  -1.3, -0.015, |, 8.6
2236.4, 136.4, | , 26.2, 8.7, 316.4, | ,  1000,   956,  3000,  2935, | , -3.4,  10.7, 0.126, |, 8.8
2237.4, 136.6, | , 26.2, 6.9, 314.9, | ,  1000,   952,  3000,  2919, | , -3.4,  17.1, 0.201, |, 7.6
2238.4, 136.8, | , 26.2, 9.1, 316.8, | ,  1000,   953,  3000,  2918, | , -3.4,  22.7, 0.267, |, 9.3
2239.4, 136.4, | , 26.3, 8.5, 316.4, | ,  1000,   948,  3000,  2917, | , -3.4,  27.0, 0.316, |, 9.0
2240.4, 137.1, | , 26.2, 8.4, 316.3, | ,  1000,   952,  3000,  2930, | , -3.4,  10.7, 0.126, |, 8.7
2241.4, 137.0, | , 26.3, 8.4, 316.9, | ,  1000,   953,  3000,  2927, | , -3.4,   0.4, 0.005, |, 9.0
2242.4, 136.8, | , 26.2, 6.2, 314.9, | ,  1000,   959,  3000,  2919, | , -3.4,  -0.0, -0.000, |, 7.4
2243.4, 136.5, | , 26.3, 7.6, 316.7, | ,  1000,   953,  3000,  2900, | , -3.4,   5.1, 0.060, |, 8.6
2244.4, 137.8, | , 26.3, -1.5, 308.2, | ,  1000,   955,  3000,  2938, | , -3.4,  12.0, 0.142, |, -0.8
2245.5, 136.9, | , 26.2, 8.4, 318.0, | ,  1000,   959,  3000,  2920, | , -3.4,   1.3, 0.015, |, 9.2
2246.5, 136.6, | , 26.2, 7.9, 317.4, | ,  1000,   952,  3000,  2936, | , -3.4,  -4.3, -0.051, |, 8.1
2247.5, 136.7, | , 26.3, 6.3, 316.7, | ,  1000,   951,  3000,  2929, | , -3.4,  -1.7, -0.020, |, 6.6
2248.5, 136.9, | , 26.2, 8.5, 318.2, | ,  1000,   955,  3000,  2943, | , -3.4,  -5.2, -0.061, |, 8.8
2249.5, 137.9, | , 26.2, -0.8, 311.2, | ,  1000,   954,  3000,  2914, | , -3.4,  -3.5, -0.041, |, 0.4
2250.5, 136.7, | , 26.3, 8.1, 317.7, | ,  1000,   946,  3000,  2942, | , -3.4,  -1.3, -0.015, |, 8.2
2251.5, 136.5, | , 26.3, 7.6, 318.0, | ,  1000,   955,  3000,  2912, | , -3.4,  -4.7, -0.056, |, 8.5
2252.5, 137.1, | , 26.3, 7.2, 317.9, | ,  1000,   947,  3000,  2922, | , -3.4,  -5.6, -0.066, |, 7.6
2253.5, 136.5, | , 26.3, 8.3, 318.5, | ,  1000,   955,  3000,  2929, | , -3.4,  -1.3, -0.015, |, 8.5
2254.5, 136.5, | , 26.3, 7.7, 317.8, | ,  1000,   954,  3000,  2940, | , -3.4,   3.0, 0.035, |, 8.4
2255.5, 136.6, | , 26.3, 8.2, 318.8, | ,  1000,   955,  3000,  2944, | , -3.4,   6.4, 0.076, |, 8.5
2256.6, 136.9, | , 26.2, 8.2, 319.1, | ,  1000,   959,  3000,  2928, | , -3.4,   8.5, 0.101, |, 9.0
2257.6, 136.6, | , 26.2, 7.2, 318.6, | ,  1000,   951,  3000,  2926, | , -3.4,   9.8, 0.116, |, 7.9
2258.6, 136.6, | , 26.3, 8.5, 319.0, | ,  1000,   954,  3000,  2926, | , -3.4,   3.8, 0.045, |, 9.0
2259.6, 136.6, | , 26.3, 8.3, 319.5, | ,  1000,   955,  3000,  2951, | , -3.4,   6.0, 0.071, |, 8.6
2260.6, 137.0, | , 26.3, 8.1, 319.6, | ,  1000,   951,  3000,  2923, | , -3.4,   6.8, 0.080, |, 8.5
2261.6, 136.6, | , 26.3, 8.0, 319.4, | ,  1000,   954,  3000,  2947, | , -3.4,  17.1, 0.203, |, 8.7
2262.6, 136.8, | , 26.2, 7.2, 317.6, | ,  1000,   960,  3000,  2922, | , -3.4,  22.7, 0.267, |, 7.4
2263.6, 137.0, | , 26.2, 9.0, 320.7, | ,  1000,   957,  3000,  2905, | , -3.4,  29.1, 0.341, |, 9.3
2264.6, 136.5, | , 26.3, 8.6, 320.7, | ,  1000,   958,  3000,  2923, | , -3.4,  12.0, 0.141, |, 8.8
2265.6, 136.6, | , 26.3, 8.3, 320.4, | ,  1000,   956,  3000,  2949, | , -3.4,   6.8, 0.081, |, 8.7
2266.7, 136.9, | , 26.3, 9.0, 321.5, | ,  1000,   952,  3000,  2909, | , -3.4,   3.8, 0.045, |, 9.2
2267.7, 137.2, | , 26.2, 7.1, 320.4, | ,  1000,   947,  3000,  2934, | , -3.4,  28.7, 0.338, |, 8.2
2268.7, 136.4, | , 26.3, 8.6, 321.1, | ,  1000,   955,  3000,  2920, | , -3.4,   6.8, 0.080, |, 8.4
2269.7, 136.4, | , 26.2, 8.6, 321.2, | ,  1000,   954,  3000,  2928, | , -3.4,   3.0, 0.035, |, 8.8
2270.7, 136.6, | , 26.3, 8.6, 321.4, | ,  1000,   955,  3000,  2932, | , -3.4,   6.8, 0.081, |, 9.0
2271.7, 136.8, | , 26.3, 9.1, 321.8, | ,  1000,   954,  3000,  2918, | , -3.4,   9.0, 0.105, |, 9.3
2272.7, 136.6, | , 26.3, 7.3, 319.2, | ,  1000,   954,  3000,  2914, | , -3.4,   3.8, 0.045, |, 3.9
2273.7, 136.9, | , 26.3, 9.0, 322.3, | ,  1000,   960,  3000,  2937, | , -3.4,   3.0, 0.035, |, 9.3
2274.7, 136.9, | , 26.2, 9.0, 321.9, | ,  1000,   958,  3000,  2934, | , -3.4,  13.7, 0.162, |, 9.4
2275.7, 136.5, | , 26.3, 8.3, 321.8, | ,  1000,   954,  3000,  2891, | , -3.4,  12.8, 0.150, |, 8.7
2276.8, 136.5, | , 26.3, 8.6, 322.2, | ,  1000,   952,  3000,  2939, | , -3.4,  13.7, 0.162, |, 8.9
2277.8, 137.1, | , 26.3, 7.7, 321.6, | ,  1000,   952,  3000,  2944, | , -3.4,  12.0, 0.142, |, 8.2
2278.8, 136.6, | , 26.3, 8.6, 322.5, | ,  1000,   955,  3000,  2923, | , -3.4,  13.3, 0.156, |, 9.0
2279.8, 136.6, | , 26.3, 8.5, 323.1, | ,  1000,   953,  3000,  2934, | , -3.4,   3.4, 0.040, |, 8.9
2280.8, 137.5, | , 26.2, -0.0, 316.5, | ,  1000,   948,  3000,  2929, | , -3.4,   5.1, 0.060, |, 1.1
2281.8, 137.0, | , 26.3, 9.0, 323.5, | ,  1000,   951,  3000,  2931, | , -3.4,  24.8, 0.293, |, 9.3
2282.8, 136.8, | , 26.3, 6.8, 321.4, | ,  1000,   950,  3000,  2937, | , -3.4,   2.1, 0.025, |, 7.0
2283.8, 136.5, | , 26.3, 8.6, 323.2, | ,  1000,   957,  3000,  2916, | , -3.4,   9.4, 0.111, |, 8.9
2284.8, 136.5, | , 26.3, 8.5, 323.2, | ,  1000,   952,  3000,  2947, | , -3.4,   5.5, 0.066, |, 9.0
2285.8, 138.0, | , 26.3, -6.3, 311.6, | ,  1000,   955,  3000,  2937, | , -3.4,   5.1, 0.060, |, -4.6
2286.9, 136.5, | , 26.3, 8.6, 323.4, | ,  1000,   954,  3000,  2922, | , -3.4,  27.0, 0.317, |, 8.8
2287.9, 136.8, | , 26.3, 7.2, 322.7, | ,  1000,   952,  3000,  2943, | , -3.4,   9.0, 0.106, |, 7.8
2288.9, 136.9, | , 26.3, 8.9, 324.4, | ,  1000,   953,  3000,  2922, | , -3.4,  12.8, 0.151, |, 9.0
2289.9, 136.5, | , 26.3, 8.5, 324.1, | ,  1000,   957,  3000,  2933, | , -3.4,   4.7, 0.055, |, 9.0
2290.9, 136.5, | , 26.3, 8.6, 324.2, | ,  1000,   958,  3000,  2939, | , -3.4,   4.3, 0.050, |, 8.9
2291.9, 136.9, | , 26.3, 9.0, 324.1, | ,  1000,   953,  3000,  2933, | , -3.4,   7.7, 0.091, |, 9.3
2292.9, 137.1, | , 26.3, 7.5, 323.6, | ,  1000,   955,  3000,  2926, | , -3.4,  10.3, 0.121, |, 7.5
2293.9, 136.5, | , 26.3, 8.5, 324.8, | ,  1000,   954,  3000,  2937, | , -3.4,  16.3, 0.192, |, 9.1
2294.9, 136.6, | , 26.3, 9.1, 325.4, | ,  1000,   956,  3000,  2928, | , -3.4,   4.7, 0.055, |, 9.2
2296.0, 136.9, | , 26.3, 9.1, 326.0, | ,  1000,   955,  3000,  2927, | , -3.4, -12.0, -0.142, |, 9.4
2297.0, 136.6, | , 26.3, 8.2, 325.5, | ,  1000,   952,  3000,  2932, | , -3.4, -17.2, -0.202, |, 8.9
2298.0, 136.7, | , 26.3, 7.3, 324.0, | ,  1000,   956,  3000,  2931, | , -3.4,   6.8, 0.081, |, 8.0
2299.0, 136.9, | , 26.3, 9.1, 325.1, | ,  1000,   955,  3000,  2924, | , -3.4,   3.4, 0.040, |, 9.4
2300.0, 136.5, | , 26.3, 8.4, 325.7, | ,  1000,   956,  3000,  2930, | , -3.4, -18.9, -0.223, |, 8.7
2301.0, 136.6, | , 26.3, 8.5, 325.8, | ,  1000,   954,  3000,  2933, | , -3.4, -15.4, -0.182, |, 9.0
2302.0, 136.6, | , 26.3, 8.6, 326.3, | ,  1000,   954,  3000,  2948, | , -3.4,   5.1, 0.061, |, 9.1
2303.0, 137.0, | , 26.3, 7.4, 325.2, | ,  1000,   956,  3000,  2941, | , -3.4, -19.7, -0.234, |, 8.6
2304.0, 136.7, | , 26.3, 8.6, 326.6, | ,  1000,   955,  3000,  2951, | , -3.4, -16.3, -0.193, |, 9.0
2305.0, 136.6, | , 26.3, 8.3, 326.1, | ,  1000,   949,  3000,  2941, | , -3.4, -14.2, -0.167, |, 8.7
2306.1, 136.8, | , 26.3, 8.9, 326.8, | ,  1000,   951,  3000,  2933, | , -3.4, -17.2, -0.202, |, 9.3
2307.1, 136.6, | , 26.3, 8.6, 326.2, | ,  1000,   955,  3000,  2925, | , -3.4, -16.7, -0.197, |, 9.1
2308.1, 136.8, | , 26.3, 7.2, 325.7, | ,  1000,   957,  3000,  2924, | , -3.4,  -3.9, -0.046, |, 7.4
2309.1, 136.4, | , 26.3, 8.5, 326.7, | ,  1000,   955,  3000,  2914, | , -3.4,   3.8, 0.045, |, 8.9
2310.1, 136.9, | , 26.3, 8.9, 327.0, | ,  1000,   954,  3000,  2924, | , -3.4,  12.4, 0.146, |, 9.2
2311.1, 136.5, | , 26.3, 8.5, 327.2, | ,  1000,   953,  3000,  2914, | , -3.4,  14.1, 0.166, |, 9.0
2312.1, 136.5, | , 26.3, 8.4, 327.4, | ,  1000,   952,  3000,  2896, | , -3.4,  -5.2, -0.060, |, 8.8
2313.1, 137.0, | , 26.3, 7.6, 326.7, | ,  1000,   952,  3000,  2922, | , -3.4,  -8.2, -0.096, |, 8.3
2314.1, 137.0, | , 26.3, 9.1, 327.8, | ,  1000,   956,  3000,  2930, | , -3.4,  -9.0, -0.106, |, 9.2
2315.1, 136.6, | , 26.3, 8.5, 328.1, | ,  1000,   952,  3000,  2913, | , -3.4, -15.4, -0.181, |, 8.9
2316.2, 136.6, | , 26.3, 8.9, 328.0, | ,  1000,   955,  3000,  2921, | , -3.4, -19.7, -0.232, |, 9.4
2317.2, 137.8, | , 26.3, -1.3, 316.5, | ,  1000,   950,  3000,  2891, | , -3.4, -18.9, -0.220, |, -2.1
2318.2, 137.1, | , 26.3, 7.5, 327.0, | ,  1000,   949,  3000,  2938, | , -3.4, -19.7, -0.233, |, 8.0
2319.2, 136.5, | , 26.3, 8.5, 328.5, | ,  1000,   953,  3000,  2928, | , -3.4, -17.2, -0.202, |, 8.8
2320.2, 136.4, | , 26.3, 8.6, 328.4, | ,  1000,   956,  3000,  2921, | , -3.4, -16.7, -0.197, |, 9.0
2321.2, 136.9, | , 26.3, 9.0, 329.1, | ,  1000,   956,  3000,  2930, | , -3.4, -15.4, -0.182, |, 9.3
2322.2, 137.5, | , 26.3, -0.1, 320.9, | ,  1000,   945,  3000,  2935, | , -3.4, -13.3, -0.157, |, 0.8
2323.2, 136.8, | , 26.3, 7.3, 327.8, | ,  1000,   955,  3000,  2945, | , -3.4, -18.0, -0.213, |, 7.9
2324.2, 136.9, | , 26.3, 8.6, 329.0, | ,  1000,   954,  3000,  2935, | , -3.4, -17.2, -0.203, |, 9.1
2325.2, 136.7, | , 26.3, 7.5, 328.5, | ,  1000,   952,  3000,  2911, | , -3.4, -20.6, -0.241, |, 8.1
2326.3, 136.6, | , 26.3, 7.9, 328.6, | ,  1000,   955,  3000,  2938, | , -3.4, -19.3, -0.228, |, 8.4
2327.3, 137.6, | , 26.3, -0.9, 322.0, | ,  1000,   948,  3000,  2897, | , -3.4, -11.6, -0.135, |, 0.6
2328.3, 136.8, | , 26.3, 7.4, 328.6, | ,  1000,   950,  3000,  2941, | , -3.4, -11.2, -0.132, |, 7.5
2329.3, 136.6, | , 26.3, 8.5, 329.4, | ,  1000,   956,  3000,  2926, | , -3.4, -12.4, -0.147, |, 8.9
2330.3, 136.8, | , 26.3, 7.5, 328.7, | ,  1000,   957,  3000,  2930, | , -3.4,  -7.3, -0.086, |, 8.4
2331.3, 136.6, | , 26.3, 8.6, 330.2, | ,  1000,   955,  3000,  2939, | , -3.4,  16.7, 0.197, |, 9.3
2332.3, 137.0, | , 26.3, 8.6, 330.0, | ,  1000,   955,  3000,  2922, | , -3.4,  -9.0, -0.106, |, 9.3
2333.3, 136.7, | , 26.3, 7.3, 328.6, | ,  1000,   957,  3000,  2923, | , -3.4,  18.8, 0.222, |, 7.9
2334.3, 136.7, | , 26.3, 8.2, 329.6, | ,  1000,   955,  3000,  2940, | , -3.4,  11.1, 0.131, |, 8.8
2335.3, 137.0, | , 26.3, 9.1, 330.9, | ,  1000,   956,  3000,  2923, | , -3.4,   4.3, 0.050, |, 9.3
2336.4, 136.6, | , 26.3, 8.0, 330.1, | ,  1000,   954,  3000,  2932, | , -3.4, -10.3, -0.122, |, 8.8
2337.4, 136.6, | , 26.3, 8.4, 330.7, | ,  1000,   956,  3000,  2928, | , -3.4, -10.3, -0.122, |, 8.9
2338.4, 136.8, | , 26.3, 7.6, 329.8, | ,  1000,   954,  3000,  2929, | , -3.4,  23.5, 0.277, |, 7.6
2339.4, 136.9, | , 26.3, 8.9, 331.1, | ,  1000,   957,  3000,  2908, | , -3.4,  19.7, 0.231, |, 9.4
2340.4, 136.6, | , 26.3, 8.7, 330.5, | ,  1000,   956,  3000,  2916, | , -3.4,   3.4, 0.040, |, 8.8
2341.4, 136.6, | , 26.3, 8.4, 331.4, | ,  1000,   957,  3000,  2915, | , -3.4,  -8.6, -0.101, |, 8.9
2342.4, 137.0, | , 26.3, 8.8, 331.1, | ,  1000,   955,  3000,  2933, | , -3.4, -10.3, -0.122, |, 9.2
2343.4, 137.2, | , 26.3, 7.6, 330.2, | ,  1000,   956,  3000,  2896, | , -3.4,  19.7, 0.230, |, 8.1
2344.4, 136.6, | , 26.3, 8.3, 331.5, | ,  1000,   958,  3000,  2931, | , -3.4,  11.1, 0.131, |, 8.9
2345.4, 136.5, | , 26.3, 8.4, 331.3, | ,  1000,   956,  3000,  2920, | , -3.4,  23.5, 0.277, |, 9.2
2346.4, 136.6, | , 26.3, 7.9, 331.6, | ,  1000,   957,  3000,  2925, | , -3.4,   6.8, 0.080, |, 8.4
2347.5, 136.9, | , 26.3, 9.0, 332.2, | ,  1000,   956,  3000,  2914, | , -3.4,  14.1, 0.166, |, 9.4
2348.5, 136.7, | , 26.3, 7.1, 330.5, | ,  1000,   956,  3000,  2905, | , -3.4,  -4.3, -0.051, |, 7.8
2349.5, 136.9, | , 26.3, 8.4, 332.0, | ,  1000,   960,  3000,  2924, | , -3.4,  -1.7, -0.020, |, 9.3
2350.5, 136.9, | , 26.3, 8.6, 332.3, | ,  1000,   954,  3000,  2920, | , -3.4,  -1.7, -0.020, |, 8.9
2351.5, 136.5, | , 26.3, 8.4, 331.9, | ,  1000,   955,  3000,  2938, | , -3.4,  14.1, 0.167, |, 8.9
2352.5, 136.6, | , 26.3, 8.5, 332.6, | ,  1000,   955,  3000,  2926, | , -3.4,  -3.5, -0.041, |, 9.0
2353.5, 137.3, | , 26.3, -1.7, 330.8, | ,  1000,   946,  3000,  2912, | , -3.4,  19.7, 0.231, |, 6.9
2354.5, 136.5, | , 26.3, 8.7, 332.2, | ,  1000,   953,  3000,  2948, | , -3.4,  16.7, 0.198, |, 8.9
2355.5, 136.6, | , 26.3, 6.0, 331.8, | ,  1000,   951,  3000,  2924, | , -3.4,   4.7, 0.055, |, 7.8
2356.5, 136.7, | , 26.3, 7.8, 333.1, | ,  1000,   956,  3000,  2910, | , -3.4,  -0.5, -0.005, |, 8.8
2357.6, 137.0, | , 26.3, 8.9, 334.0, | ,  1000,   952,  3000,  2944, | , -3.4,  -1.3, -0.015, |, 9.2
2358.6, 137.8, | , 26.3, -2.2, 325.1, | ,  1000,   952,  3000,  2908, | , -3.4,  -4.3, -0.050, |, -0.4
2359.6, 136.5, | , 26.3, 8.5, 333.4, | ,  1000,   952,  3000,  2909, | , -3.4,   5.5, 0.065, |, 8.9
2360.6, 136.9, | , 26.3, 8.9, 334.2, | ,  1000,   957,  3000,  2945, | , -3.4,  13.3, 0.157, |, 9.5
2361.6, 136.6, | , 26.3, 8.5, 334.1, | ,  1000,   955,  3000,  2928, | , -3.4,  -4.3, -0.051, |, 9.0
2362.6, 136.6, | , 26.3, 8.4, 333.7, | ,  1000,   951,  3000,  2911, | , -3.4,  -2.2, -0.025, |, 8.7
2363.6, 137.6, | , 26.3, -1.8, 326.1, | ,  1000,   950,  3000,  2907, | , -3.4,  10.7, 0.125, |, 0.1
2364.6, 136.8, | , 26.3, 8.9, 334.5, | ,  1000,   952,  3000,  2916, | , -3.4,  10.7, 0.126, |, 9.3
2365.6, 136.6, | , 26.3, 8.2, 334.2, | ,  1000,   945,  3000,  2926, | , -3.4,  -2.6, -0.030, |, 8.7
2366.6, 136.5, | , 26.3, 8.2, 334.6, | ,  1000,   957,  3000,  2916, | , -3.4,  -6.0, -0.071, |, 8.5
2367.7, 136.6, | , 26.3, 8.5, 334.7, | ,  1000,   954,  3000,  2944, | , -3.4,   6.0, 0.071, |, 8.9
2368.7, 137.1, | , 26.3, 7.5, 334.2, | ,  1000,   954,  3000,  2923, | , -3.4,   7.3, 0.085, |, 8.3
2369.7, 136.6, | , 26.3, 8.5, 334.6, | ,  1000,   953,  3000,  2941, | , -3.4,   3.0, 0.035, |, 8.8
2370.7, 136.6, | , 26.3, 8.5, 335.1, | ,  1000,   958,  3000,  2922, | , -3.4,   4.7, 0.055, |, 9.0
2371.7, 137.1, | , 26.3, 8.3, 335.4, | ,  1000,   955,  3000,  2967, | , -3.4,  13.7, 0.163, |, 9.4
2372.7, 136.5, | , 26.3, 8.4, 335.4, | ,  1000,   957,  3000,  2922, | , -3.4,  20.5, 0.242, |, 9.0
2373.7, 136.8, | , 26.3, 7.2, 334.6, | ,  1000,   951,  3000,  2931, | , -3.4,  14.5, 0.171, |, 7.5
2374.7, 136.9, | , 26.3, 9.0, 335.9, | ,  1000,   956,  3000,  2931, | , -3.4,  23.5, 0.278, |, 9.4
2375.7, 137.0, | , 26.3, 8.7, 336.1, | ,  1000,   953,  3000,  2929, | , -3.4,  11.5, 0.136, |, 9.4
2376.7, 136.6, | , 26.3, 8.0, 335.7, | ,  1000,   955,  3000,  2939, | , -3.4,  36.0, 0.425, |, 8.8
2377.8, 136.4, | , 26.3, 8.4, 336.1, | ,  1000,   955,  3000,  2912, | , -3.4,  27.8, 0.327, |, 9.0
2378.8, 136.6, | , 26.3, 6.7, 335.4, | ,  1000,   955,  3000,  2923, | , -3.4,   5.1, 0.060, |, 7.8
2379.8, 136.5, | , 26.3, 8.2, 336.1, | ,  1000,   954,  3000,  2936, | , -3.4,   3.8, 0.045, |, 8.8
2380.8, 136.6, | , 26.3, 8.6, 336.5, | ,  1000,   957,  3000,  2921, | , -3.4,   9.8, 0.116, |, 8.9
2381.8, 136.5, | , 26.3, 8.5, 336.5, | ,  1000,   955,  3000,  2925, | , -3.4,  28.3, 0.333, |, 9.3
2382.8, 136.9, | , 26.3, 8.5, 336.4, | ,  1000,   952,  3000,  2906, | , -3.4,  24.8, 0.291, |, 8.9
2383.8, 136.6, | , 26.3, 7.1, 335.1, | ,  1000,   954,  3000,  2919, | , -3.4,  14.1, 0.166, |, 7.7
2384.8, 136.6, | , 26.3, 8.6, 336.6, | ,  1000,   953,  3000,  2926, | , -3.4,  24.8, 0.292, |, 8.9
2385.8, 136.6, | , 26.3, 8.6, 337.1, | ,  1000,   954,  3000,  2944, | , -3.4,  13.7, 0.162, |, 8.9
2386.8, 137.1, | , 26.3, 8.7, 337.7, | ,  1000,   955,  3000,  2938, | , -3.4,  12.4, 0.147, |, 9.1
2387.8, 136.6, | , 26.3, 8.2, 337.2, | ,  1000,   958,  3000,  2944, | , -3.4,  13.3, 0.157, |, 8.7
2388.9, 136.8, | , 26.3, 6.4, 337.1, | ,  1000,   956,  3000,  2918, | , -3.4,  14.5, 0.171, |, 7.6
2389.9, 137.4, | , 26.3, 8.1, 337.5, | ,  1000,   954,  3000,  2919, | , -3.4,  30.8, 0.362, |, 8.9
2390.9, 136.9, | , 26.3, 8.7, 338.1, | ,  1000,   953,  3000,  2917, | , -3.4,  15.8, 0.186, |, 9.2
2391.9, 136.5, | , 26.3, 8.6, 337.9, | ,  1000,   955,  3000,  2936, | , -3.4,  40.2, 0.475, |, 8.9
2392.9, 136.6, | , 26.3, 7.9, 337.3, | ,  1000,   952,  3000,  2927, | , -3.4,  21.0, 0.247, |, 8.5
2393.9, 137.2, | , 26.3, 8.1, 337.9, | ,  1000,   951,  3000,  2930, | , -3.4,  11.1, 0.131, |, 8.5
2394.9, 137.5, | , 26.3, 0.0, 330.8, | ,  1000,   947,  3000,  2917, | , -3.4,  21.4, 0.251, |, 1.2
2395.9, 136.5, | , 26.3, 8.4, 338.6, | ,  1000,   955,  3000,  2935, | , -3.4,  12.4, 0.146, |, 9.0
2396.9, 136.6, | , 26.3, 9.0, 339.2, | ,  1000,   958,  3000,  2914, | , -3.4,  25.7, 0.302, |, 9.3
2397.9, 136.9, | , 26.3, 8.9, 339.6, | ,  1000,   955,  3000,  2926, | , -3.4,  23.1, 0.272, |, 9.4
2399.0, 136.7, | , 26.3, 7.2, 338.2, | ,  1000,   955,  3000,  2938, | , -3.4,  16.3, 0.192, |, 7.8
2400.0, 137.5, | , 26.3, -0.0, 331.9, | ,  1000,   955,  3000,  2929, | , -3.4,  14.1, 0.166, |, 0.7
2401.0, 136.5, | , 26.3, 8.5, 338.6, | ,  1000,   953,  3000,  2921, | , -3.4,  23.1, 0.272, |, 9.0
2402.0, 136.7, | , 26.3, 8.6, 339.8, | ,  1000,   953,  3000,  2930, | , -3.4,  22.3, 0.262, |, 8.9
2403.0, 136.6, | , 26.3, 8.3, 339.2, | ,  1000,   950,  3000,  2919, | , -3.4,  18.4, 0.216, |, 8.8
2404.0, 137.0, | , 26.3, 8.2, 339.6, | ,  1000,   954,  3000,  2913, | , -3.4,  23.1, 0.271, |, 8.4
2405.0, 136.5, | , 26.3, 8.4, 340.4, | ,  1000,   952,  3000,  2934, | , -3.4,  24.0, 0.283, |, 8.9
2406.0, 136.6, | , 26.3, 8.6, 339.8, | ,  1000,   955,  3000,  2902, | , -3.4,  18.0, 0.210, |, 9.0
