Repository: jdhuang-csm/Ru-BCA

## Methods
* (BaO)<sub>x</sub>-(CaO)<sub>y</sub>-(Al<sub>2</sub>O<sub>3</sub>)<sub>1-x-y</sub> (BCA) catalyst supports were synthesized via sol-gel and solid-state methods. 
* Ru/BCA catalysts were prepared via incipient wetness impregnation to achieve 1 wt. % Ru loading.
* Ammonia synthesis rates were measured for Ru/BCA catalysts in a packed-bed reactor at 480-600<sup>o</sup>C, 10 bar, and space velocities up to 1.3 x 10<sup>6</sup> ml g<sub>cat</sub><sup>-1</sup> h<sup>-1</sup>.
* A machine learning (ML) model was employed to improve understanding of the behavior of Ru/BCA catalysts.
* A microkinetic model was developed to describe the best-performing catalyst.

File: data/init_files_Cadigan/BAdC_doubann_2017-06-16-01.txt (part 6 of 43)
********** Start test **********
Elapsed time, Pressure, | , LJtemp(C), Inner-Temp, Outer-Temp, | , N2-set, N2-flow, H2-set, H2-flow, | , pH, NH3_ppm, NH3_Prod_rate, |, In222Temp
1975.8, 139.9, | , 25.5, 10.9, 286.0, | ,  4000,  3876,  1000,   981, | , -3.4, -11.2, -0.141, |, 12.6
1976.8, 140.3, | , 25.5, 11.2, 286.9, | ,  4000,  3875,  1000,   974, | , -3.4, -16.3, -0.206, |, 12.6
1977.8, 140.0, | , 25.5, 10.5, 286.8, | ,  4000,  3881,  1000,   986, | , -3.4,   1.7, 0.021, |, 12.1
1978.8, 140.1, | , 25.5, 10.6, 286.5, | ,  4000,  3877,  1000,   982, | , -3.4, -19.3, -0.245, |, 12.3
1979.8, 142.3, | , 25.5, 1.0, 277.5, | ,  4000,  3871,  1000,   973, | , -3.4,   4.7, 0.059, |, 4.1
1980.9, 140.2, | , 25.5, 9.2, 286.0, | ,  4000,  3876,  1000,   958, | , -3.4,  -8.2, -0.103, |, 11.3
1981.9, 140.0, | , 25.5, 10.5, 286.8, | ,  4000,  3872,  1000,   965, | , -3.4,  -9.9, -0.125, |, 12.2
1982.9, 139.9, | , 25.5, 10.5, 287.6, | ,  4000,  3876,  1000,   974, | , -3.4, -16.7, -0.212, |, 12.8
1983.9, 140.3, | , 25.5, 10.9, 287.1, | ,  4000,  3874,  1000,   980, | , -3.4,  11.5, 0.146, |, 12.5
1984.9, 141.0, | , 25.5, 2.9, 282.3, | ,  4000,  3872,  1000,   959, | , -3.4, -14.6, -0.184, |, 6.6
1985.9, 140.4, | , 25.5, 8.4, 286.4, | ,  4000,  3874,  1000,   981, | , -3.4, -14.2, -0.179, |, 11.4
1986.9, 140.3, | , 25.5, 11.1, 287.9, | ,  4000,  3876,  1000,   975, | , -3.4,  -3.9, -0.049, |, 12.7
1987.9, 140.3, | , 25.5, 10.9, 288.5, | ,  4000,  3875,  1000,   984, | , -3.4, -12.0, -0.152, |, 12.5
1988.9, 139.9, | , 25.5, 10.4, 288.0, | ,  4000,  3876,  1000,   966, | , -3.4, -18.9, -0.239, |, 12.3
1989.9, 140.3, | , 25.5, 11.1, 288.9, | ,  4000,  3884,  1000,   990, | , -3.4, -16.7, -0.213, |, 12.8
1990.9, 140.6, | , 25.5, 10.1, 288.5, | ,  4000,  3875,  1000,   994, | , -3.4,  -3.5, -0.044, |, 12.0
1992.0, 139.9, | , 25.5, 10.3, 288.7, | ,  4000,  3877,  1000,   967, | , -3.4,  12.0, 0.151, |, 12.0
1993.0, 140.0, | , 25.5, 10.5, 288.6, | ,  4000,  3879,  1000,   978, | , -3.4, -18.4, -0.234, |, 12.2
1994.0, 140.4, | , 25.5, 11.2, 288.9, | ,  4000,  3877,  1000,   973, | , -3.4, -18.4, -0.233, |, 12.8
1995.0, 140.3, | , 25.5, 11.0, 290.1, | ,  4000,  3874,  1000,   984, | , -3.4,  -5.6, -0.071, |, 12.8
1996.0, 140.2, | , 25.5, 9.5, 288.3, | ,  4000,  3877,  1000,   966, | , -3.4,  12.8, 0.162, |, 11.5
1997.0, 139.9, | , 25.5, 10.4, 289.6, | ,  4000,  3873,  1000,   974, | , -3.4, -14.6, -0.185, |, 12.7
1998.0, 140.3, | , 25.5, 11.0, 290.0, | ,  4000,  3873,  1000,   967, | , -3.4, -15.0, -0.190, |, 12.9
1999.0, 140.4, | , 25.5, 11.2, 290.4, | ,  4000,  3878,  1000,   980, | , -3.4, -18.9, -0.239, |, 12.7
2000.0, 140.0, | , 25.5, 10.3, 290.0, | ,  4000,  3875,  1000,   969, | , -3.4,   3.0, 0.038, |, 12.3
2001.0, 140.5, | , 25.5, 10.2, 289.4, | ,  4000,  3874,  1000,   940, | , -3.4, -13.7, -0.173, |, 11.9
2002.0, 140.3, | , 25.5, 11.0, 290.8, | ,  4000,  3876,  1000,   956, | , -3.4, -17.6, -0.222, |, 12.6
2003.1, 139.9, | , 25.5, 10.5, 290.2, | ,  4000,  3876,  1000,   954, | , -3.4,  -3.0, -0.038, |, 12.3
2004.1, 139.9, | , 25.5, 10.5, 290.6, | ,  4000,  3872,  1000,   982, | , -3.4, -14.2, -0.179, |, 12.2
2005.1, 140.3, | , 25.5, 11.1, 291.1, | ,  4000,  3877,  1000,   972, | , -3.4, -18.4, -0.233, |, 12.8
2006.1, 140.2, | , 25.5, 9.4, 289.9, | ,  4000,  3876,  1000,   983, | , -3.4, -18.9, -0.239, |, 11.2
2007.1, 140.0, | , 25.5, 10.5, 291.4, | ,  4000,  3877,  1000,   984, | , -3.4,  -2.2, -0.027, |, 12.2
2008.1, 140.1, | , 25.5, 10.3, 291.4, | ,  4000,  3876,  1000,   956, | , -3.4,   9.8, 0.124, |, 11.8
2009.1, 140.4, | , 25.5, 10.7, 292.0, | ,  4000,  3874,  1000,   984, | , -3.4, -18.0, -0.228, |, 12.8
2010.1, 140.0, | , 25.5, 10.5, 291.8, | ,  4000,  3876,  1000,   975, | , -3.4, -18.4, -0.233, |, 12.3
2011.1, 140.2, | , 25.5, 9.6, 291.4, | ,  4000,  3875,  1000,   993, | , -3.4,  -3.9, -0.049, |, 11.6
2012.1, 140.4, | , 25.5, 11.1, 292.5, | ,  4000,  3874,  1000,   970, | , -3.4, -12.4, -0.157, |, 12.5
2013.2, 140.6, | , 25.5, 10.5, 291.3, | ,  4000,  3873,  1000,   981, | , -3.4, -19.7, -0.250, |, 11.6
2014.2, 140.0, | , 25.5, 10.5, 292.0, | ,  4000,  3877,  1000,   976, | , -3.4,  14.1, 0.179, |, 12.1
2015.2, 140.3, | , 25.5, 10.9, 293.2, | ,  4000,  3876,  1000,   973, | , -3.4, -17.6, -0.223, |, 12.6
2016.2, 140.2, | , 25.5, 9.0, 291.3, | ,  4000,  3873,  1000,   945, | , -3.4,   7.3, 0.091, |, 11.2
2017.2, 140.0, | , 25.5, 10.1, 292.5, | ,  4000,  3876,  1000,   972, | , -3.4, -16.7, -0.212, |, 12.1
2018.2, 140.0, | , 25.5, 10.3, 293.4, | ,  4000,  3874,  1000,   966, | , -3.4, -17.6, -0.222, |, 12.0
2019.2, 140.3, | , 25.5, 11.3, 293.2, | ,  4000,  3872,  1000,   959, | , -3.4,   4.3, 0.054, |, 12.8
2020.2, 140.3, | , 25.5, 10.9, 293.7, | ,  4000,  3875,  1000,   963, | , -3.4,   5.5, 0.070, |, 12.7
2021.2, 141.1, | , 25.5, 2.5, 288.3, | ,  4000,  3878,  1000,   972, | , -3.4, -16.7, -0.212, |, 6.6
2022.2, 140.4, | , 25.5, 10.3, 293.6, | ,  4000,  3876,  1000,   967, | , -3.4, -18.9, -0.239, |, 11.5
2023.3, 140.3, | , 25.5, 11.0, 294.2, | ,  4000,  3876,  1000,   960, | , -3.4,  -6.5, -0.081, |, 12.7
2024.3, 140.0, | , 25.5, 10.5, 293.4, | ,  4000,  3875,  1000,   975, | , -3.4, -20.6, -0.261, |, 12.2
2025.3, 140.0, | , 25.5, 10.5, 294.2, | ,  4000,  3876,  1000,   971, | , -3.4, -16.7, -0.212, |, 12.2
2026.3, 141.6, | , 25.5, 5.0, 286.2, | ,  4000,  3874,  1000,   978, | , -3.4,  -4.7, -0.060, |, 6.3
2027.3, 140.1, | , 25.5, 9.8, 293.8, | ,  4000,  3875,  1000,   971, | , -3.4, -18.4, -0.233, |, 11.5
2028.3, 140.0, | , 25.5, 10.5, 294.8, | ,  4000,  3875,  1000,   981, | , -3.4, -18.0, -0.228, |, 12.3
2029.3, 140.0, | , 25.5, 10.5, 295.1, | ,  4000,  3872,  1000,   958, | , -3.4,  -8.6, -0.108, |, 12.7
2030.3, 140.3, | , 25.5, 11.1, 295.2, | ,  4000,  3876,  1000,   987, | , -3.4,  12.8, 0.163, |, 12.6
2031.3, 139.9, | , 25.5, 10.5, 294.8, | ,  4000,  3875,  1000,   952, | , -3.4, -14.2, -0.178, |, 12.2
2032.4, 140.2, | , 25.5, 10.2, 294.5, | ,  4000,  3876,  1000,   954, | , -3.4, -10.7, -0.135, |, 11.9
2033.4, 140.4, | , 25.5, 10.9, 296.0, | ,  4000,  3876,  1000,   982, | , -3.4, -15.9, -0.201, |, 12.7
2034.4, 140.0, | , 25.5, 10.5, 295.5, | ,  4000,  3875,  1000,   986, | , -3.4, -16.7, -0.212, |, 12.2
2035.4, 140.0, | , 25.5, 10.3, 295.6, | ,  4000,  3876,  1000,   984, | , -3.4,   1.7, 0.021, |, 11.8
2036.4, 140.2, | , 25.5, 11.2, 296.6, | ,  4000,  3877,  1000,   971, | , -3.4,  11.5, 0.146, |, 12.8
2037.4, 140.4, | , 25.5, 10.3, 295.6, | ,  4000,  3875,  1000,   950, | , -3.4, -11.2, -0.141, |, 11.9
2038.4, 140.1, | , 25.5, 9.5, 295.1, | ,  4000,  3881,  1000,   977, | , -3.4,  -5.6, -0.071, |, 11.6
2039.4, 140.0, | , 25.5, 10.4, 296.0, | ,  4000,  3878,  1000,   984, | , -3.4, -20.2, -0.256, |, 12.2
2040.4, 140.3, | , 25.5, 11.2, 297.3, | ,  4000,  3875,  1000,   990, | , -3.4, -15.9, -0.202, |, 12.8
2041.4, 140.3, | , 25.5, 11.2, 297.0, | ,  4000,  3877,  1000,   969, | , -3.4,  15.4, 0.195, |, 12.8
2042.4, 140.3, | , 25.5, 9.6, 296.0, | ,  4000,  3878,  1000,   991, | , -3.4, -15.9, -0.202, |, 11.2
2043.5, 140.0, | , 25.5, 10.6, 297.4, | ,  4000,  3877,  1000,   993, | , -3.4, -17.2, -0.218, |, 12.7
2044.5, 140.5, | , 25.5, 10.6, 297.4, | ,  4000,  3876,  1000,   995, | , -3.4,  -2.2, -0.028, |, 12.4
2045.5, 139.9, | , 25.5, 10.5, 297.1, | ,  4000,  3870,  1000,   980, | , -3.4, -16.3, -0.206, |, 12.2
2046.5, 140.0, | , 25.5, 10.5, 297.3, | ,  4000,  3873,  1000,   972, | , -3.4, -16.7, -0.212, |, 12.2
2047.5, 140.5, | , 25.5, 10.3, 297.3, | ,  4000,  3874,  1000,   990, | , -3.4, -15.4, -0.196, |, 11.9
2048.5, 140.4, | , 25.5, 10.4, 296.8, | ,  4000,  3875,  1000,   973, | , -3.4, -16.3, -0.206, |, 11.3
2049.5, 139.9, | , 25.5, 10.5, 298.0, | ,  4000,  3872,  1000,   956, | , -3.4,  -3.0, -0.038, |, 12.2
2050.5, 140.1, | , 25.5, 10.5, 298.2, | ,  4000,  3879,  1000,   986, | , -3.4, -12.4, -0.158, |, 12.1
2051.5, 140.3, | , 25.5, 11.2, 298.7, | ,  4000,  3876,  1000,   981, | , -3.4, -17.6, -0.223, |, 12.7
2052.5, 140.1, | , 25.5, 9.7, 297.5, | ,  4000,  3874,  1000,   980, | , -3.4, -17.2, -0.217, |, 11.3
2053.5, 140.1, | , 25.5, 10.5, 298.3, | ,  4000,  3880,  1000,   982, | , -3.4,  -3.5, -0.044, |, 12.2
2054.6, 139.9, | , 25.5, 10.6, 299.3, | ,  4000,  3876,  1000,   957, | , -3.4, -13.7, -0.173, |, 12.7
2055.6, 140.4, | , 25.5, 11.0, 299.3, | ,  4000,  3877,  1000,   978, | , -3.4, -16.3, -0.207, |, 12.7
2056.6, 139.9, | , 25.5, 10.5, 299.1, | ,  4000,  3876,  1000,   989, | , -3.4,  13.3, 0.168, |, 12.2
2057.6, 140.3, | , 25.5, 9.7, 298.8, | ,  4000,  3875,  1000,   981, | , -3.4, -12.9, -0.163, |, 12.0
2058.6, 140.4, | , 25.5, 11.3, 299.8, | ,  4000,  3881,  1000,   987, | , -3.4, -19.3, -0.245, |, 12.8
2059.6, 140.3, | , 25.5, 11.1, 300.3, | ,  4000,  3877,  1000,   961, | , -3.4, -16.3, -0.206, |, 12.7
2060.6, 140.0, | , 25.5, 10.1, 299.1, | ,  4000,  3874,  1000,   975, | , -3.4, -14.6, -0.185, |, 11.9
2061.6, 140.4, | , 25.5, 11.0, 300.1, | ,  4000,  3874,  1000,   983, | , -3.4, -18.9, -0.239, |, 12.6
2062.6, 141.7, | , 25.5, 3.8, 295.9, | ,  4000,  3879,  1000,   970, | , -3.4, -17.2, -0.217, |, 7.1
2063.6, 140.1, | , 25.5, 10.6, 300.1, | ,  4000,  3876,  1000,   964, | , -3.4,   2.1, 0.027, |, 12.3
2064.7, 139.9, | , 25.6, 10.6, 300.1, | ,  4000,  3876,  1000,   957, | , -3.4, -19.3, -0.243, |, 12.2
2065.7, 140.3, | , 25.5, 11.2, 300.9, | ,  4000,  3875,  1000,   953, | , -3.4, -17.2, -0.216, |, 12.9
2066.7, 140.3, | , 25.6, 11.0, 301.2, | ,  4000,  3875,  1000,   967, | , -3.4, -15.0, -0.190, |, 12.5
2067.7, 142.3, | , 25.5, -1.1, 291.4, | ,  4000,  3874,  1000,   959, | , -3.4, -16.3, -0.206, |, 2.0
2068.7, 140.1, | , 25.6, 9.6, 300.5, | ,  4000,  3875,  1000,   984, | , -3.4,  -2.6, -0.033, |, 12.0
2069.7, 140.3, | , 25.6, 11.1, 301.5, | ,  4000,  3876,  1000,   979, | , -3.4,  -5.2, -0.065, |, 12.9
2070.7, 140.3, | , 25.5, 11.3, 301.2, | ,  4000,  3875,  1000,   974, | , -3.4, -17.6, -0.223, |, 12.6
2071.7, 140.0, | , 25.6, 10.6, 301.8, | ,  4000,  3873,  1000,   983, | , -3.4,   9.0, 0.114, |, 12.1
2072.7, 141.0, | , 25.6, 3.9, 295.5, | ,  4000,  3877,  1000,   977, | , -3.4, -10.7, -0.136, |, 6.1
2073.7, 140.7, | , 25.5, 10.3, 301.7, | ,  4000,  3875,  1000,   968, | , -3.4,  -2.6, -0.033, |, 11.9
2074.7, 140.0, | , 25.6, 10.0, 301.8, | ,  4000,  3877,  1000,   986, | , -3.4,  -6.0, -0.076, |, 11.9
2075.8, 140.0, | , 25.6, 10.5, 302.5, | ,  4000,  3874,  1000,   978, | , -3.4, -14.6, -0.185, |, 12.2
2076.8, 140.3, | , 25.6, 11.2, 302.7, | ,  4000,  3875,  1000,   982, | , -3.4, -18.0, -0.228, |, 12.8
2077.8, 139.9, | , 25.6, 10.4, 302.4, | ,  4000,  3872,  1000,   966, | , -3.4,   3.0, 0.038, |, 12.2
2078.8, 140.2, | , 25.6, 9.5, 301.7, | ,  4000,  3872,  1000,   967, | , -3.4,   0.8, 0.011, |, 8.9
2079.8, 140.0, | , 25.6, 10.5, 302.9, | ,  4000,  3880,  1000,   986, | , -3.4,  -8.2, -0.104, |, 12.2
2080.8, 140.0, | , 25.6, 10.4, 302.9, | ,  4000,  3877,  1000,   982, | , -3.4, -11.2, -0.142, |, 12.1
2081.8, 140.0, | , 25.6, 10.0, 303.1, | ,  4000,  3875,  1000,   948, | , -3.4, -10.3, -0.130, |, 11.9
2082.8, 139.9, | , 25.6, 10.5, 303.9, | ,  4000,  3873,  1000,   984, | , -3.4, -10.7, -0.136, |, 12.2
2083.8, 140.5, | , 25.6, 10.2, 303.6, | ,  4000,  3878,  1000,   976, | , -3.4, -15.9, -0.201, |, 12.0
2084.8, 140.3, | , 25.6, 11.3, 304.3, | ,  4000,  3879,  1000,   963, | , -3.4, -15.9, -0.201, |, 12.8
2085.9, 139.9, | , 25.6, 10.5, 304.0, | ,  4000,  3878,  1000,   965, | , -3.4,  20.1, 0.254, |, 12.1
2086.9, 140.0, | , 25.6, 10.4, 303.4, | ,  4000,  3875,  1000,   982, | , -3.4,  -6.9, -0.087, |, 12.2
2087.9, 140.5, | , 25.6, 11.0, 304.4, | ,  4000,  3877,  1000,   978, | , -3.4, -11.6, -0.147, |, 12.7
2088.9, 140.2, | , 25.6, 9.5, 303.8, | ,  4000,  3877,  1000,   987, | , -3.4,  -8.2, -0.104, |, 11.5
2089.9, 139.8, | , 25.6, 10.6, 304.7, | ,  4000,  3873,  1000,   960, | , -3.4,   8.1, 0.102, |, 12.1
2090.9, 140.4, | , 25.6, 10.9, 305.2, | ,  4000,  3878,  1000,   965, | , -3.4,  -9.4, -0.119, |, 12.9
2091.9, 140.0, | , 25.6, 10.1, 305.1, | ,  4000,  3874,  1000,   975, | , -3.4, -12.4, -0.158, |, 12.1
2092.9, 140.2, | , 25.6, 10.1, 305.2, | ,  4000,  3879,  1000,   975, | , -3.4,  -8.6, -0.109, |, 11.7
2093.9, 140.2, | , 25.6, 10.0, 304.2, | ,  4000,  3877,  1000,   957, | , -3.4,  -8.6, -0.108, |, 11.7
2094.9, 141.4, | , 25.6, 9.9, 301.7, | ,  4000,  3878,  1000,   957, | , -3.4,  -7.7, -0.098, |, 10.9
2095.9, 140.4, | , 25.6, 11.1, 306.3, | ,  4000,  3874,  1000,   966, | , -3.4,  -8.2, -0.103, |, 13.0
2097.0, 140.3, | , 25.6, 10.6, 306.1, | ,  4000,  3873,  1000,   973, | , -3.4,  22.3, 0.281, |, 12.3
2098.0, 140.0, | , 25.6, 10.6, 306.2, | ,  4000,  3881,  1000,   970, | , -3.4,   1.3, 0.016, |, 12.5
2099.0, 140.6, | , 25.6, 10.8, 305.9, | ,  4000,  3876,  1000,   959, | , -3.4, -12.4, -0.157, |, 11.8
2100.0, 140.4, | , 25.6, 11.4, 306.9, | ,  4000,  3879,  1000,   960, | , -3.4,  -7.3, -0.092, |, 13.1
2101.0, 139.9, | , 25.6, 10.9, 306.8, | ,  4000,  3877,  1000,   963, | , -3.4,   7.3, 0.092, |, 12.4
2102.0, 140.1, | , 25.6, 11.0, 307.0, | ,  4000,  3881,  1000,   979, | , -3.4,  -3.9, -0.049, |, 12.5
2103.0, 140.5, | , 25.6, 11.6, 307.4, | ,  4000,  3879,  1000,   982, | , -3.4, -12.0, -0.152, |, 13.1
2104.0, 141.2, | , 25.6, 4.9, 302.3, | ,  4000,  3874,  1000,   982, | , -3.4, -10.7, -0.136, |, 7.3
2105.0, 139.9, | , 25.6, 10.8, 307.4, | ,  4000,  3879,  1000,   957, | , -3.4,   6.4, 0.081, |, 12.6
2106.0, 140.4, | , 25.6, 11.2, 307.8, | ,  4000,  3881,  1000,   967, | , -3.4, -17.2, -0.217, |, 12.8
2107.1, 140.0, | , 25.6, 10.5, 307.5, | ,  4000,  3879,  1000,   988, | , -3.4, -18.0, -0.229, |, 12.3
2108.1, 139.9, | , 25.6, 10.8, 307.7, | ,  4000,  3873,  1000,   968, | , -3.4,  -0.5, -0.006, |, 12.4
2109.1, 142.3, | , 25.6, 1.1, 299.1, | ,  4000,  3869,  1000,   978, | , -3.4, -17.2, -0.217, |, 2.9
2110.1, 140.4, | , 25.6, 11.6, 308.6, | ,  4000,  3877,  1000,   981, | , -3.4, -18.9, -0.239, |, 12.9
2111.1, 140.0, | , 25.6, 10.9, 308.9, | ,  4000,  3874,  1000,   966, | , -3.4, -17.2, -0.217, |, 12.4
2112.1, 140.0, | , 25.6, 10.5, 308.6, | ,  4000,  3875,  1000,   958, | , -3.4, -15.0, -0.189, |, 12.2
2113.1, 140.0, | , 25.6, 11.5, 309.5, | ,  4000,  3875,  1000,   992, | , -3.4, -18.0, -0.229, |, 13.1
2114.1, 140.5, | , 25.6, 0.6, 303.6, | ,  4000,  3876,  1000,   986, | , -3.4,  -3.9, -0.049, |, 6.7
2115.1, 139.9, | , 25.6, 10.5, 309.0, | ,  4000,  3875,  1000,   958, | , -3.4, -18.9, -0.238, |, 12.6
2116.1, 140.0, | , 25.6, 11.3, 309.0, | ,  4000,  3878,  1000,   988, | , -3.4, -18.4, -0.234, |, 12.7
2117.1, 140.4, | , 25.6, 11.1, 310.0, | ,  4000,  3877,  1000,   972, | , -3.4, -17.2, -0.217, |, 12.9
2118.2, 140.1, | , 25.6, 10.8, 309.5, | ,  4000,  3879,  1000,   982, | , -3.4,  -2.6, -0.033, |, 12.6
2119.2, 140.3, | , 25.6, 10.0, 308.5, | ,  4000,  3872,  1000,   986, | , -3.4,   8.5, 0.108, |, 11.7
2120.2, 140.4, | , 25.6, 11.1, 309.9, | ,  2000,  3872,  6000,   972, | , -3.4, -16.3, -0.206, |, 12.6
2121.2, 140.8, | , 25.6, 10.5, 309.4, | ,  2000,  1908,  6000,  7432, | , -3.4, -18.9, -0.460, |, 12.1
2122.2, 140.3, | , 25.6, 10.1, 309.9, | ,  2000,  1915,  6000,  5687, | , -3.4, -15.4, -0.306, |, 12.0
2123.2, 140.3, | , 25.6, 10.8, 310.3, | ,  2000,  1924,  6000,  5767, | , -3.4,   2.5, 0.051, |, 12.6
2124.2, 140.6, | , 25.6, 11.5, 310.9, | ,  2000,  1926,  6000,  5820, | , -3.4,   8.1, 0.164, |, 12.8
2125.2, 140.7, | , 25.6, 11.4, 311.3, | ,  2000,  1923,  6000,  5837, | , -3.4, -16.3, -0.330, |, 13.0
2126.2, 140.5, | , 25.6, 10.1, 310.1, | ,  2000,  1932,  6000,  5847, | , -3.4, -19.7, -0.401, |, 11.7
2127.2, 140.3, | , 25.6, 10.9, 311.1, | ,  2000,  1930,  6000,  5848, | , -3.4, -19.7, -0.401, |, 12.6
2128.2, 140.6, | , 25.6, 11.6, 311.7, | ,  2000,  1928,  6000,  5832, | , -3.4,   8.5, 0.173, |, 13.1
2129.3, 140.8, | , 25.6, 10.3, 310.9, | ,  2000,  1926,  6000,  5813, | , -3.4,  12.4, 0.250, |, 12.6
2130.3, 140.2, | , 25.6, 11.0, 310.8, | ,  2000,  1929,  6000,  5855, | , -3.4, -15.9, -0.322, |, 12.6
2131.3, 140.4, | , 25.6, 9.6, 310.4, | ,  2000,  1928,  6000,  5846, | , -3.4, -18.9, -0.383, |, 11.9
2132.3, 140.5, | , 25.6, 11.0, 311.4, | ,  2000,  1929,  6000,  5834, | , -3.4, -18.9, -0.382, |, 13.0
2133.3, 140.3, | , 25.6, 10.9, 311.3, | ,  2000,  1934,  6000,  5872, | , -3.4,  11.1, 0.226, |, 12.1
2134.3, 140.2, | , 25.6, 10.8, 311.8, | ,  2000,  1924,  6000,  5853, | , -3.4,  -5.2, -0.105, |, 12.5
2135.3, 140.5, | , 25.6, 11.5, 312.5, | ,  2000,  1926,  6000,  5856, | , -3.4, -17.2, -0.348, |, 13.0
2136.3, 140.8, | , 25.6, 10.5, 311.5, | ,  2000,  1928,  6000,  5866, | , -3.4, -15.0, -0.305, |, 12.3
2137.3, 140.2, | , 25.6, 10.6, 312.5, | ,  2000,  1926,  6000,  5856, | , -3.4, -16.3, -0.331, |, 12.3
2138.3, 140.2, | , 25.6, 10.8, 312.5, | ,  2000,  1926,  6000,  5862, | , -3.4,  -8.2, -0.166, |, 12.5
2139.3, 140.5, | , 25.6, 11.6, 312.7, | ,  2000,  1926,  6000,  5837, | , -3.4,  -0.9, -0.018, |, 13.2
2140.4, 140.2, | , 25.6, 10.8, 312.9, | ,  2000,  1926,  6000,  5861, | , -3.4, -18.4, -0.375, |, 12.3
2141.4, 140.3, | , 25.6, 9.9, 311.9, | ,  2000,  1926,  6000,  5858, | , -3.4, -17.6, -0.357, |, 11.8
2142.4, 140.2, | , 25.6, 11.3, 313.4, | ,  2000,  1929,  6000,  5837, | , -3.4,  -6.9, -0.139, |, 12.8
2143.4, 140.5, | , 25.6, 11.5, 313.8, | ,  2000,  1927,  6000,  5851, | , -3.4,  11.5, 0.234, |, 13.3
2144.4, 140.2, | , 25.6, 10.6, 313.3, | ,  2000,  1928,  6000,  5827, | , -3.4,  -9.0, -0.183, |, 12.3
2145.4, 141.6, | , 25.6, 4.4, 309.1, | ,  2000,  1930,  6000,  5879, | , -3.4, -17.2, -0.350, |, 7.4
2146.4, 140.7, | , 25.6, 10.8, 313.5, | ,  2000,  1932,  6000,  5860, | , -3.4,  14.1, 0.287, |, 12.7
2147.4, 140.5, | , 25.6, 11.6, 314.7, | ,  2000,  1930,  6000,  5851, | , -3.4,   9.4, 0.191, |, 12.9
2148.4, 140.2, | , 25.6, 11.0, 314.0, | ,  2000,  1931,  6000,  5874, | , -3.4,  -9.4, -0.192, |, 12.5
2149.4, 140.6, | , 25.6, 11.4, 314.1, | ,  2000,  1928,  6000,  5850, | , -3.4, -18.4, -0.374, |, 12.9
2150.4, 142.4, | , 25.6, 0.8, 306.1, | ,  2000,  1923,  6000,  5847, | , -3.4, -19.7, -0.400, |, 3.3
2151.5, 140.5, | , 25.6, 10.0, 313.8, | ,  2000,  1929,  6000,  5878, | , -3.4,  -2.2, -0.044, |, 11.7
2152.5, 140.3, | , 25.6, 10.7, 314.8, | ,  2000,  1930,  6000,  5842, | , -3.4, -15.4, -0.313, |, 12.3
2153.5, 140.6, | , 25.6, 10.9, 314.8, | ,  2000,  1929,  6000,  5841, | , -3.4, -18.4, -0.374, |, 13.0
2154.5, 140.5, | , 25.6, 11.6, 315.6, | ,  2000,  1929,  6000,  5825, | , -3.4,   8.1, 0.164, |, 13.1
2155.5, 141.2, | , 25.6, 5.9, 310.8, | ,  2000,  1926,  6000,  5860, | , -3.4,  -6.0, -0.122, |, 8.0
2156.5, 140.4, | , 25.6, 10.0, 315.1, | ,  2000,  1929,  6000,  5870, | , -3.4, -17.2, -0.349, |, 12.3
2157.5, 140.6, | , 25.6, 11.5, 316.3, | ,  2000,  1928,  6000,  5866, | , -3.4, -20.2, -0.410, |, 13.1
2158.5, 140.7, | , 25.6, 10.8, 316.1, | ,  2000,  1924,  6000,  5848, | , -3.4, -19.3, -0.392, |, 12.6
2159.5, 140.2, | , 25.6, 10.8, 316.0, | ,  2000,  1928,  6000,  5841, | , -3.4, -16.7, -0.339, |, 12.6
2160.5, 140.6, | , 25.6, 11.3, 316.4, | ,  2000,  1930,  6000,  5837, | , -3.4, -14.6, -0.296, |, 13.0
2161.6, 140.8, | , 25.6, 10.6, 315.5, | ,  2000,  1929,  6000,  5837, | , -3.4, -15.4, -0.313, |, 12.3
2162.6, 140.2, | , 25.6, 10.9, 316.4, | ,  2000,  1931,  6000,  5868, | , -3.4, -12.4, -0.253, |, 12.5
2163.6, 140.3, | , 25.6, 10.9, 316.7, | ,  2000,  1929,  6000,  5845, | , -3.4, -16.7, -0.339, |, 12.5
2164.6, 140.7, | , 25.6, 10.8, 317.3, | ,  2000,  1932,  6000,  5835, | , -3.4,  -8.6, -0.174, |, 12.1
2165.6, 140.2, | , 25.6, 10.9, 316.9, | ,  2000,  1929,  6000,  5845, | , -3.4, -15.9, -0.322, |, 12.3
2166.6, 140.5, | , 25.6, 9.9, 316.2, | ,  2000,  1933,  6000,  5887, | , -3.4, -15.4, -0.315, |, 11.9
2167.6, 140.3, | , 25.6, 10.9, 317.7, | ,  2000,  1929,  6000,  5841, | , -3.4,  -5.6, -0.113, |, 12.5
2168.6, 140.5, | , 25.6, 11.4, 318.2, | ,  2000,  1930,  6000,  5837, | , -3.4, -18.9, -0.383, |, 13.0
2169.6, 140.2, | , 25.6, 10.9, 317.9, | ,  2000,  1926,  6000,  5864, | , -3.4,   0.4, 0.008, |, 12.6
2170.6, 140.2, | , 25.6, 11.0, 318.1, | ,  2000,  1925,  6000,  5848, | , -3.4, -11.6, -0.235, |, 12.5
2171.6, 140.4, | , 25.6, 10.3, 317.9, | ,  2000,  1928,  6000,  5845, | , -3.4, -18.4, -0.374, |, 12.0
2172.7, 140.5, | , 25.6, 11.5, 319.2, | ,  2000,  1928,  6000,  5857, | , -3.4, -19.3, -0.392, |, 13.2
2173.7, 140.2, | , 25.6, 10.8, 318.7, | ,  2000,  1922,  6000,  5850, | , -3.4,   9.8, 0.199, |, 12.5
2174.7, 140.1, | , 25.6, 11.5, 319.6, | ,  2000,  1929,  6000,  5848, | , -3.4,  -6.5, -0.131, |, 13.1
2175.7, 140.6, | , 25.6, 11.4, 319.5, | ,  2000,  1934,  6000,  5858, | , -3.4,   3.0, 0.060, |, 13.0
2176.7, 140.5, | , 25.6, 10.1, 319.0, | ,  2000,  1929,  6000,  5858, | , -3.4, -15.0, -0.305, |, 11.7
2177.7, 140.3, | , 25.6, 10.8, 319.7, | ,  2000,  1920,  6000,  5863, | , -3.4,   0.8, 0.017, |, 12.4
2178.7, 140.6, | , 25.6, 11.6, 320.5, | ,  2000,  1929,  6000,  5852, | , -3.4, -12.0, -0.244, |, 13.1
2179.7, 140.1, | , 25.6, 11.0, 320.5, | ,  2000,  1925,  6000,  5830, | , -3.4, -16.7, -0.339, |, 12.5
2180.7, 140.2, | , 25.6, 10.9, 320.7, | ,  2000,  1927,  6000,  5866, | , -3.4, -10.7, -0.218, |, 12.6
2181.7, 140.5, | , 25.6, 10.1, 320.0, | ,  2000,  1931,  6000,  5852, | , -3.4,  -8.2, -0.166, |, 11.8
2182.8, 140.5, | , 25.6, 11.5, 321.8, | ,  2000,  1927,  6000,  5837, | , -3.4,  -8.2, -0.165, |, 13.1
2183.8, 140.6, | , 25.6, 11.4, 322.0, | ,  2000,  1929,  6000,  5863, | , -3.4, -12.0, -0.244, |, 12.7
2184.8, 140.4, | , 25.6, 10.4, 321.4, | ,  2000,  1929,  6000,  5845, | , -3.4, -19.3, -0.392, |, 12.2
2185.8, 140.1, | , 25.6, 11.4, 322.5, | ,  2000,  1927,  6000,  5841, | , -3.4,  11.1, 0.225, |, 13.0
2186.8, 142.1, | , 25.6, 4.5, 318.1, | ,  2000,  1925,  6000,  5875, | , -3.4,  -4.7, -0.096, |, 8.0
2187.8, 140.2, | , 25.6, 10.9, 322.0, | ,  2000,  1925,  6000,  5864, | , -3.4, -18.4, -0.375, |, 12.5
2188.8, 140.1, | , 25.6, 10.6, 322.5, | ,  2000,  1925,  6000,  5833, | , -3.4, -16.3, -0.330, |, 12.4
2189.8, 140.7, | , 25.6, 10.9, 323.1, | ,  2000,  1924,  6000,  5848, | , -3.4, -10.7, -0.218, |, 12.7
2190.8, 140.2, | , 25.6, 10.9, 322.9, | ,  2000,  1925,  6000,  5856, | , -3.4,  -7.3, -0.148, |, 12.6
2191.8, 142.1, | , 25.6, 0.4, 316.4, | ,  2000,  1931,  6000,  5841, | , -3.4, -10.7, -0.218, |, 3.7
2192.9, 140.3, | , 25.7, 10.1, 322.9, | ,  2000,  1930,  6000,  5835, | , -3.4, -10.3, -0.209, |, 12.0
2193.9, 140.5, | , 25.7, 11.4, 324.4, | ,  2000,  1927,  6000,  5852, | , -3.4,  15.8, 0.321, |, 13.1
2194.9, 140.2, | , 25.7, 10.8, 323.9, | ,  2000,  1928,  6000,  5882, | , -3.4,  -5.2, -0.105, |, 12.4
2195.9, 140.2, | , 25.7, 10.9, 324.8, | ,  2000,  1932,  6000,  5850, | , -3.4, -19.7, -0.401, |, 13.1
2196.9, 140.5, | , 25.7, 11.7, 324.9, | ,  2000,  1928,  6000,  5845, | , -3.4, -14.6, -0.296, |, 13.1
2197.9, 140.4, | , 25.7, 10.2, 323.8, | ,  2000,  1928,  6000,  5869, | , -3.4, -10.7, -0.218, |, 11.8
2198.9, 140.2, | , 25.7, 10.9, 324.9, | ,  2000,  1932,  6000,  5841, | , -3.4, -18.4, -0.374, |, 12.6
2199.9, 140.4, | , 25.7, 11.5, 325.9, | ,  2000,  1927,  6000,  5838, | , -3.4,  16.3, 0.329, |, 13.0
2200.9, 140.3, | , 25.7, 11.4, 325.6, | ,  2000,  1928,  6000,  5818, | , -3.4,  -8.2, -0.165, |, 12.9
2202.0, 140.2, | , 25.7, 11.0, 325.6, | ,  2000,  1930,  6000,  5863, | , -3.4, -12.0, -0.244, |, 12.5
2203.0, 140.4, | , 25.7, 9.9, 325.4, | ,  2000,  1926,  6000,  5861, | , -3.4,  10.7, 0.217, |, 11.3
2204.0, 140.2, | , 25.7, 10.8, 325.6, | ,  2000,  1930,  6000,  5867, | , -3.4,  18.0, 0.366, |, 12.6
2205.0, 140.5, | , 25.7, 11.3, 326.4, | ,  2000,  1925,  6000,  5841, | , -3.4,  -9.9, -0.200, |, 12.8
2206.0, 140.3, | , 25.7, 10.5, 325.8, | ,  2000,  1930,  6000,  5871, | , -3.4, -11.6, -0.236, |, 12.1
2207.0, 140.1, | , 25.7, 10.9, 326.5, | ,  2000,  1928,  6000,  5832, | , -3.4,   5.1, 0.104, |, 12.4
2208.0, 140.8, | , 25.7, 10.6, 326.4, | ,  2000,  1933,  6000,  5848, | , -3.4, -15.4, -0.314, |, 12.4
2209.0, 140.2, | , 25.7, 10.9, 327.0, | ,  2000,  1928,  6000,  5860, | , -3.4,  12.8, 0.261, |, 12.5
2210.0, 140.2, | , 25.7, 10.2, 327.4, | ,  2000,  1927,  6000,  5832, | , -3.4,  -3.9, -0.079, |, 12.0
2211.0, 140.4, | , 25.7, 11.6, 328.0, | ,  2000,  1929,  6000,  5863, | , -3.4, -17.6, -0.358, |, 13.0
2212.0, 140.5, | , 25.7, 11.5, 327.8, | ,  2000,  1925,  6000,  5848, | , -3.4, -11.2, -0.226, |, 13.1
2213.1, 140.4, | , 25.7, 10.1, 326.7, | ,  2000,  1929,  6000,  5848, | , -3.4,  19.7, 0.399, |, 11.7
2214.1, 140.2, | , 25.7, 10.8, 327.8, | ,  2000,  1926,  6000,  5847, | , -3.4,  21.0, 0.425, |, 12.5
2215.1, 140.4, | , 25.7, 11.5, 328.3, | ,  2000,  1926,  6000,  5841, | , -3.4,  -7.7, -0.157, |, 13.1
2216.1, 140.0, | , 25.7, 10.9, 328.3, | ,  2000,  1930,  6000,  5832, | , -3.4,  -7.7, -0.157, |, 12.5
2217.1, 140.1, | , 25.7, 10.9, 328.3, | ,  2000,  1926,  6000,  5849, | , -3.4,   5.5, 0.113, |, 12.6
2218.1, 140.3, | , 25.7, 9.9, 328.0, | ,  2000,  1929,  6000,  5851, | , -3.4,   4.7, 0.095, |, 12.3
2219.1, 140.5, | , 25.7, 11.4, 329.3, | ,  2000,  1930,  6000,  5857, | , -3.4,  -4.3, -0.088, |, 13.0
2220.1, 140.2, | , 25.7, 10.9, 328.6, | ,  2000,  1930,  6000,  5843, | , -3.4,  -6.9, -0.140, |, 12.5
2221.1, 140.2, | , 25.7, 10.9, 329.7, | ,  2000,  1932,  6000,  5856, | , -3.4,  -8.6, -0.175, |, 12.6
2222.1, 140.4, | , 25.7, 11.6, 329.4, | ,  2000,  1925,  6000,  5818, | , -3.4,  21.8, 0.441, |, 13.2
2223.1, 140.9, | , 25.7, 9.9, 328.9, | ,  2000,  1926,  6000,  5861, | , -3.4, -12.4, -0.253, |, 11.0
2224.2, 140.3, | , 25.7, 10.9, 329.2, | ,  2000,  1932,  6000,  5863, | , -3.4, -14.6, -0.297, |, 12.6
2225.2, 140.1, | , 25.7, 10.9, 329.6, | ,  2000,  1925,  6000,  5834, | , -3.4, -16.7, -0.339, |, 12.5
2226.2, 140.4, | , 25.7, 11.2, 330.4, | ,  2000,  1927,  6000,  5841, | , -3.4,  -2.6, -0.053, |, 13.2
2227.2, 140.2, | , 25.7, 11.0, 330.0, | ,  2000,  1931,  6000,  5852, | , -3.4,  -9.4, -0.192, |, 12.5
2228.2, 141.4, | , 25.7, 4.9, 325.2, | ,  2000,  1929,  6000,  5856, | , -3.4,  -7.7, -0.157, |, 6.7
2229.2, 140.7, | , 25.7, 10.8, 330.0, | ,  2000,  1926,  6000,  5848, | , -3.4,  -8.2, -0.166, |, 12.5
2230.2, 140.6, | , 25.7, 11.1, 330.9, | ,  2000,  1930,  6000,  5848, | , -3.4,  -7.7, -0.157, |, 12.6
2231.2, 140.1, | , 25.7, 10.6, 330.6, | ,  2000,  1928,  6000,  5847, | , -3.4,  15.4, 0.312, |, 12.6
2232.2, 140.1, | , 25.7, 10.9, 330.9, | ,  2000,  1924,  6000,  5876, | , -3.4,   7.7, 0.156, |, 12.5
2233.2, 141.8, | , 25.7, 5.6, 326.7, | ,  2000,  1933,  6000,  5869, | , -3.4,  -9.4, -0.192, |, 7.9
2234.3, 140.6, | , 25.7, 10.9, 331.3, | ,  2000,  1927,  6000,  5848, | , -3.4,   6.8, 0.139, |, 12.4
2235.3, 140.4, | , 25.7, 10.1, 331.2, | ,  2000,  1925,  6000,  5855, | , -3.4,  12.4, 0.252, |, 12.0
2236.3, 140.1, | , 25.7, 10.8, 331.5, | ,  2000,  1929,  6000,  5850, | , -3.4, -11.2, -0.227, |, 12.5
2237.3, 140.3, | , 25.7, 11.6, 332.3, | ,  2000,  1923,  6000,  5837, | , -3.4, -12.0, -0.243, |, 13.0
2238.3, 140.1, | , 25.7, 10.8, 331.5, | ,  2000,  1929,  6000,  5850, | , -3.4,  -9.9, -0.201, |, 12.5
2239.3, 140.3, | , 25.7, 10.2, 331.1, | ,  2000,  1929,  6000,  5830, | , -3.4,  -8.2, -0.165, |, 11.6
2240.3, 140.6, | , 25.7, 11.5, 333.0, | ,  2000,  1929,  6000,  5869, | , -3.4,  -5.2, -0.105, |, 12.8
2241.3, 140.1, | , 25.7, 10.8, 331.9, | ,  2000,  1927,  6000,  5861, | , -3.4, -11.6, -0.236, |, 12.4
2242.3, 140.0, | , 25.7, 11.0, 332.9, | ,  2000,  1927,  6000,  5846, | , -3.4,  -8.6, -0.174, |, 12.6
2243.3, 140.2, | , 25.7, 10.9, 332.8, | ,  2000,  1926,  6000,  5859, | , -3.4,  15.8, 0.322, |, 12.4
2244.3, 140.4, | , 25.7, 10.0, 332.4, | ,  2000,  1930,  6000,  5855, | , -3.4,   0.4, 0.008, |, 11.6
2245.4, 140.1, | , 25.7, 10.9, 333.2, | ,  2000,  1921,  6000,  5848, | , -3.4,  -3.0, -0.061, |, 12.6
2246.4, 140.0, | , 25.7, 10.9, 333.6, | ,  2000,  1928,  6000,  5856, | , -3.4,  -8.6, -0.175, |, 12.5
2247.4, 140.2, | , 25.7, 11.0, 334.0, | ,  2000,  1929,  6000,  5845, | , -3.4, -11.2, -0.226, |, 12.8
2248.4, 140.5, | , 25.7, 11.5, 334.2, | ,  2000,  1926,  6000,  5856, | , -3.4,  -9.9, -0.201, |, 13.0
2249.4, 140.3, | , 25.7, 10.0, 332.9, | ,  2000,  1927,  6000,  5840, | , -3.4,   6.8, 0.138, |, 11.9
2250.4, 140.0, | , 25.7, 10.8, 334.3, | ,  2000,  1925,  6000,  5830, | , -3.4,  -5.2, -0.105, |, 13.0
2251.4, 140.4, | , 25.7, 11.7, 334.7, | ,  2000,  1927,  6000,  5836, | , -3.4, -16.7, -0.339, |, 13.2
2252.4, 140.1, | , 25.7, 10.9, 333.9, | ,  2000,  1927,  6000,  5856, | , -3.4,   1.7, 0.034, |, 12.5
2253.4, 140.2, | , 25.7, 10.8, 334.5, | ,  2000,  1930,  6000,  5864, | , -3.4, -15.9, -0.323, |, 12.5
2254.4, 140.8, | , 25.7, 10.6, 333.7, | ,  2000,  1925,  6000,  5837, | , -3.4, -15.9, -0.322, |, 12.2
2255.5, 140.8, | , 25.7, 11.3, 335.5, | ,  2000,  1929,  6000,  5833, | , -3.4, -16.7, -0.339, |, 12.6
2256.5, 140.0, | , 25.7, 11.0, 334.9, | ,  2000,  1929,  6000,  5838, | , -3.4,   3.0, 0.060, |, 12.6
2257.5, 140.2, | , 25.7, 10.9, 334.7, | ,  2000,  1929,  6000,  5876, | , -3.4, -16.3, -0.332, |, 12.5
2258.5, 140.5, | , 25.7, 11.5, 335.7, | ,  2000,  1926,  6000,  5844, | , -3.4, -15.9, -0.322, |, 12.9
2259.5, 140.7, | , 25.7, 10.7, 334.7, | ,  2000,  1934,  6000,  5847, | , -3.4,   5.5, 0.113, |, 12.4
2260.5, 140.1, | , 25.7, 11.0, 335.6, | ,  2000,  1929,  6000,  5849, | , -3.4,   8.5, 0.173, |, 12.5
2261.5, 140.1, | , 25.7, 10.8, 336.0, | ,  2000,  1928,  6000,  5856, | , -3.4, -15.4, -0.314, |, 13.0
2262.5, 140.4, | , 25.7, 11.1, 336.3, | ,  2000,  1929,  6000,  5850, | , -3.4, -19.3, -0.392, |, 13.1
2263.5, 140.4, | , 25.7, 11.3, 336.5, | ,  2000,  1931,  6000,  5845, | , -3.4, -16.3, -0.331, |, 13.2
2264.5, 141.6, | , 25.7, 4.3, 331.0, | ,  2000,  1933,  6000,  5841, | , -3.4,   8.5, 0.173, |, 6.8
2265.6, 140.5, | , 25.7, 11.5, 336.4, | ,  2000,  1929,  6000,  5856, | , -3.4, -16.3, -0.331, |, 12.9
2266.6, 140.2, | , 25.7, 10.8, 336.7, | ,  2000,  1931,  6000,  5870, | , -3.4,  11.1, 0.226, |, 12.5
2267.6, 140.1, | , 25.7, 10.8, 336.4, | ,  2000,  1924,  6000,  5831, | , -3.4,  -8.6, -0.174, |, 12.4
2268.6, 140.0, | , 25.7, 10.9, 336.6, | ,  2000,  1933,  6000,  5844, | , -3.4, -11.6, -0.235, |, 12.4
2269.6, 142.7, | , 25.7, 0.3, 330.8, | ,  2000,  1928,  6000,  5835, | , -3.4, -12.9, -0.261, |, 3.3
2270.6, 140.2, | , 25.7, 10.4, 336.6, | ,  2000,  1925,  6000,  5855, | , -3.4, -19.3, -0.392, |, 12.0
2271.6, 140.0, | , 25.7, 10.9, 337.2, | ,  2000,  1930,  6000,  5857, | , -3.4,   3.0, 0.060, |, 12.7
2272.6, 140.3, | , 25.7, 11.6, 337.6, | ,  2000,  1923,  6000,  5837, | , -3.4, -18.0, -0.365, |, 13.1
2273.6, 140.4, | , 25.7, 11.5, 338.1, | ,  2000,  1932,  6000,  5881, | , -3.4, -19.3, -0.394, |, 13.1
2274.6, 141.2, | , 25.7, 4.9, 332.7, | ,  2000,  1925,  6000,  5844, | , -3.4, -18.4, -0.374, |, 7.3
2275.7, 140.2, | , 25.7, 9.9, 337.5, | ,  2000,  1925,  6000,  5867, | , -3.4,   3.4, 0.069, |, 12.1
2276.7, 140.3, | , 25.7, 11.5, 338.5, | ,  2000,  1927,  6000,  5850, | , -3.4, -17.2, -0.348, |, 13.1
2277.7, 140.0, | , 25.7, 11.0, 338.0, | ,  2000,  1928,  6000,  5837, | , -3.4,  -3.5, -0.070, |, 12.3
2278.7, 140.0, | , 25.7, 10.9, 338.1, | ,  2000,  1924,  6000,  5845, | , -3.4,  -7.7, -0.157, |, 12.3
2279.7, 140.3, | , 25.7, 11.6, 338.9, | ,  2000,  1931,  6000,  5845, | , -3.4, -11.6, -0.235, |, 12.9
2280.7, 140.3, | , 25.7, 10.0, 338.1, | ,  2000,  1929,  6000,  5837, | , -3.4, -17.6, -0.357, |, 11.7
2281.7, 139.9, | , 25.7, 11.0, 338.6, | ,  2000,  1928,  6000,  5828, | , -3.4,  15.4, 0.312, |, 12.3
2282.7, 140.0, | , 25.7, 10.9, 338.9, | ,  2000,  1927,  6000,  5840, | , -3.4,   7.7, 0.156, |, 12.5
2283.7, 140.3, | , 25.7, 11.6, 339.5, | ,  2000,  1929,  6000,  5841, | , -3.4,  -8.2, -0.166, |, 13.2
2284.7, 140.3, | , 25.7, 11.5, 339.3, | ,  2000,  1927,  6000,  5855, | , -3.4, -18.9, -0.383, |, 13.1
2285.7, 140.1, | , 25.7, 10.1, 338.3, | ,  2000,  1925,  6000,  5828, | , -3.4, -20.2, -0.408, |, 11.7
2286.8, 139.9, | , 25.7, 10.9, 339.9, | ,  2000,  1926,  6000,  5836, | , -3.4, -15.4, -0.313, |, 13.1
2287.8, 140.3, | , 25.7, 11.5, 340.2, | ,  2000,  1933,  6000,  5848, | , -3.4,   1.3, 0.026, |, 13.1
2288.8, 140.3, | , 25.7, 11.6, 339.6, | ,  2000,  1924,  6000,  5853, | , -3.4, -16.7, -0.340, |, 13.2
2289.8, 139.9, | , 25.7, 10.8, 339.4, | ,  2000,  1929,  6000,  5844, | , -3.4, -16.3, -0.331, |, 12.4
2290.8, 140.5, | , 25.7, 10.7, 339.4, | ,  2000,  1928,  6000,  5865, | , -3.4, -17.2, -0.349, |, 12.4
2291.8, 140.3, | , 25.7, 11.6, 340.7, | ,  2000,  1928,  6000,  5848, | , -3.4, -16.3, -0.331, |, 12.9
2292.8, 139.9, | , 25.7, 11.1, 340.0, | ,  2000,  1927,  6000,  5826, | , -3.4,  -2.2, -0.044, |, 12.6
2293.8, 139.9, | , 25.7, 11.0, 340.3, | ,  2000,  1923,  6000,  5841, | , -3.4, -19.7, -0.400, |, 12.5
2294.8, 140.3, | , 25.7, 11.7, 341.0, | ,  2000,  1925,  6000,  5861, | , -3.4, -19.7, -0.401, |, 13.2
2295.8, 140.2, | , 25.7, 10.1, 340.0, | ,  2000,  1930,  6000,  5843, | , -3.4, -20.6, -0.418, |, 11.8
2296.8, 139.8, | , 25.7, 11.0, 341.1, | ,  2000,  1929,  6000,  5852, | , -3.4, -17.6, -0.357, |, 12.4
2297.9, 139.9, | , 25.7, 10.9, 340.9, | ,  2000,  1929,  6000,  5863, | , -3.4, -16.3, -0.332, |, 12.6
2298.9, 139.9, | , 25.7, 11.0, 341.4, | ,  2000,  1927,  6000,  5841, | , -3.4,  11.1, 0.225, |, 12.6
2299.9, 139.9, | , 25.7, 11.0, 341.0, | ,  2000,  1929,  6000,  5850, | , -3.4, -17.2, -0.348, |, 12.4
2300.9, 140.1, | , 25.7, 10.2, 340.9, | ,  2000,  1925,  6000,  5860, | , -3.4,  -6.9, -0.140, |, 11.5
2301.9, 140.0, | , 25.7, 10.9, 342.2, | ,  2000,  1930,  6000,  5856, | , -3.4,  -0.5, -0.009, |, 12.5
2302.9, 140.3, | , 25.7, 11.5, 342.6, | ,  2000,  1928,  6000,  5849, | , -3.4, -19.3, -0.392, |, 13.1
2303.9, 139.9, | , 25.7, 10.8, 342.1, | ,  2000,  1929,  6000,  5848, | , -3.4, -20.2, -0.409, |, 12.5
2304.9, 139.9, | , 25.7, 10.7, 342.9, | ,  2000,  1927,  6000,  5837, | , -3.4, -17.2, -0.348, |, 12.3
2305.9, 141.3, | , 25.7, 5.4, 338.2, | ,  2000,  1931,  6000,  5867, | , -3.4, -16.7, -0.340, |, 7.7
2306.9, 140.5, | , 25.7, 10.9, 343.0, | ,  2000,  1925,  6000,  5875, | , -3.4, -13.7, -0.280, |, 12.1
2307.9, 139.8, | , 25.7, 11.1, 342.9, | ,  2000,  1929,  6000,  5844, | , -3.4, -19.3, -0.392, |, 12.6
2309.0, 139.9, | , 25.8, 11.0, 343.3, | ,  2000,  1927,  6000,  5858, | , -3.4,  10.3, 0.208, |, 12.3
2310.0, 140.3, | , 25.7, 11.4, 344.1, | ,  2000,  1927,  6000,  5861, | , -3.4, -10.3, -0.209, |, 13.1
2311.0, 141.2, | , 25.7, 4.9, 335.5, | ,  2000,  1928,  6000,  5842, | , -3.4, -17.6, -0.357, |, 6.4
2312.0, 140.1, | , 25.7, 9.8, 343.0, | ,  2000,  1923,  6000,  5845, | , -3.4, -18.9, -0.383, |, 11.4
2313.0, 140.3, | , 25.8, 11.4, 344.4, | ,  2000,  1929,  6000,  5868, | , -3.4, -18.9, -0.384, |, 13.0
2314.0, 140.2, | , 25.7, 11.6, 344.3, | ,  2000,  1925,  6000,  5833, | , -3.4, -18.0, -0.365, |, 13.2
2315.0, 140.0, | , 25.8, 11.2, 344.3, | ,  2000,  1928,  6000,  5855, | , -3.4,  -0.0, -0.000, |, 12.5
2316.0, 139.9, | , 25.8, 10.8, 344.7, | ,  2000,  1925,  6000,  5822, | , -3.4,  -9.9, -0.200, |, 13.1
2317.0, 140.4, | , 25.8, 10.9, 344.6, | ,  2000,  1926,  6000,  5867, | , -3.4, -11.2, -0.227, |, 12.3
2318.0, 140.4, | , 25.8, 11.6, 345.1, | ,  2000,  1931,  6000,  5855, | , -3.4, -13.3, -0.270, |, 13.2
2319.1, 139.9, | , 25.8, 11.0, 345.0, | ,  2000,  1928,  6000,  5836, | , -3.4, -18.0, -0.365, |, 12.5
2320.1, 140.0, | , 25.8, 10.8, 345.0, | ,  2000,  1932,  6000,  5871, | , -3.4, -19.3, -0.393, |, 12.6
2321.1, 140.2, | , 25.8, 11.5, 345.8, | ,  2000,  1925,  6000,  5834, | , -3.4, -18.0, -0.365, |, 12.9
2322.1, 140.1, | , 25.8, 9.7, 344.6, | ,  2000,  1931,  6000,  5862, | , -3.4, -15.0, -0.305, |, 11.8
2323.1, 139.9, | , 25.8, 11.0, 345.1, | ,  2000,  1928,  6000,  5844, | , -3.4, -19.7, -0.400, |, 12.8
2324.1, 140.3, | , 25.8, 11.7, 346.4, | ,  2000,  1929,  6000,  5848, | , -3.4, -16.7, -0.340, |, 13.2
2325.1, 139.9, | , 25.8, 11.0, 345.6, | ,  2000,  1927,  6000,  5842, | , -3.4,   0.8, 0.017, |, 12.6
2326.1, 139.9, | , 25.8, 11.0, 345.7, | ,  2000,  1927,  6000,  5867, | , -3.4, -19.3, -0.393, |, 12.7
2327.1, 140.2, | , 25.8, 10.1, 345.6, | ,  2000,  1929,  6000,  5887, | , -3.4,   0.8, 0.017, |, 11.9
2328.1, 140.3, | , 25.8, 11.5, 346.3, | ,  2000,  1929,  6000,  5843, | , -3.4,   2.5, 0.052, |, 13.1
2329.2, 139.8, | , 25.8, 11.0, 346.5, | ,  2000,  1929,  6000,  5833, | , -3.4, -16.7, -0.339, |, 12.5
2330.2, 139.9, | , 25.8, 11.1, 346.8, | ,  2000,  1926,  6000,  5850, | , -3.4, -17.2, -0.348, |, 13.1
2331.2, 140.0, | , 25.8, 10.9, 346.5, | ,  2000,  1928,  6000,  5832, | , -3.4, -18.9, -0.382, |, 12.4
2332.2, 140.5, | , 25.8, 10.8, 346.5, | ,  2000,  1927,  6000,  5869, | , -3.4, -17.2, -0.349, |, 12.5
2333.2, 139.9, | , 25.8, 11.0, 346.8, | ,  2000,  1926,  6000,  5860, | , -3.4, -14.6, -0.296, |, 12.7
2334.2, 140.0, | , 25.8, 11.5, 347.2, | ,  2000,  1933,  6000,  5882, | , -3.4,  -9.9, -0.201, |, 13.3
2335.2, 140.5, | , 25.8, 10.9, 347.1, | ,  2000,  1929,  6000,  5833, | , -3.4,  -4.7, -0.096, |, 12.4
2336.2, 139.8, | , 25.8, 10.9, 347.2, | ,  2000,  1930,  6000,  5848, | , -3.4, -17.2, -0.348, |, 12.6
2337.2, 140.1, | , 25.8, 9.2, 346.5, | ,  2000,  1928,  6000,  5852, | , -3.4, -16.3, -0.331, |, 11.9
2338.2, 140.3, | , 25.8, 11.7, 347.9, | ,  2000,  1933,  6000,  5862, | , -3.4, -18.4, -0.375, |, 13.1
2339.2, 139.9, | , 25.8, 11.0, 347.2, | ,  2000,  1929,  6000,  5851, | , -3.4,  -6.5, -0.131, |, 12.4
2340.3, 139.9, | , 25.8, 11.0, 347.8, | ,  2000,  1927,  6000,  5871, | , -3.4,   2.1, 0.043, |, 12.4
2341.3, 139.9, | , 25.8, 11.0, 348.4, | ,  2000,  1926,  6000,  5836, | , -3.4, -15.9, -0.322, |, 12.7
2342.3, 141.8, | , 25.8, 5.8, 343.6, | ,  2000,  1925,  6000,  5856, | , -3.4, -19.7, -0.401, |, 7.8
2343.3, 140.2, | , 25.8, 11.7, 348.8, | ,  2000,  1929,  6000,  5845, | , -3.4,  -1.3, -0.027, |, 13.3
2344.3, 139.9, | , 25.8, 11.1, 348.4, | ,  2000,  1930,  6000,  5862, | , -3.4,   5.5, 0.113, |, 12.6
2345.3, 140.1, | , 25.8, 10.4, 348.8, | ,  2000,  1928,  6000,  5863, | , -3.4, -17.2, -0.349, |, 12.5
2346.3, 140.2, | , 25.8, 11.7, 349.4, | ,  2000,  1924,  6000,  5843, | , -3.4,  -8.2, -0.165, |, 13.2
2347.3, 141.5, | , 25.8, 6.0, 344.7, | ,  2000,  1927,  6000,  5850, | , -3.4,  -0.5, -0.009, |, 6.0
2348.3, 140.0, | , 25.8, 10.9, 349.3, | ,  2000,  1927,  6000,  5837, | , -3.4, -13.7, -0.278, |, 12.3
2349.3, 140.5, | , 25.8, 11.5, 349.7, | ,  2000,  1925,  6000,  5863, | , -3.4,  11.5, 0.235, |, 12.7
2350.4, 139.9, | , 25.8, 10.6, 349.0, | ,  2000,  1929,  6000,  5827, | , -3.4,   4.7, 0.095, |, 12.4
2351.4, 140.0, | , 25.8, 10.4, 349.6, | ,  2000,  1925,  6000,  5872, | , -3.4,  -5.2, -0.105, |, 12.3
2352.4, 141.4, | , 25.8, 4.3, 344.6, | ,  2000,  1928,  6000,  5865, | , -3.4, -15.9, -0.323, |, 6.8
2353.4, 140.0, | , 25.8, 10.9, 350.0, | ,  2000,  1931,  6000,  5831, | , -3.4,  12.8, 0.260, |, 12.2
2354.4, 139.9, | , 25.8, 10.5, 349.9, | ,  2000,  1922,  6000,  5849, | , -3.4,   3.8, 0.078, |, 12.4
2355.4, 140.3, | , 25.8, 11.5, 350.7, | ,  2000,  1930,  6000,  5855, | , -3.4, -15.4, -0.314, |, 12.9
2356.4, 140.4, | , 25.8, 6.4, 351.0, | ,  2000,  1927,  6000,  5858, | , -3.4, -12.9, -0.262, |, 12.9
2357.4, 140.2, | , 25.8, 9.5, 350.0, | ,  2000,  1928,  6000,  5838, | , -3.4, -17.6, -0.356, |, 11.5
2358.4, 140.0, | , 25.8, 10.7, 346.3, | ,  2000,  1926,  6000,  5845, | , -3.4, -16.3, -0.331, |, 12.2
2359.5, 140.3, | , 25.8, 11.7, 352.0, | ,  2000,  1925,  6000,  5853, | , -3.4, -18.4, -0.374, |, 13.2
2360.5, 140.3, | , 25.8, 11.7, 351.9, | ,  2000,  1926,  6000,  5855, | , -3.4, -15.4, -0.314, |, 13.3
2361.5, 139.8, | , 25.8, 11.0, 351.7, | ,  2000,  1932,  6000,  5839, | , -3.4, -15.0, -0.305, |, 12.6
2362.5, 140.0, | , 25.8, 10.1, 351.2, | ,  2000,  1925,  6000,  5833, | , -3.4, -15.9, -0.321, |, 12.0
2363.5, 140.3, | , 25.8, 11.4, 352.3, | ,  2000,  1929,  6000,  5877, | , -3.4, -18.0, -0.367, |, 13.1
2364.5, 140.3, | , 25.8, 11.7, 352.7, | ,  2000,  1929,  6000,  5861, | , -3.4, -15.0, -0.305, |, 13.0
2365.5, 139.8, | , 25.8, 11.0, 352.0, | ,  2000,  1925,  6000,  5841, | , -3.4,  15.0, 0.303, |, 12.8
2366.5, 139.8, | , 25.8, 11.7, 353.0, | ,  2000,  1925,  6000,  5860, | , -3.4, -16.3, -0.331, |, 13.2
2367.5, 140.5, | , 25.8, 10.9, 352.7, | ,  2000,  1933,  6000,  5841, | , -3.4, -15.0, -0.305, |, 12.5
