Repository: jdhuang-csm/Ru-BCA

## Methods
* (BaO)<sub>x</sub>-(CaO)<sub>y</sub>-(Al<sub>2</sub>O<sub>3</sub>)<sub>1-x-y</sub> (BCA) catalyst supports were synthesized via sol-gel and solid-state methods. 
* Ru/BCA catalysts were prepared via incipient wetness impregnation to achieve 1 wt. % Ru loading.
* Ammonia synthesis rates were measured for Ru/BCA catalysts in a packed-bed reactor at 480-600<sup>o</sup>C, 10 bar, and space velocities up to 1.3 x 10<sup>6</sup> ml g<sub>cat</sub><sup>-1</sup> h<sup>-1</sup>.
* A machine learning (ML) model was employed to improve understanding of the behavior of Ru/BCA catalysts.
* A microkinetic model was developed to describe the best-performing catalyst.

File: data/init_files_Cadigan/BCA311.txt (part 6 of 42)
********** Start test **********
Elapsed time, Pressure, | , LJtemp(C), Inner-Temp, Outer-Temp, | , N2-set, N2-flow, H2-set, H2-flow, | , pH, NH3_ppm, NH3_Prod_rate, |, In222Temp
1992.8, 138.2, | , 21.9, 0.0, 213.9, | ,  1000,   953,  3000,  2922, | , -3.4,  17.5, 0.182, |, 0.0
1993.9, 138.6, | , 21.9, 0.0, 213.9, | ,  1000,   951,  3000,  2923, | , -3.4, -14.6, -0.151, |, 0.0
1994.9, 138.3, | , 21.9, 0.0, 213.8, | ,  1000,   958,  3000,  2930, | , -3.4, -15.0, -0.156, |, 0.0
1995.9, 138.4, | , 21.9, 0.0, 213.4, | ,  1000,   951,  3000,  2929, | , -3.4, -16.7, -0.174, |, 0.0
1996.9, 138.6, | , 21.9, 0.0, 214.5, | ,  1000,   957,  3000,  2929, | , -3.4,  -3.5, -0.036, |, 0.0
1997.9, 138.2, | , 21.9, 0.0, 214.5, | ,  1000,   953,  3000,  2931, | , -3.4,  -4.7, -0.049, |, 0.0
1998.9, 138.2, | , 21.9, 0.0, 214.6, | ,  1000,   957,  3000,  2943, | , -3.4,  -8.2, -0.085, |, 0.0
1999.9, 138.2, | , 21.9, 0.0, 214.8, | ,  1000,   954,  3000,  2917, | , -3.4, -14.2, -0.147, |, 0.0
2000.9, 138.7, | , 21.9, 0.0, 214.3, | ,  1000,   952,  3000,  2944, | , -3.4, -14.6, -0.152, |, 0.0
2001.9, 138.2, | , 21.9, 0.0, 214.8, | ,  1000,   956,  3000,  2934, | , -3.4, -13.7, -0.143, |, 0.0
2002.9, 138.3, | , 21.9, 0.0, 215.1, | ,  1000,   951,  3000,  2933, | , -3.4,  13.7, 0.142, |, 0.0
2003.9, 138.7, | , 21.9, 0.0, 215.4, | ,  1000,   952,  3000,  2937, | , -3.4,  -9.9, -0.103, |, 0.0
2005.0, 138.7, | , 21.9, 0.0, 216.5, | ,  1000,   949,  3000,  2936, | , -3.4,  -0.0, -0.000, |, 0.0
2006.0, 139.2, | , 21.9, 0.0, 209.0, | ,  1000,   952,  3000,  2933, | , -3.4,  -3.0, -0.031, |, 0.0
2007.0, 138.3, | , 21.9, 0.0, 215.8, | ,  1000,   955,  3000,  2918, | , -3.4, -13.7, -0.142, |, 0.0
2008.0, 138.2, | , 21.9, 0.0, 216.2, | ,  1000,   957,  3000,  2929, | , -3.4,  -8.2, -0.085, |, 0.0
2009.0, 138.7, | , 21.9, 0.0, 215.9, | ,  1000,   954,  3000,  2919, | , -3.4, -12.0, -0.125, |, 0.0
2010.0, 138.2, | , 21.9, 0.0, 216.1, | ,  1000,   949,  3000,  2942, | , -3.4,  -3.9, -0.040, |, 0.0
2011.0, 139.4, | , 21.9, 0.0, 208.0, | ,  1000,   952,  3000,  2936, | , -3.4,  -6.0, -0.063, |, 0.0
2012.0, 138.8, | , 21.9, 0.0, 216.3, | ,  1000,   956,  3000,  2932, | , -3.4, -13.3, -0.138, |, 0.0
2013.0, 138.7, | , 21.9, 0.0, 216.6, | ,  1000,   959,  3000,  2929, | , -3.4, -15.4, -0.161, |, 0.0
2014.0, 138.3, | , 21.9, 0.0, 217.0, | ,  1000,   954,  3000,  2944, | , -3.4, -15.9, -0.166, |, 0.0
2015.0, 138.2, | , 21.9, 0.0, 216.7, | ,  1000,   956,  3000,  2942, | , -3.4, -15.9, -0.166, |, 0.0
2016.1, 138.7, | , 21.9, 0.0, 217.5, | ,  1000,   956,  3000,  2929, | , -3.4,  -9.0, -0.094, |, 0.0
2017.1, 138.3, | , 21.9, 0.0, 216.4, | ,  1000,   959,  3000,  2922, | , -3.4, -17.2, -0.178, |, 0.0
2018.1, 138.3, | , 21.9, 0.0, 217.2, | ,  1000,   952,  3000,  2937, | , -3.4, -13.7, -0.143, |, 0.0
2019.1, 138.7, | , 21.9, 0.0, 218.0, | ,  1000,   958,  3000,  2918, | , -3.4, -14.2, -0.147, |, 0.0
2020.1, 138.3, | , 21.9, 0.0, 217.8, | ,  1000,   954,  3000,  2918, | , -3.4,  -4.3, -0.045, |, 0.0
2021.1, 138.3, | , 22.0, 0.0, 217.9, | ,  1000,   960,  3000,  2929, | , -3.4,  -1.3, -0.014, |, 0.0
2022.1, 138.5, | , 21.9, 0.0, 217.0, | ,  1000,   955,  3000,  2935, | , -3.4, -15.9, -0.165, |, 0.0
2023.1, 138.6, | , 21.9, 0.0, 218.8, | ,  1000,   952,  3000,  2924, | , -3.4, -13.3, -0.138, |, 0.0
2024.1, 138.2, | , 22.0, 0.0, 218.5, | ,  1000,   958,  3000,  2914, | , -3.4, -16.3, -0.169, |, 0.0
2025.2, 138.3, | , 22.0, 0.0, 219.0, | ,  1000,   957,  3000,  2942, | , -3.4,   3.0, 0.031, |, 0.0
2026.2, 138.6, | , 21.9, 0.0, 219.2, | ,  1000,   953,  3000,  2941, | , -3.4,  -5.2, -0.054, |, 0.0
2027.2, 138.5, | , 21.9, 0.0, 218.5, | ,  1000,   956,  3000,  2938, | , -3.4, -12.9, -0.134, |, 0.0
2028.2, 138.3, | , 22.0, 0.0, 219.1, | ,  1000,   954,  3000,  2913, | , -3.4, -10.7, -0.111, |, 0.0
2029.2, 138.3, | , 22.0, 0.0, 219.6, | ,  1000,   955,  3000,  2931, | , -3.4,  16.7, 0.173, |, 0.0
2030.2, 138.2, | , 21.9, 0.0, 219.8, | ,  1000,   954,  3000,  2915, | , -3.4, -11.6, -0.120, |, 0.0
2031.2, 138.3, | , 22.0, 0.0, 219.9, | ,  1000,   961,  3000,  2913, | , -3.4, -14.2, -0.147, |, 0.0
2032.2, 138.4, | , 22.0, 0.0, 219.2, | ,  1000,   955,  3000,  2930, | , -3.4,  -3.9, -0.040, |, 0.0
2033.2, 138.7, | , 22.0, 0.0, 220.8, | ,  1000,   954,  3000,  2916, | , -3.4,   6.0, 0.062, |, 0.0
2034.2, 138.7, | , 22.0, 0.0, 220.9, | ,  1000,   956,  3000,  2924, | , -3.4,  -3.5, -0.036, |, 0.0
2035.3, 138.3, | , 21.9, 0.0, 220.7, | ,  1000,   955,  3000,  2937, | , -3.4, -14.6, -0.152, |, 0.0
2036.3, 138.3, | , 22.0, 0.0, 220.9, | ,  1000,   959,  3000,  2938, | , -3.4, -12.9, -0.134, |, 0.0
2037.3, 138.8, | , 22.0, 0.0, 220.9, | ,  1000,   957,  3000,  2935, | , -3.4,  -2.2, -0.023, |, 0.0
2038.3, 138.7, | , 22.0, 0.0, 221.5, | ,  1000,   959,  3000,  2940, | , -3.4,   7.3, 0.076, |, 0.0
2039.3, 138.2, | , 22.0, 0.0, 221.2, | ,  1000,   952,  3000,  2918, | , -3.4, -11.6, -0.120, |, 0.0
2040.3, 138.7, | , 22.0, 0.0, 221.6, | ,  1000,   959,  3000,  2928, | , -3.4, -13.7, -0.143, |, 0.0
2041.3, 138.8, | , 22.0, 0.0, 221.5, | ,  1000,   954,  3000,  2935, | , -3.4, -13.7, -0.143, |, 0.0
2042.3, 138.4, | , 22.0, 0.0, 221.6, | ,  1000,   955,  3000,  2937, | , -3.4, -15.0, -0.156, |, 0.0
2043.3, 138.2, | , 22.0, 0.0, 222.1, | ,  1000,   961,  3000,  2908, | , -3.4,  -5.6, -0.058, |, 0.0
2044.3, 138.5, | , 22.0, 0.0, 222.6, | ,  1000,   945,  3000,  2912, | , -3.4,  -8.2, -0.084, |, 0.0
2045.3, 138.7, | , 22.0, 0.0, 222.3, | ,  1000,   959,  3000,  2940, | , -3.4, -14.2, -0.148, |, 0.0
2046.3, 138.3, | , 22.0, 0.0, 222.3, | ,  1000,   958,  3000,  2930, | , -3.4, -11.6, -0.121, |, 0.0
2047.4, 138.4, | , 22.0, 0.0, 222.0, | ,  1000,   958,  3000,  2933, | , -3.4,   9.0, 0.093, |, 0.0
2048.4, 138.7, | , 22.0, 0.0, 223.0, | ,  1000,   951,  3000,  2939, | , -3.4,   4.7, 0.049, |, 0.0
2049.4, 138.3, | , 22.0, 0.0, 223.2, | ,  1000,   948,  3000,  2941, | , -3.4,   0.8, 0.009, |, 0.0
2050.4, 138.3, | , 22.0, 0.0, 222.5, | ,  1000,   957,  3000,  2923, | , -3.4,  -2.2, -0.022, |, 0.0
2051.4, 138.3, | , 22.0, 0.0, 223.2, | ,  1000,   956,  3000,  2921, | , -3.4, -15.4, -0.160, |, 0.0
2052.4, 139.6, | , 22.0, 0.0, 217.1, | ,  1000,   956,  3000,  2907, | , -3.4,   3.0, 0.031, |, 0.0
2053.4, 138.2, | , 22.0, 0.0, 223.3, | ,  1000,   955,  3000,  2914, | , -3.4,  -9.9, -0.102, |, 0.0
2054.4, 138.2, | , 22.0, 0.0, 223.6, | ,  1000,   957,  3000,  2937, | , -3.4, -15.0, -0.156, |, 0.0
2055.4, 138.7, | , 22.0, 0.0, 224.0, | ,  1000,   956,  3000,  2926, | , -3.4,  -5.6, -0.058, |, 0.0
2056.4, 138.7, | , 22.0, 0.0, 224.2, | ,  1000,   960,  3000,  2945, | , -3.4,  -8.6, -0.090, |, 0.0
2057.5, 139.4, | , 22.0, 0.0, 215.4, | ,  1000,   950,  3000,  2916, | , -3.4,   3.8, 0.040, |, 0.0
2058.5, 138.8, | , 22.0, 0.0, 223.8, | ,  1000,   954,  3000,  2921, | , -3.4,  11.1, 0.115, |, 0.0
2059.5, 138.6, | , 22.0, 0.0, 224.4, | ,  1000,   957,  3000,  2943, | , -3.4,   3.8, 0.040, |, 0.0
2060.5, 138.3, | , 22.0, 0.0, 224.6, | ,  1000,   952,  3000,  2926, | , -3.4, -10.7, -0.111, |, 0.0
2061.5, 138.3, | , 22.0, 0.0, 224.9, | ,  1000,   950,  3000,  2938, | , -3.4, -15.9, -0.165, |, 0.0
2062.5, 138.7, | , 22.0, 0.0, 225.2, | ,  1000,   958,  3000,  2926, | , -3.4, -16.7, -0.174, |, 0.0
2063.5, 138.8, | , 22.0, 0.0, 224.7, | ,  1000,   953,  3000,  2919, | , -3.4, -12.9, -0.133, |, 0.0
2064.5, 138.2, | , 22.0, 0.0, 225.3, | ,  1000,   949,  3000,  2911, | , -3.4,  -0.0, -0.000, |, 0.0
2065.5, 138.3, | , 22.0, 0.0, 225.3, | ,  1000,   954,  3000,  2941, | , -3.4, -15.9, -0.165, |, 0.0
2066.5, 138.6, | , 22.0, 0.0, 225.7, | ,  1000,   954,  3000,  2921, | , -3.4, -16.7, -0.173, |, 0.0
2067.6, 138.6, | , 22.0, 0.0, 226.0, | ,  1000,   956,  3000,  2926, | , -3.4, -14.2, -0.147, |, 0.0
2068.6, 138.3, | , 22.0, 0.0, 224.8, | ,  1000,   958,  3000,  2912, | , -3.4, -12.4, -0.129, |, 0.0
2069.6, 138.2, | , 22.0, 0.0, 226.2, | ,  1000,   953,  3000,  2914, | , -3.4, -14.2, -0.146, |, 0.0
2070.6, 138.7, | , 22.0, 0.0, 226.7, | ,  1000,   955,  3000,  2938, | , -3.4, -12.4, -0.130, |, 0.0
2071.6, 138.2, | , 22.0, 0.0, 226.6, | ,  1000,   950,  3000,  2931, | , -3.4,  -7.3, -0.076, |, 0.0
2072.6, 138.3, | , 22.0, 0.0, 226.4, | ,  1000,   959,  3000,  2925, | , -3.4, -15.9, -0.165, |, 0.0
2073.6, 138.7, | , 22.0, 0.0, 226.3, | ,  1000,   951,  3000,  2922, | , -3.4,  12.4, 0.128, |, 0.0
2074.6, 138.3, | , 22.0, 0.0, 226.9, | ,  1000,   954,  3000,  2946, | , -3.4,   7.3, 0.076, |, 0.0
2075.6, 138.4, | , 22.0, 0.0, 226.8, | ,  1000,   954,  3000,  2941, | , -3.4,  -7.3, -0.076, |, 0.0
2076.6, 138.3, | , 22.0, 0.0, 227.4, | ,  1000,   953,  3000,  2944, | , -3.4,  -7.3, -0.076, |, 0.0
2077.7, 138.7, | , 22.0, 0.0, 227.1, | ,  1000,   955,  3000,  2931, | , -3.4, -15.4, -0.161, |, 0.0
2078.7, 138.4, | , 22.0, 0.0, 226.8, | ,  1000,   955,  3000,  2917, | , -3.4, -13.3, -0.138, |, 0.0
2079.7, 138.2, | , 22.0, 0.0, 227.8, | ,  1000,   957,  3000,  2947, | , -3.4, -14.6, -0.152, |, 0.0
2080.7, 138.3, | , 22.0, 0.0, 228.1, | ,  1000,   953,  3000,  2950, | , -3.4, -12.0, -0.126, |, 0.0
2081.7, 138.7, | , 22.0, 0.0, 228.0, | ,  1000,   955,  3000,  2933, | , -3.4,  -3.0, -0.031, |, 0.0
2082.7, 138.3, | , 22.0, 0.0, 228.0, | ,  1000,   951,  3000,  2928, | , -3.4, -14.6, -0.151, |, 0.0
2083.7, 138.4, | , 22.0, 0.0, 227.3, | ,  1000,   958,  3000,  2910, | , -3.4, -11.6, -0.120, |, 0.0
2084.7, 138.6, | , 22.0, 0.0, 229.2, | ,  1000,   956,  3000,  2922, | , -3.4, -14.2, -0.147, |, 0.0
2085.7, 138.6, | , 22.0, 0.0, 228.8, | ,  1000,   955,  3000,  2951, | , -3.4, -11.2, -0.117, |, 0.0
2086.7, 138.4, | , 22.0, 0.0, 228.1, | ,  1000,   950,  3000,  2915, | , -3.4,  -4.7, -0.049, |, 0.0
2087.7, 138.2, | , 22.0, 0.0, 229.3, | ,  1000,   957,  3000,  2930, | , -3.4,   5.5, 0.058, |, 0.0
2088.8, 138.8, | , 22.0, 0.0, 228.2, | ,  1000,   956,  3000,  2924, | , -3.4,  -6.9, -0.071, |, 0.0
2089.8, 138.3, | , 22.0, 0.0, 229.0, | ,  1000,   960,  3000,  2922, | , -3.4,  -7.7, -0.080, |, 0.0
2090.8, 138.3, | , 22.0, 0.0, 229.4, | ,  1000,   954,  3000,  2939, | , -3.4, -15.4, -0.161, |, 0.0
2091.8, 138.7, | , 22.0, 0.0, 229.4, | ,  1000,   954,  3000,  2923, | , -3.4, -15.4, -0.160, |, 0.0
2092.8, 138.6, | , 22.0, 0.0, 230.1, | ,  1000,   960,  3000,  2940, | , -3.4,  -9.4, -0.099, |, 0.0
2093.8, 138.4, | , 22.0, 0.0, 228.9, | ,  1000,   949,  3000,  2940, | , -3.4,  19.7, 0.205, |, 0.0
2094.8, 138.3, | , 22.0, 0.0, 230.2, | ,  1000,   955,  3000,  2926, | , -3.4,  12.8, 0.133, |, 0.0
2095.8, 138.8, | , 22.0, 0.0, 230.4, | ,  1000,   951,  3000,  2944, | , -3.4, -12.0, -0.125, |, 0.0
2096.8, 138.7, | , 22.0, 0.0, 231.1, | ,  1000,   959,  3000,  2948, | , -3.4,  -8.2, -0.085, |, 0.0
2097.8, 138.3, | , 22.0, 0.0, 230.6, | ,  1000,   957,  3000,  2931, | , -3.4, -12.0, -0.125, |, 0.0
2098.8, 139.1, | , 22.0, 0.0, 225.4, | ,  1000,   951,  3000,  2926, | , -3.4,   5.5, 0.058, |, 0.0
2099.9, 138.7, | , 22.0, 0.0, 231.4, | ,  1000,   956,  3000,  2926, | , -3.4,  -5.2, -0.054, |, 0.0
2100.9, 138.7, | , 22.0, 0.0, 231.4, | ,  1000,   957,  3000,  2924, | , -3.4,   4.7, 0.049, |, 0.0
2101.9, 138.2, | , 22.0, 0.0, 231.1, | ,  1000,   958,  3000,  2911, | , -3.4, -13.3, -0.138, |, 0.0
2102.9, 138.2, | , 22.0, 0.0, 231.5, | ,  1000,   956,  3000,  2926, | , -3.4, -12.4, -0.129, |, 0.0
2103.9, 139.5, | , 22.0, 0.0, 225.9, | ,  1000,   955,  3000,  2917, | , -3.4, -13.7, -0.142, |, 0.0
2104.9, 138.3, | , 22.0, 0.0, 231.3, | ,  1000,   956,  3000,  2951, | , -3.4, -11.2, -0.117, |, 0.0
2105.9, 138.3, | , 22.0, 0.0, 231.7, | ,  1000,   957,  3000,  2934, | , -3.4, -10.3, -0.107, |, 0.0
2106.9, 138.7, | , 22.0, 0.0, 232.2, | ,  1000,   960,  3000,  2933, | , -3.4,  -9.9, -0.103, |, 0.0
2107.9, 138.7, | , 22.0, 0.0, 232.6, | ,  1000,   954,  3000,  2929, | , -3.4,  -9.4, -0.098, |, 0.0
2108.9, 138.4, | , 22.0, 0.0, 231.7, | ,  1000,   951,  3000,  2942, | , -3.4, -15.0, -0.156, |, 0.0
2109.9, 138.3, | , 22.0, 0.0, 232.6, | ,  1000,   952,  3000,  2944, | , -3.4, -14.6, -0.152, |, 0.0
2111.0, 138.7, | , 22.0, 0.0, 233.0, | ,  1000,   955,  3000,  2952, | , -3.4, -14.6, -0.153, |, 0.0
2112.0, 138.3, | , 22.0, 0.0, 228.3, | ,  1000,   956,  3000,  2929, | , -3.4, -12.4, -0.129, |, 0.0
2113.0, 138.3, | , 22.0, 0.0, 233.3, | ,  1000,   955,  3000,  2945, | , -3.4, -11.2, -0.116, |, 0.0
2114.0, 138.4, | , 22.0, 0.0, 231.9, | ,  1000,   953,  3000,  2934, | , -3.4, -10.3, -0.107, |, 0.0
2115.0, 138.7, | , 22.0, 0.0, 233.7, | ,  1000,   956,  3000,  2918, | , -3.4, -11.2, -0.116, |, 0.0
2116.0, 138.4, | , 22.0, 0.0, 233.4, | ,  1000,   960,  3000,  2935, | , -3.4,  15.4, 0.160, |, 0.0
2117.0, 138.3, | , 22.0, 0.0, 233.9, | ,  1000,   958,  3000,  2944, | , -3.4,   7.7, 0.080, |, 0.0
2118.0, 138.3, | , 22.0, 0.0, 234.1, | ,  1000,   953,  3000,  2922, | , -3.4, -14.6, -0.151, |, 0.0
2119.0, 138.8, | , 22.0, 0.0, 233.6, | ,  1000,   952,  3000,  2941, | , -3.4, -15.4, -0.161, |, 0.0
2120.0, 138.2, | , 22.0, 0.0, 234.6, | ,  1000,   958,  3000,  2922, | , -3.4, -13.3, -0.138, |, 0.0
2121.0, 138.3, | , 22.0, 0.0, 234.7, | ,  1000,   952,  3000,  2934, | , -3.4, -13.3, -0.138, |, 0.0
2122.1, 138.3, | , 22.0, 0.0, 234.6, | ,  1000,   959,  3000,  2929, | , -3.4,  15.4, 0.160, |, 0.0
2123.1, 138.6, | , 22.0, 0.0, 234.7, | ,  1000,   957,  3000,  2909, | , -3.4, -12.9, -0.133, |, 0.0
2124.1, 138.5, | , 22.0, 0.0, 234.1, | ,  1000,   955,  3000,  2930, | , -3.4, -15.4, -0.161, |, 0.0
2125.1, 138.3, | , 22.0, 0.0, 235.2, | ,  1000,   957,  3000,  2936, | , -3.4, -14.2, -0.147, |, 0.0
2126.1, 138.7, | , 22.0, 0.0, 235.3, | ,  1000,   955,  3000,  2941, | , -3.4, -12.0, -0.125, |, 0.0
2127.1, 138.8, | , 22.0, 0.0, 235.5, | ,  1000,   951,  3000,  2931, | , -3.4, -10.7, -0.111, |, 0.0
2128.1, 138.3, | , 22.0, 0.0, 235.6, | ,  1000,   949,  3000,  2918, | , -3.4, -12.4, -0.129, |, 0.0
2129.1, 138.8, | , 22.0, 0.0, 235.3, | ,  1000,   956,  3000,  2918, | , -3.4, -13.3, -0.138, |, 0.0
2130.1, 138.2, | , 22.0, 0.0, 235.6, | ,  1000,   957,  3000,  2927, | , -3.4,   3.0, 0.031, |, 0.0
2131.1, 138.2, | , 22.0, 0.0, 235.8, | ,  1000,   954,  3000,  2923, | , -3.4,  -7.3, -0.076, |, 0.0
2132.2, 138.2, | , 22.0, 0.0, 236.1, | ,  1000,   950,  3000,  2926, | , -3.4,  -3.9, -0.040, |, 0.0
2133.2, 138.7, | , 22.0, 0.0, 236.5, | ,  1000,   956,  3000,  2944, | , -3.4, -11.6, -0.121, |, 0.0
2134.2, 138.8, | , 22.0, 0.0, 236.0, | ,  1000,   955,  3000,  2950, | , -3.4, -11.2, -0.117, |, 0.0
2135.2, 139.1, | , 22.0, 0.0, 231.3, | ,  1000,   951,  3000,  2921, | , -3.4, -13.7, -0.142, |, 0.0
2136.2, 138.4, | , 22.0, 0.0, 236.5, | ,  1000,   957,  3000,  2947, | , -3.4,  -4.3, -0.045, |, 0.0
2137.2, 138.6, | , 22.0, 0.0, 237.1, | ,  1000,   952,  3000,  2918, | , -3.4, -11.2, -0.116, |, 0.0
2138.2, 138.3, | , 22.0, 0.0, 236.8, | ,  1000,   958,  3000,  2929, | , -3.4,  -5.6, -0.058, |, 0.0
2139.2, 138.4, | , 22.0, 0.0, 236.3, | ,  1000,   956,  3000,  2920, | , -3.4,   0.4, 0.004, |, 0.0
2140.2, 139.4, | , 22.0, 0.0, 232.4, | ,  1000,   955,  3000,  2938, | , -3.4,  -3.0, -0.031, |, 0.0
2141.2, 138.6, | , 22.0, 0.0, 237.8, | ,  1000,   959,  3000,  2927, | , -3.4,  -2.2, -0.023, |, 0.0
2142.2, 138.3, | , 22.0, 0.0, 237.9, | ,  1000,   952,  3000,  2921, | , -3.4, -16.7, -0.173, |, 0.0
2143.3, 138.3, | , 22.0, 0.0, 237.6, | ,  1000,   955,  3000,  2931, | , -3.4, -11.6, -0.121, |, 0.0
2144.3, 138.9, | , 22.0, 0.0, 237.5, | ,  1000,   956,  3000,  2919, | , -3.4,  11.5, 0.120, |, 0.0
2145.3, 139.0, | , 22.0, 0.0, 233.0, | ,  1000,   953,  3000,  2918, | , -3.4,  15.0, 0.155, |, 0.0
2146.3, 138.4, | , 22.0, 0.0, 238.7, | ,  1000,   958,  3000,  2935, | , -3.4,   0.8, 0.009, |, 0.0
2147.3, 138.3, | , 22.0, 0.0, 239.2, | ,  1000,   955,  3000,  2940, | , -3.4,  -4.7, -0.049, |, 0.0
2148.3, 138.6, | , 22.0, 0.0, 239.0, | ,  1000,   956,  3000,  2914, | , -3.4,  13.3, 0.137, |, 0.0
2149.3, 138.6, | , 22.0, 0.0, 237.5, | ,  1000,   949,  3000,  2922, | , -3.4,  14.5, 0.151, |, 0.0
2150.3, 138.3, | , 22.0, 0.0, 239.0, | ,  1000,   956,  3000,  2949, | , -3.4,  -4.3, -0.045, |, 0.0
2151.3, 138.3, | , 22.0, 0.0, 239.6, | ,  1000,   951,  3000,  2933, | , -3.4,   6.4, 0.067, |, 0.0
2152.3, 138.8, | , 22.0, 0.0, 239.9, | ,  1000,   952,  3000,  2936, | , -3.4,  -2.2, -0.023, |, 0.0
2153.3, 138.4, | , 22.0, 0.0, 239.6, | ,  1000,   959,  3000,  2933, | , -3.4,  -5.6, -0.058, |, 0.0
2154.4, 138.4, | , 22.0, 0.0, 239.5, | ,  1000,   956,  3000,  2935, | , -3.4,   1.3, 0.013, |, 0.0
2155.4, 138.6, | , 22.0, 0.0, 240.1, | ,  1000,   951,  3000,  2937, | , -3.4,   3.0, 0.031, |, 0.0
2156.4, 138.6, | , 22.0, 0.0, 240.8, | ,  1000,   955,  3000,  2920, | , -3.4, -10.7, -0.111, |, 0.0
2157.4, 138.3, | , 22.0, 0.0, 240.5, | ,  1000,   955,  3000,  2929, | , -3.4,  -3.9, -0.040, |, 0.0
2158.4, 138.2, | , 22.0, 0.0, 241.2, | ,  1000,   955,  3000,  2929, | , -3.4,  -3.9, -0.040, |, 0.0
2159.4, 138.7, | , 22.0, 0.0, 240.8, | ,  1000,   955,  3000,  2913, | , -3.4,  -7.3, -0.076, |, 0.0
2160.4, 138.2, | , 22.0, 0.0, 241.4, | ,  1000,   953,  3000,  2929, | , -3.4,  10.7, 0.111, |, 0.0
2161.4, 138.2, | , 22.0, 0.0, 241.6, | ,  1000,   951,  3000,  2932, | , -3.4,  -4.3, -0.045, |, 0.0
2162.4, 138.7, | , 22.0, 0.0, 241.9, | ,  1000,   953,  3000,  2937, | , -3.4,  -5.6, -0.058, |, 0.0
2163.4, 138.8, | , 22.0, 0.0, 242.0, | ,  1000,   957,  3000,  2927, | , -3.4,   0.4, 0.004, |, 0.0
2164.4, 138.4, | , 22.0, 0.0, 241.1, | ,  1000,   958,  3000,  2922, | , -3.4,  -1.3, -0.014, |, 0.0
2165.5, 138.3, | , 22.0, 0.0, 242.2, | ,  1000,   959,  3000,  2937, | , -3.4,  -2.6, -0.027, |, 0.0
2166.5, 138.7, | , 22.0, 0.0, 242.4, | ,  1000,   957,  3000,  2944, | , -3.4,  -6.5, -0.067, |, 0.0
2167.5, 138.4, | , 22.0, 0.0, 242.8, | ,  1000,   953,  3000,  2944, | , -3.4,  -3.0, -0.032, |, 0.0
2168.5, 138.2, | , 22.0, 0.0, 242.3, | ,  1000,   958,  3000,  2930, | , -3.4,   7.3, 0.076, |, 0.0
2169.5, 138.4, | , 22.0, 0.0, 242.2, | ,  1000,   949,  3000,  2928, | , -3.4,  -9.4, -0.098, |, 0.0
2170.5, 138.6, | , 22.0, 0.0, 243.5, | ,  1000,   958,  3000,  2922, | , -3.4,  -6.0, -0.063, |, 0.0
2171.5, 138.3, | , 22.0, 0.0, 243.1, | ,  1000,   957,  3000,  2922, | , -3.4,  -8.2, -0.085, |, 0.0
2172.5, 138.3, | , 22.0, 0.0, 243.4, | ,  1000,   953,  3000,  2939, | , -3.4,  15.4, 0.160, |, 0.0
2173.5, 138.3, | , 22.0, 0.0, 243.8, | ,  1000,   957,  3000,  2941, | , -3.4,   5.1, 0.053, |, 0.0
2174.5, 138.8, | , 22.0, 0.0, 243.2, | ,  1000,   955,  3000,  2934, | , -3.4,   4.3, 0.044, |, 0.0
2175.6, 138.3, | , 22.0, 0.0, 243.8, | ,  1000,   954,  3000,  2915, | , -3.4,   3.8, 0.040, |, 0.0
2176.6, 138.4, | , 22.0, 0.0, 243.3, | ,  1000,   950,  3000,  2918, | , -3.4,  12.8, 0.133, |, 0.0
2177.6, 138.7, | , 22.0, 0.0, 244.2, | ,  1000,   949,  3000,  2922, | , -3.4,   4.7, 0.049, |, 0.0
2178.6, 138.3, | , 22.0, 0.0, 244.2, | ,  1000,   954,  3000,  2934, | , -3.4,   0.4, 0.004, |, 0.0
2179.6, 138.3, | , 22.0, 0.0, 243.3, | ,  1000,   952,  3000,  2918, | , -3.4,   4.3, 0.044, |, 0.0
2180.6, 138.3, | , 22.0, 0.0, 244.3, | ,  1000,   951,  3000,  2937, | , -3.4,   3.4, 0.035, |, 0.0
2181.6, 138.9, | , 22.0, 0.0, 240.1, | ,  1000,   958,  3000,  2930, | , -3.4,  21.4, 0.223, |, 0.0
2182.6, 138.4, | , 22.0, 0.0, 244.2, | ,  1000,   955,  3000,  2944, | , -3.4,   7.3, 0.076, |, 0.0
2183.6, 138.3, | , 22.0, 0.0, 244.9, | ,  1000,   955,  3000,  2920, | , -3.4,   3.4, 0.035, |, 0.0
2184.6, 138.4, | , 22.0, 0.0, 244.0, | ,  1000,   956,  3000,  2945, | , -3.4,   4.3, 0.044, |, 0.0
2185.6, 138.7, | , 22.0, 0.0, 245.6, | ,  1000,   952,  3000,  2940, | , -3.4,  25.3, 0.263, |, 0.0
2186.7, 139.1, | , 22.0, 0.0, 238.9, | ,  1000,   955,  3000,  2921, | , -3.4,   6.8, 0.071, |, 0.0
2187.7, 138.4, | , 22.0, 0.0, 245.1, | ,  1000,   953,  3000,  2919, | , -3.4,  16.7, 0.173, |, 0.0
2188.7, 138.7, | , 22.0, 0.0, 246.2, | ,  1000,   957,  3000,  2937, | , -3.4,   2.5, 0.027, |, 0.0
2189.7, 138.8, | , 22.0, 0.0, 245.1, | ,  1000,   952,  3000,  2933, | , -3.4,   1.3, 0.013, |, 0.0
2190.7, 138.2, | , 22.0, 0.0, 245.8, | ,  1000,   953,  3000,  2932, | , -3.4,   0.4, 0.004, |, 0.0
2191.7, 138.2, | , 22.0, 0.0, 246.7, | ,  1000,   957,  3000,  2932, | , -3.4,  -0.5, -0.005, |, 0.0
2192.7, 138.4, | , 22.0, 0.0, 245.1, | ,  1000,   958,  3000,  2926, | , -3.4,   3.0, 0.031, |, 0.0
2193.7, 138.4, | , 22.0, 0.0, 246.3, | ,  1000,   949,  3000,  2929, | , -3.4,  33.4, 0.346, |, 0.0
2194.7, 138.5, | , 22.0, 0.0, 245.5, | ,  1000,   950,  3000,  2922, | , -3.4,  12.4, 0.128, |, 0.0
2195.7, 138.6, | , 22.0, 0.0, 246.9, | ,  1000,   957,  3000,  2917, | , -3.4,  19.7, 0.204, |, 0.0
2196.7, 138.6, | , 22.0, 0.0, 246.9, | ,  1000,   958,  3000,  2929, | , -3.4,  18.8, 0.196, |, 0.0
2197.8, 138.2, | , 22.0, 0.0, 247.0, | ,  1000,   956,  3000,  2933, | , -3.4,  15.4, 0.160, |, 0.0
2198.8, 138.2, | , 22.0, 0.0, 247.2, | ,  1000,   953,  3000,  2929, | , -3.4,  12.4, 0.129, |, 0.0
2199.8, 138.4, | , 22.0, 0.0, 246.4, | ,  1000,   958,  3000,  2923, | , -3.4, -14.2, -0.147, |, 0.0
2200.8, 138.2, | , 22.0, 0.0, 247.4, | ,  1000,   953,  3000,  2948, | , -3.4,  -9.0, -0.094, |, 0.0
2201.8, 138.3, | , 22.0, 0.0, 247.6, | ,  1000,   955,  3000,  2943, | , -3.4, -16.7, -0.174, |, 0.0
2202.8, 138.3, | , 22.0, 0.0, 247.8, | ,  1000,   955,  3000,  2940, | , -3.4, -10.7, -0.112, |, 0.0
2203.8, 138.7, | , 22.1, 0.0, 248.2, | ,  1000,   961,  3000,  2929, | , -3.4,   5.1, 0.053, |, 0.0
2204.8, 138.5, | , 22.0, 0.0, 247.2, | ,  1000,   954,  3000,  2936, | , -3.4,  16.7, 0.174, |, 0.0
2205.8, 138.3, | , 22.0, 0.0, 248.1, | ,  1000,   953,  3000,  2921, | , -3.4, -14.2, -0.147, |, 0.0
2206.8, 138.3, | , 22.0, 0.0, 248.4, | ,  1000,   955,  3000,  2926, | , -3.4, -15.4, -0.160, |, 0.0
2207.9, 138.6, | , 22.0, 0.0, 249.5, | ,  1000,   957,  3000,  2917, | , -3.4, -11.2, -0.116, |, 0.0
2208.9, 138.4, | , 22.0, 0.0, 249.1, | ,  1000,   952,  3000,  2944, | , -3.4,   0.8, 0.009, |, 0.0
2209.9, 138.4, | , 22.1, 0.0, 248.3, | ,  1000,   957,  3000,  2923, | , -3.4, -16.7, -0.174, |, 0.0
2210.9, 138.7, | , 22.1, 0.0, 248.9, | ,  1000,   958,  3000,  2940, | , -3.4, -15.9, -0.166, |, 0.0
2211.9, 138.3, | , 22.1, 0.0, 249.2, | ,  1000,   955,  3000,  2922, | , -3.4, -17.6, -0.182, |, 0.0
2212.9, 138.3, | , 22.0, 0.0, 249.3, | ,  1000,   956,  3000,  2919, | , -3.4, -12.0, -0.125, |, 0.0
2213.9, 138.2, | , 22.1, 0.0, 249.1, | ,  1000,   955,  3000,  2934, | , -3.4,  15.8, 0.165, |, 0.0
2214.9, 138.4, | , 22.1, 0.0, 248.9, | ,  1000,   951,  3000,  2912, | , -3.4,  -9.9, -0.102, |, 0.0
2215.9, 138.3, | , 22.1, 0.0, 249.9, | ,  1000,   960,  3000,  2940, | , -3.4, -14.2, -0.148, |, 0.0
2216.9, 138.4, | , 22.1, 0.0, 249.8, | ,  1000,   951,  3000,  2918, | , -3.4,  -0.9, -0.009, |, 0.0
2217.9, 138.3, | , 22.1, 0.0, 250.0, | ,  1000,   956,  3000,  2927, | , -3.4,  16.7, 0.173, |, 0.0
2219.0, 138.9, | , 22.1, 0.0, 249.6, | ,  1000,   955,  3000,  2938, | , -3.4, -10.7, -0.112, |, 0.0
2220.0, 138.4, | , 22.1, 0.0, 249.2, | ,  1000,   950,  3000,  2907, | , -3.4,   4.7, 0.048, |, 0.0
2221.0, 138.2, | , 22.1, 0.0, 250.6, | ,  1000,   956,  3000,  2924, | , -3.4,  -6.9, -0.071, |, 0.0
2222.0, 138.6, | , 22.1, 0.0, 251.0, | ,  1000,   960,  3000,  2910, | , -3.4,  -8.2, -0.085, |, 0.0
2223.0, 139.4, | , 22.1, 0.0, 245.4, | ,  1000,   952,  3000,  2913, | , -3.4,  -9.4, -0.098, |, 0.0
2224.0, 138.4, | , 22.1, 0.0, 250.8, | ,  1000,   961,  3000,  2922, | , -3.4, -16.7, -0.174, |, 0.0
2225.0, 138.8, | , 22.1, 0.0, 250.5, | ,  1000,   953,  3000,  2940, | , -3.4, -12.4, -0.130, |, 0.0
2226.0, 138.7, | , 22.1, 0.0, 252.2, | ,  1000,   958,  3000,  2929, | , -3.4,  -0.0, -0.000, |, 0.0
2227.0, 138.3, | , 22.1, 0.0, 252.0, | ,  1000,   950,  3000,  2926, | , -3.4,  -3.0, -0.031, |, 0.0
2228.0, 139.1, | , 22.1, 0.0, 245.0, | ,  1000,   953,  3000,  2927, | , -3.4,   6.8, 0.071, |, 0.0
2229.0, 138.7, | , 22.1, 0.0, 252.1, | ,  1000,   948,  3000,  2947, | , -3.4, -12.0, -0.125, |, 0.0
2230.1, 138.8, | , 22.1, 0.0, 251.4, | ,  1000,   956,  3000,  2939, | , -3.4, -15.0, -0.157, |, 0.0
2231.1, 138.3, | , 22.1, 0.0, 252.3, | ,  1000,   951,  3000,  2934, | , -3.4, -15.9, -0.165, |, 0.0
2232.1, 138.3, | , 22.1, 0.0, 252.4, | ,  1000,   958,  3000,  2926, | , -3.4, -11.2, -0.116, |, 0.0
2233.1, 138.7, | , 22.1, 0.0, 252.6, | ,  1000,   955,  3000,  2936, | , -3.4,   3.8, 0.040, |, 0.0
2234.1, 138.3, | , 22.1, 0.0, 252.6, | ,  1000,   953,  3000,  2924, | , -3.4, -13.7, -0.142, |, 0.0
2235.1, 138.4, | , 22.1, 0.0, 252.3, | ,  1000,   961,  3000,  2944, | , -3.4, -15.4, -0.161, |, 0.0
2236.1, 138.2, | , 22.1, 0.0, 253.3, | ,  1000,   952,  3000,  2930, | , -3.4,  10.7, 0.111, |, 0.0
2237.1, 138.6, | , 22.1, 0.0, 253.3, | ,  1000,   960,  3000,  2918, | , -3.4,  -3.9, -0.040, |, 0.0
2238.1, 138.3, | , 22.1, 0.0, 253.3, | ,  1000,   955,  3000,  2934, | , -3.4,   2.5, 0.026, |, 0.0
2239.1, 138.2, | , 22.1, 0.0, 253.4, | ,  1000,   953,  3000,  2934, | , -3.4, -15.0, -0.156, |, 0.0
2240.1, 138.4, | , 22.1, 0.0, 253.0, | ,  1000,   958,  3000,  2931, | , -3.4, -13.3, -0.138, |, 0.0
2241.2, 138.6, | , 22.1, 0.0, 254.0, | ,  1000,   957,  3000,  2921, | , -3.4, -12.0, -0.125, |, 0.0
2242.2, 138.3, | , 22.1, 0.0, 254.3, | ,  1000,   957,  3000,  2923, | , -3.4,  -5.6, -0.058, |, 0.0
2243.2, 138.3, | , 22.1, 0.0, 254.0, | ,  1000,   950,  3000,  2926, | , -3.4,  -2.6, -0.027, |, 0.0
2244.2, 138.7, | , 22.1, 0.0, 254.3, | ,  1000,   953,  3000,  2938, | , -3.4, -15.0, -0.156, |, 0.0
2245.2, 138.4, | , 22.1, 0.0, 253.9, | ,  1000,   950,  3000,  2947, | , -3.4, -14.6, -0.152, |, 0.0
2246.2, 138.2, | , 22.1, 0.0, 254.9, | ,  1000,   955,  3000,  2925, | , -3.4, -11.2, -0.116, |, 0.0
2247.2, 138.3, | , 22.1, 0.0, 254.9, | ,  1000,   960,  3000,  2945, | , -3.4, -15.9, -0.166, |, 0.0
2248.2, 139.1, | , 22.1, 0.0, 250.7, | ,  1000,   950,  3000,  2929, | , -3.4, -15.9, -0.165, |, 0.0
2249.2, 138.4, | , 22.1, 0.0, 254.8, | ,  1000,   956,  3000,  2920, | , -3.4, -10.3, -0.107, |, 0.0
2250.2, 138.4, | , 22.1, 0.0, 254.4, | ,  1000,   954,  3000,  2922, | , -3.4, -14.2, -0.147, |, 0.0
2251.2, 138.8, | , 22.1, 0.0, 256.1, | ,  1000,   952,  3000,  2943, | , -3.4, -12.4, -0.130, |, 0.0
2252.3, 138.7, | , 22.1, 0.0, 255.7, | ,  1000,   955,  3000,  2922, | , -3.4, -11.2, -0.116, |, 0.0
2253.3, 138.4, | , 22.1, 0.0, 255.1, | ,  1000,   955,  3000,  2908, | , -3.4,   9.0, 0.093, |, 0.0
2254.3, 138.3, | , 22.1, 0.0, 255.9, | ,  1000,   954,  3000,  2937, | , -3.4, -12.4, -0.130, |, 0.0
2255.3, 138.9, | , 22.1, 0.0, 255.9, | ,  1000,   959,  3000,  2952, | , -3.4, -15.4, -0.162, |, 0.0
2256.3, 138.3, | , 22.1, 0.0, 256.4, | ,  1000,   957,  3000,  2919, | , -3.4,  -0.9, -0.009, |, 0.0
2257.3, 138.3, | , 22.1, 0.0, 256.6, | ,  1000,   957,  3000,  2928, | , -3.4,  -5.2, -0.054, |, 0.0
2258.3, 138.2, | , 22.1, 0.0, 257.0, | ,  1000,   954,  3000,  2910, | , -3.4,  -9.0, -0.093, |, 0.0
2259.3, 138.7, | , 22.1, 0.0, 257.3, | ,  1000,   959,  3000,  2942, | , -3.4, -12.9, -0.134, |, 0.0
2260.3, 138.7, | , 22.1, 0.0, 256.3, | ,  1000,   949,  3000,  2914, | , -3.4,  15.4, 0.159, |, 0.0
2261.3, 138.2, | , 22.1, 0.0, 257.0, | ,  1000,   956,  3000,  2931, | , -3.4,  -5.2, -0.054, |, 0.0
2262.4, 138.3, | , 22.1, 0.0, 257.5, | ,  1000,   959,  3000,  2941, | , -3.4,  -6.9, -0.072, |, 0.0
2263.4, 138.7, | , 22.1, 0.0, 257.6, | ,  1000,   954,  3000,  2940, | , -3.4, -15.4, -0.161, |, 0.0
2264.4, 139.1, | , 22.1, 0.0, 252.5, | ,  1000,   950,  3000,  2934, | , -3.4,   6.8, 0.071, |, 0.0
2265.4, 138.6, | , 22.1, 0.0, 256.9, | ,  1000,   952,  3000,  2945, | , -3.4,   6.8, 0.071, |, 0.0
2266.4, 138.7, | , 22.1, 0.0, 258.3, | ,  1000,   949,  3000,  2911, | , -3.4,  15.0, 0.155, |, 0.0
2267.4, 138.2, | , 22.1, 0.0, 258.1, | ,  1000,   949,  3000,  2925, | , -3.4,  27.0, 0.279, |, 0.0
2268.4, 138.2, | , 22.1, 0.0, 258.7, | ,  1000,   957,  3000,  2933, | , -3.4,   6.4, 0.067, |, 0.0
2269.4, 139.0, | , 22.1, 0.0, 253.0, | ,  1000,   953,  3000,  2924, | , -3.4, -10.3, -0.107, |, 0.0
2270.4, 138.7, | , 22.1, 0.0, 257.8, | ,  1000,   953,  3000,  2915, | , -3.4,  -6.9, -0.071, |, 0.0
2271.4, 138.1, | , 22.1, 0.0, 258.8, | ,  1000,   951,  3000,  2911, | , -3.4,  -4.7, -0.049, |, 0.0
2272.4, 138.2, | , 22.1, 0.0, 259.1, | ,  1000,   954,  3000,  2933, | , -3.4,  23.5, 0.245, |, 0.0
2273.5, 138.2, | , 22.1, 0.0, 259.3, | ,  1000,   956,  3000,  2923, | , -3.4,   2.1, 0.022, |, 0.0
2274.5, 138.7, | , 22.1, 0.0, 259.8, | ,  1000,   958,  3000,  2957, | , -3.4,  -6.5, -0.068, |, 0.0
2275.5, 138.4, | , 22.1, 0.0, 258.8, | ,  1000,   958,  3000,  2935, | , -3.4,   1.3, 0.013, |, 0.0
2276.5, 138.2, | , 22.1, 0.0, 259.5, | ,  1000,   957,  3000,  2922, | , -3.4,  13.3, 0.138, |, 0.0
2277.5, 138.8, | , 22.1, 0.0, 260.1, | ,  1000,   949,  3000,  2924, | , -3.4,  -3.9, -0.040, |, 0.0
2278.5, 138.6, | , 22.1, 0.0, 260.0, | ,  1000,   953,  3000,  2918, | , -3.4,  -8.2, -0.085, |, 0.0
2279.5, 138.3, | , 22.1, 0.0, 260.4, | ,  1000,   957,  3000,  2935, | , -3.4,  -3.9, -0.040, |, 0.0
2280.5, 138.8, | , 22.1, 0.0, 259.7, | ,  1000,   958,  3000,  2930, | , -3.4,   7.3, 0.076, |, 0.0
2281.5, 138.7, | , 22.1, 0.0, 261.0, | ,  1000,   958,  3000,  2930, | , -3.4,  16.7, 0.174, |, 0.0
2282.5, 138.3, | , 22.1, 0.0, 260.6, | ,  1000,   959,  3000,  2943, | , -3.4,  20.5, 0.214, |, 0.0
2283.5, 138.2, | , 22.1, 0.0, 260.3, | ,  1000,   956,  3000,  2945, | , -3.4,  -6.0, -0.063, |, 0.0
2284.6, 138.7, | , 22.1, 0.0, 261.2, | ,  1000,   959,  3000,  2918, | , -3.4,  -8.2, -0.085, |, 0.0
2285.6, 138.4, | , 22.1, 0.0, 260.0, | ,  1000,   953,  3000,  2937, | , -3.4,  -3.5, -0.036, |, 0.0
2286.6, 138.3, | , 22.1, 0.0, 261.1, | ,  1000,   957,  3000,  2915, | , -3.4,  -6.5, -0.067, |, 0.0
2287.6, 138.4, | , 22.1, 0.0, 260.4, | ,  1000,   952,  3000,  2934, | , -3.4,  -8.6, -0.089, |, 0.0
2288.6, 138.7, | , 22.1, 0.0, 261.7, | ,  1000,   952,  3000,  2926, | , -3.4,  18.0, 0.186, |, 0.0
2289.6, 138.7, | , 22.1, 0.0, 261.8, | ,  1000,   958,  3000,  2926, | , -3.4,  -8.2, -0.085, |, 0.0
2290.6, 138.5, | , 22.1, 0.0, 261.0, | ,  1000,   953,  3000,  2929, | , -3.4,  21.0, 0.218, |, 0.0
2291.6, 138.7, | , 22.1, 0.0, 262.1, | ,  1000,   956,  3000,  2933, | , -3.4,  -0.0, -0.000, |, 0.0
2292.6, 138.7, | , 22.1, 0.0, 261.6, | ,  1000,   948,  3000,  2913, | , -3.4,  -6.9, -0.071, |, 0.0
2293.6, 138.3, | , 22.1, 0.0, 262.5, | ,  1000,   951,  3000,  2945, | , -3.4,  -4.3, -0.045, |, 0.0
2294.7, 138.2, | , 22.1, 0.0, 262.3, | ,  1000,   953,  3000,  2917, | , -3.4,  -6.9, -0.071, |, 0.0
2295.7, 138.7, | , 22.1, 0.0, 262.0, | ,  1000,   954,  3000,  2933, | , -3.4,  -6.9, -0.072, |, 0.0
2296.7, 138.2, | , 22.1, 0.0, 262.9, | ,  1000,   954,  3000,  2930, | , -3.4,  -5.6, -0.058, |, 0.0
2297.7, 138.2, | , 22.1, 0.0, 262.9, | ,  1000,   957,  3000,  2922, | , -3.4,  18.0, 0.186, |, 0.0
2298.7, 138.3, | , 22.1, 0.0, 263.0, | ,  1000,   955,  3000,  2933, | , -3.4,  -4.7, -0.049, |, 0.0
2299.7, 138.3, | , 22.1, 0.0, 263.2, | ,  1000,   957,  3000,  2944, | , -3.4,  -6.0, -0.063, |, 0.0
2300.7, 138.4, | , 22.1, 0.0, 262.6, | ,  1000,   951,  3000,  2943, | , -3.4,  -7.7, -0.081, |, 0.0
2301.7, 138.2, | , 22.1, 0.0, 263.8, | ,  1000,   955,  3000,  2923, | , -3.4,  -2.6, -0.027, |, 0.0
2302.7, 138.2, | , 22.1, 0.0, 264.0, | ,  1000,   959,  3000,  2941, | , -3.4,  -4.7, -0.049, |, 0.0
2303.7, 138.7, | , 22.1, 0.0, 264.3, | ,  1000,   953,  3000,  2948, | , -3.4,  27.0, 0.281, |, 0.0
2304.8, 138.3, | , 22.1, 0.0, 264.1, | ,  1000,   951,  3000,  2944, | , -3.4,  -0.5, -0.005, |, 0.0
2305.8, 139.2, | , 22.1, 0.0, 258.7, | ,  1000,   955,  3000,  2918, | , -3.4,  -6.5, -0.067, |, 0.0
2306.8, 138.7, | , 22.1, 0.0, 264.6, | ,  1000,   957,  3000,  2933, | , -3.4,  -3.5, -0.036, |, 0.0
2307.8, 138.7, | , 22.1, 0.0, 265.0, | ,  1000,   950,  3000,  2926, | , -3.4,   6.4, 0.066, |, 0.0
2308.8, 138.3, | , 22.1, 0.0, 264.7, | ,  1000,   958,  3000,  2932, | , -3.4,   5.5, 0.058, |, 0.0
2309.8, 138.5, | , 22.1, 0.0, 265.2, | ,  1000,   950,  3000,  2921, | , -3.4,  -8.2, -0.085, |, 0.0
2310.8, 139.4, | , 22.1, 0.0, 259.9, | ,  1000,   958,  3000,  2911, | , -3.4,  -6.9, -0.071, |, 0.0
2311.8, 138.4, | , 22.1, 0.0, 264.3, | ,  1000,   956,  3000,  2926, | , -3.4,  -7.7, -0.080, |, 0.0
2312.8, 138.3, | , 22.1, 0.0, 264.8, | ,  1000,   950,  3000,  2945, | , -3.4,  -3.0, -0.032, |, 0.0
2313.8, 138.7, | , 22.1, 0.0, 265.6, | ,  1000,   950,  3000,  2928, | , -3.4,  -3.0, -0.031, |, 0.0
2314.9, 138.6, | , 22.1, 0.0, 266.0, | ,  1000,   952,  3000,  2942, | , -3.4,  10.3, 0.107, |, 0.0
2315.9, 138.3, | , 22.1, 0.0, 265.9, | ,  1000,   955,  3000,  2924, | , -3.4,   6.8, 0.071, |, 0.0
2316.9, 138.4, | , 22.1, 0.0, 265.6, | ,  1000,   955,  3000,  2928, | , -3.4,  -0.0, -0.000, |, 0.0
2317.9, 138.7, | , 22.1, 0.0, 266.7, | ,  1000,   958,  3000,  2945, | , -3.4,  20.1, 0.210, |, 0.0
2318.9, 138.3, | , 22.1, 0.0, 266.4, | ,  1000,   955,  3000,  2925, | , -3.4,  33.4, 0.347, |, 0.0
2319.9, 138.3, | , 22.1, 0.0, 266.3, | ,  1000,   948,  3000,  2913, | , -3.4,  -1.3, -0.014, |, 0.0
2320.9, 138.6, | , 22.1, 0.0, 267.0, | ,  1000,   952,  3000,  2928, | , -3.4,  -2.2, -0.022, |, 0.0
2321.9, 138.8, | , 22.1, 0.0, 265.9, | ,  1000,   954,  3000,  2939, | , -3.4,  -4.3, -0.045, |, 0.0
2322.9, 138.5, | , 22.1, 0.0, 266.4, | ,  1000,   953,  3000,  2942, | , -3.4,  10.3, 0.107, |, 0.0
2323.9, 138.3, | , 22.1, 0.0, 267.0, | ,  1000,   959,  3000,  2945, | , -3.4,   4.3, 0.044, |, 0.0
2324.9, 138.6, | , 22.1, 0.0, 267.6, | ,  1000,   958,  3000,  2926, | , -3.4,   8.5, 0.089, |, 0.0
2326.0, 138.3, | , 22.1, 0.0, 267.6, | ,  1000,   955,  3000,  2941, | , -3.4,   6.4, 0.067, |, 0.0
2327.0, 138.3, | , 22.1, 0.0, 267.1, | ,  1000,   952,  3000,  2901, | , -3.4,   1.3, 0.013, |, 0.0
2328.0, 138.4, | , 22.1, 0.0, 267.2, | ,  1000,   955,  3000,  2937, | , -3.4,   0.4, 0.004, |, 0.0
2329.0, 138.7, | , 22.1, 0.0, 267.8, | ,  1000,   951,  3000,  2926, | , -3.4,   0.4, 0.004, |, 0.0
2330.0, 138.4, | , 22.1, 0.0, 267.8, | ,  1000,   958,  3000,  2938, | , -3.4,   6.8, 0.071, |, 0.0
2331.0, 138.3, | , 22.1, 0.0, 268.0, | ,  1000,   955,  3000,  2937, | , -3.4,   4.3, 0.044, |, 0.0
2332.0, 138.4, | , 22.1, 0.0, 267.4, | ,  1000,   953,  3000,  2918, | , -3.4,   0.8, 0.009, |, 0.0
2333.0, 138.6, | , 22.1, 0.0, 268.9, | ,  1000,   955,  3000,  2915, | , -3.4,   3.0, 0.031, |, 0.0
2334.0, 138.2, | , 22.1, 0.0, 268.9, | ,  1000,   953,  3000,  2938, | , -3.4,   3.0, 0.031, |, 0.0
2335.0, 138.3, | , 22.1, 0.0, 268.7, | ,  1000,   958,  3000,  2937, | , -3.4,   8.5, 0.089, |, 0.0
2336.1, 138.7, | , 22.1, 0.0, 269.2, | ,  1000,   959,  3000,  2934, | , -3.4,   7.3, 0.076, |, 0.0
2337.1, 138.3, | , 22.1, 0.0, 268.1, | ,  1000,   953,  3000,  2903, | , -3.4,   1.3, 0.013, |, 0.0
2338.1, 138.3, | , 22.1, 0.0, 269.3, | ,  1000,   960,  3000,  2951, | , -3.4,   2.1, 0.022, |, 0.0
2339.1, 138.7, | , 22.1, 0.0, 269.2, | ,  1000,   957,  3000,  2936, | , -3.4,   3.4, 0.035, |, 0.0
2340.1, 138.6, | , 22.1, 0.0, 269.6, | ,  1000,   955,  3000,  2929, | , -3.4,  13.3, 0.138, |, 0.0
2341.1, 138.2, | , 22.1, 0.0, 269.4, | ,  1000,   960,  3000,  2920, | , -3.4,  12.8, 0.133, |, 0.0
2342.1, 138.5, | , 22.1, 0.0, 268.6, | ,  1000,   949,  3000,  2934, | , -3.4, -18.4, -0.192, |, 0.0
2343.1, 138.7, | , 22.1, 0.0, 270.0, | ,  1000,   960,  3000,  2918, | , -3.4, -14.6, -0.151, |, 0.0
2344.1, 138.7, | , 22.1, 0.0, 269.8, | ,  1000,   958,  3000,  2937, | , -3.4, -14.6, -0.152, |, 0.0
2345.1, 138.3, | , 22.1, 0.0, 270.3, | ,  1000,   957,  3000,  2926, | , -3.4, -12.4, -0.129, |, 0.0
2346.1, 138.2, | , 22.1, 0.0, 269.9, | ,  1000,   954,  3000,  2941, | , -3.4, -12.0, -0.125, |, 0.0
2347.1, 139.9, | , 22.1, 0.0, 265.8, | ,  1000,   953,  3000,  2918, | , -3.4, -14.6, -0.151, |, 0.0
2348.2, 138.7, | , 22.1, 0.0, 269.8, | ,  1000,   957,  3000,  2934, | , -3.4,  -6.5, -0.067, |, 0.0
2349.2, 138.2, | , 22.1, 0.0, 270.3, | ,  1000,   957,  3000,  2938, | , -3.4, -15.9, -0.165, |, 0.0
2350.2, 138.3, | , 22.1, 0.0, 271.0, | ,  1000,   957,  3000,  2943, | , -3.4, -12.4, -0.130, |, 0.0
2351.2, 138.7, | , 22.1, 0.0, 271.4, | ,  1000,   951,  3000,  2918, | , -3.4, -11.6, -0.120, |, 0.0
2352.2, 139.0, | , 22.1, 0.0, 265.9, | ,  1000,   951,  3000,  2939, | , -3.4,  -9.0, -0.094, |, 0.0
2353.2, 138.4, | , 22.1, 0.0, 270.9, | ,  1000,   956,  3000,  2925, | , -3.4,  -3.9, -0.040, |, 0.0
2354.2, 138.6, | , 22.1, 0.0, 272.4, | ,  1000,   955,  3000,  2930, | , -3.4, -15.0, -0.156, |, 0.0
2355.2, 138.3, | , 22.1, 0.0, 271.6, | ,  1000,   950,  3000,  2920, | , -3.4,  -7.3, -0.076, |, 0.0
2356.2, 138.2, | , 22.1, 0.0, 271.9, | ,  1000,   959,  3000,  2926, | , -3.4, -12.0, -0.125, |, 0.0
2357.3, 138.2, | , 22.1, 0.0, 271.9, | ,  1000,   954,  3000,  2921, | , -3.4,  -9.4, -0.098, |, 0.0
2358.3, 138.9, | , 22.1, 0.0, 271.8, | ,  1000,   953,  3000,  2948, | , -3.4, -14.6, -0.152, |, 0.0
2359.3, 138.1, | , 22.1, 0.0, 272.1, | ,  1000,   954,  3000,  2926, | , -3.4,  -3.5, -0.036, |, 0.0
2360.3, 138.2, | , 22.1, 0.0, 272.4, | ,  1000,   954,  3000,  2956, | , -3.4, -15.0, -0.157, |, 0.0
2361.3, 138.6, | , 22.1, 0.0, 272.9, | ,  1000,   954,  3000,  2927, | , -3.4, -11.2, -0.116, |, 0.0
2362.3, 138.6, | , 22.1, 0.0, 272.8, | ,  1000,   953,  3000,  2929, | , -3.4,  16.3, 0.169, |, 0.0
2363.3, 138.4, | , 22.1, 0.0, 272.3, | ,  1000,   959,  3000,  2941, | , -3.4,  -0.9, -0.009, |, 0.0
2364.3, 138.3, | , 22.1, 0.0, 273.3, | ,  1000,   958,  3000,  2941, | , -3.4,   2.1, 0.022, |, 0.0
2365.3, 138.7, | , 22.1, 0.0, 273.4, | ,  1000,   959,  3000,  2922, | , -3.4, -12.9, -0.134, |, 0.0
2366.3, 138.3, | , 22.1, 0.0, 273.2, | ,  1000,   958,  3000,  2940, | , -3.4,   2.5, 0.027, |, 0.0
2367.4, 138.4, | , 22.1, 0.0, 273.3, | ,  1000,   953,  3000,  2931, | , -3.4, -15.4, -0.160, |, 0.0
2368.4, 138.7, | , 22.1, 0.0, 273.5, | ,  1000,   954,  3000,  2914, | , -3.4, -16.3, -0.169, |, 0.0
2369.4, 138.6, | , 22.1, 0.0, 274.1, | ,  1000,   952,  3000,  2911, | , -3.4,  12.4, 0.128, |, 0.0
2370.4, 138.2, | , 22.1, 0.0, 273.5, | ,  1000,   954,  3000,  2940, | , -3.4, -12.9, -0.134, |, 0.0
2371.4, 138.2, | , 22.1, 0.0, 274.1, | ,  1000,   954,  3000,  2914, | , -3.4, -15.4, -0.160, |, 0.0
2372.4, 138.6, | , 22.1, 0.0, 274.5, | ,  1000,   957,  3000,  2902, | , -3.4, -11.2, -0.115, |, 0.0
2373.4, 138.3, | , 22.1, 0.0, 273.5, | ,  1000,   959,  3000,  2952, | , -3.4, -11.2, -0.117, |, 0.0
2374.4, 138.3, | , 22.1, 0.0, 274.6, | ,  1000,   952,  3000,  2933, | , -3.4, -15.4, -0.161, |, 0.0
2375.4, 138.7, | , 22.1, 0.0, 275.0, | ,  1000,   952,  3000,  2922, | , -3.4, -12.0, -0.125, |, 0.0
2376.5, 138.3, | , 22.1, 0.0, 274.8, | ,  1000,   959,  3000,  2925, | , -3.4,  -4.3, -0.045, |, 0.0
2377.5, 138.3, | , 22.1, 0.0, 275.2, | ,  1000,   954,  3000,  2926, | , -3.4, -15.4, -0.160, |, 0.0
2378.5, 138.3, | , 22.1, 0.0, 274.7, | ,  1000,   950,  3000,  2915, | , -3.4, -15.0, -0.155, |, 0.0
2379.5, 138.7, | , 22.1, 0.0, 275.4, | ,  1000,   955,  3000,  2932, | , -3.4, -13.3, -0.138, |, 0.0
2380.5, 138.3, | , 22.1, 0.0, 275.5, | ,  1000,   959,  3000,  2910, | , -3.4, -12.4, -0.129, |, 0.0
2381.5, 138.3, | , 22.1, 0.0, 276.0, | ,  1000,   956,  3000,  2915, | , -3.4, -13.7, -0.142, |, 0.0
2382.5, 138.2, | , 22.1, 0.0, 275.5, | ,  1000,   954,  3000,  2933, | , -3.4,  15.8, 0.165, |, 0.0
2383.5, 139.4, | , 22.1, 0.0, 270.9, | ,  1000,   948,  3000,  2929, | , -3.4,  15.4, 0.160, |, 0.0
2384.5, 138.2, | , 22.1, 0.0, 276.1, | ,  1000,   957,  3000,  2926, | , -3.4, -14.6, -0.152, |, 0.0
2385.5, 138.2, | , 22.1, 0.0, 276.1, | ,  1000,   949,  3000,  2933, | , -3.4,  14.5, 0.151, |, 0.0
2386.5, 138.7, | , 22.1, 0.0, 276.3, | ,  1000,   957,  3000,  2941, | , -3.4,  18.4, 0.192, |, 0.0
2387.6, 138.7, | , 22.1, 0.0, 277.2, | ,  1000,   955,  3000,  2911, | , -3.4, -13.7, -0.142, |, 0.0
2388.6, 139.3, | , 22.1, 0.0, 268.5, | ,  1000,   956,  3000,  2918, | , -3.4, -15.4, -0.160, |, 0.0
2389.6, 138.8, | , 22.1, 0.0, 276.2, | ,  1000,   950,  3000,  2911, | , -3.4,  13.7, 0.141, |, 0.0
2390.6, 138.7, | , 22.1, 0.0, 277.2, | ,  1000,   959,  3000,  2931, | , -3.4,  17.1, 0.178, |, 0.0
2391.6, 138.3, | , 22.1, 0.0, 277.1, | ,  1000,   955,  3000,  2939, | , -3.4,  -1.3, -0.014, |, 0.0
2392.6, 138.1, | , 22.1, 0.0, 277.3, | ,  1000,   946,  3000,  2917, | , -3.4,  12.0, 0.124, |, 0.0
