Repository: jdhuang-csm/Ru-BCA

## Methods
* (BaO)<sub>x</sub>-(CaO)<sub>y</sub>-(Al<sub>2</sub>O<sub>3</sub>)<sub>1-x-y</sub> (BCA) catalyst supports were synthesized via sol-gel and solid-state methods. 
* Ru/BCA catalysts were prepared via incipient wetness impregnation to achieve 1 wt. % Ru loading.
* Ammonia synthesis rates were measured for Ru/BCA catalysts in a packed-bed reactor at 480-600<sup>o</sup>C, 10 bar, and space velocities up to 1.3 x 10<sup>6</sup> ml g<sub>cat</sub><sup>-1</sup> h<sup>-1</sup>.
* A machine learning (ML) model was employed to improve understanding of the behavior of Ru/BCA catalysts.
* A microkinetic model was developed to describe the best-performing catalyst.

File: data/init_files_Cadigan/BCA411.txt (part 6 of 53)
********** Start test **********
Elapsed time, Pressure, | , LJtemp(C), Inner-Temp, Outer-Temp, | , N2-set, N2-flow, H2-set, H2-flow, | , pH, NH3_ppm, NH3_Prod_rate, |, In222Temp
2012.7, 138.2, | , 21.9, 0.0, 211.2, | ,  1000,   953,  3000,  2929, | , -3.4,  -9.0, -0.088, |, 0.0
2013.7, 138.1, | , 21.9, 0.0, 211.3, | ,  1000,   953,  3000,  2925, | , -3.4, -14.2, -0.137, |, 0.0
2014.7, 137.8, | , 21.9, 0.0, 211.4, | ,  1000,   959,  3000,  2928, | , -3.4, -12.9, -0.125, |, 0.0
2015.7, 138.0, | , 21.9, 0.0, 210.7, | ,  1000,   959,  3000,  2946, | , -3.4, -12.4, -0.122, |, 0.0
2016.7, 138.2, | , 21.9, 0.0, 212.1, | ,  1000,   954,  3000,  2933, | , -3.4, -14.6, -0.142, |, 0.0
2017.7, 137.9, | , 21.9, 0.0, 211.8, | ,  1000,   951,  3000,  2933, | , -3.4, -11.6, -0.113, |, 0.0
2018.7, 137.9, | , 21.9, 0.0, 212.2, | ,  1000,   954,  3000,  2945, | , -3.4,  15.4, 0.150, |, 0.0
2019.7, 138.2, | , 21.9, 0.0, 212.2, | ,  1000,   953,  3000,  2949, | , -3.4, -10.7, -0.105, |, 0.0
2020.8, 138.4, | , 21.9, 0.0, 212.4, | ,  1000,   955,  3000,  2938, | , -3.4,   7.7, 0.075, |, 0.0
2021.8, 137.8, | , 21.9, 0.0, 212.2, | ,  1000,   958,  3000,  2940, | , -3.4,  12.4, 0.121, |, 0.0
2022.8, 137.8, | , 21.9, 0.0, 212.8, | ,  1000,   952,  3000,  2932, | , -3.4, -10.7, -0.104, |, 0.0
2023.8, 138.1, | , 21.9, 0.0, 213.0, | ,  1000,   954,  3000,  2931, | , -3.4,  -6.9, -0.067, |, 0.0
2024.8, 137.8, | , 21.9, 0.0, 213.1, | ,  1000,   954,  3000,  2920, | , -3.4,  -8.2, -0.079, |, 0.0
2025.8, 137.9, | , 21.9, 0.0, 212.2, | ,  1000,   949,  3000,  2915, | , -3.4, -13.7, -0.133, |, 0.0
2026.8, 137.8, | , 21.9, 0.0, 213.3, | ,  1000,   957,  3000,  2933, | , -3.4, -11.6, -0.113, |, 0.0
2027.8, 137.7, | , 21.9, 0.0, 213.1, | ,  1000,   959,  3000,  2927, | , -3.4,  -3.0, -0.029, |, 0.0
2028.8, 137.8, | , 21.9, 0.0, 213.4, | ,  1000,   956,  3000,  2937, | , -3.4,  16.3, 0.158, |, 0.0
2029.8, 137.6, | , 21.9, 0.0, 213.4, | ,  1000,   950,  3000,  2924, | , -3.4,  -9.4, -0.092, |, 0.0
2030.8, 138.1, | , 21.9, 0.0, 213.4, | ,  1000,   956,  3000,  2911, | , -3.4, -10.7, -0.104, |, 0.0
2031.9, 138.2, | , 21.9, 0.0, 214.1, | ,  1000,   958,  3000,  2949, | , -3.4,  20.1, 0.197, |, 0.0
2032.9, 137.8, | , 21.9, 0.0, 214.1, | ,  1000,   955,  3000,  2924, | , -3.4, -12.0, -0.117, |, 0.0
2033.9, 137.7, | , 21.9, 0.0, 214.4, | ,  1000,   952,  3000,  2926, | , -3.4, -13.3, -0.129, |, 0.0
2034.9, 138.1, | , 21.9, 0.0, 214.7, | ,  1000,   957,  3000,  2924, | , -3.4, -12.4, -0.121, |, 0.0
2035.9, 137.9, | , 21.9, 0.0, 213.7, | ,  1000,   960,  3000,  2936, | , -3.4,  16.3, 0.158, |, 0.0
2036.9, 137.6, | , 21.9, 0.0, 214.5, | ,  1000,   950,  3000,  2919, | , -3.4,  -4.7, -0.046, |, 0.0
2037.9, 138.0, | , 21.9, 0.0, 215.5, | ,  1000,   958,  3000,  2931, | , -3.4, -12.0, -0.117, |, 0.0
2038.9, 138.1, | , 21.9, 0.0, 215.4, | ,  1000,   961,  3000,  2934, | , -3.4,  -9.9, -0.096, |, 0.0
2039.9, 137.8, | , 21.9, 0.0, 215.4, | ,  1000,   957,  3000,  2939, | , -3.4,  -9.0, -0.088, |, 0.0
2041.0, 138.2, | , 21.9, 0.0, 215.1, | ,  1000,   960,  3000,  2932, | , -3.4,  -9.9, -0.096, |, 0.0
2042.0, 137.7, | , 21.9, 0.0, 215.8, | ,  1000,   954,  3000,  2943, | , -3.4,  -9.0, -0.088, |, 0.0
2043.0, 137.7, | , 21.9, 0.0, 215.8, | ,  1000,   953,  3000,  2914, | , -3.4, -12.9, -0.125, |, 0.0
2044.0, 137.7, | , 21.9, 0.0, 216.0, | ,  1000,   956,  3000,  2936, | , -3.4, -12.0, -0.117, |, 0.0
2045.0, 137.8, | , 21.9, 0.0, 215.7, | ,  1000,   954,  3000,  2931, | , -3.4,  -9.4, -0.092, |, 0.0
2046.0, 137.9, | , 21.9, 0.0, 215.7, | ,  1000,   961,  3000,  2918, | , -3.4,   1.3, 0.012, |, 0.0
2047.0, 137.8, | , 21.9, 0.0, 216.6, | ,  1000,   959,  3000,  2930, | , -3.4,   7.3, 0.071, |, 0.0
2048.0, 137.8, | , 21.9, 0.0, 217.4, | ,  1000,   961,  3000,  2941, | , -3.4,  -3.9, -0.038, |, 0.0
2049.0, 138.1, | , 21.9, 0.0, 217.0, | ,  1000,   948,  3000,  2918, | , -3.4,  -9.4, -0.091, |, 0.0
2050.0, 138.3, | , 21.9, 0.0, 212.9, | ,  1000,   949,  3000,  2930, | , -3.4, -15.9, -0.154, |, 0.0
2051.1, 137.9, | , 21.9, 0.0, 216.8, | ,  1000,   958,  3000,  2935, | , -3.4,  -0.0, -0.000, |, 0.0
2052.1, 138.1, | , 21.9, 0.0, 217.9, | ,  1000,   957,  3000,  2927, | , -3.4, -11.6, -0.113, |, 0.0
2053.1, 137.8, | , 21.9, 0.0, 217.6, | ,  1000,   955,  3000,  2942, | , -3.4,  18.8, 0.183, |, 0.0
2054.1, 137.8, | , 21.9, 0.0, 217.5, | ,  1000,   959,  3000,  2915, | , -3.4,  11.1, 0.108, |, 0.0
2055.1, 138.8, | , 21.9, 0.0, 213.6, | ,  1000,   950,  3000,  2945, | , -3.4,  -6.0, -0.059, |, 0.0
2056.1, 138.3, | , 21.9, 0.0, 217.5, | ,  1000,   961,  3000,  2947, | , -3.4,   2.1, 0.021, |, 0.0
2057.1, 137.7, | , 21.9, 0.0, 218.5, | ,  1000,   956,  3000,  2920, | , -3.4,  18.4, 0.178, |, 0.0
2058.1, 137.8, | , 21.9, 0.0, 218.3, | ,  1000,   956,  3000,  2937, | , -3.4, -13.3, -0.130, |, 0.0
2059.1, 138.1, | , 21.9, 0.0, 219.2, | ,  1000,   955,  3000,  2942, | , -3.4, -10.7, -0.105, |, 0.0
2060.2, 137.7, | , 21.9, 0.0, 218.6, | ,  1000,   956,  3000,  2919, | , -3.4,  19.7, 0.191, |, 0.0
2061.2, 138.0, | , 21.9, 0.0, 218.3, | ,  1000,   957,  3000,  2928, | , -3.4,  -8.6, -0.083, |, 0.0
2062.2, 138.1, | , 21.9, 0.0, 219.1, | ,  1000,   952,  3000,  2933, | , -3.4, -13.3, -0.129, |, 0.0
2063.2, 137.8, | , 21.9, 0.0, 219.3, | ,  1000,   953,  3000,  2940, | , -3.4, -14.6, -0.142, |, 0.0
2064.2, 137.9, | , 21.9, 0.0, 219.2, | ,  1000,   959,  3000,  2940, | , -3.4,  17.5, 0.171, |, 0.0
2065.2, 137.9, | , 21.9, 0.0, 219.8, | ,  1000,   955,  3000,  2948, | , -3.4,  10.7, 0.104, |, 0.0
2066.2, 138.7, | , 21.9, 0.0, 211.0, | ,  1000,   954,  3000,  2918, | , -3.4,  -6.5, -0.062, |, 0.0
2067.2, 137.8, | , 21.9, 0.0, 219.9, | ,  1000,   958,  3000,  2922, | , -3.4, -11.6, -0.112, |, 0.0
2068.2, 137.8, | , 21.9, 0.0, 220.1, | ,  1000,   952,  3000,  2938, | , -3.4,  17.1, 0.166, |, 0.0
2069.3, 138.1, | , 21.9, 0.0, 220.7, | ,  1000,   958,  3000,  2931, | , -3.4, -14.6, -0.142, |, 0.0
2070.3, 137.9, | , 21.9, 0.0, 220.6, | ,  1000,   957,  3000,  2921, | , -3.4, -14.2, -0.137, |, 0.0
2071.3, 137.9, | , 21.9, 0.0, 220.1, | ,  1000,   952,  3000,  2942, | , -3.4,  -9.9, -0.096, |, 0.0
2072.3, 138.2, | , 21.9, 0.0, 220.8, | ,  1000,   959,  3000,  2933, | , -3.4, -12.0, -0.117, |, 0.0
2073.3, 139.4, | , 21.9, 0.0, 212.9, | ,  1000,   955,  3000,  2919, | , -3.4, -12.0, -0.116, |, 0.0
2074.3, 138.5, | , 21.9, 0.0, 215.1, | ,  1000,   953,  3000,  2934, | , -3.4, -14.2, -0.138, |, 0.0
2075.3, 138.0, | , 21.9, 0.0, 220.5, | ,  1000,   950,  3000,  2929, | , -3.4,  -9.9, -0.096, |, 0.0
2076.3, 138.3, | , 21.9, 0.0, 220.7, | ,  1000,   954,  3000,  2933, | , -3.4, -13.3, -0.129, |, 0.0
2077.3, 138.4, | , 21.9, 0.0, 220.4, | ,  1000,   954,  3000,  2945, | , -3.4, -14.6, -0.142, |, 0.0
2078.3, 138.5, | , 21.9, 0.0, 217.0, | ,  1000,   954,  3000,  2945, | , -3.4,  -9.4, -0.092, |, 0.0
2079.4, 138.0, | , 21.9, 0.0, 221.2, | ,  1000,   952,  3000,  2937, | , -3.4,  -0.5, -0.004, |, 0.0
2080.4, 138.1, | , 21.9, 0.0, 222.4, | ,  1000,   959,  3000,  2913, | , -3.4,  15.4, 0.149, |, 0.0
2081.4, 138.0, | , 21.9, 0.0, 221.4, | ,  1000,   959,  3000,  2919, | , -3.4, -10.3, -0.100, |, 0.0
2082.4, 137.8, | , 21.9, 0.0, 222.6, | ,  1000,   960,  3000,  2939, | , -3.4, -11.6, -0.113, |, 0.0
2083.4, 138.2, | , 21.9, 0.0, 223.2, | ,  1000,   951,  3000,  2931, | , -3.4,   3.4, 0.033, |, 0.0
2084.4, 138.2, | , 21.9, 0.0, 223.2, | ,  1000,   954,  3000,  2922, | , -3.4,  12.8, 0.124, |, 0.0
2085.4, 137.8, | , 21.9, 0.0, 223.1, | ,  1000,   955,  3000,  2915, | , -3.4,  -4.7, -0.046, |, 0.0
2086.4, 137.8, | , 21.9, 0.0, 222.8, | ,  1000,   957,  3000,  2920, | , -3.4,  -5.6, -0.054, |, 0.0
2087.4, 138.2, | , 21.9, 0.0, 223.7, | ,  1000,   954,  3000,  2926, | , -3.4, -13.3, -0.129, |, 0.0
2088.4, 137.9, | , 21.9, 0.0, 223.6, | ,  1000,   959,  3000,  2937, | , -3.4,   8.5, 0.083, |, 0.0
2089.4, 138.0, | , 21.9, 0.0, 223.9, | ,  1000,   951,  3000,  2936, | , -3.4,   6.8, 0.066, |, 0.0
2090.5, 137.9, | , 21.9, 0.0, 224.4, | ,  1000,   956,  3000,  2934, | , -3.4, -13.3, -0.129, |, 0.0
2091.5, 138.5, | , 21.9, 0.0, 222.9, | ,  1000,   954,  3000,  2929, | , -3.4, -14.6, -0.142, |, 0.0
2092.5, 137.8, | , 21.9, 0.0, 224.3, | ,  1000,   953,  3000,  2943, | , -3.4, -12.4, -0.121, |, 0.0
2093.5, 137.8, | , 21.9, 0.0, 224.3, | ,  1000,   958,  3000,  2911, | , -3.4,   6.8, 0.066, |, 0.0
2094.5, 138.1, | , 21.9, 0.0, 224.4, | ,  1000,   955,  3000,  2924, | , -3.4, -12.0, -0.117, |, 0.0
2095.5, 138.3, | , 21.9, 0.0, 224.9, | ,  1000,   957,  3000,  2937, | , -3.4, -12.0, -0.117, |, 0.0
2096.5, 139.0, | , 21.9, 0.0, 216.1, | ,  1000,   954,  3000,  2926, | , -3.4, -15.4, -0.150, |, 0.0
2097.5, 138.1, | , 21.9, 0.0, 224.1, | ,  1000,   954,  3000,  2935, | , -3.4,  -9.4, -0.092, |, 0.0
2098.5, 138.3, | , 21.9, 0.0, 225.6, | ,  1000,   961,  3000,  2929, | , -3.4,  -6.0, -0.059, |, 0.0
2099.5, 138.0, | , 21.9, 0.0, 225.6, | ,  1000,   955,  3000,  2943, | , -3.4,  -7.7, -0.075, |, 0.0
2100.5, 137.9, | , 21.9, 0.0, 225.6, | ,  1000,   953,  3000,  2948, | , -3.4,  -8.6, -0.084, |, 0.0
2101.6, 138.8, | , 21.9, 0.0, 222.7, | ,  1000,   952,  3000,  2924, | , -3.4,  -1.7, -0.017, |, 0.0
2102.6, 138.1, | , 21.9, 0.0, 225.4, | ,  1000,   957,  3000,  2928, | , -3.4, -15.0, -0.146, |, 0.0
2103.6, 138.0, | , 21.9, 0.0, 226.2, | ,  1000,   955,  3000,  2920, | , -3.4,  -8.2, -0.079, |, 0.0
2104.6, 138.0, | , 21.9, 0.0, 226.1, | ,  1000,   955,  3000,  2924, | , -3.4,  -3.0, -0.029, |, 0.0
2105.6, 138.1, | , 21.9, 0.0, 226.1, | ,  1000,   953,  3000,  2943, | , -3.4, -13.7, -0.134, |, 0.0
2106.6, 138.4, | , 21.9, 0.0, 227.1, | ,  1000,   953,  3000,  2940, | , -3.4,  -9.9, -0.096, |, 0.0
2107.6, 138.1, | , 21.9, 0.0, 226.1, | ,  1000,   951,  3000,  2914, | , -3.4,  15.4, 0.149, |, 0.0
2108.6, 138.3, | , 21.9, 0.0, 227.2, | ,  1000,   956,  3000,  2911, | , -3.4,  -6.0, -0.058, |, 0.0
2109.6, 138.1, | , 21.9, 0.0, 227.4, | ,  1000,   958,  3000,  2929, | , -3.4,  19.3, 0.187, |, 0.0
2110.7, 138.3, | , 21.9, 0.0, 225.9, | ,  1000,   956,  3000,  2944, | , -3.4,  -0.0, -0.000, |, 0.0
2111.7, 138.1, | , 21.9, 0.0, 226.8, | ,  1000,   951,  3000,  2942, | , -3.4,  12.8, 0.125, |, 0.0
2112.7, 138.1, | , 21.9, 0.0, 226.6, | ,  1000,   953,  3000,  2918, | , -3.4, -13.3, -0.129, |, 0.0
2113.7, 138.0, | , 21.9, 0.0, 227.8, | ,  1000,   955,  3000,  2945, | , -3.4,  -5.6, -0.055, |, 0.0
2114.7, 137.9, | , 21.9, 0.0, 227.9, | ,  1000,   957,  3000,  2933, | , -3.4, -13.7, -0.134, |, 0.0
2115.7, 138.0, | , 21.9, 0.0, 228.2, | ,  1000,   960,  3000,  2929, | , -3.4, -10.3, -0.100, |, 0.0
2116.7, 138.3, | , 21.9, 0.0, 228.8, | ,  1000,   957,  3000,  2951, | , -3.4,   8.1, 0.079, |, 0.0
2117.7, 138.0, | , 21.9, 0.0, 227.5, | ,  1000,   957,  3000,  2919, | , -3.4, -12.9, -0.125, |, 0.0
2118.7, 137.9, | , 21.9, 0.0, 228.8, | ,  1000,   957,  3000,  2934, | , -3.4, -11.2, -0.109, |, 0.0
2119.7, 138.4, | , 21.9, 0.0, 229.0, | ,  1000,   957,  3000,  2944, | , -3.4, -10.7, -0.105, |, 0.0
2120.7, 138.4, | , 21.9, 0.0, 229.2, | ,  1000,   957,  3000,  2938, | , -3.4,  12.8, 0.125, |, 0.0
2121.8, 138.3, | , 21.9, 0.0, 227.9, | ,  1000,   955,  3000,  2926, | , -3.4,   5.1, 0.050, |, 0.0
2122.8, 138.2, | , 21.9, 0.0, 228.2, | ,  1000,   952,  3000,  2919, | , -3.4,   2.1, 0.021, |, 0.0
2123.8, 138.4, | , 21.9, 0.0, 229.6, | ,  1000,   956,  3000,  2929, | , -3.4,  -6.9, -0.067, |, 0.0
2124.8, 138.1, | , 21.9, 0.0, 229.6, | ,  1000,   954,  3000,  2936, | , -3.4, -14.6, -0.142, |, 0.0
2125.8, 138.0, | , 21.9, 0.0, 230.2, | ,  1000,   953,  3000,  2917, | , -3.4,  -1.3, -0.013, |, 0.0
2126.8, 138.1, | , 21.9, 0.0, 230.2, | ,  1000,   958,  3000,  2919, | , -3.4,  17.1, 0.166, |, 0.0
2127.8, 138.6, | , 21.9, 0.0, 229.5, | ,  1000,   954,  3000,  2941, | , -3.4,  -1.7, -0.017, |, 0.0
2128.8, 138.1, | , 21.9, 0.0, 230.2, | ,  1000,   958,  3000,  2921, | , -3.4, -12.9, -0.125, |, 0.0
2129.8, 138.1, | , 21.9, 0.0, 230.6, | ,  1000,   957,  3000,  2943, | , -3.4, -13.3, -0.130, |, 0.0
2130.8, 138.4, | , 21.9, 0.0, 230.2, | ,  1000,   957,  3000,  2952, | , -3.4,  -9.9, -0.097, |, 0.0
2131.9, 138.4, | , 21.9, 0.0, 230.8, | ,  1000,   959,  3000,  2914, | , -3.4, -11.2, -0.108, |, 0.0
2132.9, 138.4, | , 21.9, 0.0, 229.2, | ,  1000,   958,  3000,  2929, | , -3.4,  -6.5, -0.063, |, 0.0
2133.9, 138.6, | , 21.9, 0.0, 230.7, | ,  1000,   961,  3000,  2931, | , -3.4,  -8.6, -0.084, |, 0.0
2134.9, 138.5, | , 21.9, 0.0, 231.5, | ,  1000,   955,  3000,  2918, | , -3.4,  -0.5, -0.004, |, 0.0
2135.9, 138.2, | , 21.9, 0.0, 231.5, | ,  1000,   959,  3000,  2926, | , -3.4, -13.7, -0.133, |, 0.0
2136.9, 138.4, | , 21.9, 0.0, 230.9, | ,  1000,   953,  3000,  2952, | , -3.4,  14.5, 0.142, |, 0.0
2137.9, 139.8, | , 21.9, 0.0, 222.3, | ,  1000,   956,  3000,  2933, | , -3.4, -15.0, -0.146, |, 0.0
2138.9, 138.2, | , 21.9, 0.0, 230.8, | ,  1000,   952,  3000,  2920, | , -3.4, -13.7, -0.133, |, 0.0
2139.9, 138.2, | , 21.9, 0.0, 231.9, | ,  1000,   959,  3000,  2947, | , -3.4,  -9.4, -0.092, |, 0.0
2140.9, 138.1, | , 21.9, 0.0, 232.4, | ,  1000,   951,  3000,  2912, | , -3.4, -10.7, -0.104, |, 0.0
2142.0, 138.6, | , 21.9, 0.0, 231.9, | ,  1000,   955,  3000,  2915, | , -3.4,  -0.0, -0.000, |, 0.0
2143.0, 138.6, | , 21.9, 0.0, 227.5, | ,  1000,   960,  3000,  2923, | , -3.4,   9.0, 0.087, |, 0.0
2144.0, 138.2, | , 21.9, 0.0, 232.1, | ,  1000,   959,  3000,  2926, | , -3.4, -10.3, -0.100, |, 0.0
2145.0, 138.5, | , 21.9, 0.0, 232.8, | ,  1000,   951,  3000,  2956, | , -3.4,  -0.0, -0.000, |, 0.0
2146.0, 138.8, | , 21.9, 0.0, 228.4, | ,  1000,   948,  3000,  2912, | , -3.4,   8.1, 0.078, |, 0.0
2147.0, 138.0, | , 21.9, 0.0, 232.9, | ,  1000,   958,  3000,  2915, | , -3.4, -13.3, -0.129, |, 0.0
2148.0, 138.1, | , 21.9, 0.0, 232.8, | ,  1000,   951,  3000,  2911, | , -3.4, -11.6, -0.112, |, 0.0
2149.0, 138.6, | , 21.9, 0.0, 233.3, | ,  1000,   961,  3000,  2933, | , -3.4,  -6.5, -0.063, |, 0.0
2150.0, 138.1, | , 21.9, 0.0, 233.5, | ,  1000,   961,  3000,  2915, | , -3.4,  -7.7, -0.075, |, 0.0
2151.0, 138.1, | , 21.9, 0.0, 234.0, | ,  1000,   957,  3000,  2945, | , -3.4, -12.0, -0.117, |, 0.0
2152.1, 138.1, | , 21.9, 0.0, 233.9, | ,  1000,   954,  3000,  2940, | , -3.4,  16.3, 0.158, |, 0.0
2153.1, 138.5, | , 21.9, 0.0, 234.5, | ,  1000,   952,  3000,  2936, | , -3.4, -12.9, -0.125, |, 0.0
2154.1, 138.4, | , 21.9, 0.0, 233.5, | ,  1000,   960,  3000,  2927, | , -3.4,  -3.5, -0.034, |, 0.0
2155.1, 138.7, | , 21.9, 0.0, 234.4, | ,  1000,   962,  3000,  2935, | , -3.4,  -5.6, -0.055, |, 0.0
2156.1, 138.5, | , 21.9, 0.0, 234.6, | ,  1000,   961,  3000,  2926, | , -3.4,  -7.3, -0.071, |, 0.0
2157.1, 138.2, | , 21.9, 0.0, 234.2, | ,  1000,   955,  3000,  2933, | , -3.4, -11.2, -0.109, |, 0.0
2158.1, 138.3, | , 21.9, 0.0, 234.3, | ,  1000,   958,  3000,  2931, | , -3.4, -10.3, -0.100, |, 0.0
2159.1, 138.9, | , 21.9, 0.0, 234.4, | ,  1000,   950,  3000,  2937, | , -3.4, -14.2, -0.138, |, 0.0
2160.1, 138.1, | , 21.9, 0.0, 235.4, | ,  1000,   956,  3000,  2916, | , -3.4, -14.6, -0.141, |, 0.0
2161.2, 138.2, | , 21.9, 0.0, 234.6, | ,  1000,   953,  3000,  2939, | , -3.4,  -1.7, -0.017, |, 0.0
2162.2, 138.2, | , 21.9, 0.0, 235.0, | ,  1000,   956,  3000,  2918, | , -3.4,  -2.2, -0.021, |, 0.0
2163.2, 138.6, | , 21.9, 0.0, 235.8, | ,  1000,   951,  3000,  2922, | , -3.4,  -4.3, -0.042, |, 0.0
2164.2, 138.3, | , 21.9, 0.0, 235.4, | ,  1000,   960,  3000,  2951, | , -3.4,  -2.2, -0.021, |, 0.0
2165.2, 138.3, | , 21.9, 0.0, 236.1, | ,  1000,   952,  3000,  2915, | , -3.4,  -1.7, -0.017, |, 0.0
2166.2, 138.6, | , 21.9, 0.0, 236.2, | ,  1000,   952,  3000,  2931, | , -3.4, -12.0, -0.117, |, 0.0
2167.2, 138.3, | , 21.9, 0.0, 236.0, | ,  1000,   959,  3000,  2941, | , -3.4,  18.8, 0.184, |, 0.0
2168.2, 138.2, | , 21.9, 0.0, 236.7, | ,  1000,   960,  3000,  2911, | , -3.4,  20.1, 0.195, |, 0.0
2169.2, 138.4, | , 21.9, 0.0, 236.2, | ,  1000,   955,  3000,  2941, | , -3.4, -13.3, -0.130, |, 0.0
2170.2, 138.7, | , 21.9, 0.0, 236.6, | ,  1000,   960,  3000,  2933, | , -3.4, -10.3, -0.100, |, 0.0
2171.3, 138.3, | , 21.9, 0.0, 236.7, | ,  1000,   951,  3000,  2929, | , -3.4,  -6.5, -0.063, |, 0.0
2172.3, 138.2, | , 21.9, 0.0, 237.2, | ,  1000,   963,  3000,  2911, | , -3.4,  22.3, 0.216, |, 0.0
2173.3, 138.3, | , 21.9, 0.0, 236.5, | ,  1000,   955,  3000,  2926, | , -3.4, -11.2, -0.108, |, 0.0
2174.3, 138.7, | , 21.9, 0.0, 236.4, | ,  1000,   954,  3000,  2916, | , -3.4,  -6.9, -0.067, |, 0.0
2175.3, 138.1, | , 21.9, 0.0, 237.3, | ,  1000,   955,  3000,  2916, | , -3.4,   2.1, 0.021, |, 0.0
2176.3, 138.6, | , 21.9, 0.0, 238.3, | ,  1000,   958,  3000,  2954, | , -3.4, -13.7, -0.134, |, 0.0
2177.3, 138.7, | , 21.9, 0.0, 238.4, | ,  1000,   960,  3000,  2937, | , -3.4,  13.3, 0.129, |, 0.0
2178.3, 138.2, | , 21.9, 0.0, 237.9, | ,  1000,   958,  3000,  2914, | , -3.4,  17.1, 0.166, |, 0.0
2179.3, 139.4, | , 21.9, 0.0, 232.5, | ,  1000,   954,  3000,  2921, | , -3.4, -12.4, -0.121, |, 0.0
2180.3, 138.7, | , 21.9, 0.0, 238.7, | ,  1000,   957,  3000,  2924, | , -3.4, -12.0, -0.117, |, 0.0
2181.4, 138.8, | , 21.9, 0.0, 238.8, | ,  1000,   952,  3000,  2933, | , -3.4,  -7.7, -0.075, |, 0.0
2182.4, 138.4, | , 21.9, 0.0, 238.4, | ,  1000,   960,  3000,  2936, | , -3.4,  -9.4, -0.092, |, 0.0
2183.4, 138.3, | , 21.9, 0.0, 238.0, | ,  1000,   959,  3000,  2922, | , -3.4, -11.2, -0.108, |, 0.0
2184.4, 139.3, | , 21.9, 0.0, 234.3, | ,  1000,   954,  3000,  2937, | , -3.4, -12.0, -0.117, |, 0.0
2185.4, 138.3, | , 21.9, 0.0, 238.9, | ,  1000,   951,  3000,  2931, | , -3.4,  -5.2, -0.050, |, 0.0
2186.4, 138.4, | , 21.9, 0.0, 238.9, | ,  1000,   955,  3000,  2947, | , -3.4,  -5.2, -0.050, |, 0.0
2187.4, 138.8, | , 21.9, 0.0, 239.6, | ,  1000,   957,  3000,  2926, | , -3.4,  -6.5, -0.063, |, 0.0
2188.4, 138.3, | , 21.9, 0.0, 239.4, | ,  1000,   959,  3000,  2941, | , -3.4,  -5.6, -0.055, |, 0.0
2189.4, 138.3, | , 21.9, 0.0, 239.4, | ,  1000,   951,  3000,  2916, | , -3.4,  -4.3, -0.042, |, 0.0
2190.5, 138.8, | , 21.9, 0.0, 239.2, | ,  1000,   950,  3000,  2916, | , -3.4, -11.2, -0.108, |, 0.0
2191.5, 138.5, | , 21.9, 0.0, 240.7, | ,  1000,   955,  3000,  2923, | , -3.4,  -9.9, -0.096, |, 0.0
2192.5, 138.3, | , 21.9, 0.0, 240.3, | ,  1000,   952,  3000,  2924, | , -3.4,  -8.2, -0.079, |, 0.0
2193.5, 138.3, | , 21.9, 0.0, 240.3, | ,  1000,   952,  3000,  2926, | , -3.4, -10.3, -0.100, |, 0.0
2194.5, 138.6, | , 21.9, 0.0, 240.9, | ,  1000,   960,  3000,  2914, | , -3.4, -15.4, -0.150, |, 0.0
2195.5, 138.4, | , 21.9, 0.0, 240.5, | ,  1000,   958,  3000,  2945, | , -3.4, -10.3, -0.101, |, 0.0
2196.5, 138.4, | , 21.9, 0.0, 240.6, | ,  1000,   956,  3000,  2941, | , -3.4, -11.6, -0.113, |, 0.0
2197.5, 138.8, | , 21.9, 0.0, 240.9, | ,  1000,   951,  3000,  2940, | , -3.4,  19.7, 0.192, |, 0.0
2198.5, 138.7, | , 21.9, 0.0, 241.3, | ,  1000,   953,  3000,  2941, | , -3.4,  -6.9, -0.067, |, 0.0
2199.5, 138.3, | , 21.9, 0.0, 241.5, | ,  1000,   954,  3000,  2933, | , -3.4,  14.1, 0.137, |, 0.0
2200.6, 138.3, | , 21.9, 0.0, 241.5, | ,  1000,   958,  3000,  2913, | , -3.4,  -6.5, -0.062, |, 0.0
2201.6, 138.7, | , 21.9, 0.0, 242.0, | ,  1000,   954,  3000,  2935, | , -3.4,   0.8, 0.008, |, 0.0
2202.6, 138.8, | , 21.9, 0.0, 241.8, | ,  1000,   956,  3000,  2923, | , -3.4,  -9.0, -0.088, |, 0.0
2203.6, 138.3, | , 21.9, 0.0, 242.0, | ,  1000,   960,  3000,  2945, | , -3.4, -13.3, -0.130, |, 0.0
2204.6, 138.7, | , 21.9, 0.0, 241.6, | ,  1000,   956,  3000,  2938, | , -3.4,  -9.9, -0.096, |, 0.0
2205.6, 138.7, | , 21.9, 0.0, 242.2, | ,  1000,   960,  3000,  2922, | , -3.4, -14.2, -0.137, |, 0.0
2206.6, 138.4, | , 21.9, 0.0, 241.8, | ,  1000,   959,  3000,  2938, | , -3.4, -11.2, -0.109, |, 0.0
2207.6, 138.4, | , 21.9, 0.0, 242.5, | ,  1000,   958,  3000,  2916, | , -3.4,  -5.2, -0.050, |, 0.0
2208.6, 138.8, | , 21.9, 0.0, 243.0, | ,  1000,   963,  3000,  2935, | , -3.4, -14.2, -0.138, |, 0.0
2209.7, 138.2, | , 21.9, 0.0, 243.2, | ,  1000,   960,  3000,  2921, | , -3.4,  15.0, 0.145, |, 0.0
2210.7, 138.3, | , 21.9, 0.0, 243.4, | ,  1000,   957,  3000,  2929, | , -3.4, -11.2, -0.108, |, 0.0
2211.7, 138.4, | , 21.9, 0.0, 243.2, | ,  1000,   957,  3000,  2917, | , -3.4,  -6.0, -0.058, |, 0.0
2212.7, 138.7, | , 21.9, 0.0, 244.4, | ,  1000,   950,  3000,  2920, | , -3.4,  18.8, 0.182, |, 0.0
2213.7, 138.2, | , 21.9, 0.0, 244.6, | ,  1000,   955,  3000,  2941, | , -3.4, -12.0, -0.117, |, 0.0
2214.7, 138.5, | , 21.9, 0.0, 244.3, | ,  1000,   953,  3000,  2911, | , -3.4,   5.1, 0.049, |, 0.0
2215.7, 138.8, | , 21.9, 0.0, 243.9, | ,  1000,   949,  3000,  2937, | , -3.4, -14.6, -0.142, |, 0.0
2216.7, 138.3, | , 21.9, 0.0, 244.3, | ,  1000,   960,  3000,  2936, | , -3.4,  -9.4, -0.092, |, 0.0
2217.7, 138.4, | , 21.9, 0.0, 244.6, | ,  1000,   954,  3000,  2942, | , -3.4,  12.8, 0.125, |, 0.0
2218.7, 138.8, | , 21.9, 0.0, 244.9, | ,  1000,   957,  3000,  2942, | , -3.4,  15.4, 0.150, |, 0.0
2219.8, 138.7, | , 21.9, 0.0, 245.1, | ,  1000,   957,  3000,  2936, | , -3.4, -11.2, -0.109, |, 0.0
2220.8, 139.0, | , 21.9, 0.0, 239.8, | ,  1000,   952,  3000,  2929, | , -3.4,  -3.5, -0.033, |, 0.0
2221.8, 138.4, | , 21.9, 0.0, 245.2, | ,  1000,   956,  3000,  2942, | , -3.4, -15.0, -0.146, |, 0.0
2222.8, 138.7, | , 21.9, 0.0, 245.6, | ,  1000,   955,  3000,  2922, | , -3.4,  19.3, 0.187, |, 0.0
2223.8, 138.2, | , 21.9, 0.0, 245.7, | ,  1000,   954,  3000,  2918, | , -3.4, -11.6, -0.112, |, 0.0
2224.8, 138.4, | , 21.9, 0.0, 245.6, | ,  1000,   955,  3000,  2925, | , -3.4,   7.3, 0.070, |, 0.0
2225.8, 139.3, | , 21.9, 0.0, 240.9, | ,  1000,   950,  3000,  2937, | , -3.4,   3.4, 0.033, |, 0.0
2226.8, 138.3, | , 21.9, 0.0, 245.7, | ,  1000,   950,  3000,  2925, | , -3.4, -10.7, -0.104, |, 0.0
2227.8, 138.2, | , 21.9, 0.0, 246.2, | ,  1000,   951,  3000,  2922, | , -3.4, -11.2, -0.108, |, 0.0
2228.9, 138.3, | , 21.9, 0.0, 245.6, | ,  1000,   961,  3000,  2941, | , -3.4,  11.5, 0.113, |, 0.0
2229.9, 138.6, | , 21.9, 0.0, 247.4, | ,  1000,   961,  3000,  2922, | , -3.4,   3.4, 0.033, |, 0.0
2230.9, 138.3, | , 21.9, 0.0, 246.9, | ,  1000,   959,  3000,  2944, | , -3.4, -15.4, -0.151, |, 0.0
2231.9, 138.4, | , 21.9, 0.0, 246.4, | ,  1000,   959,  3000,  2929, | , -3.4,  -2.2, -0.021, |, 0.0
2232.9, 138.5, | , 21.9, 0.0, 247.9, | ,  1000,   952,  3000,  2922, | , -3.4, -10.3, -0.100, |, 0.0
2233.9, 138.4, | , 21.9, 0.0, 247.6, | ,  1000,   957,  3000,  2929, | , -3.4, -15.0, -0.146, |, 0.0
2234.9, 138.4, | , 21.9, 0.0, 247.0, | ,  1000,   960,  3000,  2948, | , -3.4,  18.0, 0.176, |, 0.0
2235.9, 138.4, | , 21.9, 0.0, 247.8, | ,  1000,   952,  3000,  2940, | , -3.4,  -9.9, -0.096, |, 0.0
2236.9, 138.5, | , 21.9, 0.0, 247.3, | ,  1000,   953,  3000,  2926, | , -3.4, -12.4, -0.121, |, 0.0
2237.9, 138.4, | , 21.9, 0.0, 248.1, | ,  1000,   955,  3000,  2940, | , -3.4, -13.3, -0.130, |, 0.0
2239.0, 138.3, | , 21.9, 0.0, 248.2, | ,  1000,   955,  3000,  2933, | , -3.4,  -2.6, -0.025, |, 0.0
2240.0, 138.4, | , 21.9, 0.0, 248.0, | ,  1000,   956,  3000,  2927, | , -3.4, -13.7, -0.133, |, 0.0
2241.0, 139.2, | , 21.9, 0.0, 248.6, | ,  1000,   952,  3000,  2935, | , -3.4, -11.2, -0.109, |, 0.0
2242.0, 138.5, | , 21.9, 0.0, 248.1, | ,  1000,   952,  3000,  2949, | , -3.4, -13.7, -0.134, |, 0.0
2243.0, 138.8, | , 21.9, 0.0, 249.0, | ,  1000,   953,  3000,  2913, | , -3.4, -13.3, -0.129, |, 0.0
2244.0, 138.3, | , 21.9, 0.0, 248.9, | ,  1000,   960,  3000,  2927, | , -3.4, -11.2, -0.109, |, 0.0
2245.0, 138.3, | , 21.9, 0.0, 249.0, | ,  1000,   954,  3000,  2925, | , -3.4,  18.0, 0.174, |, 0.0
2246.0, 138.8, | , 21.9, 0.0, 245.6, | ,  1000,   956,  3000,  2941, | , -3.4,  -1.7, -0.017, |, 0.0
2247.0, 138.8, | , 21.9, 0.0, 249.5, | ,  1000,   957,  3000,  2918, | , -3.4,   8.1, 0.079, |, 0.0
2248.0, 138.3, | , 21.9, 0.0, 249.1, | ,  1000,   957,  3000,  2929, | , -3.4,   5.1, 0.050, |, 0.0
2249.1, 138.3, | , 21.9, 0.0, 250.1, | ,  1000,   961,  3000,  2933, | , -3.4,  -6.0, -0.059, |, 0.0
2250.1, 138.5, | , 21.9, 0.0, 249.8, | ,  1000,   956,  3000,  2944, | , -3.4, -14.2, -0.138, |, 0.0
2251.1, 138.9, | , 21.9, 0.0, 250.0, | ,  1000,   953,  3000,  2937, | , -3.4, -12.0, -0.117, |, 0.0
2252.1, 138.6, | , 21.9, 0.0, 249.9, | ,  1000,   949,  3000,  2940, | , -3.4, -14.2, -0.138, |, 0.0
2253.1, 138.3, | , 21.9, 0.0, 250.9, | ,  1000,   955,  3000,  2910, | , -3.4, -11.6, -0.112, |, 0.0
2254.1, 138.7, | , 21.9, 0.0, 250.7, | ,  1000,   956,  3000,  2929, | , -3.4,  12.4, 0.120, |, 0.0
2255.1, 138.3, | , 21.9, 0.0, 250.9, | ,  1000,   956,  3000,  2927, | , -3.4, -11.6, -0.113, |, 0.0
2256.1, 138.3, | , 21.9, 0.0, 250.9, | ,  1000,   956,  3000,  2918, | , -3.4, -11.6, -0.112, |, 0.0
2257.1, 138.5, | , 21.9, 0.0, 250.8, | ,  1000,   958,  3000,  2934, | , -3.4, -16.3, -0.159, |, 0.0
2258.2, 138.4, | , 21.9, 0.0, 250.9, | ,  1000,   959,  3000,  2946, | , -3.4,  -2.2, -0.021, |, 0.0
2259.2, 138.4, | , 21.9, 0.0, 251.2, | ,  1000,   961,  3000,  2940, | , -3.4, -12.0, -0.117, |, 0.0
2260.2, 138.4, | , 21.9, 0.0, 250.3, | ,  1000,   956,  3000,  2938, | , -3.4,  17.5, 0.171, |, 0.0
2261.2, 138.2, | , 21.9, 0.0, 251.9, | ,  1000,   956,  3000,  2904, | , -3.4,   1.3, 0.012, |, 0.0
2262.2, 139.9, | , 21.9, 0.0, 245.2, | ,  1000,   952,  3000,  2919, | , -3.4, -13.7, -0.133, |, 0.0
2263.2, 138.3, | , 21.9, 0.0, 251.9, | ,  1000,   955,  3000,  2929, | , -3.4, -10.7, -0.104, |, 0.0
2264.2, 138.7, | , 21.9, 0.0, 252.8, | ,  1000,   959,  3000,  2949, | , -3.4,  -9.4, -0.092, |, 0.0
2265.2, 138.3, | , 21.9, 0.0, 252.2, | ,  1000,   954,  3000,  2918, | , -3.4, -14.2, -0.137, |, 0.0
2266.2, 138.4, | , 21.9, 0.0, 251.9, | ,  1000,   958,  3000,  2935, | , -3.4,   6.8, 0.066, |, 0.0
2267.2, 138.9, | , 21.9, 0.0, 247.5, | ,  1000,   947,  3000,  2937, | , -3.4,  -8.2, -0.079, |, 0.0
2268.3, 138.7, | , 21.9, 0.0, 253.1, | ,  1000,   957,  3000,  2930, | , -3.4, -10.3, -0.100, |, 0.0
2269.3, 138.3, | , 21.9, 0.0, 252.6, | ,  1000,   963,  3000,  2934, | , -3.4,  -7.7, -0.075, |, 0.0
2270.3, 138.4, | , 21.9, 0.0, 252.8, | ,  1000,   957,  3000,  2933, | , -3.4, -10.3, -0.100, |, 0.0
2271.3, 138.6, | , 21.9, 0.0, 252.6, | ,  1000,   955,  3000,  2928, | , -3.4,  -7.7, -0.075, |, 0.0
2272.3, 138.7, | , 21.9, 0.0, 253.0, | ,  1000,   958,  3000,  2925, | , -3.4, -12.0, -0.117, |, 0.0
2273.3, 138.5, | , 21.9, 0.0, 252.6, | ,  1000,   954,  3000,  2944, | , -3.4, -12.9, -0.126, |, 0.0
2274.3, 138.3, | , 21.9, 0.0, 253.3, | ,  1000,   956,  3000,  2918, | , -3.4,  19.3, 0.187, |, 0.0
2275.3, 138.8, | , 21.9, 0.0, 254.1, | ,  1000,   955,  3000,  2926, | , -3.4, -11.6, -0.113, |, 0.0
2276.3, 138.4, | , 21.9, 0.0, 254.0, | ,  1000,   951,  3000,  2926, | , -3.4, -13.7, -0.133, |, 0.0
2277.3, 138.5, | , 21.9, 0.0, 253.4, | ,  1000,   955,  3000,  2932, | , -3.4, -10.7, -0.104, |, 0.0
2278.4, 138.3, | , 21.9, 0.0, 254.4, | ,  1000,   953,  3000,  2933, | , -3.4,  -8.2, -0.079, |, 0.0
2279.4, 138.8, | , 21.9, 0.0, 254.1, | ,  1000,   962,  3000,  2942, | , -3.4,  -9.0, -0.088, |, 0.0
2280.4, 138.6, | , 21.9, 0.0, 253.5, | ,  1000,   957,  3000,  2926, | , -3.4,  -9.0, -0.088, |, 0.0
2281.4, 138.4, | , 21.9, 0.0, 254.7, | ,  1000,   962,  3000,  2938, | , -3.4, -10.7, -0.105, |, 0.0
2282.4, 138.5, | , 21.9, 0.0, 254.4, | ,  1000,   959,  3000,  2946, | , -3.4,  -8.2, -0.080, |, 0.0
2283.4, 139.0, | , 21.9, 0.0, 255.6, | ,  1000,   958,  3000,  2922, | , -3.4,   3.4, 0.033, |, 0.0
2284.4, 138.3, | , 21.9, 0.0, 255.8, | ,  1000,   959,  3000,  2932, | , -3.4,  -2.6, -0.025, |, 0.0
2285.4, 138.4, | , 21.9, 0.0, 255.7, | ,  1000,   960,  3000,  2933, | , -3.4, -11.2, -0.109, |, 0.0
2286.4, 138.7, | , 21.9, 0.0, 256.0, | ,  1000,   957,  3000,  2933, | , -3.4, -12.0, -0.117, |, 0.0
2287.4, 138.8, | , 21.9, 0.0, 255.2, | ,  1000,   960,  3000,  2914, | , -3.4,  18.8, 0.182, |, 0.0
2288.5, 138.3, | , 21.9, 0.0, 256.2, | ,  1000,   956,  3000,  2926, | , -3.4,  12.4, 0.120, |, 0.0
2289.5, 138.7, | , 21.9, 0.0, 256.0, | ,  1000,   958,  3000,  2929, | , -3.4,  -6.0, -0.059, |, 0.0
2290.5, 138.6, | , 21.9, 0.0, 256.8, | ,  1000,   956,  3000,  2943, | , -3.4, -11.2, -0.109, |, 0.0
2291.5, 138.4, | , 21.9, 0.0, 256.9, | ,  1000,   961,  3000,  2944, | , -3.4,   7.7, 0.075, |, 0.0
2292.5, 138.4, | , 21.9, 0.0, 250.9, | ,  1000,   955,  3000,  2938, | , -3.4,   7.3, 0.071, |, 0.0
2293.5, 138.6, | , 21.9, 0.0, 256.9, | ,  1000,   952,  3000,  2937, | , -3.4,  -6.0, -0.059, |, 0.0
2294.5, 138.3, | , 21.9, 0.0, 257.4, | ,  1000,   955,  3000,  2929, | , -3.4,  -8.2, -0.079, |, 0.0
2295.5, 138.3, | , 21.9, 0.0, 256.8, | ,  1000,   953,  3000,  2929, | , -3.4, -11.2, -0.108, |, 0.0
2296.5, 138.7, | , 21.9, 0.0, 257.3, | ,  1000,   950,  3000,  2944, | , -3.4,   6.8, 0.067, |, 0.0
2297.5, 139.4, | , 21.9, 0.0, 256.2, | ,  1000,   959,  3000,  2928, | , -3.4,  -5.6, -0.054, |, 0.0
2298.6, 139.1, | , 21.9, 0.0, 252.3, | ,  1000,   950,  3000,  2945, | , -3.4,  -9.0, -0.088, |, 0.0
2299.6, 138.4, | , 21.9, 0.0, 257.8, | ,  1000,   955,  3000,  2937, | , -3.4,   9.8, 0.096, |, 0.0
2300.6, 138.2, | , 21.9, 0.0, 258.3, | ,  1000,   950,  3000,  2923, | , -3.4, -14.2, -0.137, |, 0.0
2301.6, 138.4, | , 21.9, 0.0, 257.9, | ,  1000,   951,  3000,  2920, | , -3.4,  20.5, 0.199, |, 0.0
2302.6, 138.5, | , 21.9, 0.0, 257.9, | ,  1000,   951,  3000,  2937, | , -3.4, -12.9, -0.125, |, 0.0
2303.6, 139.7, | , 21.9, 0.0, 251.4, | ,  1000,   948,  3000,  2918, | , -3.4, -10.7, -0.104, |, 0.0
2304.6, 138.4, | , 21.9, 0.0, 258.6, | ,  1000,   959,  3000,  2922, | , -3.4,  -3.9, -0.038, |, 0.0
2305.6, 138.4, | , 21.9, 0.0, 258.3, | ,  1000,   958,  3000,  2920, | , -3.4,  -0.9, -0.009, |, 0.0
2306.7, 138.8, | , 21.9, 0.0, 259.3, | ,  1000,   958,  3000,  2937, | , -3.4,  -9.9, -0.096, |, 0.0
2307.7, 138.7, | , 21.9, 0.0, 259.6, | ,  1000,   957,  3000,  2922, | , -3.4, -15.0, -0.146, |, 0.0
2308.7, 138.9, | , 21.9, 0.0, 256.1, | ,  1000,   960,  3000,  2914, | , -3.4,  -9.4, -0.092, |, 0.0
2309.7, 138.5, | , 21.9, 0.0, 259.0, | ,  1000,   960,  3000,  2947, | , -3.4,  14.1, 0.138, |, 0.0
2310.7, 138.7, | , 21.9, 0.0, 259.5, | ,  1000,   955,  3000,  2941, | , -3.4, -15.4, -0.151, |, 0.0
2311.7, 138.7, | , 21.9, 0.0, 259.7, | ,  1000,   953,  3000,  2932, | , -3.4, -15.0, -0.146, |, 0.0
2312.7, 138.4, | , 21.9, 0.0, 259.2, | ,  1000,   956,  3000,  2932, | , -3.4,   4.7, 0.046, |, 0.0
2313.7, 138.8, | , 21.9, 0.0, 260.1, | ,  1000,   953,  3000,  2943, | , -3.4,   9.4, 0.092, |, 0.0
2314.7, 138.4, | , 21.9, 0.0, 260.0, | ,  1000,   961,  3000,  2928, | , -3.4, -14.6, -0.142, |, 0.0
2315.7, 138.4, | , 21.9, 0.0, 258.7, | ,  1000,   957,  3000,  2944, | , -3.4, -11.2, -0.109, |, 0.0
2316.8, 138.3, | , 21.9, 0.0, 260.4, | ,  1000,   956,  3000,  2938, | , -3.4, -11.2, -0.109, |, 0.0
2317.8, 138.8, | , 21.9, 0.0, 260.6, | ,  1000,   961,  3000,  2937, | , -3.4,  -8.2, -0.080, |, 0.0
2318.8, 138.4, | , 21.9, 0.0, 260.8, | ,  1000,   957,  3000,  2931, | , -3.4, -11.6, -0.113, |, 0.0
2319.8, 138.5, | , 21.9, 0.0, 260.9, | ,  1000,   955,  3000,  2929, | , -3.4, -11.6, -0.113, |, 0.0
2320.8, 138.8, | , 21.9, 0.0, 261.7, | ,  1000,   953,  3000,  2914, | , -3.4,   9.8, 0.095, |, 0.0
2321.8, 138.8, | , 21.9, 0.0, 261.5, | ,  1000,   960,  3000,  2935, | , -3.4,   6.0, 0.058, |, 0.0
2322.8, 138.7, | , 21.9, 0.0, 261.1, | ,  1000,   959,  3000,  2927, | , -3.4, -15.0, -0.146, |, 0.0
2323.8, 138.9, | , 21.9, 0.0, 261.5, | ,  1000,   954,  3000,  2916, | , -3.4, -11.6, -0.112, |, 0.0
2324.9, 138.8, | , 21.9, 0.0, 261.1, | ,  1000,   954,  3000,  2920, | , -3.4,   5.1, 0.050, |, 0.0
2325.9, 138.2, | , 21.9, 0.0, 261.5, | ,  1000,   953,  3000,  2932, | , -3.4, -14.2, -0.138, |, 0.0
2326.9, 138.3, | , 21.9, 0.0, 262.0, | ,  1000,   951,  3000,  2945, | , -3.4,   7.3, 0.071, |, 0.0
2327.9, 138.7, | , 21.9, 0.0, 262.5, | ,  1000,   954,  3000,  2941, | , -3.4,   8.1, 0.079, |, 0.0
2328.9, 138.3, | , 21.9, 0.0, 261.9, | ,  1000,   955,  3000,  2929, | , -3.4,  -6.9, -0.067, |, 0.0
2329.9, 138.4, | , 21.9, 0.0, 262.4, | ,  1000,   950,  3000,  2934, | , -3.4,  17.5, 0.170, |, 0.0
2330.9, 138.8, | , 21.9, 0.0, 263.0, | ,  1000,   955,  3000,  2952, | , -3.4,  -1.7, -0.017, |, 0.0
2331.9, 138.4, | , 21.9, 0.0, 263.0, | ,  1000,   959,  3000,  2940, | , -3.4, -13.7, -0.134, |, 0.0
2332.9, 138.4, | , 21.9, 0.0, 263.0, | ,  1000,   954,  3000,  2939, | , -3.4,  18.8, 0.183, |, 0.0
2334.0, 138.3, | , 21.9, 0.0, 262.7, | ,  1000,   956,  3000,  2907, | , -3.4,  11.1, 0.107, |, 0.0
2335.0, 138.6, | , 21.9, 0.0, 263.9, | ,  1000,   954,  3000,  2932, | , -3.4,  -5.2, -0.050, |, 0.0
2336.0, 138.4, | , 21.9, 0.0, 263.1, | ,  1000,   954,  3000,  2939, | , -3.4, -12.9, -0.125, |, 0.0
2337.0, 138.4, | , 21.9, 0.0, 263.6, | ,  1000,   957,  3000,  2938, | , -3.4, -10.3, -0.100, |, 0.0
2338.0, 138.7, | , 21.9, 0.0, 263.9, | ,  1000,   953,  3000,  2915, | , -3.4,  -6.0, -0.058, |, 0.0
2339.0, 138.5, | , 21.9, 0.0, 264.1, | ,  1000,   955,  3000,  2924, | , -3.4,  -6.0, -0.058, |, 0.0
2340.0, 139.2, | , 21.9, 0.0, 258.1, | ,  1000,   956,  3000,  2922, | , -3.4, -15.0, -0.146, |, 0.0
2341.0, 138.7, | , 21.9, 0.0, 264.0, | ,  1000,   955,  3000,  2914, | , -3.4,  -2.6, -0.025, |, 0.0
2342.0, 138.7, | , 21.9, 0.0, 264.2, | ,  1000,   958,  3000,  2935, | , -3.4, -15.0, -0.146, |, 0.0
2343.1, 138.5, | , 21.9, 0.0, 263.8, | ,  1000,   959,  3000,  2947, | , -3.4,   9.8, 0.096, |, 0.0
2344.1, 138.4, | , 21.9, 0.0, 264.4, | ,  1000,   952,  3000,  2934, | , -3.4,  17.5, 0.170, |, 0.0
2345.1, 139.7, | , 21.9, 0.0, 256.6, | ,  1000,   955,  3000,  2925, | , -3.4, -15.0, -0.146, |, 0.0
2346.1, 138.4, | , 21.9, 0.0, 264.8, | ,  1000,   958,  3000,  2923, | , -3.4, -15.0, -0.146, |, 0.0
2347.1, 138.4, | , 21.9, 0.0, 264.8, | ,  1000,   956,  3000,  2935, | , -3.4, -15.0, -0.146, |, 0.0
2348.1, 138.7, | , 21.9, 0.0, 264.8, | ,  1000,   960,  3000,  2931, | , -3.4, -14.6, -0.142, |, 0.0
2349.1, 138.7, | , 21.9, 0.0, 265.2, | ,  1000,   956,  3000,  2921, | , -3.4, -12.0, -0.117, |, 0.0
2350.1, 138.5, | , 21.9, 0.0, 264.4, | ,  1000,   953,  3000,  2907, | , -3.4,  -8.6, -0.083, |, 0.0
2351.1, 138.5, | , 21.9, 0.0, 264.9, | ,  1000,   951,  3000,  2927, | , -3.4, -14.2, -0.137, |, 0.0
2352.1, 138.7, | , 21.9, 0.0, 266.7, | ,  1000,   961,  3000,  2922, | , -3.4,  10.7, 0.104, |, 0.0
2353.2, 138.4, | , 21.9, 0.0, 265.8, | ,  1000,   954,  3000,  2917, | , -3.4, -13.3, -0.129, |, 0.0
2354.2, 138.4, | , 21.9, 0.0, 265.5, | ,  1000,   960,  3000,  2934, | , -3.4, -15.0, -0.146, |, 0.0
2355.2, 138.7, | , 21.9, 0.0, 266.3, | ,  1000,   956,  3000,  2925, | , -3.4, -11.2, -0.108, |, 0.0
2356.2, 138.5, | , 21.9, 0.0, 265.9, | ,  1000,   951,  3000,  2940, | , -3.4,  -9.0, -0.088, |, 0.0
2357.2, 138.5, | , 21.9, 0.0, 265.7, | ,  1000,   956,  3000,  2935, | , -3.4, -11.2, -0.109, |, 0.0
2358.2, 138.4, | , 21.9, 0.0, 266.1, | ,  1000,   952,  3000,  2926, | , -3.4, -12.4, -0.121, |, 0.0
2359.2, 138.7, | , 21.9, 0.0, 267.0, | ,  1000,   959,  3000,  2939, | , -3.4,  -8.2, -0.080, |, 0.0
2360.2, 138.3, | , 21.9, 0.0, 266.8, | ,  1000,   958,  3000,  2933, | , -3.4, -12.4, -0.121, |, 0.0
2361.2, 138.4, | , 21.9, 0.0, 267.3, | ,  1000,   960,  3000,  2922, | , -3.4,   2.1, 0.021, |, 0.0
2362.2, 138.7, | , 21.9, 0.0, 267.6, | ,  1000,   958,  3000,  2926, | , -3.4,  18.0, 0.175, |, 0.0
2363.3, 138.5, | , 21.9, 0.0, 267.0, | ,  1000,   951,  3000,  2924, | , -3.4, -10.3, -0.100, |, 0.0
2364.3, 138.4, | , 21.9, 0.0, 267.7, | ,  1000,   952,  3000,  2926, | , -3.4, -11.2, -0.108, |, 0.0
2365.3, 138.7, | , 21.9, 0.0, 268.4, | ,  1000,   951,  3000,  2919, | , -3.4,  18.8, 0.182, |, 0.0
2366.3, 138.7, | , 21.9, 0.0, 268.3, | ,  1000,   959,  3000,  2929, | , -3.4, -12.9, -0.125, |, 0.0
2367.3, 138.4, | , 21.9, 0.0, 268.4, | ,  1000,   952,  3000,  2938, | , -3.4, -15.4, -0.150, |, 0.0
2368.3, 138.5, | , 21.9, 0.0, 267.7, | ,  1000,   959,  3000,  2927, | , -3.4, -10.3, -0.100, |, 0.0
2369.3, 138.7, | , 21.9, 0.0, 268.7, | ,  1000,   953,  3000,  2932, | , -3.4, -14.2, -0.138, |, 0.0
2370.3, 138.8, | , 21.9, 0.0, 268.9, | ,  1000,   952,  3000,  2925, | , -3.4,   2.1, 0.021, |, 0.0
2371.3, 138.4, | , 21.9, 0.0, 269.0, | ,  1000,   949,  3000,  2938, | , -3.4,  12.8, 0.125, |, 0.0
2372.3, 138.4, | , 21.9, 0.0, 268.7, | ,  1000,   953,  3000,  2915, | , -3.4, -12.4, -0.120, |, 0.0
2373.4, 138.8, | , 21.9, 0.0, 269.3, | ,  1000,   957,  3000,  2923, | , -3.4,  -5.2, -0.050, |, 0.0
2374.4, 138.8, | , 21.9, 0.0, 269.2, | ,  1000,   958,  3000,  2941, | , -3.4,  -0.5, -0.004, |, 0.0
2375.4, 138.3, | , 21.9, 0.0, 269.8, | ,  1000,   959,  3000,  2940, | , -3.4, -14.2, -0.138, |, 0.0
2376.4, 138.8, | , 21.9, 0.0, 269.4, | ,  1000,   958,  3000,  2927, | , -3.4,  -8.2, -0.079, |, 0.0
2377.4, 138.3, | , 21.9, 0.0, 269.4, | ,  1000,   956,  3000,  2914, | , -3.4, -13.7, -0.133, |, 0.0
2378.4, 138.4, | , 21.9, 0.0, 269.0, | ,  1000,   955,  3000,  2944, | , -3.4, -12.9, -0.126, |, 0.0
2379.4, 138.4, | , 21.9, 0.0, 270.3, | ,  1000,   962,  3000,  2933, | , -3.4,  16.7, 0.162, |, 0.0
2380.4, 138.8, | , 21.9, 0.0, 270.4, | ,  1000,   952,  3000,  2943, | , -3.4,  -7.7, -0.075, |, 0.0
2381.4, 138.9, | , 21.9, 0.0, 266.0, | ,  1000,   958,  3000,  2926, | , -3.4, -12.4, -0.121, |, 0.0
2382.5, 138.3, | , 21.9, 0.0, 271.5, | ,  1000,   959,  3000,  2933, | , -3.4,  12.0, 0.117, |, 0.0
2383.5, 138.8, | , 21.9, 0.0, 270.7, | ,  1000,   955,  3000,  2922, | , -3.4,  -6.0, -0.058, |, 0.0
2384.5, 138.3, | , 21.9, 0.0, 270.2, | ,  1000,   953,  3000,  2919, | , -3.4, -13.3, -0.129, |, 0.0
2385.5, 138.2, | , 21.9, 0.0, 271.5, | ,  1000,   952,  3000,  2918, | , -3.4,  11.1, 0.108, |, 0.0
2386.5, 139.4, | , 21.9, 0.0, 266.7, | ,  1000,   956,  3000,  2911, | , -3.4,  -6.5, -0.062, |, 0.0
2387.5, 138.8, | , 21.9, 0.0, 271.8, | ,  1000,   960,  3000,  2920, | , -3.4, -13.3, -0.129, |, 0.0
2388.5, 138.4, | , 21.9, 0.0, 271.1, | ,  1000,   961,  3000,  2937, | , -3.4,   2.5, 0.025, |, 0.0
2389.5, 138.4, | , 21.9, 0.0, 271.8, | ,  1000,   954,  3000,  2920, | , -3.4, -11.6, -0.112, |, 0.0
2390.5, 138.9, | , 21.9, 0.0, 270.1, | ,  1000,   955,  3000,  2946, | , -3.4, -12.0, -0.117, |, 0.0
2391.5, 138.8, | , 21.9, 0.0, 272.3, | ,  1000,   956,  3000,  2932, | , -3.4,  -6.0, -0.059, |, 0.0
2392.6, 138.5, | , 21.9, 0.0, 271.8, | ,  1000,   955,  3000,  2932, | , -3.4, -14.6, -0.142, |, 0.0
2393.6, 138.4, | , 21.9, 0.0, 271.8, | ,  1000,   956,  3000,  2920, | , -3.4,  -3.5, -0.033, |, 0.0
2394.6, 138.7, | , 21.9, 0.0, 271.6, | ,  1000,   953,  3000,  2927, | , -3.4,   6.4, 0.062, |, 0.0
2395.6, 138.4, | , 21.9, 0.0, 272.7, | ,  1000,   957,  3000,  2941, | , -3.4, -11.6, -0.113, |, 0.0
2396.6, 138.5, | , 21.9, 0.0, 272.8, | ,  1000,   956,  3000,  2941, | , -3.4, -10.7, -0.105, |, 0.0
2397.6, 138.7, | , 21.9, 0.0, 273.4, | ,  1000,   960,  3000,  2934, | , -3.4,  -4.7, -0.046, |, 0.0
2398.6, 138.4, | , 21.9, 0.0, 272.6, | ,  1000,   954,  3000,  2933, | , -3.4, -11.2, -0.108, |, 0.0
2399.6, 138.3, | , 21.9, 0.0, 273.4, | ,  1000,   958,  3000,  2932, | , -3.4, -11.2, -0.109, |, 0.0
2400.6, 138.2, | , 21.9, 0.0, 273.2, | ,  1000,   954,  3000,  2928, | , -3.4,  -1.7, -0.017, |, 0.0
2401.7, 138.8, | , 21.9, 0.0, 273.7, | ,  1000,   957,  3000,  2946, | , -3.4, -11.2, -0.109, |, 0.0
2402.7, 138.5, | , 21.9, 0.0, 273.8, | ,  1000,   962,  3000,  2937, | , -3.4,   2.5, 0.025, |, 0.0
2403.7, 138.4, | , 21.9, 0.0, 273.7, | ,  1000,   954,  3000,  2941, | , -3.4, -11.6, -0.113, |, 0.0
2404.7, 138.7, | , 21.9, 0.0, 274.0, | ,  1000,   956,  3000,  2922, | , -3.4, -12.9, -0.125, |, 0.0
2405.7, 138.7, | , 21.9, 0.0, 274.6, | ,  1000,   960,  3000,  2942, | , -3.4, -15.4, -0.151, |, 0.0
2406.7, 138.4, | , 21.9, 0.0, 274.4, | ,  1000,   959,  3000,  2936, | , -3.4,  -6.0, -0.059, |, 0.0
2407.7, 138.8, | , 21.9, 0.0, 274.1, | ,  1000,   953,  3000,  2919, | , -3.4,  -9.4, -0.092, |, 0.0
2408.7, 138.8, | , 21.9, 0.0, 275.1, | ,  1000,   960,  3000,  2945, | , -3.4, -13.7, -0.134, |, 0.0
2409.7, 138.4, | , 21.9, 0.0, 274.9, | ,  1000,   956,  3000,  2948, | , -3.4, -11.6, -0.113, |, 0.0
2410.7, 138.5, | , 21.9, 0.0, 274.0, | ,  1000,   958,  3000,  2926, | , -3.4,  -8.2, -0.079, |, 0.0
2411.8, 138.6, | , 21.9, 0.0, 276.0, | ,  1000,   957,  3000,  2931, | , -3.4, -14.6, -0.142, |, 0.0
