Repository: jdhuang-csm/Ru-BCA

## Methods
* (BaO)<sub>x</sub>-(CaO)<sub>y</sub>-(Al<sub>2</sub>O<sub>3</sub>)<sub>1-x-y</sub> (BCA) catalyst supports were synthesized via sol-gel and solid-state methods. 
* Ru/BCA catalysts were prepared via incipient wetness impregnation to achieve 1 wt. % Ru loading.
* Ammonia synthesis rates were measured for Ru/BCA catalysts in a packed-bed reactor at 480-600<sup>o</sup>C, 10 bar, and space velocities up to 1.3 x 10<sup>6</sup> ml g<sub>cat</sub><sup>-1</sup> h<sup>-1</sup>.
* A machine learning (ML) model was employed to improve understanding of the behavior of Ru/BCA catalysts.
* A microkinetic model was developed to describe the best-performing catalyst.

File: data/init_files_Cadigan/BCA512.txt (part 6 of 43)
********** Start test **********
Elapsed time, Pressure, | , LJtemp(C), Inner-Temp, Outer-Temp, | , N2-set, N2-flow, H2-set, H2-flow, | , pH, NH3_ppm, NH3_Prod_rate, |, In222Temp
1998.1, 139.6, | , 23.9, 0.0, 212.0, | ,  3000,  2902,  1000,   981, | , -3.4,   0.8, 0.007, |, 0.0
1999.1, 139.3, | , 23.9, 0.0, 211.7, | ,  3000,  2903,  1000,   970, | , -3.4,  32.1, 0.252, |, 0.0
2000.1, 139.3, | , 23.9, 0.0, 212.4, | ,  3000,  2903,  1000,   979, | , -3.4,   3.8, 0.030, |, 0.0
2001.1, 139.6, | , 23.9, 0.0, 212.7, | ,  3000,  2906,  1000,   983, | , -3.4,   1.3, 0.010, |, 0.0
2002.1, 139.8, | , 23.9, 0.0, 212.0, | ,  3000,  2902,  1000,   970, | , -3.4,  18.8, 0.148, |, 0.0
2003.1, 139.2, | , 23.9, 0.0, 213.1, | ,  3000,  2906,  1000,   967, | , -3.4,  14.5, 0.114, |, 0.0
2004.1, 139.3, | , 23.9, 0.0, 212.7, | ,  3000,  2907,  1000,   969, | , -3.4,  -3.0, -0.024, |, 0.0
2005.1, 139.7, | , 23.9, 0.0, 213.3, | ,  3000,  2908,  1000,   962, | , -3.4,  -1.3, -0.010, |, 0.0
2006.1, 139.3, | , 23.9, 0.0, 213.6, | ,  3000,  2907,  1000,   974, | , -3.4,  -0.5, -0.004, |, 0.0
2007.2, 139.5, | , 23.9, 0.0, 212.4, | ,  3000,  2908,  1000,   990, | , -3.4,   3.8, 0.030, |, 0.0
2008.2, 139.7, | , 23.9, 0.0, 214.1, | ,  3000,  2906,  1000,   983, | , -3.4,  30.4, 0.240, |, 0.0
2009.2, 139.3, | , 23.9, 0.0, 213.3, | ,  3000,  2905,  1000,   967, | , -3.4,   7.7, 0.060, |, 0.0
2010.2, 139.2, | , 23.9, 0.0, 213.6, | ,  3000,  2907,  1000,   982, | , -3.4,  -0.9, -0.007, |, 0.0
2011.2, 139.3, | , 23.9, 0.0, 213.8, | ,  3000,  2899,  1000,   975, | , -3.4,  -1.3, -0.010, |, 0.0
2012.2, 139.7, | , 23.9, 0.0, 213.0, | ,  3000,  2899,  1000,   961, | , -3.4,   1.7, 0.013, |, 0.0
2013.2, 139.7, | , 23.9, 0.0, 214.5, | ,  3000,  2898,  1000,   967, | , -3.4,   2.5, 0.020, |, 0.0
2014.2, 139.3, | , 23.9, 0.0, 213.6, | ,  3000,  2896,  1000,   988, | , -3.4,  26.1, 0.206, |, 0.0
2015.2, 139.3, | , 23.9, 0.0, 214.6, | ,  3000,  2908,  1000,   975, | , -3.4,  30.4, 0.240, |, 0.0
2016.2, 139.7, | , 23.9, 0.0, 215.0, | ,  3000,  2901,  1000,   964, | , -3.4,   0.8, 0.007, |, 0.0
2017.2, 140.1, | , 23.9, 0.0, 209.3, | ,  3000,  2897,  1000,   967, | , -3.4,  -3.9, -0.030, |, 0.0
2018.3, 139.3, | , 23.9, 0.0, 215.3, | ,  3000,  2910,  1000,   975, | , -3.4,   1.7, 0.013, |, 0.0
2019.3, 139.8, | , 23.9, 0.0, 215.1, | ,  3000,  2908,  1000,   990, | , -3.4,  15.4, 0.122, |, 0.0
2020.3, 139.8, | , 23.9, 0.0, 215.6, | ,  3000,  2903,  1000,   980, | , -3.4,  12.4, 0.098, |, 0.0
2021.3, 139.3, | , 23.9, 0.0, 215.1, | ,  3000,  2906,  1000,   965, | , -3.4,   2.1, 0.017, |, 0.0
2022.3, 140.3, | , 23.9, 0.0, 206.7, | ,  3000,  2900,  1000,   958, | , -3.4,  -3.0, -0.024, |, 0.0
2023.3, 139.8, | , 23.9, 0.0, 215.2, | ,  3000,  2904,  1000,   969, | , -3.4,   5.5, 0.044, |, 0.0
2024.3, 139.3, | , 23.9, 0.0, 215.4, | ,  3000,  2903,  1000,   963, | , -3.4,  12.0, 0.094, |, 0.0
2025.3, 139.2, | , 23.9, 0.0, 216.0, | ,  3000,  2905,  1000,   966, | , -3.4,   3.0, 0.023, |, 0.0
2026.3, 139.3, | , 23.9, 0.0, 215.8, | ,  3000,  2902,  1000,   969, | , -3.4,  -0.9, -0.007, |, 0.0
2027.3, 139.3, | , 23.9, 0.0, 216.6, | ,  3000,  2904,  1000,   981, | , -3.4,   4.7, 0.037, |, 0.0
2028.4, 139.5, | , 23.9, 0.0, 215.5, | ,  3000,  2909,  1000,   983, | , -3.4,  18.0, 0.142, |, 0.0
2029.4, 139.4, | , 23.9, 0.0, 215.8, | ,  3000,  2906,  1000,   967, | , -3.4,  20.1, 0.158, |, 0.0
2030.4, 139.6, | , 23.9, 0.0, 217.2, | ,  3000,  2899,  1000,   973, | , -3.4,  -1.7, -0.014, |, 0.0
2031.4, 139.5, | , 23.9, 0.0, 217.4, | ,  3000,  2903,  1000,   961, | , -3.4,   1.3, 0.010, |, 0.0
2032.4, 139.2, | , 23.9, 0.0, 216.9, | ,  3000,  2906,  1000,   973, | , -3.4,   2.5, 0.020, |, 0.0
2033.4, 139.8, | , 23.9, 0.0, 216.7, | ,  3000,  2904,  1000,   978, | , -3.4,  -2.2, -0.017, |, 0.0
2034.4, 139.8, | , 23.9, 0.0, 217.3, | ,  3000,  2903,  1000,   996, | , -3.4,  -0.5, -0.004, |, 0.0
2035.4, 139.3, | , 23.9, 0.0, 217.3, | ,  3000,  2905,  1000,   982, | , -3.4,   2.1, 0.017, |, 0.0
2036.4, 139.3, | , 23.9, 0.0, 217.4, | ,  3000,  2904,  1000,   955, | , -3.4,  22.3, 0.174, |, 0.0
2037.4, 139.7, | , 23.9, 0.0, 218.1, | ,  3000,  2907,  1000,   981, | , -3.4,   5.5, 0.044, |, 0.0
2038.5, 139.9, | , 23.9, 0.0, 217.8, | ,  3000,  2902,  1000,   987, | , -3.4,   3.4, 0.027, |, 0.0
2039.5, 139.3, | , 23.9, 0.0, 217.7, | ,  3000,  2904,  1000,   965, | , -3.4,  12.4, 0.097, |, 0.0
2040.5, 139.3, | , 23.9, 0.0, 218.6, | ,  3000,  2907,  1000,   964, | , -3.4,  10.7, 0.084, |, 0.0
2041.5, 139.6, | , 23.9, 0.0, 218.3, | ,  3000,  2911,  1000,   970, | , -3.4,  -0.9, -0.007, |, 0.0
2042.5, 139.3, | , 23.9, 0.0, 218.6, | ,  3000,  2903,  1000,   981, | , -3.4,  -0.0, -0.000, |, 0.0
2043.5, 139.4, | , 23.9, 0.0, 218.0, | ,  3000,  2901,  1000,   981, | , -3.4,  12.4, 0.098, |, 0.0
2044.5, 139.7, | , 23.9, 0.0, 219.1, | ,  3000,  2909,  1000,   979, | , -3.4,  24.4, 0.193, |, 0.0
2045.5, 139.7, | , 23.9, 0.0, 219.3, | ,  3000,  2900,  1000,   964, | , -3.4,   2.1, 0.017, |, 0.0
2046.5, 139.3, | , 23.9, 0.0, 219.5, | ,  3000,  2903,  1000,   982, | , -3.4,   1.3, 0.010, |, 0.0
2047.5, 139.3, | , 23.9, 0.0, 219.3, | ,  3000,  2900,  1000,   965, | , -3.4,   0.8, 0.007, |, 0.0
2048.6, 139.4, | , 23.9, 0.0, 218.4, | ,  3000,  2906,  1000,   971, | , -3.4, -14.2, -0.112, |, 0.0
2049.6, 139.3, | , 23.9, 0.0, 219.8, | ,  3000,  2906,  1000,   979, | , -3.4,  -8.6, -0.068, |, 0.0
2050.6, 139.2, | , 23.9, 0.0, 220.3, | ,  3000,  2902,  1000,   971, | , -3.4, -18.0, -0.142, |, 0.0
2051.6, 139.3, | , 23.9, 0.0, 220.0, | ,  3000,  2904,  1000,   990, | , -3.4,  17.1, 0.135, |, 0.0
2052.6, 139.7, | , 23.9, 0.0, 220.5, | ,  3000,  2902,  1000,   985, | , -3.4,  -6.0, -0.048, |, 0.0
2053.6, 139.4, | , 23.9, 0.0, 219.9, | ,  3000,  2897,  1000,   960, | , -3.4, -12.9, -0.101, |, 0.0
2054.6, 139.3, | , 23.9, 0.0, 220.9, | ,  3000,  2902,  1000,   975, | , -3.4, -14.2, -0.112, |, 0.0
2055.6, 139.7, | , 23.9, 0.0, 221.0, | ,  3000,  2902,  1000,   976, | , -3.4, -18.0, -0.142, |, 0.0
2056.6, 139.8, | , 23.9, 0.0, 221.1, | ,  3000,  2905,  1000,   977, | , -3.4,   8.1, 0.064, |, 0.0
2057.6, 139.4, | , 23.9, 0.0, 217.1, | ,  3000,  2901,  1000,   970, | , -3.4,  -7.3, -0.057, |, 0.0
2058.6, 139.8, | , 23.9, 0.0, 220.7, | ,  3000,  2903,  1000,   971, | , -3.4, -15.9, -0.125, |, 0.0
2059.7, 139.6, | , 23.9, 0.0, 221.9, | ,  3000,  2903,  1000,   967, | , -3.4, -16.3, -0.128, |, 0.0
2060.7, 139.2, | , 23.9, 0.0, 221.4, | ,  3000,  2898,  1000,   974, | , -3.4, -14.2, -0.111, |, 0.0
2061.7, 139.3, | , 23.9, 0.0, 221.5, | ,  3000,  2898,  1000,   980, | , -3.4, -16.7, -0.132, |, 0.0
2062.7, 139.6, | , 23.9, 0.0, 222.2, | ,  3000,  2900,  1000,   990, | , -3.4, -13.3, -0.105, |, 0.0
2063.7, 140.6, | , 23.9, 0.0, 217.0, | ,  3000,  2892,  1000,   950, | , -3.4,  -4.7, -0.037, |, 0.0
2064.7, 139.4, | , 24.0, 0.0, 221.7, | ,  3000,  2910,  1000,   982, | , -3.4,  -6.9, -0.054, |, 0.0
2065.7, 139.2, | , 24.0, 0.0, 222.4, | ,  3000,  2900,  1000,   980, | , -3.4, -13.3, -0.105, |, 0.0
2066.7, 139.7, | , 23.9, 0.0, 222.6, | ,  3000,  2901,  1000,   967, | , -3.4, -14.6, -0.115, |, 0.0
2067.7, 139.7, | , 23.9, 0.0, 223.0, | ,  3000,  2902,  1000,   986, | , -3.4, -17.2, -0.136, |, 0.0
2068.7, 140.2, | , 23.9, 0.0, 216.7, | ,  3000,  2901,  1000,   993, | , -3.4,  -7.3, -0.058, |, 0.0
2069.8, 139.7, | , 23.9, 0.0, 223.4, | ,  3000,  2903,  1000,   974, | , -3.4, -18.0, -0.142, |, 0.0
2070.8, 139.7, | , 23.9, 0.0, 223.2, | ,  3000,  2901,  1000,   980, | , -3.4,  -0.0, -0.000, |, 0.0
2071.8, 139.2, | , 23.9, 0.0, 223.2, | ,  3000,  2901,  1000,   971, | , -3.4,  11.5, 0.091, |, 0.0
2072.8, 139.2, | , 23.9, 0.0, 223.6, | ,  3000,  2904,  1000,   975, | , -3.4,  -7.7, -0.061, |, 0.0
2073.8, 139.8, | , 23.9, 0.0, 222.8, | ,  3000,  2906,  1000,   967, | , -3.4, -17.6, -0.138, |, 0.0
2074.8, 139.2, | , 24.0, 0.0, 224.0, | ,  3000,  2903,  1000,   962, | , -3.4, -16.3, -0.128, |, 0.0
2075.8, 139.2, | , 24.0, 0.0, 223.8, | ,  3000,  2902,  1000,   952, | , -3.4,  -6.0, -0.047, |, 0.0
2076.8, 139.3, | , 24.0, 0.0, 224.7, | ,  3000,  2899,  1000,   977, | , -3.4, -14.2, -0.111, |, 0.0
2077.8, 139.7, | , 24.0, 0.0, 224.7, | ,  3000,  2909,  1000,   992, | , -3.4, -13.7, -0.109, |, 0.0
2078.8, 139.5, | , 24.0, 0.0, 223.8, | ,  3000,  2904,  1000,   982, | , -3.4,  16.7, 0.132, |, 0.0
2079.9, 139.2, | , 24.0, 0.0, 224.7, | ,  3000,  2902,  1000,   988, | , -3.4,   5.5, 0.044, |, 0.0
2080.9, 139.6, | , 23.9, 0.0, 225.0, | ,  3000,  2906,  1000,   956, | , -3.4,   8.5, 0.067, |, 0.0
2081.9, 139.7, | , 24.0, 0.0, 224.8, | ,  3000,  2903,  1000,   978, | , -3.4,  -6.9, -0.054, |, 0.0
2082.9, 139.2, | , 24.0, 0.0, 225.2, | ,  3000,  2901,  1000,   979, | , -3.4, -16.3, -0.128, |, 0.0
2083.9, 139.7, | , 24.0, 0.0, 225.1, | ,  3000,  2904,  1000,   989, | , -3.4,   6.4, 0.051, |, 0.0
2084.9, 139.6, | , 24.0, 0.0, 225.6, | ,  3000,  2899,  1000,   983, | , -3.4,  -9.0, -0.071, |, 0.0
2085.9, 139.3, | , 24.0, 0.0, 225.3, | ,  3000,  2903,  1000,   963, | , -3.4, -18.0, -0.141, |, 0.0
2086.9, 139.3, | , 24.0, 0.0, 225.7, | ,  3000,  2907,  1000,   989, | , -3.4, -15.4, -0.122, |, 0.0
2087.9, 139.7, | , 24.0, 0.0, 225.9, | ,  3000,  2907,  1000,   985, | , -3.4,   8.1, 0.064, |, 0.0
2088.9, 139.8, | , 24.0, 0.0, 225.7, | ,  3000,  2903,  1000,   963, | , -3.4, -14.2, -0.111, |, 0.0
2090.0, 139.2, | , 24.0, 0.0, 225.9, | ,  3000,  2899,  1000,   956, | , -3.4, -18.4, -0.144, |, 0.0
2091.0, 139.3, | , 24.0, 0.0, 226.2, | ,  3000,  2908,  1000,   970, | , -3.4, -13.7, -0.108, |, 0.0
2092.0, 139.7, | , 24.0, 0.0, 226.8, | ,  3000,  2904,  1000,   991, | , -3.4,   5.1, 0.040, |, 0.0
2093.0, 139.7, | , 24.0, 0.0, 227.2, | ,  3000,  2899,  1000,   982, | , -3.4,   3.0, 0.023, |, 0.0
2094.0, 139.4, | , 24.0, 0.0, 226.0, | ,  3000,  2909,  1000,   978, | , -3.4, -16.7, -0.132, |, 0.0
2095.0, 139.4, | , 24.0, 0.0, 226.5, | ,  3000,  2906,  1000,   988, | , -3.4, -10.7, -0.085, |, 0.0
2096.0, 139.6, | , 24.0, 0.0, 227.4, | ,  3000,  2900,  1000,   970, | , -3.4,   6.8, 0.054, |, 0.0
2097.0, 139.3, | , 24.0, 0.0, 227.0, | ,  3000,  2905,  1000,   955, | , -3.4,   2.1, 0.017, |, 0.0
2098.0, 139.3, | , 24.0, 0.0, 227.3, | ,  3000,  2907,  1000,   971, | , -3.4, -16.3, -0.128, |, 0.0
2099.0, 140.0, | , 24.0, 0.0, 226.7, | ,  3000,  2902,  1000,   975, | , -3.4,  13.3, 0.104, |, 0.0
2100.0, 139.5, | , 24.0, 0.0, 227.1, | ,  3000,  2905,  1000,   964, | , -3.4,   7.7, 0.060, |, 0.0
2101.1, 139.3, | , 24.0, 0.0, 228.1, | ,  3000,  2899,  1000,   978, | , -3.4,   0.4, 0.003, |, 0.0
2102.1, 139.3, | , 24.0, 0.0, 227.7, | ,  3000,  2899,  1000,   956, | , -3.4, -18.0, -0.141, |, 0.0
2103.1, 139.6, | , 24.0, 0.0, 228.2, | ,  3000,  2909,  1000,   955, | , -3.4, -18.4, -0.145, |, 0.0
2104.1, 139.3, | , 24.0, 0.0, 227.2, | ,  3000,  2903,  1000,   971, | , -3.4,  -6.9, -0.054, |, 0.0
2105.1, 139.9, | , 24.0, 0.0, 222.4, | ,  3000,  2900,  1000,   960, | , -3.4,   9.4, 0.074, |, 0.0
2106.1, 139.6, | , 24.0, 0.0, 228.6, | ,  3000,  2901,  1000,   987, | , -3.4,  15.8, 0.125, |, 0.0
2107.1, 139.6, | , 24.0, 0.0, 229.0, | ,  3000,  2897,  1000,   982, | , -3.4, -10.3, -0.081, |, 0.0
2108.1, 139.3, | , 24.0, 0.0, 228.8, | ,  3000,  2907,  1000,   975, | , -3.4, -18.9, -0.149, |, 0.0
2109.1, 139.9, | , 24.0, 0.0, 228.0, | ,  3000,  2901,  1000,   982, | , -3.4,  11.1, 0.088, |, 0.0
2110.1, 140.9, | , 24.0, 0.0, 220.5, | ,  3000,  2900,  1000,   962, | , -3.4,  -3.0, -0.024, |, 0.0
2111.2, 139.3, | , 24.0, 0.0, 229.1, | ,  3000,  2899,  1000,   957, | , -3.4,  -5.6, -0.044, |, 0.0
2112.2, 139.3, | , 24.0, 0.0, 229.3, | ,  3000,  2903,  1000,   968, | , -3.4, -18.0, -0.142, |, 0.0
2113.2, 139.8, | , 24.0, 0.0, 229.5, | ,  3000,  2906,  1000,   984, | , -3.4, -14.2, -0.112, |, 0.0
2114.2, 139.4, | , 24.0, 0.0, 229.4, | ,  3000,  2903,  1000,   966, | , -3.4,  14.5, 0.114, |, 0.0
2115.2, 139.3, | , 24.0, 0.0, 225.1, | ,  3000,  2904,  1000,   967, | , -3.4, -14.2, -0.111, |, 0.0
2116.2, 139.3, | , 24.0, 0.0, 230.0, | ,  3000,  2904,  1000,   955, | , -3.4,   5.1, 0.040, |, 0.0
2117.2, 139.6, | , 24.0, 0.0, 230.0, | ,  3000,  2906,  1000,   975, | , -3.4,   4.7, 0.037, |, 0.0
2118.2, 139.7, | , 24.0, 0.0, 230.6, | ,  3000,  2903,  1000,   975, | , -3.4, -17.2, -0.135, |, 0.0
2119.2, 139.4, | , 24.0, 0.0, 229.7, | ,  3000,  2902,  1000,   963, | , -3.4, -19.7, -0.155, |, 0.0
2120.2, 139.3, | , 24.0, 0.0, 230.8, | ,  3000,  2902,  1000,   971, | , -3.4, -15.0, -0.118, |, 0.0
2121.2, 139.7, | , 24.0, 0.0, 231.2, | ,  3000,  2904,  1000,   978, | , -3.4,  -7.3, -0.058, |, 0.0
2122.3, 139.7, | , 24.0, 0.0, 231.3, | ,  3000,  2904,  1000,   965, | , -3.4,  -8.2, -0.064, |, 0.0
2123.3, 139.4, | , 24.0, 0.0, 231.5, | ,  3000,  2907,  1000,   966, | , -3.4, -18.4, -0.145, |, 0.0
2124.3, 139.3, | , 24.0, 0.0, 230.3, | ,  3000,  2898,  1000,   990, | , -3.4, -16.7, -0.132, |, 0.0
2125.3, 139.7, | , 24.0, 0.0, 231.9, | ,  3000,  2906,  1000,   963, | , -3.4,   9.4, 0.074, |, 0.0
2126.3, 139.3, | , 24.0, 0.0, 231.5, | ,  3000,  2905,  1000,   980, | , -3.4, -15.4, -0.122, |, 0.0
2127.3, 139.3, | , 24.0, 0.0, 231.6, | ,  3000,  2901,  1000,   983, | , -3.4, -17.2, -0.135, |, 0.0
2128.3, 139.7, | , 24.0, 0.0, 232.2, | ,  3000,  2896,  1000,   966, | , -3.4, -15.0, -0.118, |, 0.0
2129.3, 139.5, | , 24.0, 0.0, 231.1, | ,  3000,  2907,  1000,   986, | , -3.4, -14.2, -0.112, |, 0.0
2130.3, 139.2, | , 24.0, 0.0, 232.1, | ,  3000,  2897,  1000,   984, | , -3.4,  -9.9, -0.078, |, 0.0
2131.3, 139.2, | , 24.0, 0.0, 232.3, | ,  3000,  2905,  1000,   978, | , -3.4, -13.7, -0.108, |, 0.0
2132.4, 139.7, | , 24.0, 0.0, 232.8, | ,  3000,  2897,  1000,   964, | , -3.4,   6.0, 0.047, |, 0.0
2133.4, 139.3, | , 24.0, 0.0, 232.7, | ,  3000,  2899,  1000,   968, | , -3.4,  -7.7, -0.061, |, 0.0
2134.4, 139.4, | , 24.0, 0.0, 231.3, | ,  3000,  2906,  1000,   963, | , -3.4, -14.2, -0.111, |, 0.0
2135.4, 139.3, | , 24.0, 0.0, 233.0, | ,  3000,  2901,  1000,   961, | , -3.4, -15.9, -0.125, |, 0.0
2136.4, 139.7, | , 24.0, 0.0, 233.3, | ,  3000,  2906,  1000,   976, | , -3.4,   5.5, 0.044, |, 0.0
2137.4, 139.3, | , 24.0, 0.0, 233.3, | ,  3000,  2902,  1000,   976, | , -3.4,   2.1, 0.017, |, 0.0
2138.4, 139.3, | , 24.0, 0.0, 233.3, | ,  3000,  2905,  1000,   972, | , -3.4, -18.9, -0.149, |, 0.0
2139.4, 139.8, | , 24.0, 0.0, 232.9, | ,  3000,  2903,  1000,   956, | , -3.4,  12.8, 0.101, |, 0.0
2140.4, 139.2, | , 24.0, 0.0, 233.5, | ,  3000,  2899,  1000,   975, | , -3.4,   5.5, 0.044, |, 0.0
2141.4, 139.2, | , 24.0, 0.0, 233.5, | ,  3000,  2904,  1000,   971, | , -3.4,  -9.9, -0.078, |, 0.0
2142.5, 139.6, | , 24.0, 0.0, 234.0, | ,  3000,  2899,  1000,   958, | , -3.4, -15.4, -0.121, |, 0.0
2143.5, 139.6, | , 24.0, 0.0, 234.3, | ,  3000,  2907,  1000,   986, | , -3.4, -14.6, -0.115, |, 0.0
2144.5, 139.5, | , 24.0, 0.0, 233.2, | ,  3000,  2907,  1000,   971, | , -3.4,  -7.3, -0.058, |, 0.0
2145.5, 139.3, | , 24.0, 0.0, 234.4, | ,  3000,  2902,  1000,   972, | , -3.4, -17.2, -0.135, |, 0.0
2146.5, 139.8, | , 24.0, 0.0, 233.7, | ,  3000,  2899,  1000,   963, | , -3.4,  15.8, 0.124, |, 0.0
2147.5, 139.7, | , 24.0, 0.0, 234.3, | ,  3000,  2899,  1000,   975, | , -3.4, -12.4, -0.098, |, 0.0
2148.5, 139.3, | , 24.0, 0.0, 234.9, | ,  3000,  2905,  1000,   986, | , -3.4, -13.3, -0.105, |, 0.0
2149.5, 139.8, | , 24.0, 0.0, 234.4, | ,  3000,  2897,  1000,   965, | , -3.4, -14.6, -0.114, |, 0.0
2150.5, 139.6, | , 24.0, 0.0, 235.7, | ,  3000,  2898,  1000,   973, | , -3.4, -18.0, -0.142, |, 0.0
2151.5, 140.3, | , 24.0, 0.0, 229.5, | ,  3000,  2900,  1000,   967, | , -3.4, -17.2, -0.135, |, 0.0
2152.5, 139.3, | , 24.0, 0.0, 235.2, | ,  3000,  2904,  1000,   986, | , -3.4, -15.9, -0.125, |, 0.0
2153.6, 139.8, | , 24.0, 0.0, 235.4, | ,  3000,  2902,  1000,   985, | , -3.4, -18.4, -0.146, |, 0.0
2154.6, 139.4, | , 24.0, 0.0, 235.0, | ,  3000,  2907,  1000,   967, | , -3.4,  -3.5, -0.027, |, 0.0
2155.6, 139.2, | , 24.0, 0.0, 236.1, | ,  3000,  2900,  1000,   956, | , -3.4, -16.3, -0.128, |, 0.0
2156.6, 139.9, | , 24.0, 0.0, 230.6, | ,  3000,  2906,  1000,   963, | , -3.4, -18.9, -0.148, |, 0.0
2157.6, 139.7, | , 24.0, 0.0, 236.4, | ,  3000,  2904,  1000,   963, | , -3.4, -18.9, -0.148, |, 0.0
2158.6, 139.3, | , 24.0, 0.0, 236.3, | ,  3000,  2905,  1000,   993, | , -3.4,  12.8, 0.102, |, 0.0
2159.6, 139.3, | , 24.0, 0.0, 236.0, | ,  3000,  2903,  1000,   966, | , -3.4, -18.9, -0.148, |, 0.0
2160.6, 139.8, | , 24.0, 0.0, 236.4, | ,  3000,  2901,  1000,   967, | , -3.4, -16.3, -0.128, |, 0.0
2161.6, 139.7, | , 24.0, 0.0, 237.0, | ,  3000,  2909,  1000,   974, | , -3.4, -16.3, -0.129, |, 0.0
2162.6, 139.3, | , 24.0, 0.0, 237.0, | ,  3000,  2904,  1000,   982, | , -3.4,  -0.0, -0.000, |, 0.0
2163.7, 139.3, | , 24.0, 0.0, 237.3, | ,  3000,  2899,  1000,   956, | , -3.4,   6.0, 0.047, |, 0.0
2164.7, 139.9, | , 24.0, 0.0, 236.8, | ,  3000,  2904,  1000,   981, | , -3.4, -15.4, -0.122, |, 0.0
2165.7, 139.4, | , 24.0, 0.0, 237.4, | ,  3000,  2897,  1000,   964, | , -3.4, -15.0, -0.118, |, 0.0
2166.7, 139.3, | , 24.0, 0.0, 238.1, | ,  3000,  2903,  1000,   982, | , -3.4, -15.9, -0.125, |, 0.0
2167.7, 139.7, | , 24.0, 0.0, 238.4, | ,  3000,  2907,  1000,   978, | , -3.4,   7.3, 0.057, |, 0.0
2168.7, 139.3, | , 24.0, 0.0, 238.0, | ,  3000,  2907,  1000,   970, | , -3.4,   2.5, 0.020, |, 0.0
2169.7, 139.5, | , 24.0, 0.0, 236.9, | ,  3000,  2901,  1000,   973, | , -3.4, -18.4, -0.145, |, 0.0
2170.7, 139.2, | , 24.0, 0.0, 238.6, | ,  3000,  2905,  1000,   970, | , -3.4, -18.4, -0.145, |, 0.0
2171.7, 139.3, | , 24.0, 0.0, 238.8, | ,  3000,  2900,  1000,   962, | , -3.4, -15.4, -0.121, |, 0.0
2172.7, 139.7, | , 24.0, 0.0, 239.0, | ,  3000,  2909,  1000,   980, | , -3.4, -14.6, -0.115, |, 0.0
2173.8, 139.3, | , 24.0, 0.0, 238.3, | ,  3000,  2910,  1000,   990, | , -3.4,  -0.0, -0.000, |, 0.0
2174.8, 139.8, | , 24.0, 0.0, 238.7, | ,  3000,  2899,  1000,   949, | , -3.4, -19.3, -0.151, |, 0.0
2175.8, 139.6, | , 24.0, 0.0, 239.6, | ,  3000,  2905,  1000,   954, | , -3.4, -16.3, -0.128, |, 0.0
2176.8, 139.3, | , 24.0, 0.0, 239.6, | ,  3000,  2906,  1000,   967, | , -3.4,  11.1, 0.087, |, 0.0
2177.8, 139.3, | , 24.0, 0.0, 239.7, | ,  3000,  2901,  1000,   968, | , -3.4,  -0.9, -0.007, |, 0.0
2178.8, 139.6, | , 24.0, 0.0, 239.7, | ,  3000,  2904,  1000,   971, | , -3.4, -18.9, -0.149, |, 0.0
2179.8, 139.4, | , 24.0, 0.0, 239.2, | ,  3000,  2899,  1000,   973, | , -3.4,   5.5, 0.044, |, 0.0
2180.8, 139.2, | , 24.0, 0.0, 239.8, | ,  3000,  2898,  1000,   977, | , -3.4,  12.4, 0.098, |, 0.0
2181.8, 139.3, | , 24.0, 0.0, 240.3, | ,  3000,  2898,  1000,   982, | , -3.4, -16.3, -0.128, |, 0.0
2182.8, 139.3, | , 24.0, 0.0, 240.5, | ,  3000,  2902,  1000,   960, | , -3.4, -18.9, -0.148, |, 0.0
2183.9, 139.3, | , 24.0, 0.0, 240.6, | ,  3000,  2902,  1000,   961, | , -3.4, -15.0, -0.118, |, 0.0
2184.9, 139.4, | , 24.0, 0.0, 239.8, | ,  3000,  2898,  1000,   986, | , -3.4, -12.0, -0.095, |, 0.0
2185.9, 139.1, | , 24.0, 0.0, 241.5, | ,  3000,  2906,  1000,   980, | , -3.4, -13.3, -0.105, |, 0.0
2186.9, 139.7, | , 24.0, 0.0, 241.5, | ,  3000,  2900,  1000,   975, | , -3.4, -15.9, -0.125, |, 0.0
2187.9, 139.2, | , 24.0, 0.0, 241.3, | ,  3000,  2904,  1000,   971, | , -3.4, -15.0, -0.118, |, 0.0
2188.9, 139.3, | , 24.0, 0.0, 241.4, | ,  3000,  2904,  1000,   984, | , -3.4,  14.5, 0.115, |, 0.0
2189.9, 139.9, | , 24.0, 0.0, 241.6, | ,  3000,  2903,  1000,   978, | , -3.4, -15.0, -0.118, |, 0.0
2190.9, 139.7, | , 24.0, 0.0, 241.6, | ,  3000,  2899,  1000,   966, | , -3.4, -15.0, -0.118, |, 0.0
2191.9, 139.3, | , 24.0, 0.0, 241.8, | ,  3000,  2905,  1000,   981, | , -3.4,  12.0, 0.094, |, 0.0
2192.9, 140.5, | , 24.0, 0.0, 237.5, | ,  3000,  2898,  1000,   957, | , -3.4, -12.4, -0.097, |, 0.0
2194.0, 139.7, | , 24.0, 0.0, 242.5, | ,  3000,  2906,  1000,   963, | , -3.4, -16.7, -0.131, |, 0.0
2195.0, 139.5, | , 24.0, 0.0, 240.8, | ,  3000,  2899,  1000,   981, | , -3.4,  -6.9, -0.054, |, 0.0
2196.0, 139.3, | , 24.0, 0.0, 241.9, | ,  3000,  2906,  1000,   981, | , -3.4,  -6.9, -0.054, |, 0.0
2197.0, 139.2, | , 24.0, 0.0, 242.7, | ,  3000,  2902,  1000,   979, | , -3.4, -14.2, -0.112, |, 0.0
2198.0, 140.4, | , 24.0, 0.0, 237.9, | ,  3000,  2903,  1000,   970, | , -3.4, -15.4, -0.121, |, 0.0
2199.0, 139.4, | , 24.0, 0.0, 242.7, | ,  3000,  2903,  1000,   996, | , -3.4,   6.8, 0.054, |, 0.0
2200.0, 139.5, | , 24.0, 0.0, 242.3, | ,  3000,  2897,  1000,   971, | , -3.4, -17.6, -0.138, |, 0.0
2201.0, 139.6, | , 24.0, 0.0, 243.6, | ,  3000,  2903,  1000,   951, | , -3.4,  -9.0, -0.071, |, 0.0
2202.0, 139.3, | , 24.0, 0.0, 243.2, | ,  3000,  2899,  1000,   963, | , -3.4, -14.2, -0.111, |, 0.0
2203.0, 139.2, | , 24.0, 0.0, 243.7, | ,  3000,  2905,  1000,   971, | , -3.4,   7.3, 0.057, |, 0.0
2204.0, 139.7, | , 24.0, 0.0, 243.9, | ,  3000,  2902,  1000,   985, | , -3.4,   2.5, 0.020, |, 0.0
2205.1, 139.5, | , 24.0, 0.0, 243.4, | ,  3000,  2902,  1000,   971, | , -3.4, -13.7, -0.108, |, 0.0
2206.1, 139.2, | , 24.0, 0.0, 244.0, | ,  3000,  2904,  1000,   977, | , -3.4, -13.3, -0.105, |, 0.0
2207.1, 139.3, | , 24.0, 0.0, 244.8, | ,  3000,  2900,  1000,   949, | , -3.4,   7.7, 0.060, |, 0.0
2208.1, 139.3, | , 24.0, 0.0, 243.7, | ,  3000,  2905,  1000,   968, | , -3.4,   1.7, 0.013, |, 0.0
2209.1, 139.3, | , 24.0, 0.0, 244.6, | ,  3000,  2897,  1000,   978, | , -3.4,  -0.9, -0.007, |, 0.0
2210.1, 139.3, | , 24.0, 0.0, 243.5, | ,  3000,  2908,  1000,   968, | , -3.4, -19.3, -0.152, |, 0.0
2211.1, 139.3, | , 24.0, 0.0, 244.8, | ,  3000,  2906,  1000,   964, | , -3.4, -17.2, -0.135, |, 0.0
2212.1, 139.7, | , 24.0, 0.0, 245.2, | ,  3000,  2902,  1000,   985, | , -3.4,  11.5, 0.091, |, 0.0
2213.1, 139.3, | , 24.0, 0.0, 245.0, | ,  3000,  2901,  1000,   981, | , -3.4,  -0.0, -0.000, |, 0.0
2214.1, 139.4, | , 24.0, 0.0, 245.1, | ,  3000,  2910,  1000,   960, | , -3.4, -18.0, -0.142, |, 0.0
2215.2, 139.8, | , 24.0, 0.0, 244.8, | ,  3000,  2903,  1000,   973, | , -3.4,   6.4, 0.050, |, 0.0
2216.2, 139.2, | , 24.0, 0.0, 245.3, | ,  3000,  2898,  1000,   956, | , -3.4, -15.9, -0.124, |, 0.0
2217.2, 139.2, | , 24.0, 0.0, 245.5, | ,  3000,  2904,  1000,   976, | , -3.4, -18.0, -0.142, |, 0.0
2218.2, 139.6, | , 24.0, 0.0, 246.0, | ,  3000,  2898,  1000,   977, | , -3.4, -15.0, -0.118, |, 0.0
2219.2, 139.2, | , 24.0, 0.0, 246.0, | ,  3000,  2907,  1000,   976, | , -3.4,   4.3, 0.034, |, 0.0
2220.2, 139.4, | , 24.0, 0.0, 245.3, | ,  3000,  2905,  1000,   979, | , -3.4, -18.4, -0.146, |, 0.0
2221.2, 139.3, | , 24.0, 0.0, 246.0, | ,  3000,  2906,  1000,   982, | , -3.4, -19.7, -0.156, |, 0.0
2222.2, 139.3, | , 24.0, 0.0, 246.2, | ,  3000,  2899,  1000,   975, | , -3.4,   3.8, 0.030, |, 0.0
2223.2, 139.7, | , 24.0, 0.0, 246.6, | ,  3000,  2903,  1000,   973, | , -3.4,   5.5, 0.044, |, 0.0
2224.2, 139.3, | , 24.0, 0.0, 246.5, | ,  3000,  2903,  1000,   989, | , -3.4,  -0.5, -0.004, |, 0.0
2225.3, 139.4, | , 24.0, 0.0, 245.9, | ,  3000,  2899,  1000,   969, | , -3.4,  -9.9, -0.078, |, 0.0
2226.3, 139.8, | , 24.0, 0.0, 246.6, | ,  3000,  2901,  1000,   971, | , -3.4,  -4.3, -0.034, |, 0.0
2227.3, 139.7, | , 24.0, 0.0, 247.3, | ,  3000,  2897,  1000,   984, | , -3.4, -17.2, -0.135, |, 0.0
2228.3, 139.3, | , 24.0, 0.0, 247.6, | ,  3000,  2903,  1000,   966, | , -3.4, -17.6, -0.138, |, 0.0
2229.3, 139.3, | , 24.0, 0.0, 247.0, | ,  3000,  2906,  1000,   971, | , -3.4, -14.6, -0.115, |, 0.0
2230.3, 139.9, | , 24.0, 0.0, 247.1, | ,  3000,  2902,  1000,   983, | , -3.4, -11.6, -0.091, |, 0.0
2231.3, 139.4, | , 24.0, 0.0, 245.8, | ,  3000,  2902,  1000,   971, | , -3.4,  -7.7, -0.061, |, 0.0
2232.3, 139.3, | , 24.0, 0.0, 248.1, | ,  3000,  2902,  1000,   988, | , -3.4, -17.2, -0.136, |, 0.0
2233.3, 139.8, | , 24.0, 0.0, 248.5, | ,  3000,  2907,  1000,   990, | , -3.4, -18.9, -0.149, |, 0.0
2234.3, 140.5, | , 24.0, 0.0, 242.6, | ,  3000,  2895,  1000,   971, | , -3.4, -17.6, -0.138, |, 0.0
2235.3, 139.5, | , 24.0, 0.0, 247.4, | ,  3000,  2905,  1000,   974, | , -3.4, -12.9, -0.101, |, 0.0
2236.4, 139.3, | , 24.0, 0.0, 248.5, | ,  3000,  2901,  1000,   988, | , -3.4, -18.9, -0.149, |, 0.0
2237.4, 139.8, | , 24.0, 0.0, 248.9, | ,  3000,  2907,  1000,   985, | , -3.4,  -7.3, -0.058, |, 0.0
2238.4, 139.3, | , 24.0, 0.0, 248.8, | ,  3000,  2903,  1000,   973, | , -3.4,  15.0, 0.118, |, 0.0
2239.4, 139.9, | , 24.0, 0.0, 243.6, | ,  3000,  2900,  1000,   963, | , -3.4, -18.4, -0.145, |, 0.0
2240.4, 139.7, | , 24.0, 0.0, 248.9, | ,  3000,  2896,  1000,   960, | , -3.4,  -0.9, -0.007, |, 0.0
2241.4, 139.6, | , 24.0, 0.0, 249.6, | ,  3000,  2899,  1000,   975, | , -3.4, -11.2, -0.088, |, 0.0
2242.4, 139.3, | , 24.0, 0.0, 250.0, | ,  3000,  2903,  1000,   981, | , -3.4, -18.0, -0.142, |, 0.0
2243.4, 139.6, | , 24.0, 0.0, 250.3, | ,  3000,  2904,  1000,   985, | , -3.4, -15.9, -0.125, |, 0.0
2244.4, 139.7, | , 24.0, 0.0, 250.2, | ,  3000,  2910,  1000,   986, | , -3.4,  13.7, 0.108, |, 0.0
2245.5, 139.6, | , 24.0, 0.0, 249.3, | ,  3000,  2908,  1000,   984, | , -3.4, -15.4, -0.122, |, 0.0
2246.5, 139.2, | , 24.0, 0.0, 250.4, | ,  3000,  2903,  1000,   965, | , -3.4, -15.4, -0.121, |, 0.0
2247.5, 139.6, | , 24.0, 0.0, 251.0, | ,  3000,  2902,  1000,   950, | , -3.4, -16.7, -0.131, |, 0.0
2248.5, 139.7, | , 24.0, 0.0, 250.6, | ,  3000,  2904,  1000,   969, | , -3.4, -15.0, -0.118, |, 0.0
2249.5, 139.3, | , 24.0, 0.0, 251.2, | ,  3000,  2908,  1000,   981, | , -3.4, -18.9, -0.149, |, 0.0
2250.5, 139.4, | , 24.0, 0.0, 250.2, | ,  3000,  2900,  1000,   965, | , -3.4,  12.8, 0.101, |, 0.0
2251.5, 139.7, | , 24.0, 0.0, 251.0, | ,  3000,  2899,  1000,   968, | , -3.4,   6.8, 0.054, |, 0.0
2252.5, 139.7, | , 24.0, 0.0, 251.5, | ,  3000,  2905,  1000,   985, | , -3.4, -13.7, -0.109, |, 0.0
2253.5, 139.3, | , 24.0, 0.0, 251.7, | ,  3000,  2899,  1000,   982, | , -3.4, -16.3, -0.129, |, 0.0
2254.5, 139.6, | , 24.0, 0.0, 252.0, | ,  3000,  2897,  1000,   971, | , -3.4,  11.1, 0.087, |, 0.0
2255.5, 139.8, | , 24.0, 0.0, 246.8, | ,  3000,  2898,  1000,   981, | , -3.4,  -6.9, -0.054, |, 0.0
2256.6, 139.4, | , 24.0, 0.0, 252.2, | ,  3000,  2901,  1000,   988, | , -3.4, -17.6, -0.139, |, 0.0
2257.6, 139.2, | , 24.0, 0.0, 252.2, | ,  3000,  2904,  1000,   990, | , -3.4, -16.3, -0.129, |, 0.0
2258.6, 139.7, | , 24.0, 0.0, 252.6, | ,  3000,  2907,  1000,   978, | , -3.4, -16.3, -0.129, |, 0.0
2259.6, 139.7, | , 24.0, 0.0, 252.5, | ,  3000,  2901,  1000,   977, | , -3.4, -16.3, -0.128, |, 0.0
2260.6, 139.5, | , 24.0, 0.0, 251.4, | ,  3000,  2903,  1000,   970, | , -3.4, -14.6, -0.115, |, 0.0
2261.6, 139.2, | , 24.0, 0.0, 252.3, | ,  3000,  2905,  1000,   973, | , -3.4, -18.9, -0.149, |, 0.0
2262.6, 139.8, | , 24.0, 0.0, 253.0, | ,  3000,  2907,  1000,   963, | , -3.4, -18.0, -0.142, |, 0.0
2263.6, 139.3, | , 24.0, 0.0, 253.1, | ,  3000,  2907,  1000,   967, | , -3.4, -18.4, -0.145, |, 0.0
2264.6, 139.2, | , 24.0, 0.0, 252.8, | ,  3000,  2898,  1000,   964, | , -3.4,  12.4, 0.097, |, 0.0
2265.6, 139.4, | , 24.0, 0.0, 252.1, | ,  3000,  2905,  1000,   962, | , -3.4,  -1.3, -0.010, |, 0.0
2266.6, 139.7, | , 24.0, 0.0, 253.6, | ,  3000,  2911,  1000,   969, | , -3.4,  -5.6, -0.044, |, 0.0
2267.7, 139.3, | , 24.0, 0.0, 253.4, | ,  3000,  2905,  1000,   979, | , -3.4, -15.0, -0.118, |, 0.0
2268.7, 139.3, | , 24.0, 0.0, 253.4, | ,  3000,  2902,  1000,   963, | , -3.4, -15.0, -0.118, |, 0.0
2269.7, 139.3, | , 24.0, 0.0, 253.8, | ,  3000,  2903,  1000,   967, | , -3.4, -18.4, -0.145, |, 0.0
2270.7, 140.1, | , 24.0, 0.0, 252.9, | ,  3000,  2905,  1000,   974, | , -3.4,  -3.5, -0.027, |, 0.0
2271.7, 139.3, | , 24.0, 0.0, 254.2, | ,  3000,  2907,  1000,   978, | , -3.4, -16.3, -0.129, |, 0.0
2272.7, 139.3, | , 24.0, 0.0, 254.4, | ,  3000,  2900,  1000,   972, | , -3.4,  -9.9, -0.078, |, 0.0
2273.7, 139.6, | , 24.0, 0.0, 254.7, | ,  3000,  2906,  1000,   971, | , -3.4,  -6.0, -0.047, |, 0.0
2274.7, 139.7, | , 24.0, 0.0, 254.8, | ,  3000,  2901,  1000,   956, | , -3.4, -18.9, -0.148, |, 0.0
2275.7, 140.6, | , 24.0, 0.0, 244.7, | ,  3000,  2897,  1000,   957, | , -3.4, -13.7, -0.107, |, 0.0
2276.7, 139.8, | , 24.0, 0.0, 254.1, | ,  3000,  2905,  1000,   979, | , -3.4, -16.3, -0.129, |, 0.0
2277.7, 139.3, | , 24.0, 0.0, 255.1, | ,  3000,  2908,  1000,   963, | , -3.4, -19.7, -0.155, |, 0.0
2278.8, 139.3, | , 24.0, 0.0, 254.9, | ,  3000,  2898,  1000,   963, | , -3.4,  13.7, 0.107, |, 0.0
2279.8, 139.3, | , 24.0, 0.0, 255.6, | ,  3000,  2906,  1000,   960, | , -3.4, -13.7, -0.108, |, 0.0
2280.8, 140.3, | , 24.0, 0.0, 250.6, | ,  3000,  2901,  1000,   956, | , -3.4,  12.4, 0.097, |, 0.0
2281.8, 139.9, | , 24.0, 0.0, 255.0, | ,  3000,  2907,  1000,   978, | , -3.4,  -2.6, -0.020, |, 0.0
2282.8, 139.1, | , 24.0, 0.0, 256.3, | ,  3000,  2908,  1000,   965, | , -3.4, -16.3, -0.128, |, 0.0
2283.8, 139.2, | , 24.0, 0.0, 255.7, | ,  3000,  2900,  1000,   967, | , -3.4, -18.9, -0.148, |, 0.0
2284.8, 139.6, | , 24.0, 0.0, 256.0, | ,  3000,  2903,  1000,   968, | , -3.4, -17.2, -0.135, |, 0.0
2285.8, 139.3, | , 24.0, 0.0, 256.2, | ,  3000,  2899,  1000,   978, | , -3.4, -16.3, -0.128, |, 0.0
2286.8, 139.6, | , 24.0, 0.0, 255.2, | ,  3000,  2905,  1000,   995, | , -3.4, -18.9, -0.149, |, 0.0
2287.8, 139.8, | , 24.0, 0.0, 256.5, | ,  3000,  2899,  1000,   997, | , -3.4, -17.6, -0.139, |, 0.0
2288.9, 139.3, | , 24.0, 0.0, 256.7, | ,  3000,  2904,  1000,   952, | , -3.4, -10.3, -0.081, |, 0.0
2289.9, 139.3, | , 24.0, 0.0, 256.7, | ,  3000,  2904,  1000,   972, | , -3.4,  -4.7, -0.037, |, 0.0
2290.9, 139.3, | , 24.0, 0.0, 256.9, | ,  3000,  2900,  1000,   986, | , -3.4,  -5.2, -0.041, |, 0.0
2291.9, 139.8, | , 24.0, 0.0, 256.6, | ,  3000,  2906,  1000,   968, | , -3.4, -12.0, -0.095, |, 0.0
2292.9, 139.2, | , 24.0, 0.0, 257.3, | ,  3000,  2907,  1000,   967, | , -3.4, -14.2, -0.111, |, 0.0
2293.9, 139.2, | , 24.0, 0.0, 257.6, | ,  3000,  2906,  1000,   951, | , -3.4, -17.2, -0.134, |, 0.0
2294.9, 139.2, | , 24.0, 0.0, 257.6, | ,  3000,  2901,  1000,   971, | , -3.4, -17.6, -0.138, |, 0.0
2295.9, 139.5, | , 24.0, 0.0, 258.3, | ,  3000,  2905,  1000,   974, | , -3.4, -14.6, -0.115, |, 0.0
2296.9, 139.4, | , 24.0, 0.0, 257.4, | ,  3000,  2910,  1000,   971, | , -3.4,   0.4, 0.003, |, 0.0
2297.9, 139.4, | , 24.0, 0.0, 257.9, | ,  3000,  2908,  1000,   991, | , -3.4,  14.5, 0.115, |, 0.0
2299.0, 139.2, | , 24.0, 0.0, 258.3, | ,  3000,  2899,  1000,   980, | , -3.4, -12.9, -0.101, |, 0.0
2300.0, 139.8, | , 24.0, 0.0, 258.7, | ,  3000,  2908,  1000,   977, | , -3.4, -16.3, -0.129, |, 0.0
2301.0, 139.3, | , 24.0, 0.0, 258.6, | ,  3000,  2903,  1000,   966, | , -3.4, -17.2, -0.135, |, 0.0
2302.0, 139.4, | , 24.0, 0.0, 258.4, | ,  3000,  2902,  1000,   967, | , -3.4,  -9.0, -0.071, |, 0.0
2303.0, 139.6, | , 24.0, 0.0, 259.3, | ,  3000,  2906,  1000,   987, | , -3.4,  -0.0, -0.000, |, 0.0
2304.0, 139.7, | , 24.0, 0.0, 259.4, | ,  3000,  2903,  1000,   954, | , -3.4,   5.5, 0.043, |, 0.0
2305.0, 139.3, | , 24.0, 0.0, 259.2, | ,  3000,  2901,  1000,   975, | , -3.4, -14.2, -0.111, |, 0.0
2306.0, 139.7, | , 24.0, 0.0, 259.5, | ,  3000,  2901,  1000,   982, | , -3.4, -19.3, -0.152, |, 0.0
2307.0, 139.9, | , 24.0, 0.0, 259.0, | ,  3000,  2897,  1000,   969, | , -3.4,  -1.3, -0.010, |, 0.0
2308.0, 139.2, | , 24.0, 0.0, 259.5, | ,  3000,  2901,  1000,   964, | , -3.4, -16.3, -0.128, |, 0.0
2309.0, 139.2, | , 24.0, 0.0, 259.8, | ,  3000,  2908,  1000,   959, | , -3.4,  -9.0, -0.071, |, 0.0
2310.1, 139.6, | , 24.0, 0.0, 260.2, | ,  3000,  2903,  1000,   962, | , -3.4, -15.0, -0.118, |, 0.0
2311.1, 139.8, | , 24.0, 0.0, 260.2, | ,  3000,  2909,  1000,   970, | , -3.4, -15.0, -0.118, |, 0.0
2312.1, 140.1, | , 24.0, 0.0, 254.4, | ,  3000,  2898,  1000,   981, | , -3.4, -16.3, -0.128, |, 0.0
2313.1, 139.2, | , 24.0, 0.0, 260.6, | ,  3000,  2901,  1000,   978, | , -3.4,   2.5, 0.020, |, 0.0
2314.1, 139.6, | , 24.0, 0.0, 261.0, | ,  3000,  2904,  1000,   973, | , -3.4,   0.4, 0.003, |, 0.0
2315.1, 139.7, | , 24.0, 0.0, 261.1, | ,  3000,  2898,  1000,   951, | , -3.4, -15.0, -0.117, |, 0.0
2316.1, 139.3, | , 24.0, 0.0, 260.8, | ,  3000,  2904,  1000,   964, | , -3.4,   6.4, 0.050, |, 0.0
2317.1, 140.8, | , 24.0, 0.0, 252.2, | ,  3000,  2902,  1000,   973, | , -3.4, -19.3, -0.152, |, 0.0
2318.1, 139.9, | , 24.0, 0.0, 260.8, | ,  3000,  2905,  1000,   958, | , -3.4,  -6.5, -0.051, |, 0.0
2319.1, 139.3, | , 24.0, 0.0, 261.6, | ,  3000,  2900,  1000,   967, | , -3.4,   2.5, 0.020, |, 0.0
2320.1, 139.4, | , 24.0, 0.0, 261.9, | ,  3000,  2910,  1000,   994, | , -3.4, -15.4, -0.122, |, 0.0
2321.2, 139.7, | , 24.0, 0.0, 262.2, | ,  3000,  2903,  1000,   969, | , -3.4,   1.7, 0.013, |, 0.0
2322.2, 139.3, | , 24.0, 0.0, 262.0, | ,  3000,  2903,  1000,   954, | , -3.4, -15.4, -0.121, |, 0.0
2323.2, 139.6, | , 24.0, 0.0, 261.5, | ,  3000,  2904,  1000,   964, | , -3.4, -18.0, -0.142, |, 0.0
2324.2, 139.3, | , 24.0, 0.0, 262.4, | ,  3000,  2900,  1000,   979, | , -3.4, -16.7, -0.132, |, 0.0
2325.2, 139.6, | , 24.0, 0.0, 261.5, | ,  3000,  2900,  1000,   960, | , -3.4,  12.4, 0.097, |, 0.0
2326.2, 139.2, | , 24.0, 0.0, 262.8, | ,  3000,  2904,  1000,   948, | , -3.4,  -9.9, -0.077, |, 0.0
2327.2, 139.2, | , 24.0, 0.0, 263.4, | ,  3000,  2901,  1000,   987, | , -3.4,  -2.6, -0.020, |, 0.0
2328.2, 139.4, | , 24.0, 0.0, 261.9, | ,  3000,  2901,  1000,   975, | , -3.4, -18.4, -0.145, |, 0.0
2329.2, 139.7, | , 24.0, 0.0, 263.5, | ,  3000,  2907,  1000,   970, | , -3.4, -14.2, -0.112, |, 0.0
2330.2, 139.3, | , 24.0, 0.0, 263.5, | ,  3000,  2906,  1000,   968, | , -3.4, -14.6, -0.115, |, 0.0
2331.3, 139.4, | , 24.0, 0.0, 263.2, | ,  3000,  2907,  1000,   984, | , -3.4,  15.4, 0.122, |, 0.0
2332.3, 139.8, | , 24.0, 0.0, 263.7, | ,  3000,  2907,  1000,   986, | , -3.4, -11.6, -0.092, |, 0.0
2333.3, 139.9, | , 24.0, 0.0, 263.1, | ,  3000,  2905,  1000,   974, | , -3.4, -19.7, -0.155, |, 0.0
2334.3, 139.4, | , 24.0, 0.0, 263.5, | ,  3000,  2908,  1000,   985, | , -3.4, -18.0, -0.142, |, 0.0
2335.3, 139.6, | , 24.0, 0.0, 263.9, | ,  3000,  2906,  1000,   975, | , -3.4, -14.6, -0.115, |, 0.0
2336.3, 139.6, | , 24.0, 0.0, 264.1, | ,  3000,  2902,  1000,   953, | , -3.4, -14.2, -0.111, |, 0.0
2337.3, 139.3, | , 24.0, 0.0, 264.3, | ,  3000,  2907,  1000,   959, | , -3.4, -17.2, -0.135, |, 0.0
2338.3, 139.4, | , 24.0, 0.0, 262.7, | ,  3000,  2903,  1000,   967, | , -3.4, -14.6, -0.115, |, 0.0
2339.3, 139.8, | , 24.0, 0.0, 264.8, | ,  3000,  2906,  1000,   984, | , -3.4, -15.4, -0.122, |, 0.0
2340.3, 139.7, | , 24.0, 0.0, 264.9, | ,  3000,  2904,  1000,   981, | , -3.4,  -5.2, -0.041, |, 0.0
2341.3, 139.2, | , 24.0, 0.0, 264.7, | ,  3000,  2898,  1000,   954, | , -3.4, -13.7, -0.107, |, 0.0
2342.4, 139.3, | , 24.0, 0.0, 265.4, | ,  3000,  2905,  1000,   975, | , -3.4, -15.9, -0.125, |, 0.0
2343.4, 139.9, | , 24.0, 0.0, 264.6, | ,  3000,  2900,  1000,   971, | , -3.4,  12.4, 0.097, |, 0.0
2344.4, 139.3, | , 24.0, 0.0, 265.3, | ,  3000,  2899,  1000,   995, | , -3.4,  -6.9, -0.054, |, 0.0
2345.4, 139.3, | , 24.0, 0.0, 265.2, | ,  3000,  2908,  1000,   961, | , -3.4, -18.0, -0.142, |, 0.0
2346.4, 139.7, | , 24.0, 0.0, 265.8, | ,  3000,  2901,  1000,   980, | , -3.4, -17.6, -0.139, |, 0.0
2347.4, 139.7, | , 24.0, 0.0, 266.1, | ,  3000,  2907,  1000,   984, | , -3.4,  -1.3, -0.010, |, 0.0
2348.4, 139.4, | , 24.0, 0.0, 264.9, | ,  3000,  2899,  1000,   963, | , -3.4, -15.0, -0.118, |, 0.0
2349.4, 139.2, | , 24.0, 0.0, 265.9, | ,  3000,  2905,  1000,   969, | , -3.4, -16.3, -0.128, |, 0.0
2350.4, 139.7, | , 24.0, 0.0, 266.5, | ,  3000,  2907,  1000,   967, | , -3.4,  -0.9, -0.007, |, 0.0
2351.4, 139.3, | , 24.0, 0.0, 266.6, | ,  3000,  2903,  1000,   994, | , -3.4, -12.9, -0.102, |, 0.0
2352.5, 139.3, | , 24.0, 0.0, 266.4, | ,  3000,  2901,  1000,   982, | , -3.4, -18.4, -0.145, |, 0.0
2353.5, 140.3, | , 24.0, 0.0, 260.9, | ,  3000,  2898,  1000,   959, | , -3.4, -15.9, -0.124, |, 0.0
2354.5, 139.7, | , 24.0, 0.0, 267.4, | ,  3000,  2904,  1000,   987, | , -3.4, -17.2, -0.136, |, 0.0
2355.5, 139.2, | , 24.0, 0.0, 267.1, | ,  3000,  2900,  1000,   953, | , -3.4, -18.4, -0.144, |, 0.0
2356.5, 139.3, | , 24.0, 0.0, 267.0, | ,  3000,  2903,  1000,   975, | , -3.4,  -9.9, -0.078, |, 0.0
2357.5, 139.6, | , 24.0, 0.0, 267.4, | ,  3000,  2901,  1000,   964, | , -3.4, -18.4, -0.145, |, 0.0
2358.5, 140.6, | , 24.0, 0.0, 261.2, | ,  3000,  2903,  1000,   961, | , -3.4, -18.9, -0.148, |, 0.0
2359.5, 139.5, | , 24.0, 0.0, 266.2, | ,  3000,  2903,  1000,   994, | , -3.4, -14.6, -0.115, |, 0.0
2360.5, 139.4, | , 24.0, 0.0, 267.6, | ,  3000,  2902,  1000,   964, | , -3.4, -13.7, -0.108, |, 0.0
2361.5, 139.7, | , 24.0, 0.0, 268.2, | ,  3000,  2906,  1000,   965, | , -3.4,   2.5, 0.020, |, 0.0
2362.6, 139.3, | , 24.0, 0.0, 268.2, | ,  3000,  2908,  1000,   982, | , -3.4, -12.0, -0.095, |, 0.0
2363.6, 139.4, | , 24.0, 0.0, 267.8, | ,  3000,  2901,  1000,   978, | , -3.4, -19.3, -0.152, |, 0.0
2364.6, 139.9, | , 24.0, 0.0, 267.7, | ,  3000,  2897,  1000,   991, | , -3.4, -15.9, -0.125, |, 0.0
2365.6, 139.3, | , 24.0, 0.0, 268.6, | ,  3000,  2900,  1000,   982, | , -3.4, -15.9, -0.125, |, 0.0
2366.6, 139.2, | , 24.0, 0.0, 268.5, | ,  3000,  2897,  1000,   969, | , -3.4,  -0.5, -0.004, |, 0.0
2367.6, 139.3, | , 24.0, 0.0, 268.7, | ,  3000,  2905,  1000,   960, | , -3.4,  -3.9, -0.030, |, 0.0
2368.6, 139.7, | , 24.0, 0.0, 269.1, | ,  3000,  2908,  1000,   990, | , -3.4, -12.4, -0.099, |, 0.0
2369.6, 140.0, | , 24.0, 0.0, 268.1, | ,  3000,  2906,  1000,   985, | , -3.4, -15.9, -0.125, |, 0.0
2370.6, 140.4, | , 24.0, 0.0, 261.7, | ,  1000,  2908,  3000,   963, | , -3.4, -20.2, -0.158, |, 0.0
2371.6, 139.3, | , 24.0, 0.0, 268.9, | ,  1000,   941,  3000,  3138, | , -3.4, -18.4, -0.153, |, 0.0
2372.7, 139.7, | , 24.0, 0.0, 269.9, | ,  1000,   960,  3000,  2877, | , -3.4,   9.4, 0.073, |, 0.0
2373.7, 139.4, | , 24.0, 0.0, 269.7, | ,  1000,   958,  3000,  2923, | , -3.4, -17.2, -0.135, |, 0.0
2374.7, 139.3, | , 24.0, 0.0, 270.0, | ,  1000,   960,  3000,  2918, | , -3.4,  -9.4, -0.074, |, 0.0
2375.7, 139.7, | , 24.0, 0.0, 270.4, | ,  1000,   955,  3000,  2933, | , -3.4,  -4.7, -0.037, |, 0.0
2376.7, 139.8, | , 24.0, 0.0, 270.3, | ,  1000,   953,  3000,  2930, | , -3.4, -12.9, -0.102, |, 0.0
2377.7, 139.2, | , 24.0, 0.0, 270.7, | ,  1000,   956,  3000,  2912, | , -3.4, -13.7, -0.108, |, 0.0
2378.7, 139.3, | , 24.0, 0.0, 270.6, | ,  1000,   953,  3000,  2949, | , -3.4,  17.1, 0.136, |, 0.0
2379.7, 139.9, | , 24.0, 0.0, 270.7, | ,  1000,   951,  3000,  2941, | , -3.4,  -4.3, -0.034, |, 0.0
2380.7, 139.3, | , 24.0, 0.0, 270.9, | ,  1000,   959,  3000,  2930, | , -3.4, -12.4, -0.098, |, 0.0
2381.7, 139.5, | , 24.0, 0.0, 270.2, | ,  1000,   953,  3000,  2933, | , -3.4, -16.7, -0.132, |, 0.0
2382.7, 139.3, | , 24.0, 0.0, 271.1, | ,  1000,   953,  3000,  2935, | , -3.4,  -8.6, -0.068, |, 0.0
2383.8, 139.7, | , 24.0, 0.0, 271.5, | ,  1000,   953,  3000,  2926, | , -3.4,  -4.3, -0.034, |, 0.0
2384.8, 139.3, | , 24.0, 0.0, 271.2, | ,  1000,   949,  3000,  2916, | , -3.4,  -6.5, -0.051, |, 0.0
2385.8, 139.3, | , 24.0, 0.0, 271.4, | ,  1000,   953,  3000,  2927, | , -3.4, -18.4, -0.145, |, 0.0
2386.8, 139.9, | , 24.0, 0.0, 270.8, | ,  1000,   951,  3000,  2918, | , -3.4, -12.0, -0.094, |, 0.0
2387.8, 139.7, | , 24.0, 0.0, 272.0, | ,  1000,   948,  3000,  2919, | , -3.4, -16.3, -0.128, |, 0.0
2388.8, 139.2, | , 24.0, 0.0, 271.8, | ,  1000,   950,  3000,  2936, | , -3.4, -17.2, -0.135, |, 0.0
2389.8, 140.4, | , 24.0, 0.0, 266.8, | ,  1000,   946,  3000,  2933, | , -3.4, -15.9, -0.125, |, 0.0
2390.8, 139.6, | , 24.0, 0.0, 272.5, | ,  1000,   951,  3000,  2921, | , -3.4,  15.4, 0.121, |, 0.0
2391.8, 139.4, | , 24.0, 0.0, 271.7, | ,  1000,   951,  3000,  2929, | , -3.4, -18.9, -0.149, |, 0.0
2392.8, 139.2, | , 24.0, 0.0, 272.9, | ,  1000,   950,  3000,  2918, | , -3.4, -12.0, -0.094, |, 0.0
2393.9, 139.7, | , 24.0, 0.0, 273.3, | ,  1000,   950,  3000,  2916, | , -3.4, -16.7, -0.131, |, 0.0
2394.9, 140.9, | , 24.0, 0.0, 263.6, | ,  1000,   951,  3000,  2912, | , -3.4,  16.3, 0.128, |, 0.0
2395.9, 139.3, | , 24.0, 0.0, 272.6, | ,  1000,   959,  3000,  2933, | , -3.4,  10.7, 0.084, |, 0.0
2396.9, 139.4, | , 24.0, 0.0, 272.4, | ,  1000,   947,  3000,  2928, | , -3.4, -18.0, -0.142, |, 0.0
2397.9, 139.7, | , 24.0, 0.0, 273.4, | ,  1000,   949,  3000,  2939, | , -3.4, -17.2, -0.136, |, 0.0
