Repository: jdhuang-csm/Ru-BCA

## Methods
* (BaO)<sub>x</sub>-(CaO)<sub>y</sub>-(Al<sub>2</sub>O<sub>3</sub>)<sub>1-x-y</sub> (BCA) catalyst supports were synthesized via sol-gel and solid-state methods. 
* Ru/BCA catalysts were prepared via incipient wetness impregnation to achieve 1 wt. % Ru loading.
* Ammonia synthesis rates were measured for Ru/BCA catalysts in a packed-bed reactor at 480-600<sup>o</sup>C, 10 bar, and space velocities up to 1.3 x 10<sup>6</sup> ml g<sub>cat</sub><sup>-1</sup> h<sup>-1</sup>.
* A machine learning (ML) model was employed to improve understanding of the behavior of Ru/BCA catalysts.
* A microkinetic model was developed to describe the best-performing catalyst.

File: data/init_files_Cadigan/BCA532.txt (part 6 of 55)
********** Start test **********
Elapsed time, Pressure, | , LJtemp(C), Inner-Temp, Outer-Temp, | , N2-set, N2-flow, H2-set, H2-flow, | , pH, NH3_ppm, NH3_Prod_rate, |, In222Temp
2008.0, 138.3, | , 22.7, 0.0, 212.1, | ,  1000,   956,  3000,  2946, | , -3.4,  27.4, 0.282, |, 0.0
2009.0, 138.2, | , 22.7, 0.0, 213.6, | ,  1000,   955,  3000,  2919, | , -3.4,  -4.3, -0.044, |, 0.0
2010.0, 138.2, | , 22.7, 0.0, 213.9, | ,  1000,   953,  3000,  2922, | , -3.4,  -5.6, -0.057, |, 0.0
2011.1, 138.3, | , 22.7, 0.0, 213.7, | ,  1000,   953,  3000,  2926, | , -3.4,  14.5, 0.149, |, 0.0
2012.1, 138.6, | , 22.7, 0.0, 214.4, | ,  1000,   959,  3000,  2935, | , -3.4,  16.7, 0.171, |, 0.0
2013.1, 138.3, | , 22.7, 0.0, 213.8, | ,  1000,   960,  3000,  2907, | , -3.4,  -5.6, -0.057, |, 0.0
2014.1, 138.3, | , 22.7, 0.0, 214.6, | ,  1000,   954,  3000,  2952, | , -3.4,   7.3, 0.075, |, 0.0
2015.1, 138.7, | , 22.7, 0.0, 215.3, | ,  1000,   954,  3000,  2933, | , -3.4,   2.5, 0.026, |, 0.0
2016.1, 138.6, | , 22.7, 0.0, 215.3, | ,  1000,   953,  3000,  2910, | , -3.4,  17.5, 0.179, |, 0.0
2017.1, 139.2, | , 22.7, 0.0, 208.2, | ,  1000,   949,  3000,  2922, | , -3.4,  16.3, 0.166, |, 0.0
2018.1, 138.7, | , 22.7, 0.0, 214.7, | ,  1000,   956,  3000,  2920, | , -3.4,  -7.3, -0.075, |, 0.0
2019.1, 138.6, | , 22.7, 0.0, 215.8, | ,  1000,   956,  3000,  2923, | , -3.4, -15.0, -0.154, |, 0.0
2020.1, 138.2, | , 22.7, 0.0, 215.9, | ,  1000,   953,  3000,  2933, | , -3.4, -16.7, -0.171, |, 0.0
2021.1, 138.2, | , 22.7, 0.0, 216.0, | ,  1000,   953,  3000,  2943, | , -3.4, -16.3, -0.167, |, 0.0
2022.2, 140.0, | , 22.7, 0.0, 205.2, | ,  1000,   953,  3000,  2923, | , -3.4, -16.3, -0.167, |, 0.0
2023.2, 138.3, | , 22.7, 0.0, 215.8, | ,  1000,   957,  3000,  2921, | , -3.4,  12.8, 0.131, |, 0.0
2024.2, 138.2, | , 22.7, 0.0, 216.4, | ,  1000,   957,  3000,  2939, | , -3.4,  18.0, 0.184, |, 0.0
2025.2, 138.3, | , 22.7, 0.0, 216.9, | ,  1000,   955,  3000,  2920, | , -3.4,  15.0, 0.153, |, 0.0
2026.2, 138.6, | , 22.7, 0.0, 216.9, | ,  1000,   955,  3000,  2923, | , -3.4,  -6.5, -0.066, |, 0.0
2027.2, 138.1, | , 22.7, 0.0, 217.5, | ,  1000,   954,  3000,  2918, | , -3.4,  -9.0, -0.092, |, 0.0
2028.2, 138.4, | , 22.7, 0.0, 216.1, | ,  1000,   951,  3000,  2936, | , -3.4, -10.3, -0.106, |, 0.0
2029.2, 138.2, | , 22.7, 0.0, 217.7, | ,  1000,   959,  3000,  2945, | , -3.4,   3.0, 0.031, |, 0.0
2030.2, 138.6, | , 22.7, 0.0, 217.4, | ,  1000,   960,  3000,  2910, | , -3.4, -12.4, -0.127, |, 0.0
2031.2, 138.2, | , 22.7, 0.0, 218.0, | ,  1000,   950,  3000,  2918, | , -3.4,  11.5, 0.118, |, 0.0
2032.2, 138.2, | , 22.7, 0.0, 218.0, | ,  1000,   952,  3000,  2940, | , -3.4,  14.5, 0.149, |, 0.0
2033.3, 138.4, | , 22.7, 0.0, 217.6, | ,  1000,   957,  3000,  2931, | , -3.4,  -0.9, -0.009, |, 0.0
2034.3, 138.6, | , 22.7, 0.0, 218.6, | ,  1000,   955,  3000,  2929, | , -3.4, -11.2, -0.114, |, 0.0
2035.3, 138.1, | , 22.7, 0.0, 218.3, | ,  1000,   956,  3000,  2909, | , -3.4, -12.4, -0.127, |, 0.0
2036.3, 138.2, | , 22.7, 0.0, 218.5, | ,  1000,   959,  3000,  2930, | , -3.4, -16.7, -0.171, |, 0.0
2037.3, 138.7, | , 22.7, 0.0, 219.1, | ,  1000,   955,  3000,  2928, | , -3.4,  17.1, 0.175, |, 0.0
2038.3, 138.7, | , 22.7, 0.0, 218.6, | ,  1000,   958,  3000,  2914, | , -3.4,  -3.5, -0.035, |, 0.0
2039.3, 138.3, | , 22.7, 0.0, 219.3, | ,  1000,   952,  3000,  2927, | , -3.4, -12.4, -0.127, |, 0.0
2040.3, 138.7, | , 22.7, 0.0, 219.5, | ,  1000,   952,  3000,  2922, | , -3.4,  -0.9, -0.009, |, 0.0
2041.3, 138.3, | , 22.7, 0.0, 219.6, | ,  1000,   952,  3000,  2937, | , -3.4, -13.7, -0.141, |, 0.0
2042.3, 138.1, | , 22.7, 0.0, 219.7, | ,  1000,   958,  3000,  2916, | , -3.4, -16.3, -0.166, |, 0.0
2043.4, 138.4, | , 22.7, 0.0, 219.0, | ,  1000,   959,  3000,  2929, | , -3.4, -15.0, -0.154, |, 0.0
2044.4, 138.7, | , 22.7, 0.0, 219.9, | ,  1000,   953,  3000,  2926, | , -3.4, -17.2, -0.175, |, 0.0
2045.4, 138.6, | , 22.7, 0.0, 220.5, | ,  1000,   955,  3000,  2935, | , -3.4, -13.3, -0.136, |, 0.0
2046.4, 138.1, | , 22.7, 0.0, 220.1, | ,  1000,   955,  3000,  2920, | , -3.4,   8.5, 0.087, |, 0.0
2047.4, 138.2, | , 22.7, 0.0, 220.7, | ,  1000,   951,  3000,  2929, | , -3.4,  11.5, 0.118, |, 0.0
2048.4, 138.3, | , 22.7, 0.0, 219.1, | ,  1000,   955,  3000,  2937, | , -3.4,   3.0, 0.031, |, 0.0
2049.4, 138.7, | , 22.7, 0.0, 221.1, | ,  1000,   951,  3000,  2913, | , -3.4,  18.8, 0.192, |, 0.0
2050.4, 138.2, | , 22.7, 0.0, 220.8, | ,  1000,   950,  3000,  2914, | , -3.4,  -2.2, -0.022, |, 0.0
2051.4, 138.2, | , 22.7, 0.0, 221.4, | ,  1000,   955,  3000,  2920, | , -3.4, -17.2, -0.175, |, 0.0
2052.4, 138.6, | , 22.7, 0.0, 221.7, | ,  1000,   955,  3000,  2921, | , -3.4, -17.2, -0.175, |, 0.0
2053.4, 138.8, | , 22.7, 0.0, 220.8, | ,  1000,   950,  3000,  2924, | , -3.4,  -7.3, -0.075, |, 0.0
2054.4, 138.2, | , 22.7, 0.0, 221.7, | ,  1000,   957,  3000,  2937, | , -3.4, -17.6, -0.180, |, 0.0
2055.5, 138.2, | , 22.7, 0.0, 221.9, | ,  1000,   952,  3000,  2931, | , -3.4,   8.1, 0.083, |, 0.0
2056.5, 138.6, | , 22.7, 0.0, 222.1, | ,  1000,   953,  3000,  2929, | , -3.4, -13.7, -0.141, |, 0.0
2057.5, 138.1, | , 22.7, 0.0, 221.7, | ,  1000,   952,  3000,  2921, | , -3.4, -16.7, -0.171, |, 0.0
2058.5, 139.3, | , 22.7, 0.0, 211.7, | ,  1000,   953,  3000,  2928, | , -3.4,   2.1, 0.022, |, 0.0
2059.5, 138.7, | , 22.7, 0.0, 222.7, | ,  1000,   954,  3000,  2927, | , -3.4, -13.3, -0.136, |, 0.0
2060.5, 138.7, | , 22.7, 0.0, 223.1, | ,  1000,   949,  3000,  2933, | , -3.4, -12.0, -0.123, |, 0.0
2061.5, 138.2, | , 22.7, 0.0, 222.5, | ,  1000,   952,  3000,  2947, | , -3.4, -10.3, -0.106, |, 0.0
2062.5, 138.2, | , 22.7, 0.0, 223.3, | ,  1000,   956,  3000,  2929, | , -3.4,  -0.9, -0.009, |, 0.0
2063.5, 139.7, | , 22.7, 0.0, 216.5, | ,  1000,   950,  3000,  2918, | , -3.4,  -5.6, -0.057, |, 0.0
2064.5, 138.1, | , 22.7, 0.0, 223.6, | ,  1000,   958,  3000,  2927, | , -3.4, -15.4, -0.158, |, 0.0
2065.5, 138.1, | , 22.7, 0.0, 223.3, | ,  1000,   958,  3000,  2912, | , -3.4, -18.4, -0.188, |, 0.0
2066.6, 138.2, | , 22.7, 0.0, 223.6, | ,  1000,   955,  3000,  2946, | , -3.4, -12.0, -0.124, |, 0.0
2067.6, 138.7, | , 22.7, 0.0, 224.2, | ,  1000,   956,  3000,  2925, | , -3.4,  -5.2, -0.053, |, 0.0
2068.6, 139.2, | , 22.7, 0.0, 216.6, | ,  1000,   949,  3000,  2945, | , -3.4, -14.6, -0.150, |, 0.0
2069.6, 138.2, | , 22.7, 0.0, 224.1, | ,  1000,   954,  3000,  2925, | , -3.4, -15.0, -0.154, |, 0.0
2070.6, 138.2, | , 22.7, 0.0, 224.0, | ,  1000,   953,  3000,  2933, | , -3.4, -14.6, -0.149, |, 0.0
2071.6, 138.8, | , 22.7, 0.0, 223.7, | ,  1000,   951,  3000,  2933, | , -3.4,   5.5, 0.057, |, 0.0
2072.6, 138.2, | , 22.7, 0.0, 224.6, | ,  1000,   955,  3000,  2913, | , -3.4,  10.7, 0.109, |, 0.0
2073.6, 138.4, | , 22.7, 0.0, 224.1, | ,  1000,   956,  3000,  2929, | , -3.4,   3.0, 0.030, |, 0.0
2074.6, 138.6, | , 22.7, 0.0, 224.7, | ,  1000,   959,  3000,  2936, | , -3.4,  -2.6, -0.027, |, 0.0
2075.6, 138.7, | , 22.7, 0.0, 225.2, | ,  1000,   958,  3000,  2929, | , -3.4, -14.2, -0.145, |, 0.0
2076.7, 138.2, | , 22.7, 0.0, 225.2, | ,  1000,   947,  3000,  2932, | , -3.4, -13.7, -0.140, |, 0.0
2077.7, 138.7, | , 22.7, 0.0, 225.8, | ,  1000,   959,  3000,  2937, | , -3.4,  -4.7, -0.049, |, 0.0
2078.7, 138.8, | , 22.7, 0.0, 224.4, | ,  1000,   958,  3000,  2921, | , -3.4,  -0.5, -0.005, |, 0.0
2079.7, 138.2, | , 22.7, 0.0, 225.9, | ,  1000,   957,  3000,  2925, | , -3.4, -16.3, -0.167, |, 0.0
2080.7, 138.3, | , 22.7, 0.0, 225.4, | ,  1000,   955,  3000,  2922, | , -3.4, -15.4, -0.158, |, 0.0
2081.7, 138.7, | , 22.7, 0.0, 226.0, | ,  1000,   953,  3000,  2947, | , -3.4, -13.3, -0.137, |, 0.0
2082.7, 138.7, | , 22.7, 0.0, 226.4, | ,  1000,   957,  3000,  2922, | , -3.4,  18.0, 0.184, |, 0.0
2083.7, 138.4, | , 22.7, 0.0, 225.1, | ,  1000,   955,  3000,  2937, | , -3.4,  -3.9, -0.040, |, 0.0
2084.7, 139.0, | , 22.7, 0.0, 220.9, | ,  1000,   957,  3000,  2926, | , -3.4, -10.3, -0.105, |, 0.0
2085.7, 138.2, | , 22.8, 0.0, 226.7, | ,  1000,   959,  3000,  2927, | , -3.4,  -9.4, -0.097, |, 0.0
2086.7, 138.7, | , 22.7, 0.0, 227.0, | ,  1000,   954,  3000,  2929, | , -3.4, -14.6, -0.149, |, 0.0
2087.8, 138.4, | , 22.7, 0.0, 226.9, | ,  1000,   948,  3000,  2914, | , -3.4, -13.7, -0.140, |, 0.0
2088.8, 138.4, | , 22.7, 0.0, 225.8, | ,  1000,   959,  3000,  2923, | , -3.4,   6.8, 0.070, |, 0.0
2089.8, 138.6, | , 22.7, 0.0, 227.7, | ,  1000,   954,  3000,  2919, | , -3.4,  11.5, 0.118, |, 0.0
2090.8, 138.2, | , 22.8, 0.0, 227.4, | ,  1000,   952,  3000,  2909, | , -3.4, -10.3, -0.105, |, 0.0
2091.8, 138.2, | , 22.8, 0.0, 227.6, | ,  1000,   956,  3000,  2934, | , -3.4,  -3.0, -0.031, |, 0.0
2092.8, 138.7, | , 22.8, 0.0, 228.3, | ,  1000,   958,  3000,  2929, | , -3.4, -10.3, -0.106, |, 0.0
2093.8, 138.8, | , 22.8, 0.0, 226.7, | ,  1000,   949,  3000,  2947, | , -3.4, -14.6, -0.150, |, 0.0
2094.8, 138.2, | , 22.8, 0.0, 228.2, | ,  1000,   952,  3000,  2947, | , -3.4,  -8.2, -0.084, |, 0.0
2095.8, 138.2, | , 22.8, 0.0, 228.3, | ,  1000,   952,  3000,  2926, | , -3.4,  -5.6, -0.057, |, 0.0
2096.8, 138.6, | , 22.8, 0.0, 228.9, | ,  1000,   958,  3000,  2920, | , -3.4, -16.7, -0.171, |, 0.0
2097.8, 138.2, | , 22.8, 0.0, 228.2, | ,  1000,   950,  3000,  2918, | , -3.4, -16.3, -0.166, |, 0.0
2098.9, 138.4, | , 22.8, 0.0, 227.7, | ,  1000,   954,  3000,  2923, | , -3.4, -12.9, -0.132, |, 0.0
2099.9, 138.2, | , 22.8, 0.0, 228.5, | ,  1000,   948,  3000,  2926, | , -3.4,  -3.0, -0.031, |, 0.0
2100.9, 138.7, | , 22.8, 0.0, 229.3, | ,  1000,   957,  3000,  2939, | , -3.4,  -0.9, -0.009, |, 0.0
2101.9, 138.3, | , 22.8, 0.0, 229.2, | ,  1000,   953,  3000,  2929, | , -3.4,  13.3, 0.136, |, 0.0
2102.9, 138.2, | , 22.8, 0.0, 229.5, | ,  1000,   955,  3000,  2944, | , -3.4,   9.8, 0.101, |, 0.0
2103.9, 138.4, | , 22.8, 0.0, 229.0, | ,  1000,   958,  3000,  2932, | , -3.4,  -6.5, -0.066, |, 0.0
2104.9, 139.6, | , 22.8, 0.0, 223.4, | ,  1000,   954,  3000,  2922, | , -3.4,   4.7, 0.048, |, 0.0
2105.9, 138.1, | , 22.8, 0.0, 229.5, | ,  1000,   960,  3000,  2926, | , -3.4,  -8.6, -0.088, |, 0.0
2106.9, 138.2, | , 22.8, 0.0, 229.7, | ,  1000,   952,  3000,  2926, | , -3.4,  -7.3, -0.075, |, 0.0
2107.9, 138.4, | , 22.8, 0.0, 229.6, | ,  1000,   953,  3000,  2921, | , -3.4,  -8.6, -0.088, |, 0.0
2108.9, 138.8, | , 22.8, 0.0, 229.8, | ,  1000,   955,  3000,  2932, | , -3.4,   3.8, 0.039, |, 0.0
2110.0, 139.0, | , 22.8, 0.0, 224.5, | ,  1000,   954,  3000,  2903, | , -3.4,  -0.0, -0.000, |, 0.0
2111.0, 138.6, | , 22.8, 0.0, 230.9, | ,  1000,   948,  3000,  2948, | , -3.4,  -5.6, -0.057, |, 0.0
2112.0, 138.3, | , 22.8, 0.0, 230.7, | ,  1000,   956,  3000,  2914, | , -3.4,  -4.7, -0.048, |, 0.0
2113.0, 138.4, | , 22.8, 0.0, 229.8, | ,  1000,   956,  3000,  2933, | , -3.4,  15.0, 0.153, |, 0.0
2114.0, 138.4, | , 22.8, 0.0, 230.1, | ,  1000,   951,  3000,  2920, | , -3.4,  -0.0, -0.000, |, 0.0
2115.0, 138.7, | , 22.8, 0.0, 232.0, | ,  1000,   954,  3000,  2921, | , -3.4,  -0.5, -0.005, |, 0.0
2116.0, 138.6, | , 22.8, 0.0, 231.9, | ,  1000,   957,  3000,  2921, | , -3.4,  -9.4, -0.097, |, 0.0
2117.0, 138.2, | , 22.8, 0.0, 231.8, | ,  1000,   950,  3000,  2934, | , -3.4,  15.4, 0.158, |, 0.0
2118.0, 138.1, | , 22.8, 0.0, 231.9, | ,  1000,   958,  3000,  2923, | , -3.4,  20.1, 0.206, |, 0.0
2119.0, 138.8, | , 22.8, 0.0, 231.6, | ,  1000,   952,  3000,  2919, | , -3.4,  -0.0, -0.000, |, 0.0
2120.1, 138.2, | , 22.8, 0.0, 232.1, | ,  1000,   953,  3000,  2926, | , -3.4,   6.8, 0.070, |, 0.0
2121.1, 138.2, | , 22.8, 0.0, 232.1, | ,  1000,   949,  3000,  2934, | , -3.4,  -8.2, -0.084, |, 0.0
2122.1, 138.7, | , 22.8, 0.0, 232.4, | ,  1000,   956,  3000,  2937, | , -3.4,  -6.5, -0.066, |, 0.0
2123.1, 138.6, | , 22.8, 0.0, 233.0, | ,  1000,   958,  3000,  2938, | , -3.4,  -6.5, -0.066, |, 0.0
2124.1, 138.3, | , 22.8, 0.0, 231.5, | ,  1000,   949,  3000,  2929, | , -3.4,  15.0, 0.153, |, 0.0
2125.1, 138.2, | , 22.8, 0.0, 232.8, | ,  1000,   955,  3000,  2933, | , -3.4,  -3.9, -0.040, |, 0.0
2126.1, 138.9, | , 22.8, 0.0, 232.0, | ,  1000,   950,  3000,  2911, | , -3.4,  23.5, 0.239, |, 0.0
2127.1, 138.2, | , 22.8, 0.0, 233.2, | ,  1000,   958,  3000,  2930, | , -3.4,  -3.9, -0.040, |, 0.0
2128.1, 138.2, | , 22.8, 0.0, 233.5, | ,  1000,   954,  3000,  2940, | , -3.4,  -5.6, -0.057, |, 0.0
2129.1, 138.4, | , 22.8, 0.0, 233.3, | ,  1000,   951,  3000,  2944, | , -3.4,  -5.2, -0.053, |, 0.0
2130.2, 138.6, | , 22.8, 0.0, 234.0, | ,  1000,   949,  3000,  2926, | , -3.4,  -3.5, -0.035, |, 0.0
2131.2, 138.2, | , 22.8, 0.0, 234.2, | ,  1000,   960,  3000,  2939, | , -3.4,   4.3, 0.044, |, 0.0
2132.2, 138.2, | , 22.8, 0.0, 234.4, | ,  1000,   951,  3000,  2933, | , -3.4,  -7.3, -0.075, |, 0.0
2133.2, 138.7, | , 22.8, 0.0, 234.5, | ,  1000,   954,  3000,  2931, | , -3.4,  -9.9, -0.101, |, 0.0
2134.2, 138.8, | , 22.8, 0.0, 234.0, | ,  1000,   953,  3000,  2933, | , -3.4,  -6.5, -0.066, |, 0.0
2135.2, 138.2, | , 22.8, 0.0, 234.7, | ,  1000,   953,  3000,  2914, | , -3.4,  -9.4, -0.096, |, 0.0
2136.2, 138.2, | , 22.8, 0.0, 235.3, | ,  1000,   954,  3000,  2929, | , -3.4,  -5.6, -0.057, |, 0.0
2137.2, 138.7, | , 22.8, 0.0, 235.3, | ,  1000,   952,  3000,  2937, | , -3.4,  -4.7, -0.049, |, 0.0
2138.2, 138.2, | , 22.8, 0.0, 235.4, | ,  1000,   953,  3000,  2940, | , -3.4,  -9.0, -0.093, |, 0.0
2139.2, 138.3, | , 22.8, 0.0, 234.2, | ,  1000,   957,  3000,  2929, | , -3.4,  -5.2, -0.053, |, 0.0
2140.2, 138.7, | , 22.8, 0.0, 235.9, | ,  1000,   950,  3000,  2940, | , -3.4,  -6.0, -0.062, |, 0.0
2141.3, 138.2, | , 22.8, 0.0, 235.8, | ,  1000,   953,  3000,  2927, | , -3.4,  15.8, 0.162, |, 0.0
2142.3, 138.3, | , 22.8, 0.0, 235.9, | ,  1000,   954,  3000,  2932, | , -3.4, -13.3, -0.136, |, 0.0
2143.3, 138.3, | , 22.8, 0.0, 235.9, | ,  1000,   953,  3000,  2943, | , -3.4, -16.7, -0.172, |, 0.0
2144.3, 138.8, | , 22.8, 0.0, 235.5, | ,  1000,   956,  3000,  2914, | , -3.4, -16.3, -0.166, |, 0.0
2145.3, 138.3, | , 22.8, 0.0, 236.0, | ,  1000,   955,  3000,  2930, | , -3.4, -18.4, -0.189, |, 0.0
2146.3, 139.0, | , 22.8, 0.0, 230.0, | ,  1000,   953,  3000,  2920, | , -3.4, -18.0, -0.184, |, 0.0
2147.3, 138.2, | , 22.8, 0.0, 236.8, | ,  1000,   955,  3000,  2934, | , -3.4, -12.9, -0.132, |, 0.0
2148.3, 138.2, | , 22.8, 0.0, 236.7, | ,  1000,   957,  3000,  2918, | , -3.4,  -2.6, -0.026, |, 0.0
2149.3, 138.3, | , 22.8, 0.0, 235.7, | ,  1000,   955,  3000,  2923, | , -3.4,  14.1, 0.144, |, 0.0
2150.3, 138.2, | , 22.8, 0.0, 237.1, | ,  1000,   957,  3000,  2938, | , -3.4,   7.7, 0.079, |, 0.0
2151.3, 139.2, | , 22.8, 0.0, 228.0, | ,  1000,   951,  3000,  2946, | , -3.4, -16.3, -0.167, |, 0.0
2152.4, 138.6, | , 22.8, 0.0, 237.6, | ,  1000,   954,  3000,  2940, | , -3.4, -15.4, -0.158, |, 0.0
2153.4, 138.2, | , 22.8, 0.0, 237.7, | ,  1000,   957,  3000,  2944, | , -3.4, -14.6, -0.150, |, 0.0
2154.4, 138.3, | , 22.8, 0.0, 236.6, | ,  1000,   956,  3000,  2906, | , -3.4, -12.0, -0.122, |, 0.0
2155.4, 138.2, | , 22.8, 0.0, 237.6, | ,  1000,   955,  3000,  2929, | , -3.4, -14.2, -0.145, |, 0.0
2156.4, 138.7, | , 22.8, 0.0, 238.2, | ,  1000,   957,  3000,  2927, | , -3.4,  -5.2, -0.053, |, 0.0
2157.4, 138.3, | , 22.8, 0.0, 238.0, | ,  1000,   954,  3000,  2939, | , -3.4, -12.9, -0.132, |, 0.0
2158.4, 138.3, | , 22.8, 0.0, 238.8, | ,  1000,   956,  3000,  2935, | , -3.4,   6.0, 0.061, |, 0.0
2159.4, 138.7, | , 22.8, 0.0, 237.8, | ,  1000,   953,  3000,  2908, | , -3.4,   3.4, 0.035, |, 0.0
2160.4, 138.2, | , 22.8, 0.0, 238.4, | ,  1000,   949,  3000,  2927, | , -3.4, -10.3, -0.105, |, 0.0
2161.4, 138.2, | , 22.8, 0.0, 238.2, | ,  1000,   956,  3000,  2920, | , -3.4, -18.0, -0.184, |, 0.0
2162.5, 138.2, | , 22.8, 0.0, 239.0, | ,  1000,   953,  3000,  2927, | , -3.4, -15.0, -0.154, |, 0.0
2163.5, 138.5, | , 22.8, 0.0, 239.5, | ,  1000,   957,  3000,  2914, | , -3.4,  15.0, 0.153, |, 0.0
2164.5, 138.4, | , 22.8, 0.0, 238.6, | ,  1000,   958,  3000,  2946, | , -3.4,  18.0, 0.185, |, 0.0
2165.5, 138.2, | , 22.8, 0.0, 239.2, | ,  1000,   953,  3000,  2923, | , -3.4,  -0.5, -0.005, |, 0.0
2166.5, 138.2, | , 22.8, 0.0, 239.9, | ,  1000,   950,  3000,  2937, | , -3.4,   6.4, 0.066, |, 0.0
2167.5, 138.7, | , 22.8, 0.0, 240.1, | ,  1000,   952,  3000,  2919, | , -3.4, -15.0, -0.153, |, 0.0
2168.5, 138.4, | , 22.8, 0.0, 239.8, | ,  1000,   956,  3000,  2933, | , -3.4, -17.2, -0.176, |, 0.0
2169.5, 138.4, | , 22.8, 0.0, 239.4, | ,  1000,   957,  3000,  2942, | , -3.4, -17.2, -0.176, |, 0.0
2170.5, 138.2, | , 22.8, 0.0, 240.4, | ,  1000,   950,  3000,  2922, | , -3.4, -15.4, -0.158, |, 0.0
2171.5, 138.5, | , 22.8, 0.0, 240.8, | ,  1000,   956,  3000,  2911, | , -3.4, -14.2, -0.144, |, 0.0
2172.5, 138.2, | , 22.8, 0.0, 240.9, | ,  1000,   955,  3000,  2919, | , -3.4,  15.8, 0.162, |, 0.0
2173.5, 138.1, | , 22.8, 0.0, 240.5, | ,  1000,   952,  3000,  2933, | , -3.4,  -9.9, -0.101, |, 0.0
2174.6, 138.9, | , 22.8, 0.0, 240.3, | ,  1000,   951,  3000,  2949, | , -3.4,  -3.9, -0.040, |, 0.0
2175.6, 138.2, | , 22.8, 0.0, 241.4, | ,  1000,   960,  3000,  2944, | , -3.4, -12.9, -0.132, |, 0.0
2176.6, 138.3, | , 22.8, 0.0, 241.2, | ,  1000,   953,  3000,  2926, | , -3.4, -16.7, -0.171, |, 0.0
2177.6, 138.6, | , 22.8, 0.0, 241.3, | ,  1000,   956,  3000,  2947, | , -3.4, -15.0, -0.154, |, 0.0
2178.6, 138.6, | , 22.8, 0.0, 241.5, | ,  1000,   948,  3000,  2912, | , -3.4, -14.2, -0.144, |, 0.0
2179.6, 138.4, | , 22.8, 0.0, 241.0, | ,  1000,   956,  3000,  2927, | , -3.4,   7.7, 0.079, |, 0.0
2180.6, 138.3, | , 22.8, 0.0, 242.2, | ,  1000,   951,  3000,  2964, | , -3.4,   2.5, 0.026, |, 0.0
2181.6, 138.7, | , 22.8, 0.0, 242.7, | ,  1000,   957,  3000,  2942, | , -3.4,  -1.3, -0.013, |, 0.0
2182.6, 138.2, | , 22.8, 0.0, 242.4, | ,  1000,   955,  3000,  2925, | , -3.4, -12.4, -0.127, |, 0.0
2183.6, 138.2, | , 22.8, 0.0, 242.3, | ,  1000,   956,  3000,  2932, | , -3.4, -15.4, -0.158, |, 0.0
2184.6, 138.4, | , 22.8, 0.0, 241.9, | ,  1000,   958,  3000,  2922, | , -3.4,  -6.5, -0.066, |, 0.0
2185.7, 138.1, | , 22.8, 0.0, 242.9, | ,  1000,   947,  3000,  2914, | , -3.4,  -6.9, -0.070, |, 0.0
2186.7, 138.2, | , 22.8, 0.0, 242.6, | ,  1000,   958,  3000,  2920, | , -3.4,  -2.2, -0.022, |, 0.0
2187.7, 139.2, | , 22.8, 0.0, 236.5, | ,  1000,   949,  3000,  2929, | , -3.4, -14.6, -0.149, |, 0.0
2188.7, 138.2, | , 22.8, 0.0, 243.3, | ,  1000,   956,  3000,  2907, | , -3.4, -17.2, -0.175, |, 0.0
2189.7, 138.7, | , 22.8, 0.0, 242.3, | ,  1000,   955,  3000,  2942, | , -3.4, -12.9, -0.132, |, 0.0
2190.7, 138.3, | , 22.8, 0.0, 243.7, | ,  1000,   953,  3000,  2938, | , -3.4, -13.7, -0.141, |, 0.0
2191.7, 138.3, | , 22.8, 0.0, 243.7, | ,  1000,   955,  3000,  2943, | , -3.4, -14.2, -0.145, |, 0.0
2192.7, 140.0, | , 22.8, 0.0, 233.7, | ,  1000,   954,  3000,  2946, | , -3.4, -16.7, -0.172, |, 0.0
2193.7, 138.3, | , 22.8, 0.0, 243.8, | ,  1000,   955,  3000,  2938, | , -3.4, -13.7, -0.141, |, 0.0
2194.8, 138.2, | , 22.8, 0.0, 243.4, | ,  1000,   956,  3000,  2904, | , -3.4,   1.7, 0.017, |, 0.0
2195.8, 138.4, | , 22.8, 0.0, 243.3, | ,  1000,   956,  3000,  2948, | , -3.4,   9.8, 0.101, |, 0.0
2196.8, 138.6, | , 22.8, 0.0, 244.8, | ,  1000,   954,  3000,  2937, | , -3.4, -14.2, -0.145, |, 0.0
2197.8, 138.8, | , 22.8, 0.0, 235.6, | ,  1000,   955,  3000,  2926, | , -3.4,   3.4, 0.035, |, 0.0
2198.8, 138.4, | , 22.8, 0.0, 244.1, | ,  1000,   958,  3000,  2925, | , -3.4, -13.7, -0.141, |, 0.0
2199.8, 138.9, | , 22.8, 0.0, 244.0, | ,  1000,   957,  3000,  2923, | , -3.4, -12.4, -0.127, |, 0.0
2200.8, 138.2, | , 22.8, 0.0, 245.4, | ,  1000,   954,  3000,  2929, | , -3.4,   4.3, 0.044, |, 0.0
2201.8, 138.1, | , 22.8, 0.0, 245.3, | ,  1000,   950,  3000,  2924, | , -3.4,   3.8, 0.039, |, 0.0
2202.8, 138.7, | , 22.8, 0.0, 246.1, | ,  1000,   957,  3000,  2945, | , -3.4,   6.8, 0.070, |, 0.0
2203.8, 138.7, | , 22.8, 0.0, 244.8, | ,  1000,   953,  3000,  2941, | , -3.4,  -8.2, -0.084, |, 0.0
2204.8, 138.5, | , 22.8, 0.0, 244.7, | ,  1000,   956,  3000,  2944, | , -3.4, -16.7, -0.172, |, 0.0
2205.9, 138.3, | , 22.8, 0.0, 245.9, | ,  1000,   950,  3000,  2926, | , -3.4, -14.2, -0.145, |, 0.0
2206.9, 138.7, | , 22.8, 0.0, 246.4, | ,  1000,   958,  3000,  2926, | , -3.4, -15.0, -0.154, |, 0.0
2207.9, 138.3, | , 22.8, 0.0, 246.5, | ,  1000,   953,  3000,  2939, | , -3.4,  -9.4, -0.097, |, 0.0
2208.9, 138.2, | , 22.8, 0.0, 246.1, | ,  1000,   954,  3000,  2924, | , -3.4,  -9.9, -0.101, |, 0.0
2209.9, 138.3, | , 22.8, 0.0, 245.5, | ,  1000,   956,  3000,  2907, | , -3.4,  -6.9, -0.070, |, 0.0
2210.9, 138.2, | , 22.8, 0.0, 246.7, | ,  1000,   959,  3000,  2944, | , -3.4,  -8.2, -0.084, |, 0.0
2211.9, 138.2, | , 22.8, 0.0, 247.1, | ,  1000,   957,  3000,  2918, | , -3.4,  -5.2, -0.053, |, 0.0
2212.9, 138.2, | , 22.8, 0.0, 247.2, | ,  1000,   956,  3000,  2918, | , -3.4,  15.8, 0.162, |, 0.0
2213.9, 138.5, | , 22.8, 0.0, 247.4, | ,  1000,   957,  3000,  2918, | , -3.4,  -1.3, -0.013, |, 0.0
2214.9, 138.7, | , 22.8, 0.0, 246.8, | ,  1000,   958,  3000,  2914, | , -3.4,  -3.0, -0.031, |, 0.0
2215.9, 138.3, | , 22.8, 0.0, 247.6, | ,  1000,   950,  3000,  2923, | , -3.4,  -6.5, -0.066, |, 0.0
2217.0, 138.2, | , 22.8, 0.0, 248.5, | ,  1000,   954,  3000,  2937, | , -3.4,  -9.9, -0.101, |, 0.0
2218.0, 138.7, | , 22.8, 0.0, 248.2, | ,  1000,   951,  3000,  2927, | , -3.4,  -0.5, -0.005, |, 0.0
2219.0, 138.7, | , 22.8, 0.0, 248.6, | ,  1000,   959,  3000,  2926, | , -3.4,  15.0, 0.153, |, 0.0
2220.0, 138.4, | , 22.8, 0.0, 247.6, | ,  1000,   954,  3000,  2914, | , -3.4,  13.3, 0.135, |, 0.0
2221.0, 138.4, | , 22.8, 0.0, 248.2, | ,  1000,   955,  3000,  2925, | , -3.4,  -1.7, -0.018, |, 0.0
2222.0, 138.6, | , 22.9, 0.0, 249.3, | ,  1000,   950,  3000,  2922, | , -3.4,  -6.9, -0.070, |, 0.0
2223.0, 138.1, | , 22.9, 0.0, 249.1, | ,  1000,   957,  3000,  2919, | , -3.4,  15.4, 0.157, |, 0.0
2224.0, 138.2, | , 22.8, 0.0, 249.1, | ,  1000,   951,  3000,  2939, | , -3.4,  -5.6, -0.057, |, 0.0
2225.0, 138.8, | , 22.9, 0.0, 248.5, | ,  1000,   952,  3000,  2924, | , -3.4,  -9.4, -0.097, |, 0.0
2226.0, 138.6, | , 22.9, 0.0, 249.5, | ,  1000,   957,  3000,  2918, | , -3.4,  -6.9, -0.070, |, 0.0
2227.1, 138.2, | , 22.9, 0.0, 249.9, | ,  1000,   958,  3000,  2938, | , -3.4,  15.4, 0.158, |, 0.0
2228.1, 138.2, | , 22.9, 0.0, 249.6, | ,  1000,   953,  3000,  2944, | , -3.4,   0.4, 0.004, |, 0.0
2229.1, 139.2, | , 22.9, 0.0, 242.9, | ,  1000,   955,  3000,  2943, | , -3.4,   6.4, 0.066, |, 0.0
2230.1, 138.9, | , 22.9, 0.0, 249.7, | ,  1000,   955,  3000,  2923, | , -3.4,  -9.0, -0.092, |, 0.0
2231.1, 138.2, | , 22.9, 0.0, 249.9, | ,  1000,   953,  3000,  2942, | , -3.4,  -5.2, -0.053, |, 0.0
2232.1, 138.2, | , 22.9, 0.0, 250.2, | ,  1000,   956,  3000,  2925, | , -3.4,  18.8, 0.193, |, 0.0
2233.1, 138.6, | , 22.9, 0.0, 250.6, | ,  1000,   957,  3000,  2923, | , -3.4,  -6.9, -0.070, |, 0.0
2234.1, 139.6, | , 22.9, 0.0, 239.1, | ,  1000,   949,  3000,  2911, | , -3.4,  -0.0, -0.000, |, 0.0
2235.1, 138.4, | , 22.9, 0.0, 250.2, | ,  1000,   948,  3000,  2948, | , -3.4,  17.5, 0.180, |, 0.0
2236.1, 138.7, | , 22.9, 0.0, 251.4, | ,  1000,   952,  3000,  2944, | , -3.4,  -6.0, -0.062, |, 0.0
2237.2, 138.1, | , 22.9, 0.0, 250.9, | ,  1000,   954,  3000,  2914, | , -3.4,  -8.2, -0.083, |, 0.0
2238.2, 138.1, | , 22.9, 0.0, 251.4, | ,  1000,   953,  3000,  2933, | , -3.4,  12.4, 0.127, |, 0.0
2239.2, 138.8, | , 22.9, 0.0, 245.5, | ,  1000,   951,  3000,  2919, | , -3.4,  15.8, 0.161, |, 0.0
2240.2, 138.8, | , 22.9, 0.0, 250.9, | ,  1000,   952,  3000,  2939, | , -3.4,  18.8, 0.193, |, 0.0
2241.2, 138.2, | , 22.9, 0.0, 251.6, | ,  1000,   955,  3000,  2952, | , -3.4,  -1.7, -0.018, |, 0.0
2242.2, 138.2, | , 22.9, 0.0, 252.1, | ,  1000,   950,  3000,  2914, | , -3.4,  -0.0, -0.000, |, 0.0
2243.2, 138.6, | , 22.9, 0.0, 252.2, | ,  1000,   956,  3000,  2931, | , -3.4,   9.4, 0.096, |, 0.0
2244.2, 138.7, | , 22.9, 0.0, 252.9, | ,  1000,   951,  3000,  2929, | , -3.4,  -0.5, -0.005, |, 0.0
2245.2, 138.4, | , 22.9, 0.0, 251.5, | ,  1000,   952,  3000,  2925, | , -3.4,  -4.3, -0.044, |, 0.0
2246.2, 138.2, | , 22.9, 0.0, 252.6, | ,  1000,   950,  3000,  2926, | , -3.4,  -6.0, -0.062, |, 0.0
2247.3, 138.7, | , 22.9, 0.0, 253.0, | ,  1000,   953,  3000,  2937, | , -3.4,  11.5, 0.118, |, 0.0
2248.3, 138.2, | , 22.9, 0.0, 252.9, | ,  1000,   952,  3000,  2932, | , -3.4,   7.7, 0.079, |, 0.0
2249.3, 138.3, | , 22.9, 0.0, 252.8, | ,  1000,   955,  3000,  2922, | , -3.4,   4.3, 0.044, |, 0.0
2250.3, 138.3, | , 22.9, 0.0, 252.7, | ,  1000,   957,  3000,  2949, | , -3.4,  -5.2, -0.053, |, 0.0
2251.3, 138.7, | , 22.9, 0.0, 253.7, | ,  1000,   949,  3000,  2935, | , -3.4,  -7.7, -0.079, |, 0.0
2252.3, 138.1, | , 22.9, 0.0, 253.3, | ,  1000,   955,  3000,  2914, | , -3.4,  -7.3, -0.074, |, 0.0
2253.3, 138.2, | , 22.9, 0.0, 254.0, | ,  1000,   958,  3000,  2941, | , -3.4,  -5.6, -0.057, |, 0.0
2254.3, 138.6, | , 22.9, 0.0, 254.1, | ,  1000,   952,  3000,  2933, | , -3.4,  11.1, 0.114, |, 0.0
2255.3, 138.7, | , 22.9, 0.0, 253.0, | ,  1000,   952,  3000,  2929, | , -3.4,  -8.2, -0.084, |, 0.0
2256.3, 138.1, | , 22.9, 0.0, 253.6, | ,  1000,   955,  3000,  2921, | , -3.4,  10.7, 0.109, |, 0.0
2257.3, 138.2, | , 22.9, 0.0, 254.3, | ,  1000,   951,  3000,  2924, | , -3.4,  -5.2, -0.053, |, 0.0
2258.4, 138.7, | , 22.9, 0.0, 254.7, | ,  1000,   955,  3000,  2929, | , -3.4,   3.4, 0.035, |, 0.0
2259.4, 138.7, | , 22.9, 0.0, 254.4, | ,  1000,   954,  3000,  2937, | , -3.4,  -5.2, -0.053, |, 0.0
2260.4, 138.3, | , 22.9, 0.0, 254.0, | ,  1000,   951,  3000,  2931, | , -3.4,  -6.0, -0.062, |, 0.0
2261.4, 138.3, | , 22.9, 0.0, 254.9, | ,  1000,   949,  3000,  2948, | , -3.4,  -6.9, -0.071, |, 0.0
2262.4, 138.7, | , 22.9, 0.0, 254.8, | ,  1000,   955,  3000,  2935, | , -3.4,  -6.9, -0.071, |, 0.0
2263.4, 138.2, | , 22.9, 0.0, 255.1, | ,  1000,   960,  3000,  2916, | , -3.4,  -9.9, -0.101, |, 0.0
2264.4, 138.3, | , 22.9, 0.0, 253.9, | ,  1000,   956,  3000,  2934, | , -3.4, -12.9, -0.132, |, 0.0
2265.4, 138.7, | , 22.9, 0.0, 254.8, | ,  1000,   948,  3000,  2915, | , -3.4, -12.4, -0.127, |, 0.0
2266.4, 138.7, | , 22.9, 0.0, 255.8, | ,  1000,   957,  3000,  2936, | , -3.4, -12.4, -0.128, |, 0.0
2267.4, 138.2, | , 22.9, 0.0, 255.8, | ,  1000,   955,  3000,  2928, | , -3.4, -17.2, -0.176, |, 0.0
2268.4, 138.2, | , 22.9, 0.0, 256.1, | ,  1000,   953,  3000,  2921, | , -3.4,   8.5, 0.087, |, 0.0
2269.4, 138.7, | , 22.9, 0.0, 256.2, | ,  1000,   955,  3000,  2924, | , -3.4, -16.7, -0.171, |, 0.0
2270.5, 139.2, | , 22.9, 0.0, 248.7, | ,  1000,   948,  3000,  2935, | , -3.4, -18.0, -0.184, |, 0.0
2271.5, 138.2, | , 22.9, 0.0, 256.5, | ,  1000,   952,  3000,  2916, | , -3.4, -12.9, -0.131, |, 0.0
2272.5, 138.2, | , 22.9, 0.0, 256.4, | ,  1000,   958,  3000,  2916, | , -3.4, -13.7, -0.140, |, 0.0
2273.5, 138.7, | , 22.9, 0.0, 256.4, | ,  1000,   950,  3000,  2933, | , -3.4, -15.0, -0.154, |, 0.0
2274.5, 138.2, | , 22.9, 0.0, 257.0, | ,  1000,   953,  3000,  2939, | , -3.4, -14.2, -0.145, |, 0.0
2275.5, 139.4, | , 22.9, 0.0, 247.1, | ,  1000,   952,  3000,  2941, | , -3.4,  12.0, 0.123, |, 0.0
2276.5, 138.4, | , 22.9, 0.0, 255.9, | ,  1000,   958,  3000,  2937, | , -3.4,  -5.6, -0.057, |, 0.0
2277.5, 138.7, | , 22.9, 0.0, 256.8, | ,  1000,   961,  3000,  2926, | , -3.4,   1.7, 0.017, |, 0.0
2278.5, 138.2, | , 22.9, 0.0, 257.5, | ,  1000,   957,  3000,  2918, | , -3.4, -15.9, -0.162, |, 0.0
2279.5, 138.3, | , 22.9, 0.0, 257.3, | ,  1000,   952,  3000,  2942, | , -3.4,   9.8, 0.101, |, 0.0
2280.6, 138.7, | , 22.9, 0.0, 258.1, | ,  1000,   948,  3000,  2935, | , -3.4,   5.1, 0.052, |, 0.0
2281.6, 138.4, | , 22.9, 0.0, 256.6, | ,  1000,   949,  3000,  2922, | , -3.4, -14.6, -0.149, |, 0.0
2282.6, 138.2, | , 22.9, 0.0, 257.8, | ,  1000,   955,  3000,  2942, | , -3.4, -15.0, -0.154, |, 0.0
2283.6, 138.6, | , 22.9, 0.0, 258.6, | ,  1000,   955,  3000,  2922, | , -3.4, -13.3, -0.136, |, 0.0
2284.6, 138.2, | , 22.9, 0.0, 258.3, | ,  1000,   954,  3000,  2931, | , -3.4,  10.3, 0.105, |, 0.0
2285.6, 138.2, | , 22.9, 0.0, 258.1, | ,  1000,   958,  3000,  2941, | , -3.4,   0.4, 0.004, |, 0.0
2286.6, 138.3, | , 22.9, 0.0, 257.7, | ,  1000,   954,  3000,  2938, | , -3.4, -11.2, -0.114, |, 0.0
2287.6, 138.6, | , 22.9, 0.0, 258.9, | ,  1000,   957,  3000,  2931, | , -3.4, -11.6, -0.119, |, 0.0
2288.6, 138.6, | , 22.9, 0.0, 258.9, | ,  1000,   957,  3000,  2938, | , -3.4, -12.0, -0.123, |, 0.0
2289.6, 138.2, | , 22.9, 0.0, 259.1, | ,  1000,   951,  3000,  2930, | , -3.4,  15.4, 0.157, |, 0.0
2290.6, 138.3, | , 22.9, 0.0, 259.7, | ,  1000,   950,  3000,  2929, | , -3.4,  18.0, 0.184, |, 0.0
2291.7, 138.9, | , 22.9, 0.0, 259.1, | ,  1000,   955,  3000,  2922, | , -3.4, -16.3, -0.167, |, 0.0
2292.7, 138.6, | , 22.9, 0.0, 259.8, | ,  1000,   952,  3000,  2914, | , -3.4, -15.0, -0.153, |, 0.0
2293.7, 138.2, | , 22.9, 0.0, 259.9, | ,  1000,   956,  3000,  2911, | , -3.4, -17.6, -0.179, |, 0.0
2294.7, 138.2, | , 22.9, 0.0, 260.3, | ,  1000,   955,  3000,  2939, | , -3.4, -15.0, -0.154, |, 0.0
2295.7, 138.7, | , 22.9, 0.0, 260.5, | ,  1000,   958,  3000,  2930, | , -3.4, -12.4, -0.128, |, 0.0
2296.7, 138.4, | , 22.9, 0.0, 259.6, | ,  1000,   955,  3000,  2933, | , -3.4,   6.8, 0.070, |, 0.0
2297.7, 138.3, | , 22.9, 0.0, 260.7, | ,  1000,   955,  3000,  2925, | , -3.4, -15.9, -0.162, |, 0.0
2298.7, 138.7, | , 22.9, 0.0, 261.1, | ,  1000,   949,  3000,  2922, | , -3.4, -14.6, -0.149, |, 0.0
2299.7, 138.6, | , 22.9, 0.0, 261.5, | ,  1000,   961,  3000,  2944, | , -3.4,  -3.9, -0.040, |, 0.0
2300.7, 138.2, | , 22.9, 0.0, 261.3, | ,  1000,   956,  3000,  2944, | , -3.4, -12.4, -0.128, |, 0.0
2301.7, 138.4, | , 22.9, 0.0, 259.5, | ,  1000,   955,  3000,  2918, | , -3.4, -15.9, -0.162, |, 0.0
2302.8, 138.7, | , 22.9, 0.0, 261.9, | ,  1000,   955,  3000,  2927, | , -3.4, -12.4, -0.127, |, 0.0
2303.8, 138.3, | , 22.9, 0.0, 261.9, | ,  1000,   957,  3000,  2933, | , -3.4,  -3.0, -0.031, |, 0.0
2304.8, 138.3, | , 22.9, 0.0, 262.0, | ,  1000,   956,  3000,  2937, | , -3.4,  -4.3, -0.044, |, 0.0
2305.8, 138.3, | , 22.9, 0.0, 262.1, | ,  1000,   949,  3000,  2931, | , -3.4, -15.4, -0.158, |, 0.0
2306.8, 139.3, | , 22.9, 0.0, 254.7, | ,  1000,   955,  3000,  2922, | , -3.4, -17.6, -0.180, |, 0.0
2307.8, 138.2, | , 22.9, 0.0, 262.2, | ,  1000,   953,  3000,  2947, | , -3.4, -13.3, -0.137, |, 0.0
2308.8, 138.2, | , 22.9, 0.0, 262.5, | ,  1000,   958,  3000,  2942, | , -3.4,   7.3, 0.075, |, 0.0
2309.8, 138.2, | , 22.9, 0.0, 262.8, | ,  1000,   950,  3000,  2938, | , -3.4, -14.6, -0.149, |, 0.0
2310.8, 138.7, | , 22.9, 0.0, 263.2, | ,  1000,   953,  3000,  2933, | , -3.4, -16.7, -0.171, |, 0.0
2311.8, 139.3, | , 22.9, 0.0, 256.7, | ,  1000,   954,  3000,  2943, | , -3.4, -18.9, -0.194, |, 0.0
2312.9, 138.4, | , 22.9, 0.0, 262.0, | ,  1000,   954,  3000,  2937, | , -3.4, -14.6, -0.150, |, 0.0
2313.9, 138.7, | , 22.9, 0.0, 263.5, | ,  1000,   958,  3000,  2923, | , -3.4, -15.0, -0.154, |, 0.0
2314.9, 138.2, | , 22.9, 0.0, 263.4, | ,  1000,   952,  3000,  2933, | , -3.4,  -9.9, -0.101, |, 0.0
2315.9, 138.1, | , 22.9, 0.0, 263.9, | ,  1000,   954,  3000,  2904, | , -3.4, -15.0, -0.153, |, 0.0
2316.9, 139.4, | , 22.9, 0.0, 258.3, | ,  1000,   952,  3000,  2917, | , -3.4, -15.4, -0.157, |, 0.0
2317.9, 138.8, | , 22.9, 0.0, 263.3, | ,  1000,   952,  3000,  2933, | , -3.4,  10.3, 0.105, |, 0.0
2318.9, 138.3, | , 22.9, 0.0, 264.4, | ,  1000,   954,  3000,  2952, | , -3.4,  -1.3, -0.013, |, 0.0
2319.9, 138.4, | , 22.9, 0.0, 264.2, | ,  1000,   951,  3000,  2948, | , -3.4, -11.2, -0.115, |, 0.0
2320.9, 138.7, | , 22.9, 0.0, 264.9, | ,  1000,   951,  3000,  2918, | , -3.4, -13.7, -0.140, |, 0.0
2321.9, 138.3, | , 22.9, 0.0, 264.7, | ,  1000,   955,  3000,  2941, | , -3.4,  -0.0, -0.000, |, 0.0
2323.0, 138.5, | , 22.9, 0.0, 263.8, | ,  1000,   956,  3000,  2939, | , -3.4, -14.6, -0.150, |, 0.0
2324.0, 138.6, | , 22.9, 0.0, 265.4, | ,  1000,   950,  3000,  2926, | , -3.4, -12.0, -0.123, |, 0.0
2325.0, 138.7, | , 22.9, 0.0, 265.5, | ,  1000,   950,  3000,  2929, | , -3.4, -15.0, -0.154, |, 0.0
2326.0, 138.2, | , 22.9, 0.0, 265.3, | ,  1000,   953,  3000,  2947, | , -3.4, -12.9, -0.132, |, 0.0
2327.0, 138.2, | , 22.9, 0.0, 265.2, | ,  1000,   954,  3000,  2940, | , -3.4, -14.2, -0.145, |, 0.0
2328.0, 138.8, | , 22.9, 0.0, 264.5, | ,  1000,   956,  3000,  2926, | , -3.4,  -6.0, -0.062, |, 0.0
2329.0, 138.2, | , 22.9, 0.0, 265.7, | ,  1000,   956,  3000,  2929, | , -3.4, -12.9, -0.132, |, 0.0
2330.0, 138.2, | , 22.9, 0.0, 265.7, | ,  1000,   956,  3000,  2930, | , -3.4, -17.2, -0.176, |, 0.0
2331.0, 138.3, | , 22.9, 0.0, 266.3, | ,  1000,   952,  3000,  2933, | , -3.4,  -0.5, -0.005, |, 0.0
2332.0, 138.6, | , 22.9, 0.0, 266.6, | ,  1000,   952,  3000,  2911, | , -3.4,  -3.9, -0.039, |, 0.0
2333.1, 138.4, | , 22.9, 0.0, 265.7, | ,  1000,   957,  3000,  2932, | , -3.4, -12.4, -0.128, |, 0.0
2334.1, 138.2, | , 22.9, 0.0, 266.5, | ,  1000,   956,  3000,  2933, | , -3.4, -13.3, -0.136, |, 0.0
2335.1, 138.3, | , 22.9, 0.0, 266.6, | ,  1000,   956,  3000,  2939, | , -3.4, -17.6, -0.181, |, 0.0
2336.1, 138.7, | , 22.9, 0.0, 267.0, | ,  1000,   951,  3000,  2933, | , -3.4,   4.7, 0.048, |, 0.0
2337.1, 138.3, | , 22.9, 0.0, 266.6, | ,  1000,   951,  3000,  2921, | , -3.4,  10.7, 0.109, |, 0.0
2338.1, 138.5, | , 22.9, 0.0, 266.3, | ,  1000,   955,  3000,  2932, | , -3.4,   2.5, 0.026, |, 0.0
2339.1, 138.7, | , 22.9, 0.0, 267.5, | ,  1000,   960,  3000,  2938, | , -3.4,  15.8, 0.163, |, 0.0
2340.1, 138.7, | , 22.9, 0.0, 268.0, | ,  1000,   958,  3000,  2925, | , -3.4,  12.8, 0.131, |, 0.0
2341.1, 138.2, | , 22.9, 0.0, 267.5, | ,  1000,   955,  3000,  2933, | , -3.4,  -6.9, -0.070, |, 0.0
2342.1, 138.2, | , 22.9, 0.0, 268.0, | ,  1000,   954,  3000,  2937, | , -3.4, -14.6, -0.150, |, 0.0
2343.1, 138.9, | , 22.9, 0.0, 267.6, | ,  1000,   955,  3000,  2918, | , -3.4, -17.2, -0.175, |, 0.0
2344.1, 138.2, | , 23.0, 0.0, 268.0, | ,  1000,   953,  3000,  2917, | , -3.4, -15.9, -0.162, |, 0.0
2345.2, 138.3, | , 22.9, 0.0, 268.4, | ,  1000,   957,  3000,  2923, | , -3.4,   5.5, 0.057, |, 0.0
2346.2, 138.6, | , 23.0, 0.0, 268.7, | ,  1000,   958,  3000,  2914, | , -3.4,  -6.5, -0.066, |, 0.0
2347.2, 138.7, | , 23.0, 0.0, 268.9, | ,  1000,   955,  3000,  2941, | , -3.4,  -7.3, -0.075, |, 0.0
2348.2, 139.2, | , 23.0, 0.0, 261.3, | ,  1000,   954,  3000,  2915, | , -3.4, -15.4, -0.158, |, 0.0
2349.2, 138.3, | , 23.0, 0.0, 269.3, | ,  1000,   954,  3000,  2944, | , -3.4,  -8.6, -0.088, |, 0.0
2350.2, 138.8, | , 23.0, 0.0, 269.5, | ,  1000,   950,  3000,  2932, | , -3.4, -14.6, -0.149, |, 0.0
2351.2, 138.4, | , 23.0, 0.0, 269.2, | ,  1000,   957,  3000,  2924, | , -3.4, -14.2, -0.145, |, 0.0
2352.2, 138.3, | , 23.0, 0.0, 269.2, | ,  1000,   954,  3000,  2918, | , -3.4, -12.4, -0.127, |, 0.0
2353.2, 139.9, | , 23.0, 0.0, 260.0, | ,  1000,   955,  3000,  2904, | , -3.4, -15.4, -0.157, |, 0.0
2354.3, 138.8, | , 23.0, 0.0, 268.8, | ,  1000,   950,  3000,  2926, | , -3.4,  -9.4, -0.097, |, 0.0
2355.3, 138.2, | , 23.0, 0.0, 270.1, | ,  1000,   955,  3000,  2907, | , -3.4,  -0.0, -0.000, |, 0.0
2356.3, 138.3, | , 23.0, 0.0, 269.2, | ,  1000,   955,  3000,  2926, | , -3.4, -15.9, -0.162, |, 0.0
2357.3, 138.7, | , 23.0, 0.0, 270.6, | ,  1000,   957,  3000,  2937, | , -3.4, -12.0, -0.123, |, 0.0
2358.3, 138.2, | , 23.0, 0.0, 270.2, | ,  1000,   955,  3000,  2933, | , -3.4, -17.6, -0.180, |, 0.0
2359.3, 138.4, | , 23.0, 0.0, 270.1, | ,  1000,   957,  3000,  2924, | , -3.4, -16.3, -0.167, |, 0.0
2360.3, 138.2, | , 23.0, 0.0, 270.6, | ,  1000,   957,  3000,  2924, | , -3.4, -10.7, -0.110, |, 0.0
2361.3, 138.3, | , 23.0, 0.0, 270.4, | ,  1000,   956,  3000,  2918, | , -3.4,  -5.6, -0.057, |, 0.0
2362.3, 138.4, | , 23.0, 0.0, 270.9, | ,  1000,   952,  3000,  2933, | , -3.4, -16.7, -0.171, |, 0.0
2363.3, 138.3, | , 23.0, 0.0, 270.4, | ,  1000,   959,  3000,  2911, | , -3.4,  -5.2, -0.053, |, 0.0
2364.3, 138.8, | , 23.0, 0.0, 270.5, | ,  1000,   955,  3000,  2955, | , -3.4,  10.7, 0.110, |, 0.0
2365.4, 138.7, | , 23.0, 0.0, 271.7, | ,  1000,   956,  3000,  2937, | , -3.4,  -5.6, -0.057, |, 0.0
2366.4, 138.1, | , 23.0, 0.0, 271.7, | ,  1000,   962,  3000,  2922, | , -3.4, -13.7, -0.141, |, 0.0
2367.4, 138.2, | , 23.0, 0.0, 271.7, | ,  1000,   954,  3000,  2943, | , -3.4, -17.2, -0.176, |, 0.0
2368.4, 138.7, | , 23.0, 0.0, 272.0, | ,  1000,   958,  3000,  2926, | , -3.4, -18.4, -0.189, |, 0.0
2369.4, 138.8, | , 23.0, 0.0, 271.4, | ,  1000,   952,  3000,  2927, | , -3.4, -13.7, -0.140, |, 0.0
2370.4, 138.2, | , 23.0, 0.0, 272.2, | ,  1000,   956,  3000,  2940, | , -3.4, -13.3, -0.137, |, 0.0
2371.4, 138.3, | , 23.0, 0.0, 272.2, | ,  1000,   955,  3000,  2941, | , -3.4,  18.0, 0.184, |, 0.0
2372.4, 138.7, | , 23.0, 0.0, 272.9, | ,  1000,   957,  3000,  2953, | , -3.4, -10.3, -0.106, |, 0.0
2373.4, 138.4, | , 23.0, 0.0, 272.5, | ,  1000,   959,  3000,  2920, | , -3.4, -10.7, -0.110, |, 0.0
2374.4, 138.3, | , 23.0, 0.0, 271.1, | ,  1000,   945,  3000,  2922, | , -3.4, -14.2, -0.144, |, 0.0
2375.4, 138.5, | , 23.0, 0.0, 272.9, | ,  1000,   956,  3000,  2908, | , -3.4,  -4.3, -0.044, |, 0.0
2376.5, 138.6, | , 23.0, 0.0, 273.1, | ,  1000,   951,  3000,  2929, | , -3.4,  -3.9, -0.040, |, 0.0
2377.5, 138.3, | , 23.0, 0.0, 273.2, | ,  1000,   955,  3000,  2932, | , -3.4,  -6.0, -0.062, |, 0.0
2378.5, 138.3, | , 23.0, 0.0, 273.4, | ,  1000,   952,  3000,  2922, | , -3.4, -14.2, -0.145, |, 0.0
2379.5, 138.9, | , 23.0, 0.0, 272.9, | ,  1000,   952,  3000,  2935, | , -3.4, -13.3, -0.136, |, 0.0
2380.5, 138.6, | , 23.0, 0.0, 273.6, | ,  1000,   956,  3000,  2927, | , -3.4, -16.3, -0.167, |, 0.0
2381.5, 138.2, | , 23.0, 0.0, 273.6, | ,  1000,   954,  3000,  2907, | , -3.4, -15.9, -0.161, |, 0.0
2382.5, 138.2, | , 23.0, 0.0, 273.7, | ,  1000,   960,  3000,  2912, | , -3.4, -12.9, -0.131, |, 0.0
2383.5, 138.7, | , 23.0, 0.0, 274.2, | ,  1000,   950,  3000,  2922, | , -3.4, -11.6, -0.118, |, 0.0
2384.5, 139.0, | , 23.0, 0.0, 273.6, | ,  1000,   950,  3000,  2933, | , -3.4,  -2.6, -0.027, |, 0.0
2385.5, 138.2, | , 23.0, 0.0, 274.5, | ,  1000,   957,  3000,  2923, | , -3.4,  -2.2, -0.022, |, 0.0
2386.5, 138.2, | , 23.0, 0.0, 274.6, | ,  1000,   956,  3000,  2937, | , -3.4,  -9.9, -0.101, |, 0.0
2387.6, 138.8, | , 23.0, 0.0, 275.1, | ,  1000,   951,  3000,  2928, | , -3.4,  -0.5, -0.005, |, 0.0
2388.6, 138.3, | , 23.0, 0.0, 274.9, | ,  1000,   956,  3000,  2922, | , -3.4,   3.4, 0.035, |, 0.0
2389.6, 139.0, | , 23.0, 0.0, 268.8, | ,  1000,   949,  3000,  2936, | , -3.4,  20.5, 0.210, |, 0.0
2390.6, 138.9, | , 23.0, 0.0, 274.9, | ,  1000,   953,  3000,  2941, | , -3.4,  -9.0, -0.093, |, 0.0
2391.6, 138.2, | , 23.0, 0.0, 275.5, | ,  1000,   951,  3000,  2925, | , -3.4,  -5.2, -0.053, |, 0.0
2392.6, 138.3, | , 23.0, 0.0, 275.2, | ,  1000,   957,  3000,  2924, | , -3.4,  -7.3, -0.075, |, 0.0
2393.6, 138.2, | , 23.0, 0.0, 275.6, | ,  1000,   953,  3000,  2918, | , -3.4,  17.1, 0.175, |, 0.0
2394.6, 139.5, | , 23.0, 0.0, 270.3, | ,  1000,   956,  3000,  2926, | , -3.4,  -3.5, -0.035, |, 0.0
2395.6, 138.4, | , 23.0, 0.0, 275.0, | ,  1000,   949,  3000,  2908, | , -3.4,  -3.9, -0.039, |, 0.0
2396.6, 138.2, | , 23.0, 0.0, 276.3, | ,  1000,   961,  3000,  2937, | , -3.4,   0.4, 0.004, |, 0.0
2397.7, 138.3, | , 23.0, 0.0, 276.6, | ,  1000,   955,  3000,  2931, | , -3.4,   0.4, 0.004, |, 0.0
2398.7, 138.7, | , 23.0, 0.0, 276.7, | ,  1000,   958,  3000,  2929, | , -3.4,   1.7, 0.017, |, 0.0
2399.7, 138.3, | , 23.0, 0.0, 276.9, | ,  1000,   957,  3000,  2929, | , -3.4,   0.8, 0.009, |, 0.0
2400.7, 138.4, | , 23.0, 0.0, 275.7, | ,  1000,   952,  3000,  2924, | , -3.4,   0.8, 0.009, |, 0.0
2401.7, 138.7, | , 23.0, 0.0, 277.2, | ,  1000,   955,  3000,  2933, | , -3.4,  -7.3, -0.075, |, 0.0
2402.7, 138.3, | , 23.0, 0.0, 276.9, | ,  1000,   955,  3000,  2927, | , -3.4,  -6.0, -0.062, |, 0.0
2403.7, 138.2, | , 23.0, 0.0, 277.2, | ,  1000,   951,  3000,  2919, | , -3.4,   5.1, 0.052, |, 0.0
2404.7, 138.6, | , 23.0, 0.0, 277.7, | ,  1000,   952,  3000,  2914, | , -3.4,  -0.5, -0.005, |, 0.0
2405.7, 138.4, | , 23.0, 0.0, 276.5, | ,  1000,   950,  3000,  2935, | , -3.4,  -7.3, -0.075, |, 0.0
2406.7, 138.3, | , 23.0, 0.0, 277.7, | ,  1000,   948,  3000,  2919, | , -3.4,  -6.0, -0.061, |, 0.0
2407.8, 138.2, | , 23.0, 0.0, 278.3, | ,  1000,   957,  3000,  2932, | , -3.4,  -5.2, -0.053, |, 0.0
