Repository: jdhuang-csm/Ru-BCA

## Methods
* (BaO)<sub>x</sub>-(CaO)<sub>y</sub>-(Al<sub>2</sub>O<sub>3</sub>)<sub>1-x-y</sub> (BCA) catalyst supports were synthesized via sol-gel and solid-state methods. 
* Ru/BCA catalysts were prepared via incipient wetness impregnation to achieve 1 wt. % Ru loading.
* Ammonia synthesis rates were measured for Ru/BCA catalysts in a packed-bed reactor at 480-600<sup>o</sup>C, 10 bar, and space velocities up to 1.3 x 10<sup>6</sup> ml g<sub>cat</sub><sup>-1</sup> h<sup>-1</sup>.
* A machine learning (ML) model was employed to improve understanding of the behavior of Ru/BCA catalysts.
* A microkinetic model was developed to describe the best-performing catalyst.

File: data/init_files_Cadigan/BCA723.txt (part 6 of 46)
********** Start test **********
Elapsed time, Pressure, | , LJtemp(C), Inner-Temp, Outer-Temp, | , N2-set, N2-flow, H2-set, H2-flow, | , pH, NH3_ppm, NH3_Prod_rate, |, In222Temp
1998.0, 139.4, | , 23.4, 0.0, 159.3, | ,  4000,  3881,  1000,   989, | , -3.4,  12.0, 0.144, |, 0.0
1999.0, 139.0, | , 23.5, 0.0, 158.6, | ,  4000,  3879,  1000,   979, | , -3.4,  -9.0, -0.108, |, 0.0
2000.1, 139.2, | , 23.5, 0.0, 158.2, | ,  4000,  3878,  1000,   972, | , -3.4, -14.6, -0.174, |, 0.0
2001.1, 139.4, | , 23.5, 0.0, 159.7, | ,  4000,  3873,  1000,   974, | , -3.4,  -4.7, -0.057, |, 0.0
2002.1, 139.5, | , 23.4, 0.0, 160.1, | ,  4000,  3874,  1000,   971, | , -3.4, -15.9, -0.190, |, 0.0
2003.1, 139.0, | , 23.4, 0.0, 159.5, | ,  4000,  3877,  1000,   974, | , -3.4,  16.3, 0.194, |, 0.0
2004.1, 139.0, | , 23.5, 0.0, 159.8, | ,  4000,  3874,  1000,   967, | , -3.4,  -4.7, -0.057, |, 0.0
2005.1, 139.6, | , 23.4, 0.0, 159.9, | ,  4000,  3872,  1000,   986, | , -3.4,  -4.7, -0.057, |, 0.0
2006.1, 139.3, | , 23.5, 0.0, 160.1, | ,  4000,  3877,  1000,   971, | , -3.4, -14.6, -0.174, |, 0.0
2007.1, 139.0, | , 23.5, 0.0, 160.0, | ,  4000,  3880,  1000,   961, | , -3.4,  -2.2, -0.026, |, 0.0
2008.1, 138.9, | , 23.5, 0.0, 160.8, | ,  4000,  3882,  1000,   972, | , -3.4,  -5.2, -0.062, |, 0.0
2009.1, 139.4, | , 23.4, 0.0, 160.9, | ,  4000,  3879,  1000,   965, | , -3.4, -15.9, -0.190, |, 0.0
2010.2, 139.2, | , 23.5, 0.0, 160.1, | ,  4000,  3873,  1000,   986, | , -3.4, -14.2, -0.170, |, 0.0
2011.2, 139.0, | , 23.5, 0.0, 160.8, | ,  4000,  3877,  1000,   985, | , -3.4, -18.4, -0.221, |, 0.0
2012.2, 139.5, | , 23.4, 0.0, 161.3, | ,  4000,  3881,  1000,   979, | , -3.4,  -3.5, -0.041, |, 0.0
2013.2, 139.4, | , 23.5, 0.0, 161.3, | ,  4000,  3873,  1000,   976, | , -3.4,  -6.0, -0.072, |, 0.0
2014.2, 138.9, | , 23.5, 0.0, 161.1, | ,  4000,  3876,  1000,   975, | , -3.4, -16.3, -0.195, |, 0.0
2015.2, 139.1, | , 23.5, 0.0, 160.7, | ,  4000,  3877,  1000,   963, | , -3.4,  16.3, 0.194, |, 0.0
2016.2, 139.4, | , 23.5, 0.0, 162.2, | ,  4000,  3873,  1000,   965, | , -3.4, -15.0, -0.179, |, 0.0
2017.2, 139.1, | , 23.5, 0.0, 161.8, | ,  4000,  3873,  1000,   975, | , -3.4, -15.0, -0.180, |, 0.0
2018.2, 139.0, | , 23.5, 0.0, 162.3, | ,  4000,  3881,  1000,   994, | , -3.4,  23.5, 0.283, |, 0.0
2019.2, 138.9, | , 23.5, 0.0, 161.8, | ,  4000,  3871,  1000,   982, | , -3.4,  -3.9, -0.046, |, 0.0
2020.3, 139.6, | , 23.5, 0.0, 161.5, | ,  4000,  3879,  1000,   970, | , -3.4,  -9.9, -0.118, |, 0.0
2021.3, 139.0, | , 23.5, 0.0, 162.4, | ,  4000,  3872,  1000,   980, | , -3.4,  -8.2, -0.098, |, 0.0
2022.3, 139.0, | , 23.5, 0.0, 162.8, | ,  4000,  3879,  1000,   983, | , -3.4, -10.7, -0.129, |, 0.0
2023.3, 139.4, | , 23.5, 0.0, 163.1, | ,  4000,  3879,  1000,   963, | , -3.4,  -7.3, -0.087, |, 0.0
2024.3, 139.0, | , 23.5, 0.0, 162.7, | ,  4000,  3877,  1000,   972, | , -3.4,  -4.7, -0.057, |, 0.0
2025.3, 139.1, | , 23.5, 0.0, 162.4, | ,  4000,  3875,  1000,   992, | , -3.4,  -9.0, -0.108, |, 0.0
2026.3, 139.4, | , 23.5, 0.0, 163.6, | ,  4000,  3881,  1000,   982, | , -3.4, -10.7, -0.129, |, 0.0
2027.3, 140.3, | , 23.5, 0.0, 157.2, | ,  4000,  3871,  1000,   952, | , -3.4, -10.7, -0.128, |, 0.0
2028.3, 138.9, | , 23.5, 0.0, 163.5, | ,  4000,  3874,  1000,   967, | , -3.4,  -7.7, -0.092, |, 0.0
2029.3, 139.0, | , 23.5, 0.0, 163.7, | ,  4000,  3881,  1000,   971, | , -3.4,  -7.7, -0.093, |, 0.0
2030.3, 139.6, | , 23.5, 0.0, 163.6, | ,  4000,  3874,  1000,   986, | , -3.4,  10.7, 0.128, |, 0.0
2031.3, 139.4, | , 23.5, 0.0, 164.7, | ,  4000,  3880,  1000,   985, | , -3.4,   6.4, 0.077, |, 0.0
2032.4, 140.3, | , 23.5, 0.0, 153.4, | ,  4000,  3877,  1000,   971, | , -3.4,  -8.6, -0.103, |, 0.0
2033.4, 139.0, | , 23.5, 0.0, 164.4, | ,  4000,  3877,  1000,   970, | , -3.4,  -8.2, -0.098, |, 0.0
2034.4, 139.0, | , 23.5, 0.0, 164.8, | ,  4000,  3878,  1000,   986, | , -3.4,  -8.6, -0.103, |, 0.0
2035.4, 139.5, | , 23.5, 0.0, 163.7, | ,  4000,  3868,  1000,   986, | , -3.4,  24.8, 0.297, |, 0.0
2036.4, 139.0, | , 23.5, 0.0, 164.7, | ,  4000,  3879,  1000,   963, | , -3.4,   8.1, 0.097, |, 0.0
2037.4, 139.0, | , 23.5, 0.0, 160.3, | ,  4000,  3874,  1000,   983, | , -3.4,   1.7, 0.020, |, 0.0
2038.4, 139.4, | , 23.5, 0.0, 165.4, | ,  4000,  3874,  1000,   978, | , -3.4,  -4.3, -0.052, |, 0.0
2039.4, 139.4, | , 23.5, 0.0, 165.8, | ,  4000,  3882,  1000,   967, | , -3.4, -11.2, -0.133, |, 0.0
2040.4, 139.0, | , 23.5, 0.0, 164.6, | ,  4000,  3872,  1000,   987, | , -3.4,  30.4, 0.364, |, 0.0
2041.4, 139.4, | , 23.5, 0.0, 166.3, | ,  4000,  3879,  1000,   960, | , -3.4,   0.8, 0.010, |, 0.0
2042.5, 139.4, | , 23.5, 0.0, 166.6, | ,  4000,  3876,  1000,   975, | , -3.4,  19.7, 0.235, |, 0.0
2043.5, 139.0, | , 23.5, 0.0, 165.9, | ,  4000,  3874,  1000,   967, | , -3.4,   5.1, 0.061, |, 0.0
2044.5, 139.0, | , 23.5, 0.0, 166.1, | ,  4000,  3872,  1000,   967, | , -3.4,   0.4, 0.005, |, 0.0
2045.5, 139.6, | , 23.5, 0.0, 165.5, | ,  4000,  3880,  1000,   986, | , -3.4,   0.4, 0.005, |, 0.0
2046.5, 139.0, | , 23.5, 0.0, 166.5, | ,  4000,  3882,  1000,   964, | , -3.4,  10.7, 0.128, |, 0.0
2047.5, 139.0, | , 23.5, 0.0, 166.7, | ,  4000,  3872,  1000,   971, | , -3.4,   7.7, 0.092, |, 0.0
2048.5, 139.1, | , 23.5, 0.0, 166.8, | ,  4000,  3874,  1000,   971, | , -3.4,  -8.6, -0.103, |, 0.0
2049.5, 139.4, | , 23.5, 0.0, 167.5, | ,  4000,  3880,  1000,   990, | , -3.4,  -9.4, -0.113, |, 0.0
2050.5, 139.1, | , 23.5, 0.0, 166.4, | ,  4000,  3872,  1000,   960, | , -3.4,  -9.0, -0.107, |, 0.0
2051.5, 139.0, | , 23.5, 0.0, 167.1, | ,  4000,  3881,  1000,   965, | , -3.4,  -3.9, -0.046, |, 0.0
2052.5, 139.1, | , 23.5, 0.0, 167.8, | ,  4000,  3876,  1000,   976, | , -3.4,  11.5, 0.138, |, 0.0
2053.6, 139.5, | , 23.5, 0.0, 167.9, | ,  4000,  3881,  1000,   999, | , -3.4,   4.3, 0.051, |, 0.0
2054.6, 138.9, | , 23.5, 0.0, 167.7, | ,  4000,  3873,  1000,   976, | , -3.4,   0.8, 0.010, |, 0.0
2055.6, 139.1, | , 23.5, 0.0, 167.1, | ,  4000,  3878,  1000,   967, | , -3.4,  -0.5, -0.005, |, 0.0
2056.6, 139.4, | , 23.5, 0.0, 168.2, | ,  4000,  3878,  1000,   960, | , -3.4,  10.3, 0.122, |, 0.0
2057.6, 138.9, | , 23.5, 0.0, 168.1, | ,  4000,  3872,  1000,   966, | , -3.4,  -6.5, -0.077, |, 0.0
2058.6, 138.9, | , 23.5, 0.0, 167.8, | ,  4000,  3881,  1000,   977, | , -3.4,  -1.3, -0.016, |, 0.0
2059.6, 139.5, | , 23.5, 0.0, 168.5, | ,  4000,  3871,  1000,   979, | , -3.4,  15.0, 0.179, |, 0.0
2060.6, 139.1, | , 23.5, 0.0, 167.7, | ,  4000,  3879,  1000,   982, | , -3.4,   3.4, 0.041, |, 0.0
2061.6, 139.0, | , 23.5, 0.0, 168.8, | ,  4000,  3877,  1000,   984, | , -3.4,  25.7, 0.308, |, 0.0
2062.6, 139.0, | , 23.5, 0.0, 168.9, | ,  4000,  3878,  1000,   963, | , -3.4,   6.4, 0.076, |, 0.0
2063.6, 140.6, | , 23.5, 0.0, 162.8, | ,  4000,  3873,  1000,   972, | , -3.4,   0.4, 0.005, |, 0.0
2064.7, 139.5, | , 23.5, 0.0, 169.6, | ,  4000,  3883,  1000,   988, | , -3.4,   9.8, 0.118, |, 0.0
2065.7, 139.1, | , 23.5, 0.0, 167.9, | ,  4000,  3881,  1000,   975, | , -3.4,  -2.2, -0.026, |, 0.0
2066.7, 138.9, | , 23.5, 0.0, 169.5, | ,  4000,  3879,  1000,   963, | , -3.4,  -0.5, -0.005, |, 0.0
2067.7, 139.5, | , 23.5, 0.0, 169.9, | ,  4000,  3879,  1000,   975, | , -3.4,  32.5, 0.389, |, 0.0
2068.7, 139.5, | , 23.5, 0.0, 170.1, | ,  4000,  3883,  1000,   998, | , -3.4,   1.7, 0.020, |, 0.0
2069.7, 139.1, | , 23.5, 0.0, 169.2, | ,  4000,  3875,  1000,   960, | , -3.4,  21.8, 0.260, |, 0.0
2070.7, 139.6, | , 23.5, 0.0, 169.5, | ,  4000,  3870,  1000,   975, | , -3.4,  -2.6, -0.031, |, 0.0
2071.7, 139.4, | , 23.5, 0.0, 170.7, | ,  4000,  3878,  1000,   970, | , -3.4,   0.4, 0.005, |, 0.0
2072.7, 139.0, | , 23.5, 0.0, 170.3, | ,  4000,  3874,  1000,   972, | , -3.4,  -0.9, -0.011, |, 0.0
2073.7, 139.7, | , 23.5, 0.0, 165.2, | ,  4000,  3869,  1000,   978, | , -3.4,  -0.5, -0.005, |, 0.0
2074.8, 139.3, | , 23.5, 0.0, 171.4, | ,  4000,  3873,  1000,   959, | , -3.4,  19.3, 0.229, |, 0.0
2075.8, 139.1, | , 23.5, 0.0, 170.2, | ,  4000,  3868,  1000,   973, | , -3.4,  -3.9, -0.046, |, 0.0
2076.8, 139.0, | , 23.5, 0.0, 171.2, | ,  4000,  3871,  1000,   963, | , -3.4,  -2.6, -0.031, |, 0.0
2077.8, 139.0, | , 23.5, 0.0, 171.3, | ,  4000,  3876,  1000,   973, | , -3.4,  -3.5, -0.041, |, 0.0
2078.8, 140.2, | , 23.5, 0.0, 165.9, | ,  4000,  3878,  1000,   967, | , -3.4,   8.1, 0.097, |, 0.0
2079.8, 139.0, | , 23.5, 0.0, 171.2, | ,  4000,  3878,  1000,   967, | , -3.4,  -0.5, -0.005, |, 0.0
2080.8, 139.2, | , 23.5, 0.0, 170.8, | ,  4000,  3879,  1000,  1000, | , -3.4,  17.1, 0.206, |, 0.0
2081.8, 139.0, | , 23.5, 0.0, 171.9, | ,  4000,  3880,  1000,   995, | , -3.4, -14.6, -0.175, |, 0.0
2082.8, 139.5, | , 23.5, 0.0, 171.8, | ,  4000,  3876,  1000,   987, | , -3.4,  12.0, 0.144, |, 0.0
2083.8, 139.0, | , 23.5, 0.0, 172.3, | ,  4000,  3872,  1000,   976, | , -3.4, -14.6, -0.174, |, 0.0
2084.9, 139.0, | , 23.5, 0.0, 172.5, | ,  4000,  3874,  1000,   991, | , -3.4, -15.4, -0.185, |, 0.0
2085.9, 139.6, | , 23.5, 0.0, 172.3, | ,  4000,  3871,  1000,   984, | , -3.4, -15.9, -0.190, |, 0.0
2086.9, 139.0, | , 23.5, 0.0, 172.7, | ,  4000,  3880,  1000,   955, | , -3.4, -17.6, -0.210, |, 0.0
2087.9, 139.1, | , 23.5, 0.0, 172.9, | ,  4000,  3875,  1000,   971, | , -3.4,  14.5, 0.174, |, 0.0
2088.9, 139.5, | , 23.5, 0.0, 173.4, | ,  4000,  3876,  1000,   976, | , -3.4, -10.3, -0.123, |, 0.0
2089.9, 138.9, | , 23.5, 0.0, 173.4, | ,  4000,  3878,  1000,   975, | , -3.4, -18.0, -0.216, |, 0.0
2090.9, 139.1, | , 23.5, 0.0, 172.6, | ,  4000,  3883,  1000,   958, | , -3.4,   3.0, 0.036, |, 0.0
2091.9, 139.0, | , 23.5, 0.0, 173.6, | ,  4000,  3880,  1000,   971, | , -3.4, -16.3, -0.195, |, 0.0
2092.9, 139.4, | , 23.5, 0.0, 174.3, | ,  4000,  3874,  1000,   994, | , -3.4,  -3.5, -0.041, |, 0.0
2093.9, 139.4, | , 23.5, 0.0, 173.9, | ,  4000,  3881,  1000,   976, | , -3.4, -11.6, -0.139, |, 0.0
2094.9, 139.0, | , 23.5, 0.0, 174.0, | ,  4000,  3878,  1000,   980, | , -3.4, -16.7, -0.200, |, 0.0
2096.0, 139.2, | , 23.5, 0.0, 174.0, | ,  4000,  3877,  1000,   975, | , -3.4,  13.7, 0.164, |, 0.0
2097.0, 139.3, | , 23.5, 0.0, 174.7, | ,  4000,  3870,  1000,   976, | , -3.4, -15.4, -0.185, |, 0.0
2098.0, 139.3, | , 23.5, 0.0, 174.6, | ,  4000,  3875,  1000,   975, | , -3.4, -15.4, -0.185, |, 0.0
2099.0, 138.9, | , 23.5, 0.0, 174.9, | ,  4000,  3877,  1000,   978, | , -3.4,   3.8, 0.046, |, 0.0
2100.0, 139.0, | , 23.5, 0.0, 174.8, | ,  4000,  3879,  1000,   967, | , -3.4, -15.4, -0.185, |, 0.0
2101.0, 139.6, | , 23.5, 0.0, 174.3, | ,  4000,  3874,  1000,   991, | , -3.4, -15.0, -0.180, |, 0.0
2102.0, 139.0, | , 23.5, 0.0, 175.5, | ,  4000,  3875,  1000,   981, | , -3.4, -15.9, -0.190, |, 0.0
2103.0, 139.0, | , 23.5, 0.0, 174.9, | ,  4000,  3876,  1000,   973, | , -3.4,   4.3, 0.051, |, 0.0
2104.0, 139.4, | , 23.5, 0.0, 176.0, | ,  4000,  3880,  1000,   951, | , -3.4,  -8.6, -0.102, |, 0.0
2105.0, 139.0, | , 23.5, 0.0, 175.3, | ,  4000,  3874,  1000,   976, | , -3.4,   1.3, 0.015, |, 0.0
2106.1, 139.1, | , 23.5, 0.0, 174.9, | ,  4000,  3871,  1000,   967, | , -3.4,   9.8, 0.117, |, 0.0
2107.1, 139.0, | , 23.5, 0.0, 176.1, | ,  4000,  3879,  1000,   981, | , -3.4, -15.0, -0.180, |, 0.0
2108.1, 139.0, | , 23.5, 0.0, 175.9, | ,  4000,  3877,  1000,   996, | , -3.4,   1.7, 0.020, |, 0.0
2109.1, 139.0, | , 23.5, 0.0, 176.2, | ,  4000,  3882,  1000,   974, | , -3.4, -17.2, -0.205, |, 0.0
2110.1, 139.0, | , 23.5, 0.0, 176.3, | ,  4000,  3879,  1000,   956, | , -3.4, -15.0, -0.179, |, 0.0
2111.1, 139.1, | , 23.5, 0.0, 175.5, | ,  4000,  3881,  1000,   968, | , -3.4,   9.4, 0.112, |, 0.0
2112.1, 139.5, | , 23.5, 0.0, 177.0, | ,  4000,  3874,  1000,   978, | , -3.4,   0.8, 0.010, |, 0.0
2113.1, 139.0, | , 23.5, 0.0, 176.7, | ,  4000,  3884,  1000,   978, | , -3.4, -15.9, -0.190, |, 0.0
2114.1, 139.0, | , 23.5, 0.0, 177.4, | ,  4000,  3875,  1000,   963, | , -3.4, -15.4, -0.184, |, 0.0
2115.1, 139.5, | , 23.5, 0.0, 176.3, | ,  4000,  3877,  1000,   948, | , -3.4, -12.9, -0.153, |, 0.0
2116.2, 139.1, | , 23.5, 0.0, 176.3, | ,  4000,  3877,  1000,   975, | , -3.4, -17.2, -0.205, |, 0.0
2117.2, 139.1, | , 23.5, 0.0, 177.2, | ,  4000,  3876,  1000,   978, | , -3.4, -16.7, -0.200, |, 0.0
2118.2, 139.5, | , 23.5, 0.0, 177.8, | ,  4000,  3882,  1000,   989, | , -3.4, -14.6, -0.175, |, 0.0
2119.2, 139.0, | , 23.5, 0.0, 177.8, | ,  4000,  3873,  1000,   985, | , -3.4,  11.1, 0.133, |, 0.0
2120.2, 139.7, | , 23.5, 0.0, 172.3, | ,  4000,  3865,  1000,   960, | , -3.4, -19.3, -0.230, |, 0.0
2121.2, 139.0, | , 23.5, 0.0, 177.2, | ,  4000,  3873,  1000,   970, | , -3.4,   1.3, 0.015, |, 0.0
2122.2, 139.0, | , 23.5, 0.0, 177.8, | ,  4000,  3873,  1000,   979, | , -3.4, -15.4, -0.185, |, 0.0
2123.2, 139.4, | , 23.5, 0.0, 178.5, | ,  4000,  3881,  1000,   977, | , -3.4,   3.4, 0.041, |, 0.0
2124.2, 139.0, | , 23.5, 0.0, 178.1, | ,  4000,  3881,  1000,   960, | , -3.4, -12.0, -0.143, |, 0.0
2125.2, 139.7, | , 23.5, 0.0, 172.5, | ,  4000,  3875,  1000,   986, | , -3.4, -13.3, -0.159, |, 0.0
2126.2, 139.6, | , 23.5, 0.0, 178.1, | ,  4000,  3875,  1000,   979, | , -3.4, -14.2, -0.169, |, 0.0
2127.3, 139.4, | , 23.5, 0.0, 179.1, | ,  4000,  3875,  1000,   983, | , -3.4, -13.3, -0.159, |, 0.0
2128.3, 138.9, | , 23.5, 0.0, 178.8, | ,  4000,  3878,  1000,   978, | , -3.4,  -9.9, -0.118, |, 0.0
2129.3, 139.4, | , 23.5, 0.0, 179.8, | ,  4000,  3879,  1000,   975, | , -3.4,  -3.5, -0.041, |, 0.0
2130.3, 139.4, | , 23.5, 0.0, 179.6, | ,  4000,  3873,  1000,   985, | , -3.4, -17.2, -0.206, |, 0.0
2131.3, 139.1, | , 23.5, 0.0, 178.9, | ,  4000,  3877,  1000,   979, | , -3.4,  10.3, 0.123, |, 0.0
2132.3, 139.0, | , 23.5, 0.0, 179.5, | ,  4000,  3874,  1000,   963, | , -3.4,  15.0, 0.179, |, 0.0
2133.3, 139.4, | , 23.5, 0.0, 180.5, | ,  4000,  3877,  1000,   982, | , -3.4,  -2.2, -0.026, |, 0.0
2134.3, 139.1, | , 23.5, 0.0, 179.5, | ,  4000,  3876,  1000,   971, | , -3.4, -12.4, -0.149, |, 0.0
2135.3, 139.0, | , 23.5, 0.0, 180.3, | ,  4000,  3873,  1000,   993, | , -3.4, -17.2, -0.206, |, 0.0
2136.3, 139.1, | , 23.5, 0.0, 179.6, | ,  4000,  3881,  1000,   982, | , -3.4,  -9.4, -0.113, |, 0.0
2137.4, 139.4, | , 23.5, 0.0, 180.7, | ,  4000,  3875,  1000,   978, | , -3.4, -12.9, -0.154, |, 0.0
2138.4, 138.9, | , 23.5, 0.0, 180.4, | ,  4000,  3872,  1000,   974, | , -3.4, -16.7, -0.200, |, 0.0
2139.4, 139.0, | , 23.5, 0.0, 181.3, | ,  4000,  3882,  1000,   961, | , -3.4, -14.2, -0.169, |, 0.0
2140.4, 139.4, | , 23.5, 0.0, 181.5, | ,  4000,  3878,  1000,   978, | , -3.4,  -2.6, -0.031, |, 0.0
2141.4, 139.6, | , 23.5, 0.0, 180.4, | ,  4000,  3877,  1000,   969, | , -3.4, -15.4, -0.185, |, 0.0
2142.4, 139.0, | , 23.5, 0.0, 181.2, | ,  4000,  3874,  1000,   971, | , -3.4, -14.6, -0.174, |, 0.0
2143.4, 139.4, | , 23.5, 0.0, 181.8, | ,  4000,  3878,  1000,   982, | , -3.4,  13.3, 0.159, |, 0.0
2144.4, 139.3, | , 23.5, 0.0, 182.3, | ,  4000,  3877,  1000,   967, | , -3.4,  -2.6, -0.031, |, 0.0
2145.4, 138.9, | , 23.5, 0.0, 181.7, | ,  4000,  3870,  1000,   974, | , -3.4, -17.2, -0.205, |, 0.0
2146.4, 139.1, | , 23.5, 0.0, 181.4, | ,  4000,  3881,  1000,   974, | , -3.4, -17.2, -0.205, |, 0.0
2147.5, 139.4, | , 23.5, 0.0, 182.1, | ,  4000,  3877,  1000,   968, | , -3.4,  14.1, 0.169, |, 0.0
2148.5, 139.4, | , 23.5, 0.0, 182.5, | ,  4000,  3880,  1000,   997, | , -3.4,  16.7, 0.201, |, 0.0
2149.5, 138.9, | , 23.5, 0.0, 182.5, | ,  4000,  3875,  1000,   990, | , -3.4, -12.4, -0.149, |, 0.0
2150.5, 139.0, | , 23.5, 0.0, 182.3, | ,  4000,  3881,  1000,   967, | , -3.4, -17.2, -0.205, |, 0.0
2151.5, 139.6, | , 23.5, 0.0, 181.8, | ,  4000,  3876,  1000,   965, | , -3.4, -17.2, -0.205, |, 0.0
2152.5, 139.4, | , 23.5, 0.0, 183.0, | ,  4000,  3876,  1000,   971, | , -3.4, -15.9, -0.190, |, 0.0
2153.5, 139.1, | , 23.5, 0.0, 183.0, | ,  4000,  3875,  1000,   988, | , -3.4, -15.4, -0.185, |, 0.0
2154.5, 139.0, | , 23.5, 0.0, 183.3, | ,  4000,  3877,  1000,   998, | , -3.4,   8.1, 0.098, |, 0.0
2155.5, 139.5, | , 23.5, 0.0, 183.4, | ,  4000,  3879,  1000,   961, | , -3.4,  -7.7, -0.092, |, 0.0
2156.5, 139.1, | , 23.5, 0.0, 182.7, | ,  4000,  3872,  1000,   960, | , -3.4,  -9.4, -0.113, |, 0.0
2157.5, 139.0, | , 23.5, 0.0, 183.6, | ,  4000,  3880,  1000,   987, | , -3.4, -10.3, -0.124, |, 0.0
2158.6, 139.0, | , 23.5, 0.0, 183.9, | ,  4000,  3874,  1000,   964, | , -3.4,  -4.3, -0.051, |, 0.0
2159.6, 139.4, | , 23.5, 0.0, 184.2, | ,  4000,  3880,  1000,   971, | , -3.4, -12.4, -0.149, |, 0.0
2160.6, 138.9, | , 23.5, 0.0, 184.2, | ,  4000,  3876,  1000,   972, | , -3.4,  15.4, 0.184, |, 0.0
2161.6, 140.0, | , 23.5, 0.0, 177.0, | ,  4000,  3870,  1000,   956, | , -3.4,  -4.3, -0.051, |, 0.0
2162.6, 139.4, | , 23.5, 0.0, 184.3, | ,  4000,  3876,  1000,   971, | , -3.4,   9.8, 0.117, |, 0.0
2163.6, 139.0, | , 23.5, 0.0, 184.4, | ,  4000,  3880,  1000,   972, | , -3.4, -17.6, -0.210, |, 0.0
2164.6, 139.0, | , 23.5, 0.0, 185.3, | ,  4000,  3875,  1000,   981, | , -3.4, -17.2, -0.205, |, 0.0
2165.6, 139.0, | , 23.5, 0.0, 185.0, | ,  4000,  3872,  1000,   981, | , -3.4,  -1.3, -0.016, |, 0.0
2166.6, 140.4, | , 23.5, 0.0, 174.8, | ,  4000,  3876,  1000,   960, | , -3.4,  -6.9, -0.082, |, 0.0
2167.6, 139.1, | , 23.5, 0.0, 184.8, | ,  4000,  3874,  1000,   992, | , -3.4, -17.2, -0.206, |, 0.0
2168.6, 139.0, | , 23.5, 0.0, 185.1, | ,  4000,  3876,  1000,   958, | , -3.4, -16.3, -0.194, |, 0.0
2169.7, 139.1, | , 23.5, 0.0, 185.7, | ,  4000,  3878,  1000,   983, | , -3.4,  -2.2, -0.026, |, 0.0
2170.7, 139.4, | , 23.5, 0.0, 186.1, | ,  4000,  3878,  1000,   984, | , -3.4, -11.2, -0.134, |, 0.0
2171.7, 139.0, | , 23.5, 0.0, 186.2, | ,  4000,  3880,  1000,   969, | , -3.4, -16.3, -0.195, |, 0.0
2172.7, 139.1, | , 23.5, 0.0, 184.7, | ,  4000,  3878,  1000,   986, | , -3.4,  -2.2, -0.026, |, 0.0
2173.7, 139.4, | , 23.5, 0.0, 186.8, | ,  4000,  3879,  1000,   975, | , -3.4,  -7.3, -0.087, |, 0.0
2174.7, 139.0, | , 23.5, 0.0, 185.8, | ,  4000,  3881,  1000,   975, | , -3.4,   1.3, 0.015, |, 0.0
2175.7, 139.0, | , 23.5, 0.0, 186.2, | ,  4000,  3869,  1000,   989, | , -3.4,  -6.9, -0.082, |, 0.0
2176.7, 139.4, | , 23.5, 0.0, 186.4, | ,  4000,  3880,  1000,   967, | , -3.4, -17.2, -0.205, |, 0.0
2177.7, 139.6, | , 23.5, 0.0, 186.2, | ,  4000,  3874,  1000,   980, | , -3.4,  -5.2, -0.062, |, 0.0
2178.7, 139.0, | , 23.5, 0.0, 186.8, | ,  4000,  3879,  1000,   962, | , -3.4,  14.5, 0.174, |, 0.0
2179.8, 139.0, | , 23.5, 0.0, 187.5, | ,  4000,  3876,  1000,   972, | , -3.4,  -9.0, -0.108, |, 0.0
2180.8, 138.8, | , 23.5, 0.0, 187.0, | ,  4000,  3870,  1000,   956, | , -3.4,  -6.5, -0.077, |, 0.0
2181.8, 139.5, | , 23.5, 0.0, 187.2, | ,  4000,  3873,  1000,   965, | , -3.4,  -9.9, -0.118, |, 0.0
2182.8, 139.2, | , 23.5, 0.0, 186.2, | ,  4000,  3872,  1000,   979, | , -3.4,  13.7, 0.164, |, 0.0
2183.8, 139.0, | , 23.5, 0.0, 188.2, | ,  4000,  3871,  1000,   997, | , -3.4,   9.8, 0.118, |, 0.0
2184.8, 139.4, | , 23.5, 0.0, 188.0, | ,  4000,  3880,  1000,   982, | , -3.4,  22.3, 0.267, |, 0.0
2185.8, 139.1, | , 23.5, 0.0, 187.7, | ,  4000,  3877,  1000,   975, | , -3.4,   4.7, 0.056, |, 0.0
2186.8, 139.0, | , 23.5, 0.0, 188.1, | ,  4000,  3879,  1000,   979, | , -3.4,  -7.7, -0.093, |, 0.0
2187.8, 139.6, | , 23.5, 0.0, 187.9, | ,  4000,  3878,  1000,   973, | , -3.4, -10.7, -0.128, |, 0.0
2188.8, 140.7, | , 23.5, 0.0, 179.3, | ,  4000,  3881,  1000,   967, | , -3.4,  -8.6, -0.103, |, 0.0
2189.8, 139.0, | , 23.5, 0.0, 188.6, | ,  4000,  3873,  1000,   973, | , -3.4,   5.1, 0.061, |, 0.0
2190.9, 139.0, | , 23.5, 0.0, 188.6, | ,  4000,  3876,  1000,   973, | , -3.4,  -9.9, -0.118, |, 0.0
2191.9, 139.3, | , 23.5, 0.0, 189.0, | ,  4000,  3875,  1000,   957, | , -3.4,  -6.9, -0.082, |, 0.0
2192.9, 139.1, | , 23.5, 0.0, 188.0, | ,  4000,  3880,  1000,   963, | , -3.4,  21.8, 0.261, |, 0.0
2193.9, 138.9, | , 23.5, 0.0, 188.9, | ,  4000,  3877,  1000,   971, | , -3.4,  22.7, 0.271, |, 0.0
2194.9, 138.9, | , 23.5, 0.0, 189.5, | ,  4000,  3875,  1000,   987, | , -3.4,   3.8, 0.046, |, 0.0
2195.9, 138.9, | , 23.5, 0.0, 189.6, | ,  4000,  3877,  1000,   967, | , -3.4,  -6.0, -0.072, |, 0.0
2196.9, 139.1, | , 23.5, 0.0, 189.2, | ,  4000,  3881,  1000,   987, | , -3.4, -11.2, -0.134, |, 0.0
2197.9, 139.3, | , 23.5, 0.0, 189.2, | ,  4000,  3872,  1000,   976, | , -3.4,  23.5, 0.281, |, 0.0
2198.9, 139.1, | , 23.5, 0.0, 190.1, | ,  4000,  3876,  1000,   996, | , -3.4,  -6.5, -0.077, |, 0.0
2199.9, 139.4, | , 23.5, 0.0, 190.9, | ,  4000,  3881,  1000,   981, | , -3.4,  -0.0, -0.000, |, 0.0
2201.0, 139.0, | , 23.5, 0.0, 190.7, | ,  4000,  3871,  1000,   982, | , -3.4, -10.7, -0.128, |, 0.0
2202.0, 139.0, | , 23.5, 0.0, 190.7, | ,  4000,  3876,  1000,   979, | , -3.4, -12.0, -0.144, |, 0.0
2203.0, 140.4, | , 23.5, 0.0, 180.1, | ,  4000,  3869,  1000,   961, | , -3.4,  -9.0, -0.107, |, 0.0
2204.0, 139.3, | , 23.5, 0.0, 191.4, | ,  4000,  3877,  1000,   960, | , -3.4,  -5.6, -0.067, |, 0.0
2205.0, 138.9, | , 23.5, 0.0, 191.1, | ,  4000,  3874,  1000,   973, | , -3.4,  14.1, 0.169, |, 0.0
2206.0, 139.4, | , 23.5, 0.0, 191.4, | ,  4000,  3874,  1000,   978, | , -3.4,  -3.5, -0.041, |, 0.0
2207.0, 139.4, | , 23.5, 0.0, 191.6, | ,  4000,  3875,  1000,   990, | , -3.4,  -0.5, -0.005, |, 0.0
2208.0, 140.4, | , 23.5, 0.0, 180.2, | ,  4000,  3879,  1000,   971, | , -3.4,  16.7, 0.199, |, 0.0
2209.0, 139.2, | , 23.5, 0.0, 190.2, | ,  4000,  3879,  1000,   965, | , -3.4,   0.8, 0.010, |, 0.0
2210.0, 139.4, | , 23.5, 0.0, 191.8, | ,  4000,  3878,  1000,   982, | , -3.4,  -6.9, -0.082, |, 0.0
2211.0, 138.9, | , 23.5, 0.0, 192.0, | ,  4000,  3866,  1000,   973, | , -3.4,   3.8, 0.046, |, 0.0
2212.1, 138.9, | , 23.5, 0.0, 192.1, | ,  4000,  3877,  1000,   975, | , -3.4,  12.4, 0.148, |, 0.0
2213.1, 139.9, | , 23.5, 0.0, 186.0, | ,  4000,  3881,  1000,   979, | , -3.4,  -4.7, -0.057, |, 0.0
2214.1, 139.6, | , 23.5, 0.0, 191.9, | ,  4000,  3877,  1000,   981, | , -3.4,  -6.0, -0.072, |, 0.0
2215.1, 138.9, | , 23.5, 0.0, 192.3, | ,  4000,  3877,  1000,   972, | , -3.4, -10.3, -0.123, |, 0.0
2216.1, 139.0, | , 23.5, 0.0, 192.4, | ,  4000,  3875,  1000,   961, | , -3.4,  11.5, 0.138, |, 0.0
2217.1, 139.0, | , 23.5, 0.0, 192.4, | ,  4000,  3873,  1000,   984, | , -3.4,   8.1, 0.097, |, 0.0
2218.1, 139.4, | , 23.5, 0.0, 193.5, | ,  4000,  3872,  1000,   972, | , -3.4,   3.0, 0.036, |, 0.0
2219.1, 139.1, | , 23.5, 0.0, 192.1, | ,  4000,  3876,  1000,   975, | , -3.4, -10.7, -0.128, |, 0.0
2220.1, 139.0, | , 23.5, 0.0, 192.7, | ,  4000,  3870,  1000,   971, | , -3.4,  -8.6, -0.103, |, 0.0
2221.1, 139.4, | , 23.5, 0.0, 193.7, | ,  4000,  3877,  1000,   961, | , -3.4,  19.3, 0.230, |, 0.0
2222.1, 139.4, | , 23.5, 0.0, 193.8, | ,  4000,  3879,  1000,   977, | , -3.4,  -9.0, -0.108, |, 0.0
2223.2, 139.0, | , 23.5, 0.0, 193.7, | ,  4000,  3882,  1000,   980, | , -3.4,  -9.4, -0.113, |, 0.0
2224.2, 139.1, | , 23.5, 0.0, 193.3, | ,  4000,  3872,  1000,   961, | , -3.4, -10.3, -0.123, |, 0.0
2225.2, 139.4, | , 23.5, 0.0, 194.3, | ,  4000,  3880,  1000,   968, | , -3.4,  -8.6, -0.103, |, 0.0
2226.2, 139.0, | , 23.5, 0.0, 193.7, | ,  4000,  3880,  1000,   964, | , -3.4,  -2.6, -0.031, |, 0.0
2227.2, 139.0, | , 23.5, 0.0, 194.3, | ,  4000,  3881,  1000,   982, | , -3.4,  -3.5, -0.041, |, 0.0
2228.2, 139.0, | , 23.5, 0.0, 194.3, | ,  4000,  3876,  1000,   984, | , -3.4,  -8.6, -0.103, |, 0.0
2229.2, 139.6, | , 23.5, 0.0, 193.9, | ,  4000,  3876,  1000,   967, | , -3.4,  -8.6, -0.103, |, 0.0
2230.2, 138.9, | , 23.5, 0.0, 195.1, | ,  4000,  3878,  1000,   976, | , -3.4, -18.0, -0.216, |, 0.0
2231.2, 138.9, | , 23.5, 0.0, 194.7, | ,  4000,  3874,  1000,   971, | , -3.4,  15.4, 0.184, |, 0.0
2232.2, 139.0, | , 23.5, 0.0, 195.0, | ,  4000,  3875,  1000,   985, | , -3.4,   3.8, 0.046, |, 0.0
2233.2, 139.5, | , 23.5, 0.0, 195.4, | ,  4000,  3882,  1000,   997, | , -3.4,  -8.6, -0.103, |, 0.0
2234.3, 139.2, | , 23.5, 0.0, 194.2, | ,  4000,  3876,  1000,   982, | , -3.4, -17.2, -0.206, |, 0.0
2235.3, 138.9, | , 23.5, 0.0, 195.6, | ,  4000,  3880,  1000,   971, | , -3.4, -16.3, -0.195, |, 0.0
2236.3, 139.1, | , 23.5, 0.0, 194.6, | ,  4000,  3868,  1000,   952, | , -3.4,   6.8, 0.081, |, 0.0
2237.3, 139.4, | , 23.5, 0.0, 196.5, | ,  4000,  3877,  1000,   975, | , -3.4, -13.3, -0.159, |, 0.0
2238.3, 139.0, | , 23.5, 0.0, 195.8, | ,  4000,  3872,  1000,   983, | , -3.4, -18.9, -0.226, |, 0.0
2239.3, 139.6, | , 23.5, 0.0, 195.8, | ,  4000,  3874,  1000,   971, | , -3.4, -15.4, -0.184, |, 0.0
2240.3, 139.5, | , 23.5, 0.0, 196.1, | ,  4000,  3881,  1000,   971, | , -3.4,   6.8, 0.082, |, 0.0
2241.3, 139.0, | , 23.5, 0.0, 197.0, | ,  4000,  3876,  1000,   971, | , -3.4,   3.4, 0.041, |, 0.0
2242.3, 139.1, | , 23.5, 0.0, 195.3, | ,  4000,  3882,  1000,   974, | , -3.4, -10.7, -0.129, |, 0.0
2243.3, 139.4, | , 23.5, 0.0, 197.1, | ,  4000,  3869,  1000,   975, | , -3.4, -18.0, -0.215, |, 0.0
2244.4, 139.3, | , 23.5, 0.0, 189.6, | ,  4000,  3872,  1000,   975, | , -3.4, -16.3, -0.195, |, 0.0
2245.4, 139.0, | , 23.5, 0.0, 197.1, | ,  4000,  3875,  1000,   969, | , -3.4, -14.2, -0.169, |, 0.0
2246.4, 139.0, | , 23.5, 0.0, 197.4, | ,  4000,  3871,  1000,   982, | , -3.4,  13.7, 0.164, |, 0.0
2247.4, 139.5, | , 23.5, 0.0, 197.8, | ,  4000,  3873,  1000,   966, | , -3.4,  16.7, 0.199, |, 0.0
2248.4, 138.9, | , 23.5, 0.0, 197.7, | ,  4000,  3877,  1000,   985, | , -3.4, -15.9, -0.190, |, 0.0
2249.4, 140.4, | , 23.5, 0.0, 186.7, | ,  4000,  3871,  1000,   960, | , -3.4,  10.7, 0.127, |, 0.0
2250.4, 139.2, | , 23.5, 0.0, 196.9, | ,  4000,  3876,  1000,   986, | , -3.4,  -9.4, -0.113, |, 0.0
2251.4, 139.5, | , 23.5, 0.0, 198.8, | ,  4000,  3878,  1000,   978, | , -3.4, -15.0, -0.180, |, 0.0
2252.4, 139.0, | , 23.5, 0.0, 198.3, | ,  4000,  3874,  1000,   989, | , -3.4,   5.1, 0.061, |, 0.0
2253.4, 139.0, | , 23.5, 0.0, 198.3, | ,  4000,  3876,  1000,   959, | , -3.4, -13.7, -0.164, |, 0.0
2254.5, 140.2, | , 23.5, 0.0, 192.4, | ,  4000,  3871,  1000,   952, | , -3.4, -19.7, -0.235, |, 0.0
2255.5, 139.2, | , 23.5, 0.0, 197.9, | ,  4000,  3880,  1000,   967, | , -3.4,  12.4, 0.148, |, 0.0
2256.5, 139.0, | , 23.5, 0.0, 198.8, | ,  4000,  3881,  1000,   976, | , -3.4,  -8.2, -0.098, |, 0.0
2257.5, 138.9, | , 23.5, 0.0, 198.9, | ,  4000,  3871,  1000,   983, | , -3.4, -10.3, -0.123, |, 0.0
2258.5, 139.4, | , 23.5, 0.0, 199.6, | ,  4000,  3876,  1000,   953, | , -3.4, -12.0, -0.143, |, 0.0
2259.5, 139.1, | , 23.5, 0.0, 199.5, | ,  4000,  3874,  1000,   997, | , -3.4, -16.7, -0.201, |, 0.0
2260.5, 139.2, | , 23.5, 0.0, 198.7, | ,  4000,  3876,  1000,  1006, | , -3.4,  -7.3, -0.088, |, 0.0
2261.5, 139.5, | , 23.5, 0.0, 200.2, | ,  4000,  3874,  1000,   986, | , -3.4, -14.2, -0.170, |, 0.0
2262.5, 139.4, | , 23.5, 0.0, 199.7, | ,  4000,  3879,  1000,   974, | , -3.4, -17.6, -0.210, |, 0.0
2263.5, 139.0, | , 23.5, 0.0, 199.6, | ,  4000,  3871,  1000,   989, | , -3.4, -14.6, -0.175, |, 0.0
2264.5, 138.9, | , 23.5, 0.0, 200.0, | ,  4000,  3873,  1000,   969, | , -3.4, -17.6, -0.210, |, 0.0
2265.6, 139.7, | , 23.5, 0.0, 199.7, | ,  4000,  3880,  1000,   969, | , -3.4,  -7.3, -0.087, |, 0.0
2266.6, 139.1, | , 23.5, 0.0, 199.8, | ,  4000,  3877,  1000,   987, | , -3.4,  -9.9, -0.118, |, 0.0
2267.6, 139.1, | , 23.5, 0.0, 200.3, | ,  4000,  3880,  1000,   997, | , -3.4, -18.9, -0.227, |, 0.0
2268.6, 139.3, | , 23.5, 0.0, 200.8, | ,  4000,  3870,  1000,   971, | , -3.4, -15.9, -0.189, |, 0.0
2269.6, 138.9, | , 23.6, 0.0, 200.7, | ,  4000,  3871,  1000,   964, | , -3.4, -15.9, -0.189, |, 0.0
2270.6, 139.0, | , 23.5, 0.0, 200.1, | ,  4000,  3881,  1000,   962, | , -3.4, -14.6, -0.174, |, 0.0
2271.6, 138.9, | , 23.5, 0.0, 201.2, | ,  4000,  3880,  1000,   957, | , -3.4,   4.3, 0.051, |, 0.0
2272.6, 139.5, | , 23.5, 0.0, 200.8, | ,  4000,  3879,  1000,   977, | , -3.4,   3.4, 0.041, |, 0.0
2273.6, 139.0, | , 23.5, 0.0, 201.3, | ,  4000,  3879,  1000,   983, | , -3.4, -17.6, -0.211, |, 0.0
2274.7, 139.0, | , 23.5, 0.0, 201.7, | ,  4000,  3875,  1000,   976, | , -3.4, -18.4, -0.221, |, 0.0
2275.7, 139.5, | , 23.6, 0.0, 201.2, | ,  4000,  3875,  1000,   975, | , -3.4, -14.6, -0.174, |, 0.0
2276.7, 139.4, | , 23.5, 0.0, 201.8, | ,  4000,  3880,  1000,   971, | , -3.4,  11.5, 0.138, |, 0.0
2277.7, 139.1, | , 23.6, 0.0, 201.7, | ,  4000,  3871,  1000,   990, | , -3.4,  -9.9, -0.118, |, 0.0
2278.7, 139.0, | , 23.5, 0.0, 202.6, | ,  4000,  3877,  1000,   989, | , -3.4,  -9.4, -0.113, |, 0.0
2279.7, 139.4, | , 23.6, 0.0, 203.0, | ,  4000,  3879,  1000,   959, | , -3.4, -18.9, -0.225, |, 0.0
2280.7, 139.1, | , 23.6, 0.0, 201.7, | ,  4000,  3875,  1000,   964, | , -3.4, -14.6, -0.174, |, 0.0
2281.7, 139.0, | , 23.5, 0.0, 202.6, | ,  4000,  3877,  1000,   965, | , -3.4,  -1.7, -0.021, |, 0.0
2282.7, 139.4, | , 23.6, 0.0, 200.6, | ,  4000,  3882,  1000,   975, | , -3.4,  -3.0, -0.036, |, 0.0
2283.7, 139.0, | , 23.6, 0.0, 203.4, | ,  4000,  3878,  1000,   968, | , -3.4, -17.2, -0.205, |, 0.0
2284.7, 139.0, | , 23.6, 0.0, 203.9, | ,  4000,  3882,  1000,   967, | , -3.4, -19.3, -0.231, |, 0.0
2285.8, 140.0, | , 23.5, 0.0, 193.7, | ,  4000,  3869,  1000,   956, | , -3.4,  12.0, 0.142, |, 0.0
2286.8, 139.0, | , 23.6, 0.0, 203.8, | ,  4000,  3876,  1000,   979, | , -3.4,  16.3, 0.195, |, 0.0
2287.8, 139.3, | , 23.6, 0.0, 203.8, | ,  4000,  3872,  1000,   971, | , -3.4,  -4.3, -0.051, |, 0.0
2288.8, 138.9, | , 23.6, 0.0, 204.0, | ,  4000,  3873,  1000,   958, | , -3.4, -16.3, -0.194, |, 0.0
2289.8, 139.0, | , 23.6, 0.0, 204.7, | ,  4000,  3870,  1000,   968, | , -3.4, -10.7, -0.128, |, 0.0
2290.8, 140.4, | , 23.6, 0.0, 194.0, | ,  4000,  3873,  1000,   982, | , -3.4,  12.4, 0.148, |, 0.0
2291.8, 139.2, | , 23.6, 0.0, 203.4, | ,  4000,  3879,  1000,   985, | , -3.4, -11.2, -0.134, |, 0.0
2292.8, 139.0, | , 23.6, 0.0, 204.4, | ,  4000,  3874,  1000,   985, | , -3.4, -13.7, -0.165, |, 0.0
2293.8, 139.4, | , 23.6, 0.0, 204.6, | ,  4000,  3880,  1000,   982, | , -3.4, -10.7, -0.129, |, 0.0
2294.8, 139.4, | , 23.6, 0.0, 204.9, | ,  4000,  3875,  1000,   975, | , -3.4,  -4.3, -0.052, |, 0.0
2295.8, 139.7, | , 23.6, 0.0, 198.4, | ,  4000,  3878,  1000,   974, | , -3.4, -15.0, -0.180, |, 0.0
2296.9, 139.1, | , 23.6, 0.0, 203.9, | ,  4000,  3876,  1000,   974, | , -3.4, -14.6, -0.174, |, 0.0
2297.9, 139.7, | , 23.5, 0.0, 203.4, | ,  4000,  3881,  1000,   976, | , -3.4,  -8.2, -0.098, |, 0.0
2298.9, 139.0, | , 23.6, 0.0, 205.6, | ,  4000,  3873,  1000,   967, | , -3.4,  -5.6, -0.067, |, 0.0
2299.9, 139.0, | , 23.6, 0.0, 205.4, | ,  4000,  3881,  1000,   974, | , -3.4, -13.7, -0.164, |, 0.0
2300.9, 139.0, | , 23.6, 0.0, 205.5, | ,  4000,  3882,  1000,   971, | , -3.4, -17.6, -0.210, |, 0.0
2301.9, 139.6, | , 23.6, 0.0, 205.2, | ,  4000,  3875,  1000,   972, | , -3.4,  15.8, 0.189, |, 0.0
2302.9, 139.1, | , 23.6, 0.0, 205.3, | ,  4000,  3877,  1000,   982, | , -3.4, -10.7, -0.129, |, 0.0
2303.9, 139.0, | , 23.6, 0.0, 205.8, | ,  4000,  3873,  1000,   989, | , -3.4, -12.0, -0.144, |, 0.0
2304.9, 139.5, | , 23.6, 0.0, 205.9, | ,  4000,  3872,  1000,   997, | , -3.4, -18.4, -0.221, |, 0.0
2305.9, 139.6, | , 23.6, 0.0, 201.4, | ,  4000,  3877,  1000,   990, | , -3.4, -18.9, -0.226, |, 0.0
2307.0, 139.1, | , 23.6, 0.0, 205.7, | ,  4000,  3880,  1000,   962, | , -3.4, -20.2, -0.241, |, 0.0
2308.0, 139.1, | , 23.6, 0.0, 205.8, | ,  4000,  3877,  1000,   976, | , -3.4, -18.9, -0.226, |, 0.0
2309.0, 139.5, | , 23.6, 0.0, 206.9, | ,  4000,  3875,  1000,   987, | , -3.4, -18.4, -0.221, |, 0.0
2310.0, 139.4, | , 23.6, 0.0, 207.1, | ,  4000,  3879,  1000,   978, | , -3.4, -17.2, -0.206, |, 0.0
2311.0, 139.0, | , 23.6, 0.0, 206.9, | ,  4000,  3877,  1000,   981, | , -3.4,  -6.5, -0.077, |, 0.0
2312.0, 139.0, | , 23.6, 0.0, 206.3, | ,  4000,  3870,  1000,   976, | , -3.4, -17.6, -0.210, |, 0.0
2313.0, 139.1, | , 23.6, 0.0, 206.8, | ,  4000,  3875,  1000,   975, | , -3.4, -16.3, -0.195, |, 0.0
2314.0, 138.9, | , 23.6, 0.0, 207.7, | ,  4000,  3876,  1000,   978, | , -3.4, -14.6, -0.175, |, 0.0
2315.0, 139.0, | , 23.6, 0.0, 207.5, | ,  4000,  3880,  1000,   980, | , -3.4,  -3.0, -0.036, |, 0.0
2316.0, 139.0, | , 23.6, 0.0, 208.3, | ,  4000,  3878,  1000,   994, | , -3.4, -16.7, -0.201, |, 0.0
2317.1, 139.6, | , 23.6, 0.0, 207.0, | ,  4000,  3881,  1000,   982, | , -3.4, -16.3, -0.195, |, 0.0
2318.1, 139.1, | , 23.6, 0.0, 207.7, | ,  4000,  3875,  1000,   972, | , -3.4, -16.7, -0.200, |, 0.0
2319.1, 138.9, | , 23.6, 0.0, 208.1, | ,  4000,  3869,  1000,   957, | , -3.4,  16.3, 0.193, |, 0.0
2320.1, 139.4, | , 23.6, 0.0, 208.9, | ,  4000,  3880,  1000,   981, | , -3.4,  12.4, 0.149, |, 0.0
2321.1, 139.3, | , 23.6, 0.0, 209.2, | ,  4000,  3874,  1000,   978, | , -3.4, -17.6, -0.210, |, 0.0
2322.1, 139.1, | , 23.6, 0.0, 208.1, | ,  4000,  3875,  1000,   962, | , -3.4,  14.5, 0.173, |, 0.0
2323.1, 139.4, | , 23.6, 0.0, 209.4, | ,  4000,  3879,  1000,   986, | , -3.4,  -3.9, -0.047, |, 0.0
2324.1, 139.4, | , 23.6, 0.0, 209.2, | ,  4000,  3874,  1000,   982, | , -3.4,  12.0, 0.143, |, 0.0
2325.1, 139.0, | , 23.6, 0.0, 209.1, | ,  4000,  3874,  1000,   975, | , -3.4, -17.6, -0.210, |, 0.0
2326.1, 138.9, | , 23.6, 0.0, 209.5, | ,  4000,  3869,  1000,   958, | , -3.4, -17.6, -0.209, |, 0.0
2327.1, 140.3, | , 23.6, 0.0, 202.7, | ,  4000,  3869,  1000,   945, | , -3.4,  -3.0, -0.036, |, 0.0
2328.2, 138.9, | , 23.6, 0.0, 209.6, | ,  4000,  3879,  1000,   958, | , -3.4, -17.2, -0.205, |, 0.0
2329.2, 139.0, | , 23.6, 0.0, 209.9, | ,  4000,  3882,  1000,   980, | , -3.4, -18.0, -0.216, |, 0.0
2330.2, 139.4, | , 23.6, 0.0, 210.3, | ,  4000,  3880,  1000,   975, | , -3.4,  -9.4, -0.113, |, 0.0
2331.2, 139.5, | , 23.6, 0.0, 210.7, | ,  4000,  3878,  1000,   997, | , -3.4, -16.3, -0.196, |, 0.0
2332.2, 140.2, | , 23.6, 0.0, 199.5, | ,  4000,  3872,  1000,   972, | , -3.4, -18.9, -0.225, |, 0.0
2333.2, 139.0, | , 23.6, 0.0, 209.9, | ,  4000,  3871,  1000,   978, | , -3.4, -17.2, -0.205, |, 0.0
2334.2, 139.4, | , 23.6, 0.0, 211.6, | ,  4000,  3879,  1000,   967, | , -3.4,  -2.6, -0.031, |, 0.0
2335.2, 139.0, | , 23.6, 0.0, 210.9, | ,  4000,  3875,  1000,   981, | , -3.4, -15.4, -0.185, |, 0.0
2336.2, 139.0, | , 23.6, 0.0, 210.6, | ,  4000,  3873,  1000,   974, | , -3.4, -15.9, -0.190, |, 0.0
2337.3, 139.6, | , 23.6, 0.0, 207.2, | ,  4000,  3873,  1000,   978, | , -3.4, -17.6, -0.210, |, 0.0
2338.3, 139.2, | , 23.6, 0.0, 210.4, | ,  4000,  3882,  1000,   962, | , -3.4, -11.2, -0.133, |, 0.0
2339.3, 139.0, | , 23.6, 0.0, 211.8, | ,  4000,  3880,  1000,   976, | , -3.4, -18.0, -0.216, |, 0.0
2340.3, 139.0, | , 23.6, 0.0, 211.5, | ,  4000,  3878,  1000,   986, | , -3.4, -16.7, -0.201, |, 0.0
2341.3, 138.9, | , 23.6, 0.0, 212.0, | ,  4000,  3870,  1000,   973, | , -3.4,  13.7, 0.163, |, 0.0
2342.3, 139.4, | , 23.6, 0.0, 212.4, | ,  4000,  3880,  1000,   963, | , -3.4,  18.0, 0.215, |, 0.0
2343.3, 139.1, | , 23.6, 0.0, 211.8, | ,  4000,  3880,  1000,   978, | , -3.4, -12.0, -0.144, |, 0.0
2344.3, 138.9, | , 23.6, 0.0, 212.0, | ,  4000,  3880,  1000,   958, | , -3.4, -12.9, -0.154, |, 0.0
2345.3, 138.9, | , 23.6, 0.0, 212.4, | ,  4000,  3878,  1000,   970, | , -3.4, -16.3, -0.195, |, 0.0
2346.3, 139.5, | , 23.6, 0.0, 212.5, | ,  4000,  3878,  1000,   971, | , -3.4,  -6.5, -0.077, |, 0.0
2347.3, 139.0, | , 23.6, 0.0, 212.6, | ,  4000,  3880,  1000,   994, | , -3.4, -12.4, -0.150, |, 0.0
2348.4, 139.7, | , 23.6, 0.0, 212.0, | ,  4000,  3873,  1000,   986, | , -3.4, -18.9, -0.226, |, 0.0
2349.4, 139.4, | , 23.6, 0.0, 213.4, | ,  4000,  3878,  1000,   980, | , -3.4, -14.2, -0.170, |, 0.0
2350.4, 138.9, | , 23.6, 0.0, 213.3, | ,  4000,  3871,  1000,   976, | , -3.4, -15.0, -0.179, |, 0.0
2351.4, 138.9, | , 23.6, 0.0, 213.0, | ,  4000,  3879,  1000,   975, | , -3.4, -14.6, -0.175, |, 0.0
2352.4, 139.3, | , 23.6, 0.0, 213.8, | ,  4000,  3879,  1000,   981, | , -3.4, -16.7, -0.200, |, 0.0
2353.4, 139.1, | , 23.6, 0.0, 212.8, | ,  4000,  3876,  1000,   973, | , -3.4, -16.7, -0.200, |, 0.0
2354.4, 138.9, | , 23.6, 0.0, 213.9, | ,  4000,  3875,  1000,   982, | , -3.4, -19.3, -0.231, |, 0.0
2355.4, 139.0, | , 23.6, 0.0, 214.2, | ,  4000,  3877,  1000,   988, | , -3.4,   3.8, 0.046, |, 0.0
2356.4, 139.1, | , 23.6, 0.0, 214.0, | ,  4000,  3877,  1000,   989, | , -3.4,   7.7, 0.092, |, 0.0
2357.4, 139.0, | , 23.6, 0.0, 213.7, | ,  4000,  3877,  1000,  1004, | , -3.4,   1.7, 0.020, |, 0.0
2358.4, 139.2, | , 23.6, 0.0, 213.4, | ,  4000,  3873,  1000,   973, | , -3.4,  13.3, 0.158, |, 0.0
2359.4, 139.1, | , 23.6, 0.0, 215.0, | ,  4000,  3880,  1000,   977, | , -3.4, -11.6, -0.139, |, 0.0
2360.5, 139.4, | , 23.6, 0.0, 215.0, | ,  4000,  3879,  1000,   969, | , -3.4, -11.6, -0.139, |, 0.0
2361.5, 139.0, | , 23.6, 0.0, 215.0, | ,  4000,  3870,  1000,   956, | , -3.4, -18.4, -0.219, |, 0.0
2362.5, 139.0, | , 23.6, 0.0, 214.9, | ,  4000,  3873,  1000,   974, | , -3.4, -17.2, -0.205, |, 0.0
2363.5, 139.0, | , 23.6, 0.0, 214.3, | ,  4000,  3881,  1000,   970, | , -3.4, -15.0, -0.180, |, 0.0
2364.5, 139.4, | , 23.6, 0.0, 215.4, | ,  4000,  3873,  1000,   971, | , -3.4, -15.9, -0.190, |, 0.0
2365.5, 139.0, | , 23.6, 0.0, 215.6, | ,  4000,  3879,  1000,   985, | , -3.4,   7.7, 0.092, |, 0.0
2366.5, 139.0, | , 23.6, 0.0, 215.6, | ,  4000,  3882,  1000,   982, | , -3.4, -16.3, -0.196, |, 0.0
2367.5, 139.4, | , 23.6, 0.0, 215.8, | ,  4000,  3880,  1000,   980, | , -3.4, -10.3, -0.123, |, 0.0
2368.5, 140.2, | , 23.6, 0.0, 210.1, | ,  4000,  3877,  1000,   963, | , -3.4, -19.3, -0.230, |, 0.0
2369.5, 138.8, | , 23.6, 0.0, 216.0, | ,  4000,  3876,  1000,   964, | , -3.4, -17.6, -0.210, |, 0.0
2370.6, 139.0, | , 23.6, 0.0, 215.3, | ,  4000,  3881,  1000,   965, | , -3.4, -17.6, -0.210, |, 0.0
2371.6, 139.4, | , 23.6, 0.0, 216.4, | ,  4000,  3876,  1000,   994, | , -3.4,   0.4, 0.005, |, 0.0
2372.6, 138.9, | , 23.6, 0.0, 215.9, | ,  4000,  3879,  1000,   980, | , -3.4, -15.4, -0.185, |, 0.0
2373.6, 140.3, | , 23.6, 0.0, 206.0, | ,  4000,  3878,  1000,   984, | , -3.4, -12.0, -0.144, |, 0.0
2374.7, 139.2, | , 23.6, 0.0, 215.6, | ,  4000,  3878,  1000,   983, | , -3.4, -13.7, -0.165, |, 0.0
2375.7, 139.0, | , 23.6, 0.0, 217.0, | ,  4000,  3879,  1000,   976, | , -3.4,   5.1, 0.061, |, 0.0
2376.7, 139.8, | , 23.6, 0.0, 210.6, | ,  4000,  3875,  1000,   953, | , -3.4, -18.0, -0.214, |, 0.0
2377.7, 139.6, | , 23.6, 0.0, 216.1, | ,  4000,  3878,  1000,   956, | , -3.4, -15.0, -0.179, |, 0.0
2378.7, 140.0, | , 23.6, 0.0, 209.7, | ,  4000,  3876,  1000,   983, | , -3.4, -16.7, -0.200, |, 0.0
2379.8, 139.1, | , 23.6, 0.0, 216.7, | ,  4000,  3872,  1000,   969, | , -3.4,  -1.3, -0.016, |, 0.0
2380.8, 139.7, | , 23.6, 0.0, 216.5, | ,  4000,  3873,  1000,   945, | , -3.4, -18.4, -0.219, |, 0.0
2381.8, 139.6, | , 23.6, 0.0, 215.1, | ,  4000,  3880,  1000,   948, | , -3.4, -17.6, -0.209, |, 0.0
2382.8, 139.1, | , 23.6, 0.0, 217.5, | ,  4000,  3876,  1000,   983, | , -3.4, -18.0, -0.216, |, 0.0
2383.8, 139.3, | , 23.6, 0.0, 215.3, | ,  4000,  3878,  1000,   967, | , -3.4, -17.2, -0.205, |, 0.0
2384.8, 139.7, | , 23.6, 0.0, 217.3, | ,  4000,  3875,  1000,   989, | , -3.4, -14.2, -0.170, |, 0.0
2385.8, 139.7, | , 23.6, 0.0, 215.7, | ,  4000,  3874,  1000,   982, | , -3.4, -15.9, -0.190, |, 0.0
2386.8, 139.2, | , 23.6, 0.0, 217.4, | ,  4000,  3881,  1000,   963, | , -3.4,   3.0, 0.036, |, 0.0
2387.8, 139.4, | , 23.6, 0.0, 216.4, | ,  4000,  3873,  1000,   956, | , -3.4,   4.3, 0.051, |, 0.0
2388.8, 139.8, | , 23.6, 0.0, 218.2, | ,  4000,  3878,  1000,   981, | , -3.4,   0.8, 0.010, |, 0.0
2389.8, 139.2, | , 23.6, 0.0, 217.6, | ,  4000,  3871,  1000,   986, | , -3.4, -15.9, -0.190, |, 0.0
2390.8, 139.2, | , 23.6, 0.0, 218.1, | ,  4000,  3874,  1000,   992, | , -3.4,  -5.2, -0.062, |, 0.0
2391.8, 139.1, | , 23.6, 0.0, 218.2, | ,  4000,  3877,  1000,   950, | , -3.4,  11.5, 0.137, |, 0.0
2392.9, 139.6, | , 23.6, 0.0, 218.2, | ,  4000,  3878,  1000,   954, | , -3.4,   4.3, 0.051, |, 0.0
2393.9, 139.2, | , 23.6, 0.0, 215.1, | ,  4000,  3878,  1000,   983, | , -3.4, -11.2, -0.134, |, 0.0
2394.9, 139.4, | , 23.6, 0.0, 218.5, | ,  4000,  3875,  1000,   993, | , -3.4, -16.7, -0.201, |, 0.0
2395.9, 139.2, | , 23.6, 0.0, 215.6, | ,  4000,  3879,  1000,   971, | , -3.4,  -3.9, -0.046, |, 0.0
2396.9, 139.7, | , 23.6, 0.0, 219.2, | ,  4000,  3872,  1000,   977, | , -3.4, -14.6, -0.174, |, 0.0
2397.9, 139.1, | , 23.6, 0.0, 219.4, | ,  4000,  3877,  1000,   958, | , -3.4, -18.9, -0.225, |, 0.0
