Repository: jdhuang-csm/Ru-BCA

## Methods
* (BaO)<sub>x</sub>-(CaO)<sub>y</sub>-(Al<sub>2</sub>O<sub>3</sub>)<sub>1-x-y</sub> (BCA) catalyst supports were synthesized via sol-gel and solid-state methods. 
* Ru/BCA catalysts were prepared via incipient wetness impregnation to achieve 1 wt. % Ru loading.
* Ammonia synthesis rates were measured for Ru/BCA catalysts in a packed-bed reactor at 480-600<sup>o</sup>C, 10 bar, and space velocities up to 1.3 x 10<sup>6</sup> ml g<sub>cat</sub><sup>-1</sup> h<sup>-1</sup>.
* A machine learning (ML) model was employed to improve understanding of the behavior of Ru/BCA catalysts.
* A microkinetic model was developed to describe the best-performing catalyst.

File: data/init_files_Cadigan/B2CA_7-12_IW.txt (part 7 of 25)
********** Start test **********
Elapsed time, Pressure, | , LJtemp(C), Inner-Temp, Outer-Temp, | , N2-set, N2-flow, H2-set, H2-flow, | , pH, NH3_ppm, NH3_Prod_rate, |, In222Temp
2405.9, 138.8, | , 25.8, 0.0, 271.7, | ,  1000,   952,  3000,  2924, | , -3.4, -18.0, -0.214, |, 0.0
2406.9, 138.9, | , 25.8, 0.0, 272.1, | ,  1000,   951,  3000,  2928, | , -3.4,  15.8, 0.188, |, 0.0
2407.9, 138.9, | , 25.8, 0.0, 272.2, | ,  1000,   949,  3000,  2944, | , -3.4, -17.2, -0.204, |, 0.0
2408.9, 138.9, | , 25.8, 0.0, 272.5, | ,  1000,   954,  3000,  2924, | , -3.4, -14.6, -0.173, |, 0.0
2409.9, 139.3, | , 25.8, 0.0, 272.1, | ,  1000,   955,  3000,  2913, | , -3.4,  12.0, 0.142, |, 0.0
2410.9, 138.9, | , 25.8, 0.0, 272.6, | ,  1000,   956,  3000,  2939, | , -3.4,  -9.9, -0.118, |, 0.0
2411.9, 139.4, | , 25.8, 0.0, 269.4, | ,  1000,   952,  3000,  2944, | , -3.4,  15.4, 0.184, |, 0.0
2412.9, 139.2, | , 25.8, 0.0, 273.1, | ,  1000,   952,  3000,  2927, | , -3.4, -15.0, -0.178, |, 0.0
2413.9, 138.8, | , 25.8, 0.0, 273.3, | ,  1000,   957,  3000,  2922, | , -3.4, -17.6, -0.209, |, 0.0
2414.9, 139.0, | , 25.8, 0.0, 272.2, | ,  1000,   954,  3000,  2918, | , -3.4, -14.6, -0.173, |, 0.0
2416.0, 139.2, | , 25.8, 0.0, 273.7, | ,  1000,   954,  3000,  2941, | , -3.4, -15.9, -0.189, |, 0.0
2417.0, 139.4, | , 25.8, 0.0, 269.5, | ,  1000,   956,  3000,  2937, | , -3.4, -16.3, -0.194, |, 0.0
2418.0, 139.0, | , 25.8, 0.0, 274.1, | ,  1000,   955,  3000,  2938, | , -3.4, -17.6, -0.209, |, 0.0
2419.0, 138.9, | , 25.8, 0.0, 274.0, | ,  1000,   953,  3000,  2941, | , -3.4,  -6.9, -0.082, |, 0.0
2420.0, 139.3, | , 25.8, 0.0, 273.9, | ,  1000,   953,  3000,  2914, | , -3.4,  17.1, 0.202, |, 0.0
2421.0, 139.0, | , 25.8, 0.0, 274.4, | ,  1000,   959,  3000,  2935, | , -3.4,   7.7, 0.092, |, 0.0
2422.0, 138.9, | , 25.8, 0.0, 274.7, | ,  1000,   955,  3000,  2940, | , -3.4,  -7.7, -0.092, |, 0.0
2423.0, 138.9, | , 25.8, 0.0, 274.8, | ,  1000,   959,  3000,  2935, | , -3.4, -15.0, -0.179, |, 0.0
2424.0, 139.2, | , 25.8, 0.0, 275.5, | ,  1000,   958,  3000,  2929, | , -3.4, -13.3, -0.158, |, 0.0
2425.0, 139.0, | , 25.8, 0.0, 274.7, | ,  1000,   949,  3000,  2926, | , -3.4,   9.8, 0.117, |, 0.0
2426.1, 139.0, | , 25.8, 0.0, 275.6, | ,  1000,   952,  3000,  2931, | , -3.4,  12.0, 0.142, |, 0.0
2427.1, 138.9, | , 25.8, 0.0, 275.6, | ,  1000,   952,  3000,  2942, | , -3.4,  -9.0, -0.107, |, 0.0
2428.1, 139.3, | , 25.8, 0.0, 276.1, | ,  1000,   956,  3000,  2926, | , -3.4, -15.9, -0.189, |, 0.0
2429.1, 139.1, | , 25.8, 0.0, 276.0, | ,  1000,   952,  3000,  2948, | , -3.4, -11.2, -0.133, |, 0.0
2430.1, 139.1, | , 25.8, 0.0, 275.8, | ,  1000,   950,  3000,  2922, | , -3.4, -12.9, -0.153, |, 0.0
2431.1, 139.3, | , 25.8, 0.0, 276.3, | ,  1000,   955,  3000,  2929, | , -3.4, -13.3, -0.158, |, 0.0
2432.1, 138.9, | , 25.8, 0.0, 276.3, | ,  1000,   957,  3000,  2922, | , -3.4,  -1.7, -0.021, |, 0.0
2433.1, 138.8, | , 25.8, 0.0, 276.8, | ,  1000,   956,  3000,  2908, | , -3.4, -15.4, -0.183, |, 0.0
2434.1, 139.0, | , 25.8, 0.0, 276.6, | ,  1000,   956,  3000,  2931, | , -3.4, -16.7, -0.199, |, 0.0
2435.1, 139.4, | , 25.8, 0.0, 276.3, | ,  1000,   958,  3000,  2935, | , -3.4,  -9.0, -0.107, |, 0.0
2436.1, 139.0, | , 25.8, 0.0, 277.2, | ,  1000,   955,  3000,  2923, | , -3.4, -11.6, -0.138, |, 0.0
2437.2, 139.0, | , 25.8, 0.0, 277.6, | ,  1000,   955,  3000,  2939, | , -3.4, -18.0, -0.215, |, 0.0
2438.2, 138.9, | , 25.8, 0.0, 277.6, | ,  1000,   953,  3000,  2929, | , -3.4, -14.2, -0.168, |, 0.0
2439.2, 139.3, | , 25.8, 0.0, 278.0, | ,  1000,   959,  3000,  2929, | , -3.4,  -9.4, -0.112, |, 0.0
2440.2, 139.0, | , 25.8, 0.0, 277.4, | ,  1000,   954,  3000,  2920, | , -3.4, -15.0, -0.178, |, 0.0
2441.2, 139.0, | , 25.8, 0.0, 278.1, | ,  1000,   955,  3000,  2937, | , -3.4, -15.9, -0.189, |, 0.0
2442.2, 139.3, | , 25.8, 0.0, 278.6, | ,  1000,   958,  3000,  2915, | , -3.4, -14.6, -0.173, |, 0.0
2443.2, 138.9, | , 25.8, 0.0, 278.1, | ,  1000,   954,  3000,  2923, | , -3.4, -15.0, -0.178, |, 0.0
2444.2, 138.9, | , 25.8, 0.0, 278.3, | ,  1000,   956,  3000,  2914, | , -3.4,  -3.9, -0.046, |, 0.0
2445.2, 139.4, | , 25.8, 0.0, 278.4, | ,  1000,   953,  3000,  2925, | , -3.4,  -4.3, -0.051, |, 0.0
2446.2, 138.9, | , 25.8, 0.0, 278.8, | ,  1000,   954,  3000,  2942, | , -3.4,  -8.6, -0.102, |, 0.0
2447.3, 138.9, | , 25.8, 0.0, 279.2, | ,  1000,   952,  3000,  2920, | , -3.4, -15.0, -0.178, |, 0.0
2448.3, 139.5, | , 25.8, 0.0, 275.6, | ,  1000,   956,  3000,  2930, | , -3.4, -18.4, -0.219, |, 0.0
2449.3, 139.0, | , 25.8, 0.0, 279.6, | ,  1000,   954,  3000,  2948, | , -3.4, -12.9, -0.154, |, 0.0
2450.3, 139.0, | , 25.8, 0.0, 278.7, | ,  1000,   956,  3000,  2922, | , -3.4, -13.7, -0.163, |, 0.0
2451.3, 139.0, | , 25.8, 0.0, 279.8, | ,  1000,   953,  3000,  2939, | , -3.4, -13.3, -0.158, |, 0.0
2452.3, 139.0, | , 25.8, 0.0, 279.6, | ,  1000,   957,  3000,  2948, | , -3.4,  17.5, 0.210, |, 0.0
2453.3, 140.2, | , 25.8, 0.0, 273.9, | ,  1000,   957,  3000,  2911, | , -3.4,  -8.2, -0.097, |, 0.0
2454.3, 139.0, | , 25.8, 0.0, 280.4, | ,  1000,   957,  3000,  2933, | , -3.4, -16.7, -0.199, |, 0.0
2455.3, 139.1, | , 25.8, 0.0, 280.0, | ,  1000,   951,  3000,  2932, | , -3.4, -11.2, -0.133, |, 0.0
2456.3, 139.2, | , 25.8, 0.0, 281.3, | ,  1000,   952,  3000,  2917, | , -3.4, -13.7, -0.163, |, 0.0
2457.3, 139.2, | , 25.8, 0.0, 281.2, | ,  1000,   956,  3000,  2931, | , -3.4,  11.5, 0.137, |, 0.0
2458.4, 139.6, | , 25.8, 0.0, 276.7, | ,  1000,   955,  3000,  2947, | , -3.4,  -7.3, -0.087, |, 0.0
2459.4, 139.0, | , 25.8, 0.0, 281.7, | ,  1000,   958,  3000,  2927, | , -3.4, -18.0, -0.214, |, 0.0
2460.4, 139.4, | , 25.8, 0.0, 281.1, | ,  1000,   958,  3000,  2929, | , -3.4, -14.2, -0.168, |, 0.0
2461.4, 138.9, | , 25.8, 0.0, 281.9, | ,  1000,   956,  3000,  2926, | , -3.4, -15.4, -0.183, |, 0.0
2462.4, 138.9, | , 25.8, 0.0, 281.6, | ,  1000,   958,  3000,  2926, | , -3.4,  -8.2, -0.097, |, 0.0
2463.4, 139.5, | , 25.8, 0.0, 282.3, | ,  1000,   958,  3000,  2936, | , -3.4, -16.3, -0.194, |, 0.0
2464.4, 139.5, | , 25.8, 0.0, 281.9, | ,  1000,   953,  3000,  2947, | , -3.4, -13.7, -0.164, |, 0.0
2465.4, 139.1, | , 25.8, 0.0, 281.5, | ,  1000,   954,  3000,  2927, | , -3.4, -13.7, -0.163, |, 0.0
2466.4, 139.0, | , 25.8, 0.0, 282.6, | ,  1000,   953,  3000,  2935, | , -3.4, -16.7, -0.199, |, 0.0
2467.5, 139.2, | , 25.8, 0.0, 283.3, | ,  1000,   957,  3000,  2900, | , -3.4, -12.9, -0.152, |, 0.0
2468.5, 138.9, | , 25.8, 0.0, 282.9, | ,  1000,   951,  3000,  2946, | , -3.4,  -4.3, -0.051, |, 0.0
2469.5, 139.0, | , 25.8, 0.0, 283.0, | ,  1000,   957,  3000,  2922, | , -3.4, -12.4, -0.148, |, 0.0
2470.5, 139.5, | , 25.8, 0.0, 282.8, | ,  1000,   953,  3000,  2936, | , -3.4, -16.3, -0.194, |, 0.0
2471.5, 139.0, | , 25.8, 0.0, 283.3, | ,  1000,   955,  3000,  2932, | , -3.4, -13.7, -0.163, |, 0.0
2472.5, 139.0, | , 25.8, 0.0, 283.5, | ,  1000,   954,  3000,  2922, | , -3.4, -16.3, -0.193, |, 0.0
2473.5, 139.0, | , 25.8, 0.0, 283.4, | ,  1000,   951,  3000,  2937, | , -3.4, -14.2, -0.168, |, 0.0
2474.5, 139.2, | , 25.8, 0.0, 284.0, | ,  1000,   952,  3000,  2927, | , -3.4,  17.5, 0.208, |, 0.0
2475.5, 139.2, | , 25.8, 0.0, 283.6, | ,  1000,   957,  3000,  2937, | , -3.4, -15.4, -0.184, |, 0.0
2476.5, 139.1, | , 25.8, 0.0, 284.3, | ,  1000,   950,  3000,  2944, | , -3.4, -17.2, -0.204, |, 0.0
2477.6, 139.4, | , 25.8, 0.0, 284.7, | ,  1000,   957,  3000,  2928, | , -3.4, -16.3, -0.194, |, 0.0
2478.6, 139.3, | , 25.8, 0.0, 284.8, | ,  1000,   953,  3000,  2934, | , -3.4, -15.4, -0.184, |, 0.0
2479.6, 138.9, | , 25.8, 0.0, 285.0, | ,  1000,   952,  3000,  2923, | , -3.4,   1.3, 0.015, |, 0.0
2480.6, 139.0, | , 25.8, 0.0, 284.3, | ,  1000,   956,  3000,  2925, | , -3.4,   9.0, 0.107, |, 0.0
2481.6, 138.8, | , 25.8, 0.0, 285.0, | ,  1000,   950,  3000,  2910, | , -3.4,  13.7, 0.162, |, 0.0
2482.6, 139.0, | , 25.8, 0.0, 285.3, | ,  1000,   956,  3000,  2939, | , -3.4,  18.0, 0.214, |, 0.0
2483.6, 139.0, | , 25.8, 0.0, 285.2, | ,  1000,   957,  3000,  2941, | , -3.4,  16.3, 0.194, |, 0.0
2484.6, 138.9, | , 25.8, 0.0, 285.5, | ,  1000,   951,  3000,  2921, | , -3.4, -17.2, -0.203, |, 0.0
2485.6, 139.5, | , 25.8, 0.0, 285.2, | ,  1000,   957,  3000,  2937, | , -3.4, -17.2, -0.204, |, 0.0
2486.6, 138.9, | , 25.8, 0.0, 285.8, | ,  1000,   956,  3000,  2918, | , -3.4, -16.7, -0.198, |, 0.0
2487.6, 138.9, | , 25.8, 0.0, 285.9, | ,  1000,   953,  3000,  2914, | , -3.4, -15.4, -0.183, |, 0.0
2488.7, 139.4, | , 25.8, 0.0, 286.2, | ,  1000,   954,  3000,  2929, | , -3.4, -13.3, -0.158, |, 0.0
2489.7, 139.9, | , 25.8, 0.0, 282.7, | ,  1000,   951,  3000,  2938, | , -3.4, -15.9, -0.189, |, 0.0
2490.7, 139.1, | , 25.8, 0.0, 285.5, | ,  1000,   956,  3000,  2926, | , -3.4,  -2.2, -0.026, |, 0.0
2491.7, 139.3, | , 25.8, 0.0, 286.7, | ,  1000,   956,  3000,  2930, | , -3.4,  12.0, 0.142, |, 0.0
2492.7, 139.3, | , 25.8, 0.0, 286.4, | ,  1000,   955,  3000,  2929, | , -3.4,  -8.6, -0.102, |, 0.0
2493.7, 138.9, | , 25.8, 0.0, 286.9, | ,  1000,   955,  3000,  2912, | , -3.4, -16.3, -0.193, |, 0.0
2494.7, 139.5, | , 25.8, 0.0, 282.8, | ,  1000,   950,  3000,  2941, | , -3.4, -12.9, -0.153, |, 0.0
2495.7, 139.5, | , 25.8, 0.0, 286.6, | ,  1000,   953,  3000,  2945, | , -3.4, -17.2, -0.205, |, 0.0
2496.7, 139.0, | , 25.8, 0.0, 287.6, | ,  1000,   954,  3000,  2916, | , -3.4,   0.4, 0.005, |, 0.0
2497.8, 139.0, | , 25.8, 0.0, 287.0, | ,  1000,   958,  3000,  2925, | , -3.4,  -8.6, -0.102, |, 0.0
2498.8, 138.9, | , 25.8, 0.0, 287.8, | ,  1000,   957,  3000,  2931, | , -3.4,  -8.2, -0.097, |, 0.0
2499.8, 139.4, | , 25.8, 0.0, 288.0, | ,  1000,   954,  3000,  2942, | , -3.4,  -7.7, -0.092, |, 0.0
2500.8, 139.1, | , 25.8, 0.0, 287.4, | ,  1000,   953,  3000,  2914, | , -3.4,  -7.3, -0.086, |, 0.0
2501.8, 138.9, | , 25.8, 0.0, 288.0, | ,  1000,   957,  3000,  2918, | , -3.4, -16.7, -0.198, |, 0.0
2502.8, 139.3, | , 25.8, 0.0, 288.7, | ,  1000,   955,  3000,  2911, | , -3.4,  10.7, 0.126, |, 0.0
2503.8, 138.8, | , 25.8, 0.0, 288.3, | ,  1000,   955,  3000,  2929, | , -3.4,   4.3, 0.051, |, 0.0
2504.8, 138.9, | , 25.8, 0.0, 288.4, | ,  1000,   957,  3000,  2911, | , -3.4, -13.3, -0.157, |, 0.0
2505.8, 139.5, | , 25.8, 0.0, 288.6, | ,  1000,   958,  3000,  2940, | , -3.4,   4.3, 0.051, |, 0.0
2506.9, 139.4, | , 25.8, 0.0, 289.2, | ,  1000,   954,  3000,  2933, | , -3.4,   9.8, 0.117, |, 0.0
2507.9, 139.0, | , 25.8, 0.0, 289.1, | ,  1000,   956,  3000,  2923, | , -3.4,   4.3, 0.051, |, 0.0
2508.9, 139.0, | , 25.8, 0.0, 289.4, | ,  1000,   958,  3000,  2922, | , -3.4, -17.6, -0.209, |, 0.0
2509.9, 138.8, | , 25.8, 0.0, 289.1, | ,  1000,   956,  3000,  2929, | , -3.4, -18.0, -0.214, |, 0.0
2510.9, 138.9, | , 25.8, 0.0, 289.0, | ,  1000,   953,  3000,  2932, | , -3.4, -16.7, -0.199, |, 0.0
2511.9, 139.0, | , 25.8, 0.0, 289.7, | ,  1000,   956,  3000,  2945, | , -3.4,  14.5, 0.174, |, 0.0
2512.9, 139.3, | , 25.8, 0.0, 290.4, | ,  1000,   956,  3000,  2932, | , -3.4, -11.2, -0.133, |, 0.0
2513.9, 139.3, | , 25.8, 0.0, 290.4, | ,  1000,   956,  3000,  2930, | , -3.4, -15.9, -0.189, |, 0.0
2514.9, 138.9, | , 25.8, 0.0, 290.6, | ,  1000,   953,  3000,  2908, | , -3.4,  14.1, 0.167, |, 0.0
2516.0, 139.0, | , 25.8, 0.0, 290.1, | ,  1000,   954,  3000,  2937, | , -3.4, -18.0, -0.214, |, 0.0
2517.0, 139.2, | , 25.8, 0.0, 290.9, | ,  1000,   958,  3000,  2933, | , -3.4,   5.5, 0.066, |, 0.0
2518.0, 139.0, | , 25.8, 0.0, 291.2, | ,  1000,   958,  3000,  2923, | , -3.4, -15.9, -0.188, |, 0.0
2519.0, 138.9, | , 25.8, 0.0, 291.2, | ,  1000,   954,  3000,  2919, | , -3.4, -18.4, -0.219, |, 0.0
2520.0, 139.2, | , 25.8, 0.0, 291.4, | ,  1000,   954,  3000,  2928, | , -3.4,   6.4, 0.076, |, 0.0
2521.0, 138.9, | , 25.8, 0.0, 290.1, | ,  1000,   951,  3000,  2925, | , -3.4,   7.3, 0.086, |, 0.0
2522.0, 138.9, | , 25.8, 0.0, 291.4, | ,  1000,   952,  3000,  2918, | , -3.4,  13.3, 0.157, |, 0.0
2523.0, 139.2, | , 25.8, 0.0, 292.2, | ,  1000,   956,  3000,  2925, | , -3.4,  -3.5, -0.041, |, 0.0
2524.0, 139.2, | , 25.8, 0.0, 292.1, | ,  1000,   955,  3000,  2930, | , -3.4, -17.2, -0.204, |, 0.0
2525.1, 138.9, | , 25.8, 0.0, 291.9, | ,  1000,   957,  3000,  2925, | , -3.4, -16.3, -0.194, |, 0.0
2526.1, 139.9, | , 25.8, 0.0, 287.9, | ,  1000,   955,  3000,  2931, | , -3.4, -14.2, -0.168, |, 0.0
2527.1, 138.8, | , 25.8, 0.0, 292.4, | ,  1000,   956,  3000,  2948, | , -3.4, -17.6, -0.210, |, 0.0
2528.1, 138.9, | , 25.9, 0.0, 292.4, | ,  1000,   957,  3000,  2938, | , -3.4, -13.7, -0.164, |, 0.0
2529.1, 138.8, | , 25.9, 0.0, 292.9, | ,  1000,   953,  3000,  2918, | , -3.4,  12.4, 0.147, |, 0.0
2530.1, 139.2, | , 25.8, 0.0, 293.1, | ,  1000,   952,  3000,  2932, | , -3.4,  -7.7, -0.092, |, 0.0
2531.1, 139.8, | , 25.8, 0.0, 288.6, | ,  1000,   953,  3000,  2926, | , -3.4, -10.7, -0.127, |, 0.0
2532.1, 139.0, | , 25.8, 0.0, 292.3, | ,  1000,   956,  3000,  2939, | , -3.4,   4.7, 0.056, |, 0.0
2533.1, 138.9, | , 25.9, 0.0, 293.5, | ,  1000,   951,  3000,  2914, | , -3.4,  12.0, 0.142, |, 0.0
2534.1, 139.1, | , 25.8, 0.0, 293.3, | ,  1000,   950,  3000,  2919, | , -3.4, -10.7, -0.127, |, 0.0
2535.2, 138.9, | , 25.9, 0.0, 293.5, | ,  1000,   953,  3000,  2949, | , -3.4, -17.2, -0.205, |, 0.0
2536.2, 138.8, | , 25.8, 0.0, 293.7, | ,  1000,   956,  3000,  2929, | , -3.4, -13.3, -0.158, |, 0.0
2537.2, 139.2, | , 25.9, 0.0, 293.3, | ,  1000,   956,  3000,  2914, | , -3.4, -11.6, -0.137, |, 0.0
2538.2, 138.8, | , 25.9, 0.0, 293.8, | ,  1000,   957,  3000,  2914, | , -3.4, -15.0, -0.178, |, 0.0
2539.2, 139.0, | , 25.9, 0.0, 293.9, | ,  1000,   954,  3000,  2949, | , -3.4,   5.5, 0.066, |, 0.0
2540.2, 138.9, | , 25.9, 0.0, 294.2, | ,  1000,   952,  3000,  2935, | , -3.4, -15.9, -0.189, |, 0.0
2541.2, 139.1, | , 25.9, 0.0, 294.6, | ,  1000,   955,  3000,  2908, | , -3.4,  -7.7, -0.091, |, 0.0
2542.2, 138.9, | , 25.9, 0.0, 293.8, | ,  1000,   956,  3000,  2922, | , -3.4,   3.4, 0.040, |, 0.0
2543.2, 138.7, | , 25.9, 0.0, 294.7, | ,  1000,   957,  3000,  2939, | , -3.4, -17.2, -0.205, |, 0.0
2544.2, 139.1, | , 25.9, 0.0, 295.0, | ,  1000,   956,  3000,  2931, | , -3.4, -18.0, -0.214, |, 0.0
2545.3, 138.7, | , 25.9, 0.0, 294.9, | ,  1000,   956,  3000,  2933, | , -3.4, -14.6, -0.174, |, 0.0
2546.3, 138.7, | , 25.9, 0.0, 295.0, | ,  1000,   959,  3000,  2929, | , -3.4, -13.3, -0.158, |, 0.0
2547.3, 139.3, | , 25.9, 0.0, 294.8, | ,  1000,   960,  3000,  2937, | , -3.4, -13.3, -0.159, |, 0.0
2548.3, 139.2, | , 25.9, 0.0, 295.3, | ,  1000,   952,  3000,  2928, | , -3.4, -14.2, -0.168, |, 0.0
2549.3, 138.8, | , 25.9, 0.0, 295.4, | ,  1000,   954,  3000,  2931, | , -3.4, -10.3, -0.122, |, 0.0
2550.3, 138.8, | , 25.9, 0.0, 295.8, | ,  1000,   960,  3000,  2928, | , -3.4, -16.7, -0.199, |, 0.0
2551.3, 139.1, | , 25.9, 0.0, 296.1, | ,  1000,   957,  3000,  2917, | , -3.4, -13.3, -0.158, |, 0.0
2552.3, 139.2, | , 25.9, 0.0, 295.2, | ,  1000,   953,  3000,  2923, | , -3.4,   2.5, 0.030, |, 0.0
2553.3, 138.6, | , 25.9, 0.0, 296.0, | ,  1000,   952,  3000,  2918, | , -3.4,  18.0, 0.213, |, 0.0
2554.3, 138.8, | , 25.9, 0.0, 296.0, | ,  1000,   950,  3000,  2926, | , -3.4, -10.7, -0.127, |, 0.0
2555.4, 139.1, | , 25.9, 0.0, 296.6, | ,  1000,   955,  3000,  2941, | , -3.4, -15.4, -0.184, |, 0.0
2556.4, 138.8, | , 25.9, 0.0, 296.2, | ,  1000,   954,  3000,  2917, | , -3.4, -12.9, -0.152, |, 0.0
2557.4, 138.9, | , 25.9, 0.0, 295.9, | ,  1000,   959,  3000,  2929, | , -3.4, -14.6, -0.174, |, 0.0
2558.4, 138.7, | , 25.9, 0.0, 296.8, | ,  1000,   958,  3000,  2912, | , -3.4, -15.9, -0.188, |, 0.0
2559.4, 139.1, | , 25.9, 0.0, 294.2, | ,  1000,   960,  3000,  2930, | , -3.4,  14.5, 0.173, |, 0.0
2560.4, 138.8, | , 25.9, 0.0, 296.8, | ,  1000,   954,  3000,  2936, | , -3.4,  18.4, 0.219, |, 0.0
2561.4, 138.8, | , 25.9, 0.0, 297.2, | ,  1000,   953,  3000,  2922, | , -3.4,  13.7, 0.162, |, 0.0
2562.4, 139.6, | , 25.9, 0.0, 293.0, | ,  1000,   956,  3000,  2902, | , -3.4,  -7.3, -0.086, |, 0.0
2563.4, 138.8, | , 25.9, 0.0, 297.3, | ,  1000,   953,  3000,  2930, | , -3.4, -13.7, -0.163, |, 0.0
2564.5, 138.7, | , 25.9, 0.0, 297.5, | ,  1000,   950,  3000,  2925, | , -3.4, -17.6, -0.208, |, 0.0
2565.5, 139.1, | , 25.9, 0.0, 297.6, | ,  1000,   951,  3000,  2932, | , -3.4, -11.2, -0.133, |, 0.0
2566.5, 139.2, | , 25.9, 0.0, 298.2, | ,  1000,   958,  3000,  2932, | , -3.4, -15.9, -0.189, |, 0.0
2567.5, 139.6, | , 25.9, 0.0, 291.7, | ,  1000,   954,  3000,  2930, | , -3.4,  -8.2, -0.097, |, 0.0
2568.5, 138.6, | , 25.9, 0.0, 298.9, | ,  1000,   954,  3000,  2904, | , -3.4, -15.4, -0.182, |, 0.0
2569.5, 139.0, | , 25.9, 0.0, 298.6, | ,  1000,   958,  3000,  2921, | , -3.4,   6.8, 0.081, |, 0.0
2570.5, 138.9, | , 25.9, 0.0, 298.7, | ,  1000,   950,  3000,  2950, | , -3.4,   9.8, 0.117, |, 0.0
2571.5, 138.8, | , 25.9, 0.0, 299.1, | ,  1000,   957,  3000,  2948, | , -3.4, -14.6, -0.174, |, 0.0
2572.5, 139.1, | , 25.9, 0.0, 295.2, | ,  1000,   959,  3000,  2927, | , -3.4, -18.0, -0.214, |, 0.0
2573.5, 139.3, | , 25.9, 0.0, 299.0, | ,  1000,   956,  3000,  2927, | , -3.4, -14.6, -0.173, |, 0.0
2574.6, 138.8, | , 25.9, 0.0, 299.3, | ,  1000,   958,  3000,  2933, | , -3.4,  -8.6, -0.102, |, 0.0
2575.6, 138.8, | , 25.9, 0.0, 299.7, | ,  1000,   958,  3000,  2923, | , -3.4, -12.9, -0.153, |, 0.0
2576.6, 139.1, | , 25.9, 0.0, 299.7, | ,  1000,   957,  3000,  2937, | , -3.4, -14.2, -0.169, |, 0.0
2577.6, 138.7, | , 25.9, 0.0, 300.2, | ,  1000,   956,  3000,  2924, | , -3.4,  -6.0, -0.071, |, 0.0
2578.6, 138.9, | , 25.9, 0.0, 299.9, | ,  1000,   949,  3000,  2914, | , -3.4, -15.0, -0.177, |, 0.0
2579.6, 139.1, | , 25.9, 0.0, 300.5, | ,  1000,   957,  3000,  2941, | , -3.4, -16.7, -0.200, |, 0.0
2580.6, 138.7, | , 25.9, 0.0, 300.7, | ,  1000,   953,  3000,  2944, | , -3.4, -16.7, -0.199, |, 0.0
2581.6, 138.7, | , 25.9, 0.0, 300.7, | ,  1000,   958,  3000,  2921, | , -3.4, -13.7, -0.163, |, 0.0
2582.6, 138.7, | , 25.9, 0.0, 300.7, | ,  1000,   958,  3000,  2918, | , -3.4,  -9.0, -0.107, |, 0.0
2583.6, 139.3, | , 25.9, 0.0, 300.3, | ,  1000,   951,  3000,  2932, | , -3.4,  18.0, 0.213, |, 0.0
2584.7, 138.8, | , 25.9, 0.0, 301.3, | ,  1000,   956,  3000,  2919, | , -3.4,  -6.0, -0.071, |, 0.0
2585.7, 138.8, | , 25.9, 0.0, 301.3, | ,  1000,   957,  3000,  2946, | , -3.4, -14.6, -0.174, |, 0.0
2586.7, 139.1, | , 25.9, 0.0, 302.1, | ,  1000,   954,  3000,  2944, | , -3.4,  16.3, 0.194, |, 0.0
2587.7, 139.0, | , 25.9, 0.0, 301.9, | ,  1000,   956,  3000,  2908, | , -3.4,  -1.3, -0.015, |, 0.0
2588.7, 138.8, | , 25.9, 0.0, 301.7, | ,  1000,   958,  3000,  2929, | , -3.4, -15.9, -0.189, |, 0.0
2589.7, 138.8, | , 25.9, 0.0, 302.2, | ,  1000,   955,  3000,  2937, | , -3.4, -12.9, -0.153, |, 0.0
2590.7, 139.1, | , 25.9, 0.0, 303.0, | ,  1000,   951,  3000,  2925, | , -3.4, -17.6, -0.209, |, 0.0
2591.7, 138.8, | , 25.9, 0.0, 302.8, | ,  1000,   957,  3000,  2915, | , -3.4, -18.0, -0.213, |, 0.0
2592.7, 138.8, | , 25.9, 0.0, 302.1, | ,  1000,   956,  3000,  2935, | , -3.4, -14.6, -0.174, |, 0.0
2593.7, 138.7, | , 25.9, 0.0, 302.8, | ,  1000,   957,  3000,  2913, | , -3.4,  11.5, 0.137, |, 0.0
2594.8, 139.0, | , 25.9, 0.0, 303.5, | ,  1000,   957,  3000,  2928, | , -3.4,  -2.2, -0.026, |, 0.0
2595.8, 138.7, | , 25.9, 0.0, 303.2, | ,  1000,   955,  3000,  2951, | , -3.4,   9.4, 0.112, |, 0.0
2596.8, 138.7, | , 25.9, 0.0, 303.2, | ,  1000,   953,  3000,  2907, | , -3.4,   3.8, 0.045, |, 0.0
2597.8, 139.2, | , 25.9, 0.0, 303.2, | ,  1000,   957,  3000,  2946, | , -3.4, -16.7, -0.200, |, 0.0
2598.8, 139.9, | , 25.9, 0.0, 301.3, | ,  1000,   954,  3000,  2937, | , -3.4, -15.0, -0.179, |, 0.0
2599.8, 138.7, | , 25.9, 0.0, 303.6, | ,  1000,   959,  3000,  2938, | , -3.4, -13.7, -0.164, |, 0.0
2600.8, 139.1, | , 25.9, 0.0, 303.6, | ,  1000,   953,  3000,  2922, | , -3.4,   8.5, 0.101, |, 0.0
2601.8, 139.0, | , 25.9, 0.0, 304.4, | ,  1000,   955,  3000,  2926, | , -3.4, -17.2, -0.204, |, 0.0
2602.8, 138.7, | , 25.9, 0.0, 303.8, | ,  1000,   957,  3000,  2923, | , -3.4, -14.6, -0.173, |, 0.0
2603.9, 139.7, | , 25.9, 0.0, 300.3, | ,  1000,   953,  3000,  2929, | , -3.4, -17.6, -0.209, |, 0.0
2604.9, 139.2, | , 25.9, 0.0, 304.1, | ,  1000,   952,  3000,  2942, | , -3.4, -15.9, -0.189, |, 0.0
2605.9, 138.7, | , 25.9, 0.0, 304.7, | ,  1000,   958,  3000,  2927, | , -3.4,  -6.9, -0.082, |, 0.0
2606.9, 138.9, | , 25.9, 0.0, 304.9, | ,  1000,   955,  3000,  2931, | , -3.4,  11.5, 0.137, |, 0.0
2607.9, 139.0, | , 25.9, 0.0, 304.8, | ,  1000,   954,  3000,  2933, | , -3.4,   8.5, 0.102, |, 0.0
2608.9, 139.2, | , 25.9, 0.0, 300.9, | ,  1000,   951,  3000,  2922, | , -3.4, -17.2, -0.203, |, 0.0
2609.9, 138.9, | , 25.9, 0.0, 304.8, | ,  1000,   958,  3000,  2940, | , -3.4,   3.8, 0.046, |, 0.0
2610.9, 138.8, | , 25.9, 0.0, 305.1, | ,  1000,   955,  3000,  2927, | , -3.4,   5.5, 0.066, |, 0.0
2611.9, 139.0, | , 25.9, 0.0, 305.8, | ,  1000,   955,  3000,  2914, | , -3.4, -12.0, -0.142, |, 0.0
2613.0, 138.7, | , 25.9, 0.0, 305.8, | ,  1000,   955,  3000,  2920, | , -3.4,  -0.0, -0.000, |, 0.0
2614.0, 138.6, | , 25.9, 0.0, 306.0, | ,  1000,   954,  3000,  2922, | , -3.4, -16.7, -0.198, |, 0.0
2615.0, 139.2, | , 25.9, 0.0, 305.6, | ,  1000,   959,  3000,  2937, | , -3.4,   4.7, 0.056, |, 0.0
2616.0, 138.8, | , 25.9, 0.0, 306.7, | ,  1000,   957,  3000,  2929, | , -3.4, -16.3, -0.194, |, 0.0
2617.0, 138.8, | , 25.9, 0.0, 306.3, | ,  1000,   952,  3000,  2933, | , -3.4, -17.2, -0.204, |, 0.0
2618.0, 139.1, | , 25.9, 0.0, 306.5, | ,  1000,   950,  3000,  2921, | , -3.4,   7.7, 0.091, |, 0.0
2619.0, 139.0, | , 25.9, 0.0, 307.2, | ,  1000,   952,  3000,  2916, | , -3.4, -13.3, -0.157, |, 0.0
2620.0, 138.8, | , 25.9, 0.0, 306.1, | ,  1000,   954,  3000,  2929, | , -3.4, -16.3, -0.194, |, 0.0
2621.0, 138.7, | , 25.9, 0.0, 306.8, | ,  1000,   955,  3000,  2932, | , -3.4, -17.2, -0.204, |, 0.0
2622.1, 139.0, | , 25.9, 0.0, 306.8, | ,  1000,   954,  3000,  2919, | , -3.4, -14.2, -0.168, |, 0.0
2623.1, 138.7, | , 25.9, 0.0, 306.9, | ,  1000,   952,  3000,  2933, | , -3.4,  -9.4, -0.112, |, 0.0
2624.1, 138.9, | , 25.9, 0.0, 307.1, | ,  1000,   958,  3000,  2952, | , -3.4,  -9.4, -0.113, |, 0.0
2625.1, 139.3, | , 25.9, 0.0, 307.1, | ,  1000,   958,  3000,  2926, | , -3.4, -17.2, -0.204, |, 0.0
2626.1, 139.1, | , 25.9, 0.0, 307.6, | ,  1000,   952,  3000,  2930, | , -3.4, -14.2, -0.168, |, 0.0
2627.1, 138.7, | , 25.9, 0.0, 307.6, | ,  1000,   958,  3000,  2918, | , -3.4,   0.4, 0.005, |, 0.0
2628.1, 138.9, | , 25.9, 0.0, 307.4, | ,  1000,   957,  3000,  2932, | , -3.4, -17.6, -0.209, |, 0.0
2629.1, 138.7, | , 25.9, 0.0, 308.0, | ,  1000,   951,  3000,  2911, | , -3.4, -13.7, -0.162, |, 0.0
2630.1, 138.9, | , 25.9, 0.0, 307.4, | ,  1000,   954,  3000,  2936, | , -3.4,  11.5, 0.137, |, 0.0
2631.1, 138.9, | , 25.9, 0.0, 308.3, | ,  1000,   954,  3000,  2942, | , -3.4,  -3.5, -0.041, |, 0.0
2632.2, 139.1, | , 25.9, 0.0, 308.9, | ,  1000,   957,  3000,  2929, | , -3.4, -16.7, -0.199, |, 0.0
2633.2, 138.7, | , 25.9, 0.0, 308.8, | ,  1000,   958,  3000,  2917, | , -3.4, -15.0, -0.178, |, 0.0
2634.2, 138.7, | , 25.9, 0.0, 309.3, | ,  1000,   955,  3000,  2914, | , -3.4,  -2.2, -0.026, |, 0.0
2635.2, 139.2, | , 25.9, 0.0, 308.0, | ,  1000,   957,  3000,  2907, | , -3.4, -18.9, -0.223, |, 0.0
2636.2, 138.9, | , 25.9, 0.0, 309.4, | ,  1000,   949,  3000,  2915, | , -3.4,  13.7, 0.162, |, 0.0
2637.2, 138.6, | , 25.9, 0.0, 309.2, | ,  1000,   953,  3000,  2940, | , -3.4, -18.4, -0.220, |, 0.0
2638.2, 138.7, | , 25.9, 0.0, 309.4, | ,  1000,   956,  3000,  2942, | , -3.4, -17.6, -0.210, |, 0.0
2639.2, 139.1, | , 25.9, 0.0, 309.4, | ,  1000,   956,  3000,  2933, | , -3.4, -16.3, -0.194, |, 0.0
2640.2, 139.3, | , 25.9, 0.0, 305.6, | ,  1000,   955,  3000,  2924, | , -3.4, -18.0, -0.214, |, 0.0
2641.2, 138.9, | , 25.9, 0.0, 309.0, | ,  1000,   957,  3000,  2943, | , -3.4,   8.1, 0.097, |, 0.0
2642.2, 138.7, | , 25.9, 0.0, 309.9, | ,  1000,   955,  3000,  2934, | , -3.4,   2.5, 0.030, |, 0.0
2643.3, 139.1, | , 25.9, 0.0, 310.3, | ,  1000,   953,  3000,  2929, | , -3.4, -12.4, -0.148, |, 0.0
2644.3, 139.1, | , 25.9, 0.0, 310.3, | ,  1000,   957,  3000,  2920, | , -3.4,  15.8, 0.188, |, 0.0
2645.3, 139.2, | , 25.9, 0.0, 306.5, | ,  1000,   955,  3000,  2939, | , -3.4,   3.8, 0.046, |, 0.0
2646.3, 138.8, | , 25.9, 0.0, 310.0, | ,  1000,   954,  3000,  2922, | , -3.4,  -6.9, -0.082, |, 0.0
2647.3, 139.2, | , 25.9, 0.0, 311.0, | ,  1000,   958,  3000,  2926, | , -3.4, -10.3, -0.122, |, 0.0
2648.3, 138.8, | , 25.9, 0.0, 310.9, | ,  1000,   957,  3000,  2934, | , -3.4, -16.7, -0.199, |, 0.0
2649.3, 138.7, | , 25.9, 0.0, 310.7, | ,  1000,   957,  3000,  2911, | , -3.4, -16.3, -0.193, |, 0.0
2650.3, 139.3, | , 25.9, 0.0, 307.7, | ,  1000,   957,  3000,  2929, | , -3.4, -15.9, -0.189, |, 0.0
2651.3, 139.1, | , 25.9, 0.0, 310.7, | ,  1000,   955,  3000,  2937, | , -3.4, -14.6, -0.174, |, 0.0
2652.3, 138.8, | , 25.9, 0.0, 311.3, | ,  1000,   957,  3000,  2929, | , -3.4, -13.7, -0.163, |, 0.0
2653.3, 138.7, | , 25.9, 0.0, 311.3, | ,  1000,   955,  3000,  2932, | , -3.4, -17.2, -0.204, |, 0.0
2654.4, 139.0, | , 25.9, 0.0, 311.7, | ,  1000,   958,  3000,  2926, | , -3.4, -15.0, -0.178, |, 0.0
2655.4, 138.6, | , 25.9, 0.0, 311.7, | ,  1000,   955,  3000,  2914, | , -3.4, -15.0, -0.178, |, 0.0
2656.4, 138.7, | , 25.9, 0.0, 311.4, | ,  1000,   958,  3000,  2918, | , -3.4, -18.0, -0.214, |, 0.0
2657.4, 138.7, | , 25.9, 0.0, 312.2, | ,  1000,   958,  3000,  2930, | , -3.4, -15.9, -0.189, |, 0.0
2658.4, 139.0, | , 25.9, 0.0, 312.7, | ,  1000,   954,  3000,  2934, | , -3.4, -13.7, -0.163, |, 0.0
2659.4, 138.8, | , 25.9, 0.0, 312.7, | ,  1000,   957,  3000,  2929, | , -3.4, -15.4, -0.184, |, 0.0
2660.4, 138.6, | , 25.9, 0.0, 313.1, | ,  1000,   950,  3000,  2925, | , -3.4,  16.7, 0.198, |, 0.0
2661.4, 139.1, | , 25.9, 0.0, 312.8, | ,  1000,   955,  3000,  2927, | , -3.4, -17.2, -0.204, |, 0.0
2662.4, 139.2, | , 25.9, 0.0, 313.2, | ,  1000,   956,  3000,  2932, | , -3.4,  12.4, 0.147, |, 0.0
2663.5, 138.8, | , 25.9, 0.0, 313.4, | ,  1000,   957,  3000,  2925, | , -3.4,  -0.0, -0.000, |, 0.0
2664.5, 139.1, | , 25.9, 0.0, 314.0, | ,  1000,   953,  3000,  2930, | , -3.4, -12.0, -0.143, |, 0.0
2665.5, 139.0, | , 25.9, 0.0, 313.6, | ,  1000,   952,  3000,  2907, | , -3.4, -12.9, -0.152, |, 0.0
2666.5, 138.8, | , 25.9, 0.0, 313.3, | ,  1000,   949,  3000,  2916, | , -3.4, -18.4, -0.218, |, 0.0
2667.5, 138.7, | , 25.9, 0.0, 313.9, | ,  1000,   958,  3000,  2925, | , -3.4, -17.2, -0.204, |, 0.0
2668.5, 139.2, | , 25.9, 0.0, 314.4, | ,  1000,   956,  3000,  2929, | , -3.4, -18.4, -0.219, |, 0.0
2669.5, 139.1, | , 25.9, 0.0, 314.7, | ,  1000,   958,  3000,  2933, | , -3.4, -15.0, -0.179, |, 0.0
2670.5, 138.7, | , 25.9, 0.0, 314.4, | ,  1000,   955,  3000,  2916, | , -3.4,  -9.9, -0.117, |, 0.0
2671.5, 139.5, | , 25.9, 0.0, 313.7, | ,  1000,   953,  3000,  2916, | , -3.4, -15.0, -0.178, |, 0.0
2672.5, 139.0, | , 25.9, 0.0, 315.1, | ,  1000,   956,  3000,  2939, | , -3.4,   6.0, 0.071, |, 0.0
2673.6, 138.8, | , 25.9, 0.0, 315.1, | ,  1000,   955,  3000,  2928, | , -3.4,   5.1, 0.061, |, 0.0
2674.6, 138.8, | , 25.9, 0.0, 315.5, | ,  1000,   955,  3000,  2937, | , -3.4, -16.3, -0.194, |, 0.0
2675.6, 139.1, | , 25.9, 0.0, 315.5, | ,  1000,   955,  3000,  2941, | , -3.4,  -3.0, -0.036, |, 0.0
2676.6, 139.3, | , 25.9, 0.0, 311.2, | ,  1000,   955,  3000,  2922, | , -3.4,  -7.7, -0.092, |, 0.0
2677.6, 138.9, | , 25.9, 0.0, 314.9, | ,  1000,   957,  3000,  2912, | , -3.4, -17.6, -0.208, |, 0.0
2678.6, 138.7, | , 25.9, 0.0, 315.4, | ,  1000,   959,  3000,  2924, | , -3.4,  15.8, 0.188, |, 0.0
2679.6, 139.1, | , 25.9, 0.0, 315.8, | ,  1000,   955,  3000,  2926, | , -3.4, -15.0, -0.178, |, 0.0
2680.6, 138.9, | , 25.9, 0.0, 315.6, | ,  1000,   951,  3000,  2948, | , -3.4, -12.9, -0.154, |, 0.0
2681.6, 139.3, | , 25.9, 0.0, 311.8, | ,  1000,   956,  3000,  2918, | , -3.4, -14.6, -0.173, |, 0.0
2682.6, 138.8, | , 25.9, 0.0, 315.4, | ,  1000,   957,  3000,  2911, | , -3.4, -15.4, -0.183, |, 0.0
2683.7, 139.2, | , 25.9, 0.0, 316.5, | ,  1000,   954,  3000,  2940, | , -3.4,  14.5, 0.173, |, 0.0
2684.7, 138.9, | , 25.9, 0.0, 316.7, | ,  1000,   953,  3000,  2922, | , -3.4,   7.7, 0.091, |, 0.0
2685.7, 139.1, | , 25.9, 0.0, 316.8, | ,  1000,   960,  3000,  2929, | , -3.4,  12.8, 0.153, |, 0.0
2686.7, 139.2, | , 25.9, 0.0, 317.3, | ,  1000,   960,  3000,  2933, | , -3.4, -17.2, -0.204, |, 0.0
2687.7, 138.9, | , 25.9, 0.0, 316.4, | ,  1000,   957,  3000,  2941, | , -3.4, -14.6, -0.174, |, 0.0
2688.7, 138.7, | , 25.9, 0.0, 317.2, | ,  1000,   955,  3000,  2918, | , -3.4, -12.9, -0.153, |, 0.0
2689.7, 139.2, | , 25.9, 0.0, 317.1, | ,  1000,   954,  3000,  2926, | , -3.4, -15.4, -0.183, |, 0.0
2690.7, 139.1, | , 25.9, 0.0, 317.9, | ,  1000,   956,  3000,  2921, | , -3.4,  -3.0, -0.036, |, 0.0
2691.7, 138.7, | , 25.9, 0.0, 318.0, | ,  1000,   958,  3000,  2914, | , -3.4,  -3.5, -0.041, |, 0.0
2692.7, 138.9, | , 25.9, 0.0, 317.5, | ,  1000,   958,  3000,  2952, | , -3.4,  -5.6, -0.067, |, 0.0
2693.7, 139.0, | , 25.9, 0.0, 318.3, | ,  1000,   955,  3000,  2929, | , -3.4, -13.7, -0.163, |, 0.0
2694.8, 139.0, | , 25.9, 0.0, 318.7, | ,  1000,   959,  3000,  2911, | , -3.4, -17.6, -0.208, |, 0.0
2695.8, 138.8, | , 25.9, 0.0, 318.6, | ,  1000,   957,  3000,  2941, | , -3.4, -13.7, -0.164, |, 0.0
2696.8, 138.7, | , 25.9, 0.0, 318.8, | ,  1000,   955,  3000,  2918, | , -3.4,   5.5, 0.066, |, 0.0
2697.8, 139.2, | , 26.0, 0.0, 318.3, | ,  1000,   957,  3000,  2928, | , -3.4,  -8.6, -0.102, |, 0.0
2698.8, 139.0, | , 26.0, 0.0, 319.0, | ,  1000,   952,  3000,  2920, | , -3.4, -14.6, -0.173, |, 0.0
2699.8, 138.6, | , 25.9, 0.0, 319.0, | ,  1000,   955,  3000,  2923, | , -3.4, -16.3, -0.193, |, 0.0
2700.8, 139.1, | , 25.9, 0.0, 319.5, | ,  1000,   957,  3000,  2922, | , -3.4, -16.3, -0.193, |, 0.0
2701.8, 139.1, | , 26.0, 0.0, 319.4, | ,  1000,   957,  3000,  2933, | , -3.4,  11.5, 0.137, |, 0.0
2702.8, 138.8, | , 26.0, 0.0, 319.0, | ,  1000,   956,  3000,  2917, | , -3.4,  -8.2, -0.097, |, 0.0
2703.8, 138.8, | , 26.0, 0.0, 319.2, | ,  1000,   951,  3000,  2934, | , -3.4,  15.4, 0.183, |, 0.0
2704.9, 139.1, | , 26.0, 0.0, 320.1, | ,  1000,   955,  3000,  2944, | , -3.4, -18.0, -0.215, |, 0.0
2705.9, 138.7, | , 26.0, 0.0, 319.5, | ,  1000,   954,  3000,  2918, | , -3.4,  11.1, 0.132, |, 0.0
2706.9, 138.7, | , 26.0, 0.0, 319.9, | ,  1000,   957,  3000,  2936, | , -3.4, -15.9, -0.189, |, 0.0
2707.9, 139.5, | , 26.0, 0.0, 315.2, | ,  1000,   950,  3000,  2935, | , -3.4, -18.0, -0.214, |, 0.0
2708.9, 139.2, | , 26.0, 0.0, 320.1, | ,  1000,   958,  3000,  2924, | , -3.4, -13.7, -0.163, |, 0.0
2709.9, 138.7, | , 26.0, 0.0, 320.2, | ,  1000,   958,  3000,  2930, | , -3.4,   1.3, 0.015, |, 0.0
2710.9, 138.6, | , 26.0, 0.0, 320.4, | ,  1000,   955,  3000,  2927, | , -3.4, -18.0, -0.214, |, 0.0
2711.9, 139.0, | , 26.0, 0.0, 320.5, | ,  1000,   953,  3000,  2915, | , -3.4, -18.4, -0.218, |, 0.0
2712.9, 139.4, | , 26.0, 0.0, 314.1, | ,  1000,   956,  3000,  2922, | , -3.4, -15.9, -0.188, |, 0.0
2713.9, 138.9, | , 26.0, 0.0, 320.2, | ,  1000,   956,  3000,  2922, | , -3.4,   0.8, 0.010, |, 0.0
2715.0, 139.1, | , 26.0, 0.0, 321.1, | ,  1000,   961,  3000,  2924, | , -3.4,  -3.5, -0.041, |, 0.0
2716.0, 138.8, | , 26.0, 0.0, 320.9, | ,  1000,   953,  3000,  2934, | , -3.4,  -4.3, -0.051, |, 0.0
2717.0, 138.8, | , 26.0, 0.0, 320.8, | ,  1000,   957,  3000,  2936, | , -3.4,  -8.2, -0.097, |, 0.0
2718.0, 138.9, | , 26.0, 0.0, 320.8, | ,  1000,   955,  3000,  2940, | , -3.4,  -9.4, -0.113, |, 0.0
2719.0, 139.3, | , 26.0, 0.0, 321.0, | ,  1000,   953,  3000,  2937, | , -3.4, -16.3, -0.194, |, 0.0
2720.0, 139.1, | , 26.0, 0.0, 321.2, | ,  1000,   955,  3000,  2922, | , -3.4, -14.6, -0.173, |, 0.0
2721.0, 138.7, | , 26.0, 0.0, 321.5, | ,  1000,   959,  3000,  2929, | , -3.4, -15.0, -0.179, |, 0.0
2722.0, 139.0, | , 26.0, 0.0, 321.8, | ,  1000,   958,  3000,  2930, | , -3.4, -14.2, -0.168, |, 0.0
2723.0, 139.1, | , 26.0, 0.0, 322.1, | ,  1000,   953,  3000,  2916, | , -3.4,  -0.5, -0.005, |, 0.0
2724.0, 138.8, | , 26.0, 0.0, 321.8, | ,  1000,   956,  3000,  2927, | , -3.4, -15.9, -0.189, |, 0.0
2725.1, 138.7, | , 26.0, 0.0, 322.2, | ,  1000,   957,  3000,  2935, | , -3.4,   4.7, 0.056, |, 0.0
2726.1, 139.1, | , 26.0, 0.0, 322.4, | ,  1000,   957,  3000,  2926, | , -3.4, -17.2, -0.204, |, 0.0
2727.1, 139.1, | , 26.0, 0.0, 322.4, | ,  1000,   958,  3000,  2922, | , -3.4, -13.3, -0.158, |, 0.0
2728.1, 138.8, | , 26.0, 0.0, 322.7, | ,  1000,   956,  3000,  2948, | , -3.4,   6.8, 0.082, |, 0.0
2729.1, 138.9, | , 26.0, 0.0, 322.4, | ,  1000,   954,  3000,  2941, | , -3.4, -16.3, -0.194, |, 0.0
2730.1, 139.2, | , 26.0, 0.0, 323.0, | ,  1000,   957,  3000,  2940, | , -3.4, -16.7, -0.199, |, 0.0
2731.1, 138.7, | , 26.0, 0.0, 323.1, | ,  1000,   956,  3000,  2929, | , -3.4, -15.4, -0.184, |, 0.0
2732.1, 138.6, | , 26.0, 0.0, 323.2, | ,  1000,   950,  3000,  2917, | , -3.4, -13.7, -0.162, |, 0.0
2733.1, 138.8, | , 26.0, 0.0, 322.8, | ,  1000,   958,  3000,  2934, | , -3.4, -14.6, -0.174, |, 0.0
2734.1, 139.3, | , 26.0, 0.0, 323.2, | ,  1000,   958,  3000,  2943, | , -3.4, -14.6, -0.174, |, 0.0
2735.2, 138.8, | , 26.0, 0.0, 323.7, | ,  1000,   959,  3000,  2924, | , -3.4, -12.0, -0.143, |, 0.0
2736.2, 138.8, | , 26.0, 0.0, 324.0, | ,  1000,   957,  3000,  2933, | , -3.4, -12.4, -0.148, |, 0.0
2737.2, 139.1, | , 26.0, 0.0, 324.2, | ,  1000,   960,  3000,  2931, | , -3.4, -16.3, -0.194, |, 0.0
2738.2, 139.2, | , 26.0, 0.0, 324.2, | ,  1000,   954,  3000,  2914, | , -3.4, -15.0, -0.178, |, 0.0
2739.2, 138.8, | , 26.0, 0.0, 324.2, | ,  1000,   952,  3000,  2919, | , -3.4, -13.3, -0.158, |, 0.0
2740.2, 139.2, | , 26.0, 0.0, 325.0, | ,  1000,   958,  3000,  2952, | , -3.4,   8.1, 0.097, |, 0.0
2741.2, 139.2, | , 26.0, 0.0, 325.2, | ,  1000,   954,  3000,  2928, | , -3.4,  -6.9, -0.082, |, 0.0
2742.2, 138.7, | , 26.0, 0.0, 324.9, | ,  1000,   954,  3000,  2928, | , -3.4, -16.3, -0.194, |, 0.0
2743.2, 138.7, | , 26.0, 0.0, 325.4, | ,  1000,   955,  3000,  2932, | , -3.4,   2.1, 0.025, |, 0.0
2744.2, 139.6, | , 26.0, 0.0, 321.8, | ,  1000,   955,  3000,  2929, | , -3.4,  -5.6, -0.066, |, 0.0
2745.2, 139.3, | , 26.0, 0.0, 324.5, | ,  1000,   957,  3000,  2935, | , -3.4, -13.7, -0.164, |, 0.0
2746.3, 138.7, | , 26.0, 0.0, 325.1, | ,  1000,   957,  3000,  2922, | , -3.4, -13.3, -0.158, |, 0.0
2747.3, 138.7, | , 26.0, 0.0, 325.7, | ,  1000,   953,  3000,  2911, | , -3.4, -15.4, -0.183, |, 0.0
2748.3, 139.1, | , 26.0, 0.0, 325.7, | ,  1000,   955,  3000,  2928, | , -3.4, -14.2, -0.168, |, 0.0
2749.3, 139.3, | , 26.0, 0.0, 322.2, | ,  1000,   954,  3000,  2941, | , -3.4, -15.4, -0.184, |, 0.0
2750.3, 138.8, | , 26.0, 0.0, 325.5, | ,  1000,   955,  3000,  2912, | , -3.4,  -1.3, -0.015, |, 0.0
2751.3, 139.2, | , 26.0, 0.0, 326.4, | ,  1000,   957,  3000,  2934, | , -3.4,  22.3, 0.265, |, 0.0
2752.3, 139.2, | , 26.0, 0.0, 326.6, | ,  1000,   955,  3000,  2926, | , -3.4,  -4.7, -0.056, |, 0.0
2753.3, 138.9, | , 26.0, 0.0, 326.5, | ,  1000,   954,  3000,  2922, | , -3.4,  -5.6, -0.066, |, 0.0
2754.3, 138.7, | , 26.0, 0.0, 326.7, | ,  1000,   951,  3000,  2938, | , -3.4,  -7.7, -0.092, |, 0.0
2755.3, 139.2, | , 26.0, 0.0, 326.5, | ,  1000,   955,  3000,  2934, | , -3.4,  12.8, 0.153, |, 0.0
2756.4, 138.7, | , 26.0, 0.0, 326.9, | ,  1000,   953,  3000,  2928, | , -3.4,  12.8, 0.152, |, 0.0
2757.4, 138.6, | , 26.0, 0.0, 327.4, | ,  1000,   952,  3000,  2933, | , -3.4,  -1.7, -0.021, |, 0.0
2758.4, 138.6, | , 26.0, 0.0, 327.3, | ,  1000,   957,  3000,  2911, | , -3.4,  -8.2, -0.097, |, 0.0
2759.4, 139.1, | , 26.0, 0.0, 327.4, | ,  1000,   955,  3000,  2946, | , -3.4,  -6.0, -0.072, |, 0.0
2760.4, 138.9, | , 26.0, 0.0, 326.6, | ,  1000,   956,  3000,  2929, | , -3.4,  -9.4, -0.112, |, 0.0
2761.4, 138.8, | , 26.0, 0.0, 327.6, | ,  1000,   958,  3000,  2944, | , -3.4,  -6.9, -0.082, |, 0.0
2762.4, 139.2, | , 26.0, 0.0, 328.1, | ,  1000,   952,  3000,  2948, | , -3.4, -14.6, -0.174, |, 0.0
2763.4, 138.7, | , 26.0, 0.0, 327.9, | ,  1000,   951,  3000,  2914, | , -3.4, -12.9, -0.152, |, 0.0
2764.4, 138.7, | , 26.0, 0.0, 328.1, | ,  1000,   955,  3000,  2933, | , -3.4, -10.7, -0.128, |, 0.0
2765.5, 138.9, | , 26.0, 0.0, 327.7, | ,  1000,   954,  3000,  2947, | , -3.4,   7.7, 0.092, |, 0.0
2766.5, 139.1, | , 26.0, 0.0, 328.7, | ,  1000,   957,  3000,  2933, | , -3.4,  -3.9, -0.046, |, 0.0
2767.5, 138.8, | , 26.0, 0.0, 328.6, | ,  1000,   956,  3000,  2924, | , -3.4,  -9.9, -0.117, |, 0.0
2768.5, 139.3, | , 26.0, 0.0, 327.8, | ,  1000,   956,  3000,  2940, | , -3.4,  -6.0, -0.072, |, 0.0
2769.5, 139.1, | , 26.0, 0.0, 328.9, | ,  1000,   956,  3000,  2924, | , -3.4,  19.7, 0.234, |, 0.0
2770.5, 138.9, | , 26.0, 0.0, 327.9, | ,  1000,   953,  3000,  2941, | , -3.4,  -6.9, -0.082, |, 0.0
2771.5, 138.7, | , 26.0, 0.0, 328.7, | ,  1000,   956,  3000,  2924, | , -3.4,  -4.7, -0.056, |, 0.0
2772.5, 139.1, | , 26.0, 0.0, 329.2, | ,  1000,   955,  3000,  2911, | , -3.4,  -9.4, -0.112, |, 0.0
2773.5, 138.9, | , 26.0, 0.0, 328.9, | ,  1000,   951,  3000,  2936, | , -3.4,  -7.3, -0.087, |, 0.0
2774.6, 138.7, | , 26.0, 0.0, 329.6, | ,  1000,   953,  3000,  2912, | , -3.4,  -5.6, -0.066, |, 0.0
2775.6, 139.8, | , 26.0, 0.0, 324.9, | ,  1000,   951,  3000,  2929, | , -3.4,  -9.4, -0.112, |, 0.0
2776.6, 139.0, | , 26.0, 0.0, 330.3, | ,  1000,   955,  3000,  2932, | , -3.4,  -4.3, -0.051, |, 0.0
2777.6, 138.7, | , 26.0, 0.0, 330.1, | ,  1000,   957,  3000,  2924, | , -3.4,  15.4, 0.183, |, 0.0
2778.6, 138.9, | , 26.0, 0.0, 329.6, | ,  1000,   957,  3000,  2926, | , -3.4,  -5.6, -0.066, |, 0.0
2779.6, 139.2, | , 26.0, 0.0, 329.6, | ,  1000,   956,  3000,  2933, | , -3.4,  -6.5, -0.077, |, 0.0
2780.6, 139.3, | , 26.0, 0.0, 326.0, | ,  1000,   955,  3000,  2924, | , -3.4,  -6.5, -0.077, |, 0.0
2781.6, 138.8, | , 26.0, 0.0, 330.0, | ,  1000,   952,  3000,  2934, | , -3.4,  14.1, 0.168, |, 0.0
2782.6, 138.7, | , 26.0, 0.0, 330.7, | ,  1000,   950,  3000,  2933, | , -3.4,  -9.9, -0.117, |, 0.0
2783.6, 139.2, | , 26.0, 0.0, 330.5, | ,  1000,   954,  3000,  2933, | , -3.4,  -5.2, -0.061, |, 0.0
2784.7, 138.9, | , 26.0, 0.0, 330.9, | ,  1000,   956,  3000,  2934, | , -3.4,  -6.0, -0.072, |, 0.0
2785.7, 139.3, | , 26.0, 0.0, 327.1, | ,  1000,   950,  3000,  2919, | , -3.4,  -9.0, -0.107, |, 0.0
2786.7, 139.3, | , 26.0, 0.0, 330.6, | ,  1000,   954,  3000,  2920, | , -3.4,  -4.7, -0.056, |, 0.0
2787.7, 138.9, | , 26.0, 0.0, 331.3, | ,  1000,   951,  3000,  2937, | , -3.4,  -5.6, -0.067, |, 0.0
2788.7, 138.7, | , 26.0, 0.0, 331.6, | ,  1000,   959,  3000,  2917, | , -3.4,  -7.3, -0.087, |, 0.0
2789.7, 138.9, | , 26.0, 0.0, 331.6, | ,  1000,   950,  3000,  2929, | , -3.4,  -7.7, -0.092, |, 0.0
2790.7, 139.1, | , 26.0, 0.0, 332.3, | ,  1000,   953,  3000,  2928, | , -3.4,  -5.2, -0.061, |, 0.0
2791.7, 138.8, | , 26.0, 0.0, 331.7, | ,  1000,   954,  3000,  2925, | , -3.4,  -5.2, -0.061, |, 0.0
2792.7, 138.8, | , 26.0, 0.0, 332.3, | ,  1000,   952,  3000,  2936, | , -3.4,  -5.6, -0.067, |, 0.0
2793.8, 139.3, | , 26.0, 0.0, 332.5, | ,  1000,   955,  3000,  2941, | , -3.4,  -8.2, -0.097, |, 0.0
2794.8, 139.1, | , 26.0, 0.0, 332.8, | ,  1000,   956,  3000,  2918, | , -3.4,  -6.0, -0.071, |, 0.0
2795.8, 139.0, | , 26.0, 0.0, 332.5, | ,  1000,   955,  3000,  2932, | , -3.4,   1.7, 0.020, |, 0.0
2796.8, 139.2, | , 26.0, 0.0, 332.4, | ,  1000,   957,  3000,  2930, | , -3.4,  -8.2, -0.097, |, 0.0
2797.8, 139.0, | , 26.0, 0.0, 332.9, | ,  1000,   957,  3000,  2909, | , -3.4,  -6.9, -0.081, |, 0.0
2798.8, 138.7, | , 26.0, 0.0, 333.0, | ,  1000,   954,  3000,  2925, | , -3.4,  -9.4, -0.112, |, 0.0
2799.8, 138.7, | , 26.0, 0.0, 333.1, | ,  1000,   954,  3000,  2924, | , -3.4,  -7.7, -0.092, |, 0.0
2800.8, 139.0, | , 26.0, 0.0, 333.6, | ,  1000,   955,  3000,  2911, | , -3.4,  -7.3, -0.086, |, 0.0
2801.8, 138.8, | , 26.0, 0.0, 332.6, | ,  1000,   953,  3000,  2940, | , -3.4, -18.0, -0.215, |, 0.0
2802.8, 138.8, | , 26.0, 0.0, 333.4, | ,  1000,   952,  3000,  2944, | , -3.4,  -0.9, -0.010, |, 0.0
2803.8, 138.7, | , 26.0, 0.0, 333.8, | ,  1000,   952,  3000,  2926, | , -3.4, -10.7, -0.127, |, 0.0
2804.9, 139.2, | , 26.0, 0.0, 334.1, | ,  1000,   955,  3000,  2928, | , -3.4, -15.4, -0.183, |, 0.0
