Repository: jdhuang-csm/Ru-BCA

## Methods
* (BaO)<sub>x</sub>-(CaO)<sub>y</sub>-(Al<sub>2</sub>O<sub>3</sub>)<sub>1-x-y</sub> (BCA) catalyst supports were synthesized via sol-gel and solid-state methods. 
* Ru/BCA catalysts were prepared via incipient wetness impregnation to achieve 1 wt. % Ru loading.
* Ammonia synthesis rates were measured for Ru/BCA catalysts in a packed-bed reactor at 480-600<sup>o</sup>C, 10 bar, and space velocities up to 1.3 x 10<sup>6</sup> ml g<sub>cat</sub><sup>-1</sup> h<sup>-1</sup>.
* A machine learning (ML) model was employed to improve understanding of the behavior of Ru/BCA catalysts.
* A microkinetic model was developed to describe the best-performing catalyst.

File: data/init_files_Cadigan/B2CA_7-12_dryoven.txt (part 7 of 29)
********** Start test **********
Elapsed time, Pressure, | , LJtemp(C), Inner-Temp, Outer-Temp, | , N2-set, N2-flow, H2-set, H2-flow, | , pH, NH3_ppm, NH3_Prod_rate, |, In222Temp
2414.3, 139.3, | , 26.2, 0.0, 307.2, | ,  5000,  4838,  1000,   970, | , -3.4, -17.2, -0.283, |, 0.0
2415.3, 139.2, | , 26.2, 0.0, 307.0, | ,  5000,  4853,  1000,   967, | , -3.4, -18.9, -0.312, |, 0.0
2416.3, 139.2, | , 26.2, 0.0, 307.1, | ,  5000,  4840,  1000,   983, | , -3.4,  10.3, 0.170, |, 0.0
2417.3, 139.5, | , 26.2, 0.0, 307.3, | ,  5000,  4845,  1000,   978, | , -3.4,  -7.7, -0.128, |, 0.0
2418.3, 139.3, | , 26.2, 0.0, 306.8, | ,  5000,  4843,  1000,   959, | , -3.4, -15.4, -0.255, |, 0.0
2419.3, 139.2, | , 26.2, 0.0, 307.6, | ,  5000,  4847,  1000,   969, | , -3.4,  -0.9, -0.015, |, 0.0
2420.3, 139.1, | , 26.2, 0.0, 307.9, | ,  5000,  4839,  1000,   986, | , -3.4, -12.0, -0.199, |, 0.0
2421.3, 139.4, | , 26.2, 0.0, 308.0, | ,  5000,  4838,  1000,   971, | , -3.4, -16.7, -0.276, |, 0.0
2422.3, 139.1, | , 26.2, 0.0, 308.0, | ,  5000,  4840,  1000,   970, | , -3.4, -15.4, -0.255, |, 0.0
2423.4, 139.3, | , 26.2, 0.0, 307.5, | ,  5000,  4847,  1000,   982, | , -3.4,   0.8, 0.014, |, 0.0
2424.4, 139.5, | , 26.2, 0.0, 308.5, | ,  5000,  4844,  1000,   967, | , -3.4,  15.8, 0.261, |, 0.0
2425.4, 139.6, | , 26.2, 0.0, 303.7, | ,  5000,  4842,  1000,   964, | , -3.4, -11.2, -0.184, |, 0.0
2426.4, 139.3, | , 26.2, 0.0, 308.2, | ,  5000,  4842,  1000,   978, | , -3.4,   5.1, 0.085, |, 0.0
2427.4, 139.5, | , 26.2, 0.0, 309.3, | ,  5000,  4845,  1000,   977, | , -3.4,  -8.6, -0.142, |, 0.0
2428.4, 139.7, | , 26.2, 0.0, 308.4, | ,  5000,  4842,  1000,   981, | , -3.4,  -9.4, -0.156, |, 0.0
2429.4, 139.5, | , 26.2, 0.0, 309.1, | ,  5000,  4850,  1000,   980, | , -3.4,  16.3, 0.269, |, 0.0
2430.4, 139.1, | , 26.2, 0.0, 307.7, | ,  5000,  4846,  1000,   976, | , -3.4, -15.4, -0.256, |, 0.0
2431.4, 139.5, | , 26.2, 0.0, 309.3, | ,  5000,  4842,  1000,   983, | , -3.4, -18.4, -0.305, |, 0.0
2432.4, 139.4, | , 26.2, 0.0, 309.5, | ,  5000,  4841,  1000,   986, | , -3.4, -15.0, -0.249, |, 0.0
2433.4, 139.3, | , 26.2, 0.0, 308.9, | ,  5000,  4838,  1000,   973, | , -3.4,  -2.6, -0.043, |, 0.0
2434.4, 139.3, | , 26.2, 0.0, 308.9, | ,  5000,  4839,  1000,   977, | , -3.4,   3.0, 0.049, |, 0.0
2435.5, 139.5, | , 26.2, 0.0, 310.3, | ,  5000,  4844,  1000,   984, | , -3.4,  10.7, 0.177, |, 0.0
2436.5, 139.2, | , 26.2, 0.0, 309.7, | ,  5000,  4839,  1000,   995, | , -3.4,   0.8, 0.014, |, 0.0
2437.5, 139.2, | , 26.2, 0.0, 307.5, | ,  5000,  4844,  1000,   971, | , -3.4, -17.6, -0.291, |, 0.0
2438.5, 139.2, | , 26.2, 0.0, 309.3, | ,  5000,  4843,  1000,   967, | , -3.4,   6.0, 0.099, |, 0.0
2439.5, 140.5, | , 26.2, 0.0, 302.6, | ,  5000,  4834,  1000,   959, | , -3.4, -16.7, -0.276, |, 0.0
2440.5, 139.5, | , 26.2, 0.0, 310.4, | ,  1000,  4840,  3000,   963, | , -3.4,  13.7, 0.226, |, 0.0
2441.5, 139.2, | , 26.2, 0.0, 310.3, | ,  1000,   929,  3000,  2889, | , -3.4,  -1.3, -0.014, |, 0.0
2442.5, 139.0, | , 26.2, 0.0, 309.7, | ,  1000,   956,  3000,  2945, | , -3.4, -16.3, -0.181, |, 0.0
2443.5, 139.1, | , 26.2, 0.0, 311.0, | ,  1000,   953,  3000,  2949, | , -3.4,  -7.3, -0.081, |, 0.0
2444.5, 138.7, | , 26.2, 0.0, 311.0, | ,  1000,   955,  3000,  2942, | , -3.4, -14.6, -0.162, |, 0.0
2445.6, 138.8, | , 26.2, 0.0, 311.3, | ,  1000,   956,  3000,  2946, | , -3.4,  12.8, 0.142, |, 0.0
2446.6, 139.3, | , 26.2, 0.0, 311.3, | ,  1000,   955,  3000,  2932, | , -3.4,  -7.3, -0.081, |, 0.0
2447.6, 138.9, | , 26.2, 0.0, 311.5, | ,  1000,   958,  3000,  2942, | , -3.4, -13.7, -0.152, |, 0.0
2448.6, 138.9, | , 26.2, 0.0, 312.1, | ,  1000,   955,  3000,  2941, | , -3.4, -15.9, -0.176, |, 0.0
2449.6, 138.9, | , 26.2, 0.0, 311.7, | ,  1000,   953,  3000,  2925, | , -3.4, -15.0, -0.166, |, 0.0
2450.6, 139.3, | , 26.2, 0.0, 312.2, | ,  1000,   951,  3000,  2927, | , -3.4, -14.6, -0.161, |, 0.0
2451.6, 139.2, | , 26.2, 0.0, 311.5, | ,  1000,   957,  3000,  2935, | , -3.4,  -6.9, -0.076, |, 0.0
2452.6, 139.0, | , 26.2, 0.0, 312.3, | ,  1000,   954,  3000,  2927, | , -3.4,   0.4, 0.004, |, 0.0
2453.6, 139.0, | , 26.2, 0.0, 312.0, | ,  1000,   958,  3000,  2930, | , -3.4,  15.8, 0.175, |, 0.0
2454.6, 139.3, | , 26.2, 0.0, 312.7, | ,  1000,   952,  3000,  2944, | , -3.4,  -4.7, -0.052, |, 0.0
2455.7, 138.9, | , 26.2, 0.0, 313.1, | ,  1000,   956,  3000,  2929, | , -3.4, -15.4, -0.171, |, 0.0
2456.7, 139.0, | , 26.2, 0.0, 312.2, | ,  1000,   953,  3000,  2919, | , -3.4, -14.6, -0.161, |, 0.0
2457.7, 139.2, | , 26.2, 0.0, 313.3, | ,  1000,   958,  3000,  2925, | , -3.4,  -3.5, -0.038, |, 0.0
2458.7, 139.1, | , 26.2, 0.0, 312.8, | ,  1000,   954,  3000,  2892, | , -3.4,  -5.2, -0.056, |, 0.0
2459.7, 138.9, | , 26.2, 0.0, 313.4, | ,  1000,   955,  3000,  2809, | , -3.4,  -7.3, -0.078, |, 0.0
2460.7, 138.9, | , 26.2, 0.0, 313.3, | ,  1000,   971,  3000,  2903, | , -3.4, -13.7, -0.151, |, 0.0
2461.7, 139.4, | , 26.2, 0.0, 313.4, | ,  1000,   983,  3000,  2896, | , -3.4, -15.9, -0.175, |, 0.0
2462.7, 139.0, | , 26.2, 0.0, 314.0, | ,  1000,   972,  3000,  2909, | , -3.4,   4.3, 0.047, |, 0.0
2463.7, 138.8, | , 26.2, 0.0, 314.1, | ,  1000,   969,  3000,  2907, | , -3.4, -16.7, -0.184, |, 0.0
2464.7, 139.3, | , 26.2, 0.0, 314.2, | ,  1000,   957,  3000,  2915, | , -3.4, -14.2, -0.156, |, 0.0
2465.7, 138.8, | , 26.2, 0.0, 314.2, | ,  1000,   962,  3000,  2913, | , -3.4, -16.3, -0.180, |, 0.0
2466.8, 139.1, | , 26.2, 0.0, 314.1, | ,  1000,   959,  3000,  2933, | , -3.4,   2.5, 0.028, |, 0.0
2467.8, 139.0, | , 26.2, 0.0, 314.5, | ,  1000,   962,  3000,  2943, | , -3.4, -16.3, -0.181, |, 0.0
2468.8, 139.3, | , 26.2, 0.0, 314.6, | ,  1000,   958,  3000,  2933, | , -3.4,  11.1, 0.123, |, 0.0
2469.8, 139.3, | , 26.2, 0.0, 315.4, | ,  1000,   957,  3000,  2943, | , -3.4,  -0.5, -0.005, |, 0.0
2470.8, 139.4, | , 26.2, 0.0, 310.7, | ,  1000,   951,  3000,  2934, | , -3.4,  -7.7, -0.085, |, 0.0
2471.8, 139.0, | , 26.2, 0.0, 314.4, | ,  1000,   954,  3000,  2914, | , -3.4,  -8.2, -0.090, |, 0.0
2472.8, 139.3, | , 26.2, 0.0, 315.5, | ,  1000,   957,  3000,  2921, | , -3.4,  -6.5, -0.071, |, 0.0
2473.8, 138.9, | , 26.2, 0.0, 315.5, | ,  1000,   953,  3000,  2939, | , -3.4,  -0.5, -0.005, |, 0.0
2474.8, 139.0, | , 26.2, 0.0, 315.1, | ,  1000,   957,  3000,  2918, | , -3.4,  -2.6, -0.029, |, 0.0
2475.8, 140.2, | , 26.2, 0.0, 308.5, | ,  1000,   949,  3000,  2937, | , -3.4, -15.0, -0.166, |, 0.0
2476.9, 140.2, | , 26.2, 0.0, 309.7, | ,  1000,   951,  3000,  2933, | , -3.4, -16.3, -0.180, |, 0.0
2477.9, 139.7, | , 26.2, 0.0, 311.7, | ,  1000,   954,  3000,  2922, | , -3.4,  10.7, 0.118, |, 0.0
2478.9, 139.7, | , 26.2, 0.0, 310.6, | ,  1000,   950,  3000,  2925, | , -3.4, -16.7, -0.184, |, 0.0
2479.9, 139.3, | , 26.2, 0.0, 316.2, | ,  1000,   957,  3000,  2940, | , -3.4, -13.3, -0.147, |, 0.0
2480.9, 139.7, | , 26.2, 0.0, 311.6, | ,  1000,   951,  3000,  2926, | , -3.4,  -5.6, -0.062, |, 0.0
2481.9, 139.6, | , 26.2, 0.0, 315.7, | ,  1000,   956,  3000,  2929, | , -3.4, -13.3, -0.147, |, 0.0
2482.9, 139.4, | , 26.2, 0.0, 316.7, | ,  1000,   952,  3000,  2932, | , -3.4, -10.3, -0.114, |, 0.0
2483.9, 139.0, | , 26.2, 0.0, 317.2, | ,  1000,   955,  3000,  2932, | , -3.4,   6.4, 0.071, |, 0.0
2485.0, 138.8, | , 26.2, 0.0, 317.2, | ,  1000,   958,  3000,  2903, | , -3.4,   1.3, 0.014, |, 0.0
2486.0, 138.9, | , 26.2, 0.0, 317.7, | ,  1000,   959,  3000,  2926, | , -3.4,  -6.0, -0.067, |, 0.0
2487.0, 139.1, | , 26.2, 0.0, 316.8, | ,  1000,   955,  3000,  2952, | , -3.4,  -6.5, -0.072, |, 0.0
2488.0, 139.0, | , 26.2, 0.0, 317.6, | ,  1000,   955,  3000,  2929, | , -3.4,  -9.4, -0.104, |, 0.0
2489.0, 139.3, | , 26.2, 0.0, 318.2, | ,  1000,   956,  3000,  2922, | , -3.4,  -9.4, -0.104, |, 0.0
2490.0, 139.4, | , 26.2, 0.0, 318.2, | ,  1000,   955,  3000,  2926, | , -3.4,   9.8, 0.108, |, 0.0
2491.0, 139.0, | , 26.2, 0.0, 318.1, | ,  1000,   954,  3000,  2943, | , -3.4,  -1.3, -0.015, |, 0.0
2492.0, 139.2, | , 26.2, 0.0, 318.0, | ,  1000,   954,  3000,  2931, | , -3.4, -17.6, -0.194, |, 0.0
2493.0, 139.4, | , 26.2, 0.0, 318.6, | ,  1000,   957,  3000,  2934, | , -3.4, -12.4, -0.138, |, 0.0
2494.0, 139.1, | , 26.2, 0.0, 319.1, | ,  1000,   958,  3000,  2929, | , -3.4, -12.9, -0.142, |, 0.0
2495.0, 139.0, | , 26.3, 0.0, 319.5, | ,  1000,   956,  3000,  2943, | , -3.4,  -7.7, -0.086, |, 0.0
2496.1, 139.0, | , 26.2, 0.0, 319.4, | ,  1000,   959,  3000,  2927, | , -3.4,  -6.0, -0.067, |, 0.0
2497.1, 139.3, | , 26.2, 0.0, 319.1, | ,  1000,   955,  3000,  2916, | , -3.4, -10.3, -0.113, |, 0.0
2498.1, 139.0, | , 26.3, 0.0, 319.8, | ,  1000,   957,  3000,  2927, | , -3.4,  -8.6, -0.095, |, 0.0
2499.1, 139.0, | , 26.3, 0.0, 320.1, | ,  1000,   952,  3000,  2937, | , -3.4,  -8.6, -0.095, |, 0.0
2500.1, 138.9, | , 26.3, 0.0, 320.3, | ,  1000,   957,  3000,  2923, | , -3.4,  -9.4, -0.104, |, 0.0
2501.1, 139.3, | , 26.2, 0.0, 320.6, | ,  1000,   952,  3000,  2919, | , -3.4,  -6.9, -0.076, |, 0.0
2502.1, 139.1, | , 26.3, 0.0, 319.7, | ,  1000,   954,  3000,  2933, | , -3.4,  -4.3, -0.048, |, 0.0
2503.1, 139.0, | , 26.3, 0.0, 320.7, | ,  1000,   954,  3000,  2937, | , -3.4,   7.7, 0.085, |, 0.0
2504.1, 138.9, | , 26.3, 0.0, 320.9, | ,  1000,   953,  3000,  2919, | , -3.4,  24.8, 0.273, |, 0.0
2505.1, 139.3, | , 26.3, 0.0, 321.5, | ,  1000,   955,  3000,  2921, | , -3.4,  21.4, 0.236, |, 0.0
2506.2, 139.0, | , 26.3, 0.0, 321.3, | ,  1000,   959,  3000,  2929, | , -3.4,  -4.7, -0.052, |, 0.0
2507.2, 139.4, | , 26.3, 0.0, 321.0, | ,  1000,   953,  3000,  2932, | , -3.4,  -8.2, -0.090, |, 0.0
2508.2, 138.9, | , 26.3, 0.0, 321.9, | ,  1000,   957,  3000,  2922, | , -3.4,  -6.0, -0.066, |, 0.0
2509.2, 138.9, | , 26.3, 0.0, 321.7, | ,  1000,   956,  3000,  2903, | , -3.4,  -6.5, -0.071, |, 0.0
2510.2, 139.0, | , 26.3, 0.0, 322.5, | ,  1000,   957,  3000,  2926, | , -3.4,  -8.6, -0.095, |, 0.0
2511.2, 139.2, | , 26.3, 0.0, 322.4, | ,  1000,   958,  3000,  2909, | , -3.4,  -7.7, -0.085, |, 0.0
2512.2, 139.5, | , 26.3, 0.0, 318.1, | ,  1000,   955,  3000,  2939, | , -3.4,  15.4, 0.170, |, 0.0
2513.2, 139.1, | , 26.3, 0.0, 321.7, | ,  1000,   957,  3000,  2938, | , -3.4,  -2.2, -0.024, |, 0.0
2514.2, 139.3, | , 26.3, 0.0, 323.2, | ,  1000,   956,  3000,  2940, | , -3.4,  25.3, 0.280, |, 0.0
2515.3, 139.1, | , 26.3, 0.0, 322.9, | ,  1000,   953,  3000,  2944, | , -3.4,  -7.3, -0.081, |, 0.0
2516.3, 139.0, | , 26.3, 0.0, 323.4, | ,  1000,   956,  3000,  2908, | , -3.4,  -5.6, -0.061, |, 0.0
2517.3, 139.6, | , 26.3, 0.0, 318.6, | ,  1000,   956,  3000,  2940, | , -3.4,  -6.0, -0.067, |, 0.0
2518.3, 139.4, | , 26.3, 0.0, 323.3, | ,  1000,   956,  3000,  2929, | , -3.4,  -3.5, -0.038, |, 0.0
2519.3, 138.9, | , 26.3, 0.0, 324.0, | ,  1000,   959,  3000,  2937, | , -3.4,  19.7, 0.218, |, 0.0
2520.3, 139.0, | , 26.3, 0.0, 323.8, | ,  1000,   952,  3000,  2944, | , -3.4,  15.0, 0.166, |, 0.0
2521.3, 138.9, | , 26.3, 0.0, 324.9, | ,  1000,   960,  3000,  2923, | , -3.4,  -0.5, -0.005, |, 0.0
2522.3, 139.4, | , 26.3, 0.0, 324.8, | ,  1000,   952,  3000,  2952, | , -3.4,  -6.0, -0.067, |, 0.0
2523.3, 139.2, | , 26.3, 0.0, 324.0, | ,  1000,   953,  3000,  2933, | , -3.4,   8.1, 0.090, |, 0.0
2524.3, 138.9, | , 26.3, 0.0, 325.1, | ,  1000,   956,  3000,  2925, | , -3.4,  -6.9, -0.076, |, 0.0
2525.4, 139.3, | , 26.3, 0.0, 325.7, | ,  1000,   952,  3000,  2927, | , -3.4,  10.3, 0.113, |, 0.0
2526.4, 139.3, | , 26.3, 0.0, 325.7, | ,  1000,   958,  3000,  2938, | , -3.4,  -0.9, -0.010, |, 0.0
2527.4, 138.9, | , 26.3, 0.0, 325.7, | ,  1000,   959,  3000,  2914, | , -3.4,  -9.0, -0.099, |, 0.0
2528.4, 139.1, | , 26.3, 0.0, 325.0, | ,  1000,   957,  3000,  2941, | , -3.4,  -9.0, -0.100, |, 0.0
2529.4, 139.3, | , 26.3, 0.0, 326.2, | ,  1000,   955,  3000,  2939, | , -3.4,  -5.2, -0.057, |, 0.0
2530.4, 139.4, | , 26.3, 0.0, 326.7, | ,  1000,   953,  3000,  2946, | , -3.4, -12.9, -0.143, |, 0.0
2531.4, 139.2, | , 26.3, 0.0, 326.7, | ,  1000,   955,  3000,  2941, | , -3.4, -17.2, -0.190, |, 0.0
2532.4, 138.9, | , 26.3, 0.0, 326.4, | ,  1000,   954,  3000,  2903, | , -3.4, -16.3, -0.179, |, 0.0
2533.4, 139.5, | , 26.3, 0.0, 326.7, | ,  1000,   958,  3000,  2933, | , -3.4,   6.8, 0.076, |, 0.0
2534.4, 138.9, | , 26.3, 0.0, 326.9, | ,  1000,   955,  3000,  2929, | , -3.4, -15.0, -0.166, |, 0.0
2535.4, 139.0, | , 26.3, 0.0, 327.3, | ,  1000,   955,  3000,  2922, | , -3.4, -14.2, -0.156, |, 0.0
2536.4, 139.4, | , 26.3, 0.0, 327.7, | ,  1000,   956,  3000,  2944, | , -3.4, -14.2, -0.157, |, 0.0
2537.5, 139.0, | , 26.3, 0.0, 328.0, | ,  1000,   955,  3000,  2914, | , -3.4, -12.4, -0.137, |, 0.0
2538.5, 139.0, | , 26.3, 0.0, 326.9, | ,  1000,   953,  3000,  2910, | , -3.4, -17.2, -0.188, |, 0.0
2539.5, 138.9, | , 26.3, 0.0, 328.5, | ,  1000,   953,  3000,  2932, | , -3.4, -15.9, -0.175, |, 0.0
2540.5, 139.3, | , 26.3, 0.0, 329.0, | ,  1000,   954,  3000,  2939, | , -3.4, -14.2, -0.157, |, 0.0
2541.5, 139.4, | , 26.3, 0.0, 329.1, | ,  1000,   951,  3000,  2954, | , -3.4,   6.4, 0.071, |, 0.0
2542.5, 139.1, | , 26.3, 0.0, 329.4, | ,  1000,   959,  3000,  2938, | , -3.4, -12.9, -0.143, |, 0.0
2543.5, 139.5, | , 26.3, 0.0, 329.1, | ,  1000,   953,  3000,  2952, | , -3.4, -11.2, -0.124, |, 0.0
2544.5, 139.3, | , 26.3, 0.0, 330.1, | ,  1000,   957,  3000,  2926, | , -3.4, -14.6, -0.161, |, 0.0
2545.5, 139.3, | , 26.3, 0.0, 330.2, | ,  1000,   952,  3000,  2938, | , -3.4,   5.1, 0.057, |, 0.0
2546.5, 139.0, | , 26.3, 0.0, 329.7, | ,  1000,   958,  3000,  2928, | , -3.4, -12.9, -0.142, |, 0.0
2547.6, 139.2, | , 26.3, 0.0, 330.5, | ,  1000,   953,  3000,  2921, | , -3.4, -18.4, -0.203, |, 0.0
2548.6, 139.5, | , 26.3, 0.0, 325.7, | ,  1000,   950,  3000,  2933, | , -3.4, -13.3, -0.147, |, 0.0
2549.6, 139.0, | , 26.3, 0.0, 330.9, | ,  1000,   958,  3000,  2929, | , -3.4, -15.0, -0.166, |, 0.0
2550.6, 139.0, | , 26.3, 0.0, 330.6, | ,  1000,   952,  3000,  2924, | , -3.4,  -2.2, -0.024, |, 0.0
2551.6, 139.4, | , 26.3, 0.0, 331.2, | ,  1000,   952,  3000,  2922, | , -3.4, -15.4, -0.170, |, 0.0
2552.6, 138.9, | , 26.3, 0.0, 331.3, | ,  1000,   949,  3000,  2918, | , -3.4,   4.3, 0.047, |, 0.0
2553.6, 139.6, | , 26.3, 0.0, 326.6, | ,  1000,   952,  3000,  2915, | , -3.4,   1.3, 0.014, |, 0.0
2554.6, 139.6, | , 26.3, 0.0, 331.4, | ,  1000,   953,  3000,  2938, | , -3.4, -15.9, -0.176, |, 0.0
2555.6, 139.0, | , 26.3, 0.0, 331.8, | ,  1000,   959,  3000,  2926, | , -3.4, -15.4, -0.171, |, 0.0
2556.7, 139.1, | , 26.3, 0.0, 332.1, | ,  1000,   952,  3000,  2931, | , -3.4, -14.6, -0.161, |, 0.0
2557.7, 139.2, | , 26.3, 0.0, 332.8, | ,  1000,   951,  3000,  2926, | , -3.4, -15.4, -0.170, |, 0.0
2558.7, 139.0, | , 26.3, 0.0, 332.4, | ,  1000,   958,  3000,  2942, | , -3.4,  -6.5, -0.072, |, 0.0
2559.7, 139.1, | , 26.3, 0.0, 332.2, | ,  1000,   956,  3000,  2941, | , -3.4, -16.7, -0.185, |, 0.0
2560.7, 139.0, | , 26.3, 0.0, 332.9, | ,  1000,   951,  3000,  2923, | , -3.4, -13.7, -0.151, |, 0.0
2561.7, 139.3, | , 26.3, 0.0, 333.0, | ,  1000,   955,  3000,  2926, | , -3.4, -14.6, -0.161, |, 0.0
2562.7, 139.3, | , 26.3, 0.0, 333.1, | ,  1000,   953,  3000,  2917, | , -3.4,  -1.7, -0.019, |, 0.0
2563.7, 139.1, | , 26.3, 0.0, 333.5, | ,  1000,   957,  3000,  2948, | , -3.4, -12.4, -0.138, |, 0.0
2564.7, 139.4, | , 26.3, 0.0, 333.3, | ,  1000,   953,  3000,  2918, | , -3.4,  -6.0, -0.066, |, 0.0
2565.7, 139.2, | , 26.3, 0.0, 334.0, | ,  1000,   952,  3000,  2929, | , -3.4, -14.2, -0.156, |, 0.0
2566.8, 139.0, | , 26.3, 0.0, 334.1, | ,  1000,   958,  3000,  2933, | , -3.4, -17.2, -0.190, |, 0.0
2567.8, 139.0, | , 26.3, 0.0, 334.3, | ,  1000,   955,  3000,  2934, | , -3.4, -14.2, -0.157, |, 0.0
2568.8, 139.3, | , 26.3, 0.0, 334.7, | ,  1000,   959,  3000,  2919, | , -3.4,  11.1, 0.123, |, 0.0
2569.8, 139.0, | , 26.3, 0.0, 333.8, | ,  1000,   955,  3000,  2918, | , -3.4, -17.6, -0.194, |, 0.0
2570.8, 139.0, | , 26.3, 0.0, 335.0, | ,  1000,   952,  3000,  2939, | , -3.4, -18.4, -0.204, |, 0.0
2571.8, 139.3, | , 26.3, 0.0, 335.1, | ,  1000,   955,  3000,  2928, | , -3.4, -13.3, -0.147, |, 0.0
2572.8, 138.9, | , 26.3, 0.0, 335.3, | ,  1000,   957,  3000,  2919, | , -3.4, -13.7, -0.151, |, 0.0
2573.8, 139.0, | , 26.3, 0.0, 335.3, | ,  1000,   952,  3000,  2934, | , -3.4,   0.4, 0.004, |, 0.0
2574.8, 139.1, | , 26.3, 0.0, 334.5, | ,  1000,   958,  3000,  2922, | , -3.4,   3.8, 0.042, |, 0.0
2575.9, 139.3, | , 26.3, 0.0, 336.1, | ,  1000,   958,  3000,  2915, | , -3.4,   3.8, 0.042, |, 0.0
2576.9, 139.0, | , 26.3, 0.0, 335.0, | ,  1000,   956,  3000,  2917, | , -3.4,   3.4, 0.037, |, 0.0
2577.9, 138.9, | , 26.3, 0.0, 336.3, | ,  1000,   958,  3000,  2931, | , -3.4,  -9.9, -0.109, |, 0.0
2578.9, 138.9, | , 26.3, 0.0, 336.1, | ,  1000,   955,  3000,  2907, | , -3.4, -11.2, -0.123, |, 0.0
2579.9, 139.5, | , 26.3, 0.0, 335.4, | ,  1000,   953,  3000,  2934, | , -3.4, -16.3, -0.180, |, 0.0
2580.9, 139.0, | , 26.3, 0.0, 336.5, | ,  1000,   956,  3000,  2936, | , -3.4,  -9.4, -0.105, |, 0.0
2581.9, 139.0, | , 26.3, 0.0, 336.5, | ,  1000,   957,  3000,  2939, | , -3.4, -14.2, -0.157, |, 0.0
2582.9, 139.0, | , 26.3, 0.0, 336.8, | ,  1000,   959,  3000,  2942, | , -3.4,   5.1, 0.057, |, 0.0
2583.9, 139.3, | , 26.3, 0.0, 337.0, | ,  1000,   959,  3000,  2937, | , -3.4, -17.2, -0.190, |, 0.0
2584.9, 139.6, | , 26.3, 0.0, 332.4, | ,  1000,   952,  3000,  2918, | , -3.4, -17.2, -0.189, |, 0.0
2586.0, 139.3, | , 26.3, 0.0, 337.4, | ,  1000,   954,  3000,  2922, | , -3.4, -13.7, -0.151, |, 0.0
2587.0, 139.5, | , 26.3, 0.0, 336.1, | ,  1000,   956,  3000,  2936, | , -3.4,   6.8, 0.076, |, 0.0
2588.0, 139.0, | , 26.3, 0.0, 337.4, | ,  1000,   953,  3000,  2922, | , -3.4, -14.6, -0.161, |, 0.0
2589.0, 138.9, | , 26.3, 0.0, 337.8, | ,  1000,   959,  3000,  2933, | , -3.4, -11.6, -0.128, |, 0.0
2590.0, 140.1, | , 26.3, 0.0, 330.7, | ,  1000,   953,  3000,  2926, | , -3.4, -16.7, -0.184, |, 0.0
2591.0, 139.0, | , 26.3, 0.0, 338.1, | ,  1000,   955,  3000,  2936, | , -3.4, -12.0, -0.133, |, 0.0
2592.0, 138.9, | , 26.3, 0.0, 338.0, | ,  1000,   952,  3000,  2935, | , -3.4, -13.7, -0.152, |, 0.0
2593.0, 138.9, | , 26.3, 0.0, 338.2, | ,  1000,   956,  3000,  2931, | , -3.4,  -9.9, -0.109, |, 0.0
2594.0, 139.3, | , 26.3, 0.0, 338.8, | ,  1000,   956,  3000,  2926, | , -3.4, -10.3, -0.114, |, 0.0
2595.0, 139.1, | , 26.3, 0.0, 337.7, | ,  1000,   953,  3000,  2936, | , -3.4, -15.9, -0.176, |, 0.0
2596.1, 139.0, | , 26.3, 0.0, 338.4, | ,  1000,   956,  3000,  2920, | , -3.4, -12.0, -0.132, |, 0.0
2597.1, 139.2, | , 26.3, 0.0, 339.1, | ,  1000,   958,  3000,  2911, | , -3.4,  16.3, 0.179, |, 0.0
2598.1, 138.9, | , 26.3, 0.0, 339.1, | ,  1000,   955,  3000,  2916, | , -3.4, -16.3, -0.179, |, 0.0
2599.1, 139.0, | , 26.3, 0.0, 338.8, | ,  1000,   952,  3000,  2942, | , -3.4, -15.9, -0.176, |, 0.0
2600.1, 139.1, | , 26.3, 0.0, 338.5, | ,  1000,   956,  3000,  2921, | , -3.4, -13.3, -0.147, |, 0.0
2601.1, 139.3, | , 26.3, 0.0, 339.2, | ,  1000,   954,  3000,  2934, | , -3.4, -14.6, -0.161, |, 0.0
2602.1, 139.0, | , 26.3, 0.0, 339.4, | ,  1000,   959,  3000,  2941, | , -3.4,   3.4, 0.038, |, 0.0
2603.1, 139.0, | , 26.3, 0.0, 339.9, | ,  1000,   957,  3000,  2919, | , -3.4, -18.0, -0.199, |, 0.0
2604.1, 139.0, | , 26.3, 0.0, 340.0, | ,  1000,   953,  3000,  2931, | , -3.4, -17.6, -0.194, |, 0.0
2605.1, 139.6, | , 26.3, 0.0, 339.4, | ,  1000,   957,  3000,  2930, | , -3.4,  18.4, 0.203, |, 0.0
2606.2, 138.9, | , 26.3, 0.0, 340.2, | ,  1000,   958,  3000,  2928, | , -3.4,  10.3, 0.113, |, 0.0
2607.2, 138.9, | , 26.3, 0.0, 340.4, | ,  1000,   957,  3000,  2914, | , -3.4,   4.3, 0.047, |, 0.0
2608.2, 139.4, | , 26.3, 0.0, 340.5, | ,  1000,   954,  3000,  2926, | , -3.4, -13.3, -0.147, |, 0.0
2609.2, 139.2, | , 26.3, 0.0, 340.8, | ,  1000,   959,  3000,  2935, | , -3.4, -17.6, -0.195, |, 0.0
2610.2, 139.2, | , 26.3, 0.0, 339.4, | ,  1000,   951,  3000,  2949, | , -3.4, -17.6, -0.195, |, 0.0
2611.2, 139.2, | , 26.3, 0.0, 341.2, | ,  1000,   953,  3000,  2941, | , -3.4, -17.6, -0.195, |, 0.0
2612.2, 139.2, | , 26.3, 0.0, 341.5, | ,  1000,   959,  3000,  2941, | , -3.4, -13.7, -0.152, |, 0.0
2613.2, 138.9, | , 26.3, 0.0, 341.3, | ,  1000,   952,  3000,  2921, | , -3.4,  -4.3, -0.047, |, 0.0
2614.2, 138.9, | , 26.3, 0.0, 341.5, | ,  1000,   958,  3000,  2929, | , -3.4, -16.3, -0.180, |, 0.0
2615.2, 139.5, | , 26.3, 0.0, 341.1, | ,  1000,   953,  3000,  2949, | , -3.4, -18.0, -0.200, |, 0.0
2616.2, 139.1, | , 26.3, 0.0, 341.8, | ,  1000,   957,  3000,  2942, | , -3.4, -18.4, -0.204, |, 0.0
2617.3, 139.0, | , 26.3, 0.0, 341.8, | ,  1000,   958,  3000,  2947, | , -3.4, -13.7, -0.152, |, 0.0
2618.3, 139.0, | , 26.3, 0.0, 342.2, | ,  1000,   954,  3000,  2917, | , -3.4,  -5.2, -0.057, |, 0.0
2619.3, 139.3, | , 26.3, 0.0, 342.5, | ,  1000,   953,  3000,  2932, | , -3.4,   2.5, 0.028, |, 0.0
2620.3, 139.0, | , 26.3, 0.0, 341.0, | ,  1000,   956,  3000,  2930, | , -3.4,  -2.2, -0.024, |, 0.0
2621.3, 139.7, | , 26.3, 0.0, 337.3, | ,  1000,   950,  3000,  2915, | , -3.4,  -3.5, -0.038, |, 0.0
2622.3, 139.3, | , 26.3, 0.0, 342.9, | ,  1000,   960,  3000,  2925, | , -3.4, -14.6, -0.161, |, 0.0
2623.3, 138.9, | , 26.3, 0.0, 342.8, | ,  1000,   957,  3000,  2941, | , -3.4,  12.8, 0.142, |, 0.0
2624.3, 138.9, | , 26.3, 0.0, 342.9, | ,  1000,   955,  3000,  2932, | , -3.4,  15.8, 0.175, |, 0.0
2625.3, 139.1, | , 26.3, 0.0, 342.1, | ,  1000,   949,  3000,  2944, | , -3.4, -11.2, -0.124, |, 0.0
2626.3, 140.2, | , 26.3, 0.0, 335.8, | ,  1000,   955,  3000,  2946, | , -3.4, -13.7, -0.152, |, 0.0
2627.4, 139.0, | , 26.3, 0.0, 343.1, | ,  1000,   957,  3000,  2940, | , -3.4,   4.7, 0.052, |, 0.0
2628.4, 138.9, | , 26.3, 0.0, 343.6, | ,  1000,   954,  3000,  2935, | , -3.4, -14.6, -0.161, |, 0.0
2629.4, 138.9, | , 26.3, 0.0, 343.4, | ,  1000,   953,  3000,  2926, | , -3.4,  21.8, 0.241, |, 0.0
2630.4, 139.3, | , 26.3, 0.0, 343.0, | ,  1000,   952,  3000,  2933, | , -3.4,  -8.2, -0.090, |, 0.0
2631.4, 139.4, | , 26.3, 0.0, 341.0, | ,  1000,   956,  3000,  2935, | , -3.4,  11.5, 0.128, |, 0.0
2632.4, 139.0, | , 26.3, 0.0, 344.1, | ,  1000,   956,  3000,  2914, | , -3.4, -14.2, -0.156, |, 0.0
2633.4, 139.3, | , 26.3, 0.0, 344.5, | ,  1000,   957,  3000,  2933, | , -3.4, -13.7, -0.152, |, 0.0
2634.4, 139.4, | , 26.3, 0.0, 344.5, | ,  1000,   959,  3000,  2929, | , -3.4,   6.4, 0.071, |, 0.0
2635.4, 139.0, | , 26.3, 0.0, 343.9, | ,  1000,   955,  3000,  2946, | , -3.4,  11.5, 0.128, |, 0.0
2636.4, 139.0, | , 26.3, 0.0, 344.7, | ,  1000,   955,  3000,  2922, | , -3.4,   9.0, 0.099, |, 0.0
2637.4, 138.8, | , 26.4, 0.0, 345.1, | ,  1000,   959,  3000,  2916, | , -3.4,  24.0, 0.264, |, 0.0
2638.5, 139.2, | , 26.3, 0.0, 345.1, | ,  1000,   954,  3000,  2942, | , -3.4,  -3.5, -0.038, |, 0.0
2639.5, 138.9, | , 26.3, 0.0, 345.2, | ,  1000,   956,  3000,  2933, | , -3.4,   2.1, 0.023, |, 0.0
2640.5, 139.4, | , 26.3, 0.0, 344.6, | ,  1000,   955,  3000,  2925, | , -3.4,  20.5, 0.227, |, 0.0
2641.5, 139.3, | , 26.3, 0.0, 345.4, | ,  1000,   956,  3000,  2932, | , -3.4,   3.8, 0.042, |, 0.0
2642.5, 138.9, | , 26.3, 0.0, 345.5, | ,  1000,   956,  3000,  2929, | , -3.4,  15.4, 0.170, |, 0.0
2643.5, 138.9, | , 26.4, 0.0, 345.6, | ,  1000,   955,  3000,  2927, | , -3.4,  -4.7, -0.052, |, 0.0
2644.5, 139.3, | , 26.3, 0.0, 346.2, | ,  1000,   953,  3000,  2931, | , -3.4,  -9.9, -0.109, |, 0.0
2645.5, 139.0, | , 26.4, 0.0, 345.6, | ,  1000,   956,  3000,  2932, | , -3.4, -10.7, -0.119, |, 0.0
2646.5, 138.9, | , 26.4, 0.0, 346.2, | ,  1000,   957,  3000,  2919, | , -3.4,  -9.4, -0.104, |, 0.0
2647.5, 138.9, | , 26.4, 0.0, 346.7, | ,  1000,   954,  3000,  2944, | , -3.4,  -6.5, -0.071, |, 0.0
2648.6, 139.3, | , 26.3, 0.0, 346.9, | ,  1000,   951,  3000,  2926, | , -3.4,   7.7, 0.085, |, 0.0
2649.6, 139.0, | , 26.4, 0.0, 346.5, | ,  1000,   952,  3000,  2911, | , -3.4,  -3.9, -0.043, |, 0.0
2650.6, 139.0, | , 26.4, 0.0, 346.2, | ,  1000,   954,  3000,  2911, | , -3.4,  -9.4, -0.104, |, 0.0
2651.6, 139.4, | , 26.4, 0.0, 347.1, | ,  1000,   952,  3000,  2941, | , -3.4,  -8.2, -0.090, |, 0.0
2652.6, 139.3, | , 26.4, 0.0, 347.2, | ,  1000,   954,  3000,  2924, | , -3.4,   8.5, 0.094, |, 0.0
2653.6, 138.9, | , 26.4, 0.0, 347.1, | ,  1000,   954,  3000,  2916, | , -3.4,  -1.7, -0.019, |, 0.0
2654.6, 138.9, | , 26.4, 0.0, 347.3, | ,  1000,   953,  3000,  2913, | , -3.4,  -0.5, -0.005, |, 0.0
2655.6, 139.4, | , 26.4, 0.0, 347.0, | ,  1000,   957,  3000,  2940, | , -3.4,  -9.9, -0.109, |, 0.0
2656.6, 139.0, | , 26.4, 0.0, 347.7, | ,  1000,   956,  3000,  2923, | , -3.4,  -8.2, -0.090, |, 0.0
2657.6, 139.5, | , 26.4, 0.0, 343.7, | ,  1000,   956,  3000,  2921, | , -3.4, -10.7, -0.118, |, 0.0
2658.7, 139.4, | , 26.4, 0.0, 348.0, | ,  1000,   956,  3000,  2924, | , -3.4,  -6.9, -0.076, |, 0.0
2659.7, 139.3, | , 26.4, 0.0, 348.3, | ,  1000,   954,  3000,  2941, | , -3.4,  22.3, 0.246, |, 0.0
2660.7, 138.9, | , 26.4, 0.0, 347.4, | ,  1000,   956,  3000,  2922, | , -3.4,   4.7, 0.052, |, 0.0
2661.7, 139.1, | , 26.4, 0.0, 348.8, | ,  1000,   952,  3000,  2918, | , -3.4,  -4.3, -0.047, |, 0.0
2662.7, 140.3, | , 26.4, 0.0, 342.1, | ,  1000,   955,  3000,  2926, | , -3.4,  -6.0, -0.066, |, 0.0
2663.7, 138.9, | , 26.4, 0.0, 348.3, | ,  1000,   952,  3000,  2915, | , -3.4,  21.4, 0.235, |, 0.0
2664.7, 138.8, | , 26.4, 0.0, 348.9, | ,  1000,   956,  3000,  2929, | , -3.4,  -6.5, -0.071, |, 0.0
2665.7, 139.5, | , 26.4, 0.0, 348.3, | ,  1000,   956,  3000,  2933, | , -3.4,  -2.2, -0.024, |, 0.0
2666.8, 139.0, | , 26.4, 0.0, 348.8, | ,  1000,   958,  3000,  2920, | , -3.4,  -3.0, -0.033, |, 0.0
2667.8, 139.0, | , 26.4, 0.0, 349.1, | ,  1000,   957,  3000,  2932, | , -3.4,  -2.2, -0.024, |, 0.0
2668.8, 138.9, | , 26.4, 0.0, 349.5, | ,  1000,   954,  3000,  2931, | , -3.4,  -1.7, -0.019, |, 0.0
2669.8, 139.2, | , 26.4, 0.0, 349.6, | ,  1000,   958,  3000,  2929, | , -3.4,  -1.3, -0.014, |, 0.0
2670.8, 139.0, | , 26.4, 0.0, 348.7, | ,  1000,   954,  3000,  2926, | , -3.4,   3.4, 0.038, |, 0.0
2671.8, 138.8, | , 26.4, 0.0, 349.8, | ,  1000,   955,  3000,  2920, | , -3.4,  13.7, 0.151, |, 0.0
2672.8, 139.3, | , 26.4, 0.0, 350.4, | ,  1000,   956,  3000,  2949, | , -3.4,  -2.6, -0.029, |, 0.0
2673.8, 139.0, | , 26.4, 0.0, 350.3, | ,  1000,   957,  3000,  2925, | , -3.4,  18.4, 0.203, |, 0.0
2674.8, 138.9, | , 26.4, 0.0, 350.5, | ,  1000,   956,  3000,  2920, | , -3.4,   0.8, 0.009, |, 0.0
2675.8, 139.0, | , 26.4, 0.0, 349.6, | ,  1000,   954,  3000,  2942, | , -3.4,   0.8, 0.009, |, 0.0
2676.9, 139.3, | , 26.4, 0.0, 351.3, | ,  1000,   951,  3000,  2941, | , -3.4,  -0.9, -0.010, |, 0.0
2677.9, 138.9, | , 26.4, 0.0, 350.9, | ,  1000,   952,  3000,  2915, | , -3.4,  31.3, 0.344, |, 0.0
2678.9, 138.9, | , 26.4, 0.0, 351.3, | ,  1000,   956,  3000,  2928, | , -3.4,  13.3, 0.146, |, 0.0
2679.9, 139.3, | , 26.4, 0.0, 351.6, | ,  1000,   958,  3000,  2925, | , -3.4,  -2.2, -0.024, |, 0.0
2680.9, 139.4, | , 26.4, 0.0, 350.6, | ,  1000,   955,  3000,  2916, | , -3.4,   0.8, 0.009, |, 0.0
2681.9, 139.0, | , 26.4, 0.0, 351.0, | ,  1000,   955,  3000,  2948, | , -3.4,  -1.3, -0.015, |, 0.0
2682.9, 139.3, | , 26.4, 0.0, 352.2, | ,  1000,   954,  3000,  2921, | , -3.4,  -0.9, -0.010, |, 0.0
2683.9, 139.3, | , 26.4, 0.0, 352.4, | ,  1000,   956,  3000,  2927, | , -3.4,  27.4, 0.302, |, 0.0
2684.9, 138.9, | , 26.4, 0.0, 352.2, | ,  1000,   957,  3000,  2926, | , -3.4,   5.5, 0.061, |, 0.0
2685.9, 138.9, | , 26.4, 0.0, 351.7, | ,  1000,   953,  3000,  2933, | , -3.4,   6.0, 0.066, |, 0.0
2686.9, 139.2, | , 26.4, 0.0, 352.9, | ,  1000,   958,  3000,  2933, | , -3.4,  14.1, 0.156, |, 0.0
2688.0, 139.2, | , 26.4, 0.0, 353.1, | ,  1000,   959,  3000,  2916, | , -3.4,  32.1, 0.354, |, 0.0
2689.0, 138.9, | , 26.4, 0.0, 352.9, | ,  1000,   957,  3000,  2929, | , -3.4,  -0.0, -0.000, |, 0.0
2690.0, 139.0, | , 26.4, 0.0, 353.1, | ,  1000,   951,  3000,  2933, | , -3.4,  -0.9, -0.010, |, 0.0
2691.0, 139.4, | , 26.4, 0.0, 352.9, | ,  1000,   955,  3000,  2929, | , -3.4,  15.8, 0.175, |, 0.0
2692.0, 139.5, | , 26.4, 0.0, 353.0, | ,  1000,   956,  3000,  2926, | , -3.4,   5.1, 0.056, |, 0.0
2693.0, 138.9, | , 26.4, 0.0, 353.3, | ,  1000,   954,  3000,  2937, | , -3.4,  -0.0, -0.000, |, 0.0
2694.0, 139.7, | , 26.4, 0.0, 349.5, | ,  1000,   953,  3000,  2930, | , -3.4,  25.7, 0.283, |, 0.0
2695.0, 138.8, | , 26.4, 0.0, 354.0, | ,  1000,   957,  3000,  2928, | , -3.4, -14.2, -0.156, |, 0.0
2696.0, 139.0, | , 26.4, 0.0, 353.2, | ,  1000,   954,  3000,  2918, | , -3.4,   2.5, 0.028, |, 0.0
2697.0, 138.8, | , 26.4, 0.0, 354.1, | ,  1000,   950,  3000,  2938, | , -3.4, -15.4, -0.171, |, 0.0
2698.1, 139.3, | , 26.4, 0.0, 354.6, | ,  1000,   954,  3000,  2941, | , -3.4, -15.4, -0.171, |, 0.0
2699.1, 139.4, | , 26.4, 0.0, 349.6, | ,  1000,   951,  3000,  2914, | , -3.4, -12.9, -0.141, |, 0.0
2700.1, 138.8, | , 26.4, 0.0, 354.5, | ,  1000,   954,  3000,  2932, | , -3.4, -13.7, -0.152, |, 0.0
2701.1, 139.5, | , 26.4, 0.0, 353.9, | ,  1000,   956,  3000,  2944, | , -3.4, -17.6, -0.195, |, 0.0
2702.1, 139.0, | , 26.4, 0.0, 354.7, | ,  1000,   957,  3000,  2937, | , -3.4, -13.7, -0.152, |, 0.0
2703.1, 138.9, | , 26.4, 0.0, 355.1, | ,  1000,   954,  3000,  2929, | , -3.4, -13.3, -0.147, |, 0.0
2704.1, 139.2, | , 26.4, 0.0, 355.0, | ,  1000,   953,  3000,  2933, | , -3.4,   8.5, 0.094, |, 0.0
2705.1, 139.2, | , 26.4, 0.0, 355.3, | ,  1000,   956,  3000,  2925, | , -3.4, -15.9, -0.175, |, 0.0
2706.1, 139.1, | , 26.4, 0.0, 354.6, | ,  1000,   952,  3000,  2928, | , -3.4, -17.2, -0.189, |, 0.0
2707.2, 138.9, | , 26.4, 0.0, 355.3, | ,  1000,   954,  3000,  2941, | , -3.4, -17.6, -0.195, |, 0.0
2708.2, 139.2, | , 26.4, 0.0, 355.6, | ,  1000,   953,  3000,  2918, | , -3.4, -16.7, -0.184, |, 0.0
2709.2, 139.0, | , 26.4, 0.0, 355.8, | ,  1000,   954,  3000,  2915, | , -3.4, -14.6, -0.160, |, 0.0
2710.2, 138.9, | , 26.4, 0.0, 355.5, | ,  1000,   955,  3000,  2938, | , -3.4, -17.2, -0.190, |, 0.0
2711.2, 139.1, | , 26.4, 0.0, 355.3, | ,  1000,   953,  3000,  2961, | , -3.4,  11.1, 0.124, |, 0.0
2712.2, 139.4, | , 26.4, 0.0, 356.2, | ,  1000,   955,  3000,  2917, | , -3.4,   8.5, 0.094, |, 0.0
2713.2, 139.2, | , 26.4, 0.0, 356.4, | ,  1000,   953,  3000,  2938, | , -3.4,  14.5, 0.161, |, 0.0
2714.2, 138.9, | , 26.4, 0.0, 356.1, | ,  1000,   954,  3000,  2920, | , -3.4, -14.6, -0.161, |, 0.0
2715.2, 139.1, | , 26.4, 0.0, 356.8, | ,  1000,   955,  3000,  2922, | , -3.4, -13.7, -0.151, |, 0.0
2716.2, 139.0, | , 26.4, 0.0, 355.7, | ,  1000,   951,  3000,  2918, | , -3.4, -15.0, -0.165, |, 0.0
2717.3, 138.9, | , 26.4, 0.0, 356.6, | ,  1000,   954,  3000,  2933, | , -3.4, -18.4, -0.204, |, 0.0
2718.3, 138.8, | , 26.4, 0.0, 356.9, | ,  1000,   958,  3000,  2931, | , -3.4, -17.2, -0.190, |, 0.0
2719.3, 138.8, | , 26.4, 0.0, 357.1, | ,  1000,   955,  3000,  2930, | , -3.4,   5.1, 0.057, |, 0.0
2720.3, 138.7, | , 26.4, 0.0, 357.2, | ,  1000,   957,  3000,  2933, | , -3.4,   9.0, 0.099, |, 0.0
2721.3, 138.7, | , 26.4, 0.0, 356.9, | ,  1000,   947,  3000,  2907, | , -3.4,  12.4, 0.136, |, 0.0
2722.3, 138.7, | , 26.4, 0.0, 357.6, | ,  1000,   955,  3000,  2937, | , -3.4,  -1.3, -0.014, |, 0.0
2723.3, 139.2, | , 26.4, 0.0, 357.5, | ,  1000,   955,  3000,  2929, | , -3.4,  -4.7, -0.052, |, 0.0
2724.3, 138.9, | , 26.4, 0.0, 357.9, | ,  1000,   959,  3000,  2937, | , -3.4, -12.4, -0.138, |, 0.0
2725.3, 138.9, | , 26.4, 0.0, 358.0, | ,  1000,   956,  3000,  2918, | , -3.4,  -3.5, -0.038, |, 0.0
2726.3, 139.2, | , 26.4, 0.0, 357.7, | ,  1000,   956,  3000,  2944, | , -3.4, -14.6, -0.162, |, 0.0
2727.4, 139.1, | , 26.4, 0.0, 358.5, | ,  1000,   957,  3000,  2925, | , -3.4, -11.6, -0.128, |, 0.0
2728.4, 138.8, | , 26.4, 0.0, 358.4, | ,  1000,   955,  3000,  2922, | , -3.4, -12.4, -0.137, |, 0.0
2729.4, 138.9, | , 26.4, 0.0, 358.2, | ,  1000,   959,  3000,  2924, | , -3.4, -12.0, -0.133, |, 0.0
2730.4, 139.6, | , 26.4, 0.0, 354.2, | ,  1000,   954,  3000,  2921, | , -3.4,  -3.0, -0.033, |, 0.0
2731.4, 138.9, | , 26.4, 0.0, 358.3, | ,  1000,   955,  3000,  2922, | , -3.4, -17.6, -0.194, |, 0.0
2732.4, 138.9, | , 26.4, 0.0, 358.6, | ,  1000,   951,  3000,  2944, | , -3.4,   3.0, 0.033, |, 0.0
2733.4, 139.1, | , 26.4, 0.0, 359.3, | ,  1000,   951,  3000,  2922, | , -3.4, -13.7, -0.151, |, 0.0
2734.4, 139.1, | , 26.4, 0.0, 359.3, | ,  1000,   957,  3000,  2922, | , -3.4, -15.0, -0.166, |, 0.0
2735.4, 139.4, | , 26.4, 0.0, 354.3, | ,  1000,   949,  3000,  2929, | , -3.4, -16.7, -0.185, |, 0.0
2736.4, 138.9, | , 26.4, 0.0, 358.3, | ,  1000,   958,  3000,  2920, | , -3.4, -12.9, -0.142, |, 0.0
2737.5, 139.1, | , 26.4, 0.0, 360.1, | ,  1000,   957,  3000,  2937, | , -3.4, -14.2, -0.157, |, 0.0
2738.5, 138.6, | , 26.4, 0.0, 359.8, | ,  1000,   957,  3000,  2920, | , -3.4,   2.5, 0.028, |, 0.0
2739.5, 138.7, | , 26.4, 0.0, 359.9, | ,  1000,   957,  3000,  2933, | , -3.4,   6.4, 0.071, |, 0.0
2740.5, 139.1, | , 26.4, 0.0, 360.3, | ,  1000,   950,  3000,  2950, | , -3.4,  11.1, 0.123, |, 0.0
2741.5, 139.2, | , 26.4, 0.0, 359.6, | ,  1000,   951,  3000,  2934, | , -3.4,  10.3, 0.113, |, 0.0
2742.5, 138.7, | , 26.4, 0.0, 360.3, | ,  1000,   953,  3000,  2933, | , -3.4,  24.8, 0.274, |, 0.0
2743.5, 138.7, | , 26.4, 0.0, 360.6, | ,  1000,   957,  3000,  2922, | , -3.4,  -9.0, -0.099, |, 0.0
2744.5, 139.0, | , 26.4, 0.0, 360.9, | ,  1000,   958,  3000,  2931, | , -3.4, -14.2, -0.157, |, 0.0
2745.5, 138.7, | , 26.4, 0.0, 360.7, | ,  1000,   952,  3000,  2933, | , -3.4,  -7.3, -0.081, |, 0.0
2746.5, 138.8, | , 26.4, 0.0, 360.7, | ,  1000,   955,  3000,  2947, | , -3.4,  -2.6, -0.029, |, 0.0
2747.5, 138.7, | , 26.4, 0.0, 361.1, | ,  1000,   958,  3000,  2926, | , -3.4,  12.4, 0.137, |, 0.0
2748.6, 139.0, | , 26.4, 0.0, 361.6, | ,  1000,   959,  3000,  2937, | , -3.4,   0.8, 0.009, |, 0.0
2749.6, 138.7, | , 26.4, 0.0, 361.2, | ,  1000,   956,  3000,  2914, | , -3.4,  -5.6, -0.062, |, 0.0
2750.6, 138.5, | , 26.4, 0.0, 361.8, | ,  1000,   961,  3000,  2910, | , -3.4,  -6.0, -0.066, |, 0.0
2751.6, 138.7, | , 26.4, 0.0, 361.0, | ,  1000,   956,  3000,  2909, | , -3.4,  -6.0, -0.066, |, 0.0
2752.6, 139.0, | , 26.4, 0.0, 361.8, | ,  1000,   952,  3000,  2935, | , -3.4,  -6.0, -0.067, |, 0.0
2753.6, 138.8, | , 26.4, 0.0, 361.8, | ,  1000,   955,  3000,  2948, | , -3.4,  10.3, 0.114, |, 0.0
2754.6, 138.7, | , 26.4, 0.0, 362.0, | ,  1000,   954,  3000,  2937, | , -3.4,  -0.0, -0.000, |, 0.0
2755.6, 138.9, | , 26.4, 0.0, 362.4, | ,  1000,   953,  3000,  2932, | , -3.4,  -0.5, -0.005, |, 0.0
2756.6, 139.1, | , 26.4, 0.0, 361.6, | ,  1000,   954,  3000,  2928, | , -3.4,  -0.0, -0.000, |, 0.0
2757.6, 138.7, | , 26.4, 0.0, 362.4, | ,  1000,   957,  3000,  2944, | , -3.4,   0.8, 0.009, |, 0.0
2758.6, 138.7, | , 26.4, 0.0, 362.6, | ,  1000,   957,  3000,  2922, | , -3.4,  30.8, 0.340, |, 0.0
2759.7, 139.1, | , 26.4, 0.0, 363.2, | ,  1000,   952,  3000,  2944, | , -3.4,   4.7, 0.052, |, 0.0
2760.7, 138.6, | , 26.4, 0.0, 362.9, | ,  1000,   956,  3000,  2933, | , -3.4,   4.3, 0.047, |, 0.0
2761.7, 139.5, | , 26.4, 0.0, 357.8, | ,  1000,   959,  3000,  2938, | , -3.4,  -3.9, -0.043, |, 0.0
2762.7, 139.1, | , 26.4, 0.0, 363.7, | ,  1000,   957,  3000,  2928, | , -3.4,   1.3, 0.014, |, 0.0
2763.7, 138.8, | , 26.4, 0.0, 363.6, | ,  1000,   958,  3000,  2937, | , -3.4,  15.8, 0.175, |, 0.0
2764.7, 138.7, | , 26.4, 0.0, 363.5, | ,  1000,   957,  3000,  2922, | , -3.4,   1.7, 0.019, |, 0.0
2765.7, 138.6, | , 26.4, 0.0, 363.8, | ,  1000,   957,  3000,  2928, | , -3.4,  27.8, 0.307, |, 0.0
2766.7, 140.0, | , 26.4, 0.0, 356.2, | ,  1000,   953,  3000,  2944, | , -3.4,  -0.5, -0.005, |, 0.0
2767.7, 139.1, | , 26.4, 0.0, 364.6, | ,  1000,   958,  3000,  2922, | , -3.4,   6.8, 0.075, |, 0.0
2768.7, 138.8, | , 26.4, 0.0, 364.4, | ,  1000,   956,  3000,  2926, | , -3.4,   8.5, 0.094, |, 0.0
2769.8, 139.0, | , 26.4, 0.0, 364.8, | ,  1000,   959,  3000,  2929, | , -3.4,  24.4, 0.270, |, 0.0
2770.8, 139.0, | , 26.4, 0.0, 364.7, | ,  1000,   959,  3000,  2914, | , -3.4,  10.3, 0.113, |, 0.0
2771.8, 138.7, | , 26.4, 0.0, 364.2, | ,  1000,   956,  3000,  2926, | , -3.4,  26.5, 0.293, |, 0.0
2772.8, 138.6, | , 26.5, 0.0, 364.6, | ,  1000,   959,  3000,  2927, | , -3.4,   6.4, 0.071, |, 0.0
2773.8, 139.0, | , 26.4, 0.0, 364.9, | ,  1000,   951,  3000,  2932, | , -3.4,  25.3, 0.279, |, 0.0
2774.8, 138.7, | , 26.5, 0.0, 364.8, | ,  1000,   951,  3000,  2931, | , -3.4,   5.1, 0.056, |, 0.0
2775.8, 138.7, | , 26.4, 0.0, 365.4, | ,  1000,   952,  3000,  2942, | , -3.4,   5.5, 0.061, |, 0.0
2776.8, 138.8, | , 26.4, 0.0, 364.5, | ,  1000,   952,  3000,  2917, | , -3.4,  10.3, 0.113, |, 0.0
2777.8, 139.0, | , 26.4, 0.0, 365.6, | ,  1000,   955,  3000,  2937, | , -3.4,   6.0, 0.066, |, 0.0
2778.8, 138.7, | , 26.5, 0.0, 365.4, | ,  1000,   954,  3000,  2923, | , -3.4,  17.5, 0.193, |, 0.0
2779.9, 138.6, | , 26.4, 0.0, 365.4, | ,  1000,   954,  3000,  2926, | , -3.4,  18.8, 0.208, |, 0.0
2780.9, 138.6, | , 26.5, 0.0, 365.8, | ,  1000,   955,  3000,  2913, | , -3.4,  18.8, 0.207, |, 0.0
2781.9, 139.1, | , 26.4, 0.0, 365.1, | ,  1000,   952,  3000,  2949, | , -3.4,  43.2, 0.480, |, 0.0
2782.9, 138.6, | , 26.5, 0.0, 365.9, | ,  1000,   956,  3000,  2928, | , -3.4,  30.0, 0.331, |, 0.0
2783.9, 138.7, | , 26.5, 0.0, 366.1, | ,  1000,   954,  3000,  2948, | , -3.4,  13.7, 0.152, |, 0.0
2784.9, 139.1, | , 26.5, 0.0, 366.4, | ,  1000,   959,  3000,  2923, | , -3.4,  39.8, 0.439, |, 0.0
2785.9, 138.7, | , 26.5, 0.0, 366.4, | ,  1000,   951,  3000,  2926, | , -3.4,  17.5, 0.193, |, 0.0
2786.9, 138.7, | , 26.5, 0.0, 365.6, | ,  1000,   953,  3000,  2935, | , -3.4,  17.5, 0.194, |, 0.0
2787.9, 138.8, | , 26.5, 0.0, 366.3, | ,  1000,   952,  3000,  2931, | , -3.4,  17.5, 0.194, |, 0.0
2788.9, 139.1, | , 26.5, 0.0, 366.6, | ,  1000,   955,  3000,  2946, | , -3.4,  25.7, 0.285, |, 0.0
2790.0, 138.8, | , 26.5, 0.0, 366.5, | ,  1000,   952,  3000,  2929, | , -3.4,  55.2, 0.610, |, 0.0
2791.0, 138.8, | , 26.5, 0.0, 367.2, | ,  1000,   956,  3000,  2929, | , -3.4,  53.5, 0.591, |, 0.0
2792.0, 139.1, | , 26.5, 0.0, 366.7, | ,  1000,   956,  3000,  2929, | , -3.4,  26.1, 0.288, |, 0.0
2793.0, 139.3, | , 26.5, 0.0, 367.3, | ,  1000,   950,  3000,  2932, | , -3.4,  23.1, 0.255, |, 0.0
2794.0, 138.6, | , 26.5, 0.0, 367.0, | ,  1000,   957,  3000,  2940, | , -3.4,  30.4, 0.337, |, 0.0
2795.0, 138.7, | , 26.5, 0.0, 367.6, | ,  1000,   957,  3000,  2937, | , -3.4,  24.8, 0.275, |, 0.0
2796.0, 139.1, | , 26.5, 0.0, 367.6, | ,  1000,   951,  3000,  2936, | , -3.4,  22.3, 0.246, |, 0.0
2797.0, 138.9, | , 26.5, 0.0, 366.8, | ,  1000,   957,  3000,  2944, | , -3.4,  48.0, 0.532, |, 0.0
2798.0, 139.4, | , 26.5, 0.0, 363.2, | ,  1000,   952,  3000,  2934, | , -3.4,  39.4, 0.435, |, 0.0
2799.0, 138.9, | , 26.5, 0.0, 368.4, | ,  1000,   960,  3000,  2914, | , -3.4,  43.2, 0.476, |, 0.0
2800.1, 138.7, | , 26.5, 0.0, 368.2, | ,  1000,   958,  3000,  2934, | , -3.4,  40.2, 0.445, |, 0.0
2801.1, 138.7, | , 26.5, 0.0, 368.3, | ,  1000,   959,  3000,  2936, | , -3.4,  32.1, 0.355, |, 0.0
2802.1, 138.8, | , 26.5, 0.0, 367.8, | ,  1000,   956,  3000,  2918, | , -3.4,  38.5, 0.424, |, 0.0
2803.1, 139.6, | , 26.5, 0.0, 364.4, | ,  1000,   956,  3000,  2923, | , -3.4,  60.0, 0.661, |, 0.0
2804.1, 138.6, | , 26.5, 0.0, 368.7, | ,  1000,   952,  3000,  2923, | , -3.4,  32.1, 0.354, |, 0.0
2805.1, 138.5, | , 26.5, 0.0, 369.3, | ,  1000,   957,  3000,  2932, | , -3.4,  33.0, 0.364, |, 0.0
2806.1, 139.0, | , 26.5, 0.0, 369.4, | ,  1000,   958,  3000,  2933, | , -3.4,  63.8, 0.706, |, 0.0
2807.1, 139.2, | , 26.5, 0.0, 369.2, | ,  1000,   955,  3000,  2951, | , -3.4,  42.4, 0.471, |, 0.0
2808.1, 138.7, | , 26.5, 0.0, 369.6, | ,  1000,   958,  3000,  2946, | , -3.4,  31.3, 0.347, |, 0.0
2809.1, 139.0, | , 26.5, 0.0, 369.9, | ,  1000,   954,  3000,  2931, | , -3.4,  36.4, 0.402, |, 0.0
2810.2, 139.0, | , 26.5, 0.0, 370.1, | ,  1000,   956,  3000,  2931, | , -3.4,  66.8, 0.738, |, 0.0
2811.2, 138.9, | , 26.5, 0.0, 370.0, | ,  1000,   957,  3000,  2959, | , -3.4,  61.2, 0.682, |, 0.0
2812.2, 138.8, | , 26.5, 0.0, 369.4, | ,  1000,   954,  3000,  2918, | , -3.4,  43.2, 0.476, |, 0.0
2813.2, 138.9, | , 26.5, 0.0, 370.4, | ,  1000,   955,  3000,  2903, | , -3.4,  71.5, 0.784, |, 0.0
2814.2, 139.1, | , 26.5, 0.0, 370.6, | ,  1000,   957,  3000,  2947, | , -3.4,  69.0, 0.765, |, 0.0
