Repository: jdhuang-csm/Ru-BCA

## Methods
* (BaO)<sub>x</sub>-(CaO)<sub>y</sub>-(Al<sub>2</sub>O<sub>3</sub>)<sub>1-x-y</sub> (BCA) catalyst supports were synthesized via sol-gel and solid-state methods. 
* Ru/BCA catalysts were prepared via incipient wetness impregnation to achieve 1 wt. % Ru loading.
* Ammonia synthesis rates were measured for Ru/BCA catalysts in a packed-bed reactor at 480-600<sup>o</sup>C, 10 bar, and space velocities up to 1.3 x 10<sup>6</sup> ml g<sub>cat</sub><sup>-1</sup> h<sup>-1</sup>.
* A machine learning (ML) model was employed to improve understanding of the behavior of Ru/BCA catalysts.
* A microkinetic model was developed to describe the best-performing catalyst.

File: data/init_files_Cadigan/B2CA_RubyDry_2017-07-05-01.txt (part 7 of 47)
********** Start test **********
Elapsed time, Pressure, | , LJtemp(C), Inner-Temp, Outer-Temp, | , N2-set, N2-flow, H2-set, H2-flow, | , pH, NH3_ppm, NH3_Prod_rate, |, In222Temp
2407.0, 136.6, | , 26.3, 8.4, 340.2, | ,  1000,   950,  3000,  2933, | , -3.4,  51.8, 0.611, |, 9.1
2408.1, 137.0, | , 26.3, 8.9, 340.8, | ,  1000,   957,  3000,  2944, | , -3.4,  34.3, 0.406, |, 9.3
2409.1, 136.7, | , 26.3, 7.3, 339.2, | ,  1000,   955,  3000,  2933, | , -3.4,  21.4, 0.253, |, 7.5
2410.1, 136.6, | , 26.3, 8.2, 340.6, | ,  1000,   957,  3000,  2940, | , -3.4,  24.4, 0.289, |, 8.8
2411.1, 136.9, | , 26.3, 8.9, 341.0, | ,  1000,   952,  3000,  2923, | , -3.4,  26.5, 0.312, |, 9.3
2412.1, 136.5, | , 26.3, 8.3, 340.9, | ,  1000,   956,  3000,  2924, | , -3.4,  25.7, 0.303, |, 8.7
2413.1, 136.7, | , 26.3, 8.3, 341.1, | ,  1000,   955,  3000,  2936, | , -3.4,  28.7, 0.339, |, 8.7
2414.1, 136.8, | , 26.3, 6.7, 340.3, | ,  1000,   954,  3000,  2921, | , -3.4,  21.0, 0.247, |, 7.6
2415.1, 136.9, | , 26.3, 8.7, 341.5, | ,  1000,   955,  3000,  2920, | , -3.4,  20.1, 0.237, |, 9.3
2416.1, 136.5, | , 26.3, 8.3, 341.4, | ,  1000,   952,  3000,  2918, | , -3.4,  22.3, 0.262, |, 8.6
2417.1, 136.5, | , 26.3, 8.4, 341.6, | ,  1000,   955,  3000,  2916, | , -3.4,  41.5, 0.488, |, 8.8
2418.1, 136.5, | , 26.3, 9.0, 342.0, | ,  1000,   951,  3000,  2912, | , -3.4,  21.4, 0.251, |, 9.1
2419.2, 137.1, | , 26.3, 7.5, 340.2, | ,  1000,   952,  3000,  2937, | , -3.4,  51.8, 0.612, |, 8.0
2420.2, 136.6, | , 26.3, 8.4, 341.7, | ,  1000,   955,  3000,  2915, | , -3.4,  22.3, 0.262, |, 8.8
2421.2, 136.6, | , 26.3, 8.5, 342.4, | ,  1000,   956,  3000,  2941, | , -3.4,  45.8, 0.542, |, 9.4
2422.2, 137.0, | , 26.3, 9.0, 342.6, | ,  1000,   955,  3000,  2953, | , -3.4,  23.1, 0.274, |, 9.3
2423.2, 136.7, | , 26.3, 8.5, 341.6, | ,  1000,   958,  3000,  2941, | , -3.4,  60.0, 0.710, |, 8.9
2424.2, 136.8, | , 26.3, 6.7, 341.5, | ,  1000,   957,  3000,  2917, | , -3.4,  20.1, 0.237, |, 7.7
2425.2, 137.0, | , 26.3, 9.0, 343.0, | ,  1000,   954,  3000,  2918, | , -3.4,  20.5, 0.241, |, 9.3
2426.2, 138.1, | , 26.3, -2.9, 334.4, | ,  1000,   950,  3000,  2902, | , -3.4,  19.7, 0.230, |, -1.8
2427.2, 136.5, | , 26.3, 8.3, 343.0, | ,  1000,   953,  3000,  2904, | , -3.4,  19.7, 0.231, |, 8.7
2428.2, 136.5, | , 26.3, 8.4, 343.1, | ,  1000,   949,  3000,  2923, | , -3.4,  22.7, 0.267, |, 9.0
2429.3, 137.1, | , 26.3, 7.6, 343.0, | ,  1000,   955,  3000,  2919, | , -3.4,  31.3, 0.368, |, 7.7
2430.3, 136.7, | , 26.3, 8.4, 342.5, | ,  1000,   954,  3000,  2934, | , -3.4,  24.0, 0.283, |, 8.5
2431.3, 137.5, | , 26.3, -0.5, 335.9, | ,  1000,   953,  3000,  2907, | , -3.4,  22.7, 0.266, |, 0.6
2432.3, 136.6, | , 26.3, 8.4, 343.8, | ,  1000,   952,  3000,  2926, | , -3.4,  21.4, 0.252, |, 8.9
2433.3, 136.5, | , 26.3, 8.5, 343.2, | ,  1000,   955,  3000,  2920, | , -3.4,  27.8, 0.327, |, 9.0
2434.3, 136.9, | , 26.3, 7.3, 342.9, | ,  1000,   955,  3000,  2920, | , -3.4,  37.7, 0.443, |, 7.8
2435.3, 136.6, | , 26.3, 8.4, 343.9, | ,  1000,   959,  3000,  2923, | , -3.4,  44.1, 0.520, |, 8.8
2436.3, 137.6, | , 26.3, -0.4, 337.3, | ,  1000,   950,  3000,  2936, | , -3.4,  41.1, 0.485, |, 1.2
2437.3, 136.9, | , 26.3, 8.9, 344.7, | ,  1000,   959,  3000,  2929, | , -3.4,  46.2, 0.546, |, 9.1
2438.3, 136.7, | , 26.3, 8.3, 344.2, | ,  1000,   956,  3000,  2944, | , -3.4,  55.2, 0.654, |, 8.8
2439.4, 136.8, | , 26.3, 7.2, 343.5, | ,  1000,   954,  3000,  2925, | , -3.4,  45.4, 0.534, |, 7.5
2440.4, 136.9, | , 26.3, 8.9, 345.0, | ,  1000,   951,  3000,  2941, | , -3.4,  30.0, 0.354, |, 9.4
2441.4, 136.5, | , 26.3, 8.4, 345.2, | ,  1000,   956,  3000,  2919, | , -3.4,  30.4, 0.358, |, 9.0
2442.4, 136.7, | , 26.3, 8.0, 344.3, | ,  1000,   955,  3000,  2933, | , -3.4,  26.5, 0.313, |, 8.0
2443.4, 136.7, | , 26.3, 7.5, 343.9, | ,  1000,   954,  3000,  2920, | , -3.4,  27.0, 0.317, |, 8.0
2444.4, 137.2, | , 26.3, 6.8, 343.9, | ,  1000,   955,  3000,  2922, | , -3.4,  67.7, 0.797, |, 7.3
2445.4, 136.6, | , 26.3, 7.4, 344.5, | ,  1000,   957,  3000,  2927, | , -3.4,  57.8, 0.682, |, 7.9
2446.4, 136.7, | , 26.3, 7.7, 345.3, | ,  1000,   959,  3000,  2939, | , -3.4,  44.1, 0.522, |, 8.1
2447.4, 136.7, | , 26.3, 7.5, 345.0, | ,  1000,   952,  3000,  2919, | , -3.4,  42.8, 0.503, |, 8.2
2448.4, 137.1, | , 26.3, 8.1, 345.1, | ,  1000,   951,  3000,  2945, | , -3.4,  53.5, 0.633, |, 8.7
2449.5, 136.8, | , 26.3, 6.2, 344.2, | ,  1000,   955,  3000,  2931, | , -3.4,  39.0, 0.460, |, 6.7
2450.5, 136.7, | , 26.3, 7.9, 345.2, | ,  1000,   957,  3000,  2930, | , -3.4,  43.7, 0.515, |, 8.1
2451.5, 137.0, | , 26.3, 8.7, 345.9, | ,  1000,   956,  3000,  2904, | , -3.4,  37.7, 0.442, |, 8.3
2452.5, 136.7, | , 26.3, 6.6, 346.1, | ,  1000,   955,  3000,  2921, | , -3.4,  62.1, 0.731, |, 8.3
2453.5, 136.6, | , 26.3, 8.3, 346.2, | ,  1000,   961,  3000,  2929, | , -3.4,  47.5, 0.561, |, 8.4
2454.5, 137.2, | , 26.3, 6.4, 345.7, | ,  1000,   954,  3000,  2934, | , -3.4,  37.3, 0.440, |, 7.7
2455.5, 137.1, | , 26.3, 8.0, 346.2, | ,  1000,   953,  3000,  2913, | , -3.4,  50.5, 0.593, |, 8.1
2456.5, 136.5, | , 26.3, 8.5, 346.7, | ,  1000,   957,  3000,  2936, | , -3.4,  41.1, 0.486, |, 8.9
2457.5, 136.9, | , 26.3, 8.9, 347.4, | ,  1000,   957,  3000,  2924, | , -3.4,  37.3, 0.439, |, 9.3
2458.5, 137.0, | , 26.3, 8.9, 347.2, | ,  1000,   953,  3000,  2948, | , -3.4,  40.2, 0.477, |, 9.2
2459.6, 136.8, | , 26.3, 6.9, 345.7, | ,  1000,   949,  3000,  2926, | , -3.4,  36.0, 0.423, |, 7.0
2460.6, 136.8, | , 26.3, 7.7, 346.8, | ,  1000,   956,  3000,  2923, | , -3.4,  34.7, 0.408, |, 8.2
2461.6, 137.0, | , 26.3, 9.1, 347.7, | ,  1000,   954,  3000,  2933, | , -3.4,  38.1, 0.450, |, 9.5
2462.6, 137.7, | , 26.3, 0.2, 340.2, | ,  1000,   954,  3000,  2943, | , -3.4,  46.2, 0.547, |, 1.0
2463.6, 136.7, | , 26.3, 8.3, 347.3, | ,  1000,   955,  3000,  2912, | , -3.4,  56.5, 0.664, |, 8.8
2464.6, 136.8, | , 26.3, 7.2, 346.8, | ,  1000,   949,  3000,  2932, | , -3.4,  57.4, 0.676, |, 8.2
2465.6, 136.9, | , 26.3, 8.9, 348.2, | ,  1000,   957,  3000,  2937, | , -3.4,  36.0, 0.425, |, 9.5
2466.6, 136.6, | , 26.3, 8.4, 347.8, | ,  1000,   957,  3000,  2914, | , -3.4,  34.3, 0.403, |, 9.0
2467.6, 137.7, | , 26.3, -1.6, 340.0, | ,  1000,   948,  3000,  2912, | , -3.4,  35.5, 0.416, |, 0.0
2468.7, 136.9, | , 26.3, 9.1, 348.9, | ,  1000,   957,  3000,  2922, | , -3.4,  58.7, 0.691, |, 9.3
2469.7, 137.1, | , 26.3, 8.0, 347.7, | ,  1000,   949,  3000,  2918, | , -3.4,  34.7, 0.407, |, 8.3
2470.7, 136.6, | , 26.3, 7.6, 348.0, | ,  1000,   953,  3000,  2946, | , -3.4,  35.1, 0.416, |, 8.5
2471.7, 136.8, | , 26.3, 8.9, 349.3, | ,  1000,   952,  3000,  2911, | , -3.4,  36.0, 0.422, |, 9.4
2472.7, 137.6, | , 26.3, -0.5, 341.7, | ,  1000,   953,  3000,  2937, | , -3.4,  36.4, 0.430, |, 0.8
2473.7, 136.6, | , 26.3, 8.0, 348.9, | ,  1000,   952,  3000,  2938, | , -3.4,  38.1, 0.450, |, 8.7
2474.7, 136.8, | , 26.3, 6.9, 348.0, | ,  1000,   955,  3000,  2948, | , -3.4,  36.0, 0.426, |, 7.7
2475.7, 137.1, | , 26.3, 8.6, 349.5, | ,  1000,   956,  3000,  2932, | , -3.4,  46.7, 0.551, |, 9.5
2476.7, 137.1, | , 26.3, 9.0, 349.8, | ,  1000,   955,  3000,  2922, | , -3.4, -18.0, -0.212, |, 9.5
2477.7, 136.6, | , 26.3, 8.5, 348.7, | ,  1000,   956,  3000,  2911, | , -3.4, -18.0, -0.212, |, 9.1
2478.8, 136.7, | , 26.3, 8.1, 349.5, | ,  1000,   953,  3000,  2924, | , -3.4, -16.7, -0.197, |, 8.6
2479.8, 137.1, | , 26.3, 7.5, 349.0, | ,  1000,   953,  3000,  2939, | , -3.4, -17.2, -0.203, |, 8.2
2480.8, 137.0, | , 26.3, 8.8, 350.1, | ,  1000,   956,  3000,  2932, | , -3.4, -18.4, -0.218, |, 9.3
2481.8, 136.6, | , 26.3, 8.3, 349.8, | ,  1000,   958,  3000,  2927, | , -3.4, -19.3, -0.228, |, 8.1
2482.8, 136.6, | , 26.3, 8.6, 349.9, | ,  1000,   955,  3000,  2926, | , -3.4, -21.0, -0.248, |, 9.0
2483.8, 136.9, | , 26.3, 8.7, 350.7, | ,  1000,   951,  3000,  2933, | , -3.4, -16.3, -0.192, |, 9.3
2484.8, 136.8, | , 26.3, 7.3, 349.3, | ,  1000,   957,  3000,  2920, | , -3.4,  -3.0, -0.036, |, 7.8
2485.8, 136.6, | , 26.3, 8.6, 350.9, | ,  1000,   957,  3000,  2943, | , -3.4,   6.0, 0.071, |, 8.9
2486.8, 137.0, | , 26.3, 9.0, 351.0, | ,  1000,   955,  3000,  2935, | , -3.4,  -1.3, -0.015, |, 9.3
2487.8, 136.6, | , 26.3, 8.5, 350.5, | ,  1000,   956,  3000,  2956, | , -3.4,  -2.2, -0.026, |, 9.0
2488.9, 136.5, | , 26.3, 8.5, 350.7, | ,  1000,   956,  3000,  2929, | , -3.4,  -0.5, -0.005, |, 9.0
2489.9, 136.8, | , 26.3, 7.6, 350.4, | ,  1000,   955,  3000,  2943, | , -3.4,  -2.2, -0.026, |, 8.2
2490.9, 137.1, | , 26.3, 9.1, 351.6, | ,  1000,   953,  3000,  2922, | , -3.4,  10.7, 0.126, |, 9.4
2491.9, 136.6, | , 26.3, 8.5, 351.2, | ,  1000,   952,  3000,  2940, | , -3.4,  18.0, 0.212, |, 9.0
2492.9, 136.6, | , 26.3, 8.5, 351.7, | ,  1000,   954,  3000,  2932, | , -3.4,   6.4, 0.076, |, 8.9
2493.9, 137.0, | , 26.3, 8.8, 352.0, | ,  1000,   955,  3000,  2937, | , -3.4,  -0.5, -0.005, |, 9.3
2494.9, 136.9, | , 26.3, 7.2, 349.6, | ,  1000,   955,  3000,  2939, | , -3.4,   1.7, 0.020, |, 7.7
2495.9, 136.7, | , 26.3, 8.0, 351.8, | ,  1000,   957,  3000,  2937, | , -3.4,  23.5, 0.278, |, 8.2
2496.9, 137.1, | , 26.3, 8.7, 352.3, | ,  1000,   954,  3000,  2922, | , -3.4,  28.3, 0.332, |, 9.3
2498.0, 137.0, | , 26.3, 9.0, 353.0, | ,  1000,   956,  3000,  2926, | , -3.4,  10.3, 0.121, |, 9.5
2499.0, 137.5, | , 26.3, 0.5, 344.3, | ,  1000,   951,  3000,  2932, | , -3.4,  13.7, 0.161, |, -0.9
2500.0, 136.7, | , 26.3, 7.2, 352.0, | ,  1000,   955,  3000,  2904, | , -3.4,   3.8, 0.045, |, 8.2
2501.0, 136.9, | , 26.3, 8.7, 353.4, | ,  1000,   954,  3000,  2933, | , -3.4,   7.7, 0.091, |, 9.3
2502.0, 136.9, | , 26.3, 8.9, 353.5, | ,  1000,   954,  3000,  2926, | , -3.4,   6.8, 0.080, |, 9.5
2503.0, 136.7, | , 26.3, 8.3, 352.8, | ,  1000,   953,  3000,  2937, | , -3.4,  25.7, 0.303, |, 8.7
2504.0, 138.7, | , 26.3, -8.6, 339.6, | ,  1000,   950,  3000,  2913, | , -3.4,   9.4, 0.110, |, -6.3
2505.0, 136.8, | , 26.3, 7.2, 351.8, | ,  1000,   954,  3000,  2907, | , -3.4,  14.5, 0.170, |, 7.8
2506.0, 136.6, | , 26.3, 8.5, 353.2, | ,  1000,   954,  3000,  2933, | , -3.4,  12.4, 0.146, |, 8.9
2507.0, 136.6, | , 26.3, 8.2, 353.6, | ,  1000,   949,  3000,  2943, | , -3.4,  12.8, 0.152, |, 8.9
2508.1, 137.1, | , 26.3, 8.7, 353.9, | ,  1000,   956,  3000,  2944, | , -3.4,  12.0, 0.142, |, 9.1
2509.1, 137.6, | , 26.3, -0.7, 346.5, | ,  1000,   955,  3000,  2930, | , -3.4,  37.3, 0.439, |, 0.4
2510.1, 136.9, | , 26.3, 7.1, 352.9, | ,  1000,   954,  3000,  2907, | , -3.4,  19.3, 0.226, |, 7.7
2511.1, 137.1, | , 26.3, 8.9, 354.4, | ,  1000,   954,  3000,  2930, | , -3.4,  24.4, 0.288, |, 9.2
2512.1, 137.0, | , 26.3, 7.9, 355.3, | ,  1000,   957,  3000,  2915, | , -3.4,  20.5, 0.241, |, 9.1
2513.1, 136.7, | , 26.3, 8.5, 354.1, | ,  1000,   955,  3000,  2916, | , -3.4,  23.5, 0.277, |, 9.0
2514.1, 136.4, | , 26.3, 8.1, 355.1, | ,  1000,   953,  3000,  2907, | , -3.4,  44.5, 0.522, |, 9.0
2515.1, 136.9, | , 26.3, 8.0, 354.2, | ,  1000,   955,  3000,  2931, | , -3.4,  20.5, 0.242, |, 8.5
2516.1, 136.5, | , 26.3, 8.5, 355.2, | ,  1000,   951,  3000,  2936, | , -3.4,  19.3, 0.227, |, 9.0
2517.1, 136.7, | , 26.3, 8.4, 355.3, | ,  1000,   955,  3000,  2958, | , -3.4,  26.5, 0.315, |, 8.6
2518.2, 137.0, | , 26.3, 8.9, 355.7, | ,  1000,   954,  3000,  2937, | , -3.4,  50.5, 0.597, |, 9.4
2519.2, 136.9, | , 26.3, 8.7, 356.2, | ,  1000,   955,  3000,  2911, | , -3.4,  48.0, 0.563, |, 9.1
2520.2, 136.8, | , 26.3, 7.3, 354.4, | ,  1000,   956,  3000,  2941, | , -3.4,  27.8, 0.329, |, 7.2
2521.2, 136.6, | , 26.3, 8.4, 355.9, | ,  1000,   955,  3000,  2914, | , -3.4,  28.7, 0.337, |, 8.5
2522.2, 137.0, | , 26.3, 9.0, 356.1, | ,  1000,   957,  3000,  2929, | , -3.4,  29.1, 0.344, |, 9.4
2523.2, 136.9, | , 26.3, 9.0, 356.7, | ,  1000,   951,  3000,  2934, | , -3.4,  63.0, 0.743, |, 9.5
2524.2, 136.7, | , 26.3, 8.4, 356.2, | ,  1000,   952,  3000,  2922, | , -3.4,  41.5, 0.489, |, 9.0
2525.2, 136.8, | , 26.3, 7.2, 355.1, | ,  1000,   956,  3000,  2908, | , -3.4,  38.1, 0.447, |, 7.6
2526.2, 137.1, | , 26.3, 8.6, 356.7, | ,  1000,   954,  3000,  2940, | , -3.4,  38.5, 0.455, |, 9.1
2527.2, 136.6, | , 26.3, 8.5, 356.4, | ,  1000,   956,  3000,  2938, | , -3.4,  38.1, 0.450, |, 8.8
2528.3, 136.7, | , 26.3, 8.1, 356.6, | ,  1000,   961,  3000,  2931, | , -3.4,  37.3, 0.440, |, 8.8
2529.3, 137.1, | , 26.3, 8.8, 357.3, | ,  1000,   954,  3000,  2924, | , -3.4,  35.5, 0.418, |, 9.3
2530.3, 136.8, | , 26.3, 7.1, 355.5, | ,  1000,   956,  3000,  2922, | , -3.4,  54.4, 0.640, |, 7.7
2531.3, 136.5, | , 26.3, 8.3, 356.8, | ,  1000,   952,  3000,  2944, | , -3.4,  42.8, 0.506, |, 9.0
2532.3, 136.6, | , 26.3, 8.4, 356.9, | ,  1000,   949,  3000,  2914, | , -3.4,  42.0, 0.492, |, 8.9
2533.3, 136.6, | , 26.3, 8.4, 356.9, | ,  1000,   954,  3000,  2937, | , -3.4,  46.2, 0.546, |, 8.9
2534.3, 136.6, | , 26.3, 8.4, 357.2, | ,  1000,   955,  3000,  2935, | , -3.4,  53.5, 0.632, |, 8.8
2535.3, 137.6, | , 26.3, -1.5, 350.0, | ,  1000,   951,  3000,  2932, | , -3.4,  51.0, 0.601, |, 0.7
2536.3, 136.9, | , 26.3, 8.5, 358.1, | ,  1000,   959,  3000,  2914, | , -3.4,  59.1, 0.695, |, 9.2
2537.3, 137.0, | , 26.3, 9.0, 357.8, | ,  1000,   952,  3000,  2929, | , -3.4,  79.7, 0.939, |, 9.3
2538.4, 136.7, | , 26.3, 8.5, 357.7, | ,  1000,   953,  3000,  2956, | , -3.4,  59.1, 0.701, |, 8.9
2539.4, 137.0, | , 26.3, 8.6, 357.8, | ,  1000,   950,  3000,  2922, | , -3.4,  53.1, 0.624, |, 9.2
2540.4, 138.6, | , 26.3, -7.6, 344.8, | ,  1000,   953,  3000,  2911, | , -3.4,  66.4, 0.779, |, -5.8
2541.4, 136.7, | , 26.3, 8.6, 358.4, | ,  1000,   958,  3000,  2956, | , -3.4,  61.7, 0.733, |, 8.9
2542.4, 136.6, | , 26.3, 8.1, 359.1, | ,  1000,   950,  3000,  2936, | , -3.4,  62.5, 0.738, |, 8.9
2543.4, 136.7, | , 26.3, 8.4, 358.5, | ,  1000,   952,  3000,  2944, | , -3.4,  57.0, 0.674, |, 8.7
2544.4, 137.0, | , 26.3, 8.9, 359.8, | ,  1000,   955,  3000,  2919, | , -3.4,  57.8, 0.680, |, 9.5
2545.4, 136.9, | , 26.3, 7.2, 357.7, | ,  1000,   953,  3000,  2937, | , -3.4,  80.1, 0.946, |, 7.8
2546.4, 136.6, | , 26.3, 8.4, 360.0, | ,  1000,   953,  3000,  2911, | , -3.4,  59.1, 0.693, |, 9.3
2547.4, 137.0, | , 26.3, 8.8, 359.8, | ,  1000,   950,  3000,  2920, | , -3.4,  72.4, 0.850, |, 9.4
2548.5, 137.0, | , 26.3, 8.9, 359.9, | ,  1000,   952,  3000,  2948, | , -3.4,  60.4, 0.715, |, 9.2
2549.5, 136.7, | , 26.3, 8.4, 359.6, | ,  1000,   950,  3000,  2935, | , -3.4,  61.2, 0.722, |, 8.8
2550.5, 137.3, | , 26.3, 7.4, 359.3, | ,  1000,   949,  3000,  2938, | , -3.4,  67.7, 0.799, |, 8.1
2551.5, 137.2, | , 26.3, 8.6, 360.5, | ,  1000,   955,  3000,  2938, | , -3.4,  68.5, 0.810, |, 9.3
2552.5, 136.7, | , 26.3, 8.1, 360.1, | ,  1000,   954,  3000,  2917, | , -3.4,  71.1, 0.835, |, 8.9
2553.5, 136.5, | , 26.3, 8.2, 360.5, | ,  1000,   958,  3000,  2913, | , -3.4,  66.8, 0.785, |, 9.0
2554.5, 137.0, | , 26.3, 8.8, 361.0, | ,  1000,   954,  3000,  2935, | , -3.4,  65.5, 0.774, |, 9.3
2555.5, 137.0, | , 26.3, 6.8, 359.7, | ,  1000,   951,  3000,  2944, | , -3.4,  89.9, 1.064, |, 7.8
2556.5, 136.6, | , 26.3, 8.5, 360.6, | ,  1000,   957,  3000,  2905, | , -3.4, 106.7, 1.250, |, 8.9
2557.5, 136.6, | , 26.3, 8.3, 360.9, | ,  1000,   955,  3000,  2927, | , -3.4,  78.0, 0.919, |, 8.8
2558.5, 136.7, | , 26.3, 8.5, 361.4, | ,  1000,   957,  3000,  2937, | , -3.4,  84.4, 0.998, |, 8.8
2559.6, 136.6, | , 26.3, 8.6, 360.8, | ,  1000,   953,  3000,  2927, | , -3.4,  76.7, 0.903, |, 8.9
2560.6, 136.8, | , 26.3, 6.4, 359.9, | ,  1000,   953,  3000,  2934, | , -3.4,  83.5, 0.986, |, 7.6
2561.6, 136.7, | , 26.3, 9.0, 361.5, | ,  1000,   956,  3000,  2933, | , -3.4,  83.5, 0.986, |, 9.5
2562.6, 137.1, | , 26.3, 8.7, 362.2, | ,  1000,   956,  3000,  2941, | , -3.4,  84.8, 1.003, |, 9.4
2563.6, 136.5, | , 26.3, 8.5, 361.5, | ,  1000,   954,  3000,  2925, | , -3.4,  81.8, 0.963, |, 8.9
2564.6, 136.5, | , 26.3, 8.5, 362.2, | ,  1000,   957,  3000,  2928, | , -3.4,  83.5, 0.985, |, 9.0
2565.6, 137.0, | , 26.3, 6.6, 360.7, | ,  1000,   954,  3000,  2927, | , -3.4,  92.5, 1.090, |, 7.1
2566.6, 137.2, | , 26.3, -2.7, 360.8, | ,  1000,   955,  3000,  2927, | , -3.4,  90.8, 1.070, |, 7.2
2567.6, 136.6, | , 26.3, 8.6, 362.2, | ,  1000,   955,  3000,  2931, | , -3.4, 103.2, 1.218, |, 8.8
2568.6, 137.1, | , 26.3, 9.0, 363.0, | ,  1000,   955,  3000,  2932, | , -3.4,  84.4, 0.996, |, 9.2
2569.7, 137.0, | , 26.3, 9.0, 362.7, | ,  1000,   954,  3000,  2928, | , -3.4,  83.1, 0.979, |, 9.4
2570.7, 136.9, | , 26.3, 7.1, 361.1, | ,  1000,   951,  3000,  2941, | , -3.4,  92.1, 1.088, |, 7.5
2571.7, 137.7, | , 26.3, -0.2, 353.6, | ,  1000,   948,  3000,  2952, | , -3.4,  91.2, 1.080, |, 1.9
2572.7, 137.2, | , 26.3, 8.5, 363.3, | ,  1000,   952,  3000,  2918, | , -3.4,  91.2, 1.072, |, 8.7
2573.7, 137.2, | , 26.3, 8.6, 363.0, | ,  1000,   956,  3000,  2920, | , -3.4,  89.1, 1.048, |, 8.6
2574.7, 136.7, | , 26.3, 7.8, 362.4, | ,  1000,   954,  3000,  2921, | , -3.4,  89.5, 1.053, |, 8.5
2575.7, 137.3, | , 26.3, 6.9, 362.1, | ,  1000,   952,  3000,  2935, | , -3.4, 105.4, 1.243, |, 7.6
2576.7, 138.1, | , 26.3, -0.8, 355.8, | ,  1000,   949,  3000,  2903, | , -3.4, 101.5, 1.187, |, 1.0
2577.7, 136.8, | , 26.3, 8.2, 363.1, | ,  1000,   955,  3000,  2929, | , -3.4,  97.2, 1.147, |, 8.7
2578.7, 136.8, | , 26.3, 8.1, 363.1, | ,  1000,   949,  3000,  2928, | , -3.4,  96.4, 1.134, |, 8.6
2579.8, 137.2, | , 26.3, 8.3, 363.4, | ,  1000,   956,  3000,  2926, | , -3.4, 100.2, 1.181, |, 9.1
2580.8, 137.1, | , 26.3, 6.1, 363.0, | ,  1000,   955,  3000,  2940, | , -3.4, 102.4, 1.210, |, 7.3
2581.8, 136.7, | , 26.3, 7.9, 363.6, | ,  1000,   953,  3000,  2926, | , -3.4, 107.9, 1.271, |, 8.6
2582.8, 136.8, | , 26.3, 8.0, 364.2, | ,  1000,   955,  3000,  2923, | , -3.4,  96.4, 1.135, |, 8.8
2583.8, 137.1, | , 26.3, 9.0, 364.9, | ,  1000,   951,  3000,  2917, | , -3.4,  96.4, 1.132, |, 9.1
2584.8, 136.9, | , 26.3, 8.2, 364.5, | ,  1000,   952,  3000,  2937, | , -3.4, 101.1, 1.193, |, 8.8
2585.8, 136.9, | , 26.3, 7.3, 363.1, | ,  1000,   957,  3000,  2940, | , -3.4, 107.1, 1.267, |, 7.2
2586.8, 137.0, | , 26.3, 9.1, 365.4, | ,  1000,   955,  3000,  2928, | , -3.4, 135.8, 1.601, |, 9.5
2587.8, 137.1, | , 26.3, 9.1, 365.0, | ,  1000,   950,  3000,  2923, | , -3.4, 110.5, 1.300, |, 9.3
2588.8, 136.6, | , 26.3, 8.3, 365.2, | ,  1000,   955,  3000,  2933, | , -3.4, 110.1, 1.299, |, 9.1
2589.9, 136.7, | , 26.3, 8.4, 365.2, | ,  1000,   955,  3000,  2935, | , -3.4, 113.1, 1.335, |, 9.0
2590.9, 137.2, | , 26.3, 7.4, 364.8, | ,  1000,   954,  3000,  2933, | , -3.4, 134.1, 1.582, |, 8.3
2591.9, 136.6, | , 26.3, 8.6, 365.4, | ,  1000,   953,  3000,  2918, | , -3.4, 115.7, 1.359, |, 8.9
2592.9, 136.7, | , 26.3, 8.3, 365.7, | ,  1000,   959,  3000,  2918, | , -3.4, 116.1, 1.366, |, 8.7
2593.9, 137.2, | , 26.3, 9.1, 366.3, | ,  1000,   953,  3000,  2933, | , -3.4, 116.1, 1.369, |, 9.6
2594.9, 137.2, | , 26.3, 9.1, 366.4, | ,  1000,   950,  3000,  2926, | , -3.4, 114.8, 1.351, |, 9.4
2595.9, 136.8, | , 26.3, 7.3, 364.6, | ,  1000,   950,  3000,  2913, | , -3.4, 146.5, 1.718, |, 7.9
2596.9, 136.7, | , 26.3, 8.4, 366.7, | ,  1000,   954,  3000,  2922, | , -3.4, 119.5, 1.406, |, 8.7
2597.9, 136.6, | , 26.3, 8.2, 366.4, | ,  1000,   955,  3000,  2933, | , -3.4, 113.9, 1.345, |, 9.0
2598.9, 137.0, | , 26.3, 9.1, 367.1, | ,  1000,   952,  3000,  2939, | , -3.4, 113.9, 1.346, |, 9.1
2600.0, 136.7, | , 26.3, 8.3, 367.0, | ,  1000,   953,  3000,  2951, | , -3.4, 115.7, 1.371, |, 9.1
2601.0, 136.9, | , 26.3, 7.0, 366.0, | ,  1000,   959,  3000,  2929, | , -3.4, 116.5, 1.375, |, 8.1
2602.0, 137.1, | , 26.3, 8.7, 366.9, | ,  1000,   958,  3000,  2917, | , -3.4, 117.8, 1.386, |, 9.2
2603.0, 137.6, | , 26.3, -0.6, 360.1, | ,  1000,   949,  3000,  2935, | , -3.4, 123.4, 1.455, |, 1.1
2604.0, 136.6, | , 26.3, 8.5, 367.4, | ,  1000,   954,  3000,  2907, | , -3.4, 133.7, 1.566, |, 9.1
2605.0, 137.0, | , 26.3, 8.7, 367.5, | ,  1000,   955,  3000,  2930, | , -3.4, 135.4, 1.597, |, 8.9
2606.0, 136.9, | , 26.3, 7.2, 366.6, | ,  1000,   956,  3000,  2914, | , -3.4, 125.1, 1.469, |, 7.8
2607.0, 136.7, | , 26.3, 8.4, 367.3, | ,  1000,   955,  3000,  2926, | , -3.4, 125.5, 1.479, |, 8.3
2608.0, 138.1, | , 26.3, -7.4, 355.6, | ,  1000,   950,  3000,  2898, | , -3.4, 133.2, 1.556, |, -4.2
2609.0, 137.0, | , 26.3, 8.9, 367.9, | ,  1000,   952,  3000,  2933, | , -3.4, 131.9, 1.556, |, 9.4
2610.0, 136.7, | , 26.3, 8.4, 367.7, | ,  1000,   954,  3000,  2920, | , -3.4, 132.4, 1.557, |, 9.0
2611.1, 136.9, | , 26.3, 7.2, 366.9, | ,  1000,   956,  3000,  2948, | , -3.4, 152.9, 1.812, |, 7.4
2612.1, 136.7, | , 26.3, 8.5, 368.6, | ,  1000,   956,  3000,  2918, | , -3.4, 160.6, 1.889, |, 8.8
2613.1, 137.0, | , 26.3, 0.9, 360.3, | ,  1000,   955,  3000,  2940, | , -3.4, 162.8, 1.925, |, -1.1
2614.1, 136.6, | , 26.3, 8.5, 368.5, | ,  1000,   957,  3000,  2908, | , -3.4, 140.1, 1.643, |, 8.9
2615.1, 136.8, | , 26.3, 8.5, 368.6, | ,  1000,   955,  3000,  2921, | , -3.4, 146.9, 1.729, |, 8.9
2616.1, 136.8, | , 26.3, 7.7, 367.9, | ,  1000,   955,  3000,  2912, | , -3.4, 140.5, 1.649, |, 8.1
2617.1, 136.9, | , 26.3, 9.0, 369.2, | ,  1000,   957,  3000,  2943, | , -3.4, 138.4, 1.638, |, 9.4
2618.1, 136.7, | , 26.3, 8.5, 368.4, | ,  1000,   958,  3000,  2926, | , -3.4, 140.1, 1.651, |, 8.9
2619.1, 136.7, | , 26.3, 8.5, 368.9, | ,  1000,   955,  3000,  2909, | , -3.4, 156.4, 1.834, |, 9.0
2620.2, 137.0, | , 26.3, 8.5, 369.4, | ,  1000,   948,  3000,  2939, | , -3.4, 139.6, 1.648, |, 8.9
2621.2, 136.9, | , 26.3, 7.2, 367.9, | ,  1000,   950,  3000,  2925, | , -3.4, 154.6, 1.819, |, 7.8
2622.2, 136.6, | , 26.3, 8.5, 369.3, | ,  1000,   953,  3000,  2920, | , -3.4, 160.2, 1.884, |, 8.9
2623.2, 137.1, | , 26.3, 8.9, 370.1, | ,  1000,   951,  3000,  2924, | , -3.4, 145.6, 1.713, |, 9.2
2624.2, 137.1, | , 26.3, 8.9, 369.9, | ,  1000,   961,  3000,  2917, | , -3.4, 144.8, 1.704, |, 9.3
2625.2, 136.7, | , 26.3, 8.3, 369.8, | ,  1000,   953,  3000,  2928, | , -3.4, 146.9, 1.731, |, 9.0
2626.2, 136.9, | , 26.3, 7.3, 368.9, | ,  1000,   959,  3000,  2913, | , -3.4, 148.6, 1.747, |, 8.1
2627.2, 137.2, | , 26.3, 8.9, 370.7, | ,  1000,   954,  3000,  2941, | , -3.4, 146.9, 1.737, |, 9.7
2628.2, 136.7, | , 26.3, 8.4, 370.4, | ,  1000,   958,  3000,  2913, | , -3.4, 151.2, 1.777, |, 9.1
2629.2, 136.6, | , 26.3, 8.6, 370.2, | ,  1000,   956,  3000,  2920, | , -3.4, 153.8, 1.809, |, 8.4
2630.3, 137.1, | , 26.3, 9.0, 370.6, | ,  1000,   954,  3000,  2952, | , -3.4, 182.9, 2.169, |, 9.4
2631.3, 136.8, | , 26.3, 7.2, 369.0, | ,  1000,   953,  3000,  2921, | , -3.4, 154.6, 1.819, |, 7.8
2632.3, 136.9, | , 26.3, 7.5, 369.7, | ,  1000,   954,  3000,  2932, | , -3.4, 155.1, 1.829, |, 8.1
2633.3, 136.7, | , 26.3, 8.5, 371.1, | ,  1000,   958,  3000,  2951, | , -3.4, 164.5, 1.952, |, 9.3
2634.3, 137.3, | , 26.3, 8.0, 371.2, | ,  1000,   947,  3000,  2933, | , -3.4, 158.9, 1.872, |, 9.0
2635.3, 136.8, | , 26.3, 8.4, 370.6, | ,  1000,   954,  3000,  2937, | , -3.4, 159.8, 1.887, |, 8.9
2636.3, 136.9, | , 26.3, 6.8, 369.9, | ,  1000,   953,  3000,  2928, | , -3.4, 174.8, 2.059, |, 7.5
2637.3, 137.0, | , 26.3, 8.9, 371.6, | ,  1000,   954,  3000,  2941, | , -3.4, 180.8, 2.137, |, 9.4
2638.3, 136.7, | , 26.3, 8.4, 371.0, | ,  1000,   955,  3000,  2913, | , -3.4, 167.1, 1.961, |, 9.0
2639.4, 137.6, | , 26.3, -2.7, 363.5, | ,  1000,   953,  3000,  2933, | , -3.4, 160.6, 1.895, |, 0.1
2640.4, 136.8, | , 26.3, 8.3, 371.9, | ,  1000,   955,  3000,  2933, | , -3.4, 182.9, 2.159, |, 9.4
2641.4, 137.3, | , 26.3, 7.9, 370.9, | ,  1000,   952,  3000,  2956, | , -3.4, 163.6, 1.941, |, 8.6
2642.4, 136.7, | , 26.3, 8.3, 371.8, | ,  1000,   951,  3000,  2927, | , -3.4, 161.1, 1.896, |, 8.8
2643.4, 136.7, | , 26.3, 8.5, 372.0, | ,  1000,   956,  3000,  2931, | , -3.4, 161.1, 1.900, |, 8.8
2644.4, 138.0, | , 26.3, -0.7, 365.2, | ,  1000,   948,  3000,  2930, | , -3.4, 162.8, 1.917, |, 1.3
2645.4, 137.1, | , 26.3, 8.9, 372.3, | ,  1000,   957,  3000,  2926, | , -3.4, 196.2, 2.312, |, 9.2
2646.4, 136.8, | , 26.3, 6.5, 371.0, | ,  1000,   957,  3000,  2933, | , -3.4, 172.6, 2.038, |, 7.8
2647.4, 137.0, | , 26.3, 8.7, 373.0, | ,  1000,   953,  3000,  2925, | , -3.4, 175.2, 2.063, |, 9.3
2648.4, 136.7, | , 26.3, 8.6, 372.3, | ,  1000,   954,  3000,  2906, | , -3.4, 167.5, 1.962, |, 9.1
2649.4, 136.7, | , 26.3, 8.4, 372.7, | ,  1000,   956,  3000,  2943, | , -3.4, 170.5, 2.018, |, 9.0
2650.5, 137.8, | , 26.3, 3.2, 371.4, | ,  1000,   955,  3000,  2924, | , -3.4, 200.5, 2.361, |, 7.5
2651.5, 137.2, | , 26.3, 7.6, 372.6, | ,  1000,   950,  3000,  2936, | , -3.4, 209.1, 2.466, |, 7.7
2652.5, 137.1, | , 26.3, 9.0, 373.3, | ,  1000,   958,  3000,  2955, | , -3.4, 203.1, 2.412, |, 9.2
2653.5, 136.6, | , 26.3, 8.5, 373.3, | ,  1000,   955,  3000,  2927, | , -3.4, 196.2, 2.312, |, 9.0
2654.5, 136.6, | , 26.3, 8.4, 373.3, | ,  1000,   952,  3000,  2932, | , -3.4, 183.8, 2.167, |, 8.8
2655.5, 137.1, | , 26.3, 8.8, 374.1, | ,  1000,   955,  3000,  2937, | , -3.4, 188.5, 2.227, |, 9.5
2656.5, 136.8, | , 26.3, 7.1, 372.3, | ,  1000,   954,  3000,  2922, | , -3.4, 203.1, 2.389, |, 7.8
2657.5, 136.8, | , 26.3, 8.7, 373.5, | ,  1000,   957,  3000,  2935, | , -3.4, 186.8, 2.207, |, 9.0
2658.5, 136.8, | , 26.3, 8.0, 374.2, | ,  1000,   952,  3000,  2928, | , -3.4, 182.1, 2.144, |, 9.4
2659.5, 137.1, | , 26.3, 8.9, 374.7, | ,  1000,   954,  3000,  2930, | , -3.4, 185.5, 2.187, |, 9.5
2660.6, 136.8, | , 26.3, 8.3, 373.7, | ,  1000,   957,  3000,  2908, | , -3.4, 181.6, 2.131, |, 8.6
2661.6, 136.9, | , 26.3, 7.5, 373.0, | ,  1000,   949,  3000,  2929, | , -3.4, 201.8, 2.375, |, 8.1
2662.6, 137.1, | , 26.3, 9.0, 374.9, | ,  1000,   952,  3000,  2918, | , -3.4, 189.8, 2.230, |, 9.4
2663.6, 136.7, | , 26.3, 8.5, 374.1, | ,  1000,   955,  3000,  2940, | , -3.4, 192.8, 2.279, |, 8.9
2664.6, 136.6, | , 26.3, 7.9, 374.9, | ,  1000,   954,  3000,  2928, | , -3.4, 193.6, 2.282, |, 9.1
2665.6, 136.6, | , 26.3, 8.6, 375.1, | ,  1000,   955,  3000,  2926, | , -3.4, 221.9, 2.614, |, 8.8
2666.6, 137.3, | , 26.3, 7.6, 374.1, | ,  1000,   955,  3000,  2937, | , -3.4, 191.9, 2.267, |, 8.4
2667.6, 136.8, | , 26.3, 8.4, 374.9, | ,  1000,   955,  3000,  2952, | , -3.4, 192.8, 2.286, |, 8.8
2668.6, 136.8, | , 26.3, 8.1, 375.0, | ,  1000,   953,  3000,  2900, | , -3.4, 218.1, 2.550, |, 8.5
2669.6, 136.7, | , 26.3, 8.6, 375.3, | ,  1000,   957,  3000,  2918, | , -3.4, 206.9, 2.434, |, 8.9
2670.7, 137.9, | , 26.3, -1.0, 369.0, | ,  1000,   955,  3000,  2925, | , -3.4, 201.8, 2.376, |, 0.3
2671.7, 137.0, | , 26.3, 7.0, 374.4, | ,  1000,   952,  3000,  2926, | , -3.4, 197.1, 2.320, |, 7.6
2672.7, 136.7, | , 26.3, 8.6, 375.8, | ,  1000,   953,  3000,  2919, | , -3.4, 203.1, 2.386, |, 9.4
2673.7, 137.1, | , 26.3, 9.0, 376.2, | ,  1000,   949,  3000,  2924, | , -3.4, 192.3, 2.261, |, 9.4
2674.7, 137.1, | , 26.3, 9.0, 376.2, | ,  1000,   956,  3000,  2925, | , -3.4, 192.3, 2.266, |, 9.4
2675.7, 138.4, | , 26.3, -7.0, 364.2, | ,  1000,   952,  3000,  2930, | , -3.4, 221.1, 2.605, |, -3.0
2676.7, 137.4, | , 26.3, 6.8, 374.6, | ,  1000,   955,  3000,  2942, | , -3.4, 190.2, 2.250, |, 6.1
2677.7, 137.3, | , 26.3, 8.1, 376.1, | ,  1000,   957,  3000,  2926, | , -3.4, 194.9, 2.298, |, 9.2
2678.7, 136.8, | , 26.3, 8.2, 376.0, | ,  1000,   955,  3000,  2926, | , -3.4, 200.9, 2.367, |, 8.7
2679.7, 136.9, | , 26.3, 7.8, 376.2, | ,  1000,   950,  3000,  2938, | , -3.4, 219.8, 2.594, |, 8.0
2680.8, 137.3, | , 26.3, 7.7, 376.0, | ,  1000,   956,  3000,  2935, | , -3.4, 200.1, 2.363, |, 8.2
2681.8, 137.1, | , 26.3, 5.5, 375.6, | ,  1000,   951,  3000,  2918, | , -3.4,  15.4, 0.181, |, 7.7
2682.8, 136.7, | , 26.3, 8.1, 376.7, | ,  1000,   954,  3000,  2944, | , -3.4,  18.8, 0.223, |, 8.7
2683.8, 137.2, | , 26.3, 8.3, 376.8, | ,  1000,   957,  3000,  2911, | , -3.4,   5.1, 0.060, |, 8.5
2684.8, 136.7, | , 26.3, 8.2, 377.2, | ,  1000,   955,  3000,  2906, | , -3.4,  15.4, 0.181, |, 8.7
2685.8, 136.7, | , 26.3, 8.5, 378.0, | ,  1000,   957,  3000,  2928, | , -3.4,  18.0, 0.212, |, 9.0
2686.8, 136.7, | , 26.3, 7.1, 376.6, | ,  1000,   956,  3000,  2937, | , -3.4,  40.2, 0.476, |, 7.5
2687.8, 136.8, | , 26.3, 8.5, 377.5, | ,  1000,   956,  3000,  2955, | , -3.4,  21.0, 0.249, |, 8.8
2688.8, 136.9, | , 26.3, 8.3, 377.9, | ,  1000,   955,  3000,  2939, | , -3.4,  36.0, 0.425, |, 9.1
2689.9, 136.9, | , 26.3, 8.5, 378.1, | ,  1000,   958,  3000,  2937, | , -3.4,  29.5, 0.349, |, 9.0
2690.9, 136.7, | , 26.3, 8.5, 378.6, | ,  1000,   953,  3000,  2930, | , -3.4,  39.0, 0.459, |, 9.1
2691.9, 137.2, | , 26.3, 7.5, 377.7, | ,  1000,   959,  3000,  2929, | , -3.4,  44.5, 0.526, |, 8.4
2692.9, 136.9, | , 26.3, 8.3, 377.8, | ,  1000,   953,  3000,  2914, | , -3.4,  46.2, 0.543, |, 8.7
2693.9, 136.9, | , 26.3, 8.5, 378.7, | ,  1000,   954,  3000,  2921, | , -3.4,  43.2, 0.509, |, 9.0
2694.9, 137.2, | , 26.3, 8.9, 379.2, | ,  1000,   958,  3000,  2920, | , -3.4,  46.2, 0.544, |, 9.4
2695.9, 136.8, | , 26.3, 8.5, 378.9, | ,  1000,   953,  3000,  2929, | , -3.4,  54.8, 0.646, |, 9.1
2696.9, 137.0, | , 26.3, 7.2, 378.3, | ,  1000,   954,  3000,  2913, | , -3.4,  54.0, 0.633, |, 7.8
2697.9, 137.1, | , 26.3, 9.1, 379.5, | ,  1000,   951,  3000,  2907, | , -3.4,  60.0, 0.702, |, 9.5
2698.9, 137.2, | , 26.3, 9.0, 379.8, | ,  1000,   954,  3000,  2935, | , -3.4,  81.8, 0.966, |, 9.5
2700.0, 136.7, | , 26.3, 8.6, 379.5, | ,  1000,   952,  3000,  2941, | , -3.4,  66.0, 0.780, |, 9.1
2701.0, 136.9, | , 26.3, 7.8, 379.6, | ,  1000,   956,  3000,  2923, | , -3.4,  66.8, 0.787, |, 8.4
2702.0, 138.3, | , 26.3, 0.1, 371.0, | ,  1000,   952,  3000,  2929, | , -3.4,  66.8, 0.787, |, 1.3
2703.0, 136.9, | , 26.3, 8.5, 379.8, | ,  1000,   955,  3000,  2938, | , -3.4,  76.2, 0.901, |, 8.8
2704.0, 136.7, | , 26.3, 7.7, 379.9, | ,  1000,   960,  3000,  2930, | , -3.4,  98.5, 1.164, |, 9.1
2705.0, 137.2, | , 26.3, 8.3, 380.6, | ,  1000,   956,  3000,  2921, | , -3.4,  82.2, 0.968, |, 9.0
2706.0, 137.0, | , 26.3, 1.6, 380.1, | ,  1000,   956,  3000,  2944, | , -3.4, 111.8, 1.324, |, 8.9
2707.0, 137.9, | , 26.3, -1.4, 372.1, | ,  1000,   944,  3000,  2930, | , -3.4,  98.5, 1.159, |, -0.1
2708.0, 136.8, | , 26.3, 8.4, 380.8, | ,  1000,   962,  3000,  2941, | , -3.4, 105.8, 1.253, |, 8.6
2709.1, 137.1, | , 26.3, 8.9, 381.5, | ,  1000,   955,  3000,  2926, | , -3.4, 104.5, 1.232, |, 9.5
2710.1, 136.9, | , 26.3, 8.3, 380.7, | ,  1000,   955,  3000,  2947, | , -3.4, 104.1, 1.233, |, 8.6
2711.1, 136.7, | , 26.3, 8.0, 380.6, | ,  1000,   952,  3000,  2914, | , -3.4, 107.1, 1.257, |, 8.9
2712.1, 137.8, | , 26.3, -1.1, 373.2, | ,  1000,   949,  3000,  2934, | , -3.4, 133.2, 1.570, |, 0.6
2713.1, 137.2, | , 26.3, 9.1, 381.6, | ,  1000,   953,  3000,  2944, | , -3.4, 127.7, 1.510, |, 9.3
2714.1, 136.9, | , 26.3, 8.4, 381.4, | ,  1000,   952,  3000,  2926, | , -3.4, 122.9, 1.447, |, 9.0
2715.1, 136.9, | , 26.3, 8.3, 381.6, | ,  1000,   952,  3000,  2917, | , -3.4, 121.7, 1.429, |, 9.2
2716.1, 137.4, | , 26.3, 7.7, 381.1, | ,  1000,   953,  3000,  2933, | , -3.4, 128.9, 1.521, |, 8.5
2717.1, 137.4, | , 26.3, 7.7, 381.0, | ,  1000,   960,  3000,  2943, | , -3.4, 128.5, 1.523, |, 8.0
2718.1, 136.8, | , 26.3, 8.3, 381.6, | ,  1000,   953,  3000,  2937, | , -3.4, 128.5, 1.517, |, 8.5
2719.1, 136.9, | , 26.3, 8.3, 382.0, | ,  1000,   955,  3000,  2933, | , -3.4, 136.2, 1.608, |, 9.0
2720.2, 137.2, | , 26.3, 9.0, 382.6, | ,  1000,   955,  3000,  2930, | , -3.4, 166.2, 1.960, |, 9.0
2721.2, 136.7, | , 26.3, 8.5, 381.9, | ,  1000,   957,  3000,  2927, | , -3.4, 152.5, 1.798, |, 8.8
2722.2, 137.0, | , 26.3, 7.2, 381.1, | ,  1000,   955,  3000,  2914, | , -3.4, 156.4, 1.837, |, 7.8
2723.2, 137.3, | , 26.3, 9.1, 383.0, | ,  1000,   955,  3000,  2937, | , -3.4, 152.5, 1.802, |, 9.3
2724.2, 137.2, | , 26.3, 8.9, 382.6, | ,  1000,   951,  3000,  2931, | , -3.4, 161.5, 1.903, |, 9.3
2725.2, 136.7, | , 26.3, 8.5, 382.2, | ,  1000,   953,  3000,  2936, | , -3.4, 177.4, 2.094, |, 8.9
2726.2, 136.7, | , 26.3, 8.7, 382.2, | ,  1000,   954,  3000,  2921, | , -3.4, 199.2, 2.343, |, 9.0
2727.2, 137.4, | , 26.3, 7.7, 380.5, | ,  1000,   955,  3000,  2944, | , -3.4, 186.4, 2.206, |, 7.5
2728.2, 137.1, | , 26.3, 8.9, 383.5, | ,  1000,   955,  3000,  2926, | , -3.4, 182.9, 2.155, |, 9.5
2729.2, 136.8, | , 26.3, 8.4, 383.0, | ,  1000,   955,  3000,  2925, | , -3.4, 184.6, 2.175, |, 9.0
2730.3, 136.8, | , 26.3, 8.5, 383.2, | ,  1000,   958,  3000,  2921, | , -3.4, 202.6, 2.386, |, 9.0
2731.3, 137.2, | , 26.3, 9.0, 384.0, | ,  1000,   950,  3000,  2914, | , -3.4, 194.5, 2.281, |, 9.4
2732.3, 137.2, | , 26.3, 7.1, 382.8, | ,  1000,   948,  3000,  2937, | , -3.4, 194.9, 2.299, |, 7.8
2733.3, 137.2, | , 26.3, -1.2, 382.7, | ,  1000,   952,  3000,  2933, | , -3.4, 197.1, 2.324, |, 7.4
2734.3, 137.3, | , 26.3, 8.8, 384.1, | ,  1000,   955,  3000,  2916, | , -3.4, 212.9, 2.501, |, 9.2
2735.3, 137.2, | , 26.3, 9.1, 384.4, | ,  1000,   957,  3000,  2911, | , -3.4, 218.9, 2.571, |, 9.4
2736.3, 136.8, | , 26.3, 7.6, 383.6, | ,  1000,   953,  3000,  2909, | , -3.4, 210.3, 2.466, |, 8.7
2737.3, 136.9, | , 26.3, 6.7, 382.8, | ,  1000,   950,  3000,  2913, | , -3.4, 215.1, 2.522, |, 7.9
2738.3, 138.1, | , 26.3, 0.1, 378.2, | ,  1000,   947,  3000,  2929, | , -3.4, 215.5, 2.535, |, 2.0
2739.3, 136.8, | , 26.3, 8.5, 384.5, | ,  1000,   956,  3000,  2929, | , -3.4, 230.5, 2.718, |, 8.9
2740.3, 136.8, | , 26.3, 8.5, 384.2, | ,  1000,   955,  3000,  2924, | , -3.4, 224.1, 2.638, |, 9.0
2741.4, 137.1, | , 26.3, 9.0, 385.2, | ,  1000,   953,  3000,  2929, | , -3.4, 222.3, 2.620, |, 9.3
2742.4, 137.3, | , 26.3, 7.0, 383.9, | ,  1000,   955,  3000,  2926, | , -3.4, 248.9, 2.932, |, 8.2
2743.4, 137.8, | , 26.3, -0.7, 377.7, | ,  1000,   958,  3000,  2936, | , -3.4, 230.1, 2.719, |, 0.9
2744.4, 136.9, | , 26.3, 8.4, 385.4, | ,  1000,   953,  3000,  2927, | , -3.4, 257.0, 3.027, |, 9.4
2745.4, 137.1, | , 26.3, 9.0, 385.3, | ,  1000,   957,  3000,  2922, | , -3.4, 239.0, 2.814, |, 9.4
2746.4, 136.7, | , 26.3, 8.2, 385.3, | ,  1000,   956,  3000,  2927, | , -3.4, 245.5, 2.893, |, 9.0
2747.4, 137.1, | , 26.3, 6.2, 384.5, | ,  1000,   951,  3000,  2945, | , -3.4, 252.3, 2.984, |, 8.1
2748.4, 137.2, | , 26.3, 8.7, 378.5, | ,  1000,   960,  3000,  2925, | , -3.4, 260.0, 3.066, |, 9.4
2749.4, 137.0, | , 26.3, 8.6, 386.6, | ,  1000,   950,  3000,  2918, | , -3.4, 263.5, 3.093, |, 9.4
2750.5, 136.8, | , 26.3, 8.5, 386.0, | ,  1000,   957,  3000,  2929, | , -3.4, 263.0, 3.103, |, 9.0
2751.5, 136.8, | , 26.3, 8.2, 386.7, | ,  1000,   952,  3000,  2921, | , -3.4, 263.9, 3.102, |, 9.3
2752.5, 137.3, | , 26.3, 7.5, 386.1, | ,  1000,   953,  3000,  2929, | , -3.4, 270.8, 3.190, |, 8.3
2753.5, 136.8, | , 26.3, 8.5, 386.3, | ,  1000,   954,  3000,  2909, | , -3.4, 270.3, 3.170, |, 8.8
2754.5, 136.9, | , 26.3, 7.6, 386.1, | ,  1000,   953,  3000,  2922, | , -3.4, 293.0, 3.446, |, 8.2
2755.5, 137.2, | , 26.3, 8.9, 386.8, | ,  1000,   960,  3000,  2927, | , -3.4, 293.9, 3.467, |, 9.4
2756.5, 137.1, | , 26.3, 9.0, 387.1, | ,  1000,   954,  3000,  2915, | , -3.4, 278.9, 3.275, |, 9.1
2757.5, 137.0, | , 26.3, 7.2, 386.7, | ,  1000,   959,  3000,  2926, | , -3.4, 283.6, 3.344, |, 7.2
2758.5, 136.7, | , 26.3, 8.4, 387.2, | ,  1000,   951,  3000,  2932, | , -3.4, 283.6, 3.343, |, 9.0
2759.5, 137.2, | , 26.3, 8.7, 387.4, | ,  1000,   956,  3000,  2939, | , -3.4, 290.5, 3.434, |, 9.4
2760.5, 136.9, | , 26.3, 8.2, 387.4, | ,  1000,   955,  3000,  2935, | , -3.4, 290.0, 3.425, |, 8.8
2761.6, 136.9, | , 26.3, 8.5, 387.7, | ,  1000,   953,  3000,  2932, | , -3.4, 297.3, 3.506, |, 8.9
2762.6, 136.9, | , 26.3, 7.7, 387.2, | ,  1000,   955,  3000,  2936, | , -3.4, 319.2, 3.769, |, 8.1
2763.6, 137.1, | , 26.3, 8.8, 388.6, | ,  1000,   954,  3000,  2929, | , -3.4, 329.0, 3.877, |, 9.4
2764.6, 137.4, | , 26.3, -0.4, 386.9, | ,  1000,   952,  3000,  2917, | , -3.4, 310.2, 3.642, |, 7.3
2765.6, 136.8, | , 26.3, 8.4, 388.5, | ,  1000,   953,  3000,  2916, | , -3.4, 338.0, 3.969, |, 9.1
2766.6, 136.8, | , 26.3, 8.4, 388.1, | ,  1000,   956,  3000,  2933, | , -3.4, 331.6, 3.914, |, 8.9
2767.6, 137.3, | , 26.3, 7.7, 387.7, | ,  1000,   951,  3000,  2919, | , -3.4, 307.2, 3.609, |, 7.9
2768.6, 136.8, | , 26.3, 8.5, 388.7, | ,  1000,   956,  3000,  2922, | , -3.4, 316.2, 3.722, |, 9.0
2769.6, 138.0, | , 26.3, 1.0, 380.6, | ,  1000,   951,  3000,  2916, | , -3.4, 329.5, 3.866, |, -1.1
2770.6, 137.0, | , 26.3, 9.0, 389.4, | ,  1000,   954,  3000,  2907, | , -3.4, 332.5, 3.896, |, 9.5
2771.7, 136.7, | , 26.3, 8.5, 388.7, | ,  1000,   958,  3000,  2943, | , -3.4, 325.2, 3.850, |, 9.0
2772.7, 136.9, | , 26.3, 7.5, 387.4, | ,  1000,   954,  3000,  2943, | , -3.4, 329.5, 3.897, |, 7.9
2773.7, 137.1, | , 26.3, 8.5, 389.4, | ,  1000,   952,  3000,  2929, | , -3.4, 359.4, 4.234, |, 9.3
2774.7, 138.1, | , 26.3, 0.0, 381.9, | ,  1000,   950,  3000,  2912, | , -3.4, 349.6, 4.097, |, 1.2
2775.7, 136.9, | , 26.3, 8.2, 389.4, | ,  1000,   955,  3000,  2930, | , -3.4, 346.6, 4.087, |, 9.0
2776.7, 136.9, | , 26.3, 8.6, 388.6, | ,  1000,   956,  3000,  2944, | , -3.4, 339.3, 4.016, |, 8.6
2777.7, 137.5, | , 26.3, 7.3, 388.6, | ,  1000,   953,  3000,  2940, | , -3.4, 339.3, 4.008, |, 7.7
2778.7, 137.2, | , 26.3, 8.7, 389.8, | ,  1000,   956,  3000,  2928, | , -3.4, 337.6, 3.979, |, 9.2
2779.7, 136.9, | , 26.3, 7.6, 389.4, | ,  1000,   955,  3000,  2918, | , -3.4, 347.9, 4.089, |, 8.3
2780.7, 136.8, | , 26.3, 8.4, 390.5, | ,  1000,   952,  3000,  2926, | , -3.4, 348.7, 4.104, |, 9.0
2781.7, 136.7, | , 26.3, 8.4, 390.2, | ,  1000,   956,  3000,  2913, | , -3.4, 347.9, 4.085, |, 9.1
2782.8, 137.3, | , 26.3, 6.7, 388.8, | ,  1000,   957,  3000,  2943, | , -3.4, 355.6, 4.208, |, 8.0
2783.8, 136.9, | , 26.3, 7.6, 390.3, | ,  1000,   954,  3000,  2948, | , -3.4, 353.0, 4.181, |, 8.9
2784.8, 137.0, | , 26.3, 8.4, 390.2, | ,  1000,   958,  3000,  2958, | , -3.4, 354.7, 4.215, |, 9.0
2785.8, 137.2, | , 26.3, 8.7, 390.8, | ,  1000,   954,  3000,  2912, | , -3.4, 367.6, 4.313, |, 9.2
2786.8, 136.7, | , 26.3, 8.5, 390.6, | ,  1000,   955,  3000,  2924, | , -3.4, 374.0, 4.403, |, 8.9
2787.8, 137.0, | , 26.3, 7.2, 389.7, | ,  1000,   952,  3000,  2935, | , -3.4, 363.7, 4.290, |, 7.7
2788.8, 137.2, | , 26.3, 8.9, 391.1, | ,  1000,   955,  3000,  2927, | , -3.4, 377.9, 4.452, |, 9.3
2789.8, 136.8, | , 26.3, 8.4, 391.1, | ,  1000,   961,  3000,  2930, | , -3.4, 382.1, 4.514, |, 8.9
2790.8, 136.9, | , 26.3, 8.2, 391.1, | ,  1000,   954,  3000,  2928, | , -3.4, 371.0, 4.371, |, 9.1
2791.8, 136.9, | , 26.3, 8.3, 391.3, | ,  1000,   949,  3000,  2926, | , -3.4, 369.7, 4.348, |, 9.3
2792.9, 137.4, | , 26.3, 7.6, 390.6, | ,  1000,   953,  3000,  2940, | , -3.4, 370.6, 4.378, |, 8.2
2793.9, 136.8, | , 26.3, 8.4, 391.5, | ,  1000,   961,  3000,  2914, | , -3.4, 381.7, 4.490, |, 9.0
2794.9, 136.8, | , 26.3, 8.3, 391.7, | ,  1000,   960,  3000,  2918, | , -3.4, 376.2, 4.426, |, 8.9
2795.9, 137.2, | , 26.3, 6.7, 385.6, | ,  1000,   953,  3000,  2903, | , -3.4, 385.6, 4.511, |, 7.3
2796.9, 137.1, | , 26.3, 9.0, 391.8, | ,  1000,   957,  3000,  2914, | , -3.4, 393.3, 4.621, |, 9.4
2797.9, 136.9, | , 26.3, 7.0, 390.9, | ,  1000,   959,  3000,  2924, | , -3.4, 386.4, 4.554, |, 7.9
2798.9, 136.9, | , 26.3, 8.4, 391.9, | ,  1000,   954,  3000,  2925, | , -3.4, 383.4, 4.514, |, 8.9
2799.9, 137.2, | , 26.3, 8.7, 392.5, | ,  1000,   955,  3000,  2931, | , -3.4, 391.1, 4.612, |, 9.4
2800.9, 137.8, | , 26.3, -0.1, 385.4, | ,  1000,   951,  3000,  2933, | , -3.4, 389.9, 4.596, |, 1.0
2801.9, 136.8, | , 26.3, 8.4, 392.3, | ,  1000,   955,  3000,  2932, | , -3.4, 425.0, 5.014, |, 9.0
2803.0, 137.4, | , 26.3, 7.4, 391.3, | ,  1000,   952,  3000,  2943, | , -3.4, 398.4, 4.709, |, 8.1
2804.0, 137.3, | , 26.3, 8.3, 392.7, | ,  1000,   956,  3000,  2923, | , -3.4, 402.3, 4.736, |, 9.0
2805.0, 136.9, | , 26.3, 8.2, 392.9, | ,  1000,   954,  3000,  2918, | , -3.4, 406.6, 4.777, |, 8.7
2806.0, 137.8, | , 26.3, -1.2, 385.6, | ,  1000,   952,  3000,  2924, | , -3.4, 398.0, 4.681, |, 0.8
2807.0, 137.2, | , 26.3, 8.5, 393.1, | ,  1000,   949,  3000,  2907, | , -3.4, 429.3, 5.023, |, 9.1
2808.0, 137.5, | , 26.3, 7.1, 391.9, | ,  1000,   955,  3000,  2936, | , -3.4, 409.1, 4.830, |, 8.1
2809.0, 136.9, | , 26.3, 7.8, 392.7, | ,  1000,   952,  3000,  2926, | , -3.4, 415.6, 4.891, |, 8.3
