Repository: jdhuang-csm/Ru-BCA

## Methods
* (BaO)<sub>x</sub>-(CaO)<sub>y</sub>-(Al<sub>2</sub>O<sub>3</sub>)<sub>1-x-y</sub> (BCA) catalyst supports were synthesized via sol-gel and solid-state methods. 
* Ru/BCA catalysts were prepared via incipient wetness impregnation to achieve 1 wt. % Ru loading.
* Ammonia synthesis rates were measured for Ru/BCA catalysts in a packed-bed reactor at 480-600<sup>o</sup>C, 10 bar, and space velocities up to 1.3 x 10<sup>6</sup> ml g<sub>cat</sub><sup>-1</sup> h<sup>-1</sup>.
* A machine learning (ML) model was employed to improve understanding of the behavior of Ru/BCA catalysts.
* A microkinetic model was developed to describe the best-performing catalyst.

File: data/init_files_Cadigan/BAdC_doubann_2017-06-16-01.txt (part 7 of 43)
********** Start test **********
Elapsed time, Pressure, | , LJtemp(C), Inner-Temp, Outer-Temp, | , N2-set, N2-flow, H2-set, H2-flow, | , pH, NH3_ppm, NH3_Prod_rate, |, In222Temp
2368.5, 140.3, | , 25.8, 11.6, 352.9, | ,  2000,  1933,  6000,  5856, | , -3.4, -14.6, -0.297, |, 13.1
2369.5, 139.9, | , 25.8, 11.0, 353.0, | ,  2000,  1923,  6000,  5844, | , -3.4, -16.3, -0.330, |, 12.7
2370.6, 140.0, | , 25.8, 11.0, 352.9, | ,  2000,  1933,  6000,  5848, | , -3.4,  -9.9, -0.201, |, 12.6
2371.6, 140.2, | , 25.8, 11.7, 353.5, | ,  2000,  1927,  6000,  5856, | , -3.4, -10.3, -0.209, |, 12.8
2372.6, 140.1, | , 25.8, 10.3, 352.5, | ,  2000,  1929,  6000,  5852, | , -3.4, -10.7, -0.218, |, 12.0
2373.6, 139.9, | , 25.8, 11.0, 353.6, | ,  2000,  1925,  6000,  5830, | , -3.4,  -9.9, -0.200, |, 12.6
2374.6, 140.4, | , 25.8, 11.8, 354.1, | ,  2000,  1934,  6000,  5869, | , -3.4, -10.3, -0.210, |, 13.3
2375.6, 141.6, | , 25.8, 3.3, 347.1, | ,  2000,  1927,  6000,  5835, | , -3.4,   0.4, 0.008, |, 4.5
2376.6, 139.9, | , 25.8, 11.0, 354.1, | ,  2000,  1926,  6000,  5823, | , -3.4, -19.7, -0.399, |, 12.5
2377.6, 140.1, | , 25.8, 10.9, 354.2, | ,  2000,  1927,  6000,  5861, | , -3.4,  -6.9, -0.140, |, 12.8
2378.6, 140.6, | , 25.8, 10.8, 353.9, | ,  2000,  1929,  6000,  5852, | , -3.4, -17.2, -0.348, |, 12.5
2379.6, 139.9, | , 25.8, 11.0, 355.0, | ,  2000,  1932,  6000,  5872, | , -3.4, -17.6, -0.358, |, 12.7
2380.7, 139.9, | , 25.8, 11.1, 354.7, | ,  2000,  1928,  6000,  5846, | , -3.4, -12.4, -0.253, |, 12.7
2381.7, 139.9, | , 25.8, 11.2, 355.2, | ,  2000,  1927,  6000,  5849, | , -3.4, -19.3, -0.392, |, 12.6
2382.7, 140.5, | , 25.8, 10.3, 354.7, | ,  2000,  1924,  6000,  5843, | , -3.4, -15.9, -0.322, |, 12.6
2383.7, 141.0, | , 25.8, 5.4, 351.1, | ,  2000,  1929,  6000,  5844, | , -3.4, -18.4, -0.374, |, 8.2
2384.7, 139.9, | , 25.8, 11.1, 356.0, | ,  2000,  1932,  6000,  5874, | , -3.4, -15.4, -0.315, |, 13.3
2385.7, 140.4, | , 25.8, 11.8, 356.3, | ,  2000,  1926,  6000,  5851, | , -3.4, -19.7, -0.400, |, 13.2
2386.7, 139.9, | , 25.8, 11.1, 355.8, | ,  2000,  1925,  6000,  5858, | , -3.4, -18.9, -0.383, |, 12.6
2387.7, 140.1, | , 25.8, 10.4, 355.2, | ,  2000,  1923,  6000,  5856, | , -3.4,   4.7, 0.095, |, 12.3
2388.7, 141.6, | , 25.8, 6.0, 351.9, | ,  2000,  1929,  6000,  5858, | , -3.4,   8.5, 0.174, |, 8.0
2389.7, 140.4, | , 25.8, 11.7, 356.9, | ,  2000,  1929,  6000,  5852, | , -3.4,  -2.2, -0.044, |, 13.4
2390.7, 140.0, | , 25.8, 10.5, 356.3, | ,  2000,  1925,  6000,  5858, | , -3.4, -18.0, -0.366, |, 12.2
2391.8, 139.8, | , 25.8, 11.1, 357.0, | ,  2000,  1925,  6000,  5850, | , -3.4, -17.2, -0.348, |, 12.8
2392.8, 140.5, | , 25.8, 10.3, 356.6, | ,  2000,  1928,  6000,  5878, | , -3.4, -18.0, -0.367, |, 12.6
2393.8, 140.3, | , 25.8, 11.7, 357.8, | ,  2000,  1929,  6000,  5842, | , -3.4, -19.3, -0.391, |, 13.3
2394.8, 140.0, | , 25.8, 11.0, 357.5, | ,  2000,  1930,  6000,  5863, | , -3.4,  -4.3, -0.088, |, 12.7
2395.8, 139.9, | , 25.8, 11.0, 358.3, | ,  2000,  1931,  6000,  5856, | , -3.4,   7.3, 0.148, |, 12.8
2396.8, 140.3, | , 25.8, 11.8, 358.4, | ,  2000,  1927,  6000,  5844, | , -3.4, -18.9, -0.383, |, 13.4
2397.8, 140.4, | , 25.8, 10.8, 358.5, | ,  2000,  1931,  6000,  5845, | , -3.4, -15.4, -0.313, |, 12.5
2398.8, 139.9, | , 25.8, 11.1, 358.3, | ,  2000,  1923,  6000,  5865, | , -3.4,  -2.2, -0.044, |, 12.8
2399.8, 139.9, | , 25.8, 10.6, 358.5, | ,  2000,  1929,  6000,  5833, | , -3.4,   8.1, 0.164, |, 12.4
2400.8, 140.3, | , 25.8, 11.7, 359.2, | ,  2000,  1926,  6000,  5838, | , -3.4,  -9.0, -0.183, |, 13.3
2401.8, 140.0, | , 25.8, 11.2, 358.7, | ,  2000,  1933,  6000,  5867, | , -3.4, -18.4, -0.375, |, 12.8
2402.9, 140.2, | , 25.8, 9.8, 358.1, | ,  2000,  1928,  6000,  5856, | , -3.4,  -3.0, -0.061, |, 12.0
2403.9, 140.2, | , 25.8, 11.7, 359.6, | ,  2000,  1928,  6000,  5846, | , -3.4,   2.5, 0.052, |, 13.3
2404.9, 140.0, | , 25.8, 11.2, 359.1, | ,  2000,  1930,  6000,  5852, | , -3.4,  -9.4, -0.192, |, 12.6
2405.9, 139.9, | , 25.8, 11.0, 359.3, | ,  2000,  1927,  6000,  5850, | , -3.4,  -9.4, -0.192, |, 12.5
2406.9, 139.9, | , 25.8, 11.1, 360.2, | ,  2000,  1927,  6000,  5830, | , -3.4,  -1.3, -0.027, |, 12.6
2407.9, 140.4, | , 25.8, 10.7, 359.2, | ,  2000,  1927,  6000,  5856, | , -3.4,  -8.2, -0.166, |, 12.3
2408.9, 139.9, | , 25.8, 11.2, 359.7, | ,  2000,  1930,  6000,  5836, | , -3.4,   8.1, 0.164, |, 12.8
2409.9, 139.9, | , 25.8, 11.0, 359.6, | ,  2000,  1928,  6000,  5867, | , -3.4, -16.7, -0.340, |, 12.4
2410.9, 139.9, | , 25.8, 11.2, 359.9, | ,  2000,  1926,  6000,  5858, | , -3.4, -16.7, -0.340, |, 12.8
2411.9, 140.3, | , 25.8, 11.7, 360.4, | ,  2000,  1931,  6000,  5863, | , -3.4,  -9.0, -0.183, |, 13.3
2413.0, 140.2, | , 25.8, 10.2, 359.5, | ,  2000,  1929,  6000,  5839, | , -3.4, -19.3, -0.391, |, 12.0
2414.0, 139.9, | , 25.8, 11.2, 360.1, | ,  2000,  1926,  6000,  5828, | , -3.4,  -6.9, -0.139, |, 12.9
2415.0, 140.3, | , 25.8, 11.5, 360.7, | ,  2000,  1925,  6000,  5833, | , -3.4, -12.0, -0.243, |, 13.1
2416.0, 139.9, | , 25.8, 11.1, 360.6, | ,  2000,  1929,  6000,  5868, | , -3.4,  -8.2, -0.166, |, 12.8
2417.0, 139.9, | , 25.8, 11.3, 360.6, | ,  2000,  1926,  6000,  5840, | , -3.4, -17.6, -0.356, |, 12.9
2418.0, 140.5, | , 25.8, 11.0, 360.5, | ,  2000,  1927,  6000,  5854, | , -3.4, -12.4, -0.253, |, 12.5
2419.0, 140.2, | , 25.8, 11.9, 361.4, | ,  2000,  1929,  6000,  5848, | , -3.4, -13.7, -0.279, |, 13.4
2420.0, 141.1, | , 25.8, 4.5, 356.7, | ,  2000,  1929,  6000,  5844, | , -3.4, -18.4, -0.374, |, 7.8
2421.0, 140.0, | , 25.8, 11.2, 361.8, | ,  2000,  1929,  6000,  5852, | , -3.4, -15.0, -0.305, |, 12.8
2422.0, 140.3, | , 25.8, 11.3, 361.5, | ,  2000,  1929,  6000,  5846, | , -3.4,  15.0, 0.304, |, 13.3
2423.1, 140.5, | , 25.8, 10.6, 361.5, | ,  2000,  1925,  6000,  5856, | , -3.4, -18.0, -0.366, |, 12.7
2424.1, 139.9, | , 25.8, 11.1, 361.5, | ,  2000,  1925,  6000,  5831, | , -3.4, -15.4, -0.313, |, 12.6
2425.1, 141.1, | , 25.8, 5.8, 357.4, | ,  2000,  1928,  6000,  5843, | , -3.4, -10.3, -0.209, |, 8.1
2426.1, 140.4, | , 25.8, 11.6, 362.3, | ,  2000,  1929,  6000,  5867, | , -3.4,  15.4, 0.313, |, 13.2
2427.1, 139.9, | , 25.8, 11.1, 362.1, | ,  2000,  1931,  6000,  5859, | , -3.4,  18.4, 0.374, |, 12.7
2428.1, 140.1, | , 25.8, 10.2, 361.3, | ,  2000,  1929,  6000,  5833, | , -3.4,  14.5, 0.295, |, 12.0
2429.1, 140.2, | , 25.8, 11.6, 362.7, | ,  2000,  1924,  6000,  5845, | , -3.4, -12.4, -0.252, |, 13.3
2430.1, 139.8, | , 25.8, 11.1, 362.4, | ,  2000,  1930,  6000,  5841, | , -3.4, -16.3, -0.331, |, 12.8
2431.1, 140.0, | , 25.8, 11.0, 362.2, | ,  2000,  1931,  6000,  5854, | , -3.4,  -9.0, -0.183, |, 12.6
2432.1, 139.9, | , 25.8, 11.8, 363.0, | ,  2000,  1928,  6000,  5853, | , -3.4,   0.4, 0.008, |, 13.3
2433.2, 140.6, | , 25.8, 11.0, 362.3, | ,  2000,  1932,  6000,  5882, | , -3.4, -15.4, -0.315, |, 12.4
2434.2, 140.0, | , 25.8, 11.1, 362.4, | ,  2000,  1929,  6000,  5863, | , -3.4, -18.9, -0.384, |, 12.8
2435.2, 139.9, | , 25.8, 11.1, 362.5, | ,  2000,  1931,  6000,  5836, | , -3.4,   6.0, 0.121, |, 12.9
2436.2, 140.3, | , 25.8, 11.7, 363.7, | ,  2000,  1924,  6000,  5844, | , -3.4, -11.6, -0.235, |, 13.2
2437.2, 140.3, | , 25.9, 11.8, 363.7, | ,  2000,  1929,  6000,  5879, | , -3.4, -18.4, -0.376, |, 12.8
2438.2, 140.1, | , 25.8, 10.2, 362.1, | ,  2000,  1926,  6000,  5837, | , -3.4, -19.7, -0.400, |, 12.0
2439.2, 140.2, | , 25.8, 11.6, 363.6, | ,  2000,  1922,  6000,  5829, | , -3.4, -17.6, -0.356, |, 12.9
2440.2, 140.3, | , 25.8, 11.8, 364.2, | ,  2000,  1929,  6000,  5867, | , -3.4, -18.9, -0.384, |, 13.4
2441.2, 139.9, | , 25.8, 11.1, 363.6, | ,  2000,  1927,  6000,  5856, | , -3.4, -19.3, -0.392, |, 12.9
2442.2, 139.8, | , 25.8, 11.1, 363.7, | ,  2000,  1928,  6000,  5836, | , -3.4,  -5.2, -0.105, |, 12.9
2443.3, 140.4, | , 25.9, 10.9, 363.9, | ,  2000,  1926,  6000,  5871, | , -3.4, -11.6, -0.236, |, 12.6
2444.3, 140.4, | , 25.8, 11.7, 364.7, | ,  2000,  1934,  6000,  5863, | , -3.4,  -9.0, -0.184, |, 12.7
2445.3, 139.9, | , 25.9, 11.0, 364.1, | ,  2000,  1923,  6000,  5870, | , -3.4,  -7.7, -0.157, |, 12.7
2446.3, 139.9, | , 25.9, 11.1, 364.3, | ,  2000,  1932,  6000,  5860, | , -3.4,  -9.4, -0.192, |, 12.8
2447.3, 140.2, | , 25.9, 11.8, 365.0, | ,  2000,  1928,  6000,  5837, | , -3.4,  -8.2, -0.165, |, 13.3
2448.3, 140.4, | , 25.8, 11.0, 364.5, | ,  2000,  1925,  6000,  5848, | , -3.4,   3.4, 0.069, |, 12.6
2449.3, 140.0, | , 25.9, 11.0, 365.0, | ,  2000,  1926,  6000,  5846, | , -3.4,  -0.9, -0.018, |, 12.8
2450.3, 140.1, | , 25.9, 10.6, 365.1, | ,  2000,  1927,  6000,  5843, | , -3.4, -13.7, -0.278, |, 12.7
2451.3, 140.6, | , 25.9, 11.5, 365.3, | ,  2000,  1930,  6000,  5871, | , -3.4, -19.7, -0.402, |, 13.2
2452.3, 140.3, | , 25.9, 11.5, 366.1, | ,  2000,  1928,  6000,  5856, | , -3.4,   6.4, 0.130, |, 13.1
2453.3, 140.2, | , 25.9, 10.3, 364.9, | ,  2000,  1927,  6000,  5841, | , -3.4, -18.0, -0.365, |, 12.1
2454.4, 140.3, | , 25.9, 11.6, 366.1, | ,  2000,  1927,  6000,  5848, | , -3.4, -18.9, -0.383, |, 13.3
2455.4, 140.3, | , 25.9, 11.1, 365.8, | ,  2000,  1926,  6000,  5854, | , -3.4, -16.7, -0.340, |, 12.7
2456.4, 141.3, | , 25.9, 5.6, 361.8, | ,  2000,  1924,  6000,  5862, | , -3.4, -18.0, -0.366, |, 8.0
2457.4, 139.9, | , 25.9, 11.2, 366.3, | ,  2000,  1931,  6000,  5856, | , -3.4,  18.8, 0.383, |, 12.7
2458.4, 140.2, | , 25.9, 10.1, 365.8, | ,  2000,  1928,  6000,  5863, | , -3.4,  20.5, 0.418, |, 12.0
2459.4, 140.0, | , 25.9, 10.7, 366.2, | ,  2000,  1927,  6000,  5866, | , -3.4,  15.0, 0.304, |, 12.6
2460.4, 140.0, | , 25.9, 10.6, 366.5, | ,  2000,  1925,  6000,  5838, | , -3.4,  -3.0, -0.061, |, 12.2
2461.4, 141.5, | , 25.9, 2.5, 359.4, | ,  2000,  1926,  6000,  5853, | , -3.4, -10.7, -0.218, |, 5.0
2462.4, 140.3, | , 25.9, 11.8, 367.7, | ,  2000,  1927,  6000,  5866, | , -3.4,   5.5, 0.113, |, 13.2
2463.4, 140.2, | , 25.9, 10.3, 366.4, | ,  2000,  1929,  6000,  5852, | , -3.4,  -0.5, -0.009, |, 11.6
2464.5, 139.9, | , 25.9, 11.2, 363.9, | ,  2000,  1929,  6000,  5848, | , -3.4,   2.1, 0.043, |, 13.3
2465.5, 140.3, | , 25.9, 11.7, 367.7, | ,  2000,  1922,  6000,  5865, | , -3.4, -10.3, -0.209, |, 13.2
2466.5, 140.3, | , 25.9, 11.9, 368.0, | ,  2000,  1928,  6000,  5856, | , -3.4,  -2.6, -0.053, |, 13.3
2467.5, 139.9, | , 25.9, 11.2, 367.6, | ,  2000,  1926,  6000,  5856, | , -3.4,  -9.9, -0.201, |, 12.8
2468.5, 140.6, | , 25.9, 11.0, 367.3, | ,  2000,  1927,  6000,  5871, | , -3.4,  18.0, 0.366, |, 12.5
2469.5, 140.3, | , 25.9, 11.8, 368.4, | ,  2000,  1928,  6000,  5857, | , -3.4,   4.7, 0.095, |, 13.3
2470.5, 139.9, | , 25.9, 11.1, 368.2, | ,  2000,  1923,  6000,  5843, | , -3.4,   2.1, 0.043, |, 12.6
2471.5, 140.0, | , 25.9, 10.8, 368.9, | ,  2000,  1929,  6000,  5872, | , -3.4,  -9.4, -0.192, |, 12.7
2472.5, 140.3, | , 25.9, 11.7, 369.0, | ,  2000,  1926,  6000,  5840, | , -3.4,  -7.7, -0.157, |, 13.2
2473.5, 140.3, | , 25.9, 10.7, 368.7, | ,  2000,  1928,  6000,  5841, | , -3.4,  -9.0, -0.183, |, 12.4
2474.6, 139.9, | , 25.9, 11.3, 368.5, | ,  2000,  1925,  6000,  5841, | , -3.4, -15.9, -0.322, |, 12.8
2475.6, 140.3, | , 25.9, 11.3, 369.3, | ,  2000,  1928,  6000,  5836, | , -3.4,  15.8, 0.321, |, 12.6
2476.6, 140.3, | , 25.9, 11.8, 369.5, | ,  2000,  1927,  6000,  5841, | , -3.4,   0.4, 0.008, |, 13.5
2477.6, 139.9, | , 25.9, 11.2, 369.3, | ,  2000,  1929,  6000,  5863, | , -3.4, -12.9, -0.262, |, 12.7
2478.6, 140.2, | , 25.9, 10.4, 368.8, | ,  2000,  1929,  6000,  5849, | , -3.4,  10.3, 0.208, |, 12.0
2479.6, 140.3, | , 25.9, 11.6, 370.1, | ,  2000,  1927,  6000,  5829, | , -3.4,  -0.0, -0.000, |, 13.1
2480.6, 140.0, | , 25.9, 10.3, 369.6, | ,  2000,  1924,  6000,  5862, | , -3.4,  -3.9, -0.079, |, 12.2
2481.6, 140.0, | , 25.9, 11.2, 369.9, | ,  2000,  1929,  6000,  5866, | , -3.4, -11.2, -0.227, |, 12.9
2482.6, 139.9, | , 25.9, 11.2, 370.9, | ,  2000,  1928,  6000,  5846, | , -3.4,  -9.9, -0.200, |, 13.1
2483.6, 140.4, | , 25.9, 11.8, 370.7, | ,  2000,  1932,  6000,  5848, | , -3.4,  15.8, 0.321, |, 13.2
2484.7, 140.1, | , 25.9, 10.4, 369.5, | ,  2000,  1929,  6000,  5843, | , -3.4,  -9.4, -0.192, |, 12.0
2485.7, 140.0, | , 25.9, 9.6, 369.9, | ,  2000,  1928,  6000,  5868, | , -3.4, -19.3, -0.393, |, 11.9
2486.7, 140.2, | , 25.9, 11.8, 371.3, | ,  2000,  1925,  6000,  5843, | , -3.4,   4.7, 0.095, |, 13.4
2487.7, 140.3, | , 25.9, 11.6, 371.2, | ,  2000,  1931,  6000,  5856, | , -3.4,  -2.6, -0.053, |, 13.2
2488.7, 139.9, | , 25.9, 11.2, 371.3, | ,  2000,  1931,  6000,  5862, | , -3.4, -11.2, -0.227, |, 12.7
2489.7, 140.1, | , 25.9, 10.4, 370.3, | ,  2000,  1929,  6000,  5831, | , -3.4, -10.3, -0.209, |, 12.1
2490.7, 140.2, | , 25.9, 11.8, 371.7, | ,  2000,  1925,  6000,  5842, | , -3.4,  -9.0, -0.183, |, 13.4
2491.7, 139.9, | , 25.9, 11.2, 371.3, | ,  2000,  1929,  6000,  5842, | , -3.4,  15.8, 0.321, |, 12.8
2492.7, 141.1, | , 25.9, 4.5, 366.9, | ,  2000,  1929,  6000,  5859, | , -3.4,   6.0, 0.121, |, 6.8
2493.7, 140.3, | , 25.9, 12.0, 372.2, | ,  2000,  1925,  6000,  5852, | , -3.4, -11.2, -0.227, |, 13.4
2494.8, 140.5, | , 25.9, 10.8, 371.4, | ,  2000,  1929,  6000,  5860, | , -3.4,  -7.3, -0.149, |, 12.4
2495.8, 140.0, | , 25.9, 10.6, 371.5, | ,  2000,  1923,  6000,  5825, | , -3.4,  -8.6, -0.174, |, 12.3
2496.8, 139.9, | , 25.9, 11.2, 372.8, | ,  2000,  1924,  6000,  5841, | , -3.4, -20.6, -0.417, |, 13.5
2497.8, 142.4, | , 25.9, 1.9, 365.4, | ,  2000,  1925,  6000,  5851, | , -3.4, -16.3, -0.331, |, 4.6
2498.8, 140.3, | , 25.9, 11.9, 373.3, | ,  2000,  1926,  6000,  5868, | , -3.4,  14.1, 0.287, |, 13.4
2499.8, 140.2, | , 25.9, 10.4, 372.1, | ,  2000,  1927,  6000,  5843, | , -3.4,  16.3, 0.330, |, 12.0
2500.8, 140.2, | , 25.9, 11.8, 373.6, | ,  2000,  1923,  6000,  5847, | , -3.4,  -3.5, -0.070, |, 13.4
2501.8, 140.3, | , 25.9, 11.9, 373.5, | ,  2000,  1929,  6000,  5840, | , -3.4,  -9.0, -0.183, |, 13.4
2502.8, 140.8, | , 25.9, 8.2, 368.6, | ,  2000,  1924,  6000,  5851, | , -3.4,  14.5, 0.295, |, 7.4
2503.8, 139.9, | , 25.9, 11.3, 373.4, | ,  2000,  1929,  6000,  5848, | , -3.4,  -3.9, -0.079, |, 12.8
2504.9, 140.5, | , 25.9, 11.1, 373.5, | ,  2000,  1933,  6000,  5844, | , -3.4,   1.3, 0.026, |, 12.4
2505.9, 139.9, | , 25.9, 11.0, 373.7, | ,  2000,  1923,  6000,  5830, | , -3.4,  -5.6, -0.113, |, 12.5
2506.9, 140.0, | , 25.9, 11.3, 374.1, | ,  2000,  1931,  6000,  5879, | , -3.4,  -9.9, -0.201, |, 12.7
2507.9, 140.0, | , 25.9, 11.1, 372.6, | ,  2000,  1930,  6000,  5860, | , -3.4,  -7.7, -0.157, |, 13.2
2508.9, 140.3, | , 25.9, 11.8, 374.8, | ,  2000,  1927,  6000,  5844, | , -3.4,  -7.3, -0.148, |, 13.3
2509.9, 140.2, | , 25.9, 10.4, 373.7, | ,  2000,  1926,  6000,  5831, | , -3.4,   1.3, 0.026, |, 11.7
2510.9, 140.0, | , 25.9, 10.4, 374.5, | ,  2000,  1927,  6000,  5841, | , -3.4,  -9.9, -0.200, |, 12.1
2511.9, 140.4, | , 25.9, 11.6, 375.4, | ,  2000,  1927,  6000,  5861, | , -3.4,  -9.4, -0.192, |, 13.2
2512.9, 140.3, | , 25.9, 11.9, 375.5, | ,  2000,  1927,  6000,  5848, | , -3.4,   3.8, 0.078, |, 13.3
2513.9, 140.0, | , 25.9, 11.2, 375.0, | ,  2000,  1932,  6000,  5860, | , -3.4,  -8.2, -0.166, |, 12.7
2515.0, 140.2, | , 25.9, 10.5, 374.2, | ,  2000,  1929,  6000,  5833, | , -3.4, -10.3, -0.209, |, 12.1
2516.0, 139.8, | , 25.9, 11.2, 375.6, | ,  2000,  1930,  6000,  5852, | , -3.4,  -7.3, -0.148, |, 12.7
2517.0, 139.9, | , 25.9, 11.3, 375.6, | ,  2000,  1923,  6000,  5867, | , -3.4,   2.1, 0.043, |, 12.8
2518.0, 140.0, | , 25.9, 11.2, 375.8, | ,  2000,  1932,  6000,  5881, | , -3.4,  15.4, 0.314, |, 12.7
2519.0, 140.3, | , 25.9, 11.4, 376.0, | ,  2000,  1923,  6000,  5845, | , -3.4,  -6.5, -0.131, |, 12.8
2520.0, 140.5, | , 25.9, 10.9, 376.1, | ,  2000,  1926,  6000,  5847, | , -3.4, -11.6, -0.235, |, 12.6
2521.0, 139.8, | , 25.9, 11.2, 376.1, | ,  2000,  1930,  6000,  5846, | , -3.4,  -8.2, -0.166, |, 12.7
2522.0, 139.9, | , 25.9, 11.3, 376.4, | ,  2000,  1931,  6000,  5838, | , -3.4,   9.8, 0.199, |, 13.3
2523.0, 140.3, | , 25.9, 11.9, 377.2, | ,  2000,  1926,  6000,  5861, | , -3.4,   8.1, 0.165, |, 13.2
2524.0, 140.3, | , 25.9, 11.7, 376.6, | ,  2000,  1923,  6000,  5834, | , -3.4,  -6.9, -0.139, |, 13.2
2525.0, 140.2, | , 25.9, 10.1, 375.7, | ,  2000,  1928,  6000,  5863, | , -3.4,  -8.2, -0.166, |, 11.7
2526.1, 139.9, | , 25.9, 11.3, 376.9, | ,  2000,  1928,  6000,  5849, | , -3.4,  -7.3, -0.148, |, 12.8
2527.1, 140.2, | , 25.9, 11.9, 377.5, | ,  2000,  1922,  6000,  5859, | , -3.4,  -7.7, -0.157, |, 13.3
2528.1, 140.1, | , 25.9, 11.0, 376.8, | ,  2000,  1929,  6000,  5860, | , -3.4,  -9.4, -0.192, |, 12.5
2529.1, 141.3, | , 25.9, 5.5, 372.9, | ,  2000,  1927,  6000,  5841, | , -3.4,  -1.3, -0.027, |, 8.0
2530.1, 140.4, | , 25.9, 11.2, 377.6, | ,  2000,  1926,  6000,  5862, | , -3.4,   1.7, 0.034, |, 12.8
2531.1, 139.9, | , 25.9, 11.3, 377.5, | ,  2000,  1923,  6000,  5836, | , -3.4,  15.0, 0.303, |, 12.8
2532.1, 140.0, | , 25.9, 11.2, 377.9, | ,  2000,  1931,  6000,  5863, | , -3.4,  -8.2, -0.166, |, 12.5
2533.1, 140.0, | , 25.9, 11.2, 378.4, | ,  2000,  1933,  6000,  5867, | , -3.4, -10.7, -0.218, |, 13.0
2534.1, 142.0, | , 25.9, 2.3, 370.4, | ,  2000,  1926,  6000,  5844, | , -3.4,  -9.9, -0.200, |, 5.1
2535.1, 140.2, | , 25.9, 10.4, 378.0, | ,  2000,  1929,  6000,  5878, | , -3.4,  -6.9, -0.140, |, 12.0
2536.2, 139.9, | , 25.9, 11.2, 378.4, | ,  2000,  1925,  6000,  5833, | , -3.4,  -6.0, -0.122, |, 12.7
2537.2, 140.0, | , 25.9, 11.1, 378.5, | ,  2000,  1927,  6000,  5866, | , -3.4,  -7.3, -0.149, |, 12.5
2538.2, 140.3, | , 25.9, 11.8, 379.1, | ,  2000,  1929,  6000,  5863, | , -3.4, -12.9, -0.262, |, 13.2
2539.2, 139.9, | , 25.9, 11.2, 378.7, | ,  2000,  1928,  6000,  5848, | , -3.4,  -7.7, -0.157, |, 12.6
2540.2, 140.1, | , 25.9, 9.9, 378.5, | ,  2000,  1929,  6000,  5837, | , -3.4,  18.0, 0.364, |, 12.0
2541.2, 140.2, | , 25.9, 11.9, 379.6, | ,  2000,  1924,  6000,  5856, | , -3.4,  -8.6, -0.174, |, 13.3
2542.2, 139.9, | , 25.9, 11.2, 379.4, | ,  2000,  1930,  6000,  5871, | , -3.4,  -9.9, -0.201, |, 12.6
2543.2, 139.9, | , 25.9, 11.2, 379.7, | ,  2000,  1925,  6000,  5857, | , -3.4,  -9.0, -0.183, |, 12.8
2544.2, 139.9, | , 25.9, 11.3, 380.0, | ,  2000,  1927,  6000,  5859, | , -3.4,  -3.9, -0.079, |, 12.8
2545.2, 140.5, | , 25.9, 11.0, 379.8, | ,  2000,  1927,  6000,  5847, | , -3.4, -11.2, -0.226, |, 12.3
2546.3, 139.9, | , 25.9, 11.1, 380.0, | ,  2000,  1925,  6000,  5853, | , -3.4,  12.4, 0.252, |, 12.8
2547.3, 139.9, | , 25.9, 11.2, 380.3, | ,  2000,  1933,  6000,  5856, | , -3.4,  -8.2, -0.166, |, 12.9
2548.3, 140.3, | , 25.9, 11.8, 380.7, | ,  2000,  1927,  6000,  5834, | , -3.4,  19.7, 0.399, |, 13.4
2549.3, 140.3, | , 25.9, 11.9, 380.6, | ,  2000,  1927,  6000,  5851, | , -3.4, -10.3, -0.209, |, 13.3
2550.3, 140.2, | , 25.9, 10.4, 380.3, | ,  2000,  1927,  6000,  5855, | , -3.4, -18.9, -0.383, |, 11.7
2551.3, 139.9, | , 25.9, 11.2, 381.3, | ,  2000,  1925,  6000,  5820, | , -3.4,  -9.0, -0.182, |, 13.2
2552.3, 140.3, | , 25.9, 11.7, 381.1, | ,  2000,  1932,  6000,  5879, | , -3.4, -19.3, -0.393, |, 13.2
2553.3, 140.2, | , 25.9, 12.0, 381.6, | ,  2000,  1930,  6000,  5829, | , -3.4, -14.6, -0.295, |, 13.4
2554.3, 139.9, | , 25.9, 11.2, 381.4, | ,  2000,  1928,  6000,  5861, | , -3.4, -20.2, -0.410, |, 12.8
2555.3, 140.2, | , 25.9, 10.4, 380.7, | ,  2000,  1924,  6000,  5852, | , -3.4, -16.3, -0.331, |, 11.9
2556.3, 140.3, | , 25.9, 12.0, 382.1, | ,  2000,  1931,  6000,  5836, | , -3.4,   0.8, 0.017, |, 13.4
2557.4, 140.0, | , 25.9, 11.0, 381.5, | ,  2000,  1924,  6000,  5844, | , -3.4, -19.3, -0.391, |, 12.7
2558.4, 139.9, | , 25.9, 11.4, 381.8, | ,  2000,  1929,  6000,  5844, | , -3.4, -15.4, -0.313, |, 12.6
2559.4, 140.2, | , 25.9, 11.9, 382.6, | ,  2000,  1929,  6000,  5852, | , -3.4, -17.6, -0.357, |, 13.3
2560.4, 140.4, | , 25.9, 9.5, 380.2, | ,  2000,  1927,  6000,  5841, | , -3.4, -20.2, -0.409, |, 10.9
2561.4, 139.9, | , 25.9, 11.3, 381.9, | ,  2000,  1926,  6000,  5856, | , -3.4, -16.7, -0.340, |, 12.7
2562.4, 140.0, | , 25.9, 11.1, 382.7, | ,  2000,  1925,  6000,  5853, | , -3.4,   7.7, 0.156, |, 13.4
2563.4, 140.3, | , 25.9, 11.9, 383.1, | ,  2000,  1928,  6000,  5849, | , -3.4,  -9.4, -0.192, |, 13.2
2564.4, 140.0, | , 25.9, 10.9, 382.6, | ,  2000,  1929,  6000,  5860, | , -3.4, -17.2, -0.349, |, 12.6
2565.4, 141.1, | , 25.9, 5.9, 376.9, | ,  2000,  1925,  6000,  5846, | , -3.4, -16.7, -0.339, |, 8.1
2566.4, 140.4, | , 25.9, 11.1, 382.5, | ,  2000,  1932,  6000,  5822, | , -3.4,  11.1, 0.225, |, 12.5
2567.5, 140.0, | , 25.9, 11.3, 383.0, | ,  2000,  1924,  6000,  5858, | , -3.4,  -0.0, -0.000, |, 12.8
2568.5, 139.9, | , 25.9, 11.1, 382.5, | ,  2000,  1928,  6000,  5847, | , -3.4,  11.1, 0.226, |, 12.5
2569.5, 139.9, | , 25.9, 11.2, 383.3, | ,  2000,  1931,  6000,  5863, | , -3.4, -16.7, -0.340, |, 12.8
2570.5, 141.5, | , 25.9, 6.1, 378.8, | ,  2000,  1926,  6000,  5845, | , -3.4, -19.7, -0.400, |, 7.9
2571.5, 140.3, | , 25.9, 10.5, 383.1, | ,  2000,  1926,  6000,  5847, | , -3.4, -16.7, -0.339, |, 12.1
2572.5, 140.0, | , 25.9, 11.2, 383.7, | ,  2000,  1926,  6000,  5848, | , -3.4,  -3.5, -0.070, |, 12.8
2573.5, 140.2, | , 25.9, 12.0, 383.9, | ,  2000,  1926,  6000,  5830, | , -3.4,  -2.6, -0.053, |, 12.8
2574.5, 140.2, | , 25.9, 10.5, 384.4, | ,  2000,  1926,  6000,  5856, | , -3.4, -18.4, -0.375, |, 13.5
2575.5, 140.0, | , 25.9, 11.2, 384.1, | ,  2000,  1929,  6000,  5847, | , -3.4, -15.4, -0.313, |, 12.9
2576.5, 140.2, | , 25.9, 11.0, 384.1, | ,  2000,  1932,  6000,  5853, | , -3.4,  -3.5, -0.070, |, 12.4
2577.6, 140.4, | , 25.9, 11.6, 384.7, | ,  2000,  1928,  6000,  5860, | , -3.4, -18.9, -0.384, |, 13.2
2578.6, 140.3, | , 25.9, 12.1, 385.1, | ,  2000,  1927,  6000,  5846, | , -3.4, -17.6, -0.357, |, 13.3
2579.6, 140.0, | , 25.9, 11.2, 385.0, | ,  2000,  1927,  6000,  5864, | , -3.4, -14.6, -0.297, |, 12.7
2580.6, 140.3, | , 25.9, 11.8, 385.4, | ,  2000,  1929,  6000,  5843, | , -3.4,  -1.3, -0.027, |, 13.2
2581.6, 140.4, | , 25.9, 10.7, 385.1, | ,  2000,  1930,  6000,  5860, | , -3.4, -12.0, -0.244, |, 12.6
2582.6, 139.9, | , 25.9, 11.2, 385.3, | ,  2000,  1926,  6000,  5861, | , -3.4, -19.7, -0.401, |, 12.6
2583.6, 140.0, | , 26.0, 11.3, 385.4, | ,  2000,  1929,  6000,  5867, | , -3.4, -14.6, -0.297, |, 12.7
2584.6, 140.2, | , 26.0, 11.9, 386.1, | ,  2000,  1927,  6000,  5824, | , -3.4,  12.4, 0.251, |, 13.4
2585.6, 140.0, | , 26.0, 11.3, 385.7, | ,  2000,  1933,  6000,  5855, | , -3.4,  13.3, 0.269, |, 12.6
2586.6, 140.1, | , 26.0, 10.5, 385.0, | ,  2000,  1924,  6000,  5844, | , -3.4,  -0.5, -0.009, |, 12.3
2587.6, 139.9, | , 26.0, 11.2, 386.6, | ,  2000,  1925,  6000,  5858, | , -3.4,  -6.9, -0.140, |, 13.3
2588.7, 140.2, | , 26.0, 11.7, 386.3, | ,  2000,  1932,  6000,  5843, | , -3.4,  13.7, 0.278, |, 13.1
2589.7, 140.0, | , 26.0, 11.0, 386.3, | ,  2000,  1927,  6000,  5882, | , -3.4,  -5.6, -0.114, |, 12.9
2590.7, 139.8, | , 26.0, 11.3, 386.8, | ,  2000,  1923,  6000,  5832, | , -3.4, -18.4, -0.373, |, 12.7
2591.7, 140.5, | , 26.0, 11.1, 386.6, | ,  2000,  1929,  6000,  5859, | , -3.4, -19.3, -0.392, |, 12.6
2592.7, 140.4, | , 26.0, 11.9, 387.6, | ,  2000,  1933,  6000,  5860, | , -3.4, -18.4, -0.375, |, 13.3
2593.7, 139.8, | , 26.0, 11.3, 387.1, | ,  2000,  1925,  6000,  5833, | , -3.4,  -1.3, -0.027, |, 12.8
2594.7, 139.9, | , 26.0, 11.1, 387.2, | ,  2000,  1925,  6000,  5848, | , -3.4,  10.3, 0.208, |, 12.5
2595.7, 140.3, | , 26.0, 11.7, 388.3, | ,  2000,  1927,  6000,  5853, | , -3.4,  -7.3, -0.148, |, 13.2
2596.7, 141.6, | , 25.9, 4.1, 381.7, | ,  2000,  1931,  6000,  5882, | , -3.4,  -7.3, -0.149, |, 6.6
2597.7, 139.9, | , 26.0, 11.3, 388.1, | ,  2000,  1933,  6000,  5847, | , -3.4, -12.0, -0.244, |, 12.7
2598.8, 139.9, | , 26.0, 11.1, 387.9, | ,  2000,  1924,  6000,  5852, | , -3.4,  12.4, 0.252, |, 12.5
2599.8, 140.3, | , 26.0, 11.9, 388.6, | ,  2000,  1928,  6000,  5856, | , -3.4,  -7.3, -0.148, |, 13.1
2600.8, 139.9, | , 26.0, 11.2, 388.3, | ,  2000,  1927,  6000,  5848, | , -3.4,  -9.4, -0.192, |, 12.8
2601.8, 142.4, | , 25.9, 0.8, 383.5, | ,  2000,  1926,  6000,  5855, | , -3.4,  -9.0, -0.183, |, 6.4
2602.8, 140.1, | , 26.0, 11.0, 388.3, | ,  2000,  1929,  6000,  5847, | , -3.4,   3.4, 0.069, |, 12.4
2603.8, 140.3, | , 26.0, 11.6, 388.5, | ,  2000,  1929,  6000,  5849, | , -3.4, -10.3, -0.209, |, 13.1
2604.8, 141.2, | , 26.0, 5.2, 383.7, | ,  2000,  1928,  6000,  5846, | , -3.4,  21.0, 0.425, |, 7.0
2605.8, 140.3, | , 26.0, 11.5, 389.6, | ,  2000,  1929,  6000,  5850, | , -3.4, -12.0, -0.244, |, 12.9
2606.8, 141.8, | , 26.0, 5.0, 384.5, | ,  2000,  1923,  6000,  5857, | , -3.4,   9.4, 0.191, |, 7.2
2607.8, 139.9, | , 26.0, 10.9, 389.2, | ,  2000,  1929,  6000,  5849, | , -3.4,  -3.0, -0.061, |, 12.4
2608.9, 140.0, | , 26.0, 10.7, 389.9, | ,  2000,  1927,  6000,  5837, | , -3.4,   6.4, 0.130, |, 13.0
2609.9, 140.0, | , 26.0, 10.9, 389.3, | ,  2000,  1927,  6000,  5864, | , -3.4,  14.1, 0.287, |, 12.2
2610.9, 140.0, | , 26.0, 11.1, 389.5, | ,  2000,  1930,  6000,  5843, | , -3.4,   9.4, 0.191, |, 12.2
2611.9, 140.2, | , 26.0, 10.2, 388.9, | ,  2000,  1932,  6000,  5856, | , -3.4,  -3.0, -0.061, |, 11.6
2612.9, 140.0, | , 26.0, 11.0, 390.3, | ,  2000,  1931,  6000,  5867, | , -3.4,  -6.0, -0.123, |, 12.9
2613.9, 140.4, | , 26.0, 11.8, 390.4, | ,  2000,  1929,  6000,  5857, | , -3.4,  -6.9, -0.140, |, 13.0
2614.9, 140.0, | , 26.0, 11.0, 390.0, | ,  2000,  1928,  6000,  5848, | , -3.4, -10.7, -0.218, |, 12.6
2615.9, 140.0, | , 26.0, 11.0, 390.3, | ,  2000,  1929,  6000,  5868, | , -3.4,  -8.2, -0.166, |, 12.5
2616.9, 140.4, | , 26.0, 11.1, 390.1, | ,  2000,  1924,  6000,  5849, | , -3.4,  20.5, 0.417, |, 12.3
2617.9, 140.3, | , 26.0, 11.7, 391.4, | ,  2000,  1926,  6000,  5858, | , -3.4,   0.4, 0.008, |, 13.3
2619.0, 140.0, | , 26.0, 11.1, 390.9, | ,  2000,  1933,  6000,  5870, | , -3.4, -10.7, -0.219, |, 12.7
2620.0, 139.9, | , 26.0, 11.3, 391.1, | ,  2000,  1927,  6000,  5840, | , -3.4, -12.0, -0.244, |, 12.7
2621.0, 140.2, | , 26.0, 11.9, 392.0, | ,  2000,  1923,  6000,  5851, | , -3.4,   3.8, 0.078, |, 13.3
2622.0, 140.2, | , 26.0, 10.1, 390.7, | ,  2000,  1927,  6000,  5843, | , -3.4,   3.4, 0.069, |, 11.7
2623.0, 140.0, | , 26.0, 11.3, 391.8, | ,  2000,  1929,  6000,  5877, | , -3.4,  -0.0, -0.000, |, 12.7
2624.0, 139.8, | , 26.0, 11.4, 391.9, | ,  2000,  1929,  6000,  5846, | , -3.4,  -8.6, -0.174, |, 12.7
2625.0, 139.9, | , 26.0, 11.4, 392.1, | ,  2000,  1925,  6000,  5867, | , -3.4, -19.3, -0.393, |, 12.8
2626.0, 140.0, | , 26.0, 11.3, 392.0, | ,  2000,  1933,  6000,  5864, | , -3.4, -18.4, -0.375, |, 12.4
2627.0, 140.1, | , 26.0, 10.4, 391.7, | ,  2000,  1923,  6000,  5835, | , -3.4,  11.5, 0.234, |, 12.0
2628.0, 140.4, | , 26.0, 10.9, 392.5, | ,  2000,  1923,  6000,  5860, | , -3.4,  -7.7, -0.157, |, 12.6
2629.0, 140.3, | , 26.0, 12.0, 393.2, | ,  2000,  1932,  6000,  5852, | , -3.4,  -6.5, -0.131, |, 13.2
2630.1, 140.1, | , 26.0, 11.0, 392.4, | ,  2000,  1935,  6000,  5848, | , -3.4, -12.4, -0.253, |, 12.6
2631.1, 139.9, | , 26.0, 11.4, 393.2, | ,  2000,  1922,  6000,  5845, | , -3.4, -10.7, -0.218, |, 12.7
2632.1, 140.1, | , 26.0, 10.8, 392.6, | ,  2000,  1923,  6000,  5862, | , -3.4, -10.7, -0.218, |, 12.3
2633.1, 141.3, | , 26.0, 6.3, 389.5, | ,  2000,  1928,  6000,  5825, | , -3.4, -12.9, -0.261, |, 8.7
2634.1, 140.2, | , 26.0, 11.3, 393.3, | ,  2000,  1930,  6000,  5847, | , -3.4,   4.7, 0.095, |, 12.7
2635.1, 140.3, | , 26.0, 12.1, 394.0, | ,  2000,  1929,  6000,  5856, | , -3.4,  -7.7, -0.157, |, 13.3
2636.1, 140.2, | , 26.0, 12.0, 394.1, | ,  2000,  1927,  6000,  5832, | , -3.4,  -1.3, -0.027, |, 13.3
2637.1, 140.1, | , 26.0, 10.9, 393.1, | ,  2000,  1924,  6000,  5854, | , -3.4,  -7.3, -0.148, |, 12.4
2638.1, 141.9, | , 26.0, 5.4, 386.4, | ,  2000,  1926,  6000,  5851, | , -3.4, -11.2, -0.227, |, 5.4
2639.1, 140.3, | , 26.0, 11.6, 394.8, | ,  2000,  1928,  6000,  5871, | , -3.4,  -8.6, -0.175, |, 13.2
2640.2, 140.0, | , 26.0, 11.4, 394.4, | ,  2000,  1928,  6000,  5852, | , -3.4,  15.0, 0.304, |, 12.7
2641.2, 139.8, | , 26.0, 11.3, 394.3, | ,  2000,  1926,  6000,  5841, | , -3.4,   2.5, 0.052, |, 12.8
2642.2, 140.2, | , 26.0, 10.4, 394.3, | ,  2000,  1929,  6000,  5897, | , -3.4,  -0.5, -0.009, |, 12.6
2643.2, 140.3, | , 26.0, 11.8, 395.3, | ,  2000,  1925,  6000,  5846, | , -3.4,  -2.2, -0.044, |, 13.1
2644.2, 139.9, | , 26.0, 11.2, 394.6, | ,  2000,  1927,  6000,  5856, | , -3.4,  15.0, 0.304, |, 12.8
2645.2, 139.9, | , 26.0, 11.4, 395.0, | ,  2000,  1926,  6000,  5860, | , -3.4, -11.6, -0.236, |, 12.6
2646.2, 140.3, | , 26.0, 11.7, 395.8, | ,  2000,  1926,  6000,  5882, | , -3.4,  -2.6, -0.053, |, 13.3
2647.2, 140.5, | , 26.0, 11.0, 395.1, | ,  2000,  1928,  6000,  5851, | , -3.4,  17.5, 0.356, |, 12.2
2648.2, 139.9, | , 26.0, 11.3, 395.6, | ,  2000,  1927,  6000,  5843, | , -3.4,  18.0, 0.364, |, 12.7
2649.2, 139.9, | , 26.0, 11.5, 395.3, | ,  2000,  1928,  6000,  5845, | , -3.4,  -4.3, -0.087, |, 12.8
2650.3, 140.3, | , 26.0, 11.6, 396.2, | ,  2000,  1928,  6000,  5852, | , -3.4,  -7.3, -0.148, |, 13.3
2651.3, 140.1, | , 26.0, 11.4, 395.5, | ,  2000,  1930,  6000,  5868, | , -3.4, -11.2, -0.227, |, 12.9
2652.3, 140.1, | , 26.0, 10.3, 395.4, | ,  2000,  1931,  6000,  5827, | , -3.4,  -8.6, -0.174, |, 11.7
2653.3, 140.0, | , 26.0, 11.2, 396.0, | ,  2000,  1927,  6000,  5869, | , -3.4,   0.4, 0.008, |, 12.7
2654.3, 139.8, | , 26.0, 11.0, 396.0, | ,  2000,  1928,  6000,  5830, | , -3.4,  15.8, 0.320, |, 12.7
2655.3, 139.9, | , 26.0, 11.2, 396.4, | ,  2000,  1927,  6000,  5854, | , -3.4,   0.4, 0.008, |, 12.7
2656.3, 139.9, | , 26.0, 11.3, 396.7, | ,  2000,  1922,  6000,  5841, | , -3.4,  25.3, 0.512, |, 12.8
2657.3, 140.6, | , 26.0, 11.2, 396.7, | ,  2000,  1931,  6000,  5860, | , -3.4,  12.4, 0.252, |, 12.6
2658.3, 140.3, | , 26.0, 11.8, 396.9, | ,  2000,  1924,  6000,  5851, | , -3.4,  -2.6, -0.053, |, 13.2
2659.3, 139.9, | , 26.0, 11.3, 397.0, | ,  2000,  1929,  6000,  5856, | , -3.4,  -1.7, -0.035, |, 12.8
2660.3, 140.4, | , 26.0, 11.8, 397.6, | ,  2000,  1927,  6000,  5841, | , -3.4,  -1.3, -0.027, |, 13.1
2661.4, 140.3, | , 26.0, 12.0, 397.9, | ,  2000,  1929,  6000,  5862, | , -3.4,  -3.5, -0.070, |, 13.4
2662.4, 140.2, | , 26.0, 10.5, 396.9, | ,  2000,  1930,  6000,  5867, | , -3.4,  18.0, 0.366, |, 12.1
2663.4, 139.9, | , 26.0, 11.4, 397.9, | ,  2000,  1927,  6000,  5838, | , -3.4,  16.7, 0.338, |, 12.8
2664.4, 141.4, | , 26.0, 6.4, 393.7, | ,  2000,  1928,  6000,  5818, | , -3.4,   5.5, 0.112, |, 8.7
2665.4, 139.9, | , 26.0, 11.2, 398.1, | ,  2000,  1926,  6000,  5850, | , -3.4,  -9.0, -0.183, |, 12.7
2666.4, 140.0, | , 26.0, 11.2, 398.0, | ,  2000,  1936,  6000,  5893, | , -3.4,  13.7, 0.280, |, 12.8
2667.4, 140.3, | , 26.0, 10.5, 397.0, | ,  2000,  1924,  6000,  5850, | , -3.4,  -8.6, -0.174, |, 11.8
2668.4, 140.2, | , 26.0, 11.9, 398.8, | ,  2000,  1927,  6000,  5844, | , -3.4,  -0.5, -0.009, |, 13.4
2669.4, 141.0, | , 26.0, 5.3, 393.6, | ,  2000,  1929,  6000,  5834, | , -3.4,  12.8, 0.260, |, 7.9
2670.4, 140.0, | , 26.0, 11.2, 398.3, | ,  2000,  1931,  6000,  5846, | , -3.4,   8.1, 0.165, |, 12.5
2671.5, 140.2, | , 26.0, 12.0, 398.9, | ,  2000,  1928,  6000,  5835, | , -3.4,  -0.9, -0.018, |, 13.3
2672.5, 140.2, | , 26.0, 10.5, 397.9, | ,  2000,  1927,  6000,  5871, | , -3.4,   3.0, 0.061, |, 12.1
2673.5, 140.1, | , 26.0, 11.1, 398.7, | ,  2000,  1930,  6000,  5895, | , -3.4,  -2.6, -0.053, |, 12.6
2674.5, 141.2, | , 26.0, 5.6, 394.7, | ,  2000,  1926,  6000,  5832, | , -3.4,  -1.7, -0.035, |, 7.5
2675.5, 140.3, | , 26.0, 11.9, 399.4, | ,  2000,  1931,  6000,  5877, | , -3.4,  -1.7, -0.035, |, 13.4
2676.5, 139.9, | , 26.0, 11.0, 399.4, | ,  2000,  1927,  6000,  5840, | , -3.4,  -9.4, -0.192, |, 12.6
2677.5, 140.2, | , 26.0, 10.1, 398.8, | ,  2000,  1931,  6000,  5866, | , -3.4,  13.7, 0.278, |, 12.4
2678.5, 140.3, | , 26.0, 12.0, 400.1, | ,  2000,  1927,  6000,  5848, | , -3.4,  15.8, 0.321, |, 13.3
2679.5, 140.3, | , 26.0, 11.9, 400.1, | ,  2000,  1926,  6000,  5854, | , -3.4,  12.4, 0.252, |, 13.4
2680.6, 140.6, | , 26.0, 3.8, 399.9, | ,  2000,  1926,  6000,  5859, | , -3.4,  -1.7, -0.035, |, 12.3
2681.6, 139.8, | , 26.0, 11.4, 400.3, | ,  2000,  1927,  6000,  5845, | , -3.4, -11.2, -0.226, |, 12.7
2682.6, 140.1, | , 26.0, 10.6, 399.0, | ,  2000,  1932,  6000,  5846, | , -3.4, -10.7, -0.218, |, 12.1
2683.6, 140.0, | , 26.0, 11.4, 400.4, | ,  2000,  1930,  6000,  5880, | , -3.4,  -3.0, -0.062, |, 12.7
2684.6, 140.0, | , 26.0, 11.3, 400.0, | ,  2000,  1933,  6000,  5856, | , -3.4,  -5.2, -0.105, |, 12.9
2685.6, 140.2, | , 26.0, 11.9, 401.3, | ,  2000,  1929,  6000,  5838, | , -3.4,  17.1, 0.347, |, 13.3
2686.6, 140.2, | , 26.0, 12.0, 401.2, | ,  2000,  1928,  6000,  5857, | , -3.4,   2.5, 0.052, |, 12.9
2687.6, 140.2, | , 26.0, 9.9, 400.1, | ,  2000,  1932,  6000,  5863, | , -3.4,  -2.6, -0.053, |, 11.8
2688.6, 140.1, | , 26.0, 10.2, 395.8, | ,  2000,  1927,  6000,  5833, | , -3.4,  -0.9, -0.018, |, 8.6
2689.6, 140.3, | , 26.0, 11.9, 401.3, | ,  2000,  1928,  6000,  5863, | , -3.4,  -3.0, -0.061, |, 13.4
2690.6, 140.0, | , 26.0, 11.2, 401.5, | ,  2000,  1933,  6000,  5878, | , -3.4,  20.5, 0.419, |, 12.6
2691.6, 139.9, | , 26.0, 11.3, 400.9, | ,  2000,  1929,  6000,  5834, | , -3.4,  24.4, 0.494, |, 12.8
2692.7, 140.1, | , 26.0, 10.5, 401.6, | ,  2000,  1929,  6000,  5826, | , -3.4,  -0.9, -0.018, |, 12.0
2693.7, 140.3, | , 26.0, 12.1, 402.4, | ,  2000,  1929,  6000,  5874, | , -3.4,  -2.2, -0.044, |, 13.4
2694.7, 140.0, | , 26.0, 11.4, 401.9, | ,  2000,  1933,  6000,  5860, | , -3.4,   1.3, 0.026, |, 12.8
2695.7, 140.0, | , 26.0, 11.0, 401.9, | ,  2000,  1928,  6000,  5835, | , -3.4,   4.3, 0.086, |, 12.4
2696.7, 140.3, | , 26.0, 12.1, 402.5, | ,  2000,  1929,  6000,  5858, | , -3.4,  -3.0, -0.061, |, 13.4
2697.7, 140.4, | , 26.0, 11.2, 402.0, | ,  2000,  1927,  6000,  5839, | , -3.4,  16.7, 0.338, |, 12.1
2698.7, 139.9, | , 26.0, 11.2, 402.0, | ,  2000,  1925,  6000,  5860, | , -3.4,  22.3, 0.452, |, 12.6
2699.7, 139.9, | , 26.0, 11.1, 402.3, | ,  2000,  1926,  6000,  5845, | , -3.4,   5.5, 0.112, |, 12.6
2700.7, 141.7, | , 26.0, 5.4, 398.2, | ,  2000,  1929,  6000,  5873, | , -3.4,   3.8, 0.078, |, 8.7
2701.8, 139.9, | , 26.0, 11.0, 402.4, | ,  2000,  1926,  6000,  5855, | , -3.4,  17.1, 0.347, |, 12.8
2702.8, 140.3, | , 26.0, 10.4, 401.9, | ,  2000,  1927,  6000,  5874, | , -3.4,   7.3, 0.148, |, 12.1
2703.8, 139.9, | , 26.0, 11.3, 403.4, | ,  2000,  1929,  6000,  5845, | , -3.4,   3.8, 0.078, |, 13.3
2704.8, 140.3, | , 26.0, 11.9, 403.2, | ,  2000,  1928,  6000,  5864, | , -3.4,  -3.0, -0.061, |, 13.2
2705.8, 141.9, | , 26.0, 1.4, 395.0, | ,  2000,  1929,  6000,  5854, | , -3.4,  -4.3, -0.087, |, 3.7
2706.8, 139.9, | , 26.0, 11.2, 403.4, | ,  2000,  1924,  6000,  5851, | , -3.4,  21.0, 0.425, |, 12.7
2707.8, 140.5, | , 26.0, 11.2, 403.2, | ,  2000,  1932,  6000,  5861, | , -3.4,   0.8, 0.017, |, 12.5
2708.8, 140.4, | , 26.0, 11.7, 403.6, | ,  2000,  1927,  6000,  5855, | , -3.4,  28.7, 0.582, |, 13.0
2709.8, 140.0, | , 26.0, 11.1, 403.3, | ,  2000,  1932,  6000,  5875, | , -3.4,  29.5, 0.602, |, 12.7
2710.8, 140.0, | , 26.0, 11.2, 404.1, | ,  2000,  1932,  6000,  5838, | , -3.4,  23.1, 0.469, |, 13.1
2711.8, 140.3, | , 26.0, 11.9, 404.7, | ,  2000,  1927,  6000,  5836, | , -3.4,  -0.9, -0.018, |, 13.4
2712.8, 140.6, | , 26.0, 11.0, 403.6, | ,  2000,  1926,  6000,  5873, | , -3.4,  -0.0, -0.000, |, 12.3
2713.9, 139.8, | , 26.0, 10.9, 404.3, | ,  2000,  1925,  6000,  5807, | , -3.4,  -3.5, -0.070, |, 12.2
2714.9, 139.9, | , 26.0, 11.4, 404.4, | ,  2000,  1923,  6000,  5863, | , -3.4,  -1.7, -0.035, |, 12.9
2715.9, 140.3, | , 26.0, 11.8, 405.1, | ,  2000,  1931,  6000,  5871, | , -3.4,  17.1, 0.348, |, 13.3
2716.9, 139.9, | , 26.0, 11.0, 404.6, | ,  2000,  1928,  6000,  5831, | , -3.4,  -4.7, -0.096, |, 12.7
2717.9, 140.1, | , 26.0, 10.6, 404.0, | ,  2000,  1921,  6000,  5837, | , -3.4,  -0.5, -0.009, |, 12.2
2718.9, 140.4, | , 26.0, 11.5, 405.3, | ,  2000,  1929,  6000,  5852, | , -3.4,  -0.0, -0.000, |, 13.1
2719.9, 140.0, | , 26.0, 11.3, 404.8, | ,  2000,  1928,  6000,  5848, | , -3.4,  21.8, 0.443, |, 12.6
2720.9, 139.9, | , 26.0, 10.9, 404.8, | ,  2000,  1927,  6000,  5844, | , -3.4,  -1.7, -0.035, |, 12.4
2721.9, 140.0, | , 26.0, 11.0, 405.7, | ,  2000,  1932,  6000,  5875, | , -3.4,  -1.3, -0.027, |, 12.6
2722.9, 140.3, | , 26.0, 10.1, 404.5, | ,  2000,  1926,  6000,  5851, | , -3.4,  -4.3, -0.087, |, 11.8
2724.0, 139.9, | , 26.0, 11.1, 405.8, | ,  2000,  1927,  6000,  5852, | , -3.4,  -1.7, -0.035, |, 12.5
2725.0, 139.9, | , 26.0, 11.2, 405.4, | ,  2000,  1926,  6000,  5830, | , -3.4,  24.8, 0.502, |, 12.5
2726.0, 140.1, | , 26.0, 11.1, 406.0, | ,  2000,  1929,  6000,  5867, | , -3.4,  -3.0, -0.061, |, 12.5
2727.0, 140.3, | , 26.0, 11.6, 406.7, | ,  2000,  1927,  6000,  5850, | , -3.4,  -2.2, -0.044, |, 13.3
2728.0, 140.1, | , 26.0, 10.5, 405.4, | ,  2000,  1925,  6000,  5852, | , -3.4, -17.6, -0.357, |, 11.9
2729.0, 139.9, | , 26.0, 11.3, 406.2, | ,  2000,  1928,  6000,  5864, | , -3.4, -15.4, -0.314, |, 12.7
2730.0, 140.3, | , 26.0, 12.0, 407.1, | ,  2000,  1929,  6000,  5869, | , -3.4, -13.7, -0.279, |, 13.4
2731.0, 140.3, | , 26.0, 11.9, 407.3, | ,  2000,  1923,  6000,  5842, | , -3.4, -18.4, -0.374, |, 13.3
2732.0, 141.2, | , 26.0, 5.0, 401.8, | ,  2000,  1926,  6000,  5840, | , -3.4, -17.2, -0.348, |, 7.0
2733.0, 140.1, | , 26.0, 10.5, 406.9, | ,  2000,  1927,  6000,  5858, | , -3.4, -11.6, -0.235, |, 11.8
2734.0, 140.3, | , 26.0, 11.3, 407.6, | ,  2000,  1928,  6000,  5878, | , -3.4,  13.3, 0.270, |, 13.2
2735.1, 140.0, | , 26.0, 11.3, 407.6, | ,  2000,  1928,  6000,  5870, | , -3.4,  -0.5, -0.009, |, 12.7
2736.1, 139.9, | , 26.0, 11.2, 407.6, | ,  2000,  1929,  6000,  5830, | , -3.4, -17.2, -0.347, |, 12.7
2737.1, 142.1, | , 26.0, 5.4, 403.4, | ,  2000,  1932,  6000,  5886, | , -3.4, -17.2, -0.350, |, 7.6
2738.1, 140.5, | , 26.0, 11.1, 407.4, | ,  2000,  1925,  6000,  5825, | , -3.4,  14.5, 0.294, |, 12.6
2739.1, 139.9, | , 26.0, 11.2, 407.7, | ,  2000,  1928,  6000,  5846, | , -3.4, -18.0, -0.366, |, 12.7
2740.1, 139.9, | , 26.0, 11.3, 408.5, | ,  2000,  1926,  6000,  5833, | , -3.4, -19.3, -0.391, |, 13.1
2741.1, 140.3, | , 26.0, 11.7, 408.8, | ,  2000,  1926,  6000,  5850, | , -3.4, -18.9, -0.383, |, 13.2
2742.1, 141.2, | , 26.0, 5.3, 403.4, | ,  2000,  1927,  6000,  5859, | , -3.4, -19.3, -0.392, |, 7.6
2743.1, 140.2, | , 26.1, 10.6, 407.9, | ,  2000,  1924,  6000,  5844, | , -3.4,   2.1, 0.043, |, 12.1
2744.2, 140.3, | , 26.0, 12.0, 409.3, | ,  2000,  1927,  6000,  5854, | , -3.4, -15.9, -0.322, |, 13.3
2745.2, 139.9, | , 26.1, 11.2, 408.9, | ,  2000,  1928,  6000,  5854, | , -3.4,  -8.2, -0.166, |, 13.0
2746.2, 140.0, | , 26.1, 11.3, 409.1, | ,  2000,  1933,  6000,  5858, | , -3.4, -17.2, -0.349, |, 12.7
2747.2, 139.9, | , 26.1, 11.2, 409.6, | ,  2000,  1923,  6000,  5843, | , -3.4,   3.8, 0.078, |, 12.7
2748.2, 140.2, | , 26.0, 10.5, 408.7, | ,  2000,  1927,  6000,  5856, | , -3.4,   1.3, 0.026, |, 11.8
2749.2, 139.9, | , 26.1, 11.3, 409.9, | ,  2000,  1927,  6000,  5842, | , -3.4, -11.6, -0.235, |, 12.7
2750.2, 140.0, | , 26.1, 11.4, 409.8, | ,  2000,  1932,  6000,  5871, | , -3.4, -19.3, -0.393, |, 12.8
2751.2, 140.1, | , 26.1, 12.0, 410.7, | ,  2000,  1927,  6000,  5839, | , -3.4, -15.0, -0.304, |, 13.3
2752.2, 140.3, | , 26.1, 11.8, 410.3, | ,  2000,  1929,  6000,  5854, | , -3.4,  -0.0, -0.000, |, 13.2
2753.2, 140.1, | , 26.1, 10.3, 409.4, | ,  2000,  1926,  6000,  5868, | , -3.4, -16.7, -0.340, |, 12.0
2754.2, 140.1, | , 26.1, 10.8, 409.7, | ,  2000,  1934,  6000,  5856, | , -3.4, -17.2, -0.349, |, 12.2
2755.3, 140.3, | , 26.1, 12.0, 410.8, | ,  2000,  1926,  6000,  5850, | , -3.4,  -9.0, -0.183, |, 13.3
2756.3, 139.9, | , 26.1, 11.3, 410.8, | ,  2000,  1928,  6000,  5845, | , -3.4, -16.3, -0.331, |, 12.7
2757.3, 139.9, | , 26.1, 11.3, 410.6, | ,  2000,  1929,  6000,  5848, | , -3.4,   1.7, 0.034, |, 12.8
2758.3, 140.1, | , 26.1, 10.4, 410.3, | ,  2000,  1927,  6000,  5856, | , -3.4,   6.0, 0.121, |, 11.9
2759.3, 140.2, | , 26.1, 11.7, 411.5, | ,  2000,  1931,  6000,  5841, | , -3.4,  12.0, 0.243, |, 13.3
2760.3, 140.0, | , 26.1, 11.3, 411.0, | ,  2000,  1928,  6000,  5870, | , -3.4,  -9.9, -0.201, |, 12.8
2761.3, 139.9, | , 26.1, 11.3, 412.0, | ,  2000,  1929,  6000,  5856, | , -3.4,  -9.0, -0.183, |, 12.8
