Repository: jdhuang-csm/Ru-BCA

## Methods
* (BaO)<sub>x</sub>-(CaO)<sub>y</sub>-(Al<sub>2</sub>O<sub>3</sub>)<sub>1-x-y</sub> (BCA) catalyst supports were synthesized via sol-gel and solid-state methods. 
* Ru/BCA catalysts were prepared via incipient wetness impregnation to achieve 1 wt. % Ru loading.
* Ammonia synthesis rates were measured for Ru/BCA catalysts in a packed-bed reactor at 480-600<sup>o</sup>C, 10 bar, and space velocities up to 1.3 x 10<sup>6</sup> ml g<sub>cat</sub><sup>-1</sup> h<sup>-1</sup>.
* A machine learning (ML) model was employed to improve understanding of the behavior of Ru/BCA catalysts.
* A microkinetic model was developed to describe the best-performing catalyst.

File: data/init_files_Cadigan/BCA411.txt (part 7 of 53)
********** Start test **********
Elapsed time, Pressure, | , LJtemp(C), Inner-Temp, Outer-Temp, | , N2-set, N2-flow, H2-set, H2-flow, | , pH, NH3_ppm, NH3_Prod_rate, |, In222Temp
2412.8, 138.6, | , 21.9, 0.0, 273.1, | ,  1000,   955,  3000,  2941, | , -3.4,  12.4, 0.121, |, 0.0
2413.8, 138.3, | , 21.9, 0.0, 274.9, | ,  1000,   954,  3000,  2938, | , -3.4,  -6.0, -0.059, |, 0.0
2414.8, 138.2, | , 21.9, 0.0, 276.5, | ,  1000,   953,  3000,  2922, | , -3.4,  -8.6, -0.083, |, 0.0
2415.8, 138.7, | , 21.9, 0.0, 276.8, | ,  1000,   959,  3000,  2937, | , -3.4, -12.4, -0.121, |, 0.0
2416.8, 138.3, | , 21.9, 0.0, 276.2, | ,  1000,   955,  3000,  2916, | , -3.4,  -3.9, -0.038, |, 0.0
2417.8, 139.0, | , 21.9, 0.0, 270.1, | ,  1000,   958,  3000,  2923, | , -3.4, -12.4, -0.121, |, 0.0
2418.8, 138.9, | , 21.9, 0.0, 276.4, | ,  1000,   960,  3000,  2919, | , -3.4, -13.3, -0.129, |, 0.0
2419.8, 138.4, | , 21.9, 0.0, 277.1, | ,  1000,   956,  3000,  2931, | , -3.4, -11.6, -0.113, |, 0.0
2420.9, 138.3, | , 21.9, 0.0, 277.3, | ,  1000,   955,  3000,  2940, | , -3.4, -10.7, -0.105, |, 0.0
2421.9, 138.6, | , 21.9, 0.0, 277.7, | ,  1000,   955,  3000,  2924, | , -3.4,   4.7, 0.045, |, 0.0
2422.9, 139.6, | , 21.9, 0.0, 271.8, | ,  1000,   958,  3000,  2930, | , -3.4, -12.0, -0.117, |, 0.0
2423.9, 138.5, | , 21.9, 0.0, 276.7, | ,  1000,   958,  3000,  2931, | , -3.4, -14.6, -0.142, |, 0.0
2424.9, 138.3, | , 21.9, 0.0, 277.2, | ,  1000,   958,  3000,  2935, | , -3.4, -14.2, -0.138, |, 0.0
2425.9, 138.6, | , 21.9, 0.0, 278.2, | ,  1000,   954,  3000,  2913, | , -3.4,  -2.2, -0.021, |, 0.0
2426.9, 138.2, | , 21.9, 0.0, 278.0, | ,  1000,   955,  3000,  2928, | , -3.4, -15.4, -0.150, |, 0.0
2427.9, 138.2, | , 21.9, 0.0, 278.1, | ,  1000,   959,  3000,  2956, | , -3.4,  20.5, 0.201, |, 0.0
2428.9, 138.8, | , 21.9, 0.0, 278.1, | ,  1000,   957,  3000,  2941, | , -3.4, -10.7, -0.105, |, 0.0
2430.0, 138.6, | , 21.9, 0.0, 278.9, | ,  1000,   955,  3000,  2944, | , -3.4,  -9.9, -0.096, |, 0.0
2431.0, 138.2, | , 21.9, 0.0, 278.6, | ,  1000,   953,  3000,  2936, | , -3.4,  17.5, 0.171, |, 0.0
2432.0, 138.6, | , 21.9, 0.0, 279.9, | ,  1000,   955,  3000,  2918, | , -3.4, -11.2, -0.108, |, 0.0
2433.0, 138.7, | , 21.9, 0.0, 278.7, | ,  1000,   960,  3000,  2915, | , -3.4, -11.6, -0.112, |, 0.0
2434.0, 138.5, | , 21.9, 0.0, 279.0, | ,  1000,   954,  3000,  2933, | , -3.4,  -7.3, -0.071, |, 0.0
2435.0, 138.2, | , 21.9, 0.0, 279.7, | ,  1000,   958,  3000,  2937, | , -3.4,   3.8, 0.037, |, 0.0
2436.0, 138.7, | , 21.9, 0.0, 280.0, | ,  1000,   955,  3000,  2940, | , -3.4,  19.7, 0.192, |, 0.0
2437.0, 138.1, | , 21.9, 0.0, 279.7, | ,  1000,   956,  3000,  2919, | , -3.4,  -8.6, -0.083, |, 0.0
2438.0, 138.2, | , 21.9, 0.0, 279.9, | ,  1000,   953,  3000,  2921, | , -3.4, -12.0, -0.116, |, 0.0
2439.0, 138.3, | , 21.9, 0.0, 279.1, | ,  1000,   954,  3000,  2947, | , -3.4, -15.9, -0.155, |, 0.0
2440.1, 138.6, | , 21.9, 0.0, 280.5, | ,  1000,   952,  3000,  2933, | , -3.4,  14.5, 0.141, |, 0.0
2441.1, 138.3, | , 21.9, 0.0, 280.6, | ,  1000,   957,  3000,  2940, | , -3.4, -11.2, -0.109, |, 0.0
2442.1, 138.4, | , 21.9, 0.0, 280.4, | ,  1000,   960,  3000,  2954, | , -3.4, -11.2, -0.109, |, 0.0
2443.1, 138.7, | , 21.9, 0.0, 281.3, | ,  1000,   959,  3000,  2940, | , -3.4, -12.4, -0.121, |, 0.0
2444.1, 138.3, | , 21.9, 0.0, 280.8, | ,  1000,   960,  3000,  2932, | , -3.4,   6.0, 0.058, |, 0.0
2445.1, 138.2, | , 21.9, 0.0, 280.5, | ,  1000,   953,  3000,  2922, | , -3.4, -10.7, -0.104, |, 0.0
2446.1, 138.3, | , 21.9, 0.0, 281.7, | ,  1000,   956,  3000,  2933, | , -3.4, -13.3, -0.129, |, 0.0
2447.1, 138.6, | , 21.9, 0.0, 281.6, | ,  1000,   960,  3000,  2926, | , -3.4,  20.5, 0.200, |, 0.0
2448.1, 138.3, | , 21.9, 0.0, 281.9, | ,  1000,   963,  3000,  2923, | , -3.4, -15.9, -0.154, |, 0.0
2449.2, 138.4, | , 21.9, 0.0, 280.8, | ,  1000,   958,  3000,  2941, | , -3.4,  -6.0, -0.059, |, 0.0
2450.2, 138.6, | , 21.9, 0.0, 282.6, | ,  1000,   952,  3000,  2938, | , -3.4,   3.8, 0.037, |, 0.0
2451.2, 138.3, | , 21.9, 0.0, 282.6, | ,  1000,   956,  3000,  2938, | , -3.4, -14.6, -0.142, |, 0.0
2452.2, 138.2, | , 21.9, 0.0, 282.7, | ,  1000,   961,  3000,  2933, | , -3.4, -12.0, -0.117, |, 0.0
2453.2, 138.5, | , 21.9, 0.0, 283.0, | ,  1000,   952,  3000,  2920, | , -3.4,  16.3, 0.157, |, 0.0
2454.2, 138.6, | , 21.9, 0.0, 281.1, | ,  1000,   956,  3000,  2940, | , -3.4,  -0.9, -0.009, |, 0.0
2455.2, 138.3, | , 21.9, 0.0, 283.2, | ,  1000,   956,  3000,  2931, | , -3.4, -14.2, -0.138, |, 0.0
2456.2, 138.3, | , 21.9, 0.0, 283.4, | ,  1000,   957,  3000,  2933, | , -3.4,   5.5, 0.054, |, 0.0
2457.2, 138.7, | , 21.9, 0.0, 283.7, | ,  1000,   958,  3000,  2948, | , -3.4, -12.0, -0.117, |, 0.0
2458.2, 138.6, | , 21.9, 0.0, 283.8, | ,  1000,   951,  3000,  2930, | , -3.4, -11.2, -0.108, |, 0.0
2459.3, 139.0, | , 21.9, 0.0, 278.2, | ,  1000,   944,  3000,  2929, | , -3.4,  10.7, 0.104, |, 0.0
2460.3, 138.7, | , 21.9, 0.0, 283.9, | ,  1000,   961,  3000,  2930, | , -3.4, -10.3, -0.100, |, 0.0
2461.3, 138.6, | , 21.9, 0.0, 284.7, | ,  1000,   949,  3000,  2933, | , -3.4, -11.6, -0.113, |, 0.0
2462.3, 138.2, | , 21.9, 0.0, 284.4, | ,  1000,   954,  3000,  2941, | , -3.4, -14.2, -0.138, |, 0.0
2463.3, 138.2, | , 21.9, 0.0, 284.4, | ,  1000,   953,  3000,  2925, | , -3.4, -14.6, -0.141, |, 0.0
2464.3, 139.1, | , 21.9, 0.0, 280.2, | ,  1000,   955,  3000,  2933, | , -3.4, -13.3, -0.129, |, 0.0
2465.3, 138.3, | , 21.9, 0.0, 284.2, | ,  1000,   951,  3000,  2958, | , -3.4,   3.8, 0.037, |, 0.0
2466.3, 138.2, | , 21.9, 0.0, 285.2, | ,  1000,   956,  3000,  2923, | , -3.4,  -9.0, -0.088, |, 0.0
2467.3, 138.2, | , 21.9, 0.0, 284.6, | ,  1000,   956,  3000,  2928, | , -3.4, -12.4, -0.121, |, 0.0
2468.3, 138.6, | , 21.9, 0.0, 285.6, | ,  1000,   959,  3000,  2934, | , -3.4,  17.1, 0.167, |, 0.0
2469.4, 138.3, | , 21.9, 0.0, 285.5, | ,  1000,   955,  3000,  2925, | , -3.4,  19.7, 0.191, |, 0.0
2470.4, 138.4, | , 21.9, 0.0, 285.0, | ,  1000,   957,  3000,  2919, | , -3.4, -13.7, -0.133, |, 0.0
2471.4, 138.6, | , 21.9, 0.0, 285.9, | ,  1000,   957,  3000,  2926, | , -3.4,  -9.9, -0.096, |, 0.0
2472.4, 138.2, | , 21.9, 0.0, 285.8, | ,  1000,   953,  3000,  2924, | , -3.4,   2.5, 0.025, |, 0.0
2473.4, 138.3, | , 21.9, 0.0, 285.8, | ,  1000,   961,  3000,  2918, | , -3.4,  -6.9, -0.067, |, 0.0
2474.4, 138.8, | , 21.9, 0.0, 286.5, | ,  1000,   958,  3000,  2928, | , -3.4, -12.4, -0.121, |, 0.0
2475.4, 138.7, | , 21.9, 0.0, 285.9, | ,  1000,   955,  3000,  2929, | , -3.4,  -5.2, -0.050, |, 0.0
2476.4, 138.2, | , 21.9, 0.0, 286.6, | ,  1000,   961,  3000,  2933, | , -3.4,  19.7, 0.192, |, 0.0
2477.4, 138.3, | , 21.9, 0.0, 286.5, | ,  1000,   954,  3000,  2948, | , -3.4,  -9.9, -0.096, |, 0.0
2478.5, 138.6, | , 21.9, 0.0, 287.1, | ,  1000,   961,  3000,  2929, | , -3.4, -10.7, -0.104, |, 0.0
2479.5, 138.7, | , 21.9, 0.0, 287.3, | ,  1000,   957,  3000,  2924, | , -3.4, -12.9, -0.125, |, 0.0
2480.5, 138.3, | , 21.9, 0.0, 286.7, | ,  1000,   952,  3000,  2944, | , -3.4,  18.8, 0.183, |, 0.0
2481.5, 138.6, | , 21.9, 0.0, 287.5, | ,  1000,   956,  3000,  2929, | , -3.4,   6.8, 0.066, |, 0.0
2482.5, 138.7, | , 21.9, 0.0, 287.5, | ,  1000,   958,  3000,  2933, | , -3.4,  -4.3, -0.042, |, 0.0
2483.5, 138.2, | , 21.9, 0.0, 287.5, | ,  1000,   954,  3000,  2921, | , -3.4, -12.0, -0.116, |, 0.0
2484.5, 138.2, | , 21.9, 0.0, 287.4, | ,  1000,   952,  3000,  2914, | , -3.4, -15.0, -0.145, |, 0.0
2485.5, 138.8, | , 21.9, 0.0, 287.4, | ,  1000,   954,  3000,  2936, | , -3.4, -14.6, -0.142, |, 0.0
2486.5, 138.6, | , 21.9, 0.0, 288.1, | ,  1000,   959,  3000,  2943, | , -3.4, -12.4, -0.121, |, 0.0
2487.5, 138.3, | , 21.9, 0.0, 288.0, | ,  1000,   954,  3000,  2924, | , -3.4, -10.7, -0.104, |, 0.0
2488.5, 138.3, | , 21.9, 0.0, 288.3, | ,  1000,   959,  3000,  2937, | , -3.4,   2.5, 0.025, |, 0.0
2489.6, 138.7, | , 21.9, 0.0, 288.2, | ,  1000,   955,  3000,  2951, | , -3.4,  -7.7, -0.076, |, 0.0
2490.6, 138.5, | , 21.9, 0.0, 287.8, | ,  1000,   955,  3000,  2923, | , -3.4, -14.6, -0.142, |, 0.0
2491.6, 138.2, | , 21.9, 0.0, 288.6, | ,  1000,   957,  3000,  2931, | , -3.4, -12.4, -0.121, |, 0.0
2492.6, 138.2, | , 21.9, 0.0, 289.3, | ,  1000,   949,  3000,  2921, | , -3.4, -12.4, -0.120, |, 0.0
2493.6, 138.6, | , 21.9, 0.0, 289.5, | ,  1000,   959,  3000,  2924, | , -3.4,   3.4, 0.033, |, 0.0
2494.6, 138.3, | , 21.9, 0.0, 289.3, | ,  1000,   951,  3000,  2945, | , -3.4,   7.7, 0.075, |, 0.0
2495.6, 138.9, | , 21.9, 0.0, 284.6, | ,  1000,   954,  3000,  2924, | , -3.4,   5.5, 0.054, |, 0.0
2496.6, 138.7, | , 21.9, 0.0, 289.5, | ,  1000,   955,  3000,  2941, | , -3.4,   1.7, 0.016, |, 0.0
2497.6, 138.6, | , 21.9, 0.0, 289.6, | ,  1000,   955,  3000,  2930, | , -3.4, -11.2, -0.108, |, 0.0
2498.6, 138.3, | , 21.9, 0.0, 289.5, | ,  1000,   959,  3000,  2933, | , -3.4,   9.0, 0.087, |, 0.0
2499.6, 138.7, | , 21.9, 0.0, 289.9, | ,  1000,   955,  3000,  2927, | , -3.4, -11.2, -0.108, |, 0.0
2500.7, 139.3, | , 21.9, 0.0, 285.6, | ,  1000,   952,  3000,  2920, | , -3.4, -14.2, -0.137, |, 0.0
2501.7, 138.4, | , 21.9, 0.0, 289.5, | ,  1000,   955,  3000,  2922, | , -3.4,  18.8, 0.183, |, 0.0
2502.7, 138.3, | , 21.9, 0.0, 290.1, | ,  1000,   957,  3000,  2929, | , -3.4,  11.1, 0.108, |, 0.0
2503.7, 138.6, | , 21.9, 0.0, 290.7, | ,  1000,   961,  3000,  2937, | , -3.4,  16.7, 0.163, |, 0.0
2504.7, 138.6, | , 21.9, 0.0, 290.9, | ,  1000,   952,  3000,  2915, | , -3.4,  -9.4, -0.091, |, 0.0
2505.7, 138.3, | , 21.9, 0.0, 290.9, | ,  1000,   955,  3000,  2930, | , -3.4,  -4.7, -0.046, |, 0.0
2506.7, 138.8, | , 21.9, 0.0, 290.6, | ,  1000,   957,  3000,  2942, | , -3.4, -12.9, -0.126, |, 0.0
2507.7, 138.2, | , 21.9, 0.0, 291.1, | ,  1000,   948,  3000,  2903, | , -3.4, -13.3, -0.128, |, 0.0
2508.7, 138.2, | , 21.9, 0.0, 291.3, | ,  1000,   958,  3000,  2919, | , -3.4, -15.0, -0.146, |, 0.0
2509.8, 138.3, | , 21.9, 0.0, 291.5, | ,  1000,   958,  3000,  2935, | , -3.4, -12.0, -0.117, |, 0.0
2510.8, 138.2, | , 21.9, 0.0, 291.7, | ,  1000,   959,  3000,  2930, | , -3.4,   3.0, 0.029, |, 0.0
2511.8, 138.4, | , 21.9, 0.0, 291.4, | ,  1000,   953,  3000,  2950, | , -3.4,  -8.2, -0.080, |, 0.0
2512.8, 138.3, | , 21.9, 0.0, 291.6, | ,  1000,   955,  3000,  2920, | , -3.4, -12.9, -0.125, |, 0.0
2513.8, 138.2, | , 21.9, 0.0, 291.2, | ,  1000,   953,  3000,  2915, | , -3.4, -16.3, -0.158, |, 0.0
2514.8, 138.5, | , 21.9, 0.0, 292.2, | ,  1000,   954,  3000,  2922, | , -3.4,   4.3, 0.041, |, 0.0
2515.8, 138.4, | , 21.9, 0.0, 292.4, | ,  1000,   954,  3000,  2944, | , -3.4,  19.3, 0.188, |, 0.0
2516.8, 138.4, | , 21.9, 0.0, 292.0, | ,  1000,   952,  3000,  2918, | , -3.4, -11.6, -0.112, |, 0.0
2517.8, 138.7, | , 21.9, 0.0, 292.3, | ,  1000,   959,  3000,  2944, | , -3.4,  15.0, 0.146, |, 0.0
2518.8, 138.3, | , 21.9, 0.0, 292.5, | ,  1000,   958,  3000,  2929, | , -3.4,   0.8, 0.008, |, 0.0
2519.9, 138.3, | , 21.9, 0.0, 292.6, | ,  1000,   959,  3000,  2937, | , -3.4, -14.2, -0.138, |, 0.0
2520.9, 138.7, | , 21.9, 0.0, 293.3, | ,  1000,   955,  3000,  2944, | , -3.4, -14.2, -0.138, |, 0.0
2521.9, 138.7, | , 21.9, 0.0, 292.6, | ,  1000,   952,  3000,  2931, | , -3.4, -11.2, -0.108, |, 0.0
2522.9, 138.2, | , 21.9, 0.0, 292.7, | ,  1000,   952,  3000,  2926, | , -3.4,   2.1, 0.021, |, 0.0
2523.9, 138.1, | , 21.9, 0.0, 293.2, | ,  1000,   960,  3000,  2907, | , -3.4, -11.6, -0.112, |, 0.0
2524.9, 138.1, | , 21.9, 0.0, 293.2, | ,  1000,   959,  3000,  2926, | , -3.4,  12.0, 0.116, |, 0.0
2525.9, 138.5, | , 21.9, 0.0, 293.5, | ,  1000,   957,  3000,  2914, | , -3.4, -10.7, -0.104, |, 0.0
2526.9, 138.4, | , 21.9, 0.0, 292.7, | ,  1000,   949,  3000,  2937, | , -3.4,   2.1, 0.021, |, 0.0
2527.9, 138.2, | , 21.9, 0.0, 293.4, | ,  1000,   951,  3000,  2934, | , -3.4, -10.7, -0.104, |, 0.0
2528.9, 138.6, | , 21.9, 0.0, 294.1, | ,  1000,   955,  3000,  2922, | , -3.4,   7.3, 0.070, |, 0.0
2530.0, 138.3, | , 21.9, 0.0, 293.9, | ,  1000,   958,  3000,  2941, | , -3.4,   3.0, 0.029, |, 0.0
2531.0, 138.2, | , 21.9, 0.0, 294.0, | ,  1000,   959,  3000,  2926, | , -3.4, -14.6, -0.142, |, 0.0
2532.0, 139.1, | , 21.9, 0.0, 289.0, | ,  1000,   951,  3000,  2907, | , -3.4, -13.3, -0.128, |, 0.0
2533.0, 138.3, | , 21.9, 0.0, 294.5, | ,  1000,   959,  3000,  2944, | , -3.4, -12.4, -0.122, |, 0.0
2534.0, 138.3, | , 21.9, 0.0, 294.4, | ,  1000,   958,  3000,  2955, | , -3.4,   4.3, 0.042, |, 0.0
2535.0, 138.6, | , 21.9, 0.0, 295.3, | ,  1000,   958,  3000,  2925, | , -3.4, -10.7, -0.104, |, 0.0
2536.0, 138.6, | , 21.9, 0.0, 295.3, | ,  1000,   956,  3000,  2928, | , -3.4, -13.3, -0.129, |, 0.0
2537.0, 139.0, | , 21.9, 0.0, 290.3, | ,  1000,   958,  3000,  2925, | , -3.4, -12.4, -0.121, |, 0.0
2538.0, 138.5, | , 21.9, 0.0, 294.6, | ,  1000,   957,  3000,  2955, | , -3.4,  18.8, 0.184, |, 0.0
2539.1, 138.7, | , 21.9, 0.0, 295.5, | ,  1000,   962,  3000,  2928, | , -3.4, -13.3, -0.129, |, 0.0
2540.1, 138.4, | , 21.9, 0.0, 295.3, | ,  1000,   956,  3000,  2934, | , -3.4, -12.0, -0.117, |, 0.0
2541.1, 138.2, | , 21.9, 0.0, 295.8, | ,  1000,   953,  3000,  2917, | , -3.4,   3.4, 0.033, |, 0.0
2542.1, 138.2, | , 21.9, 0.0, 295.9, | ,  1000,   952,  3000,  2915, | , -3.4, -12.9, -0.125, |, 0.0
2543.1, 138.7, | , 21.9, 0.0, 295.8, | ,  1000,   958,  3000,  2942, | , -3.4, -10.7, -0.105, |, 0.0
2544.1, 138.3, | , 21.9, 0.0, 296.2, | ,  1000,   960,  3000,  2959, | , -3.4, -10.7, -0.105, |, 0.0
2545.1, 138.3, | , 21.9, 0.0, 296.2, | ,  1000,   956,  3000,  2943, | , -3.4,  19.3, 0.188, |, 0.0
2546.1, 138.8, | , 21.9, 0.0, 297.1, | ,  1000,   959,  3000,  2950, | , -3.4, -15.4, -0.151, |, 0.0
2547.1, 138.6, | , 21.9, 0.0, 296.9, | ,  1000,   955,  3000,  2927, | , -3.4,  -9.9, -0.096, |, 0.0
2548.1, 138.4, | , 21.9, 0.0, 296.0, | ,  1000,   959,  3000,  2941, | , -3.4,  -7.7, -0.075, |, 0.0
2549.2, 138.3, | , 21.9, 0.0, 297.3, | ,  1000,   955,  3000,  2953, | , -3.4,  -0.5, -0.004, |, 0.0
2550.2, 138.5, | , 21.9, 0.0, 297.3, | ,  1000,   956,  3000,  2933, | , -3.4,   8.5, 0.083, |, 0.0
2551.2, 138.1, | , 21.9, 0.0, 297.0, | ,  1000,   946,  3000,  2918, | , -3.4, -12.4, -0.120, |, 0.0
2552.2, 138.1, | , 21.9, 0.0, 297.3, | ,  1000,   950,  3000,  2934, | , -3.4, -15.0, -0.146, |, 0.0
2553.2, 138.7, | , 21.9, 0.0, 297.1, | ,  1000,   957,  3000,  2948, | , -3.4,  20.1, 0.196, |, 0.0
2554.2, 138.2, | , 21.9, 0.0, 298.0, | ,  1000,   952,  3000,  2948, | , -3.4,  12.8, 0.125, |, 0.0
2555.2, 138.2, | , 21.9, 0.0, 297.4, | ,  1000,   954,  3000,  2922, | , -3.4, -15.0, -0.146, |, 0.0
2556.2, 138.2, | , 21.9, 0.0, 297.9, | ,  1000,   951,  3000,  2926, | , -3.4, -11.2, -0.108, |, 0.0
2557.2, 138.6, | , 21.9, 0.0, 298.5, | ,  1000,   957,  3000,  2943, | , -3.4,   6.8, 0.067, |, 0.0
2558.3, 138.3, | , 21.9, 0.0, 297.9, | ,  1000,   957,  3000,  2931, | , -3.4,  -9.9, -0.096, |, 0.0
2559.3, 138.2, | , 21.9, 0.0, 298.2, | ,  1000,   956,  3000,  2921, | , -3.4,  -6.9, -0.067, |, 0.0
2560.3, 138.6, | , 21.9, 0.0, 298.7, | ,  1000,   956,  3000,  2931, | , -3.4, -13.7, -0.134, |, 0.0
2561.3, 138.3, | , 21.9, 0.0, 298.5, | ,  1000,   956,  3000,  2948, | , -3.4, -13.3, -0.130, |, 0.0
2562.3, 138.2, | , 21.9, 0.0, 299.0, | ,  1000,   960,  3000,  2926, | , -3.4, -15.9, -0.154, |, 0.0
2563.3, 138.7, | , 21.9, 0.0, 298.6, | ,  1000,   960,  3000,  2934, | , -3.4,   2.1, 0.021, |, 0.0
2564.3, 138.7, | , 21.9, 0.0, 299.3, | ,  1000,   958,  3000,  2936, | , -3.4,  17.5, 0.171, |, 0.0
2565.3, 138.3, | , 21.9, 0.0, 299.2, | ,  1000,   960,  3000,  2926, | , -3.4, -12.9, -0.125, |, 0.0
2566.3, 138.7, | , 21.9, 0.0, 300.1, | ,  1000,   958,  3000,  2925, | , -3.4,  -0.9, -0.009, |, 0.0
2567.4, 138.3, | , 21.9, 0.0, 299.7, | ,  1000,   953,  3000,  2929, | , -3.4, -14.2, -0.137, |, 0.0
2568.4, 138.8, | , 21.9, 0.0, 294.9, | ,  1000,   955,  3000,  2906, | , -3.4, -14.2, -0.137, |, 0.0
2569.4, 138.1, | , 21.9, 0.0, 300.2, | ,  1000,   955,  3000,  2926, | , -3.4, -15.0, -0.146, |, 0.0
2570.4, 138.6, | , 21.9, 0.0, 300.5, | ,  1000,   956,  3000,  2933, | , -3.4, -14.2, -0.138, |, 0.0
2571.4, 138.6, | , 21.9, 0.0, 300.8, | ,  1000,   958,  3000,  2947, | , -3.4, -10.3, -0.101, |, 0.0
2572.4, 138.3, | , 21.9, 0.0, 300.3, | ,  1000,   950,  3000,  2940, | , -3.4,  -2.6, -0.025, |, 0.0
2573.4, 138.9, | , 21.9, 0.0, 296.0, | ,  1000,   957,  3000,  2925, | , -3.4, -15.0, -0.146, |, 0.0
2574.4, 138.8, | , 21.9, 0.0, 300.3, | ,  1000,   951,  3000,  2936, | , -3.4,  -9.9, -0.096, |, 0.0
2575.4, 138.2, | , 21.9, 0.0, 301.1, | ,  1000,   960,  3000,  2944, | , -3.4,   3.8, 0.037, |, 0.0
2576.4, 138.3, | , 21.9, 0.0, 300.9, | ,  1000,   955,  3000,  2932, | , -3.4,   8.5, 0.083, |, 0.0
2577.4, 138.4, | , 21.9, 0.0, 301.5, | ,  1000,   957,  3000,  2949, | , -3.4,  13.7, 0.134, |, 0.0
2578.5, 138.6, | , 21.9, 0.0, 301.7, | ,  1000,   954,  3000,  2923, | , -3.4, -10.3, -0.100, |, 0.0
2579.5, 138.4, | , 21.9, 0.0, 300.9, | ,  1000,   950,  3000,  2941, | , -3.4,  17.5, 0.171, |, 0.0
2580.5, 138.3, | , 21.9, 0.0, 301.6, | ,  1000,   959,  3000,  2943, | , -3.4,  10.7, 0.104, |, 0.0
2581.5, 138.5, | , 21.9, 0.0, 301.9, | ,  1000,   950,  3000,  2950, | , -3.4, -12.4, -0.121, |, 0.0
2582.5, 138.2, | , 21.9, 0.0, 301.9, | ,  1000,   958,  3000,  2909, | , -3.4, -14.2, -0.137, |, 0.0
2583.5, 138.4, | , 21.9, 0.0, 302.2, | ,  1000,   954,  3000,  2941, | , -3.4,   6.8, 0.067, |, 0.0
2584.5, 138.4, | , 21.9, 0.0, 301.8, | ,  1000,   958,  3000,  2929, | , -3.4,  -3.0, -0.029, |, 0.0
2585.5, 138.6, | , 21.9, 0.0, 303.0, | ,  1000,   959,  3000,  2918, | , -3.4,   6.4, 0.062, |, 0.0
2586.5, 138.2, | , 21.9, 0.0, 302.5, | ,  1000,   950,  3000,  2919, | , -3.4,  -6.5, -0.062, |, 0.0
2587.5, 138.2, | , 21.9, 0.0, 302.7, | ,  1000,   951,  3000,  2933, | , -3.4, -13.7, -0.133, |, 0.0
2588.6, 138.6, | , 21.9, 0.0, 303.3, | ,  1000,   952,  3000,  2925, | , -3.4,   8.1, 0.079, |, 0.0
2589.6, 138.7, | , 21.9, 0.0, 302.8, | ,  1000,   957,  3000,  2938, | , -3.4,  -4.7, -0.046, |, 0.0
2590.6, 138.2, | , 21.9, 0.0, 303.6, | ,  1000,   950,  3000,  2920, | , -3.4,   0.4, 0.004, |, 0.0
2591.6, 138.4, | , 21.9, 0.0, 304.1, | ,  1000,   955,  3000,  2943, | , -3.4, -12.9, -0.126, |, 0.0
2592.6, 138.7, | , 21.9, 0.0, 303.9, | ,  1000,   952,  3000,  2928, | , -3.4, -14.2, -0.137, |, 0.0
2593.6, 138.2, | , 21.9, 0.0, 303.6, | ,  1000,   951,  3000,  2904, | , -3.4, -12.0, -0.116, |, 0.0
2594.6, 138.3, | , 21.9, 0.0, 303.2, | ,  1000,   953,  3000,  2914, | , -3.4, -10.7, -0.104, |, 0.0
2595.6, 138.6, | , 21.9, 0.0, 304.5, | ,  1000,   950,  3000,  2918, | , -3.4, -13.7, -0.133, |, 0.0
2596.6, 138.1, | , 21.9, 0.0, 304.2, | ,  1000,   957,  3000,  2928, | , -3.4, -11.6, -0.113, |, 0.0
2597.6, 138.2, | , 21.9, 0.0, 304.5, | ,  1000,   959,  3000,  2933, | , -3.4,   5.1, 0.050, |, 0.0
2598.7, 138.2, | , 21.9, 0.0, 304.8, | ,  1000,   950,  3000,  2934, | , -3.4, -10.7, -0.104, |, 0.0
2599.7, 138.8, | , 21.9, 0.0, 304.4, | ,  1000,   959,  3000,  2941, | , -3.4,   7.7, 0.075, |, 0.0
2600.7, 138.3, | , 21.9, 0.0, 304.7, | ,  1000,   958,  3000,  2941, | , -3.4,  10.7, 0.104, |, 0.0
2601.7, 138.3, | , 21.9, 0.0, 305.0, | ,  1000,   958,  3000,  2923, | , -3.4, -11.6, -0.113, |, 0.0
2602.7, 138.2, | , 21.9, 0.0, 305.4, | ,  1000,   951,  3000,  2940, | , -3.4, -15.9, -0.154, |, 0.0
2603.7, 138.7, | , 21.9, 0.0, 305.6, | ,  1000,   962,  3000,  2943, | , -3.4,   8.1, 0.079, |, 0.0
2604.7, 139.0, | , 21.9, 0.0, 299.1, | ,  1000,   949,  3000,  2937, | , -3.4,   6.4, 0.062, |, 0.0
2605.7, 138.2, | , 21.9, 0.0, 306.0, | ,  1000,   958,  3000,  2917, | , -3.4, -13.7, -0.133, |, 0.0
2606.7, 138.7, | , 21.9, 0.0, 305.7, | ,  1000,   962,  3000,  2933, | , -3.4, -12.0, -0.117, |, 0.0
2607.7, 138.3, | , 21.9, 0.0, 305.7, | ,  1000,   957,  3000,  2926, | , -3.4,  -3.5, -0.034, |, 0.0
2608.8, 138.3, | , 21.9, 0.0, 305.9, | ,  1000,   953,  3000,  2926, | , -3.4, -10.7, -0.104, |, 0.0
2609.8, 139.0, | , 21.9, 0.0, 301.0, | ,  1000,   955,  3000,  2926, | , -3.4, -16.7, -0.162, |, 0.0
2610.8, 138.8, | , 21.9, 0.0, 305.2, | ,  1000,   953,  3000,  2939, | , -3.4,  -9.0, -0.088, |, 0.0
2611.8, 138.2, | , 21.9, 0.0, 306.6, | ,  1000,   951,  3000,  2932, | , -3.4,   9.8, 0.095, |, 0.0
2612.8, 138.2, | , 21.9, 0.0, 306.4, | ,  1000,   956,  3000,  2950, | , -3.4,  14.5, 0.142, |, 0.0
2613.8, 138.5, | , 21.9, 0.0, 306.9, | ,  1000,   951,  3000,  2942, | , -3.4,   4.3, 0.041, |, 0.0
2614.8, 138.6, | , 21.9, 0.0, 307.5, | ,  1000,   954,  3000,  2943, | , -3.4, -14.2, -0.138, |, 0.0
2615.8, 138.5, | , 21.9, 0.0, 306.5, | ,  1000,   954,  3000,  2952, | , -3.4, -15.9, -0.155, |, 0.0
2616.8, 138.2, | , 21.9, 0.0, 307.1, | ,  1000,   950,  3000,  2920, | , -3.4, -12.0, -0.116, |, 0.0
2617.8, 138.5, | , 21.9, 0.0, 307.8, | ,  1000,   954,  3000,  2926, | , -3.4, -14.6, -0.142, |, 0.0
2618.9, 138.2, | , 21.9, 0.0, 307.6, | ,  1000,   951,  3000,  2934, | , -3.4, -11.2, -0.108, |, 0.0
2619.9, 138.2, | , 21.9, 0.0, 307.4, | ,  1000,   953,  3000,  2951, | , -3.4,  -6.5, -0.063, |, 0.0
2620.9, 138.4, | , 21.9, 0.0, 307.1, | ,  1000,   955,  3000,  2933, | , -3.4, -12.4, -0.121, |, 0.0
2621.9, 138.5, | , 21.9, 0.0, 307.9, | ,  1000,   952,  3000,  2938, | , -3.4, -12.4, -0.121, |, 0.0
2622.9, 138.2, | , 21.9, 0.0, 307.3, | ,  1000,   951,  3000,  2922, | , -3.4, -14.2, -0.137, |, 0.0
2623.9, 138.1, | , 21.9, 0.0, 308.4, | ,  1000,   957,  3000,  2928, | , -3.4, -11.6, -0.113, |, 0.0
2624.9, 138.6, | , 21.9, 0.0, 308.3, | ,  1000,   963,  3000,  2930, | , -3.4,   3.8, 0.037, |, 0.0
2625.9, 138.8, | , 21.9, 0.0, 307.8, | ,  1000,   956,  3000,  2956, | , -3.4,   0.8, 0.008, |, 0.0
2626.9, 138.2, | , 21.9, 0.0, 308.0, | ,  1000,   953,  3000,  2949, | , -3.4, -11.6, -0.113, |, 0.0
2627.9, 138.7, | , 21.9, 0.0, 308.0, | ,  1000,   952,  3000,  2938, | , -3.4, -12.4, -0.121, |, 0.0
2629.0, 138.2, | , 21.9, 0.0, 308.5, | ,  1000,   953,  3000,  2926, | , -3.4, -13.3, -0.129, |, 0.0
2630.0, 138.2, | , 21.9, 0.0, 308.6, | ,  1000,   959,  3000,  2941, | , -3.4,   7.7, 0.075, |, 0.0
2631.0, 138.4, | , 21.9, 0.0, 308.4, | ,  1000,   960,  3000,  2920, | , -3.4,   7.3, 0.070, |, 0.0
2632.0, 138.6, | , 21.9, 0.0, 309.3, | ,  1000,   953,  3000,  2926, | , -3.4, -11.2, -0.108, |, 0.0
2633.0, 138.2, | , 21.9, 0.0, 309.3, | ,  1000,   954,  3000,  2916, | , -3.4, -12.9, -0.125, |, 0.0
2634.0, 138.3, | , 21.9, 0.0, 309.0, | ,  1000,   953,  3000,  2922, | , -3.4,   9.8, 0.095, |, 0.0
2635.0, 138.3, | , 21.9, 0.0, 309.2, | ,  1000,   953,  3000,  2929, | , -3.4,   6.4, 0.062, |, 0.0
2636.0, 138.9, | , 21.9, 0.0, 308.8, | ,  1000,   949,  3000,  2914, | , -3.4,   3.0, 0.029, |, 0.0
2637.0, 138.3, | , 21.9, 0.0, 309.5, | ,  1000,   956,  3000,  2906, | , -3.4,  18.8, 0.182, |, 0.0
2638.0, 138.3, | , 21.9, 0.0, 309.9, | ,  1000,   957,  3000,  2948, | , -3.4, -12.4, -0.122, |, 0.0
2639.1, 138.6, | , 21.9, 0.0, 310.5, | ,  1000,   959,  3000,  2930, | , -3.4, -15.4, -0.150, |, 0.0
2640.1, 138.6, | , 21.9, 0.0, 310.3, | ,  1000,   955,  3000,  2932, | , -3.4, -11.6, -0.113, |, 0.0
2641.1, 139.0, | , 21.9, 0.0, 305.6, | ,  1000,   956,  3000,  2948, | , -3.4,  16.7, 0.163, |, 0.0
2642.1, 138.4, | , 21.9, 0.0, 309.7, | ,  1000,   960,  3000,  2933, | , -3.4, -12.0, -0.117, |, 0.0
2643.1, 138.6, | , 21.9, 0.0, 310.8, | ,  1000,   951,  3000,  2937, | , -3.4, -12.4, -0.121, |, 0.0
2644.1, 138.4, | , 21.9, 0.0, 310.6, | ,  1000,   958,  3000,  2925, | , -3.4, -10.3, -0.100, |, 0.0
2645.1, 138.2, | , 21.9, 0.0, 310.7, | ,  1000,   952,  3000,  2910, | , -3.4, -11.6, -0.112, |, 0.0
2646.1, 138.9, | , 21.9, 0.0, 306.2, | ,  1000,   949,  3000,  2922, | , -3.4, -11.6, -0.112, |, 0.0
2647.1, 138.7, | , 21.9, 0.0, 310.6, | ,  1000,   961,  3000,  2937, | , -3.4, -10.3, -0.100, |, 0.0
2648.1, 138.3, | , 21.9, 0.0, 311.3, | ,  1000,   958,  3000,  2927, | , -3.4,  -6.0, -0.059, |, 0.0
2649.2, 138.3, | , 21.9, 0.0, 311.7, | ,  1000,   960,  3000,  2940, | , -3.4, -12.9, -0.126, |, 0.0
2650.2, 138.6, | , 21.9, 0.0, 311.6, | ,  1000,   957,  3000,  2929, | , -3.4, -12.9, -0.125, |, 0.0
2651.2, 138.1, | , 21.9, 0.0, 311.7, | ,  1000,   950,  3000,  2922, | , -3.4,  16.3, 0.157, |, 0.0
2652.2, 138.3, | , 21.9, 0.0, 311.6, | ,  1000,   955,  3000,  2931, | , -3.4,   0.8, 0.008, |, 0.0
2653.2, 138.7, | , 21.9, 0.0, 311.8, | ,  1000,   951,  3000,  2939, | , -3.4,  -3.0, -0.029, |, 0.0
2654.2, 138.2, | , 21.9, 0.0, 312.0, | ,  1000,   955,  3000,  2920, | , -3.4,  -9.9, -0.096, |, 0.0
2655.2, 138.2, | , 21.9, 0.0, 312.4, | ,  1000,   952,  3000,  2922, | , -3.4,  -8.6, -0.083, |, 0.0
2656.2, 138.2, | , 21.9, 0.0, 313.6, | ,  1000,   951,  3000,  2927, | , -3.4,  -1.7, -0.017, |, 0.0
2657.2, 138.7, | , 21.9, 0.0, 312.3, | ,  1000,   959,  3000,  2938, | , -3.4, -10.7, -0.105, |, 0.0
2658.2, 138.4, | , 21.9, 0.0, 312.1, | ,  1000,   953,  3000,  2935, | , -3.4, -15.0, -0.146, |, 0.0
2659.3, 138.3, | , 21.9, 0.0, 313.0, | ,  1000,   959,  3000,  2930, | , -3.4, -14.6, -0.142, |, 0.0
2660.3, 138.6, | , 21.9, 0.0, 313.2, | ,  1000,   954,  3000,  2924, | , -3.4, -13.3, -0.129, |, 0.0
2661.3, 138.3, | , 21.9, 0.0, 313.2, | ,  1000,   958,  3000,  2948, | , -3.4,   6.8, 0.067, |, 0.0
2662.3, 138.3, | , 21.9, 0.0, 312.9, | ,  1000,   960,  3000,  2925, | , -3.4, -10.3, -0.100, |, 0.0
2663.3, 138.7, | , 21.9, 0.0, 313.7, | ,  1000,   953,  3000,  2911, | , -3.4,  -6.9, -0.066, |, 0.0
2664.3, 138.3, | , 21.9, 0.0, 313.2, | ,  1000,   955,  3000,  2949, | , -3.4, -12.9, -0.126, |, 0.0
2665.3, 138.1, | , 21.9, 0.0, 313.7, | ,  1000,   958,  3000,  2918, | , -3.4,  11.1, 0.108, |, 0.0
2666.3, 138.3, | , 21.9, 0.0, 314.1, | ,  1000,   952,  3000,  2954, | , -3.4,   4.7, 0.046, |, 0.0
2667.3, 138.6, | , 21.9, 0.0, 312.6, | ,  1000,   956,  3000,  2936, | , -3.4,  -8.2, -0.079, |, 0.0
2668.4, 138.6, | , 21.9, 0.0, 314.6, | ,  1000,   960,  3000,  2945, | , -3.4,  -9.9, -0.096, |, 0.0
2669.4, 138.4, | , 21.9, 0.0, 314.5, | ,  1000,   962,  3000,  2951, | , -3.4, -10.3, -0.101, |, 0.0
2670.4, 138.6, | , 21.9, 0.0, 314.7, | ,  1000,   959,  3000,  2926, | , -3.4,  19.3, 0.187, |, 0.0
2671.4, 138.5, | , 21.9, 0.0, 315.2, | ,  1000,   956,  3000,  2919, | , -3.4,  19.3, 0.187, |, 0.0
2672.4, 138.8, | , 21.9, 0.0, 309.7, | ,  1000,   945,  3000,  2918, | , -3.4,  -2.6, -0.025, |, 0.0
2673.4, 138.1, | , 21.9, 0.0, 315.1, | ,  1000,   957,  3000,  2937, | , -3.4,   6.8, 0.067, |, 0.0
2674.4, 138.5, | , 21.9, 0.0, 315.6, | ,  1000,   954,  3000,  2925, | , -3.4, -13.7, -0.133, |, 0.0
2675.4, 138.2, | , 21.9, 0.0, 315.4, | ,  1000,   957,  3000,  2927, | , -3.4,  17.1, 0.166, |, 0.0
2676.4, 138.1, | , 21.9, 0.0, 315.7, | ,  1000,   954,  3000,  2932, | , -3.4,  -3.9, -0.038, |, 0.0
2677.4, 139.1, | , 21.9, 0.0, 308.0, | ,  1000,   949,  3000,  2915, | , -3.4, -12.9, -0.124, |, 0.0
2678.5, 138.7, | , 21.9, 0.0, 315.5, | ,  1000,   960,  3000,  2937, | , -3.4, -11.6, -0.113, |, 0.0
2679.5, 138.2, | , 21.9, 0.0, 315.8, | ,  1000,   960,  3000,  2946, | , -3.4,   4.7, 0.046, |, 0.0
2680.5, 138.3, | , 21.9, 0.0, 316.5, | ,  1000,   957,  3000,  2925, | , -3.4,   9.4, 0.091, |, 0.0
2681.5, 138.3, | , 21.9, 0.0, 316.3, | ,  1000,   953,  3000,  2945, | , -3.4,   6.4, 0.062, |, 0.0
2682.5, 139.3, | , 21.9, 0.0, 313.1, | ,  1000,   950,  3000,  2948, | , -3.4,   4.7, 0.046, |, 0.0
2683.5, 138.3, | , 21.9, 0.0, 316.0, | ,  1000,   951,  3000,  2929, | , -3.4,  -9.4, -0.092, |, 0.0
2684.5, 138.2, | , 21.9, 0.0, 317.0, | ,  1000,   958,  3000,  2922, | , -3.4,  -8.6, -0.083, |, 0.0
2685.5, 138.7, | , 21.9, 0.0, 317.3, | ,  1000,   957,  3000,  2933, | , -3.4, -13.3, -0.129, |, 0.0
2686.5, 138.7, | , 21.9, 0.0, 317.2, | ,  1000,   949,  3000,  2933, | , -3.4, -15.0, -0.146, |, 0.0
2687.5, 138.3, | , 21.9, 0.0, 316.9, | ,  1000,   953,  3000,  2946, | , -3.4, -12.9, -0.126, |, 0.0
2688.5, 138.4, | , 21.9, 0.0, 316.5, | ,  1000,   959,  3000,  2931, | , -3.4,   6.0, 0.058, |, 0.0
2689.5, 138.4, | , 21.9, 0.0, 317.4, | ,  1000,   952,  3000,  2924, | , -3.4,  -4.7, -0.046, |, 0.0
2690.6, 138.1, | , 21.9, 0.0, 317.4, | ,  1000,   960,  3000,  2917, | , -3.4,  -5.2, -0.050, |, 0.0
2691.6, 138.1, | , 21.9, 0.0, 317.2, | ,  1000,   953,  3000,  2941, | , -3.4, -11.2, -0.109, |, 0.0
2692.6, 138.4, | , 21.9, 0.0, 318.1, | ,  1000,   953,  3000,  2913, | , -3.4, -12.4, -0.120, |, 0.0
2693.6, 138.6, | , 21.9, 0.0, 317.2, | ,  1000,   957,  3000,  2913, | , -3.4, -15.0, -0.145, |, 0.0
2694.6, 138.2, | , 21.9, 0.0, 317.9, | ,  1000,   953,  3000,  2948, | , -3.4, -11.2, -0.109, |, 0.0
2695.6, 138.2, | , 21.9, 0.0, 318.0, | ,  1000,   954,  3000,  2944, | , -3.4,  19.3, 0.188, |, 0.0
2696.6, 138.1, | , 21.9, 0.0, 318.4, | ,  1000,   951,  3000,  2928, | , -3.4,  -9.0, -0.087, |, 0.0
2697.6, 138.4, | , 21.9, 0.0, 319.0, | ,  1000,   953,  3000,  2902, | , -3.4, -12.0, -0.116, |, 0.0
2698.6, 138.3, | , 21.9, 0.0, 318.0, | ,  1000,   959,  3000,  2928, | , -3.4,   5.5, 0.054, |, 0.0
2699.6, 138.2, | , 21.9, 0.0, 319.1, | ,  1000,   957,  3000,  2933, | , -3.4,  18.8, 0.183, |, 0.0
2700.7, 138.5, | , 21.9, 0.0, 319.5, | ,  1000,   960,  3000,  2928, | , -3.4,  -8.2, -0.079, |, 0.0
2701.7, 138.5, | , 21.9, 0.0, 319.7, | ,  1000,   954,  3000,  2942, | , -3.4, -14.2, -0.138, |, 0.0
2702.7, 138.1, | , 21.9, 0.0, 319.5, | ,  1000,   954,  3000,  2924, | , -3.4, -12.0, -0.117, |, 0.0
2703.7, 138.3, | , 21.9, 0.0, 318.8, | ,  1000,   958,  3000,  2941, | , -3.4, -10.3, -0.101, |, 0.0
2704.7, 138.3, | , 21.9, 0.0, 319.9, | ,  1000,   957,  3000,  2953, | , -3.4, -13.3, -0.130, |, 0.0
2705.7, 138.4, | , 21.9, 0.0, 320.2, | ,  1000,   954,  3000,  2936, | , -3.4, -11.6, -0.113, |, 0.0
2706.7, 138.7, | , 21.9, 0.0, 320.4, | ,  1000,   955,  3000,  2940, | , -3.4, -12.4, -0.121, |, 0.0
2707.7, 138.6, | , 21.9, 0.0, 320.3, | ,  1000,   957,  3000,  2937, | , -3.4, -12.9, -0.125, |, 0.0
2708.7, 139.0, | , 21.9, 0.0, 315.5, | ,  1000,   952,  3000,  2922, | , -3.4, -11.2, -0.108, |, 0.0
2709.8, 138.6, | , 21.9, 0.0, 320.9, | ,  1000,   954,  3000,  2946, | , -3.4,  -4.3, -0.042, |, 0.0
2710.8, 138.2, | , 21.9, 0.0, 320.6, | ,  1000,   958,  3000,  2945, | , -3.4, -15.0, -0.147, |, 0.0
2711.8, 138.2, | , 21.9, 0.0, 320.8, | ,  1000,   960,  3000,  2937, | , -3.4,   6.8, 0.067, |, 0.0
2712.8, 138.3, | , 21.9, 0.0, 321.2, | ,  1000,   952,  3000,  2930, | , -3.4, -15.0, -0.146, |, 0.0
2713.8, 139.0, | , 21.9, 0.0, 313.8, | ,  1000,   954,  3000,  2935, | , -3.4, -14.2, -0.138, |, 0.0
2714.8, 138.7, | , 21.9, 0.0, 320.9, | ,  1000,   956,  3000,  2919, | , -3.4,  12.0, 0.116, |, 0.0
2715.8, 138.3, | , 21.9, 0.0, 321.3, | ,  1000,   956,  3000,  2928, | , -3.4,  -6.5, -0.063, |, 0.0
2716.8, 138.3, | , 21.9, 0.0, 321.5, | ,  1000,   955,  3000,  2923, | , -3.4, -14.6, -0.141, |, 0.0
2717.8, 138.5, | , 21.9, 0.0, 322.2, | ,  1000,   954,  3000,  2933, | , -3.4, -12.0, -0.117, |, 0.0
2718.9, 138.3, | , 21.9, 0.0, 322.0, | ,  1000,   951,  3000,  2919, | , -3.4,   9.0, 0.087, |, 0.0
2719.9, 138.4, | , 21.9, 0.0, 321.0, | ,  1000,   960,  3000,  2920, | , -3.4,   3.4, 0.033, |, 0.0
2720.9, 138.6, | , 21.9, 0.0, 322.8, | ,  1000,   954,  3000,  2944, | , -3.4,  21.0, 0.204, |, 0.0
2721.9, 138.2, | , 21.9, 0.0, 322.3, | ,  1000,   960,  3000,  2924, | , -3.4,  16.3, 0.158, |, 0.0
2722.9, 138.2, | , 21.9, 0.0, 322.4, | ,  1000,   959,  3000,  2932, | , -3.4,  -8.6, -0.084, |, 0.0
2723.9, 138.1, | , 21.9, 0.0, 323.0, | ,  1000,   950,  3000,  2922, | , -3.4, -13.3, -0.129, |, 0.0
2724.9, 138.7, | , 21.9, 0.0, 322.4, | ,  1000,   956,  3000,  2929, | , -3.4,  -9.9, -0.096, |, 0.0
2725.9, 138.1, | , 21.9, 0.0, 322.8, | ,  1000,   960,  3000,  2925, | , -3.4, -15.0, -0.146, |, 0.0
2726.9, 138.2, | , 21.9, 0.0, 323.0, | ,  1000,   961,  3000,  2939, | , -3.4,   9.4, 0.092, |, 0.0
2727.9, 138.1, | , 21.9, 0.0, 323.5, | ,  1000,   953,  3000,  2944, | , -3.4,   6.0, 0.058, |, 0.0
2729.0, 138.6, | , 21.9, 0.0, 323.6, | ,  1000,   955,  3000,  2948, | , -3.4, -10.7, -0.105, |, 0.0
2730.0, 138.4, | , 21.9, 0.0, 322.7, | ,  1000,   958,  3000,  2937, | , -3.4,  15.0, 0.146, |, 0.0
2731.0, 138.3, | , 21.9, 0.0, 323.4, | ,  1000,   959,  3000,  2952, | , -3.4,  10.7, 0.105, |, 0.0
2732.0, 138.5, | , 21.9, 0.0, 323.8, | ,  1000,   952,  3000,  2924, | , -3.4, -12.9, -0.125, |, 0.0
2733.0, 138.4, | , 21.9, 0.0, 324.2, | ,  1000,   948,  3000,  2916, | , -3.4,   0.8, 0.008, |, 0.0
2734.0, 138.0, | , 21.9, 0.0, 324.2, | ,  1000,   956,  3000,  2921, | , -3.4, -12.4, -0.121, |, 0.0
2735.0, 138.3, | , 21.9, 0.0, 323.2, | ,  1000,   961,  3000,  2933, | , -3.4, -12.0, -0.117, |, 0.0
2736.0, 138.5, | , 21.9, 0.0, 324.4, | ,  1000,   963,  3000,  2935, | , -3.4, -11.2, -0.109, |, 0.0
2737.0, 138.2, | , 21.9, 0.0, 324.1, | ,  1000,   959,  3000,  2939, | , -3.4,  -5.2, -0.050, |, 0.0
2738.0, 138.2, | , 21.9, 0.0, 324.4, | ,  1000,   961,  3000,  2939, | , -3.4,   3.0, 0.029, |, 0.0
2739.0, 138.7, | , 21.9, 0.0, 325.0, | ,  1000,   961,  3000,  2926, | , -3.4, -14.6, -0.142, |, 0.0
2740.1, 138.6, | , 21.9, 0.0, 323.8, | ,  1000,   948,  3000,  2922, | , -3.4,   6.0, 0.058, |, 0.0
2741.1, 138.1, | , 21.9, 0.0, 325.1, | ,  1000,   958,  3000,  2921, | , -3.4,  -9.0, -0.087, |, 0.0
2742.1, 138.4, | , 21.9, 0.0, 325.3, | ,  1000,   954,  3000,  2919, | , -3.4, -11.2, -0.108, |, 0.0
2743.1, 138.7, | , 21.9, 0.0, 325.2, | ,  1000,   950,  3000,  2935, | , -3.4,   6.8, 0.066, |, 0.0
2744.1, 138.2, | , 21.9, 0.0, 325.7, | ,  1000,   958,  3000,  2930, | , -3.4, -12.0, -0.117, |, 0.0
2745.1, 139.6, | , 21.9, 0.0, 318.2, | ,  1000,   951,  3000,  2932, | , -3.4, -10.7, -0.104, |, 0.0
2746.1, 138.7, | , 21.9, 0.0, 325.5, | ,  1000,   952,  3000,  2935, | , -3.4,  -3.0, -0.029, |, 0.0
2747.1, 138.2, | , 21.9, 0.0, 326.1, | ,  1000,   951,  3000,  2931, | , -3.4, -14.2, -0.137, |, 0.0
2748.1, 138.2, | , 21.9, 0.0, 326.5, | ,  1000,   955,  3000,  2948, | , -3.4, -11.6, -0.113, |, 0.0
2749.2, 138.2, | , 21.9, 0.0, 326.8, | ,  1000,   959,  3000,  2937, | , -3.4, -14.6, -0.142, |, 0.0
2750.2, 139.4, | , 21.9, 0.0, 322.0, | ,  1000,   956,  3000,  2935, | , -3.4, -12.0, -0.117, |, 0.0
2751.2, 138.4, | , 21.9, 0.0, 326.0, | ,  1000,   955,  3000,  2933, | , -3.4,  17.1, 0.166, |, 0.0
2752.2, 138.3, | , 21.9, 0.0, 326.5, | ,  1000,   960,  3000,  2921, | , -3.4,  -2.6, -0.025, |, 0.0
2753.2, 138.5, | , 21.9, 0.0, 327.5, | ,  1000,   958,  3000,  2918, | , -3.4,  16.7, 0.162, |, 0.0
2754.2, 138.5, | , 21.9, 0.0, 327.4, | ,  1000,   957,  3000,  2929, | , -3.4, -12.4, -0.121, |, 0.0
2755.2, 138.2, | , 21.9, 0.0, 327.1, | ,  1000,   953,  3000,  2916, | , -3.4,  -9.4, -0.091, |, 0.0
2756.2, 138.4, | , 21.9, 0.0, 326.6, | ,  1000,   955,  3000,  2950, | , -3.4, -13.3, -0.130, |, 0.0
2757.2, 138.6, | , 21.9, 0.0, 327.7, | ,  1000,   957,  3000,  2941, | , -3.4, -15.0, -0.146, |, 0.0
2758.2, 138.2, | , 21.9, 0.0, 327.1, | ,  1000,   951,  3000,  2919, | , -3.4, -12.4, -0.120, |, 0.0
2759.3, 138.3, | , 21.9, 0.0, 327.9, | ,  1000,   953,  3000,  2925, | , -3.4,   3.8, 0.037, |, 0.0
2760.3, 138.2, | , 21.9, 0.0, 327.9, | ,  1000,   959,  3000,  2938, | , -3.4, -12.4, -0.121, |, 0.0
2761.3, 138.7, | , 21.9, 0.0, 327.5, | ,  1000,   958,  3000,  2932, | , -3.4, -16.3, -0.159, |, 0.0
2762.3, 138.2, | , 21.9, 0.0, 328.3, | ,  1000,   951,  3000,  2923, | , -3.4, -10.3, -0.100, |, 0.0
2763.3, 138.3, | , 21.9, 0.0, 328.3, | ,  1000,   958,  3000,  2924, | , -3.4,  -6.0, -0.058, |, 0.0
2764.3, 138.3, | , 21.9, 0.0, 329.0, | ,  1000,   953,  3000,  2936, | , -3.4, -13.7, -0.134, |, 0.0
2765.3, 138.5, | , 21.9, 0.0, 329.3, | ,  1000,   953,  3000,  2928, | , -3.4,  -9.4, -0.092, |, 0.0
2766.3, 138.5, | , 21.9, 0.0, 328.1, | ,  1000,   958,  3000,  2925, | , -3.4, -12.0, -0.117, |, 0.0
2767.3, 138.7, | , 21.9, 0.0, 329.5, | ,  1000,   949,  3000,  2946, | , -3.4, -12.0, -0.117, |, 0.0
2768.3, 138.6, | , 21.9, 0.0, 329.5, | ,  1000,   956,  3000,  2917, | , -3.4,  18.8, 0.182, |, 0.0
2769.3, 138.2, | , 21.9, 0.0, 329.1, | ,  1000,   953,  3000,  2926, | , -3.4, -10.3, -0.100, |, 0.0
2770.4, 138.1, | , 21.9, 0.0, 329.4, | ,  1000,   951,  3000,  2924, | , -3.4, -11.2, -0.108, |, 0.0
2771.4, 138.7, | , 21.9, 0.0, 329.2, | ,  1000,   951,  3000,  2926, | , -3.4, -11.2, -0.108, |, 0.0
2772.4, 138.3, | , 21.9, 0.0, 329.6, | ,  1000,   953,  3000,  2921, | , -3.4,  -7.3, -0.071, |, 0.0
2773.4, 138.2, | , 21.9, 0.0, 329.5, | ,  1000,   956,  3000,  2941, | , -3.4,  -8.6, -0.084, |, 0.0
2774.4, 138.1, | , 21.9, 0.0, 329.8, | ,  1000,   951,  3000,  2907, | , -3.4, -10.7, -0.104, |, 0.0
2775.4, 138.6, | , 21.9, 0.0, 330.2, | ,  1000,   953,  3000,  2922, | , -3.4,  -9.9, -0.096, |, 0.0
2776.4, 139.0, | , 21.9, 0.0, 325.0, | ,  1000,   956,  3000,  2926, | , -3.4, -11.6, -0.113, |, 0.0
2777.4, 138.1, | , 21.9, 0.0, 330.3, | ,  1000,   957,  3000,  2907, | , -3.4,  -4.3, -0.042, |, 0.0
2778.4, 138.4, | , 21.9, 0.0, 330.4, | ,  1000,   950,  3000,  2927, | , -3.4, -14.2, -0.137, |, 0.0
2779.5, 138.0, | , 21.9, 0.0, 326.6, | ,  1000,   958,  3000,  2923, | , -3.4, -11.6, -0.112, |, 0.0
2780.5, 138.1, | , 21.9, 0.0, 330.6, | ,  1000,   957,  3000,  2930, | , -3.4, -10.7, -0.104, |, 0.0
2781.5, 138.9, | , 21.9, 0.0, 325.9, | ,  1000,   953,  3000,  2961, | , -3.4,   9.8, 0.096, |, 0.0
2782.5, 138.8, | , 21.9, 0.0, 330.3, | ,  1000,   958,  3000,  2940, | , -3.4, -11.2, -0.109, |, 0.0
2783.5, 138.3, | , 21.9, 0.0, 331.0, | ,  1000,   957,  3000,  2922, | , -3.4, -10.7, -0.104, |, 0.0
2784.5, 138.3, | , 21.9, 0.0, 331.1, | ,  1000,   958,  3000,  2936, | , -3.4, -10.3, -0.100, |, 0.0
2785.5, 138.7, | , 21.9, 0.0, 331.5, | ,  1000,   958,  3000,  2929, | , -3.4,  12.8, 0.125, |, 0.0
2786.5, 138.7, | , 21.9, 0.0, 331.6, | ,  1000,   959,  3000,  2929, | , -3.4,  -5.6, -0.054, |, 0.0
2787.5, 138.3, | , 21.9, 0.0, 330.6, | ,  1000,   952,  3000,  2924, | , -3.4, -13.7, -0.133, |, 0.0
2788.5, 138.3, | , 21.9, 0.0, 330.8, | ,  1000,   963,  3000,  2922, | , -3.4,   9.8, 0.095, |, 0.0
2789.6, 138.6, | , 21.9, 0.0, 331.8, | ,  1000,   958,  3000,  2934, | , -3.4, -12.9, -0.125, |, 0.0
2790.6, 138.1, | , 21.9, 0.0, 331.5, | ,  1000,   954,  3000,  2929, | , -3.4,  19.3, 0.187, |, 0.0
2791.6, 138.2, | , 21.9, 0.0, 332.0, | ,  1000,   954,  3000,  2935, | , -3.4,  15.0, 0.146, |, 0.0
2792.6, 138.8, | , 21.9, 0.0, 331.6, | ,  1000,   952,  3000,  2935, | , -3.4,  -4.7, -0.046, |, 0.0
2793.6, 138.3, | , 21.9, 0.0, 332.2, | ,  1000,   951,  3000,  2929, | , -3.4,  -6.9, -0.067, |, 0.0
2794.6, 138.0, | , 21.9, 0.0, 332.5, | ,  1000,   955,  3000,  2925, | , -3.4, -11.6, -0.112, |, 0.0
2795.6, 138.0, | , 21.9, 0.0, 332.4, | ,  1000,   957,  3000,  2919, | , -3.4, -13.3, -0.129, |, 0.0
2796.6, 138.1, | , 21.9, 0.0, 332.2, | ,  1000,   960,  3000,  2923, | , -3.4,   9.4, 0.091, |, 0.0
2797.6, 138.3, | , 21.9, 0.0, 332.1, | ,  1000,   957,  3000,  2931, | , -3.4, -12.9, -0.125, |, 0.0
2798.6, 138.3, | , 21.9, 0.0, 332.8, | ,  1000,   959,  3000,  2949, | , -3.4,  -6.9, -0.067, |, 0.0
2799.6, 138.3, | , 21.9, 0.0, 333.4, | ,  1000,   955,  3000,  2922, | , -3.4, -14.6, -0.141, |, 0.0
2800.7, 138.5, | , 21.9, 0.0, 333.5, | ,  1000,   960,  3000,  2913, | , -3.4,   8.5, 0.083, |, 0.0
2801.7, 138.2, | , 21.9, 0.0, 333.9, | ,  1000,   958,  3000,  2920, | , -3.4,  -4.7, -0.046, |, 0.0
2802.7, 138.4, | , 21.9, 0.0, 332.6, | ,  1000,   957,  3000,  2937, | , -3.4,  -7.3, -0.071, |, 0.0
2803.7, 138.5, | , 21.9, 0.0, 333.3, | ,  1000,   956,  3000,  2932, | , -3.4,  -8.6, -0.084, |, 0.0
2804.7, 138.6, | , 21.9, 0.0, 334.3, | ,  1000,   961,  3000,  2932, | , -3.4, -12.9, -0.125, |, 0.0
2805.7, 138.2, | , 21.9, 0.0, 334.2, | ,  1000,   956,  3000,  2934, | , -3.4, -13.3, -0.129, |, 0.0
2806.7, 138.2, | , 21.9, 0.0, 334.2, | ,  1000,   956,  3000,  2936, | , -3.4, -12.0, -0.117, |, 0.0
2807.7, 139.3, | , 21.9, 0.0, 329.8, | ,  1000,   951,  3000,  2938, | , -3.4, -12.0, -0.117, |, 0.0
2808.7, 138.3, | , 21.9, 0.0, 334.4, | ,  1000,   959,  3000,  2954, | , -3.4,   7.7, 0.075, |, 0.0
2809.7, 138.2, | , 21.9, 0.0, 335.0, | ,  1000,   955,  3000,  2930, | , -3.4,   7.3, 0.071, |, 0.0
2810.7, 138.1, | , 21.9, 0.0, 335.2, | ,  1000,   955,  3000,  2911, | , -3.4, -14.6, -0.141, |, 0.0
2811.8, 138.5, | , 21.9, 0.0, 335.4, | ,  1000,   958,  3000,  2912, | , -3.4,   2.5, 0.025, |, 0.0
2812.8, 139.2, | , 21.9, 0.0, 327.3, | ,  1000,   954,  3000,  2916, | , -3.4,   8.1, 0.079, |, 0.0
