Repository: jdhuang-csm/Ru-BCA

## Methods
* (BaO)<sub>x</sub>-(CaO)<sub>y</sub>-(Al<sub>2</sub>O<sub>3</sub>)<sub>1-x-y</sub> (BCA) catalyst supports were synthesized via sol-gel and solid-state methods. 
* Ru/BCA catalysts were prepared via incipient wetness impregnation to achieve 1 wt. % Ru loading.
* Ammonia synthesis rates were measured for Ru/BCA catalysts in a packed-bed reactor at 480-600<sup>o</sup>C, 10 bar, and space velocities up to 1.3 x 10<sup>6</sup> ml g<sub>cat</sub><sup>-1</sup> h<sup>-1</sup>.
* A machine learning (ML) model was employed to improve understanding of the behavior of Ru/BCA catalysts.
* A microkinetic model was developed to describe the best-performing catalyst.

File: data/init_files_Cadigan/BCA512.txt (part 7 of 43)
********** Start test **********
Elapsed time, Pressure, | , LJtemp(C), Inner-Temp, Outer-Temp, | , N2-set, N2-flow, H2-set, H2-flow, | , pH, NH3_ppm, NH3_Prod_rate, |, In222Temp
2398.9, 139.4, | , 24.0, 0.0, 273.7, | ,  1000,   954,  3000,  2935, | , -3.4, -18.9, -0.149, |, 0.0
2399.9, 139.3, | , 24.0, 0.0, 273.1, | ,  1000,   951,  3000,  2933, | , -3.4, -16.3, -0.129, |, 0.0
2400.9, 139.7, | , 24.0, 0.0, 274.0, | ,  1000,   947,  3000,  2940, | , -3.4, -15.4, -0.122, |, 0.0
2401.9, 139.9, | , 24.0, 0.0, 273.6, | ,  1000,   953,  3000,  2908, | , -3.4, -13.3, -0.104, |, 0.0
2402.9, 139.3, | , 24.1, 0.0, 273.8, | ,  1000,   955,  3000,  2911, | , -3.4, -16.3, -0.128, |, 0.0
2403.9, 139.2, | , 24.1, 0.0, 274.1, | ,  1000,   952,  3000,  2922, | , -3.4,   9.8, 0.077, |, 0.0
2405.0, 139.7, | , 24.0, 0.0, 274.7, | ,  1000,   949,  3000,  2933, | , -3.4,  -6.9, -0.054, |, 0.0
2406.0, 139.3, | , 24.1, 0.0, 274.6, | ,  1000,   949,  3000,  2926, | , -3.4, -14.2, -0.111, |, 0.0
2407.0, 139.3, | , 24.0, 0.0, 273.8, | ,  1000,   955,  3000,  2932, | , -3.4, -20.2, -0.159, |, 0.0
2408.0, 139.3, | , 24.1, 0.0, 275.0, | ,  1000,   951,  3000,  2926, | , -3.4, -15.0, -0.118, |, 0.0
2409.0, 139.4, | , 24.1, 0.0, 275.1, | ,  1000,   952,  3000,  2922, | , -3.4,   8.5, 0.067, |, 0.0
2410.0, 139.3, | , 24.0, 0.0, 275.1, | ,  1000,   948,  3000,  2933, | , -3.4, -16.3, -0.129, |, 0.0
2411.0, 139.3, | , 24.1, 0.0, 275.3, | ,  1000,   957,  3000,  2925, | , -3.4, -17.2, -0.135, |, 0.0
2412.0, 139.4, | , 24.1, 0.0, 274.7, | ,  1000,   946,  3000,  2940, | , -3.4,   9.4, 0.074, |, 0.0
2413.0, 139.7, | , 24.1, 0.0, 276.2, | ,  1000,   954,  3000,  2924, | , -3.4,   3.4, 0.027, |, 0.0
2414.0, 139.2, | , 24.1, 0.0, 276.4, | ,  1000,   954,  3000,  2911, | , -3.4, -10.7, -0.084, |, 0.0
2415.1, 139.3, | , 24.1, 0.0, 276.5, | ,  1000,   953,  3000,  2942, | , -3.4, -18.4, -0.146, |, 0.0
2416.1, 139.7, | , 24.1, 0.0, 276.6, | ,  1000,   956,  3000,  2938, | , -3.4, -18.9, -0.149, |, 0.0
2417.1, 139.4, | , 24.1, 0.0, 276.0, | ,  1000,   946,  3000,  2935, | , -3.4,   8.5, 0.067, |, 0.0
2418.1, 139.4, | , 24.1, 0.0, 276.6, | ,  1000,   953,  3000,  2934, | , -3.4,   1.7, 0.013, |, 0.0
2419.1, 139.7, | , 24.1, 0.0, 277.3, | ,  1000,   955,  3000,  2918, | , -3.4, -14.6, -0.115, |, 0.0
2420.1, 139.7, | , 24.1, 0.0, 277.6, | ,  1000,   952,  3000,  2926, | , -3.4, -15.9, -0.125, |, 0.0
2421.1, 139.3, | , 24.1, 0.0, 276.9, | ,  1000,   953,  3000,  2922, | , -3.4, -18.4, -0.145, |, 0.0
2422.1, 139.5, | , 24.1, 0.0, 276.7, | ,  1000,   954,  3000,  2917, | , -3.4,  12.8, 0.101, |, 0.0
2423.1, 139.7, | , 24.1, 0.0, 277.6, | ,  1000,   955,  3000,  2931, | , -3.4, -15.0, -0.119, |, 0.0
2424.1, 139.8, | , 24.1, 0.0, 278.0, | ,  1000,   953,  3000,  2948, | , -3.4,   1.7, 0.013, |, 0.0
2425.1, 139.4, | , 24.1, 0.0, 278.2, | ,  1000,   954,  3000,  2945, | , -3.4, -14.6, -0.116, |, 0.0
2426.2, 140.2, | , 24.1, 0.0, 272.1, | ,  1000,   953,  3000,  2926, | , -3.4,   8.1, 0.064, |, 0.0
2427.2, 139.9, | , 24.1, 0.0, 277.6, | ,  1000,   951,  3000,  2908, | , -3.4, -11.6, -0.091, |, 0.0
2428.2, 139.3, | , 24.1, 0.0, 279.0, | ,  1000,   953,  3000,  2912, | , -3.4, -18.0, -0.141, |, 0.0
2429.2, 139.4, | , 24.1, 0.0, 279.5, | ,  1000,   957,  3000,  2935, | , -3.4, -12.4, -0.098, |, 0.0
2430.2, 139.3, | , 24.1, 0.0, 279.0, | ,  1000,   953,  3000,  2912, | , -3.4, -15.9, -0.125, |, 0.0
2431.2, 141.1, | , 24.1, 0.0, 269.1, | ,  1000,   949,  3000,  2907, | , -3.4,  -8.2, -0.064, |, 0.0
2432.2, 139.5, | , 24.1, 0.0, 278.6, | ,  1000,   959,  3000,  2932, | , -3.4, -11.2, -0.088, |, 0.0
2433.2, 139.4, | , 24.1, 0.0, 279.4, | ,  1000,   952,  3000,  2928, | , -3.4, -15.9, -0.125, |, 0.0
2434.2, 139.7, | , 24.1, 0.0, 279.6, | ,  1000,   954,  3000,  2914, | , -3.4, -17.6, -0.138, |, 0.0
2435.2, 139.8, | , 24.1, 0.0, 279.9, | ,  1000,   947,  3000,  2941, | , -3.4, -15.4, -0.122, |, 0.0
2436.2, 140.1, | , 24.1, 0.0, 274.5, | ,  1000,   958,  3000,  2924, | , -3.4, -18.4, -0.145, |, 0.0
2437.3, 139.5, | , 24.1, 0.0, 279.5, | ,  1000,   948,  3000,  2926, | , -3.4, -16.7, -0.132, |, 0.0
2438.3, 139.8, | , 24.1, 0.0, 280.9, | ,  1000,   953,  3000,  2941, | , -3.4, -12.9, -0.102, |, 0.0
2439.3, 139.3, | , 24.1, 0.0, 280.4, | ,  1000,   956,  3000,  2934, | , -3.4, -18.9, -0.149, |, 0.0
2440.3, 139.4, | , 24.1, 0.0, 280.7, | ,  1000,   956,  3000,  2921, | , -3.4, -13.7, -0.108, |, 0.0
2441.3, 139.3, | , 24.1, 0.0, 281.0, | ,  1000,   952,  3000,  2929, | , -3.4,  -7.3, -0.058, |, 0.0
2442.3, 139.8, | , 24.1, 0.0, 280.8, | ,  1000,   954,  3000,  2916, | , -3.4,  10.3, 0.081, |, 0.0
2443.3, 139.4, | , 24.1, 0.0, 281.0, | ,  1000,   955,  3000,  2925, | , -3.4, -13.7, -0.108, |, 0.0
2444.3, 139.3, | , 24.1, 0.0, 281.5, | ,  1000,   955,  3000,  2926, | , -3.4,  -3.5, -0.027, |, 0.0
2445.3, 139.3, | , 24.1, 0.0, 281.7, | ,  1000,   958,  3000,  2916, | , -3.4, -12.4, -0.098, |, 0.0
2446.3, 139.8, | , 24.1, 0.0, 282.5, | ,  1000,   950,  3000,  2926, | , -3.4, -16.7, -0.132, |, 0.0
2447.4, 139.5, | , 24.1, 0.0, 281.6, | ,  1000,   958,  3000,  2934, | , -3.4,  -0.0, -0.000, |, 0.0
2448.4, 139.6, | , 24.1, 0.0, 282.8, | ,  1000,   955,  3000,  2909, | , -3.4,   0.8, 0.007, |, 0.0
2449.4, 139.7, | , 24.1, 0.0, 282.8, | ,  1000,   950,  3000,  2911, | , -3.4,  -4.3, -0.034, |, 0.0
2450.4, 139.4, | , 24.1, 0.0, 283.2, | ,  1000,   953,  3000,  2936, | , -3.4, -18.4, -0.146, |, 0.0
2451.4, 139.4, | , 24.1, 0.0, 283.3, | ,  1000,   949,  3000,  2914, | , -3.4, -19.3, -0.151, |, 0.0
2452.4, 139.8, | , 24.1, 0.0, 283.2, | ,  1000,   949,  3000,  2924, | , -3.4,  13.3, 0.104, |, 0.0
2453.4, 139.3, | , 24.1, 0.0, 283.7, | ,  1000,   953,  3000,  2932, | , -3.4, -17.2, -0.135, |, 0.0
2454.4, 139.3, | , 24.1, 0.0, 283.7, | ,  1000,   951,  3000,  2922, | , -3.4, -17.2, -0.135, |, 0.0
2455.4, 139.4, | , 24.1, 0.0, 283.9, | ,  1000,   957,  3000,  2937, | , -3.4, -15.9, -0.126, |, 0.0
2456.4, 139.8, | , 24.1, 0.0, 284.7, | ,  1000,   956,  3000,  2911, | , -3.4, -15.4, -0.121, |, 0.0
2457.5, 139.4, | , 24.1, 0.0, 283.7, | ,  1000,   948,  3000,  2916, | , -3.4, -13.3, -0.104, |, 0.0
2458.5, 139.3, | , 24.1, 0.0, 284.9, | ,  1000,   950,  3000,  2907, | , -3.4, -11.6, -0.091, |, 0.0
2459.5, 139.4, | , 24.1, 0.0, 284.9, | ,  1000,   948,  3000,  2928, | , -3.4,  -5.6, -0.044, |, 0.0
2460.5, 139.8, | , 24.1, 0.0, 285.4, | ,  1000,   945,  3000,  2922, | , -3.4, -10.7, -0.084, |, 0.0
2461.5, 139.3, | , 24.1, 0.0, 285.0, | ,  1000,   951,  3000,  2910, | , -3.4, -15.9, -0.124, |, 0.0
2462.5, 139.4, | , 24.1, 0.0, 284.7, | ,  1000,   949,  3000,  2919, | , -3.4, -16.7, -0.131, |, 0.0
2463.5, 139.6, | , 24.1, 0.0, 285.5, | ,  1000,   955,  3000,  2922, | , -3.4, -18.4, -0.145, |, 0.0
2464.5, 139.4, | , 24.1, 0.0, 285.9, | ,  1000,   954,  3000,  2941, | , -3.4,   2.1, 0.017, |, 0.0
2465.5, 139.3, | , 24.1, 0.0, 286.1, | ,  1000,   947,  3000,  2918, | , -3.4,  -7.3, -0.057, |, 0.0
2466.5, 139.3, | , 24.1, 0.0, 286.2, | ,  1000,   947,  3000,  2928, | , -3.4, -15.4, -0.122, |, 0.0
2467.5, 140.2, | , 24.1, 0.0, 280.3, | ,  1000,   946,  3000,  2921, | , -3.4, -16.3, -0.128, |, 0.0
2468.6, 139.4, | , 24.1, 0.0, 286.7, | ,  1000,   955,  3000,  2945, | , -3.4,   2.5, 0.020, |, 0.0
2469.6, 139.4, | , 24.1, 0.0, 286.6, | ,  1000,   956,  3000,  2942, | , -3.4, -15.0, -0.119, |, 0.0
2470.6, 139.7, | , 24.1, 0.0, 287.1, | ,  1000,   950,  3000,  2914, | , -3.4,  15.8, 0.124, |, 0.0
2471.6, 139.7, | , 24.1, 0.0, 287.1, | ,  1000,   954,  3000,  2923, | , -3.4,  16.3, 0.128, |, 0.0
2472.6, 140.1, | , 24.1, 0.0, 281.3, | ,  1000,   951,  3000,  2921, | , -3.4, -19.7, -0.155, |, 0.0
2473.6, 139.7, | , 24.1, 0.0, 287.4, | ,  1000,   957,  3000,  2932, | , -3.4,  10.3, 0.081, |, 0.0
2474.6, 139.6, | , 24.1, 0.0, 287.8, | ,  1000,   953,  3000,  2918, | , -3.4, -15.0, -0.118, |, 0.0
2475.6, 139.3, | , 24.1, 0.0, 287.6, | ,  1000,   951,  3000,  2923, | , -3.4, -17.6, -0.138, |, 0.0
2476.6, 139.5, | , 24.1, 0.0, 287.9, | ,  1000,   957,  3000,  2951, | , -3.4,  -7.7, -0.061, |, 0.0
2477.7, 139.5, | , 24.1, 0.0, 287.4, | ,  1000,   952,  3000,  2926, | , -3.4, -18.4, -0.145, |, 0.0
2478.7, 139.8, | , 24.1, 0.0, 288.6, | ,  1000,   955,  3000,  2918, | , -3.4, -15.0, -0.118, |, 0.0
2479.7, 139.5, | , 24.1, 0.0, 288.3, | ,  1000,   952,  3000,  2944, | , -3.4,  -7.7, -0.061, |, 0.0
2480.7, 139.7, | , 24.1, 0.0, 289.2, | ,  1000,   953,  3000,  2933, | , -3.4, -15.0, -0.119, |, 0.0
2481.7, 139.6, | , 24.1, 0.0, 289.4, | ,  1000,   950,  3000,  2914, | , -3.4, -17.2, -0.135, |, 0.0
2482.7, 139.5, | , 24.1, 0.0, 287.9, | ,  1000,   949,  3000,  2942, | , -3.4, -15.0, -0.119, |, 0.0
2483.7, 139.4, | , 24.1, 0.0, 289.6, | ,  1000,   952,  3000,  2920, | , -3.4, -18.9, -0.148, |, 0.0
2484.7, 139.7, | , 24.1, 0.0, 289.9, | ,  1000,   953,  3000,  2919, | , -3.4,   8.1, 0.064, |, 0.0
2485.7, 139.9, | , 24.1, 0.0, 289.4, | ,  1000,   955,  3000,  2949, | , -3.4, -15.4, -0.122, |, 0.0
2486.7, 139.3, | , 24.1, 0.0, 290.0, | ,  1000,   952,  3000,  2941, | , -3.4, -10.3, -0.081, |, 0.0
2487.8, 139.5, | , 24.1, 0.0, 289.7, | ,  1000,   949,  3000,  2926, | , -3.4,   3.4, 0.027, |, 0.0
2488.8, 139.6, | , 24.1, 0.0, 290.6, | ,  1000,   955,  3000,  2918, | , -3.4,   8.5, 0.067, |, 0.0
2489.8, 139.3, | , 24.1, 0.0, 290.4, | ,  1000,   955,  3000,  2916, | , -3.4, -18.0, -0.142, |, 0.0
2490.8, 139.3, | , 24.1, 0.0, 290.4, | ,  1000,   948,  3000,  2937, | , -3.4, -15.0, -0.118, |, 0.0
2491.8, 139.2, | , 24.1, 0.0, 291.0, | ,  1000,   953,  3000,  2908, | , -3.4, -15.9, -0.124, |, 0.0
2492.8, 139.9, | , 24.1, 0.0, 290.2, | ,  1000,   953,  3000,  2935, | , -3.4, -14.2, -0.112, |, 0.0
2493.8, 139.3, | , 24.1, 0.0, 291.2, | ,  1000,   946,  3000,  2936, | , -3.4, -14.2, -0.112, |, 0.0
2494.8, 139.6, | , 24.1, 0.0, 291.3, | ,  1000,   948,  3000,  2918, | , -3.4,  14.1, 0.111, |, 0.0
2495.8, 139.8, | , 24.1, 0.0, 291.8, | ,  1000,   949,  3000,  2928, | , -3.4, -18.0, -0.142, |, 0.0
2496.8, 139.3, | , 24.1, 0.0, 291.9, | ,  1000,   947,  3000,  2930, | , -3.4, -16.7, -0.132, |, 0.0
2497.9, 139.4, | , 24.1, 0.0, 291.3, | ,  1000,   954,  3000,  2929, | , -3.4,  -2.6, -0.020, |, 0.0
2498.9, 139.7, | , 24.1, 0.0, 292.4, | ,  1000,   949,  3000,  2915, | , -3.4, -12.4, -0.098, |, 0.0
2499.9, 139.7, | , 24.1, 0.0, 292.5, | ,  1000,   954,  3000,  2918, | , -3.4, -15.9, -0.125, |, 0.0
2500.9, 139.3, | , 24.1, 0.0, 292.5, | ,  1000,   954,  3000,  2929, | , -3.4, -16.3, -0.129, |, 0.0
2501.9, 139.4, | , 24.1, 0.0, 292.5, | ,  1000,   947,  3000,  2950, | , -3.4, -15.9, -0.126, |, 0.0
2502.9, 139.5, | , 24.1, 0.0, 292.3, | ,  1000,   954,  3000,  2918, | , -3.4,  -5.2, -0.041, |, 0.0
2503.9, 140.6, | , 24.1, 0.0, 288.2, | ,  1000,   951,  3000,  2929, | , -3.4,   8.1, 0.064, |, 0.0
2504.9, 139.3, | , 24.1, 0.0, 293.0, | ,  1000,   956,  3000,  2918, | , -3.4, -17.6, -0.138, |, 0.0
2505.9, 139.7, | , 24.1, 0.0, 293.6, | ,  1000,   954,  3000,  2907, | , -3.4, -12.4, -0.098, |, 0.0
2506.9, 139.6, | , 24.1, 0.0, 293.6, | ,  1000,   951,  3000,  2914, | , -3.4, -18.4, -0.145, |, 0.0
2508.0, 139.5, | , 24.1, 0.0, 293.2, | ,  1000,   956,  3000,  2948, | , -3.4, -13.3, -0.106, |, 0.0
2509.0, 140.5, | , 24.1, 0.0, 284.7, | ,  1000,   949,  3000,  2933, | , -3.4, -15.4, -0.122, |, 0.0
2510.0, 139.7, | , 24.1, 0.0, 294.2, | ,  1000,   949,  3000,  2937, | , -3.4, -15.9, -0.125, |, 0.0
2511.0, 139.3, | , 24.1, 0.0, 294.3, | ,  1000,   949,  3000,  2937, | , -3.4, -18.0, -0.142, |, 0.0
2512.0, 139.3, | , 24.1, 0.0, 294.3, | ,  1000,   955,  3000,  2902, | , -3.4, -18.9, -0.148, |, 0.0
2513.0, 139.4, | , 24.1, 0.0, 293.4, | ,  1000,   948,  3000,  2934, | , -3.4,  -9.0, -0.071, |, 0.0
2514.0, 139.7, | , 24.1, 0.0, 294.8, | ,  1000,   953,  3000,  2922, | , -3.4, -12.0, -0.095, |, 0.0
2515.0, 139.2, | , 24.1, 0.0, 295.1, | ,  1000,   949,  3000,  2926, | , -3.4, -14.2, -0.111, |, 0.0
2516.0, 139.3, | , 24.1, 0.0, 295.1, | ,  1000,   956,  3000,  2933, | , -3.4, -16.7, -0.132, |, 0.0
2517.0, 139.3, | , 24.1, 0.0, 295.1, | ,  1000,   956,  3000,  2933, | , -3.4, -12.9, -0.102, |, 0.0
2518.1, 139.9, | , 24.1, 0.0, 294.4, | ,  1000,   955,  3000,  2926, | , -3.4, -18.4, -0.145, |, 0.0
2519.1, 139.3, | , 24.1, 0.0, 295.2, | ,  1000,   949,  3000,  2920, | , -3.4, -19.3, -0.152, |, 0.0
2520.1, 139.4, | , 24.1, 0.0, 295.9, | ,  1000,   958,  3000,  2920, | , -3.4, -16.3, -0.128, |, 0.0
2521.1, 139.8, | , 24.1, 0.0, 295.8, | ,  1000,   959,  3000,  2937, | , -3.4, -11.6, -0.092, |, 0.0
2522.1, 139.3, | , 24.1, 0.0, 295.9, | ,  1000,   952,  3000,  2919, | , -3.4, -15.4, -0.121, |, 0.0
2523.1, 139.4, | , 24.1, 0.0, 295.2, | ,  1000,   955,  3000,  2926, | , -3.4, -11.2, -0.088, |, 0.0
2524.1, 139.7, | , 24.1, 0.0, 296.2, | ,  1000,   947,  3000,  2922, | , -3.4, -12.4, -0.098, |, 0.0
2525.1, 139.8, | , 24.1, 0.0, 296.3, | ,  1000,   952,  3000,  2942, | , -3.4, -17.6, -0.139, |, 0.0
2526.1, 139.4, | , 24.1, 0.0, 296.4, | ,  1000,   951,  3000,  2918, | , -3.4, -18.4, -0.145, |, 0.0
2527.1, 139.3, | , 24.1, 0.0, 296.6, | ,  1000,   949,  3000,  2939, | , -3.4,   5.5, 0.044, |, 0.0
2528.1, 139.6, | , 24.1, 0.0, 297.0, | ,  1000,   955,  3000,  2912, | , -3.4,   1.7, 0.013, |, 0.0
2529.2, 139.6, | , 24.1, 0.0, 297.1, | ,  1000,   952,  3000,  2925, | , -3.4, -18.0, -0.142, |, 0.0
2530.2, 139.3, | , 24.1, 0.0, 296.8, | ,  1000,   951,  3000,  2916, | , -3.4, -16.3, -0.128, |, 0.0
2531.2, 139.3, | , 24.1, 0.0, 296.7, | ,  1000,   951,  3000,  2929, | , -3.4, -15.4, -0.122, |, 0.0
2532.2, 139.6, | , 24.1, 0.0, 297.5, | ,  1000,   952,  3000,  2925, | , -3.4, -14.2, -0.111, |, 0.0
2533.2, 139.8, | , 24.1, 0.0, 297.1, | ,  1000,   952,  3000,  2929, | , -3.4, -13.3, -0.105, |, 0.0
2534.2, 139.3, | , 24.1, 0.0, 297.7, | ,  1000,   949,  3000,  2929, | , -3.4,  15.4, 0.121, |, 0.0
2535.2, 139.6, | , 24.1, 0.0, 298.0, | ,  1000,   949,  3000,  2924, | , -3.4,  -4.3, -0.034, |, 0.0
2536.2, 139.7, | , 24.1, 0.0, 298.1, | ,  1000,   954,  3000,  2941, | , -3.4, -12.9, -0.102, |, 0.0
2537.2, 139.3, | , 24.1, 0.0, 298.1, | ,  1000,   955,  3000,  2932, | , -3.4, -20.2, -0.159, |, 0.0
2538.2, 139.4, | , 24.1, 0.0, 297.7, | ,  1000,   954,  3000,  2920, | , -3.4,  14.1, 0.111, |, 0.0
2539.2, 139.6, | , 24.1, 0.0, 299.0, | ,  1000,   951,  3000,  2921, | , -3.4, -18.0, -0.142, |, 0.0
2540.3, 140.5, | , 24.1, 0.0, 292.1, | ,  1000,   952,  3000,  2936, | , -3.4,   3.8, 0.030, |, 0.0
2541.3, 139.3, | , 24.1, 0.0, 298.4, | ,  1000,   953,  3000,  2922, | , -3.4, -17.6, -0.138, |, 0.0
2542.3, 139.3, | , 24.1, 0.0, 298.2, | ,  1000,   955,  3000,  2936, | , -3.4,  -8.6, -0.068, |, 0.0
2543.3, 139.9, | , 24.1, 0.0, 298.3, | ,  1000,   955,  3000,  2926, | , -3.4, -18.9, -0.149, |, 0.0
2544.3, 139.3, | , 24.1, 0.0, 299.3, | ,  1000,   953,  3000,  2929, | , -3.4, -14.2, -0.112, |, 0.0
2545.3, 140.5, | , 24.1, 0.0, 290.4, | ,  1000,   953,  3000,  2922, | , -3.4,   9.4, 0.074, |, 0.0
2546.3, 139.3, | , 24.1, 0.0, 300.0, | ,  1000,   950,  3000,  2921, | , -3.4, -15.4, -0.121, |, 0.0
2547.3, 139.7, | , 24.1, 0.0, 300.0, | ,  1000,   951,  3000,  2905, | , -3.4,   1.3, 0.010, |, 0.0
2548.3, 139.4, | , 24.1, 0.0, 298.9, | ,  1000,   952,  3000,  2926, | , -3.4, -18.9, -0.149, |, 0.0
2549.3, 139.3, | , 24.1, 0.0, 300.4, | ,  1000,   951,  3000,  2917, | , -3.4, -19.3, -0.152, |, 0.0
2550.4, 140.1, | , 24.1, 0.0, 293.8, | ,  1000,   950,  3000,  2931, | , -3.4,  -3.9, -0.031, |, 0.0
2551.4, 139.6, | , 24.1, 0.0, 301.0, | ,  1000,   950,  3000,  2925, | , -3.4, -14.6, -0.115, |, 0.0
2552.4, 139.3, | , 24.1, 0.0, 301.1, | ,  1000,   946,  3000,  2949, | , -3.4,   1.7, 0.013, |, 0.0
2553.4, 139.7, | , 24.1, 0.0, 300.4, | ,  1000,   955,  3000,  2923, | , -3.4,  -6.9, -0.054, |, 0.0
2554.4, 139.7, | , 24.1, 0.0, 301.7, | ,  1000,   951,  3000,  2937, | , -3.4,  11.5, 0.091, |, 0.0
2555.4, 139.2, | , 24.1, 0.0, 301.4, | ,  1000,   953,  3000,  2922, | , -3.4, -14.6, -0.115, |, 0.0
2556.4, 139.3, | , 24.1, 0.0, 301.8, | ,  1000,   953,  3000,  2922, | , -3.4, -17.2, -0.135, |, 0.0
2557.4, 139.8, | , 24.1, 0.0, 301.8, | ,  1000,   957,  3000,  2942, | , -3.4, -17.6, -0.139, |, 0.0
2558.4, 139.8, | , 24.1, 0.0, 301.2, | ,  1000,   946,  3000,  2914, | , -3.4,   1.7, 0.013, |, 0.0
2559.4, 139.3, | , 24.1, 0.0, 302.2, | ,  1000,   956,  3000,  2907, | , -3.4, -15.9, -0.125, |, 0.0
2560.5, 139.1, | , 24.1, 0.0, 302.0, | ,  1000,   954,  3000,  2925, | , -3.4,   3.4, 0.027, |, 0.0
2561.5, 139.6, | , 24.1, 0.0, 302.3, | ,  1000,   950,  3000,  2933, | , -3.4, -19.3, -0.152, |, 0.0
2562.5, 139.3, | , 24.1, 0.0, 302.0, | ,  1000,   952,  3000,  2931, | , -3.4, -18.4, -0.145, |, 0.0
2563.5, 139.5, | , 24.1, 0.0, 301.8, | ,  1000,   958,  3000,  2947, | , -3.4,   5.1, 0.041, |, 0.0
2564.5, 139.7, | , 24.1, 0.0, 303.2, | ,  1000,   954,  3000,  2939, | , -3.4, -18.4, -0.146, |, 0.0
2565.5, 139.2, | , 24.1, 0.0, 302.8, | ,  1000,   954,  3000,  2914, | , -3.4, -18.0, -0.142, |, 0.0
2566.5, 139.3, | , 24.1, 0.0, 303.7, | ,  1000,   953,  3000,  2935, | , -3.4,   3.8, 0.030, |, 0.0
2567.5, 139.8, | , 24.1, 0.0, 303.1, | ,  1000,   951,  3000,  2934, | , -3.4, -18.9, -0.149, |, 0.0
2568.5, 139.8, | , 24.1, 0.0, 302.6, | ,  1000,   949,  3000,  2925, | , -3.4, -14.2, -0.111, |, 0.0
2569.6, 139.3, | , 24.1, 0.0, 304.3, | ,  1000,   950,  3000,  2932, | , -3.4,  -1.3, -0.010, |, 0.0
2570.6, 139.3, | , 24.1, 0.0, 304.1, | ,  1000,   956,  3000,  2935, | , -3.4,   4.7, 0.037, |, 0.0
2571.6, 139.7, | , 24.1, 0.0, 304.4, | ,  1000,   952,  3000,  2913, | , -3.4, -15.0, -0.118, |, 0.0
2572.6, 139.7, | , 24.1, 0.0, 304.4, | ,  1000,   948,  3000,  2922, | , -3.4, -15.0, -0.118, |, 0.0
2573.6, 139.3, | , 24.1, 0.0, 303.1, | ,  1000,   953,  3000,  2917, | , -3.4,  -2.2, -0.017, |, 0.0
2574.6, 139.6, | , 24.1, 0.0, 305.2, | ,  1000,   957,  3000,  2926, | , -3.4,   5.1, 0.040, |, 0.0
2575.6, 139.6, | , 24.1, 0.0, 305.3, | ,  1000,   950,  3000,  2909, | , -3.4,   4.3, 0.033, |, 0.0
2576.6, 140.2, | , 24.1, 0.0, 297.4, | ,  1000,   944,  3000,  2918, | , -3.4,  -1.3, -0.010, |, 0.0
2577.6, 139.4, | , 24.1, 0.0, 305.0, | ,  1000,   946,  3000,  2933, | , -3.4, -15.4, -0.122, |, 0.0
2578.6, 139.7, | , 24.1, 0.0, 304.2, | ,  1000,   952,  3000,  2920, | , -3.4, -17.6, -0.138, |, 0.0
2579.6, 139.3, | , 24.1, 0.0, 305.2, | ,  1000,   950,  3000,  2948, | , -3.4, -18.4, -0.146, |, 0.0
2580.6, 139.3, | , 24.1, 0.0, 305.4, | ,  1000,   960,  3000,  2941, | , -3.4, -19.3, -0.153, |, 0.0
2581.7, 140.1, | , 24.1, 0.0, 299.3, | ,  1000,   949,  3000,  2931, | , -3.4, -15.0, -0.118, |, 0.0
2582.7, 139.6, | , 24.1, 0.0, 306.0, | ,  1000,   951,  3000,  2927, | , -3.4,  -6.0, -0.047, |, 0.0
2583.7, 139.8, | , 24.1, 0.0, 305.1, | ,  1000,   955,  3000,  2917, | , -3.4,   8.1, 0.064, |, 0.0
2584.7, 139.4, | , 24.1, 0.0, 306.1, | ,  1000,   954,  3000,  2942, | , -3.4, -14.6, -0.115, |, 0.0
2585.7, 139.3, | , 24.1, 0.0, 305.7, | ,  1000,   955,  3000,  2938, | , -3.4, -15.9, -0.126, |, 0.0
2586.7, 140.4, | , 24.1, 0.0, 301.1, | ,  1000,   955,  3000,  2907, | , -3.4, -15.4, -0.121, |, 0.0
2587.7, 139.3, | , 24.1, 0.0, 306.4, | ,  1000,   956,  3000,  2928, | , -3.4, -19.7, -0.156, |, 0.0
2588.7, 139.3, | , 24.1, 0.0, 306.0, | ,  1000,   949,  3000,  2912, | , -3.4, -17.2, -0.135, |, 0.0
2589.7, 139.6, | , 24.1, 0.0, 307.0, | ,  1000,   953,  3000,  2914, | , -3.4, -15.9, -0.125, |, 0.0
2590.7, 139.7, | , 24.1, 0.0, 307.0, | ,  1000,   954,  3000,  2927, | , -3.4,   2.5, 0.020, |, 0.0
2591.8, 139.3, | , 24.1, 0.0, 307.3, | ,  1000,   953,  3000,  2929, | , -3.4, -16.7, -0.132, |, 0.0
2592.8, 139.2, | , 24.1, 0.0, 307.0, | ,  1000,   952,  3000,  2927, | , -3.4, -11.6, -0.091, |, 0.0
2593.8, 139.9, | , 24.1, 0.0, 306.9, | ,  1000,   953,  3000,  2941, | , -3.4, -15.4, -0.122, |, 0.0
2594.8, 139.4, | , 24.1, 0.0, 307.8, | ,  1000,   955,  3000,  2927, | , -3.4, -15.0, -0.118, |, 0.0
2595.8, 139.3, | , 24.1, 0.0, 307.9, | ,  1000,   956,  3000,  2929, | , -3.4, -17.6, -0.139, |, 0.0
2596.8, 139.6, | , 24.1, 0.0, 308.3, | ,  1000,   955,  3000,  2919, | , -3.4, -17.6, -0.138, |, 0.0
2597.8, 139.7, | , 24.1, 0.0, 307.6, | ,  1000,   955,  3000,  2926, | , -3.4,  12.0, 0.094, |, 0.0
2598.8, 139.5, | , 24.1, 0.0, 307.5, | ,  1000,   956,  3000,  2952, | , -3.4,  -6.0, -0.048, |, 0.0
2599.8, 139.6, | , 24.1, 0.0, 309.0, | ,  1000,   952,  3000,  2923, | , -3.4, -18.9, -0.149, |, 0.0
2600.9, 139.6, | , 24.1, 0.0, 309.0, | ,  1000,   948,  3000,  2932, | , -3.4, -18.4, -0.145, |, 0.0
2601.9, 139.2, | , 24.1, 0.0, 309.1, | ,  1000,   949,  3000,  2928, | , -3.4, -15.0, -0.118, |, 0.0
2602.9, 139.4, | , 24.1, 0.0, 308.3, | ,  1000,   955,  3000,  2938, | , -3.4,  -6.9, -0.054, |, 0.0
2603.9, 139.9, | , 24.1, 0.0, 308.8, | ,  1000,   961,  3000,  2940, | , -3.4,  14.1, 0.112, |, 0.0
2604.9, 139.6, | , 24.1, 0.0, 309.5, | ,  1000,   954,  3000,  2918, | , -3.4,  15.0, 0.118, |, 0.0
2605.9, 139.2, | , 24.1, 0.0, 309.5, | ,  1000,   955,  3000,  2918, | , -3.4, -16.7, -0.132, |, 0.0
2606.9, 139.3, | , 24.1, 0.0, 309.7, | ,  1000,   952,  3000,  2932, | , -3.4, -13.7, -0.108, |, 0.0
2607.9, 139.5, | , 24.1, 0.0, 309.9, | ,  1000,   955,  3000,  2918, | , -3.4,  -2.2, -0.017, |, 0.0
2608.9, 139.4, | , 24.1, 0.0, 309.4, | ,  1000,   949,  3000,  2944, | , -3.4, -18.0, -0.142, |, 0.0
2609.9, 139.2, | , 24.1, 0.0, 310.3, | ,  1000,   950,  3000,  2927, | , -3.4, -16.3, -0.128, |, 0.0
2611.0, 139.6, | , 24.1, 0.0, 310.5, | ,  1000,   955,  3000,  2925, | , -3.4, -17.6, -0.139, |, 0.0
2612.0, 139.6, | , 24.1, 0.0, 310.7, | ,  1000,   954,  3000,  2923, | , -3.4, -15.4, -0.122, |, 0.0
2613.0, 139.4, | , 24.1, 0.0, 310.0, | ,  1000,   948,  3000,  2933, | , -3.4, -19.3, -0.152, |, 0.0
2614.0, 139.4, | , 24.1, 0.0, 310.3, | ,  1000,   954,  3000,  2934, | , -3.4,  -5.6, -0.044, |, 0.0
2615.0, 139.7, | , 24.1, 0.0, 311.5, | ,  1000,   952,  3000,  2918, | , -3.4, -12.4, -0.098, |, 0.0
2616.0, 139.1, | , 24.1, 0.0, 311.5, | ,  1000,   950,  3000,  2908, | , -3.4, -15.4, -0.121, |, 0.0
2617.0, 139.1, | , 24.1, 0.0, 311.5, | ,  1000,   948,  3000,  2903, | , -3.4, -18.4, -0.144, |, 0.0
2618.0, 139.9, | , 24.1, 0.0, 306.4, | ,  1000,   951,  3000,  2930, | , -3.4, -16.7, -0.132, |, 0.0
2619.0, 139.8, | , 24.1, 0.0, 311.0, | ,  1000,   951,  3000,  2926, | , -3.4,   2.1, 0.017, |, 0.0
2620.0, 139.3, | , 24.1, 0.0, 311.9, | ,  1000,   956,  3000,  2929, | , -3.4, -18.0, -0.142, |, 0.0
2621.0, 139.1, | , 24.1, 0.0, 312.1, | ,  1000,   950,  3000,  2908, | , -3.4, -15.9, -0.124, |, 0.0
2622.1, 139.6, | , 24.1, 0.0, 312.4, | ,  1000,   949,  3000,  2928, | , -3.4,   4.3, 0.034, |, 0.0
2623.1, 140.5, | , 24.1, 0.0, 307.5, | ,  1000,   951,  3000,  2922, | , -3.4,   3.4, 0.027, |, 0.0
2624.1, 139.5, | , 24.1, 0.0, 311.5, | ,  1000,   949,  3000,  2922, | , -3.4, -17.6, -0.138, |, 0.0
2625.1, 139.1, | , 24.1, 0.0, 312.6, | ,  1000,   948,  3000,  2904, | , -3.4, -17.6, -0.138, |, 0.0
2626.1, 139.7, | , 24.1, 0.0, 313.0, | ,  1000,   960,  3000,  2915, | , -3.4,   6.4, 0.050, |, 0.0
2627.1, 139.2, | , 24.1, 0.0, 313.0, | ,  1000,   956,  3000,  2937, | , -3.4,  -9.4, -0.075, |, 0.0
2628.1, 139.1, | , 24.1, 0.0, 313.0, | ,  1000,   952,  3000,  2910, | , -3.4, -15.4, -0.121, |, 0.0
2629.1, 139.8, | , 24.1, 0.0, 312.6, | ,  1000,   961,  3000,  2938, | , -3.4, -19.3, -0.153, |, 0.0
2630.1, 139.6, | , 24.1, 0.0, 313.8, | ,  1000,   951,  3000,  2943, | , -3.4, -16.3, -0.129, |, 0.0
2631.1, 139.2, | , 24.1, 0.0, 313.5, | ,  1000,   953,  3000,  2917, | , -3.4, -15.0, -0.118, |, 0.0
2632.2, 139.2, | , 24.1, 0.0, 313.5, | ,  1000,   955,  3000,  2932, | , -3.4,  13.3, 0.105, |, 0.0
2633.2, 139.8, | , 24.1, 0.0, 313.7, | ,  1000,   958,  3000,  2941, | , -3.4,  -3.5, -0.027, |, 0.0
2634.2, 139.7, | , 24.1, 0.0, 313.3, | ,  1000,   950,  3000,  2907, | , -3.4, -18.4, -0.144, |, 0.0
2635.2, 139.2, | , 24.1, 0.0, 314.0, | ,  1000,   957,  3000,  2944, | , -3.4, -13.3, -0.105, |, 0.0
2636.2, 139.3, | , 24.1, 0.0, 314.1, | ,  1000,   949,  3000,  2951, | , -3.4, -11.6, -0.092, |, 0.0
2637.2, 139.6, | , 24.1, 0.0, 314.4, | ,  1000,   952,  3000,  2917, | , -3.4,  -4.7, -0.037, |, 0.0
2638.2, 139.6, | , 24.1, 0.0, 314.3, | ,  1000,   957,  3000,  2918, | , -3.4,   3.0, 0.023, |, 0.0
2639.2, 139.3, | , 24.1, 0.0, 313.8, | ,  1000,   949,  3000,  2933, | , -3.4, -16.3, -0.129, |, 0.0
2640.2, 139.6, | , 24.1, 0.0, 314.7, | ,  1000,   948,  3000,  2921, | , -3.4, -18.4, -0.145, |, 0.0
2641.2, 139.5, | , 24.1, 0.0, 315.0, | ,  1000,   949,  3000,  2921, | , -3.4,  15.0, 0.118, |, 0.0
2642.2, 139.0, | , 24.1, 0.0, 315.1, | ,  1000,   949,  3000,  2925, | , -3.4, -12.0, -0.095, |, 0.0
2643.3, 139.2, | , 24.1, 0.0, 315.1, | ,  1000,   952,  3000,  2949, | , -3.4, -18.0, -0.143, |, 0.0
2644.3, 139.7, | , 24.1, 0.0, 314.9, | ,  1000,   953,  3000,  2914, | , -3.4, -16.7, -0.131, |, 0.0
2645.3, 139.1, | , 24.1, 0.0, 315.7, | ,  1000,   952,  3000,  2914, | , -3.4,  15.8, 0.124, |, 0.0
2646.3, 139.1, | , 24.1, 0.0, 315.8, | ,  1000,   951,  3000,  2930, | , -3.4,  -6.5, -0.051, |, 0.0
2647.3, 139.2, | , 24.1, 0.0, 315.7, | ,  1000,   953,  3000,  2918, | , -3.4,  -9.4, -0.074, |, 0.0
2648.3, 139.1, | , 24.1, 0.0, 316.2, | ,  1000,   950,  3000,  2921, | , -3.4, -10.3, -0.081, |, 0.0
2649.3, 139.9, | , 24.1, 0.0, 310.3, | ,  1000,   945,  3000,  2918, | , -3.4, -19.3, -0.151, |, 0.0
2650.3, 139.1, | , 24.1, 0.0, 316.4, | ,  1000,   953,  3000,  2936, | , -3.4, -16.3, -0.129, |, 0.0
2651.3, 139.1, | , 24.1, 0.0, 316.3, | ,  1000,   950,  3000,  2936, | , -3.4, -18.9, -0.149, |, 0.0
2652.3, 139.6, | , 24.1, 0.0, 317.0, | ,  1000,   960,  3000,  2943, | , -3.4, -18.0, -0.143, |, 0.0
2653.3, 139.1, | , 24.1, 0.0, 317.0, | ,  1000,   950,  3000,  2917, | , -3.4,  15.4, 0.121, |, 0.0
2654.4, 140.0, | , 24.1, 0.0, 311.3, | ,  1000,   947,  3000,  2937, | , -3.4, -19.3, -0.152, |, 0.0
2655.4, 139.7, | , 24.1, 0.0, 316.8, | ,  1000,   953,  3000,  2937, | , -3.4, -18.4, -0.146, |, 0.0
2656.4, 139.2, | , 24.1, 0.0, 317.3, | ,  1000,   953,  3000,  2922, | , -3.4,   2.5, 0.020, |, 0.0
2657.4, 139.2, | , 24.1, 0.0, 317.3, | ,  1000,   947,  3000,  2933, | , -3.4,  -2.2, -0.017, |, 0.0
2658.4, 139.6, | , 24.1, 0.0, 318.0, | ,  1000,   952,  3000,  2940, | , -3.4, -12.4, -0.098, |, 0.0
2659.4, 140.3, | , 24.1, 0.0, 312.8, | ,  1000,   950,  3000,  2917, | , -3.4, -19.3, -0.152, |, 0.0
2660.4, 139.1, | , 24.1, 0.0, 317.0, | ,  1000,   951,  3000,  2911, | , -3.4,  11.1, 0.087, |, 0.0
2661.4, 139.0, | , 24.1, 0.0, 318.0, | ,  1000,   955,  3000,  2916, | , -3.4, -12.4, -0.098, |, 0.0
2662.4, 139.6, | , 24.1, 0.0, 318.7, | ,  1000,   951,  3000,  2923, | , -3.4, -15.9, -0.125, |, 0.0
2663.4, 139.6, | , 24.1, 0.0, 317.9, | ,  1000,   955,  3000,  2921, | , -3.4, -18.0, -0.142, |, 0.0
2664.5, 139.1, | , 24.1, 0.0, 318.5, | ,  1000,   959,  3000,  2929, | , -3.4, -15.4, -0.122, |, 0.0
2665.5, 139.2, | , 24.1, 0.0, 317.6, | ,  1000,   950,  3000,  2925, | , -3.4,  -8.2, -0.064, |, 0.0
2666.5, 139.0, | , 24.1, 0.0, 319.0, | ,  1000,   951,  3000,  2933, | , -3.4, -18.9, -0.149, |, 0.0
2667.5, 139.3, | , 24.1, 0.0, 319.1, | ,  1000,   952,  3000,  2909, | , -3.4,   5.5, 0.043, |, 0.0
2668.5, 139.0, | , 24.1, 0.0, 319.0, | ,  1000,   951,  3000,  2907, | , -3.4, -13.7, -0.108, |, 0.0
2669.5, 139.6, | , 24.1, 0.0, 319.4, | ,  1000,   959,  3000,  2953, | , -3.4,  -1.7, -0.014, |, 0.0
2670.5, 139.6, | , 24.1, 0.0, 318.8, | ,  1000,   955,  3000,  2914, | , -3.4,  -5.6, -0.044, |, 0.0
2671.5, 139.0, | , 24.1, 0.0, 319.5, | ,  1000,   951,  3000,  2926, | , -3.4,   6.8, 0.054, |, 0.0
2672.5, 139.0, | , 24.1, 0.0, 319.6, | ,  1000,   949,  3000,  2915, | , -3.4,  -9.9, -0.078, |, 0.0
2673.5, 139.4, | , 24.1, 0.0, 320.3, | ,  1000,   951,  3000,  2917, | , -3.4, -17.6, -0.138, |, 0.0
2674.6, 138.9, | , 24.1, 0.0, 320.2, | ,  1000,   954,  3000,  2895, | , -3.4,  -6.0, -0.047, |, 0.0
2675.6, 139.0, | , 24.1, 0.0, 319.5, | ,  1000,   956,  3000,  2932, | , -3.4,  -8.2, -0.064, |, 0.0
2676.6, 138.9, | , 24.1, 0.0, 320.7, | ,  1000,   955,  3000,  2918, | , -3.4, -18.0, -0.142, |, 0.0
2677.6, 139.2, | , 24.1, 0.0, 320.9, | ,  1000,   946,  3000,  2930, | , -3.4,  -3.9, -0.031, |, 0.0
2678.6, 138.9, | , 24.1, 0.0, 320.7, | ,  1000,   951,  3000,  2945, | , -3.4, -11.6, -0.092, |, 0.0
2679.6, 139.0, | , 24.1, 0.0, 321.1, | ,  1000,   957,  3000,  2929, | , -3.4, -18.9, -0.149, |, 0.0
2680.6, 139.6, | , 24.1, 0.0, 320.6, | ,  1000,   950,  3000,  2949, | , -3.4, -13.7, -0.109, |, 0.0
2681.6, 139.3, | , 24.1, 0.0, 321.4, | ,  1000,   948,  3000,  2930, | , -3.4, -15.9, -0.125, |, 0.0
2682.6, 139.0, | , 24.1, 0.0, 321.6, | ,  1000,   953,  3000,  2935, | , -3.4, -14.2, -0.112, |, 0.0
2683.6, 139.0, | , 24.1, 0.0, 321.6, | ,  1000,   948,  3000,  2933, | , -3.4, -17.2, -0.135, |, 0.0
2684.7, 139.3, | , 24.1, 0.0, 322.2, | ,  1000,   950,  3000,  2914, | , -3.4, -13.7, -0.108, |, 0.0
2685.7, 139.8, | , 24.1, 0.0, 315.2, | ,  1000,   946,  3000,  2915, | , -3.4, -17.6, -0.138, |, 0.0
2686.7, 138.9, | , 24.1, 0.0, 321.7, | ,  1000,   950,  3000,  2926, | , -3.4,  -6.5, -0.051, |, 0.0
2687.7, 139.2, | , 24.1, 0.0, 322.0, | ,  1000,   950,  3000,  2924, | , -3.4,  -8.6, -0.068, |, 0.0
2688.7, 139.3, | , 24.1, 0.0, 321.8, | ,  1000,   955,  3000,  2926, | , -3.4,   0.4, 0.003, |, 0.0
2689.7, 138.9, | , 24.1, 0.0, 322.0, | ,  1000,   955,  3000,  2930, | , -3.4,  -3.0, -0.024, |, 0.0
2690.7, 140.0, | , 24.1, 0.0, 313.7, | ,  1000,   950,  3000,  2921, | , -3.4, -18.9, -0.148, |, 0.0
2691.7, 139.4, | , 24.1, 0.0, 322.2, | ,  1000,   955,  3000,  2936, | , -3.4, -17.2, -0.136, |, 0.0
2692.7, 139.4, | , 24.1, 0.0, 323.2, | ,  1000,   955,  3000,  2944, | , -3.4,   0.8, 0.007, |, 0.0
2693.7, 139.0, | , 24.1, 0.0, 322.7, | ,  1000,   953,  3000,  2919, | , -3.4,  -2.6, -0.020, |, 0.0
2694.7, 138.8, | , 24.1, 0.0, 322.9, | ,  1000,   948,  3000,  2904, | , -3.4, -11.6, -0.091, |, 0.0
2695.8, 140.0, | , 24.1, 0.0, 318.9, | ,  1000,   951,  3000,  2924, | , -3.4, -17.6, -0.138, |, 0.0
2696.8, 139.5, | , 24.1, 0.0, 322.6, | ,  1000,   959,  3000,  2933, | , -3.4, -15.4, -0.122, |, 0.0
2697.8, 138.8, | , 24.1, 0.0, 323.2, | ,  1000,   953,  3000,  2919, | , -3.4,  -7.3, -0.057, |, 0.0
2698.8, 138.9, | , 24.1, 0.0, 323.0, | ,  1000,   946,  3000,  2925, | , -3.4,  -5.6, -0.044, |, 0.0
2699.8, 139.4, | , 24.1, 0.0, 324.1, | ,  1000,   953,  3000,  2922, | , -3.4, -17.6, -0.138, |, 0.0
2700.8, 139.0, | , 24.1, 0.0, 323.5, | ,  1000,   954,  3000,  2920, | , -3.4, -15.4, -0.122, |, 0.0
2701.8, 139.0, | , 24.1, 0.0, 322.9, | ,  1000,   949,  3000,  2918, | , -3.4,  14.5, 0.114, |, 0.0
2702.8, 139.2, | , 24.1, 0.0, 324.3, | ,  1000,   956,  3000,  2923, | , -3.4,  -0.9, -0.007, |, 0.0
2703.8, 138.9, | , 24.1, 0.0, 323.7, | ,  1000,   952,  3000,  2934, | , -3.4, -18.0, -0.142, |, 0.0
2704.8, 138.8, | , 24.1, 0.0, 324.6, | ,  1000,   949,  3000,  2919, | , -3.4,  12.4, 0.097, |, 0.0
2705.9, 138.7, | , 24.1, 0.0, 324.6, | ,  1000,   951,  3000,  2931, | , -3.4,  -1.7, -0.014, |, 0.0
2706.9, 139.4, | , 24.1, 0.0, 324.0, | ,  1000,   954,  3000,  2937, | , -3.4,   3.4, 0.027, |, 0.0
2707.9, 139.0, | , 24.1, 0.0, 325.0, | ,  1000,   960,  3000,  2936, | , -3.4,  -9.0, -0.071, |, 0.0
2708.9, 138.9, | , 24.1, 0.0, 324.6, | ,  1000,   956,  3000,  2922, | , -3.4,  21.8, 0.172, |, 0.0
2709.9, 139.3, | , 24.1, 0.0, 325.5, | ,  1000,   952,  3000,  2914, | , -3.4, -15.4, -0.121, |, 0.0
2710.9, 139.1, | , 24.1, 0.0, 325.6, | ,  1000,   955,  3000,  2909, | , -3.4, -16.3, -0.128, |, 0.0
2711.9, 139.0, | , 24.1, 0.0, 324.5, | ,  1000,   955,  3000,  2930, | , -3.4, -16.7, -0.132, |, 0.0
2712.9, 139.1, | , 24.1, 0.0, 326.0, | ,  1000,   956,  3000,  2926, | , -3.4,  -1.7, -0.014, |, 0.0
2713.9, 139.1, | , 24.1, 0.0, 326.0, | ,  1000,   948,  3000,  2927, | , -3.4,  23.5, 0.185, |, 0.0
2714.9, 138.7, | , 24.1, 0.0, 326.0, | ,  1000,   953,  3000,  2920, | , -3.4,  -6.0, -0.047, |, 0.0
2715.9, 138.8, | , 24.1, 0.0, 326.1, | ,  1000,   946,  3000,  2949, | , -3.4, -14.6, -0.115, |, 0.0
2717.0, 139.3, | , 24.1, 0.0, 326.0, | ,  1000,   951,  3000,  2921, | , -3.4,  -2.2, -0.017, |, 0.0
2718.0, 139.3, | , 24.1, 0.0, 326.5, | ,  1000,   949,  3000,  2935, | , -3.4,  16.3, 0.128, |, 0.0
2719.0, 139.0, | , 24.1, 0.0, 326.4, | ,  1000,   954,  3000,  2936, | , -3.4,  -6.5, -0.051, |, 0.0
2720.0, 138.9, | , 24.1, 0.0, 326.7, | ,  1000,   953,  3000,  2949, | , -3.4, -16.3, -0.129, |, 0.0
2721.0, 138.8, | , 24.1, 0.0, 326.7, | ,  1000,   955,  3000,  2913, | , -3.4, -15.4, -0.121, |, 0.0
2722.0, 140.1, | , 24.1, 0.0, 321.5, | ,  1000,   948,  3000,  2914, | , -3.4, -16.3, -0.128, |, 0.0
2723.0, 138.9, | , 24.1, 0.0, 326.6, | ,  1000,   950,  3000,  2930, | , -3.4, -15.4, -0.122, |, 0.0
2724.0, 138.7, | , 24.1, 0.0, 327.0, | ,  1000,   955,  3000,  2903, | , -3.4, -13.7, -0.108, |, 0.0
2725.0, 139.3, | , 24.1, 0.0, 327.5, | ,  1000,   955,  3000,  2941, | , -3.4,  -9.9, -0.078, |, 0.0
2726.0, 138.9, | , 24.1, 0.0, 327.6, | ,  1000,   951,  3000,  2927, | , -3.4,  -9.0, -0.071, |, 0.0
2727.1, 139.7, | , 24.1, 0.0, 321.4, | ,  1000,   954,  3000,  2918, | , -3.4,  -9.9, -0.078, |, 0.0
2728.1, 139.4, | , 24.1, 0.0, 327.7, | ,  1000,   952,  3000,  2925, | , -3.4,  -9.0, -0.071, |, 0.0
2729.1, 138.9, | , 24.1, 0.0, 328.0, | ,  1000,   956,  3000,  2939, | , -3.4,  -7.7, -0.061, |, 0.0
2730.1, 138.8, | , 24.1, 0.0, 328.3, | ,  1000,   958,  3000,  2916, | , -3.4,  17.1, 0.135, |, 0.0
2731.1, 138.7, | , 24.1, 0.0, 328.0, | ,  1000,   953,  3000,  2929, | , -3.4,  -9.9, -0.078, |, 0.0
2732.1, 139.3, | , 24.1, 0.0, 328.6, | ,  1000,   949,  3000,  2937, | , -3.4, -10.7, -0.085, |, 0.0
2733.1, 139.1, | , 24.1, 0.0, 327.8, | ,  1000,   951,  3000,  2934, | , -3.4, -13.3, -0.105, |, 0.0
2734.1, 138.8, | , 24.1, 0.0, 328.5, | ,  1000,   951,  3000,  2912, | , -3.4,  -0.9, -0.007, |, 0.0
2735.1, 138.7, | , 24.1, 0.0, 329.2, | ,  1000,   951,  3000,  2919, | , -3.4,   4.3, 0.033, |, 0.0
2736.1, 139.2, | , 24.1, 0.0, 329.4, | ,  1000,   949,  3000,  2918, | , -3.4, -17.2, -0.135, |, 0.0
2737.2, 138.7, | , 24.1, 0.0, 329.3, | ,  1000,   945,  3000,  2912, | , -3.4,  -3.5, -0.027, |, 0.0
2738.2, 139.3, | , 24.1, 0.0, 328.9, | ,  1000,   956,  3000,  2910, | , -3.4, -15.4, -0.121, |, 0.0
2739.2, 139.2, | , 24.1, 0.0, 329.8, | ,  1000,   955,  3000,  2933, | , -3.4, -16.3, -0.129, |, 0.0
2740.2, 138.8, | , 24.1, 0.0, 329.7, | ,  1000,   952,  3000,  2925, | , -3.4,  12.0, 0.094, |, 0.0
2741.2, 138.8, | , 24.1, 0.0, 329.8, | ,  1000,   957,  3000,  2914, | , -3.4,  -8.6, -0.068, |, 0.0
2742.2, 139.2, | , 24.1, 0.0, 330.2, | ,  1000,   956,  3000,  2920, | , -3.4,  12.8, 0.101, |, 0.0
2743.2, 139.0, | , 24.1, 0.0, 329.2, | ,  1000,   955,  3000,  2933, | , -3.4,  -6.0, -0.048, |, 0.0
2744.2, 138.8, | , 24.1, 0.0, 330.6, | ,  1000,   948,  3000,  2936, | , -3.4,  -8.2, -0.064, |, 0.0
2745.2, 138.7, | , 24.1, 0.0, 330.4, | ,  1000,   955,  3000,  2914, | , -3.4,  -8.2, -0.064, |, 0.0
2746.2, 138.8, | , 24.1, 0.0, 330.9, | ,  1000,   949,  3000,  2950, | , -3.4, -12.0, -0.095, |, 0.0
2747.3, 139.2, | , 24.1, 0.0, 330.9, | ,  1000,   950,  3000,  2937, | , -3.4, -19.7, -0.156, |, 0.0
2748.3, 138.8, | , 24.1, 0.0, 330.2, | ,  1000,   950,  3000,  2933, | , -3.4, -17.2, -0.135, |, 0.0
2749.3, 138.8, | , 24.1, 0.0, 331.1, | ,  1000,   961,  3000,  2919, | , -3.4, -15.4, -0.122, |, 0.0
2750.3, 139.2, | , 24.1, 0.0, 331.3, | ,  1000,   948,  3000,  2922, | , -3.4, -13.3, -0.105, |, 0.0
2751.3, 138.9, | , 24.1, 0.0, 331.5, | ,  1000,   951,  3000,  2925, | , -3.4, -16.3, -0.128, |, 0.0
2752.3, 138.9, | , 24.1, 0.0, 331.1, | ,  1000,   947,  3000,  2937, | , -3.4, -13.3, -0.105, |, 0.0
2753.3, 139.6, | , 24.1, 0.0, 330.6, | ,  1000,   956,  3000,  2927, | , -3.4,  -4.3, -0.034, |, 0.0
2754.3, 139.4, | , 24.1, 0.0, 332.0, | ,  1000,   957,  3000,  2923, | , -3.4,   1.7, 0.013, |, 0.0
2755.3, 138.9, | , 24.1, 0.0, 332.0, | ,  1000,   958,  3000,  2937, | , -3.4, -14.6, -0.115, |, 0.0
2756.3, 138.8, | , 24.1, 0.0, 332.3, | ,  1000,   948,  3000,  2919, | , -3.4,  -9.0, -0.071, |, 0.0
2757.4, 139.3, | , 24.1, 0.0, 332.7, | ,  1000,   949,  3000,  2926, | , -3.4, -10.3, -0.081, |, 0.0
2758.4, 139.6, | , 24.1, 0.0, 327.1, | ,  1000,   951,  3000,  2925, | , -3.4, -16.3, -0.128, |, 0.0
2759.4, 138.8, | , 24.1, 0.0, 332.0, | ,  1000,   946,  3000,  2913, | , -3.4, -15.0, -0.118, |, 0.0
2760.4, 139.2, | , 24.1, 0.0, 333.0, | ,  1000,   952,  3000,  2928, | , -3.4,  -0.9, -0.007, |, 0.0
2761.4, 139.3, | , 24.1, 0.0, 333.4, | ,  1000,   957,  3000,  2946, | , -3.4,  -3.5, -0.027, |, 0.0
2762.4, 138.9, | , 24.1, 0.0, 333.3, | ,  1000,   953,  3000,  2925, | , -3.4, -13.7, -0.108, |, 0.0
2763.4, 139.6, | , 24.1, 0.0, 327.9, | ,  1000,   951,  3000,  2903, | , -3.4, -15.4, -0.121, |, 0.0
2764.4, 139.5, | , 24.1, 0.0, 333.2, | ,  1000,   953,  3000,  2957, | , -3.4, -11.2, -0.089, |, 0.0
2765.4, 138.8, | , 24.1, 0.0, 333.9, | ,  1000,   959,  3000,  2931, | , -3.4, -16.7, -0.132, |, 0.0
2766.4, 138.8, | , 24.1, 0.0, 334.0, | ,  1000,   948,  3000,  2918, | , -3.4, -18.9, -0.148, |, 0.0
2767.4, 139.2, | , 24.1, 0.0, 334.3, | ,  1000,   955,  3000,  2941, | , -3.4, -17.2, -0.136, |, 0.0
2768.5, 139.2, | , 24.1, 0.0, 334.4, | ,  1000,   957,  3000,  2910, | , -3.4,  15.8, 0.124, |, 0.0
2769.5, 139.1, | , 24.1, 0.0, 333.6, | ,  1000,   957,  3000,  2942, | , -3.4,  -2.2, -0.017, |, 0.0
2770.5, 139.0, | , 24.1, 0.0, 334.6, | ,  1000,   952,  3000,  2934, | , -3.4,  -6.0, -0.048, |, 0.0
2771.5, 139.4, | , 24.1, 0.0, 334.7, | ,  1000,   954,  3000,  2924, | , -3.4,  -7.3, -0.058, |, 0.0
2772.5, 139.4, | , 24.1, 0.0, 334.8, | ,  1000,   960,  3000,  2941, | , -3.4, -14.6, -0.116, |, 0.0
2773.5, 139.0, | , 24.1, 0.0, 335.0, | ,  1000,   949,  3000,  2928, | , -3.4,  -1.7, -0.014, |, 0.0
2774.5, 139.0, | , 24.1, 0.0, 334.3, | ,  1000,   956,  3000,  2916, | , -3.4,   9.0, 0.071, |, 0.0
2775.5, 139.3, | , 24.1, 0.0, 335.2, | ,  1000,   950,  3000,  2939, | , -3.4, -17.2, -0.136, |, 0.0
2776.5, 139.4, | , 24.1, 0.0, 335.0, | ,  1000,   952,  3000,  2939, | , -3.4, -15.4, -0.122, |, 0.0
2777.5, 138.8, | , 24.1, 0.0, 332.6, | ,  1000,   955,  3000,  2913, | , -3.4, -15.4, -0.121, |, 0.0
2778.6, 139.0, | , 24.1, 0.0, 335.9, | ,  1000,   952,  3000,  2912, | , -3.4,   7.7, 0.060, |, 0.0
2779.6, 139.3, | , 24.1, 0.0, 335.3, | ,  1000,   952,  3000,  2945, | , -3.4, -14.6, -0.115, |, 0.0
2780.6, 138.8, | , 24.1, 0.0, 336.2, | ,  1000,   955,  3000,  2929, | , -3.4, -17.6, -0.139, |, 0.0
2781.6, 138.8, | , 24.1, 0.0, 336.3, | ,  1000,   948,  3000,  2910, | , -3.4, -15.0, -0.118, |, 0.0
2782.6, 139.2, | , 24.1, 0.0, 336.6, | ,  1000,   956,  3000,  2930, | , -3.4,   6.8, 0.054, |, 0.0
2783.6, 138.9, | , 24.1, 0.0, 336.1, | ,  1000,   957,  3000,  2952, | , -3.4,  -3.9, -0.031, |, 0.0
2784.6, 139.1, | , 24.1, 0.0, 334.9, | ,  1000,   959,  3000,  2938, | , -3.4, -17.6, -0.139, |, 0.0
2785.6, 138.7, | , 24.1, 0.0, 336.7, | ,  1000,   954,  3000,  2926, | , -3.4, -13.7, -0.108, |, 0.0
2786.6, 139.3, | , 24.1, 0.0, 336.6, | ,  1000,   954,  3000,  2937, | , -3.4, -15.4, -0.122, |, 0.0
2787.6, 138.9, | , 24.1, 0.0, 336.3, | ,  1000,   946,  3000,  2917, | , -3.4,   9.4, 0.074, |, 0.0
2788.6, 139.0, | , 24.1, 0.0, 336.9, | ,  1000,   955,  3000,  2918, | , -3.4,  -9.9, -0.078, |, 0.0
2789.7, 140.3, | , 24.1, 0.0, 330.2, | ,  1000,   949,  3000,  2928, | , -3.4,  -1.3, -0.010, |, 0.0
2790.7, 139.3, | , 24.1, 0.0, 337.3, | ,  1000,   948,  3000,  2922, | , -3.4, -17.6, -0.138, |, 0.0
2791.7, 138.8, | , 24.1, 0.0, 337.2, | ,  1000,   949,  3000,  2920, | , -3.4, -17.6, -0.138, |, 0.0
2792.7, 138.8, | , 24.1, 0.0, 337.3, | ,  1000,   955,  3000,  2916, | , -3.4, -14.2, -0.111, |, 0.0
2793.7, 139.1, | , 24.1, 0.0, 337.8, | ,  1000,   949,  3000,  2927, | , -3.4,  -5.2, -0.041, |, 0.0
2794.7, 140.8, | , 24.1, 0.0, 327.5, | ,  1000,   951,  3000,  2937, | , -3.4,  -7.3, -0.058, |, 0.0
2795.7, 139.0, | , 24.1, 0.0, 337.5, | ,  1000,   946,  3000,  2937, | , -3.4, -10.3, -0.081, |, 0.0
2796.7, 139.1, | , 24.1, 0.0, 338.8, | ,  1000,   949,  3000,  2907, | , -3.4,  -6.9, -0.054, |, 0.0
2797.7, 139.1, | , 24.1, 0.0, 339.0, | ,  1000,   956,  3000,  2912, | , -3.4, -11.2, -0.088, |, 0.0
