Repository: jdhuang-csm/Ru-BCA

## Methods
* (BaO)<sub>x</sub>-(CaO)<sub>y</sub>-(Al<sub>2</sub>O<sub>3</sub>)<sub>1-x-y</sub> (BCA) catalyst supports were synthesized via sol-gel and solid-state methods. 
* Ru/BCA catalysts were prepared via incipient wetness impregnation to achieve 1 wt. % Ru loading.
* Ammonia synthesis rates were measured for Ru/BCA catalysts in a packed-bed reactor at 480-600<sup>o</sup>C, 10 bar, and space velocities up to 1.3 x 10<sup>6</sup> ml g<sub>cat</sub><sup>-1</sup> h<sup>-1</sup>.
* A machine learning (ML) model was employed to improve understanding of the behavior of Ru/BCA catalysts.
* A microkinetic model was developed to describe the best-performing catalyst.

File: data/init_files_Cadigan/BCA532.txt (part 7 of 55)
********** Start test **********
Elapsed time, Pressure, | , LJtemp(C), Inner-Temp, Outer-Temp, | , N2-set, N2-flow, H2-set, H2-flow, | , pH, NH3_ppm, NH3_Prod_rate, |, In222Temp
2408.8, 138.7, | , 23.0, 0.0, 278.5, | ,  1000,   951,  3000,  2914, | , -3.4,  24.4, 0.248, |, 0.0
2409.8, 138.7, | , 23.0, 0.0, 278.8, | ,  1000,   947,  3000,  2927, | , -3.4,  -7.3, -0.075, |, 0.0
2410.8, 138.4, | , 23.0, 0.0, 277.8, | ,  1000,   953,  3000,  2932, | , -3.4,  -5.6, -0.057, |, 0.0
2411.8, 138.2, | , 23.0, 0.0, 278.2, | ,  1000,   955,  3000,  2921, | , -3.4,  -0.0, -0.000, |, 0.0
2412.8, 138.6, | , 23.0, 0.0, 278.6, | ,  1000,   952,  3000,  2941, | , -3.4,  -6.9, -0.071, |, 0.0
2413.8, 138.7, | , 23.0, 0.0, 279.1, | ,  1000,   953,  3000,  2931, | , -3.4,  -6.9, -0.070, |, 0.0
2414.8, 138.3, | , 23.0, 0.0, 279.3, | ,  1000,   961,  3000,  2931, | , -3.4,  -6.0, -0.062, |, 0.0
2415.8, 138.4, | , 23.0, 0.0, 277.9, | ,  1000,   954,  3000,  2941, | , -3.4,  12.8, 0.132, |, 0.0
2416.8, 138.7, | , 23.0, 0.0, 279.4, | ,  1000,   955,  3000,  2922, | , -3.4,  -3.0, -0.031, |, 0.0
2417.8, 138.2, | , 23.0, 0.0, 279.4, | ,  1000,   957,  3000,  2928, | , -3.4,  -5.2, -0.053, |, 0.0
2418.9, 138.3, | , 23.0, 0.0, 279.5, | ,  1000,   955,  3000,  2914, | , -3.4, -16.3, -0.166, |, 0.0
2419.9, 138.7, | , 23.0, 0.0, 279.9, | ,  1000,   955,  3000,  2928, | , -3.4,  14.1, 0.144, |, 0.0
2420.9, 138.4, | , 23.0, 0.0, 279.5, | ,  1000,   953,  3000,  2929, | , -3.4,  -2.6, -0.027, |, 0.0
2421.9, 138.2, | , 23.0, 0.0, 279.9, | ,  1000,   958,  3000,  2920, | , -3.4,   2.1, 0.022, |, 0.0
2422.9, 138.2, | , 23.0, 0.0, 279.8, | ,  1000,   954,  3000,  2934, | , -3.4,   6.8, 0.070, |, 0.0
2423.9, 138.7, | , 23.0, 0.0, 280.8, | ,  1000,   955,  3000,  2936, | , -3.4,  -8.2, -0.084, |, 0.0
2424.9, 138.3, | , 23.0, 0.0, 280.4, | ,  1000,   960,  3000,  2938, | , -3.4, -15.4, -0.159, |, 0.0
2425.9, 139.3, | , 23.0, 0.0, 273.6, | ,  1000,   954,  3000,  2933, | , -3.4, -15.4, -0.158, |, 0.0
2426.9, 138.3, | , 23.0, 0.0, 280.7, | ,  1000,   952,  3000,  2921, | , -3.4,   5.5, 0.057, |, 0.0
2427.9, 138.8, | , 23.0, 0.0, 281.2, | ,  1000,   949,  3000,  2918, | , -3.4,  -8.6, -0.088, |, 0.0
2428.9, 138.2, | , 23.0, 0.0, 281.2, | ,  1000,   953,  3000,  2911, | , -3.4, -12.9, -0.131, |, 0.0
2430.0, 138.2, | , 23.0, 0.0, 281.1, | ,  1000,   952,  3000,  2933, | , -3.4, -15.9, -0.163, |, 0.0
2431.0, 140.0, | , 23.0, 0.0, 272.7, | ,  1000,   951,  3000,  2934, | , -3.4, -15.4, -0.158, |, 0.0
2432.0, 138.9, | , 23.0, 0.0, 280.8, | ,  1000,   954,  3000,  2941, | , -3.4, -16.3, -0.167, |, 0.0
2433.0, 138.2, | , 23.0, 0.0, 282.0, | ,  1000,   960,  3000,  2915, | , -3.4, -10.3, -0.105, |, 0.0
2434.0, 138.6, | , 23.0, 0.0, 282.1, | ,  1000,   952,  3000,  2915, | , -3.4, -15.4, -0.157, |, 0.0
2435.0, 138.7, | , 23.0, 0.0, 282.2, | ,  1000,   961,  3000,  2937, | , -3.4, -14.2, -0.145, |, 0.0
2436.0, 138.2, | , 23.0, 0.0, 282.1, | ,  1000,   958,  3000,  2944, | , -3.4,  15.4, 0.158, |, 0.0
2437.0, 138.4, | , 23.0, 0.0, 281.5, | ,  1000,   952,  3000,  2941, | , -3.4,  -0.5, -0.005, |, 0.0
2438.0, 138.7, | , 23.0, 0.0, 282.9, | ,  1000,   957,  3000,  2927, | , -3.4,   9.0, 0.092, |, 0.0
2439.0, 138.7, | , 23.0, 0.0, 282.5, | ,  1000,   953,  3000,  2942, | , -3.4, -12.0, -0.123, |, 0.0
2440.1, 138.3, | , 23.0, 0.0, 282.6, | ,  1000,   957,  3000,  2948, | , -3.4, -13.3, -0.137, |, 0.0
2441.1, 138.2, | , 23.0, 0.0, 282.6, | ,  1000,   952,  3000,  2918, | , -3.4, -14.2, -0.144, |, 0.0
2442.1, 138.9, | , 23.0, 0.0, 282.0, | ,  1000,   955,  3000,  2920, | , -3.4,  -4.7, -0.048, |, 0.0
2443.1, 138.4, | , 23.0, 0.0, 283.0, | ,  1000,   955,  3000,  2948, | , -3.4,  -9.0, -0.093, |, 0.0
2444.1, 138.2, | , 23.0, 0.0, 283.4, | ,  1000,   951,  3000,  2925, | , -3.4,   1.3, 0.013, |, 0.0
2445.1, 139.2, | , 23.0, 0.0, 278.1, | ,  1000,   948,  3000,  2933, | , -3.4, -18.0, -0.184, |, 0.0
2446.1, 138.7, | , 23.0, 0.0, 283.8, | ,  1000,   951,  3000,  2956, | , -3.4, -15.0, -0.155, |, 0.0
2447.1, 138.5, | , 23.0, 0.0, 282.9, | ,  1000,   953,  3000,  2948, | , -3.4,  12.0, 0.123, |, 0.0
2448.1, 138.2, | , 23.0, 0.0, 284.1, | ,  1000,   958,  3000,  2922, | , -3.4, -13.3, -0.136, |, 0.0
2449.1, 138.7, | , 23.0, 0.0, 284.2, | ,  1000,   952,  3000,  2921, | , -3.4,  -2.2, -0.022, |, 0.0
2450.1, 138.6, | , 23.0, 0.0, 284.5, | ,  1000,   956,  3000,  2936, | , -3.4,   6.0, 0.061, |, 0.0
2451.2, 138.3, | , 23.0, 0.0, 284.7, | ,  1000,   955,  3000,  2948, | , -3.4,   5.5, 0.057, |, 0.0
2452.2, 138.4, | , 23.0, 0.0, 283.7, | ,  1000,   951,  3000,  2934, | , -3.4,   3.4, 0.035, |, 0.0
2453.2, 138.8, | , 23.0, 0.0, 285.2, | ,  1000,   958,  3000,  2932, | , -3.4, -16.7, -0.172, |, 0.0
2454.2, 138.3, | , 23.0, 0.0, 285.0, | ,  1000,   952,  3000,  2937, | , -3.4, -14.2, -0.145, |, 0.0
2455.2, 138.3, | , 23.0, 0.0, 285.1, | ,  1000,   958,  3000,  2927, | , -3.4,  -6.9, -0.070, |, 0.0
2456.2, 138.1, | , 23.0, 0.0, 285.5, | ,  1000,   956,  3000,  2918, | , -3.4, -18.0, -0.184, |, 0.0
2457.2, 138.8, | , 23.0, 0.0, 285.1, | ,  1000,   952,  3000,  2944, | , -3.4,  17.5, 0.180, |, 0.0
2458.2, 138.4, | , 23.0, 0.0, 285.6, | ,  1000,   951,  3000,  2944, | , -3.4,   3.8, 0.039, |, 0.0
2459.2, 138.3, | , 23.0, 0.0, 285.8, | ,  1000,   955,  3000,  2919, | , -3.4,   9.4, 0.096, |, 0.0
2460.2, 138.6, | , 23.0, 0.0, 286.3, | ,  1000,   956,  3000,  2924, | , -3.4, -15.4, -0.158, |, 0.0
2461.3, 138.6, | , 23.0, 0.0, 286.6, | ,  1000,   955,  3000,  2916, | , -3.4,  18.0, 0.183, |, 0.0
2462.3, 139.3, | , 23.0, 0.0, 275.4, | ,  1000,   947,  3000,  2941, | , -3.4, -12.9, -0.132, |, 0.0
2463.3, 138.7, | , 23.0, 0.0, 286.6, | ,  1000,   959,  3000,  2936, | , -3.4, -12.4, -0.128, |, 0.0
2464.3, 138.7, | , 23.0, 0.0, 287.0, | ,  1000,   950,  3000,  2936, | , -3.4, -12.9, -0.132, |, 0.0
2465.3, 138.2, | , 23.0, 0.0, 286.8, | ,  1000,   957,  3000,  2935, | , -3.4,  -9.0, -0.093, |, 0.0
2466.3, 138.3, | , 23.0, 0.0, 286.4, | ,  1000,   954,  3000,  2922, | , -3.4, -16.3, -0.167, |, 0.0
2467.3, 139.6, | , 23.0, 0.0, 280.7, | ,  1000,   951,  3000,  2934, | , -3.4, -19.3, -0.198, |, 0.0
2468.3, 138.8, | , 23.0, 0.0, 286.9, | ,  1000,   960,  3000,  2937, | , -3.4, -13.3, -0.137, |, 0.0
2469.3, 138.2, | , 23.0, 0.0, 287.3, | ,  1000,   955,  3000,  2934, | , -3.4, -16.7, -0.171, |, 0.0
2470.3, 138.6, | , 23.0, 0.0, 287.8, | ,  1000,   952,  3000,  2940, | , -3.4,  -4.7, -0.049, |, 0.0
2471.4, 138.6, | , 23.0, 0.0, 288.3, | ,  1000,   956,  3000,  2926, | , -3.4,   9.0, 0.092, |, 0.0
2472.4, 139.1, | , 23.0, 0.0, 281.7, | ,  1000,   949,  3000,  2913, | , -3.4,  -3.5, -0.035, |, 0.0
2473.4, 138.5, | , 23.0, 0.0, 287.4, | ,  1000,   953,  3000,  2937, | , -3.4, -14.2, -0.145, |, 0.0
2474.4, 138.6, | , 23.0, 0.0, 288.5, | ,  1000,   950,  3000,  2929, | , -3.4, -12.9, -0.132, |, 0.0
2475.4, 138.3, | , 23.0, 0.0, 288.3, | ,  1000,   959,  3000,  2948, | , -3.4, -13.3, -0.137, |, 0.0
2476.4, 138.3, | , 23.0, 0.0, 288.4, | ,  1000,   950,  3000,  2929, | , -3.4, -12.4, -0.127, |, 0.0
2477.4, 138.2, | , 23.0, 0.0, 288.2, | ,  1000,   957,  3000,  2930, | , -3.4,   9.8, 0.101, |, 0.0
2478.4, 138.8, | , 23.0, 0.0, 288.0, | ,  1000,   948,  3000,  2922, | , -3.4,   5.1, 0.052, |, 0.0
2479.4, 138.2, | , 23.1, 0.0, 288.6, | ,  1000,   951,  3000,  2918, | , -3.4,  14.1, 0.144, |, 0.0
2480.4, 138.3, | , 23.1, 0.0, 288.4, | ,  1000,   954,  3000,  2941, | , -3.4, -16.7, -0.172, |, 0.0
2481.5, 138.2, | , 23.1, 0.0, 289.1, | ,  1000,   951,  3000,  2931, | , -3.4, -14.2, -0.145, |, 0.0
2482.5, 138.7, | , 23.0, 0.0, 289.5, | ,  1000,   950,  3000,  2939, | , -3.4,  -8.6, -0.088, |, 0.0
2483.5, 138.5, | , 23.1, 0.0, 288.7, | ,  1000,   959,  3000,  2916, | , -3.4, -15.9, -0.162, |, 0.0
2484.5, 138.2, | , 23.1, 0.0, 289.5, | ,  1000,   956,  3000,  2918, | , -3.4,  -3.5, -0.035, |, 0.0
2485.5, 138.6, | , 23.1, 0.0, 289.9, | ,  1000,   954,  3000,  2897, | , -3.4, -16.3, -0.165, |, 0.0
2486.5, 138.2, | , 23.1, 0.0, 289.6, | ,  1000,   956,  3000,  2937, | , -3.4,  -3.5, -0.035, |, 0.0
2487.5, 138.2, | , 23.1, 0.0, 290.1, | ,  1000,   950,  3000,  2920, | , -3.4,  -2.6, -0.026, |, 0.0
2488.5, 138.8, | , 23.0, 0.0, 289.9, | ,  1000,   955,  3000,  2926, | , -3.4,  -5.6, -0.057, |, 0.0
2489.5, 138.7, | , 23.1, 0.0, 290.2, | ,  1000,   952,  3000,  2931, | , -3.4,  -5.2, -0.053, |, 0.0
2490.5, 138.3, | , 23.1, 0.0, 290.0, | ,  1000,   954,  3000,  2959, | , -3.4,   8.5, 0.088, |, 0.0
2491.5, 138.4, | , 23.1, 0.0, 290.5, | ,  1000,   954,  3000,  2910, | , -3.4,   3.0, 0.030, |, 0.0
2492.6, 138.6, | , 23.1, 0.0, 291.1, | ,  1000,   952,  3000,  2896, | , -3.4, -13.7, -0.139, |, 0.0
2493.6, 138.9, | , 23.1, 0.0, 290.3, | ,  1000,   953,  3000,  2922, | , -3.4, -12.0, -0.123, |, 0.0
2494.6, 138.3, | , 23.1, 0.0, 291.1, | ,  1000,   953,  3000,  2952, | , -3.4, -15.0, -0.155, |, 0.0
2495.6, 138.5, | , 23.1, 0.0, 290.5, | ,  1000,   957,  3000,  2930, | , -3.4,  12.8, 0.131, |, 0.0
2496.6, 138.3, | , 23.1, 0.0, 292.0, | ,  1000,   949,  3000,  2939, | , -3.4, -11.6, -0.119, |, 0.0
2497.6, 138.1, | , 23.1, 0.0, 291.2, | ,  1000,   953,  3000,  2920, | , -3.4, -11.2, -0.114, |, 0.0
2498.6, 138.5, | , 23.1, 0.0, 289.1, | ,  1000,   950,  3000,  2903, | , -3.4, -15.9, -0.161, |, 0.0
2499.6, 138.2, | , 23.1, 0.0, 291.5, | ,  1000,   957,  3000,  2926, | , -3.4, -15.9, -0.162, |, 0.0
2500.6, 138.8, | , 23.1, 0.0, 291.4, | ,  1000,   956,  3000,  2939, | , -3.4,  -7.3, -0.075, |, 0.0
2501.6, 138.2, | , 23.1, 0.0, 287.2, | ,  1000,   949,  3000,  2944, | , -3.4,  16.3, 0.167, |, 0.0
2502.6, 138.3, | , 23.1, 0.0, 292.1, | ,  1000,   951,  3000,  2923, | , -3.4,  -5.6, -0.057, |, 0.0
2503.7, 139.0, | , 23.1, 0.0, 287.4, | ,  1000,   953,  3000,  2956, | , -3.4,   5.1, 0.053, |, 0.0
2504.7, 138.9, | , 23.1, 0.0, 292.1, | ,  1000,   958,  3000,  2947, | , -3.4,  -0.9, -0.009, |, 0.0
2505.7, 138.4, | , 23.1, 0.0, 292.6, | ,  1000,   954,  3000,  2935, | , -3.4,  -8.6, -0.088, |, 0.0
2506.7, 138.1, | , 23.1, 0.0, 292.7, | ,  1000,   958,  3000,  2923, | , -3.4,  -5.6, -0.057, |, 0.0
2507.7, 138.7, | , 23.1, 0.0, 293.1, | ,  1000,   955,  3000,  2926, | , -3.4,  -3.9, -0.040, |, 0.0
2508.7, 139.1, | , 23.1, 0.0, 287.2, | ,  1000,   952,  3000,  2922, | , -3.4,  22.7, 0.232, |, 0.0
2509.7, 138.3, | , 23.1, 0.0, 292.2, | ,  1000,   953,  3000,  2936, | , -3.4,  -5.2, -0.053, |, 0.0
2510.7, 138.3, | , 23.1, 0.0, 292.8, | ,  1000,   955,  3000,  2936, | , -3.4,  -7.7, -0.079, |, 0.0
2511.7, 138.7, | , 23.1, 0.0, 293.8, | ,  1000,   956,  3000,  2914, | , -3.4,  -4.7, -0.048, |, 0.0
2512.7, 138.2, | , 23.1, 0.0, 293.7, | ,  1000,   957,  3000,  2941, | , -3.4,  -3.0, -0.031, |, 0.0
2513.8, 138.8, | , 23.1, 0.0, 294.2, | ,  1000,   956,  3000,  2927, | , -3.4,  -6.9, -0.070, |, 0.0
2514.8, 138.9, | , 23.1, 0.0, 293.2, | ,  1000,   957,  3000,  2929, | , -3.4,  -7.3, -0.075, |, 0.0
2515.8, 138.3, | , 23.1, 0.0, 294.0, | ,  1000,   950,  3000,  2926, | , -3.4,  -9.4, -0.097, |, 0.0
2516.8, 138.3, | , 23.1, 0.0, 294.2, | ,  1000,   959,  3000,  2922, | , -3.4,  -9.0, -0.092, |, 0.0
2517.8, 138.7, | , 23.1, 0.0, 294.3, | ,  1000,   952,  3000,  2918, | , -3.4,  -7.7, -0.079, |, 0.0
2518.8, 138.1, | , 23.1, 0.0, 294.6, | ,  1000,   951,  3000,  2910, | , -3.4,  19.7, 0.200, |, 0.0
2519.8, 138.4, | , 23.1, 0.0, 294.0, | ,  1000,   951,  3000,  2933, | , -3.4,   9.8, 0.101, |, 0.0
2520.8, 138.3, | , 23.1, 0.0, 294.7, | ,  1000,   950,  3000,  2948, | , -3.4,   6.4, 0.066, |, 0.0
2521.8, 138.6, | , 23.1, 0.0, 295.2, | ,  1000,   954,  3000,  2920, | , -3.4,  -4.3, -0.044, |, 0.0
2522.8, 138.6, | , 23.1, 0.0, 295.8, | ,  1000,   953,  3000,  2918, | , -3.4,  -4.7, -0.048, |, 0.0
2523.9, 138.2, | , 23.1, 0.0, 295.3, | ,  1000,   953,  3000,  2921, | , -3.4,  -6.0, -0.061, |, 0.0
2524.9, 138.4, | , 23.1, 0.0, 294.9, | ,  1000,   953,  3000,  2936, | , -3.4,  -8.2, -0.084, |, 0.0
2525.9, 138.2, | , 23.1, 0.0, 295.5, | ,  1000,   953,  3000,  2923, | , -3.4,  -5.6, -0.057, |, 0.0
2526.9, 138.3, | , 23.1, 0.0, 295.9, | ,  1000,   948,  3000,  2921, | , -3.4,  18.8, 0.192, |, 0.0
2527.9, 138.3, | , 23.1, 0.0, 296.0, | ,  1000,   949,  3000,  2920, | , -3.4,  22.3, 0.227, |, 0.0
2528.9, 138.3, | , 23.1, 0.0, 296.6, | ,  1000,   955,  3000,  2933, | , -3.4,  25.7, 0.263, |, 0.0
2529.9, 138.9, | , 23.1, 0.0, 295.6, | ,  1000,   956,  3000,  2945, | , -3.4,  -6.9, -0.071, |, 0.0
2530.9, 138.3, | , 23.1, 0.0, 296.8, | ,  1000,   953,  3000,  2911, | , -3.4,  -5.6, -0.057, |, 0.0
2531.9, 138.3, | , 23.1, 0.0, 296.8, | ,  1000,   959,  3000,  2913, | , -3.4,  22.3, 0.227, |, 0.0
2532.9, 138.6, | , 23.1, 0.0, 296.9, | ,  1000,   957,  3000,  2930, | , -3.4,  -6.0, -0.062, |, 0.0
2533.9, 138.6, | , 23.1, 0.0, 297.6, | ,  1000,   959,  3000,  2934, | , -3.4,  -7.7, -0.079, |, 0.0
2535.0, 138.4, | , 23.1, 0.0, 296.4, | ,  1000,   955,  3000,  2932, | , -3.4,  -6.0, -0.062, |, 0.0
2536.0, 138.3, | , 23.1, 0.0, 297.5, | ,  1000,   956,  3000,  2933, | , -3.4,  -7.3, -0.075, |, 0.0
2537.0, 138.8, | , 23.1, 0.0, 297.9, | ,  1000,   955,  3000,  2936, | , -3.4,  25.3, 0.259, |, 0.0
2538.0, 138.2, | , 23.1, 0.0, 297.7, | ,  1000,   949,  3000,  2911, | , -3.4,   3.4, 0.035, |, 0.0
2539.0, 138.2, | , 23.1, 0.0, 297.6, | ,  1000,   955,  3000,  2924, | , -3.4,  -8.2, -0.083, |, 0.0
2540.0, 139.1, | , 23.1, 0.0, 291.5, | ,  1000,   950,  3000,  2922, | , -3.4,   1.7, 0.017, |, 0.0
2541.0, 138.7, | , 23.1, 0.0, 297.8, | ,  1000,   958,  3000,  2937, | , -3.4,  12.0, 0.123, |, 0.0
2542.0, 138.2, | , 23.1, 0.0, 298.0, | ,  1000,   951,  3000,  2926, | , -3.4,  22.3, 0.227, |, 0.0
2543.0, 138.2, | , 23.1, 0.0, 298.2, | ,  1000,   957,  3000,  2945, | , -3.4,  -3.9, -0.040, |, 0.0
2544.0, 138.6, | , 23.1, 0.0, 298.9, | ,  1000,   957,  3000,  2898, | , -3.4,  -8.6, -0.087, |, 0.0
2545.1, 139.5, | , 23.1, 0.0, 293.1, | ,  1000,   950,  3000,  2924, | , -3.4,   2.5, 0.026, |, 0.0
2546.1, 138.3, | , 23.1, 0.0, 298.3, | ,  1000,   956,  3000,  2907, | , -3.4,  -7.3, -0.074, |, 0.0
2547.1, 138.7, | , 23.1, 0.0, 299.3, | ,  1000,   951,  3000,  2949, | , -3.4,  -8.6, -0.088, |, 0.0
2548.1, 138.6, | , 23.1, 0.0, 299.4, | ,  1000,   955,  3000,  2927, | , -3.4,  22.7, 0.232, |, 0.0
2549.1, 138.2, | , 23.1, 0.0, 299.2, | ,  1000,   949,  3000,  2926, | , -3.4,   2.1, 0.022, |, 0.0
2550.1, 138.3, | , 23.1, 0.0, 299.2, | ,  1000,   950,  3000,  2943, | , -3.4,  -8.6, -0.088, |, 0.0
2551.1, 138.8, | , 23.1, 0.0, 299.3, | ,  1000,   953,  3000,  2914, | , -3.4,  -5.6, -0.057, |, 0.0
2552.1, 138.3, | , 23.1, 0.0, 299.9, | ,  1000,   953,  3000,  2907, | , -3.4,  -8.6, -0.087, |, 0.0
2553.1, 138.2, | , 23.1, 0.0, 299.9, | ,  1000,   949,  3000,  2938, | , -3.4,  -6.5, -0.066, |, 0.0
2554.1, 138.2, | , 23.1, 0.0, 300.2, | ,  1000,   956,  3000,  2937, | , -3.4,  -6.5, -0.066, |, 0.0
2555.1, 138.6, | , 23.1, 0.0, 300.1, | ,  1000,   952,  3000,  2918, | , -3.4,  -6.5, -0.066, |, 0.0
2556.2, 138.4, | , 23.1, 0.0, 299.2, | ,  1000,   955,  3000,  2934, | , -3.4,  -6.0, -0.062, |, 0.0
2557.2, 138.3, | , 23.1, 0.0, 300.7, | ,  1000,   954,  3000,  2962, | , -3.4,  -7.3, -0.075, |, 0.0
2558.2, 138.4, | , 23.1, 0.0, 300.7, | ,  1000,   952,  3000,  2937, | , -3.4,  19.3, 0.197, |, 0.0
2559.2, 138.7, | , 23.1, 0.0, 301.1, | ,  1000,   959,  3000,  2928, | , -3.4,  17.1, 0.175, |, 0.0
2560.2, 138.3, | , 23.1, 0.0, 300.9, | ,  1000,   957,  3000,  2914, | , -3.4,  -8.2, -0.083, |, 0.0
2561.2, 138.4, | , 23.1, 0.0, 299.7, | ,  1000,   948,  3000,  2939, | , -3.4,   5.5, 0.057, |, 0.0
2562.2, 138.7, | , 23.1, 0.0, 301.2, | ,  1000,   951,  3000,  2903, | , -3.4,  12.4, 0.126, |, 0.0
2563.2, 138.2, | , 23.1, 0.0, 300.8, | ,  1000,   959,  3000,  2941, | , -3.4,  12.4, 0.127, |, 0.0
2564.2, 138.2, | , 23.1, 0.0, 301.4, | ,  1000,   954,  3000,  2930, | , -3.4,  -1.7, -0.018, |, 0.0
2565.2, 138.2, | , 23.1, 0.0, 301.5, | ,  1000,   949,  3000,  2923, | , -3.4,  -9.0, -0.092, |, 0.0
2566.3, 138.8, | , 23.1, 0.0, 301.3, | ,  1000,   947,  3000,  2933, | , -3.4,  -8.6, -0.088, |, 0.0
2567.3, 138.4, | , 23.1, 0.0, 301.9, | ,  1000,   958,  3000,  2927, | , -3.4, -15.4, -0.158, |, 0.0
2568.3, 138.4, | , 23.1, 0.0, 302.1, | ,  1000,   957,  3000,  2922, | , -3.4, -16.7, -0.171, |, 0.0
2569.3, 138.2, | , 23.1, 0.0, 302.2, | ,  1000,   957,  3000,  2927, | , -3.4,   3.0, 0.030, |, 0.0
2570.3, 138.7, | , 23.1, 0.0, 302.2, | ,  1000,   952,  3000,  2919, | , -3.4, -11.2, -0.114, |, 0.0
2571.3, 138.3, | , 23.1, 0.0, 301.7, | ,  1000,   947,  3000,  2912, | , -3.4, -18.9, -0.192, |, 0.0
2572.3, 138.2, | , 23.1, 0.0, 302.7, | ,  1000,   950,  3000,  2925, | , -3.4, -12.4, -0.127, |, 0.0
2573.3, 138.6, | , 23.1, 0.0, 303.1, | ,  1000,   956,  3000,  2932, | , -3.4,   2.5, 0.026, |, 0.0
2574.3, 138.2, | , 23.1, 0.0, 303.0, | ,  1000,   955,  3000,  2911, | , -3.4,  -5.6, -0.057, |, 0.0
2575.3, 138.2, | , 23.1, 0.0, 303.2, | ,  1000,   952,  3000,  2937, | , -3.4, -14.2, -0.145, |, 0.0
2576.4, 139.4, | , 23.1, 0.0, 295.5, | ,  1000,   949,  3000,  2934, | , -3.4, -18.0, -0.184, |, 0.0
2577.4, 138.6, | , 23.1, 0.0, 303.9, | ,  1000,   956,  3000,  2941, | , -3.4, -13.3, -0.137, |, 0.0
2578.4, 138.3, | , 23.1, 0.0, 302.9, | ,  1000,   952,  3000,  2948, | , -3.4, -16.3, -0.168, |, 0.0
2579.4, 138.3, | , 23.1, 0.0, 303.7, | ,  1000,   955,  3000,  2922, | , -3.4, -13.3, -0.136, |, 0.0
2580.4, 138.7, | , 23.1, 0.0, 304.0, | ,  1000,   948,  3000,  2929, | , -3.4,  -2.2, -0.022, |, 0.0
2581.4, 139.0, | , 23.1, 0.0, 297.7, | ,  1000,   950,  3000,  2918, | , -3.4, -12.4, -0.127, |, 0.0
2582.4, 138.4, | , 23.1, 0.0, 303.3, | ,  1000,   955,  3000,  2923, | , -3.4,   5.1, 0.052, |, 0.0
2583.4, 138.7, | , 23.1, 0.0, 304.2, | ,  1000,   957,  3000,  2926, | , -3.4,  -8.6, -0.088, |, 0.0
2584.4, 138.7, | , 23.1, 0.0, 304.8, | ,  1000,   955,  3000,  2933, | , -3.4,  -1.3, -0.013, |, 0.0
2585.4, 138.3, | , 23.1, 0.0, 304.5, | ,  1000,   948,  3000,  2933, | , -3.4, -15.0, -0.154, |, 0.0
2586.5, 138.2, | , 23.1, 0.0, 305.0, | ,  1000,   952,  3000,  2911, | , -3.4, -15.4, -0.157, |, 0.0
2587.5, 138.7, | , 23.1, 0.0, 304.4, | ,  1000,   956,  3000,  2918, | , -3.4,  14.5, 0.148, |, 0.0
2588.5, 138.3, | , 23.1, 0.0, 305.2, | ,  1000,   955,  3000,  2932, | , -3.4,  -3.5, -0.035, |, 0.0
2589.5, 138.3, | , 23.1, 0.0, 304.7, | ,  1000,   950,  3000,  2926, | , -3.4, -15.9, -0.162, |, 0.0
2590.5, 138.3, | , 23.1, 0.0, 305.2, | ,  1000,   953,  3000,  2934, | , -3.4, -15.9, -0.163, |, 0.0
2591.5, 138.7, | , 23.1, 0.0, 305.5, | ,  1000,   955,  3000,  2928, | , -3.4,  -8.6, -0.088, |, 0.0
2592.5, 138.3, | , 23.1, 0.0, 305.3, | ,  1000,   958,  3000,  2934, | , -3.4,  -0.5, -0.005, |, 0.0
2593.5, 138.2, | , 23.1, 0.0, 305.5, | ,  1000,   956,  3000,  2942, | , -3.4,   4.3, 0.044, |, 0.0
2594.5, 138.3, | , 23.1, 0.0, 306.4, | ,  1000,   955,  3000,  2940, | , -3.4,   9.4, 0.096, |, 0.0
2595.5, 138.7, | , 23.1, 0.0, 306.1, | ,  1000,   955,  3000,  2944, | , -3.4, -16.7, -0.172, |, 0.0
2596.6, 138.2, | , 23.1, 0.0, 306.3, | ,  1000,   950,  3000,  2920, | , -3.4,   0.8, 0.008, |, 0.0
2597.6, 138.4, | , 23.1, 0.0, 305.5, | ,  1000,   956,  3000,  2937, | , -3.4,  -4.3, -0.044, |, 0.0
2598.6, 138.6, | , 23.1, 0.0, 306.5, | ,  1000,   947,  3000,  2911, | , -3.4,   5.5, 0.056, |, 0.0
2599.6, 138.3, | , 23.1, 0.0, 306.3, | ,  1000,   955,  3000,  2947, | , -3.4,  -9.0, -0.093, |, 0.0
2600.6, 138.2, | , 23.1, 0.0, 306.3, | ,  1000,   951,  3000,  2915, | , -3.4,  -9.4, -0.096, |, 0.0
2601.6, 138.2, | , 23.1, 0.0, 307.2, | ,  1000,   954,  3000,  2938, | , -3.4, -12.4, -0.128, |, 0.0
2602.6, 138.8, | , 23.1, 0.0, 306.8, | ,  1000,   957,  3000,  2932, | , -3.4, -12.9, -0.132, |, 0.0
2603.6, 138.3, | , 23.1, 0.0, 307.2, | ,  1000,   956,  3000,  2937, | , -3.4, -13.3, -0.137, |, 0.0
2604.6, 138.3, | , 23.1, 0.0, 307.5, | ,  1000,   953,  3000,  2939, | , -3.4, -14.2, -0.145, |, 0.0
2605.6, 138.7, | , 23.1, 0.0, 308.0, | ,  1000,   959,  3000,  2947, | , -3.4, -15.9, -0.163, |, 0.0
2606.6, 138.3, | , 23.1, 0.0, 307.6, | ,  1000,   954,  3000,  2913, | , -3.4, -13.3, -0.136, |, 0.0
2607.7, 138.4, | , 23.1, 0.0, 306.2, | ,  1000,   954,  3000,  2919, | , -3.4, -15.0, -0.153, |, 0.0
2608.7, 138.2, | , 23.1, 0.0, 308.1, | ,  1000,   955,  3000,  2922, | , -3.4, -12.9, -0.132, |, 0.0
2609.7, 138.1, | , 23.1, 0.0, 308.0, | ,  1000,   952,  3000,  2935, | , -3.4,  12.4, 0.127, |, 0.0
2610.7, 138.1, | , 23.1, 0.0, 308.5, | ,  1000,   960,  3000,  2931, | , -3.4, -12.9, -0.132, |, 0.0
2611.7, 138.2, | , 23.2, 0.0, 308.3, | ,  1000,   958,  3000,  2941, | , -3.4, -17.2, -0.176, |, 0.0
2612.7, 139.0, | , 23.1, 0.0, 303.1, | ,  1000,   951,  3000,  2921, | , -3.4, -15.0, -0.153, |, 0.0
2613.7, 139.0, | , 23.2, 0.0, 307.9, | ,  1000,   957,  3000,  2949, | , -3.4, -11.2, -0.115, |, 0.0
2614.7, 138.3, | , 23.2, 0.0, 308.5, | ,  1000,   950,  3000,  2939, | , -3.4, -16.3, -0.167, |, 0.0
2615.7, 138.7, | , 23.2, 0.0, 305.6, | ,  1000,   951,  3000,  2921, | , -3.4, -14.6, -0.149, |, 0.0
2616.7, 138.6, | , 23.1, 0.0, 309.1, | ,  1000,   955,  3000,  2918, | , -3.4, -13.3, -0.136, |, 0.0
2617.7, 139.4, | , 23.1, 0.0, 303.6, | ,  1000,   956,  3000,  2915, | , -3.4, -18.0, -0.184, |, 0.0
2618.8, 138.4, | , 23.2, 0.0, 308.4, | ,  1000,   956,  3000,  2946, | , -3.4, -16.3, -0.168, |, 0.0
2619.8, 138.3, | , 23.2, 0.0, 309.1, | ,  1000,   950,  3000,  2935, | , -3.4, -12.9, -0.132, |, 0.0
2620.8, 138.7, | , 23.2, 0.0, 310.0, | ,  1000,   955,  3000,  2926, | , -3.4,   8.1, 0.083, |, 0.0
2621.8, 138.3, | , 23.1, 0.0, 309.5, | ,  1000,   954,  3000,  2943, | , -3.4, -11.2, -0.115, |, 0.0
2622.8, 138.2, | , 23.2, 0.0, 309.7, | ,  1000,   951,  3000,  2915, | , -3.4,  -6.0, -0.061, |, 0.0
2623.8, 138.4, | , 23.2, 0.0, 308.8, | ,  1000,   951,  3000,  2944, | , -3.4, -17.6, -0.181, |, 0.0
2624.8, 138.7, | , 23.2, 0.0, 310.3, | ,  1000,   956,  3000,  2950, | , -3.4, -15.0, -0.155, |, 0.0
2625.8, 138.2, | , 23.2, 0.0, 310.4, | ,  1000,   952,  3000,  2922, | , -3.4,   5.1, 0.052, |, 0.0
2626.8, 138.1, | , 23.2, 0.0, 310.6, | ,  1000,   962,  3000,  2922, | , -3.4,  -6.5, -0.066, |, 0.0
2627.8, 138.7, | , 23.2, 0.0, 310.7, | ,  1000,   955,  3000,  2923, | , -3.4, -18.0, -0.184, |, 0.0
2628.9, 138.7, | , 23.2, 0.0, 310.1, | ,  1000,   958,  3000,  2937, | , -3.4, -13.7, -0.141, |, 0.0
2629.9, 138.2, | , 23.2, 0.0, 311.2, | ,  1000,   955,  3000,  2917, | , -3.4,  -3.9, -0.040, |, 0.0
2630.9, 138.4, | , 23.2, 0.0, 310.9, | ,  1000,   950,  3000,  2942, | , -3.4,  -6.9, -0.071, |, 0.0
2631.9, 138.3, | , 23.2, 0.0, 311.2, | ,  1000,   955,  3000,  2922, | , -3.4, -12.9, -0.132, |, 0.0
2632.9, 138.2, | , 23.2, 0.0, 311.3, | ,  1000,   956,  3000,  2937, | , -3.4,  -9.0, -0.093, |, 0.0
2633.9, 138.3, | , 23.2, 0.0, 310.8, | ,  1000,   954,  3000,  2936, | , -3.4,  15.4, 0.158, |, 0.0
2634.9, 138.7, | , 23.2, 0.0, 312.0, | ,  1000,   949,  3000,  2915, | , -3.4,   7.3, 0.074, |, 0.0
2635.9, 138.2, | , 23.2, 0.0, 311.8, | ,  1000,   956,  3000,  2946, | , -3.4, -15.9, -0.163, |, 0.0
2636.9, 138.1, | , 23.2, 0.0, 311.8, | ,  1000,   951,  3000,  2926, | , -3.4, -16.3, -0.167, |, 0.0
2637.9, 138.3, | , 23.2, 0.0, 311.8, | ,  1000,   954,  3000,  2941, | , -3.4, -16.3, -0.167, |, 0.0
2638.9, 138.8, | , 23.2, 0.0, 311.9, | ,  1000,   953,  3000,  2925, | , -3.4, -12.9, -0.132, |, 0.0
2640.0, 138.3, | , 23.2, 0.0, 312.1, | ,  1000,   960,  3000,  2917, | , -3.4,   2.5, 0.026, |, 0.0
2641.0, 138.4, | , 23.2, 0.0, 311.1, | ,  1000,   956,  3000,  2955, | , -3.4,  -9.4, -0.097, |, 0.0
2642.0, 138.2, | , 23.2, 0.0, 312.5, | ,  1000,   948,  3000,  2926, | , -3.4,  -9.0, -0.092, |, 0.0
2643.0, 138.7, | , 23.2, 0.0, 312.8, | ,  1000,   952,  3000,  2916, | , -3.4,  -5.2, -0.053, |, 0.0
2644.0, 139.3, | , 23.2, 0.0, 306.1, | ,  1000,   953,  3000,  2929, | , -3.4, -16.3, -0.167, |, 0.0
2645.0, 138.1, | , 23.2, 0.0, 313.1, | ,  1000,   949,  3000,  2940, | , -3.4,  -7.3, -0.075, |, 0.0
2646.0, 138.7, | , 23.2, 0.0, 313.0, | ,  1000,   957,  3000,  2938, | , -3.4, -14.6, -0.150, |, 0.0
2647.0, 138.6, | , 23.2, 0.0, 313.4, | ,  1000,   948,  3000,  2940, | , -3.4, -16.3, -0.167, |, 0.0
2648.0, 138.3, | , 23.2, 0.0, 313.8, | ,  1000,   955,  3000,  2948, | , -3.4, -17.2, -0.176, |, 0.0
2649.0, 139.3, | , 23.2, 0.0, 307.2, | ,  1000,   955,  3000,  2931, | , -3.4, -14.2, -0.145, |, 0.0
2650.0, 138.9, | , 23.2, 0.0, 313.0, | ,  1000,   956,  3000,  2906, | , -3.4,  24.8, 0.253, |, 0.0
2651.1, 138.3, | , 23.2, 0.0, 313.5, | ,  1000,   954,  3000,  2924, | , -3.4,  -7.3, -0.075, |, 0.0
2652.1, 138.2, | , 23.2, 0.0, 314.4, | ,  1000,   951,  3000,  2910, | , -3.4,  -9.4, -0.096, |, 0.0
2653.1, 138.2, | , 23.2, 0.0, 314.2, | ,  1000,   959,  3000,  2944, | , -3.4, -10.3, -0.106, |, 0.0
2654.1, 139.5, | , 23.2, 0.0, 308.8, | ,  1000,   948,  3000,  2932, | , -3.4,  -9.0, -0.092, |, 0.0
2655.1, 138.4, | , 23.2, 0.0, 314.0, | ,  1000,   958,  3000,  2931, | , -3.4,  21.0, 0.215, |, 0.0
2656.1, 138.3, | , 23.2, 0.0, 314.1, | ,  1000,   954,  3000,  2941, | , -3.4,  -0.0, -0.000, |, 0.0
2657.1, 138.2, | , 23.2, 0.0, 315.1, | ,  1000,   949,  3000,  2926, | , -3.4,  -7.7, -0.079, |, 0.0
2658.1, 138.6, | , 23.2, 0.0, 315.3, | ,  1000,   954,  3000,  2944, | , -3.4,  -8.6, -0.088, |, 0.0
2659.1, 138.2, | , 23.2, 0.0, 315.2, | ,  1000,   954,  3000,  2924, | , -3.4,  -5.2, -0.053, |, 0.0
2660.1, 138.4, | , 23.2, 0.0, 314.5, | ,  1000,   948,  3000,  2937, | , -3.4,   2.5, 0.026, |, 0.0
2661.1, 138.8, | , 23.2, 0.0, 315.0, | ,  1000,   958,  3000,  2937, | , -3.4,  21.8, 0.224, |, 0.0
2662.2, 138.7, | , 23.2, 0.0, 315.8, | ,  1000,   955,  3000,  2924, | , -3.4,  -9.0, -0.092, |, 0.0
2663.2, 138.2, | , 23.2, 0.0, 315.5, | ,  1000,   955,  3000,  2932, | , -3.4,  -5.2, -0.053, |, 0.0
2664.2, 138.6, | , 23.2, 0.0, 315.9, | ,  1000,   951,  3000,  2926, | , -3.4,  17.5, 0.179, |, 0.0
2665.2, 138.7, | , 23.2, 0.0, 314.7, | ,  1000,   952,  3000,  2911, | , -3.4,  -5.2, -0.053, |, 0.0
2666.2, 138.2, | , 23.2, 0.0, 315.4, | ,  1000,   953,  3000,  2920, | , -3.4,  -9.0, -0.092, |, 0.0
2667.2, 138.2, | , 23.2, 0.0, 315.9, | ,  1000,   954,  3000,  2925, | , -3.4,   2.1, 0.022, |, 0.0
2668.2, 138.6, | , 23.2, 0.0, 316.6, | ,  1000,   948,  3000,  2938, | , -3.4,  -7.7, -0.079, |, 0.0
2669.2, 138.2, | , 23.2, 0.0, 316.4, | ,  1000,   955,  3000,  2941, | , -3.4,  -9.4, -0.097, |, 0.0
2670.2, 138.4, | , 23.2, 0.0, 316.3, | ,  1000,   949,  3000,  2926, | , -3.4,  -4.7, -0.048, |, 0.0
2671.3, 138.4, | , 23.2, 0.0, 316.1, | ,  1000,   954,  3000,  2933, | , -3.4,  16.7, 0.171, |, 0.0
2672.3, 138.6, | , 23.2, 0.0, 317.2, | ,  1000,   950,  3000,  2913, | , -3.4,  -5.6, -0.057, |, 0.0
2673.3, 138.2, | , 23.2, 0.0, 316.6, | ,  1000,   956,  3000,  2940, | , -3.4,  -9.0, -0.093, |, 0.0
2674.3, 138.3, | , 23.2, 0.0, 317.0, | ,  1000,   956,  3000,  2918, | , -3.4,  -8.2, -0.083, |, 0.0
2675.3, 138.7, | , 23.2, 0.0, 316.7, | ,  1000,   952,  3000,  2928, | , -3.4,  -5.2, -0.053, |, 0.0
2676.3, 138.8, | , 23.2, 0.0, 317.0, | ,  1000,   956,  3000,  2933, | , -3.4,  -6.0, -0.062, |, 0.0
2677.3, 138.2, | , 23.2, 0.0, 317.4, | ,  1000,   955,  3000,  2941, | , -3.4,   9.4, 0.096, |, 0.0
2678.3, 138.3, | , 23.2, 0.0, 317.5, | ,  1000,   959,  3000,  2940, | , -3.4,   6.4, 0.066, |, 0.0
2679.3, 138.7, | , 23.2, 0.0, 318.0, | ,  1000,   957,  3000,  2918, | , -3.4,  -9.0, -0.092, |, 0.0
2680.3, 139.1, | , 23.2, 0.0, 310.7, | ,  1000,   954,  3000,  2911, | , -3.4,  -8.2, -0.083, |, 0.0
2681.3, 138.4, | , 23.2, 0.0, 317.3, | ,  1000,   957,  3000,  2942, | , -3.4,  -6.0, -0.062, |, 0.0
2682.4, 138.2, | , 23.2, 0.0, 318.2, | ,  1000,   957,  3000,  2930, | , -3.4,   2.5, 0.026, |, 0.0
2683.4, 138.7, | , 23.2, 0.0, 318.8, | ,  1000,   955,  3000,  2933, | , -3.4,  22.3, 0.228, |, 0.0
2684.4, 138.1, | , 23.2, 0.0, 318.3, | ,  1000,   953,  3000,  2924, | , -3.4,   1.7, 0.017, |, 0.0
2685.4, 139.5, | , 23.2, 0.0, 308.9, | ,  1000,   947,  3000,  2941, | , -3.4,  -1.3, -0.013, |, 0.0
2686.4, 138.4, | , 23.2, 0.0, 318.1, | ,  1000,   952,  3000,  2937, | , -3.4,  -1.7, -0.018, |, 0.0
2687.4, 138.7, | , 23.2, 0.0, 319.4, | ,  1000,   950,  3000,  2957, | , -3.4,  -8.2, -0.084, |, 0.0
2688.4, 138.3, | , 23.2, 0.0, 319.6, | ,  1000,   958,  3000,  2921, | , -3.4,  -5.6, -0.057, |, 0.0
2689.4, 138.3, | , 23.2, 0.0, 319.2, | ,  1000,   955,  3000,  2922, | , -3.4,  -2.6, -0.027, |, 0.0
2690.4, 139.4, | , 23.2, 0.0, 313.9, | ,  1000,   950,  3000,  2915, | , -3.4,  -0.9, -0.009, |, 0.0
2691.4, 138.4, | , 23.2, 0.0, 319.0, | ,  1000,   950,  3000,  2941, | , -3.4,  -6.0, -0.062, |, 0.0
2692.5, 138.2, | , 23.2, 0.0, 320.0, | ,  1000,   956,  3000,  2949, | , -3.4,  -0.0, -0.000, |, 0.0
2693.5, 138.7, | , 23.2, 0.0, 320.4, | ,  1000,   956,  3000,  2937, | , -3.4,  -6.0, -0.062, |, 0.0
2694.5, 138.2, | , 23.2, 0.0, 320.0, | ,  1000,   957,  3000,  2944, | , -3.4,  -3.5, -0.035, |, 0.0
2695.5, 138.2, | , 23.2, 0.0, 319.7, | ,  1000,   949,  3000,  2947, | , -3.4,  -8.2, -0.084, |, 0.0
2696.5, 138.3, | , 23.2, 0.0, 320.2, | ,  1000,   949,  3000,  2911, | , -3.4,  -2.2, -0.022, |, 0.0
2697.5, 138.6, | , 23.2, 0.0, 320.6, | ,  1000,   950,  3000,  2923, | , -3.4,  -3.5, -0.035, |, 0.0
2698.5, 138.1, | , 23.2, 0.0, 320.3, | ,  1000,   954,  3000,  2933, | , -3.4,  -3.9, -0.040, |, 0.0
2699.5, 138.2, | , 23.2, 0.0, 320.7, | ,  1000,   957,  3000,  2926, | , -3.4,  -5.6, -0.057, |, 0.0
2700.5, 138.7, | , 23.2, 0.0, 321.2, | ,  1000,   954,  3000,  2942, | , -3.4,  -4.3, -0.044, |, 0.0
2701.5, 138.9, | , 23.2, 0.0, 320.3, | ,  1000,   955,  3000,  2927, | , -3.4,  -3.9, -0.040, |, 0.0
2702.6, 138.2, | , 23.2, 0.0, 321.3, | ,  1000,   957,  3000,  2941, | , -3.4,  14.1, 0.145, |, 0.0
2703.6, 138.2, | , 23.2, 0.0, 321.8, | ,  1000,   952,  3000,  2944, | , -3.4,   0.8, 0.009, |, 0.0
2704.6, 138.8, | , 23.2, 0.0, 321.9, | ,  1000,   951,  3000,  2938, | , -3.4,  -5.2, -0.053, |, 0.0
2705.6, 138.2, | , 23.2, 0.0, 321.9, | ,  1000,   954,  3000,  2922, | , -3.4,  -0.5, -0.005, |, 0.0
2706.6, 138.4, | , 23.2, 0.0, 321.2, | ,  1000,   950,  3000,  2915, | , -3.4,  25.7, 0.262, |, 0.0
2707.6, 138.1, | , 23.2, 0.0, 322.4, | ,  1000,   950,  3000,  2941, | , -3.4,  26.1, 0.268, |, 0.0
2708.6, 138.6, | , 23.2, 0.0, 322.8, | ,  1000,   954,  3000,  2918, | , -3.4,  -0.9, -0.009, |, 0.0
2709.6, 138.3, | , 23.2, 0.0, 322.5, | ,  1000,   961,  3000,  2933, | , -3.4,   1.7, 0.017, |, 0.0
2710.6, 138.2, | , 23.2, 0.0, 322.6, | ,  1000,   953,  3000,  2913, | , -3.4,   2.1, 0.022, |, 0.0
2711.6, 138.8, | , 23.2, 0.0, 322.0, | ,  1000,   954,  3000,  2911, | , -3.4,  16.7, 0.170, |, 0.0
2712.7, 138.6, | , 23.2, 0.0, 322.9, | ,  1000,   951,  3000,  2921, | , -3.4,  15.0, 0.153, |, 0.0
2713.7, 138.2, | , 23.2, 0.0, 323.2, | ,  1000,   956,  3000,  2915, | , -3.4,   0.4, 0.004, |, 0.0
2714.7, 138.3, | , 23.2, 0.0, 323.4, | ,  1000,   957,  3000,  2936, | , -3.4,   0.4, 0.004, |, 0.0
2715.7, 138.6, | , 23.2, 0.0, 324.0, | ,  1000,   955,  3000,  2919, | , -3.4,  18.4, 0.188, |, 0.0
2716.7, 139.1, | , 23.2, 0.0, 316.1, | ,  1000,   952,  3000,  2931, | , -3.4,  16.7, 0.171, |, 0.0
2717.7, 138.4, | , 23.2, 0.0, 323.8, | ,  1000,   954,  3000,  2933, | , -3.4,   3.4, 0.035, |, 0.0
2718.7, 138.7, | , 23.2, 0.0, 324.2, | ,  1000,   952,  3000,  2948, | , -3.4,   0.8, 0.009, |, 0.0
2719.7, 138.2, | , 23.2, 0.0, 324.1, | ,  1000,   957,  3000,  2912, | , -3.4,   3.0, 0.030, |, 0.0
2720.7, 138.2, | , 23.2, 0.0, 324.2, | ,  1000,   959,  3000,  2932, | , -3.4,   9.0, 0.092, |, 0.0
2721.7, 139.3, | , 23.2, 0.0, 317.8, | ,  1000,   952,  3000,  2929, | , -3.4,  15.0, 0.153, |, 0.0
2722.8, 138.8, | , 23.2, 0.0, 323.4, | ,  1000,   950,  3000,  2921, | , -3.4,   3.4, 0.035, |, 0.0
2723.8, 138.2, | , 23.2, 0.0, 324.5, | ,  1000,   954,  3000,  2929, | , -3.4,  30.8, 0.315, |, 0.0
2724.8, 138.2, | , 23.2, 0.0, 324.8, | ,  1000,   953,  3000,  2933, | , -3.4,  12.4, 0.127, |, 0.0
2725.8, 138.6, | , 23.2, 0.0, 325.0, | ,  1000,   959,  3000,  2933, | , -3.4,   2.5, 0.026, |, 0.0
2726.8, 138.9, | , 23.2, 0.0, 325.1, | ,  1000,   953,  3000,  2958, | , -3.4,   0.4, 0.004, |, 0.0
2727.8, 138.5, | , 23.2, 0.0, 324.3, | ,  1000,   954,  3000,  2941, | , -3.4,  25.3, 0.259, |, 0.0
2728.8, 138.3, | , 23.2, 0.0, 325.1, | ,  1000,   955,  3000,  2912, | , -3.4,  30.8, 0.314, |, 0.0
2729.8, 138.7, | , 23.2, 0.0, 326.0, | ,  1000,   954,  3000,  2941, | , -3.4,  31.7, 0.325, |, 0.0
2730.8, 138.7, | , 23.2, 0.0, 325.3, | ,  1000,   955,  3000,  2948, | , -3.4,   4.3, 0.044, |, 0.0
2731.8, 138.1, | , 23.2, 0.0, 325.7, | ,  1000,   959,  3000,  2925, | , -3.4,  -3.0, -0.031, |, 0.0
2732.8, 138.4, | , 23.2, 0.0, 324.7, | ,  1000,   949,  3000,  2926, | , -3.4,   4.7, 0.048, |, 0.0
2733.9, 138.3, | , 23.2, 0.0, 325.9, | ,  1000,   955,  3000,  2926, | , -3.4,   4.7, 0.048, |, 0.0
2734.9, 138.2, | , 23.2, 0.0, 326.3, | ,  1000,   956,  3000,  2929, | , -3.4,  -0.0, -0.000, |, 0.0
2735.9, 138.2, | , 23.2, 0.0, 326.0, | ,  1000,   956,  3000,  2943, | , -3.4, -16.7, -0.172, |, 0.0
2736.9, 138.2, | , 23.3, 0.0, 326.1, | ,  1000,   950,  3000,  2933, | , -3.4, -13.3, -0.136, |, 0.0
2737.9, 138.8, | , 23.3, 0.0, 325.9, | ,  1000,   952,  3000,  2939, | , -3.4,  18.0, 0.184, |, 0.0
2738.9, 138.3, | , 23.3, 0.0, 326.7, | ,  1000,   957,  3000,  2941, | , -3.4,   8.5, 0.088, |, 0.0
2739.9, 138.2, | , 23.3, 0.0, 326.7, | ,  1000,   958,  3000,  2918, | , -3.4, -16.3, -0.167, |, 0.0
2740.9, 138.2, | , 23.3, 0.0, 326.8, | ,  1000,   954,  3000,  2937, | , -3.4, -17.6, -0.180, |, 0.0
2741.9, 138.3, | , 23.2, 0.0, 326.4, | ,  1000,   956,  3000,  2942, | , -3.4, -10.3, -0.106, |, 0.0
2742.9, 138.4, | , 23.3, 0.0, 326.4, | ,  1000,   953,  3000,  2937, | , -3.4, -18.0, -0.185, |, 0.0
2744.0, 138.7, | , 23.3, 0.0, 327.4, | ,  1000,   956,  3000,  2925, | , -3.4, -12.4, -0.127, |, 0.0
2745.0, 138.8, | , 23.3, 0.0, 327.7, | ,  1000,   953,  3000,  2923, | , -3.4, -17.6, -0.180, |, 0.0
2746.0, 138.3, | , 23.3, 0.0, 327.3, | ,  1000,   948,  3000,  2913, | , -3.4, -13.7, -0.140, |, 0.0
2747.0, 138.2, | , 23.3, 0.0, 327.5, | ,  1000,   954,  3000,  2910, | , -3.4, -14.2, -0.144, |, 0.0
2748.0, 138.9, | , 23.3, 0.0, 326.4, | ,  1000,   952,  3000,  2898, | , -3.4, -15.9, -0.161, |, 0.0
2749.0, 138.7, | , 23.3, 0.0, 328.2, | ,  1000,   952,  3000,  2943, | , -3.4, -12.4, -0.128, |, 0.0
2750.0, 138.3, | , 23.3, 0.0, 327.9, | ,  1000,   955,  3000,  2945, | , -3.4, -14.6, -0.150, |, 0.0
2751.0, 138.3, | , 23.3, 0.0, 327.9, | ,  1000,   958,  3000,  2924, | , -3.4,  13.7, 0.140, |, 0.0
2752.0, 138.7, | , 23.3, 0.0, 328.4, | ,  1000,   959,  3000,  2933, | , -3.4, -15.4, -0.158, |, 0.0
2753.0, 139.0, | , 23.3, 0.0, 323.4, | ,  1000,   947,  3000,  2933, | , -3.4,  -8.6, -0.088, |, 0.0
2754.0, 138.4, | , 23.3, 0.0, 327.1, | ,  1000,   952,  3000,  2932, | , -3.4, -12.4, -0.127, |, 0.0
2755.1, 138.1, | , 23.3, 0.0, 328.9, | ,  1000,   949,  3000,  2933, | , -3.4, -15.9, -0.162, |, 0.0
2756.1, 138.6, | , 23.3, 0.0, 329.2, | ,  1000,   956,  3000,  2915, | , -3.4, -17.6, -0.179, |, 0.0
2757.1, 138.2, | , 23.3, 0.0, 329.0, | ,  1000,   956,  3000,  2938, | , -3.4, -13.7, -0.141, |, 0.0
2758.1, 139.1, | , 23.3, 0.0, 322.7, | ,  1000,   955,  3000,  2935, | , -3.4,  15.0, 0.153, |, 0.0
2759.1, 138.8, | , 23.3, 0.0, 328.5, | ,  1000,   956,  3000,  2925, | , -3.4,  12.4, 0.127, |, 0.0
2760.1, 138.7, | , 23.3, 0.0, 329.7, | ,  1000,   960,  3000,  2937, | , -3.4, -14.6, -0.150, |, 0.0
2761.1, 138.3, | , 23.3, 0.0, 329.8, | ,  1000,   956,  3000,  2941, | , -3.4, -14.2, -0.145, |, 0.0
2762.1, 138.3, | , 23.3, 0.0, 329.4, | ,  1000,   954,  3000,  2948, | , -3.4,  -2.2, -0.022, |, 0.0
2763.1, 138.7, | , 23.3, 0.0, 330.3, | ,  1000,   956,  3000,  2932, | , -3.4,  -7.7, -0.079, |, 0.0
2764.1, 138.4, | , 23.3, 0.0, 328.5, | ,  1000,   949,  3000,  2926, | , -3.4, -15.9, -0.162, |, 0.0
2765.1, 138.3, | , 23.3, 0.0, 330.1, | ,  1000,   951,  3000,  2924, | , -3.4,  -8.2, -0.083, |, 0.0
2766.2, 138.2, | , 23.3, 0.0, 330.0, | ,  1000,   959,  3000,  2917, | , -3.4, -15.9, -0.162, |, 0.0
2767.2, 138.6, | , 23.3, 0.0, 330.4, | ,  1000,   956,  3000,  2921, | , -3.4, -12.0, -0.123, |, 0.0
2768.2, 138.4, | , 23.3, 0.0, 330.3, | ,  1000,   952,  3000,  2918, | , -3.4,   3.4, 0.035, |, 0.0
2769.2, 138.4, | , 23.3, 0.0, 329.3, | ,  1000,   957,  3000,  2941, | , -3.4,  -9.0, -0.093, |, 0.0
2770.2, 138.6, | , 23.3, 0.0, 331.0, | ,  1000,   956,  3000,  2914, | , -3.4,  -0.5, -0.005, |, 0.0
2771.2, 138.6, | , 23.3, 0.0, 331.0, | ,  1000,   956,  3000,  2914, | , -3.4,  -3.0, -0.031, |, 0.0
2772.2, 138.4, | , 23.3, 0.0, 330.8, | ,  1000,   952,  3000,  2948, | , -3.4, -16.3, -0.168, |, 0.0
2773.2, 138.2, | , 23.3, 0.0, 331.0, | ,  1000,   957,  3000,  2916, | , -3.4,  13.3, 0.135, |, 0.0
2774.2, 138.9, | , 23.3, 0.0, 330.6, | ,  1000,   955,  3000,  2936, | , -3.4, -10.3, -0.106, |, 0.0
2775.2, 138.7, | , 23.3, 0.0, 331.8, | ,  1000,   959,  3000,  2923, | , -3.4,  -4.7, -0.048, |, 0.0
2776.2, 138.2, | , 23.3, 0.0, 331.6, | ,  1000,   953,  3000,  2923, | , -3.4, -12.4, -0.127, |, 0.0
2777.3, 139.0, | , 23.3, 0.0, 330.0, | ,  1000,   956,  3000,  2928, | , -3.4, -12.0, -0.123, |, 0.0
2778.3, 138.7, | , 23.3, 0.0, 332.0, | ,  1000,   956,  3000,  2910, | , -3.4,  -0.5, -0.005, |, 0.0
2779.3, 138.5, | , 23.3, 0.0, 331.1, | ,  1000,   954,  3000,  2929, | , -3.4, -17.6, -0.180, |, 0.0
2780.3, 138.3, | , 23.3, 0.0, 331.9, | ,  1000,   950,  3000,  2948, | , -3.4, -17.6, -0.181, |, 0.0
2781.3, 138.7, | , 23.3, 0.0, 332.5, | ,  1000,   955,  3000,  2941, | , -3.4,  -7.7, -0.079, |, 0.0
2782.3, 138.3, | , 23.3, 0.0, 331.4, | ,  1000,   955,  3000,  2924, | , -3.4,  -9.9, -0.101, |, 0.0
2783.3, 138.3, | , 23.3, 0.0, 332.5, | ,  1000,   946,  3000,  2924, | , -3.4,  -7.7, -0.079, |, 0.0
2784.3, 139.2, | , 23.3, 0.0, 326.8, | ,  1000,   953,  3000,  2913, | , -3.4,  -9.9, -0.101, |, 0.0
2785.3, 138.5, | , 23.3, 0.0, 333.0, | ,  1000,   956,  3000,  2914, | , -3.4, -14.6, -0.149, |, 0.0
2786.3, 138.2, | , 23.3, 0.0, 332.7, | ,  1000,   960,  3000,  2921, | , -3.4,  16.7, 0.171, |, 0.0
2787.4, 138.4, | , 23.3, 0.0, 332.5, | ,  1000,   958,  3000,  2942, | , -3.4, -12.4, -0.128, |, 0.0
2788.4, 138.6, | , 23.3, 0.0, 333.4, | ,  1000,   960,  3000,  2932, | , -3.4, -15.9, -0.163, |, 0.0
2789.4, 139.9, | , 23.3, 0.0, 322.7, | ,  1000,   954,  3000,  2938, | , -3.4,  21.4, 0.219, |, 0.0
2790.4, 138.4, | , 23.3, 0.0, 332.1, | ,  1000,   957,  3000,  2948, | , -3.4,  -9.9, -0.102, |, 0.0
2791.4, 138.3, | , 23.3, 0.0, 333.7, | ,  1000,   953,  3000,  2932, | , -3.4,  -3.5, -0.035, |, 0.0
2792.4, 138.8, | , 23.3, 0.0, 333.6, | ,  1000,   957,  3000,  2945, | , -3.4,  -6.9, -0.071, |, 0.0
2793.4, 138.1, | , 23.3, 0.0, 333.6, | ,  1000,   952,  3000,  2902, | , -3.4,  -1.7, -0.018, |, 0.0
2794.4, 139.0, | , 23.3, 0.0, 328.1, | ,  1000,   960,  3000,  2914, | , -3.4,  -8.6, -0.088, |, 0.0
2795.4, 138.8, | , 23.3, 0.0, 333.1, | ,  1000,   955,  3000,  2941, | , -3.4, -10.3, -0.106, |, 0.0
2796.4, 138.7, | , 23.3, 0.0, 334.4, | ,  1000,   958,  3000,  2934, | , -3.4,  -6.5, -0.066, |, 0.0
2797.5, 138.4, | , 23.3, 0.0, 333.7, | ,  1000,   952,  3000,  2932, | , -3.4,   0.4, 0.004, |, 0.0
2798.5, 138.3, | , 23.3, 0.0, 334.5, | ,  1000,   957,  3000,  2950, | , -3.4,   5.1, 0.053, |, 0.0
2799.5, 138.7, | , 23.3, 0.0, 334.2, | ,  1000,   955,  3000,  2936, | , -3.4,  -4.7, -0.049, |, 0.0
2800.5, 139.0, | , 23.3, 0.0, 334.4, | ,  1000,   951,  3000,  2942, | , -3.4,  13.3, 0.136, |, 0.0
2801.5, 138.2, | , 23.3, 0.0, 334.4, | ,  1000,   958,  3000,  2910, | , -3.4,  -0.9, -0.009, |, 0.0
2802.5, 138.6, | , 23.3, 0.0, 334.4, | ,  1000,   951,  3000,  2911, | , -3.4,  -3.5, -0.035, |, 0.0
2803.5, 138.7, | , 23.3, 0.0, 335.3, | ,  1000,   956,  3000,  2928, | , -3.4,  -4.3, -0.044, |, 0.0
2804.5, 138.3, | , 23.3, 0.0, 335.4, | ,  1000,   955,  3000,  2929, | , -3.4,  -8.6, -0.088, |, 0.0
2805.5, 138.4, | , 23.3, 0.0, 334.5, | ,  1000,   954,  3000,  2948, | , -3.4,  24.8, 0.255, |, 0.0
2806.5, 138.7, | , 23.3, 0.0, 335.6, | ,  1000,   957,  3000,  2944, | , -3.4,  21.4, 0.220, |, 0.0
2807.6, 138.4, | , 23.3, 0.0, 334.9, | ,  1000,   950,  3000,  2925, | , -3.4,  -5.2, -0.053, |, 0.0
2808.6, 138.2, | , 23.3, 0.0, 335.7, | ,  1000,   953,  3000,  2942, | , -3.4,  21.8, 0.224, |, 0.0
