Repository: jdhuang-csm/Ru-BCA

## Methods
* (BaO)<sub>x</sub>-(CaO)<sub>y</sub>-(Al<sub>2</sub>O<sub>3</sub>)<sub>1-x-y</sub> (BCA) catalyst supports were synthesized via sol-gel and solid-state methods. 
* Ru/BCA catalysts were prepared via incipient wetness impregnation to achieve 1 wt. % Ru loading.
* Ammonia synthesis rates were measured for Ru/BCA catalysts in a packed-bed reactor at 480-600<sup>o</sup>C, 10 bar, and space velocities up to 1.3 x 10<sup>6</sup> ml g<sub>cat</sub><sup>-1</sup> h<sup>-1</sup>.
* A machine learning (ML) model was employed to improve understanding of the behavior of Ru/BCA catalysts.
* A microkinetic model was developed to describe the best-performing catalyst.

File: data/init_files_Cadigan/BCA723.txt (part 7 of 46)
********** Start test **********
Elapsed time, Pressure, | , LJtemp(C), Inner-Temp, Outer-Temp, | , N2-set, N2-flow, H2-set, H2-flow, | , pH, NH3_ppm, NH3_Prod_rate, |, In222Temp
2398.9, 139.2, | , 23.6, 0.0, 218.3, | ,  4000,  3877,  1000,   967, | , -3.4, -19.3, -0.231, |, 0.0
2399.9, 140.4, | , 23.6, 0.0, 214.4, | ,  4000,  3872,  1000,   984, | , -3.4, -19.3, -0.231, |, 0.0
2400.9, 140.3, | , 23.6, 0.0, 214.4, | ,  4000,  3868,  1000,   982, | , -3.4,  -6.9, -0.082, |, 0.0
2401.9, 140.0, | , 23.6, 0.0, 213.3, | ,  4000,  3882,  1000,   971, | , -3.4, -19.3, -0.231, |, 0.0
2403.0, 140.4, | , 23.6, 0.0, 214.9, | ,  4000,  3873,  1000,   995, | , -3.4,  -5.6, -0.067, |, 0.0
2404.0, 140.2, | , 23.6, 0.0, 215.1, | ,  4000,  3871,  1000,   982, | , -3.4,   4.7, 0.056, |, 0.0
2405.0, 139.8, | , 23.6, 0.0, 214.4, | ,  4000,  3876,  1000,   958, | , -3.4,  -2.6, -0.031, |, 0.0
2406.0, 139.8, | , 23.6, 0.0, 215.7, | ,  4000,  3879,  1000,   980, | , -3.4, -16.7, -0.200, |, 0.0
2407.0, 140.3, | , 23.6, 0.0, 216.2, | ,  4000,  3872,  1000,   994, | , -3.4, -15.4, -0.185, |, 0.0
2408.0, 139.7, | , 23.6, 0.0, 216.0, | ,  4000,  3874,  1000,   967, | , -3.4,  -0.5, -0.005, |, 0.0
2409.0, 139.7, | , 23.6, 0.0, 216.3, | ,  4000,  3868,  1000,   951, | , -3.4, -12.4, -0.148, |, 0.0
2410.0, 140.7, | , 23.6, 0.0, 212.2, | ,  4000,  3880,  1000,   963, | , -3.4, -14.6, -0.174, |, 0.0
2411.1, 139.9, | , 23.6, 0.0, 214.9, | ,  4000,  3873,  1000,  1012, | , -3.4, -18.4, -0.222, |, 0.0
2412.1, 139.8, | , 23.6, 0.0, 216.3, | ,  4000,  3880,  1000,   975, | , -3.4, -20.6, -0.246, |, 0.0
2413.1, 140.2, | , 23.6, 0.0, 216.5, | ,  4000,  3876,  1000,   962, | , -3.4, -10.7, -0.128, |, 0.0
2414.1, 139.9, | , 23.6, 0.0, 216.6, | ,  4000,  3879,  1000,   964, | , -3.4, -18.4, -0.220, |, 0.0
2415.1, 140.4, | , 23.6, 0.0, 212.3, | ,  4000,  3877,  1000,   972, | , -3.4, -19.7, -0.236, |, 0.0
2416.1, 140.4, | , 23.6, 0.0, 216.5, | ,  4000,  3880,  1000,   983, | , -3.4, -17.6, -0.211, |, 0.0
2417.1, 139.9, | , 23.6, 0.0, 216.9, | ,  4000,  3877,  1000,   982, | , -3.4, -17.2, -0.206, |, 0.0
2418.2, 139.8, | , 23.6, 0.0, 217.2, | ,  4000,  3872,  1000,   965, | , -3.4,  -7.7, -0.092, |, 0.0
2419.2, 139.8, | , 23.6, 0.0, 217.2, | ,  4000,  3871,  1000,   958, | , -3.4, -20.2, -0.240, |, 0.0
2420.2, 139.9, | , 23.6, 0.0, 217.6, | ,  4000,  3875,  1000,   973, | , -3.4, -17.6, -0.210, |, 0.0
2421.2, 139.9, | , 23.6, 0.0, 216.8, | ,  4000,  3880,  1000,   975, | , -3.4, -18.9, -0.226, |, 0.0
2422.2, 140.3, | , 23.6, 0.0, 217.5, | ,  4000,  3876,  1000,   968, | , -3.4, -11.6, -0.138, |, 0.0
2423.2, 139.9, | , 23.6, 0.0, 215.7, | ,  4000,  3881,  1000,   985, | , -3.4,  -6.5, -0.077, |, 0.0
2424.2, 139.9, | , 23.6, 0.0, 216.7, | ,  4000,  3875,  1000,   969, | , -3.4, -15.9, -0.190, |, 0.0
2425.2, 140.3, | , 23.6, 0.0, 218.2, | ,  4000,  3884,  1000,   990, | , -3.4, -17.6, -0.211, |, 0.0
2426.3, 140.4, | , 23.6, 0.0, 213.5, | ,  4000,  3879,  1000,   977, | , -3.4,  -6.0, -0.072, |, 0.0
2427.3, 139.9, | , 23.6, 0.0, 218.7, | ,  4000,  3878,  1000,   969, | , -3.4,  -9.9, -0.118, |, 0.0
2428.3, 140.3, | , 23.6, 0.0, 218.6, | ,  4000,  3881,  1000,   980, | , -3.4, -10.7, -0.129, |, 0.0
2429.3, 140.4, | , 23.6, 0.0, 217.7, | ,  4000,  3872,  1000,   978, | , -3.4, -18.0, -0.215, |, 0.0
2430.3, 139.9, | , 23.6, 0.0, 218.9, | ,  4000,  3873,  1000,   973, | , -3.4,  13.3, 0.158, |, 0.0
2431.3, 140.3, | , 23.6, 0.0, 219.4, | ,  4000,  3874,  1000,   994, | , -3.4,  15.8, 0.190, |, 0.0
2432.3, 139.9, | , 23.6, 0.0, 218.3, | ,  4000,  3878,  1000,  1001, | , -3.4,   3.8, 0.046, |, 0.0
2433.4, 139.8, | , 23.6, 0.0, 219.5, | ,  4000,  3877,  1000,   986, | , -3.4,  -2.2, -0.026, |, 0.0
2434.4, 140.3, | , 23.6, 0.0, 219.7, | ,  4000,  3871,  1000,   982, | , -3.4, -18.0, -0.216, |, 0.0
2435.4, 139.8, | , 23.6, 0.0, 220.0, | ,  4000,  3871,  1000,   978, | , -3.4,   8.1, 0.097, |, 0.0
2436.4, 140.3, | , 23.6, 0.0, 216.0, | ,  4000,  3876,  1000,   964, | , -3.4, -18.9, -0.225, |, 0.0
2437.4, 140.5, | , 23.6, 0.0, 219.0, | ,  4000,  3881,  1000,   968, | , -3.4, -16.7, -0.200, |, 0.0
2438.4, 139.9, | , 23.6, 0.0, 219.7, | ,  4000,  3877,  1000,   985, | , -3.4,   0.8, 0.010, |, 0.0
2439.4, 139.9, | , 23.6, 0.0, 220.2, | ,  4000,  3881,  1000,   977, | , -3.4, -15.0, -0.180, |, 0.0
2440.5, 140.3, | , 23.6, 0.0, 220.8, | ,  4000,  3876,  1000,   967, | , -3.4,   5.5, 0.066, |, 0.0
2441.5, 140.3, | , 23.6, 0.0, 216.2, | ,  4000,  3872,  1000,   963, | , -3.4, -17.6, -0.210, |, 0.0
2442.5, 139.8, | , 23.6, 0.0, 220.5, | ,  4000,  3877,  1000,   973, | , -3.4, -16.7, -0.200, |, 0.0
2443.5, 140.3, | , 23.6, 0.0, 221.5, | ,  4000,  3873,  1000,   965, | , -3.4,  -7.3, -0.087, |, 0.0
2444.5, 139.9, | , 23.6, 0.0, 221.2, | ,  4000,  3879,  1000,   992, | , -3.4,  10.7, 0.128, |, 0.0
2445.5, 139.9, | , 23.6, 0.0, 221.5, | ,  4000,  3877,  1000,   975, | , -3.4,  11.1, 0.133, |, 0.0
2446.5, 140.2, | , 23.6, 0.0, 221.8, | ,  4000,  3876,  1000,   967, | , -3.4, -20.2, -0.241, |, 0.0
2447.6, 139.8, | , 23.6, 0.0, 220.2, | ,  4000,  3873,  1000,   963, | , -3.4, -20.2, -0.240, |, 0.0
2448.6, 139.8, | , 23.6, 0.0, 221.9, | ,  4000,  3878,  1000,   968, | , -3.4, -18.0, -0.215, |, 0.0
2449.6, 139.6, | , 23.6, 0.0, 226.8, | ,  4000,  3875,  1000,   992, | , -3.4,   5.1, 0.061, |, 0.0
2450.6, 139.8, | , 23.6, 0.0, 221.9, | ,  4000,  3871,  1000,   975, | , -3.4,  15.0, 0.179, |, 0.0
2451.6, 139.8, | , 23.6, 0.0, 222.3, | ,  4000,  3870,  1000,   949, | , -3.4, -19.3, -0.229, |, 0.0
2452.6, 140.4, | , 23.6, 0.0, 222.0, | ,  4000,  3881,  1000,   966, | , -3.4, -10.3, -0.123, |, 0.0
2453.6, 139.9, | , 23.6, 0.0, 222.5, | ,  4000,  3873,  1000,   996, | , -3.4,  -6.9, -0.083, |, 0.0
2454.7, 139.8, | , 23.6, 0.0, 222.7, | ,  4000,  3885,  1000,   986, | , -3.4, -19.3, -0.232, |, 0.0
2455.7, 140.3, | , 23.6, 0.0, 223.4, | ,  4000,  3881,  1000,   968, | , -3.4, -17.2, -0.205, |, 0.0
2456.7, 139.8, | , 23.6, 0.0, 222.6, | ,  4000,  3881,  1000,   953, | , -3.4,  15.4, 0.184, |, 0.0
2457.7, 139.9, | , 23.6, 0.0, 222.7, | ,  4000,  3875,  1000,   978, | , -3.4, -20.6, -0.246, |, 0.0
2458.7, 140.3, | , 23.6, 0.0, 223.4, | ,  4000,  3882,  1000,   978, | , -3.4,  12.4, 0.149, |, 0.0
2459.7, 139.9, | , 23.6, 0.0, 223.1, | ,  4000,  3872,  1000,   979, | , -3.4,   8.5, 0.102, |, 0.0
2460.7, 139.8, | , 23.6, 0.0, 223.2, | ,  4000,  3880,  1000,   967, | , -3.4, -18.4, -0.220, |, 0.0
2461.8, 140.3, | , 23.6, 0.0, 224.3, | ,  4000,  3880,  1000,   981, | , -3.4, -16.3, -0.195, |, 0.0
2462.8, 140.8, | , 23.6, 0.0, 219.6, | ,  4000,  3870,  1000,   983, | , -3.4,  11.5, 0.138, |, 0.0
2463.8, 140.0, | , 23.6, 0.0, 222.9, | ,  4000,  3874,  1000,   979, | , -3.4, -16.7, -0.200, |, 0.0
2464.8, 140.5, | , 23.6, 0.0, 223.9, | ,  4000,  3874,  1000,   980, | , -3.4,  -0.9, -0.011, |, 0.0
2465.8, 140.3, | , 23.6, 0.0, 224.5, | ,  4000,  3880,  1000,   986, | , -3.4, -20.2, -0.242, |, 0.0
2466.8, 139.8, | , 23.6, 0.0, 224.4, | ,  4000,  3883,  1000,   993, | , -3.4, -18.0, -0.217, |, 0.0
2467.8, 140.3, | , 23.6, 0.0, 220.3, | ,  4000,  3870,  1000,   962, | , -3.4,  -2.2, -0.026, |, 0.0
2468.9, 139.9, | , 23.6, 0.0, 223.2, | ,  4000,  3882,  1000,   967, | , -3.4,   2.5, 0.030, |, 0.0
2469.9, 139.8, | , 23.6, 0.0, 224.9, | ,  4000,  3877,  1000,   974, | , -3.4, -19.3, -0.231, |, 0.0
2470.9, 139.4, | , 23.6, 0.0, 229.7, | ,  4000,  3877,  1000,   993, | , -3.4,  -1.3, -0.016, |, 0.0
2471.9, 140.3, | , 23.6, 0.0, 225.4, | ,  4000,  3881,  1000,   976, | , -3.4,   6.8, 0.082, |, 0.0
2472.9, 139.9, | , 23.6, 0.0, 225.0, | ,  4000,  3881,  1000,   991, | , -3.4,  -8.6, -0.103, |, 0.0
2473.9, 140.4, | , 23.6, 0.0, 224.8, | ,  4000,  3878,  1000,   977, | , -3.4,   0.4, 0.005, |, 0.0
2474.9, 139.9, | , 23.6, 0.0, 225.9, | ,  4000,  3874,  1000,   973, | , -3.4, -18.4, -0.220, |, 0.0
2475.9, 139.9, | , 23.6, 0.0, 225.8, | ,  4000,  3880,  1000,   967, | , -3.4, -16.7, -0.200, |, 0.0
2477.0, 140.2, | , 23.6, 0.0, 226.4, | ,  4000,  3874,  1000,   971, | , -3.4,  -6.0, -0.072, |, 0.0
2478.0, 139.8, | , 23.6, 0.0, 226.2, | ,  4000,  3880,  1000,   978, | , -3.4,   6.4, 0.077, |, 0.0
2479.0, 139.9, | , 23.6, 0.0, 226.0, | ,  4000,  3873,  1000,   988, | , -3.4, -16.7, -0.201, |, 0.0
2480.0, 139.8, | , 23.6, 0.0, 226.3, | ,  4000,  3878,  1000,   966, | , -3.4, -17.2, -0.205, |, 0.0
2481.0, 140.2, | , 23.6, 0.0, 227.1, | ,  4000,  3876,  1000,   961, | , -3.4, -15.9, -0.189, |, 0.0
2482.0, 139.9, | , 23.6, 0.0, 226.9, | ,  4000,  3875,  1000,   985, | , -3.4, -16.3, -0.195, |, 0.0
2483.1, 140.3, | , 23.6, 0.0, 226.9, | ,  4000,  3880,  1000,   986, | , -3.4, -18.4, -0.221, |, 0.0
2484.1, 140.4, | , 23.6, 0.0, 226.5, | ,  4000,  3881,  1000,   966, | , -3.4, -16.7, -0.200, |, 0.0
2485.1, 139.9, | , 23.6, 0.0, 227.1, | ,  4000,  3882,  1000,   975, | , -3.4,   4.3, 0.051, |, 0.0
2486.1, 140.3, | , 23.6, 0.0, 227.5, | ,  4000,  3878,  1000,   969, | , -3.4, -18.4, -0.220, |, 0.0
2487.1, 139.9, | , 23.6, 0.0, 227.7, | ,  4000,  3883,  1000,   964, | , -3.4, -20.2, -0.241, |, 0.0
2488.1, 139.9, | , 23.6, 0.0, 227.4, | ,  4000,  3874,  1000,   976, | , -3.4, -14.2, -0.169, |, 0.0
2489.1, 140.6, | , 23.6, 0.0, 223.7, | ,  4000,  3874,  1000,   963, | , -3.4, -21.4, -0.256, |, 0.0
2490.2, 140.0, | , 23.6, 0.0, 227.6, | ,  4000,  3878,  1000,   971, | , -3.4, -19.7, -0.236, |, 0.0
2491.2, 139.9, | , 23.6, 0.0, 228.0, | ,  4000,  3883,  1000,   990, | , -3.4, -18.9, -0.227, |, 0.0
2492.2, 140.1, | , 23.6, 0.0, 228.6, | ,  4000,  3880,  1000,   986, | , -3.4, -21.0, -0.252, |, 0.0
2493.2, 139.3, | , 23.6, 0.0, 232.3, | ,  4000,  3877,  1000,   978, | , -3.4, -11.6, -0.139, |, 0.0
2494.2, 140.4, | , 23.6, 0.0, 224.2, | ,  4000,  3873,  1000,   981, | , -3.4, -17.6, -0.210, |, 0.0
2495.2, 140.4, | , 23.6, 0.0, 228.3, | ,  4000,  3872,  1000,   981, | , -3.4, -12.0, -0.144, |, 0.0
2496.2, 139.8, | , 23.6, 0.0, 228.8, | ,  4000,  3876,  1000,   980, | , -3.4, -16.3, -0.195, |, 0.0
2497.2, 139.8, | , 23.6, 0.0, 229.0, | ,  4000,  3877,  1000,   977, | , -3.4,   6.8, 0.082, |, 0.0
2498.3, 140.3, | , 23.6, 0.0, 229.3, | ,  4000,  3882,  1000,   984, | , -3.4,  15.0, 0.180, |, 0.0
2499.3, 139.8, | , 23.6, 0.0, 229.7, | ,  4000,  3877,  1000,   976, | , -3.4,  -6.9, -0.082, |, 0.0
2500.3, 139.9, | , 23.6, 0.0, 229.1, | ,  4000,  3883,  1000,   964, | , -3.4, -18.0, -0.215, |, 0.0
2501.3, 140.3, | , 23.6, 0.0, 229.8, | ,  4000,  3882,  1000,   973, | , -3.4, -10.7, -0.128, |, 0.0
2502.3, 140.3, | , 23.6, 0.0, 229.7, | ,  4000,  3879,  1000,   978, | , -3.4, -15.9, -0.190, |, 0.0
2503.3, 139.8, | , 23.6, 0.0, 230.2, | ,  4000,  3875,  1000,   980, | , -3.4,   0.8, 0.010, |, 0.0
2504.3, 140.2, | , 23.6, 0.0, 230.0, | ,  4000,  3877,  1000,   958, | , -3.4,  -6.9, -0.082, |, 0.0
2505.4, 140.8, | , 23.6, 0.0, 230.2, | ,  4000,  3876,  1000,   982, | , -3.4, -16.3, -0.195, |, 0.0
2506.4, 139.8, | , 23.6, 0.0, 230.4, | ,  4000,  3881,  1000,   967, | , -3.4, -10.3, -0.123, |, 0.0
2507.4, 140.2, | , 23.6, 0.0, 230.7, | ,  4000,  3877,  1000,   972, | , -3.4,   2.5, 0.030, |, 0.0
2508.4, 139.9, | , 23.6, 0.0, 230.8, | ,  4000,  3880,  1000,   982, | , -3.4,   0.8, 0.010, |, 0.0
2509.4, 140.1, | , 23.6, 0.0, 229.8, | ,  4000,  3878,  1000,   974, | , -3.4, -19.3, -0.231, |, 0.0
2510.4, 140.1, | , 23.6, 0.0, 230.0, | ,  4000,  3870,  1000,   991, | , -3.4,   1.3, 0.015, |, 0.0
2511.5, 139.7, | , 23.6, 0.0, 231.6, | ,  4000,  3879,  1000,   965, | , -3.4, -11.6, -0.138, |, 0.0
2512.5, 139.8, | , 23.6, 0.0, 231.3, | ,  4000,  3881,  1000,   954, | , -3.4,  -6.9, -0.082, |, 0.0
2513.5, 140.3, | , 23.6, 0.0, 232.1, | ,  4000,  3877,  1000,   979, | , -3.4, -10.7, -0.129, |, 0.0
2514.5, 139.8, | , 23.6, 0.0, 230.9, | ,  4000,  3880,  1000,   997, | , -3.4,  -3.5, -0.041, |, 0.0
2515.5, 140.3, | , 23.6, 0.0, 229.1, | ,  4000,  3869,  1000,   985, | , -3.4, -16.3, -0.195, |, 0.0
2516.5, 139.6, | , 23.6, 0.0, 237.4, | ,  4000,  3877,  1000,   963, | , -3.4, -16.3, -0.195, |, 0.0
2517.5, 140.3, | , 23.6, 0.0, 232.2, | ,  4000,  3871,  1000,   957, | , -3.4, -12.0, -0.143, |, 0.0
2518.5, 139.9, | , 23.6, 0.0, 232.1, | ,  4000,  3875,  1000,   977, | , -3.4,   8.1, 0.097, |, 0.0
2519.6, 140.4, | , 23.6, 0.0, 232.2, | ,  4000,  3875,  1000,   986, | , -3.4,  11.5, 0.138, |, 0.0
2520.6, 140.3, | , 23.6, 0.0, 229.2, | ,  4000,  3879,  1000,   982, | , -3.4, -11.2, -0.134, |, 0.0
2521.6, 139.9, | , 23.6, 0.0, 232.2, | ,  4000,  3882,  1000,   975, | , -3.4,  -7.7, -0.093, |, 0.0
2522.6, 140.2, | , 23.6, 0.0, 233.7, | ,  4000,  3879,  1000,   987, | , -3.4, -16.3, -0.196, |, 0.0
2523.6, 139.8, | , 23.6, 0.0, 233.9, | ,  4000,  3876,  1000,   997, | , -3.4, -20.6, -0.247, |, 0.0
2524.6, 139.8, | , 23.6, 0.0, 233.5, | ,  4000,  3877,  1000,   973, | , -3.4, -18.4, -0.221, |, 0.0
2525.6, 139.8, | , 23.6, 0.0, 233.5, | ,  4000,  3877,  1000,   971, | , -3.4, -10.7, -0.128, |, 0.0
2526.7, 139.9, | , 23.6, 0.0, 233.3, | ,  4000,  3878,  1000,   983, | , -3.4,  -8.6, -0.103, |, 0.0
2527.7, 139.8, | , 23.6, 0.0, 233.9, | ,  4000,  3879,  1000,   990, | , -3.4,  -6.5, -0.077, |, 0.0
2528.7, 140.3, | , 23.6, 0.0, 233.3, | ,  4000,  3872,  1000,   963, | , -3.4,  -9.9, -0.118, |, 0.0
2529.7, 139.8, | , 23.6, 0.0, 234.5, | ,  4000,  3875,  1000,   967, | , -3.4,  -5.6, -0.067, |, 0.0
2530.7, 139.8, | , 23.6, 0.0, 234.5, | ,  4000,  3874,  1000,   970, | , -3.4,  -0.9, -0.011, |, 0.0
2531.7, 140.3, | , 23.6, 0.0, 233.8, | ,  4000,  3869,  1000,   982, | , -3.4,  -8.2, -0.098, |, 0.0
2532.7, 140.0, | , 23.6, 0.0, 233.5, | ,  4000,  3878,  1000,   962, | , -3.4,  -9.0, -0.108, |, 0.0
2533.8, 139.8, | , 23.6, 0.0, 235.2, | ,  4000,  3879,  1000,   990, | , -3.4, -10.3, -0.124, |, 0.0
2534.8, 140.3, | , 23.6, 0.0, 234.8, | ,  4000,  3870,  1000,   989, | , -3.4,  -3.5, -0.041, |, 0.0
2535.8, 140.3, | , 23.6, 0.0, 235.1, | ,  4000,  3876,  1000,   971, | , -3.4,  -6.0, -0.072, |, 0.0
2536.8, 140.6, | , 23.6, 0.0, 230.7, | ,  4000,  3875,  1000,   978, | , -3.4,  -9.0, -0.108, |, 0.0
2537.8, 139.6, | , 23.6, 0.0, 240.2, | ,  4000,  3881,  1000,   986, | , -3.4, -14.2, -0.170, |, 0.0
2538.8, 140.3, | , 23.6, 0.0, 235.1, | ,  4000,  3872,  1000,   987, | , -3.4,  11.5, 0.138, |, 0.0
2539.8, 139.8, | , 23.6, 0.0, 236.1, | ,  4000,  3876,  1000,   963, | , -3.4, -19.3, -0.230, |, 0.0
2540.9, 140.3, | , 23.6, 0.0, 236.1, | ,  4000,  3883,  1000,   965, | , -3.4, -18.4, -0.220, |, 0.0
2541.9, 140.8, | , 23.6, 0.0, 232.3, | ,  4000,  3876,  1000,   982, | , -3.4, -16.3, -0.195, |, 0.0
2542.9, 139.9, | , 23.7, 0.0, 235.1, | ,  4000,  3869,  1000,   969, | , -3.4, -15.0, -0.179, |, 0.0
2543.9, 140.3, | , 23.6, 0.0, 236.5, | ,  4000,  3879,  1000,   986, | , -3.4,  14.5, 0.174, |, 0.0
2544.9, 140.3, | , 23.6, 0.0, 236.6, | ,  4000,  3882,  1000,   986, | , -3.4,   2.1, 0.025, |, 0.0
2545.9, 140.2, | , 23.6, 0.0, 233.2, | ,  4000,  3878,  1000,   967, | , -3.4, -16.3, -0.195, |, 0.0
2546.9, 139.8, | , 23.6, 0.0, 236.7, | ,  4000,  3877,  1000,   967, | , -3.4,  -9.4, -0.113, |, 0.0
2548.0, 140.4, | , 23.6, 0.0, 236.6, | ,  4000,  3874,  1000,   964, | , -3.4, -15.9, -0.189, |, 0.0
2549.0, 140.0, | , 23.6, 0.0, 236.6, | ,  4000,  3878,  1000,   972, | , -3.4,  12.4, 0.148, |, 0.0
2550.0, 140.3, | , 23.6, 0.0, 237.8, | ,  4000,  3877,  1000,   983, | , -3.4, -14.2, -0.170, |, 0.0
2551.0, 140.3, | , 23.7, 0.0, 237.7, | ,  4000,  3869,  1000,   971, | , -3.4, -14.6, -0.174, |, 0.0
2552.0, 139.2, | , 23.7, 0.0, 242.4, | ,  4000,  3883,  1000,   961, | , -3.4,  -0.0, -0.000, |, 0.0
2553.0, 139.1, | , 23.7, 0.0, 243.1, | ,  4000,  3878,  1000,   975, | , -3.4, -11.2, -0.134, |, 0.0
2554.0, 139.5, | , 23.6, 0.0, 243.4, | ,  4000,  3878,  1000,   963, | , -3.4,  -3.0, -0.036, |, 0.0
2555.0, 139.2, | , 23.7, 0.0, 243.2, | ,  4000,  3875,  1000,   965, | , -3.4, -17.2, -0.205, |, 0.0
2556.0, 139.2, | , 23.7, 0.0, 243.8, | ,  4000,  3882,  1000,   999, | , -3.4, -19.7, -0.237, |, 0.0
2557.1, 139.6, | , 23.7, 0.0, 244.4, | ,  4000,  3874,  1000,   978, | , -3.4, -18.4, -0.221, |, 0.0
2558.2, 139.3, | , 23.7, 0.0, 244.2, | ,  4000,  3877,  1000,   966, | , -3.4,  -9.4, -0.113, |, 0.0
2559.2, 139.1, | , 23.7, 0.0, 242.8, | ,  4000,  3880,  1000,   995, | , -3.4, -18.9, -0.227, |, 0.0
2560.2, 139.2, | , 23.7, 0.0, 238.3, | ,  4000,  3878,  1000,   959, | , -3.4, -18.0, -0.215, |, 0.0
2561.2, 139.5, | , 23.6, 0.0, 245.0, | ,  4000,  3872,  1000,   964, | , -3.4, -15.4, -0.184, |, 0.0
2562.2, 139.0, | , 23.7, 0.0, 244.6, | ,  4000,  3876,  1000,   986, | , -3.4, -19.3, -0.231, |, 0.0
2563.2, 139.6, | , 23.7, 0.0, 244.7, | ,  4000,  3873,  1000,   971, | , -3.4, -19.3, -0.231, |, 0.0
2564.2, 139.5, | , 23.7, 0.0, 245.5, | ,  4000,  3877,  1000,   985, | , -3.4, -18.9, -0.226, |, 0.0
2565.2, 139.2, | , 23.7, 0.0, 244.2, | ,  4000,  3867,  1000,   991, | , -3.4, -15.9, -0.190, |, 0.0
2566.2, 139.2, | , 23.7, 0.0, 244.8, | ,  4000,  3877,  1000,   992, | , -3.4, -14.2, -0.170, |, 0.0
2567.2, 139.1, | , 23.7, 0.0, 245.1, | ,  4000,  3877,  1000,   971, | , -3.4, -18.4, -0.220, |, 0.0
2568.3, 139.5, | , 23.7, 0.0, 245.2, | ,  4000,  3882,  1000,   957, | , -3.4, -11.2, -0.133, |, 0.0
2569.3, 139.1, | , 23.7, 0.0, 245.5, | ,  4000,  3878,  1000,   984, | , -3.4, -19.7, -0.237, |, 0.0
2570.3, 139.1, | , 23.7, 0.0, 245.4, | ,  4000,  3876,  1000,  1001, | , -3.4, -15.4, -0.186, |, 0.0
2571.3, 139.6, | , 23.7, 0.0, 245.3, | ,  4000,  3876,  1000,   975, | , -3.4, -18.0, -0.216, |, 0.0
2572.3, 139.5, | , 23.7, 0.0, 246.5, | ,  4000,  3877,  1000,   988, | , -3.4, -18.0, -0.216, |, 0.0
2573.3, 139.9, | , 23.7, 0.0, 241.1, | ,  4000,  3871,  1000,   983, | , -3.4,  -4.7, -0.057, |, 0.0
2574.3, 139.1, | , 23.7, 0.0, 246.7, | ,  4000,  3880,  1000,   975, | , -3.4, -15.9, -0.190, |, 0.0
2575.3, 139.5, | , 23.7, 0.0, 247.3, | ,  4000,  3879,  1000,   990, | , -3.4, -17.2, -0.206, |, 0.0
2576.3, 139.6, | , 23.6, 0.0, 247.4, | ,  4000,  3883,  1000,   966, | , -3.4, -15.9, -0.190, |, 0.0
2577.3, 139.1, | , 23.7, 0.0, 247.5, | ,  4000,  3879,  1000,   986, | , -3.4,   9.8, 0.118, |, 0.0
2578.3, 139.9, | , 23.7, 0.0, 241.5, | ,  4000,  3871,  1000,   970, | , -3.4,  -9.0, -0.108, |, 0.0
2579.4, 139.1, | , 23.7, 0.0, 247.3, | ,  4000,  3878,  1000,   986, | , -3.4, -15.4, -0.185, |, 0.0
2580.4, 139.1, | , 23.7, 0.0, 247.5, | ,  4000,  3882,  1000,   967, | , -3.4,  15.0, 0.179, |, 0.0
2581.4, 139.0, | , 23.7, 0.0, 248.5, | ,  4000,  3879,  1000,   972, | , -3.4, -18.4, -0.221, |, 0.0
2582.4, 139.3, | , 23.7, 0.0, 249.0, | ,  4000,  3876,  1000,   985, | , -3.4, -13.7, -0.165, |, 0.0
2583.4, 138.9, | , 23.7, 0.0, 248.6, | ,  4000,  3880,  1000,   957, | , -3.4,  -0.5, -0.005, |, 0.0
2584.4, 139.2, | , 23.7, 0.0, 247.7, | ,  4000,  3880,  1000,   987, | , -3.4, -18.4, -0.221, |, 0.0
2585.4, 138.9, | , 23.7, 0.0, 248.9, | ,  4000,  3879,  1000,   996, | , -3.4,   4.3, 0.051, |, 0.0
2586.4, 139.3, | , 23.7, 0.0, 249.0, | ,  4000,  3877,  1000,   974, | , -3.4,  -9.0, -0.108, |, 0.0
2587.4, 139.1, | , 23.7, 0.0, 248.8, | ,  4000,  3878,  1000,   991, | , -3.4, -10.3, -0.124, |, 0.0
2588.5, 139.0, | , 23.7, 0.0, 249.7, | ,  4000,  3875,  1000,   968, | , -3.4, -18.0, -0.215, |, 0.0
2589.5, 139.5, | , 23.7, 0.0, 248.9, | ,  4000,  3874,  1000,   967, | , -3.4, -15.4, -0.184, |, 0.0
2590.5, 139.0, | , 23.7, 0.0, 249.9, | ,  4000,  3873,  1000,   986, | , -3.4, -10.7, -0.129, |, 0.0
2591.5, 138.9, | , 23.7, 0.0, 250.1, | ,  4000,  3871,  1000,   987, | , -3.4, -15.9, -0.190, |, 0.0
2592.5, 139.2, | , 23.7, 0.0, 250.4, | ,  4000,  3875,  1000,   959, | , -3.4, -15.9, -0.189, |, 0.0
2593.5, 138.9, | , 23.7, 0.0, 250.1, | ,  4000,  3875,  1000,   956, | , -3.4,   3.8, 0.046, |, 0.0
2594.5, 139.0, | , 23.7, 0.0, 249.3, | ,  4000,  3880,  1000,   990, | , -3.4, -15.4, -0.185, |, 0.0
2595.5, 139.0, | , 23.7, 0.0, 250.6, | ,  4000,  3879,  1000,   977, | , -3.4, -18.4, -0.221, |, 0.0
2596.5, 139.4, | , 23.7, 0.0, 251.0, | ,  4000,  3874,  1000,   988, | , -3.4, -18.0, -0.216, |, 0.0
2597.5, 139.4, | , 23.7, 0.0, 250.8, | ,  4000,  3879,  1000,   971, | , -3.4,   3.0, 0.036, |, 0.0
2598.6, 139.0, | , 23.7, 0.0, 250.9, | ,  4000,  3872,  1000,   984, | , -3.4, -18.0, -0.216, |, 0.0
2599.6, 139.2, | , 23.7, 0.0, 250.8, | ,  4000,  3874,  1000,   987, | , -3.4, -15.4, -0.185, |, 0.0
2600.6, 139.4, | , 23.7, 0.0, 251.7, | ,  4000,  3875,  1000,   983, | , -3.4, -15.0, -0.180, |, 0.0
2601.6, 139.3, | , 23.7, 0.0, 251.6, | ,  4000,  3869,  1000,   980, | , -3.4, -14.2, -0.169, |, 0.0
2602.6, 139.0, | , 23.7, 0.0, 251.3, | ,  4000,  3876,  1000,   954, | , -3.4,  14.5, 0.173, |, 0.0
2603.6, 138.9, | , 23.7, 0.0, 251.7, | ,  4000,  3872,  1000,   955, | , -3.4, -14.6, -0.174, |, 0.0
2604.6, 139.6, | , 23.7, 0.0, 250.8, | ,  4000,  3874,  1000,   981, | , -3.4,  -5.6, -0.067, |, 0.0
2605.6, 138.9, | , 23.7, 0.0, 251.8, | ,  4000,  3883,  1000,   963, | , -3.4,   6.8, 0.082, |, 0.0
2606.6, 138.9, | , 23.7, 0.0, 251.7, | ,  4000,  3871,  1000,   971, | , -3.4,   1.7, 0.020, |, 0.0
2607.6, 139.4, | , 23.7, 0.0, 252.5, | ,  4000,  3876,  1000,   993, | , -3.4, -10.3, -0.124, |, 0.0
2608.6, 139.4, | , 23.7, 0.0, 253.1, | ,  4000,  3877,  1000,   992, | , -3.4, -11.6, -0.139, |, 0.0
2609.6, 139.8, | , 23.7, 0.0, 246.8, | ,  4000,  3870,  1000,   985, | , -3.4, -13.7, -0.164, |, 0.0
2610.7, 139.0, | , 23.7, 0.0, 251.9, | ,  4000,  3876,  1000,   963, | , -3.4,  11.1, 0.133, |, 0.0
2611.7, 139.4, | , 23.7, 0.0, 253.3, | ,  4000,  3879,  1000,   989, | , -3.4,  -0.0, -0.000, |, 0.0
2612.7, 139.0, | , 23.7, 0.0, 252.9, | ,  4000,  3874,  1000,   992, | , -3.4,  -2.6, -0.031, |, 0.0
2613.7, 139.0, | , 23.7, 0.0, 253.2, | ,  4000,  3879,  1000,   989, | , -3.4, -18.4, -0.221, |, 0.0
2614.7, 139.7, | , 23.7, 0.0, 247.4, | ,  4000,  3879,  1000,   977, | , -3.4, -21.4, -0.257, |, 0.0
2615.7, 139.6, | , 23.7, 0.0, 252.9, | ,  4000,  3873,  1000,   956, | , -3.4, -18.0, -0.215, |, 0.0
2616.7, 138.9, | , 23.7, 0.0, 253.8, | ,  4000,  3880,  1000,   978, | , -3.4, -16.7, -0.200, |, 0.0
2617.7, 139.0, | , 23.7, 0.0, 253.8, | ,  4000,  3877,  1000,   967, | , -3.4, -14.6, -0.174, |, 0.0
2618.7, 140.1, | , 23.7, 0.0, 252.9, | ,  4000,  3880,  1000,   988, | , -3.4, -15.4, -0.185, |, 0.0
2619.7, 139.4, | , 23.7, 0.0, 254.7, | ,  4000,  3876,  1000,  1006, | , -3.4,  16.3, 0.196, |, 0.0
2620.8, 139.1, | , 23.7, 0.0, 253.5, | ,  4000,  3877,  1000,   967, | , -3.4, -18.9, -0.225, |, 0.0
2621.8, 138.9, | , 23.7, 0.0, 254.5, | ,  4000,  3877,  1000,   953, | , -3.4, -17.6, -0.209, |, 0.0
2622.8, 139.5, | , 23.7, 0.0, 254.7, | ,  4000,  3873,  1000,   967, | , -3.4, -17.2, -0.205, |, 0.0
2623.8, 138.9, | , 23.7, 0.0, 254.6, | ,  4000,  3874,  1000,   983, | , -3.4, -18.0, -0.216, |, 0.0
2624.8, 138.9, | , 23.7, 0.0, 254.9, | ,  4000,  3877,  1000,   978, | , -3.4,   0.8, 0.010, |, 0.0
2625.8, 139.5, | , 23.7, 0.0, 254.4, | ,  4000,  3867,  1000,   956, | , -3.4, -17.2, -0.204, |, 0.0
2626.8, 138.9, | , 23.7, 0.0, 255.0, | ,  4000,  3881,  1000,   965, | , -3.4,  -8.6, -0.103, |, 0.0
2627.8, 138.9, | , 23.7, 0.0, 255.7, | ,  4000,  3879,  1000,   998, | , -3.4, -15.9, -0.191, |, 0.0
2628.8, 139.0, | , 23.7, 0.0, 255.4, | ,  4000,  3879,  1000,   993, | , -3.4, -15.4, -0.186, |, 0.0
2629.8, 140.1, | , 23.7, 0.0, 256.1, | ,  4000,  3872,  1000,   995, | , -3.4, -14.6, -0.175, |, 0.0
2630.8, 139.5, | , 23.7, 0.0, 255.5, | ,  4000,  3880,  1000,   992, | , -3.4, -14.2, -0.170, |, 0.0
2631.8, 138.9, | , 23.7, 0.0, 255.9, | ,  4000,  3878,  1000,   971, | , -3.4, -18.0, -0.215, |, 0.0
2632.9, 138.9, | , 23.7, 0.0, 256.0, | ,  4000,  3874,  1000,   975, | , -3.4,  -3.0, -0.036, |, 0.0
2633.9, 139.5, | , 23.7, 0.0, 255.7, | ,  4000,  3877,  1000,   987, | , -3.4, -16.3, -0.196, |, 0.0
2634.9, 139.4, | , 23.7, 0.0, 256.1, | ,  4000,  3872,  1000,   967, | , -3.4, -18.0, -0.215, |, 0.0
2635.9, 139.0, | , 23.7, 0.0, 256.0, | ,  4000,  3880,  1000,   975, | , -3.4,  -8.6, -0.103, |, 0.0
2636.9, 138.9, | , 23.7, 0.0, 256.5, | ,  4000,  3881,  1000,   988, | , -3.4,  15.4, 0.185, |, 0.0
2637.9, 139.3, | , 23.7, 0.0, 257.0, | ,  4000,  3871,  1000,   960, | , -3.4, -13.7, -0.164, |, 0.0
2638.9, 139.0, | , 23.7, 0.0, 256.5, | ,  4000,  3874,  1000,   967, | , -3.4,  -7.3, -0.087, |, 0.0
2639.9, 139.0, | , 23.7, 0.0, 257.0, | ,  4000,  3880,  1000,   982, | , -3.4, -10.3, -0.124, |, 0.0
2640.9, 139.3, | , 23.7, 0.0, 256.0, | ,  4000,  3875,  1000,   971, | , -3.4,  -8.2, -0.098, |, 0.0
2642.0, 139.0, | , 23.7, 0.0, 257.9, | ,  4000,  3876,  1000,   992, | , -3.4, -15.9, -0.191, |, 0.0
2643.0, 138.9, | , 23.7, 0.0, 257.8, | ,  4000,  3873,  1000,   979, | , -3.4,  12.0, 0.143, |, 0.0
2644.0, 139.0, | , 23.7, 0.0, 257.2, | ,  4000,  3877,  1000,   970, | , -3.4,  -1.3, -0.016, |, 0.0
2645.0, 139.4, | , 23.7, 0.0, 258.4, | ,  4000,  3876,  1000,   978, | , -3.4, -13.7, -0.164, |, 0.0
2646.0, 139.7, | , 23.7, 0.0, 251.8, | ,  4000,  3875,  1000,   956, | , -3.4, -20.2, -0.240, |, 0.0
2647.0, 139.0, | , 23.7, 0.0, 257.7, | ,  4000,  3873,  1000,   960, | , -3.4,  11.1, 0.132, |, 0.0
2648.0, 139.4, | , 23.7, 0.0, 258.9, | ,  4000,  3878,  1000,   986, | , -3.4, -18.4, -0.221, |, 0.0
2649.0, 139.6, | , 23.7, 0.0, 258.0, | ,  4000,  3875,  1000,   987, | , -3.4, -15.9, -0.190, |, 0.0
2650.0, 139.0, | , 23.7, 0.0, 258.6, | ,  4000,  3875,  1000,   975, | , -3.4, -17.2, -0.205, |, 0.0
2651.0, 140.2, | , 23.7, 0.0, 253.3, | ,  4000,  3873,  1000,   967, | , -3.4,  -9.4, -0.113, |, 0.0
2652.1, 139.6, | , 23.7, 0.0, 258.3, | ,  4000,  3873,  1000,   967, | , -3.4, -15.9, -0.189, |, 0.0
2653.1, 138.8, | , 23.7, 0.0, 259.0, | ,  4000,  3870,  1000,   956, | , -3.4, -12.0, -0.143, |, 0.0
2654.1, 139.0, | , 23.7, 0.0, 259.1, | ,  4000,  3877,  1000,   961, | , -3.4, -18.0, -0.215, |, 0.0
2655.1, 139.3, | , 23.7, 0.0, 256.0, | ,  4000,  3876,  1000,   985, | , -3.4, -18.0, -0.216, |, 0.0
2656.1, 139.4, | , 23.7, 0.0, 260.0, | ,  4000,  3875,  1000,   977, | , -3.4, -11.6, -0.139, |, 0.0
2657.1, 139.1, | , 23.7, 0.0, 258.4, | ,  4000,  3880,  1000,   971, | , -3.4, -18.9, -0.226, |, 0.0
2658.1, 139.0, | , 23.7, 0.0, 259.7, | ,  4000,  3872,  1000,   984, | , -3.4, -15.9, -0.190, |, 0.0
2659.1, 139.5, | , 23.7, 0.0, 260.7, | ,  4000,  3874,  1000,   987, | , -3.4,   0.8, 0.010, |, 0.0
2660.1, 139.4, | , 23.7, 0.0, 260.6, | ,  4000,  3874,  1000,   960, | , -3.4,  -0.9, -0.010, |, 0.0
2661.1, 139.0, | , 23.7, 0.0, 260.0, | ,  4000,  3876,  1000,   990, | , -3.4, -19.7, -0.237, |, 0.0
2662.1, 139.5, | , 23.7, 0.0, 259.4, | ,  4000,  3875,  1000,   979, | , -3.4, -15.4, -0.185, |, 0.0
2663.2, 139.4, | , 23.7, 0.0, 260.8, | ,  4000,  3877,  1000,   958, | , -3.4, -16.7, -0.199, |, 0.0
2664.2, 139.0, | , 23.7, 0.0, 260.7, | ,  4000,  3878,  1000,   964, | , -3.4, -15.9, -0.190, |, 0.0
2665.2, 139.0, | , 23.7, 0.0, 260.7, | ,  4000,  3881,  1000,   986, | , -3.4, -17.6, -0.211, |, 0.0
2666.2, 139.4, | , 23.7, 0.0, 261.3, | ,  4000,  3879,  1000,   973, | , -3.4,  -9.0, -0.108, |, 0.0
2667.2, 139.1, | , 23.7, 0.0, 260.0, | ,  4000,  3872,  1000,   960, | , -3.4, -18.9, -0.225, |, 0.0
2668.2, 138.9, | , 23.7, 0.0, 260.8, | ,  4000,  3876,  1000,   975, | , -3.4, -18.0, -0.215, |, 0.0
2669.2, 139.0, | , 23.7, 0.0, 261.5, | ,  4000,  3873,  1000,   978, | , -3.4, -15.4, -0.185, |, 0.0
2670.2, 139.3, | , 23.7, 0.0, 261.5, | ,  4000,  3879,  1000,   978, | , -3.4,   0.8, 0.010, |, 0.0
2671.2, 138.9, | , 23.7, 0.0, 261.7, | ,  4000,  3874,  1000,   961, | , -3.4, -17.6, -0.210, |, 0.0
2672.2, 139.0, | , 23.7, 0.0, 261.1, | ,  4000,  3878,  1000,   986, | , -3.4,  -0.9, -0.011, |, 0.0
2673.3, 139.4, | , 23.7, 0.0, 262.3, | ,  4000,  3879,  1000,   993, | , -3.4,   6.8, 0.082, |, 0.0
2674.3, 139.4, | , 23.7, 0.0, 262.5, | ,  4000,  3874,  1000,   995, | , -3.4,   2.1, 0.025, |, 0.0
2675.3, 139.0, | , 23.7, 0.0, 262.3, | ,  4000,  3879,  1000,   978, | , -3.4, -17.6, -0.211, |, 0.0
2676.3, 139.3, | , 23.7, 0.0, 262.7, | ,  4000,  3877,  1000,   975, | , -3.4,   3.4, 0.041, |, 0.0
2677.3, 139.8, | , 23.7, 0.0, 256.3, | ,  4000,  3875,  1000,   965, | , -3.4,  -7.7, -0.092, |, 0.0
2678.3, 138.9, | , 23.7, 0.0, 262.6, | ,  4000,  3872,  1000,   982, | , -3.4, -17.2, -0.205, |, 0.0
2679.3, 139.0, | , 23.7, 0.0, 262.6, | ,  4000,  3881,  1000,   960, | , -3.4,  -1.3, -0.016, |, 0.0
2680.3, 139.4, | , 23.7, 0.0, 263.3, | ,  4000,  3879,  1000,   960, | , -3.4,  11.5, 0.138, |, 0.0
2681.3, 139.3, | , 23.7, 0.0, 263.6, | ,  4000,  3877,  1000,   966, | , -3.4,   1.7, 0.020, |, 0.0
2682.3, 139.9, | , 23.7, 0.0, 256.8, | ,  4000,  3878,  1000,   975, | , -3.4,  -3.5, -0.041, |, 0.0
2683.4, 139.1, | , 23.7, 0.0, 263.3, | ,  4000,  3872,  1000,   980, | , -3.4, -16.3, -0.195, |, 0.0
2684.4, 139.4, | , 23.7, 0.0, 264.0, | ,  4000,  3873,  1000,   972, | , -3.4,   6.8, 0.082, |, 0.0
2685.4, 139.3, | , 23.7, 0.0, 264.3, | ,  4000,  3882,  1000,   982, | , -3.4,   3.4, 0.041, |, 0.0
2686.4, 139.0, | , 23.7, 0.0, 264.1, | ,  4000,  3871,  1000,   969, | , -3.4,  -9.4, -0.113, |, 0.0
2687.4, 140.2, | , 23.7, 0.0, 258.9, | ,  4000,  3875,  1000,   969, | , -3.4,  15.4, 0.184, |, 0.0
2688.4, 139.5, | , 23.7, 0.0, 264.2, | ,  4000,  3875,  1000,   980, | , -3.4,  11.5, 0.138, |, 0.0
2689.4, 139.0, | , 23.7, 0.0, 264.5, | ,  4000,  3876,  1000,   982, | , -3.4,  -8.6, -0.103, |, 0.0
2690.4, 139.0, | , 23.7, 0.0, 264.8, | ,  4000,  3877,  1000,   978, | , -3.4,  -9.4, -0.113, |, 0.0
2691.4, 138.9, | , 23.7, 0.0, 265.0, | ,  4000,  3871,  1000,   975, | , -3.4,  -9.4, -0.113, |, 0.0
2692.4, 139.0, | , 23.7, 0.0, 265.0, | ,  4000,  3872,  1000,   965, | , -3.4,  -9.4, -0.113, |, 0.0
2693.5, 139.2, | , 23.7, 0.0, 263.9, | ,  4000,  3878,  1000,   987, | , -3.4,  -9.4, -0.113, |, 0.0
2694.5, 139.0, | , 23.7, 0.0, 265.5, | ,  4000,  3875,  1000,   979, | , -3.4,  -2.6, -0.031, |, 0.0
2695.5, 139.4, | , 23.7, 0.0, 265.5, | ,  4000,  3877,  1000,   982, | , -3.4, -16.3, -0.195, |, 0.0
2696.5, 139.0, | , 23.7, 0.0, 265.6, | ,  4000,  3874,  1000,   974, | , -3.4,   5.1, 0.061, |, 0.0
2697.5, 138.9, | , 23.7, 0.0, 265.8, | ,  4000,  3875,  1000,   956, | , -3.4,   0.8, 0.010, |, 0.0
2698.5, 139.4, | , 23.7, 0.0, 265.5, | ,  4000,  3872,  1000,   967, | , -3.4, -18.4, -0.220, |, 0.0
2699.5, 139.4, | , 23.7, 0.0, 266.1, | ,  4000,  3877,  1000,   964, | , -3.4, -15.9, -0.189, |, 0.0
2700.5, 138.9, | , 23.7, 0.0, 266.2, | ,  4000,  3876,  1000,   989, | , -3.4, -18.0, -0.216, |, 0.0
2701.5, 139.4, | , 23.7, 0.0, 266.4, | ,  4000,  3880,  1000,   986, | , -3.4,   3.4, 0.041, |, 0.0
2702.5, 139.4, | , 23.7, 0.0, 266.8, | ,  4000,  3878,  1000,   978, | , -3.4,   0.4, 0.005, |, 0.0
2703.5, 139.0, | , 23.7, 0.0, 266.0, | ,  4000,  3878,  1000,   963, | , -3.4, -10.3, -0.123, |, 0.0
2704.6, 138.9, | , 23.7, 0.0, 267.1, | ,  4000,  3877,  1000,   952, | , -3.4, -17.2, -0.204, |, 0.0
2705.6, 139.4, | , 23.7, 0.0, 267.3, | ,  4000,  3877,  1000,   967, | , -3.4, -15.4, -0.184, |, 0.0
2706.6, 139.4, | , 23.7, 0.0, 267.6, | ,  4000,  3876,  1000,   981, | , -3.4,   0.8, 0.010, |, 0.0
2707.6, 139.0, | , 23.7, 0.0, 267.5, | ,  4000,  3878,  1000,   992, | , -3.4,  -3.0, -0.036, |, 0.0
2708.6, 139.1, | , 23.7, 0.0, 266.6, | ,  4000,  3875,  1000,   961, | , -3.4, -16.3, -0.194, |, 0.0
2709.6, 139.5, | , 23.7, 0.0, 267.9, | ,  4000,  3878,  1000,   964, | , -3.4, -16.3, -0.195, |, 0.0
2710.6, 139.4, | , 23.7, 0.0, 268.1, | ,  4000,  3879,  1000,   982, | , -3.4, -15.9, -0.190, |, 0.0
2711.6, 138.9, | , 23.7, 0.0, 268.1, | ,  4000,  3872,  1000,   953, | , -3.4,  18.0, 0.214, |, 0.0
2712.6, 139.0, | , 23.7, 0.0, 268.2, | ,  4000,  3877,  1000,   963, | , -3.4,  12.8, 0.153, |, 0.0
2713.6, 140.2, | , 23.7, 0.0, 260.7, | ,  4000,  3874,  1000,   968, | , -3.4,  -7.3, -0.087, |, 0.0
2714.7, 138.9, | , 23.7, 0.0, 268.0, | ,  4000,  3868,  1000,   974, | , -3.4, -19.3, -0.230, |, 0.0
2715.7, 138.9, | , 23.7, 0.0, 268.4, | ,  4000,  3873,  1000,   951, | , -3.4, -15.9, -0.189, |, 0.0
2716.7, 139.4, | , 23.7, 0.0, 269.0, | ,  4000,  3877,  1000,   983, | , -3.4, -16.7, -0.200, |, 0.0
2717.7, 139.3, | , 23.7, 0.0, 268.9, | ,  4000,  3879,  1000,   993, | , -3.4, -12.0, -0.144, |, 0.0
2718.7, 139.8, | , 23.7, 0.0, 259.2, | ,  4000,  3871,  1000,   962, | , -3.4, -20.2, -0.240, |, 0.0
2719.7, 139.1, | , 23.7, 0.0, 268.4, | ,  4000,  3872,  1000,   978, | , -3.4,  16.3, 0.194, |, 0.0
2720.7, 139.4, | , 23.7, 0.0, 269.3, | ,  4000,  3873,  1000,   992, | , -3.4,  -6.5, -0.077, |, 0.0
2721.7, 138.9, | , 23.7, 0.0, 269.4, | ,  4000,  3882,  1000,   979, | , -3.4, -14.6, -0.175, |, 0.0
2722.7, 138.9, | , 23.7, 0.0, 269.2, | ,  4000,  3877,  1000,   972, | , -3.4, -15.4, -0.185, |, 0.0
2723.7, 139.4, | , 23.7, 0.0, 264.5, | ,  4000,  3876,  1000,   965, | , -3.4,  -0.5, -0.005, |, 0.0
2724.7, 139.5, | , 23.7, 0.0, 269.3, | ,  4000,  3878,  1000,   982, | , -3.4,  12.8, 0.154, |, 0.0
2725.8, 139.0, | , 23.7, 0.0, 269.9, | ,  4000,  3874,  1000,   966, | , -3.4, -13.3, -0.159, |, 0.0
2726.8, 139.0, | , 23.7, 0.0, 270.1, | ,  4000,  3879,  1000,   991, | , -3.4,  15.0, 0.180, |, 0.0
2727.8, 139.3, | , 23.7, 0.0, 270.7, | ,  4000,  3877,  1000,   960, | , -3.4,  15.0, 0.179, |, 0.0
2728.8, 139.0, | , 23.7, 0.0, 270.6, | ,  4000,  3876,  1000,   982, | , -3.4, -18.4, -0.221, |, 0.0
2729.8, 139.1, | , 23.7, 0.0, 270.3, | ,  4000,  3877,  1000,   967, | , -3.4,   9.8, 0.117, |, 0.0
2730.8, 139.3, | , 23.7, 0.0, 271.0, | ,  4000,  3875,  1000,   965, | , -3.4, -19.7, -0.235, |, 0.0
2731.8, 139.4, | , 23.7, 0.0, 271.3, | ,  4000,  3883,  1000,   975, | , -3.4,  -2.2, -0.026, |, 0.0
2732.8, 138.9, | , 23.7, 0.0, 271.1, | ,  4000,  3881,  1000,   976, | , -3.4,   4.7, 0.056, |, 0.0
2733.8, 139.0, | , 23.7, 0.0, 271.5, | ,  4000,  3876,  1000,   973, | , -3.4, -15.0, -0.180, |, 0.0
2734.8, 139.6, | , 23.7, 0.0, 270.7, | ,  4000,  3878,  1000,   997, | , -3.4, -18.4, -0.222, |, 0.0
2735.9, 139.4, | , 23.7, 0.0, 272.1, | ,  4000,  3878,  1000,   965, | , -3.4, -18.9, -0.225, |, 0.0
2736.9, 139.2, | , 23.7, 0.0, 271.5, | ,  4000,  3872,  1000,   964, | , -3.4,   3.4, 0.041, |, 0.0
2737.9, 139.0, | , 23.7, 0.0, 271.8, | ,  4000,  3881,  1000,   968, | , -3.4,   9.0, 0.107, |, 0.0
2738.9, 139.0, | , 23.7, 0.0, 272.1, | ,  4000,  3876,  1000,   964, | , -3.4,  12.8, 0.153, |, 0.0
2739.9, 139.6, | , 23.7, 0.0, 270.8, | ,  4000,  3879,  1000,   951, | , -3.4, -10.7, -0.128, |, 0.0
2740.9, 139.0, | , 23.7, 0.0, 271.5, | ,  4000,  3869,  1000,   960, | , -3.4, -12.9, -0.153, |, 0.0
2741.9, 139.0, | , 23.7, 0.0, 271.9, | ,  4000,  3875,  1000,   977, | , -3.4,   9.4, 0.112, |, 0.0
2742.9, 139.5, | , 23.7, 0.0, 272.8, | ,  4000,  3870,  1000,   998, | , -3.4,   0.4, 0.005, |, 0.0
2743.9, 139.0, | , 23.7, 0.0, 272.5, | ,  4000,  3878,  1000,   985, | , -3.4, -11.6, -0.139, |, 0.0
2744.9, 139.2, | , 23.7, 0.0, 271.9, | ,  4000,  3878,  1000,   957, | , -3.4, -12.9, -0.154, |, 0.0
2745.9, 139.5, | , 23.7, 0.0, 272.7, | ,  4000,  3874,  1000,   985, | , -3.4, -18.4, -0.221, |, 0.0
2747.0, 139.0, | , 23.7, 0.0, 272.8, | ,  4000,  3877,  1000,   983, | , -3.4, -11.6, -0.139, |, 0.0
2748.0, 139.0, | , 23.7, 0.0, 273.0, | ,  4000,  3875,  1000,   974, | , -3.4, -12.0, -0.144, |, 0.0
2749.0, 139.0, | , 23.7, 0.0, 273.0, | ,  4000,  3880,  1000,   980, | , -3.4, -14.6, -0.175, |, 0.0
2750.0, 140.2, | , 23.7, 0.0, 268.0, | ,  4000,  3871,  1000,   987, | , -3.4,   9.4, 0.113, |, 0.0
2751.0, 138.9, | , 23.7, 0.0, 273.5, | ,  4000,  3876,  1000,   967, | , -3.4,  -9.0, -0.108, |, 0.0
2752.0, 139.0, | , 23.7, 0.0, 273.5, | ,  4000,  3878,  1000,   983, | , -3.4, -11.2, -0.134, |, 0.0
2753.0, 139.5, | , 23.7, 0.0, 274.1, | ,  4000,  3879,  1000,   996, | , -3.4, -16.3, -0.196, |, 0.0
2754.0, 139.0, | , 23.7, 0.0, 273.4, | ,  4000,  3874,  1000,   978, | , -3.4, -12.4, -0.149, |, 0.0
2755.0, 139.7, | , 23.7, 0.0, 268.8, | ,  4000,  3872,  1000,   957, | , -3.4,  -3.5, -0.041, |, 0.0
2756.1, 139.4, | , 23.7, 0.0, 274.0, | ,  4000,  3880,  1000,   963, | , -3.4, -18.9, -0.225, |, 0.0
2757.1, 138.9, | , 23.7, 0.0, 274.3, | ,  4000,  3877,  1000,   972, | , -3.4, -18.9, -0.226, |, 0.0
2758.1, 139.0, | , 23.7, 0.0, 274.5, | ,  4000,  3879,  1000,   987, | , -3.4,  -0.9, -0.011, |, 0.0
2759.1, 138.8, | , 23.7, 0.0, 274.7, | ,  4000,  3867,  1000,   981, | , -3.4, -12.0, -0.144, |, 0.0
2760.1, 139.4, | , 23.7, 0.0, 274.8, | ,  4000,  3873,  1000,   974, | , -3.4, -12.9, -0.154, |, 0.0
2761.1, 139.6, | , 23.7, 0.0, 273.9, | ,  4000,  3873,  1000,   992, | , -3.4, -17.6, -0.211, |, 0.0
2762.1, 139.0, | , 23.7, 0.0, 275.1, | ,  4000,  3878,  1000,   977, | , -3.4, -11.6, -0.139, |, 0.0
2763.1, 139.0, | , 23.7, 0.0, 275.8, | ,  4000,  3881,  1000,   976, | , -3.4, -18.0, -0.216, |, 0.0
2764.1, 139.4, | , 23.7, 0.0, 275.6, | ,  4000,  3877,  1000,   962, | , -3.4,   3.0, 0.035, |, 0.0
2765.1, 138.8, | , 23.7, 0.0, 275.7, | ,  4000,  3870,  1000,   970, | , -3.4, -14.6, -0.174, |, 0.0
2766.2, 139.1, | , 23.7, 0.0, 275.0, | ,  4000,  3877,  1000,   965, | , -3.4, -16.7, -0.200, |, 0.0
2767.2, 139.3, | , 23.7, 0.0, 276.2, | ,  4000,  3881,  1000,   977, | , -3.4,   3.0, 0.036, |, 0.0
2768.2, 139.0, | , 23.7, 0.0, 276.4, | ,  4000,  3878,  1000,   999, | , -3.4,   5.1, 0.062, |, 0.0
2769.2, 139.0, | , 23.7, 0.0, 276.5, | ,  4000,  3878,  1000,   984, | , -3.4,  -9.9, -0.118, |, 0.0
2770.2, 139.1, | , 23.7, 0.0, 276.8, | ,  4000,  3877,  1000,   992, | , -3.4, -15.4, -0.185, |, 0.0
2771.2, 139.0, | , 23.7, 0.0, 276.2, | ,  4000,  3877,  1000,   975, | , -3.4, -19.3, -0.231, |, 0.0
2772.2, 139.0, | , 23.7, 0.0, 276.8, | ,  4000,  3880,  1000,   979, | , -3.4, -15.0, -0.180, |, 0.0
2773.2, 139.0, | , 23.7, 0.0, 276.8, | ,  4000,  3874,  1000,   982, | , -3.4,  12.8, 0.154, |, 0.0
2774.2, 138.9, | , 23.7, 0.0, 276.6, | ,  4000,  3874,  1000,   982, | , -3.4, -12.4, -0.149, |, 0.0
2775.2, 139.4, | , 23.7, 0.0, 276.9, | ,  4000,  3875,  1000,   955, | , -3.4, -16.3, -0.194, |, 0.0
2776.3, 139.1, | , 23.7, 0.0, 276.6, | ,  4000,  3876,  1000,   971, | , -3.4, -15.9, -0.190, |, 0.0
2777.3, 139.2, | , 23.7, 0.0, 277.5, | ,  4000,  3871,  1000,   975, | , -3.4,   0.8, 0.010, |, 0.0
2778.3, 139.3, | , 23.7, 0.0, 278.0, | ,  4000,  3872,  1000,   985, | , -3.4, -15.0, -0.180, |, 0.0
2779.3, 139.0, | , 23.7, 0.0, 277.6, | ,  4000,  3882,  1000,   995, | , -3.4, -18.9, -0.227, |, 0.0
2780.3, 138.9, | , 23.7, 0.0, 277.8, | ,  4000,  3873,  1000,   986, | , -3.4,   8.5, 0.102, |, 0.0
2781.3, 140.2, | , 23.7, 0.0, 269.7, | ,  4000,  3870,  1000,   973, | , -3.4,  -0.9, -0.011, |, 0.0
2782.3, 139.3, | , 23.7, 0.0, 278.1, | ,  4000,  3882,  1000,   960, | , -3.4, -13.7, -0.164, |, 0.0
2783.3, 139.0, | , 23.7, 0.0, 277.9, | ,  4000,  3879,  1000,   978, | , -3.4, -15.9, -0.190, |, 0.0
2784.3, 139.0, | , 23.7, 0.0, 278.3, | ,  4000,  3872,  1000,   974, | , -3.4, -15.0, -0.179, |, 0.0
2785.3, 139.4, | , 23.7, 0.0, 278.5, | ,  4000,  3873,  1000,   986, | , -3.4,  -6.9, -0.082, |, 0.0
2786.4, 140.4, | , 23.7, 0.0, 272.4, | ,  4000,  3876,  1000,   959, | , -3.4,  13.3, 0.158, |, 0.0
2787.4, 139.0, | , 23.7, 0.0, 278.0, | ,  4000,  3875,  1000,   960, | , -3.4, -14.2, -0.169, |, 0.0
2788.4, 139.3, | , 23.7, 0.0, 279.5, | ,  4000,  3879,  1000,   960, | , -3.4,  -8.2, -0.097, |, 0.0
2789.4, 139.5, | , 23.7, 0.0, 278.9, | ,  4000,  3874,  1000,   993, | , -3.4, -18.4, -0.221, |, 0.0
2790.4, 139.0, | , 23.7, 0.0, 279.1, | ,  4000,  3875,  1000,   977, | , -3.4, -18.4, -0.221, |, 0.0
2791.4, 140.3, | , 23.7, 0.0, 272.8, | ,  4000,  3870,  1000,   983, | , -3.4, -16.3, -0.195, |, 0.0
2792.4, 139.6, | , 23.7, 0.0, 276.3, | ,  4000,  3871,  1000,   961, | , -3.4,  -8.2, -0.097, |, 0.0
2793.4, 138.9, | , 23.7, 0.0, 279.5, | ,  4000,  3880,  1000,   954, | , -3.4,   0.4, 0.005, |, 0.0
2794.4, 138.9, | , 23.7, 0.0, 279.7, | ,  4000,  3877,  1000,   985, | , -3.4,   6.0, 0.072, |, 0.0
2795.5, 139.5, | , 23.7, 0.0, 280.5, | ,  4000,  3878,  1000,   991, | , -3.4,  -9.0, -0.108, |, 0.0
2796.5, 139.7, | , 23.7, 0.0, 280.2, | ,  4000,  3875,  1000,   997, | , -3.4, -16.7, -0.201, |, 0.0
2797.5, 139.1, | , 23.7, 0.0, 279.7, | ,  4000,  3873,  1000,   958, | , -3.4,  -0.5, -0.005, |, 0.0
2798.5, 138.9, | , 23.7, 0.0, 277.6, | ,  4000,  3877,  1000,   960, | , -3.4, -15.0, -0.179, |, 0.0
