Repository: jdhuang-csm/Ru-BCA

## Methods
* (BaO)<sub>x</sub>-(CaO)<sub>y</sub>-(Al<sub>2</sub>O<sub>3</sub>)<sub>1-x-y</sub> (BCA) catalyst supports were synthesized via sol-gel and solid-state methods. 
* Ru/BCA catalysts were prepared via incipient wetness impregnation to achieve 1 wt. % Ru loading.
* Ammonia synthesis rates were measured for Ru/BCA catalysts in a packed-bed reactor at 480-600<sup>o</sup>C, 10 bar, and space velocities up to 1.3 x 10<sup>6</sup> ml g<sub>cat</sub><sup>-1</sup> h<sup>-1</sup>.
* A machine learning (ML) model was employed to improve understanding of the behavior of Ru/BCA catalysts.
* A microkinetic model was developed to describe the best-performing catalyst.

File: data/init_files_Cadigan/B2CA_7-12_IW.txt (part 8 of 25)
********** Start test **********
Elapsed time, Pressure, | , LJtemp(C), Inner-Temp, Outer-Temp, | , N2-set, N2-flow, H2-set, H2-flow, | , pH, NH3_ppm, NH3_Prod_rate, |, In222Temp
2805.9, 138.8, | , 26.0, 0.0, 334.1, | ,  1000,   953,  3000,  2930, | , -3.4, -12.4, -0.148, |, 0.0
2806.9, 138.7, | , 26.0, 0.0, 333.8, | ,  1000,   957,  3000,  2916, | , -3.4,  -1.3, -0.016, |, 0.0
2807.9, 139.0, | , 26.0, 0.0, 334.7, | ,  1000,   955,  3000,  2941, | , -3.4, -14.6, -0.174, |, 0.0
2808.9, 139.1, | , 26.0, 0.0, 334.7, | ,  1000,   953,  3000,  2928, | , -3.4, -14.2, -0.168, |, 0.0
2809.9, 138.7, | , 26.0, 0.0, 335.0, | ,  1000,   953,  3000,  2934, | , -3.4, -15.9, -0.189, |, 0.0
2810.9, 139.1, | , 26.0, 0.0, 334.7, | ,  1000,   956,  3000,  2918, | , -3.4,  14.1, 0.167, |, 0.0
2811.9, 139.7, | , 26.0, 0.0, 330.6, | ,  1000,   951,  3000,  2911, | , -3.4, -15.0, -0.177, |, 0.0
2812.9, 138.7, | , 26.0, 0.0, 335.2, | ,  1000,   949,  3000,  2933, | , -3.4, -15.0, -0.178, |, 0.0
2814.0, 138.9, | , 26.0, 0.0, 334.7, | ,  1000,   952,  3000,  2922, | , -3.4,  -7.7, -0.092, |, 0.0
2815.0, 139.2, | , 26.0, 0.0, 335.8, | ,  1000,   955,  3000,  2919, | , -3.4,  -3.9, -0.046, |, 0.0
2816.0, 139.0, | , 26.0, 0.0, 335.9, | ,  1000,   954,  3000,  2926, | , -3.4, -16.7, -0.199, |, 0.0
2817.0, 139.4, | , 26.0, 0.0, 329.0, | ,  1000,   950,  3000,  2922, | , -3.4,  -9.9, -0.117, |, 0.0
2818.0, 139.2, | , 26.0, 0.0, 335.7, | ,  1000,   956,  3000,  2935, | , -3.4, -11.6, -0.138, |, 0.0
2819.0, 139.1, | , 26.0, 0.0, 336.2, | ,  1000,   955,  3000,  2938, | , -3.4, -12.9, -0.153, |, 0.0
2820.0, 138.7, | , 26.0, 0.0, 335.7, | ,  1000,   952,  3000,  2914, | , -3.4, -12.9, -0.152, |, 0.0
2821.0, 138.7, | , 26.0, 0.0, 336.1, | ,  1000,   956,  3000,  2927, | , -3.4, -15.4, -0.184, |, 0.0
2822.0, 139.4, | , 26.0, 0.0, 331.3, | ,  1000,   951,  3000,  2922, | , -3.4, -13.7, -0.163, |, 0.0
2823.0, 138.7, | , 26.0, 0.0, 336.3, | ,  1000,   953,  3000,  2934, | , -3.4, -13.3, -0.158, |, 0.0
2824.1, 138.8, | , 26.0, 0.0, 336.5, | ,  1000,   956,  3000,  2929, | , -3.4,  -9.0, -0.107, |, 0.0
2825.1, 138.9, | , 26.0, 0.0, 336.6, | ,  1000,   956,  3000,  2927, | , -3.4, -15.0, -0.178, |, 0.0
2826.1, 139.2, | , 26.0, 0.0, 337.4, | ,  1000,   953,  3000,  2916, | , -3.4, -15.9, -0.188, |, 0.0
2827.1, 138.9, | , 26.0, 0.0, 336.0, | ,  1000,   952,  3000,  2933, | , -3.4,   9.0, 0.107, |, 0.0
2828.1, 139.1, | , 26.0, 0.0, 337.3, | ,  1000,   957,  3000,  2920, | , -3.4,  -0.9, -0.010, |, 0.0
2829.1, 139.1, | , 26.0, 0.0, 337.5, | ,  1000,   954,  3000,  2942, | , -3.4, -13.3, -0.159, |, 0.0
2830.1, 138.8, | , 26.0, 0.0, 337.4, | ,  1000,   953,  3000,  2927, | , -3.4, -16.3, -0.194, |, 0.0
2831.1, 138.8, | , 26.0, 0.0, 337.9, | ,  1000,   955,  3000,  2926, | , -3.4,  -6.9, -0.082, |, 0.0
2832.2, 139.3, | , 26.0, 0.0, 336.7, | ,  1000,   953,  3000,  2933, | , -3.4, -12.9, -0.153, |, 0.0
2833.2, 138.7, | , 26.0, 0.0, 337.7, | ,  1000,   957,  3000,  2927, | , -3.4, -13.7, -0.163, |, 0.0
2834.2, 138.7, | , 26.0, 0.0, 337.9, | ,  1000,   951,  3000,  2907, | , -3.4, -15.9, -0.187, |, 0.0
2835.2, 139.2, | , 26.0, 0.0, 338.5, | ,  1000,   956,  3000,  2949, | , -3.4, -17.2, -0.205, |, 0.0
2836.2, 138.8, | , 26.1, 0.0, 338.1, | ,  1000,   954,  3000,  2924, | , -3.4,   5.5, 0.066, |, 0.0
2837.2, 138.8, | , 26.0, 0.0, 337.5, | ,  1000,   953,  3000,  2933, | , -3.4,  -7.7, -0.092, |, 0.0
2838.2, 138.8, | , 26.0, 0.0, 338.1, | ,  1000,   954,  3000,  2941, | , -3.4, -14.6, -0.174, |, 0.0
2839.2, 139.1, | , 26.0, 0.0, 338.5, | ,  1000,   958,  3000,  2929, | , -3.4, -15.9, -0.189, |, 0.0
2840.2, 138.8, | , 26.1, 0.0, 338.6, | ,  1000,   956,  3000,  2930, | , -3.4, -18.0, -0.214, |, 0.0
2841.2, 138.8, | , 26.1, 0.0, 338.8, | ,  1000,   960,  3000,  2942, | , -3.4,  10.3, 0.122, |, 0.0
2842.3, 139.2, | , 26.0, 0.0, 338.7, | ,  1000,   946,  3000,  2925, | , -3.4, -16.7, -0.198, |, 0.0
2843.3, 139.6, | , 26.0, 0.0, 335.3, | ,  1000,   952,  3000,  2912, | , -3.4, -16.7, -0.198, |, 0.0
2844.3, 138.8, | , 26.1, 0.0, 339.0, | ,  1000,   957,  3000,  2916, | , -3.4,   6.4, 0.076, |, 0.0
2845.3, 138.9, | , 26.1, 0.0, 339.5, | ,  1000,   951,  3000,  2944, | , -3.4,  -8.2, -0.097, |, 0.0
2846.3, 139.1, | , 26.0, 0.0, 340.0, | ,  1000,   956,  3000,  2920, | , -3.4, -13.7, -0.163, |, 0.0
2847.3, 138.8, | , 26.1, 0.0, 339.1, | ,  1000,   952,  3000,  2922, | , -3.4, -17.2, -0.203, |, 0.0
2848.3, 139.6, | , 26.1, 0.0, 333.4, | ,  1000,   950,  3000,  2915, | , -3.4, -18.4, -0.218, |, 0.0
2849.3, 138.7, | , 26.1, 0.0, 340.2, | ,  1000,   958,  3000,  2935, | , -3.4, -13.3, -0.158, |, 0.0
2850.3, 138.8, | , 26.1, 0.0, 340.2, | ,  1000,   957,  3000,  2922, | , -3.4, -11.2, -0.132, |, 0.0
2851.3, 138.8, | , 26.1, 0.0, 340.6, | ,  1000,   955,  3000,  2921, | , -3.4, -17.2, -0.203, |, 0.0
2852.4, 139.0, | , 26.1, 0.0, 340.1, | ,  1000,   952,  3000,  2929, | , -3.4,   8.1, 0.096, |, 0.0
2853.4, 139.6, | , 26.1, 0.0, 337.1, | ,  1000,   955,  3000,  2919, | , -3.4,  -1.3, -0.016, |, 0.0
2854.4, 138.7, | , 26.1, 0.0, 341.1, | ,  1000,   956,  3000,  2925, | , -3.4, -11.2, -0.133, |, 0.0
2855.4, 138.6, | , 26.1, 0.0, 341.2, | ,  1000,   949,  3000,  2906, | , -3.4, -15.9, -0.187, |, 0.0
2856.4, 139.1, | , 26.1, 0.0, 341.4, | ,  1000,   955,  3000,  2911, | , -3.4, -15.0, -0.178, |, 0.0
2857.4, 138.8, | , 26.1, 0.0, 340.8, | ,  1000,   956,  3000,  2930, | , -3.4,   0.8, 0.010, |, 0.0
2858.4, 138.8, | , 26.1, 0.0, 341.6, | ,  1000,   956,  3000,  2926, | , -3.4, -17.2, -0.204, |, 0.0
2859.4, 139.0, | , 26.1, 0.0, 341.2, | ,  1000,   959,  3000,  2940, | , -3.4, -17.2, -0.205, |, 0.0
2860.4, 138.8, | , 26.1, 0.0, 341.8, | ,  1000,   954,  3000,  2922, | , -3.4, -18.4, -0.219, |, 0.0
2861.5, 138.7, | , 26.1, 0.0, 342.2, | ,  1000,   954,  3000,  2924, | , -3.4,  14.5, 0.173, |, 0.0
2862.5, 138.8, | , 26.1, 0.0, 341.4, | ,  1000,   952,  3000,  2911, | , -3.4,  16.3, 0.192, |, 0.0
2863.5, 138.7, | , 26.1, 0.0, 342.5, | ,  1000,   954,  3000,  2927, | , -3.4,  -4.7, -0.056, |, 0.0
2864.5, 139.1, | , 26.1, 0.0, 343.0, | ,  1000,   958,  3000,  2926, | , -3.4, -14.6, -0.173, |, 0.0
2865.5, 138.8, | , 26.1, 0.0, 342.8, | ,  1000,   954,  3000,  2927, | , -3.4, -15.0, -0.178, |, 0.0
2866.5, 138.8, | , 26.1, 0.0, 342.8, | ,  1000,   952,  3000,  2944, | , -3.4, -13.7, -0.164, |, 0.0
2867.5, 139.2, | , 26.1, 0.0, 342.3, | ,  1000,   956,  3000,  2913, | , -3.4,   6.8, 0.081, |, 0.0
2868.5, 138.6, | , 26.1, 0.0, 343.3, | ,  1000,   955,  3000,  2922, | , -3.4,  -9.0, -0.107, |, 0.0
2869.5, 138.8, | , 26.1, 0.0, 343.2, | ,  1000,   958,  3000,  2930, | , -3.4, -17.2, -0.204, |, 0.0
2870.5, 138.8, | , 26.1, 0.0, 343.6, | ,  1000,   958,  3000,  2932, | , -3.4, -14.6, -0.174, |, 0.0
2871.6, 139.1, | , 26.1, 0.0, 343.7, | ,  1000,   955,  3000,  2931, | , -3.4, -13.3, -0.158, |, 0.0
2872.6, 139.0, | , 26.1, 0.0, 343.4, | ,  1000,   954,  3000,  2944, | , -3.4,   3.4, 0.041, |, 0.0
2873.6, 138.7, | , 26.1, 0.0, 343.8, | ,  1000,   952,  3000,  2928, | , -3.4,  -0.5, -0.005, |, 0.0
2874.6, 139.2, | , 26.1, 0.0, 343.7, | ,  1000,   955,  3000,  2932, | , -3.4, -17.2, -0.204, |, 0.0
2875.6, 139.1, | , 26.1, 0.0, 344.6, | ,  1000,   951,  3000,  2951, | , -3.4, -15.4, -0.184, |, 0.0
2876.6, 138.7, | , 26.1, 0.0, 344.2, | ,  1000,   959,  3000,  2936, | , -3.4,  -9.0, -0.107, |, 0.0
2877.6, 139.2, | , 26.1, 0.0, 344.0, | ,  1000,   956,  3000,  2918, | , -3.4, -18.0, -0.214, |, 0.0
2878.6, 138.8, | , 26.1, 0.0, 344.3, | ,  1000,   959,  3000,  2935, | , -3.4, -15.9, -0.189, |, 0.0
2879.6, 139.5, | , 26.1, 0.0, 339.8, | ,  1000,   955,  3000,  2941, | , -3.4, -15.4, -0.184, |, 0.0
2880.6, 138.8, | , 26.1, 0.0, 344.7, | ,  1000,   956,  3000,  2919, | , -3.4, -14.6, -0.173, |, 0.0
2881.7, 139.0, | , 26.1, 0.0, 345.2, | ,  1000,   959,  3000,  2918, | , -3.4, -14.6, -0.173, |, 0.0
2882.7, 138.9, | , 26.1, 0.0, 344.4, | ,  1000,   958,  3000,  2925, | , -3.4, -14.6, -0.173, |, 0.0
2883.7, 138.8, | , 26.1, 0.0, 345.4, | ,  1000,   957,  3000,  2945, | , -3.4, -13.7, -0.164, |, 0.0
2884.7, 139.6, | , 26.1, 0.0, 342.0, | ,  1000,   955,  3000,  2928, | , -3.4, -14.2, -0.168, |, 0.0
2885.7, 139.1, | , 26.1, 0.0, 345.9, | ,  1000,   954,  3000,  2936, | , -3.4, -12.0, -0.143, |, 0.0
2886.7, 138.8, | , 26.1, 0.0, 345.7, | ,  1000,   956,  3000,  2922, | , -3.4,  -4.3, -0.051, |, 0.0
2887.7, 138.9, | , 26.1, 0.0, 345.4, | ,  1000,   957,  3000,  2940, | , -3.4,  -5.6, -0.067, |, 0.0
2888.7, 138.7, | , 26.1, 0.0, 346.0, | ,  1000,   958,  3000,  2914, | , -3.4, -11.2, -0.132, |, 0.0
2889.7, 138.7, | , 26.1, 0.0, 346.1, | ,  1000,   951,  3000,  2940, | , -3.4, -12.9, -0.153, |, 0.0
2890.8, 138.8, | , 26.1, 0.0, 346.2, | ,  1000,   953,  3000,  2933, | , -3.4, -15.9, -0.189, |, 0.0
2891.8, 138.7, | , 26.1, 0.0, 346.6, | ,  1000,   958,  3000,  2925, | , -3.4, -11.6, -0.138, |, 0.0
2892.8, 139.2, | , 26.1, 0.0, 346.2, | ,  1000,   955,  3000,  2923, | , -3.4, -14.6, -0.173, |, 0.0
2893.8, 138.7, | , 26.1, 0.0, 346.6, | ,  1000,   954,  3000,  2914, | , -3.4,  -5.6, -0.066, |, 0.0
2894.8, 138.8, | , 26.1, 0.0, 346.9, | ,  1000,   956,  3000,  2948, | , -3.4,   5.5, 0.066, |, 0.0
2895.8, 139.0, | , 26.1, 0.0, 347.3, | ,  1000,   956,  3000,  2929, | , -3.4,  -8.6, -0.102, |, 0.0
2896.8, 139.1, | , 26.1, 0.0, 347.5, | ,  1000,   953,  3000,  2927, | , -3.4,  -7.7, -0.092, |, 0.0
2897.8, 138.9, | , 26.1, 0.0, 346.8, | ,  1000,   951,  3000,  2933, | , -3.4,  18.4, 0.219, |, 0.0
2898.8, 139.1, | , 26.1, 0.0, 347.3, | ,  1000,   952,  3000,  2918, | , -3.4,   0.8, 0.010, |, 0.0
2899.8, 139.1, | , 26.1, 0.0, 347.8, | ,  1000,   956,  3000,  2924, | , -3.4,  -6.9, -0.082, |, 0.0
2900.8, 138.7, | , 26.1, 0.0, 347.5, | ,  1000,   956,  3000,  2934, | , -3.4,  -6.5, -0.077, |, 0.0
2901.9, 138.8, | , 26.1, 0.0, 347.7, | ,  1000,   957,  3000,  2919, | , -3.4,  -6.0, -0.071, |, 0.0
2902.9, 139.3, | , 26.1, 0.0, 347.7, | ,  1000,   954,  3000,  2926, | , -3.4,  16.3, 0.193, |, 0.0
2903.9, 139.1, | , 26.1, 0.0, 348.2, | ,  1000,   957,  3000,  2937, | , -3.4,   1.3, 0.015, |, 0.0
2904.9, 138.7, | , 26.1, 0.0, 348.0, | ,  1000,   955,  3000,  2931, | , -3.4,  -7.3, -0.087, |, 0.0
2905.9, 138.8, | , 26.1, 0.0, 348.2, | ,  1000,   956,  3000,  2943, | , -3.4,  13.3, 0.158, |, 0.0
2906.9, 139.1, | , 26.1, 0.0, 348.9, | ,  1000,   957,  3000,  2944, | , -3.4,  -5.2, -0.062, |, 0.0
2907.9, 138.9, | , 26.1, 0.0, 348.0, | ,  1000,   953,  3000,  2922, | , -3.4,  -6.0, -0.071, |, 0.0
2908.9, 138.8, | , 26.1, 0.0, 348.7, | ,  1000,   958,  3000,  2947, | , -3.4,  -5.2, -0.062, |, 0.0
2909.9, 138.8, | , 26.1, 0.0, 348.9, | ,  1000,   955,  3000,  2933, | , -3.4,  -5.6, -0.067, |, 0.0
2910.9, 139.8, | , 26.1, 0.0, 345.0, | ,  1000,   954,  3000,  2918, | , -3.4,  17.1, 0.203, |, 0.0
2912.0, 138.7, | , 26.1, 0.0, 348.6, | ,  1000,   959,  3000,  2931, | , -3.4,  -9.0, -0.107, |, 0.0
2913.0, 138.7, | , 26.1, 0.0, 349.0, | ,  1000,   952,  3000,  2909, | , -3.4,   9.0, 0.106, |, 0.0
2914.0, 139.0, | , 26.1, 0.0, 349.7, | ,  1000,   955,  3000,  2909, | , -3.4,  17.5, 0.207, |, 0.0
2915.0, 138.8, | , 26.1, 0.0, 349.5, | ,  1000,   952,  3000,  2916, | , -3.4,   8.5, 0.101, |, 0.0
2916.0, 139.9, | , 26.1, 0.0, 345.5, | ,  1000,   948,  3000,  2943, | , -3.4,  -9.4, -0.112, |, 0.0
2917.0, 139.1, | , 26.1, 0.0, 349.7, | ,  1000,   953,  3000,  2952, | , -3.4,  -5.2, -0.062, |, 0.0
2918.0, 139.3, | , 26.1, 0.0, 349.5, | ,  1000,   953,  3000,  2933, | , -3.4,  -6.0, -0.072, |, 0.0
2919.0, 138.8, | , 26.1, 0.0, 350.3, | ,  1000,   955,  3000,  2946, | , -3.4,  -8.6, -0.103, |, 0.0
2920.1, 138.8, | , 26.1, 0.0, 350.2, | ,  1000,   951,  3000,  2919, | , -3.4,  -6.5, -0.076, |, 0.0
2921.1, 139.1, | , 26.1, 0.0, 350.8, | ,  1000,   955,  3000,  2916, | , -3.4,  -9.0, -0.107, |, 0.0
2922.1, 138.7, | , 26.1, 0.0, 350.4, | ,  1000,   958,  3000,  2924, | , -3.4,   4.7, 0.056, |, 0.0
2923.1, 138.7, | , 26.1, 0.0, 350.2, | ,  1000,   955,  3000,  2928, | , -3.4,  -0.0, -0.000, |, 0.0
2924.1, 139.1, | , 26.1, 0.0, 351.1, | ,  1000,   954,  3000,  2937, | , -3.4,  -6.5, -0.077, |, 0.0
2925.1, 138.8, | , 26.1, 0.0, 350.9, | ,  1000,   959,  3000,  2932, | , -3.4,   9.0, 0.107, |, 0.0
2926.1, 138.7, | , 26.1, 0.0, 351.2, | ,  1000,   955,  3000,  2924, | , -3.4,  -9.0, -0.107, |, 0.0
2927.1, 139.2, | , 26.1, 0.0, 351.7, | ,  1000,   952,  3000,  2922, | , -3.4,  14.5, 0.172, |, 0.0
2928.1, 139.0, | , 26.1, 0.0, 350.7, | ,  1000,   956,  3000,  2936, | , -3.4,  25.3, 0.301, |, 0.0
2929.1, 138.8, | , 26.1, 0.0, 351.6, | ,  1000,   954,  3000,  2935, | , -3.4,  -1.3, -0.016, |, 0.0
2930.2, 138.7, | , 26.1, 0.0, 351.5, | ,  1000,   957,  3000,  2918, | , -3.4,   0.4, 0.005, |, 0.0
2931.2, 138.9, | , 26.1, 0.0, 351.6, | ,  1000,   952,  3000,  2924, | , -3.4,  -0.5, -0.005, |, 0.0
2932.2, 138.7, | , 26.1, 0.0, 351.8, | ,  1000,   953,  3000,  2924, | , -3.4,  -0.5, -0.005, |, 0.0
2933.2, 138.8, | , 26.1, 0.0, 351.6, | ,  1000,   958,  3000,  2904, | , -3.4,  -1.7, -0.021, |, 0.0
2934.2, 138.8, | , 26.1, 0.0, 352.5, | ,  1000,   957,  3000,  2930, | , -3.4,  15.0, 0.178, |, 0.0
2935.2, 139.1, | , 26.1, 0.0, 352.1, | ,  1000,   956,  3000,  2947, | , -3.4,   3.8, 0.046, |, 0.0
2936.2, 138.8, | , 26.1, 0.0, 352.7, | ,  1000,   953,  3000,  2918, | , -3.4,  -6.9, -0.081, |, 0.0
2937.2, 138.8, | , 26.1, 0.0, 352.5, | ,  1000,   953,  3000,  2929, | , -3.4,   3.4, 0.040, |, 0.0
2938.2, 139.2, | , 26.1, 0.0, 351.6, | ,  1000,   955,  3000,  2921, | , -3.4,  -2.2, -0.026, |, 0.0
2939.2, 138.6, | , 26.1, 0.0, 352.8, | ,  1000,   955,  3000,  2916, | , -3.4,  -2.6, -0.031, |, 0.0
2940.3, 139.0, | , 26.1, 0.0, 352.4, | ,  1000,   956,  3000,  2934, | , -3.4,   3.0, 0.035, |, 0.0
2941.3, 139.2, | , 26.1, 0.0, 353.2, | ,  1000,   957,  3000,  2929, | , -3.4,   1.3, 0.015, |, 0.0
2942.3, 139.7, | , 26.1, 0.0, 349.1, | ,  1000,   953,  3000,  2916, | , -3.4,   0.4, 0.005, |, 0.0
2943.3, 138.9, | , 26.1, 0.0, 352.9, | ,  1000,   955,  3000,  2922, | , -3.4,   2.1, 0.025, |, 0.0
2944.3, 138.8, | , 26.1, 0.0, 353.6, | ,  1000,   953,  3000,  2929, | , -3.4,  28.3, 0.336, |, 0.0
2945.3, 139.2, | , 26.1, 0.0, 353.1, | ,  1000,   953,  3000,  2923, | , -3.4,  32.5, 0.386, |, 0.0
2946.3, 139.2, | , 26.1, 0.0, 354.0, | ,  1000,   952,  3000,  2936, | , -3.4,   1.3, 0.015, |, 0.0
2947.3, 139.6, | , 26.1, 0.0, 346.1, | ,  1000,   953,  3000,  2922, | , -3.4,   7.3, 0.086, |, 0.0
2948.3, 139.2, | , 26.1, 0.0, 353.3, | ,  1000,   951,  3000,  2929, | , -3.4,  -0.9, -0.010, |, 0.0
2949.3, 139.1, | , 26.1, 0.0, 354.2, | ,  1000,   956,  3000,  2922, | , -3.4,   1.3, 0.015, |, 0.0
2950.4, 138.8, | , 26.1, 0.0, 354.2, | ,  1000,   957,  3000,  2918, | , -3.4,  10.7, 0.127, |, 0.0
2951.4, 138.8, | , 26.1, 0.0, 354.4, | ,  1000,   958,  3000,  2943, | , -3.4,   8.5, 0.102, |, 0.0
2952.4, 139.6, | , 26.1, 0.0, 351.1, | ,  1000,   954,  3000,  2918, | , -3.4,   4.3, 0.050, |, 0.0
2953.4, 138.9, | , 26.1, 0.0, 354.3, | ,  1000,   957,  3000,  2924, | , -3.4,  10.7, 0.127, |, 0.0
2954.4, 138.7, | , 26.1, 0.0, 355.0, | ,  1000,   952,  3000,  2930, | , -3.4,   1.7, 0.020, |, 0.0
2955.4, 139.2, | , 26.1, 0.0, 354.7, | ,  1000,   960,  3000,  2929, | , -3.4,   3.0, 0.035, |, 0.0
2956.4, 139.1, | , 26.1, 0.0, 355.1, | ,  1000,   957,  3000,  2920, | , -3.4,   1.3, 0.015, |, 0.0
2957.4, 138.8, | , 26.1, 0.0, 355.2, | ,  1000,   957,  3000,  2933, | , -3.4,  18.8, 0.224, |, 0.0
2958.4, 138.8, | , 26.1, 0.0, 354.4, | ,  1000,   955,  3000,  2926, | , -3.4,   9.8, 0.117, |, 0.0
2959.5, 139.0, | , 26.1, 0.0, 355.8, | ,  1000,   948,  3000,  2923, | , -3.4,   3.0, 0.035, |, 0.0
2960.5, 138.7, | , 26.1, 0.0, 355.8, | ,  1000,   949,  3000,  2936, | , -3.4,  -1.3, -0.016, |, 0.0
2961.5, 138.8, | , 26.1, 0.0, 355.8, | ,  1000,   955,  3000,  2937, | , -3.4,  -1.3, -0.016, |, 0.0
2962.5, 139.0, | , 26.1, 0.0, 355.8, | ,  1000,   956,  3000,  2930, | , -3.4,   0.8, 0.010, |, 0.0
2963.5, 139.2, | , 26.1, 0.0, 355.9, | ,  1000,   954,  3000,  2913, | , -3.4,   0.8, 0.010, |, 0.0
2964.5, 138.8, | , 26.1, 0.0, 355.9, | ,  1000,   958,  3000,  2948, | , -3.4,   9.8, 0.117, |, 0.0
2965.5, 138.8, | , 26.1, 0.0, 356.3, | ,  1000,   959,  3000,  2927, | , -3.4,  35.1, 0.417, |, 0.0
2966.5, 139.1, | , 26.1, 0.0, 356.6, | ,  1000,   957,  3000,  2918, | , -3.4,  26.5, 0.315, |, 0.0
2967.5, 139.1, | , 26.1, 0.0, 357.0, | ,  1000,   961,  3000,  2934, | , -3.4,  17.5, 0.209, |, 0.0
2968.5, 138.8, | , 26.1, 0.0, 356.2, | ,  1000,   956,  3000,  2920, | , -3.4,  -0.5, -0.005, |, 0.0
2969.6, 139.1, | , 26.1, 0.0, 356.9, | ,  1000,   954,  3000,  2914, | , -3.4,  11.5, 0.137, |, 0.0
2970.6, 139.1, | , 26.1, 0.0, 357.4, | ,  1000,   955,  3000,  2934, | , -3.4,  -2.2, -0.026, |, 0.0
2971.6, 138.7, | , 26.1, 0.0, 357.4, | ,  1000,   956,  3000,  2929, | , -3.4,   6.4, 0.076, |, 0.0
2972.6, 138.7, | , 26.1, 0.0, 357.7, | ,  1000,   958,  3000,  2926, | , -3.4,  20.5, 0.244, |, 0.0
2973.6, 139.6, | , 26.1, 0.0, 353.8, | ,  1000,   953,  3000,  2921, | , -3.4,  18.0, 0.213, |, 0.0
2974.6, 138.8, | , 26.1, 0.0, 357.7, | ,  1000,   955,  3000,  2949, | , -3.4,   8.5, 0.102, |, 0.0
2975.6, 138.8, | , 26.1, 0.0, 358.1, | ,  1000,   958,  3000,  2939, | , -3.4,  16.3, 0.194, |, 0.0
2976.6, 138.7, | , 26.1, 0.0, 357.6, | ,  1000,   953,  3000,  2923, | , -3.4,  39.8, 0.472, |, 0.0
2977.6, 139.2, | , 26.1, 0.0, 358.5, | ,  1000,   952,  3000,  2933, | , -3.4,  17.1, 0.203, |, 0.0
2978.6, 139.4, | , 26.1, 0.0, 353.8, | ,  1000,   953,  3000,  2931, | , -3.4,   5.5, 0.066, |, 0.0
2979.7, 138.8, | , 26.1, 0.0, 357.8, | ,  1000,   950,  3000,  2917, | , -3.4,  39.0, 0.461, |, 0.0
2980.7, 139.1, | , 26.1, 0.0, 358.5, | ,  1000,   951,  3000,  2921, | , -3.4,   8.1, 0.096, |, 0.0
2981.7, 138.8, | , 26.1, 0.0, 358.4, | ,  1000,   955,  3000,  2921, | , -3.4,  36.4, 0.431, |, 0.0
2982.7, 138.8, | , 26.1, 0.0, 359.0, | ,  1000,   955,  3000,  2926, | , -3.4,  23.5, 0.279, |, 0.0
2983.7, 139.3, | , 26.1, 0.0, 354.9, | ,  1000,   955,  3000,  2925, | , -3.4,   9.8, 0.117, |, 0.0
2984.7, 139.1, | , 26.1, 0.0, 358.9, | ,  1000,   956,  3000,  2911, | , -3.4,  33.4, 0.395, |, 0.0
2985.7, 138.6, | , 26.1, 0.0, 359.2, | ,  1000,   960,  3000,  2911, | , -3.4,   6.0, 0.071, |, 0.0
2986.7, 138.7, | , 26.1, 0.0, 359.2, | ,  1000,   956,  3000,  2936, | , -3.4,   9.4, 0.112, |, 0.0
2987.7, 138.9, | , 26.1, 0.0, 359.9, | ,  1000,   955,  3000,  2941, | , -3.4,   5.5, 0.066, |, 0.0
2988.7, 139.2, | , 26.1, 0.0, 359.9, | ,  1000,   954,  3000,  2926, | , -3.4,   7.7, 0.091, |, 0.0
2989.8, 138.9, | , 26.1, 0.0, 359.5, | ,  1000,   955,  3000,  2929, | , -3.4,  15.8, 0.188, |, 0.0
2990.8, 139.1, | , 26.1, 0.0, 360.5, | ,  1000,   958,  3000,  2929, | , -3.4,  14.5, 0.173, |, 0.0
2991.8, 139.0, | , 26.1, 0.0, 360.5, | ,  1000,   956,  3000,  2920, | , -3.4,   8.1, 0.096, |, 0.0
2992.8, 138.7, | , 26.1, 0.0, 360.3, | ,  1000,   952,  3000,  2914, | , -3.4,   6.0, 0.071, |, 0.0
2993.8, 138.8, | , 26.2, 0.0, 360.5, | ,  1000,   955,  3000,  2934, | , -3.4,  27.4, 0.326, |, 0.0
2994.8, 139.1, | , 26.1, 0.0, 360.4, | ,  1000,   960,  3000,  2944, | , -3.4,  39.0, 0.465, |, 0.0
2995.8, 138.7, | , 26.1, 0.0, 360.9, | ,  1000,   956,  3000,  2914, | , -3.4,  20.1, 0.238, |, 0.0
2996.8, 138.7, | , 26.2, 0.0, 360.8, | ,  1000,   951,  3000,  2926, | , -3.4,  11.5, 0.137, |, 0.0
2997.8, 138.8, | , 26.2, 0.0, 361.3, | ,  1000,   957,  3000,  2932, | , -3.4, -17.2, -0.204, |, 0.0
2998.8, 139.1, | , 26.2, 0.0, 361.7, | ,  1000,   956,  3000,  2923, | , -3.4,  17.1, 0.203, |, 0.0
2999.9, 138.8, | , 26.2, 0.0, 360.8, | ,  1000,   953,  3000,  2908, | , -3.4,  -3.5, -0.041, |, 0.0
3000.9, 138.7, | , 26.2, 0.0, 362.1, | ,  1000,   957,  3000,  2922, | , -3.4, -13.3, -0.158, |, 0.0
3001.9, 138.8, | , 26.2, 0.0, 361.8, | ,  1000,   951,  3000,  2926, | , -3.4, -14.2, -0.168, |, 0.0
3002.9, 139.0, | , 26.2, 0.0, 362.1, | ,  1000,   956,  3000,  2926, | , -3.4, -13.7, -0.163, |, 0.0
3003.9, 138.7, | , 26.2, 0.0, 362.0, | ,  1000,   957,  3000,  2927, | , -3.4, -13.7, -0.163, |, 0.0
3004.9, 139.0, | , 26.2, 0.0, 361.3, | ,  1000,   954,  3000,  2921, | , -3.4,   5.1, 0.061, |, 0.0
3005.9, 139.2, | , 26.2, 0.0, 362.8, | ,  1000,   955,  3000,  2930, | , -3.4,   3.8, 0.046, |, 0.0
3006.9, 138.7, | , 26.2, 0.0, 362.5, | ,  1000,   950,  3000,  2916, | , -3.4, -15.0, -0.178, |, 0.0
3007.9, 138.7, | , 26.2, 0.0, 362.7, | ,  1000,   956,  3000,  2927, | , -3.4,   3.0, 0.035, |, 0.0
3008.9, 138.8, | , 26.2, 0.0, 363.0, | ,  1000,   953,  3000,  2926, | , -3.4,   6.4, 0.076, |, 0.0
3009.9, 139.1, | , 26.2, 0.0, 359.5, | ,  1000,   949,  3000,  2935, | , -3.4,  -8.2, -0.097, |, 0.0
3011.0, 138.9, | , 26.2, 0.0, 362.8, | ,  1000,   951,  3000,  2927, | , -3.4, -14.2, -0.168, |, 0.0
3012.0, 138.7, | , 26.2, 0.0, 363.4, | ,  1000,   956,  3000,  2942, | , -3.4,   3.0, 0.035, |, 0.0
3013.0, 139.0, | , 26.2, 0.0, 363.7, | ,  1000,   958,  3000,  2932, | , -3.4, -15.4, -0.184, |, 0.0
3014.0, 139.2, | , 26.2, 0.0, 363.9, | ,  1000,   955,  3000,  2926, | , -3.4, -12.0, -0.143, |, 0.0
3015.0, 139.3, | , 26.2, 0.0, 360.0, | ,  1000,   954,  3000,  2933, | , -3.4, -13.7, -0.163, |, 0.0
3016.0, 138.7, | , 26.2, 0.0, 363.2, | ,  1000,   955,  3000,  2905, | , -3.4,  13.7, 0.162, |, 0.0
3017.0, 138.7, | , 26.2, 0.0, 363.9, | ,  1000,   955,  3000,  2914, | , -3.4,   6.4, 0.076, |, 0.0
3018.0, 138.6, | , 26.2, 0.0, 364.3, | ,  1000,   955,  3000,  2912, | , -3.4,  -8.6, -0.102, |, 0.0
3019.0, 138.6, | , 26.2, 0.0, 364.4, | ,  1000,   954,  3000,  2940, | , -3.4, -10.7, -0.128, |, 0.0
3020.0, 139.2, | , 26.2, 0.0, 364.5, | ,  1000,   952,  3000,  2935, | , -3.4, -16.7, -0.199, |, 0.0
3021.1, 139.2, | , 26.2, 0.0, 364.2, | ,  1000,   957,  3000,  2941, | , -3.4, -16.7, -0.200, |, 0.0
3022.1, 138.7, | , 26.2, 0.0, 364.5, | ,  1000,   952,  3000,  2922, | , -3.4, -15.9, -0.188, |, 0.0
3023.1, 138.8, | , 26.2, 0.0, 364.6, | ,  1000,   953,  3000,  2933, | , -3.4, -10.3, -0.123, |, 0.0
3024.1, 139.1, | , 26.2, 0.0, 364.9, | ,  1000,   954,  3000,  2929, | , -3.4,  -0.9, -0.010, |, 0.0
3025.1, 138.8, | , 26.2, 0.0, 365.0, | ,  1000,   957,  3000,  2923, | , -3.4, -11.2, -0.132, |, 0.0
3026.1, 138.9, | , 26.2, 0.0, 364.5, | ,  1000,   959,  3000,  2940, | , -3.4, -11.6, -0.138, |, 0.0
3027.1, 138.9, | , 26.2, 0.0, 365.5, | ,  1000,   955,  3000,  2937, | , -3.4,  -8.6, -0.102, |, 0.0
3028.1, 139.0, | , 26.2, 0.0, 365.5, | ,  1000,   956,  3000,  2929, | , -3.4, -11.6, -0.138, |, 0.0
3029.1, 138.7, | , 26.2, 0.0, 365.7, | ,  1000,   956,  3000,  2924, | , -3.4, -13.3, -0.158, |, 0.0
3030.1, 138.6, | , 26.2, 0.0, 365.7, | ,  1000,   956,  3000,  2910, | , -3.4,   9.0, 0.106, |, 0.0
3031.2, 139.1, | , 26.2, 0.0, 365.4, | ,  1000,   957,  3000,  2916, | , -3.4,   3.4, 0.040, |, 0.0
3032.2, 138.8, | , 26.2, 0.0, 365.9, | ,  1000,   956,  3000,  2925, | , -3.4,  16.3, 0.193, |, 0.0
3033.2, 138.7, | , 26.2, 0.0, 366.3, | ,  1000,   951,  3000,  2930, | , -3.4,   1.3, 0.015, |, 0.0
3034.2, 138.7, | , 26.2, 0.0, 366.3, | ,  1000,   956,  3000,  2920, | , -3.4,  -8.6, -0.102, |, 0.0
3035.2, 139.1, | , 26.2, 0.0, 366.4, | ,  1000,   958,  3000,  2930, | , -3.4,   5.1, 0.061, |, 0.0
3036.2, 139.0, | , 26.2, 0.0, 365.9, | ,  1000,   955,  3000,  2929, | , -3.4,  24.0, 0.285, |, 0.0
3037.2, 138.7, | , 26.2, 0.0, 366.6, | ,  1000,   958,  3000,  2927, | , -3.4,  21.0, 0.249, |, 0.0
3038.2, 139.1, | , 26.2, 0.0, 366.8, | ,  1000,   954,  3000,  2924, | , -3.4,  24.8, 0.294, |, 0.0
3039.2, 138.7, | , 26.2, 0.0, 367.0, | ,  1000,   957,  3000,  2929, | , -3.4,  12.0, 0.142, |, 0.0
3040.3, 138.7, | , 26.2, 0.0, 366.6, | ,  1000,   957,  3000,  2916, | , -3.4,  -8.6, -0.102, |, 0.0
3041.3, 139.6, | , 26.2, 0.0, 363.5, | ,  1000,   953,  3000,  2939, | , -3.4,  -6.0, -0.072, |, 0.0
3042.3, 139.1, | , 26.2, 0.0, 367.4, | ,  1000,   957,  3000,  2940, | , -3.4,  17.5, 0.209, |, 0.0
3043.3, 138.7, | , 26.2, 0.0, 367.4, | ,  1000,   956,  3000,  2945, | , -3.4,  -0.9, -0.011, |, 0.0
3044.3, 138.7, | , 26.2, 0.0, 367.4, | ,  1000,   961,  3000,  2926, | , -3.4,   1.3, 0.015, |, 0.0
3045.3, 139.1, | , 26.2, 0.0, 367.8, | ,  1000,   954,  3000,  2915, | , -3.4,   1.7, 0.020, |, 0.0
3046.3, 139.3, | , 26.2, 0.0, 363.2, | ,  1000,   951,  3000,  2931, | , -3.4,   2.5, 0.030, |, 0.0
3047.3, 138.8, | , 26.2, 0.0, 367.6, | ,  1000,   954,  3000,  2922, | , -3.4,  17.5, 0.208, |, 0.0
3048.3, 139.1, | , 26.2, 0.0, 368.0, | ,  1000,   958,  3000,  2925, | , -3.4,   1.7, 0.020, |, 0.0
3049.4, 138.9, | , 26.2, 0.0, 368.0, | ,  1000,   958,  3000,  2947, | , -3.4,  21.4, 0.256, |, 0.0
3050.4, 138.9, | , 26.2, 0.0, 367.9, | ,  1000,   955,  3000,  2948, | , -3.4,   8.5, 0.102, |, 0.0
3051.4, 139.3, | , 26.2, 0.0, 367.7, | ,  1000,   954,  3000,  2933, | , -3.4,   1.7, 0.020, |, 0.0
3052.4, 139.1, | , 26.2, 0.0, 368.5, | ,  1000,   951,  3000,  2914, | , -3.4,   2.5, 0.030, |, 0.0
3053.4, 138.7, | , 26.2, 0.0, 368.4, | ,  1000,   957,  3000,  2911, | , -3.4,  20.1, 0.238, |, 0.0
3054.4, 138.8, | , 26.2, 0.0, 368.5, | ,  1000,   954,  3000,  2928, | , -3.4,   0.8, 0.010, |, 0.0
3055.4, 139.1, | , 26.2, 0.0, 369.4, | ,  1000,   959,  3000,  2926, | , -3.4,   6.8, 0.081, |, 0.0
3056.4, 138.9, | , 26.2, 0.0, 368.3, | ,  1000,   957,  3000,  2932, | , -3.4,   9.8, 0.117, |, 0.0
3057.4, 138.7, | , 26.2, 0.0, 369.1, | ,  1000,   957,  3000,  2926, | , -3.4,  28.7, 0.341, |, 0.0
3058.4, 139.1, | , 26.2, 0.0, 369.0, | ,  1000,   956,  3000,  2928, | , -3.4,  28.3, 0.336, |, 0.0
3059.5, 139.0, | , 26.2, 0.0, 369.5, | ,  1000,   952,  3000,  2931, | , -3.4,   7.3, 0.086, |, 0.0
3060.5, 138.7, | , 26.2, 0.0, 369.3, | ,  1000,   957,  3000,  2925, | , -3.4,  10.3, 0.122, |, 0.0
3061.5, 138.9, | , 26.2, 0.0, 368.8, | ,  1000,   955,  3000,  2919, | , -3.4,  34.7, 0.411, |, 0.0
3062.5, 139.1, | , 26.2, 0.0, 369.8, | ,  1000,   953,  3000,  2934, | , -3.4,  32.5, 0.387, |, 0.0
3063.5, 139.1, | , 26.2, 0.0, 370.2, | ,  1000,   953,  3000,  2929, | , -3.4,  15.0, 0.178, |, 0.0
3064.5, 138.8, | , 26.2, 0.0, 369.2, | ,  1000,   953,  3000,  2912, | , -3.4,   8.5, 0.101, |, 0.0
3065.5, 138.7, | , 26.2, 0.0, 370.6, | ,  1000,   950,  3000,  2938, | , -3.4,   9.8, 0.117, |, 0.0
3066.5, 139.3, | , 26.2, 0.0, 369.9, | ,  1000,   959,  3000,  2933, | , -3.4,  33.8, 0.403, |, 0.0
3067.5, 139.1, | , 26.2, 0.0, 370.1, | ,  1000,   956,  3000,  2937, | , -3.4,  10.3, 0.122, |, 0.0
3068.6, 138.8, | , 26.2, 0.0, 370.4, | ,  1000,   959,  3000,  2935, | , -3.4,   9.0, 0.107, |, 0.0
3069.6, 139.0, | , 26.2, 0.0, 371.2, | ,  1000,   955,  3000,  2933, | , -3.4,  20.5, 0.244, |, 0.0
3070.6, 139.0, | , 26.2, 0.0, 371.2, | ,  1000,   958,  3000,  2917, | , -3.4,  36.0, 0.426, |, 0.0
3071.6, 138.7, | , 26.2, 0.0, 370.3, | ,  1000,   957,  3000,  2907, | , -3.4,  17.1, 0.202, |, 0.0
3072.6, 139.1, | , 26.2, 0.0, 367.6, | ,  1000,   957,  3000,  2907, | , -3.4,  18.0, 0.212, |, 0.0
3073.6, 139.1, | , 26.2, 0.0, 371.4, | ,  1000,   955,  3000,  2919, | , -3.4,  18.4, 0.218, |, 0.0
3074.6, 138.7, | , 26.2, 0.0, 371.1, | ,  1000,   959,  3000,  2914, | , -3.4,  35.5, 0.421, |, 0.0
3075.6, 138.7, | , 26.2, 0.0, 371.5, | ,  1000,   954,  3000,  2928, | , -3.4,  17.1, 0.203, |, 0.0
3076.7, 139.1, | , 26.2, 0.0, 371.1, | ,  1000,   951,  3000,  2919, | , -3.4,  16.3, 0.192, |, 0.0
3077.6, 139.7, | , 26.2, 0.0, 368.1, | ,  1000,   953,  3000,  2947, | , -3.4,  18.4, 0.219, |, 0.0
3078.7, 138.7, | , 26.2, 0.0, 372.0, | ,  1000,   955,  3000,  2919, | , -3.4,  41.5, 0.492, |, 0.0
3079.7, 138.7, | , 26.2, 0.0, 371.8, | ,  1000,   952,  3000,  2929, | , -3.4,  30.0, 0.356, |, 0.0
3080.7, 138.8, | , 26.2, 0.0, 372.0, | ,  1000,   956,  3000,  2937, | , -3.4,  48.8, 0.581, |, 0.0
3081.7, 139.2, | , 26.2, 0.0, 371.7, | ,  1000,   956,  3000,  2932, | , -3.4,  18.0, 0.214, |, 0.0
3082.7, 138.8, | , 26.2, 0.0, 372.0, | ,  1000,   952,  3000,  2928, | , -3.4,  14.5, 0.173, |, 0.0
3083.7, 139.0, | , 26.2, 0.0, 372.6, | ,  1000,   953,  3000,  2921, | , -3.4,  17.5, 0.208, |, 0.0
3084.7, 139.0, | , 26.2, 0.0, 372.5, | ,  1000,   954,  3000,  2924, | , -3.4,  24.0, 0.284, |, 0.0
3085.7, 138.6, | , 26.2, 0.0, 372.7, | ,  1000,   957,  3000,  2909, | , -3.4,  46.2, 0.547, |, 0.0
3086.7, 138.9, | , 26.2, 0.0, 372.4, | ,  1000,   952,  3000,  2922, | , -3.4,  22.7, 0.269, |, 0.0
3087.8, 139.1, | , 26.2, 0.0, 373.4, | ,  1000,   951,  3000,  2925, | , -3.4,  25.7, 0.304, |, 0.0
3088.8, 139.1, | , 26.2, 0.0, 373.0, | ,  1000,   957,  3000,  2929, | , -3.4,  24.4, 0.290, |, 0.0
3089.8, 138.7, | , 26.2, 0.0, 373.3, | ,  1000,   953,  3000,  2922, | , -3.4,  21.8, 0.259, |, 0.0
3090.8, 139.0, | , 26.2, 0.0, 373.8, | ,  1000,   956,  3000,  2918, | , -3.4,  22.3, 0.264, |, 0.0
3091.8, 139.2, | , 26.2, 0.0, 373.3, | ,  1000,   957,  3000,  2933, | , -3.4,  25.7, 0.306, |, 0.0
3092.8, 138.7, | , 26.2, 0.0, 373.7, | ,  1000,   960,  3000,  2930, | , -3.4,  25.7, 0.306, |, 0.0
3093.8, 138.6, | , 26.2, 0.0, 373.8, | ,  1000,   955,  3000,  2934, | , -3.4,  25.7, 0.306, |, 0.0
3094.8, 139.0, | , 26.2, 0.0, 374.2, | ,  1000,   960,  3000,  2908, | , -3.4,  22.7, 0.268, |, 0.0
3095.8, 138.8, | , 26.2, 0.0, 373.9, | ,  1000,   957,  3000,  2951, | , -3.4,  25.3, 0.302, |, 0.0
3096.9, 138.8, | , 26.2, 0.0, 373.8, | ,  1000,   956,  3000,  2928, | , -3.4,  22.3, 0.264, |, 0.0
3097.9, 138.7, | , 26.2, 0.0, 374.5, | ,  1000,   953,  3000,  2907, | , -3.4,  42.4, 0.501, |, 0.0
3098.9, 139.1, | , 26.2, 0.0, 374.6, | ,  1000,   957,  3000,  2915, | , -3.4,  40.2, 0.477, |, 0.0
3099.9, 138.7, | , 26.2, 0.0, 374.4, | ,  1000,   953,  3000,  2937, | , -3.4,  55.2, 0.657, |, 0.0
3100.9, 138.6, | , 26.2, 0.0, 374.4, | ,  1000,   953,  3000,  2926, | , -3.4,  23.1, 0.274, |, 0.0
3101.9, 139.2, | , 26.2, 0.0, 374.1, | ,  1000,   954,  3000,  2924, | , -3.4,  42.8, 0.508, |, 0.0
3102.9, 139.1, | , 26.2, 0.0, 375.2, | ,  1000,   953,  3000,  2944, | , -3.4,  28.7, 0.342, |, 0.0
3103.9, 139.2, | , 26.2, 0.0, 371.5, | ,  1000,   955,  3000,  2925, | , -3.4,  54.8, 0.650, |, 0.0
3104.9, 138.6, | , 26.2, 0.0, 375.3, | ,  1000,   950,  3000,  2932, | , -3.4,  50.5, 0.600, |, 0.0
3105.9, 139.0, | , 26.2, 0.0, 375.4, | ,  1000,   954,  3000,  2917, | , -3.4,  24.0, 0.284, |, 0.0
3107.0, 138.9, | , 26.2, 0.0, 374.7, | ,  1000,   951,  3000,  2937, | , -3.4,  63.0, 0.749, |, 0.0
3108.0, 138.7, | , 26.2, 0.0, 375.2, | ,  1000,   954,  3000,  2928, | , -3.4,  33.0, 0.391, |, 0.0
3109.0, 139.5, | , 26.2, 0.0, 371.6, | ,  1000,   955,  3000,  2911, | , -3.4,  32.1, 0.380, |, 0.0
3110.0, 139.2, | , 26.2, 0.0, 375.4, | ,  1000,   955,  3000,  2928, | , -3.4,  55.2, 0.656, |, 0.0
3111.0, 138.8, | , 26.2, 0.0, 375.6, | ,  1000,   956,  3000,  2937, | , -3.4,  31.3, 0.372, |, 0.0
3112.0, 138.9, | , 26.2, 0.0, 375.1, | ,  1000,   952,  3000,  2928, | , -3.4,  29.1, 0.345, |, 0.0
3113.0, 139.1, | , 26.2, 0.0, 376.1, | ,  1000,   957,  3000,  2923, | , -3.4,  36.8, 0.437, |, 0.0
3114.0, 139.0, | , 26.2, 0.0, 376.3, | ,  1000,   953,  3000,  2937, | , -3.4,  32.5, 0.387, |, 0.0
3115.0, 138.7, | , 26.2, 0.0, 376.0, | ,  1000,   957,  3000,  2924, | , -3.4,  37.3, 0.442, |, 0.0
3116.0, 138.8, | , 26.2, 0.0, 376.4, | ,  1000,   953,  3000,  2937, | , -3.4,  52.2, 0.622, |, 0.0
3117.1, 139.1, | , 26.2, 0.0, 375.9, | ,  1000,   958,  3000,  2916, | , -3.4,  44.1, 0.523, |, 0.0
3118.1, 139.1, | , 26.2, 0.0, 376.9, | ,  1000,   956,  3000,  2929, | , -3.4,  42.4, 0.504, |, 0.0
3119.1, 138.7, | , 26.2, 0.0, 376.9, | ,  1000,   952,  3000,  2937, | , -3.4,  38.5, 0.458, |, 0.0
3120.1, 139.1, | , 26.2, 0.0, 377.2, | ,  1000,   955,  3000,  2929, | , -3.4,  39.4, 0.468, |, 0.0
3121.1, 139.1, | , 26.2, 0.0, 377.6, | ,  1000,   957,  3000,  2947, | , -3.4,  39.8, 0.475, |, 0.0
3122.1, 138.8, | , 26.2, 0.0, 376.7, | ,  1000,   953,  3000,  2926, | , -3.4,  38.5, 0.457, |, 0.0
3123.1, 138.7, | , 26.2, 0.0, 377.3, | ,  1000,   952,  3000,  2927, | , -3.4,  40.2, 0.478, |, 0.0
3124.1, 139.1, | , 26.2, 0.0, 377.7, | ,  1000,   950,  3000,  2938, | , -3.4,  39.8, 0.474, |, 0.0
3125.1, 139.1, | , 26.2, 0.0, 377.9, | ,  1000,   955,  3000,  2933, | , -3.4,  38.1, 0.453, |, 0.0
3126.1, 138.6, | , 26.2, 0.0, 377.5, | ,  1000,   950,  3000,  2921, | , -3.4,  39.0, 0.461, |, 0.0
3127.1, 139.0, | , 26.2, 0.0, 377.2, | ,  1000,   959,  3000,  2941, | , -3.4,  39.4, 0.470, |, 0.0
3128.2, 139.1, | , 26.2, 0.0, 378.0, | ,  1000,   955,  3000,  2941, | , -3.4,  66.4, 0.791, |, 0.0
3129.2, 138.8, | , 26.2, 0.0, 378.0, | ,  1000,   959,  3000,  2939, | , -3.4,  71.1, 0.848, |, 0.0
3130.2, 138.8, | , 26.2, 0.0, 378.4, | ,  1000,   952,  3000,  2933, | , -3.4,  61.2, 0.728, |, 0.0
3131.2, 138.7, | , 26.2, 0.0, 378.3, | ,  1000,   954,  3000,  2918, | , -3.4,  38.5, 0.456, |, 0.0
3132.2, 138.8, | , 26.2, 0.0, 378.2, | ,  1000,   959,  3000,  2918, | , -3.4,  39.8, 0.472, |, 0.0
3133.2, 138.6, | , 26.2, 0.0, 378.6, | ,  1000,   954,  3000,  2926, | , -3.4,  48.4, 0.574, |, 0.0
3134.2, 138.8, | , 26.2, 0.0, 379.1, | ,  1000,   958,  3000,  2925, | , -3.4,  49.7, 0.590, |, 0.0
3135.2, 139.6, | , 26.2, 0.0, 376.1, | ,  1000,   949,  3000,  2929, | , -3.4,  55.2, 0.655, |, 0.0
3136.2, 139.0, | , 26.2, 0.0, 379.5, | ,  1000,   956,  3000,  2918, | , -3.4,  46.2, 0.548, |, 0.0
3137.3, 138.7, | , 26.2, 0.0, 378.8, | ,  1000,   957,  3000,  2929, | , -3.4,  48.0, 0.570, |, 0.0
3138.3, 138.7, | , 26.2, 0.0, 379.7, | ,  1000,   956,  3000,  2924, | , -3.4,  45.0, 0.534, |, 0.0
3139.3, 139.0, | , 26.2, 0.0, 379.8, | ,  1000,   959,  3000,  2937, | , -3.4,  44.1, 0.526, |, 0.0
3140.3, 139.2, | , 26.2, 0.0, 376.5, | ,  1000,   952,  3000,  2935, | , -3.4,  46.2, 0.550, |, 0.0
3141.3, 138.7, | , 26.2, 0.0, 380.2, | ,  1000,   958,  3000,  2918, | , -3.4,  46.2, 0.548, |, 0.0
3142.3, 139.2, | , 26.2, 0.0, 379.9, | ,  1000,   954,  3000,  2952, | , -3.4,  48.4, 0.578, |, 0.0
3143.3, 139.0, | , 26.2, 0.0, 380.7, | ,  1000,   957,  3000,  2929, | , -3.4,  47.5, 0.565, |, 0.0
3144.3, 138.5, | , 26.2, 0.0, 380.7, | ,  1000,   950,  3000,  2922, | , -3.4,  49.2, 0.583, |, 0.0
3145.3, 138.7, | , 26.2, 0.0, 380.9, | ,  1000,   955,  3000,  2933, | , -3.4,  49.2, 0.586, |, 0.0
3146.3, 139.1, | , 26.3, 0.0, 380.9, | ,  1000,   956,  3000,  2938, | , -3.4,  45.4, 0.541, |, 0.0
3147.4, 139.3, | , 26.2, 0.0, 380.6, | ,  1000,   957,  3000,  2934, | , -3.4,  46.7, 0.555, |, 0.0
3148.4, 138.7, | , 26.2, 0.0, 381.0, | ,  1000,   951,  3000,  2940, | , -3.4,  47.1, 0.561, |, 0.0
3149.4, 139.0, | , 26.2, 0.0, 381.2, | ,  1000,   958,  3000,  2926, | , -3.4,  45.8, 0.544, |, 0.0
3150.4, 139.0, | , 26.3, 0.0, 381.3, | ,  1000,   958,  3000,  2926, | , -3.4,  55.2, 0.656, |, 0.0
3151.4, 138.9, | , 26.3, 0.0, 381.2, | ,  1000,   958,  3000,  2934, | , -3.4,  54.4, 0.647, |, 0.0
3152.4, 138.9, | , 26.3, 0.0, 380.8, | ,  1000,   957,  3000,  2944, | , -3.4,  51.8, 0.618, |, 0.0
3153.4, 139.2, | , 26.3, 0.0, 382.0, | ,  1000,   955,  3000,  2948, | , -3.4,  66.8, 0.798, |, 0.0
3154.4, 138.7, | , 26.3, 0.0, 381.7, | ,  1000,   949,  3000,  2908, | , -3.4,  63.0, 0.743, |, 0.0
3155.4, 138.8, | , 26.3, 0.0, 382.3, | ,  1000,   958,  3000,  2929, | , -3.4,  81.0, 0.962, |, 0.0
3156.4, 138.6, | , 26.3, 0.0, 382.2, | ,  1000,   953,  3000,  2913, | , -3.4,  84.8, 1.003, |, 0.0
3157.5, 139.0, | , 26.3, 0.0, 381.8, | ,  1000,   952,  3000,  2899, | , -3.4,  87.4, 1.029, |, 0.0
3158.5, 138.7, | , 26.3, 0.0, 382.6, | ,  1000,   956,  3000,  2926, | , -3.4,  80.5, 0.956, |, 0.0
3159.5, 138.7, | , 26.3, 0.0, 382.4, | ,  1000,   954,  3000,  2925, | , -3.4,  56.1, 0.666, |, 0.0
3160.5, 138.6, | , 26.3, 0.0, 382.6, | ,  1000,   953,  3000,  2914, | , -3.4,  54.4, 0.643, |, 0.0
3161.5, 139.1, | , 26.3, 0.0, 382.7, | ,  1000,   949,  3000,  2929, | , -3.4,  56.1, 0.665, |, 0.0
3162.5, 138.7, | , 26.3, 0.0, 382.0, | ,  1000,   955,  3000,  2915, | , -3.4,  57.4, 0.679, |, 0.0
3163.5, 138.7, | , 26.3, 0.0, 382.9, | ,  1000,   957,  3000,  2952, | , -3.4,  60.4, 0.722, |, 0.0
3164.5, 139.0, | , 26.3, 0.0, 383.3, | ,  1000,   958,  3000,  2920, | , -3.4,  67.2, 0.798, |, 0.0
3165.5, 138.7, | , 26.3, 0.0, 383.2, | ,  1000,   956,  3000,  2937, | , -3.4,  62.1, 0.739, |, 0.0
3166.5, 139.2, | , 26.3, 0.0, 379.4, | ,  1000,   957,  3000,  2933, | , -3.4,  60.0, 0.713, |, 0.0
3167.6, 139.1, | , 26.3, 0.0, 382.9, | ,  1000,   955,  3000,  2919, | , -3.4,  79.7, 0.944, |, 0.0
3168.6, 138.7, | , 26.3, 0.0, 383.7, | ,  1000,   957,  3000,  2930, | , -3.4,  74.5, 0.886, |, 0.0
3169.6, 138.7, | , 26.3, 0.0, 383.7, | ,  1000,   958,  3000,  2957, | , -3.4,  73.7, 0.882, |, 0.0
3170.6, 138.7, | , 26.3, 0.0, 383.6, | ,  1000,   955,  3000,  2921, | , -3.4,  61.7, 0.731, |, 0.0
3171.6, 139.5, | , 26.3, 0.0, 380.4, | ,  1000,   949,  3000,  2903, | , -3.4,  62.1, 0.732, |, 0.0
3172.6, 139.0, | , 26.3, 0.0, 382.9, | ,  1000,   955,  3000,  2929, | , -3.4,  62.1, 0.738, |, 0.0
3173.6, 138.7, | , 26.3, 0.0, 384.0, | ,  1000,   955,  3000,  2922, | , -3.4,  60.0, 0.711, |, 0.0
3174.6, 138.7, | , 26.3, 0.0, 384.2, | ,  1000,   952,  3000,  2925, | , -3.4,  60.0, 0.711, |, 0.0
3175.6, 139.1, | , 26.3, 0.0, 384.3, | ,  1000,   952,  3000,  2924, | , -3.4,  63.0, 0.746, |, 0.0
3176.7, 138.8, | , 26.3, 0.0, 384.2, | ,  1000,   955,  3000,  2920, | , -3.4,  59.5, 0.706, |, 0.0
3177.7, 138.8, | , 26.3, 0.0, 383.7, | ,  1000,   955,  3000,  2937, | , -3.4,  60.0, 0.714, |, 0.0
3178.7, 139.0, | , 26.3, 0.0, 384.6, | ,  1000,   954,  3000,  2921, | , -3.4,  59.1, 0.700, |, 0.0
3179.7, 139.0, | , 26.3, 0.0, 384.6, | ,  1000,   957,  3000,  2922, | , -3.4,  60.8, 0.722, |, 0.0
3180.7, 138.7, | , 26.3, 0.0, 384.8, | ,  1000,   957,  3000,  2929, | , -3.4,  60.0, 0.713, |, 0.0
3181.7, 138.9, | , 26.3, 0.0, 384.3, | ,  1000,   955,  3000,  2936, | , -3.4,  81.0, 0.963, |, 0.0
3182.7, 139.4, | , 26.3, 0.0, 384.7, | ,  1000,   957,  3000,  2933, | , -3.4,  67.2, 0.800, |, 0.0
3183.7, 138.7, | , 26.3, 0.0, 384.7, | ,  1000,   958,  3000,  2924, | , -3.4,  69.4, 0.824, |, 0.0
3184.7, 138.7, | , 26.3, 0.0, 385.2, | ,  1000,   954,  3000,  2919, | , -3.4,  69.4, 0.822, |, 0.0
3185.7, 138.6, | , 26.3, 0.0, 385.3, | ,  1000,   950,  3000,  2923, | , -3.4,  78.8, 0.934, |, 0.0
3186.8, 139.0, | , 26.3, 0.0, 385.1, | ,  1000,   953,  3000,  2896, | , -3.4,  70.2, 0.827, |, 0.0
3187.8, 138.7, | , 26.3, 0.0, 384.8, | ,  1000,   956,  3000,  2930, | , -3.4,  74.5, 0.886, |, 0.0
3188.8, 139.1, | , 26.3, 0.0, 386.0, | ,  1000,   956,  3000,  2929, | , -3.4, 101.1, 1.201, |, 0.0
3189.8, 138.9, | , 26.3, 0.0, 386.0, | ,  1000,   956,  3000,  2933, | , -3.4,  92.5, 1.101, |, 0.0
3190.8, 138.7, | , 26.3, 0.0, 385.7, | ,  1000,   954,  3000,  2940, | , -3.4,  69.8, 0.831, |, 0.0
3191.8, 138.7, | , 26.3, 0.0, 386.1, | ,  1000,   954,  3000,  2933, | , -3.4,  72.8, 0.866, |, 0.0
3192.8, 139.9, | , 26.3, 0.0, 385.4, | ,  1000,   953,  3000,  2913, | , -3.4,  98.1, 1.160, |, 0.0
3193.8, 139.2, | , 26.3, 0.0, 386.8, | ,  1000,   956,  3000,  2941, | , -3.4,  70.2, 0.837, |, 0.0
3194.8, 138.7, | , 26.3, 0.0, 386.6, | ,  1000,   953,  3000,  2928, | , -3.4,  84.8, 1.007, |, 0.0
3195.8, 138.7, | , 26.3, 0.0, 387.0, | ,  1000,   955,  3000,  2909, | , -3.4,  83.5, 0.987, |, 0.0
3196.9, 139.0, | , 26.3, 0.0, 387.2, | ,  1000,   955,  3000,  2911, | , -3.4,  81.8, 0.967, |, 0.0
3197.9, 139.6, | , 26.3, 0.0, 383.0, | ,  1000,   950,  3000,  2913, | , -3.4,  78.4, 0.926, |, 0.0
3198.9, 138.8, | , 26.3, 0.0, 386.7, | ,  1000,   957,  3000,  2927, | , -3.4,  71.1, 0.845, |, 0.0
3199.9, 138.7, | , 26.3, 0.0, 387.9, | ,  1000,   958,  3000,  2915, | , -3.4,  99.4, 1.177, |, 0.0
3200.9, 139.1, | , 26.3, 0.0, 387.9, | ,  1000,   955,  3000,  2940, | , -3.4,  83.5, 0.995, |, 0.0
3201.9, 138.6, | , 26.3, 0.0, 387.6, | ,  1000,   952,  3000,  2922, | , -3.4,  69.4, 0.822, |, 0.0
3202.9, 139.1, | , 26.3, 0.0, 384.2, | ,  1000,   952,  3000,  2922, | , -3.4,  66.4, 0.787, |, 0.0
3203.9, 139.0, | , 26.3, 0.0, 387.4, | ,  1000,   959,  3000,  2916, | , -3.4,  69.0, 0.817, |, 0.0
3204.9, 139.2, | , 26.3, 0.0, 388.1, | ,  1000,   952,  3000,  2932, | , -3.4,  75.4, 0.896, |, 0.0
3205.9, 138.7, | , 26.3, 0.0, 388.1, | ,  1000,   955,  3000,  2931, | , -3.4,  66.0, 0.784, |, 0.0
3207.0, 138.6, | , 26.3, 0.0, 388.1, | ,  1000,   957,  3000,  2925, | , -3.4,  -5.6, -0.066, |, 0.0
