Repository: jdhuang-csm/Ru-BCA

## Methods
* (BaO)<sub>x</sub>-(CaO)<sub>y</sub>-(Al<sub>2</sub>O<sub>3</sub>)<sub>1-x-y</sub> (BCA) catalyst supports were synthesized via sol-gel and solid-state methods. 
* Ru/BCA catalysts were prepared via incipient wetness impregnation to achieve 1 wt. % Ru loading.
* Ammonia synthesis rates were measured for Ru/BCA catalysts in a packed-bed reactor at 480-600<sup>o</sup>C, 10 bar, and space velocities up to 1.3 x 10<sup>6</sup> ml g<sub>cat</sub><sup>-1</sup> h<sup>-1</sup>.
* A machine learning (ML) model was employed to improve understanding of the behavior of Ru/BCA catalysts.
* A microkinetic model was developed to describe the best-performing catalyst.

File: data/init_files_Cadigan/B2CA_7-12_dryoven.txt (part 8 of 29)
********** Start test **********
Elapsed time, Pressure, | , LJtemp(C), Inner-Temp, Outer-Temp, | , N2-set, N2-flow, H2-set, H2-flow, | , pH, NH3_ppm, NH3_Prod_rate, |, In222Temp
2815.2, 138.5, | , 26.5, 0.0, 370.5, | ,  1000,   957,  3000,  2920, | , -3.4,  47.1, 0.519, |, 0.0
2816.2, 138.9, | , 26.5, 0.0, 370.8, | ,  1000,   955,  3000,  2924, | , -3.4,  37.7, 0.415, |, 0.0
2817.2, 139.1, | , 26.5, 0.0, 370.2, | ,  1000,   958,  3000,  2943, | , -3.4,  42.0, 0.465, |, 0.0
2818.2, 138.7, | , 26.5, 0.0, 370.7, | ,  1000,   956,  3000,  2926, | , -3.4,  40.7, 0.449, |, 0.0
2819.2, 138.7, | , 26.5, 0.0, 370.9, | ,  1000,   952,  3000,  2918, | , -3.4,  38.5, 0.424, |, 0.0
2820.3, 139.0, | , 26.5, 0.0, 371.6, | ,  1000,   955,  3000,  2933, | , -3.4,  55.7, 0.615, |, 0.0
2821.3, 138.7, | , 26.5, 0.0, 371.0, | ,  1000,   954,  3000,  2931, | , -3.4,  54.0, 0.596, |, 0.0
2822.3, 138.9, | , 26.5, 0.0, 370.7, | ,  1000,   956,  3000,  2930, | , -3.4,  57.8, 0.639, |, 0.0
2823.3, 138.7, | , 26.5, 0.0, 371.4, | ,  1000,   954,  3000,  2935, | , -3.4,  55.7, 0.615, |, 0.0
2824.3, 139.0, | , 26.5, 0.0, 371.9, | ,  1000,   956,  3000,  2922, | , -3.4,  48.4, 0.533, |, 0.0
2825.3, 138.7, | , 26.5, 0.0, 372.0, | ,  1000,   952,  3000,  2927, | , -3.4,  60.4, 0.666, |, 0.0
2826.3, 138.6, | , 26.5, 0.0, 371.9, | ,  1000,   957,  3000,  2940, | , -3.4,  65.5, 0.726, |, 0.0
2827.3, 139.1, | , 26.5, 0.0, 371.7, | ,  1000,   957,  3000,  2930, | , -3.4,  67.2, 0.743, |, 0.0
2828.3, 139.0, | , 26.5, 0.0, 372.6, | ,  1000,   956,  3000,  2932, | , -3.4,  48.0, 0.530, |, 0.0
2829.3, 139.2, | , 26.5, 0.0, 366.8, | ,  1000,   952,  3000,  2922, | , -3.4,  45.4, 0.500, |, 0.0
2830.4, 139.0, | , 26.5, 0.0, 372.6, | ,  1000,   956,  3000,  2912, | , -3.4,  80.5, 0.885, |, 0.0
2831.4, 139.0, | , 26.5, 0.0, 372.5, | ,  1000,   956,  3000,  2940, | , -3.4,  56.1, 0.621, |, 0.0
2832.4, 138.9, | , 26.5, 0.0, 371.8, | ,  1000,   955,  3000,  2925, | , -3.4,  51.8, 0.571, |, 0.0
2833.4, 138.7, | , 26.5, 0.0, 372.8, | ,  1000,   953,  3000,  2938, | , -3.4,  54.0, 0.597, |, 0.0
2834.4, 140.0, | , 26.5, 0.0, 364.8, | ,  1000,   956,  3000,  2931, | , -3.4,  50.1, 0.554, |, 0.0
2835.4, 138.7, | , 26.5, 0.0, 372.7, | ,  1000,   955,  3000,  2929, | , -3.4,  54.4, 0.600, |, 0.0
2836.4, 138.6, | , 26.5, 0.0, 373.0, | ,  1000,   952,  3000,  2924, | , -3.4,  61.2, 0.675, |, 0.0
2837.4, 139.3, | , 26.5, 0.0, 372.8, | ,  1000,   953,  3000,  2935, | , -3.4,  76.7, 0.847, |, 0.0
2838.4, 139.0, | , 26.5, 0.0, 373.7, | ,  1000,   955,  3000,  2940, | , -3.4,  52.7, 0.583, |, 0.0
2839.4, 139.2, | , 26.5, 0.0, 368.6, | ,  1000,   955,  3000,  2910, | , -3.4,  56.5, 0.621, |, 0.0
2840.5, 138.7, | , 26.5, 0.0, 373.4, | ,  1000,   960,  3000,  2926, | , -3.4,  60.8, 0.672, |, 0.0
2841.5, 139.0, | , 26.5, 0.0, 374.0, | ,  1000,   954,  3000,  2944, | , -3.4,  63.4, 0.702, |, 0.0
2842.5, 139.2, | , 26.5, 0.0, 373.4, | ,  1000,   953,  3000,  2925, | , -3.4,  64.2, 0.708, |, 0.0
2843.5, 138.7, | , 26.5, 0.0, 374.5, | ,  1000,   951,  3000,  2931, | , -3.4,  68.1, 0.751, |, 0.0
2844.5, 138.6, | , 26.5, 0.0, 374.0, | ,  1000,   951,  3000,  2916, | , -3.4,  63.0, 0.692, |, 0.0
2845.5, 139.1, | , 26.5, 0.0, 374.4, | ,  1000,   953,  3000,  2941, | , -3.4,  60.4, 0.668, |, 0.0
2846.5, 138.8, | , 26.5, 0.0, 374.0, | ,  1000,   956,  3000,  2921, | , -3.4,  83.1, 0.916, |, 0.0
2847.5, 139.0, | , 26.5, 0.0, 373.6, | ,  1000,   955,  3000,  2933, | , -3.4,  69.8, 0.772, |, 0.0
2848.5, 138.6, | , 26.5, 0.0, 375.0, | ,  1000,   957,  3000,  2913, | , -3.4,  63.0, 0.693, |, 0.0
2849.5, 139.8, | , 26.5, 0.0, 370.3, | ,  1000,   956,  3000,  2915, | , -3.4,  78.0, 0.858, |, 0.0
2850.6, 138.7, | , 26.5, 0.0, 375.3, | ,  1000,   954,  3000,  2926, | , -3.4,  69.8, 0.770, |, 0.0
2851.6, 138.6, | , 26.5, 0.0, 375.5, | ,  1000,   957,  3000,  2933, | , -3.4,  68.1, 0.753, |, 0.0
2852.6, 139.0, | , 26.5, 0.0, 374.8, | ,  1000,   958,  3000,  2928, | , -3.4,  76.2, 0.842, |, 0.0
2853.6, 139.0, | , 26.5, 0.0, 375.8, | ,  1000,   960,  3000,  2935, | , -3.4,  86.1, 0.953, |, 0.0
2854.6, 138.6, | , 26.5, 0.0, 375.4, | ,  1000,   958,  3000,  2918, | , -3.4,  92.5, 1.019, |, 0.0
2855.6, 138.6, | , 26.5, 0.0, 376.0, | ,  1000,   957,  3000,  2922, | , -3.4,  68.5, 0.756, |, 0.0
2856.6, 139.0, | , 26.5, 0.0, 376.5, | ,  1000,   958,  3000,  2948, | , -3.4,  68.1, 0.756, |, 0.0
2857.6, 139.0, | , 26.5, 0.0, 375.7, | ,  1000,   956,  3000,  2932, | , -3.4,  71.1, 0.786, |, 0.0
2858.6, 138.8, | , 26.5, 0.0, 376.4, | ,  1000,   954,  3000,  2936, | , -3.4,  68.5, 0.758, |, 0.0
2859.6, 139.1, | , 26.5, 0.0, 376.9, | ,  1000,   959,  3000,  2930, | , -3.4,  65.5, 0.724, |, 0.0
2860.7, 139.3, | , 26.5, 0.0, 372.7, | ,  1000,   956,  3000,  2908, | , -3.4,  74.5, 0.818, |, 0.0
2861.7, 138.7, | , 26.5, 0.0, 376.5, | ,  1000,   952,  3000,  2919, | , -3.4,  80.5, 0.886, |, 0.0
2862.7, 138.7, | , 26.5, 0.0, 376.3, | ,  1000,   955,  3000,  2916, | , -3.4,  77.1, 0.848, |, 0.0
2863.7, 139.1, | , 26.5, 0.0, 377.2, | ,  1000,   952,  3000,  2936, | , -3.4,  77.1, 0.852, |, 0.0
2864.7, 139.0, | , 26.5, 0.0, 377.6, | ,  1000,   952,  3000,  2930, | , -3.4,  77.5, 0.856, |, 0.0
2865.7, 139.3, | , 26.5, 0.0, 372.3, | ,  1000,   954,  3000,  2926, | , -3.4, 104.1, 1.148, |, 0.0
2866.7, 139.0, | , 26.5, 0.0, 377.7, | ,  1000,   963,  3000,  2924, | , -3.4,  75.4, 0.833, |, 0.0
2867.7, 138.8, | , 26.5, 0.0, 376.6, | ,  1000,   951,  3000,  2943, | , -3.4,  87.0, 0.962, |, 0.0
2868.7, 138.6, | , 26.5, 0.0, 377.5, | ,  1000,   958,  3000,  2926, | , -3.4,  86.5, 0.955, |, 0.0
2869.8, 138.6, | , 26.5, 0.0, 377.8, | ,  1000,   953,  3000,  2931, | , -3.4,  84.0, 0.927, |, 0.0
2870.8, 139.7, | , 26.5, 0.0, 373.3, | ,  1000,   955,  3000,  2923, | , -3.4,  86.5, 0.954, |, 0.0
2871.8, 138.8, | , 26.5, 0.0, 377.8, | ,  1000,   958,  3000,  2929, | , -3.4, 117.4, 1.297, |, 0.0
2872.9, 139.7, | , 26.5, 0.0, 370.7, | ,  1000,   952,  3000,  2916, | , -3.4,  83.1, 0.914, |, 0.0
2873.9, 138.7, | , 26.5, 0.0, 378.3, | ,  1000,   956,  3000,  2918, | , -3.4, 103.7, 1.141, |, 0.0
2874.9, 138.7, | , 26.5, 0.0, 378.6, | ,  1000,   953,  3000,  2939, | , -3.4, 101.5, 1.123, |, 0.0
2875.9, 139.9, | , 26.5, 0.0, 373.5, | ,  1000,   956,  3000,  2921, | , -3.4, 110.9, 1.222, |, 0.0
2876.9, 139.0, | , 26.5, 0.0, 379.2, | ,  1000,   957,  3000,  2941, | , -3.4,  93.4, 1.035, |, 0.0
2877.9, 138.9, | , 26.5, 0.0, 378.4, | ,  1000,   954,  3000,  2935, | , -3.4, 107.5, 1.188, |, 0.0
2879.0, 138.7, | , 26.5, 0.0, 378.9, | ,  1000,   956,  3000,  2917, | , -3.4,  94.2, 1.037, |, 0.0
2880.0, 139.0, | , 26.5, 0.0, 379.5, | ,  1000,   960,  3000,  2931, | , -3.4,  94.7, 1.047, |, 0.0
2881.0, 138.9, | , 26.5, 0.0, 379.4, | ,  1000,   959,  3000,  2931, | , -3.4, 124.7, 1.378, |, 0.0
2882.0, 138.7, | , 26.5, 0.0, 379.5, | ,  1000,   955,  3000,  2940, | , -3.4, 120.4, 1.332, |, 0.0
2883.0, 138.9, | , 26.5, 0.0, 378.9, | ,  1000,   953,  3000,  2949, | , -3.4,  91.2, 1.012, |, 0.0
2884.0, 139.1, | , 26.5, 0.0, 380.2, | ,  1000,   955,  3000,  2926, | , -3.4, 100.2, 1.105, |, 0.0
2885.0, 138.7, | , 26.5, 0.0, 379.9, | ,  1000,   955,  3000,  2941, | , -3.4,  90.8, 1.005, |, 0.0
2886.0, 138.7, | , 26.5, 0.0, 379.7, | ,  1000,   956,  3000,  2925, | , -3.4, 119.9, 1.323, |, 0.0
2887.0, 138.9, | , 26.5, 0.0, 380.4, | ,  1000,   953,  3000,  2934, | , -3.4, 123.8, 1.368, |, 0.0
2888.0, 139.2, | , 26.5, 0.0, 379.6, | ,  1000,   952,  3000,  2935, | , -3.4, 108.8, 1.202, |, 0.0
2889.0, 138.7, | , 26.5, 0.0, 380.4, | ,  1000,   958,  3000,  2933, | , -3.4, 100.7, 1.113, |, 0.0
2890.1, 138.9, | , 26.5, 0.0, 380.2, | ,  1000,   957,  3000,  2953, | , -3.4, 108.8, 1.209, |, 0.0
2891.1, 139.1, | , 26.5, 0.0, 380.6, | ,  1000,   956,  3000,  2922, | , -3.4, 131.1, 1.445, |, 0.0
2892.1, 138.6, | , 26.5, 0.0, 380.7, | ,  1000,   958,  3000,  2916, | , -3.4, 108.4, 1.193, |, 0.0
2893.1, 138.8, | , 26.5, 0.0, 380.2, | ,  1000,   955,  3000,  2933, | , -3.4, 113.5, 1.254, |, 0.0
2894.1, 138.7, | , 26.5, 0.0, 381.0, | ,  1000,   955,  3000,  2938, | , -3.4, 119.9, 1.327, |, 0.0
2895.1, 138.6, | , 26.5, 0.0, 381.0, | ,  1000,   959,  3000,  2925, | , -3.4, 118.2, 1.305, |, 0.0
2896.1, 138.7, | , 26.5, 0.0, 381.1, | ,  1000,   957,  3000,  2941, | , -3.4, 107.9, 1.196, |, 0.0
2897.1, 139.3, | , 26.5, 0.0, 376.9, | ,  1000,   950,  3000,  2937, | , -3.4, 120.8, 1.334, |, 0.0
2898.1, 138.9, | , 26.5, 0.0, 380.6, | ,  1000,   952,  3000,  2924, | , -3.4, 120.8, 1.331, |, 0.0
2899.1, 138.9, | , 26.5, 0.0, 381.7, | ,  1000,   953,  3000,  2913, | , -3.4, 127.7, 1.403, |, 0.0
2900.1, 138.7, | , 26.5, 0.0, 381.7, | ,  1000,   957,  3000,  2937, | , -3.4, 118.7, 1.313, |, 0.0
2901.2, 138.9, | , 26.5, 0.0, 382.0, | ,  1000,   953,  3000,  2926, | , -3.4, 123.4, 1.360, |, 0.0
2902.2, 139.6, | , 26.5, 0.0, 377.7, | ,  1000,   958,  3000,  2929, | , -3.4, 117.8, 1.301, |, 0.0
2903.2, 138.8, | , 26.5, 0.0, 381.4, | ,  1000,   954,  3000,  2929, | , -3.4, 137.9, 1.522, |, 0.0
2904.2, 138.6, | , 26.5, 0.0, 382.3, | ,  1000,   955,  3000,  2930, | , -3.4, 124.7, 1.376, |, 0.0
2905.2, 139.0, | , 26.5, 0.0, 382.7, | ,  1000,   958,  3000,  2921, | , -3.4, 122.5, 1.350, |, 0.0
2906.2, 139.0, | , 26.5, 0.0, 382.8, | ,  1000,   953,  3000,  2923, | , -3.4, 123.8, 1.364, |, 0.0
2907.2, 139.3, | , 26.5, 0.0, 378.1, | ,  1000,   957,  3000,  2935, | , -3.4, 124.7, 1.379, |, 0.0
2908.2, 139.2, | , 26.5, 0.0, 382.1, | ,  1000,   955,  3000,  2933, | , -3.4, 131.1, 1.448, |, 0.0
2909.2, 139.0, | , 26.5, 0.0, 383.0, | ,  1000,   953,  3000,  2931, | , -3.4, 129.8, 1.433, |, 0.0
2910.3, 138.7, | , 26.5, 0.0, 382.9, | ,  1000,   952,  3000,  2920, | , -3.4, 126.8, 1.395, |, 0.0
2911.3, 138.8, | , 26.5, 0.0, 382.9, | ,  1000,   953,  3000,  2918, | , -3.4, 123.8, 1.362, |, 0.0
2912.3, 139.0, | , 26.5, 0.0, 383.4, | ,  1000,   952,  3000,  2932, | , -3.4, 134.1, 1.480, |, 0.0
2913.3, 138.7, | , 26.5, 0.0, 382.5, | ,  1000,   952,  3000,  2911, | , -3.4, 164.1, 1.801, |, 0.0
2914.3, 138.7, | , 26.6, 0.0, 383.6, | ,  1000,   957,  3000,  2941, | , -3.4, 139.2, 1.542, |, 0.0
2915.3, 138.7, | , 26.5, 0.0, 383.3, | ,  1000,   960,  3000,  2938, | , -3.4, 131.9, 1.462, |, 0.0
2916.3, 139.0, | , 26.6, 0.0, 384.1, | ,  1000,   956,  3000,  2936, | , -3.4, 131.9, 1.460, |, 0.0
2917.3, 138.8, | , 26.5, 0.0, 384.2, | ,  1000,   956,  3000,  2926, | , -3.4, 130.2, 1.437, |, 0.0
2918.3, 139.0, | , 26.6, 0.0, 383.1, | ,  1000,   957,  3000,  2923, | , -3.4, 134.9, 1.488, |, 0.0
2919.3, 138.6, | , 26.6, 0.0, 384.6, | ,  1000,   956,  3000,  2918, | , -3.4, 134.9, 1.486, |, 0.0
2920.3, 138.9, | , 26.5, 0.0, 384.8, | ,  1000,   956,  3000,  2912, | , -3.4, 162.8, 1.790, |, 0.0
2921.4, 138.6, | , 26.6, 0.0, 384.5, | ,  1000,   958,  3000,  2926, | , -3.4, 137.5, 1.518, |, 0.0
2922.4, 138.7, | , 26.6, 0.0, 385.0, | ,  1000,   956,  3000,  2924, | , -3.4, 135.4, 1.493, |, 0.0
2923.4, 139.2, | , 26.6, 0.0, 384.5, | ,  1000,   957,  3000,  2931, | , -3.4, 130.2, 1.439, |, 0.0
2924.4, 138.7, | , 26.6, 0.0, 385.2, | ,  1000,   955,  3000,  2938, | , -3.4, 134.1, 1.484, |, 0.0
2925.4, 138.7, | , 26.6, 0.0, 385.0, | ,  1000,   957,  3000,  2930, | , -3.4, 153.4, 1.694, |, 0.0
2926.4, 139.0, | , 26.6, 0.0, 385.5, | ,  1000,   952,  3000,  2918, | , -3.4, 134.9, 1.484, |, 0.0
2927.4, 139.0, | , 26.6, 0.0, 385.7, | ,  1000,   951,  3000,  2944, | , -3.4, 135.4, 1.499, |, 0.0
2928.4, 138.8, | , 26.6, 0.0, 384.0, | ,  1000,   950,  3000,  2918, | , -3.4, 140.1, 1.540, |, 0.0
2929.5, 138.4, | , 26.6, 0.0, 385.5, | ,  1000,   954,  3000,  2929, | , -3.4, 134.9, 1.489, |, 0.0
2930.5, 139.0, | , 26.6, 0.0, 386.0, | ,  1000,   957,  3000,  2927, | , -3.4, 135.4, 1.494, |, 0.0
2931.5, 138.7, | , 26.6, 0.0, 385.7, | ,  1000,   958,  3000,  2937, | , -3.4,   0.8, 0.009, |, 0.0
2932.5, 138.6, | , 26.6, 0.0, 385.6, | ,  1000,   952,  3000,  2929, | , -3.4,   1.3, 0.014, |, 0.0
2933.5, 139.6, | , 26.6, 0.0, 382.0, | ,  1000,   954,  3000,  2936, | , -3.4,  16.3, 0.180, |, 0.0
2934.5, 138.9, | , 26.6, 0.0, 385.4, | ,  1000,   957,  3000,  2952, | , -3.4,   6.8, 0.076, |, 0.0
2935.5, 138.6, | , 26.6, 0.0, 386.2, | ,  1000,   953,  3000,  2910, | , -3.4,  45.0, 0.494, |, 0.0
2936.5, 138.7, | , 26.6, 0.0, 386.1, | ,  1000,   954,  3000,  2936, | , -3.4,  13.3, 0.147, |, 0.0
2937.5, 138.9, | , 26.6, 0.0, 386.7, | ,  1000,   952,  3000,  2943, | , -3.4,  17.5, 0.194, |, 0.0
2938.5, 139.6, | , 26.6, 0.0, 380.4, | ,  1000,   950,  3000,  2933, | , -3.4,  19.7, 0.217, |, 0.0
2939.6, 139.0, | , 26.6, 0.0, 385.7, | ,  1000,   959,  3000,  2941, | , -3.4,  35.1, 0.389, |, 0.0
2940.6, 139.1, | , 26.6, 0.0, 386.8, | ,  1000,   955,  3000,  2929, | , -3.4,  40.2, 0.444, |, 0.0
2941.6, 138.7, | , 26.6, 0.0, 386.6, | ,  1000,   959,  3000,  2927, | , -3.4,  30.8, 0.340, |, 0.0
2942.6, 138.6, | , 26.6, 0.0, 387.1, | ,  1000,   954,  3000,  2928, | , -3.4,  47.5, 0.524, |, 0.0
2943.6, 139.0, | , 26.6, 0.0, 387.2, | ,  1000,   958,  3000,  2926, | , -3.4,  40.2, 0.444, |, 0.0
2944.6, 139.2, | , 26.6, 0.0, 386.5, | ,  1000,   949,  3000,  2949, | , -3.4,  66.0, 0.731, |, 0.0
2945.6, 138.8, | , 26.6, 0.0, 387.3, | ,  1000,   954,  3000,  2940, | , -3.4,  48.0, 0.531, |, 0.0
2946.6, 138.7, | , 26.6, 0.0, 387.6, | ,  1000,   960,  3000,  2941, | , -3.4,  60.0, 0.665, |, 0.0
2947.6, 139.0, | , 26.6, 0.0, 388.0, | ,  1000,   952,  3000,  2931, | , -3.4,  52.2, 0.577, |, 0.0
2948.6, 139.0, | , 26.6, 0.0, 388.1, | ,  1000,   955,  3000,  2923, | , -3.4,  60.0, 0.661, |, 0.0
2949.7, 138.7, | , 26.6, 0.0, 387.2, | ,  1000,   956,  3000,  2929, | , -3.4,  63.8, 0.705, |, 0.0
2950.7, 138.7, | , 26.6, 0.0, 388.2, | ,  1000,   955,  3000,  2942, | , -3.4,  69.0, 0.764, |, 0.0
2951.7, 139.0, | , 26.6, 0.0, 388.6, | ,  1000,   958,  3000,  2940, | , -3.4,  66.4, 0.735, |, 0.0
2952.7, 138.9, | , 26.6, 0.0, 388.8, | ,  1000,   960,  3000,  2920, | , -3.4,  77.5, 0.855, |, 0.0
2953.7, 138.7, | , 26.6, 0.0, 388.7, | ,  1000,   960,  3000,  2941, | , -3.4,  77.1, 0.855, |, 0.0
2954.7, 138.8, | , 26.6, 0.0, 388.3, | ,  1000,   955,  3000,  2938, | , -3.4,  90.8, 1.005, |, 0.0
2955.7, 138.7, | , 26.6, 0.0, 389.0, | ,  1000,   958,  3000,  2915, | , -3.4, 107.5, 1.184, |, 0.0
2956.7, 139.0, | , 26.6, 0.0, 389.4, | ,  1000,   956,  3000,  2931, | , -3.4,  91.7, 1.013, |, 0.0
2957.7, 138.7, | , 26.6, 0.0, 389.7, | ,  1000,   959,  3000,  2930, | , -3.4,  93.4, 1.032, |, 0.0
2958.7, 139.1, | , 26.6, 0.0, 389.7, | ,  1000,   956,  3000,  2941, | , -3.4, 124.2, 1.376, |, 0.0
2959.8, 139.0, | , 26.6, 0.0, 388.8, | ,  1000,   953,  3000,  2918, | , -3.4, 102.4, 1.126, |, 0.0
2960.8, 138.7, | , 26.6, 0.0, 389.9, | ,  1000,   957,  3000,  2922, | , -3.4, 107.1, 1.181, |, 0.0
2961.8, 138.8, | , 26.6, 0.0, 390.1, | ,  1000,   956,  3000,  2945, | , -3.4, 109.7, 1.216, |, 0.0
2962.8, 139.1, | , 26.6, 0.0, 390.2, | ,  1000,   958,  3000,  2938, | , -3.4, 123.8, 1.371, |, 0.0
2963.8, 138.7, | , 26.6, 0.0, 390.5, | ,  1000,   955,  3000,  2918, | , -3.4, 114.8, 1.264, |, 0.0
2964.8, 139.4, | , 26.6, 0.0, 384.8, | ,  1000,   951,  3000,  2940, | , -3.4, 121.7, 1.345, |, 0.0
2965.8, 138.9, | , 26.6, 0.0, 390.8, | ,  1000,   958,  3000,  2921, | , -3.4, 134.1, 1.478, |, 0.0
2966.8, 138.7, | , 26.6, 0.0, 390.5, | ,  1000,   958,  3000,  2927, | , -3.4, 150.4, 1.660, |, 0.0
2967.8, 138.5, | , 26.6, 0.0, 390.7, | ,  1000,   952,  3000,  2912, | , -3.4, 148.2, 1.628, |, 0.0
2968.8, 138.5, | , 26.6, 0.0, 390.9, | ,  1000,   953,  3000,  2918, | , -3.4, 147.8, 1.626, |, 0.0
2969.9, 139.9, | , 26.6, 0.0, 385.4, | ,  1000,   951,  3000,  2933, | , -3.4, 140.1, 1.546, |, 0.0
2970.9, 138.7, | , 26.6, 0.0, 391.0, | ,  1000,   953,  3000,  2911, | , -3.4, 176.1, 1.933, |, 0.0
2971.9, 138.8, | , 26.6, 0.0, 391.4, | ,  1000,   955,  3000,  2948, | , -3.4, 147.4, 1.635, |, 0.0
2972.9, 139.1, | , 26.6, 0.0, 391.6, | ,  1000,   955,  3000,  2938, | , -3.4, 158.1, 1.749, |, 0.0
2973.9, 138.9, | , 26.6, 0.0, 390.1, | ,  1000,   952,  3000,  2911, | , -3.4, 156.8, 1.721, |, 0.0
2974.9, 138.8, | , 26.6, 0.0, 390.4, | ,  1000,   952,  3000,  2934, | , -3.4, 183.8, 2.030, |, 0.0
2975.9, 139.2, | , 26.6, 0.0, 391.9, | ,  1000,   954,  3000,  2946, | , -3.4, 181.2, 2.008, |, 0.0
2976.9, 138.7, | , 26.6, 0.0, 391.8, | ,  1000,   958,  3000,  2927, | , -3.4, 175.2, 1.935, |, 0.0
2977.9, 138.7, | , 26.6, 0.0, 391.6, | ,  1000,   954,  3000,  2915, | , -3.4, 173.5, 1.908, |, 0.0
2979.0, 138.7, | , 26.6, 0.0, 391.5, | ,  1000,   958,  3000,  2911, | , -3.4, 179.9, 1.979, |, 0.0
2980.0, 139.2, | , 26.6, 0.0, 391.6, | ,  1000,   959,  3000,  2913, | , -3.4, 170.9, 1.881, |, 0.0
2981.0, 138.6, | , 26.6, 0.0, 392.1, | ,  1000,   957,  3000,  2930, | , -3.4, 176.9, 1.955, |, 0.0
2982.0, 138.7, | , 26.6, 0.0, 392.4, | ,  1000,   955,  3000,  2931, | , -3.4, 201.8, 2.228, |, 0.0
2983.0, 139.0, | , 26.6, 0.0, 392.5, | ,  1000,   953,  3000,  2933, | , -3.4, 203.9, 2.252, |, 0.0
2984.0, 138.6, | , 26.6, 0.0, 392.6, | ,  1000,   956,  3000,  2930, | , -3.4, 218.9, 2.418, |, 0.0
2985.0, 138.8, | , 26.6, 0.0, 392.0, | ,  1000,   956,  3000,  2919, | , -3.4, 191.1, 2.104, |, 0.0
2986.0, 139.1, | , 26.6, 0.0, 392.9, | ,  1000,   955,  3000,  2930, | , -3.4, 197.5, 2.180, |, 0.0
2987.1, 139.1, | , 26.6, 0.0, 393.1, | ,  1000,   958,  3000,  2946, | , -3.4, 194.5, 2.158, |, 0.0
2988.1, 138.6, | , 26.6, 0.0, 392.9, | ,  1000,   952,  3000,  2918, | , -3.4, 193.2, 2.125, |, 0.0
2989.1, 138.9, | , 26.6, 0.0, 393.2, | ,  1000,   950,  3000,  2917, | , -3.4, 220.2, 2.420, |, 0.0
2990.1, 139.2, | , 26.6, 0.0, 392.6, | ,  1000,   957,  3000,  2916, | , -3.4, 203.1, 2.235, |, 0.0
2991.1, 138.7, | , 26.6, 0.0, 393.1, | ,  1000,   957,  3000,  2937, | , -3.4, 214.6, 2.376, |, 0.0
2992.1, 138.7, | , 26.6, 0.0, 393.1, | ,  1000,   955,  3000,  2935, | , -3.4, 203.1, 2.245, |, 0.0
2993.1, 139.1, | , 26.6, 0.0, 393.8, | ,  1000,   953,  3000,  2960, | , -3.4, 234.8, 2.611, |, 0.0
2994.1, 139.0, | , 26.6, 0.0, 393.8, | ,  1000,   953,  3000,  2932, | , -3.4, 212.9, 2.351, |, 0.0
2995.1, 138.8, | , 26.6, 0.0, 393.0, | ,  1000,   958,  3000,  2939, | , -3.4, 219.3, 2.429, |, 0.0
2996.1, 139.3, | , 26.6, 0.0, 389.7, | ,  1000,   956,  3000,  2932, | , -3.4, 218.9, 2.419, |, 0.0
2997.2, 139.1, | , 26.6, 0.0, 394.2, | ,  1000,   953,  3000,  2943, | , -3.4, 216.8, 2.400, |, 0.0
2998.2, 138.7, | , 26.6, 0.0, 394.3, | ,  1000,   957,  3000,  2932, | , -3.4, 210.3, 2.325, |, 0.0
2999.2, 138.7, | , 26.6, 0.0, 394.0, | ,  1000,   952,  3000,  2930, | , -3.4, 210.3, 2.321, |, 0.0
3000.2, 139.1, | , 26.6, 0.0, 393.8, | ,  1000,   954,  3000,  2927, | , -3.4, 218.9, 2.414, |, 0.0
3001.2, 139.3, | , 26.6, 0.0, 389.2, | ,  1000,   954,  3000,  2925, | , -3.4, 222.8, 2.456, |, 0.0
3002.2, 138.7, | , 26.6, 0.0, 394.5, | ,  1000,   958,  3000,  2942, | , -3.4, 248.5, 2.754, |, 0.0
3003.2, 138.9, | , 26.6, 0.0, 395.0, | ,  1000,   956,  3000,  2932, | , -3.4, 252.8, 2.792, |, 0.0
3004.2, 139.0, | , 26.6, 0.0, 395.2, | ,  1000,   954,  3000,  2926, | , -3.4, 228.8, 2.522, |, 0.0
3005.2, 138.7, | , 26.6, 0.0, 394.3, | ,  1000,   955,  3000,  2912, | , -3.4, 231.8, 2.547, |, 0.0
3006.3, 139.1, | , 26.6, 0.0, 388.5, | ,  1000,   955,  3000,  2929, | , -3.4, 222.3, 2.454, |, 0.0
3007.3, 138.9, | , 26.6, 0.0, 395.6, | ,  1000,   956,  3000,  2940, | , -3.4, 226.6, 2.509, |, 0.0
3008.3, 138.5, | , 26.6, 0.0, 395.5, | ,  1000,   952,  3000,  2941, | , -3.4, 232.2, 2.569, |, 0.0
3009.3, 138.6, | , 26.6, 0.0, 394.8, | ,  1000,   962,  3000,  2932, | , -3.4, 246.8, 2.731, |, 0.0
3010.3, 139.0, | , 26.6, 0.0, 395.0, | ,  1000,   957,  3000,  2933, | , -3.4, 233.1, 2.577, |, 0.0
3011.3, 138.9, | , 26.6, 0.0, 395.9, | ,  1000,   955,  3000,  2941, | , -3.4, 233.1, 2.580, |, 0.0
3012.3, 138.6, | , 26.6, 0.0, 396.1, | ,  1000,   961,  3000,  2924, | , -3.4, 263.0, 2.904, |, 0.0
3013.3, 138.9, | , 26.6, 0.0, 396.5, | ,  1000,   955,  3000,  2945, | , -3.4, 234.8, 2.602, |, 0.0
3014.3, 139.1, | , 26.6, 0.0, 396.4, | ,  1000,   951,  3000,  2943, | , -3.4, 242.9, 2.688, |, 0.0
3015.3, 139.0, | , 26.6, 0.0, 395.8, | ,  1000,   953,  3000,  2951, | , -3.4, 242.9, 2.695, |, 0.0
3016.4, 138.7, | , 26.6, 0.0, 396.6, | ,  1000,   957,  3000,  2925, | , -3.4, 241.6, 2.665, |, 0.0
3017.4, 139.0, | , 26.6, 0.0, 396.9, | ,  1000,   957,  3000,  2923, | , -3.4, 247.6, 2.730, |, 0.0
3018.4, 138.6, | , 26.6, 0.0, 396.9, | ,  1000,   958,  3000,  2932, | , -3.4, 270.3, 2.988, |, 0.0
3019.4, 138.8, | , 26.6, 0.0, 396.6, | ,  1000,   951,  3000,  2932, | , -3.4, 250.6, 2.765, |, 0.0
3020.4, 138.6, | , 26.6, 0.0, 396.5, | ,  1000,   953,  3000,  2900, | , -3.4, 249.8, 2.735, |, 0.0
3021.4, 139.1, | , 26.6, 0.0, 397.4, | ,  1000,   950,  3000,  2943, | , -3.4, 248.9, 2.754, |, 0.0
3022.4, 138.8, | , 26.6, 0.0, 397.5, | ,  1000,   956,  3000,  2935, | , -3.4, 271.6, 3.003, |, 0.0
3023.4, 138.8, | , 26.6, 0.0, 397.5, | ,  1000,   955,  3000,  2924, | , -3.4, 275.9, 3.041, |, 0.0
3024.4, 138.7, | , 26.6, 0.0, 397.7, | ,  1000,   957,  3000,  2929, | , -3.4, 260.9, 2.882, |, 0.0
3025.5, 139.2, | , 26.6, 0.0, 397.1, | ,  1000,   953,  3000,  2941, | , -3.4, 284.5, 3.148, |, 0.0
3026.5, 138.6, | , 26.6, 0.0, 397.7, | ,  1000,   955,  3000,  2918, | , -3.4, 277.2, 3.051, |, 0.0
3027.5, 139.1, | , 26.6, 0.0, 393.9, | ,  1000,   954,  3000,  2940, | , -3.4, 268.2, 2.968, |, 0.0
3028.5, 139.0, | , 26.6, 0.0, 398.4, | ,  1000,   955,  3000,  2939, | , -3.4, 269.0, 2.977, |, 0.0
3029.5, 138.6, | , 26.6, 0.0, 398.0, | ,  1000,   952,  3000,  2929, | , -3.4, 276.8, 3.052, |, 0.0
3030.5, 138.9, | , 26.6, 0.0, 397.6, | ,  1000,   952,  3000,  2948, | , -3.4, 285.3, 3.162, |, 0.0
3031.5, 139.8, | , 26.6, 0.0, 398.5, | ,  1000,   957,  3000,  2926, | , -3.4, 281.0, 3.101, |, 0.0
3032.5, 139.9, | , 26.6, 0.0, 393.8, | ,  1000,   950,  3000,  2944, | , -3.4, 265.2, 2.934, |, 0.0
3033.5, 138.8, | , 26.6, 0.0, 398.6, | ,  1000,   956,  3000,  2929, | , -3.4, 261.8, 2.889, |, 0.0
3034.5, 138.6, | , 26.6, 0.0, 398.5, | ,  1000,   957,  3000,  2924, | , -3.4, 293.0, 3.232, |, 0.0
3035.5, 139.2, | , 26.6, 0.0, 398.3, | ,  1000,   954,  3000,  2928, | , -3.4, 279.3, 3.081, |, 0.0
3036.6, 139.0, | , 26.6, 0.0, 399.2, | ,  1000,   954,  3000,  2911, | , -3.4, 278.0, 3.054, |, 0.0
3037.6, 139.3, | , 26.6, 0.0, 394.0, | ,  1000,   953,  3000,  2936, | , -3.4, 270.8, 2.992, |, 0.0
3038.6, 139.1, | , 26.6, 0.0, 398.7, | ,  1000,   958,  3000,  2922, | , -3.4, 298.6, 3.293, |, 0.0
3039.6, 139.0, | , 26.6, 0.0, 398.6, | ,  1000,   956,  3000,  2944, | , -3.4, 281.5, 3.120, |, 0.0
3040.6, 138.9, | , 26.6, 0.0, 398.4, | ,  1000,   955,  3000,  2935, | , -3.4, 282.3, 3.121, |, 0.0
3041.6, 138.5, | , 26.6, 0.0, 399.6, | ,  1000,   957,  3000,  2909, | , -3.4, 281.0, 3.088, |, 0.0
3042.6, 139.0, | , 26.6, 0.0, 399.8, | ,  1000,   958,  3000,  2937, | , -3.4, 305.5, 3.381, |, 0.0
3043.6, 138.6, | , 26.7, 0.0, 400.0, | ,  1000,   956,  3000,  2918, | , -3.4, 286.6, 3.156, |, 0.0
3044.6, 138.7, | , 26.6, 0.0, 399.5, | ,  1000,   957,  3000,  2936, | , -3.4, 289.6, 3.204, |, 0.0
3045.7, 139.1, | , 26.6, 0.0, 399.6, | ,  1000,   959,  3000,  2923, | , -3.4, 309.3, 3.413, |, 0.0
3046.7, 139.0, | , 26.6, 0.0, 400.3, | ,  1000,   956,  3000,  2939, | , -3.4, 304.6, 3.371, |, 0.0
3047.7, 138.7, | , 26.7, 0.0, 400.3, | ,  1000,   956,  3000,  2922, | , -3.4, 285.7, 3.149, |, 0.0
3048.7, 138.6, | , 26.7, 0.0, 400.3, | ,  1000,   953,  3000,  2933, | , -3.4, 295.2, 3.259, |, 0.0
3049.7, 138.7, | , 26.7, 0.0, 400.6, | ,  1000,   953,  3000,  2941, | , -3.4, 295.2, 3.267, |, 0.0
3050.7, 138.9, | , 26.7, 0.0, 400.3, | ,  1000,   959,  3000,  2952, | , -3.4, 299.0, 3.324, |, 0.0
3051.7, 138.7, | , 26.7, 0.0, 401.2, | ,  1000,   957,  3000,  2921, | , -3.4, 316.2, 3.484, |, 0.0
3052.7, 138.6, | , 26.7, 0.0, 401.2, | ,  1000,   954,  3000,  2916, | , -3.4, 311.9, 3.430, |, 0.0
3053.7, 138.8, | , 26.7, 0.0, 401.2, | ,  1000,   953,  3000,  2902, | , -3.4, 304.6, 3.336, |, 0.0
3054.8, 138.7, | , 26.7, 0.0, 401.1, | ,  1000,   954,  3000,  2956, | , -3.4, 305.0, 3.388, |, 0.0
3055.8, 139.1, | , 26.7, 0.0, 401.3, | ,  1000,   954,  3000,  2928, | , -3.4, 322.6, 3.559, |, 0.0
3056.8, 138.7, | , 26.7, 0.0, 401.6, | ,  1000,   958,  3000,  2907, | , -3.4, 310.2, 3.406, |, 0.0
3057.8, 138.7, | , 26.7, 0.0, 401.9, | ,  1000,   955,  3000,  2952, | , -3.4, 332.9, 3.695, |, 0.0
3058.8, 138.8, | , 26.7, 0.0, 401.4, | ,  1000,   953,  3000,  2911, | , -3.4, 305.5, 3.354, |, 0.0
3059.8, 139.1, | , 26.7, 0.0, 402.2, | ,  1000,   957,  3000,  2926, | , -3.4, 310.6, 3.427, |, 0.0
3060.8, 138.8, | , 26.7, 0.0, 401.7, | ,  1000,   958,  3000,  2928, | , -3.4, 317.9, 3.510, |, 0.0
3061.8, 138.6, | , 26.7, 0.0, 402.1, | ,  1000,   956,  3000,  2934, | , -3.4, 308.9, 3.415, |, 0.0
3062.8, 138.7, | , 26.7, 0.0, 402.5, | ,  1000,   957,  3000,  2922, | , -3.4, 332.5, 3.664, |, 0.0
3063.8, 139.6, | , 26.7, 0.0, 398.2, | ,  1000,   951,  3000,  2929, | , -3.4, 336.3, 3.709, |, 0.0
3064.8, 138.7, | , 26.7, 0.0, 402.7, | ,  1000,   957,  3000,  2922, | , -3.4, 336.3, 3.707, |, 0.0
3065.9, 138.9, | , 26.7, 0.0, 402.1, | ,  1000,   955,  3000,  2941, | , -3.4, 323.0, 3.576, |, 0.0
3066.9, 139.1, | , 26.7, 0.0, 403.2, | ,  1000,   956,  3000,  2943, | , -3.4, 323.5, 3.584, |, 0.0
3067.9, 138.8, | , 26.7, 0.0, 402.8, | ,  1000,   954,  3000,  2930, | , -3.4, 323.5, 3.570, |, 0.0
3068.9, 139.3, | , 26.7, 0.0, 398.7, | ,  1000,   950,  3000,  2921, | , -3.4, 324.3, 3.568, |, 0.0
3069.9, 138.7, | , 26.7, 0.0, 403.5, | ,  1000,   958,  3000,  2919, | , -3.4, 338.0, 3.724, |, 0.0
3070.9, 139.1, | , 26.7, 0.0, 402.9, | ,  1000,   956,  3000,  2932, | , -3.4, 329.9, 3.645, |, 0.0
3071.9, 138.6, | , 26.7, 0.0, 403.6, | ,  1000,   952,  3000,  2910, | , -3.4, 334.6, 3.672, |, 0.0
3072.9, 138.6, | , 26.7, 0.0, 403.5, | ,  1000,   954,  3000,  2936, | , -3.4, 330.7, 3.655, |, 0.0
3073.9, 139.0, | , 26.7, 0.0, 403.8, | ,  1000,   954,  3000,  2937, | , -3.4, 344.4, 3.808, |, 0.0
3075.0, 138.6, | , 26.7, 0.0, 403.5, | ,  1000,   955,  3000,  2932, | , -3.4, 332.9, 3.676, |, 0.0
3076.0, 138.6, | , 26.7, 0.0, 403.5, | ,  1000,   954,  3000,  2923, | , -3.4, 346.2, 3.814, |, 0.0
3077.0, 139.0, | , 26.7, 0.0, 404.3, | ,  1000,   960,  3000,  2939, | , -3.4, 347.9, 3.854, |, 0.0
3078.0, 139.0, | , 26.7, 0.0, 404.3, | ,  1000,   955,  3000,  2945, | , -3.4, 362.4, 4.017, |, 0.0
3079.0, 138.7, | , 26.7, 0.0, 404.1, | ,  1000,   957,  3000,  2939, | , -3.4, 360.7, 3.993, |, 0.0
3080.0, 138.7, | , 26.7, 0.0, 404.3, | ,  1000,   960,  3000,  2923, | , -3.4, 338.9, 3.739, |, 0.0
3081.0, 139.3, | , 26.7, 0.0, 403.9, | ,  1000,   958,  3000,  2934, | , -3.4, 363.3, 4.018, |, 0.0
3082.0, 139.0, | , 26.7, 0.0, 404.8, | ,  1000,   953,  3000,  2928, | , -3.4, 370.2, 4.082, |, 0.0
3083.0, 138.8, | , 26.7, 0.0, 404.8, | ,  1000,   959,  3000,  2944, | , -3.4, 353.4, 3.920, |, 0.0
3084.1, 139.1, | , 26.7, 0.0, 404.9, | ,  1000,   958,  3000,  2920, | , -3.4, 347.0, 3.824, |, 0.0
3085.1, 138.7, | , 26.7, 0.0, 405.1, | ,  1000,   957,  3000,  2930, | , -3.4, 359.4, 3.970, |, 0.0
3086.1, 138.7, | , 26.7, 0.0, 404.2, | ,  1000,   955,  3000,  2929, | , -3.4, 356.0, 3.928, |, 0.0
3087.1, 138.7, | , 26.7, 0.0, 405.1, | ,  1000,   957,  3000,  2930, | , -3.4, 358.2, 3.956, |, 0.0
3088.1, 139.1, | , 26.7, 0.0, 405.5, | ,  1000,   957,  3000,  2929, | , -3.4, 369.7, 4.083, |, 0.0
3089.1, 138.7, | , 26.7, 0.0, 405.2, | ,  1000,   953,  3000,  2928, | , -3.4, 389.9, 4.299, |, 0.0
3090.1, 138.8, | , 26.7, 0.0, 400.9, | ,  1000,   954,  3000,  2916, | , -3.4, 365.9, 4.024, |, 0.0
3091.1, 139.1, | , 26.7, 0.0, 404.9, | ,  1000,   957,  3000,  2915, | , -3.4, 362.9, 3.993, |, 0.0
3092.1, 138.6, | , 26.7, 0.0, 405.8, | ,  1000,   959,  3000,  2929, | , -3.4, 376.6, 4.160, |, 0.0
3093.2, 138.7, | , 26.7, 0.0, 405.9, | ,  1000,   952,  3000,  2945, | , -3.4, 364.6, 4.037, |, 0.0
3094.2, 139.0, | , 26.7, 0.0, 406.4, | ,  1000,   956,  3000,  2929, | , -3.4, 374.9, 4.138, |, 0.0
3095.2, 139.3, | , 26.7, 0.0, 401.3, | ,  1000,   951,  3000,  2938, | , -3.4, 401.9, 4.440, |, 0.0
3096.2, 139.4, | , 26.7, 0.0, 402.2, | ,  1000,   957,  3000,  2926, | , -3.4, 375.3, 4.141, |, 0.0
3097.2, 138.7, | , 26.7, 0.0, 406.5, | ,  1000,   959,  3000,  2928, | , -3.4, 390.7, 4.315, |, 0.0
3098.2, 139.0, | , 26.7, 0.0, 406.8, | ,  1000,   952,  3000,  2933, | , -3.4, 382.1, 4.219, |, 0.0
3099.2, 138.9, | , 26.7, 0.0, 406.9, | ,  1000,   955,  3000,  2929, | , -3.4, 408.3, 4.507, |, 0.0
3100.2, 139.3, | , 26.7, 0.0, 402.0, | ,  1000,   956,  3000,  2935, | , -3.4, 380.4, 4.207, |, 0.0
3101.2, 139.2, | , 26.7, 0.0, 406.5, | ,  1000,   957,  3000,  2940, | , -3.4, 385.1, 4.265, |, 0.0
3102.2, 139.1, | , 26.7, 0.0, 407.6, | ,  1000,   952,  3000,  2935, | , -3.4, 386.4, 4.268, |, 0.0
3103.3, 138.8, | , 26.7, 0.0, 407.2, | ,  1000,   956,  3000,  2931, | , -3.4, 385.1, 4.254, |, 0.0
3104.3, 138.7, | , 26.7, 0.0, 407.3, | ,  1000,   953,  3000,  2942, | , -3.4, 408.7, 4.524, |, 0.0
3105.3, 139.1, | , 26.7, 0.0, 407.5, | ,  1000,   953,  3000,  2919, | , -3.4, 412.6, 4.540, |, 0.0
3106.3, 139.0, | , 26.7, 0.0, 407.0, | ,  1000,   960,  3000,  2953, | , -3.4, 403.1, 4.482, |, 0.0
3107.3, 138.5, | , 26.7, 0.0, 407.7, | ,  1000,   954,  3000,  2903, | , -3.4, 425.4, 4.661, |, 0.0
3108.3, 138.7, | , 26.7, 0.0, 408.1, | ,  1000,   953,  3000,  2941, | , -3.4, 399.3, 4.417, |, 0.0
3109.3, 139.1, | , 26.7, 0.0, 408.3, | ,  1000,   956,  3000,  2930, | , -3.4, 400.6, 4.423, |, 0.0
3110.3, 138.8, | , 26.7, 0.0, 407.7, | ,  1000,   953,  3000,  2942, | , -3.4, 396.7, 4.391, |, 0.0
3111.3, 139.2, | , 26.7, 0.0, 407.9, | ,  1000,   955,  3000,  2933, | , -3.4, 427.6, 4.723, |, 0.0
3112.4, 139.0, | , 26.7, 0.0, 408.4, | ,  1000,   955,  3000,  2937, | , -3.4, 423.3, 4.681, |, 0.0
3113.4, 138.8, | , 26.7, 0.0, 408.3, | ,  1000,   956,  3000,  2955, | , -3.4, 410.9, 4.565, |, 0.0
3114.4, 138.6, | , 26.7, 0.0, 408.7, | ,  1000,   956,  3000,  2904, | , -3.4, 409.6, 4.492, |, 0.0
3115.4, 139.1, | , 26.7, 0.0, 408.7, | ,  1000,   950,  3000,  2944, | , -3.4, 410.4, 4.541, |, 0.0
3116.4, 138.7, | , 26.7, 0.0, 408.2, | ,  1000,   955,  3000,  2919, | , -3.4, 411.7, 4.532, |, 0.0
3117.4, 138.7, | , 26.7, 0.0, 408.9, | ,  1000,   953,  3000,  2931, | , -3.4, 428.4, 4.728, |, 0.0
3118.4, 138.7, | , 26.7, 0.0, 409.3, | ,  1000,   957,  3000,  2937, | , -3.4, 428.9, 4.745, |, 0.0
3119.4, 139.0, | , 26.7, 0.0, 409.6, | ,  1000,   952,  3000,  2926, | , -3.4, 421.6, 4.645, |, 0.0
3120.4, 139.1, | , 26.7, 0.0, 409.6, | ,  1000,   952,  3000,  2937, | , -3.4, 420.3, 4.644, |, 0.0
3121.4, 139.5, | , 26.7, 0.0, 402.7, | ,  1000,   956,  3000,  2928, | , -3.4, 418.6, 4.620, |, 0.0
3122.4, 138.8, | , 26.7, 0.0, 409.7, | ,  1000,   959,  3000,  2937, | , -3.4, 420.3, 4.653, |, 0.0
3123.5, 139.1, | , 26.7, 0.0, 410.0, | ,  1000,   958,  3000,  2939, | , -3.4, 448.6, 4.967, |, 0.0
3124.5, 138.7, | , 26.7, 0.0, 410.3, | ,  1000,   950,  3000,  2907, | , -3.4, 431.8, 4.732, |, 0.0
3125.5, 138.7, | , 26.7, 0.0, 409.8, | ,  1000,   955,  3000,  2922, | , -3.4, 423.3, 4.662, |, 0.0
3126.5, 139.6, | , 26.7, 0.0, 405.4, | ,  1000,   951,  3000,  2927, | , -3.4, 423.3, 4.664, |, 0.0
3127.5, 138.7, | , 26.7, 0.0, 410.8, | ,  1000,   952,  3000,  2939, | , -3.4, 457.1, 5.054, |, 0.0
3128.5, 138.7, | , 26.7, 0.0, 410.5, | ,  1000,   959,  3000,  2940, | , -3.4, 436.6, 4.836, |, 0.0
3129.5, 138.7, | , 26.7, 0.0, 411.3, | ,  1000,   955,  3000,  2936, | , -3.4, 447.7, 4.950, |, 0.0
3130.5, 139.2, | , 26.7, 0.0, 410.6, | ,  1000,   953,  3000,  2923, | , -3.4, 440.8, 4.855, |, 0.0
3131.5, 139.3, | , 26.7, 0.0, 406.5, | ,  1000,   950,  3000,  2917, | , -3.4, 443.0, 4.867, |, 0.0
3132.5, 138.9, | , 26.7, 0.0, 410.3, | ,  1000,   955,  3000,  2942, | , -3.4, 442.6, 4.901, |, 0.0
3133.6, 139.0, | , 26.7, 0.0, 411.8, | ,  1000,   955,  3000,  2910, | , -3.4, 442.6, 4.860, |, 0.0
3134.6, 138.6, | , 26.7, 0.0, 411.6, | ,  1000,   956,  3000,  2922, | , -3.4, 448.6, 4.943, |, 0.0
3135.6, 138.7, | , 26.7, 0.0, 411.1, | ,  1000,   955,  3000,  2917, | , -3.4, 449.8, 4.948, |, 0.0
3136.6, 138.8, | , 26.7, 0.0, 411.8, | ,  1000,   955,  3000,  2939, | , -3.4, 460.1, 5.091, |, 0.0
3137.6, 139.3, | , 26.7, 0.0, 411.4, | ,  1000,   957,  3000,  2920, | , -3.4, 478.1, 5.266, |, 0.0
3138.6, 138.7, | , 26.7, 0.0, 412.3, | ,  1000,   954,  3000,  2932, | , -3.4, 458.4, 5.061, |, 0.0
3139.6, 138.7, | , 26.7, 0.0, 412.3, | ,  1000,   952,  3000,  2909, | , -3.4, 456.7, 5.010, |, 0.0
3140.6, 139.1, | , 26.7, 0.0, 412.4, | ,  1000,   955,  3000,  2927, | , -3.4, 468.7, 5.170, |, 0.0
3141.6, 139.2, | , 26.7, 0.0, 412.7, | ,  1000,   957,  3000,  2922, | , -3.4, 492.3, 5.425, |, 0.0
3142.7, 139.0, | , 26.7, 0.0, 411.7, | ,  1000,   954,  3000,  2940, | , -3.4, 467.0, 5.166, |, 0.0
3143.7, 139.1, | , 26.7, 0.0, 412.9, | ,  1000,   952,  3000,  2940, | , -3.4, 462.3, 5.111, |, 0.0
3144.7, 139.1, | , 26.7, 0.0, 412.9, | ,  1000,   952,  3000,  2929, | , -3.4, 472.6, 5.211, |, 0.0
3145.7, 138.5, | , 26.7, 0.0, 412.8, | ,  1000,   954,  3000,  2923, | , -3.4, 499.1, 5.498, |, 0.0
3146.7, 138.4, | , 26.7, 0.0, 413.0, | ,  1000,   957,  3000,  2922, | , -3.4, 489.7, 5.396, |, 0.0
3147.7, 138.9, | , 26.7, 0.0, 412.4, | ,  1000,   951,  3000,  2920, | , -3.4, 473.4, 5.206, |, 0.0
3148.7, 138.6, | , 26.7, 0.0, 413.0, | ,  1000,   956,  3000,  2944, | , -3.4, 476.4, 5.278, |, 0.0
3149.7, 138.7, | , 26.7, 0.0, 413.2, | ,  1000,   955,  3000,  2951, | , -3.4, 491.4, 5.452, |, 0.0
3150.7, 139.0, | , 26.7, 0.0, 413.5, | ,  1000,   956,  3000,  2936, | , -3.4, 474.3, 5.245, |, 0.0
3151.8, 139.1, | , 26.7, 0.0, 413.5, | ,  1000,   955,  3000,  2934, | , -3.4, 512.8, 5.667, |, 0.0
3152.8, 139.3, | , 26.7, 0.0, 408.7, | ,  1000,   952,  3000,  2924, | , -3.4, 507.3, 5.585, |, 0.0
3153.8, 138.7, | , 26.7, 0.0, 413.6, | ,  1000,   956,  3000,  2941, | , -3.4, 482.4, 5.340, |, 0.0
3154.8, 138.6, | , 26.7, 0.0, 413.7, | ,  1000,   955,  3000,  2948, | , -3.4, 492.3, 5.460, |, 0.0
3155.8, 138.6, | , 26.7, 0.0, 413.8, | ,  1000,   952,  3000,  2928, | , -3.4, 512.0, 5.643, |, 0.0
3156.8, 138.7, | , 26.7, 0.0, 413.6, | ,  1000,   954,  3000,  2937, | , -3.4, 481.1, 5.319, |, 0.0
3157.8, 139.5, | , 26.7, 0.0, 409.0, | ,  1000,   951,  3000,  2918, | , -3.4, 481.1, 5.288, |, 0.0
3158.8, 139.2, | , 26.7, 0.0, 413.7, | ,  1000,   961,  3000,  2934, | , -3.4, 511.5, 5.661, |, 0.0
3159.8, 138.7, | , 26.7, 0.0, 414.2, | ,  1000,   955,  3000,  2941, | , -3.4, 480.7, 5.322, |, 0.0
3160.8, 138.7, | , 26.7, 0.0, 414.1, | ,  1000,   957,  3000,  2930, | , -3.4, 500.0, 5.521, |, 0.0
3161.9, 139.0, | , 26.7, 0.0, 414.5, | ,  1000,   957,  3000,  2950, | , -3.4, 479.4, 5.321, |, 0.0
3162.9, 139.3, | , 26.7, 0.0, 409.9, | ,  1000,   950,  3000,  2920, | , -3.4, 509.4, 5.601, |, 0.0
3163.9, 139.0, | , 26.7, 0.0, 413.6, | ,  1000,   956,  3000,  2953, | , -3.4, 483.7, 5.372, |, 0.0
3164.9, 139.0, | , 26.7, 0.0, 414.7, | ,  1000,   953,  3000,  2902, | , -3.4, 479.8, 5.255, |, 0.0
3165.9, 139.3, | , 26.7, 0.0, 413.7, | ,  1000,   960,  3000,  2938, | , -3.4, 479.0, 5.304, |, 0.0
3166.9, 138.8, | , 26.7, 0.0, 414.9, | ,  1000,   959,  3000,  2946, | , -3.4, 489.7, 5.433, |, 0.0
3167.9, 139.2, | , 26.7, 0.0, 415.1, | ,  1000,   951,  3000,  2933, | , -3.4, 479.0, 5.285, |, 0.0
3168.9, 138.8, | , 26.7, 0.0, 414.3, | ,  1000,   958,  3000,  2931, | , -3.4, 485.4, 5.364, |, 0.0
3169.9, 138.7, | , 26.7, 0.0, 415.3, | ,  1000,   958,  3000,  2906, | , -3.4, 493.5, 5.418, |, 0.0
3171.0, 138.7, | , 26.7, 0.0, 415.4, | ,  1000,   962,  3000,  2929, | , -3.4, 482.4, 5.333, |, 0.0
3172.0, 139.0, | , 26.7, 0.0, 415.4, | ,  1000,   956,  3000,  2916, | , -3.4, 482.4, 5.307, |, 0.0
3173.0, 138.7, | , 26.7, 0.0, 415.4, | ,  1000,   953,  3000,  2935, | , -3.4,  60.8, 0.672, |, 0.0
3174.0, 138.9, | , 26.7, 0.0, 415.2, | ,  1000,   954,  3000,  2944, | , -3.4,  67.2, 0.745, |, 0.0
3175.0, 138.8, | , 26.7, 0.0, 415.6, | ,  1000,   955,  3000,  2929, | , -3.4,  75.4, 0.832, |, 0.0
3176.0, 138.7, | , 26.8, 0.0, 416.2, | ,  1000,   960,  3000,  2932, | , -3.4,  85.7, 0.948, |, 0.0
3177.0, 138.6, | , 26.7, 0.0, 415.8, | ,  1000,   956,  3000,  2916, | , -3.4, 101.5, 1.117, |, 0.0
3178.0, 138.6, | , 26.7, 0.0, 416.5, | ,  1000,   958,  3000,  2929, | , -3.4, 139.6, 1.543, |, 0.0
3179.0, 139.2, | , 26.8, 0.0, 416.2, | ,  1000,   955,  3000,  2944, | , -3.4, 123.8, 1.372, |, 0.0
3180.1, 138.7, | , 26.7, 0.0, 416.8, | ,  1000,   958,  3000,  2919, | , -3.4, 131.9, 1.454, |, 0.0
3181.1, 138.7, | , 26.8, 0.0, 417.0, | ,  1000,   956,  3000,  2925, | , -3.4, 146.1, 1.611, |, 0.0
3182.1, 139.1, | , 26.8, 0.0, 416.8, | ,  1000,   954,  3000,  2936, | , -3.4, 154.6, 1.710, |, 0.0
3183.1, 139.0, | , 26.8, 0.0, 417.1, | ,  1000,   952,  3000,  2927, | , -3.4, 194.9, 2.149, |, 0.0
3184.1, 139.5, | , 26.8, 0.0, 412.1, | ,  1000,   951,  3000,  2944, | , -3.4, 191.5, 2.120, |, 0.0
3185.1, 138.7, | , 26.8, 0.0, 417.4, | ,  1000,   956,  3000,  2942, | , -3.4, 194.5, 2.155, |, 0.0
3186.1, 138.7, | , 26.8, 0.0, 417.4, | ,  1000,   953,  3000,  2922, | , -3.4, 208.2, 2.293, |, 0.0
3187.1, 139.0, | , 26.8, 0.0, 417.8, | ,  1000,   954,  3000,  2936, | , -3.4, 212.1, 2.344, |, 0.0
3188.1, 138.7, | , 26.8, 0.0, 417.7, | ,  1000,   956,  3000,  2920, | , -3.4, 252.8, 2.784, |, 0.0
3189.1, 139.5, | , 26.8, 0.0, 413.9, | ,  1000,   955,  3000,  2926, | , -3.4, 242.5, 2.675, |, 0.0
3190.1, 139.3, | , 26.8, 0.0, 417.6, | ,  1000,   959,  3000,  2944, | , -3.4, 258.3, 2.865, |, 0.0
3191.2, 138.7, | , 26.8, 0.0, 417.7, | ,  1000,   962,  3000,  2936, | , -3.4, 287.0, 3.179, |, 0.0
3192.2, 138.7, | , 26.8, 0.0, 417.9, | ,  1000,   952,  3000,  2942, | , -3.4, 308.5, 3.414, |, 0.0
3193.2, 139.0, | , 26.8, 0.0, 418.5, | ,  1000,   957,  3000,  2923, | , -3.4, 287.9, 3.175, |, 0.0
3194.2, 139.3, | , 26.8, 0.0, 413.8, | ,  1000,   957,  3000,  2931, | , -3.4, 303.7, 3.356, |, 0.0
3195.2, 138.8, | , 26.8, 0.0, 417.8, | ,  1000,   959,  3000,  2905, | , -3.4, 338.4, 3.716, |, 0.0
3196.2, 138.5, | , 26.8, 0.0, 418.6, | ,  1000,   953,  3000,  2913, | , -3.4, 333.3, 3.661, |, 0.0
3197.2, 138.6, | , 26.8, 0.0, 418.3, | ,  1000,   951,  3000,  2933, | , -3.4, 339.3, 3.744, |, 0.0
3198.2, 138.7, | , 26.8, 0.0, 418.6, | ,  1000,   952,  3000,  2923, | , -3.4, 355.6, 3.915, |, 0.0
3199.2, 138.6, | , 26.8, 0.0, 418.7, | ,  1000,   957,  3000,  2930, | , -3.4, 392.4, 4.335, |, 0.0
3200.2, 139.2, | , 26.8, 0.0, 418.6, | ,  1000,   953,  3000,  2922, | , -3.4, 377.0, 4.151, |, 0.0
3201.3, 139.0, | , 26.8, 0.0, 419.2, | ,  1000,   956,  3000,  2950, | , -3.4, 398.0, 4.417, |, 0.0
3202.3, 138.9, | , 26.8, 0.0, 419.1, | ,  1000,   951,  3000,  2950, | , -3.4, 413.0, 4.578, |, 0.0
3203.3, 138.8, | , 26.8, 0.0, 419.1, | ,  1000,   957,  3000,  2925, | , -3.4, 417.7, 4.608, |, 0.0
3204.3, 139.0, | , 26.8, 0.0, 419.6, | ,  1000,   961,  3000,  2914, | , -3.4, 424.1, 4.669, |, 0.0
3205.3, 138.7, | , 26.8, 0.0, 418.6, | ,  1000,   956,  3000,  2910, | , -3.4, 441.7, 4.851, |, 0.0
3206.3, 138.7, | , 26.8, 0.0, 419.0, | ,  1000,   956,  3000,  2908, | , -3.4, 446.0, 4.897, |, 0.0
3207.3, 138.9, | , 26.8, 0.0, 419.6, | ,  1000,   958,  3000,  2933, | , -3.4, 465.7, 5.149, |, 0.0
3208.3, 138.9, | , 26.8, 0.0, 419.9, | ,  1000,   959,  3000,  2914, | , -3.4, 509.4, 5.604, |, 0.0
3209.3, 138.8, | , 26.8, 0.0, 419.9, | ,  1000,   958,  3000,  2949, | , -3.4, 492.7, 5.469, |, 0.0
3210.3, 138.8, | , 26.8, 0.0, 419.1, | ,  1000,   954,  3000,  2922, | , -3.4, 499.5, 5.501, |, 0.0
3211.3, 138.9, | , 26.8, 0.0, 420.4, | ,  1000,   954,  3000,  2930, | , -3.4, 508.1, 5.607, |, 0.0
3212.4, 138.8, | , 26.8, 0.0, 420.1, | ,  1000,   951,  3000,  2906, | , -3.4, 519.3, 5.689, |, 0.0
3213.4, 138.5, | , 26.8, 0.0, 419.9, | ,  1000,   958,  3000,  2933, | , -3.4, 529.5, 5.854, |, 0.0
3214.4, 138.6, | , 26.8, 0.0, 420.3, | ,  1000,   953,  3000,  2925, | , -3.4, 560.4, 6.173, |, 0.0
3215.4, 139.8, | , 26.8, 0.0, 414.9, | ,  1000,   952,  3000,  2918, | , -3.4, 567.2, 6.237, |, 0.0
3216.4, 138.6, | , 26.8, 0.0, 420.7, | ,  1000,   957,  3000,  2929, | , -3.4, 553.5, 6.112, |, 0.0
3217.4, 138.8, | , 26.8, 0.0, 420.8, | ,  1000,   952,  3000,  2933, | , -3.4, 557.4, 6.151, |, 0.0
3218.4, 139.1, | , 26.8, 0.0, 421.2, | ,  1000,   957,  3000,  2926, | , -3.4, 566.0, 6.243, |, 0.0
