Repository: jdhuang-csm/Ru-BCA

## Methods
* (BaO)<sub>x</sub>-(CaO)<sub>y</sub>-(Al<sub>2</sub>O<sub>3</sub>)<sub>1-x-y</sub> (BCA) catalyst supports were synthesized via sol-gel and solid-state methods. 
* Ru/BCA catalysts were prepared via incipient wetness impregnation to achieve 1 wt. % Ru loading.
* Ammonia synthesis rates were measured for Ru/BCA catalysts in a packed-bed reactor at 480-600<sup>o</sup>C, 10 bar, and space velocities up to 1.3 x 10<sup>6</sup> ml g<sub>cat</sub><sup>-1</sup> h<sup>-1</sup>.
* A machine learning (ML) model was employed to improve understanding of the behavior of Ru/BCA catalysts.
* A microkinetic model was developed to describe the best-performing catalyst.

File: data/init_files_Cadigan/B2CA_RubyDry_2017-07-05-01.txt (part 8 of 47)
********** Start test **********
Elapsed time, Pressure, | , LJtemp(C), Inner-Temp, Outer-Temp, | , N2-set, N2-flow, H2-set, H2-flow, | , pH, NH3_ppm, NH3_Prod_rate, |, In222Temp
2810.0, 137.2, | , 26.3, 8.9, 393.3, | ,  1000,   955,  3000,  2929, | , -3.4, 407.4, 4.804, |, 9.4
2811.0, 137.2, | , 26.3, 8.6, 393.1, | ,  1000,   953,  3000,  2942, | , -3.4, 417.7, 4.938, |, 9.3
2812.0, 137.0, | , 26.3, 8.4, 393.6, | ,  1000,   959,  3000,  2928, | , -3.4, 444.3, 5.240, |, 8.5
2813.1, 137.0, | , 26.3, 7.2, 392.2, | ,  1000,   955,  3000,  2918, | , -3.4, 413.9, 4.865, |, 7.4
2814.1, 137.2, | , 26.3, 8.8, 394.2, | ,  1000,   956,  3000,  2932, | , -3.4, 422.9, 4.989, |, 9.4
2815.1, 136.9, | , 26.3, 8.2, 393.5, | ,  1000,   955,  3000,  2937, | , -3.4, 423.3, 4.998, |, 8.7
2816.1, 136.9, | , 26.3, 8.3, 394.1, | ,  1000,   955,  3000,  2926, | , -3.4, 423.7, 4.991, |, 8.9
2817.1, 136.9, | , 26.3, 7.3, 393.6, | ,  1000,   953,  3000,  2898, | , -3.4, 461.8, 5.397, |, 8.1
2818.1, 137.4, | , 26.3, 7.8, 393.5, | ,  1000,   956,  3000,  2930, | , -3.4, 430.1, 5.073, |, 8.2
2819.1, 136.9, | , 26.3, 8.0, 394.1, | ,  1000,   951,  3000,  2938, | , -3.4, 430.1, 5.076, |, 8.6
2820.1, 136.7, | , 26.3, 8.4, 394.2, | ,  1000,   955,  3000,  2909, | , -3.4, 433.6, 5.083, |, 9.1
2821.1, 137.0, | , 26.3, 9.0, 395.4, | ,  1000,   955,  3000,  2942, | , -3.4, 437.0, 5.168, |, 9.2
2822.1, 137.2, | , 26.3, 7.6, 394.1, | ,  1000,   952,  3000,  2924, | , -3.4, 463.6, 5.453, |, 8.1
2823.2, 137.1, | , 26.3, 6.3, 394.0, | ,  1000,   955,  3000,  2932, | , -3.4, 435.7, 5.139, |, 7.7
2824.2, 136.7, | , 26.3, 9.0, 395.2, | ,  1000,   957,  3000,  2926, | , -3.4, 439.6, 5.181, |, 9.5
2825.2, 137.1, | , 26.3, 8.5, 395.5, | ,  1000,   953,  3000,  2922, | , -3.4, 439.6, 5.169, |, 9.4
2826.2, 136.9, | , 26.3, 8.4, 395.4, | ,  1000,   954,  3000,  2949, | , -3.4, 458.4, 5.430, |, 9.0
2827.2, 138.1, | , 26.3, -3.8, 380.9, | ,  1000,   952,  3000,  2931, | , -3.4, 447.3, 5.270, |, -2.7
2828.2, 137.4, | , 26.3, 8.0, 395.2, | ,  1000,   954,  3000,  2938, | , -3.4, 452.8, 5.349, |, 8.3
2829.2, 137.2, | , 26.3, 8.9, 395.9, | ,  1000,   952,  3000,  2929, | , -3.4, 467.0, 5.499, |, 9.5
2830.2, 136.9, | , 26.3, 8.2, 395.5, | ,  1000,   951,  3000,  2922, | , -3.4, 453.3, 5.326, |, 8.8
2831.2, 137.0, | , 26.3, 8.6, 395.8, | ,  1000,   956,  3000,  2926, | , -3.4, 456.3, 5.376, |, 8.7
2832.2, 138.2, | , 26.3, -0.1, 389.1, | ,  1000,   949,  3000,  2897, | , -3.4, 459.7, 5.366, |, 1.7
2833.2, 137.2, | , 26.3, 7.5, 394.7, | ,  1000,   955,  3000,  2914, | , -3.4, 462.7, 5.432, |, 8.1
2834.3, 136.7, | , 26.3, 8.5, 395.2, | ,  1000,   954,  3000,  2946, | , -3.4, 461.0, 5.455, |, 8.8
2835.3, 136.8, | , 26.3, 8.0, 396.3, | ,  1000,   955,  3000,  2926, | , -3.4, 497.0, 5.853, |, 8.6
2836.3, 137.1, | , 26.3, 9.0, 397.1, | ,  1000,   957,  3000,  2931, | , -3.4, 477.7, 5.636, |, 9.5
2837.3, 138.1, | , 26.3, -0.1, 389.3, | ,  1000,   954,  3000,  2934, | , -3.4, 470.8, 5.556, |, 1.3
2838.3, 137.0, | , 26.3, 7.2, 394.8, | ,  1000,   952,  3000,  2938, | , -3.4, 468.3, 5.527, |, 7.8
2839.3, 137.2, | , 26.3, 8.8, 397.3, | ,  1000,   954,  3000,  2921, | , -3.4, 476.8, 5.607, |, 9.4
2840.3, 136.9, | , 26.3, 8.4, 396.7, | ,  1000,   955,  3000,  2924, | , -3.4, 480.7, 5.658, |, 8.8
2841.3, 136.9, | , 26.3, 8.4, 397.1, | ,  1000,   955,  3000,  2948, | , -3.4, 498.7, 5.907, |, 9.0
2842.3, 136.9, | , 26.3, 8.1, 396.8, | ,  1000,   958,  3000,  2936, | , -3.4, 495.3, 5.852, |, 8.8
2843.4, 137.4, | , 26.3, 7.6, 396.3, | ,  1000,   954,  3000,  2926, | , -3.4, 485.8, 5.720, |, 7.5
2844.4, 136.8, | , 26.3, 8.2, 396.9, | ,  1000,   954,  3000,  2917, | , -3.4, 487.1, 5.722, |, 9.0
2845.4, 136.9, | , 26.3, 7.4, 396.9, | ,  1000,   957,  3000,  2941, | , -3.4, 522.3, 6.178, |, 8.6
2846.4, 137.2, | , 26.3, 8.2, 398.0, | ,  1000,   949,  3000,  2932, | , -3.4, 502.5, 5.918, |, 8.9
2847.4, 137.1, | , 26.3, 8.9, 398.2, | ,  1000,   952,  3000,  2944, | , -3.4, 521.0, 6.158, |, 9.4
2848.4, 136.9, | , 26.3, 7.2, 396.3, | ,  1000,   951,  3000,  2907, | , -3.4, 500.4, 5.858, |, 7.8
2849.4, 136.8, | , 26.3, 8.5, 397.3, | ,  1000,   955,  3000,  2950, | , -3.4, 503.0, 5.961, |, 9.0
2850.4, 137.2, | , 26.3, 8.9, 399.2, | ,  1000,   961,  3000,  2946, | , -3.4, 501.3, 5.943, |, 9.4
2851.4, 136.9, | , 26.3, 8.5, 398.1, | ,  1000,   953,  3000,  2928, | , -3.4, 527.0, 6.206, |, 9.0
2852.4, 136.8, | , 26.3, 8.5, 398.5, | ,  1000,   953,  3000,  2936, | , -3.4, 511.5, 6.037, |, 8.9
2853.5, 137.4, | , 26.3, 7.5, 398.3, | ,  1000,   952,  3000,  2937, | , -3.4, 522.3, 6.164, |, 8.3
2854.5, 138.1, | , 26.3, 7.6, 396.1, | ,  1000,   952,  3000,  2937, | , -3.4, 530.8, 6.265, |, 7.8
2855.5, 136.8, | , 26.3, 8.3, 399.2, | ,  1000,   956,  3000,  2921, | , -3.4, 543.7, 6.396, |, 9.0
2856.5, 136.6, | , 26.4, 8.2, 399.1, | ,  1000,   954,  3000,  2922, | , -3.4, 546.7, 6.429, |, 8.7
2857.5, 137.1, | , 26.3, 8.9, 399.6, | ,  1000,   952,  3000,  2922, | , -3.4, 529.1, 6.219, |, 9.1
2858.5, 138.1, | , 26.3, -1.0, 390.4, | ,  1000,   953,  3000,  2930, | , -3.4, 523.1, 6.163, |, 0.0
2859.5, 136.9, | , 26.3, 8.4, 399.3, | ,  1000,   955,  3000,  2944, | , -3.4, 524.8, 6.210, |, 9.0
2860.5, 136.7, | , 26.3, 8.5, 399.7, | ,  1000,   953,  3000,  2926, | , -3.4, 527.0, 6.203, |, 9.1
2861.5, 137.2, | , 26.3, 8.8, 400.0, | ,  1000,   958,  3000,  2933, | , -3.4, 533.8, 6.302, |, 9.4
2862.5, 136.9, | , 26.3, 8.3, 399.7, | ,  1000,   952,  3000,  2917, | , -3.4, 554.0, 6.503, |, 8.7
2863.6, 138.1, | , 26.3, -1.6, 391.7, | ,  1000,   949,  3000,  2944, | , -3.4, 533.4, 6.302, |, -0.4
2864.6, 137.3, | , 26.3, 8.7, 399.7, | ,  1000,   954,  3000,  2933, | , -3.4, 534.2, 6.301, |, 9.2
2865.6, 137.0, | , 26.3, 8.4, 400.2, | ,  1000,   958,  3000,  2926, | , -3.4, 545.8, 6.432, |, 9.1
2866.6, 136.9, | , 26.3, 8.4, 400.2, | ,  1000,   955,  3000,  2921, | , -3.4, 539.8, 6.348, |, 9.0
2867.6, 136.8, | , 26.3, 8.5, 400.2, | ,  1000,   954,  3000,  2918, | , -3.4, 549.2, 6.454, |, 9.3
2868.6, 138.3, | , 26.3, -1.0, 392.7, | ,  1000,   951,  3000,  2941, | , -3.4, 578.4, 6.830, |, 0.5
2869.6, 136.8, | , 26.3, 8.2, 400.5, | ,  1000,   955,  3000,  2928, | , -3.4, 565.5, 6.663, |, 8.7
2870.6, 136.8, | , 26.3, 8.4, 400.9, | ,  1000,   958,  3000,  2916, | , -3.4, 557.0, 6.547, |, 9.4
2871.6, 137.1, | , 26.3, 9.0, 400.5, | ,  1000,   958,  3000,  2915, | , -3.4, 554.8, 6.521, |, 9.3
2872.6, 137.4, | , 26.4, 7.5, 400.7, | ,  1000,   956,  3000,  2929, | , -3.4, 568.1, 6.698, |, 8.4
2873.7, 137.0, | , 26.4, 6.7, 399.9, | ,  1000,   945,  3000,  2941, | , -3.4, 563.4, 6.642, |, 7.7
2874.7, 137.4, | , 26.4, 8.9, 401.6, | ,  1000,   960,  3000,  2933, | , -3.4, 566.0, 6.686, |, 9.4
2875.7, 137.2, | , 26.3, 8.9, 401.5, | ,  1000,   951,  3000,  2932, | , -3.4, 561.7, 6.618, |, 9.4
2876.7, 136.8, | , 26.4, 8.6, 401.4, | ,  1000,   958,  3000,  2927, | , -3.4, 602.8, 7.106, |, 9.1
2877.7, 136.8, | , 26.4, 8.4, 401.6, | ,  1000,   955,  3000,  2926, | , -3.4, 580.9, 6.841, |, 8.9
2878.7, 137.4, | , 26.3, 7.7, 401.0, | ,  1000,   958,  3000,  2938, | , -3.4, 584.8, 6.914, |, 8.0
2879.7, 137.2, | , 26.4, 8.9, 402.2, | ,  1000,   955,  3000,  2914, | , -3.4, 592.9, 6.961, |, 9.4
2880.7, 136.8, | , 26.4, 8.1, 401.8, | ,  1000,   950,  3000,  2930, | , -3.4, 605.4, 7.127, |, 8.9
2881.7, 137.3, | , 26.3, 8.9, 402.8, | ,  1000,   953,  3000,  2917, | , -3.4, 594.7, 6.982, |, 9.3
2882.7, 137.4, | , 26.4, 8.8, 402.4, | ,  1000,   952,  3000,  2927, | , -3.4, 585.7, 6.893, |, 9.4
2883.8, 137.1, | , 26.4, 7.1, 401.5, | ,  1000,   949,  3000,  2940, | , -3.4, 595.1, 7.022, |, 7.9
2884.8, 136.9, | , 26.4, 8.5, 402.5, | ,  1000,   952,  3000,  2941, | , -3.4, 595.1, 7.030, |, 9.0
2885.8, 137.1, | , 26.4, 8.8, 403.1, | ,  1000,   958,  3000,  2914, | , -3.4, 595.5, 6.995, |, 9.5
2886.8, 136.8, | , 26.4, 8.4, 402.7, | ,  1000,   952,  3000,  2942, | , -3.4, 611.4, 7.224, |, 9.1
2887.8, 136.9, | , 26.4, 8.5, 403.0, | ,  1000,   952,  3000,  2953, | , -3.4, 607.5, 7.198, |, 8.8
2888.8, 136.9, | , 26.4, 6.9, 402.7, | ,  1000,   950,  3000,  2934, | , -3.4, 619.9, 7.307, |, 7.8
2889.8, 137.8, | , 26.4, -1.6, 394.9, | ,  1000,   950,  3000,  2907, | , -3.4, 631.5, 7.390, |, 0.1
2890.8, 136.8, | , 26.4, 7.4, 403.1, | ,  1000,   954,  3000,  2926, | , -3.4, 610.9, 7.191, |, 8.3
2891.8, 136.9, | , 26.4, 8.1, 403.1, | ,  1000,   955,  3000,  2939, | , -3.4, 610.9, 7.218, |, 8.5
2892.8, 137.0, | , 26.4, 8.2, 402.8, | ,  1000,   959,  3000,  2923, | , -3.4, 618.7, 7.286, |, 8.6
2893.9, 137.4, | , 26.4, 7.2, 402.4, | ,  1000,   957,  3000,  2916, | , -3.4, 637.5, 7.491, |, 7.8
2894.9, 137.8, | , 26.3, -0.9, 395.9, | ,  1000,   953,  3000,  2893, | , -3.4, 624.7, 7.289, |, 1.1
2895.9, 137.2, | , 26.4, 8.7, 404.3, | ,  1000,   952,  3000,  2932, | , -3.4, 623.8, 7.351, |, 8.8
2896.9, 137.3, | , 26.4, 8.4, 403.7, | ,  1000,   958,  3000,  2925, | , -3.4, 627.2, 7.389, |, 8.5
2897.9, 136.9, | , 26.4, 8.0, 403.5, | ,  1000,   954,  3000,  2901, | , -3.4, 633.6, 7.411, |, 8.5
2898.9, 137.1, | , 26.4, 6.6, 402.9, | ,  1000,   946,  3000,  2930, | , -3.4, 635.4, 7.473, |, 7.1
2899.9, 138.2, | , 26.4, -1.0, 396.8, | ,  1000,   950,  3000,  2937, | , -3.4, 646.5, 7.626, |, 1.1
2900.9, 137.2, | , 26.4, 8.3, 404.3, | ,  1000,   955,  3000,  2922, | , -3.4, 640.1, 7.529, |, 8.9
2901.9, 136.9, | , 26.4, 8.0, 403.4, | ,  1000,   957,  3000,  2929, | , -3.4, 668.4, 7.881, |, 8.5
2903.0, 136.8, | , 26.4, 8.7, 404.6, | ,  1000,   957,  3000,  2921, | , -3.4, 655.5, 7.712, |, 9.1
2904.0, 137.5, | , 26.4, 6.9, 402.9, | ,  1000,   954,  3000,  2952, | , -3.4, 650.4, 7.707, |, 7.5
2905.0, 136.8, | , 26.4, 7.8, 404.4, | ,  1000,   956,  3000,  2936, | , -3.4, 649.1, 7.664, |, 8.9
2906.0, 136.9, | , 26.4, 7.5, 404.9, | ,  1000,   956,  3000,  2922, | , -3.4, 665.8, 7.833, |, 8.6
2907.0, 137.2, | , 26.4, 8.5, 405.5, | ,  1000,   956,  3000,  2930, | , -3.4, 670.9, 7.912, |, 9.0
2908.0, 137.2, | , 26.4, 8.9, 406.0, | ,  1000,   954,  3000,  2922, | , -3.4, 664.9, 7.820, |, 9.5
2909.0, 137.0, | , 26.4, 7.4, 404.6, | ,  1000,   955,  3000,  2932, | , -3.4, 665.4, 7.847, |, 7.4
2910.0, 136.9, | , 26.4, 8.3, 406.0, | ,  1000,   953,  3000,  2927, | , -3.4, 673.9, 7.934, |, 9.2
2911.0, 137.2, | , 26.4, 8.7, 406.2, | ,  1000,   954,  3000,  2926, | , -3.4, 679.1, 7.994, |, 9.3
2912.0, 136.8, | , 26.4, 8.4, 406.2, | ,  1000,   953,  3000,  2920, | , -3.4, 670.5, 7.879, |, 9.0
2913.0, 136.8, | , 26.4, 8.5, 406.2, | ,  1000,   954,  3000,  2924, | , -3.4, 680.3, 8.005, |, 9.2
2914.1, 137.1, | , 26.4, 7.2, 405.0, | ,  1000,   952,  3000,  2935, | , -3.4, 677.8, 7.994, |, 7.9
2915.1, 137.3, | , 26.4, 8.6, 406.6, | ,  1000,   957,  3000,  2931, | , -3.4, 681.2, 8.036, |, 9.5
2916.1, 137.0, | , 26.4, 8.3, 406.3, | ,  1000,   952,  3000,  2937, | , -3.4, 710.8, 8.387, |, 9.0
2917.1, 136.9, | , 26.4, 8.1, 406.9, | ,  1000,   950,  3000,  2931, | , -3.4, 683.8, 8.051, |, 8.9
2918.1, 137.6, | , 26.4, 7.2, 405.0, | ,  1000,   956,  3000,  2915, | , -3.4, 686.8, 8.067, |, 8.6
2919.1, 137.1, | , 26.4, 7.6, 406.1, | ,  1000,   951,  3000,  2948, | , -3.4, 704.3, 8.332, |, 8.4
2920.1, 137.0, | , 26.4, 8.3, 406.7, | ,  1000,   952,  3000,  2922, | , -3.4, 716.3, 8.420, |, 8.9
2921.1, 137.9, | , 26.4, -1.9, 395.2, | ,  1000,   955,  3000,  2922, | , -3.4, 702.6, 8.263, |, -2.8
2922.1, 137.2, | , 26.4, 8.9, 407.9, | ,  1000,   951,  3000,  2923, | , -3.4, 703.5, 8.269, |, 9.4
2923.2, 136.9, | , 26.4, 7.6, 406.4, | ,  1000,   949,  3000,  2929, | , -3.4, 712.5, 8.385, |, 7.6
2924.2, 136.9, | , 26.4, 7.2, 406.1, | ,  1000,   951,  3000,  2926, | , -3.4, 709.9, 8.349, |, 8.3
2925.2, 137.2, | , 26.4, 9.0, 408.1, | ,  1000,   959,  3000,  2936, | , -3.4, 706.9, 8.353, |, 9.5
2926.2, 138.1, | , 26.4, -0.0, 401.1, | ,  1000,   953,  3000,  2918, | , -3.4, 724.9, 8.512, |, 1.7
2927.2, 137.0, | , 26.4, 7.2, 406.7, | ,  1000,   950,  3000,  2929, | , -3.4, 730.5, 8.597, |, 7.5
2928.2, 136.9, | , 26.4, 8.4, 408.2, | ,  1000,   954,  3000,  2920, | , -3.4, 736.0, 8.650, |, 8.8
2929.2, 137.3, | , 26.4, 7.8, 407.7, | ,  1000,   955,  3000,  2937, | , -3.4, 724.5, 8.556, |, 8.3
2930.2, 136.9, | , 26.4, 8.3, 408.2, | ,  1000,   954,  3000,  2907, | , -3.4, 724.0, 8.483, |, 8.9
2931.2, 137.9, | , 26.4, -0.7, 400.8, | ,  1000,   954,  3000,  2939, | , -3.4, 733.0, 8.657, |, 0.7
2932.2, 137.2, | , 26.4, 8.9, 409.1, | ,  1000,   951,  3000,  2936, | , -3.4, 731.8, 8.629, |, 9.3
2933.2, 137.3, | , 26.4, 9.0, 409.1, | ,  1000,   954,  3000,  2936, | , -3.4, 741.6, 8.752, |, 9.6
2934.3, 137.1, | , 26.4, 6.9, 407.6, | ,  1000,   957,  3000,  2944, | , -3.4, 741.2, 8.772, |, 7.8
2935.3, 136.9, | , 26.4, 8.4, 409.1, | ,  1000,   955,  3000,  2925, | , -3.4, 750.2, 8.831, |, 8.9
2936.3, 136.9, | , 26.4, 8.5, 409.3, | ,  1000,   957,  3000,  2937, | , -3.4, 772.9, 9.130, |, 9.0
2937.3, 137.0, | , 26.4, 8.5, 409.2, | ,  1000,   955,  3000,  2933, | , -3.4, 776.7, 9.162, |, 8.9
2938.3, 136.8, | , 26.4, 8.4, 409.3, | ,  1000,   955,  3000,  2941, | , -3.4, 772.9, 9.134, |, 9.0
2939.3, 137.3, | , 26.4, 7.6, 408.7, | ,  1000,   951,  3000,  2930, | , -3.4, 762.2, 8.974, |, 8.2
2940.3, 137.2, | , 26.4, 9.1, 410.0, | ,  1000,   956,  3000,  2926, | , -3.4, 763.5, 8.990, |, 9.6
2941.3, 136.9, | , 26.4, 8.5, 409.8, | ,  1000,   953,  3000,  2930, | , -3.4, 765.2, 9.014, |, 9.0
2942.3, 136.6, | , 26.4, 8.3, 409.9, | ,  1000,   949,  3000,  2926, | , -3.4, 766.9, 9.015, |, 8.9
2943.3, 137.1, | , 26.4, 9.0, 410.1, | ,  1000,   952,  3000,  2938, | , -3.4, 802.9, 9.474, |, 9.5
2944.4, 137.1, | , 26.4, 6.9, 408.4, | ,  1000,   952,  3000,  2941, | , -3.4, 775.5, 9.159, |, 2.8
2945.4, 136.9, | , 26.4, 8.2, 410.2, | ,  1000,   955,  3000,  2942, | , -3.4, 780.6, 9.228, |, 8.8
2946.4, 136.9, | , 26.4, 8.5, 410.7, | ,  1000,   956,  3000,  2941, | , -3.4, 782.3, 9.249, |, 9.0
2947.4, 137.3, | , 26.4, 8.5, 410.6, | ,  1000,   954,  3000,  2911, | , -3.4, 786.6, 9.222, |, 9.0
2948.4, 136.9, | , 26.4, 8.4, 410.0, | ,  1000,   955,  3000,  2937, | , -3.4, 790.9, 9.336, |, 9.2
2949.4, 137.0, | , 26.4, 6.5, 409.6, | ,  1000,   949,  3000,  2929, | , -3.4, 812.3, 9.557, |, 8.0
2950.4, 137.2, | , 26.4, 8.9, 410.6, | ,  1000,   953,  3000,  2957, | , -3.4, 798.2, 9.467, |, 9.1
2951.4, 137.2, | , 26.4, 8.8, 411.4, | ,  1000,   953,  3000,  2920, | , -3.4, 828.2, 9.730, |, 9.5
2952.4, 137.9, | , 26.4, -3.3, 402.4, | ,  1000,   956,  3000,  2926, | , -3.4, 800.7, 9.431, |, 0.0
2953.4, 136.9, | , 26.4, 8.5, 411.2, | ,  1000,   955,  3000,  2926, | , -3.4, 820.5, 9.660, |, 9.3
2954.5, 137.5, | , 26.4, 7.7, 410.3, | ,  1000,   956,  3000,  2939, | , -3.4, 799.9, 9.451, |, 8.4
2955.5, 137.3, | , 26.4, 8.9, 411.3, | ,  1000,   958,  3000,  2930, | , -3.4, 803.3, 9.475, |, 9.5
2956.5, 136.8, | , 26.4, 8.6, 410.9, | ,  1000,   956,  3000,  2912, | , -3.4, 802.0, 9.412, |, 8.6
2957.5, 138.3, | , 26.4, -1.3, 403.7, | ,  1000,   945,  3000,  2922, | , -3.4, 802.9, 9.418, |, 0.3
2958.5, 137.0, | , 26.4, 6.3, 409.8, | ,  1000,   954,  3000,  2935, | , -3.4, 833.7, 9.836, |, 7.1
2959.5, 137.0, | , 26.4, 7.2, 410.4, | ,  1000,   951,  3000,  2915, | , -3.4, 808.9, 9.487, |, 7.9
2960.5, 137.2, | , 26.4, 8.9, 412.1, | ,  1000,   955,  3000,  2937, | , -3.4, 802.5, 9.476, |, 9.5
2961.5, 137.2, | , 26.4, 8.9, 412.0, | ,  1000,   953,  3000,  2929, | , -3.4, 802.0, 9.447, |, 9.5
2962.5, 137.8, | , 26.4, -0.6, 404.8, | ,  1000,   953,  3000,  2907, | , -3.4, 797.7, 9.339, |, 0.7
2963.5, 136.9, | , 26.4, 8.5, 412.5, | ,  1000,   950,  3000,  2941, | , -3.4, 799.9, 9.443, |, 9.1
2964.6, 137.3, | , 26.4, 6.9, 411.2, | ,  1000,   954,  3000,  2921, | , -3.4, 828.2, 9.733, |, 8.2
2965.6, 137.1, | , 26.4, 9.0, 412.5, | ,  1000,   961,  3000,  2929, | , -3.4, 804.2, 9.491, |, 9.5
2966.6, 136.9, | , 26.4, 8.4, 412.1, | ,  1000,   959,  3000,  2944, | , -3.4, 804.2, 9.523, |, 9.1
2967.6, 136.9, | , 26.4, 8.5, 412.2, | ,  1000,   956,  3000,  2928, | , -3.4, 825.2, 9.723, |, 9.1
2968.6, 136.9, | , 26.4, 8.4, 412.5, | ,  1000,   955,  3000,  2913, | , -3.4, 805.5, 9.452, |, 8.8
2969.6, 137.1, | , 26.4, 7.1, 411.4, | ,  1000,   951,  3000,  2948, | , -3.4, 811.0, 9.593, |, 7.8
2970.6, 137.0, | , 26.4, 8.0, 413.2, | ,  1000,   951,  3000,  2922, | , -3.4, 804.6, 9.453, |, 9.0
2971.6, 136.9, | , 26.4, 8.4, 412.9, | ,  1000,   955,  3000,  2915, | , -3.4, 811.0, 9.521, |, 8.9
2972.6, 137.2, | , 26.4, 8.8, 413.2, | ,  1000,   955,  3000,  2942, | , -3.4,  60.8, 0.719, |, 9.3
2973.7, 136.9, | , 26.4, 8.5, 413.2, | ,  1000,   951,  3000,  2934, | , -3.4,  76.2, 0.899, |, 9.1
2974.7, 137.4, | , 26.4, 7.7, 412.9, | ,  1000,   951,  3000,  2934, | , -3.4,  91.2, 1.076, |, 7.9
2975.7, 137.1, | , 26.4, 8.8, 413.4, | ,  1000,   956,  3000,  2911, | , -3.4, 106.2, 1.247, |, 8.7
2976.7, 136.8, | , 26.4, 8.6, 413.7, | ,  1000,   950,  3000,  2916, | , -3.4, 111.8, 1.312, |, 9.1
2977.7, 136.8, | , 26.4, 8.3, 413.8, | ,  1000,   955,  3000,  2941, | , -3.4, 131.9, 1.561, |, 8.9
2978.7, 137.2, | , 26.4, 8.8, 414.4, | ,  1000,   953,  3000,  2929, | , -3.4, 144.8, 1.707, |, 9.4
2979.7, 137.0, | , 26.4, 7.1, 413.2, | ,  1000,   946,  3000,  2942, | , -3.4, 155.9, 1.840, |, 7.8
2980.7, 136.8, | , 26.4, 8.5, 414.4, | ,  1000,   955,  3000,  2918, | , -3.4, 178.6, 2.100, |, 9.1
2981.7, 136.9, | , 26.4, 7.9, 414.2, | ,  1000,   957,  3000,  2933, | , -3.4, 181.2, 2.139, |, 8.8
2982.7, 137.2, | , 26.4, 9.0, 414.5, | ,  1000,   953,  3000,  2932, | , -3.4, 196.2, 2.313, |, 9.6
2983.7, 137.7, | , 26.4, -0.5, 407.7, | ,  1000,   953,  3000,  2907, | , -3.4, 209.5, 2.454, |, 1.9
2984.8, 137.1, | , 26.4, 6.8, 413.7, | ,  1000,   955,  3000,  2953, | , -3.4, 224.5, 2.663, |, 7.5
2985.8, 136.8, | , 26.4, 8.0, 415.1, | ,  1000,   955,  3000,  2932, | , -3.4, 237.3, 2.800, |, 9.0
2986.8, 137.3, | , 26.4, 9.0, 414.8, | ,  1000,   957,  3000,  2932, | , -3.4, 247.2, 2.918, |, 9.5
2987.8, 136.9, | , 26.4, 8.2, 415.0, | ,  1000,   955,  3000,  2946, | , -3.4, 264.8, 3.135, |, 9.0
2988.8, 138.6, | , 26.4, -8.0, 400.0, | ,  1000,   949,  3000,  2907, | , -3.4, 293.9, 3.440, |, -7.7
2989.8, 137.0, | , 26.4, 7.6, 414.4, | ,  1000,   951,  3000,  2936, | , -3.4, 292.2, 3.447, |, 8.4
2990.8, 137.1, | , 26.4, 9.0, 415.3, | ,  1000,   953,  3000,  2944, | , -3.4, 308.9, 3.653, |, 9.4
2991.8, 136.8, | , 26.4, 8.5, 415.6, | ,  1000,   952,  3000,  2926, | , -3.4, 324.3, 3.818, |, 9.2
2992.8, 136.8, | , 26.4, 8.2, 415.2, | ,  1000,   957,  3000,  2915, | , -3.4, 335.9, 3.947, |, 8.8
2993.9, 138.4, | , 26.4, -1.3, 407.5, | ,  1000,   950,  3000,  2913, | , -3.4, 364.6, 4.274, |, 0.5
2994.9, 137.0, | , 26.4, 7.2, 414.9, | ,  1000,   954,  3000,  2940, | , -3.4, 396.3, 4.682, |, 7.3
2995.9, 136.8, | , 26.4, 8.5, 415.8, | ,  1000,   954,  3000,  2926, | , -3.4, 404.9, 4.766, |, 9.2
2996.9, 137.3, | , 26.4, 8.9, 416.2, | ,  1000,   954,  3000,  2918, | , -3.4, 399.3, 4.692, |, 9.6
2997.9, 137.1, | , 26.4, 8.9, 416.3, | ,  1000,   955,  3000,  2914, | , -3.4, 408.7, 4.799, |, 9.7
2998.9, 136.8, | , 26.4, 8.4, 415.6, | ,  1000,   956,  3000,  2924, | , -3.4, 424.6, 4.999, |, 9.0
2999.9, 137.0, | , 26.4, 7.2, 414.7, | ,  1000,   955,  3000,  2913, | , -3.4, 440.0, 5.165, |, 8.0
3000.9, 137.3, | , 26.4, 8.9, 415.9, | ,  1000,   955,  3000,  2927, | , -3.4, 458.8, 5.405, |, 9.5
3001.9, 137.0, | , 26.4, 8.2, 415.9, | ,  1000,   955,  3000,  2927, | , -3.4, 467.0, 5.502, |, 8.8
3002.9, 137.0, | , 26.4, 8.0, 416.1, | ,  1000,   953,  3000,  2941, | , -3.4, 485.8, 5.742, |, 8.7
3003.9, 137.3, | , 26.4, 8.9, 417.0, | ,  1000,   952,  3000,  2937, | , -3.4, 498.7, 5.885, |, 9.4
3005.0, 137.4, | , 26.4, 7.5, 415.8, | ,  1000,   954,  3000,  2941, | , -3.4, 517.5, 6.117, |, 8.2
3006.0, 136.8, | , 26.4, 8.6, 416.7, | ,  1000,   952,  3000,  2920, | , -3.4, 535.5, 6.292, |, 9.2
3007.0, 136.8, | , 26.4, 8.4, 416.5, | ,  1000,   950,  3000,  2926, | , -3.4, 540.2, 6.353, |, 9.0
3008.0, 137.3, | , 26.4, 9.0, 417.1, | ,  1000,   951,  3000,  2916, | , -3.4, 568.5, 6.671, |, 9.4
3009.0, 137.0, | , 26.4, 8.4, 416.4, | ,  1000,   956,  3000,  2927, | , -3.4, 571.5, 6.734, |, 9.0
3010.0, 137.0, | , 26.4, 7.2, 416.2, | ,  1000,   953,  3000,  2947, | , -3.4, 586.9, 6.945, |, 7.4
3011.0, 137.2, | , 26.4, 9.0, 417.4, | ,  1000,   955,  3000,  2917, | , -3.4, 601.5, 7.066, |, 9.5
3012.0, 136.8, | , 26.4, 8.6, 417.4, | ,  1000,   954,  3000,  2916, | , -3.4, 610.1, 7.164, |, 9.1
3013.1, 136.7, | , 26.4, 8.2, 417.3, | ,  1000,   954,  3000,  2932, | , -3.4, 623.8, 7.354, |, 8.5
3014.1, 136.7, | , 26.4, 8.3, 417.4, | ,  1000,   954,  3000,  2931, | , -3.4, 650.8, 7.671, |, 9.5
3015.1, 138.2, | , 26.4, -0.8, 409.4, | ,  1000,   952,  3000,  2926, | , -3.4, 654.2, 7.697, |, 0.2
3016.1, 136.8, | , 26.4, 8.3, 417.7, | ,  1000,   954,  3000,  2926, | , -3.4, 669.2, 7.878, |, 9.0
3017.1, 136.7, | , 26.4, 8.1, 418.1, | ,  1000,   955,  3000,  2937, | , -3.4, 683.8, 8.075, |, 8.7
3018.1, 137.2, | , 26.4, 9.0, 418.3, | ,  1000,   956,  3000,  2930, | , -3.4, 709.1, 8.360, |, 9.3
3019.1, 137.3, | , 26.4, 9.0, 418.4, | ,  1000,   954,  3000,  2943, | , -3.4, 716.8, 8.475, |, 9.6
3020.1, 138.7, | , 26.4, -8.3, 405.7, | ,  1000,   948,  3000,  2918, | , -3.4, 733.5, 8.604, |, -7.0
3021.1, 137.2, | , 26.4, 8.8, 418.8, | ,  1000,   954,  3000,  2933, | , -3.4, 748.0, 8.819, |, 9.4
3022.1, 137.2, | , 26.4, 8.9, 418.4, | ,  1000,   953,  3000,  2929, | , -3.4, 767.3, 9.037, |, 9.6
3023.2, 136.9, | , 26.4, 8.3, 418.7, | ,  1000,   952,  3000,  2937, | , -3.4, 811.0, 9.569, |, 8.8
3024.2, 137.0, | , 26.4, 5.2, 417.3, | ,  1000,   956,  3000,  2929, | , -3.4, 825.6, 9.732, |, 7.7
3025.2, 138.4, | , 26.4, -2.2, 411.1, | ,  1000,   953,  3000,  2928, | , -3.4, 801.2, 9.431, |, 0.5
3026.2, 137.4, | , 26.4, 8.2, 418.8, | ,  1000,   958,  3000,  2927, | , -3.4, 820.9, 9.674, |, 8.7
3027.2, 137.0, | , 26.4, 7.3, 418.4, | ,  1000,   951,  3000,  2929, | , -3.4, 823.0, 9.687, |, 8.2
3028.2, 136.7, | , 26.4, 8.1, 419.4, | ,  1000,   957,  3000,  2898, | , -3.4, 857.3, 10.024, |, 9.2
3029.2, 137.2, | , 26.4, 8.8, 419.4, | ,  1000,   955,  3000,  2934, | , -3.4, 880.9, 10.393, |, 8.6
3030.2, 137.1, | , 26.4, 6.4, 417.8, | ,  1000,   956,  3000,  2930, | , -3.4, 870.6, 10.263, |, 7.7
3031.2, 136.9, | , 26.4, 8.0, 419.3, | ,  1000,   953,  3000,  2920, | , -3.4, 886.9, 10.419, |, 8.2
3032.2, 137.3, | , 26.4, 8.3, 419.4, | ,  1000,   953,  3000,  2956, | , -3.4, 904.0, 10.718, |, 9.3
3033.3, 137.2, | , 26.4, 8.1, 419.8, | ,  1000,   956,  3000,  2901, | , -3.4, 935.7, 10.946, |, 9.0
3034.3, 136.8, | , 26.4, 7.9, 419.4, | ,  1000,   952,  3000,  2919, | , -3.4, 934.0, 10.968, |, 8.6
3035.3, 136.9, | , 26.4, 6.9, 419.0, | ,  1000,   957,  3000,  2914, | , -3.4, 941.7, 11.058, |, 7.6
3036.3, 137.4, | , 26.4, 8.6, 420.2, | ,  1000,   958,  3000,  2933, | , -3.4, 943.4, 11.134, |, 9.1
3037.3, 136.9, | , 26.4, 8.2, 419.8, | ,  1000,   958,  3000,  2934, | , -3.4, 977.7, 11.541, |, 8.6
3038.3, 136.9, | , 26.4, 8.3, 420.3, | ,  1000,   954,  3000,  2944, | , -3.4, 962.3, 11.379, |, 8.6
3039.3, 136.9, | , 26.4, 8.6, 420.6, | ,  1000,   953,  3000,  2922, | , -3.4, 976.8, 11.480, |, 9.0
3040.3, 137.4, | , 26.4, 7.1, 419.1, | ,  1000,   947,  3000,  2922, | , -3.4, 1000.8, 11.745, |, 8.2
3041.3, 137.8, | , 26.4, 6.4, 420.4, | ,  1000,   952,  3000,  2918, | , -3.4, 1000.4, 11.743, |, 8.7
3042.3, 136.8, | , 26.4, 8.5, 421.3, | ,  1000,   958,  3000,  2909, | , -3.4, 1020.5, 11.970, |, 9.0
3043.3, 137.2, | , 26.4, 9.1, 421.7, | ,  1000,   952,  3000,  2923, | , -3.4, 1027.4, 12.074, |, 9.3
3044.4, 137.2, | , 26.4, 9.1, 421.8, | ,  1000,   956,  3000,  2934, | , -3.4, 1034.7, 12.209, |, 9.4
3045.4, 137.1, | , 26.4, 7.0, 419.5, | ,  1000,   952,  3000,  2944, | , -3.4, 1071.1, 12.658, |, 7.8
3046.4, 138.1, | , 26.4, -4.8, 413.0, | ,  1000,   949,  3000,  2933, | , -3.4, 1072.8, 12.629, |, 0.3
3047.4, 137.2, | , 26.4, 8.6, 421.6, | ,  1000,   952,  3000,  2898, | , -3.4, 1068.9, 12.481, |, 9.2
3048.4, 136.8, | , 26.4, 7.8, 421.3, | ,  1000,   953,  3000,  2912, | , -3.4, 1072.4, 12.571, |, 8.6
3049.4, 136.8, | , 26.4, 8.5, 421.1, | ,  1000,   954,  3000,  2920, | , -3.4, 1087.8, 12.781, |, 8.7
3050.4, 137.5, | , 26.4, 7.8, 421.4, | ,  1000,   950,  3000,  2929, | , -3.4, 1102.4, 12.970, |, 7.8
3051.4, 138.1, | , 26.4, -0.1, 413.2, | ,  1000,   951,  3000,  2931, | , -3.4, 1119.5, 13.180, |, -0.4
3052.4, 136.7, | , 26.4, 8.5, 422.0, | ,  1000,   958,  3000,  2911, | , -3.4, 1122.5, 13.170, |, 9.1
3053.5, 136.9, | , 26.4, 9.0, 422.1, | ,  1000,   958,  3000,  2937, | , -3.4, 1118.2, 13.209, |, 9.4
3054.5, 137.4, | , 26.4, 8.2, 422.0, | ,  1000,   953,  3000,  2947, | , -3.4, 1165.3, 13.780, |, 8.8
3055.5, 137.0, | , 26.4, 7.3, 421.6, | ,  1000,   952,  3000,  2920, | , -3.4, 1153.8, 13.548, |, 8.2
3056.5, 136.9, | , 26.4, 8.1, 422.6, | ,  1000,   955,  3000,  2948, | , -3.4, 1150.4, 13.614, |, 8.9
3057.5, 137.1, | , 26.4, 8.6, 422.5, | ,  1000,   952,  3000,  2922, | , -3.4, 1160.6, 13.635, |, 9.2
3058.5, 136.8, | , 26.4, 8.4, 422.7, | ,  1000,   949,  3000,  2931, | , -3.4, 1171.3, 13.781, |, 9.3
3059.5, 136.9, | , 26.4, 7.7, 422.2, | ,  1000,   953,  3000,  2907, | , -3.4, 1206.1, 14.119, |, 8.2
3060.5, 137.0, | , 26.4, 7.7, 422.5, | ,  1000,   954,  3000,  2931, | , -3.4, 1178.6, 13.885, |, 8.3
3061.5, 137.1, | , 26.4, 9.0, 423.3, | ,  1000,   954,  3000,  2923, | , -3.4, 1188.5, 13.972, |, 9.5
3062.5, 136.7, | , 26.4, 8.6, 422.9, | ,  1000,   953,  3000,  2941, | , -3.4, 1197.1, 14.136, |, 9.1
3063.5, 136.8, | , 26.4, 8.5, 423.2, | ,  1000,   955,  3000,  2948, | , -3.4, 1206.5, 14.279, |, 8.9
3064.6, 136.9, | , 26.4, 8.6, 423.5, | ,  1000,   950,  3000,  2914, | , -3.4, 1213.8, 14.225, |, 9.6
3065.6, 137.3, | , 26.4, 7.5, 422.6, | ,  1000,   955,  3000,  2939, | , -3.4, 1212.1, 14.311, |, 8.3
3066.6, 136.8, | , 26.4, 8.6, 423.2, | ,  1000,   959,  3000,  2941, | , -3.4, 1218.9, 14.413, |, 9.2
3067.6, 136.8, | , 26.4, 8.4, 424.2, | ,  1000,   957,  3000,  2923, | , -3.4, 1226.6, 14.432, |, 9.1
3068.6, 137.2, | , 26.4, 8.4, 423.8, | ,  1000,   952,  3000,  2923, | , -3.4, 1239.9, 14.568, |, 9.4
3069.6, 137.2, | , 26.4, 9.0, 423.9, | ,  1000,   959,  3000,  2922, | , -3.4, 1252.8, 14.742, |, 9.7
3070.6, 137.0, | , 26.4, 7.0, 422.8, | ,  1000,   953,  3000,  2928, | , -3.4, 1254.0, 14.758, |, 8.0
3071.6, 137.3, | , 26.4, 8.6, 424.3, | ,  1000,   953,  3000,  2922, | , -3.4, 1272.0, 14.947, |, 8.6
3072.6, 138.1, | , 26.4, 0.7, 417.7, | ,  1000,   948,  3000,  2914, | , -3.4, 1278.9, 14.973, |, 2.5
3073.6, 136.7, | , 26.4, 8.4, 424.3, | ,  1000,   954,  3000,  2918, | , -3.4, 1277.2, 14.993, |, 8.9
3074.7, 136.9, | , 26.4, 8.4, 424.1, | ,  1000,   954,  3000,  2923, | , -3.4, 1280.2, 15.048, |, 8.9
3075.7, 137.4, | , 26.4, 7.7, 423.9, | ,  1000,   956,  3000,  2937, | , -3.4, 1289.6, 15.226, |, 8.5
3076.7, 137.1, | , 26.4, 8.8, 425.1, | ,  1000,   954,  3000,  2918, | , -3.4, 1296.0, 15.216, |, 9.4
3077.7, 137.9, | , 26.4, -0.2, 417.5, | ,  1000,   955,  3000,  2947, | , -3.4, 1290.0, 15.263, |, 1.4
3078.7, 137.0, | , 26.4, 8.5, 424.9, | ,  1000,   954,  3000,  2935, | , -3.4, 1303.3, 15.367, |, 8.5
3079.7, 137.3, | , 26.4, 9.0, 425.4, | ,  1000,   954,  3000,  2931, | , -3.4, 1339.3, 15.774, |, 9.4
3080.7, 137.1, | , 26.4, 7.0, 423.7, | ,  1000,   952,  3000,  2941, | , -3.4, 1307.6, 15.437, |, 8.0
3081.7, 136.9, | , 26.4, 8.4, 425.2, | ,  1000,   951,  3000,  2933, | , -3.4, 1312.3, 15.456, |, 9.2
3082.7, 138.2, | , 26.4, -0.3, 418.1, | ,  1000,   952,  3000,  2925, | , -3.4, 1321.3, 15.531, |, 0.8
3083.7, 136.8, | , 26.4, 8.5, 425.8, | ,  1000,   952,  3000,  2904, | , -3.4, 1330.3, 15.554, |, 9.1
3084.8, 136.7, | , 26.4, 8.4, 425.4, | ,  1000,   955,  3000,  2923, | , -3.4, 1337.2, 15.722, |, 9.1
3085.8, 136.9, | , 26.4, 7.3, 425.2, | ,  1000,   953,  3000,  2937, | , -3.4, 1351.7, 15.942, |, 8.0
3086.8, 136.7, | , 26.4, 8.6, 425.7, | ,  1000,   957,  3000,  2922, | , -3.4, 1360.3, 16.001, |, 9.0
3087.8, 136.7, | , 26.4, 8.6, 425.9, | ,  1000,   956,  3000,  2918, | , -3.4, 1366.7, 16.054, |, 9.1
3088.8, 136.9, | , 26.4, 8.5, 425.6, | ,  1000,   953,  3000,  2948, | , -3.4, 1360.7, 16.092, |, 9.1
3089.8, 136.9, | , 26.4, 8.0, 426.5, | ,  1000,   954,  3000,  2941, | , -3.4, 1368.9, 16.163, |, 9.4
3090.8, 137.3, | , 26.4, 7.5, 424.5, | ,  1000,   954,  3000,  2933, | , -3.4, 1398.4, 16.481, |, 8.6
3091.8, 136.9, | , 26.4, 8.6, 426.3, | ,  1000,   956,  3000,  2944, | , -3.4, 1391.6, 16.456, |, 8.8
3092.8, 136.9, | , 26.4, 8.5, 426.9, | ,  1000,   955,  3000,  2921, | , -3.4, 1402.7, 16.481, |, 9.1
3093.8, 137.0, | , 26.4, 8.9, 426.6, | ,  1000,   953,  3000,  2914, | , -3.4, 1383.9, 16.226, |, 9.5
3094.9, 137.3, | , 26.4, 9.1, 426.8, | ,  1000,   954,  3000,  2956, | , -3.4, 1393.7, 16.518, |, 9.6
3095.9, 137.0, | , 26.4, 6.9, 425.4, | ,  1000,   948,  3000,  2933, | , -3.4, 1399.3, 16.461, |, 7.8
3096.9, 137.2, | , 26.4, 9.1, 427.1, | ,  1000,   953,  3000,  2924, | , -3.4, 1400.6, 16.463, |, 9.4
3097.9, 137.2, | , 26.4, 8.8, 427.8, | ,  1000,   952,  3000,  2918, | , -3.4, 1405.7, 16.494, |, 9.8
3098.9, 136.8, | , 26.4, 8.3, 426.9, | ,  1000,   955,  3000,  2903, | , -3.4, 1415.1, 16.551, |, 9.1
3099.9, 136.9, | , 26.4, 8.1, 427.0, | ,  1000,   952,  3000,  2939, | , -3.4, 1446.8, 17.065, |, 8.8
3100.9, 137.3, | , 26.4, 7.3, 426.3, | ,  1000,   952,  3000,  2931, | , -3.4, 1418.1, 16.693, |, 7.9
3101.9, 137.3, | , 26.4, 9.0, 427.6, | ,  1000,   953,  3000,  2922, | , -3.4, 1424.6, 16.737, |, 9.6
3102.9, 137.0, | , 26.4, 8.5, 427.3, | ,  1000,   955,  3000,  2925, | , -3.4, 1426.7, 16.782, |, 9.2
3103.9, 137.7, | , 26.4, -0.2, 420.6, | ,  1000,   952,  3000,  2899, | , -3.4, 1458.0, 17.020, |, 2.0
3105.0, 137.2, | , 26.4, 9.0, 428.2, | ,  1000,   957,  3000,  2923, | , -3.4, 1455.8, 17.124, |, 9.5
3106.0, 137.2, | , 26.4, 7.2, 426.5, | ,  1000,   956,  3000,  2932, | , -3.4, 1434.0, 16.902, |, 7.9
3107.0, 136.9, | , 26.4, 8.5, 428.1, | ,  1000,   956,  3000,  2924, | , -3.4, 1445.1, 16.999, |, 9.2
3108.0, 137.2, | , 26.4, 9.0, 428.6, | ,  1000,   957,  3000,  2918, | , -3.4, 1446.0, 16.985, |, 9.2
3109.0, 138.6, | , 26.4, -8.3, 416.5, | ,  1000,   951,  3000,  2918, | , -3.4, 1457.1, 17.092, |, -4.9
3110.0, 136.9, | , 26.4, 7.8, 428.6, | ,  1000,   951,  3000,  2930, | , -3.4, 1458.4, 17.162, |, 8.9
3111.0, 137.0, | , 26.4, 7.1, 427.9, | ,  1000,   957,  3000,  2924, | , -3.4, 1498.3, 17.627, |, 8.2
3112.0, 136.9, | , 26.4, 8.5, 428.9, | ,  1000,   956,  3000,  2945, | , -3.4, 1469.5, 17.379, |, 9.3
3113.0, 136.9, | , 26.4, 8.2, 429.0, | ,  1000,   957,  3000,  2918, | , -3.4, 1493.5, 17.545, |, 9.1
3114.0, 137.8, | , 26.4, -0.8, 421.9, | ,  1000,   955,  3000,  2903, | , -3.4, 1481.1, 17.322, |, 0.9
3115.1, 136.8, | , 26.4, 8.5, 429.4, | ,  1000,   955,  3000,  2931, | , -3.4, 1480.3, 17.439, |, 9.1
3116.1, 137.4, | , 26.4, 7.6, 429.0, | ,  1000,   957,  3000,  2923, | , -3.4, 1509.8, 17.761, |, 8.1
3117.1, 136.9, | , 26.4, 8.4, 429.9, | ,  1000,   957,  3000,  2932, | , -3.4, 1488.8, 17.552, |, 9.2
3118.1, 136.9, | , 26.4, 8.5, 429.6, | ,  1000,   955,  3000,  2942, | , -3.4, 1498.3, 17.703, |, 9.0
3119.1, 137.2, | , 26.4, 8.7, 430.7, | ,  1000,   956,  3000,  2937, | , -3.4, 1499.5, 17.697, |, 9.5
3120.1, 137.0, | , 26.4, 7.5, 429.2, | ,  1000,   955,  3000,  2926, | , -3.4, 1504.7, 17.703, |, 8.0
3121.1, 137.1, | , 26.4, 7.2, 429.1, | ,  1000,   948,  3000,  2926, | , -3.4, 1514.1, 17.780, |, 7.9
3122.1, 137.1, | , 26.4, 8.7, 430.8, | ,  1000,   953,  3000,  2918, | , -3.4, 1521.8, 17.861, |, 9.4
3123.1, 136.9, | , 26.4, 8.5, 429.9, | ,  1000,   958,  3000,  2941, | , -3.4, 1520.5, 17.968, |, 9.2
3124.2, 136.9, | , 26.4, 8.6, 430.3, | ,  1000,   949,  3000,  2918, | , -3.4, 1529.1, 17.929, |, 9.0
3125.2, 137.1, | , 26.4, 7.6, 431.4, | ,  1000,   951,  3000,  2939, | , -3.4, 1536.8, 18.124, |, 9.3
3126.2, 137.4, | , 26.4, 7.5, 430.1, | ,  1000,   951,  3000,  2916, | , -3.4, 1550.5, 18.176, |, 8.3
3127.2, 137.3, | , 26.4, 8.6, 431.2, | ,  1000,   949,  3000,  2950, | , -3.4, 1555.7, 18.389, |, 9.4
3128.2, 137.0, | , 26.4, 8.4, 431.0, | ,  1000,   954,  3000,  2952, | , -3.4, 1551.8, 18.371, |, 9.1
3129.2, 136.9, | , 26.5, 8.4, 431.2, | ,  1000,   954,  3000,  2929, | , -3.4, 1548.4, 18.229, |, 8.9
3130.2, 138.9, | , 26.4, 7.7, 430.6, | ,  1000,   949,  3000,  2922, | , -3.4, 1553.5, 18.230, |, 8.2
3131.2, 136.8, | , 26.5, 7.2, 430.7, | ,  1000,   956,  3000,  2915, | , -3.4, 1554.8, 18.246, |, 8.5
3132.2, 136.8, | , 26.4, 8.5, 432.1, | ,  1000,   954,  3000,  2925, | , -3.4, 1566.4, 18.415, |, 8.7
3133.2, 137.2, | , 26.4, 8.8, 431.9, | ,  1000,   950,  3000,  2929, | , -3.4, 1571.9, 18.482, |, 9.4
3134.2, 136.8, | , 26.4, 8.4, 432.1, | ,  1000,   956,  3000,  2926, | , -3.4, 1573.2, 18.512, |, 9.1
3135.3, 137.8, | , 26.4, -0.7, 423.7, | ,  1000,   950,  3000,  2930, | , -3.4, 1574.9, 18.527, |, 0.8
3136.3, 137.2, | , 26.4, 7.6, 431.8, | ,  1000,   955,  3000,  2952, | , -3.4, 1604.5, 19.003, |, 8.3
3137.3, 137.1, | , 26.5, 8.7, 432.2, | ,  1000,   954,  3000,  2925, | , -3.4, 1619.1, 19.035, |, 9.6
3138.3, 136.8, | , 26.5, 8.6, 432.4, | ,  1000,   955,  3000,  2937, | , -3.4, 1598.1, 18.854, |, 9.2
3139.3, 136.9, | , 26.5, 8.3, 432.4, | ,  1000,   957,  3000,  2922, | , -3.4, 1625.5, 19.116, |, 9.1
3140.3, 138.3, | , 26.4, -0.4, 425.4, | ,  1000,   947,  3000,  2931, | , -3.4, 1606.2, 18.881, |, 1.4
3141.3, 137.0, | , 26.4, 6.1, 431.4, | ,  1000,   955,  3000,  2895, | , -3.4, 1617.4, 18.871, |, 8.0
3142.3, 136.8, | , 26.5, 8.2, 432.4, | ,  1000,   949,  3000,  2925, | , -3.4, 1636.2, 19.214, |, 8.7
3143.3, 137.2, | , 26.5, 8.9, 433.0, | ,  1000,   952,  3000,  2918, | , -3.4, 1649.9, 19.357, |, 9.6
3144.4, 137.2, | , 26.4, 8.8, 433.0, | ,  1000,   955,  3000,  2924, | , -3.4, 1627.6, 19.135, |, 9.6
3145.4, 136.7, | , 26.5, 8.3, 433.1, | ,  1000,   954,  3000,  2940, | , -3.4, 1644.8, 19.410, |, 9.2
3146.4, 136.9, | , 26.5, 7.1, 432.5, | ,  1000,   961,  3000,  2926, | , -3.4, 1638.4, 19.298, |, 8.3
3147.4, 137.2, | , 26.4, 8.9, 433.6, | ,  1000,   956,  3000,  2930, | , -3.4, 1643.1, 19.353, |, 9.5
3148.4, 137.2, | , 26.5, 8.3, 433.5, | ,  1000,   949,  3000,  2937, | , -3.4, 1651.2, 19.451, |, 9.2
3149.4, 136.9, | , 26.5, 8.5, 433.6, | ,  1000,   956,  3000,  2941, | , -3.4, 1659.8, 19.603, |, 9.1
3150.4, 137.2, | , 26.5, 8.9, 434.0, | ,  1000,   959,  3000,  2929, | , -3.4, 1667.1, 19.647, |, 9.3
3151.4, 137.3, | , 26.5, 6.7, 432.8, | ,  1000,   955,  3000,  2911, | , -3.4, 1665.3, 19.518, |, 8.3
3152.4, 136.8, | , 26.5, 8.4, 433.6, | ,  1000,   957,  3000,  2928, | , -3.4, 1674.3, 19.714, |, 8.8
3153.4, 136.8, | , 26.5, 8.4, 433.5, | ,  1000,   955,  3000,  2934, | , -3.4, 1684.2, 19.854, |, 9.2
3154.5, 137.9, | , 26.5, -3.9, 433.2, | ,  1000,   957,  3000,  2932, | , -3.4, 1709.5, 20.147, |, 6.2
3155.5, 136.9, | , 26.5, 8.3, 434.1, | ,  1000,   955,  3000,  2952, | , -3.4, 1703.0, 20.171, |, 9.1
3156.5, 136.9, | , 26.5, 7.0, 433.1, | ,  1000,   955,  3000,  2920, | , -3.4, 1685.9, 19.803, |, 8.0
3157.5, 136.9, | , 26.5, 8.4, 434.2, | ,  1000,   950,  3000,  2933, | , -3.4, 1696.6, 19.972, |, 9.2
3158.5, 137.2, | , 26.5, 8.7, 435.1, | ,  1000,   952,  3000,  2931, | , -3.4, 1704.8, 20.062, |, 9.6
3159.5, 136.9, | , 26.5, 8.3, 434.5, | ,  1000,   953,  3000,  2918, | , -3.4, 1733.9, 20.338, |, 9.0
3160.5, 136.9, | , 26.5, 8.6, 434.5, | ,  1000,   950,  3000,  2922, | , -3.4, 1714.6, 20.126, |, 8.9
3161.5, 138.4, | , 26.5, -0.7, 427.7, | ,  1000,   954,  3000,  2930, | , -3.4, 1730.5, 20.370, |, 0.5
3162.5, 137.2, | , 26.5, 8.4, 434.5, | ,  1000,   957,  3000,  2919, | , -3.4, 1724.9, 20.263, |, 9.2
3163.5, 136.8, | , 26.5, 7.9, 434.7, | ,  1000,   952,  3000,  2934, | , -3.4, 1725.3, 20.323, |, 8.7
3164.6, 137.0, | , 26.5, 7.6, 434.8, | ,  1000,   955,  3000,  2929, | , -3.4, 1729.2, 20.353, |, 8.6
3165.6, 137.3, | , 26.5, 8.1, 435.1, | ,  1000,   956,  3000,  2926, | , -3.4, 1747.2, 20.558, |, 8.8
3166.6, 138.6, | , 26.4, -10.0, 427.4, | ,  1000,   949,  3000,  2924, | , -3.4, 1739.9, 20.424, |, -5.7
3167.6, 136.9, | , 26.5, 7.7, 435.2, | ,  1000,   959,  3000,  2928, | , -3.4, 1751.5, 20.634, |, 8.2
3168.6, 137.3, | , 26.5, 8.7, 435.1, | ,  1000,   955,  3000,  2926, | , -3.4, 1771.2, 20.832, |, 9.0
3169.6, 139.3, | , 26.5, -2.7, 427.6, | ,  1000,   954,  3000,  2930, | , -3.4, 1760.0, 20.720, |, 0.1
3170.6, 137.0, | , 26.5, 7.3, 435.2, | ,  1000,   951,  3000,  2946, | , -3.4, 1775.5, 20.971, |, 8.8
3171.6, 138.0, | , 26.5, -1.9, 427.1, | ,  1000,   952,  3000,  2923, | , -3.4, 1774.2, 20.835, |, -0.3
3172.6, 137.2, | , 26.5, 8.3, 436.1, | ,  1000,   953,  3000,  2908, | , -3.4, 1785.7, 20.896, |, 9.0
3173.6, 137.2, | , 26.5, 8.2, 435.6, | ,  1000,   953,  3000,  2920, | , -3.4, 1788.7, 20.993, |, 8.7
3174.7, 137.1, | , 26.5, 8.1, 435.6, | ,  1000,   955,  3000,  2945, | , -3.4, 1787.9, 21.130, |, 8.4
3175.7, 137.2, | , 26.5, 8.3, 431.1, | ,  1000,   954,  3000,  2928, | , -3.4, 1794.7, 21.115, |, 9.2
3176.7, 137.4, | , 26.5, 7.9, 434.9, | ,  1000,   953,  3000,  2934, | , -3.4, 1801.6, 21.225, |, 8.2
3177.7, 137.0, | , 26.5, 8.3, 436.0, | ,  1000,   957,  3000,  2941, | , -3.4, 1801.6, 21.283, |, 9.1
3178.7, 136.9, | , 26.5, 8.7, 436.4, | ,  1000,   951,  3000,  2910, | , -3.4, 1808.9, 21.166, |, 9.6
3179.7, 137.1, | , 26.5, 9.0, 437.0, | ,  1000,   954,  3000,  2918, | , -3.4, 1818.7, 21.343, |, 9.5
3180.7, 136.9, | , 26.5, 8.6, 437.0, | ,  1000,   952,  3000,  2928, | , -3.4, 1832.0, 21.539, |, 9.1
3181.7, 136.9, | , 26.5, 6.5, 435.7, | ,  1000,   946,  3000,  2907, | , -3.4, 1862.9, 21.749, |, 8.0
3182.7, 136.8, | , 26.5, 8.5, 437.2, | ,  1000,   956,  3000,  2950, | , -3.4, 1834.6, 21.717, |, 9.6
3183.7, 137.1, | , 26.5, 8.7, 437.0, | ,  1000,   954,  3000,  2920, | , -3.4, 1844.9, 21.660, |, 9.3
3184.8, 136.9, | , 26.5, 8.7, 437.2, | ,  1000,   954,  3000,  2954, | , -3.4, 1851.3, 21.925, |, 9.4
3185.8, 137.1, | , 26.5, 6.0, 436.6, | ,  1000,   950,  3000,  2916, | , -3.4, 1875.3, 21.969, |, 8.4
3186.8, 137.5, | , 26.5, 7.8, 436.7, | ,  1000,   956,  3000,  2951, | , -3.4, 1856.4, 21.981, |, 8.5
3187.8, 138.0, | , 26.5, -1.2, 429.2, | ,  1000,   955,  3000,  2933, | , -3.4, 1862.0, 21.942, |, 0.2
3188.8, 136.9, | , 26.5, 8.5, 437.2, | ,  1000,   955,  3000,  2933, | , -3.4, 1864.1, 21.961, |, 9.1
3189.8, 136.8, | , 26.5, 8.4, 437.9, | ,  1000,   951,  3000,  2915, | , -3.4, 1872.3, 21.938, |, 9.0
3190.8, 137.4, | , 26.5, 6.6, 436.0, | ,  1000,   955,  3000,  2940, | , -3.4, 1904.4, 22.477, |, 7.3
3191.8, 137.0, | , 26.5, 7.3, 436.8, | ,  1000,   953,  3000,  2929, | , -3.4, 1880.4, 22.121, |, 7.6
3192.8, 137.6, | , 26.5, 0.6, 429.2, | ,  1000,   951,  3000,  2911, | , -3.4, 1887.7, 22.091, |, -1.2
3193.8, 136.7, | , 26.5, 8.5, 438.5, | ,  1000,   954,  3000,  2913, | , -3.4, 1895.9, 22.216, |, 9.7
3194.9, 137.1, | , 26.5, 8.7, 438.4, | ,  1000,   950,  3000,  2936, | , -3.4, 1897.1, 22.339, |, 9.6
3195.9, 136.8, | , 26.5, 8.6, 438.3, | ,  1000,   956,  3000,  2926, | , -3.4, 1934.8, 22.758, |, 9.1
3196.9, 137.3, | , 26.5, 7.7, 437.8, | ,  1000,   946,  3000,  2936, | , -3.4, 1908.7, 22.450, |, 7.8
3197.9, 137.7, | , 26.5, -0.6, 431.1, | ,  1000,   953,  3000,  2922, | , -3.4, 1920.3, 22.545, |, 1.2
3198.9, 136.9, | , 26.5, 8.4, 438.0, | ,  1000,   954,  3000,  2933, | , -3.4, 1926.3, 22.688, |, 8.9
3199.9, 136.8, | , 26.5, 8.6, 439.0, | ,  1000,   958,  3000,  2915, | , -3.4, 1927.6, 22.621, |, 9.4
3200.9, 137.2, | , 26.5, 9.1, 439.0, | ,  1000,   959,  3000,  2932, | , -3.4, 1933.1, 22.791, |, 9.6
3201.9, 137.3, | , 26.5, 7.6, 438.2, | ,  1000,   952,  3000,  2926, | , -3.4, 1969.1, 23.135, |, 8.4
3202.9, 136.8, | , 26.5, 7.6, 438.5, | ,  1000,   951,  3000,  2916, | , -3.4, 1965.3, 23.030, |, 9.0
3203.9, 136.9, | , 26.5, 8.4, 438.8, | ,  1000,   955,  3000,  2922, | , -3.4, 1949.4, 22.901, |, 8.8
3204.9, 137.1, | , 26.5, 9.0, 439.8, | ,  1000,   952,  3000,  2922, | , -3.4, 1949.0, 22.876, |, 9.6
3206.0, 136.8, | , 26.5, 8.4, 438.7, | ,  1000,   955,  3000,  2930, | , -3.4, 1960.5, 23.078, |, 8.9
3207.0, 137.0, | , 26.5, 6.5, 438.1, | ,  1000,   951,  3000,  2943, | , -3.4, 1967.0, 23.206, |, 8.0
3208.0, 136.8, | , 26.5, 8.4, 439.8, | ,  1000,   956,  3000,  2930, | , -3.4, 1978.5, 23.301, |, 9.5
3209.0, 137.0, | , 26.5, 8.9, 439.8, | ,  1000,   960,  3000,  2904, | , -3.4, 1981.5, 23.201, |, 9.6
