Repository: jdhuang-csm/Ru-BCA

## Methods
* (BaO)<sub>x</sub>-(CaO)<sub>y</sub>-(Al<sub>2</sub>O<sub>3</sub>)<sub>1-x-y</sub> (BCA) catalyst supports were synthesized via sol-gel and solid-state methods. 
* Ru/BCA catalysts were prepared via incipient wetness impregnation to achieve 1 wt. % Ru loading.
* Ammonia synthesis rates were measured for Ru/BCA catalysts in a packed-bed reactor at 480-600<sup>o</sup>C, 10 bar, and space velocities up to 1.3 x 10<sup>6</sup> ml g<sub>cat</sub><sup>-1</sup> h<sup>-1</sup>.
* A machine learning (ML) model was employed to improve understanding of the behavior of Ru/BCA catalysts.
* A microkinetic model was developed to describe the best-performing catalyst.

File: data/init_files_Cadigan/BAdC_doubann_2017-06-16-01.txt (part 8 of 43)
********** Start test **********
Elapsed time, Pressure, | , LJtemp(C), Inner-Temp, Outer-Temp, | , N2-set, N2-flow, H2-set, H2-flow, | , pH, NH3_ppm, NH3_Prod_rate, |, In222Temp
2762.3, 139.9, | , 26.1, 11.4, 411.6, | ,  2000,  1924,  6000,  5863, | , -3.4,  -7.3, -0.148, |, 12.8
2763.3, 141.7, | , 26.1, 4.7, 405.8, | ,  2000,  1924,  6000,  5830, | , -3.4,  -9.0, -0.183, |, 4.9
2764.3, 140.0, | , 26.1, 11.4, 411.9, | ,  2000,  1925,  6000,  5871, | , -3.4,  18.8, 0.383, |, 12.7
2765.4, 139.9, | , 26.1, 11.5, 412.6, | ,  2000,  1928,  6000,  5863, | , -3.4,  20.1, 0.409, |, 13.5
2766.4, 140.2, | , 26.1, 12.0, 412.5, | ,  2000,  1929,  6000,  5856, | , -3.4,  -4.7, -0.096, |, 13.3
2767.4, 140.2, | , 26.1, 12.0, 412.7, | ,  2000,  1932,  6000,  5848, | , -3.4,  -9.0, -0.183, |, 13.4
2768.4, 141.3, | , 26.1, 4.7, 406.8, | ,  2000,  1922,  6000,  5867, | , -3.4,  -8.2, -0.166, |, 7.8
2769.4, 140.4, | , 26.1, 11.7, 413.0, | ,  2000,  1930,  6000,  5856, | , -3.4,  -4.7, -0.096, |, 13.3
2770.4, 140.3, | , 26.1, 11.9, 413.3, | ,  2000,  1926,  6000,  5857, | , -3.4,  -9.4, -0.192, |, 13.4
2771.4, 139.9, | , 26.1, 11.3, 412.7, | ,  2000,  1928,  6000,  5862, | , -3.4, -10.3, -0.209, |, 12.9
2772.4, 139.9, | , 26.1, 11.3, 412.9, | ,  2000,  1928,  6000,  5834, | , -3.4,  -6.9, -0.139, |, 12.8
2773.4, 141.5, | , 26.1, 6.2, 409.2, | ,  2000,  1927,  6000,  5851, | , -3.4,  -9.4, -0.192, |, 8.2
2774.4, 140.3, | , 26.1, 10.4, 412.5, | ,  2000,  1935,  6000,  5857, | , -3.4,  21.4, 0.435, |, 11.9
2775.4, 139.9, | , 26.1, 11.4, 413.2, | ,  2000,  1928,  6000,  5850, | , -3.4,  -8.6, -0.174, |, 12.9
2776.5, 140.0, | , 26.1, 11.2, 413.9, | ,  2000,  1925,  6000,  5864, | , -3.4,   0.4, 0.008, |, 7.9
2777.5, 139.8, | , 26.1, 10.9, 413.7, | ,  2000,  1929,  6000,  5845, | , -3.4,  -7.7, -0.157, |, 12.8
2778.5, 140.1, | , 26.1, 10.8, 413.3, | ,  2000,  1928,  6000,  5858, | , -3.4, -11.6, -0.236, |, 12.3
2779.5, 140.3, | , 26.1, 10.4, 413.3, | ,  2000,  1932,  6000,  5857, | , -3.4,  -6.9, -0.140, |, 12.0
2780.5, 139.9, | , 26.1, 11.4, 414.5, | ,  2000,  1925,  6000,  5840, | , -3.4,  -8.2, -0.165, |, 13.5
2781.5, 140.3, | , 26.1, 11.8, 414.3, | ,  2000,  1929,  6000,  5845, | , -3.4,   8.5, 0.173, |, 13.2
2782.5, 140.0, | , 26.1, 11.2, 413.9, | ,  2000,  1924,  6000,  5857, | , -3.4,   4.3, 0.087, |, 12.4
2783.5, 140.0, | , 26.1, 10.7, 413.6, | ,  2000,  1925,  6000,  5850, | , -3.4, -11.2, -0.227, |, 11.4
2784.5, 140.6, | , 26.1, 10.9, 414.5, | ,  2000,  1928,  6000,  5871, | , -3.4,  -7.3, -0.149, |, 12.5
2785.5, 140.4, | , 26.1, 11.9, 415.0, | ,  2000,  1929,  6000,  5862, | , -3.4,  -1.7, -0.035, |, 13.2
2786.5, 139.9, | , 26.1, 11.4, 414.8, | ,  2000,  1927,  6000,  5816, | , -3.4,   3.4, 0.069, |, 12.7
2787.6, 139.9, | , 26.1, 11.3, 415.0, | ,  2000,  1924,  6000,  5860, | , -3.4,  18.8, 0.382, |, 12.9
2788.6, 140.2, | , 26.1, 12.1, 415.9, | ,  2000,  1924,  6000,  5843, | , -3.4,  -2.6, -0.053, |, 13.3
2789.6, 140.1, | , 26.1, 10.5, 413.8, | ,  2000,  1928,  6000,  5861, | , -3.4,  -3.9, -0.079, |, 12.0
2790.6, 140.1, | , 26.1, 11.4, 415.2, | ,  2000,  1932,  6000,  5886, | , -3.4,   3.0, 0.061, |, 12.9
2791.6, 140.5, | , 26.1, 11.9, 415.5, | ,  2000,  1932,  6000,  5848, | , -3.4,  -3.0, -0.061, |, 12.7
2792.6, 140.3, | , 26.1, 11.7, 415.6, | ,  2000,  1929,  6000,  5838, | , -3.4,  -3.0, -0.061, |, 13.1
2793.6, 139.9, | , 26.1, 11.2, 415.7, | ,  2000,  1926,  6000,  5852, | , -3.4,  -1.3, -0.027, |, 12.8
2794.6, 141.2, | , 26.1, 10.0, 415.4, | ,  2000,  1927,  6000,  5849, | , -3.4,   2.5, 0.052, |, 12.1
2795.6, 139.9, | , 26.1, 11.2, 415.6, | ,  2000,  1925,  6000,  5851, | , -3.4,  26.5, 0.538, |, 12.7
2796.6, 140.1, | , 26.1, 12.0, 417.2, | ,  2000,  1929,  6000,  5825, | , -3.4,  21.4, 0.433, |, 13.3
2797.7, 140.1, | , 26.1, 11.3, 416.4, | ,  2000,  1932,  6000,  5864, | , -3.4,  -0.5, -0.009, |, 12.8
2798.7, 139.9, | , 26.1, 11.4, 417.0, | ,  2000,  1929,  6000,  5856, | , -3.4,  -2.6, -0.053, |, 13.1
2799.7, 141.5, | , 26.1, 4.1, 411.5, | ,  2000,  1929,  6000,  5838, | , -3.4,  -3.9, -0.079, |, 7.0
2800.7, 140.3, | , 26.1, 12.1, 417.6, | ,  2000,  1924,  6000,  5857, | , -3.4,  18.8, 0.382, |, 13.4
2801.7, 139.9, | , 26.1, 11.5, 416.8, | ,  2000,  1928,  6000,  5848, | , -3.4,  27.8, 0.565, |, 12.8
2802.7, 140.2, | , 26.1, 12.0, 417.4, | ,  2000,  1930,  6000,  5841, | , -3.4,  10.3, 0.208, |, 13.4
2803.7, 139.9, | , 26.1, 11.4, 417.2, | ,  2000,  1925,  6000,  5857, | , -3.4,   1.7, 0.034, |, 12.6
2804.7, 141.3, | , 26.1, 1.9, 409.0, | ,  2000,  1926,  6000,  5837, | , -3.4,  -0.9, -0.018, |, 4.3
2805.7, 140.3, | , 26.1, 9.9, 417.3, | ,  2000,  1927,  6000,  5868, | , -3.4,  24.8, 0.505, |, 11.6
2806.7, 140.3, | , 26.1, 11.9, 417.8, | ,  2000,  1923,  6000,  5845, | , -3.4,   3.8, 0.078, |, 13.2
2807.8, 140.0, | , 26.1, 11.5, 417.5, | ,  2000,  1924,  6000,  5845, | , -3.4,   8.5, 0.173, |, 12.8
2808.8, 140.0, | , 26.1, 11.5, 417.7, | ,  2000,  1933,  6000,  5865, | , -3.4,  -2.2, -0.044, |, 12.8
2809.8, 139.9, | , 26.1, 11.2, 417.6, | ,  2000,  1928,  6000,  5826, | , -3.4,  -2.2, -0.044, |, 12.6
2810.8, 140.5, | , 26.1, 10.7, 418.0, | ,  2000,  1929,  6000,  5868, | , -3.4,  30.4, 0.618, |, 12.7
2811.8, 139.9, | , 26.1, 11.3, 418.2, | ,  2000,  1925,  6000,  5853, | , -3.4,   8.1, 0.165, |, 12.8
2812.8, 139.9, | , 26.1, 11.3, 418.2, | ,  2000,  1930,  6000,  5859, | , -3.4,  -3.5, -0.070, |, 12.8
2813.8, 140.4, | , 26.1, 11.4, 418.5, | ,  2000,  1925,  6000,  5842, | , -3.4,  -1.3, -0.027, |, 12.9
2814.8, 140.0, | , 26.1, 11.4, 418.6, | ,  2000,  1923,  6000,  5863, | , -3.4,  -1.3, -0.027, |, 12.8
2815.8, 140.3, | , 26.1, 10.6, 418.6, | ,  2000,  1929,  6000,  5871, | , -3.4,  27.0, 0.549, |, 11.9
2816.8, 139.9, | , 26.1, 11.2, 418.9, | ,  2000,  1929,  6000,  5845, | , -3.4,  18.4, 0.373, |, 12.9
2817.8, 140.1, | , 26.1, 12.0, 419.8, | ,  2000,  1929,  6000,  5819, | , -3.4,   5.5, 0.112, |, 13.3
2818.9, 140.2, | , 26.1, 10.9, 418.6, | ,  2000,  1932,  6000,  5866, | , -3.4,  27.4, 0.557, |, 12.3
2819.9, 139.9, | , 26.1, 11.3, 419.6, | ,  2000,  1930,  6000,  5846, | , -3.4,  10.7, 0.217, |, 12.8
2820.9, 140.5, | , 26.1, 11.1, 419.3, | ,  2000,  1924,  6000,  5859, | , -3.4,   0.8, 0.017, |, 12.7
2821.9, 139.9, | , 26.1, 11.3, 419.9, | ,  2000,  1925,  6000,  5847, | , -3.4,  -5.2, -0.105, |, 12.6
2822.9, 139.9, | , 26.1, 11.4, 420.1, | ,  2000,  1923,  6000,  5869, | , -3.4,   3.0, 0.060, |, 12.8
2823.9, 139.9, | , 26.1, 11.5, 420.2, | ,  2000,  1928,  6000,  5832, | , -3.4,   0.4, 0.008, |, 12.8
2824.9, 140.3, | , 26.1, 12.2, 421.1, | ,  2000,  1934,  6000,  5857, | , -3.4,  24.0, 0.487, |, 13.4
2825.9, 140.5, | , 26.1, 11.2, 420.3, | ,  2000,  1930,  6000,  5841, | , -3.4,   5.1, 0.104, |, 12.5
2826.9, 139.9, | , 26.1, 10.9, 420.3, | ,  2000,  1930,  6000,  5862, | , -3.4,  -3.0, -0.061, |, 12.5
2827.9, 140.0, | , 26.1, 11.3, 421.2, | ,  2000,  1928,  6000,  5863, | , -3.4,  -2.2, -0.044, |, 12.7
2828.9, 139.9, | , 26.1, 11.3, 420.9, | ,  2000,  1926,  6000,  5830, | , -3.4,   1.3, 0.026, |, 12.9
2830.0, 140.4, | , 26.1, 12.0, 421.3, | ,  2000,  1934,  6000,  5880, | , -3.4,  21.0, 0.428, |, 13.3
2831.0, 141.0, | , 26.1, 6.1, 417.0, | ,  2000,  1927,  6000,  5836, | , -3.4,  22.7, 0.459, |, 8.2
2832.0, 140.1, | , 26.1, 10.4, 420.0, | ,  2000,  1929,  6000,  5841, | , -3.4,  -0.5, -0.009, |, 12.1
2833.0, 140.4, | , 26.1, 11.7, 421.8, | ,  2000,  1928,  6000,  5889, | , -3.4,   0.8, 0.017, |, 13.2
2834.0, 139.9, | , 26.1, 11.4, 421.6, | ,  2000,  1930,  6000,  5857, | , -3.4,  21.8, 0.444, |, 12.8
2835.0, 139.9, | , 26.1, 11.4, 421.7, | ,  2000,  1928,  6000,  5861, | , -3.4,   1.3, 0.026, |, 12.8
2836.0, 142.4, | , 26.1, 2.2, 414.4, | ,  2000,  1929,  6000,  5851, | , -3.4,  -1.3, -0.027, |, 4.8
2837.0, 140.1, | , 26.1, 10.5, 420.8, | ,  2000,  1926,  6000,  5856, | , -3.4,  14.5, 0.295, |, 11.6
2838.0, 139.9, | , 26.1, 11.5, 422.1, | ,  2000,  1930,  6000,  5871, | , -3.4,  21.8, 0.444, |, 12.6
2839.0, 140.0, | , 26.1, 11.4, 422.8, | ,  2000,  1928,  6000,  5857, | , -3.4,   2.1, 0.043, |, 12.9
2840.1, 140.5, | , 26.1, 11.9, 422.4, | ,  2000,  1932,  6000,  5867, | , -3.4,  -3.5, -0.070, |, 13.1
2841.1, 139.8, | , 26.1, 11.2, 417.4, | ,  2000,  1927,  6000,  5828, | , -3.4,  17.5, 0.355, |, 7.7
2842.1, 141.2, | , 26.1, 2.6, 416.9, | ,  2000,  1932,  6000,  5862, | , -3.4,  21.0, 0.426, |, 4.7
2843.1, 140.4, | , 26.1, 11.9, 422.9, | ,  2000,  1928,  6000,  5867, | , -3.4,  12.4, 0.252, |, 13.1
2844.1, 139.9, | , 26.1, 11.1, 422.8, | ,  2000,  1925,  6000,  5842, | , -3.4,   3.0, 0.060, |, 12.5
2845.1, 139.9, | , 26.1, 11.4, 422.6, | ,  2000,  1924,  6000,  5841, | , -3.4,  -3.9, -0.079, |, 12.5
2846.1, 140.3, | , 26.1, 12.0, 422.9, | ,  2000,  1927,  6000,  5857, | , -3.4,  -0.5, -0.009, |, 13.3
2847.1, 140.3, | , 26.1, 10.2, 422.6, | ,  2000,  1929,  6000,  5863, | , -3.4,  12.8, 0.261, |, 12.1
2848.1, 140.0, | , 26.1, 10.6, 422.9, | ,  2000,  1927,  6000,  5815, | , -3.4,  10.3, 0.207, |, 12.2
2849.1, 139.9, | , 26.1, 11.4, 423.7, | ,  2000,  1928,  6000,  5848, | , -3.4,   0.8, 0.017, |, 12.7
2850.2, 140.4, | , 26.1, 12.1, 424.1, | ,  2000,  1930,  6000,  5882, | , -3.4,  -0.0, -0.000, |, 13.5
2851.2, 140.4, | , 26.1, 12.1, 424.1, | ,  2000,  1932,  6000,  5842, | , -3.4,   2.1, 0.043, |, 13.3
2852.2, 140.2, | , 26.1, 10.5, 423.3, | ,  2000,  1926,  6000,  5859, | , -3.4,  -2.6, -0.053, |, 11.7
2853.2, 139.9, | , 26.1, 12.1, 424.5, | ,  2000,  1923,  6000,  5852, | , -3.4,  -2.2, -0.044, |, 13.3
2854.2, 140.3, | , 26.1, 12.1, 424.5, | ,  2000,  1929,  6000,  5857, | , -3.4,   7.7, 0.156, |, 13.2
2855.2, 140.3, | , 26.1, 11.8, 424.8, | ,  2000,  1925,  6000,  5846, | , -3.4,   7.7, 0.156, |, 13.2
2856.2, 140.0, | , 26.1, 11.4, 424.4, | ,  2000,  1926,  6000,  5827, | , -3.4,  35.1, 0.710, |, 12.6
2857.2, 140.6, | , 26.1, 11.1, 424.3, | ,  2000,  1929,  6000,  5878, | , -3.4,   4.7, 0.096, |, 12.5
2858.2, 140.2, | , 26.1, 12.0, 425.4, | ,  2000,  1928,  6000,  5834, | , -3.4,   1.7, 0.034, |, 13.3
2859.2, 139.9, | , 26.1, 11.5, 425.3, | ,  2000,  1932,  6000,  5844, | , -3.4,  15.0, 0.304, |, 12.7
2860.2, 140.0, | , 26.1, 11.0, 425.0, | ,  2000,  1930,  6000,  5878, | , -3.4,  12.0, 0.244, |, 12.8
2861.3, 140.3, | , 26.1, 12.0, 425.4, | ,  2000,  1926,  6000,  5837, | , -3.4,   0.8, 0.017, |, 13.3
2862.3, 141.2, | , 26.1, 5.6, 419.6, | ,  2000,  1928,  6000,  5859, | , -3.4,  -3.5, -0.070, |, 7.3
2863.3, 139.9, | , 26.1, 11.3, 425.5, | ,  2000,  1928,  6000,  5830, | , -3.4,   6.8, 0.138, |, 12.6
2864.3, 140.5, | , 26.1, 11.2, 424.9, | ,  2000,  1928,  6000,  5873, | , -3.4,   5.1, 0.104, |, 12.5
2865.3, 140.2, | , 26.1, 12.1, 426.2, | ,  2000,  1931,  6000,  5813, | , -3.4,   7.7, 0.155, |, 13.3
2866.3, 139.9, | , 26.1, 11.3, 425.7, | ,  2000,  1927,  6000,  5845, | , -3.4,  23.1, 0.469, |, 12.6
2867.3, 141.3, | , 26.1, 4.8, 420.9, | ,  2000,  1926,  6000,  5858, | , -3.4,   2.1, 0.043, |, 6.2
2868.3, 140.6, | , 26.1, 10.9, 425.7, | ,  2000,  1928,  6000,  5849, | , -3.4,  -2.6, -0.053, |, 12.3
2869.3, 140.1, | , 26.1, 11.1, 425.8, | ,  2000,  1931,  6000,  5872, | , -3.4,  30.8, 0.628, |, 12.4
2870.4, 140.0, | , 26.1, 11.1, 426.6, | ,  2000,  1928,  6000,  5837, | , -3.4,   1.3, 0.026, |, 12.3
2871.4, 140.1, | , 26.1, 11.3, 426.4, | ,  2000,  1926,  6000,  5869, | , -3.4,   7.7, 0.156, |, 12.5
2872.4, 141.2, | , 26.1, 5.1, 421.8, | ,  2000,  1927,  6000,  5835, | , -3.4,   4.7, 0.095, |, 7.3
2873.4, 140.3, | , 26.1, 10.0, 425.8, | ,  2000,  1927,  6000,  5844, | , -3.4,   8.1, 0.165, |, 11.1
2874.4, 140.1, | , 26.1, 11.3, 427.3, | ,  2000,  1923,  6000,  5856, | , -3.4,   8.5, 0.173, |, 12.4
2875.4, 140.0, | , 26.1, 11.1, 427.3, | ,  2000,  1927,  6000,  5844, | , -3.4,   3.8, 0.078, |, 12.6
2876.4, 140.2, | , 26.1, 11.6, 427.3, | ,  2000,  1929,  6000,  5841, | , -3.4,   7.3, 0.147, |, 13.2
2877.4, 140.1, | , 26.1, 11.0, 427.5, | ,  2000,  1930,  6000,  5884, | , -3.4,   6.8, 0.139, |, 12.4
2878.4, 140.6, | , 26.1, 11.0, 427.6, | ,  2000,  1926,  6000,  5833, | , -3.4,  16.3, 0.329, |, 12.1
2879.4, 140.4, | , 26.1, 11.9, 428.6, | ,  2000,  1925,  6000,  5852, | , -3.4,   6.8, 0.139, |, 13.0
2880.5, 139.9, | , 26.1, 11.0, 427.9, | ,  2000,  1928,  6000,  5842, | , -3.4,   4.3, 0.086, |, 12.6
2881.5, 140.1, | , 26.1, 11.0, 427.8, | ,  2000,  1928,  6000,  5848, | , -3.4,   9.4, 0.191, |, 12.3
2882.5, 140.3, | , 26.1, 12.1, 428.9, | ,  2000,  1924,  6000,  5871, | , -3.4,   6.8, 0.139, |, 13.4
2883.5, 140.6, | , 26.1, 11.2, 428.3, | ,  2000,  1932,  6000,  5860, | , -3.4,   6.0, 0.121, |, 12.5
2884.5, 140.0, | , 26.1, 11.3, 428.9, | ,  2000,  1928,  6000,  5860, | , -3.4,  35.1, 0.713, |, 12.6
2885.5, 139.9, | , 26.1, 11.0, 428.6, | ,  2000,  1924,  6000,  5832, | , -3.4,   5.1, 0.104, |, 12.4
2886.5, 140.3, | , 26.1, 12.1, 429.5, | ,  2000,  1929,  6000,  5856, | , -3.4,   8.5, 0.174, |, 13.3
2887.5, 139.9, | , 26.1, 11.1, 429.1, | ,  2000,  1927,  6000,  5845, | , -3.4,   8.5, 0.173, |, 12.8
2888.5, 140.1, | , 26.1, 10.1, 428.5, | ,  2000,  1926,  6000,  5858, | , -3.4,   5.5, 0.113, |, 12.0
2889.5, 140.0, | , 26.1, 10.8, 429.3, | ,  2000,  1928,  6000,  5833, | , -3.4,   4.7, 0.095, |, 12.9
2890.5, 140.3, | , 26.1, 12.2, 430.0, | ,  2000,  1926,  6000,  5845, | , -3.4,  -2.6, -0.053, |, 13.4
2891.6, 139.9, | , 26.1, 11.4, 429.1, | ,  2000,  1928,  6000,  5860, | , -3.4,  -5.6, -0.114, |, 12.9
2892.6, 139.9, | , 26.1, 11.4, 429.6, | ,  2000,  1927,  6000,  5873, | , -3.4, -16.3, -0.332, |, 12.7
2893.6, 141.9, | , 26.1, 4.8, 424.2, | ,  2000,  1929,  6000,  5843, | , -3.4, -17.6, -0.357, |, 7.0
2894.6, 140.5, | , 26.1, 11.5, 430.1, | ,  2000,  1927,  6000,  5864, | , -3.4,  12.0, 0.243, |, 12.6
2895.6, 139.9, | , 26.1, 11.2, 429.7, | ,  2000,  1928,  6000,  5841, | , -3.4, -17.2, -0.348, |, 12.8
2896.6, 139.9, | , 26.1, 11.5, 430.0, | ,  2000,  1924,  6000,  5846, | , -3.4, -18.9, -0.383, |, 12.6
2897.6, 140.1, | , 26.1, 12.1, 430.6, | ,  2000,  1928,  6000,  5845, | , -3.4, -15.0, -0.305, |, 13.4
2898.6, 141.0, | , 26.1, 6.5, 426.3, | ,  2000,  1925,  6000,  5861, | , -3.4, -21.0, -0.427, |, 8.1
2899.7, 140.5, | , 26.1, 11.2, 430.1, | ,  2000,  1926,  6000,  5863, | , -3.4, -15.9, -0.323, |, 12.7
2900.7, 140.0, | , 26.2, 11.5, 430.4, | ,  2000,  1928,  6000,  5863, | , -3.4, -17.6, -0.358, |, 13.1
2901.7, 140.0, | , 26.2, 11.5, 430.8, | ,  2000,  1936,  6000,  5854, | , -3.4, -17.6, -0.358, |, 12.9
2902.7, 139.9, | , 26.2, 11.5, 430.8, | ,  2000,  1923,  6000,  5833, | , -3.4,  -0.0, -0.000, |, 12.9
2903.7, 141.5, | , 26.1, 6.3, 426.6, | ,  2000,  1926,  6000,  5839, | , -3.4,   3.8, 0.078, |, 8.2
2904.7, 140.2, | , 26.2, 10.7, 430.2, | ,  2000,  1933,  6000,  5878, | , -3.4, -15.0, -0.306, |, 12.1
2905.7, 140.1, | , 26.1, 11.3, 431.1, | ,  2000,  1928,  6000,  5876, | , -3.4, -18.9, -0.384, |, 12.9
2906.7, 139.9, | , 26.2, 11.2, 431.4, | ,  2000,  1924,  6000,  5839, | , -3.4,   0.8, 0.017, |, 12.7
2907.7, 140.3, | , 26.1, 11.9, 432.0, | ,  2000,  1923,  6000,  5856, | , -3.4,   5.1, 0.104, |, 13.3
2908.7, 139.9, | , 26.1, 11.4, 431.3, | ,  2000,  1926,  6000,  5834, | , -3.4, -15.9, -0.321, |, 12.7
2909.7, 140.0, | , 26.2, 10.9, 431.4, | ,  2000,  1928,  6000,  5859, | , -3.4, -15.9, -0.323, |, 12.1
2910.8, 140.2, | , 26.2, 12.2, 432.4, | ,  2000,  1926,  6000,  5833, | , -3.4,   8.1, 0.164, |, 13.5
2911.8, 140.4, | , 26.2, 12.0, 432.1, | ,  2000,  1933,  6000,  5878, | , -3.4,  -9.4, -0.193, |, 13.3
2912.8, 140.0, | , 26.2, 11.5, 432.3, | ,  2000,  1926,  6000,  5839, | , -3.4, -12.9, -0.261, |, 12.9
2913.8, 139.9, | , 26.2, 11.3, 432.3, | ,  2000,  1926,  6000,  5850, | , -3.4, -12.9, -0.261, |, 13.0
2914.8, 140.6, | , 26.2, 11.2, 431.9, | ,  2000,  1926,  6000,  5880, | , -3.4, -19.7, -0.402, |, 12.6
2915.8, 139.9, | , 26.2, 11.5, 432.7, | ,  2000,  1924,  6000,  5846, | , -3.4,  -7.3, -0.148, |, 12.8
2916.8, 140.0, | , 26.2, 11.3, 432.6, | ,  2000,  1928,  6000,  5856, | , -3.4,  14.1, 0.287, |, 12.6
2917.8, 139.9, | , 26.2, 11.4, 433.6, | ,  2000,  1925,  6000,  5839, | , -3.4,  13.3, 0.269, |, 13.3
2918.8, 140.4, | , 26.2, 12.2, 433.6, | ,  2000,  1929,  6000,  5873, | , -3.4,   8.5, 0.174, |, 13.5
2919.8, 140.3, | , 26.2, 10.6, 432.3, | ,  2000,  1929,  6000,  5869, | , -3.4,   3.4, 0.069, |, 12.1
2920.9, 140.0, | , 26.2, 11.5, 433.5, | ,  2000,  1926,  6000,  5848, | , -3.4, -18.0, -0.366, |, 13.1
2921.9, 139.9, | , 26.2, 11.5, 433.4, | ,  2000,  1928,  6000,  5839, | , -3.4, -10.7, -0.218, |, 12.9
2922.9, 140.2, | , 26.2, 12.1, 434.0, | ,  2000,  1928,  6000,  5841, | , -3.4,   9.0, 0.182, |, 13.5
2923.9, 140.0, | , 26.2, 11.3, 433.3, | ,  2000,  1927,  6000,  5867, | , -3.4,  -7.3, -0.149, |, 12.7
2924.9, 141.2, | , 26.2, 5.4, 428.9, | ,  2000,  1928,  6000,  5845, | , -3.4, -11.6, -0.235, |, 7.5
2925.9, 140.3, | , 26.2, 12.2, 434.8, | ,  2000,  1927,  6000,  5852, | , -3.4,  22.7, 0.460, |, 13.3
2926.9, 139.9, | , 26.2, 11.6, 434.0, | ,  2000,  1929,  6000,  5851, | , -3.4,   9.0, 0.182, |, 12.8
2927.9, 139.9, | , 26.2, 11.4, 433.9, | ,  2000,  1931,  6000,  5837, | , -3.4,  -7.7, -0.157, |, 12.6
2928.9, 140.2, | , 26.2, 12.1, 435.0, | ,  2000,  1927,  6000,  5865, | , -3.4,  21.0, 0.426, |, 13.6
2929.9, 141.3, | , 26.2, 4.5, 429.9, | ,  2000,  1934,  6000,  5855, | , -3.4,  22.7, 0.461, |, 7.2
2931.0, 140.1, | , 26.2, 11.4, 434.4, | ,  2000,  1931,  6000,  5860, | , -3.4,  -7.3, -0.149, |, 12.8
2932.0, 140.0, | , 26.2, 11.5, 434.5, | ,  2000,  1927,  6000,  5838, | , -3.4,  -8.2, -0.165, |, 12.9
2933.0, 140.3, | , 26.2, 12.3, 435.5, | ,  2000,  1925,  6000,  5843, | , -3.4,  -8.6, -0.174, |, 13.4
2934.0, 140.0, | , 26.2, 11.3, 435.0, | ,  2000,  1930,  6000,  5859, | , -3.4,  14.5, 0.296, |, 13.0
2935.0, 141.4, | , 26.2, 5.1, 429.7, | ,  2000,  1927,  6000,  5834, | , -3.4,  -3.9, -0.079, |, 7.2
2936.0, 140.5, | , 26.2, 11.4, 434.8, | ,  2000,  1926,  6000,  5866, | , -3.4,   1.3, 0.026, |, 12.6
2937.0, 139.9, | , 26.2, 11.4, 435.4, | ,  2000,  1926,  6000,  5859, | , -3.4,  12.0, 0.243, |, 12.9
2938.0, 139.9, | , 26.2, 11.5, 435.5, | ,  2000,  1929,  6000,  5853, | , -3.4,   8.1, 0.165, |, 13.0
2939.0, 139.8, | , 26.2, 11.4, 435.9, | ,  2000,  1924,  6000,  5834, | , -3.4,  -2.2, -0.044, |, 13.4
2940.1, 140.3, | , 26.2, 12.1, 436.5, | ,  2000,  1927,  6000,  5862, | , -3.4,  30.0, 0.609, |, 13.5
2941.1, 140.3, | , 26.2, 10.1, 434.6, | ,  2000,  1931,  6000,  5850, | , -3.4,  29.1, 0.591, |, 11.8
2942.1, 139.8, | , 26.2, 11.5, 436.3, | ,  2000,  1932,  6000,  5841, | , -3.4,  -1.3, -0.027, |, 13.1
2943.1, 140.2, | , 26.2, 12.0, 436.7, | ,  2000,  1925,  6000,  5844, | , -3.4,  15.0, 0.303, |, 13.5
2944.1, 140.0, | , 26.2, 11.4, 435.8, | ,  2000,  1933,  6000,  5858, | , -3.4,   3.0, 0.060, |, 12.9
2945.1, 139.9, | , 26.2, 11.5, 436.2, | ,  2000,  1927,  6000,  5848, | , -3.4,  -0.9, -0.018, |, 12.9
2946.1, 140.7, | , 26.2, 10.7, 436.1, | ,  2000,  1929,  6000,  5882, | , -3.4,  -3.9, -0.079, |, 12.8
2947.1, 140.1, | , 26.2, 12.2, 437.3, | ,  2000,  1928,  6000,  5819, | , -3.4,  -0.9, -0.018, |, 13.4
2948.1, 140.0, | , 26.2, 11.5, 436.6, | ,  2000,  1934,  6000,  5871, | , -3.4,   3.0, 0.061, |, 13.1
2949.1, 140.0, | , 26.2, 11.4, 436.5, | ,  2000,  1927,  6000,  5830, | , -3.4,  -0.5, -0.009, |, 12.8
2950.2, 140.2, | , 26.2, 12.1, 438.2, | ,  2000,  1927,  6000,  5855, | , -3.4,   0.4, 0.008, |, 13.5
2951.2, 140.5, | , 26.2, 11.2, 436.8, | ,  2000,  1928,  6000,  5883, | , -3.4,  -0.5, -0.009, |, 12.8
2952.2, 139.9, | , 26.2, 11.5, 437.5, | ,  2000,  1925,  6000,  5855, | , -3.4,  -0.0, -0.000, |, 12.9
2953.2, 140.0, | , 26.2, 11.4, 437.4, | ,  2000,  1927,  6000,  5855, | , -3.4,   9.0, 0.182, |, 12.8
2954.2, 140.3, | , 26.2, 12.0, 438.2, | ,  2000,  1934,  6000,  5846, | , -3.4,   6.8, 0.139, |, 13.4
2955.2, 140.4, | , 26.2, 12.1, 437.8, | ,  2000,  1932,  6000,  5874, | , -3.4,  -1.3, -0.027, |, 13.5
2956.2, 141.4, | , 26.2, 5.0, 432.0, | ,  2000,  1926,  6000,  5830, | , -3.4,  -4.3, -0.087, |, 6.6
2957.2, 139.7, | , 26.2, 12.1, 437.8, | ,  2000,  1929,  6000,  5808, | , -3.4,  -3.9, -0.078, |, 13.4
2958.2, 140.4, | , 26.2, 11.9, 437.8, | ,  2000,  1932,  6000,  5866, | , -3.4,   8.5, 0.174, |, 13.2
2959.2, 140.0, | , 26.2, 11.3, 437.6, | ,  2000,  1932,  6000,  5832, | , -3.4,  -3.5, -0.070, |, 12.7
2960.2, 139.9, | , 26.2, 11.1, 437.7, | ,  2000,  1928,  6000,  5850, | , -3.4,   6.0, 0.121, |, 12.9
2961.3, 141.6, | , 26.2, 6.6, 434.0, | ,  2000,  1927,  6000,  5830, | , -3.4,   1.7, 0.034, |, 8.3
2962.3, 140.1, | , 26.2, 10.5, 437.7, | ,  2000,  1929,  6000,  5867, | , -3.4,  -0.9, -0.018, |, 11.5
2963.3, 139.9, | , 26.2, 11.4, 438.6, | ,  2000,  1927,  6000,  5839, | , -3.4,  13.7, 0.277, |, 12.7
2964.3, 139.9, | , 26.2, 11.7, 439.3, | ,  2000,  1927,  6000,  5858, | , -3.4,  -1.3, -0.027, |, 13.4
2965.3, 140.6, | , 26.2, 11.5, 438.2, | ,  2000,  1934,  6000,  5855, | , -3.4,  -0.0, -0.000, |, 12.9
2966.3, 141.2, | , 26.2, 5.8, 434.2, | ,  2000,  1929,  6000,  5830, | , -3.4,  21.0, 0.425, |, 7.8
2967.3, 140.2, | , 26.2, 10.6, 438.8, | ,  2000,  1931,  6000,  5860, | , -3.4,  27.0, 0.548, |, 12.8
2968.3, 140.3, | , 26.2, 12.1, 439.3, | ,  2000,  1929,  6000,  5840, | , -3.4,  -3.9, -0.079, |, 12.9
2969.3, 140.3, | , 26.2, 12.2, 439.8, | ,  2000,  1931,  6000,  5864, | , -3.4,  -0.9, -0.018, |, 13.5
2970.4, 140.0, | , 26.2, 11.5, 439.3, | ,  2000,  1928,  6000,  5848, | , -3.4,  16.7, 0.339, |, 13.0
2971.4, 140.3, | , 26.2, 12.0, 439.7, | ,  2000,  1927,  6000,  5836, | , -3.4,   4.7, 0.095, |, 13.5
2972.4, 140.4, | , 26.2, 11.4, 439.2, | ,  2000,  1926,  6000,  5828, | , -3.4,  -1.3, -0.026, |, 12.6
2973.4, 140.0, | , 26.2, 11.6, 439.7, | ,  2000,  1929,  6000,  5871, | , -3.4,  -3.5, -0.070, |, 12.9
2974.4, 139.9, | , 26.2, 11.5, 439.9, | ,  2000,  1927,  6000,  5853, | , -3.4,  -2.2, -0.044, |, 13.0
2975.4, 140.3, | , 26.2, 11.9, 440.5, | ,  2000,  1931,  6000,  5860, | , -3.4,  26.5, 0.540, |, 13.4
2976.4, 140.3, | , 26.2, 12.0, 440.8, | ,  2000,  1924,  6000,  5849, | , -3.4,  10.7, 0.217, |, 13.4
2977.4, 140.2, | , 26.2, 10.5, 439.8, | ,  2000,  1930,  6000,  5874, | , -3.4,  -0.5, -0.009, |, 12.2
2978.4, 139.9, | , 26.2, 11.9, 440.9, | ,  2000,  1926,  6000,  5845, | , -3.4,  26.1, 0.529, |, 13.4
2979.4, 140.3, | , 26.2, 12.0, 441.1, | ,  2000,  1932,  6000,  5854, | , -3.4,  21.8, 0.443, |, 13.3
2980.4, 140.5, | , 26.2, 11.5, 440.2, | ,  2000,  1923,  6000,  5860, | , -3.4,  11.5, 0.234, |, 12.8
2981.5, 139.9, | , 26.2, 11.5, 440.8, | ,  2000,  1932,  6000,  5895, | , -3.4,   1.7, 0.035, |, 12.8
2982.5, 140.2, | , 26.2, 10.6, 440.0, | ,  2000,  1923,  6000,  5838, | , -3.4,  -2.6, -0.053, |, 12.1
2983.5, 140.3, | , 26.2, 12.1, 441.1, | ,  2000,  1929,  6000,  5839, | , -3.4,  -3.5, -0.070, |, 13.5
2984.5, 139.9, | , 26.2, 11.5, 440.8, | ,  2000,  1924,  6000,  5850, | , -3.4,   1.3, 0.026, |, 13.2
2985.5, 139.8, | , 26.2, 11.5, 441.4, | ,  2000,  1925,  6000,  5812, | , -3.4,  32.5, 0.657, |, 12.8
2986.5, 140.4, | , 26.2, 12.2, 441.5, | ,  2000,  1930,  6000,  5876, | , -3.4,   6.4, 0.130, |, 13.5
2987.5, 141.5, | , 26.2, 4.4, 436.5, | ,  2000,  1927,  6000,  5846, | , -3.4,  -3.9, -0.079, |, 7.5
2988.5, 139.9, | , 26.2, 11.6, 441.3, | ,  2000,  1931,  6000,  5867, | , -3.4,   7.7, 0.156, |, 13.0
2989.5, 139.9, | , 26.2, 11.2, 441.8, | ,  2000,  1931,  6000,  5878, | , -3.4,  -0.5, -0.009, |, 13.5
2990.5, 140.3, | , 26.2, 12.1, 441.8, | ,  2000,  1925,  6000,  5860, | , -3.4,  16.3, 0.330, |, 13.6
2991.6, 140.0, | , 26.2, 11.3, 441.6, | ,  2000,  1926,  6000,  5854, | , -3.4,   4.7, 0.095, |, 12.8
2992.6, 142.2, | , 26.2, 3.4, 437.5, | ,  2000,  1925,  6000,  5828, | , -3.4,   4.7, 0.095, |, 8.4
2993.6, 140.2, | , 26.2, 10.7, 441.4, | ,  2000,  1931,  6000,  5858, | , -3.4,   2.1, 0.043, |, 12.0
2994.6, 140.4, | , 26.2, 12.0, 442.0, | ,  2000,  1926,  6000,  5841, | , -3.4,   7.7, 0.156, |, 13.4
2995.6, 139.9, | , 26.2, 11.6, 442.2, | ,  2000,  1925,  6000,  5844, | , -3.4,  -0.5, -0.009, |, 12.9
2996.6, 140.0, | , 26.2, 11.5, 442.2, | ,  2000,  1929,  6000,  5861, | , -3.4,  28.7, 0.583, |, 12.9
2997.6, 141.6, | , 26.2, 6.2, 438.2, | ,  2000,  1929,  6000,  5834, | , -3.4,  -1.3, -0.027, |, 8.5
2998.6, 140.1, | , 26.2, 10.0, 442.2, | ,  2000,  1924,  6000,  5852, | , -3.4,   9.0, 0.182, |, 12.2
2999.6, 139.8, | , 26.2, 11.6, 442.7, | ,  2000,  1926,  6000,  5824, | , -3.4,  -1.7, -0.035, |, 13.0
3000.6, 140.2, | , 26.2, 12.3, 443.1, | ,  2000,  1926,  6000,  5848, | , -3.4,   3.0, 0.060, |, 13.5
3001.6, 140.4, | , 26.2, 12.1, 443.9, | ,  2000,  1928,  6000,  5883, | , -3.4,   5.5, 0.113, |, 13.6
3002.7, 140.0, | , 26.2, 11.4, 443.6, | ,  2000,  1927,  6000,  5833, | , -3.4,  -2.2, -0.044, |, 12.6
3003.7, 140.1, | , 26.2, 9.6, 442.7, | ,  2000,  1928,  6000,  5851, | , -3.4,  31.7, 0.643, |, 12.0
3004.7, 140.3, | , 26.2, 12.0, 444.1, | ,  2000,  1928,  6000,  5849, | , -3.4,  36.0, 0.730, |, 13.4
3005.7, 139.9, | , 26.2, 11.2, 443.6, | ,  2000,  1928,  6000,  5852, | , -3.4,  36.4, 0.739, |, 12.7
3006.7, 140.0, | , 26.2, 11.6, 443.7, | ,  2000,  1931,  6000,  5855, | , -3.4,   5.1, 0.104, |, 13.0
3007.7, 139.9, | , 26.2, 11.5, 444.6, | ,  2000,  1926,  6000,  5845, | , -3.4,   7.3, 0.147, |, 12.9
3008.7, 140.5, | , 26.2, 11.6, 443.8, | ,  2000,  1930,  6000,  5857, | , -3.4,  21.4, 0.435, |, 13.0
3009.7, 140.2, | , 26.2, 12.0, 444.9, | ,  2000,  1930,  6000,  5833, | , -3.4,  38.1, 0.772, |, 13.3
3010.7, 140.0, | , 26.2, 11.3, 444.3, | ,  2000,  1926,  6000,  5855, | , -3.4,  26.1, 0.530, |, 12.9
3011.7, 139.9, | , 26.2, 11.4, 445.2, | ,  2000,  1928,  6000,  5850, | , -3.4,  13.7, 0.278, |, 13.5
3012.7, 140.2, | , 26.2, 12.0, 445.5, | ,  2000,  1926,  6000,  5843, | , -3.4,   3.8, 0.078, |, 13.6
3013.8, 140.1, | , 26.2, 10.7, 444.2, | ,  2000,  1926,  6000,  5859, | , -3.4,   6.8, 0.139, |, 12.2
3014.8, 139.9, | , 26.2, 11.4, 445.2, | ,  2000,  1931,  6000,  5856, | , -3.4,  29.5, 0.600, |, 12.9
3015.8, 140.3, | , 26.2, 11.9, 445.8, | ,  2000,  1928,  6000,  5855, | , -3.4,  29.1, 0.591, |, 13.3
3016.8, 140.3, | , 26.2, 12.1, 446.1, | ,  2000,  1928,  6000,  5834, | , -3.4,  21.0, 0.425, |, 13.1
3017.8, 140.0, | , 26.2, 11.5, 445.5, | ,  2000,  1935,  6000,  5867, | , -3.4,   8.1, 0.165, |, 13.0
3018.8, 141.6, | , 26.2, 4.5, 440.6, | ,  2000,  1929,  6000,  5845, | , -3.4,  25.3, 0.512, |, 6.5
3019.8, 140.2, | , 26.2, 12.0, 446.6, | ,  2000,  1929,  6000,  5848, | , -3.4,  24.8, 0.504, |, 13.6
3020.8, 139.9, | , 26.2, 11.4, 446.0, | ,  2000,  1933,  6000,  5841, | , -3.4,   9.0, 0.182, |, 12.8
3021.8, 139.9, | , 26.2, 11.5, 446.2, | ,  2000,  1925,  6000,  5860, | , -3.4,   4.3, 0.087, |, 12.9
3022.8, 139.9, | , 26.2, 11.5, 446.9, | ,  2000,  1926,  6000,  5838, | , -3.4,   7.7, 0.156, |, 13.5
3023.9, 141.5, | , 26.2, 7.0, 443.0, | ,  2000,  1927,  6000,  5849, | , -3.4,  13.3, 0.269, |, 8.8
3024.9, 140.2, | , 26.2, 10.4, 446.4, | ,  2000,  1932,  6000,  5865, | , -3.4,   4.7, 0.095, |, 12.2
3025.9, 139.9, | , 26.2, 11.5, 447.1, | ,  2000,  1925,  6000,  5824, | , -3.4,   8.1, 0.164, |, 13.3
3026.9, 139.9, | , 26.2, 11.4, 447.0, | ,  2000,  1925,  6000,  5841, | , -3.4,   4.7, 0.095, |, 13.0
3027.9, 140.4, | , 26.2, 12.0, 447.8, | ,  2000,  1933,  6000,  5846, | , -3.4,  25.7, 0.521, |, 13.4
3028.9, 141.2, | , 26.2, 5.7, 442.6, | ,  2000,  1925,  6000,  5837, | , -3.4,   6.8, 0.138, |, 7.7
3029.9, 140.6, | , 26.2, 11.5, 447.1, | ,  2000,  1925,  6000,  5857, | , -3.4,   6.8, 0.139, |, 13.0
3030.9, 140.3, | , 26.2, 12.0, 447.6, | ,  2000,  1927,  6000,  5853, | , -3.4,  13.3, 0.269, |, 13.4
3031.9, 139.9, | , 26.2, 11.6, 447.7, | ,  2000,  1925,  6000,  5826, | , -3.4,   7.3, 0.147, |, 12.9
3032.9, 139.8, | , 26.2, 11.5, 447.3, | ,  2000,  1928,  6000,  5852, | , -3.4,   5.1, 0.104, |, 12.9
3034.0, 140.4, | , 26.2, 12.1, 448.1, | ,  2000,  1925,  6000,  5853, | , -3.4,   5.1, 0.104, |, 13.3
3035.0, 140.6, | , 26.2, 11.4, 447.4, | ,  2000,  1930,  6000,  5837, | , -3.4,   7.7, 0.156, |, 12.9
3036.0, 140.0, | , 26.2, 11.3, 448.3, | ,  2000,  1929,  6000,  5863, | , -3.4,   7.3, 0.148, |, 12.7
3037.0, 140.0, | , 26.2, 11.3, 447.6, | ,  2000,  1928,  6000,  5866, | , -3.4,  33.4, 0.679, |, 12.8
3038.0, 140.3, | , 26.2, 12.0, 448.7, | ,  2000,  1926,  6000,  5852, | , -3.4,  16.7, 0.339, |, 13.4
3039.0, 139.8, | , 26.2, 11.4, 448.0, | ,  2000,  1929,  6000,  5820, | , -3.4,   9.0, 0.181, |, 12.9
3040.0, 140.1, | , 26.2, 10.7, 447.7, | ,  2000,  1923,  6000,  5863, | , -3.4,   3.8, 0.078, |, 12.3
3041.0, 139.9, | , 26.2, 11.4, 449.1, | ,  2000,  1929,  6000,  5856, | , -3.4,   2.1, 0.043, |, 13.5
3042.0, 140.4, | , 26.2, 12.0, 449.1, | ,  2000,  1929,  6000,  5852, | , -3.4,  15.4, 0.313, |, 13.4
3043.0, 140.0, | , 26.2, 11.5, 448.8, | ,  2000,  1929,  6000,  5886, | , -3.4,   6.0, 0.122, |, 12.9
3044.0, 139.9, | , 26.2, 11.5, 448.7, | ,  2000,  1927,  6000,  5839, | , -3.4,  13.3, 0.269, |, 12.9
3045.1, 140.5, | , 26.2, 10.8, 448.8, | ,  2000,  1930,  6000,  5856, | , -3.4,  14.5, 0.295, |, 12.7
3046.1, 140.3, | , 26.2, 12.1, 449.5, | ,  2000,  1928,  6000,  5848, | , -3.4,  25.7, 0.521, |, 13.6
3047.1, 139.9, | , 26.2, 11.3, 449.1, | ,  2000,  1929,  6000,  5864, | , -3.4,   3.0, 0.060, |, 12.8
3048.1, 139.9, | , 26.2, 11.3, 449.2, | ,  2000,  1929,  6000,  5836, | , -3.4,  13.3, 0.269, |, 12.8
3049.1, 140.1, | , 26.2, 11.3, 449.1, | ,  2000,  1931,  6000,  5848, | , -3.4,  30.4, 0.617, |, 12.8
3050.1, 141.7, | , 26.2, 4.7, 444.1, | ,  2000,  1924,  6000,  5826, | , -3.4,  45.4, 0.918, |, 7.5
3051.1, 139.8, | , 26.2, 11.5, 449.3, | ,  2000,  1927,  6000,  5841, | , -3.4,  18.0, 0.364, |, 12.9
3052.1, 140.0, | , 26.2, 11.6, 449.6, | ,  2000,  1934,  6000,  5876, | , -3.4,  39.8, 0.811, |, 13.0
3053.1, 140.5, | , 26.3, 12.2, 450.1, | ,  2000,  1928,  6000,  5852, | , -3.4,  13.7, 0.278, |, 13.4
3054.1, 139.9, | , 26.2, 11.3, 449.9, | ,  2000,  1929,  6000,  5852, | , -3.4,   6.0, 0.121, |, 12.8
3055.2, 141.7, | , 26.2, 5.6, 446.4, | ,  2000,  1926,  6000,  5842, | , -3.4,   6.4, 0.130, |, 8.7
3056.2, 140.5, | , 26.2, 11.2, 449.8, | ,  2000,  1925,  6000,  5853, | , -3.4,  16.3, 0.330, |, 12.7
3057.2, 139.9, | , 26.2, 11.5, 450.2, | ,  2000,  1930,  6000,  5878, | , -3.4,  14.1, 0.288, |, 12.9
3058.2, 139.9, | , 26.2, 11.5, 450.3, | ,  2000,  1927,  6000,  5860, | , -3.4,  15.0, 0.304, |, 13.0
3059.2, 140.3, | , 26.2, 12.1, 451.0, | ,  2000,  1932,  6000,  5853, | , -3.4,  22.7, 0.461, |, 13.4
3060.2, 141.2, | , 26.2, 5.5, 445.5, | ,  2000,  1928,  6000,  5834, | , -3.4,  38.1, 0.772, |, 7.7
3061.2, 140.2, | , 26.3, 10.7, 450.3, | ,  2000,  1929,  6000,  5862, | , -3.4,  15.8, 0.322, |, 11.7
3062.2, 139.9, | , 26.3, 11.5, 451.2, | ,  2000,  1930,  6000,  5832, | , -3.4,  24.0, 0.485, |, 13.5
3063.2, 140.3, | , 26.3, 12.0, 451.3, | ,  2000,  1925,  6000,  5848, | , -3.4,  17.1, 0.347, |, 13.4
3064.3, 140.3, | , 26.3, 12.2, 451.9, | ,  2000,  1928,  6000,  5865, | , -3.4,  15.8, 0.322, |, 13.2
3065.3, 139.8, | , 26.2, 11.3, 451.4, | ,  2000,  1928,  6000,  5821, | , -3.4,  44.5, 0.900, |, 13.0
3066.3, 140.6, | , 26.3, 11.4, 451.3, | ,  2000,  1930,  6000,  5873, | , -3.4,  16.3, 0.331, |, 12.8
3067.3, 140.3, | , 26.3, 12.1, 452.0, | ,  2000,  1924,  6000,  5859, | , -3.4,  15.8, 0.321, |, 13.4
3068.3, 139.9, | , 26.3, 11.4, 451.5, | ,  2000,  1926,  6000,  5847, | , -3.4,  17.1, 0.347, |, 12.9
3069.3, 139.9, | , 26.3, 11.3, 452.1, | ,  2000,  1927,  6000,  5828, | , -3.4,  16.3, 0.329, |, 12.8
3070.3, 140.2, | , 26.3, 12.2, 452.3, | ,  2000,  1925,  6000,  5865, | , -3.4,  16.7, 0.339, |, 13.6
3071.3, 140.2, | , 26.3, 10.7, 451.8, | ,  2000,  1930,  6000,  5848, | , -3.4,  12.8, 0.260, |, 12.0
3072.3, 139.9, | , 26.3, 11.4, 452.5, | ,  2000,  1926,  6000,  5869, | , -3.4,  15.8, 0.322, |, 13.0
3073.3, 139.9, | , 26.3, 12.2, 452.9, | ,  2000,  1926,  6000,  5840, | , -3.4,  27.0, 0.546, |, 13.4
3074.3, 140.2, | , 26.3, 12.0, 453.0, | ,  2000,  1926,  6000,  5841, | , -3.4,  17.5, 0.356, |, 13.6
3075.4, 139.9, | , 26.3, 11.5, 452.6, | ,  2000,  1924,  6000,  5841, | , -3.4,  15.8, 0.321, |, 12.8
3076.4, 140.3, | , 26.3, 9.7, 452.8, | ,  2000,  1931,  6000,  5856, | , -3.4,  14.5, 0.296, |, 12.7
3077.4, 140.3, | , 26.3, 11.9, 453.0, | ,  2000,  1929,  6000,  5844, | , -3.4,  26.5, 0.538, |, 13.3
3078.4, 140.3, | , 26.3, 12.2, 453.2, | ,  2000,  1925,  6000,  5837, | , -3.4,  23.5, 0.477, |, 13.5
3079.4, 140.1, | , 26.3, 11.6, 453.1, | ,  2000,  1932,  6000,  5864, | , -3.4,  15.0, 0.305, |, 12.8
3080.4, 140.3, | , 26.3, 11.9, 453.5, | ,  2000,  1927,  6000,  5835, | , -3.4,  18.8, 0.381, |, 13.3
3081.4, 141.5, | , 26.3, 5.0, 448.0, | ,  2000,  1928,  6000,  5833, | , -3.4,  21.8, 0.442, |, 7.2
3082.4, 139.9, | , 26.3, 11.5, 453.5, | ,  2000,  1928,  6000,  5849, | , -3.4,  23.1, 0.469, |, 12.9
3083.4, 140.0, | , 26.3, 11.5, 453.5, | ,  2000,  1928,  6000,  5861, | , -3.4,  14.5, 0.296, |, 12.9
3084.5, 140.3, | , 26.3, 12.2, 453.6, | ,  2000,  1928,  6000,  5849, | , -3.4,  24.8, 0.504, |, 13.3
3085.5, 140.3, | , 26.3, 12.0, 454.0, | ,  2000,  1933,  6000,  5826, | , -3.4,  39.4, 0.797, |, 13.6
3086.5, 142.3, | , 26.3, 4.8, 448.3, | ,  2000,  1932,  6000,  5868, | , -3.4,  31.7, 0.645, |, 7.2
3087.5, 140.3, | , 26.3, 10.7, 453.1, | ,  2000,  1927,  6000,  5847, | , -3.4,  12.8, 0.260, |, 12.0
3088.5, 140.3, | , 26.3, 12.1, 454.0, | ,  2000,  1926,  6000,  5865, | , -3.4,  27.0, 0.548, |, 13.5
3089.5, 139.9, | , 26.3, 11.5, 453.8, | ,  2000,  1926,  6000,  5852, | , -3.4,  15.8, 0.321, |, 12.9
3090.5, 139.9, | , 26.3, 11.6, 454.1, | ,  2000,  1928,  6000,  5845, | , -3.4,  33.8, 0.686, |, 12.9
3091.5, 141.6, | , 26.3, 6.0, 449.9, | ,  2000,  1927,  6000,  5851, | , -3.4,  15.0, 0.304, |, 8.4
3092.5, 140.1, | , 26.3, 10.6, 453.6, | ,  2000,  1930,  6000,  5846, | , -3.4,  15.0, 0.304, |, 12.2
3093.5, 139.9, | , 26.3, 11.4, 454.2, | ,  2000,  1925,  6000,  5886, | , -3.4,  21.8, 0.445, |, 13.0
3094.6, 140.6, | , 26.3, 4.1, 454.2, | ,  2000,  1929,  6000,  5856, | , -3.4,  12.8, 0.261, |, 12.6
3095.6, 139.9, | , 26.3, 11.6, 454.7, | ,  2000,  1929,  6000,  5835, | , -3.4,  18.4, 0.373, |, 12.9
3096.6, 139.9, | , 26.3, 11.6, 454.3, | ,  2000,  1925,  6000,  5843, | , -3.4,  13.7, 0.277, |, 13.0
3097.6, 140.3, | , 26.3, 10.6, 453.8, | ,  2000,  1930,  6000,  5845, | , -3.4,  32.5, 0.660, |, 11.9
3098.6, 140.0, | , 26.3, 11.5, 454.7, | ,  2000,  1924,  6000,  5860, | , -3.4,  18.0, 0.365, |, 12.8
3099.6, 140.3, | , 26.3, 12.3, 455.1, | ,  2000,  1927,  6000,  5863, | , -3.4,  18.8, 0.383, |, 13.6
3100.6, 139.9, | , 26.3, 11.5, 455.3, | ,  2000,  1927,  6000,  5852, | , -3.4,  26.1, 0.530, |, 12.9
3101.6, 140.3, | , 26.3, 12.2, 455.9, | ,  2000,  1928,  6000,  5862, | , -3.4,  13.3, 0.269, |, 13.4
3102.6, 140.6, | , 26.3, 11.1, 455.0, | ,  2000,  1935,  6000,  5877, | , -3.4,  14.1, 0.288, |, 12.8
3103.6, 139.9, | , 26.3, 11.4, 455.3, | ,  2000,  1929,  6000,  5822, | , -3.4,  19.7, 0.398, |, 13.0
3104.7, 139.9, | , 26.3, 11.6, 455.6, | ,  2000,  1931,  6000,  5877, | , -3.4,  44.5, 0.907, |, 12.9
3105.7, 140.3, | , 26.3, 12.2, 456.4, | ,  2000,  1926,  6000,  5834, | , -3.4,  12.8, 0.260, |, 13.5
3106.7, 140.3, | , 26.3, 12.3, 456.5, | ,  2000,  1928,  6000,  5887, | , -3.4,  12.8, 0.262, |, 13.7
3107.7, 140.3, | , 26.3, 10.1, 455.2, | ,  2000,  1926,  6000,  5852, | , -3.4, -18.0, -0.366, |, 12.0
3108.7, 140.0, | , 26.3, 11.1, 456.4, | ,  2000,  1926,  6000,  5857, | , -3.4,  -3.0, -0.061, |, 12.8
3109.7, 140.4, | , 26.3, 11.8, 456.1, | ,  2000,  1929,  6000,  5860, | , -3.4,  -6.9, -0.140, |, 13.0
3110.7, 140.4, | , 26.3, 12.1, 456.5, | ,  2000,  1928,  6000,  5852, | , -3.4,   1.7, 0.034, |, 13.2
3111.7, 139.9, | , 26.3, 11.0, 456.7, | ,  2000,  1927,  6000,  5839, | , -3.4, -18.9, -0.383, |, 12.8
3112.7, 141.5, | , 26.3, 6.0, 452.6, | ,  2000,  1933,  6000,  5868, | , -3.4, -18.4, -0.376, |, 8.0
3113.7, 140.4, | , 26.3, 11.9, 456.8, | ,  2000,  1926,  6000,  5847, | , -3.4, -18.9, -0.383, |, 13.0
3114.7, 139.9, | , 26.3, 11.2, 456.5, | ,  2000,  1928,  6000,  5825, | , -3.4, -10.3, -0.209, |, 12.4
3115.8, 140.0, | , 26.3, 11.3, 456.9, | ,  2000,  1932,  6000,  5882, | , -3.4, -10.3, -0.210, |, 12.8
3116.8, 140.3, | , 26.3, 11.8, 457.7, | ,  2000,  1927,  6000,  5838, | , -3.4, -10.7, -0.218, |, 13.5
3117.8, 142.1, | , 26.3, 1.1, 449.5, | ,  2000,  1929,  6000,  5860, | , -3.4,  -9.4, -0.192, |, 3.4
3118.8, 140.1, | , 26.3, 10.3, 456.2, | ,  2000,  1928,  6000,  5852, | , -3.4,   9.8, 0.200, |, 12.1
3119.8, 140.1, | , 26.3, 11.4, 457.9, | ,  2000,  1934,  6000,  5860, | , -3.4,   5.5, 0.113, |, 12.9
3120.8, 140.3, | , 26.3, 11.8, 458.4, | ,  2000,  1930,  6000,  5811, | , -3.4,  -9.9, -0.200, |, 13.5
3121.8, 140.0, | , 26.3, 11.4, 457.4, | ,  2000,  1928,  6000,  5878, | , -3.4,  -9.4, -0.192, |, 12.6
3122.8, 140.1, | , 26.3, 11.3, 457.9, | ,  2000,  1929,  6000,  5837, | , -3.4,  15.4, 0.312, |, 12.6
3123.8, 140.3, | , 26.3, 10.8, 457.9, | ,  2000,  1932,  6000,  5862, | , -3.4,  -3.0, -0.061, |, 12.6
3124.8, 140.4, | , 26.3, 11.9, 459.0, | ,  2000,  1930,  6000,  5861, | , -3.4,   3.4, 0.069, |, 13.1
3125.9, 139.8, | , 26.3, 11.6, 458.7, | ,  2000,  1929,  6000,  5833, | , -3.4,  -3.9, -0.079, |, 13.0
3126.9, 140.1, | , 26.3, 11.5, 459.1, | ,  2000,  1932,  6000,  5900, | , -3.4,  -1.7, -0.036, |, 13.5
3127.9, 140.3, | , 26.3, 12.1, 459.1, | ,  2000,  1925,  6000,  5848, | , -3.4,   4.7, 0.095, |, 12.9
3128.9, 140.5, | , 26.3, 11.1, 458.5, | ,  2000,  1931,  6000,  5847, | , -3.4,   4.3, 0.086, |, 12.9
3129.9, 140.0, | , 26.3, 11.7, 459.1, | ,  2000,  1929,  6000,  5868, | , -3.4,  17.5, 0.357, |, 12.9
3130.9, 140.2, | , 26.3, 12.3, 459.7, | ,  2000,  1928,  6000,  5830, | , -3.4,  23.1, 0.468, |, 13.7
3131.9, 140.3, | , 26.3, 12.3, 459.9, | ,  2000,  1928,  6000,  5833, | , -3.4,  25.7, 0.520, |, 13.6
3132.9, 140.0, | , 26.3, 11.6, 459.5, | ,  2000,  1936,  6000,  5883, | , -3.4,  -0.5, -0.009, |, 13.1
3133.9, 140.2, | , 26.3, 10.9, 458.6, | ,  2000,  1927,  6000,  5845, | , -3.4,  17.5, 0.356, |, 12.3
3134.9, 140.2, | , 26.3, 12.3, 460.2, | ,  2000,  1925,  6000,  5824, | , -3.4,  -2.6, -0.052, |, 13.7
3136.0, 140.2, | , 26.3, 12.4, 460.1, | ,  2000,  1927,  6000,  5862, | , -3.4,  14.1, 0.287, |, 13.6
3137.0, 140.1, | , 26.3, 11.7, 459.8, | ,  2000,  1931,  6000,  5866, | , -3.4,   3.0, 0.061, |, 13.2
3138.0, 139.9, | , 26.3, 11.7, 460.1, | ,  2000,  1928,  6000,  5863, | , -3.4,   3.0, 0.060, |, 13.6
3139.0, 141.8, | , 26.3, 5.6, 455.9, | ,  2000,  1927,  6000,  5843, | , -3.4,   6.4, 0.130, |, 7.6
3140.0, 140.1, | , 26.3, 11.2, 459.6, | ,  2000,  1932,  6000,  5890, | , -3.4,  14.5, 0.297, |, 12.6
3141.0, 139.9, | , 26.3, 11.5, 460.0, | ,  2000,  1927,  6000,  5833, | , -3.4,  22.7, 0.459, |, 13.1
3142.0, 140.3, | , 26.3, 12.3, 460.4, | ,  2000,  1930,  6000,  5853, | , -3.4,   6.8, 0.139, |, 13.7
3143.0, 140.1, | , 26.3, 11.6, 460.2, | ,  2000,  1931,  6000,  5863, | , -3.4,   7.7, 0.156, |, 13.0
3144.0, 141.2, | , 26.3, 5.3, 455.8, | ,  2000,  1925,  6000,  5838, | , -3.4,   3.0, 0.060, |, 7.8
3145.1, 140.2, | , 26.3, 11.3, 460.3, | ,  2000,  1926,  6000,  5849, | , -3.4,   6.4, 0.130, |, 13.0
3146.1, 139.9, | , 26.3, 11.5, 460.9, | ,  2000,  1928,  6000,  5845, | , -3.4,  13.7, 0.278, |, 13.1
3147.1, 140.1, | , 26.3, 11.6, 460.8, | ,  2000,  1927,  6000,  5856, | , -3.4,  20.1, 0.408, |, 13.1
3148.1, 139.9, | , 26.3, 11.7, 460.8, | ,  2000,  1924,  6000,  5841, | , -3.4,  16.3, 0.329, |, 13.2
3149.1, 141.3, | , 26.3, 6.5, 457.1, | ,  2000,  1926,  6000,  5843, | , -3.4,  12.0, 0.243, |, 8.4
3150.1, 140.5, | , 26.3, 10.9, 460.9, | ,  2000,  1928,  6000,  5844, | , -3.4,  14.1, 0.286, |, 12.2
3151.1, 140.0, | , 26.3, 11.7, 461.0, | ,  2000,  1932,  6000,  5871, | , -3.4,  15.8, 0.322, |, 13.2
3152.1, 139.9, | , 26.3, 12.1, 461.9, | ,  2000,  1928,  6000,  5852, | , -3.4,  14.5, 0.295, |, 13.6
3153.1, 140.4, | , 26.3, 12.3, 461.8, | ,  2000,  1934,  6000,  5868, | , -3.4,  22.7, 0.462, |, 13.7
3154.1, 140.3, | , 26.3, 12.0, 462.0, | ,  2000,  1927,  6000,  5818, | , -3.4,  43.7, 0.883, |, 13.6
3155.1, 140.2, | , 26.3, 10.7, 460.9, | ,  2000,  1928,  6000,  5858, | , -3.4,  12.8, 0.261, |, 12.3
3156.2, 140.4, | , 26.3, 12.4, 462.4, | ,  2000,  1929,  6000,  5848, | , -3.4,  14.1, 0.286, |, 13.7
