Repository: jdhuang-csm/Ru-BCA

## Methods
* (BaO)<sub>x</sub>-(CaO)<sub>y</sub>-(Al<sub>2</sub>O<sub>3</sub>)<sub>1-x-y</sub> (BCA) catalyst supports were synthesized via sol-gel and solid-state methods. 
* Ru/BCA catalysts were prepared via incipient wetness impregnation to achieve 1 wt. % Ru loading.
* Ammonia synthesis rates were measured for Ru/BCA catalysts in a packed-bed reactor at 480-600<sup>o</sup>C, 10 bar, and space velocities up to 1.3 x 10<sup>6</sup> ml g<sub>cat</sub><sup>-1</sup> h<sup>-1</sup>.
* A machine learning (ML) model was employed to improve understanding of the behavior of Ru/BCA catalysts.
* A microkinetic model was developed to describe the best-performing catalyst.

File: data/init_files_Cadigan/BCA311.txt (part 8 of 42)
********** Start test **********
Elapsed time, Pressure, | , LJtemp(C), Inner-Temp, Outer-Temp, | , N2-set, N2-flow, H2-set, H2-flow, | , pH, NH3_ppm, NH3_Prod_rate, |, In222Temp
2794.5, 138.3, | , 22.4, 0.0, 334.9, | ,  1000,   957,  3000,  2939, | , -3.4,  -3.9, -0.040, |, 0.0
2795.5, 138.6, | , 22.4, 0.0, 336.2, | ,  1000,   961,  3000,  2943, | , -3.4,  -0.5, -0.005, |, 0.0
2796.5, 138.2, | , 22.4, 0.0, 336.3, | ,  1000,   958,  3000,  2921, | , -3.4,  -6.0, -0.062, |, 0.0
2797.5, 138.2, | , 22.4, 0.0, 336.3, | ,  1000,   955,  3000,  2918, | , -3.4,  -6.5, -0.067, |, 0.0
2798.6, 138.2, | , 22.4, 0.0, 336.5, | ,  1000,   951,  3000,  2933, | , -3.4,  19.3, 0.200, |, 0.0
2799.6, 138.9, | , 22.4, 0.0, 335.6, | ,  1000,   956,  3000,  2944, | , -3.4,  -4.3, -0.045, |, 0.0
2800.6, 138.2, | , 22.4, 0.0, 336.8, | ,  1000,   956,  3000,  2937, | , -3.4,  -4.7, -0.049, |, 0.0
2801.6, 138.2, | , 22.4, 0.0, 336.9, | ,  1000,   961,  3000,  2931, | , -3.4,  -4.3, -0.045, |, 0.0
2802.6, 138.6, | , 22.4, 0.0, 337.2, | ,  1000,   959,  3000,  2932, | , -3.4,  -4.7, -0.049, |, 0.0
2803.6, 138.1, | , 22.4, 0.0, 336.6, | ,  1000,   953,  3000,  2941, | , -3.4,  -4.3, -0.045, |, 0.0
2804.6, 138.4, | , 22.4, 0.0, 336.4, | ,  1000,   955,  3000,  2925, | , -3.4,  -5.6, -0.058, |, 0.0
2805.6, 138.1, | , 22.4, 0.0, 337.1, | ,  1000,   952,  3000,  2927, | , -3.4,  -3.9, -0.040, |, 0.0
2806.6, 138.6, | , 22.4, 0.0, 337.5, | ,  1000,   957,  3000,  2941, | , -3.4,  -9.0, -0.094, |, 0.0
2807.6, 138.3, | , 22.4, 0.0, 336.8, | ,  1000,   958,  3000,  2914, | , -3.4,  -6.9, -0.071, |, 0.0
2808.6, 138.3, | , 22.4, 0.0, 337.4, | ,  1000,   958,  3000,  2942, | , -3.4,   4.7, 0.049, |, 0.0
2809.7, 138.5, | , 22.4, 0.0, 337.1, | ,  1000,   956,  3000,  2917, | , -3.4,  24.4, 0.253, |, 0.0
2810.7, 138.7, | , 22.4, 0.0, 337.8, | ,  1000,   954,  3000,  2936, | , -3.4,  18.0, 0.187, |, 0.0
2811.7, 138.2, | , 22.4, 0.0, 337.8, | ,  1000,   957,  3000,  2911, | , -3.4,  21.8, 0.226, |, 0.0
2812.7, 138.2, | , 22.4, 0.0, 337.4, | ,  1000,   952,  3000,  2939, | , -3.4,   0.4, 0.004, |, 0.0
2813.7, 138.2, | , 22.4, 0.0, 337.9, | ,  1000,   951,  3000,  2911, | , -3.4,  -7.7, -0.080, |, 0.0
2814.7, 138.9, | , 22.4, 0.0, 337.4, | ,  1000,   956,  3000,  2927, | , -3.4,   3.4, 0.035, |, 0.0
2815.7, 138.1, | , 22.4, 0.0, 338.2, | ,  1000,   953,  3000,  2932, | , -3.4,   1.3, 0.013, |, 0.0
2816.7, 138.2, | , 22.4, 0.0, 338.6, | ,  1000,   959,  3000,  2937, | , -3.4,   8.1, 0.085, |, 0.0
2817.7, 138.6, | , 22.4, 0.0, 338.7, | ,  1000,   956,  3000,  2913, | , -3.4,   0.8, 0.009, |, 0.0
2818.7, 138.5, | , 22.4, 0.0, 338.9, | ,  1000,   954,  3000,  2936, | , -3.4,   4.3, 0.044, |, 0.0
2819.8, 138.9, | , 22.4, 0.0, 333.5, | ,  1000,   952,  3000,  2902, | , -3.4,  -0.9, -0.009, |, 0.0
2820.8, 138.8, | , 22.4, 0.0, 339.0, | ,  1000,   956,  3000,  2954, | , -3.4,  26.1, 0.273, |, 0.0
2821.8, 138.3, | , 22.4, 0.0, 339.2, | ,  1000,   961,  3000,  2925, | , -3.4,  -2.6, -0.027, |, 0.0
2822.8, 138.4, | , 22.4, 0.0, 339.5, | ,  1000,   954,  3000,  2937, | , -3.4,  -3.0, -0.031, |, 0.0
2823.8, 138.0, | , 22.4, 0.0, 339.6, | ,  1000,   949,  3000,  2912, | , -3.4,  -4.3, -0.045, |, 0.0
2824.8, 139.6, | , 22.4, 0.0, 331.7, | ,  1000,   949,  3000,  2906, | , -3.4,  -1.7, -0.018, |, 0.0
2825.8, 138.3, | , 22.4, 0.0, 339.1, | ,  1000,   954,  3000,  2926, | , -3.4,  20.1, 0.209, |, 0.0
2826.8, 138.3, | , 22.4, 0.0, 339.9, | ,  1000,   955,  3000,  2943, | , -3.4,   9.4, 0.098, |, 0.0
2827.8, 138.2, | , 22.4, 0.0, 340.0, | ,  1000,   957,  3000,  2951, | , -3.4,  18.8, 0.197, |, 0.0
2828.8, 138.6, | , 22.4, 0.0, 340.6, | ,  1000,   953,  3000,  2937, | , -3.4,  14.1, 0.147, |, 0.0
2829.9, 138.3, | , 22.4, 0.0, 337.5, | ,  1000,   956,  3000,  2930, | , -3.4,   4.3, 0.044, |, 0.0
2830.9, 138.4, | , 22.4, 0.0, 339.9, | ,  1000,   956,  3000,  2929, | , -3.4,   3.4, 0.035, |, 0.0
2831.9, 138.3, | , 22.4, 0.0, 341.0, | ,  1000,   957,  3000,  2943, | , -3.4,  -5.6, -0.058, |, 0.0
2832.9, 138.5, | , 22.4, 0.0, 341.2, | ,  1000,   952,  3000,  2934, | , -3.4,  -5.6, -0.058, |, 0.0
2833.9, 138.1, | , 22.4, 0.0, 341.1, | ,  1000,   952,  3000,  2900, | , -3.4,  11.5, 0.119, |, 0.0
2834.9, 138.2, | , 22.4, 0.0, 341.1, | ,  1000,   955,  3000,  2927, | , -3.4,   1.3, 0.013, |, 0.0
2835.9, 138.7, | , 22.4, 0.0, 341.1, | ,  1000,   955,  3000,  2917, | , -3.4,  -1.3, -0.014, |, 0.0
2836.9, 138.2, | , 22.4, 0.0, 341.8, | ,  1000,   951,  3000,  2935, | , -3.4,   0.4, 0.004, |, 0.0
2837.9, 138.2, | , 22.4, 0.0, 341.4, | ,  1000,   950,  3000,  2928, | , -3.4,  -0.0, -0.000, |, 0.0
2838.9, 138.2, | , 22.4, 0.0, 342.0, | ,  1000,   957,  3000,  2919, | , -3.4,  26.5, 0.275, |, 0.0
2839.9, 138.7, | , 22.4, 0.0, 342.2, | ,  1000,   951,  3000,  2939, | , -3.4,   4.3, 0.044, |, 0.0
2841.0, 138.4, | , 22.4, 0.0, 341.1, | ,  1000,   955,  3000,  2942, | , -3.4,   2.5, 0.027, |, 0.0
2842.0, 138.1, | , 22.4, 0.0, 342.4, | ,  1000,   955,  3000,  2926, | , -3.4,   3.4, 0.035, |, 0.0
2843.0, 138.2, | , 22.4, 0.0, 342.1, | ,  1000,   958,  3000,  2933, | , -3.4,   4.3, 0.044, |, 0.0
2844.0, 138.6, | , 22.4, 0.0, 342.8, | ,  1000,   955,  3000,  2929, | , -3.4,   4.3, 0.044, |, 0.0
2845.0, 138.0, | , 22.4, 0.0, 342.7, | ,  1000,   952,  3000,  2914, | , -3.4,  17.1, 0.177, |, 0.0
2846.0, 138.2, | , 22.4, 0.0, 342.4, | ,  1000,   959,  3000,  2915, | , -3.4,   0.4, 0.004, |, 0.0
2847.0, 138.2, | , 22.4, 0.0, 343.2, | ,  1000,   959,  3000,  2921, | , -3.4,   2.5, 0.026, |, 0.0
2848.0, 138.6, | , 22.4, 0.0, 343.3, | ,  1000,   950,  3000,  2926, | , -3.4,   3.0, 0.031, |, 0.0
2849.0, 138.3, | , 22.4, 0.0, 343.1, | ,  1000,   951,  3000,  2922, | , -3.4,   0.4, 0.004, |, 0.0
2850.0, 138.6, | , 22.4, 0.0, 343.4, | ,  1000,   957,  3000,  2929, | , -3.4,   2.1, 0.022, |, 0.0
2851.0, 138.8, | , 22.4, 0.0, 342.5, | ,  1000,   957,  3000,  2930, | , -3.4,  -0.0, -0.000, |, 0.0
2852.1, 138.2, | , 22.4, 0.0, 343.2, | ,  1000,   958,  3000,  2923, | , -3.4,   3.0, 0.031, |, 0.0
2853.1, 138.2, | , 22.4, 0.0, 343.6, | ,  1000,   958,  3000,  2916, | , -3.4,   3.4, 0.035, |, 0.0
2854.1, 138.6, | , 22.4, 0.0, 344.0, | ,  1000,   957,  3000,  2913, | , -3.4,  16.7, 0.173, |, 0.0
2855.1, 138.1, | , 22.4, 0.0, 344.1, | ,  1000,   957,  3000,  2910, | , -3.4,   4.3, 0.044, |, 0.0
2856.1, 138.9, | , 22.4, 0.0, 339.8, | ,  1000,   955,  3000,  2944, | , -3.4,  -0.9, -0.009, |, 0.0
2857.1, 138.5, | , 22.4, 0.0, 343.8, | ,  1000,   960,  3000,  2957, | , -3.4,   9.0, 0.094, |, 0.0
2858.1, 138.7, | , 22.4, 0.0, 344.8, | ,  1000,   951,  3000,  2921, | , -3.4,   4.3, 0.044, |, 0.0
2859.1, 138.2, | , 22.4, 0.0, 344.9, | ,  1000,   956,  3000,  2929, | , -3.4,  22.7, 0.236, |, 0.0
2860.1, 138.2, | , 22.4, 0.0, 344.8, | ,  1000,   951,  3000,  2925, | , -3.4,   1.7, 0.018, |, 0.0
2861.1, 139.0, | , 22.4, 0.0, 339.7, | ,  1000,   952,  3000,  2920, | , -3.4,   0.4, 0.004, |, 0.0
2862.1, 138.9, | , 22.4, 0.0, 344.8, | ,  1000,   957,  3000,  2926, | , -3.4,   3.8, 0.040, |, 0.0
2863.2, 138.3, | , 22.4, 0.0, 344.9, | ,  1000,   955,  3000,  2922, | , -3.4,  24.4, 0.253, |, 0.0
2864.2, 138.1, | , 22.4, 0.0, 345.0, | ,  1000,   949,  3000,  2907, | , -3.4,   9.8, 0.101, |, 0.0
2865.2, 138.4, | , 22.4, 0.0, 345.3, | ,  1000,   948,  3000,  2926, | , -3.4,   8.1, 0.084, |, 0.0
2866.2, 138.5, | , 22.4, 0.0, 345.8, | ,  1000,   956,  3000,  2926, | , -3.4,   3.4, 0.035, |, 0.0
2867.2, 138.4, | , 22.4, 0.0, 344.9, | ,  1000,   955,  3000,  2929, | , -3.4,   1.3, 0.013, |, 0.0
2868.2, 138.2, | , 22.4, 0.0, 345.5, | ,  1000,   954,  3000,  2914, | , -3.4,   2.1, 0.022, |, 0.0
2869.2, 138.5, | , 22.4, 0.0, 345.9, | ,  1000,   956,  3000,  2937, | , -3.4,   7.3, 0.076, |, 0.0
2870.2, 138.2, | , 22.4, 0.0, 346.0, | ,  1000,   956,  3000,  2925, | , -3.4,   0.4, 0.004, |, 0.0
2871.2, 138.2, | , 22.4, 0.0, 345.8, | ,  1000,   957,  3000,  2945, | , -3.4,   3.8, 0.040, |, 0.0
2872.2, 138.4, | , 22.4, 0.0, 344.9, | ,  1000,   952,  3000,  2912, | , -3.4,   3.8, 0.040, |, 0.0
2873.3, 138.5, | , 22.4, 0.0, 346.5, | ,  1000,   961,  3000,  2920, | , -3.4,   5.1, 0.053, |, 0.0
2874.3, 138.3, | , 22.4, 0.0, 346.0, | ,  1000,   959,  3000,  2927, | , -3.4,  16.7, 0.173, |, 0.0
2875.3, 138.2, | , 22.4, 0.0, 346.4, | ,  1000,   953,  3000,  2942, | , -3.4,  10.3, 0.107, |, 0.0
2876.3, 138.6, | , 22.4, 0.0, 346.7, | ,  1000,   951,  3000,  2921, | , -3.4,  -0.9, -0.009, |, 0.0
2877.3, 138.8, | , 22.4, 0.0, 345.9, | ,  1000,   952,  3000,  2922, | , -3.4,   4.3, 0.044, |, 0.0
2878.3, 138.3, | , 22.4, 0.0, 346.5, | ,  1000,   953,  3000,  2945, | , -3.4,   5.1, 0.053, |, 0.0
2879.3, 138.3, | , 22.4, 0.0, 347.2, | ,  1000,   952,  3000,  2933, | , -3.4,  28.3, 0.294, |, 0.0
2880.3, 138.6, | , 22.4, 0.0, 347.3, | ,  1000,   953,  3000,  2941, | , -3.4,   7.7, 0.080, |, 0.0
2881.3, 138.5, | , 22.4, 0.0, 347.1, | ,  1000,   953,  3000,  2918, | , -3.4,   3.0, 0.031, |, 0.0
2882.3, 138.3, | , 22.4, 0.0, 346.8, | ,  1000,   960,  3000,  2920, | , -3.4,   0.4, 0.004, |, 0.0
2883.3, 138.3, | , 22.4, 0.0, 347.4, | ,  1000,   951,  3000,  2941, | , -3.4,   0.8, 0.009, |, 0.0
2884.4, 138.7, | , 22.4, 0.0, 348.5, | ,  1000,   950,  3000,  2922, | , -3.4,   0.8, 0.009, |, 0.0
2885.4, 138.1, | , 22.4, 0.0, 347.7, | ,  1000,   947,  3000,  2900, | , -3.4,  18.4, 0.189, |, 0.0
2886.4, 138.2, | , 22.4, 0.0, 347.4, | ,  1000,   957,  3000,  2947, | , -3.4,   5.5, 0.058, |, 0.0
2887.4, 139.4, | , 22.4, 0.0, 342.7, | ,  1000,   950,  3000,  2935, | , -3.4,   6.8, 0.071, |, 0.0
2888.4, 138.1, | , 22.4, 0.0, 348.1, | ,  1000,   953,  3000,  2899, | , -3.4,   0.4, 0.004, |, 0.0
2889.4, 138.6, | , 22.4, 0.0, 348.4, | ,  1000,   954,  3000,  2933, | , -3.4,  30.8, 0.320, |, 0.0
2890.4, 138.2, | , 22.5, 0.0, 348.6, | ,  1000,   959,  3000,  2941, | , -3.4,   7.7, 0.080, |, 0.0
2891.4, 138.6, | , 22.4, 0.0, 348.9, | ,  1000,   954,  3000,  2907, | , -3.4, -15.9, -0.164, |, 0.0
2892.4, 138.8, | , 22.4, 0.0, 343.5, | ,  1000,   955,  3000,  2937, | , -3.4, -13.7, -0.143, |, 0.0
2893.4, 138.3, | , 22.5, 0.0, 347.9, | ,  1000,   952,  3000,  2948, | , -3.4,  -7.3, -0.076, |, 0.0
2894.5, 138.1, | , 22.5, 0.0, 348.5, | ,  1000,   958,  3000,  2926, | , -3.4,  -0.9, -0.009, |, 0.0
2895.5, 138.6, | , 22.4, 0.0, 349.3, | ,  1000,   955,  3000,  2942, | , -3.4, -10.3, -0.107, |, 0.0
2896.5, 138.3, | , 22.5, 0.0, 349.2, | ,  1000,   960,  3000,  2918, | , -3.4, -13.7, -0.142, |, 0.0
2897.5, 138.3, | , 22.5, 0.0, 349.2, | ,  1000,   956,  3000,  2949, | , -3.4,   1.7, 0.018, |, 0.0
2898.5, 138.7, | , 22.5, 0.0, 349.1, | ,  1000,   960,  3000,  2904, | , -3.4,  -9.0, -0.093, |, 0.0
2899.5, 138.3, | , 22.5, 0.0, 349.5, | ,  1000,   958,  3000,  2931, | , -3.4,  -2.2, -0.023, |, 0.0
2900.5, 138.3, | , 22.5, 0.0, 349.8, | ,  1000,   959,  3000,  2917, | , -3.4,  13.7, 0.142, |, 0.0
2901.5, 138.6, | , 22.5, 0.0, 350.2, | ,  1000,   956,  3000,  2931, | , -3.4,  -4.7, -0.049, |, 0.0
2902.5, 138.0, | , 22.5, 0.0, 349.7, | ,  1000,   953,  3000,  2909, | , -3.4,  -0.0, -0.000, |, 0.0
2903.5, 138.3, | , 22.5, 0.0, 349.4, | ,  1000,   954,  3000,  2922, | , -3.4,  -6.5, -0.067, |, 0.0
2904.5, 138.1, | , 22.5, 0.0, 350.5, | ,  1000,   956,  3000,  2914, | , -3.4,  -5.6, -0.058, |, 0.0
2905.6, 138.1, | , 22.5, 0.0, 350.6, | ,  1000,   958,  3000,  2937, | , -3.4,  10.3, 0.107, |, 0.0
2906.6, 138.6, | , 22.5, 0.0, 351.1, | ,  1000,   955,  3000,  2936, | , -3.4,   6.4, 0.067, |, 0.0
2907.6, 138.2, | , 22.5, 0.0, 350.9, | ,  1000,   949,  3000,  2939, | , -3.4,   1.7, 0.018, |, 0.0
2908.6, 138.3, | , 22.5, 0.0, 350.3, | ,  1000,   954,  3000,  2917, | , -3.4,   0.8, 0.009, |, 0.0
2909.6, 138.5, | , 22.5, 0.0, 351.4, | ,  1000,   954,  3000,  2927, | , -3.4,   0.4, 0.004, |, 0.0
2910.6, 138.7, | , 22.5, 0.0, 351.6, | ,  1000,   956,  3000,  2937, | , -3.4,   4.3, 0.044, |, 0.0
2911.6, 138.4, | , 22.5, 0.0, 350.9, | ,  1000,   956,  3000,  2930, | , -3.4,   4.7, 0.049, |, 0.0
2912.6, 138.7, | , 22.5, 0.0, 351.7, | ,  1000,   954,  3000,  2938, | , -3.4,   1.3, 0.013, |, 0.0
2913.6, 138.7, | , 22.5, 0.0, 351.1, | ,  1000,   956,  3000,  2948, | , -3.4,   1.7, 0.018, |, 0.0
2914.6, 138.3, | , 22.5, 0.0, 351.9, | ,  1000,   953,  3000,  2922, | , -3.4,  -0.0, -0.000, |, 0.0
2915.7, 138.3, | , 22.5, 0.0, 352.2, | ,  1000,   955,  3000,  2939, | , -3.4,   1.7, 0.018, |, 0.0
2916.7, 138.9, | , 22.5, 0.0, 351.6, | ,  1000,   955,  3000,  2940, | , -3.4,   1.7, 0.018, |, 0.0
2917.7, 138.3, | , 22.5, 0.0, 352.6, | ,  1000,   955,  3000,  2925, | , -3.4,  30.8, 0.320, |, 0.0
2918.7, 139.1, | , 22.5, 0.0, 344.2, | ,  1000,   946,  3000,  2914, | , -3.4,   2.1, 0.022, |, 0.0
2919.7, 138.2, | , 22.5, 0.0, 352.5, | ,  1000,   949,  3000,  2928, | , -3.4,   1.3, 0.013, |, 0.0
2920.7, 138.2, | , 22.5, 0.0, 352.5, | ,  1000,   956,  3000,  2935, | , -3.4,   9.8, 0.102, |, 0.0
2921.7, 138.1, | , 22.5, 0.0, 353.0, | ,  1000,   949,  3000,  2936, | , -3.4,  18.0, 0.187, |, 0.0
2922.7, 138.2, | , 22.5, 0.0, 352.8, | ,  1000,   950,  3000,  2932, | , -3.4,  23.1, 0.240, |, 0.0
2923.7, 139.3, | , 22.5, 0.0, 344.8, | ,  1000,   952,  3000,  2932, | , -3.4,   8.5, 0.089, |, 0.0
2924.7, 138.8, | , 22.5, 0.0, 352.8, | ,  1000,   956,  3000,  2939, | , -3.4,  11.1, 0.116, |, 0.0
2925.7, 138.2, | , 22.5, 0.0, 353.1, | ,  1000,   955,  3000,  2936, | , -3.4,  15.0, 0.156, |, 0.0
2926.8, 138.3, | , 22.5, 0.0, 353.4, | ,  1000,   956,  3000,  2931, | , -3.4,  15.4, 0.160, |, 0.0
2927.8, 138.5, | , 22.5, 0.0, 354.2, | ,  1000,   961,  3000,  2903, | , -3.4,  10.7, 0.110, |, 0.0
2928.8, 139.0, | , 22.5, 0.0, 347.4, | ,  1000,   957,  3000,  2937, | , -3.4,  28.7, 0.299, |, 0.0
2929.8, 138.3, | , 22.5, 0.0, 352.9, | ,  1000,   953,  3000,  2933, | , -3.4,  15.0, 0.156, |, 0.0
2930.8, 138.6, | , 22.5, 0.0, 354.1, | ,  1000,   956,  3000,  2937, | , -3.4,   8.5, 0.089, |, 0.0
2931.8, 138.7, | , 22.5, 0.0, 354.1, | ,  1000,   953,  3000,  2936, | , -3.4,  31.7, 0.330, |, 0.0
2932.8, 138.3, | , 22.5, 0.0, 354.1, | ,  1000,   958,  3000,  2941, | , -3.4,  28.3, 0.295, |, 0.0
2933.8, 138.3, | , 22.5, 0.0, 354.3, | ,  1000,   951,  3000,  2922, | , -3.4,   8.5, 0.089, |, 0.0
2934.8, 138.9, | , 22.5, 0.0, 353.6, | ,  1000,   956,  3000,  2927, | , -3.4,  40.7, 0.423, |, 0.0
2935.9, 138.6, | , 22.5, 0.0, 354.8, | ,  1000,   952,  3000,  2918, | , -3.4,  12.8, 0.133, |, 0.0
2936.9, 138.2, | , 22.5, 0.0, 354.2, | ,  1000,   955,  3000,  2949, | , -3.4,  16.3, 0.170, |, 0.0
2937.9, 138.2, | , 22.5, 0.0, 354.7, | ,  1000,   958,  3000,  2929, | , -3.4,  11.1, 0.116, |, 0.0
2938.9, 138.7, | , 22.5, 0.0, 355.0, | ,  1000,   956,  3000,  2934, | , -3.4,   7.3, 0.076, |, 0.0
2939.9, 138.4, | , 22.5, 0.0, 354.3, | ,  1000,   954,  3000,  2920, | , -3.4,  11.5, 0.120, |, 0.0
2940.9, 138.1, | , 22.5, 0.0, 355.0, | ,  1000,   957,  3000,  2934, | , -3.4,  10.3, 0.107, |, 0.0
2941.9, 138.6, | , 22.5, 0.0, 355.4, | ,  1000,   953,  3000,  2944, | , -3.4,  11.5, 0.120, |, 0.0
2942.9, 138.7, | , 22.5, 0.0, 355.7, | ,  1000,   952,  3000,  2932, | , -3.4,  42.0, 0.436, |, 0.0
2943.9, 138.2, | , 22.5, 0.0, 355.5, | ,  1000,   952,  3000,  2929, | , -3.4,  29.1, 0.302, |, 0.0
2944.9, 138.4, | , 22.5, 0.0, 355.0, | ,  1000,   952,  3000,  2918, | , -3.4,  19.7, 0.204, |, 0.0
2945.9, 138.6, | , 22.5, 0.0, 356.1, | ,  1000,   958,  3000,  2931, | , -3.4,  20.5, 0.214, |, 0.0
2946.9, 138.2, | , 22.5, 0.0, 356.1, | ,  1000,   956,  3000,  2937, | , -3.4,  15.8, 0.165, |, 0.0
2948.0, 138.2, | , 22.5, 0.0, 356.3, | ,  1000,   951,  3000,  2937, | , -3.4,  19.3, 0.200, |, 0.0
2949.0, 138.1, | , 22.5, 0.0, 356.6, | ,  1000,   952,  3000,  2931, | , -3.4,  24.8, 0.258, |, 0.0
2950.0, 138.8, | , 22.5, 0.0, 355.3, | ,  1000,   953,  3000,  2907, | , -3.4,  15.4, 0.159, |, 0.0
2951.0, 138.1, | , 22.5, 0.0, 356.7, | ,  1000,   959,  3000,  2941, | , -3.4,  21.4, 0.223, |, 0.0
2952.0, 138.2, | , 22.5, 0.0, 356.9, | ,  1000,   954,  3000,  2944, | , -3.4,  37.3, 0.388, |, 0.0
2953.0, 138.2, | , 22.5, 0.0, 357.1, | ,  1000,   959,  3000,  2920, | , -3.4,  43.7, 0.453, |, 0.0
2954.0, 138.4, | , 22.5, 0.0, 357.2, | ,  1000,   958,  3000,  2934, | , -3.4,  19.7, 0.205, |, 0.0
2955.0, 139.0, | , 22.5, 0.0, 352.1, | ,  1000,   949,  3000,  2909, | , -3.4,  14.1, 0.146, |, 0.0
2956.0, 138.8, | , 22.5, 0.0, 356.9, | ,  1000,   955,  3000,  2936, | , -3.4,  19.3, 0.200, |, 0.0
2957.0, 138.6, | , 22.5, 0.0, 357.7, | ,  1000,   957,  3000,  2933, | , -3.4,   8.5, 0.089, |, 0.0
2958.1, 138.3, | , 22.5, 0.0, 357.2, | ,  1000,   953,  3000,  2941, | , -3.4,  15.4, 0.160, |, 0.0
2959.1, 138.3, | , 22.5, 0.0, 357.6, | ,  1000,   953,  3000,  2930, | , -3.4,  17.5, 0.182, |, 0.0
2960.1, 139.4, | , 22.5, 0.0, 352.7, | ,  1000,   953,  3000,  2913, | , -3.4,  18.8, 0.195, |, 0.0
2961.1, 138.7, | , 22.5, 0.0, 357.5, | ,  1000,   957,  3000,  2941, | , -3.4,  18.0, 0.187, |, 0.0
2962.1, 138.0, | , 22.5, 0.0, 358.1, | ,  1000,   951,  3000,  2918, | , -3.4,  23.1, 0.239, |, 0.0
2963.1, 138.2, | , 22.5, 0.0, 358.1, | ,  1000,   955,  3000,  2933, | , -3.4,  20.5, 0.214, |, 0.0
2964.1, 138.4, | , 22.5, 0.0, 358.6, | ,  1000,   954,  3000,  2924, | , -3.4,  16.7, 0.173, |, 0.0
2965.1, 138.1, | , 22.5, 0.0, 358.6, | ,  1000,   953,  3000,  2918, | , -3.4,  49.2, 0.510, |, 0.0
2966.1, 138.4, | , 22.5, 0.0, 357.7, | ,  1000,   959,  3000,  2952, | , -3.4,  31.3, 0.327, |, 0.0
2967.1, 138.7, | , 22.5, 0.0, 359.6, | ,  1000,   956,  3000,  2932, | , -3.4,  45.8, 0.477, |, 0.0
2968.2, 138.6, | , 22.5, 0.0, 359.2, | ,  1000,   954,  3000,  2915, | , -3.4,  20.5, 0.213, |, 0.0
2969.2, 138.9, | , 22.5, 0.0, 353.8, | ,  1000,   950,  3000,  2941, | , -3.4,  17.5, 0.183, |, 0.0
2970.2, 138.2, | , 22.5, 0.0, 359.0, | ,  1000,   958,  3000,  2927, | , -3.4,  19.7, 0.205, |, 0.0
2971.2, 138.7, | , 22.5, 0.0, 358.1, | ,  1000,   949,  3000,  2951, | , -3.4,  17.1, 0.179, |, 0.0
2972.2, 138.3, | , 22.5, 0.0, 359.1, | ,  1000,   954,  3000,  2942, | , -3.4,  26.5, 0.277, |, 0.0
2973.2, 138.3, | , 22.5, 0.0, 359.1, | ,  1000,   956,  3000,  2931, | , -3.4,  19.3, 0.200, |, 0.0
2974.2, 138.3, | , 22.5, 0.0, 358.9, | ,  1000,   952,  3000,  2929, | , -3.4,  18.8, 0.195, |, 0.0
2975.2, 138.1, | , 22.5, 0.0, 359.5, | ,  1000,   952,  3000,  2920, | , -3.4,  18.4, 0.191, |, 0.0
2976.2, 138.5, | , 22.5, 0.0, 358.7, | ,  1000,   947,  3000,  2952, | , -3.4,  25.7, 0.268, |, 0.0
2977.2, 138.2, | , 22.5, 0.0, 359.3, | ,  1000,   951,  3000,  2916, | , -3.4,  24.0, 0.248, |, 0.0
2978.3, 138.2, | , 22.5, 0.0, 359.5, | ,  1000,   953,  3000,  2922, | , -3.4,  18.8, 0.195, |, 0.0
2979.3, 138.7, | , 22.5, 0.0, 360.6, | ,  1000,   955,  3000,  2923, | , -3.4,  38.1, 0.395, |, 0.0
2980.3, 138.3, | , 22.5, 0.0, 359.8, | ,  1000,   957,  3000,  2914, | , -3.4,  26.5, 0.275, |, 0.0
2981.3, 138.4, | , 22.5, 0.0, 359.6, | ,  1000,   954,  3000,  2936, | , -3.4,  16.7, 0.174, |, 0.0
2982.3, 138.7, | , 22.5, 0.0, 360.9, | ,  1000,   955,  3000,  2932, | , -3.4,  17.1, 0.178, |, 0.0
2983.3, 138.3, | , 22.5, 0.0, 360.5, | ,  1000,   957,  3000,  2941, | , -3.4,  21.0, 0.219, |, 0.0
2984.3, 138.2, | , 22.5, 0.0, 360.8, | ,  1000,   954,  3000,  2930, | , -3.4,  17.1, 0.178, |, 0.0
2985.3, 138.6, | , 22.5, 0.0, 360.9, | ,  1000,   953,  3000,  2922, | , -3.4,  26.5, 0.275, |, 0.0
2986.3, 139.4, | , 22.5, 0.0, 355.4, | ,  1000,   948,  3000,  2900, | , -3.4,  19.7, 0.203, |, 0.0
2987.3, 138.4, | , 22.5, 0.0, 360.4, | ,  1000,   951,  3000,  2922, | , -3.4,  19.7, 0.204, |, 0.0
2988.4, 138.1, | , 22.5, 0.0, 360.5, | ,  1000,   955,  3000,  2928, | , -3.4,  42.8, 0.445, |, 0.0
2989.4, 139.0, | , 22.5, 0.0, 360.4, | ,  1000,   960,  3000,  2916, | , -3.4,  39.0, 0.404, |, 0.0
2990.4, 138.4, | , 22.5, 0.0, 360.7, | ,  1000,   959,  3000,  2930, | , -3.4,  25.3, 0.263, |, 0.0
2991.4, 139.0, | , 22.5, 0.0, 356.3, | ,  1000,   953,  3000,  2923, | , -3.4,  24.8, 0.257, |, 0.0
2992.4, 138.8, | , 22.5, 0.0, 361.8, | ,  1000,   953,  3000,  2925, | , -3.4,  26.5, 0.275, |, 0.0
2993.4, 138.7, | , 22.5, 0.0, 362.2, | ,  1000,   953,  3000,  2922, | , -3.4,  57.0, 0.591, |, 0.0
2994.4, 138.5, | , 22.5, 0.0, 362.0, | ,  1000,   958,  3000,  2927, | , -3.4,  26.1, 0.271, |, 0.0
2995.4, 138.4, | , 22.5, 0.0, 360.1, | ,  1000,   952,  3000,  2915, | , -3.4,  25.7, 0.266, |, 0.0
2996.4, 138.7, | , 22.5, 0.0, 362.3, | ,  1000,   959,  3000,  2914, | , -3.4,  43.2, 0.448, |, 0.0
2997.5, 138.4, | , 22.5, 0.0, 355.8, | ,  1000,   952,  3000,  2943, | , -3.4,  24.8, 0.259, |, 0.0
2998.5, 138.1, | , 22.5, 0.0, 362.7, | ,  1000,   951,  3000,  2912, | , -3.4,  27.8, 0.288, |, 0.0
2999.5, 138.2, | , 22.5, 0.0, 363.0, | ,  1000,   955,  3000,  2932, | , -3.4,  32.1, 0.334, |, 0.0
3000.5, 138.8, | , 22.5, 0.0, 363.1, | ,  1000,   957,  3000,  2957, | , -3.4,  34.3, 0.359, |, 0.0
3001.5, 138.3, | , 22.5, 0.0, 363.4, | ,  1000,   960,  3000,  2932, | , -3.4,  35.1, 0.365, |, 0.0
3002.5, 138.4, | , 22.5, 0.0, 362.4, | ,  1000,   956,  3000,  2944, | , -3.4,  27.4, 0.286, |, 0.0
3003.5, 138.6, | , 22.5, 0.0, 364.0, | ,  1000,   957,  3000,  2910, | , -3.4,  23.5, 0.243, |, 0.0
3004.5, 138.1, | , 22.5, 0.0, 363.5, | ,  1000,   952,  3000,  2915, | , -3.4,  27.4, 0.283, |, 0.0
3005.5, 138.1, | , 22.5, 0.0, 363.5, | ,  1000,   955,  3000,  2937, | , -3.4,  42.4, 0.441, |, 0.0
3006.5, 138.1, | , 22.5, 0.0, 363.3, | ,  1000,   957,  3000,  2922, | , -3.4,  24.8, 0.258, |, 0.0
3007.6, 138.8, | , 22.5, 0.0, 363.8, | ,  1000,   955,  3000,  2922, | , -3.4,  23.5, 0.244, |, 0.0
3008.6, 138.3, | , 22.5, 0.0, 364.2, | ,  1000,   954,  3000,  2941, | , -3.4,  26.5, 0.276, |, 0.0
3009.6, 138.2, | , 22.5, 0.0, 364.4, | ,  1000,   956,  3000,  2925, | , -3.4,  44.1, 0.458, |, 0.0
3010.6, 138.4, | , 22.5, 0.0, 364.5, | ,  1000,   956,  3000,  2918, | , -3.4,  32.5, 0.337, |, 0.0
3011.6, 138.6, | , 22.5, 0.0, 364.7, | ,  1000,   955,  3000,  2919, | , -3.4,  30.8, 0.319, |, 0.0
3012.6, 138.3, | , 22.5, 0.0, 364.3, | ,  1000,   950,  3000,  2906, | , -3.4,  38.5, 0.398, |, 0.0
3013.6, 138.2, | , 22.5, 0.0, 364.5, | ,  1000,   957,  3000,  2915, | , -3.4,  53.5, 0.555, |, 0.0
3014.6, 138.6, | , 22.5, 0.0, 365.5, | ,  1000,   954,  3000,  2937, | , -3.4,  45.8, 0.477, |, 0.0
3015.6, 138.2, | , 22.5, 0.0, 365.1, | ,  1000,   954,  3000,  2929, | , -3.4,  32.1, 0.334, |, 0.0
3016.6, 138.2, | , 22.5, 0.0, 365.2, | ,  1000,   954,  3000,  2926, | , -3.4,  40.7, 0.422, |, 0.0
3017.7, 139.8, | , 22.5, 0.0, 359.8, | ,  1000,   949,  3000,  2949, | , -3.4,  34.3, 0.357, |, 0.0
3018.7, 138.4, | , 22.5, 0.0, 365.5, | ,  1000,   954,  3000,  2926, | , -3.4,  23.1, 0.240, |, 0.0
3019.7, 138.3, | , 22.5, 0.0, 364.4, | ,  1000,   959,  3000,  2939, | , -3.4,  25.7, 0.268, |, 0.0
3020.7, 138.3, | , 22.5, 0.0, 365.5, | ,  1000,   954,  3000,  2941, | , -3.4,  26.5, 0.277, |, 0.0
3021.7, 138.7, | , 22.5, 0.0, 366.2, | ,  1000,   956,  3000,  2915, | , -3.4,  46.2, 0.479, |, 0.0
3022.7, 139.1, | , 22.5, 0.0, 360.0, | ,  1000,   947,  3000,  2913, | , -3.4,  31.7, 0.327, |, 0.0
3023.7, 138.4, | , 22.5, 0.0, 365.5, | ,  1000,   956,  3000,  2927, | , -3.4,  35.1, 0.365, |, 0.0
3024.7, 138.4, | , 22.5, 0.0, 366.2, | ,  1000,   953,  3000,  2920, | , -3.4,  53.1, 0.550, |, 0.0
3025.7, 138.1, | , 22.5, 0.0, 366.9, | ,  1000,   957,  3000,  2927, | , -3.4,  58.2, 0.605, |, 0.0
3026.7, 138.2, | , 22.5, 0.0, 365.9, | ,  1000,   955,  3000,  2933, | , -3.4,  30.8, 0.321, |, 0.0
3027.8, 138.3, | , 22.5, 0.0, 366.2, | ,  1000,   954,  3000,  2927, | , -3.4,  33.4, 0.347, |, 0.0
3028.8, 138.7, | , 22.5, 0.0, 366.4, | ,  1000,   957,  3000,  2944, | , -3.4,  36.8, 0.384, |, 0.0
3029.8, 138.2, | , 22.5, 0.0, 366.7, | ,  1000,   953,  3000,  2902, | , -3.4,  41.5, 0.428, |, 0.0
3030.8, 138.2, | , 22.5, 0.0, 366.5, | ,  1000,   957,  3000,  2937, | , -3.4,  30.8, 0.321, |, 0.0
3031.8, 138.6, | , 22.5, 0.0, 367.4, | ,  1000,   954,  3000,  2930, | , -3.4,  48.8, 0.507, |, 0.0
3032.8, 138.6, | , 22.5, 0.0, 367.4, | ,  1000,   959,  3000,  2939, | , -3.4,  56.1, 0.585, |, 0.0
3033.8, 138.5, | , 22.5, 0.0, 366.7, | ,  1000,   954,  3000,  2937, | , -3.4,  38.1, 0.397, |, 0.0
3034.8, 138.2, | , 22.5, 0.0, 367.8, | ,  1000,   960,  3000,  2922, | , -3.4,  32.1, 0.333, |, 0.0
3035.8, 138.6, | , 22.5, 0.0, 367.6, | ,  1000,   949,  3000,  2914, | , -3.4,  35.5, 0.367, |, 0.0
3036.8, 138.2, | , 22.5, 0.0, 367.8, | ,  1000,   959,  3000,  2933, | , -3.4,  55.2, 0.575, |, 0.0
3037.9, 138.2, | , 22.5, 0.0, 368.0, | ,  1000,   951,  3000,  2937, | , -3.4,  33.4, 0.347, |, 0.0
3038.9, 138.9, | , 22.5, 0.0, 367.2, | ,  1000,   955,  3000,  2961, | , -3.4,  44.1, 0.462, |, 0.0
3039.9, 138.7, | , 22.5, 0.0, 368.4, | ,  1000,   957,  3000,  2931, | , -3.4,  41.1, 0.428, |, 0.0
3040.9, 138.2, | , 22.5, 0.0, 368.1, | ,  1000,   958,  3000,  2910, | , -3.4,  42.8, 0.443, |, 0.0
3041.9, 138.1, | , 22.5, 0.0, 368.6, | ,  1000,   955,  3000,  2909, | , -3.4,  40.2, 0.416, |, 0.0
3042.9, 138.7, | , 22.5, 0.0, 368.6, | ,  1000,   958,  3000,  2931, | , -3.4,  41.5, 0.432, |, 0.0
3043.9, 138.5, | , 22.5, 0.0, 367.5, | ,  1000,   947,  3000,  2938, | , -3.4,  39.4, 0.409, |, 0.0
3044.9, 138.3, | , 22.5, 0.0, 368.9, | ,  1000,   958,  3000,  2933, | , -3.4,  57.4, 0.597, |, 0.0
3045.9, 138.2, | , 22.5, 0.0, 363.6, | ,  1000,   956,  3000,  2945, | , -3.4,  37.7, 0.393, |, 0.0
3046.9, 138.7, | , 22.6, 0.0, 368.9, | ,  1000,   959,  3000,  2914, | , -3.4,  33.4, 0.346, |, 0.0
3048.0, 138.1, | , 22.6, 0.0, 368.7, | ,  1000,   945,  3000,  2942, | , -3.4,  34.7, 0.361, |, 0.0
3049.0, 138.8, | , 22.5, 0.0, 364.0, | ,  1000,   955,  3000,  2914, | , -3.4,  51.4, 0.532, |, 0.0
3050.0, 138.7, | , 22.6, 0.0, 368.4, | ,  1000,   957,  3000,  2928, | , -3.4,  33.0, 0.343, |, 0.0
3051.0, 138.2, | , 22.6, 0.0, 369.3, | ,  1000,   952,  3000,  2911, | , -3.4,  32.5, 0.336, |, 0.0
3052.0, 138.3, | , 22.6, 0.0, 369.1, | ,  1000,   951,  3000,  2937, | , -3.4,  56.1, 0.584, |, 0.0
3053.0, 138.2, | , 22.6, 0.0, 369.2, | ,  1000,   956,  3000,  2933, | , -3.4,  40.7, 0.423, |, 0.0
3054.0, 139.4, | , 22.6, 0.0, 363.3, | ,  1000,   955,  3000,  2925, | , -3.4,  31.3, 0.324, |, 0.0
3055.0, 138.4, | , 22.6, 0.0, 369.1, | ,  1000,   958,  3000,  2932, | , -3.4,  62.5, 0.651, |, 0.0
3056.0, 138.3, | , 22.6, 0.0, 370.1, | ,  1000,   956,  3000,  2940, | , -3.4,  52.2, 0.544, |, 0.0
3057.1, 138.9, | , 22.6, 0.0, 370.7, | ,  1000,   951,  3000,  2915, | , -3.4,  34.7, 0.359, |, 0.0
3058.1, 138.7, | , 22.6, 0.0, 369.3, | ,  1000,   955,  3000,  2940, | , -3.4,  30.8, 0.321, |, 0.0
3059.1, 138.2, | , 22.6, 0.0, 370.3, | ,  1000,   949,  3000,  2918, | , -3.4,  43.7, 0.452, |, 0.0
3060.1, 138.7, | , 22.6, 0.0, 369.6, | ,  1000,   955,  3000,  2932, | , -3.4,  -7.3, -0.076, |, 0.0
3061.1, 138.4, | , 22.6, 0.0, 371.5, | ,  1000,   954,  3000,  2911, | , -3.4, -16.3, -0.169, |, 0.0
3062.1, 138.2, | , 22.6, 0.0, 370.9, | ,  1000,   956,  3000,  2918, | , -3.4,  -0.0, -0.000, |, 0.0
3063.1, 138.4, | , 22.6, 0.0, 370.5, | ,  1000,   953,  3000,  2924, | , -3.4,  19.7, 0.204, |, 0.0
3064.1, 138.6, | , 22.6, 0.0, 371.8, | ,  1000,   950,  3000,  2908, | , -3.4,  -6.0, -0.062, |, 0.0
3065.1, 138.8, | , 22.6, 0.0, 370.9, | ,  1000,   953,  3000,  2932, | , -3.4,  27.0, 0.280, |, 0.0
3066.1, 138.1, | , 22.6, 0.0, 371.5, | ,  1000,   956,  3000,  2941, | , -3.4,  -3.5, -0.036, |, 0.0
3067.2, 138.2, | , 22.6, 0.0, 372.1, | ,  1000,   959,  3000,  2912, | , -3.4,  11.1, 0.115, |, 0.0
3068.2, 138.6, | , 22.6, 0.0, 372.6, | ,  1000,   953,  3000,  2931, | , -3.4,   0.8, 0.009, |, 0.0
3069.2, 138.4, | , 22.6, 0.0, 371.9, | ,  1000,   951,  3000,  2929, | , -3.4,   3.0, 0.031, |, 0.0
3070.2, 138.6, | , 22.6, 0.0, 371.9, | ,  1000,   950,  3000,  2929, | , -3.4,  14.5, 0.151, |, 0.0
3071.2, 138.8, | , 22.6, 0.0, 373.0, | ,  1000,   959,  3000,  2934, | , -3.4,  12.4, 0.129, |, 0.0
3072.2, 138.3, | , 22.6, 0.0, 372.7, | ,  1000,   956,  3000,  2914, | , -3.4,  30.4, 0.315, |, 0.0
3073.2, 138.3, | , 22.6, 0.0, 372.7, | ,  1000,   957,  3000,  2921, | , -3.4,  33.4, 0.346, |, 0.0
3074.2, 138.3, | , 22.6, 0.0, 372.7, | ,  1000,   959,  3000,  2930, | , -3.4,   6.8, 0.071, |, 0.0
3075.2, 138.7, | , 22.6, 0.0, 372.5, | ,  1000,   951,  3000,  2910, | , -3.4,  16.7, 0.172, |, 0.0
3076.2, 138.2, | , 22.6, 0.0, 372.8, | ,  1000,   956,  3000,  2925, | , -3.4,  25.7, 0.267, |, 0.0
3077.3, 138.1, | , 22.6, 0.0, 373.2, | ,  1000,   956,  3000,  2937, | , -3.4,   9.8, 0.102, |, 0.0
3078.3, 138.6, | , 22.6, 0.0, 373.3, | ,  1000,   954,  3000,  2933, | , -3.4,  38.1, 0.396, |, 0.0
3079.3, 138.2, | , 22.6, 0.0, 373.1, | ,  1000,   956,  3000,  2921, | , -3.4,  19.7, 0.204, |, 0.0
3080.3, 138.9, | , 22.6, 0.0, 369.2, | ,  1000,   952,  3000,  2922, | , -3.4,  14.5, 0.151, |, 0.0
3081.3, 138.8, | , 22.6, 0.0, 372.8, | ,  1000,   959,  3000,  2927, | , -3.4,  33.8, 0.352, |, 0.0
3082.3, 138.6, | , 22.6, 0.0, 374.1, | ,  1000,   955,  3000,  2940, | , -3.4,  43.7, 0.455, |, 0.0
3083.3, 138.3, | , 22.6, 0.0, 373.9, | ,  1000,   954,  3000,  2933, | , -3.4,  33.8, 0.352, |, 0.0
3084.3, 138.2, | , 22.6, 0.0, 374.0, | ,  1000,   951,  3000,  2933, | , -3.4,  17.5, 0.182, |, 0.0
3085.3, 139.4, | , 22.6, 0.0, 369.3, | ,  1000,   953,  3000,  2921, | , -3.4,  46.2, 0.479, |, 0.0
3086.4, 138.6, | , 22.6, 0.0, 374.2, | ,  1000,   953,  3000,  2935, | , -3.4,  27.8, 0.289, |, 0.0
3087.4, 138.4, | , 22.6, 0.0, 373.3, | ,  1000,   961,  3000,  2939, | , -3.4,  25.7, 0.268, |, 0.0
3088.4, 138.7, | , 22.6, 0.0, 375.2, | ,  1000,   954,  3000,  2914, | , -3.4,  42.0, 0.434, |, 0.0
3089.4, 138.1, | , 22.6, 0.0, 374.8, | ,  1000,   962,  3000,  2935, | , -3.4,  36.0, 0.375, |, 0.0
3090.4, 138.3, | , 22.6, 0.0, 374.9, | ,  1000,   960,  3000,  2943, | , -3.4,  42.4, 0.443, |, 0.0
3091.4, 138.2, | , 22.6, 0.0, 374.9, | ,  1000,   956,  3000,  2942, | , -3.4,  31.3, 0.326, |, 0.0
3092.4, 138.8, | , 22.6, 0.0, 374.8, | ,  1000,   953,  3000,  2947, | , -3.4,  26.1, 0.272, |, 0.0
3093.4, 138.2, | , 22.6, 0.0, 375.2, | ,  1000,   952,  3000,  2927, | , -3.4,  32.1, 0.333, |, 0.0
3094.4, 138.3, | , 22.6, 0.0, 373.7, | ,  1000,   953,  3000,  2914, | , -3.4,  32.5, 0.337, |, 0.0
3095.4, 138.7, | , 22.6, 0.0, 375.4, | ,  1000,   956,  3000,  2928, | , -3.4,  64.7, 0.672, |, 0.0
3096.5, 138.7, | , 22.6, 0.0, 375.6, | ,  1000,   955,  3000,  2926, | , -3.4,  62.5, 0.649, |, 0.0
3097.5, 138.5, | , 22.6, 0.0, 374.6, | ,  1000,   956,  3000,  2918, | , -3.4,  33.0, 0.342, |, 0.0
3098.5, 138.8, | , 22.6, 0.0, 375.9, | ,  1000,   961,  3000,  2915, | , -3.4,  34.7, 0.360, |, 0.0
3099.5, 138.6, | , 22.6, 0.0, 376.0, | ,  1000,   954,  3000,  2908, | , -3.4,  45.8, 0.473, |, 0.0
3100.5, 138.1, | , 22.6, 0.0, 375.9, | ,  1000,   948,  3000,  2931, | , -3.4,  60.4, 0.627, |, 0.0
3101.5, 138.2, | , 22.6, 0.0, 375.7, | ,  1000,   953,  3000,  2938, | , -3.4,  31.7, 0.330, |, 0.0
3102.5, 138.7, | , 22.6, 0.0, 375.8, | ,  1000,   957,  3000,  2910, | , -3.4,  36.0, 0.372, |, 0.0
3103.5, 138.7, | , 22.6, 0.0, 376.3, | ,  1000,   956,  3000,  2919, | , -3.4,  46.7, 0.484, |, 0.0
3104.5, 138.2, | , 22.6, 0.0, 376.9, | ,  1000,   953,  3000,  2933, | , -3.4,  33.8, 0.352, |, 0.0
3105.5, 138.2, | , 22.6, 0.0, 376.1, | ,  1000,   956,  3000,  2926, | , -3.4,  33.8, 0.351, |, 0.0
3106.6, 139.0, | , 22.6, 0.0, 376.6, | ,  1000,   956,  3000,  2940, | , -3.4,  36.8, 0.384, |, 0.0
3107.6, 138.4, | , 22.6, 0.0, 376.0, | ,  1000,   960,  3000,  2925, | , -3.4,  31.3, 0.325, |, 0.0
3108.6, 138.7, | , 22.6, 0.0, 376.6, | ,  1000,   954,  3000,  2926, | , -3.4,  42.8, 0.445, |, 0.0
3109.6, 138.2, | , 22.6, 0.0, 377.6, | ,  1000,   957,  3000,  2903, | , -3.4,  42.0, 0.433, |, 0.0
3110.6, 138.5, | , 22.6, 0.0, 377.9, | ,  1000,   953,  3000,  2919, | , -3.4,  41.5, 0.430, |, 0.0
3111.6, 139.0, | , 22.6, 0.0, 371.8, | ,  1000,   957,  3000,  2926, | , -3.4,  41.1, 0.427, |, 0.0
3112.6, 138.4, | , 22.6, 0.0, 376.5, | ,  1000,   955,  3000,  2937, | , -3.4,  40.2, 0.419, |, 0.0
3113.6, 138.6, | , 22.6, 0.0, 378.0, | ,  1000,   954,  3000,  2926, | , -3.4,  41.1, 0.427, |, 0.0
3114.6, 138.1, | , 22.6, 0.0, 378.1, | ,  1000,   954,  3000,  2911, | , -3.4,  43.2, 0.447, |, 0.0
3115.6, 138.2, | , 22.6, 0.0, 377.6, | ,  1000,   955,  3000,  2951, | , -3.4,  45.0, 0.470, |, 0.0
3116.7, 138.9, | , 22.6, 0.0, 372.9, | ,  1000,   952,  3000,  2914, | , -3.4,  43.2, 0.447, |, 0.0
3117.7, 138.7, | , 22.6, 0.0, 377.5, | ,  1000,   955,  3000,  2914, | , -3.4,  47.5, 0.492, |, 0.0
3118.7, 138.6, | , 22.6, 0.0, 378.6, | ,  1000,   952,  3000,  2922, | , -3.4,  38.5, 0.399, |, 0.0
3119.7, 138.2, | , 22.6, 0.0, 378.3, | ,  1000,   950,  3000,  2948, | , -3.4,  42.8, 0.447, |, 0.0
3120.7, 138.7, | , 22.6, 0.0, 379.1, | ,  1000,   960,  3000,  2944, | , -3.4,  66.4, 0.693, |, 0.0
3121.7, 138.3, | , 22.6, 0.0, 379.0, | ,  1000,   957,  3000,  2949, | , -3.4,  41.1, 0.430, |, 0.0
3122.7, 138.4, | , 22.6, 0.0, 378.4, | ,  1000,   955,  3000,  2934, | , -3.4,  56.1, 0.584, |, 0.0
3123.7, 138.6, | , 22.6, 0.0, 379.4, | ,  1000,   950,  3000,  2947, | , -3.4,  43.2, 0.451, |, 0.0
3124.7, 138.7, | , 22.6, 0.0, 379.7, | ,  1000,   953,  3000,  2929, | , -3.4,  41.1, 0.427, |, 0.0
3125.7, 138.2, | , 22.6, 0.0, 379.6, | ,  1000,   953,  3000,  2948, | , -3.4,  64.7, 0.675, |, 0.0
3126.8, 138.5, | , 22.6, 0.0, 379.3, | ,  1000,   962,  3000,  2934, | , -3.4,  49.2, 0.513, |, 0.0
3127.8, 138.3, | , 22.6, 0.0, 379.0, | ,  1000,   958,  3000,  2929, | , -3.4,  72.4, 0.753, |, 0.0
3128.8, 138.6, | , 22.6, 0.0, 379.7, | ,  1000,   953,  3000,  2922, | , -3.4,  49.7, 0.515, |, 0.0
3129.8, 138.3, | , 22.6, 0.0, 380.3, | ,  1000,   959,  3000,  2922, | , -3.4,  64.2, 0.667, |, 0.0
3130.8, 138.2, | , 22.6, 0.0, 379.9, | ,  1000,   953,  3000,  2926, | , -3.4,  62.5, 0.649, |, 0.0
3131.8, 138.6, | , 22.6, 0.0, 380.6, | ,  1000,   951,  3000,  2932, | , -3.4,  48.0, 0.498, |, 0.0
3132.8, 138.4, | , 22.6, 0.0, 380.0, | ,  1000,   957,  3000,  2924, | , -3.4,  56.1, 0.582, |, 0.0
3133.8, 138.2, | , 22.6, 0.0, 380.8, | ,  1000,   955,  3000,  2923, | , -3.4,  48.4, 0.502, |, 0.0
3134.8, 138.6, | , 22.6, 0.0, 381.0, | ,  1000,   952,  3000,  2937, | , -3.4,  46.2, 0.481, |, 0.0
3135.9, 138.2, | , 22.6, 0.0, 380.7, | ,  1000,   957,  3000,  2935, | , -3.4,  70.2, 0.731, |, 0.0
3136.9, 138.2, | , 22.6, 0.0, 381.2, | ,  1000,   956,  3000,  2911, | , -3.4,  55.7, 0.576, |, 0.0
3137.9, 139.2, | , 22.6, 0.0, 374.2, | ,  1000,   957,  3000,  2924, | , -3.4,  48.4, 0.502, |, 0.0
3138.9, 138.2, | , 22.6, 0.0, 380.8, | ,  1000,   954,  3000,  2895, | , -3.4,  49.7, 0.511, |, 0.0
3139.9, 138.2, | , 22.6, 0.0, 380.7, | ,  1000,   957,  3000,  2923, | , -3.4,  63.8, 0.662, |, 0.0
3140.9, 138.1, | , 22.6, 0.0, 381.3, | ,  1000,   953,  3000,  2916, | , -3.4,  54.4, 0.563, |, 0.0
3141.9, 138.3, | , 22.6, 0.0, 381.4, | ,  1000,   953,  3000,  2952, | , -3.4,  63.0, 0.658, |, 0.0
3142.9, 139.5, | , 22.6, 0.0, 375.6, | ,  1000,   955,  3000,  2948, | , -3.4,  58.2, 0.608, |, 0.0
3143.9, 138.4, | , 22.6, 0.0, 380.9, | ,  1000,   954,  3000,  2937, | , -3.4,  51.4, 0.535, |, 0.0
3144.9, 138.3, | , 22.6, 0.0, 381.6, | ,  1000,   949,  3000,  2937, | , -3.4,  79.7, 0.828, |, 0.0
3146.0, 138.6, | , 22.6, 0.0, 381.8, | ,  1000,   954,  3000,  2921, | , -3.4,  54.4, 0.564, |, 0.0
3147.0, 138.3, | , 22.6, 0.0, 382.3, | ,  1000,   951,  3000,  2916, | , -3.4,  51.4, 0.532, |, 0.0
3148.0, 138.9, | , 22.6, 0.0, 377.2, | ,  1000,   954,  3000,  2939, | , -3.4,  53.5, 0.557, |, 0.0
3149.0, 138.3, | , 22.6, 0.0, 381.7, | ,  1000,   953,  3000,  2912, | , -3.4,  48.4, 0.500, |, 0.0
3150.0, 138.6, | , 22.6, 0.0, 382.4, | ,  1000,   955,  3000,  2919, | , -3.4,  64.7, 0.670, |, 0.0
3151.0, 138.3, | , 22.6, 0.0, 382.3, | ,  1000,   959,  3000,  2926, | , -3.4,  54.8, 0.570, |, 0.0
3152.0, 138.6, | , 22.6, 0.0, 383.0, | ,  1000,   959,  3000,  2943, | , -3.4,  86.5, 0.903, |, 0.0
3153.0, 138.8, | , 22.6, 0.0, 382.2, | ,  1000,   952,  3000,  2919, | , -3.4,  61.2, 0.634, |, 0.0
3154.0, 138.5, | , 22.6, 0.0, 382.3, | ,  1000,   956,  3000,  2941, | , -3.4,  57.4, 0.598, |, 0.0
3155.1, 138.2, | , 22.6, 0.0, 382.7, | ,  1000,   958,  3000,  2916, | , -3.4,  55.2, 0.573, |, 0.0
3156.1, 138.5, | , 22.6, 0.0, 383.7, | ,  1000,   955,  3000,  2795, | , -3.4,  63.8, 0.640, |, 0.0
3157.1, 138.2, | , 22.6, 0.0, 383.0, | ,  1000,   957,  3000,  2859, | , -3.4,  87.0, 0.888, |, 0.0
3158.1, 138.2, | , 22.6, 0.0, 383.6, | ,  1000,   950,  3000,  2880, | , -3.4,  64.2, 0.658, |, 0.0
3159.1, 138.4, | , 22.6, 0.0, 383.2, | ,  1000,   956,  3000,  2903, | , -3.4,  57.0, 0.588, |, 0.0
3160.1, 138.3, | , 22.6, 0.0, 383.3, | ,  1000,   959,  3000,  2907, | , -3.4,  54.4, 0.562, |, 0.0
3161.1, 138.3, | , 22.6, 0.0, 383.2, | ,  1000,   957,  3000,  2909, | , -3.4,  66.0, 0.682, |, 0.0
3162.1, 138.3, | , 22.6, 0.0, 383.4, | ,  1000,   952,  3000,  2924, | , -3.4,  58.2, 0.604, |, 0.0
3163.1, 138.7, | , 22.6, 0.0, 384.2, | ,  1000,   958,  3000,  2902, | , -3.4,  57.4, 0.593, |, 0.0
3164.1, 138.7, | , 22.6, 0.0, 383.7, | ,  1000,   952,  3000,  2907, | , -3.4,  70.7, 0.730, |, 0.0
3165.1, 138.1, | , 22.6, 0.0, 384.0, | ,  1000,   956,  3000,  2922, | , -3.4,  91.2, 0.946, |, 0.0
3166.2, 138.2, | , 22.6, 0.0, 384.1, | ,  1000,   959,  3000,  2941, | , -3.4,  63.4, 0.661, |, 0.0
3167.2, 138.6, | , 22.6, 0.0, 384.6, | ,  1000,   952,  3000,  2914, | , -3.4,  93.4, 0.966, |, 0.0
3168.2, 138.2, | , 22.6, 0.0, 384.6, | ,  1000,   954,  3000,  2934, | , -3.4,  68.1, 0.708, |, 0.0
3169.2, 138.9, | , 22.6, 0.0, 378.5, | ,  1000,   953,  3000,  2917, | , -3.4,  62.1, 0.643, |, 0.0
3170.2, 138.3, | , 22.6, 0.0, 384.6, | ,  1000,   958,  3000,  2940, | , -3.4,  81.4, 0.849, |, 0.0
3171.2, 138.6, | , 22.6, 0.0, 385.4, | ,  1000,   959,  3000,  2940, | , -3.4,  63.8, 0.666, |, 0.0
3172.2, 138.3, | , 22.6, 0.0, 384.7, | ,  1000,   955,  3000,  2917, | , -3.4,  61.7, 0.639, |, 0.0
3173.2, 138.7, | , 22.6, 0.0, 384.6, | ,  1000,   958,  3000,  2943, | , -3.4,  65.5, 0.684, |, 0.0
3174.2, 139.8, | , 22.6, 0.0, 377.6, | ,  1000,   952,  3000,  2918, | , -3.4,  92.9, 0.962, |, 0.0
3175.3, 138.4, | , 22.6, 0.0, 384.2, | ,  1000,   956,  3000,  2942, | , -3.4,  63.4, 0.661, |, 0.0
3176.3, 138.3, | , 22.6, 0.0, 385.1, | ,  1000,   957,  3000,  2937, | , -3.4,  72.8, 0.758, |, 0.0
3177.3, 138.7, | , 22.6, 0.0, 385.7, | ,  1000,   955,  3000,  2928, | , -3.4,  63.4, 0.658, |, 0.0
3178.3, 138.2, | , 22.6, 0.0, 386.1, | ,  1000,   955,  3000,  2924, | , -3.4,  95.5, 0.991, |, 0.0
3179.3, 139.0, | , 22.6, 0.0, 381.1, | ,  1000,   954,  3000,  2940, | , -3.4,  65.1, 0.678, |, 0.0
3180.3, 138.3, | , 22.6, 0.0, 385.8, | ,  1000,   949,  3000,  2913, | , -3.4,  85.2, 0.880, |, 0.0
3181.3, 138.7, | , 22.6, 0.0, 386.1, | ,  1000,   953,  3000,  2929, | , -3.4,  72.4, 0.752, |, 0.0
3182.3, 138.3, | , 22.6, 0.0, 386.0, | ,  1000,   957,  3000,  2937, | , -3.4,  59.5, 0.620, |, 0.0
3183.3, 138.2, | , 22.6, 0.0, 386.2, | ,  1000,   951,  3000,  2925, | , -3.4,  66.0, 0.684, |, 0.0
3184.4, 138.6, | , 22.6, 0.0, 386.7, | ,  1000,   951,  3000,  2926, | , -3.4,  64.2, 0.666, |, 0.0
3185.4, 138.6, | , 22.6, 0.0, 386.1, | ,  1000,   954,  3000,  2932, | , -3.4,  77.5, 0.806, |, 0.0
3186.4, 138.3, | , 22.6, 0.0, 387.2, | ,  1000,   959,  3000,  2944, | , -3.4,  75.0, 0.783, |, 0.0
3187.4, 138.2, | , 22.6, 0.0, 386.7, | ,  1000,   956,  3000,  2903, | , -3.4,  61.7, 0.637, |, 0.0
3188.4, 138.6, | , 22.6, 0.0, 387.4, | ,  1000,   960,  3000,  2911, | , -3.4,  63.8, 0.661, |, 0.0
3189.4, 138.3, | , 22.6, 0.0, 387.1, | ,  1000,   957,  3000,  2920, | , -3.4,  68.1, 0.706, |, 0.0
3190.4, 138.4, | , 22.6, 0.0, 386.5, | ,  1000,   955,  3000,  2934, | , -3.4,  64.2, 0.668, |, 0.0
3191.4, 138.7, | , 22.6, 0.0, 387.4, | ,  1000,   951,  3000,  2929, | , -3.4,  72.4, 0.751, |, 0.0
3192.4, 138.7, | , 22.6, 0.0, 387.5, | ,  1000,   961,  3000,  2914, | , -3.4,   3.0, 0.031, |, 0.0
3193.4, 138.2, | , 22.7, 0.0, 387.3, | ,  1000,   960,  3000,  2907, | , -3.4,  16.3, 0.168, |, 0.0
3194.5, 138.7, | , 22.6, 0.0, 387.6, | ,  1000,   958,  3000,  2917, | , -3.4,   5.1, 0.053, |, 0.0
3195.5, 138.8, | , 22.6, 0.0, 387.0, | ,  1000,   952,  3000,  2932, | , -3.4,   1.7, 0.018, |, 0.0
3196.5, 138.2, | , 22.6, 0.0, 388.4, | ,  1000,   955,  3000,  2943, | , -3.4,  10.7, 0.111, |, 0.0
