Repository: jdhuang-csm/Ru-BCA

## Methods
* (BaO)<sub>x</sub>-(CaO)<sub>y</sub>-(Al<sub>2</sub>O<sub>3</sub>)<sub>1-x-y</sub> (BCA) catalyst supports were synthesized via sol-gel and solid-state methods. 
* Ru/BCA catalysts were prepared via incipient wetness impregnation to achieve 1 wt. % Ru loading.
* Ammonia synthesis rates were measured for Ru/BCA catalysts in a packed-bed reactor at 480-600<sup>o</sup>C, 10 bar, and space velocities up to 1.3 x 10<sup>6</sup> ml g<sub>cat</sub><sup>-1</sup> h<sup>-1</sup>.
* A machine learning (ML) model was employed to improve understanding of the behavior of Ru/BCA catalysts.
* A microkinetic model was developed to describe the best-performing catalyst.

File: data/init_files_Cadigan/BCA411.txt (part 8 of 53)
********** Start test **********
Elapsed time, Pressure, | , LJtemp(C), Inner-Temp, Outer-Temp, | , N2-set, N2-flow, H2-set, H2-flow, | , pH, NH3_ppm, NH3_Prod_rate, |, In222Temp
2813.8, 138.4, | , 21.9, 0.0, 334.6, | ,  1000,   951,  3000,  2951, | , -3.4, -14.6, -0.142, |, 0.0
2814.8, 138.3, | , 21.9, 0.0, 335.9, | ,  1000,   954,  3000,  2926, | , -3.4,  -5.2, -0.050, |, 0.0
2815.8, 138.5, | , 21.9, 0.0, 335.9, | ,  1000,   956,  3000,  2918, | , -3.4,   4.3, 0.041, |, 0.0
2816.8, 138.1, | , 21.9, 0.0, 335.7, | ,  1000,   948,  3000,  2942, | , -3.4,  -2.6, -0.025, |, 0.0
2817.8, 139.3, | , 21.9, 0.0, 330.7, | ,  1000,   953,  3000,  2942, | , -3.4, -11.2, -0.109, |, 0.0
2818.8, 138.4, | , 21.9, 0.0, 335.1, | ,  1000,   951,  3000,  2941, | , -3.4,  -7.3, -0.071, |, 0.0
2819.8, 138.2, | , 21.9, 0.0, 336.3, | ,  1000,   955,  3000,  2941, | , -3.4, -13.3, -0.130, |, 0.0
2820.8, 138.2, | , 21.9, 0.0, 336.3, | ,  1000,   959,  3000,  2938, | , -3.4, -10.7, -0.105, |, 0.0
2821.9, 138.6, | , 21.9, 0.0, 336.7, | ,  1000,   957,  3000,  2923, | , -3.4, -14.2, -0.137, |, 0.0
2822.9, 138.3, | , 21.9, 0.0, 336.6, | ,  1000,   955,  3000,  2946, | , -3.4,  18.4, 0.179, |, 0.0
2823.9, 138.4, | , 21.9, 0.0, 335.5, | ,  1000,   957,  3000,  2933, | , -3.4,  -8.6, -0.084, |, 0.0
2824.9, 138.3, | , 21.9, 0.0, 336.8, | ,  1000,   955,  3000,  2944, | , -3.4,   9.8, 0.096, |, 0.0
2825.9, 138.2, | , 21.9, 0.0, 337.2, | ,  1000,   960,  3000,  2916, | , -3.4, -10.3, -0.100, |, 0.0
2826.9, 138.2, | , 21.9, 0.0, 337.2, | ,  1000,   952,  3000,  2943, | , -3.4, -13.7, -0.134, |, 0.0
2827.9, 138.2, | , 21.9, 0.0, 337.4, | ,  1000,   960,  3000,  2917, | , -3.4,  -9.9, -0.096, |, 0.0
2828.9, 138.4, | , 21.9, 0.0, 336.7, | ,  1000,   955,  3000,  2922, | , -3.4,   9.4, 0.091, |, 0.0
2829.9, 138.7, | , 21.9, 0.0, 337.6, | ,  1000,   961,  3000,  2943, | , -3.4,  -5.2, -0.050, |, 0.0
2830.9, 138.2, | , 21.9, 0.0, 337.8, | ,  1000,   959,  3000,  2929, | , -3.4, -12.9, -0.125, |, 0.0
2832.0, 138.1, | , 21.9, 0.0, 337.9, | ,  1000,   952,  3000,  2927, | , -3.4, -10.7, -0.104, |, 0.0
2833.0, 138.5, | , 21.9, 0.0, 337.9, | ,  1000,   959,  3000,  2939, | , -3.4,   8.1, 0.079, |, 0.0
2834.0, 138.4, | , 21.9, 0.0, 336.9, | ,  1000,   954,  3000,  2929, | , -3.4, -11.6, -0.113, |, 0.0
2835.0, 138.2, | , 21.9, 0.0, 338.1, | ,  1000,   950,  3000,  2925, | , -3.4, -12.4, -0.121, |, 0.0
2836.0, 138.2, | , 21.9, 0.0, 338.0, | ,  1000,   956,  3000,  2943, | , -3.4,  -9.4, -0.092, |, 0.0
2837.0, 138.5, | , 21.9, 0.0, 338.6, | ,  1000,   957,  3000,  2927, | , -3.4, -11.6, -0.113, |, 0.0
2838.0, 138.1, | , 21.9, 0.0, 338.4, | ,  1000,   957,  3000,  2935, | , -3.4,  -4.7, -0.046, |, 0.0
2839.0, 139.1, | , 21.9, 0.0, 335.9, | ,  1000,   957,  3000,  2948, | , -3.4,  15.0, 0.146, |, 0.0
2840.0, 138.3, | , 21.9, 0.0, 339.0, | ,  1000,   958,  3000,  2945, | , -3.4,  -9.9, -0.096, |, 0.0
2841.0, 138.6, | , 21.9, 0.0, 339.2, | ,  1000,   960,  3000,  2921, | , -3.4,  -3.9, -0.038, |, 0.0
2842.0, 138.1, | , 21.9, 0.0, 339.0, | ,  1000,   960,  3000,  2922, | , -3.4,  -5.2, -0.050, |, 0.0
2843.1, 138.3, | , 21.9, 0.0, 338.8, | ,  1000,   959,  3000,  2959, | , -3.4, -12.4, -0.122, |, 0.0
2844.1, 139.3, | , 21.9, 0.0, 334.3, | ,  1000,   956,  3000,  2922, | , -3.4, -15.9, -0.154, |, 0.0
2845.1, 138.7, | , 21.9, 0.0, 338.8, | ,  1000,   953,  3000,  2940, | , -3.4, -13.3, -0.130, |, 0.0
2846.1, 138.2, | , 21.9, 0.0, 339.4, | ,  1000,   952,  3000,  2933, | , -3.4, -12.4, -0.121, |, 0.0
2847.1, 138.7, | , 21.9, 0.0, 339.6, | ,  1000,   958,  3000,  2950, | , -3.4, -14.6, -0.143, |, 0.0
2848.1, 138.5, | , 21.9, 0.0, 340.3, | ,  1000,   960,  3000,  2924, | , -3.4,   7.7, 0.075, |, 0.0
2849.1, 138.8, | , 21.9, 0.0, 335.3, | ,  1000,   946,  3000,  2926, | , -3.4,   4.3, 0.041, |, 0.0
2850.1, 138.3, | , 21.9, 0.0, 339.7, | ,  1000,   954,  3000,  2927, | , -3.4, -11.6, -0.112, |, 0.0
2851.1, 138.5, | , 21.9, 0.0, 340.2, | ,  1000,   960,  3000,  2936, | , -3.4, -13.7, -0.134, |, 0.0
2852.2, 138.2, | , 21.9, 0.0, 340.5, | ,  1000,   956,  3000,  2941, | , -3.4, -13.7, -0.134, |, 0.0
2853.2, 138.3, | , 21.9, 0.0, 340.2, | ,  1000,   955,  3000,  2925, | , -3.4, -15.0, -0.146, |, 0.0
2854.2, 138.2, | , 21.9, 0.0, 340.6, | ,  1000,   956,  3000,  2958, | , -3.4,  19.3, 0.188, |, 0.0
2855.2, 138.7, | , 21.9, 0.0, 340.6, | ,  1000,   957,  3000,  2933, | , -3.4, -12.9, -0.125, |, 0.0
2856.2, 138.3, | , 21.9, 0.0, 340.8, | ,  1000,   952,  3000,  2934, | , -3.4,  -9.9, -0.096, |, 0.0
2857.2, 138.1, | , 21.9, 0.0, 341.4, | ,  1000,   956,  3000,  2911, | , -3.4, -15.4, -0.149, |, 0.0
2858.2, 138.6, | , 21.9, 0.0, 341.3, | ,  1000,   959,  3000,  2939, | , -3.4, -10.3, -0.100, |, 0.0
2859.2, 138.7, | , 21.9, 0.0, 341.6, | ,  1000,   960,  3000,  2943, | , -3.4, -10.3, -0.101, |, 0.0
2860.2, 138.4, | , 21.9, 0.0, 340.6, | ,  1000,   956,  3000,  2923, | , -3.4,   8.5, 0.083, |, 0.0
2861.2, 138.2, | , 21.9, 0.0, 341.7, | ,  1000,   950,  3000,  2911, | , -3.4, -12.0, -0.116, |, 0.0
2862.2, 138.5, | , 21.9, 0.0, 341.9, | ,  1000,   958,  3000,  2914, | , -3.4,   1.3, 0.012, |, 0.0
2863.3, 138.3, | , 21.9, 0.0, 342.1, | ,  1000,   960,  3000,  2941, | , -3.4,  -8.6, -0.084, |, 0.0
2864.3, 138.3, | , 21.9, 0.0, 342.2, | ,  1000,   951,  3000,  2944, | , -3.4, -14.6, -0.142, |, 0.0
2865.3, 138.4, | , 21.9, 0.0, 341.2, | ,  1000,   956,  3000,  2944, | , -3.4,  12.0, 0.117, |, 0.0
2866.3, 138.4, | , 21.9, 0.0, 342.7, | ,  1000,   954,  3000,  2936, | , -3.4,   3.0, 0.029, |, 0.0
2867.3, 138.3, | , 21.9, 0.0, 342.6, | ,  1000,   956,  3000,  2939, | , -3.4, -13.3, -0.130, |, 0.0
2868.3, 138.3, | , 21.9, 0.0, 342.1, | ,  1000,   955,  3000,  2931, | , -3.4, -12.0, -0.117, |, 0.0
2869.3, 138.5, | , 21.9, 0.0, 343.1, | ,  1000,   957,  3000,  2930, | , -3.4, -12.4, -0.121, |, 0.0
2870.3, 138.4, | , 21.9, 0.0, 342.5, | ,  1000,   959,  3000,  2926, | , -3.4,  -1.7, -0.017, |, 0.0
2871.3, 138.3, | , 21.9, 0.0, 343.3, | ,  1000,   961,  3000,  2949, | , -3.4,   8.1, 0.079, |, 0.0
2872.4, 138.6, | , 21.9, 0.0, 343.6, | ,  1000,   958,  3000,  2926, | , -3.4,   4.3, 0.041, |, 0.0
2873.4, 138.5, | , 21.9, 0.0, 343.6, | ,  1000,   949,  3000,  2938, | , -3.4, -13.3, -0.129, |, 0.0
2874.4, 138.3, | , 21.9, 0.0, 343.2, | ,  1000,   959,  3000,  2951, | , -3.4, -10.3, -0.101, |, 0.0
2875.4, 139.0, | , 21.9, 0.0, 338.2, | ,  1000,   949,  3000,  2931, | , -3.4, -12.4, -0.121, |, 0.0
2876.4, 138.5, | , 21.9, 0.0, 344.1, | ,  1000,   955,  3000,  2932, | , -3.4,  -9.9, -0.096, |, 0.0
2877.4, 138.1, | , 21.9, 0.0, 343.5, | ,  1000,   960,  3000,  2933, | , -3.4,   1.7, 0.016, |, 0.0
2878.4, 138.3, | , 21.9, 0.0, 344.1, | ,  1000,   954,  3000,  2937, | , -3.4,  -8.2, -0.079, |, 0.0
2879.4, 138.3, | , 21.9, 0.0, 344.1, | ,  1000,   956,  3000,  2935, | , -3.4,  -8.6, -0.084, |, 0.0
2880.4, 139.6, | , 21.9, 0.0, 337.6, | ,  1000,   954,  3000,  2930, | , -3.4, -11.2, -0.108, |, 0.0
2881.4, 138.2, | , 21.9, 0.0, 344.4, | ,  1000,   957,  3000,  2931, | , -3.4,  -4.3, -0.042, |, 0.0
2882.4, 138.2, | , 21.9, 0.0, 344.4, | ,  1000,   960,  3000,  2920, | , -3.4,   2.5, 0.025, |, 0.0
2883.5, 138.7, | , 21.9, 0.0, 345.1, | ,  1000,   958,  3000,  2931, | , -3.4,  -9.4, -0.092, |, 0.0
2884.5, 138.2, | , 21.9, 0.0, 345.0, | ,  1000,   958,  3000,  2933, | , -3.4, -11.2, -0.109, |, 0.0
2885.5, 138.3, | , 21.9, 0.0, 344.6, | ,  1000,   959,  3000,  2935, | , -3.4,  19.7, 0.192, |, 0.0
2886.5, 138.2, | , 21.9, 0.0, 345.2, | ,  1000,   954,  3000,  2941, | , -3.4,   6.0, 0.058, |, 0.0
2887.5, 138.2, | , 22.0, 0.0, 345.4, | ,  1000,   952,  3000,  2936, | , -3.4,   3.4, 0.033, |, 0.0
2888.5, 138.3, | , 21.9, 0.0, 345.5, | ,  1000,   959,  3000,  2940, | , -3.4,  -5.2, -0.050, |, 0.0
2889.5, 138.2, | , 22.0, 0.0, 346.1, | ,  1000,   955,  3000,  2942, | , -3.4,  -2.6, -0.025, |, 0.0
2890.5, 138.3, | , 22.0, 0.0, 345.7, | ,  1000,   955,  3000,  2918, | , -3.4,  -9.9, -0.096, |, 0.0
2891.5, 138.5, | , 22.0, 0.0, 346.5, | ,  1000,   956,  3000,  2931, | , -3.4, -15.0, -0.146, |, 0.0
2892.5, 138.3, | , 21.9, 0.0, 346.1, | ,  1000,   958,  3000,  2952, | , -3.4,  -4.3, -0.042, |, 0.0
2893.5, 138.1, | , 22.0, 0.0, 346.4, | ,  1000,   950,  3000,  2922, | , -3.4,  24.8, 0.240, |, 0.0
2894.6, 138.6, | , 22.0, 0.0, 346.6, | ,  1000,   953,  3000,  2940, | , -3.4,  -3.0, -0.029, |, 0.0
2895.6, 138.7, | , 22.0, 0.0, 346.0, | ,  1000,   957,  3000,  2929, | , -3.4,   6.0, 0.058, |, 0.0
2896.6, 138.2, | , 22.0, 0.0, 346.8, | ,  1000,   955,  3000,  2929, | , -3.4,  15.8, 0.154, |, 0.0
2897.6, 138.2, | , 22.0, 0.0, 347.1, | ,  1000,   958,  3000,  2944, | , -3.4,  -3.5, -0.034, |, 0.0
2898.6, 138.7, | , 22.0, 0.0, 346.6, | ,  1000,   953,  3000,  2935, | , -3.4,  -6.9, -0.067, |, 0.0
2899.6, 138.5, | , 22.0, 0.0, 347.1, | ,  1000,   955,  3000,  2922, | , -3.4,  -6.5, -0.063, |, 0.0
2900.6, 138.3, | , 22.0, 0.0, 346.6, | ,  1000,   953,  3000,  2914, | , -3.4,  -3.9, -0.038, |, 0.0
2901.6, 138.2, | , 22.0, 0.0, 347.3, | ,  1000,   956,  3000,  2941, | , -3.4,  -4.7, -0.046, |, 0.0
2902.6, 138.7, | , 22.0, 0.0, 347.8, | ,  1000,   959,  3000,  2932, | , -3.4,  28.3, 0.275, |, 0.0
2903.6, 138.4, | , 22.0, 0.0, 347.3, | ,  1000,   953,  3000,  2937, | , -3.4,   6.4, 0.062, |, 0.0
2904.6, 138.3, | , 22.0, 0.0, 348.0, | ,  1000,   959,  3000,  2948, | , -3.4,  -2.6, -0.025, |, 0.0
2905.7, 138.8, | , 22.0, 0.0, 347.6, | ,  1000,   952,  3000,  2930, | , -3.4,  12.4, 0.120, |, 0.0
2906.7, 139.0, | , 22.0, 0.0, 342.5, | ,  1000,   956,  3000,  2911, | , -3.4,  -7.3, -0.071, |, 0.0
2907.7, 138.1, | , 22.0, 0.0, 348.5, | ,  1000,   953,  3000,  2936, | , -3.4,  -6.0, -0.059, |, 0.0
2908.7, 138.2, | , 22.0, 0.0, 348.1, | ,  1000,   956,  3000,  2916, | , -3.4,  -7.7, -0.075, |, 0.0
2909.7, 138.1, | , 22.0, 0.0, 349.2, | ,  1000,   959,  3000,  2933, | , -3.4,  -3.0, -0.029, |, 0.0
2910.7, 138.2, | , 22.0, 0.0, 348.0, | ,  1000,   952,  3000,  2924, | , -3.4,  -3.0, -0.029, |, 0.0
2911.7, 139.2, | , 22.0, 0.0, 340.7, | ,  1000,   954,  3000,  2926, | , -3.4,  14.1, 0.137, |, 0.0
2912.7, 138.6, | , 22.0, 0.0, 349.0, | ,  1000,   958,  3000,  2942, | , -3.4,  14.1, 0.138, |, 0.0
2913.7, 138.6, | , 22.0, 0.0, 349.4, | ,  1000,   958,  3000,  2933, | , -3.4,   0.8, 0.008, |, 0.0
2914.7, 138.1, | , 22.0, 0.0, 349.2, | ,  1000,   957,  3000,  2936, | , -3.4,  -3.9, -0.038, |, 0.0
2915.8, 138.3, | , 22.0, 0.0, 348.8, | ,  1000,   963,  3000,  2936, | , -3.4,  -5.6, -0.055, |, 0.0
2916.8, 139.1, | , 22.0, 0.0, 347.4, | ,  1000,   953,  3000,  2952, | , -3.4,  -3.5, -0.034, |, 0.0
2917.8, 138.3, | , 22.0, 0.0, 350.0, | ,  1000,   953,  3000,  2946, | , -3.4,  -3.5, -0.034, |, 0.0
2918.8, 138.3, | , 22.0, 0.0, 349.7, | ,  1000,   958,  3000,  2937, | , -3.4,  13.7, 0.133, |, 0.0
2919.8, 138.3, | , 22.0, 0.0, 350.4, | ,  1000,   958,  3000,  2941, | , -3.4,  19.7, 0.192, |, 0.0
2920.8, 138.4, | , 22.0, 0.0, 349.6, | ,  1000,   951,  3000,  2926, | , -3.4,   5.5, 0.054, |, 0.0
2921.8, 138.3, | , 22.0, 0.0, 350.6, | ,  1000,   949,  3000,  2924, | , -3.4,   1.3, 0.012, |, 0.0
2922.8, 138.2, | , 22.0, 0.0, 350.7, | ,  1000,   959,  3000,  2933, | , -3.4,   4.3, 0.041, |, 0.0
2923.8, 138.2, | , 22.0, 0.0, 350.7, | ,  1000,   959,  3000,  2921, | , -3.4,   4.7, 0.045, |, 0.0
2924.8, 138.6, | , 22.0, 0.0, 351.0, | ,  1000,   961,  3000,  2947, | , -3.4,   5.1, 0.050, |, 0.0
2925.8, 138.3, | , 22.0, 0.0, 350.5, | ,  1000,   961,  3000,  2946, | , -3.4,   3.0, 0.029, |, 0.0
2926.9, 138.2, | , 22.0, 0.0, 351.6, | ,  1000,   950,  3000,  2918, | , -3.4,  27.0, 0.261, |, 0.0
2927.9, 138.3, | , 22.0, 0.0, 351.2, | ,  1000,   957,  3000,  2931, | , -3.4,  -1.7, -0.017, |, 0.0
2928.9, 138.3, | , 22.0, 0.0, 351.7, | ,  1000,   953,  3000,  2938, | , -3.4,  -0.0, -0.000, |, 0.0
2929.9, 138.1, | , 22.0, 0.0, 351.3, | ,  1000,   948,  3000,  2914, | , -3.4,  26.5, 0.256, |, 0.0
2930.9, 138.7, | , 22.0, 0.0, 351.3, | ,  1000,   955,  3000,  2932, | , -3.4,  18.0, 0.175, |, 0.0
2931.9, 138.3, | , 22.0, 0.0, 351.9, | ,  1000,   956,  3000,  2937, | , -3.4,  21.4, 0.208, |, 0.0
2932.9, 138.1, | , 22.0, 0.0, 352.0, | ,  1000,   961,  3000,  2933, | , -3.4,  33.8, 0.329, |, 0.0
2933.9, 138.4, | , 22.0, 0.0, 352.7, | ,  1000,   952,  3000,  2918, | , -3.4,  -7.7, -0.075, |, 0.0
2934.9, 138.5, | , 22.0, 0.0, 352.6, | ,  1000,   954,  3000,  2933, | , -3.4,   1.7, 0.016, |, 0.0
2936.0, 138.3, | , 22.0, 0.0, 351.8, | ,  1000,   952,  3000,  2940, | , -3.4,   1.7, 0.016, |, 0.0
2937.0, 138.2, | , 22.0, 0.0, 352.8, | ,  1000,   958,  3000,  2924, | , -3.4,   4.3, 0.041, |, 0.0
2938.0, 139.3, | , 22.0, 0.0, 348.7, | ,  1000,   954,  3000,  2941, | , -3.4,  15.4, 0.150, |, 0.0
2939.0, 138.3, | , 22.0, 0.0, 353.0, | ,  1000,   957,  3000,  2939, | , -3.4,   1.7, 0.016, |, 0.0
2940.0, 138.2, | , 22.0, 0.0, 352.8, | ,  1000,   959,  3000,  2922, | , -3.4,   4.7, 0.046, |, 0.0
2941.0, 138.3, | , 22.0, 0.0, 352.3, | ,  1000,   951,  3000,  2926, | , -3.4,  33.0, 0.320, |, 0.0
2942.0, 138.6, | , 22.0, 0.0, 353.9, | ,  1000,   960,  3000,  2926, | , -3.4,   5.5, 0.054, |, 0.0
2943.0, 138.9, | , 22.0, 0.0, 348.0, | ,  1000,   955,  3000,  2918, | , -3.4,  18.4, 0.178, |, 0.0
2944.0, 138.4, | , 22.0, 0.0, 353.2, | ,  1000,   958,  3000,  2922, | , -3.4,  30.8, 0.299, |, 0.0
2945.0, 138.7, | , 22.0, 0.0, 353.9, | ,  1000,   954,  3000,  2937, | , -3.4,   1.3, 0.012, |, 0.0
2946.1, 139.2, | , 22.0, 0.0, 349.0, | ,  1000,   949,  3000,  2931, | , -3.4,   6.0, 0.058, |, 0.0
2947.1, 138.1, | , 22.0, 0.0, 353.6, | ,  1000,   950,  3000,  2911, | , -3.4,   3.0, 0.029, |, 0.0
2948.1, 138.8, | , 22.0, 0.0, 349.1, | ,  1000,   952,  3000,  2907, | , -3.4,  28.3, 0.273, |, 0.0
2949.1, 138.6, | , 22.0, 0.0, 354.0, | ,  1000,   959,  3000,  2941, | , -3.4,   6.8, 0.067, |, 0.0
2950.1, 138.2, | , 22.0, 0.0, 353.9, | ,  1000,   959,  3000,  2918, | , -3.4,   3.0, 0.029, |, 0.0
2951.1, 138.4, | , 22.0, 0.0, 353.9, | ,  1000,   960,  3000,  2926, | , -3.4,   3.8, 0.037, |, 0.0
2952.1, 138.6, | , 22.0, 0.0, 354.3, | ,  1000,   952,  3000,  2920, | , -3.4,  31.3, 0.303, |, 0.0
2953.1, 138.6, | , 22.0, 0.0, 354.5, | ,  1000,   958,  3000,  2918, | , -3.4,  17.1, 0.166, |, 0.0
2954.1, 138.3, | , 22.0, 0.0, 354.2, | ,  1000,   951,  3000,  2929, | , -3.4,   0.8, 0.008, |, 0.0
2955.1, 138.2, | , 22.0, 0.0, 354.9, | ,  1000,   957,  3000,  2928, | , -3.4,   4.3, 0.041, |, 0.0
2956.2, 138.7, | , 22.0, 0.0, 353.6, | ,  1000,   960,  3000,  2930, | , -3.4,  31.7, 0.308, |, 0.0
2957.2, 138.2, | , 22.0, 0.0, 354.9, | ,  1000,   955,  3000,  2937, | , -3.4,  14.1, 0.137, |, 0.0
2958.2, 138.2, | , 22.0, 0.0, 355.3, | ,  1000,   951,  3000,  2914, | , -3.4,  21.4, 0.207, |, 0.0
2959.2, 138.3, | , 22.0, 0.0, 354.6, | ,  1000,   958,  3000,  2929, | , -3.4,  25.3, 0.245, |, 0.0
2960.2, 138.6, | , 22.0, 0.0, 355.6, | ,  1000,   952,  3000,  2946, | , -3.4,   1.7, 0.016, |, 0.0
2961.2, 138.3, | , 22.0, 0.0, 355.0, | ,  1000,   954,  3000,  2933, | , -3.4,  18.0, 0.175, |, 0.0
2962.2, 138.1, | , 22.0, 0.0, 355.3, | ,  1000,   953,  3000,  2952, | , -3.4,   0.8, 0.008, |, 0.0
2963.2, 138.2, | , 22.0, 0.0, 355.4, | ,  1000,   954,  3000,  2914, | , -3.4,   4.3, 0.041, |, 0.0
2964.2, 138.7, | , 22.0, 0.0, 355.2, | ,  1000,   961,  3000,  2944, | , -3.4,   8.1, 0.079, |, 0.0
2965.2, 138.3, | , 22.0, 0.0, 355.8, | ,  1000,   954,  3000,  2942, | , -3.4,  12.4, 0.121, |, 0.0
2966.2, 138.5, | , 22.0, 0.0, 355.9, | ,  1000,   958,  3000,  2948, | , -3.4,  11.1, 0.109, |, 0.0
2967.3, 138.5, | , 22.0, 0.0, 356.4, | ,  1000,   955,  3000,  2923, | , -3.4,   5.5, 0.054, |, 0.0
2968.3, 138.3, | , 22.0, 0.0, 356.1, | ,  1000,   958,  3000,  2942, | , -3.4,   3.8, 0.037, |, 0.0
2969.3, 139.3, | , 22.0, 0.0, 347.2, | ,  1000,   953,  3000,  2940, | , -3.4,   4.7, 0.046, |, 0.0
2970.3, 138.1, | , 22.0, 0.0, 356.5, | ,  1000,   955,  3000,  2914, | , -3.4,   2.5, 0.025, |, 0.0
2971.3, 138.6, | , 22.0, 0.0, 356.1, | ,  1000,   955,  3000,  2905, | , -3.4,   5.1, 0.049, |, 0.0
2972.3, 138.1, | , 22.0, 0.0, 356.5, | ,  1000,   954,  3000,  2933, | , -3.4,   3.8, 0.037, |, 0.0
2973.3, 138.1, | , 22.0, 0.0, 356.8, | ,  1000,   961,  3000,  2918, | , -3.4,  34.3, 0.332, |, 0.0
2974.3, 139.4, | , 22.0, 0.0, 351.1, | ,  1000,   948,  3000,  2926, | , -3.4,  11.5, 0.112, |, 0.0
2975.3, 138.6, | , 22.0, 0.0, 357.4, | ,  1000,   960,  3000,  2949, | , -3.4,   2.5, 0.025, |, 0.0
2976.3, 138.3, | , 22.0, 0.0, 356.3, | ,  1000,   954,  3000,  2926, | , -3.4,   3.4, 0.033, |, 0.0
2977.4, 138.5, | , 22.0, 0.0, 357.6, | ,  1000,   959,  3000,  2932, | , -3.4,   1.3, 0.012, |, 0.0
2978.4, 138.5, | , 22.0, 0.0, 357.5, | ,  1000,   950,  3000,  2930, | , -3.4,   2.1, 0.021, |, 0.0
2979.4, 138.9, | , 22.0, 0.0, 352.6, | ,  1000,   957,  3000,  2915, | , -3.4,   2.1, 0.021, |, 0.0
2980.4, 138.2, | , 22.0, 0.0, 357.9, | ,  1000,   953,  3000,  2928, | , -3.4, -11.2, -0.108, |, 0.0
2981.4, 138.8, | , 22.0, 0.0, 357.2, | ,  1000,   959,  3000,  2929, | , -3.4,   0.8, 0.008, |, 0.0
2982.4, 138.7, | , 22.0, 0.0, 358.2, | ,  1000,   952,  3000,  2933, | , -3.4,  -8.6, -0.083, |, 0.0
2983.4, 138.2, | , 22.0, 0.0, 358.0, | ,  1000,   959,  3000,  2931, | , -3.4, -15.0, -0.146, |, 0.0
2984.4, 138.2, | , 22.0, 0.0, 358.4, | ,  1000,   952,  3000,  2929, | , -3.4, -10.7, -0.104, |, 0.0
2985.4, 138.5, | , 22.0, 0.0, 358.5, | ,  1000,   953,  3000,  2922, | , -3.4,  17.1, 0.166, |, 0.0
2986.4, 138.3, | , 22.0, 0.0, 358.1, | ,  1000,   960,  3000,  2926, | , -3.4, -13.7, -0.133, |, 0.0
2987.5, 138.2, | , 22.0, 0.0, 358.7, | ,  1000,   960,  3000,  2929, | , -3.4, -10.3, -0.100, |, 0.0
2988.5, 138.6, | , 22.0, 0.0, 359.1, | ,  1000,   960,  3000,  2937, | , -3.4,  -3.5, -0.034, |, 0.0
2989.5, 138.6, | , 22.0, 0.0, 359.1, | ,  1000,   960,  3000,  2937, | , -3.4,  18.0, 0.175, |, 0.0
2990.5, 138.3, | , 22.0, 0.0, 359.0, | ,  1000,   955,  3000,  2918, | , -3.4,  -4.3, -0.042, |, 0.0
2991.5, 138.4, | , 22.0, 0.0, 358.6, | ,  1000,   949,  3000,  2932, | , -3.4,  -5.6, -0.054, |, 0.0
2992.5, 138.6, | , 22.0, 0.0, 359.3, | ,  1000,   955,  3000,  2948, | , -3.4, -12.9, -0.126, |, 0.0
2993.5, 138.3, | , 22.0, 0.0, 359.1, | ,  1000,   956,  3000,  2925, | , -3.4, -14.2, -0.137, |, 0.0
2994.5, 138.2, | , 22.0, 0.0, 359.6, | ,  1000,   961,  3000,  2933, | , -3.4,  -9.9, -0.096, |, 0.0
2995.5, 138.1, | , 22.0, 0.0, 359.8, | ,  1000,   950,  3000,  2916, | , -3.4, -15.0, -0.145, |, 0.0
2996.5, 138.7, | , 22.0, 0.0, 359.7, | ,  1000,   954,  3000,  2927, | , -3.4,   5.5, 0.054, |, 0.0
2997.6, 138.0, | , 22.0, 0.0, 359.9, | ,  1000,   950,  3000,  2931, | , -3.4,  22.3, 0.216, |, 0.0
2998.6, 138.2, | , 22.0, 0.0, 360.7, | ,  1000,   957,  3000,  2929, | , -3.4,  16.3, 0.158, |, 0.0
2999.6, 138.7, | , 22.0, 0.0, 360.4, | ,  1000,   958,  3000,  2937, | , -3.4,  -3.9, -0.038, |, 0.0
3000.6, 139.0, | , 22.0, 0.0, 360.1, | ,  1000,   952,  3000,  2940, | , -3.4,  24.0, 0.233, |, 0.0
3001.6, 138.3, | , 22.0, 0.0, 359.9, | ,  1000,   957,  3000,  2933, | , -3.4,  -3.9, -0.038, |, 0.0
3002.6, 138.6, | , 22.0, 0.0, 360.7, | ,  1000,   955,  3000,  2920, | , -3.4,  -6.5, -0.062, |, 0.0
3003.6, 138.3, | , 22.0, 0.0, 360.8, | ,  1000,   952,  3000,  2940, | , -3.4,  -0.5, -0.004, |, 0.0
3004.6, 138.4, | , 22.0, 0.0, 360.5, | ,  1000,   954,  3000,  2953, | , -3.4,  28.7, 0.280, |, 0.0
3005.6, 138.8, | , 22.0, 0.0, 355.3, | ,  1000,   947,  3000,  2920, | , -3.4,  -4.3, -0.042, |, 0.0
3006.6, 138.6, | , 22.0, 0.0, 361.0, | ,  1000,   957,  3000,  2899, | , -3.4,  11.5, 0.111, |, 0.0
3007.7, 138.5, | , 22.0, 0.0, 362.1, | ,  1000,   958,  3000,  2940, | , -3.4,   4.7, 0.046, |, 0.0
3008.7, 138.2, | , 22.0, 0.0, 361.6, | ,  1000,   953,  3000,  2923, | , -3.4,  15.0, 0.145, |, 0.0
3009.7, 138.1, | , 22.0, 0.0, 361.9, | ,  1000,   953,  3000,  2914, | , -3.4,   3.0, 0.029, |, 0.0
3010.7, 139.3, | , 22.0, 0.0, 357.3, | ,  1000,   950,  3000,  2951, | , -3.4,   0.8, 0.008, |, 0.0
3011.7, 138.3, | , 22.0, 0.0, 361.6, | ,  1000,   959,  3000,  2941, | , -3.4,  33.0, 0.321, |, 0.0
3012.7, 138.2, | , 22.0, 0.0, 362.0, | ,  1000,   951,  3000,  2936, | , -3.4,   4.7, 0.046, |, 0.0
3013.7, 138.7, | , 22.0, 0.0, 362.9, | ,  1000,   959,  3000,  2954, | , -3.4,   5.1, 0.050, |, 0.0
3014.7, 138.2, | , 22.0, 0.0, 362.4, | ,  1000,   951,  3000,  2937, | , -3.4,   5.1, 0.050, |, 0.0
3015.7, 138.2, | , 22.0, 0.0, 362.6, | ,  1000,   952,  3000,  2908, | , -3.4,   5.1, 0.049, |, 0.0
3016.7, 138.3, | , 22.0, 0.0, 361.9, | ,  1000,   957,  3000,  2930, | , -3.4,  22.3, 0.216, |, 0.0
3017.8, 138.2, | , 22.0, 0.0, 362.7, | ,  1000,   957,  3000,  2940, | , -3.4,   8.1, 0.079, |, 0.0
3018.8, 138.1, | , 22.0, 0.0, 362.5, | ,  1000,   955,  3000,  2940, | , -3.4,   9.8, 0.096, |, 0.0
3019.8, 138.2, | , 22.0, 0.0, 363.1, | ,  1000,   959,  3000,  2926, | , -3.4,  43.2, 0.420, |, 0.0
3020.8, 138.3, | , 22.0, 0.0, 363.3, | ,  1000,   959,  3000,  2945, | , -3.4,  10.3, 0.100, |, 0.0
3021.8, 138.3, | , 22.0, 0.0, 362.4, | ,  1000,   957,  3000,  2942, | , -3.4,   9.8, 0.096, |, 0.0
3022.8, 138.1, | , 22.0, 0.0, 363.6, | ,  1000,   953,  3000,  2909, | , -3.4,   9.8, 0.095, |, 0.0
3023.8, 138.7, | , 22.0, 0.0, 364.1, | ,  1000,   958,  3000,  2954, | , -3.4,  10.3, 0.100, |, 0.0
3024.8, 138.6, | , 22.0, 0.0, 364.3, | ,  1000,   958,  3000,  2925, | , -3.4,  33.4, 0.324, |, 0.0
3025.8, 138.2, | , 22.0, 0.0, 364.1, | ,  1000,   950,  3000,  2927, | , -3.4,  16.7, 0.162, |, 0.0
3026.8, 138.3, | , 22.0, 0.0, 363.7, | ,  1000,   950,  3000,  2937, | , -3.4,  12.0, 0.116, |, 0.0
3027.9, 138.5, | , 22.0, 0.0, 364.0, | ,  1000,   957,  3000,  2931, | , -3.4,  12.4, 0.121, |, 0.0
3028.9, 138.5, | , 22.0, 0.0, 365.0, | ,  1000,   956,  3000,  2926, | , -3.4,  33.4, 0.324, |, 0.0
3029.9, 138.3, | , 22.0, 0.0, 364.6, | ,  1000,   952,  3000,  2933, | , -3.4,  12.4, 0.120, |, 0.0
3030.9, 138.3, | , 22.0, 0.0, 364.7, | ,  1000,   955,  3000,  2924, | , -3.4,  12.4, 0.120, |, 0.0
3031.9, 138.8, | , 22.0, 0.0, 363.8, | ,  1000,   957,  3000,  2911, | , -3.4,   9.4, 0.091, |, 0.0
3032.9, 138.1, | , 22.0, 0.0, 365.4, | ,  1000,   959,  3000,  2928, | , -3.4,  12.4, 0.121, |, 0.0
3033.9, 138.3, | , 22.0, 0.0, 365.5, | ,  1000,   953,  3000,  2926, | , -3.4,  12.8, 0.124, |, 0.0
3034.9, 138.8, | , 22.0, 0.0, 364.9, | ,  1000,   952,  3000,  2952, | , -3.4,  43.2, 0.422, |, 0.0
3035.9, 138.5, | , 22.0, 0.0, 365.9, | ,  1000,   958,  3000,  2930, | , -3.4,  45.8, 0.445, |, 0.0
3036.9, 138.9, | , 22.0, 0.0, 360.5, | ,  1000,   951,  3000,  2908, | , -3.4,  38.5, 0.372, |, 0.0
3038.0, 138.3, | , 22.0, 0.0, 364.6, | ,  1000,   958,  3000,  2924, | , -3.4,  18.8, 0.183, |, 0.0
3039.0, 138.6, | , 22.0, 0.0, 365.7, | ,  1000,   954,  3000,  2935, | , -3.4,  20.5, 0.200, |, 0.0
3040.0, 138.3, | , 22.0, 0.0, 365.4, | ,  1000,   956,  3000,  2922, | , -3.4,  28.7, 0.278, |, 0.0
3041.0, 138.2, | , 22.0, 0.0, 366.4, | ,  1000,   956,  3000,  2930, | , -3.4,  19.7, 0.191, |, 0.0
3042.0, 138.9, | , 22.0, 0.0, 361.8, | ,  1000,   955,  3000,  2911, | , -3.4,  12.0, 0.116, |, 0.0
3043.0, 138.7, | , 22.0, 0.0, 366.0, | ,  1000,   956,  3000,  2953, | , -3.4,  16.3, 0.159, |, 0.0
3044.0, 138.2, | , 22.0, 0.0, 366.6, | ,  1000,   953,  3000,  2942, | , -3.4,  18.0, 0.175, |, 0.0
3045.0, 138.2, | , 22.0, 0.0, 366.7, | ,  1000,   957,  3000,  2918, | , -3.4,  18.0, 0.174, |, 0.0
3046.0, 138.6, | , 22.0, 0.0, 366.7, | ,  1000,   956,  3000,  2936, | , -3.4,  25.7, 0.250, |, 0.0
3047.1, 138.2, | , 22.0, 0.0, 366.9, | ,  1000,   958,  3000,  2929, | , -3.4,  37.7, 0.366, |, 0.0
3048.1, 138.3, | , 22.0, 0.0, 366.3, | ,  1000,   952,  3000,  2902, | , -3.4,  18.4, 0.177, |, 0.0
3049.1, 138.6, | , 22.0, 0.0, 367.4, | ,  1000,   960,  3000,  2941, | , -3.4,  24.4, 0.238, |, 0.0
3050.1, 138.6, | , 22.0, 0.0, 367.2, | ,  1000,   957,  3000,  2943, | , -3.4,  19.3, 0.188, |, 0.0
3051.1, 138.1, | , 22.0, 0.0, 367.6, | ,  1000,   949,  3000,  2920, | , -3.4,  21.8, 0.211, |, 0.0
3052.1, 138.2, | , 22.0, 0.0, 367.5, | ,  1000,   956,  3000,  2950, | , -3.4,  19.3, 0.188, |, 0.0
3053.1, 138.7, | , 22.0, 0.0, 367.2, | ,  1000,   953,  3000,  2922, | , -3.4,  19.7, 0.191, |, 0.0
3054.1, 138.5, | , 22.0, 0.0, 367.7, | ,  1000,   962,  3000,  2909, | , -3.4,  18.4, 0.178, |, 0.0
3055.1, 138.3, | , 22.0, 0.0, 367.2, | ,  1000,   953,  3000,  2934, | , -3.4,  17.5, 0.171, |, 0.0
3056.1, 138.4, | , 22.0, 0.0, 368.6, | ,  1000,   958,  3000,  2937, | , -3.4,  17.5, 0.171, |, 0.0
3057.1, 138.6, | , 22.0, 0.0, 368.2, | ,  1000,   958,  3000,  2928, | , -3.4,  21.4, 0.208, |, 0.0
3058.2, 138.3, | , 22.0, 0.0, 367.7, | ,  1000,   960,  3000,  2930, | , -3.4,  33.8, 0.329, |, 0.0
3059.2, 138.3, | , 22.0, 0.0, 368.5, | ,  1000,   952,  3000,  2933, | , -3.4,  47.5, 0.462, |, 0.0
3060.2, 138.5, | , 22.0, 0.0, 369.1, | ,  1000,   955,  3000,  2943, | , -3.4,  21.4, 0.209, |, 0.0
3061.2, 138.6, | , 22.0, 0.0, 369.1, | ,  1000,   956,  3000,  2917, | , -3.4,  17.5, 0.170, |, 0.0
3062.2, 138.1, | , 22.0, 0.0, 369.1, | ,  1000,   953,  3000,  2916, | , -3.4,  18.0, 0.174, |, 0.0
3063.2, 138.9, | , 22.0, 0.0, 363.1, | ,  1000,   952,  3000,  2926, | , -3.4,  33.8, 0.328, |, 0.0
3064.2, 138.5, | , 22.0, 0.0, 369.6, | ,  1000,   952,  3000,  2938, | , -3.4,  20.1, 0.196, |, 0.0
3065.2, 138.2, | , 22.0, 0.0, 369.6, | ,  1000,   951,  3000,  2939, | , -3.4,  36.4, 0.354, |, 0.0
3066.2, 138.3, | , 22.0, 0.0, 369.5, | ,  1000,   958,  3000,  2934, | , -3.4,  19.3, 0.187, |, 0.0
3067.2, 138.2, | , 22.0, 0.0, 369.7, | ,  1000,   959,  3000,  2931, | , -3.4,  35.1, 0.341, |, 0.0
3068.3, 139.3, | , 22.0, 0.0, 363.8, | ,  1000,   946,  3000,  2929, | , -3.4,  35.5, 0.344, |, 0.0
3069.3, 138.2, | , 22.0, 0.0, 369.5, | ,  1000,   951,  3000,  2944, | , -3.4,  20.1, 0.196, |, 0.0
3070.3, 138.2, | , 22.0, 0.0, 369.8, | ,  1000,   957,  3000,  2925, | , -3.4,  24.8, 0.241, |, 0.0
3071.3, 138.5, | , 22.0, 0.0, 370.0, | ,  1000,   958,  3000,  2923, | , -3.4,  29.1, 0.282, |, 0.0
3072.3, 138.4, | , 22.0, 0.0, 370.4, | ,  1000,   955,  3000,  2937, | , -3.4,  47.5, 0.463, |, 0.0
3073.3, 139.0, | , 22.0, 0.0, 364.5, | ,  1000,   955,  3000,  2947, | , -3.4,  34.3, 0.334, |, 0.0
3074.3, 138.2, | , 22.0, 0.0, 370.1, | ,  1000,   959,  3000,  2937, | , -3.4,  24.8, 0.242, |, 0.0
3075.3, 138.7, | , 22.0, 0.0, 370.6, | ,  1000,   952,  3000,  2942, | , -3.4,  27.4, 0.267, |, 0.0
3076.3, 138.1, | , 22.0, 0.0, 370.5, | ,  1000,   954,  3000,  2934, | , -3.4,  28.7, 0.279, |, 0.0
3077.3, 138.2, | , 22.0, 0.0, 370.3, | ,  1000,   949,  3000,  2937, | , -3.4,  27.0, 0.262, |, 0.0
3078.3, 138.8, | , 22.0, 0.0, 370.5, | ,  1000,   956,  3000,  2949, | , -3.4,  57.4, 0.560, |, 0.0
3079.4, 138.4, | , 22.0, 0.0, 371.0, | ,  1000,   952,  3000,  2919, | , -3.4,  57.4, 0.556, |, 0.0
3080.4, 138.1, | , 22.0, 0.0, 371.1, | ,  1000,   953,  3000,  2914, | , -3.4,  29.5, 0.286, |, 0.0
3081.4, 138.2, | , 22.0, 0.0, 371.2, | ,  1000,   957,  3000,  2942, | , -3.4,  26.5, 0.259, |, 0.0
3082.4, 138.1, | , 22.0, 0.0, 371.3, | ,  1000,   953,  3000,  2927, | , -3.4,  32.5, 0.316, |, 0.0
3083.4, 138.7, | , 22.0, 0.0, 371.1, | ,  1000,   960,  3000,  2920, | , -3.4,  24.8, 0.241, |, 0.0
3084.4, 138.3, | , 22.0, 0.0, 371.9, | ,  1000,   960,  3000,  2937, | , -3.4,  24.0, 0.234, |, 0.0
3085.4, 138.3, | , 22.0, 0.0, 371.4, | ,  1000,   958,  3000,  2952, | , -3.4,  28.7, 0.280, |, 0.0
3086.4, 138.6, | , 22.0, 0.0, 372.0, | ,  1000,   959,  3000,  2929, | , -3.4,  28.7, 0.279, |, 0.0
3087.4, 138.6, | , 22.0, 0.0, 371.8, | ,  1000,   953,  3000,  2918, | , -3.4,  57.4, 0.555, |, 0.0
3088.4, 138.4, | , 22.0, 0.0, 371.5, | ,  1000,   958,  3000,  2941, | , -3.4,  27.4, 0.267, |, 0.0
3089.4, 138.6, | , 22.0, 0.0, 372.6, | ,  1000,   952,  3000,  2944, | , -3.4,  26.1, 0.254, |, 0.0
3090.5, 138.6, | , 22.0, 0.0, 371.9, | ,  1000,   960,  3000,  2918, | , -3.4,  33.4, 0.324, |, 0.0
3091.5, 138.3, | , 22.0, 0.0, 371.8, | ,  1000,   952,  3000,  2912, | , -3.4,  27.4, 0.265, |, 0.0
3092.5, 138.1, | , 22.0, 0.0, 372.7, | ,  1000,   959,  3000,  2914, | , -3.4,  52.7, 0.510, |, 0.0
3093.5, 138.7, | , 22.0, 0.0, 372.4, | ,  1000,   949,  3000,  2944, | , -3.4,  32.5, 0.317, |, 0.0
3094.5, 138.8, | , 22.0, 0.0, 367.8, | ,  1000,   954,  3000,  2924, | , -3.4,  28.7, 0.278, |, 0.0
3095.5, 138.2, | , 22.0, 0.0, 373.2, | ,  1000,   953,  3000,  2934, | , -3.4,  28.3, 0.275, |, 0.0
3096.5, 138.5, | , 22.0, 0.0, 373.3, | ,  1000,   953,  3000,  2939, | , -3.4,  63.4, 0.617, |, 0.0
3097.5, 138.7, | , 22.0, 0.0, 373.3, | ,  1000,   960,  3000,  2953, | , -3.4,  66.0, 0.645, |, 0.0
3098.5, 138.4, | , 22.0, 0.0, 372.8, | ,  1000,   956,  3000,  2937, | , -3.4,  37.3, 0.363, |, 0.0
3099.6, 139.2, | , 22.0, 0.0, 368.3, | ,  1000,   951,  3000,  2913, | , -3.4,  41.1, 0.397, |, 0.0
3100.6, 138.6, | , 22.0, 0.0, 373.6, | ,  1000,   950,  3000,  2949, | , -3.4,  33.0, 0.321, |, 0.0
3101.6, 138.3, | , 22.0, 0.0, 373.6, | ,  1000,   955,  3000,  2940, | , -3.4,  46.2, 0.450, |, 0.0
3102.6, 138.4, | , 22.0, 0.0, 373.6, | ,  1000,   960,  3000,  2946, | , -3.4,  34.3, 0.335, |, 0.0
3103.6, 138.7, | , 22.0, 0.0, 373.4, | ,  1000,   960,  3000,  2929, | , -3.4,  33.4, 0.325, |, 0.0
3104.6, 139.3, | , 22.0, 0.0, 369.5, | ,  1000,   956,  3000,  2920, | , -3.4,  33.0, 0.320, |, 0.0
3105.6, 138.2, | , 22.0, 0.0, 373.9, | ,  1000,   954,  3000,  2926, | , -3.4,  34.3, 0.332, |, 0.0
3106.6, 138.1, | , 22.0, 0.0, 374.2, | ,  1000,   955,  3000,  2918, | , -3.4,  38.1, 0.369, |, 0.0
3107.6, 138.5, | , 22.0, 0.0, 374.7, | ,  1000,   957,  3000,  2926, | , -3.4,  32.5, 0.316, |, 0.0
3108.6, 138.8, | , 22.0, 0.0, 373.7, | ,  1000,   952,  3000,  2929, | , -3.4,  37.7, 0.366, |, 0.0
3109.7, 138.2, | , 22.0, 0.0, 374.5, | ,  1000,   960,  3000,  2918, | , -3.4,  48.4, 0.469, |, 0.0
3110.7, 138.5, | , 22.0, 0.0, 374.9, | ,  1000,   959,  3000,  2918, | , -3.4,  38.1, 0.369, |, 0.0
3111.7, 138.4, | , 22.0, 0.0, 375.2, | ,  1000,   957,  3000,  2922, | , -3.4,  36.0, 0.349, |, 0.0
3112.7, 138.1, | , 22.0, 0.0, 375.1, | ,  1000,   957,  3000,  2950, | , -3.4,  48.8, 0.477, |, 0.0
3113.7, 138.2, | , 22.0, 0.0, 374.6, | ,  1000,   953,  3000,  2941, | , -3.4,  34.7, 0.338, |, 0.0
3114.7, 138.6, | , 22.0, 0.0, 375.1, | ,  1000,   957,  3000,  2931, | , -3.4,  33.4, 0.325, |, 0.0
3115.7, 138.2, | , 22.0, 0.0, 374.6, | ,  1000,   959,  3000,  2944, | , -3.4,  34.7, 0.338, |, 0.0
3116.7, 138.1, | , 22.0, 0.0, 375.4, | ,  1000,   957,  3000,  2918, | , -3.4,  44.5, 0.431, |, 0.0
3117.7, 138.1, | , 22.0, 0.0, 375.7, | ,  1000,   952,  3000,  2935, | , -3.4,  57.4, 0.558, |, 0.0
3118.7, 138.6, | , 22.0, 0.0, 374.4, | ,  1000,   956,  3000,  2930, | , -3.4,  44.1, 0.429, |, 0.0
3119.8, 138.3, | , 22.0, 0.0, 376.2, | ,  1000,   958,  3000,  2950, | , -3.4,  32.5, 0.318, |, 0.0
3120.8, 138.4, | , 22.0, 0.0, 375.0, | ,  1000,   958,  3000,  2952, | , -3.4,  43.7, 0.427, |, 0.0
3121.8, 138.6, | , 22.0, 0.0, 375.9, | ,  1000,   958,  3000,  2941, | , -3.4,  46.2, 0.451, |, 0.0
3122.8, 138.5, | , 22.0, 0.0, 376.3, | ,  1000,   954,  3000,  2946, | , -3.4,  34.7, 0.338, |, 0.0
3123.8, 138.3, | , 22.0, 0.0, 375.5, | ,  1000,   960,  3000,  2935, | , -3.4,  35.1, 0.342, |, 0.0
3124.8, 138.6, | , 22.0, 0.0, 376.4, | ,  1000,   952,  3000,  2922, | , -3.4,  43.2, 0.419, |, 0.0
3125.8, 139.4, | , 22.0, 0.0, 371.3, | ,  1000,   956,  3000,  2944, | , -3.4,  41.5, 0.405, |, 0.0
3126.8, 138.3, | , 22.0, 0.0, 376.7, | ,  1000,   955,  3000,  2933, | , -3.4,  43.2, 0.420, |, 0.0
3127.8, 138.3, | , 22.0, 0.0, 376.6, | ,  1000,   954,  3000,  2955, | , -3.4,  58.7, 0.573, |, 0.0
3128.8, 138.4, | , 22.0, 0.0, 376.1, | ,  1000,   953,  3000,  2938, | , -3.4,  40.7, 0.396, |, 0.0
3129.9, 138.6, | , 22.0, 0.0, 377.3, | ,  1000,   952,  3000,  2937, | , -3.4,  39.8, 0.387, |, 0.0
3130.9, 139.3, | , 22.0, 0.0, 368.4, | ,  1000,   957,  3000,  2905, | , -3.4,  42.0, 0.405, |, 0.0
3131.9, 138.1, | , 22.0, 0.0, 376.5, | ,  1000,   964,  3000,  2926, | , -3.4,  41.1, 0.400, |, 0.0
3132.9, 138.7, | , 22.0, 0.0, 377.5, | ,  1000,   957,  3000,  2942, | , -3.4,  45.8, 0.447, |, 0.0
3133.9, 138.7, | , 22.0, 0.0, 376.9, | ,  1000,   953,  3000,  2940, | , -3.4,  58.7, 0.571, |, 0.0
3134.9, 138.2, | , 22.0, 0.0, 377.3, | ,  1000,   951,  3000,  2915, | , -3.4,  45.4, 0.439, |, 0.0
3135.9, 139.2, | , 22.0, 0.0, 373.1, | ,  1000,   959,  3000,  2917, | , -3.4,  42.0, 0.407, |, 0.0
3136.9, 138.7, | , 22.0, 0.0, 378.0, | ,  1000,   959,  3000,  2933, | , -3.4,  51.8, 0.504, |, 0.0
3137.9, 138.2, | , 22.0, 0.0, 378.2, | ,  1000,   954,  3000,  2935, | , -3.4,  45.8, 0.446, |, 0.0
3138.9, 138.2, | , 22.0, 0.0, 377.3, | ,  1000,   947,  3000,  2918, | , -3.4,  51.0, 0.493, |, 0.0
3139.9, 138.5, | , 22.0, 0.0, 378.6, | ,  1000,   955,  3000,  2942, | , -3.4,  52.2, 0.509, |, 0.0
3141.0, 138.2, | , 22.0, 0.0, 378.5, | ,  1000,   957,  3000,  2937, | , -3.4,  52.7, 0.513, |, 0.0
3142.0, 138.2, | , 22.0, 0.0, 378.4, | ,  1000,   952,  3000,  2915, | , -3.4,  41.1, 0.398, |, 0.0
3143.0, 138.2, | , 22.0, 0.0, 378.8, | ,  1000,   958,  3000,  2944, | , -3.4,  45.4, 0.443, |, 0.0
3144.0, 138.8, | , 22.0, 0.0, 378.7, | ,  1000,   954,  3000,  2929, | , -3.4,  40.7, 0.395, |, 0.0
3145.0, 138.2, | , 22.0, 0.0, 378.8, | ,  1000,   964,  3000,  2922, | , -3.4,  46.2, 0.449, |, 0.0
3146.0, 138.3, | , 22.0, 0.0, 379.1, | ,  1000,   958,  3000,  2927, | , -3.4,  49.7, 0.483, |, 0.0
3147.0, 138.6, | , 22.0, 0.0, 379.2, | ,  1000,   956,  3000,  2934, | , -3.4,  51.0, 0.496, |, 0.0
3148.0, 138.3, | , 22.0, 0.0, 379.5, | ,  1000,   954,  3000,  2919, | , -3.4,  64.7, 0.626, |, 0.0
3149.0, 138.4, | , 22.0, 0.0, 378.9, | ,  1000,   956,  3000,  2933, | , -3.4,  48.8, 0.475, |, 0.0
3150.0, 138.7, | , 22.0, 0.0, 379.8, | ,  1000,   961,  3000,  2931, | , -3.4,  54.0, 0.525, |, 0.0
3151.1, 138.1, | , 22.0, 0.0, 379.6, | ,  1000,   950,  3000,  2916, | , -3.4,  66.8, 0.646, |, 0.0
3152.1, 138.2, | , 22.0, 0.0, 379.7, | ,  1000,   957,  3000,  2928, | , -3.4,  54.8, 0.533, |, 0.0
3153.1, 138.3, | , 22.0, 0.0, 380.0, | ,  1000,   954,  3000,  2954, | , -3.4,  49.2, 0.481, |, 0.0
3154.1, 138.3, | , 22.0, 0.0, 379.1, | ,  1000,   954,  3000,  2917, | , -3.4,  72.4, 0.701, |, 0.0
3155.1, 138.6, | , 22.0, 0.0, 380.4, | ,  1000,   960,  3000,  2932, | , -3.4,  51.0, 0.496, |, 0.0
3156.1, 138.3, | , 22.0, 0.0, 380.0, | ,  1000,   959,  3000,  2940, | , -3.4,  62.5, 0.610, |, 0.0
3157.1, 139.0, | , 22.0, 0.0, 375.7, | ,  1000,   953,  3000,  2941, | , -3.4,  60.4, 0.588, |, 0.0
3158.1, 138.6, | , 22.0, 0.0, 380.8, | ,  1000,   955,  3000,  2938, | , -3.4,  50.5, 0.492, |, 0.0
3159.1, 138.3, | , 22.0, 0.0, 380.0, | ,  1000,   955,  3000,  2925, | , -3.4,  56.5, 0.548, |, 0.0
3160.1, 138.1, | , 22.0, 0.0, 380.6, | ,  1000,   952,  3000,  2922, | , -3.4,  81.8, 0.792, |, 0.0
3161.2, 138.6, | , 22.0, 0.0, 381.4, | ,  1000,   955,  3000,  2948, | , -3.4,  51.4, 0.502, |, 0.0
3162.2, 139.7, | , 22.0, 0.0, 373.0, | ,  1000,   950,  3000,  2945, | , -3.4,  49.7, 0.484, |, 0.0
3163.2, 138.2, | , 22.1, 0.0, 381.2, | ,  1000,   958,  3000,  2947, | , -3.4,  52.7, 0.514, |, 0.0
3164.2, 138.2, | , 22.1, 0.0, 380.7, | ,  1000,   951,  3000,  2930, | , -3.4,  64.7, 0.628, |, 0.0
3165.2, 138.6, | , 22.1, 0.0, 382.1, | ,  1000,   955,  3000,  2945, | , -3.4,  60.0, 0.585, |, 0.0
3166.2, 138.3, | , 22.1, 0.0, 381.8, | ,  1000,   958,  3000,  2929, | , -3.4,  48.4, 0.470, |, 0.0
3167.2, 138.2, | , 22.1, 0.0, 381.7, | ,  1000,   952,  3000,  2929, | , -3.4,  51.8, 0.503, |, 0.0
3168.2, 138.2, | , 22.1, 0.0, 381.6, | ,  1000,   952,  3000,  2924, | , -3.4,  65.1, 0.631, |, 0.0
3169.2, 138.7, | , 22.1, 0.0, 381.6, | ,  1000,   954,  3000,  2951, | , -3.4,  59.1, 0.577, |, 0.0
3170.3, 138.1, | , 22.0, 0.0, 382.3, | ,  1000,   956,  3000,  2918, | , -3.4,  57.0, 0.552, |, 0.0
3171.3, 138.2, | , 22.1, 0.0, 382.4, | ,  1000,   957,  3000,  2944, | , -3.4,  56.1, 0.547, |, 0.0
3172.3, 138.5, | , 22.1, 0.0, 382.5, | ,  1000,   956,  3000,  2939, | , -3.4,  58.2, 0.567, |, 0.0
3173.3, 138.1, | , 22.1, 0.0, 382.5, | ,  1000,   952,  3000,  2931, | , -3.4,  60.4, 0.586, |, 0.0
3174.3, 138.2, | , 22.0, 0.0, 382.2, | ,  1000,   955,  3000,  2916, | , -3.4,  63.0, 0.609, |, 0.0
3175.3, 138.5, | , 22.0, 0.0, 383.0, | ,  1000,   961,  3000,  2947, | , -3.4,  69.8, 0.682, |, 0.0
3176.3, 138.4, | , 22.1, 0.0, 383.2, | ,  1000,   954,  3000,  2922, | , -3.4,  58.2, 0.565, |, 0.0
3177.3, 138.2, | , 22.1, 0.0, 383.3, | ,  1000,   952,  3000,  2932, | , -3.4,  83.5, 0.811, |, 0.0
3178.3, 138.3, | , 22.1, 0.0, 383.4, | ,  1000,   955,  3000,  2953, | , -3.4,  61.2, 0.598, |, 0.0
3179.4, 138.7, | , 22.1, 0.0, 382.6, | ,  1000,   956,  3000,  2937, | , -3.4,  87.8, 0.855, |, 0.0
3180.4, 138.4, | , 22.1, 0.0, 383.3, | ,  1000,   959,  3000,  2949, | , -3.4,  65.5, 0.640, |, 0.0
3181.4, 138.4, | , 22.1, 0.0, 383.1, | ,  1000,   954,  3000,  2926, | , -3.4,  58.7, 0.569, |, 0.0
3182.4, 138.7, | , 22.0, 0.0, 383.8, | ,  1000,   956,  3000,  2933, | , -3.4,  58.2, 0.566, |, 0.0
3183.4, 138.2, | , 22.1, 0.0, 379.7, | ,  1000,   956,  3000,  2907, | , -3.4,  55.2, 0.534, |, 0.0
3184.4, 138.3, | , 22.1, 0.0, 383.4, | ,  1000,   949,  3000,  2918, | , -3.4,  58.7, 0.567, |, 0.0
3185.4, 138.2, | , 22.1, 0.0, 384.3, | ,  1000,   958,  3000,  2939, | , -3.4,  57.8, 0.563, |, 0.0
3186.4, 138.6, | , 22.1, 0.0, 383.8, | ,  1000,   960,  3000,  2938, | , -3.4,  74.1, 0.722, |, 0.0
3187.4, 138.2, | , 22.1, 0.0, 384.6, | ,  1000,   957,  3000,  2929, | , -3.4,  62.1, 0.603, |, 0.0
3188.4, 139.0, | , 22.0, 0.0, 379.3, | ,  1000,   959,  3000,  2941, | , -3.4,  78.0, 0.760, |, 0.0
3189.4, 138.4, | , 22.1, 0.0, 383.6, | ,  1000,   960,  3000,  2925, | , -3.4,  54.8, 0.532, |, 0.0
3190.5, 138.6, | , 22.1, 0.0, 384.9, | ,  1000,   960,  3000,  2919, | , -3.4,  72.0, 0.698, |, 0.0
3191.5, 138.2, | , 22.1, 0.0, 384.7, | ,  1000,   952,  3000,  2934, | , -3.4,  73.7, 0.716, |, 0.0
3192.5, 138.2, | , 22.1, 0.0, 384.8, | ,  1000,   954,  3000,  2925, | , -3.4,  66.0, 0.640, |, 0.0
3193.5, 139.6, | , 22.1, 0.0, 376.9, | ,  1000,   958,  3000,  2924, | , -3.4,  65.1, 0.632, |, 0.0
3194.5, 138.4, | , 22.1, 0.0, 384.2, | ,  1000,   957,  3000,  2942, | , -3.4,  66.0, 0.643, |, 0.0
3195.5, 138.3, | , 22.1, 0.0, 385.2, | ,  1000,   961,  3000,  2932, | , -3.4,  63.4, 0.617, |, 0.0
3196.5, 138.2, | , 22.1, 0.0, 385.0, | ,  1000,   955,  3000,  2931, | , -3.4,  65.5, 0.637, |, 0.0
3197.5, 138.6, | , 22.1, 0.0, 385.4, | ,  1000,   960,  3000,  2938, | , -3.4,  67.2, 0.655, |, 0.0
3198.5, 138.1, | , 22.1, 0.0, 385.7, | ,  1000,   962,  3000,  2914, | , -3.4,  95.1, 0.921, |, 0.0
3199.5, 138.3, | , 22.1, 0.0, 384.7, | ,  1000,   959,  3000,  2918, | , -3.4,  97.2, 0.943, |, 0.0
3200.6, 138.2, | , 22.1, 0.0, 385.9, | ,  1000,   959,  3000,  2935, | , -3.4,  65.5, 0.638, |, 0.0
3201.6, 138.5, | , 22.1, 0.0, 386.3, | ,  1000,   959,  3000,  2943, | , -3.4,  93.4, 0.911, |, 0.0
3202.6, 138.1, | , 22.1, 0.0, 385.8, | ,  1000,   957,  3000,  2936, | , -3.4,  64.2, 0.625, |, 0.0
3203.6, 138.2, | , 22.1, 0.0, 386.0, | ,  1000,   959,  3000,  2942, | , -3.4,  88.7, 0.865, |, 0.0
3204.6, 138.7, | , 22.1, 0.0, 385.6, | ,  1000,   951,  3000,  2947, | , -3.4,  84.8, 0.827, |, 0.0
3205.6, 138.2, | , 22.1, 0.0, 386.5, | ,  1000,   958,  3000,  2929, | , -3.4,  70.2, 0.683, |, 0.0
3206.6, 138.2, | , 22.1, 0.0, 386.7, | ,  1000,   955,  3000,  2936, | , -3.4,  80.1, 0.779, |, 0.0
3207.6, 138.6, | , 22.1, 0.0, 387.0, | ,  1000,   957,  3000,  2941, | , -3.4,  75.0, 0.731, |, 0.0
3208.6, 138.3, | , 22.1, 0.0, 386.8, | ,  1000,   952,  3000,  2922, | , -3.4,  69.0, 0.668, |, 0.0
3209.6, 138.1, | , 22.1, 0.0, 386.0, | ,  1000,   954,  3000,  2894, | , -3.4, 104.1, 1.001, |, 0.0
3210.7, 138.2, | , 22.1, 0.0, 387.2, | ,  1000,   956,  3000,  2956, | , -3.4, 100.7, 0.984, |, 0.0
3211.7, 138.6, | , 22.1, 0.0, 387.3, | ,  1000,   955,  3000,  2959, | , -3.4,  75.0, 0.733, |, 0.0
3212.7, 138.2, | , 22.1, 0.0, 387.5, | ,  1000,   959,  3000,  2913, | , -3.4,  64.2, 0.622, |, 0.0
3213.7, 138.2, | , 22.1, 0.0, 387.5, | ,  1000,   957,  3000,  2927, | , -3.4,  74.1, 0.720, |, 0.0
3214.7, 138.7, | , 22.1, 0.0, 386.5, | ,  1000,   951,  3000,  2922, | , -3.4,  81.8, 0.792, |, 0.0
3215.7, 138.6, | , 22.1, 0.0, 387.9, | ,  1000,   960,  3000,  2951, | , -3.4,  73.2, 0.716, |, 0.0
