Repository: jdhuang-csm/Ru-BCA

## Methods
* (BaO)<sub>x</sub>-(CaO)<sub>y</sub>-(Al<sub>2</sub>O<sub>3</sub>)<sub>1-x-y</sub> (BCA) catalyst supports were synthesized via sol-gel and solid-state methods. 
* Ru/BCA catalysts were prepared via incipient wetness impregnation to achieve 1 wt. % Ru loading.
* Ammonia synthesis rates were measured for Ru/BCA catalysts in a packed-bed reactor at 480-600<sup>o</sup>C, 10 bar, and space velocities up to 1.3 x 10<sup>6</sup> ml g<sub>cat</sub><sup>-1</sup> h<sup>-1</sup>.
* A machine learning (ML) model was employed to improve understanding of the behavior of Ru/BCA catalysts.
* A microkinetic model was developed to describe the best-performing catalyst.

File: data/init_files_Cadigan/BCA512.txt (part 8 of 43)
********** Start test **********
Elapsed time, Pressure, | , LJtemp(C), Inner-Temp, Outer-Temp, | , N2-set, N2-flow, H2-set, H2-flow, | , pH, NH3_ppm, NH3_Prod_rate, |, In222Temp
2798.7, 138.9, | , 24.1, 0.0, 338.5, | ,  1000,   955,  3000,  2934, | , -3.4,  -9.4, -0.075, |, 0.0
2799.7, 139.8, | , 24.1, 0.0, 332.7, | ,  1000,   951,  3000,  2923, | , -3.4,  11.5, 0.091, |, 0.0
2800.8, 139.4, | , 24.1, 0.0, 337.6, | ,  1000,   957,  3000,  2920, | , -3.4, -10.7, -0.085, |, 0.0
2801.8, 139.3, | , 24.1, 0.0, 339.0, | ,  1000,   961,  3000,  2933, | , -3.4, -17.2, -0.136, |, 0.0
2802.8, 138.8, | , 24.1, 0.0, 339.3, | ,  1000,   947,  3000,  2940, | , -3.4,  -7.7, -0.061, |, 0.0
2803.8, 138.9, | , 24.1, 0.0, 339.3, | ,  1000,   955,  3000,  2914, | , -3.4,  -7.3, -0.057, |, 0.0
2804.8, 139.3, | , 24.1, 0.0, 338.2, | ,  1000,   951,  3000,  2910, | , -3.4,  -2.6, -0.020, |, 0.0
2805.8, 139.3, | , 24.1, 0.0, 339.0, | ,  1000,   952,  3000,  2920, | , -3.4,  -6.9, -0.054, |, 0.0
2806.8, 138.9, | , 24.1, 0.0, 339.2, | ,  1000,   949,  3000,  2945, | , -3.4,  -7.7, -0.061, |, 0.0
2807.8, 139.2, | , 24.1, 0.0, 340.0, | ,  1000,   955,  3000,  2922, | , -3.4,  10.7, 0.084, |, 0.0
2808.8, 139.3, | , 24.1, 0.0, 340.2, | ,  1000,   954,  3000,  2928, | , -3.4,  -9.9, -0.078, |, 0.0
2809.8, 138.9, | , 24.2, 0.0, 340.3, | ,  1000,   947,  3000,  2935, | , -3.4,  -7.7, -0.061, |, 0.0
2810.9, 139.0, | , 24.1, 0.0, 339.2, | ,  1000,   948,  3000,  2907, | , -3.4,  -4.7, -0.037, |, 0.0
2811.9, 139.3, | , 24.1, 0.0, 341.0, | ,  1000,   950,  3000,  2922, | , -3.4, -10.3, -0.081, |, 0.0
2812.9, 139.0, | , 24.1, 0.0, 340.3, | ,  1000,   960,  3000,  2929, | , -3.4,  -9.4, -0.075, |, 0.0
2813.9, 138.8, | , 24.1, 0.0, 340.7, | ,  1000,   948,  3000,  2916, | , -3.4,  -9.0, -0.071, |, 0.0
2814.9, 138.8, | , 24.1, 0.0, 340.6, | ,  1000,   953,  3000,  2907, | , -3.4, -10.3, -0.081, |, 0.0
2815.9, 139.5, | , 24.1, 0.0, 340.6, | ,  1000,   951,  3000,  2930, | , -3.4,  -0.9, -0.007, |, 0.0
2816.9, 138.9, | , 24.2, 0.0, 340.5, | ,  1000,   951,  3000,  2907, | , -3.4,  19.3, 0.151, |, 0.0
2817.9, 138.9, | , 24.2, 0.0, 341.3, | ,  1000,   958,  3000,  2937, | , -3.4,  22.7, 0.179, |, 0.0
2818.9, 139.0, | , 24.1, 0.0, 341.5, | ,  1000,   955,  3000,  2937, | , -3.4,   2.5, 0.020, |, 0.0
2819.9, 139.3, | , 24.2, 0.0, 341.6, | ,  1000,   947,  3000,  2928, | , -3.4,   0.8, 0.007, |, 0.0
2821.0, 139.0, | , 24.2, 0.0, 340.8, | ,  1000,   951,  3000,  2918, | , -3.4,  25.7, 0.202, |, 0.0
2822.0, 138.8, | , 24.1, 0.0, 342.0, | ,  1000,   953,  3000,  2915, | , -3.4,   9.0, 0.070, |, 0.0
2823.0, 139.2, | , 24.1, 0.0, 342.3, | ,  1000,   947,  3000,  2926, | , -3.4, -10.7, -0.084, |, 0.0
2824.0, 139.0, | , 24.2, 0.0, 341.7, | ,  1000,   953,  3000,  2935, | , -3.4,  23.5, 0.186, |, 0.0
2825.0, 138.9, | , 24.2, 0.0, 342.0, | ,  1000,   956,  3000,  2910, | , -3.4,  29.5, 0.232, |, 0.0
2826.0, 140.2, | , 24.2, 0.0, 335.4, | ,  1000,   952,  3000,  2911, | , -3.4,  -4.7, -0.037, |, 0.0
2827.0, 139.4, | , 24.1, 0.0, 341.9, | ,  1000,   958,  3000,  2905, | , -3.4,  -1.3, -0.010, |, 0.0
2828.0, 138.8, | , 24.2, 0.0, 342.7, | ,  1000,   950,  3000,  2937, | , -3.4,   0.4, 0.003, |, 0.0
2829.0, 138.7, | , 24.2, 0.0, 343.1, | ,  1000,   950,  3000,  2914, | , -3.4,  -1.7, -0.014, |, 0.0
2830.0, 139.3, | , 24.2, 0.0, 343.0, | ,  1000,   956,  3000,  2948, | , -3.4,  15.4, 0.122, |, 0.0
2831.1, 140.0, | , 24.2, 0.0, 338.2, | ,  1000,   953,  3000,  2937, | , -3.4,   1.3, 0.010, |, 0.0
2832.1, 138.9, | , 24.2, 0.0, 342.5, | ,  1000,   948,  3000,  2929, | , -3.4,  26.5, 0.209, |, 0.0
2833.1, 138.7, | , 24.2, 0.0, 343.2, | ,  1000,   953,  3000,  2922, | , -3.4,  -3.5, -0.027, |, 0.0
2834.1, 139.3, | , 24.2, 0.0, 343.6, | ,  1000,   949,  3000,  2937, | , -3.4,  16.3, 0.128, |, 0.0
2835.1, 138.6, | , 24.2, 0.0, 343.7, | ,  1000,   953,  3000,  2892, | , -3.4,  20.1, 0.157, |, 0.0
2836.1, 138.7, | , 24.2, 0.0, 343.7, | ,  1000,   951,  3000,  2918, | , -3.4,   6.8, 0.054, |, 0.0
2837.1, 139.5, | , 24.1, 0.0, 343.3, | ,  1000,   949,  3000,  2947, | , -3.4,  -2.2, -0.017, |, 0.0
2838.1, 138.9, | , 24.2, 0.0, 343.8, | ,  1000,   951,  3000,  2945, | , -3.4,  -2.2, -0.017, |, 0.0
2839.1, 138.8, | , 24.2, 0.0, 344.4, | ,  1000,   957,  3000,  2926, | , -3.4,   0.4, 0.003, |, 0.0
2840.1, 138.8, | , 24.2, 0.0, 344.7, | ,  1000,   957,  3000,  2921, | , -3.4,  -0.9, -0.007, |, 0.0
2841.1, 139.3, | , 24.2, 0.0, 344.8, | ,  1000,   953,  3000,  2941, | , -3.4,  28.7, 0.227, |, 0.0
2842.2, 139.0, | , 24.2, 0.0, 343.3, | ,  1000,   952,  3000,  2921, | , -3.4,  -1.3, -0.010, |, 0.0
2843.2, 138.8, | , 24.2, 0.0, 344.6, | ,  1000,   951,  3000,  2928, | , -3.4,   9.0, 0.071, |, 0.0
2844.2, 138.9, | , 24.2, 0.0, 344.8, | ,  1000,   955,  3000,  2914, | , -3.4,  -3.0, -0.024, |, 0.0
2845.2, 139.2, | , 24.2, 0.0, 345.2, | ,  1000,   949,  3000,  2926, | , -3.4,  13.3, 0.104, |, 0.0
2846.2, 138.8, | , 24.2, 0.0, 344.8, | ,  1000,   951,  3000,  2922, | , -3.4,   3.0, 0.023, |, 0.0
2847.2, 138.9, | , 24.2, 0.0, 344.7, | ,  1000,   949,  3000,  2911, | , -3.4,   0.8, 0.007, |, 0.0
2848.2, 139.2, | , 24.2, 0.0, 345.5, | ,  1000,   951,  3000,  2941, | , -3.4,  -4.3, -0.034, |, 0.0
2849.2, 139.3, | , 24.2, 0.0, 345.7, | ,  1000,   948,  3000,  2949, | , -3.4,  30.4, 0.241, |, 0.0
2850.2, 138.9, | , 24.2, 0.0, 345.3, | ,  1000,   952,  3000,  2918, | , -3.4,  12.0, 0.094, |, 0.0
2851.2, 139.3, | , 24.2, 0.0, 345.9, | ,  1000,   947,  3000,  2924, | , -3.4,   7.3, 0.057, |, 0.0
2852.3, 139.4, | , 24.2, 0.0, 344.7, | ,  1000,   953,  3000,  2916, | , -3.4,   6.4, 0.050, |, 0.0
2853.3, 138.7, | , 24.2, 0.0, 345.8, | ,  1000,   952,  3000,  2936, | , -3.4,   7.7, 0.061, |, 0.0
2854.3, 138.9, | , 24.2, 0.0, 345.9, | ,  1000,   948,  3000,  2934, | , -3.4,  38.1, 0.300, |, 0.0
2855.3, 139.3, | , 24.2, 0.0, 346.2, | ,  1000,   953,  3000,  2935, | , -3.4,   6.0, 0.047, |, 0.0
2856.3, 139.2, | , 24.2, 0.0, 346.3, | ,  1000,   954,  3000,  2918, | , -3.4,   9.0, 0.071, |, 0.0
2857.3, 139.7, | , 24.2, 0.0, 340.7, | ,  1000,   949,  3000,  2917, | , -3.4,  36.8, 0.289, |, 0.0
2858.3, 138.9, | , 24.2, 0.0, 346.5, | ,  1000,   958,  3000,  2930, | , -3.4,  18.0, 0.142, |, 0.0
2859.3, 139.4, | , 24.2, 0.0, 347.1, | ,  1000,   950,  3000,  2941, | , -3.4,  32.1, 0.254, |, 0.0
2860.3, 139.3, | , 24.2, 0.0, 346.9, | ,  1000,   949,  3000,  2922, | , -3.4,  25.7, 0.202, |, 0.0
2861.3, 139.0, | , 24.2, 0.0, 347.0, | ,  1000,   951,  3000,  2930, | , -3.4,   6.0, 0.047, |, 0.0
2862.3, 139.7, | , 24.2, 0.0, 340.8, | ,  1000,   949,  3000,  2907, | , -3.4,   3.4, 0.027, |, 0.0
2863.4, 139.4, | , 24.2, 0.0, 346.7, | ,  1000,   956,  3000,  2937, | , -3.4,  31.7, 0.250, |, 0.0
2864.4, 138.9, | , 24.2, 0.0, 347.5, | ,  1000,   949,  3000,  2920, | , -3.4,   9.8, 0.077, |, 0.0
2865.4, 138.8, | , 24.2, 0.0, 347.4, | ,  1000,   953,  3000,  2941, | , -3.4,   4.3, 0.034, |, 0.0
2866.4, 139.2, | , 24.2, 0.0, 348.2, | ,  1000,   948,  3000,  2921, | , -3.4,  37.7, 0.296, |, 0.0
2867.4, 139.7, | , 24.2, 0.0, 342.8, | ,  1000,   951,  3000,  2926, | , -3.4,  15.0, 0.118, |, 0.0
2868.4, 139.0, | , 24.2, 0.0, 347.3, | ,  1000,   951,  3000,  2939, | , -3.4,   4.7, 0.037, |, 0.0
2869.4, 138.9, | , 24.2, 0.0, 348.0, | ,  1000,   953,  3000,  2914, | , -3.4,   4.7, 0.037, |, 0.0
2870.4, 139.2, | , 24.2, 0.0, 348.6, | ,  1000,   947,  3000,  2926, | , -3.4,  36.0, 0.283, |, 0.0
2871.4, 138.7, | , 24.2, 0.0, 348.0, | ,  1000,   953,  3000,  2926, | , -3.4,   8.1, 0.064, |, 0.0
2872.4, 138.7, | , 24.2, 0.0, 348.5, | ,  1000,   954,  3000,  2931, | , -3.4,  13.3, 0.105, |, 0.0
2873.5, 138.9, | , 24.2, 0.0, 347.7, | ,  1000,   948,  3000,  2922, | , -3.4,   7.3, 0.057, |, 0.0
2874.5, 139.2, | , 24.2, 0.0, 348.8, | ,  1000,   953,  3000,  2933, | , -3.4,  18.0, 0.142, |, 0.0
2875.5, 138.9, | , 24.2, 0.0, 348.7, | ,  1000,   954,  3000,  2922, | , -3.4,  36.0, 0.283, |, 0.0
2876.5, 139.2, | , 24.2, 0.0, 349.2, | ,  1000,   952,  3000,  2926, | , -3.4,  23.1, 0.182, |, 0.0
2877.5, 139.2, | , 24.2, 0.0, 349.4, | ,  1000,   960,  3000,  2927, | , -3.4,  13.7, 0.108, |, 0.0
2878.5, 139.0, | , 24.2, 0.0, 348.7, | ,  1000,   951,  3000,  2923, | , -3.4,  16.3, 0.128, |, 0.0
2879.5, 138.9, | , 24.2, 0.0, 348.8, | ,  1000,   951,  3000,  2922, | , -3.4,  15.4, 0.121, |, 0.0
2880.5, 139.3, | , 24.2, 0.0, 350.0, | ,  1000,   956,  3000,  2921, | , -3.4,  16.7, 0.131, |, 0.0
2881.5, 139.4, | , 24.2, 0.0, 349.7, | ,  1000,   954,  3000,  2940, | , -3.4,  17.1, 0.135, |, 0.0
2882.5, 139.0, | , 24.2, 0.0, 349.7, | ,  1000,   954,  3000,  2940, | , -3.4,  41.5, 0.328, |, 0.0
2883.6, 139.1, | , 24.2, 0.0, 349.5, | ,  1000,   956,  3000,  2939, | , -3.4,  39.0, 0.308, |, 0.0
2884.6, 139.3, | , 24.2, 0.0, 350.6, | ,  1000,   946,  3000,  2927, | , -3.4,  31.3, 0.246, |, 0.0
2885.6, 139.4, | , 24.2, 0.0, 350.7, | ,  1000,   961,  3000,  2944, | , -3.4,  15.8, 0.126, |, 0.0
2886.6, 138.9, | , 24.2, 0.0, 350.8, | ,  1000,   947,  3000,  2926, | , -3.4,  34.3, 0.269, |, 0.0
2887.6, 138.7, | , 24.2, 0.0, 350.9, | ,  1000,   949,  3000,  2907, | , -3.4,  24.0, 0.188, |, 0.0
2888.6, 139.4, | , 24.2, 0.0, 349.8, | ,  1000,   953,  3000,  2925, | , -3.4,  22.7, 0.179, |, 0.0
2889.6, 138.8, | , 24.2, 0.0, 351.3, | ,  1000,   948,  3000,  2939, | , -3.4,  20.5, 0.162, |, 0.0
2890.6, 138.9, | , 24.2, 0.0, 351.5, | ,  1000,   953,  3000,  2930, | , -3.4,  13.3, 0.105, |, 0.0
2891.6, 139.3, | , 24.2, 0.0, 350.9, | ,  1000,   954,  3000,  2921, | , -3.4,  13.3, 0.104, |, 0.0
2892.6, 139.2, | , 24.2, 0.0, 351.2, | ,  1000,   954,  3000,  2926, | , -3.4,  41.1, 0.324, |, 0.0
2893.6, 139.6, | , 24.2, 0.0, 346.6, | ,  1000,   946,  3000,  2945, | , -3.4,  43.2, 0.342, |, 0.0
2894.7, 139.0, | , 24.2, 0.0, 350.2, | ,  1000,   956,  3000,  2929, | , -3.4,  15.0, 0.118, |, 0.0
2895.7, 139.0, | , 24.2, 0.0, 352.3, | ,  1000,   951,  3000,  2911, | , -3.4,  48.0, 0.376, |, 0.0
2896.7, 138.9, | , 24.2, 0.0, 352.3, | ,  1000,   950,  3000,  2928, | , -3.4,  14.5, 0.115, |, 0.0
2897.7, 139.0, | , 24.2, 0.0, 351.8, | ,  1000,   957,  3000,  2939, | , -3.4,  14.5, 0.115, |, 0.0
2898.7, 139.6, | , 24.2, 0.0, 347.2, | ,  1000,   954,  3000,  2902, | , -3.4,  16.3, 0.127, |, 0.0
2899.7, 139.4, | , 24.2, 0.0, 352.0, | ,  1000,   948,  3000,  2920, | , -3.4,  24.4, 0.192, |, 0.0
2900.7, 138.8, | , 24.2, 0.0, 352.7, | ,  1000,   950,  3000,  2927, | , -3.4,  50.5, 0.398, |, 0.0
2901.7, 138.7, | , 24.2, 0.0, 353.3, | ,  1000,   955,  3000,  2945, | , -3.4,  21.0, 0.166, |, 0.0
2902.7, 139.1, | , 24.2, 0.0, 353.5, | ,  1000,   956,  3000,  2927, | , -3.4,  25.3, 0.199, |, 0.0
2903.8, 138.9, | , 24.2, 0.0, 353.2, | ,  1000,   953,  3000,  2922, | , -3.4,  30.4, 0.239, |, 0.0
2904.8, 139.0, | , 24.2, 0.0, 352.7, | ,  1000,   954,  3000,  2919, | , -3.4,  20.5, 0.162, |, 0.0
2905.8, 139.1, | , 24.2, 0.0, 353.8, | ,  1000,   952,  3000,  2932, | , -3.4,  21.0, 0.165, |, 0.0
2906.8, 138.9, | , 24.2, 0.0, 353.9, | ,  1000,   952,  3000,  2937, | , -3.4,  43.7, 0.345, |, 0.0
2907.8, 139.0, | , 24.2, 0.0, 353.9, | ,  1000,   952,  3000,  2953, | , -3.4,  21.0, 0.166, |, 0.0
2908.8, 139.0, | , 24.2, 0.0, 354.3, | ,  1000,   956,  3000,  2939, | , -3.4,  21.0, 0.166, |, 0.0
2909.8, 139.0, | , 24.2, 0.0, 353.4, | ,  1000,   956,  3000,  2899, | , -3.4,  23.5, 0.184, |, 0.0
2910.8, 139.1, | , 24.2, 0.0, 354.5, | ,  1000,   951,  3000,  2915, | , -3.4,  43.2, 0.340, |, 0.0
2911.8, 138.6, | , 24.2, 0.0, 354.5, | ,  1000,   946,  3000,  2909, | , -3.4,  42.4, 0.332, |, 0.0
2912.8, 138.7, | , 24.2, 0.0, 354.2, | ,  1000,   947,  3000,  2916, | , -3.4,  40.2, 0.316, |, 0.0
2913.8, 139.3, | , 24.2, 0.0, 355.1, | ,  1000,   959,  3000,  2932, | , -3.4,  29.5, 0.233, |, 0.0
2914.9, 139.4, | , 24.2, 0.0, 354.1, | ,  1000,   951,  3000,  2929, | , -3.4,  21.0, 0.165, |, 0.0
2915.9, 138.7, | , 24.2, 0.0, 355.0, | ,  1000,   951,  3000,  2914, | , -3.4,  20.1, 0.158, |, 0.0
2916.9, 139.3, | , 24.2, 0.0, 355.6, | ,  1000,   959,  3000,  2926, | , -3.4,  26.5, 0.209, |, 0.0
2917.9, 139.3, | , 24.2, 0.0, 355.3, | ,  1000,   952,  3000,  2937, | , -3.4,  36.8, 0.291, |, 0.0
2918.9, 138.8, | , 24.2, 0.0, 355.2, | ,  1000,   951,  3000,  2926, | , -3.4,  42.4, 0.334, |, 0.0
2919.9, 139.0, | , 24.2, 0.0, 354.8, | ,  1000,   955,  3000,  2923, | , -3.4,  29.1, 0.229, |, 0.0
2920.9, 139.2, | , 24.2, 0.0, 355.7, | ,  1000,   954,  3000,  2913, | , -3.4,  32.5, 0.256, |, 0.0
2921.9, 139.1, | , 24.2, 0.0, 356.2, | ,  1000,   959,  3000,  2909, | , -3.4,  21.8, 0.171, |, 0.0
2922.9, 138.7, | , 24.2, 0.0, 355.7, | ,  1000,   951,  3000,  2928, | , -3.4,  31.3, 0.246, |, 0.0
2923.9, 138.8, | , 24.2, 0.0, 356.0, | ,  1000,   951,  3000,  2940, | , -3.4,  38.5, 0.304, |, 0.0
2924.9, 140.0, | , 24.2, 0.0, 350.5, | ,  1000,   944,  3000,  2941, | , -3.4,  36.0, 0.284, |, 0.0
2926.0, 138.8, | , 24.2, 0.0, 356.1, | ,  1000,   954,  3000,  2939, | , -3.4,  29.5, 0.234, |, 0.0
2927.0, 138.8, | , 24.2, 0.0, 356.6, | ,  1000,   953,  3000,  2936, | , -3.4,  57.8, 0.457, |, 0.0
2928.0, 138.8, | , 24.2, 0.0, 356.5, | ,  1000,   955,  3000,  2933, | , -3.4,  51.0, 0.402, |, 0.0
2929.0, 139.3, | , 24.2, 0.0, 356.5, | ,  1000,   947,  3000,  2934, | , -3.4,  30.0, 0.236, |, 0.0
2930.0, 139.9, | , 24.2, 0.0, 347.5, | ,  1000,   950,  3000,  2922, | , -3.4,  27.8, 0.219, |, 0.0
2931.0, 139.0, | , 24.2, 0.0, 356.7, | ,  1000,   958,  3000,  2933, | , -3.4,  49.2, 0.389, |, 0.0
2932.0, 139.3, | , 24.2, 0.0, 357.3, | ,  1000,   954,  3000,  2936, | , -3.4,  51.4, 0.406, |, 0.0
2933.0, 139.0, | , 24.2, 0.0, 357.4, | ,  1000,   947,  3000,  2930, | , -3.4,  30.0, 0.236, |, 0.0
2934.0, 139.0, | , 24.2, 0.0, 357.4, | ,  1000,   952,  3000,  2922, | , -3.4,  29.5, 0.232, |, 0.0
2935.0, 139.4, | , 24.2, 0.0, 357.4, | ,  1000,   952,  3000,  2920, | , -3.4,  32.5, 0.256, |, 0.0
2936.1, 139.3, | , 24.2, 0.0, 357.1, | ,  1000,   949,  3000,  2918, | , -3.4,  56.1, 0.440, |, 0.0
2937.1, 138.8, | , 24.2, 0.0, 357.9, | ,  1000,   953,  3000,  2928, | , -3.4,  33.8, 0.267, |, 0.0
2938.1, 138.7, | , 24.2, 0.0, 358.0, | ,  1000,   955,  3000,  2907, | , -3.4,  42.8, 0.336, |, 0.0
2939.1, 139.3, | , 24.2, 0.0, 358.3, | ,  1000,   950,  3000,  2948, | , -3.4,  33.0, 0.261, |, 0.0
2940.1, 139.4, | , 24.2, 0.0, 357.8, | ,  1000,   946,  3000,  2927, | , -3.4,  57.4, 0.451, |, 0.0
2941.1, 139.0, | , 24.2, 0.0, 357.4, | ,  1000,   948,  3000,  2932, | , -3.4,  47.1, 0.371, |, 0.0
2942.1, 138.9, | , 24.2, 0.0, 358.4, | ,  1000,   950,  3000,  2932, | , -3.4,  33.0, 0.260, |, 0.0
2943.1, 139.2, | , 24.2, 0.0, 358.7, | ,  1000,   953,  3000,  2922, | , -3.4,  36.0, 0.283, |, 0.0
2944.1, 138.8, | , 24.2, 0.0, 358.7, | ,  1000,   953,  3000,  2916, | , -3.4,  30.8, 0.242, |, 0.0
2945.1, 138.8, | , 24.2, 0.0, 358.7, | ,  1000,   949,  3000,  2938, | , -3.4,  58.2, 0.460, |, 0.0
2946.1, 139.0, | , 24.2, 0.0, 358.3, | ,  1000,   956,  3000,  2919, | , -3.4,  60.8, 0.479, |, 0.0
2947.2, 139.2, | , 24.2, 0.0, 359.3, | ,  1000,   955,  3000,  2934, | , -3.4,  42.8, 0.338, |, 0.0
2948.2, 138.9, | , 24.2, 0.0, 359.2, | ,  1000,   955,  3000,  2925, | , -3.4,  39.4, 0.310, |, 0.0
2949.2, 138.9, | , 24.2, 0.0, 359.6, | ,  1000,   958,  3000,  2952, | , -3.4,  30.4, 0.241, |, 0.0
2950.2, 139.2, | , 24.2, 0.0, 359.8, | ,  1000,   950,  3000,  2927, | , -3.4,  31.7, 0.249, |, 0.0
2951.2, 139.4, | , 24.2, 0.0, 359.0, | ,  1000,   949,  3000,  2929, | , -3.4,  45.0, 0.354, |, 0.0
2952.2, 139.0, | , 24.2, 0.0, 359.7, | ,  1000,   958,  3000,  2935, | , -3.4,  31.3, 0.247, |, 0.0
2953.2, 139.0, | , 24.2, 0.0, 360.0, | ,  1000,   955,  3000,  2925, | , -3.4,  -7.7, -0.061, |, 0.0
2954.2, 139.1, | , 24.2, 0.0, 360.3, | ,  1000,   948,  3000,  2922, | , -3.4, -14.2, -0.111, |, 0.0
2955.2, 138.8, | , 24.2, 0.0, 360.3, | ,  1000,   947,  3000,  2925, | , -3.4, -16.3, -0.128, |, 0.0
2956.2, 139.9, | , 24.2, 0.0, 354.0, | ,  1000,   955,  3000,  2938, | , -3.4, -18.9, -0.149, |, 0.0
2957.2, 138.7, | , 24.2, 0.0, 360.6, | ,  1000,   956,  3000,  2925, | , -3.4,   9.8, 0.077, |, 0.0
2958.3, 139.1, | , 24.2, 0.0, 361.3, | ,  1000,   951,  3000,  2920, | , -3.4, -15.0, -0.118, |, 0.0
2959.3, 138.9, | , 24.2, 0.0, 361.0, | ,  1000,   951,  3000,  2948, | , -3.4, -18.0, -0.143, |, 0.0
2960.3, 139.0, | , 24.2, 0.0, 361.1, | ,  1000,   952,  3000,  2947, | , -3.4,  13.3, 0.105, |, 0.0
2961.3, 140.3, | , 24.2, 0.0, 352.8, | ,  1000,   943,  3000,  2929, | , -3.4,  -3.9, -0.031, |, 0.0
2962.3, 139.5, | , 24.2, 0.0, 360.7, | ,  1000,   957,  3000,  2953, | , -3.4,  -8.6, -0.068, |, 0.0
2963.3, 138.9, | , 24.2, 0.0, 361.3, | ,  1000,   951,  3000,  2930, | , -3.4,  20.1, 0.159, |, 0.0
2964.3, 139.3, | , 24.2, 0.0, 361.6, | ,  1000,   953,  3000,  2916, | , -3.4, -10.3, -0.081, |, 0.0
2965.3, 138.8, | , 24.2, 0.0, 361.8, | ,  1000,   953,  3000,  2929, | , -3.4,  -9.4, -0.074, |, 0.0
2966.3, 139.7, | , 24.2, 0.0, 355.8, | ,  1000,   952,  3000,  2935, | , -3.4,  32.1, 0.253, |, 0.0
2967.4, 139.0, | , 24.2, 0.0, 361.5, | ,  1000,   949,  3000,  2928, | , -3.4,   3.4, 0.027, |, 0.0
2968.4, 139.2, | , 24.2, 0.0, 362.5, | ,  1000,   953,  3000,  2910, | , -3.4,  -0.9, -0.007, |, 0.0
2969.4, 139.1, | , 24.2, 0.0, 362.7, | ,  1000,   948,  3000,  2907, | , -3.4,  30.4, 0.238, |, 0.0
2970.4, 138.9, | , 24.2, 0.0, 362.7, | ,  1000,   953,  3000,  2933, | , -3.4,  -1.7, -0.014, |, 0.0
2971.4, 138.7, | , 24.2, 0.0, 362.6, | ,  1000,   956,  3000,  2915, | , -3.4,  -0.5, -0.004, |, 0.0
2972.4, 139.3, | , 24.2, 0.0, 362.1, | ,  1000,   948,  3000,  2920, | , -3.4,   6.0, 0.047, |, 0.0
2973.4, 138.8, | , 24.2, 0.0, 363.1, | ,  1000,   956,  3000,  2929, | , -3.4,   6.8, 0.054, |, 0.0
2974.4, 138.8, | , 24.2, 0.0, 363.1, | ,  1000,   953,  3000,  2928, | , -3.4,  21.4, 0.169, |, 0.0
2975.4, 139.3, | , 24.2, 0.0, 363.4, | ,  1000,   950,  3000,  2956, | , -3.4,  18.0, 0.143, |, 0.0
2976.4, 139.3, | , 24.2, 0.0, 363.4, | ,  1000,   954,  3000,  2919, | , -3.4,  23.1, 0.182, |, 0.0
2977.5, 139.3, | , 24.2, 0.0, 362.8, | ,  1000,   951,  3000,  2946, | , -3.4,  17.1, 0.135, |, 0.0
2978.5, 138.9, | , 24.2, 0.0, 363.4, | ,  1000,   946,  3000,  2930, | , -3.4,  48.4, 0.381, |, 0.0
2979.5, 139.2, | , 24.2, 0.0, 364.2, | ,  1000,   952,  3000,  2902, | , -3.4,  35.5, 0.278, |, 0.0
2980.5, 138.8, | , 24.2, 0.0, 363.7, | ,  1000,   955,  3000,  2913, | , -3.4,  38.1, 0.299, |, 0.0
2981.5, 138.7, | , 24.2, 0.0, 363.9, | ,  1000,   955,  3000,  2901, | , -3.4,  22.3, 0.174, |, 0.0
2982.5, 138.9, | , 24.2, 0.0, 363.3, | ,  1000,   956,  3000,  2920, | , -3.4,  24.0, 0.189, |, 0.0
2983.5, 139.2, | , 24.2, 0.0, 364.6, | ,  1000,   956,  3000,  2923, | , -3.4,  24.4, 0.192, |, 0.0
2984.5, 138.8, | , 24.2, 0.0, 364.2, | ,  1000,   953,  3000,  2930, | , -3.4,  47.1, 0.371, |, 0.0
2985.5, 138.8, | , 24.2, 0.0, 364.8, | ,  1000,   952,  3000,  2915, | , -3.4,  40.7, 0.319, |, 0.0
2986.5, 138.8, | , 24.2, 0.0, 364.8, | ,  1000,   953,  3000,  2922, | , -3.4,  27.0, 0.212, |, 0.0
2987.5, 140.1, | , 24.2, 0.0, 358.9, | ,  1000,   954,  3000,  2926, | , -3.4,  50.1, 0.395, |, 0.0
2988.6, 138.8, | , 24.2, 0.0, 365.8, | ,  1000,   950,  3000,  2929, | , -3.4,  38.1, 0.300, |, 0.0
2989.6, 139.2, | , 24.2, 0.0, 365.7, | ,  1000,   952,  3000,  2930, | , -3.4,  29.1, 0.229, |, 0.0
2990.6, 139.4, | , 24.2, 0.0, 364.9, | ,  1000,   953,  3000,  2940, | , -3.4,  32.5, 0.257, |, 0.0
2991.6, 139.0, | , 24.2, 0.0, 365.4, | ,  1000,   955,  3000,  2945, | , -3.4,  40.7, 0.322, |, 0.0
2992.6, 140.3, | , 24.2, 0.0, 355.0, | ,  1000,   949,  3000,  2923, | , -3.4,  31.3, 0.246, |, 0.0
2993.6, 139.2, | , 24.2, 0.0, 366.0, | ,  1000,   955,  3000,  2929, | , -3.4,  29.1, 0.230, |, 0.0
2994.6, 139.3, | , 24.2, 0.0, 366.1, | ,  1000,   949,  3000,  2938, | , -3.4,  43.7, 0.345, |, 0.0
2995.6, 138.8, | , 24.2, 0.0, 366.1, | ,  1000,   948,  3000,  2926, | , -3.4,  36.4, 0.286, |, 0.0
2996.6, 138.8, | , 24.2, 0.0, 366.4, | ,  1000,   956,  3000,  2925, | , -3.4,  40.2, 0.317, |, 0.0
2997.7, 140.2, | , 24.2, 0.0, 361.0, | ,  1000,   951,  3000,  2926, | , -3.4,  38.5, 0.303, |, 0.0
2998.7, 138.9, | , 24.2, 0.0, 366.4, | ,  1000,   951,  3000,  2944, | , -3.4,  36.4, 0.288, |, 0.0
2999.7, 138.8, | , 24.2, 0.0, 366.5, | ,  1000,   950,  3000,  2918, | , -3.4,  52.2, 0.410, |, 0.0
3000.7, 139.2, | , 24.2, 0.0, 366.9, | ,  1000,   955,  3000,  2929, | , -3.4,  51.8, 0.409, |, 0.0
3001.7, 139.0, | , 24.2, 0.0, 367.0, | ,  1000,   954,  3000,  2938, | , -3.4,  46.2, 0.366, |, 0.0
3002.7, 139.0, | , 24.2, 0.0, 366.1, | ,  1000,   953,  3000,  2924, | , -3.4,  66.0, 0.519, |, 0.0
3003.7, 138.9, | , 24.2, 0.0, 367.4, | ,  1000,   955,  3000,  2922, | , -3.4,  66.4, 0.523, |, 0.0
3004.7, 139.3, | , 24.2, 0.0, 367.4, | ,  1000,   951,  3000,  2926, | , -3.4,  45.0, 0.354, |, 0.0
3005.7, 139.0, | , 24.2, 0.0, 367.6, | ,  1000,   950,  3000,  2935, | , -3.4,  72.0, 0.568, |, 0.0
3006.7, 138.9, | , 24.2, 0.0, 367.4, | ,  1000,   952,  3000,  2928, | , -3.4,  75.8, 0.597, |, 0.0
3007.8, 139.4, | , 24.2, 0.0, 367.1, | ,  1000,   957,  3000,  2924, | , -3.4,  54.0, 0.425, |, 0.0
3008.8, 139.3, | , 24.2, 0.0, 368.2, | ,  1000,   953,  3000,  2930, | , -3.4,  55.2, 0.436, |, 0.0
3009.8, 138.8, | , 24.2, 0.0, 368.2, | ,  1000,   951,  3000,  2919, | , -3.4,  81.4, 0.640, |, 0.0
3010.8, 139.3, | , 24.2, 0.0, 368.7, | ,  1000,   956,  3000,  2944, | , -3.4,  61.2, 0.485, |, 0.0
3011.8, 139.4, | , 24.2, 0.0, 368.5, | ,  1000,   952,  3000,  2918, | , -3.4,  52.7, 0.414, |, 0.0
3012.8, 139.0, | , 24.2, 0.0, 367.9, | ,  1000,   955,  3000,  2916, | , -3.4,  65.5, 0.515, |, 0.0
3013.8, 138.8, | , 24.2, 0.0, 369.0, | ,  1000,   949,  3000,  2920, | , -3.4,  63.4, 0.498, |, 0.0
3014.8, 139.3, | , 24.2, 0.0, 369.3, | ,  1000,   948,  3000,  2959, | , -3.4,  52.2, 0.415, |, 0.0
3015.8, 139.3, | , 24.2, 0.0, 369.2, | ,  1000,   952,  3000,  2930, | , -3.4,  70.2, 0.554, |, 0.0
3016.8, 138.9, | , 24.2, 0.0, 369.1, | ,  1000,   950,  3000,  2931, | , -3.4,  92.1, 0.726, |, 0.0
3017.9, 139.0, | , 24.2, 0.0, 368.4, | ,  1000,   956,  3000,  2935, | , -3.4,  60.0, 0.474, |, 0.0
3018.9, 139.6, | , 24.2, 0.0, 369.4, | ,  1000,   954,  3000,  2922, | , -3.4,  79.7, 0.627, |, 0.0
3019.9, 139.5, | , 24.2, 0.0, 370.0, | ,  1000,   948,  3000,  2940, | , -3.4,  61.2, 0.484, |, 0.0
3020.9, 138.9, | , 24.2, 0.0, 369.9, | ,  1000,   952,  3000,  2917, | , -3.4,  72.8, 0.572, |, 0.0
3021.9, 139.4, | , 24.2, 0.0, 370.4, | ,  1000,   958,  3000,  2937, | , -3.4,  71.5, 0.566, |, 0.0
3022.9, 139.0, | , 24.2, 0.0, 369.4, | ,  1000,   946,  3000,  2943, | , -3.4,  61.7, 0.487, |, 0.0
3023.9, 139.5, | , 24.2, 0.0, 366.0, | ,  1000,   952,  3000,  2926, | , -3.4,  60.0, 0.472, |, 0.0
3024.9, 138.9, | , 24.2, 0.0, 370.7, | ,  1000,   955,  3000,  2923, | , -3.4,  67.2, 0.529, |, 0.0
3025.9, 139.3, | , 24.2, 0.0, 370.8, | ,  1000,   949,  3000,  2913, | , -3.4,  63.0, 0.494, |, 0.0
3026.9, 138.9, | , 24.2, 0.0, 370.8, | ,  1000,   953,  3000,  2930, | , -3.4,  96.8, 0.763, |, 0.0
3028.0, 139.0, | , 24.2, 0.0, 370.0, | ,  1000,   951,  3000,  2933, | , -3.4,  69.8, 0.551, |, 0.0
3029.0, 140.0, | , 24.2, 0.0, 366.1, | ,  1000,   949,  3000,  2913, | , -3.4,  67.7, 0.531, |, 0.0
3030.0, 139.4, | , 24.2, 0.0, 371.4, | ,  1000,   958,  3000,  2942, | , -3.4,  88.7, 0.702, |, 0.0
3031.0, 138.9, | , 24.2, 0.0, 371.4, | ,  1000,   954,  3000,  2938, | , -3.4,  87.0, 0.687, |, 0.0
3032.0, 139.2, | , 24.2, 0.0, 371.6, | ,  1000,   949,  3000,  2932, | , -3.4,  66.8, 0.527, |, 0.0
3033.0, 139.5, | , 24.2, 0.0, 371.2, | ,  1000,   958,  3000,  2919, | , -3.4,  95.9, 0.755, |, 0.0
3034.0, 138.9, | , 24.2, 0.0, 371.4, | ,  1000,   957,  3000,  2930, | , -3.4,  76.7, 0.605, |, 0.0
3035.0, 138.9, | , 24.2, 0.0, 372.0, | ,  1000,   946,  3000,  2918, | , -3.4,  76.7, 0.601, |, 0.0
3036.0, 139.3, | , 24.2, 0.0, 371.5, | ,  1000,   955,  3000,  2918, | , -3.4,  84.0, 0.660, |, 0.0
3037.0, 139.4, | , 24.2, 0.0, 372.3, | ,  1000,   957,  3000,  2917, | , -3.4, 102.4, 0.805, |, 0.0
3038.1, 139.1, | , 24.2, 0.0, 371.5, | ,  1000,   951,  3000,  2940, | , -3.4,  74.5, 0.589, |, 0.0
3039.1, 138.8, | , 24.2, 0.0, 372.6, | ,  1000,   957,  3000,  2903, | , -3.4,  74.1, 0.581, |, 0.0
3040.1, 139.3, | , 24.2, 0.0, 372.7, | ,  1000,   953,  3000,  2941, | , -3.4,  77.1, 0.610, |, 0.0
3041.1, 139.6, | , 24.2, 0.0, 372.3, | ,  1000,   961,  3000,  2920, | , -3.4,  71.1, 0.560, |, 0.0
3042.1, 138.9, | , 24.2, 0.0, 372.2, | ,  1000,   956,  3000,  2930, | , -3.4, 101.5, 0.801, |, 0.0
3043.1, 139.0, | , 24.2, 0.0, 372.6, | ,  1000,   958,  3000,  2918, | , -3.4,  93.8, 0.738, |, 0.0
3044.1, 139.4, | , 24.2, 0.0, 373.2, | ,  1000,   960,  3000,  2959, | , -3.4,  82.2, 0.654, |, 0.0
3045.1, 139.0, | , 24.2, 0.0, 372.9, | ,  1000,   955,  3000,  2930, | , -3.4,  75.4, 0.595, |, 0.0
3046.1, 138.8, | , 24.2, 0.0, 373.1, | ,  1000,   958,  3000,  2918, | , -3.4,  75.0, 0.590, |, 0.0
3047.1, 139.3, | , 24.2, 0.0, 373.3, | ,  1000,   952,  3000,  2916, | , -3.4,  83.1, 0.653, |, 0.0
3048.2, 139.1, | , 24.2, 0.0, 372.5, | ,  1000,   957,  3000,  2926, | , -3.4,  73.2, 0.577, |, 0.0
3049.2, 138.9, | , 24.2, 0.0, 373.8, | ,  1000,   947,  3000,  2941, | , -3.4,  76.7, 0.605, |, 0.0
3050.2, 139.0, | , 24.2, 0.0, 372.6, | ,  1000,   949,  3000,  2937, | , -3.4,  90.4, 0.713, |, 0.0
3051.2, 139.3, | , 24.2, 0.0, 374.2, | ,  1000,   946,  3000,  2942, | , -3.4,  84.4, 0.666, |, 0.0
3052.2, 139.0, | , 24.2, 0.0, 374.2, | ,  1000,   951,  3000,  2923, | , -3.4,  81.4, 0.640, |, 0.0
3053.2, 139.1, | , 24.2, 0.0, 373.4, | ,  1000,   949,  3000,  2925, | , -3.4, 108.4, 0.853, |, 0.0
3054.2, 139.3, | , 24.2, 0.0, 374.5, | ,  1000,   949,  3000,  2944, | , -3.4,  92.9, 0.735, |, 0.0
3055.2, 140.2, | , 24.2, 0.0, 368.4, | ,  1000,   954,  3000,  2919, | , -3.4,  82.2, 0.647, |, 0.0
3056.2, 138.8, | , 24.2, 0.0, 374.5, | ,  1000,   953,  3000,  2919, | , -3.4, 101.1, 0.795, |, 0.0
3057.2, 139.4, | , 24.2, 0.0, 374.4, | ,  1000,   955,  3000,  2932, | , -3.4,  84.0, 0.663, |, 0.0
3058.3, 139.5, | , 24.2, 0.0, 374.1, | ,  1000,   950,  3000,  2946, | , -3.4,  86.1, 0.681, |, 0.0
3059.3, 138.7, | , 24.2, 0.0, 375.2, | ,  1000,   951,  3000,  2899, | , -3.4,  84.4, 0.660, |, 0.0
3060.3, 139.5, | , 24.2, 0.0, 369.4, | ,  1000,   952,  3000,  2898, | , -3.4,  91.7, 0.717, |, 0.0
3061.3, 139.3, | , 24.2, 0.0, 375.2, | ,  1000,   951,  3000,  2942, | , -3.4, 109.2, 0.864, |, 0.0
3062.3, 139.3, | , 24.2, 0.0, 375.4, | ,  1000,   953,  3000,  2951, | , -3.4, 122.5, 0.971, |, 0.0
3063.3, 139.0, | , 24.2, 0.0, 374.2, | ,  1000,   955,  3000,  2934, | , -3.4,  92.5, 0.731, |, 0.0
3064.3, 138.9, | , 24.2, 0.0, 375.2, | ,  1000,   954,  3000,  2910, | , -3.4,  92.1, 0.723, |, 0.0
3065.3, 139.2, | , 24.2, 0.0, 375.7, | ,  1000,   953,  3000,  2925, | , -3.4,  93.4, 0.735, |, 0.0
3066.3, 138.9, | , 24.2, 0.0, 375.3, | ,  1000,   958,  3000,  2915, | , -3.4,  94.7, 0.744, |, 0.0
3067.3, 138.9, | , 24.2, 0.0, 375.8, | ,  1000,   953,  3000,  2928, | , -3.4, 104.9, 0.827, |, 0.0
3068.4, 139.6, | , 24.2, 0.0, 375.5, | ,  1000,   950,  3000,  2926, | , -3.4,  90.4, 0.711, |, 0.0
3069.4, 139.5, | , 24.2, 0.0, 376.1, | ,  1000,   955,  3000,  2928, | , -3.4,  89.5, 0.706, |, 0.0
3070.4, 139.0, | , 24.2, 0.0, 376.4, | ,  1000,   955,  3000,  2944, | , -3.4,  97.2, 0.770, |, 0.0
3071.4, 139.0, | , 24.2, 0.0, 376.5, | ,  1000,   957,  3000,  2942, | , -3.4, 100.7, 0.797, |, 0.0
3072.4, 139.4, | , 24.2, 0.0, 377.1, | ,  1000,   955,  3000,  2937, | , -3.4, 103.2, 0.816, |, 0.0
3073.4, 139.0, | , 24.2, 0.0, 376.1, | ,  1000,   956,  3000,  2927, | , -3.4,  99.8, 0.787, |, 0.0
3074.4, 138.7, | , 24.2, 0.0, 377.4, | ,  1000,   947,  3000,  2916, | , -3.4, 104.5, 0.820, |, 0.0
3075.4, 138.8, | , 24.2, 0.0, 377.4, | ,  1000,   955,  3000,  2915, | , -3.4, 103.7, 0.815, |, 0.0
3076.4, 139.2, | , 24.2, 0.0, 377.9, | ,  1000,   949,  3000,  2931, | , -3.4,  97.7, 0.769, |, 0.0
3077.4, 138.8, | , 24.2, 0.0, 377.5, | ,  1000,   957,  3000,  2937, | , -3.4,  98.5, 0.779, |, 0.0
3078.5, 139.1, | , 24.2, 0.0, 377.1, | ,  1000,   950,  3000,  2929, | , -3.4, 130.7, 1.029, |, 0.0
3079.5, 139.4, | , 24.2, 0.0, 378.1, | ,  1000,   952,  3000,  2946, | , -3.4, 104.9, 0.831, |, 0.0
3080.5, 138.8, | , 24.2, 0.0, 377.9, | ,  1000,   957,  3000,  2931, | , -3.4, 105.8, 0.835, |, 0.0
3081.5, 138.7, | , 24.2, 0.0, 377.7, | ,  1000,   950,  3000,  2909, | , -3.4, 107.9, 0.846, |, 0.0
3082.5, 139.2, | , 24.2, 0.0, 378.3, | ,  1000,   956,  3000,  2933, | , -3.4, 113.5, 0.896, |, 0.0
3083.5, 138.9, | , 24.2, 0.0, 377.6, | ,  1000,   953,  3000,  2929, | , -3.4, 104.5, 0.824, |, 0.0
3084.5, 138.8, | , 24.2, 0.0, 378.3, | ,  1000,   956,  3000,  2917, | , -3.4, 110.9, 0.872, |, 0.0
3085.5, 138.9, | , 24.2, 0.0, 378.5, | ,  1000,   957,  3000,  2947, | , -3.4, 134.9, 1.070, |, 0.0
3086.5, 140.2, | , 24.2, 0.0, 373.7, | ,  1000,   950,  3000,  2924, | , -3.4, 112.7, 0.886, |, 0.0
3087.5, 139.4, | , 24.2, 0.0, 379.1, | ,  1000,   956,  3000,  2926, | , -3.4, 105.4, 0.830, |, 0.0
3088.6, 139.0, | , 24.2, 0.0, 378.2, | ,  1000,   953,  3000,  2931, | , -3.4, 114.8, 0.905, |, 0.0
3089.6, 138.9, | , 24.2, 0.0, 378.8, | ,  1000,   952,  3000,  2910, | , -3.4, 109.2, 0.856, |, 0.0
3090.6, 139.3, | , 24.2, 0.0, 379.4, | ,  1000,   956,  3000,  2931, | , -3.4, 106.2, 0.838, |, 0.0
3091.6, 139.6, | , 24.2, 0.0, 374.5, | ,  1000,   950,  3000,  2937, | , -3.4, 126.8, 1.001, |, 0.0
3092.6, 138.9, | , 24.2, 0.0, 373.1, | ,  1000,   957,  3000,  2934, | , -3.4, 108.8, 0.860, |, 0.0
3093.6, 139.4, | , 24.2, 0.0, 378.9, | ,  1000,   953,  3000,  2934, | , -3.4, 125.9, 0.994, |, 0.0
3094.6, 139.3, | , 24.2, 0.0, 379.6, | ,  1000,   950,  3000,  2938, | , -3.4, 123.4, 0.974, |, 0.0
3095.6, 138.9, | , 24.2, 0.0, 379.5, | ,  1000,   956,  3000,  2927, | , -3.4, 120.8, 0.953, |, 0.0
3096.6, 138.7, | , 24.2, 0.0, 379.5, | ,  1000,   956,  3000,  2919, | , -3.4, 113.5, 0.893, |, 0.0
3097.6, 139.2, | , 24.2, 0.0, 379.6, | ,  1000,   952,  3000,  2933, | , -3.4, 114.4, 0.902, |, 0.0
3098.7, 139.0, | , 24.2, 0.0, 378.7, | ,  1000,   949,  3000,  2939, | , -3.4, 130.7, 1.031, |, 0.0
3099.7, 139.0, | , 24.2, 0.0, 379.9, | ,  1000,   956,  3000,  2956, | , -3.4, 125.5, 0.997, |, 0.0
3100.7, 139.0, | , 24.2, 0.0, 379.6, | ,  1000,   950,  3000,  2914, | , -3.4, 115.7, 0.908, |, 0.0
3101.7, 139.4, | , 24.2, 0.0, 380.0, | ,  1000,   954,  3000,  2926, | , -3.4, 115.7, 0.911, |, 0.0
3102.7, 138.9, | , 24.2, 0.0, 380.2, | ,  1000,   953,  3000,  2932, | , -3.4, 148.2, 1.169, |, 0.0
3103.7, 139.1, | , 24.2, 0.0, 379.6, | ,  1000,   954,  3000,  2937, | , -3.4, 118.7, 0.938, |, 0.0
3104.7, 139.2, | , 24.2, 0.0, 380.8, | ,  1000,   951,  3000,  2907, | , -3.4, 125.9, 0.987, |, 0.0
3105.7, 139.3, | , 24.2, 0.0, 380.9, | ,  1000,   951,  3000,  2924, | , -3.4, 123.4, 0.971, |, 0.0
3106.7, 138.9, | , 24.2, 0.0, 380.2, | ,  1000,   950,  3000,  2928, | , -3.4, 125.9, 0.992, |, 0.0
3107.7, 139.0, | , 24.2, 0.0, 380.7, | ,  1000,   952,  3000,  2935, | , -3.4, 151.6, 1.197, |, 0.0
3108.8, 139.0, | , 24.2, 0.0, 380.6, | ,  1000,   955,  3000,  2937, | , -3.4, 148.6, 1.175, |, 0.0
3109.8, 139.0, | , 24.2, 0.0, 381.4, | ,  1000,   956,  3000,  2914, | , -3.4, 141.4, 1.111, |, 0.0
3110.8, 138.9, | , 24.2, 0.0, 381.4, | ,  1000,   955,  3000,  2931, | , -3.4, 125.1, 0.987, |, 0.0
3111.8, 138.8, | , 24.2, 0.0, 381.5, | ,  1000,   954,  3000,  2935, | , -3.4, 124.7, 0.984, |, 0.0
3112.8, 140.6, | , 24.2, 0.0, 381.2, | ,  1000,   945,  3000,  2902, | , -3.4, 124.2, 0.970, |, 0.0
3113.8, 139.1, | , 24.2, 0.0, 380.6, | ,  1000,   960,  3000,  2929, | , -3.4, 133.2, 1.052, |, 0.0
3114.8, 139.0, | , 24.2, 0.0, 381.5, | ,  1000,   951,  3000,  2935, | , -3.4, 144.8, 1.142, |, 0.0
3115.8, 139.4, | , 24.2, 0.0, 382.0, | ,  1000,   952,  3000,  2935, | , -3.4, 140.9, 1.112, |, 0.0
3116.8, 139.3, | , 24.2, 0.0, 382.1, | ,  1000,   961,  3000,  2935, | , -3.4, 130.2, 1.030, |, 0.0
3117.8, 139.7, | , 24.2, 0.0, 377.1, | ,  1000,   953,  3000,  2925, | , -3.4, 145.6, 1.147, |, 0.0
3118.8, 139.4, | , 24.2, 0.0, 381.6, | ,  1000,   951,  3000,  2911, | , -3.4, 131.9, 1.034, |, 0.0
3119.9, 139.3, | , 24.2, 0.0, 382.6, | ,  1000,   956,  3000,  2908, | , -3.4, 129.4, 1.015, |, 0.0
3120.9, 139.0, | , 24.2, 0.0, 382.2, | ,  1000,   957,  3000,  2937, | , -3.4, 131.1, 1.037, |, 0.0
3121.9, 138.9, | , 24.2, 0.0, 382.9, | ,  1000,   952,  3000,  2918, | , -3.4, 169.6, 1.333, |, 0.0
3122.9, 139.9, | , 24.2, 0.0, 377.9, | ,  1000,   951,  3000,  2909, | , -3.4, 170.1, 1.333, |, 0.0
3123.9, 139.2, | , 24.2, 0.0, 382.5, | ,  1000,   959,  3000,  2956, | , -3.4, 140.5, 1.117, |, 0.0
3124.9, 138.9, | , 24.2, 0.0, 383.3, | ,  1000,   953,  3000,  2918, | , -3.4, 155.9, 1.226, |, 0.0
3125.9, 138.9, | , 24.2, 0.0, 383.5, | ,  1000,   955,  3000,  2921, | , -3.4, 144.8, 1.140, |, 0.0
3126.9, 139.3, | , 24.2, 0.0, 383.7, | ,  1000,   951,  3000,  2937, | , -3.4, 137.5, 1.086, |, 0.0
3127.9, 138.8, | , 24.2, 0.0, 383.2, | ,  1000,   946,  3000,  2922, | , -3.4, 142.6, 1.120, |, 0.0
3128.9, 139.0, | , 24.2, 0.0, 383.2, | ,  1000,   949,  3000,  2920, | , -3.4, 153.8, 1.208, |, 0.0
3130.0, 139.3, | , 24.2, 0.0, 384.4, | ,  1000,   957,  3000,  2933, | , -3.4, 141.8, 1.120, |, 0.0
3131.0, 139.3, | , 24.2, 0.0, 384.4, | ,  1000,   955,  3000,  2942, | , -3.4, 150.4, 1.190, |, 0.0
3132.0, 138.8, | , 24.2, 0.0, 384.1, | ,  1000,   952,  3000,  2933, | , -3.4, 147.4, 1.162, |, 0.0
3133.0, 138.9, | , 24.2, 0.0, 384.4, | ,  1000,   958,  3000,  2929, | , -3.4, 137.1, 1.082, |, 0.0
3134.0, 139.4, | , 24.2, 0.0, 384.0, | ,  1000,   948,  3000,  2932, | , -3.4, 171.4, 1.350, |, 0.0
3135.0, 138.9, | , 24.2, 0.0, 384.9, | ,  1000,   957,  3000,  2928, | , -3.4, 154.2, 1.216, |, 0.0
3136.0, 138.8, | , 24.2, 0.0, 385.0, | ,  1000,   954,  3000,  2927, | , -3.4, 161.1, 1.269, |, 0.0
3137.0, 139.3, | , 24.2, 0.0, 385.4, | ,  1000,   946,  3000,  2942, | , -3.4, 164.1, 1.295, |, 0.0
3138.0, 138.9, | , 24.2, 0.0, 385.1, | ,  1000,   956,  3000,  2944, | , -3.4, 145.6, 1.153, |, 0.0
3139.0, 138.8, | , 24.2, 0.0, 384.1, | ,  1000,   948,  3000,  2920, | , -3.4, 171.8, 1.349, |, 0.0
3140.0, 138.8, | , 24.2, 0.0, 385.3, | ,  1000,   949,  3000,  2944, | , -3.4, 141.8, 1.121, |, 0.0
3141.1, 139.3, | , 24.2, 0.0, 385.5, | ,  1000,   956,  3000,  2929, | , -3.4, 164.5, 1.298, |, 0.0
3142.1, 139.2, | , 24.2, 0.0, 386.1, | ,  1000,   953,  3000,  2923, | , -3.4, 141.8, 1.116, |, 0.0
3143.1, 138.8, | , 24.2, 0.0, 385.6, | ,  1000,   950,  3000,  2930, | , -3.4, 140.9, 1.110, |, 0.0
3144.1, 140.1, | , 24.2, 0.0, 380.5, | ,  1000,   949,  3000,  2928, | , -3.4, 160.2, 1.261, |, 0.0
3145.1, 139.4, | , 24.2, 0.0, 386.2, | ,  1000,   955,  3000,  2921, | , -3.4,  10.7, 0.084, |, 0.0
3146.1, 138.8, | , 24.2, 0.0, 386.3, | ,  1000,   953,  3000,  2912, | , -3.4,   7.3, 0.057, |, 0.0
3147.1, 138.9, | , 24.2, 0.0, 386.5, | ,  1000,   953,  3000,  2929, | , -3.4,  17.1, 0.135, |, 0.0
3148.1, 139.3, | , 24.2, 0.0, 386.7, | ,  1000,   956,  3000,  2920, | , -3.4,  39.4, 0.310, |, 0.0
3149.1, 139.5, | , 24.2, 0.0, 382.1, | ,  1000,   947,  3000,  2918, | , -3.4,  11.1, 0.087, |, 0.0
3150.1, 139.0, | , 24.2, 0.0, 385.8, | ,  1000,   956,  3000,  2929, | , -3.4,  32.5, 0.257, |, 0.0
3151.2, 138.9, | , 24.2, 0.0, 386.6, | ,  1000,   947,  3000,  2941, | , -3.4,  21.8, 0.172, |, 0.0
3152.2, 139.3, | , 24.2, 0.0, 386.9, | ,  1000,   948,  3000,  2937, | , -3.4,  23.5, 0.186, |, 0.0
3153.2, 138.9, | , 24.2, 0.0, 387.0, | ,  1000,   951,  3000,  2926, | , -3.4,  32.5, 0.256, |, 0.0
3154.2, 139.6, | , 24.2, 0.0, 382.3, | ,  1000,   948,  3000,  2937, | , -3.4,  35.5, 0.280, |, 0.0
3155.2, 139.4, | , 24.2, 0.0, 387.2, | ,  1000,   947,  3000,  2921, | , -3.4,  39.0, 0.306, |, 0.0
3156.2, 139.2, | , 24.2, 0.0, 387.6, | ,  1000,   954,  3000,  2930, | , -3.4,  46.2, 0.365, |, 0.0
3157.2, 139.1, | , 24.2, 0.0, 387.8, | ,  1000,   957,  3000,  2944, | , -3.4,  63.0, 0.499, |, 0.0
3158.2, 138.9, | , 24.2, 0.0, 387.5, | ,  1000,   947,  3000,  2924, | , -3.4,  54.4, 0.428, |, 0.0
3159.2, 139.3, | , 24.2, 0.0, 388.2, | ,  1000,   956,  3000,  2926, | , -3.4,  51.8, 0.409, |, 0.0
3160.3, 139.1, | , 24.2, 0.0, 387.1, | ,  1000,   951,  3000,  2934, | , -3.4,  81.4, 0.642, |, 0.0
3161.3, 139.0, | , 24.2, 0.0, 388.1, | ,  1000,   955,  3000,  2942, | , -3.4,  90.4, 0.715, |, 0.0
3162.3, 139.2, | , 24.2, 0.0, 388.5, | ,  1000,   953,  3000,  2922, | , -3.4,  81.8, 0.644, |, 0.0
3163.3, 139.2, | , 24.2, 0.0, 388.9, | ,  1000,   946,  3000,  2933, | , -3.4,  71.1, 0.560, |, 0.0
3164.3, 138.9, | , 24.2, 0.0, 388.6, | ,  1000,   958,  3000,  2935, | , -3.4,  75.0, 0.593, |, 0.0
3165.3, 138.9, | , 24.2, 0.0, 388.0, | ,  1000,   953,  3000,  2913, | , -3.4,  80.5, 0.632, |, 0.0
3166.3, 139.0, | , 24.2, 0.0, 389.1, | ,  1000,   952,  3000,  2911, | , -3.4, 116.9, 0.917, |, 0.0
3167.3, 139.3, | , 24.2, 0.0, 388.6, | ,  1000,   954,  3000,  2942, | , -3.4,  86.1, 0.681, |, 0.0
3168.3, 138.8, | , 24.2, 0.0, 388.9, | ,  1000,   947,  3000,  2933, | , -3.4,  94.7, 0.746, |, 0.0
3169.3, 138.8, | , 24.2, 0.0, 388.3, | ,  1000,   958,  3000,  2937, | , -3.4,  95.1, 0.752, |, 0.0
3170.3, 139.6, | , 24.2, 0.0, 388.3, | ,  1000,   960,  3000,  2914, | , -3.4, 132.4, 1.041, |, 0.0
3171.4, 139.0, | , 24.2, 0.0, 389.3, | ,  1000,   959,  3000,  2935, | , -3.4, 118.7, 0.938, |, 0.0
3172.4, 138.9, | , 24.2, 0.0, 388.8, | ,  1000,   948,  3000,  2926, | , -3.4, 106.7, 0.839, |, 0.0
3173.4, 139.3, | , 24.2, 0.0, 390.0, | ,  1000,   955,  3000,  2932, | , -3.4, 114.4, 0.903, |, 0.0
3174.4, 138.9, | , 24.2, 0.0, 389.5, | ,  1000,   948,  3000,  2914, | , -3.4, 146.9, 1.152, |, 0.0
3175.4, 139.7, | , 24.2, 0.0, 383.7, | ,  1000,   945,  3000,  2943, | , -3.4, 119.5, 0.943, |, 0.0
3176.4, 138.9, | , 24.2, 0.0, 389.9, | ,  1000,   952,  3000,  2929, | , -3.4, 140.5, 1.107, |, 0.0
3177.4, 139.4, | , 24.3, 0.0, 390.5, | ,  1000,   951,  3000,  2925, | , -3.4, 131.9, 1.038, |, 0.0
3178.4, 138.9, | , 24.3, 0.0, 389.9, | ,  1000,   955,  3000,  2931, | , -3.4, 129.8, 1.024, |, 0.0
3179.4, 138.8, | , 24.2, 0.0, 390.4, | ,  1000,   952,  3000,  2919, | , -3.4, 131.1, 1.030, |, 0.0
3180.4, 140.2, | , 24.2, 0.0, 385.4, | ,  1000,   950,  3000,  2942, | , -3.4, 166.2, 1.314, |, 0.0
3181.5, 139.2, | , 24.3, 0.0, 390.8, | ,  1000,   951,  3000,  2922, | , -3.4, 146.9, 1.155, |, 0.0
3182.5, 138.9, | , 24.3, 0.0, 391.1, | ,  1000,   956,  3000,  2929, | , -3.4, 145.2, 1.145, |, 0.0
3183.5, 139.0, | , 24.3, 0.0, 391.2, | ,  1000,   949,  3000,  2937, | , -3.4, 154.2, 1.217, |, 0.0
3184.5, 139.4, | , 24.2, 0.0, 391.3, | ,  1000,   958,  3000,  2937, | , -3.4, 163.6, 1.294, |, 0.0
3185.5, 139.6, | , 24.2, 0.0, 385.8, | ,  1000,   952,  3000,  2921, | , -3.4, 159.4, 1.253, |, 0.0
3186.5, 138.9, | , 24.3, 0.0, 390.7, | ,  1000,   946,  3000,  2916, | , -3.4, 189.8, 1.488, |, 0.0
3187.5, 138.9, | , 24.2, 0.0, 391.9, | ,  1000,   961,  3000,  2926, | , -3.4, 181.2, 1.430, |, 0.0
3188.5, 139.3, | , 24.2, 0.0, 392.0, | ,  1000,   947,  3000,  2927, | , -3.4, 177.8, 1.398, |, 0.0
3189.5, 138.9, | , 24.3, 0.0, 391.7, | ,  1000,   952,  3000,  2925, | , -3.4, 175.6, 1.382, |, 0.0
3190.5, 138.9, | , 24.3, 0.0, 391.8, | ,  1000,   957,  3000,  2919, | , -3.4, 180.4, 1.420, |, 0.0
3191.6, 139.6, | , 24.3, 0.0, 391.6, | ,  1000,   959,  3000,  2941, | , -3.4, 198.8, 1.574, |, 0.0
3192.6, 139.4, | , 24.3, 0.0, 392.4, | ,  1000,   956,  3000,  2929, | , -3.4, 185.9, 1.467, |, 0.0
3193.6, 138.9, | , 24.3, 0.0, 392.4, | ,  1000,   950,  3000,  2911, | , -3.4, 185.5, 1.454, |, 0.0
3194.6, 139.3, | , 24.3, 0.0, 392.8, | ,  1000,   954,  3000,  2924, | , -3.4, 192.3, 1.515, |, 0.0
3195.6, 139.2, | , 24.3, 0.0, 392.9, | ,  1000,   955,  3000,  2914, | , -3.4, 192.3, 1.511, |, 0.0
3196.6, 138.9, | , 24.3, 0.0, 391.8, | ,  1000,   956,  3000,  2931, | , -3.4, 210.8, 1.664, |, 0.0
3197.6, 139.0, | , 24.3, 0.0, 393.0, | ,  1000,   953,  3000,  2937, | , -3.4, 198.8, 1.570, |, 0.0
3198.6, 139.4, | , 24.3, 0.0, 393.0, | ,  1000,   959,  3000,  2951, | , -3.4, 200.9, 1.595, |, 0.0
3199.6, 138.9, | , 24.3, 0.0, 392.9, | ,  1000,   949,  3000,  2906, | , -3.4, 202.2, 1.582, |, 0.0
3200.6, 139.0, | , 24.3, 0.0, 393.2, | ,  1000,   953,  3000,  2926, | , -3.4, 216.3, 1.703, |, 0.0
