Repository: jdhuang-csm/Ru-BCA

## Methods
* (BaO)<sub>x</sub>-(CaO)<sub>y</sub>-(Al<sub>2</sub>O<sub>3</sub>)<sub>1-x-y</sub> (BCA) catalyst supports were synthesized via sol-gel and solid-state methods. 
* Ru/BCA catalysts were prepared via incipient wetness impregnation to achieve 1 wt. % Ru loading.
* Ammonia synthesis rates were measured for Ru/BCA catalysts in a packed-bed reactor at 480-600<sup>o</sup>C, 10 bar, and space velocities up to 1.3 x 10<sup>6</sup> ml g<sub>cat</sub><sup>-1</sup> h<sup>-1</sup>.
* A machine learning (ML) model was employed to improve understanding of the behavior of Ru/BCA catalysts.
* A microkinetic model was developed to describe the best-performing catalyst.

File: data/init_files_Cadigan/BCA532.txt (part 8 of 55)
********** Start test **********
Elapsed time, Pressure, | , LJtemp(C), Inner-Temp, Outer-Temp, | , N2-set, N2-flow, H2-set, H2-flow, | , pH, NH3_ppm, NH3_Prod_rate, |, In222Temp
2809.6, 138.2, | , 23.3, 0.0, 335.9, | ,  1000,   954,  3000,  2935, | , -3.4,  23.5, 0.241, |, 0.0
2810.6, 138.9, | , 23.3, 0.0, 335.4, | ,  1000,   949,  3000,  2929, | , -3.4,   4.3, 0.044, |, 0.0
2811.6, 138.1, | , 23.3, 0.0, 336.2, | ,  1000,   960,  3000,  2920, | , -3.4,  15.4, 0.157, |, 0.0
2812.6, 138.3, | , 23.3, 0.0, 335.9, | ,  1000,   958,  3000,  2933, | , -3.4,  10.7, 0.110, |, 0.0
2813.6, 138.3, | , 23.3, 0.0, 336.3, | ,  1000,   953,  3000,  2942, | , -3.4,  -7.3, -0.075, |, 0.0
2814.6, 138.8, | , 23.3, 0.0, 336.5, | ,  1000,   950,  3000,  2927, | , -3.4,  -5.2, -0.053, |, 0.0
2815.6, 139.1, | , 23.3, 0.0, 329.9, | ,  1000,   954,  3000,  2902, | , -3.4,  -9.4, -0.096, |, 0.0
2816.6, 138.2, | , 23.3, 0.0, 337.1, | ,  1000,   952,  3000,  2922, | , -3.4,  -7.7, -0.079, |, 0.0
2817.6, 138.7, | , 23.3, 0.0, 337.1, | ,  1000,   952,  3000,  2940, | , -3.4,  24.8, 0.255, |, 0.0
2818.7, 138.2, | , 23.3, 0.0, 336.9, | ,  1000,   954,  3000,  2922, | , -3.4,  -8.6, -0.088, |, 0.0
2819.7, 138.3, | , 23.3, 0.0, 337.0, | ,  1000,   949,  3000,  2919, | , -3.4,   1.3, 0.013, |, 0.0
2820.7, 139.4, | , 23.3, 0.0, 330.2, | ,  1000,   952,  3000,  2941, | , -3.4,  18.4, 0.189, |, 0.0
2821.7, 138.9, | , 23.3, 0.0, 336.7, | ,  1000,   950,  3000,  2919, | , -3.4,  31.3, 0.319, |, 0.0
2822.7, 138.1, | , 23.3, 0.0, 337.6, | ,  1000,   952,  3000,  2924, | , -3.4,  24.4, 0.249, |, 0.0
2823.7, 138.1, | , 23.3, 0.0, 337.7, | ,  1000,   954,  3000,  2918, | , -3.4,   3.0, 0.030, |, 0.0
2824.7, 138.6, | , 23.3, 0.0, 338.1, | ,  1000,   958,  3000,  2917, | , -3.4,  -5.6, -0.057, |, 0.0
2825.7, 139.5, | , 23.3, 0.0, 332.3, | ,  1000,   951,  3000,  2940, | , -3.4,  -5.2, -0.053, |, 0.0
2826.7, 138.3, | , 23.3, 0.0, 337.0, | ,  1000,   954,  3000,  2926, | , -3.4,   3.8, 0.039, |, 0.0
2827.7, 138.3, | , 23.3, 0.0, 338.2, | ,  1000,   954,  3000,  2944, | , -3.4,  -5.2, -0.053, |, 0.0
2828.8, 138.7, | , 23.3, 0.0, 338.6, | ,  1000,   954,  3000,  2937, | , -3.4,  16.7, 0.171, |, 0.0
2829.8, 138.6, | , 23.3, 0.0, 338.7, | ,  1000,   952,  3000,  2941, | , -3.4,   4.7, 0.048, |, 0.0
2830.8, 138.2, | , 23.3, 0.0, 338.9, | ,  1000,   959,  3000,  2931, | , -3.4,  -0.0, -0.000, |, 0.0
2831.8, 138.8, | , 23.3, 0.0, 338.5, | ,  1000,   957,  3000,  2944, | , -3.4,  -0.9, -0.009, |, 0.0
2832.8, 138.6, | , 23.3, 0.0, 339.5, | ,  1000,   958,  3000,  2908, | , -3.4,  -0.5, -0.005, |, 0.0
2833.8, 138.4, | , 23.3, 0.0, 339.2, | ,  1000,   958,  3000,  2956, | , -3.4,   1.7, 0.017, |, 0.0
2834.8, 138.3, | , 23.3, 0.0, 339.8, | ,  1000,   953,  3000,  2929, | , -3.4,  30.0, 0.306, |, 0.0
2835.8, 138.7, | , 23.3, 0.0, 339.9, | ,  1000,   958,  3000,  2921, | , -3.4,   3.0, 0.030, |, 0.0
2836.8, 138.4, | , 23.3, 0.0, 338.6, | ,  1000,   950,  3000,  2910, | , -3.4,  -2.6, -0.026, |, 0.0
2837.8, 138.3, | , 23.3, 0.0, 339.6, | ,  1000,   954,  3000,  2935, | , -3.4,  -0.9, -0.009, |, 0.0
2838.8, 138.1, | , 23.3, 0.0, 340.2, | ,  1000,   948,  3000,  2912, | , -3.4,  11.1, 0.113, |, 0.0
2839.9, 138.7, | , 23.3, 0.0, 340.6, | ,  1000,   951,  3000,  2933, | , -3.4,   0.4, 0.004, |, 0.0
2840.9, 138.2, | , 23.3, 0.0, 340.5, | ,  1000,   955,  3000,  2919, | , -3.4,   2.1, 0.022, |, 0.0
2841.9, 138.6, | , 23.3, 0.0, 340.0, | ,  1000,   950,  3000,  2927, | , -3.4,   2.1, 0.022, |, 0.0
2842.9, 138.5, | , 23.3, 0.0, 340.0, | ,  1000,   956,  3000,  2926, | , -3.4,   1.3, 0.013, |, 0.0
2843.9, 138.7, | , 23.3, 0.0, 341.3, | ,  1000,   952,  3000,  2933, | , -3.4,  10.3, 0.105, |, 0.0
2844.9, 138.2, | , 23.3, 0.0, 341.3, | ,  1000,   956,  3000,  2915, | , -3.4,  -0.0, -0.000, |, 0.0
2845.9, 138.2, | , 23.3, 0.0, 341.3, | ,  1000,   951,  3000,  2911, | , -3.4,  11.5, 0.117, |, 0.0
2846.9, 138.8, | , 23.3, 0.0, 341.3, | ,  1000,   954,  3000,  2937, | , -3.4,  31.3, 0.320, |, 0.0
2847.9, 138.9, | , 23.3, 0.0, 341.3, | ,  1000,   958,  3000,  2939, | , -3.4,   2.1, 0.022, |, 0.0
2848.9, 138.3, | , 23.3, 0.0, 342.2, | ,  1000,   961,  3000,  2912, | , -3.4,   9.4, 0.096, |, 0.0
2850.0, 138.6, | , 23.3, 0.0, 342.3, | ,  1000,   958,  3000,  2937, | , -3.4,   1.7, 0.017, |, 0.0
2851.0, 138.7, | , 23.3, 0.0, 342.5, | ,  1000,   960,  3000,  2919, | , -3.4,  -0.9, -0.009, |, 0.0
2852.0, 139.1, | , 23.3, 0.0, 335.1, | ,  1000,   949,  3000,  2915, | , -3.4,   1.7, 0.017, |, 0.0
2853.0, 138.4, | , 23.3, 0.0, 340.5, | ,  1000,   948,  3000,  2930, | , -3.4,   6.0, 0.061, |, 0.0
2854.0, 138.7, | , 23.3, 0.0, 342.7, | ,  1000,   950,  3000,  2929, | , -3.4,  -1.3, -0.013, |, 0.0
2855.0, 138.7, | , 23.3, 0.0, 343.2, | ,  1000,   958,  3000,  2922, | , -3.4,   4.7, 0.048, |, 0.0
2856.0, 138.2, | , 23.3, 0.0, 342.8, | ,  1000,   949,  3000,  2926, | , -3.4,   0.8, 0.009, |, 0.0
2857.0, 139.0, | , 23.3, 0.0, 336.8, | ,  1000,   949,  3000,  2933, | , -3.4,  27.4, 0.280, |, 0.0
2858.0, 138.9, | , 23.3, 0.0, 342.1, | ,  1000,   958,  3000,  2929, | , -3.4,   1.7, 0.017, |, 0.0
2859.0, 138.3, | , 23.3, 0.0, 343.2, | ,  1000,   956,  3000,  2933, | , -3.4,   3.4, 0.035, |, 0.0
2860.1, 138.2, | , 23.3, 0.0, 343.1, | ,  1000,   955,  3000,  2921, | , -3.4,   2.5, 0.026, |, 0.0
2861.1, 138.7, | , 23.3, 0.0, 343.7, | ,  1000,   952,  3000,  2946, | , -3.4,  27.0, 0.277, |, 0.0
2862.1, 138.6, | , 23.3, 0.0, 343.7, | ,  1000,   954,  3000,  2922, | , -3.4,  16.3, 0.166, |, 0.0
2863.1, 138.3, | , 23.3, 0.0, 342.9, | ,  1000,   951,  3000,  2902, | , -3.4,   6.0, 0.061, |, 0.0
2864.1, 138.1, | , 23.3, 0.0, 344.0, | ,  1000,   955,  3000,  2933, | , -3.4,  -0.0, -0.000, |, 0.0
2865.1, 138.7, | , 23.3, 0.0, 344.4, | ,  1000,   955,  3000,  2937, | , -3.4,   2.5, 0.026, |, 0.0
2866.1, 138.3, | , 23.4, 0.0, 343.8, | ,  1000,   950,  3000,  2927, | , -3.4,  31.7, 0.324, |, 0.0
2867.1, 138.2, | , 23.4, 0.0, 344.2, | ,  1000,   949,  3000,  2931, | , -3.4,   3.0, 0.030, |, 0.0
2868.1, 138.3, | , 23.3, 0.0, 343.6, | ,  1000,   950,  3000,  2911, | , -3.4,   3.4, 0.035, |, 0.0
2869.1, 138.3, | , 23.3, 0.0, 344.3, | ,  1000,   958,  3000,  2936, | , -3.4,  -0.0, -0.000, |, 0.0
2870.1, 138.3, | , 23.3, 0.0, 344.4, | ,  1000,   955,  3000,  2940, | , -3.4,  -1.7, -0.018, |, 0.0
2871.1, 138.3, | , 23.3, 0.0, 344.8, | ,  1000,   956,  3000,  2936, | , -3.4,   0.8, 0.009, |, 0.0
2872.2, 138.3, | , 23.3, 0.0, 344.8, | ,  1000,   955,  3000,  2954, | , -3.4,   0.4, 0.004, |, 0.0
2873.2, 138.8, | , 23.4, 0.0, 344.4, | ,  1000,   956,  3000,  2930, | , -3.4,  21.8, 0.224, |, 0.0
2874.2, 138.2, | , 23.3, 0.0, 344.8, | ,  1000,   952,  3000,  2919, | , -3.4,  -0.5, -0.005, |, 0.0
2875.2, 138.2, | , 23.4, 0.0, 345.3, | ,  1000,   954,  3000,  2918, | , -3.4,   3.8, 0.039, |, 0.0
2876.2, 138.7, | , 23.3, 0.0, 345.6, | ,  1000,   958,  3000,  2947, | , -3.4,  23.5, 0.242, |, 0.0
2877.2, 138.7, | , 23.4, 0.0, 345.6, | ,  1000,   956,  3000,  2941, | , -3.4,   1.3, 0.013, |, 0.0
2878.2, 138.5, | , 23.4, 0.0, 344.4, | ,  1000,   952,  3000,  2922, | , -3.4,   2.5, 0.026, |, 0.0
2879.2, 138.7, | , 23.4, 0.0, 345.4, | ,  1000,   955,  3000,  2924, | , -3.4,   2.5, 0.026, |, 0.0
2880.2, 138.7, | , 23.4, 0.0, 346.2, | ,  1000,   954,  3000,  2923, | , -3.4,  21.0, 0.214, |, 0.0
2881.2, 138.2, | , 23.4, 0.0, 346.0, | ,  1000,   956,  3000,  2911, | , -3.4,  16.3, 0.166, |, 0.0
2882.3, 138.2, | , 23.4, 0.0, 346.0, | ,  1000,   954,  3000,  2928, | , -3.4,  -0.5, -0.005, |, 0.0
2883.3, 139.7, | , 23.4, 0.0, 339.8, | ,  1000,   950,  3000,  2908, | , -3.4,   1.3, 0.013, |, 0.0
2884.3, 138.7, | , 23.4, 0.0, 346.7, | ,  1000,   956,  3000,  2937, | , -3.4,  22.7, 0.233, |, 0.0
2885.3, 138.3, | , 23.4, 0.0, 346.4, | ,  1000,   955,  3000,  2915, | , -3.4,  27.4, 0.279, |, 0.0
2886.3, 138.2, | , 23.4, 0.0, 346.2, | ,  1000,   960,  3000,  2921, | , -3.4,   6.8, 0.070, |, 0.0
2887.3, 138.6, | , 23.4, 0.0, 347.2, | ,  1000,   955,  3000,  2913, | , -3.4,  -0.0, -0.000, |, 0.0
2888.3, 139.9, | , 23.4, 0.0, 336.9, | ,  1000,   955,  3000,  2934, | , -3.4,  -2.6, -0.027, |, 0.0
2889.3, 138.3, | , 23.4, 0.0, 346.0, | ,  1000,   957,  3000,  2924, | , -3.4,   8.5, 0.087, |, 0.0
2890.3, 138.6, | , 23.4, 0.0, 347.3, | ,  1000,   951,  3000,  2920, | , -3.4,   6.8, 0.070, |, 0.0
2891.3, 138.6, | , 23.4, 0.0, 347.3, | ,  1000,   958,  3000,  2922, | , -3.4,   4.7, 0.048, |, 0.0
2892.4, 138.1, | , 23.4, 0.0, 347.1, | ,  1000,   954,  3000,  2940, | , -3.4,   3.0, 0.031, |, 0.0
2893.4, 138.4, | , 23.4, 0.0, 341.3, | ,  1000,   954,  3000,  2948, | , -3.4, -15.9, -0.163, |, 0.0
2894.4, 138.9, | , 23.4, 0.0, 346.8, | ,  1000,   955,  3000,  2937, | , -3.4, -12.9, -0.132, |, 0.0
2895.4, 138.7, | , 23.4, 0.0, 348.3, | ,  1000,   952,  3000,  2931, | , -3.4, -12.9, -0.132, |, 0.0
2896.4, 138.3, | , 23.4, 0.0, 347.6, | ,  1000,   957,  3000,  2934, | , -3.4,  -5.2, -0.053, |, 0.0
2897.4, 138.2, | , 23.4, 0.0, 347.9, | ,  1000,   956,  3000,  2914, | , -3.4,  -6.0, -0.061, |, 0.0
2898.4, 138.7, | , 23.4, 0.0, 348.4, | ,  1000,   951,  3000,  2921, | , -3.4, -17.2, -0.175, |, 0.0
2899.4, 138.4, | , 23.4, 0.0, 347.0, | ,  1000,   954,  3000,  2921, | , -3.4, -10.3, -0.105, |, 0.0
2900.4, 138.3, | , 23.4, 0.0, 348.0, | ,  1000,   955,  3000,  2925, | , -3.4,  10.7, 0.109, |, 0.0
2901.4, 138.2, | , 23.4, 0.0, 348.6, | ,  1000,   955,  3000,  2922, | , -3.4, -12.0, -0.123, |, 0.0
2902.4, 138.6, | , 23.4, 0.0, 349.0, | ,  1000,   956,  3000,  2926, | , -3.4,  -7.3, -0.075, |, 0.0
2903.5, 138.2, | , 23.4, 0.0, 348.6, | ,  1000,   954,  3000,  2934, | , -3.4, -16.7, -0.171, |, 0.0
2904.5, 138.4, | , 23.4, 0.0, 347.9, | ,  1000,   957,  3000,  2944, | , -3.4,  11.5, 0.119, |, 0.0
2905.5, 138.3, | , 23.4, 0.0, 348.8, | ,  1000,   955,  3000,  2937, | , -3.4,  -4.3, -0.044, |, 0.0
2906.5, 138.8, | , 23.4, 0.0, 348.6, | ,  1000,   956,  3000,  2922, | , -3.4,  -4.7, -0.048, |, 0.0
2907.5, 138.2, | , 23.4, 0.0, 349.0, | ,  1000,   951,  3000,  2933, | , -3.4,  16.7, 0.171, |, 0.0
2908.5, 138.2, | , 23.4, 0.0, 349.7, | ,  1000,   951,  3000,  2924, | , -3.4,   3.0, 0.030, |, 0.0
2909.5, 138.8, | , 23.4, 0.0, 349.1, | ,  1000,   957,  3000,  2916, | , -3.4,  -8.2, -0.083, |, 0.0
2910.5, 138.3, | , 23.4, 0.0, 349.7, | ,  1000,   958,  3000,  2922, | , -3.4,  -6.9, -0.070, |, 0.0
2911.5, 138.3, | , 23.4, 0.0, 349.2, | ,  1000,   950,  3000,  2952, | , -3.4,  -8.6, -0.088, |, 0.0
2912.5, 138.4, | , 23.4, 0.0, 349.1, | ,  1000,   952,  3000,  2922, | , -3.4,   0.4, 0.004, |, 0.0
2913.5, 138.9, | , 23.4, 0.0, 349.4, | ,  1000,   953,  3000,  2944, | , -3.4,  21.8, 0.224, |, 0.0
2914.6, 139.2, | , 23.4, 0.0, 344.2, | ,  1000,   955,  3000,  2907, | , -3.4,   1.7, 0.017, |, 0.0
2915.6, 138.1, | , 23.4, 0.0, 350.5, | ,  1000,   952,  3000,  2931, | , -3.4,  16.7, 0.171, |, 0.0
2916.6, 138.6, | , 23.4, 0.0, 351.0, | ,  1000,   955,  3000,  2929, | , -3.4,  15.4, 0.158, |, 0.0
2917.6, 138.7, | , 23.4, 0.0, 351.2, | ,  1000,   952,  3000,  2929, | , -3.4,  30.0, 0.306, |, 0.0
2918.6, 138.3, | , 23.4, 0.0, 350.7, | ,  1000,   962,  3000,  2944, | , -3.4,  10.7, 0.110, |, 0.0
2919.6, 139.2, | , 23.4, 0.0, 344.9, | ,  1000,   954,  3000,  2922, | , -3.4,  -2.6, -0.027, |, 0.0
2920.6, 138.8, | , 23.4, 0.0, 350.5, | ,  1000,   957,  3000,  2939, | , -3.4,  11.1, 0.114, |, 0.0
2921.6, 138.7, | , 23.4, 0.0, 351.9, | ,  1000,   954,  3000,  2927, | , -3.4,  -0.5, -0.005, |, 0.0
2922.6, 138.2, | , 23.4, 0.0, 351.6, | ,  1000,   956,  3000,  2939, | , -3.4,  -0.5, -0.005, |, 0.0
2923.6, 138.6, | , 23.4, 0.0, 351.7, | ,  1000,   958,  3000,  2933, | , -3.4,  31.7, 0.325, |, 0.0
2924.6, 139.6, | , 23.4, 0.0, 346.0, | ,  1000,   949,  3000,  2940, | , -3.4,  34.3, 0.351, |, 0.0
2925.7, 138.4, | , 23.4, 0.0, 351.5, | ,  1000,   953,  3000,  2907, | , -3.4,   5.1, 0.052, |, 0.0
2926.7, 138.2, | , 23.4, 0.0, 352.4, | ,  1000,   949,  3000,  2929, | , -3.4,  -2.2, -0.022, |, 0.0
2927.7, 138.7, | , 23.4, 0.0, 352.6, | ,  1000,   953,  3000,  2929, | , -3.4,  -1.7, -0.018, |, 0.0
2928.7, 138.7, | , 23.4, 0.0, 352.9, | ,  1000,   952,  3000,  2925, | , -3.4,   0.4, 0.004, |, 0.0
2929.7, 138.1, | , 23.4, 0.0, 352.4, | ,  1000,   956,  3000,  2941, | , -3.4,  27.4, 0.281, |, 0.0
2930.7, 138.5, | , 23.4, 0.0, 352.0, | ,  1000,   955,  3000,  2944, | , -3.4,   9.0, 0.092, |, 0.0
2931.7, 138.7, | , 23.4, 0.0, 353.3, | ,  1000,   957,  3000,  2950, | , -3.4,   6.4, 0.066, |, 0.0
2932.7, 138.2, | , 23.4, 0.0, 353.4, | ,  1000,   953,  3000,  2916, | , -3.4,   0.8, 0.008, |, 0.0
2933.7, 138.2, | , 23.4, 0.0, 352.9, | ,  1000,   955,  3000,  2930, | , -3.4,  10.7, 0.109, |, 0.0
2934.7, 138.3, | , 23.4, 0.0, 353.3, | ,  1000,   956,  3000,  2932, | , -3.4,   9.8, 0.101, |, 0.0
2935.7, 138.5, | , 23.4, 0.0, 352.4, | ,  1000,   953,  3000,  2948, | , -3.4,  35.5, 0.365, |, 0.0
2936.8, 138.3, | , 23.4, 0.0, 353.9, | ,  1000,   958,  3000,  2923, | , -3.4,   8.5, 0.087, |, 0.0
2937.8, 138.2, | , 23.4, 0.0, 354.0, | ,  1000,   950,  3000,  2918, | , -3.4,   9.4, 0.096, |, 0.0
2938.8, 138.3, | , 23.4, 0.0, 354.0, | ,  1000,   952,  3000,  2944, | , -3.4,  32.1, 0.330, |, 0.0
2939.8, 138.6, | , 23.4, 0.0, 354.4, | ,  1000,   956,  3000,  2925, | , -3.4,  27.4, 0.280, |, 0.0
2940.8, 138.5, | , 23.4, 0.0, 353.5, | ,  1000,   955,  3000,  2946, | , -3.4,   7.3, 0.075, |, 0.0
2941.8, 138.3, | , 23.4, 0.0, 354.3, | ,  1000,   956,  3000,  2932, | , -3.4,   8.1, 0.083, |, 0.0
2942.8, 138.2, | , 23.4, 0.0, 354.6, | ,  1000,   954,  3000,  2917, | , -3.4,   8.1, 0.083, |, 0.0
2943.8, 139.0, | , 23.4, 0.0, 353.5, | ,  1000,   955,  3000,  2918, | , -3.4,   9.4, 0.096, |, 0.0
2944.8, 138.2, | , 23.4, 0.0, 354.9, | ,  1000,   949,  3000,  2919, | , -3.4,  25.7, 0.262, |, 0.0
2945.8, 139.8, | , 23.4, 0.0, 347.9, | ,  1000,   955,  3000,  2935, | , -3.4,  11.1, 0.114, |, 0.0
2946.8, 138.7, | , 23.4, 0.0, 355.4, | ,  1000,   952,  3000,  2938, | , -3.4,  37.3, 0.382, |, 0.0
2947.9, 138.3, | , 23.4, 0.0, 354.9, | ,  1000,   954,  3000,  2930, | , -3.4,   9.8, 0.101, |, 0.0
2948.9, 138.6, | , 23.4, 0.0, 353.7, | ,  1000,   955,  3000,  2930, | , -3.4,  37.7, 0.386, |, 0.0
2949.9, 138.7, | , 23.4, 0.0, 355.7, | ,  1000,   960,  3000,  2895, | , -3.4,  40.7, 0.413, |, 0.0
2950.9, 139.4, | , 23.4, 0.0, 350.2, | ,  1000,   950,  3000,  2912, | , -3.4,   9.0, 0.091, |, 0.0
2951.9, 138.3, | , 23.4, 0.0, 354.8, | ,  1000,   956,  3000,  2940, | , -3.4,  10.3, 0.105, |, 0.0
2952.9, 138.4, | , 23.4, 0.0, 355.2, | ,  1000,   953,  3000,  2929, | , -3.4,  25.7, 0.263, |, 0.0
2953.9, 138.8, | , 23.4, 0.0, 355.8, | ,  1000,   951,  3000,  2937, | , -3.4,  21.4, 0.219, |, 0.0
2954.9, 138.7, | , 23.4, 0.0, 356.2, | ,  1000,   953,  3000,  2923, | , -3.4,  14.1, 0.144, |, 0.0
2955.9, 139.0, | , 23.4, 0.0, 349.9, | ,  1000,   950,  3000,  2915, | , -3.4,   5.5, 0.056, |, 0.0
2956.9, 138.3, | , 23.4, 0.0, 355.1, | ,  1000,   957,  3000,  2919, | , -3.4,  11.5, 0.118, |, 0.0
2958.0, 138.6, | , 23.4, 0.0, 356.3, | ,  1000,   959,  3000,  2934, | , -3.4,  22.3, 0.228, |, 0.0
2959.0, 138.3, | , 23.4, 0.0, 356.4, | ,  1000,   954,  3000,  2950, | , -3.4,  27.8, 0.286, |, 0.0
2960.0, 138.2, | , 23.4, 0.0, 355.9, | ,  1000,   958,  3000,  2917, | , -3.4,  10.7, 0.109, |, 0.0
2961.0, 138.6, | , 23.4, 0.0, 357.0, | ,  1000,   956,  3000,  2937, | , -3.4,  10.3, 0.105, |, 0.0
2962.0, 138.9, | , 23.4, 0.0, 356.3, | ,  1000,   957,  3000,  2929, | , -3.4,  40.2, 0.412, |, 0.0
2963.0, 138.3, | , 23.4, 0.0, 356.7, | ,  1000,   956,  3000,  2938, | , -3.4,  27.4, 0.281, |, 0.0
2964.0, 138.4, | , 23.4, 0.0, 356.9, | ,  1000,   961,  3000,  2937, | , -3.4,  40.7, 0.418, |, 0.0
2965.0, 138.6, | , 23.4, 0.0, 357.4, | ,  1000,   959,  3000,  2918, | , -3.4,  17.5, 0.179, |, 0.0
2966.0, 138.8, | , 23.4, 0.0, 357.6, | ,  1000,   955,  3000,  2936, | , -3.4,  24.0, 0.246, |, 0.0
2967.0, 138.5, | , 23.4, 0.0, 356.5, | ,  1000,   950,  3000,  2923, | , -3.4,   6.8, 0.070, |, 0.0
2968.0, 138.3, | , 23.4, 0.0, 357.5, | ,  1000,   959,  3000,  2920, | , -3.4,   6.8, 0.070, |, 0.0
2969.1, 138.7, | , 23.4, 0.0, 358.0, | ,  1000,   950,  3000,  2914, | , -3.4,  37.3, 0.379, |, 0.0
2970.1, 138.3, | , 23.4, 0.0, 357.9, | ,  1000,   955,  3000,  2922, | , -3.4,  30.8, 0.315, |, 0.0
2971.1, 138.3, | , 23.4, 0.0, 358.0, | ,  1000,   956,  3000,  2960, | , -3.4,  21.0, 0.216, |, 0.0
2972.1, 138.4, | , 23.4, 0.0, 357.5, | ,  1000,   955,  3000,  2948, | , -3.4,  20.1, 0.207, |, 0.0
2973.1, 138.7, | , 23.4, 0.0, 358.7, | ,  1000,   955,  3000,  2929, | , -3.4,  24.4, 0.250, |, 0.0
2974.1, 138.2, | , 23.4, 0.0, 358.5, | ,  1000,   957,  3000,  2923, | , -3.4,  14.1, 0.144, |, 0.0
2975.1, 138.3, | , 23.4, 0.0, 358.3, | ,  1000,   952,  3000,  2942, | , -3.4,  14.5, 0.149, |, 0.0
2976.1, 138.3, | , 23.4, 0.0, 358.9, | ,  1000,   949,  3000,  2933, | , -3.4,  19.3, 0.197, |, 0.0
2977.1, 139.7, | , 23.4, 0.0, 351.5, | ,  1000,   951,  3000,  2929, | , -3.4,  42.4, 0.433, |, 0.0
2978.1, 138.2, | , 23.4, 0.0, 359.1, | ,  1000,   953,  3000,  2941, | , -3.4,  15.8, 0.162, |, 0.0
2979.1, 138.3, | , 23.4, 0.0, 359.1, | ,  1000,   955,  3000,  2932, | , -3.4,  16.3, 0.166, |, 0.0
2980.2, 138.7, | , 23.4, 0.0, 359.6, | ,  1000,   955,  3000,  2927, | , -3.4,  26.5, 0.271, |, 0.0
2981.2, 138.2, | , 23.4, 0.0, 359.4, | ,  1000,   952,  3000,  2931, | , -3.4,  24.4, 0.250, |, 0.0
2982.2, 139.1, | , 23.4, 0.0, 354.1, | ,  1000,   955,  3000,  2937, | , -3.4,  13.3, 0.136, |, 0.0
2983.2, 138.6, | , 23.4, 0.0, 359.9, | ,  1000,   952,  3000,  2925, | , -3.4,  18.8, 0.192, |, 0.0
2984.2, 138.6, | , 23.4, 0.0, 360.2, | ,  1000,   951,  3000,  2923, | , -3.4,  15.8, 0.162, |, 0.0
2985.2, 138.3, | , 23.4, 0.0, 359.8, | ,  1000,   955,  3000,  2936, | , -3.4,  46.7, 0.478, |, 0.0
2986.2, 138.4, | , 23.4, 0.0, 360.1, | ,  1000,   957,  3000,  2938, | , -3.4,  21.0, 0.215, |, 0.0
2987.2, 139.6, | , 23.4, 0.0, 354.5, | ,  1000,   951,  3000,  2914, | , -3.4,  18.4, 0.187, |, 0.0
2988.2, 138.4, | , 23.4, 0.0, 359.5, | ,  1000,   961,  3000,  2914, | , -3.4,  15.4, 0.157, |, 0.0
2989.2, 138.2, | , 23.4, 0.0, 360.4, | ,  1000,   957,  3000,  2941, | , -3.4,  45.8, 0.470, |, 0.0
2990.3, 138.7, | , 23.4, 0.0, 361.1, | ,  1000,   955,  3000,  2932, | , -3.4,  27.8, 0.285, |, 0.0
2991.3, 138.7, | , 23.4, 0.0, 361.1, | ,  1000,   956,  3000,  2933, | , -3.4,  15.4, 0.158, |, 0.0
2992.3, 138.2, | , 23.4, 0.0, 360.9, | ,  1000,   952,  3000,  2916, | , -3.4,  17.5, 0.179, |, 0.0
2993.3, 138.4, | , 23.4, 0.0, 360.3, | ,  1000,   953,  3000,  2937, | , -3.4,  30.4, 0.312, |, 0.0
2994.3, 138.8, | , 23.4, 0.0, 361.6, | ,  1000,   958,  3000,  2936, | , -3.4,  37.3, 0.382, |, 0.0
2995.3, 138.3, | , 23.4, 0.0, 361.4, | ,  1000,   955,  3000,  2914, | , -3.4,  17.5, 0.179, |, 0.0
2996.3, 138.3, | , 23.4, 0.0, 361.4, | ,  1000,   956,  3000,  2909, | , -3.4,  16.7, 0.170, |, 0.0
2997.3, 138.3, | , 23.4, 0.0, 361.8, | ,  1000,   953,  3000,  2918, | , -3.4,  31.3, 0.319, |, 0.0
2998.3, 138.8, | , 23.4, 0.0, 361.2, | ,  1000,   956,  3000,  2911, | , -3.4,  15.0, 0.153, |, 0.0
2999.3, 138.8, | , 23.4, 0.0, 353.9, | ,  1000,   955,  3000,  2906, | , -3.4,  19.7, 0.200, |, 0.0
3000.4, 138.3, | , 23.4, 0.0, 361.9, | ,  1000,   956,  3000,  2939, | , -3.4,  15.4, 0.158, |, 0.0
3001.4, 138.3, | , 23.4, 0.0, 361.9, | ,  1000,   958,  3000,  2922, | , -3.4,  16.7, 0.171, |, 0.0
3002.4, 138.7, | , 23.4, 0.0, 362.9, | ,  1000,   951,  3000,  2924, | , -3.4,  32.1, 0.328, |, 0.0
3003.4, 138.4, | , 23.4, 0.0, 361.7, | ,  1000,   949,  3000,  2935, | , -3.4,  25.7, 0.263, |, 0.0
3004.4, 138.3, | , 23.4, 0.0, 362.8, | ,  1000,   950,  3000,  2923, | , -3.4,  22.7, 0.232, |, 0.0
3005.4, 138.6, | , 23.4, 0.0, 363.2, | ,  1000,   957,  3000,  2940, | , -3.4,  14.5, 0.149, |, 0.0
3006.4, 138.3, | , 23.4, 0.0, 362.4, | ,  1000,   951,  3000,  2924, | , -3.4,  25.7, 0.262, |, 0.0
3007.4, 138.2, | , 23.4, 0.0, 362.8, | ,  1000,   955,  3000,  2944, | , -3.4,  48.0, 0.493, |, 0.0
3008.4, 139.7, | , 23.4, 0.0, 356.7, | ,  1000,   944,  3000,  2930, | , -3.4,  20.1, 0.205, |, 0.0
3009.4, 138.9, | , 23.4, 0.0, 363.1, | ,  1000,   950,  3000,  2941, | , -3.4,  30.4, 0.312, |, 0.0
3010.4, 138.3, | , 23.4, 0.0, 363.6, | ,  1000,   949,  3000,  2922, | , -3.4,  25.3, 0.258, |, 0.0
3011.5, 138.2, | , 23.4, 0.0, 363.4, | ,  1000,   952,  3000,  2940, | , -3.4,  34.7, 0.356, |, 0.0
3012.5, 138.7, | , 23.4, 0.0, 364.1, | ,  1000,   957,  3000,  2933, | , -3.4,  43.7, 0.448, |, 0.0
3013.5, 138.9, | , 23.4, 0.0, 358.6, | ,  1000,   955,  3000,  2900, | , -3.4,  24.4, 0.248, |, 0.0
3014.5, 138.4, | , 23.4, 0.0, 362.9, | ,  1000,   959,  3000,  2933, | , -3.4,  55.7, 0.571, |, 0.0
3015.5, 138.7, | , 23.4, 0.0, 364.2, | ,  1000,   956,  3000,  2937, | , -3.4,  24.4, 0.250, |, 0.0
3016.5, 138.6, | , 23.4, 0.0, 364.2, | ,  1000,   956,  3000,  2917, | , -3.4,  27.8, 0.284, |, 0.0
3017.5, 138.2, | , 23.4, 0.0, 364.3, | ,  1000,   958,  3000,  2929, | , -3.4,  35.5, 0.364, |, 0.0
3018.5, 139.1, | , 23.4, 0.0, 358.0, | ,  1000,   953,  3000,  2928, | , -3.4,  24.0, 0.245, |, 0.0
3019.5, 139.0, | , 23.4, 0.0, 363.8, | ,  1000,   956,  3000,  2934, | , -3.4,  32.5, 0.334, |, 0.0
3020.6, 138.3, | , 23.4, 0.0, 364.5, | ,  1000,   959,  3000,  2943, | , -3.4,  22.7, 0.233, |, 0.0
3021.6, 138.3, | , 23.4, 0.0, 364.8, | ,  1000,   955,  3000,  2933, | , -3.4,  35.5, 0.364, |, 0.0
3022.6, 138.3, | , 23.5, 0.0, 364.7, | ,  1000,   951,  3000,  2922, | , -3.4,  51.4, 0.524, |, 0.0
3023.6, 138.4, | , 23.4, 0.0, 364.7, | ,  1000,   947,  3000,  2948, | , -3.4,  41.5, 0.426, |, 0.0
3024.6, 138.3, | , 23.5, 0.0, 364.3, | ,  1000,   955,  3000,  2926, | , -3.4,  30.4, 0.311, |, 0.0
3025.6, 138.2, | , 23.5, 0.0, 365.1, | ,  1000,   953,  3000,  2922, | , -3.4,  33.4, 0.341, |, 0.0
3026.6, 138.3, | , 23.5, 0.0, 365.0, | ,  1000,   959,  3000,  2948, | , -3.4,  50.1, 0.516, |, 0.0
3027.6, 138.7, | , 23.5, 0.0, 365.9, | ,  1000,   956,  3000,  2921, | , -3.4,  34.7, 0.354, |, 0.0
3028.6, 138.3, | , 23.5, 0.0, 365.4, | ,  1000,   948,  3000,  2938, | , -3.4,  23.5, 0.241, |, 0.0
3029.6, 139.3, | , 23.4, 0.0, 364.3, | ,  1000,   955,  3000,  2918, | , -3.4,  44.1, 0.450, |, 0.0
3030.7, 138.7, | , 23.5, 0.0, 366.4, | ,  1000,   955,  3000,  2944, | , -3.4,  36.4, 0.374, |, 0.0
3031.7, 138.3, | , 23.5, 0.0, 365.6, | ,  1000,   958,  3000,  2922, | , -3.4,  40.7, 0.416, |, 0.0
3032.7, 138.3, | , 23.5, 0.0, 366.2, | ,  1000,   954,  3000,  2941, | , -3.4,  30.4, 0.312, |, 0.0
3033.7, 138.6, | , 23.5, 0.0, 366.5, | ,  1000,   955,  3000,  2907, | , -3.4,  45.8, 0.466, |, 0.0
3034.7, 138.8, | , 23.5, 0.0, 366.1, | ,  1000,   957,  3000,  2954, | , -3.4,  60.8, 0.627, |, 0.0
3035.7, 138.2, | , 23.5, 0.0, 366.8, | ,  1000,   952,  3000,  2912, | , -3.4,  57.8, 0.589, |, 0.0
3036.7, 138.3, | , 23.5, 0.0, 366.8, | ,  1000,   954,  3000,  2938, | , -3.4,  32.1, 0.329, |, 0.0
3037.7, 138.7, | , 23.5, 0.0, 366.9, | ,  1000,   958,  3000,  2921, | , -3.4,  30.8, 0.315, |, 0.0
3038.7, 138.8, | , 23.5, 0.0, 367.0, | ,  1000,   954,  3000,  2945, | , -3.4,  32.5, 0.334, |, 0.0
3039.7, 139.3, | , 23.5, 0.0, 356.7, | ,  1000,   949,  3000,  2907, | , -3.4,  51.0, 0.518, |, 0.0
3040.7, 138.3, | , 23.5, 0.0, 367.2, | ,  1000,   950,  3000,  2933, | , -3.4,  61.7, 0.631, |, 0.0
3041.8, 138.6, | , 23.5, 0.0, 367.8, | ,  1000,   955,  3000,  2929, | , -3.4,  45.4, 0.465, |, 0.0
3042.8, 138.2, | , 23.5, 0.0, 367.3, | ,  1000,   960,  3000,  2925, | , -3.4,  31.3, 0.320, |, 0.0
3043.8, 138.3, | , 23.5, 0.0, 366.9, | ,  1000,   961,  3000,  2934, | , -3.4,  33.0, 0.338, |, 0.0
3044.8, 139.3, | , 23.5, 0.0, 362.0, | ,  1000,   950,  3000,  2941, | , -3.4,  30.4, 0.312, |, 0.0
3045.8, 138.8, | , 23.5, 0.0, 368.0, | ,  1000,   957,  3000,  2941, | , -3.4,  39.4, 0.405, |, 0.0
3046.8, 138.2, | , 23.5, 0.0, 367.7, | ,  1000,   959,  3000,  2926, | , -3.4,  44.1, 0.451, |, 0.0
3047.8, 138.4, | , 23.5, 0.0, 367.6, | ,  1000,   956,  3000,  2946, | , -3.4,  55.2, 0.568, |, 0.0
3048.8, 138.7, | , 23.5, 0.0, 368.5, | ,  1000,   953,  3000,  2946, | , -3.4,  34.3, 0.352, |, 0.0
3049.8, 139.1, | , 23.5, 0.0, 362.6, | ,  1000,   954,  3000,  2921, | , -3.4,  32.5, 0.332, |, 0.0
3050.8, 138.4, | , 23.5, 0.0, 367.2, | ,  1000,   957,  3000,  2927, | , -3.4,  30.4, 0.311, |, 0.0
3051.8, 138.2, | , 23.5, 0.0, 368.4, | ,  1000,   961,  3000,  2928, | , -3.4,  34.3, 0.351, |, 0.0
3052.9, 138.2, | , 23.5, 0.0, 368.2, | ,  1000,   951,  3000,  2907, | , -3.4,  31.7, 0.322, |, 0.0
3053.9, 138.3, | , 23.5, 0.0, 368.7, | ,  1000,   954,  3000,  2926, | , -3.4,  33.4, 0.341, |, 0.0
3054.9, 138.3, | , 23.5, 0.0, 368.7, | ,  1000,   951,  3000,  2935, | , -3.4,  39.4, 0.403, |, 0.0
3055.9, 138.4, | , 23.5, 0.0, 367.9, | ,  1000,   955,  3000,  2933, | , -3.4,  38.5, 0.395, |, 0.0
3056.9, 138.6, | , 23.5, 0.0, 368.4, | ,  1000,   957,  3000,  2928, | , -3.4,  39.8, 0.408, |, 0.0
3057.9, 138.3, | , 23.5, 0.0, 369.1, | ,  1000,   955,  3000,  2934, | , -3.4,  72.4, 0.742, |, 0.0
3058.9, 138.3, | , 23.5, 0.0, 369.0, | ,  1000,   952,  3000,  2944, | , -3.4,  38.5, 0.396, |, 0.0
3059.9, 138.7, | , 23.5, 0.0, 369.3, | ,  1000,   952,  3000,  2925, | , -3.4,  37.3, 0.380, |, 0.0
3060.9, 138.4, | , 23.5, 0.0, 368.5, | ,  1000,   955,  3000,  2938, | , -3.4,  69.4, 0.712, |, 0.0
3061.9, 138.3, | , 23.5, 0.0, 369.4, | ,  1000,   957,  3000,  2935, | , -3.4,  37.7, 0.386, |, 0.0
3063.0, 138.7, | , 23.5, 0.0, 369.9, | ,  1000,   956,  3000,  2930, | , -3.4,  50.5, 0.517, |, 0.0
3064.0, 138.4, | , 23.5, 0.0, 369.9, | ,  1000,   952,  3000,  2936, | , -3.4,  39.8, 0.408, |, 0.0
3065.0, 138.3, | , 23.5, 0.0, 370.0, | ,  1000,   955,  3000,  2931, | , -3.4,  39.0, 0.399, |, 0.0
3066.0, 138.4, | , 23.5, 0.0, 368.5, | ,  1000,   960,  3000,  2918, | , -3.4,  39.4, 0.403, |, 0.0
3067.0, 138.6, | , 23.5, 0.0, 370.4, | ,  1000,   957,  3000,  2920, | , -3.4,  42.4, 0.433, |, 0.0
3068.0, 138.2, | , 23.5, 0.0, 369.9, | ,  1000,   952,  3000,  2929, | , -3.4,  41.1, 0.420, |, 0.0
3069.0, 138.3, | , 23.5, 0.0, 370.1, | ,  1000,   953,  3000,  2937, | , -3.4,  43.2, 0.443, |, 0.0
3070.0, 138.3, | , 23.5, 0.0, 370.7, | ,  1000,   950,  3000,  2932, | , -3.4,  36.0, 0.368, |, 0.0
3071.0, 139.6, | , 23.5, 0.0, 365.1, | ,  1000,   954,  3000,  2907, | , -3.4,  45.4, 0.462, |, 0.0
3072.0, 138.3, | , 23.5, 0.0, 370.9, | ,  1000,   958,  3000,  2934, | , -3.4,  40.7, 0.417, |, 0.0
3073.0, 138.3, | , 23.5, 0.0, 370.7, | ,  1000,   953,  3000,  2942, | , -3.4,  57.8, 0.593, |, 0.0
3074.1, 138.6, | , 23.5, 0.0, 371.2, | ,  1000,   949,  3000,  2913, | , -3.4,  46.7, 0.475, |, 0.0
3075.1, 138.6, | , 23.5, 0.0, 371.8, | ,  1000,   955,  3000,  2926, | , -3.4,  40.7, 0.416, |, 0.0
3076.1, 139.2, | , 23.5, 0.0, 364.7, | ,  1000,   952,  3000,  2910, | , -3.4,  63.8, 0.649, |, 0.0
3077.1, 138.3, | , 23.5, 0.0, 371.4, | ,  1000,   961,  3000,  2952, | , -3.4,  41.5, 0.428, |, 0.0
3078.1, 138.2, | , 23.5, 0.0, 371.4, | ,  1000,   958,  3000,  2934, | , -3.4,  69.8, 0.716, |, 0.0
3079.1, 138.2, | , 23.5, 0.0, 371.9, | ,  1000,   950,  3000,  2919, | , -3.4,  41.5, 0.423, |, 0.0
3080.1, 138.2, | , 23.5, 0.0, 371.7, | ,  1000,   957,  3000,  2932, | , -3.4,  41.1, 0.421, |, 0.0
3081.1, 139.0, | , 23.5, 0.0, 366.5, | ,  1000,   947,  3000,  2914, | , -3.4,  40.2, 0.409, |, 0.0
3082.1, 138.9, | , 23.5, 0.0, 371.6, | ,  1000,   950,  3000,  2944, | , -3.4,  -3.5, -0.035, |, 0.0
3083.2, 138.3, | , 23.5, 0.0, 372.1, | ,  1000,   954,  3000,  2929, | , -3.4,  -4.7, -0.048, |, 0.0
3084.2, 138.7, | , 23.5, 0.0, 373.0, | ,  1000,   959,  3000,  2933, | , -3.4,  -0.9, -0.009, |, 0.0
3085.2, 138.4, | , 23.5, 0.0, 372.0, | ,  1000,   949,  3000,  2940, | , -3.4,  33.4, 0.342, |, 0.0
3086.2, 138.2, | , 23.5, 0.0, 372.4, | ,  1000,   951,  3000,  2921, | , -3.4,   3.8, 0.039, |, 0.0
3087.2, 138.4, | , 23.5, 0.0, 371.6, | ,  1000,   951,  3000,  2920, | , -3.4,  -1.3, -0.013, |, 0.0
3088.2, 138.7, | , 23.5, 0.0, 372.8, | ,  1000,   955,  3000,  2920, | , -3.4,  -1.3, -0.013, |, 0.0
3089.2, 138.6, | , 23.5, 0.0, 373.0, | ,  1000,   957,  3000,  2915, | , -3.4,   8.5, 0.087, |, 0.0
3090.2, 138.2, | , 23.5, 0.0, 373.0, | ,  1000,   956,  3000,  2932, | , -3.4,   9.4, 0.096, |, 0.0
3091.2, 138.4, | , 23.5, 0.0, 373.1, | ,  1000,   951,  3000,  2949, | , -3.4,  15.0, 0.154, |, 0.0
3092.3, 138.9, | , 23.5, 0.0, 372.8, | ,  1000,   949,  3000,  2917, | , -3.4,   9.0, 0.091, |, 0.0
3093.3, 138.6, | , 23.5, 0.0, 373.7, | ,  1000,   960,  3000,  2918, | , -3.4,  10.3, 0.105, |, 0.0
3094.3, 138.4, | , 23.5, 0.0, 373.2, | ,  1000,   954,  3000,  2948, | , -3.4,   6.4, 0.066, |, 0.0
3095.3, 138.7, | , 23.5, 0.0, 373.9, | ,  1000,   948,  3000,  2915, | , -3.4,  28.7, 0.292, |, 0.0
3096.3, 138.6, | , 23.5, 0.0, 373.8, | ,  1000,   955,  3000,  2936, | , -3.4,  23.1, 0.237, |, 0.0
3097.3, 138.5, | , 23.5, 0.0, 373.3, | ,  1000,   955,  3000,  2933, | , -3.4,  18.8, 0.193, |, 0.0
3098.3, 138.4, | , 23.5, 0.0, 373.9, | ,  1000,   954,  3000,  2924, | , -3.4,  14.5, 0.149, |, 0.0
3099.3, 138.8, | , 23.5, 0.0, 374.3, | ,  1000,   954,  3000,  2931, | , -3.4,  48.8, 0.500, |, 0.0
3100.3, 138.2, | , 23.5, 0.0, 374.3, | ,  1000,   956,  3000,  2928, | , -3.4,  39.0, 0.399, |, 0.0
3101.3, 138.3, | , 23.5, 0.0, 374.4, | ,  1000,   958,  3000,  2929, | , -3.4,  24.8, 0.254, |, 0.0
3102.3, 139.2, | , 23.5, 0.0, 367.4, | ,  1000,   951,  3000,  2925, | , -3.4,  21.4, 0.219, |, 0.0
3103.4, 138.7, | , 23.5, 0.0, 375.1, | ,  1000,   958,  3000,  2942, | , -3.4,  42.4, 0.436, |, 0.0
3104.4, 138.3, | , 23.5, 0.0, 374.8, | ,  1000,   951,  3000,  2914, | , -3.4,  29.5, 0.301, |, 0.0
3105.4, 138.4, | , 23.5, 0.0, 374.8, | ,  1000,   957,  3000,  2933, | , -3.4,  49.2, 0.505, |, 0.0
3106.4, 138.7, | , 23.5, 0.0, 375.0, | ,  1000,   954,  3000,  2918, | , -3.4,  34.3, 0.349, |, 0.0
3107.4, 139.1, | , 23.5, 0.0, 367.5, | ,  1000,   952,  3000,  2903, | , -3.4,  36.8, 0.374, |, 0.0
3108.4, 138.4, | , 23.5, 0.0, 374.8, | ,  1000,   953,  3000,  2944, | , -3.4,  53.5, 0.550, |, 0.0
3109.4, 138.8, | , 23.5, 0.0, 375.2, | ,  1000,   953,  3000,  2941, | , -3.4,  67.7, 0.694, |, 0.0
3110.4, 138.3, | , 23.5, 0.0, 375.9, | ,  1000,   958,  3000,  2922, | , -3.4,  42.4, 0.433, |, 0.0
3111.4, 138.1, | , 23.5, 0.0, 375.7, | ,  1000,   944,  3000,  2899, | , -3.4,  45.0, 0.455, |, 0.0
3112.4, 139.0, | , 23.5, 0.0, 369.8, | ,  1000,   955,  3000,  2906, | , -3.4,  58.2, 0.593, |, 0.0
3113.5, 138.8, | , 23.5, 0.0, 375.4, | ,  1000,   952,  3000,  2952, | , -3.4,  66.8, 0.687, |, 0.0
3114.5, 138.9, | , 23.5, 0.0, 376.1, | ,  1000,   958,  3000,  2937, | , -3.4,  67.7, 0.694, |, 0.0
3115.5, 138.3, | , 23.5, 0.0, 376.1, | ,  1000,   953,  3000,  2907, | , -3.4,  64.7, 0.658, |, 0.0
3116.5, 138.3, | , 23.5, 0.0, 376.0, | ,  1000,   953,  3000,  2936, | , -3.4,  48.4, 0.496, |, 0.0
3117.5, 138.7, | , 23.5, 0.0, 376.7, | ,  1000,   955,  3000,  2924, | , -3.4,  49.2, 0.503, |, 0.0
3118.5, 138.9, | , 23.5, 0.0, 376.0, | ,  1000,   953,  3000,  2924, | , -3.4,  48.8, 0.499, |, 0.0
3119.5, 138.3, | , 23.5, 0.0, 376.6, | ,  1000,   954,  3000,  2946, | , -3.4,  49.7, 0.510, |, 0.0
3120.5, 138.3, | , 23.5, 0.0, 376.9, | ,  1000,   959,  3000,  2896, | , -3.4,  60.4, 0.613, |, 0.0
3121.5, 138.6, | , 23.5, 0.0, 377.3, | ,  1000,   955,  3000,  2921, | , -3.4,  45.8, 0.468, |, 0.0
3122.5, 138.3, | , 23.5, 0.0, 377.2, | ,  1000,   959,  3000,  2937, | , -3.4,  71.5, 0.734, |, 0.0
3123.6, 138.4, | , 23.5, 0.0, 375.9, | ,  1000,   958,  3000,  2927, | , -3.4,  63.8, 0.653, |, 0.0
3124.6, 138.7, | , 23.5, 0.0, 377.6, | ,  1000,   956,  3000,  2948, | , -3.4,  61.7, 0.634, |, 0.0
3125.6, 138.2, | , 23.5, 0.0, 377.5, | ,  1000,   956,  3000,  2925, | , -3.4,  59.1, 0.604, |, 0.0
3126.6, 138.3, | , 23.5, 0.0, 378.1, | ,  1000,   952,  3000,  2937, | , -3.4,  51.8, 0.531, |, 0.0
3127.6, 138.3, | , 23.5, 0.0, 378.0, | ,  1000,   960,  3000,  2937, | , -3.4,  55.2, 0.567, |, 0.0
3128.6, 138.9, | , 23.5, 0.0, 377.4, | ,  1000,   953,  3000,  2923, | , -3.4,  52.2, 0.534, |, 0.0
3129.6, 138.4, | , 23.5, 0.0, 377.4, | ,  1000,   959,  3000,  2937, | , -3.4,  54.4, 0.558, |, 0.0
3130.6, 138.4, | , 23.5, 0.0, 378.1, | ,  1000,   953,  3000,  2949, | , -3.4,  57.0, 0.586, |, 0.0
3131.6, 138.2, | , 23.5, 0.0, 378.6, | ,  1000,   958,  3000,  2922, | , -3.4,  55.2, 0.565, |, 0.0
3132.6, 138.7, | , 23.5, 0.0, 378.6, | ,  1000,   958,  3000,  2940, | , -3.4,  54.8, 0.563, |, 0.0
3133.6, 139.3, | , 23.5, 0.0, 371.3, | ,  1000,   945,  3000,  2926, | , -3.4,  69.8, 0.712, |, 0.0
3134.6, 138.5, | , 23.5, 0.0, 378.7, | ,  1000,   962,  3000,  2932, | , -3.4,  55.7, 0.571, |, 0.0
3135.7, 138.7, | , 23.5, 0.0, 379.2, | ,  1000,   953,  3000,  2941, | , -3.4,  74.1, 0.760, |, 0.0
3136.7, 138.6, | , 23.5, 0.0, 379.2, | ,  1000,   952,  3000,  2917, | , -3.4,  72.0, 0.733, |, 0.0
3137.7, 138.4, | , 23.5, 0.0, 379.0, | ,  1000,   956,  3000,  2935, | , -3.4,  60.8, 0.624, |, 0.0
3138.7, 139.3, | , 23.5, 0.0, 372.3, | ,  1000,   949,  3000,  2933, | , -3.4,  54.4, 0.556, |, 0.0
3139.7, 138.8, | , 23.5, 0.0, 379.9, | ,  1000,   955,  3000,  2933, | , -3.4,  54.8, 0.562, |, 0.0
3140.7, 138.3, | , 23.5, 0.0, 379.9, | ,  1000,   958,  3000,  2929, | , -3.4,  61.2, 0.627, |, 0.0
3141.7, 138.3, | , 23.5, 0.0, 379.6, | ,  1000,   956,  3000,  2923, | , -3.4,  62.1, 0.635, |, 0.0
3142.7, 138.6, | , 23.5, 0.0, 380.1, | ,  1000,   954,  3000,  2921, | , -3.4,  86.1, 0.879, |, 0.0
3143.7, 139.4, | , 23.5, 0.0, 373.5, | ,  1000,   949,  3000,  2924, | , -3.4,  68.5, 0.699, |, 0.0
3144.7, 138.4, | , 23.5, 0.0, 379.6, | ,  1000,   956,  3000,  2929, | , -3.4,  61.7, 0.631, |, 0.0
3145.8, 138.2, | , 23.5, 0.0, 380.4, | ,  1000,   951,  3000,  2918, | , -3.4,  71.5, 0.729, |, 0.0
3146.8, 138.7, | , 23.5, 0.0, 380.6, | ,  1000,   958,  3000,  2938, | , -3.4,  61.2, 0.629, |, 0.0
3147.8, 138.3, | , 23.5, 0.0, 380.4, | ,  1000,   952,  3000,  2933, | , -3.4,  68.1, 0.697, |, 0.0
3148.8, 138.5, | , 23.5, 0.0, 379.8, | ,  1000,   947,  3000,  2954, | , -3.4,  75.0, 0.770, |, 0.0
3149.8, 138.9, | , 23.5, 0.0, 380.3, | ,  1000,   957,  3000,  2906, | , -3.4,  72.4, 0.737, |, 0.0
3150.8, 138.7, | , 23.5, 0.0, 381.0, | ,  1000,   959,  3000,  2932, | , -3.4,  64.2, 0.659, |, 0.0
3151.8, 138.4, | , 23.5, 0.0, 380.5, | ,  1000,   951,  3000,  2941, | , -3.4,  63.0, 0.645, |, 0.0
3152.8, 138.3, | , 23.5, 0.0, 381.2, | ,  1000,   959,  3000,  2919, | , -3.4,  76.2, 0.779, |, 0.0
3153.8, 138.8, | , 23.5, 0.0, 380.3, | ,  1000,   958,  3000,  2906, | , -3.4,  64.7, 0.658, |, 0.0
3154.8, 138.1, | , 23.5, 0.0, 381.4, | ,  1000,   949,  3000,  2925, | , -3.4,  77.1, 0.787, |, 0.0
3155.9, 138.2, | , 23.5, 0.0, 381.7, | ,  1000,   954,  3000,  2940, | , -3.4,  71.5, 0.734, |, 0.0
3156.9, 138.2, | , 23.5, 0.0, 381.7, | ,  1000,   949,  3000,  2929, | , -3.4,  71.5, 0.731, |, 0.0
3157.9, 138.7, | , 23.5, 0.0, 382.1, | ,  1000,   955,  3000,  2924, | , -3.4,  88.7, 0.906, |, 0.0
3158.9, 138.5, | , 23.5, 0.0, 381.2, | ,  1000,   956,  3000,  2946, | , -3.4,  90.4, 0.929, |, 0.0
3159.9, 138.1, | , 23.5, 0.0, 382.2, | ,  1000,   954,  3000,  2929, | , -3.4,  85.2, 0.872, |, 0.0
3160.9, 138.4, | , 23.5, 0.0, 382.1, | ,  1000,   955,  3000,  2944, | , -3.4,  77.1, 0.792, |, 0.0
3161.9, 138.8, | , 23.5, 0.0, 382.5, | ,  1000,   955,  3000,  2948, | , -3.4,  68.1, 0.700, |, 0.0
3162.9, 138.3, | , 23.5, 0.0, 382.7, | ,  1000,   957,  3000,  2932, | , -3.4,  68.1, 0.698, |, 0.0
3163.9, 138.4, | , 23.5, 0.0, 381.8, | ,  1000,   956,  3000,  2918, | , -3.4,  87.0, 0.887, |, 0.0
3164.9, 140.0, | , 23.5, 0.0, 373.1, | ,  1000,   947,  3000,  2906, | , -3.4,  69.8, 0.709, |, 0.0
3165.9, 138.8, | , 23.5, 0.0, 383.3, | ,  1000,   957,  3000,  2947, | , -3.4,  68.5, 0.705, |, 0.0
3167.0, 138.3, | , 23.5, 0.0, 383.3, | ,  1000,   956,  3000,  2937, | , -3.4,  79.2, 0.813, |, 0.0
3168.0, 138.6, | , 23.5, 0.0, 383.8, | ,  1000,   958,  3000,  2918, | , -3.4,  68.5, 0.700, |, 0.0
3169.0, 138.8, | , 23.5, 0.0, 383.0, | ,  1000,   959,  3000,  2920, | , -3.4,  72.0, 0.735, |, 0.0
3170.0, 139.1, | , 23.5, 0.0, 377.5, | ,  1000,   952,  3000,  2944, | , -3.4,  92.9, 0.954, |, 0.0
3171.0, 138.3, | , 23.5, 0.0, 383.8, | ,  1000,   959,  3000,  2937, | , -3.4,  79.2, 0.813, |, 0.0
3172.0, 138.3, | , 23.5, 0.0, 383.8, | ,  1000,   954,  3000,  2945, | , -3.4, 107.5, 1.105, |, 0.0
3173.0, 138.7, | , 23.5, 0.0, 384.1, | ,  1000,   951,  3000,  2941, | , -3.4,  91.2, 0.936, |, 0.0
3174.0, 138.5, | , 23.5, 0.0, 383.0, | ,  1000,   956,  3000,  2907, | , -3.4,  77.5, 0.789, |, 0.0
3175.0, 138.3, | , 23.5, 0.0, 384.3, | ,  1000,   951,  3000,  2919, | , -3.4,  80.1, 0.817, |, 0.0
3176.0, 138.7, | , 23.6, 0.0, 384.6, | ,  1000,   955,  3000,  2939, | , -3.4,  79.2, 0.813, |, 0.0
3177.1, 138.3, | , 23.6, 0.0, 384.1, | ,  1000,   954,  3000,  2939, | , -3.4,  89.5, 0.918, |, 0.0
3178.1, 138.3, | , 23.6, 0.0, 384.1, | ,  1000,   959,  3000,  2935, | , -3.4, 104.5, 1.072, |, 0.0
3179.1, 138.8, | , 23.6, 0.0, 383.8, | ,  1000,   959,  3000,  2911, | , -3.4,  80.1, 0.817, |, 0.0
3180.1, 138.7, | , 23.6, 0.0, 384.7, | ,  1000,   957,  3000,  2941, | , -3.4,  79.2, 0.814, |, 0.0
3181.1, 138.2, | , 23.6, 0.0, 384.9, | ,  1000,   956,  3000,  2952, | , -3.4,  78.0, 0.803, |, 0.0
3182.1, 138.2, | , 23.6, 0.0, 385.2, | ,  1000,   956,  3000,  2911, | , -3.4,  79.2, 0.807, |, 0.0
3183.1, 138.8, | , 23.6, 0.0, 385.1, | ,  1000,   957,  3000,  2941, | , -3.4,  85.2, 0.876, |, 0.0
3184.1, 138.5, | , 23.6, 0.0, 384.7, | ,  1000,   952,  3000,  2941, | , -3.4,  83.5, 0.857, |, 0.0
3185.1, 138.2, | , 23.6, 0.0, 384.6, | ,  1000,   958,  3000,  2914, | , -3.4, 108.8, 1.110, |, 0.0
3186.1, 138.3, | , 23.6, 0.0, 385.5, | ,  1000,   956,  3000,  2904, | , -3.4,  81.0, 0.823, |, 0.0
3187.1, 138.6, | , 23.6, 0.0, 385.8, | ,  1000,   952,  3000,  2923, | , -3.4,  76.7, 0.783, |, 0.0
3188.2, 138.3, | , 23.6, 0.0, 385.4, | ,  1000,   955,  3000,  2919, | , -3.4,  77.5, 0.791, |, 0.0
3189.2, 138.6, | , 23.6, 0.0, 384.8, | ,  1000,   953,  3000,  2953, | , -3.4,  82.7, 0.851, |, 0.0
3190.2, 138.3, | , 23.6, 0.0, 385.8, | ,  1000,   953,  3000,  2918, | , -3.4,  89.9, 0.917, |, 0.0
3191.2, 139.6, | , 23.6, 0.0, 380.4, | ,  1000,   954,  3000,  2904, | , -3.4,  84.4, 0.858, |, 0.0
3192.2, 138.1, | , 23.6, 0.0, 385.9, | ,  1000,   956,  3000,  2907, | , -3.4,  84.4, 0.859, |, 0.0
3193.2, 138.2, | , 23.6, 0.0, 385.6, | ,  1000,   951,  3000,  2917, | , -3.4,  84.0, 0.856, |, 0.0
3194.2, 138.9, | , 23.6, 0.0, 385.4, | ,  1000,   957,  3000,  2963, | , -3.4,  84.8, 0.876, |, 0.0
3195.2, 138.2, | , 23.6, 0.0, 386.5, | ,  1000,   956,  3000,  2910, | , -3.4,  86.5, 0.881, |, 0.0
3196.2, 139.3, | , 23.6, 0.0, 379.7, | ,  1000,   951,  3000,  2907, | , -3.4, 113.9, 1.158, |, 0.0
3197.2, 138.6, | , 23.6, 0.0, 386.9, | ,  1000,   959,  3000,  2922, | , -3.4,  98.9, 1.012, |, 0.0
3198.3, 138.6, | , 23.6, 0.0, 387.0, | ,  1000,   953,  3000,  2924, | , -3.4, 108.8, 1.111, |, 0.0
3199.3, 138.5, | , 23.6, 0.0, 385.9, | ,  1000,   959,  3000,  2940, | , -3.4,  92.5, 0.950, |, 0.0
3200.3, 138.4, | , 23.6, 0.0, 387.1, | ,  1000,   957,  3000,  2948, | , -3.4,  92.5, 0.952, |, 0.0
3201.3, 139.5, | , 23.6, 0.0, 381.8, | ,  1000,   950,  3000,  2916, | , -3.4,  97.2, 0.990, |, 0.0
3202.3, 138.6, | , 23.6, 0.0, 387.5, | ,  1000,   949,  3000,  2907, | , -3.4,  92.5, 0.940, |, 0.0
3203.3, 138.4, | , 23.6, 0.0, 387.4, | ,  1000,   951,  3000,  2952, | , -3.4,  93.4, 0.960, |, 0.0
3204.3, 138.4, | , 23.6, 0.0, 386.8, | ,  1000,   958,  3000,  2914, | , -3.4, 120.8, 1.232, |, 0.0
3205.3, 138.7, | , 23.6, 0.0, 387.8, | ,  1000,   954,  3000,  2936, | , -3.4,  98.5, 1.010, |, 0.0
3206.3, 138.3, | , 23.6, 0.0, 387.8, | ,  1000,   957,  3000,  2941, | , -3.4,  91.7, 0.941, |, 0.0
3207.3, 138.4, | , 23.6, 0.0, 388.0, | ,  1000,   954,  3000,  2927, | , -3.4,  94.2, 0.963, |, 0.0
3208.4, 138.7, | , 23.6, 0.0, 388.4, | ,  1000,   954,  3000,  2905, | , -3.4,  95.9, 0.976, |, 0.0
3209.4, 138.8, | , 23.6, 0.0, 387.6, | ,  1000,   957,  3000,  2910, | , -3.4, 107.1, 1.091, |, 0.0
3210.4, 138.4, | , 23.6, 0.0, 387.8, | ,  1000,   952,  3000,  2921, | , -3.4,  95.9, 0.979, |, 0.0
3211.4, 138.2, | , 23.6, 0.0, 388.6, | ,  1000,   951,  3000,  2920, | , -3.4, 102.4, 1.044, |, 0.0
