Repository: jdhuang-csm/Ru-BCA

## Methods
* (BaO)<sub>x</sub>-(CaO)<sub>y</sub>-(Al<sub>2</sub>O<sub>3</sub>)<sub>1-x-y</sub> (BCA) catalyst supports were synthesized via sol-gel and solid-state methods. 
* Ru/BCA catalysts were prepared via incipient wetness impregnation to achieve 1 wt. % Ru loading.
* Ammonia synthesis rates were measured for Ru/BCA catalysts in a packed-bed reactor at 480-600<sup>o</sup>C, 10 bar, and space velocities up to 1.3 x 10<sup>6</sup> ml g<sub>cat</sub><sup>-1</sup> h<sup>-1</sup>.
* A machine learning (ML) model was employed to improve understanding of the behavior of Ru/BCA catalysts.
* A microkinetic model was developed to describe the best-performing catalyst.

File: data/init_files_Cadigan/BCA723.txt (part 8 of 46)
********** Start test **********
Elapsed time, Pressure, | , LJtemp(C), Inner-Temp, Outer-Temp, | , N2-set, N2-flow, H2-set, H2-flow, | , pH, NH3_ppm, NH3_Prod_rate, |, In222Temp
2799.5, 139.6, | , 23.7, 0.0, 279.6, | ,  1000,  3879,  3000,   966, | , -3.4, -15.4, -0.185, |, 0.0
2800.5, 139.0, | , 23.7, 0.0, 280.2, | ,  1000,   937,  3000,  3224, | , -3.4, -18.4, -0.189, |, 0.0
2801.5, 138.8, | , 23.7, 0.0, 280.6, | ,  1000,   955,  3000,  2757, | , -3.4, -18.0, -0.165, |, 0.0
2802.5, 138.8, | , 23.7, 0.0, 281.1, | ,  1000,   957,  3000,  2860, | , -3.4,   8.1, 0.076, |, 0.0
2803.5, 139.2, | , 23.7, 0.0, 281.4, | ,  1000,   956,  3000,  2879, | , -3.4,   3.0, 0.028, |, 0.0
2804.5, 138.7, | , 23.7, 0.0, 281.4, | ,  1000,   957,  3000,  2877, | , -3.4,  -8.2, -0.077, |, 0.0
2805.5, 138.7, | , 23.7, 0.0, 281.1, | ,  1000,   961,  3000,  2909, | , -3.4, -15.4, -0.147, |, 0.0
2806.6, 138.8, | , 23.7, 0.0, 281.2, | ,  1000,   961,  3000,  2918, | , -3.4, -18.4, -0.176, |, 0.0
2807.6, 140.1, | , 23.7, 0.0, 275.8, | ,  1000,   948,  3000,  2929, | , -3.4,  -0.0, -0.000, |, 0.0
2808.6, 138.7, | , 23.7, 0.0, 282.0, | ,  1000,   955,  3000,  2929, | , -3.4, -15.9, -0.152, |, 0.0
2809.6, 138.7, | , 23.7, 0.0, 282.1, | ,  1000,   958,  3000,  2936, | , -3.4, -15.4, -0.148, |, 0.0
2810.6, 139.4, | , 23.7, 0.0, 282.7, | ,  1000,   961,  3000,  2948, | , -3.4, -14.6, -0.141, |, 0.0
2811.6, 139.0, | , 23.7, 0.0, 281.8, | ,  1000,   959,  3000,  2938, | , -3.4, -14.2, -0.136, |, 0.0
2812.6, 139.7, | , 23.7, 0.0, 276.0, | ,  1000,   943,  3000,  2919, | , -3.4, -17.2, -0.163, |, 0.0
2813.6, 139.3, | , 23.7, 0.0, 282.8, | ,  1000,   961,  3000,  2930, | , -3.4, -18.4, -0.177, |, 0.0
2814.6, 138.7, | , 23.7, 0.0, 282.8, | ,  1000,   949,  3000,  2926, | , -3.4, -16.7, -0.160, |, 0.0
2815.6, 138.6, | , 23.7, 0.0, 283.1, | ,  1000,   949,  3000,  2918, | , -3.4, -17.2, -0.164, |, 0.0
2816.7, 138.7, | , 23.8, 0.0, 282.8, | ,  1000,   955,  3000,  2926, | , -3.4,  -2.6, -0.025, |, 0.0
2817.7, 139.9, | , 23.7, 0.0, 277.9, | ,  1000,   953,  3000,  2942, | , -3.4,  -3.9, -0.037, |, 0.0
2818.7, 138.6, | , 23.7, 0.0, 283.3, | ,  1000,   955,  3000,  2922, | , -3.4,   9.4, 0.090, |, 0.0
2819.7, 138.6, | , 23.7, 0.0, 283.9, | ,  1000,   959,  3000,  2933, | , -3.4, -15.0, -0.144, |, 0.0
2820.7, 139.0, | , 23.7, 0.0, 284.1, | ,  1000,   955,  3000,  2923, | , -3.4, -14.6, -0.140, |, 0.0
2821.7, 139.2, | , 23.7, 0.0, 283.5, | ,  1000,   948,  3000,  2915, | , -3.4, -15.9, -0.151, |, 0.0
2822.7, 138.5, | , 23.7, 0.0, 284.1, | ,  1000,   950,  3000,  2927, | , -3.4,   3.4, 0.033, |, 0.0
2823.7, 138.5, | , 23.7, 0.0, 284.1, | ,  1000,   955,  3000,  2924, | , -3.4, -16.7, -0.160, |, 0.0
2824.7, 139.0, | , 23.7, 0.0, 284.5, | ,  1000,   955,  3000,  2933, | , -3.4, -15.0, -0.144, |, 0.0
2825.7, 138.6, | , 23.7, 0.0, 285.0, | ,  1000,   956,  3000,  2920, | , -3.4,  -8.6, -0.082, |, 0.0
2826.8, 138.8, | , 23.8, 0.0, 284.5, | ,  1000,   953,  3000,  2953, | , -3.4,  11.5, 0.111, |, 0.0
2827.8, 138.7, | , 23.8, 0.0, 285.0, | ,  1000,   955,  3000,  2944, | , -3.4,   9.0, 0.086, |, 0.0
2828.8, 138.6, | , 23.8, 0.0, 284.8, | ,  1000,   955,  3000,  2918, | , -3.4,  -9.4, -0.090, |, 0.0
2829.8, 138.6, | , 23.7, 0.0, 285.2, | ,  1000,   952,  3000,  2927, | , -3.4, -16.3, -0.156, |, 0.0
2830.8, 138.7, | , 23.8, 0.0, 285.5, | ,  1000,   959,  3000,  2932, | , -3.4, -16.3, -0.156, |, 0.0
2831.8, 139.4, | , 23.7, 0.0, 284.7, | ,  1000,   955,  3000,  2947, | , -3.4, -14.2, -0.136, |, 0.0
2832.8, 139.0, | , 23.8, 0.0, 286.1, | ,  1000,   947,  3000,  2927, | , -3.4,  -4.3, -0.041, |, 0.0
2833.8, 138.7, | , 23.8, 0.0, 285.9, | ,  1000,   960,  3000,  2930, | , -3.4,   9.8, 0.094, |, 0.0
2834.8, 138.6, | , 23.8, 0.0, 286.1, | ,  1000,   948,  3000,  2910, | , -3.4,   6.0, 0.057, |, 0.0
2835.8, 138.7, | , 23.8, 0.0, 286.5, | ,  1000,   950,  3000,  2922, | , -3.4,  -9.9, -0.094, |, 0.0
2836.8, 139.3, | , 23.8, 0.0, 285.2, | ,  1000,   954,  3000,  2937, | , -3.4, -14.6, -0.140, |, 0.0
2837.9, 138.6, | , 23.8, 0.0, 286.6, | ,  1000,   955,  3000,  2919, | , -3.4,  13.7, 0.131, |, 0.0
2838.9, 139.3, | , 23.8, 0.0, 286.9, | ,  1000,   952,  3000,  2949, | , -3.4, -18.0, -0.173, |, 0.0
2839.9, 139.1, | , 23.8, 0.0, 287.1, | ,  1000,   957,  3000,  2938, | , -3.4,  -9.0, -0.087, |, 0.0
2840.9, 138.7, | , 23.8, 0.0, 287.5, | ,  1000,   955,  3000,  2933, | , -3.4, -14.2, -0.136, |, 0.0
2841.9, 138.8, | , 23.8, 0.0, 286.0, | ,  1000,   946,  3000,  2935, | , -3.4, -18.0, -0.172, |, 0.0
2842.9, 139.1, | , 23.8, 0.0, 287.7, | ,  1000,   953,  3000,  2933, | , -3.4, -14.2, -0.136, |, 0.0
2843.9, 139.9, | , 23.8, 0.0, 282.8, | ,  1000,   945,  3000,  2907, | , -3.4, -17.6, -0.167, |, 0.0
2844.9, 138.8, | , 23.8, 0.0, 288.1, | ,  1000,   953,  3000,  2944, | , -3.4,  14.5, 0.140, |, 0.0
2845.9, 138.8, | , 23.8, 0.0, 288.3, | ,  1000,   956,  3000,  2938, | , -3.4,  -7.3, -0.070, |, 0.0
2846.9, 138.9, | , 23.8, 0.0, 287.7, | ,  1000,   958,  3000,  2919, | , -3.4,   6.0, 0.057, |, 0.0
2848.0, 138.9, | , 23.8, 0.0, 288.4, | ,  1000,   950,  3000,  2956, | , -3.4,  -9.9, -0.095, |, 0.0
2849.0, 139.7, | , 23.8, 0.0, 282.7, | ,  1000,   955,  3000,  2948, | , -3.4, -12.0, -0.116, |, 0.0
2850.0, 139.1, | , 23.8, 0.0, 289.0, | ,  1000,   946,  3000,  2905, | , -3.4,  -6.0, -0.057, |, 0.0
2851.0, 139.2, | , 23.8, 0.0, 289.4, | ,  1000,   947,  3000,  2914, | , -3.4,   4.7, 0.045, |, 0.0
2852.0, 138.8, | , 23.8, 0.0, 288.0, | ,  1000,   947,  3000,  2931, | , -3.4, -13.3, -0.127, |, 0.0
2853.0, 138.8, | , 23.8, 0.0, 289.4, | ,  1000,   950,  3000,  2942, | , -3.4, -16.7, -0.161, |, 0.0
2854.0, 139.2, | , 23.8, 0.0, 289.5, | ,  1000,   952,  3000,  2929, | , -3.4, -18.4, -0.176, |, 0.0
2855.0, 139.2, | , 23.8, 0.0, 289.9, | ,  1000,   951,  3000,  2907, | , -3.4, -12.9, -0.123, |, 0.0
2856.0, 138.9, | , 23.8, 0.0, 289.4, | ,  1000,   955,  3000,  2928, | , -3.4, -15.9, -0.152, |, 0.0
2857.0, 139.0, | , 23.8, 0.0, 288.8, | ,  1000,   953,  3000,  2939, | , -3.4,  14.5, 0.140, |, 0.0
2858.0, 139.1, | , 23.8, 0.0, 290.8, | ,  1000,   960,  3000,  2911, | , -3.4,   2.1, 0.020, |, 0.0
2859.1, 138.8, | , 23.8, 0.0, 290.8, | ,  1000,   952,  3000,  2933, | , -3.4,   6.4, 0.061, |, 0.0
2860.1, 138.9, | , 23.8, 0.0, 290.8, | ,  1000,   947,  3000,  2924, | , -3.4, -14.6, -0.139, |, 0.0
2861.1, 139.2, | , 23.8, 0.0, 290.8, | ,  1000,   955,  3000,  2911, | , -3.4, -17.2, -0.164, |, 0.0
2862.1, 139.3, | , 23.8, 0.0, 290.4, | ,  1000,   950,  3000,  2915, | , -3.4, -15.0, -0.143, |, 0.0
2863.1, 138.8, | , 23.8, 0.0, 291.2, | ,  1000,   954,  3000,  2918, | , -3.4, -14.6, -0.139, |, 0.0
2864.1, 138.9, | , 23.8, 0.0, 291.4, | ,  1000,   958,  3000,  2932, | , -3.4, -15.4, -0.148, |, 0.0
2865.1, 139.2, | , 23.8, 0.0, 292.0, | ,  1000,   955,  3000,  2911, | , -3.4, -10.3, -0.098, |, 0.0
2866.1, 139.0, | , 23.8, 0.0, 291.7, | ,  1000,   952,  3000,  2900, | , -3.4, -10.7, -0.102, |, 0.0
2867.1, 138.9, | , 23.8, 0.0, 291.2, | ,  1000,   952,  3000,  2929, | , -3.4, -18.0, -0.172, |, 0.0
2868.1, 138.7, | , 23.8, 0.0, 292.2, | ,  1000,   957,  3000,  2921, | , -3.4, -15.4, -0.148, |, 0.0
2869.1, 139.2, | , 23.8, 0.0, 292.9, | ,  1000,   951,  3000,  2941, | , -3.4, -12.9, -0.124, |, 0.0
2870.2, 139.3, | , 23.8, 0.0, 292.8, | ,  1000,   959,  3000,  2937, | , -3.4,  -3.5, -0.033, |, 0.0
2871.2, 138.9, | , 23.8, 0.0, 293.2, | ,  1000,   961,  3000,  2932, | , -3.4,   3.0, 0.029, |, 0.0
2872.2, 139.0, | , 23.8, 0.0, 292.1, | ,  1000,   958,  3000,  2941, | , -3.4, -13.3, -0.128, |, 0.0
2873.2, 139.2, | , 23.8, 0.0, 293.7, | ,  1000,   947,  3000,  2916, | , -3.4, -17.2, -0.163, |, 0.0
2874.2, 138.8, | , 23.8, 0.0, 293.7, | ,  1000,   957,  3000,  2926, | , -3.4, -18.9, -0.181, |, 0.0
2875.2, 139.6, | , 23.8, 0.0, 288.7, | ,  1000,   955,  3000,  2934, | , -3.4, -15.9, -0.152, |, 0.0
2876.2, 139.2, | , 23.8, 0.0, 294.3, | ,  1000,   961,  3000,  2913, | , -3.4, -15.9, -0.152, |, 0.0
2877.2, 139.0, | , 23.8, 0.0, 292.9, | ,  1000,   960,  3000,  2933, | , -3.4, -17.6, -0.169, |, 0.0
2878.2, 138.6, | , 23.8, 0.0, 293.7, | ,  1000,   950,  3000,  2920, | , -3.4, -11.6, -0.111, |, 0.0
2879.2, 138.7, | , 23.8, 0.0, 294.4, | ,  1000,   947,  3000,  2923, | , -3.4, -15.9, -0.151, |, 0.0
2880.3, 140.5, | , 23.8, 0.0, 285.4, | ,  1000,   953,  3000,  2929, | , -3.4, -16.3, -0.156, |, 0.0
2881.3, 138.7, | , 23.8, 0.0, 295.2, | ,  1000,   957,  3000,  2930, | , -3.4, -11.6, -0.111, |, 0.0
2882.3, 139.0, | , 23.8, 0.0, 294.3, | ,  1000,   961,  3000,  2929, | , -3.4,  16.7, 0.160, |, 0.0
2883.3, 139.3, | , 23.8, 0.0, 295.7, | ,  1000,   953,  3000,  2939, | , -3.4, -15.4, -0.148, |, 0.0
2884.3, 139.2, | , 23.8, 0.0, 296.1, | ,  1000,   950,  3000,  2929, | , -3.4, -15.9, -0.152, |, 0.0
2885.3, 138.8, | , 23.8, 0.0, 293.7, | ,  1000,   951,  3000,  2941, | , -3.4, -17.2, -0.165, |, 0.0
2886.3, 138.8, | , 23.8, 0.0, 296.9, | ,  1000,   957,  3000,  2950, | , -3.4, -18.4, -0.178, |, 0.0
2887.3, 139.3, | , 23.8, 0.0, 295.5, | ,  1000,   952,  3000,  2941, | , -3.4,  10.3, 0.098, |, 0.0
2888.3, 138.8, | , 23.8, 0.0, 296.8, | ,  1000,   948,  3000,  2920, | , -3.4,  -7.3, -0.070, |, 0.0
2889.3, 138.9, | , 23.8, 0.0, 296.7, | ,  1000,   956,  3000,  2938, | , -3.4, -15.9, -0.152, |, 0.0
2890.4, 139.2, | , 23.8, 0.0, 297.3, | ,  1000,   951,  3000,  2907, | , -3.4, -18.4, -0.175, |, 0.0
2891.4, 138.8, | , 23.8, 0.0, 297.3, | ,  1000,   952,  3000,  2933, | , -3.4,   3.4, 0.033, |, 0.0
2892.4, 139.0, | , 23.8, 0.0, 296.2, | ,  1000,   956,  3000,  2953, | , -3.4, -14.2, -0.137, |, 0.0
2893.4, 138.9, | , 23.8, 0.0, 297.4, | ,  1000,   955,  3000,  2930, | , -3.4, -19.3, -0.185, |, 0.0
2894.4, 139.3, | , 23.8, 0.0, 297.8, | ,  1000,   953,  3000,  2937, | , -3.4, -18.0, -0.173, |, 0.0
2895.4, 139.3, | , 23.8, 0.0, 298.2, | ,  1000,   959,  3000,  2926, | , -3.4, -13.3, -0.127, |, 0.0
2896.4, 138.9, | , 23.8, 0.0, 297.8, | ,  1000,   959,  3000,  2936, | , -3.4,   4.3, 0.041, |, 0.0
2897.4, 139.0, | , 23.8, 0.0, 297.3, | ,  1000,   959,  3000,  2929, | , -3.4, -18.4, -0.177, |, 0.0
2898.4, 139.3, | , 23.8, 0.0, 298.8, | ,  1000,   959,  3000,  2926, | , -3.4, -17.6, -0.168, |, 0.0
2899.4, 139.3, | , 23.8, 0.0, 298.9, | ,  1000,   955,  3000,  2947, | , -3.4, -14.2, -0.136, |, 0.0
2900.5, 138.8, | , 23.8, 0.0, 298.8, | ,  1000,   951,  3000,  2924, | , -3.4,   4.7, 0.045, |, 0.0
2901.5, 139.3, | , 23.8, 0.0, 299.2, | ,  1000,   952,  3000,  2927, | , -3.4, -15.9, -0.152, |, 0.0
2902.5, 139.4, | , 23.8, 0.0, 298.4, | ,  1000,   949,  3000,  2943, | , -3.4, -18.0, -0.173, |, 0.0
2903.5, 138.8, | , 23.8, 0.0, 299.6, | ,  1000,   954,  3000,  2936, | , -3.4, -14.6, -0.140, |, 0.0
2904.5, 138.9, | , 23.8, 0.0, 299.8, | ,  1000,   954,  3000,  2913, | , -3.4, -14.2, -0.135, |, 0.0
2905.5, 139.3, | , 23.8, 0.0, 300.4, | ,  1000,   956,  3000,  2944, | , -3.4, -12.9, -0.124, |, 0.0
2906.5, 139.5, | , 23.8, 0.0, 295.1, | ,  1000,   953,  3000,  2934, | , -3.4,  -6.9, -0.066, |, 0.0
2907.5, 139.0, | , 23.8, 0.0, 300.0, | ,  1000,   949,  3000,  2927, | , -3.4, -16.3, -0.156, |, 0.0
2908.5, 138.9, | , 23.8, 0.0, 300.7, | ,  1000,   950,  3000,  2938, | , -3.4, -14.6, -0.140, |, 0.0
2909.5, 139.2, | , 23.8, 0.0, 301.7, | ,  1000,   946,  3000,  2916, | , -3.4,  15.0, 0.143, |, 0.0
2910.5, 138.7, | , 23.8, 0.0, 301.4, | ,  1000,   955,  3000,  2914, | , -3.4, -10.7, -0.102, |, 0.0
2911.6, 139.8, | , 23.8, 0.0, 295.7, | ,  1000,   951,  3000,  2925, | , -3.4, -19.3, -0.184, |, 0.0
2912.6, 139.4, | , 23.8, 0.0, 300.7, | ,  1000,   956,  3000,  2937, | , -3.4, -16.3, -0.156, |, 0.0
2913.6, 139.3, | , 23.8, 0.0, 302.6, | ,  1000,   953,  3000,  2933, | , -3.4,  14.1, 0.135, |, 0.0
2914.6, 138.8, | , 23.8, 0.0, 302.3, | ,  1000,   954,  3000,  2925, | , -3.4,  15.0, 0.143, |, 0.0
2915.6, 138.9, | , 23.8, 0.0, 302.6, | ,  1000,   950,  3000,  2914, | , -3.4,  -6.0, -0.057, |, 0.0
2916.6, 140.0, | , 23.8, 0.0, 296.4, | ,  1000,   952,  3000,  2915, | , -3.4, -15.0, -0.143, |, 0.0
2917.6, 138.9, | , 23.8, 0.0, 301.6, | ,  1000,   953,  3000,  2905, | , -3.4, -15.0, -0.143, |, 0.0
2918.6, 138.8, | , 23.8, 0.0, 303.2, | ,  1000,   960,  3000,  2934, | , -3.4,  -3.5, -0.033, |, 0.0
2919.6, 139.3, | , 23.8, 0.0, 302.9, | ,  1000,   955,  3000,  2926, | , -3.4,   4.7, 0.045, |, 0.0
2920.6, 139.2, | , 23.8, 0.0, 303.4, | ,  1000,   956,  3000,  2935, | , -3.4,   5.1, 0.049, |, 0.0
2921.6, 138.8, | , 23.8, 0.0, 302.5, | ,  1000,   951,  3000,  2921, | , -3.4,  -8.6, -0.082, |, 0.0
2922.7, 138.9, | , 23.8, 0.0, 302.6, | ,  1000,   953,  3000,  2918, | , -3.4, -15.0, -0.143, |, 0.0
2923.7, 139.2, | , 23.8, 0.0, 304.5, | ,  1000,   954,  3000,  2941, | , -3.4, -14.2, -0.136, |, 0.0
2924.7, 139.3, | , 23.8, 0.0, 304.1, | ,  1000,   960,  3000,  2918, | , -3.4, -14.2, -0.135, |, 0.0
2925.7, 138.8, | , 23.8, 0.0, 304.1, | ,  1000,   945,  3000,  2927, | , -3.4,  -9.4, -0.090, |, 0.0
2926.7, 138.9, | , 23.8, 0.0, 303.5, | ,  1000,   955,  3000,  2907, | , -3.4, -18.4, -0.176, |, 0.0
2927.7, 139.5, | , 23.8, 0.0, 303.4, | ,  1000,   958,  3000,  2930, | , -3.4, -17.2, -0.165, |, 0.0
2928.7, 138.8, | , 23.8, 0.0, 304.1, | ,  1000,   957,  3000,  2911, | , -3.4, -13.7, -0.131, |, 0.0
2929.7, 139.0, | , 23.8, 0.0, 304.8, | ,  1000,   959,  3000,  2937, | , -3.4, -17.6, -0.169, |, 0.0
2930.7, 139.3, | , 23.8, 0.0, 304.9, | ,  1000,   956,  3000,  2936, | , -3.4,  -1.3, -0.013, |, 0.0
2931.8, 139.4, | , 23.8, 0.0, 304.8, | ,  1000,   956,  3000,  2929, | , -3.4,   4.3, 0.041, |, 0.0
2932.8, 139.0, | , 23.8, 0.0, 304.2, | ,  1000,   950,  3000,  2914, | , -3.4, -16.7, -0.159, |, 0.0
2933.8, 138.8, | , 23.8, 0.0, 305.4, | ,  1000,   948,  3000,  2912, | , -3.4,  -9.0, -0.086, |, 0.0
2934.8, 139.2, | , 23.8, 0.0, 305.6, | ,  1000,   955,  3000,  2914, | , -3.4, -15.0, -0.143, |, 0.0
2935.8, 138.8, | , 23.8, 0.0, 305.6, | ,  1000,   948,  3000,  2914, | , -3.4, -15.4, -0.147, |, 0.0
2936.8, 138.9, | , 23.8, 0.0, 305.5, | ,  1000,   948,  3000,  2926, | , -3.4, -15.4, -0.148, |, 0.0
2937.8, 139.0, | , 23.8, 0.0, 304.9, | ,  1000,   949,  3000,  2933, | , -3.4,  11.1, 0.106, |, 0.0
2938.8, 139.4, | , 23.8, 0.0, 306.4, | ,  1000,   961,  3000,  2935, | , -3.4,  -9.9, -0.095, |, 0.0
2939.8, 138.8, | , 23.8, 0.0, 306.9, | ,  1000,   955,  3000,  2941, | , -3.4,  12.8, 0.123, |, 0.0
2940.8, 138.7, | , 23.8, 0.0, 306.7, | ,  1000,   949,  3000,  2940, | , -3.4,  10.3, 0.098, |, 0.0
2941.8, 138.7, | , 23.8, 0.0, 306.9, | ,  1000,   949,  3000,  2927, | , -3.4,  14.5, 0.139, |, 0.0
2942.9, 139.9, | , 23.8, 0.0, 299.9, | ,  1000,   944,  3000,  2906, | , -3.4,  -4.3, -0.041, |, 0.0
2943.9, 138.7, | , 23.8, 0.0, 307.3, | ,  1000,   955,  3000,  2929, | , -3.4, -12.9, -0.123, |, 0.0
2944.9, 139.1, | , 23.8, 0.0, 307.4, | ,  1000,   946,  3000,  2923, | , -3.4,  -9.0, -0.086, |, 0.0
2945.9, 139.1, | , 23.8, 0.0, 308.0, | ,  1000,   957,  3000,  2930, | , -3.4,   0.8, 0.008, |, 0.0
2946.9, 138.8, | , 23.8, 0.0, 307.8, | ,  1000,   953,  3000,  2952, | , -3.4, -11.6, -0.112, |, 0.0
2947.9, 139.6, | , 23.8, 0.0, 301.2, | ,  1000,   954,  3000,  2934, | , -3.4, -18.9, -0.181, |, 0.0
2948.9, 139.2, | , 23.8, 0.0, 308.6, | ,  1000,   959,  3000,  2940, | , -3.4, -18.9, -0.181, |, 0.0
2949.9, 139.1, | , 23.8, 0.0, 308.7, | ,  1000,   956,  3000,  2911, | , -3.4,   1.7, 0.016, |, 0.0
2950.9, 138.7, | , 23.8, 0.0, 308.7, | ,  1000,   949,  3000,  2937, | , -3.4, -18.4, -0.177, |, 0.0
2951.9, 138.9, | , 23.8, 0.0, 308.3, | ,  1000,   956,  3000,  2928, | , -3.4, -15.0, -0.144, |, 0.0
2953.0, 138.9, | , 23.8, 0.0, 307.7, | ,  1000,   960,  3000,  2929, | , -3.4, -16.3, -0.156, |, 0.0
2954.0, 139.3, | , 23.8, 0.0, 309.1, | ,  1000,   960,  3000,  2917, | , -3.4,  14.5, 0.139, |, 0.0
2955.0, 138.7, | , 23.8, 0.0, 309.1, | ,  1000,   952,  3000,  2931, | , -3.4,  -5.2, -0.049, |, 0.0
2956.0, 138.7, | , 23.8, 0.0, 309.2, | ,  1000,   950,  3000,  2927, | , -3.4,  10.7, 0.102, |, 0.0
2957.0, 139.2, | , 23.8, 0.0, 309.7, | ,  1000,   952,  3000,  2918, | , -3.4, -16.7, -0.160, |, 0.0
2958.0, 138.9, | , 23.8, 0.0, 308.4, | ,  1000,   949,  3000,  2926, | , -3.4, -15.0, -0.143, |, 0.0
2959.0, 138.7, | , 23.8, 0.0, 309.7, | ,  1000,   953,  3000,  2943, | , -3.4, -15.9, -0.152, |, 0.0
2960.0, 138.7, | , 23.8, 0.0, 309.9, | ,  1000,   954,  3000,  2929, | , -3.4, -17.6, -0.168, |, 0.0
2961.0, 139.2, | , 23.8, 0.0, 310.2, | ,  1000,   955,  3000,  2936, | , -3.4,   6.4, 0.061, |, 0.0
2962.0, 138.8, | , 23.8, 0.0, 310.1, | ,  1000,   954,  3000,  2919, | , -3.4, -16.3, -0.156, |, 0.0
2963.0, 138.9, | , 23.8, 0.0, 309.5, | ,  1000,   957,  3000,  2946, | , -3.4, -18.4, -0.178, |, 0.0
2964.1, 139.2, | , 23.8, 0.0, 310.5, | ,  1000,   951,  3000,  2907, | , -3.4, -15.9, -0.151, |, 0.0
2965.1, 138.8, | , 23.8, 0.0, 310.3, | ,  1000,   955,  3000,  2926, | , -3.4,   7.7, 0.074, |, 0.0
2966.1, 138.7, | , 23.8, 0.0, 310.7, | ,  1000,   947,  3000,  2928, | , -3.4,   1.3, 0.012, |, 0.0
2967.1, 138.8, | , 23.8, 0.0, 310.2, | ,  1000,   952,  3000,  2927, | , -3.4, -11.2, -0.107, |, 0.0
2968.1, 139.3, | , 23.8, 0.0, 309.9, | ,  1000,   953,  3000,  2919, | , -3.4, -14.6, -0.139, |, 0.0
2969.1, 138.9, | , 23.8, 0.0, 310.6, | ,  1000,   947,  3000,  2921, | , -3.4, -15.4, -0.147, |, 0.0
2970.1, 138.7, | , 23.9, 0.0, 311.1, | ,  1000,   959,  3000,  2931, | , -3.4, -18.0, -0.173, |, 0.0
2971.1, 139.1, | , 23.9, 0.0, 311.3, | ,  1000,   956,  3000,  2924, | , -3.4,  16.7, 0.160, |, 0.0
2972.1, 139.3, | , 23.8, 0.0, 311.8, | ,  1000,   956,  3000,  2947, | , -3.4,  -4.7, -0.046, |, 0.0
2973.1, 138.9, | , 23.9, 0.0, 310.7, | ,  1000,   954,  3000,  2923, | , -3.4, -18.0, -0.172, |, 0.0
2974.2, 139.4, | , 23.9, 0.0, 306.6, | ,  1000,   948,  3000,  2907, | , -3.4, -19.7, -0.188, |, 0.0
2975.2, 139.0, | , 23.9, 0.0, 312.4, | ,  1000,   956,  3000,  2928, | , -3.4, -18.9, -0.181, |, 0.0
2976.2, 138.7, | , 23.9, 0.0, 312.5, | ,  1000,   958,  3000,  2925, | , -3.4,  -5.2, -0.049, |, 0.0
2977.2, 138.6, | , 23.9, 0.0, 312.3, | ,  1000,   946,  3000,  2918, | , -3.4,  -6.5, -0.061, |, 0.0
2978.2, 139.2, | , 23.9, 0.0, 311.9, | ,  1000,   951,  3000,  2920, | , -3.4, -19.3, -0.184, |, 0.0
2979.2, 139.9, | , 23.9, 0.0, 307.2, | ,  1000,   956,  3000,  2939, | , -3.4, -19.3, -0.185, |, 0.0
2980.2, 138.8, | , 23.9, 0.0, 312.9, | ,  1000,   958,  3000,  2948, | , -3.4, -16.3, -0.157, |, 0.0
2981.2, 138.8, | , 23.9, 0.0, 313.0, | ,  1000,   952,  3000,  2948, | , -3.4, -10.7, -0.103, |, 0.0
2982.2, 139.3, | , 23.9, 0.0, 313.7, | ,  1000,   953,  3000,  2927, | , -3.4,   0.8, 0.008, |, 0.0
2983.3, 139.0, | , 23.9, 0.0, 312.7, | ,  1000,   952,  3000,  2945, | , -3.4, -14.6, -0.140, |, 0.0
2984.3, 138.9, | , 23.9, 0.0, 313.3, | ,  1000,   953,  3000,  2926, | , -3.4, -13.3, -0.127, |, 0.0
2985.3, 139.2, | , 23.9, 0.0, 313.9, | ,  1000,   953,  3000,  2937, | , -3.4, -17.2, -0.165, |, 0.0
2986.3, 138.6, | , 23.9, 0.0, 313.4, | ,  1000,   948,  3000,  2918, | , -3.4, -18.4, -0.176, |, 0.0
2987.3, 138.8, | , 23.9, 0.0, 313.8, | ,  1000,   954,  3000,  2954, | , -3.4, -13.3, -0.128, |, 0.0
2988.3, 138.7, | , 23.9, 0.0, 313.2, | ,  1000,   950,  3000,  2911, | , -3.4, -15.0, -0.143, |, 0.0
2989.3, 139.0, | , 23.9, 0.0, 314.7, | ,  1000,   955,  3000,  2927, | , -3.4, -18.9, -0.181, |, 0.0
2990.3, 138.7, | , 23.9, 0.0, 314.5, | ,  1000,   958,  3000,  2931, | , -3.4, -14.6, -0.140, |, 0.0
2991.3, 138.7, | , 23.9, 0.0, 314.3, | ,  1000,   956,  3000,  2933, | , -3.4,   4.7, 0.045, |, 0.0
2992.3, 138.7, | , 23.9, 0.0, 314.8, | ,  1000,   955,  3000,  2909, | , -3.4,   1.7, 0.016, |, 0.0
2993.4, 139.5, | , 23.9, 0.0, 314.2, | ,  1000,   956,  3000,  2960, | , -3.4, -14.6, -0.141, |, 0.0
2994.4, 138.8, | , 23.9, 0.0, 315.0, | ,  1000,   961,  3000,  2933, | , -3.4, -18.4, -0.177, |, 0.0
2995.4, 138.7, | , 23.9, 0.0, 315.2, | ,  1000,   953,  3000,  2904, | , -3.4,   7.7, 0.073, |, 0.0
2996.4, 139.0, | , 23.9, 0.0, 315.6, | ,  1000,   948,  3000,  2933, | , -3.4, -15.0, -0.144, |, 0.0
2997.4, 139.0, | , 23.9, 0.0, 315.0, | ,  1000,   952,  3000,  2924, | , -3.4, -18.4, -0.176, |, 0.0
2998.4, 138.8, | , 23.9, 0.0, 314.8, | ,  1000,   958,  3000,  2926, | , -3.4, -15.4, -0.148, |, 0.0
2999.4, 139.2, | , 23.9, 0.0, 316.2, | ,  1000,   951,  3000,  2922, | , -3.4,   5.5, 0.053, |, 0.0
3000.4, 138.7, | , 23.9, 0.0, 315.8, | ,  1000,   959,  3000,  2910, | , -3.4, -14.6, -0.139, |, 0.0
3001.4, 138.8, | , 23.9, 0.0, 315.6, | ,  1000,   959,  3000,  2922, | , -3.4,   0.4, 0.004, |, 0.0
3002.4, 138.8, | , 23.9, 0.0, 315.9, | ,  1000,   947,  3000,  2911, | , -3.4, -15.0, -0.143, |, 0.0
3003.4, 139.3, | , 23.9, 0.0, 315.4, | ,  1000,   947,  3000,  2929, | , -3.4, -15.4, -0.148, |, 0.0
3004.5, 139.0, | , 23.9, 0.0, 316.7, | ,  1000,   952,  3000,  2916, | , -3.4, -16.7, -0.160, |, 0.0
3005.5, 139.3, | , 23.9, 0.0, 311.8, | ,  1000,   952,  3000,  2922, | , -3.4, -18.0, -0.172, |, 0.0
3006.5, 138.8, | , 23.9, 0.0, 316.4, | ,  1000,   956,  3000,  2930, | , -3.4,  -2.2, -0.021, |, 0.0
3007.5, 139.1, | , 23.9, 0.0, 317.7, | ,  1000,   952,  3000,  2923, | , -3.4, -18.0, -0.172, |, 0.0
3008.5, 138.8, | , 23.9, 0.0, 316.7, | ,  1000,   953,  3000,  2934, | , -3.4,  10.7, 0.102, |, 0.0
3009.5, 138.7, | , 23.9, 0.0, 317.8, | ,  1000,   958,  3000,  2937, | , -3.4,  -2.6, -0.025, |, 0.0
3010.5, 140.5, | , 23.9, 0.0, 308.0, | ,  1000,   950,  3000,  2925, | , -3.4,   3.0, 0.028, |, 0.0
3011.5, 138.8, | , 23.9, 0.0, 317.9, | ,  1000,   953,  3000,  2940, | , -3.4,   3.8, 0.037, |, 0.0
3012.5, 138.8, | , 23.9, 0.0, 317.9, | ,  1000,   955,  3000,  2937, | , -3.4, -14.6, -0.140, |, 0.0
3013.6, 138.9, | , 23.9, 0.0, 317.4, | ,  1000,   953,  3000,  2933, | , -3.4,  -3.5, -0.033, |, 0.0
3014.6, 139.3, | , 23.9, 0.0, 318.6, | ,  1000,   956,  3000,  2918, | , -3.4,   6.0, 0.057, |, 0.0
3015.6, 139.7, | , 23.9, 0.0, 311.6, | ,  1000,   949,  3000,  2922, | , -3.4,   3.8, 0.037, |, 0.0
3016.6, 138.6, | , 23.9, 0.0, 318.5, | ,  1000,   954,  3000,  2917, | , -3.4, -14.2, -0.135, |, 0.0
3017.6, 139.2, | , 23.9, 0.0, 318.3, | ,  1000,   953,  3000,  2929, | , -3.4,  15.4, 0.147, |, 0.0
3018.6, 139.2, | , 23.9, 0.0, 318.1, | ,  1000,   947,  3000,  2941, | , -3.4,  -6.9, -0.066, |, 0.0
3019.6, 138.7, | , 23.9, 0.0, 318.4, | ,  1000,   960,  3000,  2929, | , -3.4, -17.6, -0.169, |, 0.0
3020.6, 138.7, | , 23.9, 0.0, 318.8, | ,  1000,   950,  3000,  2943, | , -3.4, -16.3, -0.157, |, 0.0
3021.6, 139.2, | , 23.9, 0.0, 319.0, | ,  1000,   958,  3000,  2925, | , -3.4, -15.4, -0.148, |, 0.0
3022.6, 138.9, | , 23.9, 0.0, 318.4, | ,  1000,   955,  3000,  2929, | , -3.4,   8.5, 0.082, |, 0.0
3023.7, 139.0, | , 23.9, 0.0, 318.7, | ,  1000,   954,  3000,  2922, | , -3.4,   2.5, 0.024, |, 0.0
3024.7, 139.0, | , 23.9, 0.0, 319.9, | ,  1000,   957,  3000,  2920, | , -3.4, -18.4, -0.176, |, 0.0
3025.7, 139.2, | , 23.9, 0.0, 320.0, | ,  1000,   959,  3000,  2930, | , -3.4, -17.2, -0.165, |, 0.0
3026.7, 138.9, | , 23.9, 0.0, 319.7, | ,  1000,   952,  3000,  2958, | , -3.4, -10.3, -0.099, |, 0.0
3027.7, 139.0, | , 23.9, 0.0, 319.2, | ,  1000,   955,  3000,  2932, | , -3.4, -17.2, -0.164, |, 0.0
3028.7, 139.3, | , 23.9, 0.0, 318.9, | ,  1000,   957,  3000,  2922, | , -3.4, -15.9, -0.152, |, 0.0
3029.7, 139.1, | , 23.9, 0.0, 320.2, | ,  1000,   957,  3000,  2924, | , -3.4,  -4.7, -0.045, |, 0.0
3030.7, 138.7, | , 23.9, 0.0, 320.1, | ,  1000,   954,  3000,  2930, | , -3.4,  -6.9, -0.066, |, 0.0
3031.7, 139.1, | , 23.9, 0.0, 320.4, | ,  1000,   956,  3000,  2944, | , -3.4, -16.7, -0.161, |, 0.0
3032.7, 139.3, | , 23.9, 0.0, 317.7, | ,  1000,   959,  3000,  2917, | , -3.4, -15.4, -0.148, |, 0.0
3033.8, 138.9, | , 23.9, 0.0, 320.0, | ,  1000,   955,  3000,  2914, | , -3.4,  -1.7, -0.017, |, 0.0
3034.8, 138.8, | , 23.9, 0.0, 320.7, | ,  1000,   955,  3000,  2939, | , -3.4, -15.9, -0.152, |, 0.0
3035.8, 139.0, | , 23.9, 0.0, 320.7, | ,  1000,   950,  3000,  2928, | , -3.4, -16.7, -0.160, |, 0.0
3036.8, 139.6, | , 23.9, 0.0, 314.3, | ,  1000,   951,  3000,  2929, | , -3.4,  -1.3, -0.013, |, 0.0
3037.8, 138.8, | , 23.9, 0.0, 320.7, | ,  1000,   960,  3000,  2949, | , -3.4,  -3.5, -0.033, |, 0.0
3038.8, 138.8, | , 23.9, 0.0, 320.6, | ,  1000,   949,  3000,  2922, | , -3.4,   5.1, 0.049, |, 0.0
3039.8, 138.7, | , 23.9, 0.0, 321.1, | ,  1000,   951,  3000,  2924, | , -3.4,  10.7, 0.102, |, 0.0
3040.8, 138.7, | , 23.9, 0.0, 321.5, | ,  1000,   951,  3000,  2943, | , -3.4,  -0.9, -0.008, |, 0.0
3041.8, 140.0, | , 23.9, 0.0, 313.4, | ,  1000,   943,  3000,  2921, | , -3.4, -13.3, -0.127, |, 0.0
3042.8, 138.7, | , 23.9, 0.0, 320.9, | ,  1000,   950,  3000,  2918, | , -3.4, -13.7, -0.131, |, 0.0
3043.8, 139.3, | , 23.9, 0.0, 321.5, | ,  1000,   959,  3000,  2932, | , -3.4, -14.6, -0.140, |, 0.0
3044.9, 138.6, | , 23.9, 0.0, 322.4, | ,  1000,   953,  3000,  2924, | , -3.4, -17.2, -0.164, |, 0.0
3045.9, 138.7, | , 23.9, 0.0, 322.3, | ,  1000,   955,  3000,  2927, | , -3.4,  -2.6, -0.025, |, 0.0
3046.9, 140.6, | , 23.9, 0.0, 312.3, | ,  1000,   952,  3000,  2914, | , -3.4, -19.7, -0.188, |, 0.0
3047.9, 139.0, | , 23.9, 0.0, 322.9, | ,  1000,   953,  3000,  2915, | , -3.4,   8.5, 0.081, |, 0.0
3048.9, 139.0, | , 23.9, 0.0, 322.0, | ,  1000,   957,  3000,  2958, | , -3.4,  -8.2, -0.079, |, 0.0
3049.9, 138.8, | , 23.9, 0.0, 323.5, | ,  1000,   952,  3000,  2952, | , -3.4, -15.0, -0.145, |, 0.0
3050.9, 139.2, | , 23.9, 0.0, 323.9, | ,  1000,   959,  3000,  2923, | , -3.4, -15.9, -0.152, |, 0.0
3051.9, 138.7, | , 23.9, 0.0, 323.6, | ,  1000,   956,  3000,  2930, | , -3.4,   7.3, 0.070, |, 0.0
3052.9, 138.7, | , 23.9, 0.0, 323.5, | ,  1000,   950,  3000,  2921, | , -3.4, -14.6, -0.139, |, 0.0
3053.9, 139.3, | , 23.9, 0.0, 323.7, | ,  1000,   955,  3000,  2940, | , -3.4, -17.2, -0.165, |, 0.0
3054.9, 139.0, | , 23.9, 0.0, 324.1, | ,  1000,   955,  3000,  2924, | , -3.4, -15.0, -0.144, |, 0.0
3056.0, 138.6, | , 23.9, 0.0, 323.8, | ,  1000,   955,  3000,  2922, | , -3.4, -15.9, -0.152, |, 0.0
3057.0, 138.6, | , 23.9, 0.0, 323.8, | ,  1000,   952,  3000,  2929, | , -3.4,  -1.3, -0.013, |, 0.0
3058.0, 139.1, | , 23.9, 0.0, 324.5, | ,  1000,   953,  3000,  2940, | , -3.4,  -3.0, -0.029, |, 0.0
3059.0, 139.3, | , 23.9, 0.0, 323.4, | ,  1000,   960,  3000,  2942, | , -3.4, -17.2, -0.165, |, 0.0
3060.0, 138.8, | , 23.9, 0.0, 324.5, | ,  1000,   959,  3000,  2937, | , -3.4, -17.6, -0.169, |, 0.0
3061.0, 138.9, | , 23.9, 0.0, 323.7, | ,  1000,   947,  3000,  2915, | , -3.4, -15.4, -0.147, |, 0.0
3062.0, 139.0, | , 23.9, 0.0, 325.3, | ,  1000,   954,  3000,  2911, | , -3.4,  16.3, 0.155, |, 0.0
3063.0, 139.0, | , 23.9, 0.0, 325.3, | ,  1000,   956,  3000,  2933, | , -3.4, -15.4, -0.148, |, 0.0
3064.0, 138.9, | , 23.9, 0.0, 324.5, | ,  1000,   959,  3000,  2952, | , -3.4, -17.2, -0.165, |, 0.0
3065.0, 139.2, | , 23.9, 0.0, 325.5, | ,  1000,   956,  3000,  2940, | , -3.4, -18.9, -0.181, |, 0.0
3066.0, 139.0, | , 23.9, 0.0, 325.7, | ,  1000,   951,  3000,  2912, | , -3.4, -18.9, -0.180, |, 0.0
3067.1, 138.7, | , 24.0, 0.0, 325.2, | ,  1000,   946,  3000,  2922, | , -3.4, -15.9, -0.151, |, 0.0
3068.1, 139.6, | , 23.9, 0.0, 318.9, | ,  1000,   949,  3000,  2930, | , -3.4,   4.7, 0.045, |, 0.0
3069.1, 139.3, | , 23.9, 0.0, 325.6, | ,  1000,   961,  3000,  2935, | , -3.4, -17.6, -0.169, |, 0.0
3070.1, 138.6, | , 24.0, 0.0, 326.6, | ,  1000,   957,  3000,  2914, | , -3.4, -17.2, -0.164, |, 0.0
3071.1, 138.6, | , 24.0, 0.0, 326.6, | ,  1000,   953,  3000,  2937, | , -3.4, -16.7, -0.160, |, 0.0
3072.1, 138.5, | , 24.0, 0.0, 326.8, | ,  1000,   946,  3000,  2914, | , -3.4,   6.0, 0.057, |, 0.0
3073.1, 139.4, | , 23.9, 0.0, 320.1, | ,  1000,   943,  3000,  2918, | , -3.4,  -9.9, -0.094, |, 0.0
3074.1, 138.6, | , 24.0, 0.0, 325.3, | ,  1000,   956,  3000,  2927, | , -3.4, -18.9, -0.181, |, 0.0
3075.1, 138.6, | , 24.0, 0.0, 327.0, | ,  1000,   960,  3000,  2929, | , -3.4,  12.8, 0.123, |, 0.0
3076.1, 139.1, | , 24.0, 0.0, 327.3, | ,  1000,   957,  3000,  2950, | , -3.4,   7.3, 0.070, |, 0.0
3077.2, 138.9, | , 24.0, 0.0, 327.5, | ,  1000,   950,  3000,  2910, | , -3.4,  -9.0, -0.086, |, 0.0
3078.2, 139.6, | , 24.0, 0.0, 319.9, | ,  1000,   950,  3000,  2920, | , -3.4,  -0.5, -0.004, |, 0.0
3079.2, 138.8, | , 24.0, 0.0, 326.9, | ,  1000,   960,  3000,  2955, | , -3.4, -18.9, -0.182, |, 0.0
3080.2, 139.0, | , 24.0, 0.0, 328.2, | ,  1000,   950,  3000,  2924, | , -3.4, -17.6, -0.168, |, 0.0
3081.2, 138.4, | , 24.0, 0.0, 327.8, | ,  1000,   955,  3000,  2900, | , -3.4, -18.9, -0.179, |, 0.0
3082.2, 138.5, | , 24.0, 0.0, 327.9, | ,  1000,   952,  3000,  2945, | , -3.4, -18.9, -0.181, |, 0.0
3083.2, 139.0, | , 24.0, 0.0, 328.1, | ,  1000,   945,  3000,  2926, | , -3.4, -15.9, -0.151, |, 0.0
3084.2, 138.5, | , 24.0, 0.0, 327.5, | ,  1000,   952,  3000,  2926, | , -3.4,   3.8, 0.037, |, 0.0
3085.2, 138.7, | , 24.0, 0.0, 328.2, | ,  1000,   952,  3000,  2941, | , -3.4, -10.7, -0.103, |, 0.0
3086.2, 138.5, | , 24.0, 0.0, 328.9, | ,  1000,   953,  3000,  2907, | , -3.4,  -2.6, -0.025, |, 0.0
3087.3, 138.8, | , 24.0, 0.0, 329.0, | ,  1000,   955,  3000,  2938, | , -3.4, -17.6, -0.169, |, 0.0
3088.3, 138.8, | , 24.0, 0.0, 328.6, | ,  1000,   956,  3000,  2916, | , -3.4, -15.4, -0.147, |, 0.0
3089.3, 138.6, | , 24.0, 0.0, 328.0, | ,  1000,   956,  3000,  2936, | , -3.4,  -9.0, -0.087, |, 0.0
3090.3, 138.4, | , 24.0, 0.0, 329.4, | ,  1000,   955,  3000,  2928, | , -3.4,  -1.7, -0.017, |, 0.0
3091.3, 138.8, | , 24.0, 0.0, 329.7, | ,  1000,   954,  3000,  2926, | , -3.4, -18.4, -0.176, |, 0.0
3092.3, 138.8, | , 24.0, 0.0, 329.9, | ,  1000,   958,  3000,  2928, | , -3.4, -17.6, -0.169, |, 0.0
3093.3, 138.4, | , 24.0, 0.0, 329.7, | ,  1000,   956,  3000,  2932, | , -3.4,  -9.0, -0.086, |, 0.0
3094.3, 139.1, | , 24.0, 0.0, 329.1, | ,  1000,   961,  3000,  2947, | , -3.4, -18.9, -0.182, |, 0.0
3095.3, 138.3, | , 24.0, 0.0, 330.1, | ,  1000,   953,  3000,  2922, | , -3.4,   8.5, 0.082, |, 0.0
3096.3, 138.4, | , 24.0, 0.0, 330.3, | ,  1000,   953,  3000,  2925, | , -3.4,   3.0, 0.028, |, 0.0
3097.4, 138.3, | , 24.0, 0.0, 329.6, | ,  1000,   957,  3000,  2918, | , -3.4, -17.2, -0.164, |, 0.0
3098.4, 138.5, | , 24.0, 0.0, 329.9, | ,  1000,   961,  3000,  2927, | , -3.4, -15.9, -0.152, |, 0.0
3099.4, 139.1, | , 24.0, 0.0, 324.0, | ,  1000,   953,  3000,  2916, | , -3.4,   6.4, 0.061, |, 0.0
3100.4, 138.3, | , 24.0, 0.0, 330.7, | ,  1000,   954,  3000,  2926, | , -3.4, -16.7, -0.160, |, 0.0
3101.4, 138.7, | , 24.0, 0.0, 331.3, | ,  1000,   956,  3000,  2937, | , -3.4,  -8.6, -0.082, |, 0.0
3102.4, 138.6, | , 24.0, 0.0, 331.4, | ,  1000,   954,  3000,  2906, | , -3.4,  13.3, 0.126, |, 0.0
3103.4, 138.2, | , 24.0, 0.0, 331.0, | ,  1000,   952,  3000,  2917, | , -3.4, -16.7, -0.160, |, 0.0
3104.4, 139.1, | , 24.0, 0.0, 326.0, | ,  1000,   950,  3000,  2940, | , -3.4, -16.7, -0.160, |, 0.0
3105.4, 138.8, | , 24.0, 0.0, 330.4, | ,  1000,   951,  3000,  2921, | , -3.4, -11.2, -0.107, |, 0.0
3106.4, 138.2, | , 24.0, 0.0, 331.7, | ,  1000,   958,  3000,  2911, | , -3.4, -17.2, -0.164, |, 0.0
3107.5, 138.2, | , 24.0, 0.0, 332.0, | ,  1000,   953,  3000,  2944, | , -3.4, -14.2, -0.136, |, 0.0
3108.5, 138.9, | , 24.0, 0.0, 331.3, | ,  1000,   954,  3000,  2929, | , -3.4,  12.0, 0.115, |, 0.0
3109.5, 139.5, | , 24.0, 0.0, 326.7, | ,  1000,   951,  3000,  2931, | , -3.4, -12.4, -0.119, |, 0.0
3110.5, 138.4, | , 24.0, 0.0, 331.9, | ,  1000,   957,  3000,  2929, | , -3.4, -19.3, -0.185, |, 0.0
3111.5, 138.6, | , 24.0, 0.0, 333.0, | ,  1000,   957,  3000,  2935, | , -3.4, -14.6, -0.140, |, 0.0
3112.5, 138.6, | , 24.0, 0.0, 333.1, | ,  1000,   949,  3000,  2913, | , -3.4, -18.0, -0.172, |, 0.0
3113.5, 138.3, | , 24.0, 0.0, 332.2, | ,  1000,   952,  3000,  2929, | , -3.4,   1.7, 0.016, |, 0.0
3114.5, 138.0, | , 24.0, 0.0, 333.1, | ,  1000,   949,  3000,  2920, | , -3.4,   7.3, 0.069, |, 0.0
3115.5, 138.7, | , 24.0, 0.0, 332.7, | ,  1000,   957,  3000,  2930, | , -3.4, -18.0, -0.173, |, 0.0
3116.6, 138.2, | , 24.0, 0.0, 333.4, | ,  1000,   955,  3000,  2943, | , -3.4, -17.6, -0.169, |, 0.0
3117.6, 138.1, | , 24.0, 0.0, 333.6, | ,  1000,   957,  3000,  2939, | , -3.4, -18.4, -0.177, |, 0.0
3118.6, 138.2, | , 24.0, 0.0, 333.3, | ,  1000,   947,  3000,  2937, | , -3.4,   5.5, 0.053, |, 0.0
3119.6, 138.6, | , 24.0, 0.0, 334.2, | ,  1000,   952,  3000,  2916, | , -3.4,   2.1, 0.020, |, 0.0
3120.6, 138.4, | , 24.0, 0.0, 333.5, | ,  1000,   951,  3000,  2922, | , -3.4, -14.6, -0.139, |, 0.0
3121.6, 138.1, | , 24.0, 0.0, 334.6, | ,  1000,   955,  3000,  2929, | , -3.4, -15.9, -0.152, |, 0.0
3122.6, 138.1, | , 24.0, 0.0, 334.9, | ,  1000,   949,  3000,  2903, | , -3.4, -14.2, -0.135, |, 0.0
3123.6, 138.6, | , 24.0, 0.0, 334.5, | ,  1000,   947,  3000,  2904, | , -3.4, -16.3, -0.155, |, 0.0
3124.6, 138.2, | , 24.0, 0.0, 335.1, | ,  1000,   956,  3000,  2942, | , -3.4,  14.1, 0.136, |, 0.0
3125.6, 138.3, | , 24.0, 0.0, 334.4, | ,  1000,   957,  3000,  2944, | , -3.4,   0.8, 0.008, |, 0.0
3126.6, 138.5, | , 24.0, 0.0, 335.1, | ,  1000,   948,  3000,  2907, | , -3.4, -15.0, -0.143, |, 0.0
3127.7, 138.7, | , 24.0, 0.0, 335.4, | ,  1000,   951,  3000,  2923, | , -3.4, -15.4, -0.148, |, 0.0
3128.7, 138.0, | , 24.0, 0.0, 335.2, | ,  1000,   953,  3000,  2895, | , -3.4,  -9.4, -0.090, |, 0.0
3129.7, 138.1, | , 24.0, 0.0, 335.6, | ,  1000,   954,  3000,  2929, | , -3.4, -15.9, -0.152, |, 0.0
3130.7, 139.5, | , 24.0, 0.0, 330.1, | ,  1000,   947,  3000,  2946, | , -3.4, -19.7, -0.189, |, 0.0
3131.7, 138.1, | , 24.0, 0.0, 336.2, | ,  1000,   952,  3000,  2953, | , -3.4, -16.3, -0.157, |, 0.0
3132.7, 138.0, | , 24.0, 0.0, 336.3, | ,  1000,   959,  3000,  2915, | , -3.4,  -9.0, -0.086, |, 0.0
3133.7, 138.4, | , 24.0, 0.0, 336.3, | ,  1000,   950,  3000,  2931, | , -3.4, -16.3, -0.156, |, 0.0
3134.7, 138.4, | , 24.0, 0.0, 336.5, | ,  1000,   953,  3000,  2915, | , -3.4, -12.9, -0.123, |, 0.0
3135.7, 138.8, | , 24.0, 0.0, 328.4, | ,  1000,   948,  3000,  2904, | , -3.4, -18.0, -0.171, |, 0.0
3136.7, 138.1, | , 24.0, 0.0, 336.7, | ,  1000,   956,  3000,  2927, | , -3.4,  -2.6, -0.025, |, 0.0
3137.8, 138.6, | , 24.0, 0.0, 336.9, | ,  1000,   949,  3000,  2934, | , -3.4, -14.6, -0.140, |, 0.0
3138.8, 138.6, | , 24.0, 0.0, 336.7, | ,  1000,   959,  3000,  2933, | , -3.4, -15.4, -0.148, |, 0.0
3139.8, 138.1, | , 24.0, 0.0, 337.1, | ,  1000,   951,  3000,  2931, | , -3.4,   1.7, 0.016, |, 0.0
3140.8, 139.4, | , 24.0, 0.0, 330.9, | ,  1000,   950,  3000,  2922, | , -3.4, -20.2, -0.192, |, 0.0
3141.8, 138.4, | , 24.0, 0.0, 337.7, | ,  1000,   950,  3000,  2909, | , -3.4, -18.9, -0.180, |, 0.0
3142.8, 138.1, | , 24.0, 0.0, 337.8, | ,  1000,   952,  3000,  2918, | , -3.4, -14.2, -0.135, |, 0.0
3143.8, 138.1, | , 24.0, 0.0, 338.0, | ,  1000,   952,  3000,  2937, | , -3.4, -19.7, -0.189, |, 0.0
3144.8, 138.0, | , 24.0, 0.0, 338.1, | ,  1000,   953,  3000,  2914, | , -3.4,  -0.0, -0.000, |, 0.0
3145.8, 138.3, | , 24.0, 0.0, 337.3, | ,  1000,   956,  3000,  2934, | , -3.4,  -8.2, -0.078, |, 0.0
3146.8, 138.3, | , 24.0, 0.0, 338.4, | ,  1000,   951,  3000,  2940, | , -3.4, -17.6, -0.169, |, 0.0
3147.9, 138.1, | , 24.0, 0.0, 338.8, | ,  1000,   957,  3000,  2912, | , -3.4, -15.0, -0.143, |, 0.0
3148.9, 138.6, | , 24.0, 0.0, 338.8, | ,  1000,   950,  3000,  2925, | , -3.4, -16.7, -0.160, |, 0.0
3149.9, 138.1, | , 24.0, 0.0, 339.1, | ,  1000,   955,  3000,  2928, | , -3.4,   3.4, 0.033, |, 0.0
3150.9, 138.1, | , 24.0, 0.0, 338.9, | ,  1000,   956,  3000,  2927, | , -3.4,  -9.4, -0.090, |, 0.0
3151.9, 138.6, | , 24.0, 0.0, 339.1, | ,  1000,   957,  3000,  2944, | , -3.4, -16.3, -0.157, |, 0.0
3152.9, 138.0, | , 24.0, 0.0, 339.1, | ,  1000,   957,  3000,  2909, | , -3.4, -15.0, -0.143, |, 0.0
3153.9, 138.1, | , 24.0, 0.0, 338.8, | ,  1000,   953,  3000,  2927, | , -3.4, -14.2, -0.135, |, 0.0
3154.9, 138.1, | , 24.0, 0.0, 339.5, | ,  1000,   957,  3000,  2928, | , -3.4, -16.3, -0.156, |, 0.0
3155.9, 138.5, | , 24.0, 0.0, 339.6, | ,  1000,   954,  3000,  2929, | , -3.4,  15.4, 0.147, |, 0.0
3156.9, 138.3, | , 24.0, 0.0, 338.9, | ,  1000,   955,  3000,  2924, | , -3.4,  -3.9, -0.037, |, 0.0
3158.0, 138.1, | , 24.0, 0.0, 340.1, | ,  1000,   954,  3000,  2937, | , -3.4, -17.2, -0.165, |, 0.0
3159.0, 138.0, | , 24.0, 0.0, 340.1, | ,  1000,   959,  3000,  2929, | , -3.4, -11.6, -0.111, |, 0.0
3160.0, 138.5, | , 24.0, 0.0, 340.9, | ,  1000,   958,  3000,  2914, | , -3.4,  -8.2, -0.078, |, 0.0
3161.0, 138.1, | , 24.0, 0.0, 340.5, | ,  1000,   958,  3000,  2942, | , -3.4,  -9.0, -0.087, |, 0.0
3162.0, 139.1, | , 24.0, 0.0, 334.4, | ,  1000,   955,  3000,  2927, | , -3.4, -12.0, -0.115, |, 0.0
3163.0, 138.6, | , 24.0, 0.0, 341.1, | ,  1000,   957,  3000,  2929, | , -3.4, -17.6, -0.169, |, 0.0
3164.0, 138.1, | , 24.0, 0.0, 341.1, | ,  1000,   949,  3000,  2926, | , -3.4, -14.2, -0.135, |, 0.0
3165.0, 138.2, | , 24.0, 0.0, 341.6, | ,  1000,   955,  3000,  2924, | , -3.4,  12.4, 0.119, |, 0.0
3166.0, 138.6, | , 24.0, 0.0, 341.7, | ,  1000,   959,  3000,  2921, | , -3.4, -16.3, -0.156, |, 0.0
3167.1, 139.0, | , 24.0, 0.0, 334.8, | ,  1000,   949,  3000,  2919, | , -3.4,  20.5, 0.196, |, 0.0
3168.1, 138.2, | , 24.0, 0.0, 340.5, | ,  1000,   955,  3000,  2935, | , -3.4,  -9.9, -0.095, |, 0.0
3169.1, 138.0, | , 24.0, 0.0, 341.3, | ,  1000,   955,  3000,  2928, | , -3.4,  14.1, 0.135, |, 0.0
3170.1, 138.5, | , 24.0, 0.0, 342.1, | ,  1000,   948,  3000,  2919, | , -3.4,  11.1, 0.106, |, 0.0
3171.1, 138.1, | , 24.0, 0.0, 341.5, | ,  1000,   951,  3000,  2943, | , -3.4, -11.6, -0.111, |, 0.0
3172.1, 139.0, | , 24.0, 0.0, 336.2, | ,  1000,   951,  3000,  2933, | , -3.4,  -4.7, -0.045, |, 0.0
3173.1, 138.6, | , 24.0, 0.0, 341.4, | ,  1000,   949,  3000,  2915, | , -3.4,  -9.4, -0.090, |, 0.0
3174.1, 138.4, | , 24.0, 0.0, 342.5, | ,  1000,   946,  3000,  2917, | , -3.4,  -4.7, -0.045, |, 0.0
3175.1, 138.1, | , 24.1, 0.0, 342.6, | ,  1000,   953,  3000,  2935, | , -3.4,  22.3, 0.213, |, 0.0
3176.1, 138.1, | , 24.0, 0.0, 342.6, | ,  1000,   955,  3000,  2917, | , -3.4,  -7.7, -0.074, |, 0.0
3177.2, 138.6, | , 24.0, 0.0, 343.0, | ,  1000,   959,  3000,  2918, | , -3.4,  -8.2, -0.078, |, 0.0
3178.2, 138.3, | , 24.0, 0.0, 342.1, | ,  1000,   953,  3000,  2935, | , -3.4,  18.8, 0.180, |, 0.0
3179.2, 138.1, | , 24.1, 0.0, 343.1, | ,  1000,   955,  3000,  2924, | , -3.4,  -3.9, -0.037, |, 0.0
3180.2, 138.1, | , 24.1, 0.0, 343.2, | ,  1000,   945,  3000,  2926, | , -3.4,  -3.0, -0.029, |, 0.0
3181.2, 138.5, | , 24.1, 0.0, 343.1, | ,  1000,   952,  3000,  2931, | , -3.4, -10.3, -0.099, |, 0.0
3182.2, 138.2, | , 24.1, 0.0, 343.9, | ,  1000,   954,  3000,  2935, | , -3.4,  -6.9, -0.066, |, 0.0
3183.2, 138.2, | , 24.1, 0.0, 342.8, | ,  1000,   957,  3000,  2899, | , -3.4,  -2.6, -0.025, |, 0.0
3184.2, 138.1, | , 24.1, 0.0, 343.8, | ,  1000,   955,  3000,  2940, | , -3.4,  -4.7, -0.045, |, 0.0
3185.2, 138.7, | , 24.1, 0.0, 344.3, | ,  1000,   961,  3000,  2929, | , -3.4,  17.1, 0.164, |, 0.0
3186.2, 138.1, | , 24.1, 0.0, 344.0, | ,  1000,   950,  3000,  2909, | , -3.4,  -2.2, -0.021, |, 0.0
3187.3, 138.6, | , 24.1, 0.0, 344.5, | ,  1000,   951,  3000,  2915, | , -3.4,  -7.3, -0.070, |, 0.0
3188.3, 138.8, | , 24.1, 0.0, 343.4, | ,  1000,   951,  3000,  2941, | , -3.4,  -6.5, -0.062, |, 0.0
3189.3, 138.1, | , 24.1, 0.0, 344.6, | ,  1000,   957,  3000,  2929, | , -3.4,  -0.0, -0.000, |, 0.0
3190.3, 138.1, | , 24.1, 0.0, 345.0, | ,  1000,   945,  3000,  2932, | , -3.4,  -6.9, -0.066, |, 0.0
3191.3, 138.5, | , 24.1, 0.0, 345.6, | ,  1000,   954,  3000,  2895, | , -3.4, -10.7, -0.102, |, 0.0
3192.3, 138.1, | , 24.1, 0.0, 344.8, | ,  1000,   961,  3000,  2949, | , -3.4,  23.1, 0.223, |, 0.0
3193.3, 139.0, | , 24.1, 0.0, 337.9, | ,  1000,   950,  3000,  2930, | , -3.4,  18.4, 0.176, |, 0.0
3194.3, 138.6, | , 24.1, 0.0, 345.2, | ,  1000,   955,  3000,  2928, | , -3.4,  -0.0, -0.000, |, 0.0
3195.3, 138.5, | , 24.1, 0.0, 345.3, | ,  1000,   948,  3000,  2921, | , -3.4,  16.7, 0.159, |, 0.0
3196.3, 138.2, | , 24.1, 0.0, 345.5, | ,  1000,   951,  3000,  2933, | , -3.4,   2.5, 0.024, |, 0.0
3197.4, 138.3, | , 24.1, 0.0, 345.0, | ,  1000,   956,  3000,  2941, | , -3.4,   1.3, 0.012, |, 0.0
3198.4, 139.6, | , 24.1, 0.0, 338.7, | ,  1000,   942,  3000,  2926, | , -3.4, -10.3, -0.098, |, 0.0
