Repository: jdhuang-csm/Ru-BCA

## Methods
* (BaO)<sub>x</sub>-(CaO)<sub>y</sub>-(Al<sub>2</sub>O<sub>3</sub>)<sub>1-x-y</sub> (BCA) catalyst supports were synthesized via sol-gel and solid-state methods. 
* Ru/BCA catalysts were prepared via incipient wetness impregnation to achieve 1 wt. % Ru loading.
* Ammonia synthesis rates were measured for Ru/BCA catalysts in a packed-bed reactor at 480-600<sup>o</sup>C, 10 bar, and space velocities up to 1.3 x 10<sup>6</sup> ml g<sub>cat</sub><sup>-1</sup> h<sup>-1</sup>.
* A machine learning (ML) model was employed to improve understanding of the behavior of Ru/BCA catalysts.
* A microkinetic model was developed to describe the best-performing catalyst.

File: data/init_files_Cadigan/B2CA_7-12_IW.txt (part 9 of 25)
********** Start test **********
Elapsed time, Pressure, | , LJtemp(C), Inner-Temp, Outer-Temp, | , N2-set, N2-flow, H2-set, H2-flow, | , pH, NH3_ppm, NH3_Prod_rate, |, In222Temp
3208.0, 139.0, | , 26.3, 0.0, 388.6, | ,  1000,   955,  3000,  2923, | , -3.4,  -8.2, -0.097, |, 0.0
3209.0, 138.7, | , 26.3, 0.0, 387.6, | ,  1000,   956,  3000,  2926, | , -3.4,   2.5, 0.030, |, 0.0
3210.0, 138.7, | , 26.3, 0.0, 388.6, | ,  1000,   957,  3000,  2921, | , -3.4,   0.8, 0.010, |, 0.0
3211.0, 138.7, | , 26.3, 0.0, 388.8, | ,  1000,   958,  3000,  2929, | , -3.4,   0.4, 0.005, |, 0.0
3212.0, 139.1, | , 26.3, 0.0, 388.8, | ,  1000,   950,  3000,  2914, | , -3.4,  27.8, 0.329, |, 0.0
3213.0, 138.8, | , 26.3, 0.0, 389.1, | ,  1000,   958,  3000,  2946, | , -3.4,   9.8, 0.117, |, 0.0
3214.0, 138.8, | , 26.3, 0.0, 388.7, | ,  1000,   953,  3000,  2937, | , -3.4,  19.7, 0.234, |, 0.0
3215.0, 138.9, | , 26.3, 0.0, 389.4, | ,  1000,   955,  3000,  2920, | , -3.4,  11.5, 0.137, |, 0.0
3216.0, 139.0, | , 26.3, 0.0, 389.3, | ,  1000,   955,  3000,  2914, | , -3.4,  16.3, 0.192, |, 0.0
3217.1, 138.7, | , 26.3, 0.0, 389.3, | ,  1000,   957,  3000,  2929, | , -3.4,   9.0, 0.107, |, 0.0
3218.1, 138.7, | , 26.3, 0.0, 389.7, | ,  1000,   956,  3000,  2918, | , -3.4,  18.8, 0.223, |, 0.0
3219.1, 139.2, | , 26.3, 0.0, 389.4, | ,  1000,   957,  3000,  2936, | , -3.4,  18.8, 0.224, |, 0.0
3220.1, 138.7, | , 26.3, 0.0, 389.8, | ,  1000,   952,  3000,  2918, | , -3.4,  45.4, 0.537, |, 0.0
3221.1, 138.7, | , 26.3, 0.0, 390.0, | ,  1000,   951,  3000,  2930, | , -3.4,  36.0, 0.427, |, 0.0
3222.1, 139.2, | , 26.3, 0.0, 390.4, | ,  1000,   957,  3000,  2932, | , -3.4,  22.7, 0.270, |, 0.0
3223.1, 139.0, | , 26.3, 0.0, 390.5, | ,  1000,   950,  3000,  2897, | , -3.4,  23.1, 0.272, |, 0.0
3224.1, 139.3, | , 26.3, 0.0, 386.1, | ,  1000,   955,  3000,  2918, | , -3.4,  57.4, 0.680, |, 0.0
3225.1, 138.9, | , 26.3, 0.0, 390.5, | ,  1000,   959,  3000,  2922, | , -3.4,  35.1, 0.417, |, 0.0
3226.2, 139.0, | , 26.3, 0.0, 391.0, | ,  1000,   958,  3000,  2915, | , -3.4,  27.0, 0.319, |, 0.0
3227.2, 138.8, | , 26.3, 0.0, 390.8, | ,  1000,   951,  3000,  2948, | , -3.4,  46.2, 0.552, |, 0.0
3228.2, 138.6, | , 26.3, 0.0, 390.8, | ,  1000,   956,  3000,  2918, | , -3.4,  63.0, 0.746, |, 0.0
3229.2, 139.8, | , 26.3, 0.0, 385.1, | ,  1000,   955,  3000,  2926, | , -3.4,  41.5, 0.493, |, 0.0
3230.2, 138.9, | , 26.3, 0.0, 390.4, | ,  1000,   954,  3000,  2942, | , -3.4,  30.8, 0.367, |, 0.0
3231.2, 138.7, | , 26.3, 0.0, 391.4, | ,  1000,   958,  3000,  2926, | , -3.4,  45.0, 0.534, |, 0.0
3232.2, 138.6, | , 26.3, 0.0, 391.6, | ,  1000,   955,  3000,  2914, | , -3.4,  39.4, 0.466, |, 0.0
3233.2, 139.0, | , 26.3, 0.0, 391.9, | ,  1000,   957,  3000,  2945, | , -3.4,  48.4, 0.578, |, 0.0
3234.2, 139.0, | , 26.3, 0.0, 389.2, | ,  1000,   952,  3000,  2929, | , -3.4,  47.1, 0.559, |, 0.0
3235.2, 138.8, | , 26.3, 0.0, 391.3, | ,  1000,   956,  3000,  2936, | , -3.4,  65.5, 0.780, |, 0.0
3236.3, 139.0, | , 26.3, 0.0, 392.1, | ,  1000,   954,  3000,  2926, | , -3.4,  52.2, 0.620, |, 0.0
3237.3, 139.1, | , 26.3, 0.0, 392.0, | ,  1000,   950,  3000,  2938, | , -3.4,  73.2, 0.871, |, 0.0
3238.3, 138.8, | , 26.3, 0.0, 392.1, | ,  1000,   955,  3000,  2937, | , -3.4,  54.4, 0.648, |, 0.0
3239.3, 138.7, | , 26.3, 0.0, 392.1, | ,  1000,   957,  3000,  2931, | , -3.4,  56.1, 0.667, |, 0.0
3240.3, 139.2, | , 26.3, 0.0, 392.1, | ,  1000,   954,  3000,  2924, | , -3.4,  58.2, 0.691, |, 0.0
3241.3, 139.0, | , 26.3, 0.0, 392.7, | ,  1000,   960,  3000,  2928, | , -3.4,  75.4, 0.896, |, 0.0
3242.3, 138.7, | , 26.3, 0.0, 392.8, | ,  1000,   952,  3000,  2920, | , -3.4,  82.2, 0.974, |, 0.0
3243.3, 138.7, | , 26.3, 0.0, 393.1, | ,  1000,   955,  3000,  2914, | , -3.4,  70.2, 0.831, |, 0.0
3244.3, 139.1, | , 26.3, 0.0, 393.3, | ,  1000,   958,  3000,  2924, | , -3.4,  89.1, 1.058, |, 0.0
3245.3, 139.1, | , 26.3, 0.0, 392.9, | ,  1000,   950,  3000,  2930, | , -3.4,  75.4, 0.895, |, 0.0
3246.3, 138.7, | , 26.3, 0.0, 393.3, | ,  1000,   956,  3000,  2942, | , -3.4, 100.2, 1.195, |, 0.0
3247.4, 139.1, | , 26.3, 0.0, 393.5, | ,  1000,   954,  3000,  2923, | , -3.4,  78.0, 0.924, |, 0.0
3248.4, 139.1, | , 26.3, 0.0, 393.8, | ,  1000,   951,  3000,  2928, | , -3.4,  72.0, 0.854, |, 0.0
3249.4, 138.8, | , 26.3, 0.0, 393.6, | ,  1000,   956,  3000,  2924, | , -3.4,  90.4, 1.072, |, 0.0
3250.4, 138.8, | , 26.3, 0.0, 393.0, | ,  1000,   955,  3000,  2932, | , -3.4,  79.7, 0.947, |, 0.0
3251.4, 139.0, | , 26.3, 0.0, 394.4, | ,  1000,   960,  3000,  2935, | , -3.4,  85.2, 1.015, |, 0.0
3252.4, 139.1, | , 26.3, 0.0, 394.4, | ,  1000,   956,  3000,  2933, | , -3.4,  75.0, 0.891, |, 0.0
3253.4, 138.7, | , 26.3, 0.0, 394.2, | ,  1000,   955,  3000,  2935, | , -3.4,  75.8, 0.902, |, 0.0
3254.4, 138.8, | , 26.3, 0.0, 394.3, | ,  1000,   957,  3000,  2942, | , -3.4,  83.1, 0.991, |, 0.0
3255.4, 139.6, | , 26.3, 0.0, 391.1, | ,  1000,   955,  3000,  2925, | , -3.4,  84.8, 1.006, |, 0.0
3256.4, 139.0, | , 26.3, 0.0, 395.1, | ,  1000,   953,  3000,  2924, | , -3.4, 110.5, 1.310, |, 0.0
3257.5, 138.7, | , 26.3, 0.0, 394.9, | ,  1000,   957,  3000,  2939, | , -3.4, 115.2, 1.373, |, 0.0
3258.5, 138.7, | , 26.3, 0.0, 394.8, | ,  1000,   956,  3000,  2933, | , -3.4, 115.7, 1.375, |, 0.0
3259.5, 139.2, | , 26.3, 0.0, 395.4, | ,  1000,   952,  3000,  2954, | , -3.4,  95.1, 1.136, |, 0.0
3260.5, 139.3, | , 26.3, 0.0, 391.3, | ,  1000,   955,  3000,  2916, | , -3.4, 110.1, 1.303, |, 0.0
3261.5, 138.8, | , 26.3, 0.0, 394.8, | ,  1000,   952,  3000,  2911, | , -3.4,  95.1, 1.123, |, 0.0
3262.5, 139.0, | , 26.3, 0.0, 395.7, | ,  1000,   952,  3000,  2931, | , -3.4,  95.5, 1.134, |, 0.0
3263.5, 138.7, | , 26.3, 0.0, 395.6, | ,  1000,   958,  3000,  2925, | , -3.4,  92.1, 1.094, |, 0.0
3264.5, 138.8, | , 26.3, 0.0, 395.8, | ,  1000,   954,  3000,  2918, | , -3.4,  99.4, 1.177, |, 0.0
3265.5, 138.8, | , 26.3, 0.0, 395.9, | ,  1000,   954,  3000,  2924, | , -3.4, 129.4, 1.534, |, 0.0
3266.6, 139.1, | , 26.3, 0.0, 395.5, | ,  1000,   957,  3000,  2898, | , -3.4, 124.7, 1.470, |, 0.0
3267.6, 138.6, | , 26.3, 0.0, 396.1, | ,  1000,   953,  3000,  2921, | , -3.4, 108.8, 1.289, |, 0.0
3268.6, 138.7, | , 26.3, 0.0, 396.2, | ,  1000,   953,  3000,  2933, | , -3.4, 107.1, 1.273, |, 0.0
3269.6, 139.0, | , 26.3, 0.0, 396.3, | ,  1000,   957,  3000,  2926, | , -3.4, 113.5, 1.348, |, 0.0
3270.6, 139.2, | , 26.3, 0.0, 396.5, | ,  1000,   956,  3000,  2932, | , -3.4, 120.8, 1.436, |, 0.0
3271.6, 138.8, | , 26.3, 0.0, 396.2, | ,  1000,   957,  3000,  2921, | , -3.4, 108.4, 1.285, |, 0.0
3272.6, 138.7, | , 26.3, 0.0, 397.1, | ,  1000,   951,  3000,  2930, | , -3.4, 107.1, 1.271, |, 0.0
3273.6, 139.1, | , 26.3, 0.0, 397.5, | ,  1000,   954,  3000,  2926, | , -3.4, 110.5, 1.311, |, 0.0
3274.6, 139.1, | , 26.3, 0.0, 397.5, | ,  1000,   954,  3000,  2926, | , -3.4, 110.5, 1.312, |, 0.0
3275.6, 138.8, | , 26.3, 0.0, 397.7, | ,  1000,   956,  3000,  2920, | , -3.4, 131.5, 1.559, |, 0.0
3276.6, 139.0, | , 26.3, 0.0, 397.0, | ,  1000,   955,  3000,  2914, | , -3.4, 115.7, 1.368, |, 0.0
3277.7, 139.1, | , 26.3, 0.0, 398.4, | ,  1000,   955,  3000,  2935, | , -3.4, 131.9, 1.570, |, 0.0
3278.7, 138.6, | , 26.3, 0.0, 398.1, | ,  1000,   959,  3000,  2929, | , -3.4, 131.1, 1.558, |, 0.0
3279.7, 138.6, | , 26.3, 0.0, 398.1, | ,  1000,   952,  3000,  2920, | , -3.4, 116.1, 1.375, |, 0.0
3280.7, 139.0, | , 26.3, 0.0, 398.2, | ,  1000,   961,  3000,  2944, | , -3.4, 118.2, 1.412, |, 0.0
3281.7, 139.3, | , 26.3, 0.0, 397.6, | ,  1000,   954,  3000,  2929, | , -3.4, 118.2, 1.404, |, 0.0
3282.7, 138.7, | , 26.3, 0.0, 398.3, | ,  1000,   954,  3000,  2933, | , -3.4, 129.8, 1.543, |, 0.0
3283.7, 138.7, | , 26.3, 0.0, 398.4, | ,  1000,   953,  3000,  2918, | , -3.4, 128.1, 1.516, |, 0.0
3284.7, 139.0, | , 26.3, 0.0, 398.8, | ,  1000,   957,  3000,  2929, | , -3.4, 119.5, 1.420, |, 0.0
3285.7, 139.1, | , 26.3, 0.0, 398.9, | ,  1000,   957,  3000,  2926, | , -3.4, 140.9, 1.673, |, 0.0
3286.7, 139.4, | , 26.3, 0.0, 394.4, | ,  1000,   955,  3000,  2941, | , -3.4, 155.5, 1.853, |, 0.0
3287.7, 138.7, | , 26.3, 0.0, 398.5, | ,  1000,   955,  3000,  2918, | , -3.4, 134.9, 1.599, |, 0.0
3288.8, 139.0, | , 26.3, 0.0, 399.1, | ,  1000,   957,  3000,  2937, | , -3.4, 125.9, 1.500, |, 0.0
3289.8, 138.7, | , 26.3, 0.0, 399.1, | ,  1000,   953,  3000,  2920, | , -3.4, 125.1, 1.481, |, 0.0
3290.8, 138.6, | , 26.3, 0.0, 399.6, | ,  1000,   959,  3000,  2925, | , -3.4, 128.1, 1.521, |, 0.0
3291.8, 139.5, | , 26.3, 0.0, 395.4, | ,  1000,   949,  3000,  2917, | , -3.4, 124.7, 1.474, |, 0.0
3292.8, 138.9, | , 26.3, 0.0, 398.8, | ,  1000,   952,  3000,  2937, | , -3.4, 125.9, 1.498, |, 0.0
3293.8, 138.7, | , 26.3, 0.0, 399.5, | ,  1000,   957,  3000,  2926, | , -3.4, 140.9, 1.673, |, 0.0
3294.8, 138.8, | , 26.3, 0.0, 400.1, | ,  1000,   951,  3000,  2932, | , -3.4, 128.9, 1.531, |, 0.0
3295.8, 139.1, | , 26.3, 0.0, 400.0, | ,  1000,   952,  3000,  2928, | , -3.4, 124.7, 1.479, |, 0.0
3296.8, 138.7, | , 26.3, 0.0, 400.0, | ,  1000,   957,  3000,  2902, | , -3.4, 129.8, 1.532, |, 0.0
3297.9, 138.8, | , 26.3, 0.0, 399.1, | ,  1000,   956,  3000,  2933, | , -3.4, 135.4, 1.610, |, 0.0
3298.9, 138.7, | , 26.3, 0.0, 400.4, | ,  1000,   954,  3000,  2921, | , -3.4, 134.9, 1.599, |, 0.0
3299.9, 139.0, | , 26.3, 0.0, 401.0, | ,  1000,   956,  3000,  2940, | , -3.4, 143.1, 1.705, |, 0.0
3300.9, 138.7, | , 26.3, 0.0, 400.4, | ,  1000,   957,  3000,  2926, | , -3.4, 152.1, 1.806, |, 0.0
3301.9, 138.7, | , 26.3, 0.0, 400.7, | ,  1000,   957,  3000,  2923, | , -3.4, 159.8, 1.896, |, 0.0
3302.9, 138.8, | , 26.3, 0.0, 400.3, | ,  1000,   958,  3000,  2926, | , -3.4, 146.5, 1.740, |, 0.0
3303.9, 139.1, | , 26.3, 0.0, 401.1, | ,  1000,   958,  3000,  2937, | , -3.4, 152.1, 1.811, |, 0.0
3304.9, 138.7, | , 26.4, 0.0, 401.1, | ,  1000,   955,  3000,  2930, | , -3.4, 143.1, 1.700, |, 0.0
3305.9, 138.6, | , 26.4, 0.0, 401.4, | ,  1000,   954,  3000,  2922, | , -3.4, 147.4, 1.747, |, 0.0
3306.9, 139.0, | , 26.3, 0.0, 401.5, | ,  1000,   955,  3000,  2937, | , -3.4, 146.5, 1.744, |, 0.0
3307.9, 138.8, | , 26.4, 0.0, 401.4, | ,  1000,   951,  3000,  2935, | , -3.4, 140.1, 1.665, |, 0.0
3309.0, 138.6, | , 26.4, 0.0, 401.6, | ,  1000,   951,  3000,  2926, | , -3.4, 173.1, 2.052, |, 0.0
3310.0, 139.0, | , 26.3, 0.0, 401.9, | ,  1000,   954,  3000,  2926, | , -3.4, 149.9, 1.779, |, 0.0
3311.0, 139.1, | , 26.4, 0.0, 402.1, | ,  1000,   958,  3000,  2960, | , -3.4, 146.9, 1.761, |, 0.0
3312.0, 138.6, | , 26.4, 0.0, 402.3, | ,  1000,   953,  3000,  2907, | , -3.4, 150.4, 1.775, |, 0.0
3313.0, 139.1, | , 26.4, 0.0, 397.5, | ,  1000,   957,  3000,  2917, | , -3.4, 167.1, 1.979, |, 0.0
3314.0, 139.0, | , 26.4, 0.0, 402.4, | ,  1000,   955,  3000,  2935, | , -3.4, 155.9, 1.855, |, 0.0
3315.0, 138.7, | , 26.3, 0.0, 402.4, | ,  1000,   955,  3000,  2945, | , -3.4, 146.1, 1.742, |, 0.0
3316.0, 138.6, | , 26.4, 0.0, 402.5, | ,  1000,   957,  3000,  2918, | , -3.4, 152.5, 1.807, |, 0.0
3317.0, 139.0, | , 26.4, 0.0, 403.2, | ,  1000,   954,  3000,  2932, | , -3.4, 179.1, 2.128, |, 0.0
3318.1, 139.2, | , 26.3, 0.0, 399.7, | ,  1000,   949,  3000,  2920, | , -3.4, 145.6, 1.724, |, 0.0
3319.1, 138.8, | , 26.4, 0.0, 402.5, | ,  1000,   959,  3000,  2945, | , -3.4, 153.8, 1.836, |, 0.0
3320.1, 138.7, | , 26.4, 0.0, 402.2, | ,  1000,   959,  3000,  2937, | , -3.4, 157.2, 1.873, |, 0.0
3321.1, 138.7, | , 26.4, 0.0, 403.1, | ,  1000,   958,  3000,  2923, | , -3.4, 185.1, 2.197, |, 0.0
3322.1, 138.6, | , 26.4, 0.0, 403.6, | ,  1000,   955,  3000,  2926, | , -3.4, 170.5, 2.024, |, 0.0
3323.1, 139.2, | , 26.4, 0.0, 399.8, | ,  1000,   956,  3000,  2911, | , -3.4, 153.8, 1.819, |, 0.0
3324.1, 138.7, | , 26.4, 0.0, 403.1, | ,  1000,   954,  3000,  2929, | , -3.4, 158.9, 1.887, |, 0.0
3325.1, 139.0, | , 26.4, 0.0, 404.0, | ,  1000,   954,  3000,  2925, | , -3.4, 157.2, 1.865, |, 0.0
3326.1, 138.7, | , 26.4, 0.0, 403.7, | ,  1000,   955,  3000,  2922, | , -3.4, 155.9, 1.849, |, 0.0
3327.2, 139.0, | , 26.4, 0.0, 404.3, | ,  1000,   959,  3000,  2918, | , -3.4, 155.5, 1.844, |, 0.0
3328.2, 139.0, | , 26.4, 0.0, 404.4, | ,  1000,   952,  3000,  2931, | , -3.4, 168.8, 2.005, |, 0.0
3329.2, 138.7, | , 26.4, 0.0, 403.8, | ,  1000,   954,  3000,  2927, | , -3.4, 168.4, 1.998, |, 0.0
3330.2, 138.9, | , 26.4, 0.0, 404.3, | ,  1000,   956,  3000,  2904, | , -3.4, 184.2, 2.175, |, 0.0
3331.2, 139.0, | , 26.4, 0.0, 404.8, | ,  1000,   955,  3000,  2942, | , -3.4, 182.1, 2.170, |, 0.0
3332.2, 138.7, | , 26.4, 0.0, 404.7, | ,  1000,   953,  3000,  2942, | , -3.4, 164.1, 1.955, |, 0.0
3333.2, 138.8, | , 26.4, 0.0, 404.4, | ,  1000,   953,  3000,  2929, | , -3.4, 166.6, 1.979, |, 0.0
3334.2, 139.1, | , 26.4, 0.0, 404.7, | ,  1000,   954,  3000,  2928, | , -3.4, 166.6, 1.978, |, 0.0
3335.2, 138.7, | , 26.4, 0.0, 405.1, | ,  1000,   955,  3000,  2913, | , -3.4, 166.2, 1.966, |, 0.0
3336.3, 138.8, | , 26.4, 0.0, 405.2, | ,  1000,   955,  3000,  2944, | , -3.4, 164.1, 1.956, |, 0.0
3337.3, 138.7, | , 26.4, 0.0, 405.2, | ,  1000,   958,  3000,  2918, | , -3.4, 171.4, 2.031, |, 0.0
3338.3, 139.0, | , 26.4, 0.0, 405.8, | ,  1000,   956,  3000,  2928, | , -3.4, 172.2, 2.046, |, 0.0
3339.3, 138.7, | , 26.4, 0.0, 404.8, | ,  1000,   958,  3000,  2925, | , -3.4, 170.9, 2.030, |, 0.0
3340.3, 138.6, | , 26.4, 0.0, 405.7, | ,  1000,   958,  3000,  2934, | , -3.4, 181.2, 2.157, |, 0.0
3341.3, 139.0, | , 26.4, 0.0, 406.4, | ,  1000,   954,  3000,  2931, | , -3.4, 175.6, 2.087, |, 0.0
3342.3, 138.7, | , 26.4, 0.0, 405.8, | ,  1000,   960,  3000,  2931, | , -3.4, 200.9, 2.391, |, 0.0
3343.3, 138.7, | , 26.4, 0.0, 406.4, | ,  1000,   952,  3000,  2918, | , -3.4, 170.1, 2.013, |, 0.0
3344.3, 139.1, | , 26.4, 0.0, 402.7, | ,  1000,   951,  3000,  2917, | , -3.4, 177.8, 2.103, |, 0.0
3345.4, 139.1, | , 26.4, 0.0, 406.0, | ,  1000,   957,  3000,  2937, | , -3.4, 204.8, 2.438, |, 0.0
3346.4, 138.7, | , 26.4, 0.0, 406.5, | ,  1000,   959,  3000,  2937, | , -3.4, 186.4, 2.220, |, 0.0
3347.4, 138.8, | , 26.4, 0.0, 406.3, | ,  1000,   959,  3000,  2936, | , -3.4, 177.8, 2.117, |, 0.0
3348.4, 139.1, | , 26.4, 0.0, 406.7, | ,  1000,   958,  3000,  2913, | , -3.4, 200.9, 2.378, |, 0.0
3349.4, 139.8, | , 26.4, 0.0, 401.8, | ,  1000,   951,  3000,  2914, | , -3.4, 181.2, 2.142, |, 0.0
3350.4, 138.8, | , 26.4, 0.0, 406.4, | ,  1000,   952,  3000,  2933, | , -3.4, 179.5, 2.132, |, 0.0
3351.4, 138.7, | , 26.4, 0.0, 407.0, | ,  1000,   955,  3000,  2937, | , -3.4, 176.9, 2.106, |, 0.0
3352.4, 139.1, | , 26.4, 0.0, 407.5, | ,  1000,   953,  3000,  2917, | , -3.4, 179.5, 2.124, |, 0.0
3353.4, 138.7, | , 26.4, 0.0, 407.2, | ,  1000,   956,  3000,  2931, | , -3.4, 177.8, 2.113, |, 0.0
3354.5, 139.2, | , 26.4, 0.0, 403.0, | ,  1000,   951,  3000,  2937, | , -3.4, 197.1, 2.343, |, 0.0
3355.5, 139.1, | , 26.4, 0.0, 407.2, | ,  1000,   957,  3000,  2913, | , -3.4, 201.3, 2.383, |, 0.0
3356.5, 138.8, | , 26.4, 0.0, 407.8, | ,  1000,   955,  3000,  2923, | , -3.4, 186.8, 2.215, |, 0.0
3357.5, 138.8, | , 26.4, 0.0, 407.7, | ,  1000,   956,  3000,  2929, | , -3.4, 189.8, 2.255, |, 0.0
3358.5, 138.9, | , 26.4, 0.0, 408.2, | ,  1000,   949,  3000,  2927, | , -3.4, 201.3, 2.387, |, 0.0
3359.5, 139.0, | , 26.4, 0.0, 408.3, | ,  1000,   955,  3000,  2918, | , -3.4, 197.1, 2.334, |, 0.0
3360.5, 138.6, | , 26.4, 0.0, 407.8, | ,  1000,   957,  3000,  2923, | , -3.4, 194.5, 2.308, |, 0.0
3361.5, 138.6, | , 26.4, 0.0, 408.2, | ,  1000,   958,  3000,  2930, | , -3.4, 196.2, 2.333, |, 0.0
3362.5, 139.1, | , 26.4, 0.0, 408.7, | ,  1000,   952,  3000,  2949, | , -3.4, 194.5, 2.321, |, 0.0
3363.5, 138.7, | , 26.4, 0.0, 408.5, | ,  1000,   953,  3000,  2922, | , -3.4, 196.6, 2.330, |, 0.0
3364.6, 138.6, | , 26.4, 0.0, 408.5, | ,  1000,   956,  3000,  2918, | , -3.4, 215.1, 2.548, |, 0.0
3365.6, 138.8, | , 26.4, 0.0, 408.0, | ,  1000,   953,  3000,  2928, | , -3.4, 192.3, 2.283, |, 0.0
3366.6, 139.0, | , 26.4, 0.0, 409.0, | ,  1000,   956,  3000,  2942, | , -3.4, 194.1, 2.313, |, 0.0
3367.6, 138.6, | , 26.4, 0.0, 408.9, | ,  1000,   946,  3000,  2918, | , -3.4, 200.9, 2.374, |, 0.0
3368.6, 138.7, | , 26.4, 0.0, 408.9, | ,  1000,   952,  3000,  2933, | , -3.4, 199.6, 2.372, |, 0.0
3369.6, 138.8, | , 26.4, 0.0, 408.9, | ,  1000,   955,  3000,  2944, | , -3.4, 204.8, 2.442, |, 0.0
3370.6, 139.2, | , 26.4, 0.0, 408.7, | ,  1000,   953,  3000,  2923, | , -3.4, 202.2, 2.397, |, 0.0
3371.6, 138.7, | , 26.4, 0.0, 408.9, | ,  1000,   957,  3000,  2914, | , -3.4, 200.1, 2.368, |, 0.0
3372.6, 138.8, | , 26.4, 0.0, 409.2, | ,  1000,   955,  3000,  2944, | , -3.4, 204.3, 2.436, |, 0.0
3373.6, 138.7, | , 26.4, 0.0, 409.6, | ,  1000,   953,  3000,  2933, | , -3.4, 203.1, 2.413, |, 0.0
3374.6, 138.9, | , 26.4, 0.0, 409.6, | ,  1000,   947,  3000,  2911, | , -3.4, 232.6, 2.745, |, 0.0
3375.7, 139.2, | , 26.4, 0.0, 405.5, | ,  1000,   950,  3000,  2941, | , -3.4, 212.1, 2.524, |, 0.0
3376.7, 139.0, | , 26.4, 0.0, 409.9, | ,  1000,   957,  3000,  2935, | , -3.4, 203.1, 2.417, |, 0.0
3377.7, 139.2, | , 26.4, 0.0, 410.1, | ,  1000,   955,  3000,  2951, | , -3.4, 213.3, 2.549, |, 0.0
3378.7, 138.8, | , 26.4, 0.0, 409.9, | ,  1000,   953,  3000,  2918, | , -3.4, 208.6, 2.470, |, 0.0
3379.7, 138.7, | , 26.4, 0.0, 410.2, | ,  1000,   955,  3000,  2912, | , -3.4, 212.1, 2.508, |, 0.0
3380.7, 139.6, | , 26.4, 0.0, 406.5, | ,  1000,   955,  3000,  2917, | , -3.4, 212.1, 2.511, |, 0.0
3381.7, 138.7, | , 26.4, 0.0, 409.8, | ,  1000,   953,  3000,  2927, | , -3.4, 207.8, 2.465, |, 0.0
3382.7, 138.5, | , 26.4, 0.0, 410.6, | ,  1000,   949,  3000,  2914, | , -3.4, 217.6, 2.572, |, 0.0
3383.8, 139.0, | , 26.4, 0.0, 410.7, | ,  1000,   955,  3000,  2934, | , -3.4, 206.9, 2.461, |, 0.0
3384.8, 139.0, | , 26.4, 0.0, 411.0, | ,  1000,   956,  3000,  2934, | , -3.4, 208.2, 2.477, |, 0.0
3385.8, 138.7, | , 26.4, 0.0, 410.9, | ,  1000,   959,  3000,  2932, | , -3.4, 208.6, 2.482, |, 0.0
3386.8, 138.7, | , 26.4, 0.0, 410.8, | ,  1000,   956,  3000,  2926, | , -3.4, 211.2, 2.508, |, 0.0
3387.8, 139.2, | , 26.4, 0.0, 411.1, | ,  1000,   955,  3000,  2930, | , -3.4, 213.3, 2.535, |, 0.0
3388.8, 138.8, | , 26.4, 0.0, 411.4, | ,  1000,   958,  3000,  2929, | , -3.4, 237.3, 2.821, |, 0.0
3389.8, 138.8, | , 26.4, 0.0, 411.5, | ,  1000,   952,  3000,  2931, | , -3.4, 240.8, 2.859, |, 0.0
3390.8, 138.7, | , 26.4, 0.0, 411.3, | ,  1000,   961,  3000,  2926, | , -3.4, 229.6, 2.730, |, 0.0
3391.8, 139.1, | , 26.4, 0.0, 410.9, | ,  1000,   957,  3000,  2927, | , -3.4, 209.9, 2.493, |, 0.0
3392.8, 138.6, | , 26.4, 0.0, 411.6, | ,  1000,   956,  3000,  2926, | , -3.4, 211.2, 2.507, |, 0.0
3393.9, 138.7, | , 26.4, 0.0, 412.1, | ,  1000,   953,  3000,  2945, | , -3.4, 224.1, 2.671, |, 0.0
3394.9, 139.1, | , 26.4, 0.0, 412.2, | ,  1000,   955,  3000,  2937, | , -3.4, 221.9, 2.641, |, 0.0
3395.9, 139.0, | , 26.4, 0.0, 412.1, | ,  1000,   956,  3000,  2903, | , -3.4, 213.8, 2.522, |, 0.0
3396.9, 138.8, | , 26.4, 0.0, 411.7, | ,  1000,   956,  3000,  2921, | , -3.4, 208.6, 2.474, |, 0.0
3397.9, 139.1, | , 26.4, 0.0, 412.7, | ,  1000,   955,  3000,  2926, | , -3.4,   7.7, 0.091, |, 0.0
3398.9, 139.0, | , 26.4, 0.0, 412.9, | ,  1000,   953,  3000,  2933, | , -3.4,  16.3, 0.193, |, 0.0
3399.9, 138.8, | , 26.4, 0.0, 412.4, | ,  1000,   955,  3000,  2941, | , -3.4,  40.7, 0.485, |, 0.0
3400.9, 138.7, | , 26.4, 0.0, 412.8, | ,  1000,   957,  3000,  2931, | , -3.4,  62.1, 0.738, |, 0.0
3401.9, 139.7, | , 26.4, 0.0, 408.4, | ,  1000,   953,  3000,  2917, | , -3.4,  40.7, 0.482, |, 0.0
3402.9, 138.6, | , 26.4, 0.0, 413.1, | ,  1000,   953,  3000,  2913, | , -3.4,  39.4, 0.466, |, 0.0
3404.0, 138.6, | , 26.4, 0.0, 413.0, | ,  1000,   957,  3000,  2921, | , -3.4,  41.5, 0.493, |, 0.0
3405.0, 138.7, | , 26.4, 0.0, 413.2, | ,  1000,   958,  3000,  2926, | , -3.4,  62.5, 0.743, |, 0.0
3406.0, 139.1, | , 26.4, 0.0, 413.3, | ,  1000,   955,  3000,  2948, | , -3.4,  66.8, 0.798, |, 0.0
3407.0, 139.5, | , 26.4, 0.0, 407.0, | ,  1000,   952,  3000,  2911, | , -3.4,  63.0, 0.744, |, 0.0
3408.0, 138.9, | , 26.4, 0.0, 412.7, | ,  1000,   957,  3000,  2929, | , -3.4,  61.7, 0.733, |, 0.0
3409.0, 139.0, | , 26.4, 0.0, 413.8, | ,  1000,   954,  3000,  2933, | , -3.4,  74.5, 0.886, |, 0.0
3410.0, 138.7, | , 26.4, 0.0, 413.7, | ,  1000,   953,  3000,  2941, | , -3.4,  70.2, 0.837, |, 0.0
3411.0, 138.6, | , 26.4, 0.0, 413.9, | ,  1000,   948,  3000,  2930, | , -3.4,  83.5, 0.991, |, 0.0
3412.0, 139.2, | , 26.4, 0.0, 410.3, | ,  1000,   955,  3000,  2912, | , -3.4,  76.7, 0.907, |, 0.0
3413.1, 139.1, | , 26.4, 0.0, 413.6, | ,  1000,   956,  3000,  2924, | , -3.4,  86.1, 1.022, |, 0.0
3414.1, 138.7, | , 26.4, 0.0, 414.0, | ,  1000,   953,  3000,  2936, | , -3.4,  85.7, 1.019, |, 0.0
3415.1, 138.7, | , 26.4, 0.0, 414.3, | ,  1000,   956,  3000,  2926, | , -3.4,  92.9, 1.104, |, 0.0
3416.1, 139.1, | , 26.4, 0.0, 414.5, | ,  1000,   955,  3000,  2942, | , -3.4,  89.9, 1.072, |, 0.0
3417.1, 138.7, | , 26.4, 0.0, 414.5, | ,  1000,   954,  3000,  2927, | , -3.4,  98.9, 1.174, |, 0.0
3418.1, 138.7, | , 26.4, 0.0, 414.0, | ,  1000,   953,  3000,  2917, | , -3.4, 108.4, 1.283, |, 0.0
3419.1, 139.0, | , 26.4, 0.0, 414.6, | ,  1000,   956,  3000,  2925, | , -3.4, 108.4, 1.286, |, 0.0
3420.1, 139.0, | , 26.4, 0.0, 415.1, | ,  1000,   952,  3000,  2929, | , -3.4, 131.9, 1.566, |, 0.0
3421.1, 138.7, | , 26.4, 0.0, 415.0, | ,  1000,   957,  3000,  2932, | , -3.4, 133.7, 1.590, |, 0.0
3422.2, 138.7, | , 26.4, 0.0, 414.6, | ,  1000,   953,  3000,  2925, | , -3.4, 134.1, 1.590, |, 0.0
3423.2, 139.1, | , 26.4, 0.0, 414.8, | ,  1000,   954,  3000,  2929, | , -3.4, 141.8, 1.684, |, 0.0
3424.2, 139.0, | , 26.4, 0.0, 415.9, | ,  1000,   955,  3000,  2916, | , -3.4, 142.2, 1.684, |, 0.0
3425.2, 138.7, | , 26.4, 0.0, 415.8, | ,  1000,   957,  3000,  2930, | , -3.4, 149.1, 1.772, |, 0.0
3426.2, 139.0, | , 26.4, 0.0, 415.6, | ,  1000,   959,  3000,  2944, | , -3.4, 181.2, 2.163, |, 0.0
3427.2, 139.0, | , 26.4, 0.0, 416.2, | ,  1000,   958,  3000,  2932, | , -3.4, 171.4, 2.038, |, 0.0
3428.2, 138.9, | , 26.4, 0.0, 415.1, | ,  1000,   952,  3000,  2939, | , -3.4, 168.4, 2.003, |, 0.0
3429.2, 138.7, | , 26.4, 0.0, 415.8, | ,  1000,   955,  3000,  2911, | , -3.4, 173.1, 2.046, |, 0.0
3430.2, 139.0, | , 26.4, 0.0, 416.5, | ,  1000,   953,  3000,  2938, | , -3.4, 176.5, 2.100, |, 0.0
3431.2, 138.7, | , 26.4, 0.0, 416.3, | ,  1000,   957,  3000,  2927, | , -3.4, 210.8, 2.503, |, 0.0
3432.3, 138.7, | , 26.4, 0.0, 416.5, | ,  1000,   955,  3000,  2930, | , -3.4, 203.1, 2.413, |, 0.0
3433.3, 139.3, | , 26.4, 0.0, 412.5, | ,  1000,   954,  3000,  2940, | , -3.4, 191.9, 2.285, |, 0.0
3434.3, 139.1, | , 26.4, 0.0, 416.7, | ,  1000,   955,  3000,  2926, | , -3.4, 199.6, 2.369, |, 0.0
3435.3, 138.8, | , 26.4, 0.0, 416.6, | ,  1000,   958,  3000,  2936, | , -3.4, 199.2, 2.372, |, 0.0
3436.3, 138.7, | , 26.4, 0.0, 417.0, | ,  1000,   954,  3000,  2935, | , -3.4, 203.9, 2.425, |, 0.0
3437.3, 138.9, | , 26.4, 0.0, 417.3, | ,  1000,   951,  3000,  2918, | , -3.4, 211.2, 2.499, |, 0.0
3438.3, 139.5, | , 26.4, 0.0, 413.6, | ,  1000,   954,  3000,  2932, | , -3.4, 245.5, 2.917, |, 0.0
3439.3, 138.7, | , 26.4, 0.0, 416.7, | ,  1000,   953,  3000,  2937, | , -3.4, 218.9, 2.604, |, 0.0
3440.3, 138.9, | , 26.4, 0.0, 417.8, | ,  1000,   953,  3000,  2922, | , -3.4, 223.6, 2.649, |, 0.0
3441.3, 138.7, | , 26.4, 0.0, 417.4, | ,  1000,   956,  3000,  2942, | , -3.4, 258.3, 3.079, |, 0.0
3442.4, 138.8, | , 26.4, 0.0, 417.7, | ,  1000,   955,  3000,  2931, | , -3.4, 234.3, 2.785, |, 0.0
3443.4, 138.6, | , 26.4, 0.0, 417.8, | ,  1000,   953,  3000,  2931, | , -3.4, 233.5, 2.773, |, 0.0
3444.4, 139.2, | , 26.4, 0.0, 417.6, | ,  1000,   954,  3000,  2929, | , -3.4, 240.8, 2.859, |, 0.0
3445.4, 139.2, | , 26.4, 0.0, 417.8, | ,  1000,   952,  3000,  2939, | , -3.4, 239.9, 2.854, |, 0.0
3446.4, 138.7, | , 26.4, 0.0, 418.5, | ,  1000,   953,  3000,  2914, | , -3.4, 248.0, 2.933, |, 0.0
3447.4, 138.8, | , 26.4, 0.0, 418.2, | ,  1000,   953,  3000,  2923, | , -3.4, 250.2, 2.965, |, 0.0
3448.4, 139.1, | , 26.4, 0.0, 418.3, | ,  1000,   951,  3000,  2926, | , -3.4, 254.9, 3.021, |, 0.0
3449.4, 139.1, | , 26.4, 0.0, 418.2, | ,  1000,   953,  3000,  2933, | , -3.4, 277.2, 3.294, |, 0.0
3450.4, 138.6, | , 26.4, 0.0, 418.7, | ,  1000,   957,  3000,  2911, | , -3.4, 258.3, 3.056, |, 0.0
3451.4, 138.5, | , 26.4, 0.0, 418.7, | ,  1000,   952,  3000,  2922, | , -3.4, 265.6, 3.146, |, 0.0
3452.5, 139.0, | , 26.4, 0.0, 419.0, | ,  1000,   955,  3000,  2915, | , -3.4, 282.8, 3.346, |, 0.0
3453.5, 138.8, | , 26.4, 0.0, 419.3, | ,  1000,   956,  3000,  2952, | , -3.4, 274.2, 3.277, |, 0.0
3454.5, 138.8, | , 26.4, 0.0, 418.5, | ,  1000,   954,  3000,  2916, | , -3.4, 274.2, 3.244, |, 0.0
3455.5, 139.0, | , 26.4, 0.0, 419.2, | ,  1000,   954,  3000,  2925, | , -3.4, 270.8, 3.212, |, 0.0
3456.5, 138.6, | , 26.4, 0.0, 419.5, | ,  1000,   955,  3000,  2918, | , -3.4, 276.8, 3.277, |, 0.0
3457.5, 138.7, | , 26.4, 0.0, 419.3, | ,  1000,   955,  3000,  2929, | , -3.4, 283.2, 3.364, |, 0.0
3458.5, 138.7, | , 26.4, 0.0, 419.3, | ,  1000,   952,  3000,  2922, | , -3.4, 278.9, 3.303, |, 0.0
3459.5, 139.7, | , 26.4, 0.0, 415.6, | ,  1000,   953,  3000,  2924, | , -3.4, 293.0, 3.474, |, 0.0
3460.5, 138.7, | , 26.4, 0.0, 419.5, | ,  1000,   955,  3000,  2932, | , -3.4, 288.7, 3.432, |, 0.0
3461.5, 138.6, | , 26.4, 0.0, 419.4, | ,  1000,   953,  3000,  2902, | , -3.4, 290.5, 3.424, |, 0.0
3462.6, 139.1, | , 26.4, 0.0, 419.9, | ,  1000,   954,  3000,  2923, | , -3.4, 290.5, 3.444, |, 0.0
3463.6, 138.7, | , 26.4, 0.0, 420.1, | ,  1000,   957,  3000,  2926, | , -3.4, 297.3, 3.530, |, 0.0
3464.6, 139.5, | , 26.4, 0.0, 415.7, | ,  1000,   949,  3000,  2914, | , -3.4, 296.9, 3.506, |, 0.0
3465.6, 139.2, | , 26.4, 0.0, 420.4, | ,  1000,   957,  3000,  2939, | , -3.4, 293.9, 3.501, |, 0.0
3466.6, 139.1, | , 26.4, 0.0, 420.6, | ,  1000,   954,  3000,  2946, | , -3.4, 308.0, 3.674, |, 0.0
3467.6, 138.7, | , 26.4, 0.0, 420.3, | ,  1000,   953,  3000,  2903, | , -3.4, 296.0, 3.490, |, 0.0
3468.6, 138.7, | , 26.5, 0.0, 420.8, | ,  1000,   957,  3000,  2929, | , -3.4, 314.0, 3.731, |, 0.0
3469.6, 139.2, | , 26.5, 0.0, 420.3, | ,  1000,   958,  3000,  2925, | , -3.4, 300.3, 3.566, |, 0.0
3470.6, 138.8, | , 26.4, 0.0, 420.5, | ,  1000,   959,  3000,  2946, | , -3.4, 299.9, 3.581, |, 0.0
3471.7, 138.7, | , 26.4, 0.0, 420.7, | ,  1000,   954,  3000,  2945, | , -3.4, 304.2, 3.627, |, 0.0
3472.7, 139.0, | , 26.4, 0.0, 421.1, | ,  1000,   954,  3000,  2923, | , -3.4, 317.0, 3.758, |, 0.0
3473.7, 138.6, | , 26.4, 0.0, 421.1, | ,  1000,   957,  3000,  2933, | , -3.4, 309.3, 3.679, |, 0.0
3474.7, 138.8, | , 26.5, 0.0, 420.6, | ,  1000,   956,  3000,  2941, | , -3.4, 330.3, 3.936, |, 0.0
3475.7, 138.6, | , 26.5, 0.0, 421.4, | ,  1000,   957,  3000,  2915, | , -3.4, 336.7, 3.987, |, 0.0
3476.7, 139.0, | , 26.4, 0.0, 421.7, | ,  1000,   954,  3000,  2933, | , -3.4, 340.2, 4.043, |, 0.0
3477.7, 138.7, | , 26.5, 0.0, 421.8, | ,  1000,   960,  3000,  2939, | , -3.4, 329.9, 3.932, |, 0.0
3478.7, 138.8, | , 26.4, 0.0, 421.7, | ,  1000,   956,  3000,  2937, | , -3.4, 327.7, 3.902, |, 0.0
3479.7, 139.3, | , 26.5, 0.0, 421.4, | ,  1000,   959,  3000,  2948, | , -3.4, 319.2, 3.813, |, 0.0
3480.8, 138.7, | , 26.5, 0.0, 421.6, | ,  1000,   954,  3000,  2922, | , -3.4, 319.6, 3.788, |, 0.0
3481.8, 138.8, | , 26.5, 0.0, 421.8, | ,  1000,   957,  3000,  2926, | , -3.4, 317.9, 3.775, |, 0.0
3482.8, 138.7, | , 26.5, 0.0, 422.0, | ,  1000,   953,  3000,  2926, | , -3.4, 319.2, 3.786, |, 0.0
3483.8, 139.0, | , 26.5, 0.0, 422.5, | ,  1000,   958,  3000,  2916, | , -3.4, 348.3, 4.126, |, 0.0
3484.8, 138.8, | , 26.5, 0.0, 422.0, | ,  1000,   953,  3000,  2928, | , -3.4, 326.0, 3.869, |, 0.0
3485.8, 138.9, | , 26.5, 0.0, 421.5, | ,  1000,   951,  3000,  2942, | , -3.4, 332.0, 3.953, |, 0.0
3486.8, 139.1, | , 26.5, 0.0, 422.7, | ,  1000,   952,  3000,  2921, | , -3.4, 323.9, 3.836, |, 0.0
3487.8, 139.2, | , 26.5, 0.0, 422.9, | ,  1000,   954,  3000,  2923, | , -3.4, 341.9, 4.053, |, 0.0
3488.8, 138.8, | , 26.5, 0.0, 423.1, | ,  1000,   954,  3000,  2944, | , -3.4, 356.4, 4.248, |, 0.0
3489.9, 139.3, | , 26.5, 0.0, 422.8, | ,  1000,   959,  3000,  2933, | , -3.4, 323.5, 3.850, |, 0.0
3490.9, 139.6, | , 26.5, 0.0, 419.9, | ,  1000,   955,  3000,  2922, | , -3.4, 334.6, 3.966, |, 0.0
3491.9, 138.5, | , 26.5, 0.0, 423.1, | ,  1000,   957,  3000,  2920, | , -3.4, 336.3, 3.987, |, 0.0
3492.9, 138.7, | , 26.5, 0.0, 422.8, | ,  1000,   954,  3000,  2927, | , -3.4, 345.7, 4.102, |, 0.0
3493.9, 139.1, | , 26.5, 0.0, 423.5, | ,  1000,   955,  3000,  2951, | , -3.4, 333.7, 3.985, |, 0.0
3494.9, 138.8, | , 26.5, 0.0, 422.6, | ,  1000,   955,  3000,  2918, | , -3.4, 331.2, 3.922, |, 0.0
3495.9, 139.1, | , 26.5, 0.0, 420.0, | ,  1000,   949,  3000,  2922, | , -3.4, 339.3, 4.016, |, 0.0
3496.9, 138.6, | , 26.5, 0.0, 424.0, | ,  1000,   951,  3000,  2936, | , -3.4, 342.7, 4.074, |, 0.0
3497.9, 139.2, | , 26.5, 0.0, 423.7, | ,  1000,   954,  3000,  2936, | , -3.4, 341.0, 4.056, |, 0.0
3498.9, 138.6, | , 26.5, 0.0, 424.1, | ,  1000,   953,  3000,  2925, | , -3.4, 340.6, 4.038, |, 0.0
3500.0, 138.6, | , 26.5, 0.0, 423.6, | ,  1000,   951,  3000,  2901, | , -3.4, 343.2, 4.042, |, 0.0
3501.0, 138.9, | , 26.5, 0.0, 424.3, | ,  1000,   954,  3000,  2936, | , -3.4, 341.4, 4.061, |, 0.0
3502.0, 139.1, | , 26.5, 0.0, 424.6, | ,  1000,   954,  3000,  2922, | , -3.4, 352.6, 4.179, |, 0.0
3503.0, 138.8, | , 26.5, 0.0, 424.1, | ,  1000,   953,  3000,  2922, | , -3.4, 344.9, 4.086, |, 0.0
3504.0, 138.6, | , 26.5, 0.0, 424.5, | ,  1000,   955,  3000,  2929, | , -3.4, 346.6, 4.116, |, 0.0
3505.0, 139.1, | , 26.5, 0.0, 423.5, | ,  1000,   955,  3000,  2921, | , -3.4, 380.4, 4.508, |, 0.0
3506.0, 138.7, | , 26.5, 0.0, 424.7, | ,  1000,   955,  3000,  2935, | , -3.4, 374.4, 4.453, |, 0.0
3507.0, 138.7, | , 26.5, 0.0, 424.9, | ,  1000,   957,  3000,  2939, | , -3.4, 368.4, 4.389, |, 0.0
3508.0, 138.8, | , 26.5, 0.0, 424.3, | ,  1000,   956,  3000,  2929, | , -3.4, 378.3, 4.493, |, 0.0
3509.0, 139.0, | , 26.5, 0.0, 425.0, | ,  1000,   954,  3000,  2929, | , -3.4, 369.3, 4.385, |, 0.0
3510.1, 138.9, | , 26.5, 0.0, 424.7, | ,  1000,   957,  3000,  2922, | , -3.4, 359.0, 4.257, |, 0.0
3511.1, 138.6, | , 26.5, 0.0, 425.7, | ,  1000,   955,  3000,  2933, | , -3.4, 358.6, 4.264, |, 0.0
3512.1, 138.6, | , 26.5, 0.0, 425.6, | ,  1000,   954,  3000,  2918, | , -3.4, 355.2, 4.205, |, 0.0
3513.1, 138.7, | , 26.5, 0.0, 425.3, | ,  1000,   953,  3000,  2927, | , -3.4, 363.7, 4.316, |, 0.0
3514.1, 138.7, | , 26.5, 0.0, 425.6, | ,  1000,   957,  3000,  2939, | , -3.4, 387.3, 4.614, |, 0.0
3515.1, 139.0, | , 26.5, 0.0, 425.2, | ,  1000,   953,  3000,  2922, | , -3.4, 371.4, 4.401, |, 0.0
3516.1, 139.1, | , 26.5, 0.0, 425.8, | ,  1000,   959,  3000,  2939, | , -3.4, 372.7, 4.442, |, 0.0
3517.1, 139.1, | , 26.5, 0.0, 422.7, | ,  1000,   957,  3000,  2924, | , -3.4, 376.2, 4.464, |, 0.0
3518.1, 138.6, | , 26.5, 0.0, 426.3, | ,  1000,   955,  3000,  2914, | , -3.4, 373.2, 4.415, |, 0.0
3519.1, 139.0, | , 26.5, 0.0, 426.3, | ,  1000,   955,  3000,  2936, | , -3.4, 380.9, 4.531, |, 0.0
3520.2, 138.7, | , 26.5, 0.0, 425.4, | ,  1000,   957,  3000,  2925, | , -3.4, 374.4, 4.444, |, 0.0
3521.2, 138.7, | , 26.5, 0.0, 426.6, | ,  1000,   958,  3000,  2924, | , -3.4, 392.0, 4.653, |, 0.0
3522.2, 139.3, | , 26.5, 0.0, 420.7, | ,  1000,   955,  3000,  2941, | , -3.4, 371.4, 4.424, |, 0.0
3523.2, 138.9, | , 26.5, 0.0, 426.6, | ,  1000,   955,  3000,  2922, | , -3.4, 403.1, 4.780, |, 0.0
3524.2, 138.7, | , 26.5, 0.0, 426.7, | ,  1000,   954,  3000,  2925, | , -3.4, 391.1, 4.639, |, 0.0
3525.2, 138.8, | , 26.5, 0.0, 426.4, | ,  1000,   955,  3000,  2943, | , -3.4, 389.4, 4.641, |, 0.0
3526.2, 139.1, | , 26.5, 0.0, 427.1, | ,  1000,   959,  3000,  2918, | , -3.4, 406.1, 4.815, |, 0.0
3527.2, 138.7, | , 26.5, 0.0, 427.3, | ,  1000,   958,  3000,  2923, | , -3.4, 419.9, 4.983, |, 0.0
3528.2, 138.7, | , 26.5, 0.0, 427.2, | ,  1000,   957,  3000,  2929, | , -3.4, 386.4, 4.592, |, 0.0
3529.3, 138.6, | , 26.5, 0.0, 427.4, | ,  1000,   957,  3000,  2933, | , -3.4, 390.3, 4.642, |, 0.0
3530.3, 139.2, | , 26.5, 0.0, 427.4, | ,  1000,   955,  3000,  2934, | , -3.4, 385.6, 4.585, |, 0.0
3531.3, 138.7, | , 26.5, 0.0, 427.8, | ,  1000,   955,  3000,  2920, | , -3.4, 385.6, 4.568, |, 0.0
3532.3, 138.7, | , 26.5, 0.0, 427.9, | ,  1000,   958,  3000,  2944, | , -3.4, 384.7, 4.590, |, 0.0
3533.3, 139.0, | , 26.5, 0.0, 428.2, | ,  1000,   954,  3000,  2939, | , -3.4, 412.1, 4.905, |, 0.0
3534.3, 139.0, | , 26.5, 0.0, 428.5, | ,  1000,   953,  3000,  2919, | , -3.4, 412.6, 4.884, |, 0.0
3535.3, 138.7, | , 26.5, 0.0, 427.8, | ,  1000,   959,  3000,  2915, | , -3.4, 393.7, 4.664, |, 0.0
3536.3, 139.1, | , 26.5, 0.0, 428.3, | ,  1000,   957,  3000,  2915, | , -3.4, 394.6, 4.672, |, 0.0
3537.3, 139.0, | , 26.5, 0.0, 428.8, | ,  1000,   957,  3000,  2931, | , -3.4, 403.1, 4.793, |, 0.0
3538.3, 138.9, | , 26.5, 0.0, 427.9, | ,  1000,   962,  3000,  2923, | , -3.4, 402.7, 4.784, |, 0.0
3539.4, 138.6, | , 26.5, 0.0, 428.5, | ,  1000,   954,  3000,  2929, | , -3.4, 419.9, 4.984, |, 0.0
3540.4, 138.7, | , 26.5, 0.0, 428.6, | ,  1000,   958,  3000,  2914, | , -3.4, 407.4, 4.823, |, 0.0
3541.4, 138.7, | , 26.5, 0.0, 429.1, | ,  1000,   954,  3000,  2926, | , -3.4, 410.0, 4.864, |, 0.0
3542.4, 138.6, | , 26.5, 0.0, 429.0, | ,  1000,   955,  3000,  2921, | , -3.4, 418.6, 4.961, |, 0.0
3543.4, 139.7, | , 26.5, 0.0, 424.8, | ,  1000,   953,  3000,  2937, | , -3.4, 428.4, 5.095, |, 0.0
3544.4, 139.1, | , 26.5, 0.0, 429.3, | ,  1000,   952,  3000,  2948, | , -3.4, 414.7, 4.946, |, 0.0
3545.4, 138.9, | , 26.5, 0.0, 428.4, | ,  1000,   955,  3000,  2935, | , -3.4, 416.9, 4.958, |, 0.0
3546.4, 138.7, | , 26.5, 0.0, 429.5, | ,  1000,   956,  3000,  2937, | , -3.4, 424.6, 5.053, |, 0.0
3547.4, 138.8, | , 26.5, 0.0, 430.0, | ,  1000,   948,  3000,  2897, | , -3.4, 419.4, 4.930, |, 0.0
3548.4, 139.6, | , 26.5, 0.0, 424.1, | ,  1000,   949,  3000,  2922, | , -3.4, 417.3, 4.939, |, 0.0
3549.5, 138.5, | , 26.5, 0.0, 430.2, | ,  1000,   959,  3000,  2929, | , -3.4, 444.3, 5.281, |, 0.0
3550.5, 138.8, | , 26.5, 0.0, 429.2, | ,  1000,   956,  3000,  2949, | , -3.4, 425.0, 5.075, |, 0.0
3551.5, 139.0, | , 26.5, 0.0, 430.5, | ,  1000,   954,  3000,  2921, | , -3.4, 452.0, 5.354, |, 0.0
3552.5, 138.7, | , 26.5, 0.0, 430.2, | ,  1000,   955,  3000,  2941, | , -3.4, 437.4, 5.209, |, 0.0
3553.5, 138.6, | , 26.5, 0.0, 430.3, | ,  1000,   950,  3000,  2932, | , -3.4, 426.3, 5.059, |, 0.0
3554.5, 138.7, | , 26.5, 0.0, 430.4, | ,  1000,   952,  3000,  2929, | , -3.4, 454.6, 5.394, |, 0.0
3555.5, 138.8, | , 26.5, 0.0, 429.9, | ,  1000,   954,  3000,  2955, | , -3.4, 457.6, 5.468, |, 0.0
3556.5, 138.6, | , 26.5, 0.0, 430.8, | ,  1000,   956,  3000,  2926, | , -3.4, 434.8, 5.161, |, 0.0
3557.5, 138.5, | , 26.5, 0.0, 430.9, | ,  1000,   956,  3000,  2921, | , -3.4, 437.4, 5.185, |, 0.0
3558.5, 139.0, | , 26.5, 0.0, 431.3, | ,  1000,   951,  3000,  2926, | , -3.4, 431.4, 5.113, |, 0.0
3559.5, 139.1, | , 26.5, 0.0, 431.4, | ,  1000,   959,  3000,  2937, | , -3.4, 435.7, 5.190, |, 0.0
3560.6, 138.7, | , 26.5, 0.0, 431.2, | ,  1000,   957,  3000,  2921, | , -3.4, 444.3, 5.267, |, 0.0
3561.6, 138.7, | , 26.5, 0.0, 431.4, | ,  1000,   953,  3000,  2915, | , -3.4, 461.0, 5.452, |, 0.0
3562.6, 139.1, | , 26.5, 0.0, 431.9, | ,  1000,   956,  3000,  2949, | , -3.4, 442.1, 5.280, |, 0.0
3563.6, 138.7, | , 26.5, 0.0, 431.4, | ,  1000,   955,  3000,  2926, | , -3.4, 445.1, 5.282, |, 0.0
3564.6, 138.7, | , 26.5, 0.0, 431.8, | ,  1000,   954,  3000,  2914, | , -3.4, 449.0, 5.310, |, 0.0
3565.6, 138.9, | , 26.5, 0.0, 431.4, | ,  1000,   954,  3000,  2902, | , -3.4, 449.0, 5.293, |, 0.0
3566.6, 138.6, | , 26.5, 0.0, 432.1, | ,  1000,   959,  3000,  2936, | , -3.4, 450.3, 5.361, |, 0.0
3567.6, 138.6, | , 26.5, 0.0, 432.2, | ,  1000,   955,  3000,  2922, | , -3.4, 450.7, 5.342, |, 0.0
3568.6, 138.5, | , 26.5, 0.0, 432.5, | ,  1000,   958,  3000,  2925, | , -3.4, 458.0, 5.436, |, 0.0
3569.7, 139.5, | , 26.5, 0.0, 429.2, | ,  1000,   952,  3000,  2929, | , -3.4, 482.8, 5.728, |, 0.0
3570.7, 138.9, | , 26.5, 0.0, 431.8, | ,  1000,   953,  3000,  2945, | , -3.4, 458.0, 5.459, |, 0.0
3571.7, 138.8, | , 26.5, 0.0, 432.5, | ,  1000,   954,  3000,  2940, | , -3.4, 457.1, 5.441, |, 0.0
3572.7, 139.1, | , 26.5, 0.0, 432.8, | ,  1000,   954,  3000,  2933, | , -3.4, 478.6, 5.686, |, 0.0
3573.7, 138.5, | , 26.5, 0.0, 432.7, | ,  1000,   953,  3000,  2915, | , -3.4, 471.3, 5.574, |, 0.0
3574.7, 139.4, | , 26.5, 0.0, 427.0, | ,  1000,   954,  3000,  2924, | , -3.4, 461.0, 5.465, |, 0.0
3575.7, 138.7, | , 26.5, 0.0, 431.8, | ,  1000,   957,  3000,  2924, | , -3.4, 489.7, 5.811, |, 0.0
3576.7, 139.0, | , 26.5, 0.0, 433.4, | ,  1000,   958,  3000,  2929, | , -3.4, 483.7, 5.748, |, 0.0
3577.7, 138.7, | , 26.5, 0.0, 433.4, | ,  1000,   956,  3000,  2939, | , -3.4, 470.8, 5.607, |, 0.0
3578.8, 138.7, | , 26.5, 0.0, 433.6, | ,  1000,   955,  3000,  2941, | , -3.4, 492.7, 5.867, |, 0.0
3579.8, 139.3, | , 26.5, 0.0, 429.9, | ,  1000,   958,  3000,  2915, | , -3.4, 463.6, 5.489, |, 0.0
3580.8, 138.7, | , 26.5, 0.0, 432.9, | ,  1000,   953,  3000,  2945, | , -3.4, 469.1, 5.591, |, 0.0
3581.8, 138.7, | , 26.5, 0.0, 433.7, | ,  1000,   958,  3000,  2935, | , -3.4, 472.1, 5.620, |, 0.0
3582.8, 139.0, | , 26.5, 0.0, 434.3, | ,  1000,   955,  3000,  2933, | , -3.4, 473.4, 5.628, |, 0.0
3583.8, 139.2, | , 26.5, 0.0, 434.0, | ,  1000,   953,  3000,  2948, | , -3.4, 483.3, 5.763, |, 0.0
3584.8, 138.7, | , 26.5, 0.0, 434.1, | ,  1000,   954,  3000,  2919, | , -3.4, 511.5, 6.057, |, 0.0
3585.8, 138.7, | , 26.5, 0.0, 433.5, | ,  1000,   953,  3000,  2930, | , -3.4, 479.0, 5.686, |, 0.0
3586.8, 139.0, | , 26.5, 0.0, 434.4, | ,  1000,   958,  3000,  2907, | , -3.4, 481.5, 5.690, |, 0.0
3587.8, 139.0, | , 26.5, 0.0, 434.4, | ,  1000,   956,  3000,  2944, | , -3.4, 516.7, 6.162, |, 0.0
3588.9, 138.6, | , 26.5, 0.0, 434.3, | ,  1000,   954,  3000,  2914, | , -3.4, 518.4, 6.130, |, 0.0
3589.9, 139.0, | , 26.5, 0.0, 434.7, | ,  1000,   957,  3000,  2933, | , -3.4, 494.8, 5.886, |, 0.0
3590.9, 139.1, | , 26.5, 0.0, 434.1, | ,  1000,   958,  3000,  2941, | , -3.4, 519.7, 6.193, |, 0.0
3591.9, 138.6, | , 26.5, 0.0, 434.8, | ,  1000,   952,  3000,  2914, | , -3.4, 523.5, 6.188, |, 0.0
3592.9, 138.6, | , 26.5, 0.0, 435.2, | ,  1000,   953,  3000,  2914, | , -3.4, 498.3, 5.890, |, 0.0
3593.9, 139.0, | , 26.5, 0.0, 435.4, | ,  1000,   952,  3000,  2933, | , -3.4, 496.1, 5.893, |, 0.0
3594.9, 138.8, | , 26.5, 0.0, 435.3, | ,  1000,   958,  3000,  2915, | , -3.4, 497.0, 5.884, |, 0.0
3595.9, 139.3, | , 26.5, 0.0, 431.7, | ,  1000,   949,  3000,  2938, | , -3.4, 493.5, 5.866, |, 0.0
3596.9, 138.6, | , 26.5, 0.0, 435.4, | ,  1000,   959,  3000,  2920, | , -3.4, 508.5, 6.031, |, 0.0
3597.9, 138.9, | , 26.5, 0.0, 436.1, | ,  1000,   951,  3000,  2907, | , -3.4, 502.1, 5.923, |, 0.0
3599.0, 138.7, | , 26.5, 0.0, 435.7, | ,  1000,   955,  3000,  2938, | , -3.4, 504.7, 6.007, |, 0.0
3600.0, 138.6, | , 26.5, 0.0, 436.3, | ,  1000,   957,  3000,  2914, | , -3.4, 507.7, 6.007, |, 0.0
3601.0, 139.7, | , 26.5, 0.0, 432.6, | ,  1000,   956,  3000,  2933, | , -3.4, 515.8, 6.133, |, 0.0
3602.0, 138.6, | , 26.5, 0.0, 436.2, | ,  1000,   956,  3000,  2910, | , -3.4, 523.1, 6.182, |, 0.0
3603.0, 138.5, | , 26.5, 0.0, 436.3, | ,  1000,   957,  3000,  2920, | , -3.4, 509.8, 6.043, |, 0.0
3604.0, 139.1, | , 26.5, 0.0, 436.2, | ,  1000,   952,  3000,  2933, | , -3.4, 517.1, 6.143, |, 0.0
3605.0, 139.0, | , 26.5, 0.0, 436.5, | ,  1000,   955,  3000,  2942, | , -3.4, 517.5, 6.165, |, 0.0
3606.0, 139.2, | , 26.5, 0.0, 432.4, | ,  1000,   954,  3000,  2914, | , -3.4, 523.1, 6.186, |, 0.0
3607.0, 138.7, | , 26.5, 0.0, 436.7, | ,  1000,   959,  3000,  2945, | , -3.4, 521.4, 6.223, |, 0.0
3608.1, 139.1, | , 26.5, 0.0, 436.8, | ,  1000,   959,  3000,  2944, | , -3.4, 525.3, 6.267, |, 0.0
3609.1, 139.0, | , 26.5, 0.0, 437.0, | ,  1000,   957,  3000,  2925, | , -3.4, 523.5, 6.212, |, 0.0
3610.1, 138.6, | , 26.5, 0.0, 437.0, | ,  1000,   954,  3000,  2914, | , -3.4, 530.8, 6.278, |, 0.0
