Repository: jdhuang-csm/Ru-BCA

## Methods
* (BaO)<sub>x</sub>-(CaO)<sub>y</sub>-(Al<sub>2</sub>O<sub>3</sub>)<sub>1-x-y</sub> (BCA) catalyst supports were synthesized via sol-gel and solid-state methods. 
* Ru/BCA catalysts were prepared via incipient wetness impregnation to achieve 1 wt. % Ru loading.
* Ammonia synthesis rates were measured for Ru/BCA catalysts in a packed-bed reactor at 480-600<sup>o</sup>C, 10 bar, and space velocities up to 1.3 x 10<sup>6</sup> ml g<sub>cat</sub><sup>-1</sup> h<sup>-1</sup>.
* A machine learning (ML) model was employed to improve understanding of the behavior of Ru/BCA catalysts.
* A microkinetic model was developed to describe the best-performing catalyst.

File: data/init_files_Cadigan/B2CA_7-12_dryoven.txt (part 9 of 29)
********** Start test **********
Elapsed time, Pressure, | , LJtemp(C), Inner-Temp, Outer-Temp, | , N2-set, N2-flow, H2-set, H2-flow, | , pH, NH3_ppm, NH3_Prod_rate, |, In222Temp
3219.4, 139.1, | , 26.8, 0.0, 420.9, | ,  1000,   952,  3000,  2940, | , -3.4, 598.9, 6.622, |, 0.0
3220.4, 139.7, | , 26.8, 0.0, 415.5, | ,  1000,   954,  3000,  2918, | , -3.4, 579.7, 6.377, |, 0.0
3221.4, 138.4, | , 26.8, 0.0, 421.0, | ,  1000,   954,  3000,  2922, | , -3.4, 578.8, 6.373, |, 0.0
3222.5, 139.0, | , 26.8, 0.0, 421.5, | ,  1000,   955,  3000,  2932, | , -3.4, 598.1, 6.603, |, 0.0
3223.5, 138.7, | , 26.8, 0.0, 420.8, | ,  1000,   955,  3000,  2940, | , -3.4, 598.5, 6.623, |, 0.0
3224.5, 138.7, | , 26.8, 0.0, 421.4, | ,  1000,   954,  3000,  2927, | , -3.4, 634.1, 6.991, |, 0.0
3225.5, 139.5, | , 26.8, 0.0, 416.3, | ,  1000,   952,  3000,  2936, | , -3.4, 612.7, 6.766, |, 0.0
3226.5, 139.1, | , 26.8, 0.0, 421.5, | ,  1000,   957,  3000,  2922, | , -3.4, 615.2, 6.780, |, 0.0
3227.5, 138.7, | , 26.8, 0.0, 421.5, | ,  1000,   955,  3000,  2914, | , -3.4, 638.8, 7.021, |, 0.0
3228.5, 138.7, | , 26.8, 0.0, 421.7, | ,  1000,   958,  3000,  2921, | , -3.4, 627.2, 6.911, |, 0.0
3229.5, 139.1, | , 26.8, 0.0, 422.1, | ,  1000,   959,  3000,  2949, | , -3.4, 626.4, 6.953, |, 0.0
3230.5, 138.9, | , 26.8, 0.0, 421.1, | ,  1000,   958,  3000,  2941, | , -3.4, 646.5, 7.162, |, 0.0
3231.5, 138.7, | , 26.8, 0.0, 422.0, | ,  1000,   955,  3000,  2912, | , -3.4, 636.2, 6.989, |, 0.0
3232.6, 139.0, | , 26.8, 0.0, 422.4, | ,  1000,   952,  3000,  2948, | , -3.4, 641.4, 7.105, |, 0.0
3233.6, 139.0, | , 26.8, 0.0, 422.5, | ,  1000,   953,  3000,  2918, | , -3.4, 660.2, 7.260, |, 0.0
3234.6, 138.7, | , 26.8, 0.0, 422.3, | ,  1000,   953,  3000,  2928, | , -3.4, 652.1, 7.189, |, 0.0
3235.6, 138.8, | , 26.8, 0.0, 422.0, | ,  1000,   954,  3000,  2923, | , -3.4, 649.9, 7.158, |, 0.0
3236.6, 138.8, | , 26.8, 0.0, 422.5, | ,  1000,   956,  3000,  2922, | , -3.4, 649.1, 7.151, |, 0.0
3237.6, 139.0, | , 26.8, 0.0, 423.1, | ,  1000,   951,  3000,  2931, | , -3.4, 658.1, 7.256, |, 0.0
3238.6, 138.6, | , 26.8, 0.0, 423.2, | ,  1000,   957,  3000,  2915, | , -3.4, 656.4, 7.220, |, 0.0
3239.6, 139.1, | , 26.8, 0.0, 423.2, | ,  1000,   957,  3000,  2934, | , -3.4, 669.2, 7.397, |, 0.0
3240.6, 139.2, | , 26.8, 0.0, 422.9, | ,  1000,   956,  3000,  2927, | , -3.4, 672.6, 7.420, |, 0.0
3241.6, 138.8, | , 26.8, 0.0, 423.5, | ,  1000,   956,  3000,  2922, | , -3.4, 676.9, 7.457, |, 0.0
3242.7, 138.7, | , 26.8, 0.0, 423.5, | ,  1000,   955,  3000,  2932, | , -3.4, 672.2, 7.422, |, 0.0
3243.7, 139.1, | , 26.8, 0.0, 423.7, | ,  1000,   957,  3000,  2934, | , -3.4, 676.1, 7.473, |, 0.0
3244.7, 138.7, | , 26.8, 0.0, 423.6, | ,  1000,   956,  3000,  2918, | , -3.4, 674.8, 7.427, |, 0.0
3245.7, 138.9, | , 26.8, 0.0, 422.8, | ,  1000,   955,  3000,  2943, | , -3.4, 681.6, 7.546, |, 0.0
3246.7, 139.3, | , 26.8, 0.0, 419.4, | ,  1000,   952,  3000,  2919, | , -3.4, 680.3, 7.482, |, 0.0
3247.7, 138.7, | , 26.8, 0.0, 423.8, | ,  1000,   955,  3000,  2929, | , -3.4, 679.5, 7.498, |, 0.0
3248.7, 138.7, | , 26.8, 0.0, 423.9, | ,  1000,   960,  3000,  2928, | , -3.4, 693.6, 7.660, |, 0.0
3249.7, 138.7, | , 26.8, 0.0, 423.8, | ,  1000,   954,  3000,  2926, | , -3.4, 691.5, 7.621, |, 0.0
3250.7, 139.1, | , 26.8, 0.0, 423.6, | ,  1000,   955,  3000,  2926, | , -3.4, 693.2, 7.640, |, 0.0
3251.7, 140.0, | , 26.8, 0.0, 417.7, | ,  1000,   954,  3000,  2952, | , -3.4, 694.9, 7.711, |, 0.0
3252.8, 138.5, | , 26.8, 0.0, 424.3, | ,  1000,   953,  3000,  2923, | , -3.4, 708.2, 7.798, |, 0.0
3253.8, 138.6, | , 26.8, 0.0, 424.6, | ,  1000,   954,  3000,  2921, | , -3.4, 706.1, 7.771, |, 0.0
3254.8, 139.0, | , 26.8, 0.0, 424.8, | ,  1000,   958,  3000,  2941, | , -3.4, 706.5, 7.824, |, 0.0
3255.8, 138.9, | , 26.8, 0.0, 424.3, | ,  1000,   952,  3000,  2951, | , -3.4, 705.2, 7.817, |, 0.0
3256.8, 138.8, | , 26.8, 0.0, 425.0, | ,  1000,   956,  3000,  2923, | , -3.4, 701.8, 7.733, |, 0.0
3257.8, 139.0, | , 26.8, 0.0, 424.8, | ,  1000,   958,  3000,  2933, | , -3.4, 721.1, 7.969, |, 0.0
3258.8, 138.9, | , 26.8, 0.0, 425.5, | ,  1000,   955,  3000,  2911, | , -3.4, 712.1, 7.817, |, 0.0
3259.8, 138.6, | , 26.8, 0.0, 425.0, | ,  1000,   952,  3000,  2938, | , -3.4, 722.3, 7.982, |, 0.0
3260.8, 138.9, | , 26.8, 0.0, 424.7, | ,  1000,   954,  3000,  2931, | , -3.4, 722.8, 7.976, |, 0.0
3261.8, 139.0, | , 26.8, 0.0, 425.7, | ,  1000,   954,  3000,  2926, | , -3.4, 723.6, 7.976, |, 0.0
3262.9, 139.1, | , 26.8, 0.0, 425.7, | ,  1000,   956,  3000,  2929, | , -3.4, 720.6, 7.954, |, 0.0
3263.9, 138.8, | , 26.8, 0.0, 425.7, | ,  1000,   953,  3000,  2926, | , -3.4, 757.0, 8.342, |, 0.0
3264.9, 139.2, | , 26.8, 0.0, 426.0, | ,  1000,   956,  3000,  2931, | , -3.4, 729.2, 8.051, |, 0.0
3265.9, 139.3, | , 26.8, 0.0, 425.2, | ,  1000,   956,  3000,  2935, | , -3.4, 758.8, 8.385, |, 0.0
3266.9, 138.7, | , 26.8, 0.0, 425.4, | ,  1000,   955,  3000,  2904, | , -3.4, 743.3, 8.147, |, 0.0
3267.9, 138.6, | , 26.8, 0.0, 426.4, | ,  1000,   952,  3000,  2930, | , -3.4, 748.0, 8.249, |, 0.0
3268.9, 139.0, | , 26.8, 0.0, 426.3, | ,  1000,   957,  3000,  2923, | , -3.4, 743.8, 8.197, |, 0.0
3269.9, 138.7, | , 26.8, 0.0, 426.4, | ,  1000,   955,  3000,  2929, | , -3.4, 763.5, 8.423, |, 0.0
3270.9, 138.9, | , 26.8, 0.0, 425.9, | ,  1000,   956,  3000,  2930, | , -3.4, 757.5, 8.361, |, 0.0
3271.9, 138.9, | , 26.8, 0.0, 425.8, | ,  1000,   957,  3000,  2935, | , -3.4, 756.2, 8.360, |, 0.0
3273.0, 139.3, | , 26.8, 0.0, 425.6, | ,  1000,   958,  3000,  2916, | , -3.4, 751.0, 8.265, |, 0.0
3274.0, 138.7, | , 26.8, 0.0, 426.4, | ,  1000,   956,  3000,  2941, | , -3.4, 758.8, 8.397, |, 0.0
3275.0, 138.7, | , 26.8, 0.0, 427.0, | ,  1000,   956,  3000,  2922, | , -3.4, 760.0, 8.372, |, 0.0
3276.0, 139.0, | , 26.8, 0.0, 427.1, | ,  1000,   951,  3000,  2932, | , -3.4, 756.6, 8.345, |, 0.0
3277.0, 138.9, | , 26.8, 0.0, 427.4, | ,  1000,   954,  3000,  2912, | , -3.4, 798.6, 8.769, |, 0.0
3278.0, 139.2, | , 26.8, 0.0, 423.0, | ,  1000,   957,  3000,  2940, | , -3.4, 777.2, 8.602, |, 0.0
3279.0, 138.7, | , 26.8, 0.0, 427.8, | ,  1000,   956,  3000,  2951, | , -3.4, 768.2, 8.524, |, 0.0
3280.0, 138.9, | , 26.8, 0.0, 427.9, | ,  1000,   955,  3000,  2909, | , -3.4, 774.2, 8.498, |, 0.0
3281.0, 138.8, | , 26.8, 0.0, 427.2, | ,  1000,   958,  3000,  2933, | , -3.4, 780.2, 8.622, |, 0.0
3282.0, 138.7, | , 26.8, 0.0, 428.2, | ,  1000,   957,  3000,  2931, | , -3.4, 810.6, 8.952, |, 0.0
3283.1, 139.8, | , 26.8, 0.0, 423.5, | ,  1000,   947,  3000,  2938, | , -3.4, 804.6, 8.879, |, 0.0
3284.1, 139.1, | , 26.8, 0.0, 428.4, | ,  1000,   954,  3000,  2930, | , -3.4, 792.6, 8.745, |, 0.0
3285.1, 138.7, | , 26.8, 0.0, 428.3, | ,  1000,   956,  3000,  2919, | , -3.4, 789.6, 8.692, |, 0.0
3286.1, 138.9, | , 26.8, 0.0, 427.7, | ,  1000,   956,  3000,  2946, | , -3.4, 796.9, 8.831, |, 0.0
3287.1, 139.0, | , 26.8, 0.0, 428.9, | ,  1000,   953,  3000,  2922, | , -3.4, 828.6, 9.119, |, 0.0
3288.1, 138.7, | , 26.8, 0.0, 428.1, | ,  1000,   952,  3000,  2919, | , -3.4, 809.7, 8.902, |, 0.0
3289.1, 138.7, | , 26.8, 0.0, 428.6, | ,  1000,   958,  3000,  2939, | , -3.4, 796.0, 8.811, |, 0.0
3290.1, 138.7, | , 26.8, 0.0, 428.9, | ,  1000,   954,  3000,  2918, | , -3.4, 806.3, 8.866, |, 0.0
3291.1, 138.8, | , 26.8, 0.0, 428.4, | ,  1000,   954,  3000,  2935, | , -3.4, 817.5, 9.028, |, 0.0
3292.2, 138.8, | , 26.8, 0.0, 429.0, | ,  1000,   950,  3000,  2937, | , -3.4, 814.9, 8.997, |, 0.0
3293.2, 138.6, | , 26.8, 0.0, 429.2, | ,  1000,   957,  3000,  2926, | , -3.4, 833.3, 9.190, |, 0.0
3294.2, 139.1, | , 26.8, 0.0, 429.7, | ,  1000,   956,  3000,  2923, | , -3.4, 829.9, 9.143, |, 0.0
3295.2, 138.6, | , 26.8, 0.0, 429.4, | ,  1000,   952,  3000,  2918, | , -3.4, 832.9, 9.156, |, 0.0
3296.2, 138.7, | , 26.8, 0.0, 428.7, | ,  1000,   954,  3000,  2917, | , -3.4, 829.0, 9.115, |, 0.0
3297.2, 138.9, | , 26.8, 0.0, 429.9, | ,  1000,   953,  3000,  2929, | , -3.4, 826.9, 9.118, |, 0.0
3298.2, 138.7, | , 26.8, 0.0, 429.4, | ,  1000,   958,  3000,  2938, | , -3.4, 827.7, 9.160, |, 0.0
3299.2, 138.7, | , 26.8, 0.0, 429.7, | ,  1000,   958,  3000,  2921, | , -3.4, 830.3, 9.147, |, 0.0
3300.2, 138.7, | , 26.8, 0.0, 430.0, | ,  1000,   951,  3000,  2937, | , -3.4, 846.6, 9.348, |, 0.0
3301.2, 139.2, | , 26.8, 0.0, 429.9, | ,  1000,   956,  3000,  2956, | , -3.4, 839.7, 9.328, |, 0.0
3302.2, 138.8, | , 26.8, 0.0, 430.5, | ,  1000,   956,  3000,  2929, | , -3.4, 843.6, 9.308, |, 0.0
3303.3, 138.7, | , 26.8, 0.0, 430.5, | ,  1000,   955,  3000,  2937, | , -3.4, 867.2, 9.586, |, 0.0
3304.3, 139.4, | , 26.8, 0.0, 425.5, | ,  1000,   958,  3000,  2922, | , -3.4, 853.0, 9.400, |, 0.0
3305.3, 139.0, | , 26.8, 0.0, 430.8, | ,  1000,   957,  3000,  2938, | , -3.4, 846.2, 9.360, |, 0.0
3306.3, 138.8, | , 26.8, 0.0, 430.0, | ,  1000,   957,  3000,  2932, | , -3.4, 851.7, 9.407, |, 0.0
3307.3, 139.1, | , 26.8, 0.0, 431.3, | ,  1000,   958,  3000,  2942, | , -3.4, 871.4, 9.652, |, 0.0
3308.3, 139.1, | , 26.8, 0.0, 430.9, | ,  1000,   955,  3000,  2934, | , -3.4, 880.4, 9.724, |, 0.0
3309.3, 139.3, | , 26.8, 0.0, 425.4, | ,  1000,   949,  3000,  2924, | , -3.4, 875.3, 9.629, |, 0.0
3310.3, 138.7, | , 26.8, 0.0, 431.1, | ,  1000,   953,  3000,  2941, | , -3.4, 856.9, 9.475, |, 0.0
3311.3, 139.1, | , 26.8, 0.0, 430.8, | ,  1000,   955,  3000,  2934, | , -3.4, 877.4, 9.691, |, 0.0
3312.4, 138.6, | , 26.8, 0.0, 431.6, | ,  1000,   957,  3000,  2938, | , -3.4, 891.1, 9.858, |, 0.0
3313.4, 138.7, | , 26.8, 0.0, 431.6, | ,  1000,   956,  3000,  2943, | , -3.4, 880.9, 9.754, |, 0.0
3314.4, 139.5, | , 26.8, 0.0, 427.0, | ,  1000,   950,  3000,  2930, | , -3.4, 872.3, 9.612, |, 0.0
3315.4, 139.1, | , 26.8, 0.0, 432.4, | ,  1000,   952,  3000,  2938, | , -3.4, 898.9, 9.931, |, 0.0
3316.4, 138.8, | , 26.8, 0.0, 431.6, | ,  1000,   956,  3000,  2920, | , -3.4, 880.9, 9.696, |, 0.0
3317.4, 138.7, | , 26.8, 0.0, 432.2, | ,  1000,   956,  3000,  2912, | , -3.4, 881.7, 9.687, |, 0.0
3318.4, 138.9, | , 26.8, 0.0, 432.5, | ,  1000,   953,  3000,  2928, | , -3.4, 888.1, 9.789, |, 0.0
3319.4, 138.5, | , 26.8, 0.0, 432.5, | ,  1000,   956,  3000,  2918, | , -3.4, 893.3, 9.827, |, 0.0
3320.4, 138.5, | , 26.8, 0.0, 432.8, | ,  1000,   958,  3000,  2928, | , -3.4, 926.7, 10.226, |, 0.0
3321.4, 138.7, | , 26.8, 0.0, 431.7, | ,  1000,   957,  3000,  2937, | , -3.4, 903.6, 9.994, |, 0.0
3322.5, 139.1, | , 26.8, 0.0, 433.2, | ,  1000,   958,  3000,  2944, | , -3.4, 900.6, 9.978, |, 0.0
3323.5, 138.8, | , 26.8, 0.0, 433.0, | ,  1000,   955,  3000,  2937, | , -3.4, 896.7, 9.912, |, 0.0
3324.5, 138.8, | , 26.8, 0.0, 433.1, | ,  1000,   955,  3000,  2942, | , -3.4, 900.1, 9.963, |, 0.0
3325.5, 139.1, | , 26.8, 0.0, 433.0, | ,  1000,   955,  3000,  2922, | , -3.4, 904.4, 9.958, |, 0.0
3326.5, 139.3, | , 26.8, 0.0, 432.6, | ,  1000,   957,  3000,  2926, | , -3.4, 939.6, 10.360, |, 0.0
3327.5, 138.9, | , 26.8, 0.0, 433.0, | ,  1000,   954,  3000,  2936, | , -3.4, 922.0, 10.186, |, 0.0
3328.5, 139.2, | , 26.8, 0.0, 433.6, | ,  1000,   955,  3000,  2937, | , -3.4, 917.7, 10.145, |, 0.0
3329.5, 139.1, | , 26.8, 0.0, 433.8, | ,  1000,   955,  3000,  2930, | , -3.4, 922.4, 10.179, |, 0.0
3330.5, 138.9, | , 26.9, 0.0, 433.8, | ,  1000,   954,  3000,  2952, | , -3.4, 947.3, 10.507, |, 0.0
3331.5, 139.0, | , 26.8, 0.0, 433.0, | ,  1000,   953,  3000,  2941, | , -3.4, 936.1, 10.352, |, 0.0
3332.6, 139.3, | , 26.8, 0.0, 433.7, | ,  1000,   953,  3000,  2914, | , -3.4, 937.0, 10.292, |, 0.0
3333.6, 138.9, | , 26.9, 0.0, 434.1, | ,  1000,   957,  3000,  2930, | , -3.4, 937.0, 10.344, |, 0.0
3334.6, 138.7, | , 26.9, 0.0, 434.2, | ,  1000,   956,  3000,  2928, | , -3.4, 955.8, 10.543, |, 0.0
3335.6, 139.4, | , 26.9, 0.0, 430.4, | ,  1000,   955,  3000,  2926, | , -3.4, 951.1, 10.484, |, 0.0
3336.6, 139.2, | , 26.9, 0.0, 433.9, | ,  1000,   955,  3000,  2932, | , -3.4, 943.4, 10.413, |, 0.0
3337.6, 138.8, | , 26.9, 0.0, 434.5, | ,  1000,   952,  3000,  2917, | , -3.4, 946.4, 10.397, |, 0.0
3338.6, 138.7, | , 26.9, 0.0, 434.7, | ,  1000,   954,  3000,  2925, | , -3.4, 944.3, 10.400, |, 0.0
3339.6, 139.1, | , 26.9, 0.0, 434.8, | ,  1000,   952,  3000,  2934, | , -3.4, 951.1, 10.498, |, 0.0
3340.6, 139.8, | , 26.9, 0.0, 427.5, | ,  1000,   956,  3000,  2952, | , -3.4, 968.3, 10.745, |, 0.0
3341.7, 138.8, | , 26.9, 0.0, 434.7, | ,  1000,   952,  3000,  2922, | , -3.4, 956.7, 10.525, |, 0.0
3342.7, 138.9, | , 26.9, 0.0, 435.4, | ,  1000,   951,  3000,  2937, | , -3.4, 964.4, 10.650, |, 0.0
3343.7, 139.2, | , 26.9, 0.0, 435.7, | ,  1000,   953,  3000,  2941, | , -3.4, 996.1, 11.014, |, 0.0
3344.7, 138.9, | , 26.9, 0.0, 435.5, | ,  1000,   954,  3000,  2937, | , -3.4, 964.8, 10.660, |, 0.0
3345.7, 139.5, | , 26.9, 0.0, 431.1, | ,  1000,   956,  3000,  2922, | , -3.4, 982.8, 10.823, |, 0.0
3346.7, 139.4, | , 26.9, 0.0, 435.0, | ,  1000,   952,  3000,  2932, | , -3.4, 973.4, 10.735, |, 0.0
3347.7, 138.9, | , 26.9, 0.0, 435.4, | ,  1000,   957,  3000,  2927, | , -3.4, 987.5, 10.893, |, 0.0
3348.7, 138.8, | , 26.9, 0.0, 435.8, | ,  1000,   955,  3000,  2934, | , -3.4, 982.4, 10.850, |, 0.0
3349.7, 139.2, | , 26.9, 0.0, 436.1, | ,  1000,   951,  3000,  2924, | , -3.4, 1014.1, 11.160, |, 0.0
3350.8, 139.2, | , 26.9, 0.0, 436.3, | ,  1000,   955,  3000,  2923, | , -3.4, 991.4, 10.920, |, 0.0
3351.8, 139.0, | , 26.9, 0.0, 435.3, | ,  1000,   956,  3000,  2925, | , -3.4, 991.4, 10.925, |, 0.0
3352.8, 138.9, | , 26.9, 0.0, 436.2, | ,  1000,   953,  3000,  2925, | , -3.4, 988.0, 10.880, |, 0.0
3353.8, 139.3, | , 26.9, 0.0, 436.6, | ,  1000,   956,  3000,  2938, | , -3.4, 998.3, 11.038, |, 0.0
3354.8, 139.2, | , 26.9, 0.0, 436.9, | ,  1000,   963,  3000,  2932, | , -3.4, 1027.0, 11.357, |, 0.0
3355.8, 138.8, | , 26.9, 0.0, 436.5, | ,  1000,   963,  3000,  2944, | , -3.4, 1009.0, 11.192, |, 0.0
3356.8, 139.0, | , 26.9, 0.0, 436.5, | ,  1000,   956,  3000,  2941, | , -3.4, 1008.1, 11.156, |, 0.0
3357.8, 139.2, | , 26.9, 0.0, 437.0, | ,  1000,   956,  3000,  2940, | , -3.4, 1021.8, 11.303, |, 0.0
3358.8, 139.1, | , 26.9, 0.0, 437.3, | ,  1000,   955,  3000,  2940, | , -3.4, 1020.1, 11.282, |, 0.0
3359.8, 138.9, | , 26.9, 0.0, 436.5, | ,  1000,   952,  3000,  2934, | , -3.4, 1026.1, 11.324, |, 0.0
3360.8, 138.9, | , 26.9, 0.0, 437.3, | ,  1000,   953,  3000,  2936, | , -3.4, 1020.5, 11.269, |, 0.0
3361.8, 140.0, | , 26.9, 0.0, 436.4, | ,  1000,   949,  3000,  2916, | , -3.4, 1024.8, 11.248, |, 0.0
3362.9, 138.9, | , 26.9, 0.0, 437.5, | ,  1000,   953,  3000,  2936, | , -3.4, 1026.1, 11.331, |, 0.0
3363.9, 138.8, | , 26.9, 0.0, 437.6, | ,  1000,   961,  3000,  2920, | , -3.4, 1028.2, 11.332, |, 0.0
3364.9, 139.2, | , 26.9, 0.0, 437.9, | ,  1000,   953,  3000,  2925, | , -3.4, 1037.2, 11.421, |, 0.0
3365.9, 138.9, | , 26.9, 0.0, 437.9, | ,  1000,   955,  3000,  2925, | , -3.4, 1058.2, 11.660, |, 0.0
3366.9, 139.4, | , 26.9, 0.0, 433.9, | ,  1000,   950,  3000,  2915, | , -3.4, 1068.9, 11.733, |, 0.0
3367.9, 138.9, | , 26.9, 0.0, 437.4, | ,  1000,   961,  3000,  2933, | , -3.4, 1041.5, 11.516, |, 0.0
3368.9, 139.2, | , 26.9, 0.0, 438.3, | ,  1000,   953,  3000,  2925, | , -3.4, 1043.7, 11.492, |, 0.0
3369.9, 138.9, | , 26.9, 0.0, 438.2, | ,  1000,   952,  3000,  2934, | , -3.4, 1052.2, 11.612, |, 0.0
3370.9, 138.9, | , 26.9, 0.0, 438.5, | ,  1000,   952,  3000,  2947, | , -3.4, 1077.1, 11.924, |, 0.0
3371.9, 139.5, | , 26.9, 0.0, 433.9, | ,  1000,   953,  3000,  2922, | , -3.4, 1055.2, 11.611, |, 0.0
3373.0, 139.3, | , 26.9, 0.0, 438.2, | ,  1000,   952,  3000,  2929, | , -3.4, 1057.4, 11.652, |, 0.0
3374.0, 138.9, | , 26.9, 0.0, 438.7, | ,  1000,   955,  3000,  2927, | , -3.4, 1068.9, 11.782, |, 0.0
3375.0, 138.8, | , 26.9, 0.0, 438.9, | ,  1000,   956,  3000,  2926, | , -3.4, 1074.1, 11.837, |, 0.0
3376.0, 139.3, | , 26.9, 0.0, 439.5, | ,  1000,   959,  3000,  2932, | , -3.4, 1102.4, 12.178, |, 0.0
3377.0, 139.3, | , 26.9, 0.0, 439.3, | ,  1000,   953,  3000,  2926, | , -3.4, 1113.1, 12.260, |, 0.0
3378.0, 139.0, | , 26.9, 0.0, 438.7, | ,  1000,   950,  3000,  2938, | , -3.4, 1086.1, 11.992, |, 0.0
3379.0, 139.0, | , 26.9, 0.0, 438.6, | ,  1000,   956,  3000,  2945, | , -3.4, 1098.9, 12.173, |, 0.0
3380.0, 139.3, | , 26.9, 0.0, 439.1, | ,  1000,   957,  3000,  2931, | , -3.4, 1095.9, 12.100, |, 0.0
3381.0, 138.9, | , 26.9, 0.0, 439.6, | ,  1000,   952,  3000,  2944, | , -3.4, 1089.1, 12.050, |, 0.0
3382.0, 138.9, | , 26.9, 0.0, 439.8, | ,  1000,   954,  3000,  2927, | , -3.4, 1090.4, 12.017, |, 0.0
3383.0, 139.5, | , 26.9, 0.0, 439.4, | ,  1000,   953,  3000,  2935, | , -3.4, 1090.4, 12.036, |, 0.0
3384.1, 139.3, | , 26.9, 0.0, 439.9, | ,  1000,   957,  3000,  2939, | , -3.4, 1097.2, 12.138, |, 0.0
3385.1, 138.9, | , 26.9, 0.0, 440.0, | ,  1000,   952,  3000,  2933, | , -3.4, 1119.5, 12.349, |, 0.0
3386.1, 138.9, | , 26.9, 0.0, 439.9, | ,  1000,   952,  3000,  2916, | , -3.4, 1089.9, 11.970, |, 0.0
3387.1, 139.3, | , 26.9, 0.0, 440.4, | ,  1000,   952,  3000,  2931, | , -3.4, 1095.5, 12.079, |, 0.0
3388.1, 139.0, | , 26.9, 0.0, 439.6, | ,  1000,   954,  3000,  2922, | , -3.4, 1091.2, 12.007, |, 0.0
3389.1, 138.8, | , 26.9, 0.0, 440.3, | ,  1000,   959,  3000,  2929, | , -3.4, 1089.9, 12.033, |, 0.0
3390.1, 139.0, | , 26.9, 0.0, 440.3, | ,  1000,   959,  3000,  2925, | , -3.4, 1104.1, 12.174, |, 0.0
3391.1, 139.4, | , 26.9, 0.0, 440.5, | ,  1000,   954,  3000,  2947, | , -3.4, 1111.4, 12.310, |, 0.0
3392.1, 138.9, | , 26.9, 0.0, 440.8, | ,  1000,   954,  3000,  2930, | , -3.4, 1095.1, 12.077, |, 0.0
3393.1, 139.6, | , 26.9, 0.0, 435.1, | ,  1000,   949,  3000,  2919, | , -3.4, 1101.1, 12.095, |, 0.0
3394.2, 139.3, | , 26.9, 0.0, 441.2, | ,  1000,   953,  3000,  2924, | , -3.4, 1087.4, 11.971, |, 0.0
3395.2, 138.9, | , 26.9, 0.0, 440.9, | ,  1000,   956,  3000,  2929, | , -3.4, 1089.5, 12.020, |, 0.0
3396.2, 138.9, | , 26.9, 0.0, 441.0, | ,  1000,   953,  3000,  2921, | , -3.4, 1119.9, 12.318, |, 0.0
3397.2, 138.9, | , 26.9, 0.0, 441.4, | ,  1000,   955,  3000,  2930, | , -3.4, 1102.4, 12.160, |, 0.0
3398.2, 140.3, | , 26.9, 0.0, 432.5, | ,  1000,   951,  3000,  2922, | , -3.4, 1108.4, 12.190, |, 0.0
3399.2, 139.0, | , 26.9, 0.0, 441.5, | ,  1000,   954,  3000,  2934, | , -3.4, 141.4, 1.562, |, 0.0
3400.2, 138.9, | , 26.9, 0.0, 441.5, | ,  1000,   951,  3000,  2949, | , -3.4, 194.5, 2.156, |, 0.0
3401.2, 139.2, | , 26.9, 0.0, 442.2, | ,  1000,   958,  3000,  2928, | , -3.4, 192.8, 2.129, |, 0.0
3402.2, 139.3, | , 26.9, 0.0, 442.1, | ,  1000,   957,  3000,  2936, | , -3.4, 218.1, 2.412, |, 0.0
3403.2, 139.6, | , 26.9, 0.0, 436.6, | ,  1000,   957,  3000,  2931, | , -3.4, 242.0, 2.674, |, 0.0
3404.3, 139.5, | , 26.9, 0.0, 440.9, | ,  1000,   953,  3000,  2933, | , -3.4, 265.6, 2.933, |, 0.0
3405.3, 139.3, | , 26.9, 0.0, 442.5, | ,  1000,   958,  3000,  2938, | , -3.4, 302.5, 3.349, |, 0.0
3406.3, 138.9, | , 26.9, 0.0, 442.3, | ,  1000,   952,  3000,  2914, | , -3.4, 320.0, 3.515, |, 0.0
3407.3, 138.9, | , 26.9, 0.0, 442.9, | ,  1000,   960,  3000,  2941, | , -3.4, 330.7, 3.666, |, 0.0
3408.3, 139.4, | , 26.9, 0.0, 442.3, | ,  1000,   951,  3000,  2926, | , -3.4, 361.2, 3.979, |, 0.0
3409.3, 139.3, | , 26.9, 0.0, 443.2, | ,  1000,   953,  3000,  2941, | , -3.4, 389.0, 4.305, |, 0.0
3410.3, 139.0, | , 26.9, 0.0, 442.9, | ,  1000,   956,  3000,  2924, | , -3.4, 419.9, 4.629, |, 0.0
3411.3, 139.0, | , 26.9, 0.0, 443.8, | ,  1000,   952,  3000,  2924, | , -3.4, 467.8, 5.152, |, 0.0
3412.3, 139.3, | , 26.9, 0.0, 443.7, | ,  1000,   957,  3000,  2923, | , -3.4, 488.4, 5.384, |, 0.0
3413.3, 139.0, | , 26.9, 0.0, 443.0, | ,  1000,   955,  3000,  2916, | , -3.4, 496.5, 5.462, |, 0.0
3414.3, 138.9, | , 26.9, 0.0, 443.2, | ,  1000,   953,  3000,  2920, | , -3.4, 529.5, 5.826, |, 0.0
3415.4, 139.2, | , 26.9, 0.0, 443.8, | ,  1000,   954,  3000,  2927, | , -3.4, 552.2, 6.088, |, 0.0
3416.4, 139.2, | , 26.9, 0.0, 443.8, | ,  1000,   954,  3000,  2922, | , -3.4, 586.5, 6.457, |, 0.0
3417.4, 139.0, | , 26.9, 0.0, 443.8, | ,  1000,   954,  3000,  2937, | , -3.4, 617.4, 6.825, |, 0.0
3418.4, 139.1, | , 26.9, 0.0, 443.2, | ,  1000,   950,  3000,  2930, | , -3.4, 635.4, 7.004, |, 0.0
3419.4, 139.1, | , 26.9, 0.0, 443.8, | ,  1000,   955,  3000,  2926, | , -3.4, 659.4, 7.267, |, 0.0
3420.4, 138.9, | , 26.9, 0.0, 444.0, | ,  1000,   958,  3000,  2914, | , -3.4, 682.1, 7.501, |, 0.0
3421.4, 138.9, | , 26.9, 0.0, 444.5, | ,  1000,   954,  3000,  2911, | , -3.4, 731.3, 8.028, |, 0.0
3422.4, 139.0, | , 26.9, 0.0, 444.4, | ,  1000,   958,  3000,  2940, | , -3.4, 742.9, 8.226, |, 0.0
3423.4, 139.4, | , 26.9, 0.0, 443.9, | ,  1000,   954,  3000,  2933, | , -3.4, 767.3, 8.471, |, 0.0
3424.5, 139.5, | , 26.9, 0.0, 440.6, | ,  1000,   954,  3000,  2924, | , -3.4, 787.9, 8.679, |, 0.0
3425.5, 139.0, | , 26.9, 0.0, 445.1, | ,  1000,   953,  3000,  2953, | , -3.4, 818.7, 9.082, |, 0.0
3426.5, 139.3, | , 26.9, 0.0, 445.0, | ,  1000,   951,  3000,  2911, | , -3.4, 871.4, 9.559, |, 0.0
3427.5, 139.3, | , 26.9, 0.0, 445.4, | ,  1000,   956,  3000,  2938, | , -3.4, 904.4, 10.002, |, 0.0
3428.5, 139.1, | , 26.9, 0.0, 444.3, | ,  1000,   951,  3000,  2941, | , -3.4, 922.0, 10.191, |, 0.0
3429.5, 139.6, | , 26.9, 0.0, 440.6, | ,  1000,   954,  3000,  2932, | , -3.4, 942.1, 10.396, |, 0.0
3430.5, 139.3, | , 26.9, 0.0, 445.5, | ,  1000,   957,  3000,  2912, | , -3.4, 951.6, 10.456, |, 0.0
3431.5, 138.9, | , 26.9, 0.0, 445.1, | ,  1000,   959,  3000,  2944, | , -3.4, 972.1, 10.774, |, 0.0
3432.5, 139.0, | , 26.9, 0.0, 445.6, | ,  1000,   956,  3000,  2936, | , -3.4, 1009.4, 11.156, |, 0.0
3433.5, 139.4, | , 26.9, 0.0, 444.9, | ,  1000,   953,  3000,  2920, | , -3.4, 1018.8, 11.206, |, 0.0
3434.5, 139.3, | , 26.9, 0.0, 446.0, | ,  1000,   950,  3000,  2939, | , -3.4, 1043.7, 11.526, |, 0.0
3435.6, 138.7, | , 26.9, 0.0, 445.7, | ,  1000,   954,  3000,  2923, | , -3.4, 1067.7, 11.754, |, 0.0
3436.6, 138.8, | , 26.9, 0.0, 445.9, | ,  1000,   957,  3000,  2932, | , -3.4, 1077.9, 11.903, |, 0.0
3437.6, 139.2, | , 26.9, 0.0, 445.9, | ,  1000,   956,  3000,  2928, | , -3.4, 1098.1, 12.111, |, 0.0
3438.6, 139.0, | , 26.9, 0.0, 445.2, | ,  1000,   956,  3000,  2935, | , -3.4, 1143.9, 12.638, |, 0.0
3439.6, 138.8, | , 26.9, 0.0, 445.9, | ,  1000,   954,  3000,  2925, | , -3.4, 1155.1, 12.721, |, 0.0
3440.6, 139.1, | , 26.9, 0.0, 447.0, | ,  1000,   954,  3000,  2921, | , -3.4, 1165.3, 12.820, |, 0.0
3441.6, 139.3, | , 26.9, 0.0, 446.7, | ,  1000,   952,  3000,  2935, | , -3.4, 1176.1, 12.980, |, 0.0
3442.6, 138.9, | , 26.9, 0.0, 446.4, | ,  1000,   960,  3000,  2944, | , -3.4, 1192.3, 13.216, |, 0.0
3443.6, 139.1, | , 26.9, 0.0, 446.0, | ,  1000,   956,  3000,  2930, | , -3.4, 1224.9, 13.516, |, 0.0
3444.6, 139.3, | , 26.9, 0.0, 447.2, | ,  1000,   957,  3000,  2933, | , -3.4, 1215.0, 13.418, |, 0.0
3445.7, 138.9, | , 26.9, 0.0, 446.9, | ,  1000,   954,  3000,  2926, | , -3.4, 1251.5, 13.782, |, 0.0
3446.7, 139.0, | , 26.9, 0.0, 446.8, | ,  1000,   955,  3000,  2933, | , -3.4, 1272.0, 14.044, |, 0.0
3447.7, 138.8, | , 26.9, 0.0, 446.9, | ,  1000,   958,  3000,  2903, | , -3.4, 1263.9, 13.851, |, 0.0
3448.7, 139.4, | , 26.9, 0.0, 446.7, | ,  1000,   957,  3000,  2928, | , -3.4, 1278.9, 14.106, |, 0.0
3449.7, 138.9, | , 26.9, 0.0, 447.1, | ,  1000,   953,  3000,  2940, | , -3.4, 1288.7, 14.242, |, 0.0
3450.7, 139.6, | , 26.9, 0.0, 443.1, | ,  1000,   951,  3000,  2922, | , -3.4, 1292.2, 14.210, |, 0.0
3451.7, 139.3, | , 26.9, 0.0, 447.8, | ,  1000,   957,  3000,  2927, | , -3.4, 1318.3, 14.537, |, 0.0
3452.7, 139.3, | , 26.9, 0.0, 448.1, | ,  1000,   955,  3000,  2909, | , -3.4, 1316.6, 14.441, |, 0.0
3453.7, 139.0, | , 26.9, 0.0, 447.2, | ,  1000,   958,  3000,  2928, | , -3.4, 1325.6, 14.623, |, 0.0
3454.7, 139.1, | , 26.9, 0.0, 448.5, | ,  1000,   958,  3000,  2920, | , -3.4, 1357.3, 14.940, |, 0.0
3455.8, 140.3, | , 26.9, 0.0, 441.9, | ,  1000,   950,  3000,  2920, | , -3.4, 1340.6, 14.728, |, 0.0
3456.8, 138.8, | , 26.9, 0.0, 448.1, | ,  1000,   955,  3000,  2925, | , -3.4, 1349.6, 14.865, |, 0.0
3457.8, 139.0, | , 26.9, 0.0, 448.3, | ,  1000,   955,  3000,  2948, | , -3.4, 1349.6, 14.949, |, 0.0
3458.8, 139.3, | , 26.9, 0.0, 447.9, | ,  1000,   954,  3000,  2930, | , -3.4, 1363.3, 15.031, |, 0.0
3459.8, 139.3, | , 26.9, 0.0, 449.1, | ,  1000,   955,  3000,  2923, | , -3.4, 1368.9, 15.069, |, 0.0
3460.8, 139.0, | , 26.9, 0.0, 448.7, | ,  1000,   958,  3000,  2946, | , -3.4, 1388.1, 15.383, |, 0.0
3461.8, 138.9, | , 26.9, 0.0, 448.7, | ,  1000,   956,  3000,  2922, | , -3.4, 1380.9, 15.201, |, 0.0
3462.8, 139.4, | , 26.9, 0.0, 448.9, | ,  1000,   955,  3000,  2922, | , -3.4, 1379.1, 15.180, |, 0.0
3463.8, 139.1, | , 26.9, 0.0, 448.2, | ,  1000,   953,  3000,  2928, | , -3.4, 1417.3, 15.614, |, 0.0
3464.8, 139.1, | , 26.9, 0.0, 448.9, | ,  1000,   954,  3000,  2944, | , -3.4, 1411.7, 15.623, |, 0.0
3465.9, 139.4, | , 26.9, 0.0, 449.3, | ,  1000,   956,  3000,  2934, | , -3.4, 1403.6, 15.501, |, 0.0
3466.9, 138.9, | , 26.9, 0.0, 449.4, | ,  1000,   956,  3000,  2933, | , -3.4, 1392.4, 15.369, |, 0.0
3467.9, 139.1, | , 26.9, 0.0, 449.2, | ,  1000,   954,  3000,  2924, | , -3.4, 1400.6, 15.418, |, 0.0
3468.9, 139.0, | , 26.9, 0.0, 448.5, | ,  1000,   957,  3000,  2932, | , -3.4, 1400.1, 15.456, |, 0.0
3469.9, 139.3, | , 26.9, 0.0, 449.8, | ,  1000,   954,  3000,  2912, | , -3.4, 1407.4, 15.445, |, 0.0
3470.9, 138.9, | , 26.9, 0.0, 449.6, | ,  1000,   957,  3000,  2933, | , -3.4, 1415.6, 15.628, |, 0.0
3471.9, 138.9, | , 27.0, 0.0, 449.7, | ,  1000,   958,  3000,  2918, | , -3.4, 1417.3, 15.593, |, 0.0
3472.9, 138.8, | , 26.9, 0.0, 450.2, | ,  1000,   957,  3000,  2914, | , -3.4, 1441.7, 15.841, |, 0.0
3473.9, 139.4, | , 26.9, 0.0, 449.4, | ,  1000,   952,  3000,  2923, | , -3.4, 1426.7, 15.693, |, 0.0
3474.9, 139.0, | , 26.9, 0.0, 450.2, | ,  1000,   953,  3000,  2951, | , -3.4, 1425.0, 15.789, |, 0.0
3475.9, 139.0, | , 26.9, 0.0, 450.4, | ,  1000,   960,  3000,  2916, | , -3.4, 1424.6, 15.674, |, 0.0
3477.0, 139.9, | , 26.9, 0.0, 445.9, | ,  1000,   950,  3000,  2918, | , -3.4, 1451.1, 15.934, |, 0.0
3478.0, 138.8, | , 27.0, 0.0, 450.7, | ,  1000,   952,  3000,  2920, | , -3.4, 1443.0, 15.858, |, 0.0
3479.0, 139.0, | , 26.9, 0.0, 450.3, | ,  1000,   955,  3000,  2936, | , -3.4, 1440.4, 15.908, |, 0.0
3480.0, 139.3, | , 27.0, 0.0, 451.3, | ,  1000,   954,  3000,  2952, | , -3.4, 1438.3, 15.943, |, 0.0
3481.0, 138.9, | , 27.0, 0.0, 451.0, | ,  1000,   959,  3000,  2926, | , -3.4, 1473.8, 16.253, |, 0.0
3482.0, 139.6, | , 27.0, 0.0, 445.7, | ,  1000,   955,  3000,  2922, | , -3.4, 1446.8, 15.923, |, 0.0
3483.0, 138.8, | , 27.0, 0.0, 451.4, | ,  1000,   956,  3000,  2929, | , -3.4, 1483.7, 16.361, |, 0.0
3484.0, 139.6, | , 27.0, 0.0, 450.9, | ,  1000,   952,  3000,  2945, | , -3.4, 1465.3, 16.210, |, 0.0
3485.0, 139.0, | , 27.0, 0.0, 451.2, | ,  1000,   955,  3000,  2933, | , -3.4, 1461.8, 16.136, |, 0.0
3486.1, 138.9, | , 27.0, 0.0, 451.3, | ,  1000,   955,  3000,  2932, | , -3.4, 1470.4, 16.221, |, 0.0
3487.1, 139.7, | , 27.0, 0.0, 447.2, | ,  1000,   949,  3000,  2916, | , -3.4, 1476.0, 16.191, |, 0.0
3488.1, 139.3, | , 27.0, 0.0, 452.1, | ,  1000,   955,  3000,  2944, | , -3.4, 1478.1, 16.355, |, 0.0
3489.1, 139.0, | , 27.0, 0.0, 450.8, | ,  1000,   953,  3000,  2929, | , -3.4, 1475.5, 16.257, |, 0.0
3490.1, 138.9, | , 27.0, 0.0, 451.9, | ,  1000,   957,  3000,  2939, | , -3.4, 1482.4, 16.393, |, 0.0
3491.1, 139.3, | , 27.0, 0.0, 449.0, | ,  1000,   956,  3000,  2917, | , -3.4, 1481.5, 16.288, |, 0.0
3492.1, 138.9, | , 27.0, 0.0, 452.4, | ,  1000,   953,  3000,  2930, | , -3.4, 1484.1, 16.358, |, 0.0
3493.1, 138.9, | , 27.0, 0.0, 452.4, | ,  1000,   958,  3000,  2941, | , -3.4, 1488.8, 16.473, |, 0.0
3494.1, 139.3, | , 27.0, 0.0, 452.3, | ,  1000,   956,  3000,  2923, | , -3.4, 1530.0, 16.846, |, 0.0
3495.2, 138.9, | , 27.0, 0.0, 452.4, | ,  1000,   953,  3000,  2939, | , -3.4, 1517.1, 16.757, |, 0.0
3496.2, 138.8, | , 27.0, 0.0, 452.5, | ,  1000,   958,  3000,  2916, | , -3.4, 1522.2, 16.738, |, 0.0
3497.2, 139.3, | , 27.0, 0.0, 453.2, | ,  1000,   955,  3000,  2928, | , -3.4, 1507.2, 16.612, |, 0.0
3498.2, 139.1, | , 27.0, 0.0, 449.8, | ,  1000,   954,  3000,  2931, | , -3.4, 1509.0, 16.639, |, 0.0
3499.2, 138.9, | , 27.0, 0.0, 452.2, | ,  1000,   955,  3000,  2929, | , -3.4, 1530.4, 16.867, |, 0.0
3500.2, 138.8, | , 27.0, 0.0, 453.0, | ,  1000,   954,  3000,  2928, | , -3.4, 1546.7, 17.041, |, 0.0
3501.2, 139.3, | , 27.0, 0.0, 453.5, | ,  1000,   955,  3000,  2941, | , -3.4, 1530.0, 16.915, |, 0.0
3502.2, 139.3, | , 27.0, 0.0, 453.2, | ,  1000,   952,  3000,  2950, | , -3.4, 1543.7, 17.094, |, 0.0
3503.2, 139.0, | , 27.0, 0.0, 452.8, | ,  1000,   949,  3000,  2921, | , -3.4, 1533.0, 16.839, |, 0.0
3504.2, 139.0, | , 27.0, 0.0, 452.5, | ,  1000,   955,  3000,  2923, | , -3.4, 1559.5, 17.167, |, 0.0
3505.2, 139.3, | , 27.0, 0.0, 453.5, | ,  1000,   954,  3000,  2937, | , -3.4, 1563.8, 17.272, |, 0.0
3506.3, 139.3, | , 27.0, 0.0, 453.8, | ,  1000,   951,  3000,  2933, | , -3.4, 1549.2, 17.081, |, 0.0
3507.3, 138.9, | , 27.0, 0.0, 453.5, | ,  1000,   956,  3000,  2923, | , -3.4, 1562.5, 17.203, |, 0.0
3508.3, 139.7, | , 27.0, 0.0, 449.7, | ,  1000,   955,  3000,  2920, | , -3.4, 1559.9, 17.154, |, 0.0
3509.3, 139.3, | , 27.0, 0.0, 453.2, | ,  1000,   960,  3000,  2914, | , -3.4, 1559.1, 17.145, |, 0.0
3510.3, 138.8, | , 27.0, 0.0, 453.8, | ,  1000,   956,  3000,  2930, | , -3.4, 1570.2, 17.321, |, 0.0
3511.3, 138.9, | , 27.0, 0.0, 453.7, | ,  1000,   956,  3000,  2929, | , -3.4, 1565.9, 17.265, |, 0.0
3512.3, 139.3, | , 27.0, 0.0, 454.2, | ,  1000,   956,  3000,  2940, | , -3.4, 1575.4, 17.417, |, 0.0
3513.3, 139.6, | , 27.0, 0.0, 449.8, | ,  1000,   953,  3000,  2926, | , -3.4, 1576.2, 17.355, |, 0.0
3514.3, 139.0, | , 27.0, 0.0, 453.5, | ,  1000,   958,  3000,  2924, | , -3.4, 1577.5, 17.380, |, 0.0
3515.3, 138.9, | , 27.0, 0.0, 454.5, | ,  1000,   954,  3000,  2941, | , -3.4, 1601.9, 17.704, |, 0.0
3516.4, 139.3, | , 27.0, 0.0, 454.6, | ,  1000,   958,  3000,  2926, | , -3.4, 1604.5, 17.686, |, 0.0
3517.4, 138.9, | , 27.0, 0.0, 454.4, | ,  1000,   958,  3000,  2933, | , -3.4, 1607.5, 17.749, |, 0.0
3518.4, 139.0, | , 27.0, 0.0, 454.3, | ,  1000,   953,  3000,  2926, | , -3.4, 1588.7, 17.488, |, 0.0
3519.4, 139.4, | , 27.0, 0.0, 454.3, | ,  1000,   958,  3000,  2919, | , -3.4, 1600.2, 17.607, |, 0.0
3520.4, 138.7, | , 27.0, 0.0, 454.9, | ,  1000,   952,  3000,  2903, | , -3.4, 1624.6, 17.774, |, 0.0
3521.4, 138.9, | , 27.0, 0.0, 454.9, | ,  1000,   959,  3000,  2919, | , -3.4, 1606.6, 17.684, |, 0.0
3522.4, 138.8, | , 27.0, 0.0, 455.0, | ,  1000,   958,  3000,  2907, | , -3.4, 1615.2, 17.715, |, 0.0
3523.4, 139.1, | , 27.0, 0.0, 455.1, | ,  1000,   955,  3000,  2931, | , -3.4, 1643.1, 18.119, |, 0.0
3524.4, 138.9, | , 27.0, 0.0, 454.6, | ,  1000,   951,  3000,  2937, | , -3.4, 1627.6, 17.961, |, 0.0
3525.5, 138.9, | , 27.0, 0.0, 455.3, | ,  1000,   952,  3000,  2944, | , -3.4, 1645.6, 18.195, |, 0.0
3526.5, 139.2, | , 27.0, 0.0, 455.7, | ,  1000,   955,  3000,  2936, | , -3.4, 1644.4, 18.155, |, 0.0
3527.5, 139.4, | , 27.0, 0.0, 455.7, | ,  1000,   958,  3000,  2929, | , -3.4, 1630.2, 17.983, |, 0.0
3528.5, 139.0, | , 27.0, 0.0, 455.6, | ,  1000,   958,  3000,  2925, | , -3.4, 1639.6, 18.065, |, 0.0
3529.5, 138.9, | , 27.0, 0.0, 455.5, | ,  1000,   958,  3000,  2926, | , -3.4, 1640.5, 18.084, |, 0.0
3530.5, 139.1, | , 27.0, 0.0, 456.2, | ,  1000,   950,  3000,  2918, | , -3.4, 1661.9, 18.246, |, 0.0
3531.5, 139.1, | , 27.0, 0.0, 456.1, | ,  1000,   956,  3000,  2935, | , -3.4, 1652.5, 18.247, |, 0.0
3532.5, 138.9, | , 27.0, 0.0, 456.0, | ,  1000,   955,  3000,  2944, | , -3.4, 1661.9, 18.393, |, 0.0
3533.5, 139.2, | , 27.0, 0.0, 456.2, | ,  1000,   958,  3000,  2925, | , -3.4, 1660.2, 18.292, |, 0.0
3534.5, 140.0, | , 27.0, 0.0, 450.1, | ,  1000,   951,  3000,  2924, | , -3.4, 1658.9, 18.241, |, 0.0
3535.5, 138.9, | , 27.0, 0.0, 456.1, | ,  1000,   958,  3000,  2947, | , -3.4, 1692.3, 18.754, |, 0.0
3536.6, 138.8, | , 27.0, 0.0, 456.5, | ,  1000,   961,  3000,  2922, | , -3.4, 1676.5, 18.473, |, 0.0
3537.6, 139.3, | , 27.0, 0.0, 456.9, | ,  1000,   957,  3000,  2933, | , -3.4, 1675.6, 18.499, |, 0.0
3538.6, 138.9, | , 27.0, 0.0, 456.7, | ,  1000,   952,  3000,  2917, | , -3.4, 1676.1, 18.403, |, 0.0
3539.6, 139.8, | , 27.0, 0.0, 450.1, | ,  1000,   949,  3000,  2928, | , -3.4, 1707.3, 18.782, |, 0.0
3540.6, 138.9, | , 27.0, 0.0, 456.2, | ,  1000,   956,  3000,  2929, | , -3.4, 1692.8, 18.665, |, 0.0
3541.6, 139.2, | , 27.0, 0.0, 456.8, | ,  1000,   955,  3000,  2935, | , -3.4, 1730.0, 19.098, |, 0.0
3542.6, 139.0, | , 27.0, 0.0, 457.0, | ,  1000,   954,  3000,  2941, | , -3.4, 1720.2, 19.015, |, 0.0
3543.6, 138.8, | , 27.0, 0.0, 457.3, | ,  1000,   952,  3000,  2918, | , -3.4, 1706.5, 18.739, |, 0.0
3544.6, 139.3, | , 27.0, 0.0, 456.9, | ,  1000,   956,  3000,  2935, | , -3.4, 1717.2, 18.961, |, 0.0
3545.7, 139.1, | , 27.0, 0.0, 456.5, | ,  1000,   953,  3000,  2947, | , -3.4, 1716.3, 18.992, |, 0.0
3546.7, 138.9, | , 27.0, 0.0, 457.3, | ,  1000,   958,  3000,  2926, | , -3.4, 1721.9, 18.979, |, 0.0
3547.7, 138.9, | , 27.0, 0.0, 457.5, | ,  1000,   957,  3000,  2928, | , -3.4, 1723.2, 18.998, |, 0.0
3548.7, 139.0, | , 27.0, 0.0, 457.4, | ,  1000,   953,  3000,  2932, | , -3.4, 1723.6, 19.001, |, 0.0
3549.7, 138.8, | , 27.0, 0.0, 457.6, | ,  1000,   953,  3000,  2921, | , -3.4, 1743.8, 19.166, |, 0.0
3550.7, 139.0, | , 27.0, 0.0, 456.6, | ,  1000,   957,  3000,  2935, | , -3.4, 1736.5, 19.179, |, 0.0
3551.7, 138.9, | , 27.0, 0.0, 458.1, | ,  1000,   955,  3000,  2941, | , -3.4, 1738.2, 19.211, |, 0.0
3552.7, 139.3, | , 27.0, 0.0, 458.1, | ,  1000,   957,  3000,  2929, | , -3.4, 1746.3, 19.261, |, 0.0
3553.7, 139.0, | , 27.0, 0.0, 458.0, | ,  1000,   957,  3000,  2922, | , -3.4, 1760.0, 19.373, |, 0.0
3554.7, 138.9, | , 27.0, 0.0, 458.2, | ,  1000,   952,  3000,  2922, | , -3.4, 1752.7, 19.271, |, 0.0
3555.7, 139.3, | , 27.0, 0.0, 457.6, | ,  1000,   957,  3000,  2920, | , -3.4, 1762.6, 19.392, |, 0.0
3556.8, 138.7, | , 27.0, 0.0, 458.5, | ,  1000,   954,  3000,  2926, | , -3.4, 1762.6, 19.401, |, 0.0
3557.8, 138.9, | , 27.0, 0.0, 458.6, | ,  1000,   957,  3000,  2941, | , -3.4, 1782.7, 19.720, |, 0.0
3558.8, 139.2, | , 27.0, 0.0, 459.0, | ,  1000,   953,  3000,  2922, | , -3.4, 1779.7, 19.568, |, 0.0
3559.8, 139.3, | , 27.0, 0.0, 458.7, | ,  1000,   953,  3000,  2930, | , -3.4, 1777.6, 19.587, |, 0.0
3560.8, 139.7, | , 27.0, 0.0, 453.6, | ,  1000,   952,  3000,  2899, | , -3.4, 1776.3, 19.409, |, 0.0
3561.8, 138.8, | , 27.0, 0.0, 459.5, | ,  1000,   955,  3000,  2933, | , -3.4, 1784.9, 19.696, |, 0.0
3562.8, 139.3, | , 27.0, 0.0, 459.4, | ,  1000,   952,  3000,  2933, | , -3.4, 1801.6, 19.859, |, 0.0
3563.8, 138.9, | , 27.0, 0.0, 459.4, | ,  1000,   961,  3000,  2933, | , -3.4, 1791.7, 19.794, |, 0.0
3564.8, 138.8, | , 27.0, 0.0, 459.3, | ,  1000,   958,  3000,  2919, | , -3.4, 1800.7, 19.810, |, 0.0
3565.8, 140.0, | , 27.0, 0.0, 454.5, | ,  1000,   954,  3000,  2922, | , -3.4, 1803.3, 19.832, |, 0.0
3566.9, 139.3, | , 27.0, 0.0, 459.1, | ,  1000,   951,  3000,  2915, | , -3.4, 1802.9, 19.778, |, 0.0
3567.9, 139.0, | , 27.0, 0.0, 459.5, | ,  1000,   955,  3000,  2939, | , -3.4, 1812.7, 20.027, |, 0.0
3568.9, 139.1, | , 27.0, 0.0, 459.8, | ,  1000,   954,  3000,  2942, | , -3.4, 1815.7, 20.074, |, 0.0
3569.9, 139.3, | , 27.0, 0.0, 460.6, | ,  1000,   953,  3000,  2949, | , -3.4, 1812.3, 20.066, |, 0.0
3570.9, 139.5, | , 27.0, 0.0, 455.7, | ,  1000,   957,  3000,  2902, | , -3.4, 1820.9, 19.935, |, 0.0
3571.9, 139.0, | , 27.0, 0.0, 459.8, | ,  1000,   957,  3000,  2929, | , -3.4, 1848.3, 20.382, |, 0.0
3572.9, 138.7, | , 27.0, 0.0, 460.7, | ,  1000,   953,  3000,  2915, | , -3.4, 1849.1, 20.295, |, 0.0
3573.9, 139.1, | , 27.0, 0.0, 461.0, | ,  1000,   951,  3000,  2913, | , -3.4, 1839.7, 20.168, |, 0.0
3574.9, 138.7, | , 27.0, 0.0, 460.8, | ,  1000,   956,  3000,  2936, | , -3.4, 1847.0, 20.396, |, 0.0
3575.9, 138.8, | , 27.0, 0.0, 461.0, | ,  1000,   955,  3000,  2926, | , -3.4, 1847.0, 20.338, |, 0.0
3577.0, 139.4, | , 27.0, 0.0, 460.8, | ,  1000,   956,  3000,  2923, | , -3.4, 1865.9, 20.535, |, 0.0
3578.0, 138.8, | , 27.0, 0.0, 461.2, | ,  1000,   957,  3000,  2932, | , -3.4, 1852.6, 20.443, |, 0.0
3579.0, 139.0, | , 27.0, 0.0, 461.4, | ,  1000,   953,  3000,  2952, | , -3.4, 1859.4, 20.599, |, 0.0
3580.0, 139.2, | , 27.0, 0.0, 461.7, | ,  1000,   958,  3000,  2916, | , -3.4, 1861.6, 20.462, |, 0.0
3581.0, 139.3, | , 27.0, 0.0, 462.3, | ,  1000,   952,  3000,  2939, | , -3.4, 1877.9, 20.729, |, 0.0
3582.0, 139.0, | , 27.0, 0.0, 461.3, | ,  1000,   953,  3000,  2938, | , -3.4, 1883.9, 20.799, |, 0.0
3583.0, 138.8, | , 27.0, 0.0, 461.9, | ,  1000,   956,  3000,  2901, | , -3.4, 1874.9, 20.516, |, 0.0
3584.0, 139.1, | , 27.0, 0.0, 462.2, | ,  1000,   957,  3000,  2909, | , -3.4, 1882.6, 20.647, |, 0.0
3585.0, 138.7, | , 27.0, 0.0, 461.8, | ,  1000,   953,  3000,  2929, | , -3.4, 1890.7, 20.826, |, 0.0
3586.0, 138.8, | , 27.0, 0.0, 462.3, | ,  1000,   952,  3000,  2929, | , -3.4, 1901.0, 20.936, |, 0.0
3587.1, 139.8, | , 27.0, 0.0, 461.1, | ,  1000,   955,  3000,  2939, | , -3.4, 1920.7, 21.218, |, 0.0
3588.1, 139.3, | , 27.0, 0.0, 462.7, | ,  1000,   955,  3000,  2945, | , -3.4, 1898.8, 21.009, |, 0.0
3589.1, 138.8, | , 27.0, 0.0, 462.3, | ,  1000,   955,  3000,  2934, | , -3.4, 1897.6, 20.936, |, 0.0
3590.1, 138.9, | , 27.0, 0.0, 462.4, | ,  1000,   956,  3000,  2948, | , -3.4, 1905.3, 21.103, |, 0.0
3591.1, 138.9, | , 27.0, 0.0, 462.8, | ,  1000,   954,  3000,  2933, | , -3.4, 1906.6, 21.021, |, 0.0
3592.1, 140.0, | , 27.0, 0.0, 458.1, | ,  1000,   951,  3000,  2931, | , -3.4, 1938.3, 21.349, |, 0.0
3593.1, 138.9, | , 27.0, 0.0, 462.8, | ,  1000,   955,  3000,  2913, | , -3.4, 1936.6, 21.248, |, 0.0
3594.1, 138.8, | , 27.0, 0.0, 462.4, | ,  1000,   954,  3000,  2922, | , -3.4, 1941.3, 21.350, |, 0.0
3595.1, 139.3, | , 27.0, 0.0, 463.3, | ,  1000,   953,  3000,  2933, | , -3.4, 1958.4, 21.594, |, 0.0
3596.1, 138.9, | , 27.0, 0.0, 462.8, | ,  1000,   952,  3000,  2914, | , -3.4, 1936.6, 21.237, |, 0.0
3597.1, 139.5, | , 27.0, 0.0, 458.6, | ,  1000,   949,  3000,  2941, | , -3.4, 1944.3, 21.458, |, 0.0
3598.2, 139.0, | , 27.0, 0.0, 462.5, | ,  1000,   955,  3000,  2915, | , -3.4, 1952.0, 21.433, |, 0.0
3599.2, 139.2, | , 27.0, 0.0, 463.8, | ,  1000,   950,  3000,  2934, | , -3.4, 1962.3, 21.623, |, 0.0
3600.2, 138.9, | , 27.0, 0.0, 463.4, | ,  1000,   953,  3000,  2938, | , -3.4, 1960.5, 21.642, |, 0.0
3601.2, 138.9, | , 27.0, 0.0, 463.3, | ,  1000,   955,  3000,  2926, | , -3.4, 1962.7, 21.606, |, 0.0
3602.2, 139.1, | , 27.0, 0.0, 463.8, | ,  1000,   953,  3000,  2912, | , -3.4, 1979.4, 21.704, |, 0.0
3603.2, 139.5, | , 27.0, 0.0, 462.6, | ,  1000,   956,  3000,  2922, | , -3.4, 1969.5, 21.667, |, 0.0
3604.2, 138.9, | , 27.0, 0.0, 463.1, | ,  1000,   954,  3000,  2913, | , -3.4, 1972.5, 21.639, |, 0.0
3605.2, 139.0, | , 27.0, 0.0, 463.5, | ,  1000,   954,  3000,  2928, | , -3.4, 1965.3, 21.644, |, 0.0
3606.2, 138.9, | , 27.0, 0.0, 463.6, | ,  1000,   953,  3000,  2926, | , -3.4, 1967.8, 21.654, |, 0.0
3607.2, 139.4, | , 27.0, 0.0, 463.8, | ,  1000,   956,  3000,  2936, | , -3.4, 1966.5, 21.715, |, 0.0
3608.3, 139.0, | , 27.0, 0.0, 463.1, | ,  1000,   951,  3000,  2942, | , -3.4, 1969.1, 21.748, |, 0.0
3609.3, 138.8, | , 27.0, 0.0, 464.0, | ,  1000,   958,  3000,  2908, | , -3.4, 1969.1, 21.599, |, 0.0
3610.3, 139.4, | , 27.0, 0.0, 463.9, | ,  1000,   955,  3000,  2952, | , -3.4, 1982.4, 21.974, |, 0.0
3611.3, 139.0, | , 27.0, 0.0, 463.8, | ,  1000,   956,  3000,  2941, | , -3.4, 1986.3, 21.955, |, 0.0
3612.3, 139.0, | , 27.0, 0.0, 464.1, | ,  1000,   952,  3000,  2925, | , -3.4, 1989.3, 21.876, |, 0.0
3613.3, 139.3, | , 27.0, 0.0, 463.6, | ,  1000,   950,  3000,  2914, | , -3.4, 1973.4, 21.636, |, 0.0
3614.3, 139.3, | , 27.0, 0.0, 464.3, | ,  1000,   950,  3000,  2940, | , -3.4, 1982.8, 21.881, |, 0.0
3615.3, 139.0, | , 27.0, 0.0, 464.1, | ,  1000,   958,  3000,  2921, | , -3.4, 1999.5, 22.002, |, 0.0
3616.3, 139.1, | , 27.0, 0.0, 464.0, | ,  1000,   956,  3000,  2942, | , -3.4, 1994.4, 22.054, |, 0.0
3617.3, 139.3, | , 27.0, 0.0, 465.2, | ,  1000,   955,  3000,  2923, | , -3.4, 1976.4, 21.744, |, 0.0
