Repository: jdhuang-csm/Ru-BCA

## Methods
* (BaO)<sub>x</sub>-(CaO)<sub>y</sub>-(Al<sub>2</sub>O<sub>3</sub>)<sub>1-x-y</sub> (BCA) catalyst supports were synthesized via sol-gel and solid-state methods. 
* Ru/BCA catalysts were prepared via incipient wetness impregnation to achieve 1 wt. % Ru loading.
* Ammonia synthesis rates were measured for Ru/BCA catalysts in a packed-bed reactor at 480-600<sup>o</sup>C, 10 bar, and space velocities up to 1.3 x 10<sup>6</sup> ml g<sub>cat</sub><sup>-1</sup> h<sup>-1</sup>.
* A machine learning (ML) model was employed to improve understanding of the behavior of Ru/BCA catalysts.
* A microkinetic model was developed to describe the best-performing catalyst.

File: data/init_files_Cadigan/B2CA_RubyDry_2017-07-05-01.txt (part 9 of 47)
********** Start test **********
Elapsed time, Pressure, | , LJtemp(C), Inner-Temp, Outer-Temp, | , N2-set, N2-flow, H2-set, H2-flow, | , pH, NH3_ppm, NH3_Prod_rate, |, In222Temp
3210.0, 136.7, | , 26.5, 8.3, 439.3, | ,  1000,   959,  3000,  2904, | , -3.4, 1982.4, 23.207, |, 8.9
3211.0, 136.7, | , 26.5, 8.5, 439.5, | ,  1000,   956,  3000,  2935, | , -3.4, 1991.4, 23.477, |, 9.3
3212.0, 137.0, | , 26.5, 6.5, 438.8, | ,  1000,   954,  3000,  2950, | , -3.4, 2015.4, 23.841, |, 8.1
3213.0, 137.2, | , 26.5, 8.9, 439.4, | ,  1000,   952,  3000,  2929, | , -3.4, 2009.4, 23.634, |, 9.5
3214.0, 137.1, | , 26.5, 8.1, 439.7, | ,  1000,   951,  3000,  2915, | , -3.4, 2017.5, 23.633, |, 9.0
3215.0, 136.9, | , 26.5, 8.0, 439.5, | ,  1000,   958,  3000,  2931, | , -3.4, 2036.4, 23.995, |, 8.6
3216.0, 137.2, | , 26.5, 8.7, 440.6, | ,  1000,   959,  3000,  2926, | , -3.4, 2039.4, 24.004, |, 9.3
3217.1, 137.3, | , 26.5, 7.3, 439.3, | ,  1000,   958,  3000,  2922, | , -3.4, 2016.2, 23.699, |, 8.4
3218.1, 136.7, | , 26.5, 8.5, 440.1, | ,  1000,   957,  3000,  2913, | , -3.4, 2025.2, 23.749, |, 9.0
3219.1, 137.9, | , 26.5, -1.9, 432.1, | ,  1000,   948,  3000,  2919, | , -3.4, 2035.5, 23.848, |, -0.2
3220.1, 137.2, | , 26.5, 9.1, 440.8, | ,  1000,   951,  3000,  2937, | , -3.4, 2038.1, 24.005, |, 9.3
3221.1, 136.7, | , 26.5, 8.5, 440.8, | ,  1000,   960,  3000,  2913, | , -3.4, 2033.4, 23.858, |, 9.0
3222.1, 137.1, | , 26.5, 7.0, 439.1, | ,  1000,   946,  3000,  2956, | , -3.4, 2053.1, 24.271, |, 7.8
3223.1, 136.9, | , 26.5, 8.9, 441.1, | ,  1000,   959,  3000,  2946, | , -3.4, 2073.2, 24.527, |, 9.6
3224.1, 139.0, | , 26.5, -7.6, 430.8, | ,  1000,   957,  3000,  2922, | , -3.4, 2057.4, 24.180, |, -4.3
3225.1, 136.9, | , 26.5, 8.1, 440.8, | ,  1000,   955,  3000,  2941, | , -3.4, 2062.9, 24.351, |, 8.6
3226.1, 136.8, | , 26.5, 8.5, 441.3, | ,  1000,   957,  3000,  2924, | , -3.4, 2065.5, 24.285, |, 8.8
3227.2, 137.2, | , 26.5, 7.5, 440.8, | ,  1000,   953,  3000,  2896, | , -3.4, 2083.9, 24.300, |, 8.3
3228.2, 136.9, | , 26.5, 8.3, 441.5, | ,  1000,   953,  3000,  2910, | , -3.4, 2082.2, 24.368, |, 9.0
3229.2, 136.9, | , 26.5, 8.5, 441.6, | ,  1000,   956,  3000,  2917, | , -3.4, 2102.8, 24.676, |, 9.2
3230.2, 137.2, | , 26.5, 9.0, 442.0, | ,  1000,   954,  3000,  2923, | , -3.4, 2097.2, 24.634, |, 9.6
3231.2, 136.7, | , 26.5, 8.3, 441.6, | ,  1000,   953,  3000,  2903, | , -3.4, 2119.5, 24.756, |, 9.0
3232.2, 137.0, | , 26.5, 7.0, 441.3, | ,  1000,   951,  3000,  2929, | , -3.4, 2119.5, 24.913, |, 7.8
3233.2, 136.9, | , 26.5, 8.6, 442.5, | ,  1000,   954,  3000,  2932, | , -3.4, 2107.9, 24.813, |, 9.2
3234.2, 137.2, | , 26.5, 8.6, 442.2, | ,  1000,   958,  3000,  2943, | , -3.4, 2108.8, 24.924, |, 9.2
3235.2, 136.8, | , 26.5, 8.6, 442.4, | ,  1000,   960,  3000,  2929, | , -3.4, 2117.4, 24.947, |, 9.0
3236.2, 136.8, | , 26.5, 8.5, 442.8, | ,  1000,   961,  3000,  2915, | , -3.4, 2126.8, 24.977, |, 9.1
3237.3, 137.0, | , 26.5, 7.7, 441.8, | ,  1000,   956,  3000,  2946, | , -3.4, 2139.6, 25.296, |, 7.8
3238.3, 137.0, | , 26.5, 8.7, 442.7, | ,  1000,   955,  3000,  2918, | , -3.4, 2141.3, 25.124, |, 9.2
3239.3, 136.9, | , 26.5, 8.1, 442.1, | ,  1000,   958,  3000,  2929, | , -3.4, 2139.6, 25.201, |, 8.6
3240.3, 136.8, | , 26.5, 8.5, 442.9, | ,  1000,   954,  3000,  2936, | , -3.4, 2177.8, 25.662, |, 9.1
3241.3, 137.0, | , 26.5, 9.0, 443.5, | ,  1000,   954,  3000,  2929, | , -3.4, 2178.6, 25.623, |, 9.6
3242.3, 137.1, | , 26.5, 7.7, 442.6, | ,  1000,   959,  3000,  2944, | , -3.4, 2159.3, 25.532, |, 8.5
3243.3, 136.9, | , 26.5, 8.3, 443.8, | ,  1000,   954,  3000,  2931, | , -3.4, 2155.5, 25.371, |, 9.2
3244.3, 136.9, | , 26.5, 8.3, 443.4, | ,  1000,   953,  3000,  2934, | , -3.4, 2164.5, 25.491, |, 9.1
3245.3, 138.1, | , 26.5, 0.9, 437.2, | ,  1000,   948,  3000,  2934, | , -3.4, 2177.8, 25.612, |, 0.5
3246.3, 137.1, | , 26.5, 8.3, 443.7, | ,  1000,   955,  3000,  2945, | , -3.4, 2188.5, 25.857, |, 9.0
3247.4, 137.1, | , 26.5, 7.1, 443.2, | ,  1000,   949,  3000,  2925, | , -3.4, 2209.5, 25.931, |, 7.6
3248.4, 137.2, | , 26.5, 8.6, 443.9, | ,  1000,   955,  3000,  2923, | , -3.4, 2187.6, 25.704, |, 9.3
3249.4, 137.1, | , 26.5, 8.9, 444.5, | ,  1000,   955,  3000,  2912, | , -3.4, 2225.3, 26.068, |, 9.1
3250.4, 137.8, | , 26.5, -1.9, 435.8, | ,  1000,   960,  3000,  2922, | , -3.4, 2199.2, 25.859, |, 0.1
3251.4, 136.8, | , 26.5, 7.8, 444.5, | ,  1000,   954,  3000,  2928, | , -3.4, 2201.3, 25.888, |, 8.7
3252.4, 137.0, | , 26.5, 7.3, 443.7, | ,  1000,   954,  3000,  2941, | , -3.4, 2212.0, 26.099, |, 8.0
3253.4, 136.9, | , 26.5, 8.3, 444.9, | ,  1000,   950,  3000,  2933, | , -3.4, 2221.9, 26.136, |, 9.3
3254.4, 136.8, | , 26.5, 8.3, 444.4, | ,  1000,   954,  3000,  2910, | , -3.4, 2223.2, 26.018, |, 9.1
3255.4, 138.1, | , 26.5, -0.3, 437.9, | ,  1000,   949,  3000,  2928, | , -3.4, 2224.0, 26.119, |, 1.1
3256.4, 136.9, | , 26.5, 7.4, 444.1, | ,  1000,   955,  3000,  2926, | , -3.4, 2239.0, 26.323, |, 8.4
3257.5, 137.2, | , 26.5, 7.2, 444.4, | ,  1000,   953,  3000,  2928, | , -3.4, 2240.3, 26.335, |, 7.7
3258.5, 136.8, | , 26.5, 8.5, 445.7, | ,  1000,   955,  3000,  2918, | , -3.4, 2262.2, 26.541, |, 9.1
3259.5, 137.2, | , 26.5, 8.9, 446.2, | ,  1000,   952,  3000,  2918, | , -3.4, 2265.6, 26.564, |, 9.4
3260.5, 136.8, | , 26.5, 8.6, 445.5, | ,  1000,   955,  3000,  2920, | , -3.4, 2255.7, 26.479, |, 9.0
3261.5, 136.9, | , 26.5, 8.5, 445.8, | ,  1000,   955,  3000,  2927, | , -3.4, 2283.6, 26.850, |, 9.2
3262.5, 137.5, | , 26.5, 7.6, 445.4, | ,  1000,   958,  3000,  2942, | , -3.4, 2261.7, 26.718, |, 8.3
3263.5, 137.2, | , 26.5, 9.0, 446.5, | ,  1000,   950,  3000,  2935, | , -3.4, 2277.2, 26.801, |, 9.6
3264.5, 136.8, | , 26.5, 8.5, 445.7, | ,  1000,   955,  3000,  2918, | , -3.4, 2274.6, 26.682, |, 9.2
3265.5, 136.7, | , 26.5, 8.4, 446.4, | ,  1000,   952,  3000,  2922, | , -3.4, 2273.3, 26.674, |, 9.0
3266.5, 137.2, | , 26.5, 8.4, 446.9, | ,  1000,   949,  3000,  2918, | , -3.4, 2262.6, 26.504, |, 9.0
3267.6, 137.0, | , 26.5, 7.1, 445.4, | ,  1000,   957,  3000,  2923, | , -3.4, 2289.2, 26.904, |, 7.8
3268.6, 136.8, | , 26.5, 8.5, 446.8, | ,  1000,   953,  3000,  2928, | , -3.4, 2275.5, 26.751, |, 9.2
3269.6, 136.8, | , 26.5, 7.6, 447.1, | ,  1000,   951,  3000,  2931, | , -3.4, 2272.5, 26.725, |, 9.1
3270.6, 137.2, | , 26.5, 9.0, 447.5, | ,  1000,   956,  3000,  2915, | , -3.4, 2266.5, 26.581, |, 9.4
3271.6, 137.6, | , 26.5, -1.4, 439.4, | ,  1000,   949,  3000,  2919, | , -3.4, 2270.7, 26.610, |, 0.9
3272.6, 136.9, | , 26.5, 6.4, 445.4, | ,  1000,   950,  3000,  2927, | , -3.4, 2262.6, 26.572, |, 7.6
3273.6, 136.9, | , 26.5, 7.8, 447.6, | ,  1000,   953,  3000,  2917, | , -3.4, 2261.3, 26.510, |, 7.9
3274.6, 137.1, | , 26.5, 8.2, 447.4, | ,  1000,   952,  3000,  2917, | , -3.4, 2283.2, 26.759, |, 9.3
3275.6, 136.7, | , 26.5, 8.2, 447.1, | ,  1000,   954,  3000,  2915, | , -3.4, 2267.7, 26.576, |, 8.9
3276.6, 137.8, | , 26.5, -0.1, 440.2, | ,  1000,   951,  3000,  2937, | , -3.4, 2260.0, 26.615, |, 0.7
3277.7, 137.5, | , 26.5, 7.5, 445.9, | ,  1000,   953,  3000,  2935, | , -3.4, 2280.6, 26.857, |, 7.7
3278.7, 136.8, | , 26.5, 7.7, 447.5, | ,  1000,   956,  3000,  2927, | , -3.4, 2263.5, 26.623, |, 8.8
3279.7, 136.8, | , 26.5, 8.0, 447.6, | ,  1000,   957,  3000,  2932, | , -3.4, 2289.2, 26.964, |, 8.8
3280.7, 137.4, | , 26.5, 8.7, 448.3, | ,  1000,   951,  3000,  2926, | , -3.4, 198.8, 2.339, |, 9.1
3281.7, 137.9, | , 26.5, -0.8, 440.8, | ,  1000,   948,  3000,  2933, | , -3.4, 229.2, 2.700, |, 0.2
3282.7, 137.1, | , 26.5, 6.3, 446.7, | ,  1000,   953,  3000,  2943, | , -3.4, 273.8, 3.237, |, 7.6
3283.7, 136.8, | , 26.5, 8.1, 448.5, | ,  1000,   955,  3000,  2914, | , -3.4, 314.0, 3.688, |, 8.4
3284.7, 136.9, | , 26.5, 7.6, 448.2, | ,  1000,   955,  3000,  2917, | , -3.4, 345.7, 4.063, |, 8.6
3285.7, 136.8, | , 26.5, 8.1, 448.5, | ,  1000,   951,  3000,  2922, | , -3.4, 378.3, 4.446, |, 8.9
3286.7, 136.7, | , 26.5, 8.0, 448.8, | ,  1000,   958,  3000,  2942, | , -3.4, 428.0, 5.066, |, 9.3
3287.8, 137.1, | , 26.5, 7.2, 447.5, | ,  1000,   957,  3000,  2935, | , -3.4, 452.0, 5.339, |, 8.0
3288.8, 137.2, | , 26.5, 8.8, 449.2, | ,  1000,   955,  3000,  2928, | , -3.4, 487.5, 5.745, |, 9.5
3289.8, 137.7, | , 26.5, -0.4, 442.3, | ,  1000,   947,  3000,  2902, | , -3.4, 507.7, 5.929, |, 1.3
3290.8, 136.8, | , 26.5, 8.5, 449.3, | ,  1000,   953,  3000,  2927, | , -3.4, 540.7, 6.365, |, 9.1
3291.8, 137.1, | , 26.5, 9.0, 449.7, | ,  1000,   953,  3000,  2937, | , -3.4, 607.1, 7.165, |, 9.5
3292.8, 136.9, | , 26.5, 6.4, 448.6, | ,  1000,   951,  3000,  2933, | , -3.4, 622.1, 7.330, |, 8.1
3293.8, 136.8, | , 26.5, 8.6, 449.8, | ,  1000,   956,  3000,  2947, | , -3.4, 648.2, 7.676, |, 9.1
3294.8, 137.1, | , 26.5, 9.1, 450.1, | ,  1000,   958,  3000,  2926, | , -3.4, 712.5, 8.396, |, 9.8
3295.8, 137.0, | , 26.5, 9.0, 450.3, | ,  1000,   956,  3000,  2921, | , -3.4, 748.5, 8.803, |, 9.6
3296.9, 136.7, | , 26.5, 8.3, 449.6, | ,  1000,   957,  3000,  2935, | , -3.4, 755.3, 8.918, |, 8.9
3297.9, 136.9, | , 26.5, 6.8, 448.6, | ,  1000,   954,  3000,  2936, | , -3.4, 814.9, 9.615, |, 7.4
3298.9, 137.2, | , 26.5, 8.9, 450.2, | ,  1000,   961,  3000,  2920, | , -3.4, 861.6, 10.143, |, 9.6
3299.9, 136.9, | , 26.5, 8.5, 450.5, | ,  1000,   956,  3000,  2955, | , -3.4, 869.3, 10.312, |, 9.2
3300.9, 136.8, | , 26.5, 8.5, 449.9, | ,  1000,   955,  3000,  2914, | , -3.4, 905.3, 10.626, |, 9.3
3301.9, 137.2, | , 26.5, 8.7, 450.8, | ,  1000,   949,  3000,  2926, | , -3.4, 961.0, 11.296, |, 9.8
3302.9, 138.1, | , 26.5, -0.6, 442.6, | ,  1000,   950,  3000,  2926, | , -3.4, 981.5, 11.538, |, 0.2
3303.9, 136.8, | , 26.5, 8.3, 450.2, | ,  1000,   959,  3000,  2933, | , -3.4, 1009.8, 11.920, |, 8.9
3304.9, 136.8, | , 26.5, 8.6, 450.9, | ,  1000,   953,  3000,  2918, | , -3.4, 1068.1, 12.539, |, 9.2
3305.9, 136.9, | , 26.5, 9.1, 451.2, | ,  1000,   951,  3000,  2899, | , -3.4, 1089.9, 12.728, |, 9.8
3307.0, 136.8, | , 26.5, 8.6, 450.8, | ,  1000,   952,  3000,  2933, | , -3.4, 1125.1, 13.255, |, 9.1
3308.0, 138.6, | , 26.5, -10.1, 435.9, | ,  1000,   951,  3000,  2937, | , -3.4, 1176.1, 13.866, |, -7.5
3309.0, 137.1, | , 26.5, 8.8, 451.2, | ,  1000,   955,  3000,  2935, | , -3.4, 1227.0, 14.472, |, 9.5
3310.0, 136.8, | , 26.5, 8.4, 451.0, | ,  1000,   955,  3000,  2937, | , -3.4, 1252.3, 14.779, |, 9.2
3311.0, 136.9, | , 26.5, 8.5, 451.7, | ,  1000,   955,  3000,  2930, | , -3.4, 1281.0, 15.091, |, 9.2
3312.0, 136.9, | , 26.5, 8.4, 451.3, | ,  1000,   952,  3000,  2932, | , -3.4, 1311.9, 15.450, |, 8.9
3313.0, 138.0, | , 26.5, -2.2, 443.6, | ,  1000,   957,  3000,  2942, | , -3.4, 1352.2, 15.986, |, 0.2
3314.0, 137.0, | , 26.5, 8.0, 451.6, | ,  1000,   955,  3000,  2957, | , -3.4, 1377.0, 16.333, |, 8.9
3315.0, 136.8, | , 26.5, 8.6, 451.1, | ,  1000,   954,  3000,  2918, | , -3.4, 1422.4, 16.699, |, 9.2
3316.0, 137.0, | , 26.5, 8.4, 452.1, | ,  1000,   957,  3000,  2944, | , -3.4, 1449.8, 17.147, |, 9.6
3317.1, 137.3, | , 26.5, 8.4, 450.1, | ,  1000,   956,  3000,  2936, | , -3.4, 1482.8, 17.496, |, 8.9
3318.1, 137.1, | , 26.5, 6.6, 451.8, | ,  1000,   952,  3000,  2947, | , -3.4, 1546.2, 18.273, |, 7.8
3319.1, 136.8, | , 26.5, 8.5, 452.7, | ,  1000,   956,  3000,  2928, | , -3.4, 1579.2, 18.594, |, 9.8
3320.1, 137.1, | , 26.5, 9.1, 452.6, | ,  1000,   957,  3000,  2932, | , -3.4, 1610.9, 18.988, |, 9.8
3321.1, 137.2, | , 26.5, 8.6, 452.7, | ,  1000,   961,  3000,  2927, | , -3.4, 1616.1, 19.045, |, 9.3
3322.1, 137.0, | , 26.5, 7.5, 451.7, | ,  1000,   955,  3000,  2917, | , -3.4, 1646.1, 19.317, |, 8.2
3323.1, 137.0, | , 26.5, 7.0, 452.0, | ,  1000,   950,  3000,  2937, | , -3.4, 1682.1, 19.813, |, 8.0
3324.1, 137.3, | , 26.5, 9.0, 453.3, | ,  1000,   952,  3000,  2937, | , -3.4, 1713.8, 20.196, |, 9.5
3325.1, 136.8, | , 26.5, 8.6, 452.6, | ,  1000,   959,  3000,  2906, | , -3.4, 1772.0, 20.754, |, 9.1
3326.1, 136.9, | , 26.5, 8.5, 452.9, | ,  1000,   952,  3000,  2946, | , -3.4, 1807.2, 21.350, |, 9.2
3327.1, 137.2, | , 26.5, 9.1, 453.4, | ,  1000,   953,  3000,  2937, | , -3.4, 1823.9, 21.498, |, 9.7
3328.2, 137.2, | , 26.5, 7.2, 451.9, | ,  1000,   954,  3000,  2946, | , -3.4, 1850.0, 21.864, |, 8.0
3329.2, 137.6, | , 26.5, 0.4, 446.3, | ,  1000,   952,  3000,  2909, | , -3.4, 1886.4, 22.069, |, 2.0
3330.2, 136.7, | , 26.5, 8.6, 453.0, | ,  1000,   957,  3000,  2913, | , -3.4, 1943.4, 22.787, |, 9.3
3331.2, 137.4, | , 26.5, 8.8, 453.5, | ,  1000,   955,  3000,  2960, | , -3.4, 1974.3, 23.420, |, 9.4
3332.2, 137.3, | , 26.5, 8.1, 453.1, | ,  1000,   958,  3000,  2934, | , -3.4, 1996.1, 23.543, |, 8.9
3333.2, 137.1, | , 26.5, 7.3, 452.8, | ,  1000,   953,  3000,  2920, | , -3.4, 2020.1, 23.707, |, 8.1
3334.2, 138.0, | , 26.5, -1.8, 445.7, | ,  1000,   957,  3000,  2937, | , -3.4, 2046.2, 24.141, |, 0.2
3335.2, 137.3, | , 26.5, 8.8, 454.1, | ,  1000,   951,  3000,  2934, | , -3.4, 2077.9, 24.460, |, 9.7
3336.2, 136.9, | , 26.5, 8.5, 453.8, | ,  1000,   955,  3000,  2915, | , -3.4, 2107.1, 24.708, |, 9.1
3337.2, 136.9, | , 26.5, 8.2, 453.9, | ,  1000,   949,  3000,  2920, | , -3.4, 2154.2, 25.253, |, 9.3
3338.3, 137.4, | , 26.5, 7.2, 453.5, | ,  1000,   954,  3000,  2928, | , -3.4, 2164.1, 25.447, |, 8.3
3339.3, 137.8, | , 26.5, -0.5, 446.6, | ,  1000,   953,  3000,  2920, | , -3.4, 2192.8, 25.727, |, 0.7
3340.3, 136.7, | , 26.5, 8.6, 454.4, | ,  1000,   957,  3000,  2927, | , -3.4, 2226.2, 26.194, |, 9.4
3341.3, 136.9, | , 26.5, 8.2, 454.9, | ,  1000,   954,  3000,  2925, | , -3.4, 2248.0, 26.415, |, 9.5
3342.3, 137.3, | , 26.5, 9.0, 455.2, | ,  1000,   954,  3000,  2928, | , -3.4, 2270.3, 26.696, |, 9.4
3343.3, 137.0, | , 26.5, 6.8, 453.8, | ,  1000,   955,  3000,  2921, | , -3.4, 2297.7, 26.974, |, 8.5
3344.3, 136.8, | , 26.5, 8.7, 454.5, | ,  1000,   958,  3000,  2935, | , -3.4, 2323.0, 27.390, |, 9.5
3345.3, 137.3, | , 26.5, 9.0, 455.0, | ,  1000,   956,  3000,  2926, | , -3.4, 2345.3, 27.574, |, 9.7
3346.3, 137.2, | , 26.5, 8.7, 455.7, | ,  1000,   951,  3000,  2942, | , -3.4, 2399.3, 28.293, |, 9.6
3347.3, 136.8, | , 26.5, 8.5, 454.5, | ,  1000,   955,  3000,  2927, | , -3.4, 2431.4, 28.584, |, 9.2
3348.4, 137.2, | , 26.5, 6.9, 453.7, | ,  1000,   955,  3000,  2912, | , -3.4, 2424.6, 28.396, |, 7.9
3349.4, 137.3, | , 26.5, 8.9, 454.9, | ,  1000,   960,  3000,  2950, | , -3.4, 2445.5, 28.957, |, 9.3
3350.4, 137.0, | , 26.5, 8.0, 455.4, | ,  1000,   959,  3000,  2939, | , -3.4, 2463.5, 29.085, |, 9.2
3351.4, 137.1, | , 26.5, 8.4, 454.9, | ,  1000,   957,  3000,  2937, | , -3.4, 2485.4, 29.313, |, 9.0
3352.4, 137.3, | , 26.5, 9.1, 455.8, | ,  1000,   955,  3000,  2931, | , -3.4, 2510.7, 29.548, |, 9.3
3353.4, 137.5, | , 26.5, 7.8, 455.1, | ,  1000,   955,  3000,  2936, | , -3.4, 2530.8, 29.816, |, 8.5
3354.4, 136.9, | , 26.5, 8.4, 455.5, | ,  1000,   953,  3000,  2925, | , -3.4, 2555.7, 30.013, |, 9.2
3355.4, 138.0, | , 26.5, 0.1, 449.1, | ,  1000,   952,  3000,  2933, | , -3.4, 2561.7, 30.135, |, 2.0
3356.4, 137.4, | , 26.5, 9.1, 456.0, | ,  1000,   958,  3000,  2929, | , -3.4, 2578.8, 30.352, |, 9.5
3357.4, 137.3, | , 26.5, 8.9, 456.3, | ,  1000,   959,  3000,  2922, | , -3.4, 2592.1, 30.468, |, 9.5
3358.5, 137.9, | , 26.5, -1.5, 449.7, | ,  1000,   954,  3000,  2934, | , -3.4, 2642.6, 31.115, |, -3.9
3359.5, 137.0, | , 26.5, 8.4, 456.6, | ,  1000,   958,  3000,  2918, | , -3.4, 2644.3, 31.042, |, 9.3
3360.5, 138.2, | , 26.5, 0.1, 450.2, | ,  1000,   949,  3000,  2933, | , -3.4, 2652.9, 31.182, |, 1.9
3361.5, 136.9, | , 26.5, 8.7, 456.1, | ,  1000,   953,  3000,  2935, | , -3.4, 2701.8, 31.803, |, 9.2
3362.5, 137.1, | , 26.5, 7.7, 456.0, | ,  1000,   956,  3000,  2929, | , -3.4, 2712.0, 31.909, |, 8.7
3363.5, 137.5, | , 26.5, 7.0, 455.7, | ,  1000,   953,  3000,  2922, | , -3.4, 2708.2, 31.780, |, 8.5
3364.5, 137.3, | , 26.5, 8.9, 457.1, | ,  1000,   958,  3000,  2933, | , -3.4, 2726.2, 32.114, |, 9.5
3365.5, 137.9, | , 26.5, -0.6, 448.6, | ,  1000,   955,  3000,  2916, | , -3.4, 2732.6, 32.032, |, 0.9
3366.5, 137.0, | , 26.5, 8.5, 457.2, | ,  1000,   957,  3000,  2933, | , -3.4, 2748.9, 32.382, |, 9.2
3367.5, 137.2, | , 26.5, 7.9, 456.6, | ,  1000,   951,  3000,  2907, | , -3.4, 2779.3, 32.467, |, 8.6
3368.6, 137.0, | , 26.5, 7.2, 455.9, | ,  1000,   951,  3000,  2929, | , -3.4, 2777.2, 32.624, |, 7.9
3369.6, 137.0, | , 26.5, 8.5, 457.4, | ,  1000,   951,  3000,  2929, | , -3.4, 2795.2, 32.835, |, 9.0
3370.6, 136.9, | , 26.5, 8.9, 458.0, | ,  1000,   952,  3000,  2918, | , -3.4, 2819.6, 33.042, |, 9.5
3371.6, 137.2, | , 26.5, 9.0, 457.9, | ,  1000,   959,  3000,  2924, | , -3.4, 2817.9, 33.123, |, 9.9
3372.6, 136.9, | , 26.5, 8.6, 457.1, | ,  1000,   954,  3000,  2927, | , -3.4, 2833.7, 33.298, |, 8.9
3373.6, 137.3, | , 26.5, 7.2, 456.2, | ,  1000,   950,  3000,  2950, | , -3.4, 2863.7, 33.809, |, 8.2
3374.6, 136.9, | , 26.5, 8.5, 458.0, | ,  1000,   956,  3000,  2937, | , -3.4, 2856.0, 33.664, |, 9.3
3375.6, 137.4, | , 26.5, 9.0, 458.4, | ,  1000,   956,  3000,  2922, | , -3.4, 2866.7, 33.655, |, 9.6
3376.6, 137.0, | , 26.5, 8.4, 458.4, | ,  1000,   958,  3000,  2925, | , -3.4, 2872.3, 33.762, |, 9.3
3377.6, 136.9, | , 26.5, 8.5, 458.6, | ,  1000,   954,  3000,  2922, | , -3.4, 2887.3, 33.877, |, 9.7
3378.6, 137.6, | , 26.5, 7.7, 457.6, | ,  1000,   951,  3000,  2942, | , -3.4, 2888.6, 34.046, |, 8.2
3379.6, 137.2, | , 26.5, 9.2, 459.0, | ,  1000,   955,  3000,  2922, | , -3.4, 2924.5, 34.318, |, 9.6
3380.7, 137.0, | , 26.5, 8.5, 458.8, | ,  1000,   953,  3000,  2919, | , -3.4, 2916.0, 34.181, |, 9.2
3381.7, 137.8, | , 26.5, 0.3, 452.1, | ,  1000,   954,  3000,  2935, | , -3.4, 2916.8, 34.341, |, 2.0
3382.7, 137.3, | , 26.5, 8.9, 459.5, | ,  1000,   956,  3000,  2911, | , -3.4, 2950.7, 34.547, |, 9.6
3383.7, 137.0, | , 26.5, 7.1, 457.9, | ,  1000,   954,  3000,  2925, | , -3.4, 2934.8, 34.458, |, 8.0
3384.7, 136.8, | , 26.5, 8.5, 458.9, | ,  1000,   958,  3000,  2923, | , -3.4, 2945.1, 34.601, |, 9.3
3385.7, 137.3, | , 26.5, 8.4, 459.3, | ,  1000,   960,  3000,  2911, | , -3.4, 2952.4, 34.588, |, 9.4
3386.7, 138.1, | , 26.5, 0.7, 450.3, | ,  1000,   954,  3000,  2908, | , -3.4, 2976.4, 34.793, |, 1.0
3387.7, 136.8, | , 26.5, 8.5, 459.5, | ,  1000,   955,  3000,  2914, | , -3.4, 2967.4, 34.752, |, 9.3
3388.7, 137.0, | , 26.5, 7.7, 458.7, | ,  1000,   953,  3000,  2915, | , -3.4, 2985.0, 34.954, |, 8.4
3389.8, 137.2, | , 26.5, 9.1, 460.3, | ,  1000,   955,  3000,  2926, | , -3.4, 3008.1, 35.332, |, 9.5
3390.8, 136.8, | , 26.5, 8.5, 459.6, | ,  1000,   953,  3000,  2914, | , -3.4, 2983.2, 34.914, |, 9.3
3391.8, 137.9, | , 26.5, -1.0, 452.7, | ,  1000,   949,  3000,  2922, | , -3.4, 3018.0, 35.366, |, 0.9
3392.8, 137.0, | , 26.5, 8.5, 460.2, | ,  1000,   951,  3000,  2957, | , -3.4, 3008.1, 35.588, |, 9.2
3393.8, 137.2, | , 26.5, 7.3, 459.2, | ,  1000,   951,  3000,  2937, | , -3.4, 3010.2, 35.426, |, 8.0
3394.8, 137.1, | , 26.5, 8.3, 460.4, | ,  1000,   952,  3000,  2940, | , -3.4, 3020.9, 35.589, |, 8.8
3395.8, 136.9, | , 26.5, 8.6, 460.5, | ,  1000,   954,  3000,  2926, | , -3.4, 3040.2, 35.702, |, 9.5
3396.8, 137.4, | , 26.5, 9.0, 460.9, | ,  1000,   956,  3000,  2928, | , -3.4, 3037.2, 35.703, |, 9.7
3397.8, 137.0, | , 26.5, 8.5, 460.5, | ,  1000,   949,  3000,  2896, | , -3.4, 3044.1, 35.426, |, 9.1
3398.8, 137.1, | , 26.5, 6.6, 460.3, | ,  1000,   950,  3000,  2915, | , -3.4, 3032.1, 35.472, |, 8.6
3399.9, 137.5, | , 26.5, 9.0, 461.5, | ,  1000,   960,  3000,  2943, | , -3.4, 3039.8, 35.906, |, 9.5
3400.9, 137.2, | , 26.5, 9.1, 461.3, | ,  1000,   957,  3000,  2909, | , -3.4, 3070.6, 35.934, |, 9.7
3401.9, 136.9, | , 26.5, 7.7, 460.8, | ,  1000,   952,  3000,  2912, | , -3.4, 3059.9, 35.788, |, 9.2
3402.9, 137.2, | , 26.5, 9.0, 461.1, | ,  1000,   951,  3000,  2911, | , -3.4, 3066.4, 35.847, |, 9.7
3403.9, 137.6, | , 26.5, 7.8, 460.1, | ,  1000,   953,  3000,  2918, | , -3.4, 3079.6, 36.081, |, 8.4
3404.9, 137.0, | , 26.5, 8.2, 461.1, | ,  1000,   960,  3000,  2913, | , -3.4, 3089.9, 36.222, |, 8.7
3405.9, 136.9, | , 26.5, 8.2, 461.0, | ,  1000,   960,  3000,  2923, | , -3.4, 3091.6, 36.332, |, 9.1
3406.9, 137.4, | , 26.5, 8.7, 461.4, | ,  1000,   955,  3000,  2951, | , -3.4, 3082.6, 36.446, |, 9.3
3407.9, 138.8, | , 26.5, -2.7, 451.7, | ,  1000,   949,  3000,  2926, | , -3.4, 3088.6, 36.232, |, -5.6
3409.0, 137.3, | , 26.5, 6.6, 460.1, | ,  1000,   955,  3000,  2931, | , -3.4, 3118.2, 36.670, |, 7.5
3410.0, 137.4, | , 26.5, 8.8, 462.2, | ,  1000,   957,  3000,  2940, | , -3.4, 3098.5, 36.541, |, 9.3
3411.0, 137.4, | , 26.5, 8.7, 462.2, | ,  1000,   952,  3000,  2932, | , -3.4, 3103.2, 36.481, |, 9.4
3412.0, 137.0, | , 26.5, 8.3, 462.0, | ,  1000,   950,  3000,  2916, | , -3.4, 3103.6, 36.317, |, 9.1
3413.0, 137.9, | , 26.5, -3.7, 454.3, | ,  1000,   957,  3000,  2932, | , -3.4, 3110.1, 36.603, |, -1.7
3414.0, 137.5, | , 26.5, 6.6, 460.6, | ,  1000,   961,  3000,  2944, | , -3.4, 3140.9, 37.120, |, 7.6
3415.0, 137.1, | , 26.5, 7.8, 462.0, | ,  1000,   954,  3000,  2914, | , -3.4, 3113.1, 36.451, |, 8.9
3416.0, 137.1, | , 26.5, 7.9, 461.8, | ,  1000,   957,  3000,  2931, | , -3.4, 3145.2, 37.011, |, 8.9
3417.0, 137.1, | , 26.5, 7.1, 462.6, | ,  1000,   957,  3000,  2917, | , -3.4, 3127.6, 36.670, |, 9.3
3418.0, 138.9, | , 26.5, -6.7, 449.4, | ,  1000,   951,  3000,  2916, | , -3.4, 3128.9, 36.621, |, -5.2
3419.1, 137.0, | , 26.5, 6.9, 461.9, | ,  1000,   955,  3000,  2933, | , -3.4, 3147.3, 37.034, |, 7.2
3420.1, 136.9, | , 26.5, 7.8, 462.3, | ,  1000,   951,  3000,  2918, | , -3.4, 3133.2, 36.690, |, 8.9
3421.1, 137.4, | , 26.5, 8.2, 462.8, | ,  1000,   955,  3000,  2948, | , -3.4, 3166.6, 37.400, |, 9.0
3422.1, 137.3, | , 26.5, 8.3, 463.0, | ,  1000,   953,  3000,  2911, | , -3.4, 3142.6, 36.751, |, 9.4
3423.1, 137.0, | , 26.5, 8.1, 462.7, | ,  1000,   952,  3000,  2933, | , -3.4, 3179.9, 37.387, |, 8.3
3424.1, 137.7, | , 26.5, 6.7, 461.9, | ,  1000,   957,  3000,  2943, | , -3.4, 3156.3, 37.255, |, 8.3
3425.1, 137.3, | , 26.5, 7.9, 463.1, | ,  1000,   961,  3000,  2948, | , -3.4, 3165.8, 37.450, |, 8.8
3426.1, 137.2, | , 26.5, 7.9, 462.7, | ,  1000,   951,  3000,  2942, | , -3.4, 3166.6, 37.313, |, 9.0
3427.1, 137.1, | , 26.5, 8.1, 462.8, | ,  1000,   954,  3000,  2918, | , -3.4, 3188.0, 37.356, |, 8.7
3428.1, 137.6, | , 26.5, 8.1, 462.4, | ,  1000,   960,  3000,  2915, | , -3.4, 3179.0, 37.280, |, 7.1
3429.2, 137.5, | , 26.5, 7.5, 462.9, | ,  1000,   951,  3000,  2917, | , -3.4, 3182.5, 37.250, |, 8.5
3430.2, 137.2, | , 26.5, 8.2, 463.5, | ,  1000,   953,  3000,  2923, | , -3.4, 3220.2, 37.770, |, 9.0
3431.2, 137.1, | , 26.5, 8.2, 463.7, | ,  1000,   956,  3000,  2931, | , -3.4, 3218.9, 37.869, |, 9.5
3432.2, 137.5, | , 26.5, 8.8, 463.7, | ,  1000,   955,  3000,  2921, | , -3.4, 3212.9, 37.684, |, 9.4
3433.2, 137.4, | , 26.5, 7.8, 463.6, | ,  1000,   954,  3000,  2905, | , -3.4, 3213.8, 37.528, |, 8.7
3434.2, 137.3, | , 26.5, 7.4, 463.4, | ,  1000,   946,  3000,  2920, | , -3.4, 3195.3, 37.382, |, 7.6
3435.2, 136.9, | , 26.5, 8.7, 464.3, | ,  1000,   954,  3000,  2916, | , -3.4, 3202.2, 37.503, |, 9.2
3436.2, 137.2, | , 26.5, 9.0, 465.0, | ,  1000,   955,  3000,  2934, | , -3.4, 3233.5, 38.061, |, 9.6
3437.2, 136.9, | , 26.5, 8.6, 464.6, | ,  1000,   951,  3000,  2928, | , -3.4, 3219.7, 37.796, |, 9.3
3438.2, 137.0, | , 26.5, 8.6, 464.5, | ,  1000,   954,  3000,  2934, | , -3.4, 3247.6, 38.212, |, 9.2
3439.2, 138.5, | , 26.5, -1.0, 457.2, | ,  1000,   951,  3000,  2937, | , -3.4, 3229.6, 37.999, |, -0.8
3440.3, 137.0, | , 26.5, 8.5, 464.9, | ,  1000,   955,  3000,  2937, | , -3.4, 3226.2, 38.001, |, 9.4
3441.3, 137.1, | , 26.5, 8.4, 465.0, | ,  1000,   957,  3000,  2937, | , -3.4, 3236.0, 38.133, |, 9.0
3442.3, 137.1, | , 26.5, 8.6, 465.3, | ,  1000,   953,  3000,  2932, | , -3.4, 3264.3, 38.375, |, 8.8
3443.3, 137.4, | , 26.5, 9.2, 465.9, | ,  1000,   955,  3000,  2924, | , -3.4, 3244.2, 38.086, |, 9.6
3444.3, 138.7, | , 26.5, -9.3, 451.2, | ,  1000,   947,  3000,  2911, | , -3.4, 3239.0, 37.808, |, -6.6
3445.3, 136.9, | , 26.5, 8.7, 466.0, | ,  1000,   956,  3000,  2918, | , -3.4, 3267.3, 38.309, |, 9.3
3446.3, 137.4, | , 26.5, 8.9, 465.7, | ,  1000,   957,  3000,  2926, | , -3.4, 3249.3, 38.178, |, 8.6
3447.3, 137.5, | , 26.5, 8.8, 465.8, | ,  1000,   953,  3000,  2928, | , -3.4, 3257.9, 38.261, |, 9.4
3448.3, 137.0, | , 26.5, 8.5, 465.6, | ,  1000,   953,  3000,  2921, | , -3.4, 3263.0, 38.248, |, 9.4
3449.4, 138.4, | , 26.5, -1.0, 458.2, | ,  1000,   949,  3000,  2939, | , -3.4, 3292.2, 38.734, |, 0.6
3450.4, 137.4, | , 26.5, 9.1, 466.5, | ,  1000,   951,  3000,  2934, | , -3.4, 3273.7, 38.487, |, 9.6
3451.4, 137.0, | , 26.5, 8.6, 465.8, | ,  1000,   953,  3000,  2923, | , -3.4, 3272.4, 38.384, |, 9.4
3452.4, 137.0, | , 26.6, 8.3, 465.8, | ,  1000,   952,  3000,  2929, | , -3.4, 3277.6, 38.501, |, 9.2
3453.4, 137.3, | , 26.5, 9.0, 466.7, | ,  1000,   960,  3000,  2942, | , -3.4, 3286.6, 38.810, |, 9.6
3454.4, 137.4, | , 26.5, 7.6, 465.7, | ,  1000,   952,  3000,  2929, | , -3.4, 3296.4, 38.707, |, 8.3
3455.4, 136.9, | , 26.6, 8.4, 466.7, | ,  1000,   955,  3000,  2937, | , -3.4, 3306.3, 38.933, |, 9.4
3456.4, 137.3, | , 26.5, 9.0, 467.5, | ,  1000,   951,  3000,  2941, | , -3.4, 3305.4, 38.925, |, 9.8
3457.4, 137.4, | , 26.5, 9.2, 467.1, | ,  1000,   953,  3000,  2929, | , -3.4, 3304.6, 38.826, |, 9.6
3458.4, 137.0, | , 26.6, 8.6, 466.8, | ,  1000,   956,  3000,  2926, | , -3.4, 3328.6, 39.096, |, 9.1
3459.5, 137.2, | , 26.5, 7.5, 465.6, | ,  1000,   956,  3000,  2928, | , -3.4, 3321.3, 39.032, |, 8.1
3460.5, 137.4, | , 26.5, 9.1, 467.3, | ,  1000,   955,  3000,  2915, | , -3.4, 3321.3, 38.892, |, 9.7
3461.5, 136.9, | , 26.6, 8.3, 467.1, | ,  1000,   960,  3000,  2937, | , -3.4, 3324.7, 39.205, |, 9.2
3462.5, 136.9, | , 26.6, 8.5, 467.0, | ,  1000,   950,  3000,  2906, | , -3.4, 3356.0, 39.159, |, 8.9
3463.5, 137.2, | , 26.6, 9.1, 467.5, | ,  1000,   954,  3000,  2922, | , -3.4, 3340.1, 39.169, |, 9.7
3464.5, 137.7, | , 26.6, 7.3, 466.5, | ,  1000,   957,  3000,  2944, | , -3.4, 3373.6, 39.829, |, 8.2
3465.5, 137.9, | , 26.6, 0.2, 460.5, | ,  1000,   951,  3000,  2940, | , -3.4, 3377.8, 39.767, |, 2.4
3466.5, 137.0, | , 26.6, 8.3, 467.0, | ,  1000,   958,  3000,  2914, | , -3.4, 3358.1, 39.349, |, 9.2
3467.5, 137.3, | , 26.6, 9.1, 468.0, | ,  1000,   956,  3000,  2937, | , -3.4, 3352.1, 39.492, |, 9.7
3468.6, 137.0, | , 26.6, 8.2, 467.4, | ,  1000,   954,  3000,  2929, | , -3.4, 3380.0, 39.711, |, 9.2
3469.6, 137.3, | , 26.6, 7.4, 466.6, | ,  1000,   956,  3000,  2915, | , -3.4, 3362.8, 39.396, |, 7.9
3470.6, 138.1, | , 26.5, -1.7, 459.4, | ,  1000,   946,  3000,  2938, | , -3.4, 3369.7, 39.600, |, 0.5
3471.6, 137.5, | , 26.6, 9.2, 468.4, | ,  1000,   953,  3000,  2925, | , -3.4, 3371.8, 39.566, |, 9.7
3472.6, 137.1, | , 26.6, 8.6, 468.1, | ,  1000,   959,  3000,  2939, | , -3.4, 3381.3, 39.883, |, 9.2
3473.6, 137.0, | , 26.6, 8.7, 468.5, | ,  1000,   954,  3000,  2918, | , -3.4, 3378.3, 39.572, |, 9.2
3474.6, 137.6, | , 26.6, 7.7, 467.0, | ,  1000,   953,  3000,  2919, | , -3.4, 3389.0, 39.710, |, 8.4
3475.6, 138.1, | , 26.5, -0.5, 461.1, | ,  1000,   953,  3000,  2922, | , -3.4, 3394.6, 39.799, |, 1.1
3476.6, 137.0, | , 26.6, 8.5, 468.7, | ,  1000,   956,  3000,  2914, | , -3.4, 3393.3, 39.729, |, 9.2
3477.6, 137.3, | , 26.6, 8.7, 468.6, | ,  1000,   956,  3000,  2910, | , -3.4, 3404.8, 39.823, |, 9.6
3478.7, 137.2, | , 26.6, 8.8, 468.5, | ,  1000,   956,  3000,  2918, | , -3.4, 3414.3, 40.021, |, 9.3
3479.7, 137.1, | , 26.6, 7.3, 467.6, | ,  1000,   955,  3000,  2938, | , -3.4, 3412.1, 40.192, |, 8.1
3480.7, 137.0, | , 26.6, 8.6, 468.4, | ,  1000,   955,  3000,  2935, | , -3.4, 3420.7, 40.259, |, 9.2
3481.7, 137.2, | , 26.6, 9.1, 469.2, | ,  1000,   957,  3000,  2920, | , -3.4, 3420.7, 40.124, |, 9.6
3482.7, 136.9, | , 26.6, 8.7, 468.7, | ,  1000,   957,  3000,  2908, | , -3.4, 3430.1, 40.118, |, 9.2
3483.7, 137.0, | , 26.6, 8.3, 469.1, | ,  1000,   956,  3000,  2940, | , -3.4, 3453.3, 40.701, |, 9.4
3484.7, 137.2, | , 26.6, 7.3, 468.1, | ,  1000,   953,  3000,  2929, | , -3.4, 3442.1, 40.425, |, 8.1
3485.7, 137.0, | , 26.6, 8.7, 469.0, | ,  1000,   951,  3000,  2940, | , -3.4, 3441.7, 40.516, |, 9.0
3486.7, 137.1, | , 26.6, 8.4, 469.4, | ,  1000,   958,  3000,  2937, | , -3.4, 3445.1, 40.599, |, 9.3
3487.7, 137.0, | , 26.6, 8.5, 469.0, | ,  1000,   957,  3000,  2911, | , -3.4, 3451.1, 40.395, |, 9.2
3488.7, 137.0, | , 26.6, 8.4, 470.0, | ,  1000,   951,  3000,  2923, | , -3.4, 3489.2, 40.895, |, 9.6
3489.8, 137.5, | , 26.6, 7.8, 468.5, | ,  1000,   955,  3000,  2944, | , -3.4, 3459.7, 40.808, |, 8.4
3490.8, 137.0, | , 26.6, 8.7, 469.7, | ,  1000,   956,  3000,  2926, | , -3.4, 3458.8, 40.632, |, 9.3
3491.8, 138.0, | , 26.6, 0.8, 463.6, | ,  1000,   957,  3000,  2952, | , -3.4, 3468.2, 41.023, |, 2.1
3492.8, 137.4, | , 26.6, 9.0, 470.3, | ,  1000,   955,  3000,  2932, | , -3.4, 3497.8, 41.137, |, 9.5
3493.8, 137.5, | , 26.6, 8.3, 469.5, | ,  1000,   953,  3000,  2925, | , -3.4, 3476.8, 40.790, |, 8.9
3494.8, 137.2, | , 26.6, 7.0, 468.8, | ,  1000,   953,  3000,  2936, | , -3.4, 3482.8, 40.980, |, 7.6
3495.8, 137.0, | , 26.6, 8.5, 469.8, | ,  1000,   954,  3000,  2920, | , -3.4, 3491.0, 40.915, |, 9.3
3496.8, 138.6, | , 26.6, -1.6, 462.5, | ,  1000,   954,  3000,  2933, | , -3.4, 3503.8, 41.203, |, 0.2
3497.8, 137.1, | , 26.6, 7.7, 469.5, | ,  1000,   952,  3000,  2928, | , -3.4, 3512.8, 41.234, |, 8.5
3498.8, 137.3, | , 26.6, 7.0, 469.1, | ,  1000,   954,  3000,  2944, | , -3.4, 3510.7, 41.402, |, 8.2
3499.9, 137.1, | , 26.6, 6.6, 468.8, | ,  1000,   949,  3000,  2918, | , -3.4, 3520.9, 41.202, |, 7.7
3500.9, 137.4, | , 26.6, 8.9, 470.5, | ,  1000,   954,  3000,  2933, | , -3.4, 3519.2, 41.385, |, 9.5
3501.9, 138.0, | , 26.6, -1.5, 463.0, | ,  1000,   950,  3000,  2925, | , -3.4, 3524.8, 41.324, |, 0.3
3502.9, 137.0, | , 26.6, 8.1, 470.5, | ,  1000,   951,  3000,  2926, | , -3.4, 3521.4, 41.302, |, 9.3
3503.9, 137.4, | , 26.6, 8.1, 470.7, | ,  1000,   957,  3000,  2910, | , -3.4, 3531.2, 41.313, |, 9.3
3504.9, 137.6, | , 26.6, 6.9, 469.0, | ,  1000,   957,  3000,  2925, | , -3.4, 3531.7, 41.475, |, 7.7
3505.9, 136.9, | , 26.6, 8.5, 471.0, | ,  1000,   960,  3000,  2929, | , -3.4, 3551.4, 41.778, |, 9.4
3506.9, 137.4, | , 26.6, 9.2, 471.7, | ,  1000,   956,  3000,  2923, | , -3.4, 3544.5, 41.602, |, 9.8
3507.9, 136.9, | , 26.6, 8.2, 471.2, | ,  1000,   953,  3000,  2918, | , -3.4, 3547.5, 41.552, |, 9.3
3508.9, 137.0, | , 26.6, 8.6, 471.4, | ,  1000,   955,  3000,  2937, | , -3.4, 3566.8, 41.987, |, 9.2
3510.0, 137.2, | , 26.6, 7.3, 470.8, | ,  1000,   952,  3000,  2933, | , -3.4, 3573.6, 42.005, |, 8.2
3511.0, 136.9, | , 26.6, 8.6, 471.4, | ,  1000,   954,  3000,  2933, | , -3.4, 3583.1, 42.136, |, 9.1
3512.0, 136.9, | , 26.6, 8.6, 471.4, | ,  1000,   955,  3000,  2918, | , -3.4, 3587.4, 42.041, |, 9.5
3513.0, 137.0, | , 26.6, 7.9, 471.0, | ,  1000,   951,  3000,  2920, | , -3.4, 3571.1, 41.820, |, 8.6
3514.0, 136.9, | , 26.6, 8.6, 472.2, | ,  1000,   955,  3000,  2937, | , -3.4, 3577.5, 42.119, |, 9.8
3515.0, 137.4, | , 26.6, 7.8, 471.0, | ,  1000,   952,  3000,  2937, | , -3.4, 3586.5, 42.190, |, 8.5
3516.0, 137.0, | , 26.6, 8.6, 472.2, | ,  1000,   955,  3000,  2918, | , -3.4, 3584.8, 42.002, |, 9.3
3517.0, 137.0, | , 26.6, 8.4, 472.0, | ,  1000,   955,  3000,  2925, | , -3.4, 3600.6, 42.265, |, 9.3
3518.0, 137.8, | , 26.6, 0.7, 465.3, | ,  1000,   952,  3000,  2907, | , -3.4, 3631.9, 42.393, |, 1.8
3519.0, 137.4, | , 26.6, 8.7, 472.3, | ,  1000,   954,  3000,  2948, | , -3.4, 3612.2, 42.633, |, 9.4
3520.0, 137.3, | , 26.6, 7.3, 471.4, | ,  1000,   955,  3000,  2941, | , -3.4, 3608.3, 42.527, |, 7.6
3521.1, 137.2, | , 26.6, 8.7, 472.8, | ,  1000,   955,  3000,  2937, | , -3.4, 3632.8, 42.764, |, 9.5
3522.1, 137.4, | , 26.6, 9.2, 472.7, | ,  1000,   955,  3000,  2926, | , -3.4, 3635.8, 42.690, |, 9.9
3523.1, 138.1, | , 26.6, -2.1, 463.9, | ,  1000,   952,  3000,  2927, | , -3.4, 3624.2, 42.532, |, -0.3
3524.1, 137.0, | , 26.6, 8.7, 473.0, | ,  1000,   960,  3000,  2916, | , -3.4, 3664.5, 42.964, |, 9.8
3525.1, 137.5, | , 26.6, 7.3, 471.9, | ,  1000,   953,  3000,  2939, | , -3.4, 3640.1, 42.851, |, 8.3
3526.1, 137.4, | , 26.6, 8.7, 473.1, | ,  1000,   958,  3000,  2933, | , -3.4, 3642.2, 42.862, |, 9.5
3527.1, 137.1, | , 26.6, 8.3, 472.9, | ,  1000,   951,  3000,  2944, | , -3.4, 3649.1, 42.991, |, 9.0
3528.1, 138.3, | , 26.6, -0.3, 466.0, | ,  1000,   953,  3000,  2931, | , -3.4, 3650.8, 42.893, |, 1.2
3529.1, 138.4, | , 26.6, 0.0, 472.1, | ,  1000,   951,  3000,  2920, | , -3.4, 3655.0, 42.800, |, -0.8
3530.2, 137.2, | , 26.6, 7.6, 472.6, | ,  1000,   953,  3000,  2918, | , -3.4, 3664.5, 42.910, |, 8.0
3531.2, 137.0, | , 26.6, 8.5, 473.8, | ,  1000,   955,  3000,  2922, | , -3.4, 3665.3, 42.988, |, 9.4
3532.2, 137.4, | , 26.6, 9.1, 473.7, | ,  1000,   954,  3000,  2954, | , -3.4, 3676.0, 43.450, |, 9.7
3533.2, 137.1, | , 26.6, 8.7, 473.7, | ,  1000,   951,  3000,  2938, | , -3.4, 3669.2, 43.170, |, 9.3
3534.2, 137.2, | , 26.6, 7.0, 472.7, | ,  1000,   953,  3000,  2937, | , -3.4, 3681.2, 43.307, |, 7.7
3535.2, 137.6, | , 26.6, 7.7, 473.4, | ,  1000,   949,  3000,  2929, | , -3.4, 3692.8, 43.316, |, 8.5
3536.2, 137.4, | , 26.6, 8.8, 474.2, | ,  1000,   955,  3000,  2926, | , -3.4, 3686.3, 43.278, |, 9.3
3537.2, 137.0, | , 26.6, 8.5, 474.4, | ,  1000,   957,  3000,  2937, | , -3.4, 3720.2, 43.819, |, 9.4
3538.2, 136.9, | , 26.6, 8.6, 474.2, | ,  1000,   956,  3000,  2921, | , -3.4, 3701.8, 43.410, |, 9.0
3539.3, 137.5, | , 26.6, 8.1, 474.1, | ,  1000,   951,  3000,  2933, | , -3.4, 3702.6, 43.505, |, 8.9
3540.3, 137.1, | , 26.6, 7.2, 473.2, | ,  1000,   953,  3000,  2930, | , -3.4, 3723.2, 43.732, |, 8.0
3541.3, 137.0, | , 26.6, 8.6, 474.7, | ,  1000,   958,  3000,  2951, | , -3.4, 3706.5, 43.823, |, 9.2
3542.3, 137.4, | , 26.6, 8.9, 475.5, | ,  1000,   954,  3000,  2923, | , -3.4, 3717.6, 43.601, |, 9.5
3543.3, 137.5, | , 26.6, 9.1, 475.0, | ,  1000,   955,  3000,  2951, | , -3.4, 3732.6, 44.095, |, 9.8
3544.3, 137.9, | , 26.6, -0.1, 466.2, | ,  1000,   949,  3000,  2896, | , -3.4, 3726.6, 43.338, |, -0.6
3545.3, 137.5, | , 26.6, 7.8, 474.7, | ,  1000,   952,  3000,  2940, | , -3.4, 3728.3, 43.888, |, 8.6
3546.3, 137.3, | , 26.6, 9.2, 475.3, | ,  1000,   953,  3000,  2932, | , -3.4, 3768.2, 44.280, |, 9.8
3547.3, 137.0, | , 26.6, 8.6, 475.2, | ,  1000,   955,  3000,  2937, | , -3.4, 3748.0, 44.124, |, 9.4
3548.4, 137.0, | , 26.6, 8.5, 475.1, | ,  1000,   957,  3000,  2929, | , -3.4, 3747.6, 44.051, |, 9.2
3549.4, 138.4, | , 26.6, -1.5, 467.7, | ,  1000,   951,  3000,  2933, | , -3.4, 3745.0, 43.993, |, 0.2
3550.4, 137.1, | , 26.6, 7.1, 474.1, | ,  1000,   958,  3000,  2923, | , -3.4, 3750.6, 44.029, |, 8.0
3551.4, 137.0, | , 26.6, 8.7, 475.7, | ,  1000,   953,  3000,  2919, | , -3.4, 3763.9, 44.079, |, 9.3
3552.4, 137.2, | , 26.6, 8.3, 475.4, | ,  1000,   953,  3000,  2936, | , -3.4, 3758.7, 44.214, |, 9.2
3553.4, 137.3, | , 26.6, 8.9, 476.1, | ,  1000,   955,  3000,  2926, | , -3.4, 3770.3, 44.263, |, 9.7
3554.4, 138.2, | , 26.6, 0.0, 468.8, | ,  1000,   955,  3000,  2937, | , -3.4, 3774.2, 44.422, |, 1.5
3555.4, 137.2, | , 26.6, 7.2, 474.9, | ,  1000,   953,  3000,  2929, | , -3.4, 3795.2, 44.559, |, 8.0
3556.4, 137.0, | , 26.6, 9.1, 476.9, | ,  1000,   958,  3000,  2918, | , -3.4, 3811.9, 44.678, |, 9.6
3557.4, 137.4, | , 26.6, 9.1, 476.5, | ,  1000,   952,  3000,  2941, | , -3.4, 3795.6, 44.686, |, 9.6
3558.5, 137.2, | , 26.6, 8.5, 476.5, | ,  1000,   953,  3000,  2948, | , -3.4, 3793.9, 44.771, |, 9.0
3559.5, 137.0, | , 26.6, 8.3, 476.6, | ,  1000,   951,  3000,  2919, | , -3.4, 3813.6, 44.637, |, 9.1
3560.5, 137.6, | , 26.6, 7.3, 476.4, | ,  1000,   955,  3000,  2936, | , -3.4, 3788.7, 44.580, |, 8.5
3561.5, 137.0, | , 26.6, 8.6, 476.4, | ,  1000,   954,  3000,  2927, | , -3.4, 3793.9, 44.530, |, 9.1
3562.5, 136.9, | , 26.6, 8.6, 477.1, | ,  1000,   956,  3000,  2923, | , -3.4, 3818.3, 44.803, |, 9.3
3563.5, 137.2, | , 26.6, 8.7, 477.4, | ,  1000,   955,  3000,  2919, | , -3.4, 3788.7, 44.390, |, 9.6
3564.5, 137.2, | , 26.6, 8.9, 477.2, | ,  1000,   957,  3000,  2925, | , -3.4, 3793.4, 44.541, |, 9.4
3565.5, 137.2, | , 26.6, 7.2, 476.0, | ,  1000,   956,  3000,  2944, | , -3.4, 3794.3, 44.758, |, 8.2
3566.5, 137.4, | , 26.6, 8.0, 476.5, | ,  1000,   958,  3000,  2941, | , -3.4, 3804.6, 44.864, |, 8.8
3567.5, 137.2, | , 26.6, 9.2, 477.8, | ,  1000,   958,  3000,  2918, | , -3.4, 3802.0, 44.571, |, 9.8
3568.6, 137.0, | , 26.6, 8.7, 477.4, | ,  1000,   953,  3000,  2929, | , -3.4, 3793.4, 44.539, |, 9.3
3569.6, 137.4, | , 26.6, 7.4, 474.9, | ,  1000,   951,  3000,  2920, | , -3.4, 3789.2, 44.364, |, 8.1
3570.6, 138.4, | , 26.6, 0.3, 470.6, | ,  1000,   957,  3000,  2943, | , -3.4, 3787.0, 44.674, |, -0.4
3571.6, 137.4, | , 26.6, 8.9, 478.1, | ,  1000,   951,  3000,  2923, | , -3.4, 3793.4, 44.454, |, 9.8
3572.6, 137.0, | , 26.6, 8.4, 478.6, | ,  1000,   956,  3000,  2911, | , -3.4, 3816.1, 44.632, |, 9.1
3573.6, 136.9, | , 26.6, 8.5, 477.7, | ,  1000,   955,  3000,  2927, | , -3.4, 3793.0, 44.531, |, 8.6
3574.6, 137.4, | , 26.6, 8.0, 477.7, | ,  1000,   954,  3000,  2912, | , -3.4, 3789.2, 44.307, |, 8.8
3575.6, 138.5, | , 26.6, -2.2, 470.3, | ,  1000,   948,  3000,  2903, | , -3.4, 309.3, 3.615, |, -0.4
3576.6, 137.0, | , 26.6, 8.4, 478.3, | ,  1000,   956,  3000,  2932, | , -3.4, 363.7, 4.291, |, 8.8
3577.6, 137.1, | , 26.6, 8.9, 479.2, | ,  1000,   952,  3000,  2931, | , -3.4, 422.9, 4.983, |, 9.7
3578.7, 137.4, | , 26.6, 9.0, 478.8, | ,  1000,   956,  3000,  2928, | , -3.4, 484.5, 5.711, |, 9.7
3579.7, 136.9, | , 26.6, 8.6, 478.7, | ,  1000,   953,  3000,  2933, | , -3.4, 569.4, 6.714, |, 9.4
3580.7, 138.1, | , 26.6, -1.4, 470.5, | ,  1000,   949,  3000,  2928, | , -3.4, 604.5, 7.110, |, 0.3
3581.7, 137.4, | , 26.6, 8.4, 479.2, | ,  1000,   951,  3000,  2934, | , -3.4, 653.4, 7.701, |, 9.0
3582.7, 137.4, | , 26.6, 8.2, 478.8, | ,  1000,   953,  3000,  2920, | , -3.4, 709.1, 8.331, |, 9.3
3583.7, 137.1, | , 26.6, 8.0, 478.9, | ,  1000,   952,  3000,  2951, | , -3.4, 783.2, 9.273, |, 8.9
3584.7, 137.1, | , 26.6, 8.3, 479.0, | ,  1000,   955,  3000,  2929, | , -3.4, 832.9, 9.814, |, 8.9
3585.7, 137.6, | , 26.6, 7.3, 478.2, | ,  1000,   952,  3000,  2928, | , -3.4, 885.1, 10.417, |, 8.0
3586.7, 137.2, | , 26.6, 8.3, 478.9, | ,  1000,   956,  3000,  2953, | , -3.4, 938.3, 11.125, |, 8.8
3587.7, 137.1, | , 26.6, 7.9, 478.9, | ,  1000,   956,  3000,  2928, | , -3.4, 1018.4, 11.998, |, 9.1
3588.8, 137.1, | , 26.6, 8.5, 479.4, | ,  1000,   953,  3000,  2937, | , -3.4, 1063.8, 12.552, |, 9.4
3589.8, 137.4, | , 26.6, 8.8, 479.8, | ,  1000,   955,  3000,  2927, | , -3.4, 1124.2, 13.235, |, 9.4
3590.8, 137.1, | , 26.6, 6.7, 478.0, | ,  1000,   953,  3000,  2922, | , -3.4, 1165.8, 13.700, |, 7.8
3591.8, 136.9, | , 26.6, 8.3, 480.3, | ,  1000,   955,  3000,  2925, | , -3.4, 1218.9, 14.338, |, 8.7
3592.8, 137.5, | , 26.6, 8.6, 480.3, | ,  1000,   952,  3000,  2935, | , -3.4, 1310.6, 15.445, |, 9.1
3593.8, 137.4, | , 26.6, 8.8, 480.3, | ,  1000,   951,  3000,  2925, | , -3.4, 1344.0, 15.792, |, 9.4
3594.8, 137.1, | , 26.6, 7.9, 480.2, | ,  1000,   955,  3000,  2926, | , -3.4, 1428.4, 16.803, |, 8.4
3595.8, 137.5, | , 26.6, 7.5, 479.5, | ,  1000,   950,  3000,  2919, | , -3.4, 1444.7, 16.947, |, 8.4
3596.8, 138.2, | , 26.6, 1.2, 474.4, | ,  1000,   950,  3000,  2917, | , -3.4, 1511.1, 17.714, |, 2.7
3597.8, 137.1, | , 26.6, 8.6, 481.0, | ,  1000,   953,  3000,  2939, | , -3.4, 1555.7, 18.353, |, 9.3
3598.8, 137.2, | , 26.6, 8.6, 480.8, | ,  1000,   958,  3000,  2937, | , -3.4, 1632.8, 19.275, |, 9.3
3599.9, 137.3, | , 26.6, 9.1, 481.4, | ,  1000,   953,  3000,  2932, | , -3.4, 1679.9, 19.779, |, 9.7
3600.9, 137.6, | , 26.6, 8.3, 481.0, | ,  1000,   955,  3000,  2934, | , -3.4, 1696.6, 20.000, |, 9.1
3601.9, 138.0, | , 26.6, -2.0, 472.5, | ,  1000,   950,  3000,  2914, | , -3.4, 1758.7, 20.601, |, -0.2
3602.9, 136.9, | , 26.6, 8.7, 481.6, | ,  1000,   960,  3000,  2906, | , -3.4, 1829.0, 21.425, |, 9.7
3603.9, 137.5, | , 26.6, 9.0, 481.5, | ,  1000,   954,  3000,  2939, | , -3.4, 1888.1, 22.275, |, 9.9
3604.9, 137.4, | , 26.6, 9.0, 481.5, | ,  1000,   953,  3000,  2930, | , -3.4, 1926.3, 22.668, |, 9.6
