Repository: jdhuang-csm/Ru-BCA

## Methods
* (BaO)<sub>x</sub>-(CaO)<sub>y</sub>-(Al<sub>2</sub>O<sub>3</sub>)<sub>1-x-y</sub> (BCA) catalyst supports were synthesized via sol-gel and solid-state methods. 
* Ru/BCA catalysts were prepared via incipient wetness impregnation to achieve 1 wt. % Ru loading.
* Ammonia synthesis rates were measured for Ru/BCA catalysts in a packed-bed reactor at 480-600<sup>o</sup>C, 10 bar, and space velocities up to 1.3 x 10<sup>6</sup> ml g<sub>cat</sub><sup>-1</sup> h<sup>-1</sup>.
* A machine learning (ML) model was employed to improve understanding of the behavior of Ru/BCA catalysts.
* A microkinetic model was developed to describe the best-performing catalyst.

File: data/init_files_Cadigan/BAdC_doubann_2017-06-16-01.txt (part 9 of 43)
********** Start test **********
Elapsed time, Pressure, | , LJtemp(C), Inner-Temp, Outer-Temp, | , N2-set, N2-flow, H2-set, H2-flow, | , pH, NH3_ppm, NH3_Prod_rate, |, In222Temp
3157.2, 139.9, | , 26.3, 11.7, 461.8, | ,  2000,  1926,  6000,  5824, | , -3.4,  39.8, 0.805, |, 13.2
3158.2, 139.8, | , 26.3, 11.5, 461.8, | ,  2000,  1924,  6000,  5856, | , -3.4,  12.8, 0.260, |, 13.2
3159.2, 140.2, | , 26.3, 11.6, 462.1, | ,  2000,  1931,  6000,  5878, | , -3.4,  12.0, 0.244, |, 13.1
3160.2, 140.0, | , 26.3, 10.9, 461.4, | ,  2000,  1927,  6000,  5829, | , -3.4,  21.8, 0.442, |, 12.1
3161.2, 140.3, | , 26.3, 12.2, 462.8, | ,  2000,  1930,  6000,  5840, | , -3.4,  15.8, 0.321, |, 13.6
3162.2, 139.9, | , 26.3, 11.4, 462.1, | ,  2000,  1926,  6000,  5843, | , -3.4,  22.7, 0.460, |, 13.1
3163.2, 140.0, | , 26.3, 11.7, 462.9, | ,  2000,  1931,  6000,  5848, | , -3.4,  15.8, 0.321, |, 13.7
3164.2, 140.3, | , 26.3, 12.0, 462.9, | ,  2000,  1932,  6000,  5856, | , -3.4,  12.8, 0.261, |, 13.6
3165.2, 140.2, | , 26.3, 10.8, 462.1, | ,  2000,  1935,  6000,  5838, | , -3.4,  33.4, 0.677, |, 12.4
3166.3, 140.0, | , 26.3, 11.2, 462.9, | ,  2000,  1930,  6000,  5856, | , -3.4,  24.0, 0.487, |, 13.0
3167.3, 140.3, | , 26.3, 12.2, 463.3, | ,  2000,  1923,  6000,  5853, | , -3.4,  38.1, 0.773, |, 13.5
3168.3, 140.1, | , 26.3, 12.3, 462.9, | ,  2000,  1923,  6000,  5829, | , -3.4,  22.3, 0.450, |, 13.7
3169.3, 139.9, | , 26.3, 11.7, 462.7, | ,  2000,  1925,  6000,  5843, | , -3.4,  19.7, 0.399, |, 13.1
3170.3, 141.8, | , 26.3, 4.1, 458.6, | ,  2000,  1932,  6000,  5903, | , -3.4,  21.8, 0.446, |, 7.3
3171.3, 140.3, | , 26.3, 11.9, 463.5, | ,  2000,  1925,  6000,  5817, | , -3.4,  48.0, 0.969, |, 13.6
3172.3, 139.8, | , 26.3, 11.6, 463.4, | ,  2000,  1929,  6000,  5847, | , -3.4,  52.7, 1.069, |, 12.9
3173.3, 139.9, | , 26.3, 11.6, 463.6, | ,  2000,  1929,  6000,  5831, | , -3.4,  30.4, 0.615, |, 13.1
3174.3, 140.1, | , 26.3, 12.3, 464.0, | ,  2000,  1930,  6000,  5852, | , -3.4,  21.4, 0.435, |, 13.8
3175.3, 141.6, | , 26.3, 6.7, 458.3, | ,  2000,  1927,  6000,  5886, | , -3.4,  25.7, 0.524, |, 6.9
3176.4, 140.2, | , 26.3, 10.5, 463.2, | ,  2000,  1926,  6000,  5833, | , -3.4,  27.0, 0.546, |, 12.3
3177.4, 140.3, | , 26.3, 12.2, 464.2, | ,  2000,  1924,  6000,  5851, | , -3.4,  42.8, 0.869, |, 13.6
3178.4, 140.3, | , 26.3, 12.2, 464.4, | ,  2000,  1926,  6000,  5860, | , -3.4,  39.4, 0.800, |, 13.5
3179.4, 139.9, | , 26.3, 11.6, 464.2, | ,  2000,  1928,  6000,  5852, | , -3.4,  27.0, 0.547, |, 13.2
3180.4, 141.4, | , 26.3, 5.3, 459.1, | ,  2000,  1927,  6000,  5846, | , -3.4,  20.5, 0.417, |, 7.5
3181.4, 140.5, | , 26.3, 11.6, 464.0, | ,  2000,  1924,  6000,  5837, | , -3.4,  22.3, 0.451, |, 12.9
3182.4, 140.3, | , 26.3, 12.4, 464.9, | ,  2000,  1929,  6000,  5853, | , -3.4,  48.0, 0.974, |, 13.7
3183.4, 140.0, | , 26.3, 11.4, 464.7, | ,  2000,  1925,  6000,  5863, | , -3.4,  21.4, 0.435, |, 13.0
3184.4, 140.0, | , 26.3, 11.5, 464.5, | ,  2000,  1933,  6000,  5865, | , -3.4,  33.0, 0.671, |, 13.0
3185.4, 140.3, | , 26.3, 12.2, 465.6, | ,  2000,  1925,  6000,  5841, | , -3.4,  22.7, 0.460, |, 13.7
3186.5, 140.6, | , 26.3, 10.9, 464.9, | ,  2000,  1930,  6000,  5876, | , -3.4,  22.7, 0.462, |, 12.9
3187.5, 140.1, | , 26.3, 11.5, 465.3, | ,  2000,  1934,  6000,  5856, | , -3.4,  29.1, 0.592, |, 13.1
3188.5, 139.9, | , 26.3, 11.8, 465.2, | ,  2000,  1930,  6000,  5810, | , -3.4,  22.7, 0.458, |, 13.0
3189.5, 140.3, | , 26.3, 12.3, 465.8, | ,  2000,  1929,  6000,  5862, | , -3.4,  22.3, 0.452, |, 13.6
3190.5, 140.0, | , 26.3, 11.5, 465.0, | ,  2000,  1924,  6000,  5852, | , -3.4,  29.1, 0.591, |, 12.9
3191.5, 140.1, | , 26.3, 10.7, 464.3, | ,  2000,  1926,  6000,  5858, | , -3.4,  25.7, 0.522, |, 12.4
3192.5, 140.3, | , 26.3, 12.2, 466.0, | ,  2000,  1927,  6000,  5851, | , -3.4,  21.8, 0.443, |, 13.5
3193.5, 140.2, | , 26.3, 12.3, 466.1, | ,  2000,  1929,  6000,  5852, | , -3.4,  46.2, 0.939, |, 13.3
3194.5, 140.1, | , 26.3, 11.3, 465.7, | ,  2000,  1928,  6000,  5878, | , -3.4,  20.5, 0.418, |, 12.9
3195.5, 140.0, | , 26.3, 11.7, 466.3, | ,  2000,  1927,  6000,  5830, | , -3.4,  35.5, 0.719, |, 13.1
3196.6, 141.1, | , 26.3, 5.9, 465.2, | ,  2000,  1930,  6000,  5857, | , -3.4,  21.0, 0.426, |, 8.9
3197.6, 140.0, | , 26.3, 11.5, 466.2, | ,  2000,  1926,  6000,  5859, | , -3.4,  28.7, 0.583, |, 12.8
3198.6, 139.9, | , 26.3, 11.4, 465.7, | ,  2000,  1927,  6000,  5847, | , -3.4,  29.5, 0.599, |, 13.0
3199.6, 140.0, | , 26.3, 12.0, 466.8, | ,  2000,  1923,  6000,  5825, | , -3.4,  35.1, 0.710, |, 13.5
3200.6, 140.3, | , 26.3, 12.0, 466.3, | ,  2000,  1929,  6000,  5864, | , -3.4,  34.7, 0.705, |, 13.4
3201.6, 141.4, | , 26.3, 5.2, 461.7, | ,  2000,  1926,  6000,  5833, | , -3.4,  28.3, 0.572, |, 7.9
3202.6, 140.1, | , 26.3, 11.6, 466.6, | ,  2000,  1929,  6000,  5876, | , -3.4,  56.5, 1.151, |, 13.2
3203.6, 140.2, | , 26.3, 12.2, 466.9, | ,  2000,  1932,  6000,  5837, | , -3.4,  23.1, 0.468, |, 13.8
3204.6, 140.0, | , 26.3, 11.3, 466.7, | ,  2000,  1928,  6000,  5842, | , -3.4,  20.1, 0.408, |, 12.9
3205.6, 139.9, | , 26.3, 11.6, 467.0, | ,  2000,  1929,  6000,  5852, | , -3.4,  46.2, 0.939, |, 13.1
3206.7, 142.4, | , 26.3, 2.4, 459.9, | ,  2000,  1932,  6000,  5876, | , -3.4,  19.3, 0.392, |, 5.1
3207.7, 140.6, | , 26.3, 11.4, 466.8, | ,  2000,  1930,  6000,  5841, | , -3.4,  43.7, 0.886, |, 12.9
3208.7, 139.9, | , 26.3, 11.2, 467.2, | ,  2000,  1929,  6000,  5837, | , -3.4,  50.1, 1.015, |, 13.0
3209.7, 139.9, | , 26.3, 11.7, 467.8, | ,  2000,  1926,  6000,  5837, | , -3.4,  41.5, 0.841, |, 12.9
3210.7, 140.1, | , 26.3, 12.2, 467.9, | ,  2000,  1925,  6000,  5847, | , -3.4,  27.4, 0.556, |, 13.5
3211.7, 141.1, | , 26.3, 8.6, 462.8, | ,  2000,  1933,  6000,  5845, | , -3.4,  22.3, 0.452, |, 7.6
3212.7, 140.2, | , 26.3, 10.6, 466.7, | ,  2000,  1932,  6000,  5856, | , -3.4,  22.7, 0.461, |, 11.8
3213.7, 140.3, | , 26.3, 12.3, 468.4, | ,  2000,  1933,  6000,  5856, | , -3.4,  20.5, 0.417, |, 13.7
3214.7, 140.3, | , 26.3, 12.2, 468.1, | ,  2000,  1929,  6000,  5844, | , -3.4,  21.8, 0.443, |, 13.7
3215.7, 139.9, | , 26.4, 11.6, 467.8, | ,  2000,  1929,  6000,  5860, | , -3.4,  36.4, 0.740, |, 13.1
3216.8, 139.9, | , 26.3, 11.5, 467.5, | ,  2000,  1927,  6000,  5832, | , -3.4,  40.7, 0.823, |, 12.8
3217.8, 140.8, | , 26.3, 10.9, 467.5, | ,  2000,  1928,  6000,  5851, | , -3.4,  27.4, 0.556, |, 12.1
3218.8, 139.9, | , 26.4, 11.1, 467.6, | ,  2000,  1925,  6000,  5841, | , -3.4,  28.7, 0.581, |, 12.9
3219.8, 140.1, | , 26.3, 11.4, 468.2, | ,  2000,  1928,  6000,  5871, | , -3.4,  59.5, 1.211, |, 12.8
3220.8, 140.1, | , 26.4, 12.1, 468.8, | ,  2000,  1926,  6000,  5845, | , -3.4,  33.0, 0.668, |, 13.4
3221.8, 140.3, | , 26.3, 12.0, 468.6, | ,  2000,  1928,  6000,  5841, | , -3.4,  28.7, 0.581, |, 13.1
3222.8, 140.4, | , 26.4, 10.6, 467.9, | ,  2000,  1929,  6000,  5878, | , -3.4,  30.4, 0.619, |, 11.6
3223.8, 140.0, | , 26.4, 11.5, 468.7, | ,  2000,  1931,  6000,  5846, | , -3.4,  30.0, 0.608, |, 12.7
3224.8, 140.6, | , 26.4, 11.8, 469.0, | ,  2000,  1932,  6000,  5856, | , -3.4,  55.2, 1.123, |, 13.4
3225.8, 140.3, | , 26.4, 11.7, 469.5, | ,  2000,  1930,  6000,  5848, | , -3.4,  31.7, 0.643, |, 13.5
3226.8, 140.1, | , 26.4, 11.2, 468.4, | ,  2000,  1927,  6000,  5845, | , -3.4,  30.4, 0.616, |, 12.7
3227.9, 141.4, | , 26.4, 5.5, 463.6, | ,  2000,  1928,  6000,  5845, | , -3.4,  34.7, 0.703, |, 7.5
3228.9, 140.5, | , 26.4, 11.8, 469.5, | ,  2000,  1927,  6000,  5860, | , -3.4,  38.5, 0.783, |, 13.4
3229.9, 140.0, | , 26.4, 11.7, 469.4, | ,  2000,  1933,  6000,  5882, | , -3.4,  30.8, 0.629, |, 13.2
3230.9, 139.8, | , 26.4, 11.5, 468.8, | ,  2000,  1925,  6000,  5826, | , -3.4,  27.4, 0.554, |, 13.0
3231.9, 140.4, | , 26.4, 12.3, 470.4, | ,  2000,  1927,  6000,  5878, | , -3.4,  29.5, 0.602, |, 13.6
3232.9, 141.2, | , 26.3, 6.5, 465.8, | ,  2000,  1928,  6000,  5830, | , -3.4,  30.8, 0.624, |, 8.4
3233.9, 140.3, | , 26.4, 10.9, 469.0, | ,  2000,  1927,  6000,  5851, | , -3.4,  48.4, 0.982, |, 12.4
3234.9, 139.9, | , 26.4, 11.5, 470.6, | ,  2000,  1926,  6000,  5863, | , -3.4,  28.3, 0.574, |, 12.9
3235.9, 140.3, | , 26.4, 12.3, 470.6, | ,  2000,  1931,  6000,  5843, | , -3.4,  45.4, 0.921, |, 13.7
3236.9, 140.3, | , 26.4, 12.2, 471.4, | ,  2000,  1924,  6000,  5852, | , -3.4,  52.2, 1.060, |, 13.7
3238.0, 141.2, | , 26.4, 5.8, 465.8, | ,  2000,  1930,  6000,  5826, | , -3.4,  48.8, 0.988, |, 8.0
3239.0, 140.6, | , 26.4, 11.7, 470.5, | ,  2000,  1926,  6000,  5823, | , -3.4,  36.4, 0.736, |, 12.8
3240.0, 140.2, | , 26.4, 12.5, 471.1, | ,  2000,  1927,  6000,  5856, | , -3.4,  47.5, 0.965, |, 13.8
3241.0, 140.1, | , 26.4, 11.7, 470.8, | ,  2000,  1930,  6000,  5867, | , -3.4,  51.8, 1.054, |, 13.0
3242.0, 139.9, | , 26.4, 11.5, 470.8, | ,  2000,  1925,  6000,  5838, | , -3.4,  31.7, 0.642, |, 13.2
3243.0, 140.3, | , 26.4, 12.3, 471.2, | ,  2000,  1929,  6000,  5852, | , -3.4,  27.8, 0.565, |, 13.7
3244.0, 140.3, | , 26.4, 10.7, 470.5, | ,  2000,  1926,  6000,  5880, | , -3.4,  31.7, 0.645, |, 12.1
3245.0, 139.9, | , 26.4, 11.7, 470.8, | ,  2000,  1928,  6000,  5839, | , -3.4,  30.4, 0.616, |, 13.2
3246.0, 140.0, | , 26.4, 11.7, 471.5, | ,  2000,  1925,  6000,  5847, | , -3.4,  28.7, 0.582, |, 13.6
3247.0, 140.2, | , 26.4, 12.2, 471.4, | ,  2000,  1922,  6000,  5843, | , -3.4,  47.5, 0.963, |, 13.8
3248.1, 140.0, | , 26.4, 11.7, 471.4, | ,  2000,  1928,  6000,  5859, | , -3.4,  56.5, 1.149, |, 13.0
3249.1, 140.1, | , 26.4, 10.3, 470.7, | ,  2000,  1933,  6000,  5857, | , -3.4,  39.0, 0.792, |, 12.4
3250.1, 140.1, | , 26.4, 11.7, 471.5, | ,  2000,  1929,  6000,  5851, | , -3.4,  42.8, 0.869, |, 13.1
3251.1, 140.3, | , 26.4, 12.2, 471.9, | ,  2000,  1925,  6000,  5855, | , -3.4,  34.7, 0.704, |, 13.6
3252.1, 140.1, | , 26.4, 11.7, 471.6, | ,  2000,  1930,  6000,  5848, | , -3.4,  36.4, 0.739, |, 13.2
3253.1, 139.9, | , 26.4, 11.6, 471.7, | ,  2000,  1929,  6000,  5848, | , -3.4,  61.7, 1.251, |, 13.1
3254.1, 140.6, | , 26.4, 11.5, 471.4, | ,  2000,  1928,  6000,  5845, | , -3.4,  55.7, 1.129, |, 12.8
3255.1, 140.0, | , 26.4, 11.7, 472.0, | ,  2000,  1926,  6000,  5859, | , -3.4,  43.2, 0.878, |, 13.2
3256.1, 139.9, | , 26.4, 11.7, 471.8, | ,  2000,  1927,  6000,  5862, | , -3.4,  35.5, 0.722, |, 13.3
3257.1, 140.4, | , 26.4, 12.3, 472.4, | ,  2000,  1924,  6000,  5837, | , -3.4,  39.0, 0.789, |, 13.8
3258.1, 140.4, | , 26.4, 12.1, 472.7, | ,  2000,  1928,  6000,  5872, | , -3.4,  38.5, 0.784, |, 13.5
3259.2, 141.3, | , 26.4, 5.9, 467.7, | ,  2000,  1928,  6000,  5828, | , -3.4,  39.8, 0.806, |, 7.8
3260.2, 140.0, | , 26.4, 11.5, 471.8, | ,  2000,  1927,  6000,  5860, | , -3.4,  38.5, 0.783, |, 13.0
3261.2, 140.5, | , 26.4, 12.2, 472.8, | ,  2000,  1931,  6000,  5845, | , -3.4,  35.1, 0.712, |, 13.7
3262.2, 140.2, | , 26.4, 12.4, 473.1, | ,  2000,  1928,  6000,  5855, | , -3.4,  38.1, 0.774, |, 13.8
3263.2, 140.0, | , 26.4, 11.7, 472.5, | ,  2000,  1929,  6000,  5850, | , -3.4,  37.3, 0.756, |, 13.0
3264.2, 141.8, | , 26.4, 1.6, 464.1, | ,  2000,  1928,  6000,  5831, | , -3.4,  37.3, 0.754, |, 4.5
3265.2, 140.6, | , 26.4, 11.4, 472.6, | ,  2000,  1931,  6000,  5849, | , -3.4,  38.1, 0.774, |, 12.9
3266.2, 139.9, | , 26.4, 11.6, 472.8, | ,  2000,  1929,  6000,  5852, | , -3.4,  66.8, 1.356, |, 13.0
3267.2, 140.0, | , 26.4, 11.5, 472.9, | ,  2000,  1929,  6000,  5838, | , -3.4,  37.3, 0.755, |, 12.9
3268.3, 140.1, | , 26.4, 12.3, 473.2, | ,  2000,  1927,  6000,  5866, | , -3.4,  36.0, 0.731, |, 13.5
3269.3, 141.5, | , 26.4, 5.3, 468.7, | ,  2000,  1928,  6000,  5841, | , -3.4,  38.5, 0.781, |, 7.3
3270.3, 140.0, | , 26.4, 11.1, 472.1, | ,  2000,  1927,  6000,  5862, | , -3.4,  59.1, 1.201, |, 12.1
3271.3, 140.1, | , 26.4, 11.6, 473.7, | ,  2000,  1927,  6000,  5854, | , -3.4,  42.0, 0.852, |, 13.6
3272.3, 140.2, | , 26.4, 12.4, 473.6, | ,  2000,  1926,  6000,  5872, | , -3.4,  47.5, 0.967, |, 13.7
3273.3, 140.2, | , 26.4, 11.6, 473.4, | ,  2000,  1930,  6000,  5852, | , -3.4,  45.0, 0.913, |, 12.9
3274.3, 140.0, | , 26.4, 11.8, 473.6, | ,  2000,  1928,  6000,  5864, | , -3.4,  41.5, 0.845, |, 13.3
3275.3, 140.5, | , 26.4, 11.6, 473.6, | ,  2000,  1932,  6000,  5872, | , -3.4,  38.5, 0.785, |, 12.9
3276.3, 140.0, | , 26.4, 11.7, 473.8, | ,  2000,  1929,  6000,  5831, | , -3.4,  60.0, 1.214, |, 13.0
3277.3, 139.8, | , 26.4, 11.7, 473.9, | ,  2000,  1927,  6000,  5840, | , -3.4,  54.4, 1.102, |, 13.0
3278.4, 140.1, | , 26.4, 11.7, 473.9, | ,  2000,  1926,  6000,  5858, | , -3.4,  42.8, 0.870, |, 13.2
3279.4, 139.9, | , 26.4, 11.5, 474.2, | ,  2000,  1924,  6000,  5862, | , -3.4,  43.2, 0.879, |, 13.1
3280.4, 140.3, | , 26.4, 10.9, 473.5, | ,  2000,  1928,  6000,  5838, | , -3.4,  42.4, 0.859, |, 12.5
3281.4, 139.8, | , 26.4, 11.5, 474.0, | ,  2000,  1922,  6000,  5855, | , -3.4,  45.4, 0.921, |, 13.1
3282.4, 140.0, | , 26.4, 11.6, 474.9, | ,  2000,  1926,  6000,  5872, | , -3.4,  74.1, 1.508, |, 13.6
3283.4, 140.3, | , 26.4, 12.4, 474.9, | ,  2000,  1933,  6000,  5871, | , -3.4,  48.0, 0.977, |, 13.7
3284.4, 140.1, | , 26.4, 11.7, 474.6, | ,  2000,  1929,  6000,  5855, | , -3.4,  43.2, 0.878, |, 13.0
3285.4, 141.1, | , 26.4, 5.9, 468.9, | ,  2000,  1930,  6000,  5837, | , -3.4,  42.8, 0.868, |, 8.2
3286.4, 140.3, | , 26.4, 12.2, 475.4, | ,  2000,  1928,  6000,  5837, | , -3.4,  46.7, 0.946, |, 13.7
3287.4, 140.3, | , 26.4, 12.2, 475.7, | ,  2000,  1927,  6000,  5860, | , -3.4,  60.8, 1.236, |, 13.7
3288.4, 139.9, | , 26.4, 11.7, 475.1, | ,  2000,  1927,  6000,  5817, | , -3.4,  65.1, 1.315, |, 13.1
3289.5, 140.2, | , 26.4, 12.2, 475.5, | ,  2000,  1930,  6000,  5852, | , -3.4,  53.5, 1.087, |, 13.7
3290.5, 141.7, | , 26.4, 6.3, 470.7, | ,  2000,  1929,  6000,  5871, | , -3.4,  42.4, 0.863, |, 8.7
3291.5, 140.1, | , 26.4, 11.8, 475.2, | ,  2000,  1925,  6000,  5844, | , -3.4,  38.5, 0.781, |, 13.2
3292.5, 140.0, | , 26.4, 11.6, 475.0, | ,  2000,  1935,  6000,  5860, | , -3.4,  35.5, 0.723, |, 13.2
3293.5, 140.5, | , 26.4, 12.0, 475.8, | ,  2000,  1926,  6000,  5839, | , -3.4,  45.4, 0.920, |, 13.5
3294.5, 139.7, | , 26.4, 11.6, 475.5, | ,  2000,  1926,  6000,  5812, | , -3.4,  46.7, 0.942, |, 13.2
3295.5, 141.3, | , 26.4, 5.8, 471.0, | ,  2000,  1931,  6000,  5877, | , -3.4,  45.0, 0.916, |, 7.8
3296.5, 140.2, | , 26.4, 10.7, 475.2, | ,  2000,  1930,  6000,  5871, | , -3.4,  54.4, 1.107, |, 12.4
3297.5, 140.2, | , 26.4, 12.3, 476.3, | ,  2000,  1932,  6000,  5848, | , -3.4,  72.0, 1.461, |, 13.7
3298.5, 140.1, | , 26.4, 11.7, 476.0, | ,  2000,  1928,  6000,  5857, | , -3.4,  76.2, 1.549, |, 13.1
3299.6, 139.9, | , 26.4, 11.8, 476.2, | ,  2000,  1930,  6000,  5860, | , -3.4,  42.4, 0.862, |, 13.2
3300.6, 140.4, | , 26.4, 12.5, 477.0, | ,  2000,  1926,  6000,  5825, | , -3.4,  44.1, 0.892, |, 13.4
3301.6, 140.4, | , 26.4, 11.1, 476.2, | ,  2000,  1928,  6000,  5839, | , -3.4,  45.8, 0.929, |, 13.0
3302.6, 140.1, | , 26.4, 11.5, 476.2, | ,  2000,  1933,  6000,  5873, | , -3.4,  46.2, 0.942, |, 13.0
3303.6, 139.9, | , 26.4, 11.5, 476.2, | ,  2000,  1927,  6000,  5848, | , -3.4,  75.0, 1.520, |, 13.0
3304.6, 140.2, | , 26.4, 12.4, 476.8, | ,  2000,  1929,  6000,  5857, | , -3.4,  43.2, 0.879, |, 13.5
3305.6, 139.9, | , 26.4, 11.7, 476.6, | ,  2000,  1930,  6000,  5877, | , -3.4,  53.1, 1.082, |, 13.2
3306.6, 140.2, | , 26.4, 10.9, 475.8, | ,  2000,  1928,  6000,  5858, | , -3.4,  46.2, 0.940, |, 12.4
3307.6, 140.1, | , 26.4, 11.7, 477.6, | ,  2000,  1934,  6000,  5872, | , -3.4,  60.8, 1.239, |, 13.2
3308.6, 140.4, | , 26.4, 12.3, 477.8, | ,  2000,  1930,  6000,  5839, | , -3.4,  44.1, 0.894, |, 13.7
3309.7, 140.1, | , 26.4, 11.8, 476.9, | ,  2000,  1929,  6000,  5846, | , -3.4,  45.8, 0.930, |, 13.1
3310.7, 140.0, | , 26.4, 11.7, 477.2, | ,  2000,  1929,  6000,  5868, | , -3.4,  68.1, 1.385, |, 12.8
3311.7, 140.9, | , 26.4, 10.5, 476.4, | ,  2000,  1926,  6000,  5844, | , -3.4,  50.1, 1.016, |, 12.4
3312.7, 140.1, | , 26.4, 12.3, 477.7, | ,  2000,  1930,  6000,  5852, | , -3.4,  65.1, 1.322, |, 13.7
3313.7, 139.9, | , 26.4, 11.8, 477.4, | ,  2000,  1929,  6000,  5872, | , -3.4,  70.7, 1.439, |, 13.2
3314.7, 140.0, | , 26.4, 12.0, 478.1, | ,  2000,  1932,  6000,  5866, | , -3.4,  51.4, 1.046, |, 13.7
3315.7, 140.3, | , 26.4, 12.4, 478.2, | ,  2000,  1923,  6000,  5819, | , -3.4,  68.5, 1.384, |, 13.6
3316.7, 141.7, | , 26.4, 5.2, 472.6, | ,  2000,  1928,  6000,  5856, | , -3.4,  45.0, 0.913, |, 7.8
3317.7, 140.1, | , 26.4, 10.6, 476.9, | ,  2000,  1934,  6000,  5881, | , -3.4,  45.4, 0.926, |, 12.5
3318.8, 139.8, | , 26.4, 11.5, 477.8, | ,  2000,  1923,  6000,  5836, | , -3.4,  45.4, 0.919, |, 12.9
3319.8, 140.1, | , 26.4, 11.6, 478.2, | ,  2000,  1933,  6000,  5877, | , -3.4,  66.0, 1.344, |, 13.1
3320.8, 140.0, | , 26.4, 11.8, 477.9, | ,  2000,  1929,  6000,  5830, | , -3.4,  54.4, 1.101, |, 12.9
3321.8, 142.2, | , 26.4, 2.6, 471.2, | ,  2000,  1928,  6000,  5855, | , -3.4,  53.1, 1.078, |, 4.9
3322.8, 140.6, | , 26.4, 11.4, 478.4, | ,  2000,  1932,  6000,  5841, | , -3.4,  63.8, 1.294, |, 12.9
3323.8, 139.8, | , 26.4, 11.8, 478.6, | ,  2000,  1928,  6000,  5845, | , -3.4,  76.2, 1.546, |, 13.1
3324.8, 141.7, | , 26.4, 2.5, 471.3, | ,  2000,  1924,  6000,  5861, | , -3.4,  74.1, 1.505, |, 5.1
3325.8, 140.3, | , 26.4, 12.1, 479.0, | ,  2000,  1930,  6000,  5830, | , -3.4,  59.1, 1.197, |, 13.7
3326.8, 141.0, | , 26.4, 3.5, 474.8, | ,  2000,  1924,  6000,  5853, | , -3.4,  45.0, 0.912, |, 8.8
3327.8, 140.2, | , 26.4, 10.9, 477.9, | ,  2000,  1933,  6000,  5871, | , -3.4,  62.1, 1.264, |, 12.5
3328.9, 140.0, | , 26.4, 11.6, 479.1, | ,  2000,  1929,  6000,  5860, | , -3.4,  60.4, 1.227, |, 13.2
3329.9, 140.3, | , 26.4, 12.4, 479.4, | ,  2000,  1927,  6000,  5845, | , -3.4,  54.0, 1.094, |, 13.7
3330.9, 140.0, | , 26.4, 11.6, 478.9, | ,  2000,  1927,  6000,  5861, | , -3.4,  75.8, 1.541, |, 13.1
3331.9, 139.9, | , 26.4, 12.3, 479.7, | ,  2000,  1925,  6000,  5855, | , -3.4,  57.0, 1.156, |, 13.6
3332.9, 140.6, | , 26.4, 11.5, 479.2, | ,  2000,  1929,  6000,  5857, | , -3.4,  50.1, 1.018, |, 13.0
3333.9, 139.9, | , 26.4, 11.5, 479.3, | ,  2000,  1929,  6000,  5835, | , -3.4,  53.5, 1.084, |, 13.0
3334.9, 140.0, | , 26.4, 11.6, 479.4, | ,  2000,  1929,  6000,  5863, | , -3.4,  53.5, 1.088, |, 13.0
3335.9, 140.3, | , 26.4, 12.3, 479.9, | ,  2000,  1932,  6000,  5853, | , -3.4,  69.0, 1.401, |, 13.8
3336.9, 140.5, | , 26.4, 12.2, 480.6, | ,  2000,  1930,  6000,  5870, | , -3.4,  65.5, 1.334, |, 13.6
3337.9, 140.2, | , 26.4, 10.7, 478.5, | ,  2000,  1928,  6000,  5831, | , -3.4,  62.1, 1.257, |, 12.2
3339.0, 139.9, | , 26.4, 11.6, 479.8, | ,  2000,  1928,  6000,  5852, | , -3.4,  50.5, 1.026, |, 13.0
3340.0, 140.3, | , 26.4, 12.3, 480.4, | ,  2000,  1926,  6000,  5863, | , -3.4,  48.8, 0.992, |, 13.7
3341.0, 139.9, | , 26.4, 11.8, 480.6, | ,  2000,  1926,  6000,  5837, | , -3.4,  80.5, 1.631, |, 12.9
3342.0, 140.0, | , 26.4, 11.6, 480.2, | ,  2000,  1928,  6000,  5849, | , -3.4,  57.8, 1.173, |, 13.0
3343.0, 141.4, | , 26.4, 5.6, 475.8, | ,  2000,  1930,  6000,  5847, | , -3.4,  51.4, 1.043, |, 7.1
3344.0, 140.3, | , 26.4, 12.1, 481.1, | ,  2000,  1927,  6000,  5867, | , -3.4,  49.2, 1.001, |, 13.7
3345.0, 140.0, | , 26.4, 11.6, 480.4, | ,  2000,  1926,  6000,  5867, | , -3.4,  53.5, 1.088, |, 13.2
3346.0, 139.9, | , 26.4, 11.6, 481.0, | ,  2000,  1927,  6000,  5837, | , -3.4,  56.5, 1.145, |, 13.1
3347.0, 140.3, | , 26.4, 12.1, 481.4, | ,  2000,  1929,  6000,  5872, | , -3.4,  54.4, 1.107, |, 13.7
3348.0, 141.6, | , 26.4, 7.2, 477.5, | ,  2000,  1929,  6000,  5835, | , -3.4,  78.8, 1.597, |, 9.1
3349.1, 140.1, | , 26.4, 10.9, 480.4, | ,  2000,  1925,  6000,  5837, | , -3.4,  57.4, 1.162, |, 12.4
3350.1, 140.1, | , 26.4, 11.6, 481.4, | ,  2000,  1929,  6000,  5879, | , -3.4,  56.1, 1.143, |, 13.0
3351.1, 140.3, | , 26.4, 12.2, 481.7, | ,  2000,  1928,  6000,  5837, | , -3.4,  13.3, 0.269, |, 13.6
3352.1, 139.9, | , 26.4, 11.8, 481.3, | ,  2000,  1927,  6000,  5859, | , -3.4,  -9.9, -0.201, |, 13.2
3353.1, 141.2, | , 26.4, 5.8, 477.0, | ,  2000,  1927,  6000,  5830, | , -3.4, -13.3, -0.269, |, 7.7
3354.1, 140.3, | , 26.4, 10.5, 480.8, | ,  2000,  1926,  6000,  5852, | , -3.4,   2.5, 0.052, |, 12.1
3355.1, 140.3, | , 26.4, 11.9, 482.1, | ,  2000,  1923,  6000,  5856, | , -3.4,  13.3, 0.269, |, 13.4
3356.1, 140.1, | , 26.4, 11.5, 481.7, | ,  2000,  1925,  6000,  5833, | , -3.4,   8.1, 0.164, |, 12.7
3357.1, 140.1, | , 26.4, 11.4, 481.9, | ,  2000,  1926,  6000,  5873, | , -3.4,  -3.9, -0.079, |, 13.6
3358.1, 140.4, | , 26.4, 12.1, 482.3, | ,  2000,  1925,  6000,  5834, | , -3.4,  15.4, 0.312, |, 13.1
3359.2, 140.7, | , 26.4, 11.2, 481.7, | ,  2000,  1924,  6000,  5850, | , -3.4,  18.8, 0.382, |, 12.7
3360.2, 140.0, | , 26.4, 11.4, 481.9, | ,  2000,  1929,  6000,  5851, | , -3.4,   5.1, 0.104, |, 13.0
3361.2, 140.5, | , 26.4, 12.2, 482.6, | ,  2000,  1928,  6000,  5859, | , -3.4,   4.3, 0.087, |, 13.4
3362.2, 140.5, | , 26.4, 12.1, 482.5, | ,  2000,  1929,  6000,  5859, | , -3.4,   9.4, 0.191, |, 13.5
3363.2, 140.0, | , 26.5, 11.1, 482.3, | ,  2000,  1927,  6000,  5838, | , -3.4,   5.5, 0.112, |, 13.1
3364.2, 140.3, | , 26.4, 10.5, 481.5, | ,  2000,  1928,  6000,  5842, | , -3.4,   4.3, 0.086, |, 12.2
3365.2, 140.4, | , 26.4, 12.1, 482.7, | ,  2000,  1929,  6000,  5863, | , -3.4,  14.5, 0.296, |, 13.6
3366.2, 140.3, | , 26.4, 11.7, 482.8, | ,  2000,  1927,  6000,  5843, | , -3.4,  42.4, 0.859, |, 13.6
3367.2, 139.9, | , 26.4, 11.5, 482.7, | ,  2000,  1926,  6000,  5864, | , -3.4,  34.7, 0.705, |, 13.1
3368.2, 140.0, | , 26.4, 11.7, 483.4, | ,  2000,  1932,  6000,  5882, | , -3.4,  15.4, 0.314, |, 13.8
3369.3, 141.9, | , 26.4, 5.0, 478.0, | ,  2000,  1931,  6000,  5839, | , -3.4,  15.0, 0.304, |, 6.0
3370.3, 139.9, | , 26.4, 11.2, 483.0, | ,  2000,  1924,  6000,  5848, | , -3.4,  33.0, 0.669, |, 13.2
3371.3, 139.9, | , 26.4, 11.5, 483.3, | ,  2000,  1928,  6000,  5861, | , -3.4,  13.7, 0.278, |, 13.2
3372.3, 140.3, | , 26.4, 12.3, 483.5, | ,  2000,  1928,  6000,  5853, | , -3.4,  20.5, 0.417, |, 13.8
3373.3, 140.4, | , 26.4, 12.4, 484.1, | ,  2000,  1932,  6000,  5878, | , -3.4,  26.1, 0.532, |, 13.8
3374.3, 141.6, | , 26.4, 5.1, 479.1, | ,  2000,  1929,  6000,  5867, | , -3.4,  20.1, 0.409, |, 8.1
3375.3, 139.9, | , 26.5, 11.9, 483.4, | ,  2000,  1930,  6000,  5837, | , -3.4,  23.1, 0.468, |, 13.2
3376.3, 140.3, | , 26.5, 12.4, 484.4, | ,  2000,  1928,  6000,  5871, | , -3.4,  21.4, 0.435, |, 13.8
3377.3, 139.8, | , 26.5, 11.8, 484.3, | ,  2000,  1925,  6000,  5841, | , -3.4,  34.3, 0.694, |, 13.3
3378.3, 139.8, | , 26.5, 11.8, 484.1, | ,  2000,  1931,  6000,  5852, | , -3.4,  33.4, 0.678, |, 13.2
3379.4, 141.7, | , 26.4, 5.4, 477.2, | ,  2000,  1925,  6000,  5839, | , -3.4,  53.5, 1.085, |, 7.5
3380.4, 140.5, | , 26.4, 11.8, 484.3, | ,  2000,  1929,  6000,  5868, | , -3.4,  44.1, 0.897, |, 13.4
3381.4, 140.0, | , 26.5, 11.7, 484.4, | ,  2000,  1926,  6000,  5867, | , -3.4,  33.0, 0.670, |, 13.2
3382.4, 139.9, | , 26.5, 11.7, 484.5, | ,  2000,  1929,  6000,  5863, | , -3.4,  27.4, 0.557, |, 13.2
3383.4, 140.5, | , 26.5, 11.9, 484.5, | ,  2000,  1927,  6000,  5877, | , -3.4,  37.3, 0.758, |, 13.4
3384.4, 140.1, | , 26.5, 11.7, 484.8, | ,  2000,  1936,  6000,  5846, | , -3.4,  50.5, 1.026, |, 13.2
3385.4, 140.1, | , 26.5, 10.1, 484.3, | ,  2000,  1929,  6000,  5843, | , -3.4,  53.1, 1.077, |, 12.4
3386.4, 140.3, | , 26.5, 12.3, 485.2, | ,  2000,  1925,  6000,  5862, | , -3.4,  58.2, 1.183, |, 13.7
3387.4, 140.3, | , 26.5, 12.3, 485.0, | ,  2000,  1931,  6000,  5822, | , -3.4,  63.0, 1.274, |, 13.7
3388.4, 139.9, | , 26.5, 11.8, 484.8, | ,  2000,  1931,  6000,  5853, | , -3.4,  42.4, 0.861, |, 13.3
3389.5, 140.0, | , 26.5, 11.5, 485.6, | ,  2000,  1925,  6000,  5856, | , -3.4,  42.8, 0.869, |, 13.1
3390.5, 140.5, | , 26.5, 11.5, 484.9, | ,  2000,  1931,  6000,  5825, | , -3.4,  46.2, 0.936, |, 13.1
3391.5, 140.3, | , 26.5, 10.2, 485.8, | ,  2000,  1929,  6000,  5871, | , -3.4,  47.1, 0.959, |, 13.7
3392.5, 140.1, | , 26.5, 11.7, 485.1, | ,  2000,  1934,  6000,  5863, | , -3.4,  45.0, 0.915, |, 12.8
3393.5, 139.9, | , 26.5, 12.4, 485.9, | ,  2000,  1926,  6000,  5831, | , -3.4,  75.4, 1.526, |, 13.9
3394.5, 140.3, | , 26.5, 12.2, 485.7, | ,  2000,  1924,  6000,  5863, | , -3.4,  55.2, 1.122, |, 13.5
3395.5, 140.1, | , 26.5, 11.0, 484.8, | ,  2000,  1926,  6000,  5848, | , -3.4,  72.0, 1.460, |, 12.6
3396.5, 140.1, | , 26.5, 11.4, 485.1, | ,  2000,  1930,  6000,  5838, | , -3.4,  59.1, 1.198, |, 12.8
3397.5, 140.2, | , 26.5, 12.3, 485.8, | ,  2000,  1928,  6000,  5840, | , -3.4,  52.7, 1.068, |, 13.8
3398.5, 140.4, | , 26.5, 12.5, 486.1, | ,  2000,  1930,  6000,  5868, | , -3.4,  78.4, 1.595, |, 13.8
3399.5, 140.0, | , 26.5, 11.6, 485.5, | ,  2000,  1925,  6000,  5852, | , -3.4,  54.4, 1.104, |, 13.0
3400.6, 141.3, | , 26.5, 5.9, 481.0, | ,  2000,  1930,  6000,  5848, | , -3.4,  52.7, 1.069, |, 4.0
3401.6, 140.3, | , 26.5, 12.1, 486.4, | ,  2000,  1931,  6000,  5846, | , -3.4,  53.5, 1.086, |, 13.7
3402.6, 140.0, | , 26.5, 11.4, 486.0, | ,  2000,  1935,  6000,  5865, | , -3.4,  69.4, 1.412, |, 12.9
3403.6, 140.0, | , 26.5, 11.8, 486.3, | ,  2000,  1929,  6000,  5860, | , -3.4,  73.2, 1.488, |, 13.1
3404.6, 139.8, | , 26.5, 11.7, 487.1, | ,  2000,  1927,  6000,  5824, | , -3.4,  50.5, 1.022, |, 13.7
3405.6, 141.9, | , 26.5, 2.4, 480.2, | ,  2000,  1927,  6000,  5854, | , -3.4,  56.1, 1.139, |, 8.8
3406.6, 140.3, | , 26.5, 10.9, 485.5, | ,  2000,  1932,  6000,  5862, | , -3.4,  60.0, 1.219, |, 12.4
3407.6, 140.1, | , 26.5, 11.8, 486.4, | ,  2000,  1931,  6000,  5885, | , -3.4,  59.5, 1.214, |, 13.3
3408.6, 140.7, | , 26.5, 6.7, 486.1, | ,  2000,  1927,  6000,  5827, | , -3.4,  64.2, 1.300, |, 12.6
3409.6, 140.3, | , 26.5, 12.4, 486.9, | ,  2000,  1927,  6000,  5867, | , -3.4,  67.7, 1.376, |, 13.7
3410.6, 141.4, | , 26.5, 5.9, 482.1, | ,  2000,  1926,  6000,  5883, | , -3.4,  57.0, 1.161, |, 8.0
3411.7, 140.2, | , 26.5, 10.9, 486.5, | ,  2000,  1927,  6000,  5824, | , -3.4,  58.7, 1.187, |, 12.9
3412.7, 140.3, | , 26.5, 12.3, 487.5, | ,  2000,  1924,  6000,  5852, | , -3.4,  60.8, 1.234, |, 13.6
3413.7, 139.9, | , 26.5, 11.8, 487.3, | ,  2000,  1929,  6000,  5852, | , -3.4,  61.2, 1.243, |, 13.2
3414.7, 140.0, | , 26.5, 11.8, 487.1, | ,  2000,  1927,  6000,  5873, | , -3.4,  68.5, 1.395, |, 13.3
3415.7, 140.5, | , 26.5, 11.8, 487.7, | ,  2000,  1929,  6000,  5828, | , -3.4,  61.7, 1.248, |, 13.3
3416.7, 140.5, | , 26.5, 11.4, 487.4, | ,  2000,  1923,  6000,  5854, | , -3.4,  73.7, 1.495, |, 6.3
3417.7, 139.9, | , 26.5, 11.7, 487.6, | ,  2000,  1929,  6000,  5848, | , -3.4,  81.0, 1.643, |, 13.1
3418.7, 140.0, | , 26.5, 11.7, 488.6, | ,  2000,  1925,  6000,  5870, | , -3.4,  77.1, 1.568, |, 13.8
3419.7, 140.3, | , 26.5, 12.5, 488.5, | ,  2000,  1927,  6000,  5820, | , -3.4,  66.4, 1.342, |, 13.7
3420.8, 140.0, | , 26.5, 11.3, 487.4, | ,  2000,  1925,  6000,  5856, | , -3.4,  90.4, 1.835, |, 12.5
3421.8, 140.1, | , 26.5, 10.8, 486.9, | ,  2000,  1927,  6000,  5866, | , -3.4,  80.5, 1.637, |, 12.4
3422.8, 140.3, | , 26.5, 12.4, 488.3, | ,  2000,  1926,  6000,  5868, | , -3.4,  70.2, 1.428, |, 13.8
3423.8, 140.4, | , 26.5, 12.3, 488.6, | ,  2000,  1934,  6000,  5853, | , -3.4,  69.8, 1.418, |, 13.7
3424.8, 139.9, | , 26.5, 11.8, 488.0, | ,  2000,  1926,  6000,  5835, | , -3.4,  68.5, 1.388, |, 13.1
3425.8, 140.3, | , 26.5, 11.1, 488.2, | ,  2000,  1931,  6000,  5877, | , -3.4,  80.5, 1.641, |, 12.6
3426.8, 141.6, | , 26.5, 6.3, 483.4, | ,  2000,  1926,  6000,  5822, | , -3.4,  91.2, 1.844, |, 8.4
3427.8, 139.9, | , 26.5, 11.7, 488.2, | ,  2000,  1926,  6000,  5838, | , -3.4,  67.7, 1.371, |, 13.2
3428.8, 140.0, | , 26.5, 11.4, 488.1, | ,  2000,  1926,  6000,  5862, | , -3.4,  99.8, 2.028, |, 13.2
3429.8, 140.0, | , 26.5, 11.4, 488.8, | ,  2000,  1928,  6000,  5838, | , -3.4,  80.1, 1.623, |, 13.6
3430.9, 140.3, | , 26.5, 12.5, 488.7, | ,  2000,  1927,  6000,  5852, | , -3.4,  70.7, 1.434, |, 13.8
3431.9, 140.9, | , 26.5, 6.5, 484.1, | ,  2000,  1923,  6000,  5815, | , -3.4,  69.4, 1.401, |, 8.8
3432.9, 140.2, | , 26.5, 10.6, 488.2, | ,  2000,  1926,  6000,  5848, | , -3.4,  68.1, 1.381, |, 12.4
3433.9, 140.4, | , 26.5, 12.5, 489.1, | ,  2000,  1933,  6000,  5867, | , -3.4,  67.7, 1.377, |, 13.7
3434.9, 140.0, | , 26.5, 11.6, 488.7, | ,  2000,  1934,  6000,  5852, | , -3.4,  66.4, 1.349, |, 13.1
3435.9, 139.9, | , 26.5, 11.8, 488.3, | ,  2000,  1930,  6000,  5821, | , -3.4,  65.5, 1.325, |, 13.1
3436.9, 141.5, | , 26.5, 6.7, 484.8, | ,  2000,  1922,  6000,  5851, | , -3.4,  66.0, 1.338, |, 8.6
3437.9, 140.5, | , 26.5, 11.5, 488.9, | ,  2000,  1923,  6000,  5844, | , -3.4,  85.7, 1.736, |, 13.1
3438.9, 140.1, | , 26.5, 11.6, 488.5, | ,  2000,  1930,  6000,  5871, | , -3.4,  69.4, 1.412, |, 12.9
3439.9, 140.0, | , 26.5, 11.6, 489.5, | ,  2000,  1928,  6000,  5867, | , -3.4,  66.8, 1.359, |, 13.1
3441.0, 140.2, | , 26.5, 12.5, 489.7, | ,  2000,  1926,  6000,  5830, | , -3.4,  68.1, 1.378, |, 13.8
3442.0, 140.4, | , 26.5, 12.5, 489.8, | ,  2000,  1924,  6000,  5870, | , -3.4,  95.9, 1.951, |, 13.7
3443.0, 140.3, | , 26.5, 10.3, 488.4, | ,  2000,  1933,  6000,  5856, | , -3.4,  92.9, 1.889, |, 12.6
3444.0, 140.0, | , 26.5, 11.8, 489.6, | ,  2000,  1926,  6000,  5838, | , -3.4, 101.9, 2.065, |, 13.5
3445.0, 140.3, | , 26.5, 12.3, 489.7, | ,  2000,  1929,  6000,  5857, | , -3.4, 106.2, 2.158, |, 13.8
3446.0, 140.0, | , 26.5, 11.6, 489.2, | ,  2000,  1928,  6000,  5881, | , -3.4,  65.1, 1.326, |, 12.9
3447.0, 140.0, | , 26.5, 11.8, 489.6, | ,  2000,  1929,  6000,  5844, | , -3.4,  90.8, 1.842, |, 13.1
3448.0, 140.5, | , 26.5, 11.7, 489.5, | ,  2000,  1929,  6000,  5837, | , -3.4,  81.0, 1.640, |, 13.1
3449.0, 140.3, | , 26.5, 12.5, 490.4, | ,  2000,  1932,  6000,  5865, | , -3.4,  80.5, 1.638, |, 13.7
3450.0, 140.1, | , 26.5, 11.9, 489.5, | ,  2000,  1927,  6000,  5863, | , -3.4,  74.1, 1.506, |, 13.2
3451.0, 139.9, | , 26.5, 11.8, 489.5, | ,  2000,  1927,  6000,  5866, | , -3.4,  66.4, 1.350, |, 13.3
3452.1, 140.3, | , 26.5, 12.3, 490.4, | ,  2000,  1929,  6000,  5845, | , -3.4,  73.7, 1.494, |, 13.7
3453.1, 141.3, | , 26.5, 5.6, 484.3, | ,  2000,  1926,  6000,  5857, | , -3.4,  75.8, 1.540, |, 7.8
3454.1, 139.9, | , 26.5, 11.6, 490.1, | ,  2000,  1926,  6000,  5830, | , -3.4,  75.8, 1.534, |, 13.2
3455.1, 140.0, | , 26.5, 11.8, 490.6, | ,  2000,  1936,  6000,  5870, | , -3.4,  85.7, 1.745, |, 13.3
3456.1, 140.3, | , 26.5, 12.4, 490.6, | ,  2000,  1928,  6000,  5854, | , -3.4,  72.8, 1.478, |, 13.8
3457.1, 139.9, | , 26.5, 11.6, 490.1, | ,  2000,  1927,  6000,  5841, | , -3.4, 106.2, 2.153, |, 13.1
3458.1, 141.2, | , 26.5, 5.8, 485.5, | ,  2000,  1927,  6000,  5833, | , -3.4,  86.1, 1.743, |, 7.9
3459.1, 140.4, | , 26.5, 12.3, 490.6, | ,  2000,  1930,  6000,  5870, | , -3.4,  78.0, 1.587, |, 13.7
3460.1, 139.9, | , 26.5, 11.8, 490.6, | ,  2000,  1927,  6000,  5808, | , -3.4, 105.4, 2.127, |, 13.2
3461.2, 139.9, | , 26.5, 11.9, 490.3, | ,  2000,  1929,  6000,  5869, | , -3.4,  75.0, 1.525, |, 13.2
3462.2, 140.4, | , 26.5, 12.4, 491.2, | ,  2000,  1927,  6000,  5885, | , -3.4,  75.4, 1.537, |, 13.9
3463.2, 141.5, | , 26.5, 6.6, 486.4, | ,  2000,  1927,  6000,  5836, | , -3.4,  90.8, 1.839, |, 8.6
3464.2, 140.3, | , 26.5, 10.2, 489.5, | ,  2000,  1927,  6000,  5831, | , -3.4,  79.2, 1.604, |, 12.2
3465.2, 140.1, | , 26.5, 12.0, 491.3, | ,  2000,  1930,  6000,  5875, | , -3.4,  76.2, 1.552, |, 13.6
3466.2, 140.4, | , 26.5, 12.3, 491.1, | ,  2000,  1924,  6000,  5825, | , -3.4, 101.1, 2.044, |, 13.6
3467.2, 140.1, | , 26.5, 11.2, 490.8, | ,  2000,  1929,  6000,  5853, | , -3.4,  74.1, 1.505, |, 13.0
3468.2, 140.0, | , 26.5, 11.6, 491.0, | ,  2000,  1928,  6000,  5831, | , -3.4,  92.5, 1.873, |, 12.9
3469.2, 140.6, | , 26.5, 11.0, 490.7, | ,  2000,  1930,  6000,  5864, | , -3.4,  84.8, 1.725, |, 13.0
3470.2, 140.2, | , 26.5, 11.6, 491.2, | ,  2000,  1933,  6000,  5863, | , -3.4,  93.8, 1.908, |, 13.0
3471.3, 140.1, | , 26.5, 11.4, 491.3, | ,  2000,  1929,  6000,  5843, | , -3.4,  73.7, 1.494, |, 13.0
3472.3, 140.1, | , 26.5, 11.4, 491.5, | ,  2000,  1929,  6000,  5846, | , -3.4,  73.2, 1.486, |, 13.0
3473.3, 140.4, | , 26.5, 12.1, 491.7, | ,  2000,  1925,  6000,  5844, | , -3.4,  84.0, 1.702, |, 13.7
3474.3, 140.3, | , 26.5, 10.7, 490.7, | ,  2000,  1928,  6000,  5857, | , -3.4,  74.1, 1.505, |, 12.1
3475.3, 140.1, | , 26.5, 11.3, 491.8, | ,  2000,  1929,  6000,  5833, | , -3.4,  73.2, 1.483, |, 12.6
3476.3, 140.4, | , 26.5, 12.2, 492.2, | ,  2000,  1925,  6000,  5840, | , -3.4,  77.1, 1.562, |, 13.3
3477.3, 140.5, | , 26.5, 11.9, 491.9, | ,  2000,  1929,  6000,  5870, | , -3.4,  84.0, 1.708, |, 13.5
3478.3, 139.9, | , 26.5, 11.8, 492.0, | ,  2000,  1925,  6000,  5824, | , -3.4,  81.4, 1.645, |, 13.3
3479.3, 141.2, | , 26.5, 10.9, 491.9, | ,  2000,  1930,  6000,  5861, | , -3.4,  81.8, 1.663, |, 11.9
3480.3, 140.2, | , 26.5, 12.4, 492.7, | ,  2000,  1925,  6000,  5861, | , -3.4,  81.4, 1.653, |, 13.9
3481.4, 139.9, | , 26.5, 11.9, 492.3, | ,  2000,  1927,  6000,  5859, | , -3.4, 104.9, 2.132, |, 13.3
3482.4, 139.9, | , 26.5, 11.9, 492.7, | ,  2000,  1927,  6000,  5856, | , -3.4,  84.8, 1.722, |, 13.3
3483.4, 140.3, | , 26.5, 12.4, 493.1, | ,  2000,  1927,  6000,  5867, | , -3.4, 115.2, 2.343, |, 13.8
3484.4, 142.0, | , 26.5, 6.0, 488.2, | ,  2000,  1932,  6000,  5854, | , -3.4, 113.1, 2.297, |, 7.9
3485.4, 140.0, | , 26.5, 11.8, 492.5, | ,  2000,  1927,  6000,  5848, | , -3.4,  81.8, 1.660, |, 13.1
3486.4, 140.0, | , 26.5, 12.0, 492.9, | ,  2000,  1931,  6000,  5886, | , -3.4,  84.4, 1.721, |, 13.2
3487.4, 140.3, | , 26.5, 12.5, 493.6, | ,  2000,  1928,  6000,  5832, | , -3.4,  81.8, 1.656, |, 13.9
3488.4, 140.4, | , 26.5, 12.6, 493.6, | ,  2000,  1931,  6000,  5871, | , -3.4, 100.7, 2.049, |, 13.5
3489.4, 141.9, | , 26.5, 2.6, 485.1, | ,  2000,  1924,  6000,  5833, | , -3.4,  83.5, 1.690, |, 4.5
3490.4, 140.2, | , 26.5, 11.1, 492.1, | ,  2000,  1923,  6000,  5843, | , -3.4,  82.7, 1.675, |, 12.6
3491.5, 140.5, | , 26.5, 11.8, 493.2, | ,  2000,  1931,  6000,  5867, | , -3.4,  82.7, 1.682, |, 13.4
3492.5, 140.0, | , 26.5, 11.7, 493.4, | ,  2000,  1928,  6000,  5844, | , -3.4,  93.4, 1.894, |, 13.3
3493.5, 139.9, | , 26.5, 11.8, 493.1, | ,  2000,  1929,  6000,  5844, | , -3.4,  80.5, 1.633, |, 13.3
3494.5, 140.4, | , 26.5, 12.4, 490.7, | ,  2000,  1929,  6000,  5869, | , -3.4, 112.7, 2.292, |, 12.8
3495.5, 140.2, | , 26.5, 10.5, 492.6, | ,  2000,  1925,  6000,  5839, | , -3.4,  85.2, 1.727, |, 12.1
3496.5, 139.9, | , 26.5, 11.8, 493.7, | ,  2000,  1924,  6000,  5852, | , -3.4,  81.0, 1.642, |, 13.4
3497.5, 139.9, | , 26.5, 11.8, 493.9, | ,  2000,  1928,  6000,  5834, | , -3.4,  81.0, 1.640, |, 13.3
3498.5, 140.3, | , 26.5, 12.4, 493.9, | ,  2000,  1927,  6000,  5861, | , -3.4,  97.7, 1.984, |, 13.7
3499.5, 140.0, | , 26.5, 11.9, 494.3, | ,  2000,  1927,  6000,  5857, | , -3.4,  95.1, 1.931, |, 13.3
3500.5, 140.2, | , 26.5, 11.0, 493.0, | ,  2000,  1933,  6000,  5856, | , -3.4, 100.7, 2.046, |, 12.6
3501.6, 140.2, | , 26.5, 12.5, 494.9, | ,  2000,  1933,  6000,  5821, | , -3.4,  99.8, 2.019, |, 13.9
3502.6, 140.4, | , 26.5, 12.5, 494.8, | ,  2000,  1927,  6000,  5868, | , -3.4,  90.4, 1.838, |, 13.9
3503.6, 140.1, | , 26.5, 11.7, 494.3, | ,  2000,  1932,  6000,  5881, | , -3.4, 103.2, 2.104, |, 13.2
3504.6, 140.1, | , 26.5, 12.3, 494.5, | ,  2000,  1927,  6000,  5834, | , -3.4, 108.8, 2.203, |, 13.7
3505.6, 140.6, | , 26.5, 11.5, 494.1, | ,  2000,  1926,  6000,  5854, | , -3.4, 113.5, 2.304, |, 12.9
3506.6, 140.3, | , 26.5, 12.5, 494.9, | ,  2000,  1924,  6000,  5851, | , -3.4, 117.4, 2.381, |, 13.8
3507.6, 140.1, | , 26.5, 11.8, 494.8, | ,  2000,  1929,  6000,  5880, | , -3.4,  88.7, 1.806, |, 13.2
3508.6, 140.3, | , 26.5, 12.3, 495.4, | ,  2000,  1928,  6000,  5833, | , -3.4,  95.1, 1.926, |, 13.8
3509.6, 140.3, | , 26.5, 12.6, 495.4, | ,  2000,  1929,  6000,  5855, | , -3.4,  90.8, 1.844, |, 13.8
3510.6, 141.2, | , 26.5, 6.3, 490.2, | ,  2000,  1921,  6000,  5852, | , -3.4,  94.7, 1.920, |, 8.3
3511.7, 139.9, | , 26.5, 11.8, 495.2, | ,  2000,  1926,  6000,  5856, | , -3.4, 102.8, 2.087, |, 13.3
3512.7, 140.3, | , 26.5, 12.2, 495.4, | ,  2000,  1926,  6000,  5852, | , -3.4,  93.4, 1.895, |, 13.8
3513.7, 140.0, | , 26.5, 11.9, 495.3, | ,  2000,  1931,  6000,  5873, | , -3.4,  92.5, 1.884, |, 13.1
3514.7, 139.9, | , 26.5, 11.8, 495.3, | ,  2000,  1926,  6000,  5843, | , -3.4,  95.9, 1.945, |, 13.3
3515.7, 142.3, | , 26.5, 4.7, 490.7, | ,  2000,  1927,  6000,  5858, | , -3.4,  91.2, 1.853, |, 6.3
3516.7, 140.3, | , 26.5, 12.5, 496.0, | ,  2000,  1929,  6000,  5840, | , -3.4, 115.7, 2.344, |, 13.9
3517.7, 139.9, | , 26.5, 11.9, 495.6, | ,  2000,  1930,  6000,  5839, | , -3.4, 107.1, 2.171, |, 13.3
3518.7, 139.9, | , 26.5, 11.8, 496.3, | ,  2000,  1926,  6000,  5845, | , -3.4,  89.9, 1.824, |, 13.3
3519.7, 140.2, | , 26.5, 12.5, 496.1, | ,  2000,  1928,  6000,  5838, | , -3.4,  90.8, 1.840, |, 13.9
3520.8, 141.5, | , 26.5, 5.5, 490.8, | ,  2000,  1930,  6000,  5878, | , -3.4,  91.2, 1.859, |, 7.6
3521.8, 140.0, | , 26.5, 11.7, 496.0, | ,  2000,  1932,  6000,  5870, | , -3.4,  96.8, 1.970, |, 13.2
3522.8, 140.3, | , 26.5, 12.3, 496.4, | ,  2000,  1925,  6000,  5841, | , -3.4, 116.5, 2.361, |, 13.6
3523.8, 139.9, | , 26.5, 11.9, 495.8, | ,  2000,  1929,  6000,  5848, | , -3.4,  93.8, 1.904, |, 13.2
3524.8, 140.0, | , 26.5, 11.8, 496.0, | ,  2000,  1925,  6000,  5861, | , -3.4,  90.8, 1.845, |, 13.2
3525.8, 140.3, | , 26.5, 10.8, 496.0, | ,  2000,  1929,  6000,  5844, | , -3.4, 100.7, 2.042, |, 12.5
3526.8, 140.3, | , 26.5, 12.4, 497.3, | ,  2000,  1925,  6000,  5837, | , -3.4,  92.5, 1.874, |, 13.8
3527.8, 140.1, | , 26.5, 11.7, 496.5, | ,  2000,  1930,  6000,  5894, | , -3.4, 113.9, 2.326, |, 13.3
3528.8, 139.9, | , 26.5, 11.8, 496.1, | ,  2000,  1923,  6000,  5818, | , -3.4,  91.7, 1.852, |, 13.2
3529.8, 139.8, | , 26.5, 12.4, 497.3, | ,  2000,  1929,  6000,  5853, | , -3.4,  89.1, 1.809, |, 13.9
3530.9, 140.6, | , 26.5, 11.7, 496.4, | ,  2000,  1929,  6000,  5878, | , -3.4,  92.1, 1.876, |, 13.0
3531.9, 140.1, | , 26.5, 11.8, 496.4, | ,  2000,  1932,  6000,  5875, | , -3.4,  94.7, 1.928, |, 13.3
3532.9, 139.9, | , 26.5, 11.9, 496.9, | ,  2000,  1925,  6000,  5848, | , -3.4,  89.9, 1.824, |, 13.0
3533.9, 140.0, | , 26.5, 12.0, 496.6, | ,  2000,  1926,  6000,  5865, | , -3.4, 104.9, 2.133, |, 13.4
3534.9, 140.3, | , 26.5, 12.4, 497.7, | ,  2000,  1926,  6000,  5856, | , -3.4, 112.7, 2.287, |, 13.7
3535.9, 140.3, | , 26.5, 10.9, 496.3, | ,  2000,  1932,  6000,  5864, | , -3.4,  98.1, 1.995, |, 12.6
3536.9, 141.4, | , 26.5, 6.1, 493.6, | ,  2000,  1924,  6000,  5813, | , -3.4, 106.2, 2.144, |, 9.2
3537.9, 140.3, | , 26.6, 12.3, 497.6, | ,  2000,  1929,  6000,  5839, | , -3.4,  98.5, 1.997, |, 13.7
3538.9, 140.0, | , 26.6, 11.7, 496.8, | ,  2000,  1929,  6000,  5862, | , -3.4,  97.2, 1.977, |, 13.1
3539.9, 140.1, | , 26.6, 11.6, 497.0, | ,  2000,  1929,  6000,  5884, | , -3.4,  99.8, 2.035, |, 13.0
3540.9, 140.5, | , 26.5, 11.7, 496.9, | ,  2000,  1928,  6000,  5836, | , -3.4,  98.5, 1.996, |, 13.2
3542.0, 141.8, | , 26.5, 5.9, 492.9, | ,  2000,  1930,  6000,  5894, | , -3.4,  99.8, 2.037, |, 7.8
3543.0, 139.9, | , 26.6, 11.8, 497.6, | ,  2000,  1924,  6000,  5833, | , -3.4, 128.9, 2.610, |, 13.2
3544.0, 139.9, | , 26.6, 11.8, 498.1, | ,  2000,  1929,  6000,  5861, | , -3.4, 100.7, 2.046, |, 13.9
3545.0, 140.1, | , 26.6, 11.9, 497.5, | ,  2000,  1928,  6000,  5865, | , -3.4,  98.9, 2.012, |, 13.3
3546.0, 140.2, | , 26.6, 10.8, 497.2, | ,  2000,  1924,  6000,  5826, | , -3.4,  95.9, 1.940, |, 12.4
3547.0, 141.2, | , 26.6, 6.1, 493.3, | ,  2000,  1929,  6000,  5882, | , -3.4, 107.9, 2.200, |, 8.2
3548.0, 140.3, | , 26.6, 12.4, 498.4, | ,  2000,  1927,  6000,  5852, | , -3.4, 114.8, 2.330, |, 13.8
3549.0, 140.0, | , 26.6, 11.7, 498.2, | ,  2000,  1932,  6000,  5848, | , -3.4, 121.7, 2.469, |, 13.3
3550.0, 139.9, | , 26.6, 11.9, 498.2, | ,  2000,  1929,  6000,  5835, | , -3.4, 119.9, 2.430, |, 13.3
3551.1, 140.2, | , 26.6, 11.1, 497.1, | ,  2000,  1931,  6000,  5876, | , -3.4, 125.1, 2.548, |, 12.4
3552.1, 140.3, | , 26.6, 12.5, 498.9, | ,  2000,  1928,  6000,  5852, | , -3.4,  98.5, 2.000, |, 13.9
