Repository: jdhuang-csm/Ru-BCA

## Methods
* (BaO)<sub>x</sub>-(CaO)<sub>y</sub>-(Al<sub>2</sub>O<sub>3</sub>)<sub>1-x-y</sub> (BCA) catalyst supports were synthesized via sol-gel and solid-state methods. 
* Ru/BCA catalysts were prepared via incipient wetness impregnation to achieve 1 wt. % Ru loading.
* Ammonia synthesis rates were measured for Ru/BCA catalysts in a packed-bed reactor at 480-600<sup>o</sup>C, 10 bar, and space velocities up to 1.3 x 10<sup>6</sup> ml g<sub>cat</sub><sup>-1</sup> h<sup>-1</sup>.
* A machine learning (ML) model was employed to improve understanding of the behavior of Ru/BCA catalysts.
* A microkinetic model was developed to describe the best-performing catalyst.

File: data/init_files_Cadigan/BCA311.txt (part 9 of 42)
********** Start test **********
Elapsed time, Pressure, | , LJtemp(C), Inner-Temp, Outer-Temp, | , N2-set, N2-flow, H2-set, H2-flow, | , pH, NH3_ppm, NH3_Prod_rate, |, In222Temp
3197.5, 138.1, | , 22.6, 0.0, 388.0, | ,  1000,   952,  3000,  2901, | , -3.4,   9.4, 0.097, |, 0.0
3198.5, 138.5, | , 22.6, 0.0, 388.3, | ,  1000,   954,  3000,  2925, | , -3.4,  39.4, 0.409, |, 0.0
3199.5, 138.5, | , 22.6, 0.0, 388.3, | ,  1000,   952,  3000,  2924, | , -3.4,  40.7, 0.422, |, 0.0
3200.5, 138.8, | , 22.7, 0.0, 382.3, | ,  1000,   946,  3000,  2912, | , -3.4,  18.0, 0.185, |, 0.0
3201.5, 138.3, | , 22.6, 0.0, 388.2, | ,  1000,   948,  3000,  2960, | , -3.4,  19.7, 0.206, |, 0.0
3202.5, 138.5, | , 22.6, 0.0, 388.8, | ,  1000,   960,  3000,  2917, | , -3.4,  33.8, 0.351, |, 0.0
3203.5, 138.6, | , 22.6, 0.0, 388.6, | ,  1000,   958,  3000,  2944, | , -3.4,  29.1, 0.304, |, 0.0
3204.6, 138.3, | , 22.7, 0.0, 388.8, | ,  1000,   955,  3000,  2944, | , -3.4,  27.8, 0.290, |, 0.0
3205.6, 139.6, | , 22.6, 0.0, 381.4, | ,  1000,   958,  3000,  2912, | , -3.4,  63.0, 0.652, |, 0.0
3206.6, 138.7, | , 22.7, 0.0, 388.3, | ,  1000,   961,  3000,  2936, | , -3.4,  33.4, 0.348, |, 0.0
3207.6, 138.2, | , 22.7, 0.0, 388.9, | ,  1000,   958,  3000,  2940, | , -3.4,  30.0, 0.312, |, 0.0
3208.6, 138.2, | , 22.7, 0.0, 389.1, | ,  1000,   954,  3000,  2937, | , -3.4,  54.8, 0.570, |, 0.0
3209.6, 138.7, | , 22.7, 0.0, 389.4, | ,  1000,   953,  3000,  2941, | , -3.4,  44.5, 0.464, |, 0.0
3210.6, 138.1, | , 22.7, 0.0, 389.4, | ,  1000,   959,  3000,  2926, | , -3.4,  50.1, 0.521, |, 0.0
3211.6, 138.4, | , 22.7, 0.0, 388.9, | ,  1000,   949,  3000,  2941, | , -3.4,  66.8, 0.695, |, 0.0
3212.6, 138.2, | , 22.7, 0.0, 389.6, | ,  1000,   957,  3000,  2903, | , -3.4,  78.0, 0.805, |, 0.0
3213.6, 138.9, | , 22.7, 0.0, 388.4, | ,  1000,   959,  3000,  2936, | , -3.4,  54.8, 0.571, |, 0.0
3214.7, 138.3, | , 22.7, 0.0, 390.0, | ,  1000,   954,  3000,  2950, | , -3.4,  57.4, 0.599, |, 0.0
3215.7, 138.3, | , 22.7, 0.0, 390.1, | ,  1000,   958,  3000,  2936, | , -3.4,  63.8, 0.665, |, 0.0
3216.7, 138.7, | , 22.7, 0.0, 389.6, | ,  1000,   957,  3000,  2936, | , -3.4,  62.1, 0.647, |, 0.0
3217.7, 138.2, | , 22.7, 0.0, 390.0, | ,  1000,   952,  3000,  2918, | , -3.4,  75.4, 0.780, |, 0.0
3218.7, 138.2, | , 22.7, 0.0, 390.3, | ,  1000,   956,  3000,  2907, | , -3.4,  63.4, 0.655, |, 0.0
3219.7, 138.7, | , 22.7, 0.0, 390.9, | ,  1000,   955,  3000,  2944, | , -3.4,  65.5, 0.684, |, 0.0
3220.7, 138.6, | , 22.7, 0.0, 390.7, | ,  1000,   953,  3000,  2910, | , -3.4,  67.7, 0.699, |, 0.0
3221.7, 138.4, | , 22.7, 0.0, 389.6, | ,  1000,   955,  3000,  2931, | , -3.4,  64.7, 0.672, |, 0.0
3222.7, 138.2, | , 22.7, 0.0, 391.2, | ,  1000,   957,  3000,  2937, | , -3.4,  71.1, 0.741, |, 0.0
3223.8, 138.4, | , 22.7, 0.0, 391.4, | ,  1000,   955,  3000,  2942, | , -3.4,  71.5, 0.746, |, 0.0
3224.8, 138.2, | , 22.7, 0.0, 391.2, | ,  1000,   955,  3000,  2926, | , -3.4,  90.4, 0.938, |, 0.0
3225.8, 138.1, | , 22.7, 0.0, 391.4, | ,  1000,   955,  3000,  2916, | , -3.4,  72.4, 0.750, |, 0.0
3226.8, 138.8, | , 22.7, 0.0, 391.3, | ,  1000,   958,  3000,  2933, | , -3.4,  78.4, 0.816, |, 0.0
3227.8, 138.3, | , 22.7, 0.0, 391.7, | ,  1000,   960,  3000,  2927, | , -3.4,  76.2, 0.793, |, 0.0
3228.8, 138.2, | , 22.7, 0.0, 392.1, | ,  1000,   955,  3000,  2918, | , -3.4, 104.5, 1.083, |, 0.0
3229.8, 138.4, | , 22.7, 0.0, 392.1, | ,  1000,   951,  3000,  2910, | , -3.4, 103.2, 1.066, |, 0.0
3230.8, 138.3, | , 22.7, 0.0, 391.8, | ,  1000,   953,  3000,  2944, | , -3.4,  80.5, 0.839, |, 0.0
3231.8, 138.9, | , 22.7, 0.0, 387.0, | ,  1000,   956,  3000,  2911, | , -3.4,  75.4, 0.780, |, 0.0
3232.8, 138.3, | , 22.7, 0.0, 391.7, | ,  1000,   960,  3000,  2934, | , -3.4, 105.4, 1.098, |, 0.0
3233.9, 138.7, | , 22.7, 0.0, 392.3, | ,  1000,   956,  3000,  2925, | , -3.4,  78.4, 0.814, |, 0.0
3234.9, 138.6, | , 22.7, 0.0, 391.9, | ,  1000,   960,  3000,  2901, | , -3.4, 109.7, 1.132, |, 0.0
3235.9, 138.2, | , 22.7, 0.0, 392.1, | ,  1000,   953,  3000,  2921, | , -3.4,  77.1, 0.799, |, 0.0
3236.9, 139.3, | , 22.7, 0.0, 387.7, | ,  1000,   949,  3000,  2917, | , -3.4,  80.1, 0.828, |, 0.0
3237.9, 138.7, | , 22.7, 0.0, 392.5, | ,  1000,   950,  3000,  2926, | , -3.4, 113.5, 1.177, |, 0.0
3238.9, 138.4, | , 22.7, 0.0, 392.5, | ,  1000,   954,  3000,  2933, | , -3.4,  92.9, 0.966, |, 0.0
3239.9, 138.4, | , 22.7, 0.0, 390.0, | ,  1000,   954,  3000,  2934, | , -3.4,  87.0, 0.904, |, 0.0
3240.9, 138.7, | , 22.7, 0.0, 393.1, | ,  1000,   954,  3000,  2919, | , -3.4,  87.4, 0.905, |, 0.0
3241.9, 138.7, | , 22.7, 0.0, 393.6, | ,  1000,   958,  3000,  2927, | , -3.4,  88.2, 0.917, |, 0.0
3242.9, 138.5, | , 22.7, 0.0, 392.7, | ,  1000,   957,  3000,  2937, | , -3.4, 100.7, 1.049, |, 0.0
3244.0, 138.3, | , 22.7, 0.0, 393.3, | ,  1000,   956,  3000,  2945, | , -3.4, 116.1, 1.212, |, 0.0
3245.0, 138.7, | , 22.7, 0.0, 393.7, | ,  1000,   955,  3000,  2941, | , -3.4,  85.2, 0.888, |, 0.0
3246.0, 138.5, | , 22.7, 0.0, 394.2, | ,  1000,   957,  3000,  2941, | , -3.4, 115.7, 1.206, |, 0.0
3247.0, 138.3, | , 22.7, 0.0, 393.7, | ,  1000,   949,  3000,  2934, | , -3.4,  86.5, 0.899, |, 0.0
3248.0, 138.8, | , 22.7, 0.0, 393.8, | ,  1000,   955,  3000,  2947, | , -3.4,  87.4, 0.912, |, 0.0
3249.0, 138.4, | , 22.7, 0.0, 394.7, | ,  1000,   957,  3000,  2907, | , -3.4,  87.0, 0.899, |, 0.0
3250.0, 138.3, | , 22.7, 0.0, 394.9, | ,  1000,   955,  3000,  2945, | , -3.4, 101.1, 1.055, |, 0.0
3251.0, 138.2, | , 22.7, 0.0, 394.9, | ,  1000,   958,  3000,  2929, | , -3.4,  96.4, 1.002, |, 0.0
3252.0, 138.6, | , 22.7, 0.0, 395.6, | ,  1000,   963,  3000,  2933, | , -3.4,  92.5, 0.964, |, 0.0
3253.0, 138.4, | , 22.7, 0.0, 394.0, | ,  1000,   954,  3000,  2927, | , -3.4,  92.1, 0.956, |, 0.0
3254.1, 138.3, | , 22.7, 0.0, 394.4, | ,  1000,   955,  3000,  2904, | , -3.4, 123.8, 1.278, |, 0.0
3255.1, 138.0, | , 22.7, 0.0, 395.5, | ,  1000,   955,  3000,  2926, | , -3.4, 105.8, 1.098, |, 0.0
3256.1, 138.5, | , 22.7, 0.0, 395.9, | ,  1000,   956,  3000,  2941, | , -3.4, 104.9, 1.094, |, 0.0
3257.1, 138.2, | , 22.7, 0.0, 395.3, | ,  1000,   954,  3000,  2928, | , -3.4,  92.5, 0.961, |, 0.0
3258.1, 139.2, | , 22.7, 0.0, 391.7, | ,  1000,   956,  3000,  2922, | , -3.4,  94.2, 0.978, |, 0.0
3259.1, 138.4, | , 22.7, 0.0, 396.5, | ,  1000,   960,  3000,  2927, | , -3.4,  92.1, 0.958, |, 0.0
3260.1, 138.6, | , 22.7, 0.0, 396.2, | ,  1000,   951,  3000,  2941, | , -3.4,  95.1, 0.990, |, 0.0
3261.1, 138.1, | , 22.7, 0.0, 396.1, | ,  1000,   955,  3000,  2956, | , -3.4, 117.4, 1.228, |, 0.0
3262.1, 138.2, | , 22.7, 0.0, 396.7, | ,  1000,   955,  3000,  2937, | , -3.4, 100.7, 1.048, |, 0.0
3263.1, 139.4, | , 22.7, 0.0, 390.5, | ,  1000,   955,  3000,  2922, | , -3.4,  93.4, 0.968, |, 0.0
3264.2, 138.3, | , 22.7, 0.0, 396.1, | ,  1000,   958,  3000,  2947, | , -3.4,  98.1, 1.025, |, 0.0
3265.2, 138.1, | , 22.7, 0.0, 396.6, | ,  1000,   955,  3000,  2938, | , -3.4, 102.4, 1.066, |, 0.0
3266.2, 138.6, | , 22.7, 0.0, 396.7, | ,  1000,   956,  3000,  2950, | , -3.4,  92.9, 0.971, |, 0.0
3267.2, 138.1, | , 22.7, 0.0, 397.0, | ,  1000,   961,  3000,  2923, | , -3.4, 100.7, 1.046, |, 0.0
3268.2, 138.9, | , 22.7, 0.0, 392.3, | ,  1000,   950,  3000,  2923, | , -3.4, 104.1, 1.078, |, 0.0
3269.2, 138.4, | , 22.7, 0.0, 396.1, | ,  1000,   954,  3000,  2921, | , -3.4,  99.8, 1.034, |, 0.0
3270.2, 138.1, | , 22.7, 0.0, 397.2, | ,  1000,   954,  3000,  2934, | , -3.4, 101.1, 1.051, |, 0.0
3271.2, 138.7, | , 22.7, 0.0, 397.4, | ,  1000,   957,  3000,  2937, | , -3.4, 114.8, 1.196, |, 0.0
3272.2, 138.3, | , 22.7, 0.0, 397.4, | ,  1000,   953,  3000,  2926, | , -3.4, 128.1, 1.329, |, 0.0
3273.2, 138.6, | , 22.7, 0.0, 398.0, | ,  1000,   954,  3000,  2929, | , -3.4, 110.1, 1.143, |, 0.0
3274.3, 138.7, | , 22.7, 0.0, 397.3, | ,  1000,   954,  3000,  2944, | , -3.4, 109.2, 1.139, |, 0.0
3275.3, 138.2, | , 22.7, 0.0, 397.8, | ,  1000,   954,  3000,  2926, | , -3.4, 116.9, 1.214, |, 0.0
3276.3, 138.1, | , 22.7, 0.0, 397.9, | ,  1000,   960,  3000,  2919, | , -3.4, 103.2, 1.071, |, 0.0
3277.3, 138.6, | , 22.7, 0.0, 398.4, | ,  1000,   956,  3000,  2914, | , -3.4, 104.9, 1.086, |, 0.0
3278.3, 138.2, | , 22.7, 0.0, 398.1, | ,  1000,   960,  3000,  2938, | , -3.4, 134.9, 1.407, |, 0.0
3279.3, 138.4, | , 22.7, 0.0, 397.4, | ,  1000,   950,  3000,  2916, | , -3.4, 104.1, 1.076, |, 0.0
3280.3, 138.1, | , 22.7, 0.0, 398.6, | ,  1000,   958,  3000,  2922, | , -3.4, 104.1, 1.080, |, 0.0
3281.3, 138.4, | , 22.7, 0.0, 398.7, | ,  1000,   946,  3000,  2931, | , -3.4, 109.2, 1.133, |, 0.0
3282.3, 138.1, | , 22.7, 0.0, 398.6, | ,  1000,   952,  3000,  2903, | , -3.4, 116.1, 1.197, |, 0.0
3283.3, 138.2, | , 22.7, 0.0, 398.5, | ,  1000,   956,  3000,  2932, | , -3.4, 119.1, 1.238, |, 0.0
3284.4, 138.7, | , 22.7, 0.0, 398.3, | ,  1000,   959,  3000,  2942, | , -3.4, 118.7, 1.238, |, 0.0
3285.4, 138.5, | , 22.7, 0.0, 399.0, | ,  1000,   950,  3000,  2919, | , -3.4, 116.1, 1.201, |, 0.0
3286.4, 138.2, | , 22.7, 0.0, 399.1, | ,  1000,   959,  3000,  2926, | , -3.4, 114.8, 1.193, |, 0.0
3287.4, 138.5, | , 22.7, 0.0, 399.5, | ,  1000,   956,  3000,  2929, | , -3.4, 104.9, 1.091, |, 0.0
3288.4, 138.4, | , 22.7, 0.0, 399.4, | ,  1000,   953,  3000,  2922, | , -3.4, 137.1, 1.421, |, 0.0
3289.4, 139.0, | , 22.7, 0.0, 394.3, | ,  1000,   953,  3000,  2944, | , -3.4, 110.5, 1.152, |, 0.0
3290.4, 138.2, | , 22.7, 0.0, 399.4, | ,  1000,   956,  3000,  2933, | , -3.4, 130.2, 1.355, |, 0.0
3291.4, 138.3, | , 22.7, 0.0, 399.4, | ,  1000,   955,  3000,  2913, | , -3.4, 134.5, 1.391, |, 0.0
3292.4, 138.6, | , 22.7, 0.0, 399.9, | ,  1000,   959,  3000,  2932, | , -3.4, 129.4, 1.346, |, 0.0
3293.4, 138.2, | , 22.7, 0.0, 399.7, | ,  1000,   954,  3000,  2948, | , -3.4, 109.7, 1.144, |, 0.0
3294.5, 139.3, | , 22.7, 0.0, 392.1, | ,  1000,   949,  3000,  2919, | , -3.4, 118.7, 1.228, |, 0.0
3295.5, 138.6, | , 22.7, 0.0, 399.4, | ,  1000,   951,  3000,  2926, | , -3.4, 117.4, 1.217, |, 0.0
3296.5, 138.2, | , 22.7, 0.0, 400.0, | ,  1000,   960,  3000,  2932, | , -3.4, 121.2, 1.262, |, 0.0
3297.5, 138.2, | , 22.7, 0.0, 400.3, | ,  1000,   955,  3000,  2937, | , -3.4, 150.8, 1.570, |, 0.0
3298.5, 138.6, | , 22.7, 0.0, 400.3, | ,  1000,   961,  3000,  2941, | , -3.4, 128.5, 1.341, |, 0.0
3299.5, 138.7, | , 22.7, 0.0, 397.8, | ,  1000,   956,  3000,  2949, | , -3.4, 119.5, 1.248, |, 0.0
3300.5, 138.2, | , 22.7, 0.0, 399.5, | ,  1000,   959,  3000,  2916, | , -3.4, 118.7, 1.230, |, 0.0
3301.5, 138.2, | , 22.7, 0.0, 400.6, | ,  1000,   949,  3000,  2922, | , -3.4, 133.2, 1.379, |, 0.0
3302.5, 138.2, | , 22.7, 0.0, 400.7, | ,  1000,   956,  3000,  2929, | , -3.4, 144.4, 1.500, |, 0.0
3303.5, 138.2, | , 22.7, 0.0, 400.8, | ,  1000,   959,  3000,  2904, | , -3.4, 127.2, 1.315, |, 0.0
3304.6, 138.2, | , 22.7, 0.0, 400.9, | ,  1000,   955,  3000,  2916, | , -3.4, 117.8, 1.220, |, 0.0
3305.6, 138.4, | , 22.7, 0.0, 400.7, | ,  1000,   956,  3000,  2944, | , -3.4, 150.8, 1.573, |, 0.0
3306.6, 138.6, | , 22.7, 0.0, 401.5, | ,  1000,   955,  3000,  2929, | , -3.4, 137.9, 1.433, |, 0.0
3307.6, 138.2, | , 22.7, 0.0, 401.6, | ,  1000,   956,  3000,  2922, | , -3.4, 142.2, 1.475, |, 0.0
3308.6, 138.3, | , 22.7, 0.0, 401.7, | ,  1000,   956,  3000,  2953, | , -3.4, 117.8, 1.232, |, 0.0
3309.6, 138.6, | , 22.7, 0.0, 401.6, | ,  1000,   954,  3000,  2921, | , -3.4, 127.7, 1.323, |, 0.0
3310.6, 138.3, | , 22.7, 0.0, 401.1, | ,  1000,   957,  3000,  2921, | , -3.4, 145.2, 1.506, |, 0.0
3311.6, 138.3, | , 22.7, 0.0, 402.0, | ,  1000,   950,  3000,  2937, | , -3.4, 149.5, 1.554, |, 0.0
3312.6, 138.1, | , 22.7, 0.0, 402.3, | ,  1000,   961,  3000,  2907, | , -3.4, 126.8, 1.312, |, 0.0
3313.6, 138.6, | , 22.7, 0.0, 402.6, | ,  1000,   960,  3000,  2923, | , -3.4, 129.4, 1.344, |, 0.0
3314.7, 138.2, | , 22.7, 0.0, 402.3, | ,  1000,   959,  3000,  2947, | , -3.4, 126.8, 1.325, |, 0.0
3315.7, 138.2, | , 22.7, 0.0, 401.9, | ,  1000,   949,  3000,  2919, | , -3.4, 128.5, 1.330, |, 0.0
3316.7, 138.5, | , 22.7, 0.0, 402.7, | ,  1000,   953,  3000,  2911, | , -3.4, 127.7, 1.319, |, 0.0
3317.7, 138.4, | , 22.7, 0.0, 403.5, | ,  1000,   956,  3000,  2926, | , -3.4, 134.9, 1.401, |, 0.0
3318.7, 138.0, | , 22.7, 0.0, 403.0, | ,  1000,   959,  3000,  2932, | , -3.4, 130.7, 1.360, |, 0.0
3319.7, 138.3, | , 22.7, 0.0, 403.5, | ,  1000,   960,  3000,  2935, | , -3.4, 128.5, 1.339, |, 0.0
3320.7, 138.9, | , 22.7, 0.0, 396.6, | ,  1000,   949,  3000,  2918, | , -3.4, 123.8, 1.281, |, 0.0
3321.7, 138.5, | , 22.7, 0.0, 403.6, | ,  1000,   955,  3000,  2938, | , -3.4, 139.2, 1.450, |, 0.0
3322.7, 138.2, | , 22.7, 0.0, 403.7, | ,  1000,   956,  3000,  2929, | , -3.4, 147.4, 1.531, |, 0.0
3323.7, 138.2, | , 22.7, 0.0, 403.8, | ,  1000,   959,  3000,  2924, | , -3.4, 147.4, 1.530, |, 0.0
3324.7, 138.7, | , 22.7, 0.0, 404.1, | ,  1000,   957,  3000,  2935, | , -3.4, 125.1, 1.302, |, 0.0
3325.8, 139.3, | , 22.7, 0.0, 399.1, | ,  1000,   955,  3000,  2921, | , -3.4, 124.7, 1.292, |, 0.0
3326.8, 138.4, | , 22.7, 0.0, 403.5, | ,  1000,   959,  3000,  2937, | , -3.4, 145.2, 1.514, |, 0.0
3327.8, 138.6, | , 22.7, 0.0, 404.6, | ,  1000,   958,  3000,  2940, | , -3.4, 127.2, 1.326, |, 0.0
3328.8, 138.8, | , 22.7, 0.0, 404.4, | ,  1000,   955,  3000,  2924, | , -3.4, 128.1, 1.329, |, 0.0
3329.8, 138.3, | , 22.7, 0.0, 404.5, | ,  1000,   957,  3000,  2928, | , -3.4, 155.9, 1.620, |, 0.0
3330.8, 138.3, | , 22.7, 0.0, 404.6, | ,  1000,   952,  3000,  2914, | , -3.4, 131.5, 1.360, |, 0.0
3331.8, 139.0, | , 22.7, 0.0, 404.3, | ,  1000,   958,  3000,  2946, | , -3.4, 149.9, 1.566, |, 0.0
3332.8, 138.5, | , 22.7, 0.0, 405.1, | ,  1000,   956,  3000,  2925, | , -3.4, 152.5, 1.583, |, 0.0
3333.8, 138.7, | , 22.7, 0.0, 404.3, | ,  1000,   952,  3000,  2941, | , -3.4, 127.2, 1.325, |, 0.0
3334.8, 138.0, | , 22.7, 0.0, 404.9, | ,  1000,   950,  3000,  2920, | , -3.4, 126.8, 1.313, |, 0.0
3335.8, 138.6, | , 22.7, 0.0, 405.5, | ,  1000,   955,  3000,  2950, | , -3.4, 125.1, 1.307, |, 0.0
3336.9, 138.4, | , 22.7, 0.0, 404.5, | ,  1000,   959,  3000,  2944, | , -3.4, 152.9, 1.597, |, 0.0
3337.9, 138.3, | , 22.7, 0.0, 405.0, | ,  1000,   954,  3000,  2928, | , -3.4, 131.5, 1.366, |, 0.0
3338.9, 138.2, | , 22.7, 0.0, 405.5, | ,  1000,   959,  3000,  2932, | , -3.4, 138.4, 1.440, |, 0.0
3339.9, 138.6, | , 22.7, 0.0, 405.5, | ,  1000,   957,  3000,  2928, | , -3.4,  12.8, 0.133, |, 0.0
3340.9, 138.0, | , 22.7, 0.0, 405.9, | ,  1000,   945,  3000,  2925, | , -3.4,  12.0, 0.124, |, 0.0
3341.9, 138.4, | , 22.7, 0.0, 405.5, | ,  1000,   954,  3000,  2941, | , -3.4,  19.3, 0.201, |, 0.0
3342.9, 138.6, | , 22.7, 0.0, 406.1, | ,  1000,   955,  3000,  2916, | , -3.4,  30.4, 0.315, |, 0.0
3343.9, 138.3, | , 22.7, 0.0, 406.5, | ,  1000,   953,  3000,  2941, | , -3.4,  50.5, 0.526, |, 0.0
3344.9, 138.2, | , 22.7, 0.0, 406.3, | ,  1000,   956,  3000,  2920, | , -3.4,  28.7, 0.297, |, 0.0
3345.9, 138.8, | , 22.7, 0.0, 406.4, | ,  1000,   956,  3000,  2952, | , -3.4,  40.7, 0.425, |, 0.0
3346.9, 139.5, | , 22.7, 0.0, 402.2, | ,  1000,   954,  3000,  2930, | , -3.4,  37.7, 0.392, |, 0.0
3348.0, 138.1, | , 22.7, 0.0, 406.8, | ,  1000,   949,  3000,  2910, | , -3.4,  39.8, 0.411, |, 0.0
3349.0, 138.2, | , 22.7, 0.0, 406.9, | ,  1000,   953,  3000,  2932, | , -3.4,  46.7, 0.485, |, 0.0
3350.0, 138.7, | , 22.7, 0.0, 407.3, | ,  1000,   950,  3000,  2941, | , -3.4,  49.7, 0.517, |, 0.0
3351.0, 138.4, | , 22.7, 0.0, 407.0, | ,  1000,   959,  3000,  2923, | , -3.4,  57.8, 0.600, |, 0.0
3352.0, 139.4, | , 22.7, 0.0, 399.2, | ,  1000,   958,  3000,  2941, | , -3.4,  87.4, 0.911, |, 0.0
3353.0, 138.4, | , 22.7, 0.0, 406.7, | ,  1000,   949,  3000,  2944, | , -3.4,  62.1, 0.647, |, 0.0
3354.0, 138.5, | , 22.7, 0.0, 407.6, | ,  1000,   953,  3000,  2924, | , -3.4,  69.8, 0.724, |, 0.0
3355.0, 138.6, | , 22.7, 0.0, 407.7, | ,  1000,   954,  3000,  2935, | , -3.4, 104.5, 1.087, |, 0.0
3356.0, 138.2, | , 22.7, 0.0, 407.8, | ,  1000,   950,  3000,  2939, | , -3.4,  90.4, 0.940, |, 0.0
3357.0, 139.5, | , 22.7, 0.0, 402.9, | ,  1000,   961,  3000,  2940, | , -3.4,  76.7, 0.800, |, 0.0
3358.1, 138.7, | , 22.7, 0.0, 406.9, | ,  1000,   955,  3000,  2928, | , -3.4,  88.7, 0.921, |, 0.0
3359.1, 138.6, | , 22.7, 0.0, 408.1, | ,  1000,   957,  3000,  2929, | , -3.4,  87.4, 0.908, |, 0.0
3360.1, 138.3, | , 22.7, 0.0, 407.9, | ,  1000,   952,  3000,  2958, | , -3.4, 112.2, 1.174, |, 0.0
3361.1, 138.5, | , 22.7, 0.0, 408.1, | ,  1000,   944,  3000,  2896, | , -3.4, 104.5, 1.074, |, 0.0
3362.1, 138.7, | , 22.7, 0.0, 408.4, | ,  1000,   955,  3000,  2922, | , -3.4, 109.2, 1.133, |, 0.0
3363.1, 138.4, | , 22.7, 0.0, 407.8, | ,  1000,   954,  3000,  2943, | , -3.4, 107.9, 1.125, |, 0.0
3364.1, 138.4, | , 22.7, 0.0, 408.3, | ,  1000,   959,  3000,  2935, | , -3.4, 113.9, 1.187, |, 0.0
3365.1, 138.6, | , 22.7, 0.0, 408.8, | ,  1000,   954,  3000,  2916, | , -3.4, 113.5, 1.175, |, 0.0
3366.1, 138.2, | , 22.8, 0.0, 408.5, | ,  1000,   957,  3000,  2921, | , -3.4, 117.4, 1.217, |, 0.0
3367.1, 138.1, | , 22.7, 0.0, 408.5, | ,  1000,   951,  3000,  2934, | , -3.4, 116.9, 1.215, |, 0.0
3368.1, 138.5, | , 22.7, 0.0, 408.0, | ,  1000,   949,  3000,  2926, | , -3.4, 119.1, 1.234, |, 0.0
3369.2, 138.7, | , 22.8, 0.0, 409.1, | ,  1000,   957,  3000,  2924, | , -3.4, 128.1, 1.330, |, 0.0
3370.2, 138.3, | , 22.8, 0.0, 409.0, | ,  1000,   954,  3000,  2930, | , -3.4, 144.8, 1.504, |, 0.0
3371.2, 138.2, | , 22.8, 0.0, 408.8, | ,  1000,   959,  3000,  2930, | , -3.4, 142.6, 1.484, |, 0.0
3372.2, 138.6, | , 22.7, 0.0, 409.2, | ,  1000,   949,  3000,  2921, | , -3.4, 146.5, 1.516, |, 0.0
3373.2, 139.0, | , 22.7, 0.0, 404.3, | ,  1000,   956,  3000,  2910, | , -3.4, 145.6, 1.506, |, 0.0
3374.2, 138.3, | , 22.8, 0.0, 409.3, | ,  1000,   956,  3000,  2924, | , -3.4, 143.1, 1.485, |, 0.0
3375.2, 138.3, | , 22.8, 0.0, 409.7, | ,  1000,   959,  3000,  2914, | , -3.4, 131.9, 1.367, |, 0.0
3376.2, 138.7, | , 22.8, 0.0, 410.0, | ,  1000,   951,  3000,  2930, | , -3.4, 143.1, 1.485, |, 0.0
3377.2, 138.7, | , 22.8, 0.0, 410.0, | ,  1000,   961,  3000,  2922, | , -3.4, 169.2, 1.757, |, 0.0
3378.2, 138.8, | , 22.8, 0.0, 404.7, | ,  1000,   949,  3000,  2912, | , -3.4, 162.4, 1.677, |, 0.0
3379.2, 138.2, | , 22.8, 0.0, 409.9, | ,  1000,   962,  3000,  2905, | , -3.4, 149.5, 1.546, |, 0.0
3380.3, 138.6, | , 22.8, 0.0, 410.3, | ,  1000,   958,  3000,  2926, | , -3.4, 157.6, 1.637, |, 0.0
3381.3, 138.2, | , 22.8, 0.0, 410.3, | ,  1000,   956,  3000,  2933, | , -3.4, 151.2, 1.573, |, 0.0
3382.3, 138.3, | , 22.8, 0.0, 410.3, | ,  1000,   956,  3000,  2953, | , -3.4, 145.2, 1.519, |, 0.0
3383.3, 139.3, | , 22.8, 0.0, 406.1, | ,  1000,   954,  3000,  2920, | , -3.4, 150.8, 1.563, |, 0.0
3384.3, 138.7, | , 22.8, 0.0, 410.3, | ,  1000,   956,  3000,  2919, | , -3.4, 165.8, 1.718, |, 0.0
3385.3, 138.2, | , 22.8, 0.0, 411.1, | ,  1000,   952,  3000,  2933, | , -3.4, 147.8, 1.535, |, 0.0
3386.3, 138.6, | , 22.8, 0.0, 411.3, | ,  1000,   961,  3000,  2927, | , -3.4, 153.4, 1.595, |, 0.0
3387.3, 139.0, | , 22.8, 0.0, 403.7, | ,  1000,   954,  3000,  2940, | , -3.4, 162.4, 1.691, |, 0.0
3388.3, 138.7, | , 22.8, 0.0, 411.6, | ,  1000,   956,  3000,  2936, | , -3.4, 169.2, 1.761, |, 0.0
3389.3, 138.4, | , 22.8, 0.0, 410.7, | ,  1000,   954,  3000,  2924, | , -3.4, 149.1, 1.546, |, 0.0
3390.4, 138.6, | , 22.8, 0.0, 412.1, | ,  1000,   951,  3000,  2941, | , -3.4, 151.6, 1.578, |, 0.0
3391.4, 138.6, | , 22.8, 0.0, 412.1, | ,  1000,   957,  3000,  2923, | , -3.4, 152.1, 1.578, |, 0.0
3392.4, 138.2, | , 22.8, 0.0, 411.9, | ,  1000,   958,  3000,  2919, | , -3.4, 188.1, 1.950, |, 0.0
3393.4, 138.2, | , 22.8, 0.0, 412.1, | ,  1000,   958,  3000,  2940, | , -3.4, 180.4, 1.880, |, 0.0
3394.4, 138.9, | , 22.8, 0.0, 411.8, | ,  1000,   959,  3000,  2930, | , -3.4, 159.4, 1.658, |, 0.0
3395.4, 138.3, | , 22.8, 0.0, 412.7, | ,  1000,   954,  3000,  2943, | , -3.4, 160.6, 1.674, |, 0.0
3396.4, 138.3, | , 22.8, 0.0, 412.6, | ,  1000,   953,  3000,  2920, | , -3.4, 160.6, 1.664, |, 0.0
3397.4, 138.2, | , 22.8, 0.0, 412.6, | ,  1000,   953,  3000,  2922, | , -3.4, 167.9, 1.740, |, 0.0
3398.4, 138.6, | , 22.8, 0.0, 412.8, | ,  1000,   949,  3000,  2903, | , -3.4, 160.6, 1.655, |, 0.0
3399.4, 138.3, | , 22.8, 0.0, 411.9, | ,  1000,   950,  3000,  2914, | , -3.4, 157.2, 1.625, |, 0.0
3400.4, 138.2, | , 22.8, 0.0, 412.7, | ,  1000,   955,  3000,  2914, | , -3.4, 157.6, 1.631, |, 0.0
3401.5, 138.3, | , 22.8, 0.0, 412.8, | ,  1000,   958,  3000,  2930, | , -3.4, 155.5, 1.617, |, 0.0
3402.5, 138.7, | , 22.8, 0.0, 413.1, | ,  1000,   959,  3000,  2942, | , -3.4, 156.8, 1.636, |, 0.0
3403.5, 138.3, | , 22.8, 0.0, 412.9, | ,  1000,   960,  3000,  2937, | , -3.4, 173.5, 1.808, |, 0.0
3404.5, 138.9, | , 22.8, 0.0, 408.6, | ,  1000,   953,  3000,  2907, | , -3.4, 168.4, 1.738, |, 0.0
3405.5, 138.5, | , 22.8, 0.0, 413.9, | ,  1000,   960,  3000,  2940, | , -3.4, 157.2, 1.640, |, 0.0
3406.5, 138.5, | , 22.8, 0.0, 413.6, | ,  1000,   948,  3000,  2925, | , -3.4, 159.8, 1.655, |, 0.0
3407.5, 138.1, | , 22.8, 0.0, 413.5, | ,  1000,   956,  3000,  2922, | , -3.4, 162.8, 1.689, |, 0.0
3408.5, 138.6, | , 22.8, 0.0, 413.9, | ,  1000,   954,  3000,  2918, | , -3.4, 158.9, 1.646, |, 0.0
3409.5, 139.7, | , 22.8, 0.0, 406.0, | ,  1000,   951,  3000,  2922, | , -3.4, 156.8, 1.624, |, 0.0
3410.5, 138.3, | , 22.8, 0.0, 413.5, | ,  1000,   958,  3000,  2935, | , -3.4, 182.5, 1.900, |, 0.0
3411.6, 138.3, | , 22.8, 0.0, 413.7, | ,  1000,   951,  3000,  2939, | , -3.4, 167.9, 1.747, |, 0.0
3412.6, 138.5, | , 22.8, 0.0, 414.2, | ,  1000,   952,  3000,  2955, | , -3.4, 164.9, 1.723, |, 0.0
3413.6, 138.7, | , 22.8, 0.0, 414.5, | ,  1000,   953,  3000,  2928, | , -3.4, 167.1, 1.734, |, 0.0
3414.6, 139.0, | , 22.8, 0.0, 409.0, | ,  1000,   948,  3000,  2935, | , -3.4, 167.9, 1.744, |, 0.0
3415.6, 138.4, | , 22.8, 0.0, 414.0, | ,  1000,   955,  3000,  2919, | , -3.4, 196.6, 2.038, |, 0.0
3416.6, 138.5, | , 22.8, 0.0, 414.6, | ,  1000,   951,  3000,  2943, | , -3.4, 167.1, 1.740, |, 0.0
3417.6, 138.6, | , 22.8, 0.0, 415.0, | ,  1000,   956,  3000,  2915, | , -3.4, 176.9, 1.832, |, 0.0
3418.6, 138.2, | , 22.8, 0.0, 414.4, | ,  1000,   956,  3000,  2929, | , -3.4, 197.5, 2.052, |, 0.0
3419.6, 138.5, | , 22.8, 0.0, 415.2, | ,  1000,   954,  3000,  2937, | , -3.4, 190.2, 1.980, |, 0.0
3420.6, 138.8, | , 22.8, 0.0, 414.7, | ,  1000,   950,  3000,  2927, | , -3.4, 172.2, 1.786, |, 0.0
3421.6, 138.3, | , 22.8, 0.0, 415.2, | ,  1000,   959,  3000,  2927, | , -3.4, 173.9, 1.808, |, 0.0
3422.7, 138.2, | , 22.8, 0.0, 415.4, | ,  1000,   957,  3000,  2936, | , -3.4, 171.8, 1.788, |, 0.0
3423.7, 138.4, | , 22.8, 0.0, 415.7, | ,  1000,   949,  3000,  2902, | , -3.4, 173.9, 1.791, |, 0.0
3424.7, 138.6, | , 22.8, 0.0, 415.7, | ,  1000,   955,  3000,  2928, | , -3.4, 189.3, 1.966, |, 0.0
3425.7, 138.2, | , 22.8, 0.0, 415.0, | ,  1000,   951,  3000,  2940, | , -3.4, 172.2, 1.792, |, 0.0
3426.7, 138.1, | , 22.8, 0.0, 416.1, | ,  1000,   960,  3000,  2918, | , -3.4, 173.5, 1.800, |, 0.0
3427.7, 138.3, | , 22.8, 0.0, 416.0, | ,  1000,   957,  3000,  2946, | , -3.4, 179.9, 1.878, |, 0.0
3428.7, 138.3, | , 22.8, 0.0, 415.9, | ,  1000,   955,  3000,  2937, | , -3.4, 175.6, 1.828, |, 0.0
3429.7, 138.4, | , 22.8, 0.0, 416.3, | ,  1000,   952,  3000,  2954, | , -3.4, 175.6, 1.835, |, 0.0
3430.7, 138.7, | , 22.8, 0.0, 415.3, | ,  1000,   950,  3000,  2918, | , -3.4, 173.9, 1.799, |, 0.0
3431.7, 138.7, | , 22.8, 0.0, 416.5, | ,  1000,   956,  3000,  2904, | , -3.4, 211.6, 2.185, |, 0.0
3432.8, 138.3, | , 22.8, 0.0, 416.2, | ,  1000,   958,  3000,  2936, | , -3.4, 174.4, 1.816, |, 0.0
3433.8, 138.1, | , 22.8, 0.0, 416.5, | ,  1000,   946,  3000,  2914, | , -3.4, 175.6, 1.814, |, 0.0
3434.8, 138.7, | , 22.8, 0.0, 416.9, | ,  1000,   959,  3000,  2939, | , -3.4, 180.8, 1.885, |, 0.0
3435.8, 138.9, | , 22.8, 0.0, 412.6, | ,  1000,   956,  3000,  2928, | , -3.4, 185.9, 1.932, |, 0.0
3436.8, 138.4, | , 22.8, 0.0, 416.3, | ,  1000,   959,  3000,  2940, | , -3.4, 191.5, 1.997, |, 0.0
3437.8, 138.6, | , 22.8, 0.0, 417.6, | ,  1000,   957,  3000,  2926, | , -3.4, 183.8, 1.909, |, 0.0
3438.8, 138.3, | , 22.8, 0.0, 417.2, | ,  1000,   950,  3000,  2941, | , -3.4, 182.5, 1.899, |, 0.0
3439.8, 138.2, | , 22.8, 0.0, 417.2, | ,  1000,   951,  3000,  2911, | , -3.4, 209.9, 2.168, |, 0.0
3440.8, 138.8, | , 22.8, 0.0, 412.7, | ,  1000,   942,  3000,  2914, | , -3.4, 180.4, 1.860, |, 0.0
3441.8, 138.6, | , 22.8, 0.0, 417.3, | ,  1000,   947,  3000,  2923, | , -3.4, 179.9, 1.862, |, 0.0
3442.9, 138.6, | , 22.8, 0.0, 418.0, | ,  1000,   957,  3000,  2929, | , -3.4, 198.8, 2.066, |, 0.0
3443.9, 138.4, | , 22.8, 0.0, 418.2, | ,  1000,   954,  3000,  2933, | , -3.4, 187.2, 1.946, |, 0.0
3444.9, 138.3, | , 22.8, 0.0, 417.9, | ,  1000,   952,  3000,  2908, | , -3.4, 185.1, 1.911, |, 0.0
3445.9, 138.6, | , 22.8, 0.0, 417.9, | ,  1000,   959,  3000,  2936, | , -3.4, 190.2, 1.982, |, 0.0
3446.9, 138.4, | , 22.8, 0.0, 417.6, | ,  1000,   955,  3000,  2937, | , -3.4, 194.9, 2.029, |, 0.0
3447.9, 138.2, | , 22.8, 0.0, 418.1, | ,  1000,   960,  3000,  2910, | , -3.4, 203.9, 2.110, |, 0.0
3448.9, 138.6, | , 22.8, 0.0, 418.6, | ,  1000,   956,  3000,  2926, | , -3.4, 192.8, 2.001, |, 0.0
3449.9, 138.7, | , 22.8, 0.0, 418.6, | ,  1000,   955,  3000,  2923, | , -3.4, 192.8, 2.000, |, 0.0
3450.9, 138.3, | , 22.8, 0.0, 417.7, | ,  1000,   955,  3000,  2935, | , -3.4, 191.1, 1.988, |, 0.0
3451.9, 138.4, | , 22.8, 0.0, 418.1, | ,  1000,   953,  3000,  2918, | , -3.4, 192.8, 1.996, |, 0.0
3452.9, 138.5, | , 22.8, 0.0, 419.1, | ,  1000,   958,  3000,  2913, | , -3.4, 191.9, 1.987, |, 0.0
3454.0, 138.3, | , 22.8, 0.0, 418.9, | ,  1000,   959,  3000,  2919, | , -3.4, 208.2, 2.160, |, 0.0
3455.0, 138.3, | , 22.8, 0.0, 419.4, | ,  1000,   955,  3000,  2956, | , -3.4, 197.1, 2.061, |, 0.0
3456.0, 138.2, | , 22.8, 0.0, 419.4, | ,  1000,   958,  3000,  2918, | , -3.4, 186.8, 1.936, |, 0.0
3457.0, 138.7, | , 22.8, 0.0, 418.9, | ,  1000,   959,  3000,  2925, | , -3.4, 198.3, 2.060, |, 0.0
3458.0, 138.2, | , 22.8, 0.0, 419.2, | ,  1000,   957,  3000,  2941, | , -3.4, 218.9, 2.282, |, 0.0
3459.0, 138.3, | , 22.8, 0.0, 419.5, | ,  1000,   952,  3000,  2936, | , -3.4, 198.3, 2.062, |, 0.0
3460.0, 138.3, | , 22.8, 0.0, 419.5, | ,  1000,   958,  3000,  2940, | , -3.4, 197.5, 2.059, |, 0.0
3461.0, 138.6, | , 22.8, 0.0, 420.0, | ,  1000,   956,  3000,  2914, | , -3.4, 195.3, 2.022, |, 0.0
3462.0, 139.0, | , 22.8, 0.0, 415.1, | ,  1000,   952,  3000,  2914, | , -3.4, 216.8, 2.241, |, 0.0
3463.0, 138.3, | , 22.8, 0.0, 419.7, | ,  1000,   953,  3000,  2933, | , -3.4, 197.9, 2.057, |, 0.0
3464.1, 138.6, | , 22.8, 0.0, 420.6, | ,  1000,   955,  3000,  2908, | , -3.4, 202.6, 2.094, |, 0.0
3465.1, 138.1, | , 22.8, 0.0, 420.3, | ,  1000,   951,  3000,  2929, | , -3.4, 214.6, 2.227, |, 0.0
3466.1, 138.1, | , 22.8, 0.0, 419.7, | ,  1000,   956,  3000,  2945, | , -3.4, 206.5, 2.155, |, 0.0
3467.1, 139.5, | , 22.8, 0.0, 413.1, | ,  1000,   949,  3000,  2940, | , -3.4, 197.1, 2.050, |, 0.0
3468.1, 138.7, | , 22.8, 0.0, 420.0, | ,  1000,   956,  3000,  2938, | , -3.4, 197.5, 2.057, |, 0.0
3469.1, 138.3, | , 22.8, 0.0, 420.6, | ,  1000,   959,  3000,  2954, | , -3.4, 220.2, 2.304, |, 0.0
3470.1, 138.2, | , 22.8, 0.0, 420.5, | ,  1000,   951,  3000,  2947, | , -3.4, 226.2, 2.358, |, 0.0
3471.1, 138.5, | , 22.8, 0.0, 421.2, | ,  1000,   955,  3000,  2913, | , -3.4, 221.5, 2.291, |, 0.0
3472.1, 138.7, | , 22.8, 0.0, 420.9, | ,  1000,   954,  3000,  2954, | , -3.4, 205.2, 2.145, |, 0.0
3473.1, 138.4, | , 22.8, 0.0, 419.7, | ,  1000,   958,  3000,  2952, | , -3.4, 201.3, 2.106, |, 0.0
3474.2, 138.4, | , 22.8, 0.0, 421.0, | ,  1000,   945,  3000,  2905, | , -3.4, 202.2, 2.082, |, 0.0
3475.2, 138.6, | , 22.8, 0.0, 421.4, | ,  1000,   958,  3000,  2941, | , -3.4, 208.6, 2.176, |, 0.0
3476.2, 138.4, | , 22.8, 0.0, 421.2, | ,  1000,   950,  3000,  2952, | , -3.4, 201.3, 2.102, |, 0.0
3477.2, 138.3, | , 22.8, 0.0, 421.5, | ,  1000,   959,  3000,  2931, | , -3.4, 201.8, 2.099, |, 0.0
3478.2, 138.9, | , 22.8, 0.0, 420.6, | ,  1000,   956,  3000,  2912, | , -3.4, 203.9, 2.110, |, 0.0
3479.2, 138.1, | , 22.8, 0.0, 421.6, | ,  1000,   948,  3000,  2942, | , -3.4, 203.9, 2.121, |, 0.0
3480.2, 138.2, | , 22.8, 0.0, 421.8, | ,  1000,   955,  3000,  2941, | , -3.4, 206.1, 2.147, |, 0.0
3481.2, 138.2, | , 22.8, 0.0, 420.7, | ,  1000,   954,  3000,  2925, | , -3.4, 203.1, 2.106, |, 0.0
3482.2, 138.6, | , 22.8, 0.0, 422.4, | ,  1000,   954,  3000,  2942, | , -3.4, 212.1, 2.210, |, 0.0
3483.2, 138.6, | , 22.8, 0.0, 421.5, | ,  1000,   959,  3000,  2956, | , -3.4, 205.6, 2.153, |, 0.0
3484.3, 138.3, | , 22.8, 0.0, 422.1, | ,  1000,   953,  3000,  2923, | , -3.4, 218.1, 2.260, |, 0.0
3485.3, 138.5, | , 22.8, 0.0, 422.6, | ,  1000,   953,  3000,  2938, | , -3.4, 208.2, 2.167, |, 0.0
3486.3, 138.8, | , 22.8, 0.0, 421.9, | ,  1000,   958,  3000,  2935, | , -3.4, 213.8, 2.226, |, 0.0
3487.3, 138.2, | , 22.8, 0.0, 422.6, | ,  1000,   951,  3000,  2907, | , -3.4, 242.9, 2.506, |, 0.0
3488.3, 138.9, | , 22.8, 0.0, 422.3, | ,  1000,   959,  3000,  2923, | , -3.4, 209.9, 2.180, |, 0.0
3489.3, 138.5, | , 22.8, 0.0, 423.0, | ,  1000,   953,  3000,  2932, | , -3.4, 222.3, 2.310, |, 0.0
3490.3, 138.4, | , 22.8, 0.0, 423.4, | ,  1000,   958,  3000,  2924, | , -3.4, 214.2, 2.224, |, 0.0
3491.3, 138.4, | , 22.8, 0.0, 423.3, | ,  1000,   959,  3000,  2950, | , -3.4, 226.6, 2.369, |, 0.0
3492.3, 138.5, | , 22.8, 0.0, 423.8, | ,  1000,   955,  3000,  2911, | , -3.4, 212.1, 2.192, |, 0.0
3493.3, 139.5, | , 22.8, 0.0, 420.0, | ,  1000,   956,  3000,  2944, | , -3.4, 216.3, 2.257, |, 0.0
3494.4, 138.3, | , 22.8, 0.0, 422.9, | ,  1000,   954,  3000,  2918, | , -3.4, 219.3, 2.271, |, 0.0
3495.4, 137.9, | , 22.8, 0.0, 423.7, | ,  1000,   951,  3000,  2935, | , -3.4, 214.2, 2.226, |, 0.0
3496.4, 138.7, | , 22.8, 0.0, 424.4, | ,  1000,   955,  3000,  2952, | , -3.4, 211.6, 2.211, |, 0.0
3497.4, 138.3, | , 22.8, 0.0, 423.8, | ,  1000,   954,  3000,  2942, | , -3.4, 210.8, 2.196, |, 0.0
3498.4, 138.9, | , 22.8, 0.0, 419.5, | ,  1000,   951,  3000,  2913, | , -3.4, 219.8, 2.271, |, 0.0
3499.4, 138.8, | , 22.8, 0.0, 424.0, | ,  1000,   960,  3000,  2938, | , -3.4, 218.1, 2.273, |, 0.0
3500.4, 138.3, | , 22.8, 0.0, 424.3, | ,  1000,   954,  3000,  2938, | , -3.4, 220.6, 2.296, |, 0.0
3501.4, 138.1, | , 22.8, 0.0, 424.5, | ,  1000,   946,  3000,  2937, | , -3.4, 247.2, 2.567, |, 0.0
3502.4, 138.0, | , 22.8, 0.0, 424.9, | ,  1000,   949,  3000,  2905, | , -3.4, 228.3, 2.354, |, 0.0
3503.5, 138.7, | , 22.8, 0.0, 424.7, | ,  1000,   952,  3000,  2952, | , -3.4, 223.6, 2.335, |, 0.0
3504.5, 138.3, | , 22.8, 0.0, 424.5, | ,  1000,   958,  3000,  2926, | , -3.4, 219.3, 2.279, |, 0.0
3505.5, 138.2, | , 22.8, 0.0, 424.9, | ,  1000,   957,  3000,  2924, | , -3.4, 220.6, 2.290, |, 0.0
3506.5, 138.2, | , 22.8, 0.0, 424.9, | ,  1000,   957,  3000,  2937, | , -3.4, 218.5, 2.275, |, 0.0
3507.5, 138.7, | , 22.8, 0.0, 425.6, | ,  1000,   959,  3000,  2925, | , -3.4, 221.5, 2.301, |, 0.0
3508.5, 138.2, | , 22.8, 0.0, 425.1, | ,  1000,   959,  3000,  2923, | , -3.4, 236.0, 2.451, |, 0.0
3509.5, 138.5, | , 22.8, 0.0, 424.9, | ,  1000,   961,  3000,  2926, | , -3.4, 246.3, 2.560, |, 0.0
3510.5, 138.6, | , 22.8, 0.0, 425.6, | ,  1000,   958,  3000,  2918, | , -3.4, 227.5, 2.358, |, 0.0
3511.5, 138.2, | , 22.8, 0.0, 425.7, | ,  1000,   955,  3000,  2933, | , -3.4, 229.2, 2.383, |, 0.0
3512.5, 138.2, | , 22.8, 0.0, 426.1, | ,  1000,   957,  3000,  2949, | , -3.4, 227.9, 2.381, |, 0.0
3513.5, 138.5, | , 22.8, 0.0, 426.4, | ,  1000,   954,  3000,  2931, | , -3.4, 226.6, 2.355, |, 0.0
3514.6, 138.3, | , 22.8, 0.0, 425.3, | ,  1000,   955,  3000,  2949, | , -3.4, 225.8, 2.358, |, 0.0
3515.6, 138.3, | , 22.8, 0.0, 426.0, | ,  1000,   956,  3000,  2937, | , -3.4, 225.8, 2.350, |, 0.0
3516.6, 138.3, | , 22.8, 0.0, 425.8, | ,  1000,   959,  3000,  2924, | , -3.4, 251.5, 2.611, |, 0.0
3517.6, 138.6, | , 22.8, 0.0, 426.6, | ,  1000,   960,  3000,  2926, | , -3.4, 243.8, 2.533, |, 0.0
3518.6, 138.7, | , 22.8, 0.0, 427.0, | ,  1000,   958,  3000,  2922, | , -3.4, 241.2, 2.503, |, 0.0
3519.6, 139.0, | , 22.8, 0.0, 420.7, | ,  1000,   955,  3000,  2929, | , -3.4, 223.6, 2.324, |, 0.0
3520.6, 138.2, | , 22.8, 0.0, 426.6, | ,  1000,   961,  3000,  2915, | , -3.4, 225.3, 2.336, |, 0.0
3521.6, 138.6, | , 22.8, 0.0, 426.6, | ,  1000,   955,  3000,  2916, | , -3.4, 229.6, 2.377, |, 0.0
3522.6, 138.1, | , 22.8, 0.0, 427.0, | ,  1000,   954,  3000,  2915, | , -3.4, 230.5, 2.385, |, 0.0
3523.6, 138.2, | , 22.8, 0.0, 427.2, | ,  1000,   948,  3000,  2934, | , -3.4, 252.8, 2.624, |, 0.0
3524.7, 139.9, | , 22.8, 0.0, 420.2, | ,  1000,   954,  3000,  2943, | , -3.4, 236.5, 2.464, |, 0.0
3525.7, 138.4, | , 22.8, 0.0, 426.5, | ,  1000,   955,  3000,  2951, | , -3.4, 228.8, 2.389, |, 0.0
3526.7, 138.2, | , 22.8, 0.0, 427.3, | ,  1000,   954,  3000,  2922, | , -3.4, 226.6, 2.349, |, 0.0
3527.7, 138.2, | , 22.8, 0.0, 427.4, | ,  1000,   957,  3000,  2929, | , -3.4, 229.6, 2.387, |, 0.0
3528.7, 138.6, | , 22.8, 0.0, 427.5, | ,  1000,   955,  3000,  2951, | , -3.4, 224.9, 2.349, |, 0.0
3529.7, 138.2, | , 22.8, 0.0, 427.5, | ,  1000,   953,  3000,  2949, | , -3.4, 226.2, 2.361, |, 0.0
3530.7, 138.2, | , 22.9, 0.0, 426.8, | ,  1000,   960,  3000,  2941, | , -3.4, 229.2, 2.391, |, 0.0
3531.7, 138.2, | , 22.8, 0.0, 428.1, | ,  1000,   954,  3000,  2944, | , -3.4, 230.1, 2.399, |, 0.0
3532.7, 138.6, | , 22.8, 0.0, 428.4, | ,  1000,   952,  3000,  2935, | , -3.4, 234.8, 2.440, |, 0.0
3533.7, 138.1, | , 22.9, 0.0, 428.3, | ,  1000,   953,  3000,  2920, | , -3.4, 227.1, 2.352, |, 0.0
3534.8, 138.1, | , 22.8, 0.0, 428.2, | ,  1000,   959,  3000,  2934, | , -3.4,  33.8, 0.352, |, 0.0
3535.8, 138.7, | , 22.9, 0.0, 427.8, | ,  1000,   951,  3000,  2938, | , -3.4,  42.0, 0.437, |, 0.0
3536.8, 138.7, | , 22.8, 0.0, 428.2, | ,  1000,   957,  3000,  2922, | , -3.4,  51.0, 0.529, |, 0.0
3537.8, 138.2, | , 22.9, 0.0, 428.3, | ,  1000,   956,  3000,  2922, | , -3.4,  57.8, 0.600, |, 0.0
3538.8, 138.3, | , 22.9, 0.0, 428.7, | ,  1000,   955,  3000,  2943, | , -3.4,  65.5, 0.683, |, 0.0
3539.8, 138.5, | , 22.9, 0.0, 429.1, | ,  1000,   956,  3000,  2937, | , -3.4,  63.4, 0.660, |, 0.0
3540.8, 138.3, | , 22.9, 0.0, 428.3, | ,  1000,   957,  3000,  2941, | , -3.4,  70.2, 0.733, |, 0.0
3541.8, 138.1, | , 22.9, 0.0, 429.2, | ,  1000,   955,  3000,  2915, | , -3.4,  76.7, 0.794, |, 0.0
3542.8, 138.7, | , 22.9, 0.0, 429.6, | ,  1000,   955,  3000,  2945, | , -3.4,  86.1, 0.898, |, 0.0
3543.8, 138.2, | , 22.9, 0.0, 429.6, | ,  1000,   954,  3000,  2927, | , -3.4,  97.2, 1.009, |, 0.0
3544.8, 138.1, | , 22.9, 0.0, 429.6, | ,  1000,   952,  3000,  2913, | , -3.4, 103.7, 1.072, |, 0.0
3545.8, 138.7, | , 22.9, 0.0, 425.3, | ,  1000,   949,  3000,  2933, | , -3.4, 110.1, 1.143, |, 0.0
3546.9, 138.7, | , 22.9, 0.0, 429.3, | ,  1000,   963,  3000,  2938, | , -3.4, 134.1, 1.399, |, 0.0
3547.9, 138.7, | , 22.9, 0.0, 430.0, | ,  1000,   956,  3000,  2919, | , -3.4, 119.5, 1.239, |, 0.0
3548.9, 138.1, | , 22.9, 0.0, 430.0, | ,  1000,   955,  3000,  2921, | , -3.4, 126.4, 1.310, |, 0.0
3549.9, 138.3, | , 22.9, 0.0, 430.0, | ,  1000,   952,  3000,  2943, | , -3.4, 136.7, 1.424, |, 0.0
3550.9, 139.6, | , 22.9, 0.0, 423.1, | ,  1000,   953,  3000,  2929, | , -3.4, 143.1, 1.486, |, 0.0
3551.9, 138.8, | , 22.9, 0.0, 429.9, | ,  1000,   958,  3000,  2932, | , -3.4, 163.2, 1.698, |, 0.0
3552.9, 138.3, | , 22.9, 0.0, 430.3, | ,  1000,   956,  3000,  2936, | , -3.4, 169.6, 1.766, |, 0.0
3553.9, 138.2, | , 22.9, 0.0, 430.5, | ,  1000,   957,  3000,  2941, | , -3.4, 167.1, 1.742, |, 0.0
3554.9, 138.4, | , 22.9, 0.0, 430.9, | ,  1000,   954,  3000,  2902, | , -3.4, 175.2, 1.807, |, 0.0
3555.9, 139.0, | , 22.9, 0.0, 425.3, | ,  1000,   948,  3000,  2943, | , -3.4, 195.3, 2.033, |, 0.0
3557.0, 138.3, | , 22.9, 0.0, 430.1, | ,  1000,   956,  3000,  2924, | , -3.4, 206.9, 2.147, |, 0.0
3558.0, 138.5, | , 22.9, 0.0, 431.1, | ,  1000,   952,  3000,  2937, | , -3.4, 197.9, 2.059, |, 0.0
3559.0, 138.2, | , 22.9, 0.0, 431.1, | ,  1000,   956,  3000,  2947, | , -3.4, 205.2, 2.142, |, 0.0
3560.0, 138.3, | , 22.9, 0.0, 431.2, | ,  1000,   956,  3000,  2933, | , -3.4, 211.2, 2.197, |, 0.0
3561.0, 138.1, | , 22.9, 0.0, 431.2, | ,  1000,   946,  3000,  2944, | , -3.4, 222.8, 2.318, |, 0.0
3562.0, 138.7, | , 22.9, 0.0, 430.6, | ,  1000,   953,  3000,  2907, | , -3.4, 225.3, 2.326, |, 0.0
3563.0, 138.2, | , 22.9, 0.0, 431.1, | ,  1000,   958,  3000,  2919, | , -3.4, 232.6, 2.412, |, 0.0
3564.0, 138.2, | , 22.9, 0.0, 431.6, | ,  1000,   958,  3000,  2952, | , -3.4, 236.9, 2.477, |, 0.0
3565.0, 138.7, | , 22.9, 0.0, 432.0, | ,  1000,   952,  3000,  2923, | , -3.4, 237.3, 2.460, |, 0.0
3566.0, 138.6, | , 22.9, 0.0, 432.0, | ,  1000,   961,  3000,  2919, | , -3.4, 242.5, 2.516, |, 0.0
3567.1, 138.2, | , 22.9, 0.0, 431.3, | ,  1000,   953,  3000,  2937, | , -3.4, 245.5, 2.553, |, 0.0
3568.1, 138.5, | , 22.9, 0.0, 432.2, | ,  1000,   951,  3000,  2914, | , -3.4, 245.5, 2.537, |, 0.0
3569.1, 138.6, | , 22.9, 0.0, 432.2, | ,  1000,   956,  3000,  2938, | , -3.4, 250.6, 2.610, |, 0.0
3570.1, 138.1, | , 22.9, 0.0, 432.3, | ,  1000,   948,  3000,  2919, | , -3.4, 252.3, 2.610, |, 0.0
3571.1, 138.1, | , 22.9, 0.0, 432.2, | ,  1000,   944,  3000,  2924, | , -3.4, 255.3, 2.641, |, 0.0
3572.1, 139.4, | , 22.9, 0.0, 426.9, | ,  1000,   955,  3000,  2936, | , -3.4, 259.2, 2.697, |, 0.0
3573.1, 138.6, | , 22.9, 0.0, 432.7, | ,  1000,   958,  3000,  2923, | , -3.4, 259.6, 2.695, |, 0.0
3574.1, 139.3, | , 22.9, 0.0, 427.6, | ,  1000,   958,  3000,  2939, | , -3.4, 258.3, 2.692, |, 0.0
3575.1, 138.2, | , 22.9, 0.0, 432.9, | ,  1000,   960,  3000,  2919, | , -3.4, 263.0, 2.729, |, 0.0
3576.1, 138.6, | , 22.9, 0.0, 433.3, | ,  1000,   954,  3000,  2920, | , -3.4, 259.2, 2.685, |, 0.0
3577.2, 139.3, | , 22.9, 0.0, 428.3, | ,  1000,   952,  3000,  2927, | , -3.4, 260.0, 2.698, |, 0.0
3578.2, 138.3, | , 22.9, 0.0, 432.7, | ,  1000,   958,  3000,  2909, | , -3.4, 275.9, 2.853, |, 0.0
3579.2, 138.5, | , 22.9, 0.0, 433.8, | ,  1000,   956,  3000,  2906, | , -3.4, 269.0, 2.779, |, 0.0
3580.2, 138.6, | , 22.9, 0.0, 433.6, | ,  1000,   958,  3000,  2922, | , -3.4, 266.5, 2.765, |, 0.0
3581.2, 138.2, | , 22.9, 0.0, 433.5, | ,  1000,   959,  3000,  2929, | , -3.4, 266.9, 2.775, |, 0.0
3582.2, 138.9, | , 22.9, 0.0, 429.2, | ,  1000,   957,  3000,  2926, | , -3.4, 266.5, 2.768, |, 0.0
3583.2, 138.3, | , 22.9, 0.0, 433.4, | ,  1000,   949,  3000,  2907, | , -3.4, 278.5, 2.871, |, 0.0
3584.2, 138.2, | , 22.9, 0.0, 433.8, | ,  1000,   958,  3000,  2944, | , -3.4, 275.0, 2.870, |, 0.0
3585.2, 138.2, | , 22.9, 0.0, 433.9, | ,  1000,   957,  3000,  2946, | , -3.4, 266.9, 2.786, |, 0.0
3586.2, 138.2, | , 22.9, 0.0, 433.9, | ,  1000,   959,  3000,  2918, | , -3.4, 275.5, 2.857, |, 0.0
3587.3, 138.6, | , 22.9, 0.0, 434.8, | ,  1000,   956,  3000,  2937, | , -3.4, 278.5, 2.899, |, 0.0
3588.3, 138.4, | , 22.9, 0.0, 433.8, | ,  1000,   955,  3000,  2930, | , -3.4, 275.9, 2.867, |, 0.0
3589.3, 138.3, | , 22.9, 0.0, 431.8, | ,  1000,   959,  3000,  2929, | , -3.4, 292.6, 3.042, |, 0.0
3590.3, 138.6, | , 22.9, 0.0, 435.3, | ,  1000,   955,  3000,  2922, | , -3.4, 275.5, 2.856, |, 0.0
3591.3, 138.6, | , 22.9, 0.0, 435.1, | ,  1000,   954,  3000,  2912, | , -3.4, 273.3, 2.826, |, 0.0
3592.3, 138.2, | , 22.9, 0.0, 434.9, | ,  1000,   954,  3000,  2940, | , -3.4, 275.9, 2.873, |, 0.0
3593.3, 138.3, | , 22.9, 0.0, 434.4, | ,  1000,   958,  3000,  2941, | , -3.4, 299.5, 3.122, |, 0.0
3594.3, 138.6, | , 22.9, 0.0, 435.5, | ,  1000,   956,  3000,  2943, | , -3.4, 275.5, 2.873, |, 0.0
3595.3, 138.2, | , 22.9, 0.0, 435.2, | ,  1000,   959,  3000,  2928, | , -3.4, 274.2, 2.850, |, 0.0
3596.3, 138.1, | , 22.9, 0.0, 434.9, | ,  1000,   954,  3000,  2930, | , -3.4, 274.6, 2.853, |, 0.0
3597.4, 138.6, | , 22.9, 0.0, 435.5, | ,  1000,   959,  3000,  2942, | , -3.4, 280.2, 2.923, |, 0.0
3598.4, 139.1, | , 22.9, 0.0, 430.4, | ,  1000,   949,  3000,  2923, | , -3.4, 274.6, 2.844, |, 0.0
3599.4, 138.1, | , 22.9, 0.0, 435.7, | ,  1000,   958,  3000,  2940, | , -3.4, 273.3, 2.849, |, 0.0
3600.4, 138.2, | , 22.9, 0.0, 435.5, | ,  1000,   956,  3000,  2922, | , -3.4, 273.3, 2.835, |, 0.0
