Repository: jdhuang-csm/Ru-BCA

## Methods
* (BaO)<sub>x</sub>-(CaO)<sub>y</sub>-(Al<sub>2</sub>O<sub>3</sub>)<sub>1-x-y</sub> (BCA) catalyst supports were synthesized via sol-gel and solid-state methods. 
* Ru/BCA catalysts were prepared via incipient wetness impregnation to achieve 1 wt. % Ru loading.
* Ammonia synthesis rates were measured for Ru/BCA catalysts in a packed-bed reactor at 480-600<sup>o</sup>C, 10 bar, and space velocities up to 1.3 x 10<sup>6</sup> ml g<sub>cat</sub><sup>-1</sup> h<sup>-1</sup>.
* A machine learning (ML) model was employed to improve understanding of the behavior of Ru/BCA catalysts.
* A microkinetic model was developed to describe the best-performing catalyst.

File: data/init_files_Cadigan/BCA411.txt (part 9 of 53)
********** Start test **********
Elapsed time, Pressure, | , LJtemp(C), Inner-Temp, Outer-Temp, | , N2-set, N2-flow, H2-set, H2-flow, | , pH, NH3_ppm, NH3_Prod_rate, |, In222Temp
3216.7, 138.2, | , 22.1, 0.0, 387.9, | ,  1000,   951,  3000,  2920, | , -3.4,  78.8, 0.763, |, 0.0
3217.7, 138.2, | , 22.1, 0.0, 388.0, | ,  1000,   956,  3000,  2943, | , -3.4,  72.0, 0.702, |, 0.0
3218.7, 138.7, | , 22.1, 0.0, 388.7, | ,  1000,   954,  3000,  2932, | , -3.4,  71.1, 0.691, |, 0.0
3219.7, 139.0, | , 22.1, 0.0, 382.5, | ,  1000,   958,  3000,  2945, | , -3.4,  70.2, 0.685, |, 0.0
3220.8, 138.3, | , 22.1, 0.0, 388.2, | ,  1000,   957,  3000,  2908, | , -3.4,  71.5, 0.691, |, 0.0
3221.8, 138.2, | , 22.1, 0.0, 388.6, | ,  1000,   951,  3000,  2921, | , -3.4,  72.0, 0.697, |, 0.0
3222.8, 138.4, | , 22.1, 0.0, 388.8, | ,  1000,   950,  3000,  2902, | , -3.4,  70.7, 0.681, |, 0.0
3223.8, 138.2, | , 22.1, 0.0, 388.7, | ,  1000,   958,  3000,  2926, | , -3.4,  73.2, 0.711, |, 0.0
3224.8, 139.0, | , 22.1, 0.0, 383.9, | ,  1000,   954,  3000,  2918, | , -3.4,  78.0, 0.755, |, 0.0
3225.8, 138.7, | , 22.1, 0.0, 389.6, | ,  1000,   953,  3000,  2956, | , -3.4,  72.4, 0.707, |, 0.0
3226.8, 138.5, | , 22.1, 0.0, 389.7, | ,  1000,   953,  3000,  2936, | , -3.4,  71.5, 0.696, |, 0.0
3227.8, 138.0, | , 22.1, 0.0, 389.5, | ,  1000,   952,  3000,  2914, | , -3.4,  73.7, 0.712, |, 0.0
3228.8, 138.1, | , 22.1, 0.0, 389.9, | ,  1000,   954,  3000,  2949, | , -3.4,  73.7, 0.719, |, 0.0
3229.8, 138.2, | , 22.1, 0.0, 389.6, | ,  1000,   956,  3000,  2919, | , -3.4, 104.1, 1.009, |, 0.0
3230.9, 138.2, | , 22.1, 0.0, 389.9, | ,  1000,   960,  3000,  2924, | , -3.4,  71.5, 0.695, |, 0.0
3231.9, 138.1, | , 22.1, 0.0, 390.2, | ,  1000,   958,  3000,  2937, | , -3.4,  70.2, 0.684, |, 0.0
3232.9, 138.4, | , 22.1, 0.0, 390.9, | ,  1000,   951,  3000,  2931, | , -3.4,  74.1, 0.719, |, 0.0
3233.9, 138.1, | , 22.1, 0.0, 390.6, | ,  1000,   959,  3000,  2928, | , -3.4,  89.1, 0.866, |, 0.0
3234.9, 138.3, | , 22.1, 0.0, 390.1, | ,  1000,   961,  3000,  2932, | , -3.4,  71.5, 0.696, |, 0.0
3235.9, 138.3, | , 22.1, 0.0, 390.6, | ,  1000,   954,  3000,  2933, | , -3.4,  74.1, 0.720, |, 0.0
3236.9, 138.3, | , 22.1, 0.0, 390.9, | ,  1000,   953,  3000,  2922, | , -3.4,  70.7, 0.685, |, 0.0
3237.9, 138.1, | , 22.1, 0.0, 391.1, | ,  1000,   955,  3000,  2908, | , -3.4,  70.7, 0.683, |, 0.0
3238.9, 138.1, | , 22.1, 0.0, 391.2, | ,  1000,   957,  3000,  2929, | , -3.4,  96.8, 0.941, |, 0.0
3239.9, 138.3, | , 22.1, 0.0, 390.4, | ,  1000,   958,  3000,  2948, | , -3.4,  82.7, 0.807, |, 0.0
3240.9, 138.7, | , 22.1, 0.0, 391.5, | ,  1000,   957,  3000,  2960, | , -3.4,  95.1, 0.931, |, 0.0
3242.0, 138.3, | , 22.1, 0.0, 391.3, | ,  1000,   952,  3000,  2926, | , -3.4,  81.4, 0.789, |, 0.0
3243.0, 138.3, | , 22.1, 0.0, 391.6, | ,  1000,   951,  3000,  2947, | , -3.4,  82.2, 0.802, |, 0.0
3244.0, 138.6, | , 22.1, 0.0, 391.6, | ,  1000,   951,  3000,  2919, | , -3.4,  81.8, 0.792, |, 0.0
3245.0, 138.7, | , 22.1, 0.0, 391.3, | ,  1000,   954,  3000,  2923, | , -3.4,  95.9, 0.930, |, 0.0
3246.0, 139.1, | , 22.1, 0.0, 386.6, | ,  1000,   953,  3000,  2931, | , -3.4,  80.1, 0.778, |, 0.0
3247.0, 138.2, | , 22.1, 0.0, 391.7, | ,  1000,   950,  3000,  2917, | , -3.4,  98.1, 0.948, |, 0.0
3248.0, 138.6, | , 22.1, 0.0, 392.3, | ,  1000,   951,  3000,  2912, | , -3.4,  82.7, 0.799, |, 0.0
3249.0, 138.4, | , 22.1, 0.0, 391.8, | ,  1000,   957,  3000,  2930, | , -3.4,  81.4, 0.791, |, 0.0
3250.0, 138.4, | , 22.1, 0.0, 391.9, | ,  1000,   952,  3000,  2933, | , -3.4,  82.7, 0.803, |, 0.0
3251.0, 139.3, | , 22.1, 0.0, 386.9, | ,  1000,   951,  3000,  2901, | , -3.4,  79.7, 0.767, |, 0.0
3252.0, 138.7, | , 22.1, 0.0, 392.6, | ,  1000,   960,  3000,  2923, | , -3.4,  82.2, 0.798, |, 0.0
3253.1, 138.3, | , 22.1, 0.0, 392.7, | ,  1000,   956,  3000,  2932, | , -3.4,  82.2, 0.799, |, 0.0
3254.1, 138.2, | , 22.1, 0.0, 392.8, | ,  1000,   962,  3000,  2914, | , -3.4, 111.4, 1.079, |, 0.0
3255.1, 138.4, | , 22.1, 0.0, 392.6, | ,  1000,   956,  3000,  2941, | , -3.4,  78.8, 0.768, |, 0.0
3256.1, 139.3, | , 22.1, 0.0, 388.4, | ,  1000,   952,  3000,  2938, | , -3.4,  98.5, 0.958, |, 0.0
3257.1, 138.2, | , 22.1, 0.0, 393.3, | ,  1000,   960,  3000,  2932, | , -3.4,  92.9, 0.904, |, 0.0
3258.1, 138.2, | , 22.1, 0.0, 393.2, | ,  1000,   953,  3000,  2918, | , -3.4,  76.2, 0.738, |, 0.0
3259.1, 138.4, | , 22.1, 0.0, 393.4, | ,  1000,   952,  3000,  2920, | , -3.4,  81.0, 0.784, |, 0.0
3260.1, 138.7, | , 22.1, 0.0, 393.2, | ,  1000,   956,  3000,  2934, | , -3.4,  80.5, 0.783, |, 0.0
3261.1, 138.3, | , 22.1, 0.0, 393.4, | ,  1000,   953,  3000,  2942, | , -3.4,  81.8, 0.797, |, 0.0
3262.1, 138.2, | , 22.1, 0.0, 394.0, | ,  1000,   951,  3000,  2926, | , -3.4,  87.4, 0.847, |, 0.0
3263.1, 138.6, | , 22.1, 0.0, 394.4, | ,  1000,   959,  3000,  2934, | , -3.4,  90.8, 0.884, |, 0.0
3264.2, 138.3, | , 22.1, 0.0, 394.1, | ,  1000,   956,  3000,  2953, | , -3.4,  89.5, 0.875, |, 0.0
3265.2, 138.3, | , 22.1, 0.0, 393.6, | ,  1000,   953,  3000,  2915, | , -3.4,  77.1, 0.746, |, 0.0
3266.2, 138.4, | , 22.1, 0.0, 394.5, | ,  1000,   952,  3000,  2926, | , -3.4,  77.5, 0.752, |, 0.0
3267.2, 138.4, | , 22.1, 0.0, 394.8, | ,  1000,   959,  3000,  2921, | , -3.4,  78.4, 0.760, |, 0.0
3268.2, 138.1, | , 22.1, 0.0, 394.8, | ,  1000,   955,  3000,  2944, | , -3.4,  79.7, 0.777, |, 0.0
3269.2, 138.2, | , 22.1, 0.0, 394.9, | ,  1000,   954,  3000,  2944, | , -3.4,  20.5, 0.200, |, 0.0
3270.2, 138.7, | , 22.1, 0.0, 394.5, | ,  1000,   951,  3000,  2930, | , -3.4,   3.4, 0.033, |, 0.0
3271.2, 138.3, | , 22.1, 0.0, 394.9, | ,  1000,   951,  3000,  2952, | , -3.4,  23.1, 0.226, |, 0.0
3272.2, 138.3, | , 22.1, 0.0, 395.4, | ,  1000,   952,  3000,  2939, | , -3.4,  20.5, 0.200, |, 0.0
3273.2, 138.2, | , 22.1, 0.0, 395.3, | ,  1000,   950,  3000,  2924, | , -3.4,  12.4, 0.120, |, 0.0
3274.2, 138.5, | , 22.1, 0.0, 395.9, | ,  1000,   955,  3000,  2919, | , -3.4,  35.1, 0.340, |, 0.0
3275.3, 138.5, | , 22.1, 0.0, 395.1, | ,  1000,   958,  3000,  2935, | , -3.4,  18.0, 0.175, |, 0.0
3276.3, 138.3, | , 22.1, 0.0, 396.0, | ,  1000,   961,  3000,  2930, | , -3.4,  16.7, 0.162, |, 0.0
3277.3, 139.3, | , 22.1, 0.0, 390.7, | ,  1000,   958,  3000,  2917, | , -3.4,  24.4, 0.236, |, 0.0
3278.3, 138.2, | , 22.1, 0.0, 395.9, | ,  1000,   959,  3000,  2919, | , -3.4,  27.8, 0.270, |, 0.0
3279.3, 138.2, | , 22.1, 0.0, 395.7, | ,  1000,   963,  3000,  2943, | , -3.4,  45.0, 0.439, |, 0.0
3280.3, 138.2, | , 22.1, 0.0, 395.2, | ,  1000,   955,  3000,  2928, | , -3.4,  28.3, 0.274, |, 0.0
3281.3, 138.4, | , 22.1, 0.0, 396.2, | ,  1000,   956,  3000,  2922, | , -3.4,  51.4, 0.498, |, 0.0
3282.3, 139.3, | , 22.1, 0.0, 388.0, | ,  1000,   956,  3000,  2931, | , -3.4,  42.8, 0.416, |, 0.0
3283.3, 138.2, | , 22.1, 0.0, 396.9, | ,  1000,   961,  3000,  2929, | , -3.4,  44.5, 0.433, |, 0.0
3284.4, 138.3, | , 22.1, 0.0, 396.6, | ,  1000,   961,  3000,  2934, | , -3.4,  49.7, 0.484, |, 0.0
3285.4, 138.7, | , 22.1, 0.0, 396.1, | ,  1000,   956,  3000,  2937, | , -3.4,  42.4, 0.413, |, 0.0
3286.4, 138.1, | , 22.1, 0.0, 396.5, | ,  1000,   957,  3000,  2918, | , -3.4,  54.4, 0.527, |, 0.0
3287.4, 138.2, | , 22.1, 0.0, 397.0, | ,  1000,   955,  3000,  2946, | , -3.4,  76.7, 0.748, |, 0.0
3288.4, 138.6, | , 22.1, 0.0, 396.9, | ,  1000,   961,  3000,  2948, | , -3.4,  75.0, 0.733, |, 0.0
3289.4, 138.1, | , 22.1, 0.0, 396.9, | ,  1000,   952,  3000,  2943, | , -3.4,  62.1, 0.605, |, 0.0
3290.4, 138.3, | , 22.1, 0.0, 396.7, | ,  1000,   959,  3000,  2919, | , -3.4,  59.1, 0.573, |, 0.0
3291.4, 138.5, | , 22.1, 0.0, 397.6, | ,  1000,   958,  3000,  2934, | , -3.4,  64.7, 0.629, |, 0.0
3292.4, 138.2, | , 22.1, 0.0, 397.2, | ,  1000,   953,  3000,  2940, | , -3.4,  66.0, 0.642, |, 0.0
3293.4, 138.3, | , 22.1, 0.0, 397.4, | ,  1000,   955,  3000,  2941, | , -3.4,  77.1, 0.751, |, 0.0
3294.5, 138.4, | , 22.1, 0.0, 397.7, | ,  1000,   955,  3000,  2931, | , -3.4,  71.1, 0.691, |, 0.0
3295.5, 138.7, | , 22.1, 0.0, 397.7, | ,  1000,   960,  3000,  2926, | , -3.4,  93.4, 0.907, |, 0.0
3296.5, 138.2, | , 22.1, 0.0, 397.8, | ,  1000,   951,  3000,  2914, | , -3.4, 100.2, 0.969, |, 0.0
3297.5, 138.1, | , 22.1, 0.0, 398.2, | ,  1000,   951,  3000,  2919, | , -3.4,  74.1, 0.717, |, 0.0
3298.5, 138.6, | , 22.1, 0.0, 398.5, | ,  1000,   960,  3000,  2933, | , -3.4,  89.9, 0.876, |, 0.0
3299.5, 138.4, | , 22.1, 0.0, 398.4, | ,  1000,   951,  3000,  2958, | , -3.4,  81.4, 0.795, |, 0.0
3300.5, 138.3, | , 22.1, 0.0, 397.7, | ,  1000,   952,  3000,  2929, | , -3.4,  77.1, 0.748, |, 0.0
3301.5, 138.1, | , 22.1, 0.0, 398.9, | ,  1000,   957,  3000,  2915, | , -3.4,  86.1, 0.834, |, 0.0
3302.5, 138.6, | , 22.1, 0.0, 398.7, | ,  1000,   947,  3000,  2931, | , -3.4,  90.4, 0.876, |, 0.0
3303.6, 138.4, | , 22.1, 0.0, 398.2, | ,  1000,   957,  3000,  2948, | , -3.4,  92.9, 0.908, |, 0.0
3304.6, 138.3, | , 22.1, 0.0, 399.0, | ,  1000,   956,  3000,  2936, | , -3.4,  97.2, 0.946, |, 0.0
3305.6, 138.7, | , 22.1, 0.0, 399.0, | ,  1000,   955,  3000,  2926, | , -3.4,  95.5, 0.927, |, 0.0
3306.6, 138.6, | , 22.1, 0.0, 399.5, | ,  1000,   955,  3000,  2944, | , -3.4,  98.9, 0.965, |, 0.0
3307.6, 138.4, | , 22.1, 0.0, 399.6, | ,  1000,   958,  3000,  2952, | , -3.4,  97.2, 0.951, |, 0.0
3308.6, 139.2, | , 22.1, 0.0, 395.4, | ,  1000,   958,  3000,  2942, | , -3.4,  94.7, 0.923, |, 0.0
3309.6, 139.1, | , 22.1, 0.0, 399.8, | ,  1000,   959,  3000,  2937, | , -3.4,  98.9, 0.964, |, 0.0
3310.6, 138.2, | , 22.1, 0.0, 399.0, | ,  1000,   955,  3000,  2926, | , -3.4, 116.5, 1.131, |, 0.0
3311.6, 138.2, | , 22.1, 0.0, 399.8, | ,  1000,   955,  3000,  2948, | , -3.4, 101.9, 0.995, |, 0.0
3312.6, 138.6, | , 22.1, 0.0, 400.3, | ,  1000,   954,  3000,  2939, | , -3.4, 102.4, 0.996, |, 0.0
3313.6, 138.9, | , 22.1, 0.0, 395.4, | ,  1000,   952,  3000,  2926, | , -3.4, 114.4, 1.109, |, 0.0
3314.7, 138.2, | , 22.1, 0.0, 400.3, | ,  1000,   957,  3000,  2937, | , -3.4, 106.7, 1.038, |, 0.0
3315.7, 138.5, | , 22.1, 0.0, 399.9, | ,  1000,   956,  3000,  2941, | , -3.4, 131.1, 1.277, |, 0.0
3316.7, 138.2, | , 22.1, 0.0, 400.6, | ,  1000,   951,  3000,  2914, | , -3.4, 114.8, 1.109, |, 0.0
3317.7, 138.2, | , 22.1, 0.0, 400.9, | ,  1000,   960,  3000,  2923, | , -3.4, 122.5, 1.189, |, 0.0
3318.7, 138.4, | , 22.1, 0.0, 400.6, | ,  1000,   955,  3000,  2952, | , -3.4, 123.8, 1.209, |, 0.0
3319.7, 138.2, | , 22.1, 0.0, 401.1, | ,  1000,   956,  3000,  2932, | , -3.4, 121.7, 1.183, |, 0.0
3320.7, 138.7, | , 22.1, 0.0, 400.6, | ,  1000,   951,  3000,  2948, | , -3.4, 104.9, 1.023, |, 0.0
3321.7, 138.2, | , 22.1, 0.0, 401.0, | ,  1000,   954,  3000,  2937, | , -3.4, 105.4, 1.025, |, 0.0
3322.7, 138.1, | , 22.1, 0.0, 401.3, | ,  1000,   958,  3000,  2944, | , -3.4, 127.7, 1.245, |, 0.0
3323.7, 138.5, | , 22.1, 0.0, 401.9, | ,  1000,   958,  3000,  2944, | , -3.4, 104.9, 1.024, |, 0.0
3324.8, 138.5, | , 22.1, 0.0, 401.5, | ,  1000,   956,  3000,  2913, | , -3.4, 111.4, 1.077, |, 0.0
3325.8, 138.5, | , 22.1, 0.0, 401.3, | ,  1000,   959,  3000,  2952, | , -3.4, 140.1, 1.370, |, 0.0
3326.8, 138.3, | , 22.1, 0.0, 401.9, | ,  1000,   959,  3000,  2933, | , -3.4, 135.4, 1.317, |, 0.0
3327.8, 138.6, | , 22.1, 0.0, 402.4, | ,  1000,   961,  3000,  2926, | , -3.4, 141.4, 1.374, |, 0.0
3328.8, 138.2, | , 22.1, 0.0, 402.0, | ,  1000,   959,  3000,  2930, | , -3.4, 127.2, 1.237, |, 0.0
3329.8, 138.1, | , 22.1, 0.0, 402.2, | ,  1000,   951,  3000,  2922, | , -3.4, 110.9, 1.074, |, 0.0
3330.8, 138.2, | , 22.1, 0.0, 402.2, | ,  1000,   958,  3000,  2932, | , -3.4, 118.7, 1.154, |, 0.0
3331.8, 138.4, | , 22.1, 0.0, 402.7, | ,  1000,   949,  3000,  2931, | , -3.4, 113.5, 1.101, |, 0.0
3332.8, 138.1, | , 22.1, 0.0, 401.8, | ,  1000,   952,  3000,  2914, | , -3.4, 125.5, 1.213, |, 0.0
3333.8, 138.1, | , 22.1, 0.0, 402.9, | ,  1000,   958,  3000,  2931, | , -3.4, 110.9, 1.079, |, 0.0
3334.8, 139.1, | , 22.1, 0.0, 398.6, | ,  1000,   950,  3000,  2944, | , -3.4, 111.4, 1.085, |, 0.0
3335.9, 138.7, | , 22.1, 0.0, 402.9, | ,  1000,   953,  3000,  2947, | , -3.4, 129.4, 1.261, |, 0.0
3336.9, 138.3, | , 22.1, 0.0, 403.6, | ,  1000,   959,  3000,  2945, | , -3.4, 116.5, 1.137, |, 0.0
3337.9, 138.8, | , 22.1, 0.0, 402.8, | ,  1000,   960,  3000,  2952, | , -3.4, 120.8, 1.182, |, 0.0
3338.9, 138.4, | , 22.1, 0.0, 403.2, | ,  1000,   956,  3000,  2933, | , -3.4, 112.2, 1.092, |, 0.0
3339.9, 138.9, | , 22.1, 0.0, 398.2, | ,  1000,   956,  3000,  2912, | , -3.4, 117.8, 1.139, |, 0.0
3340.9, 138.2, | , 22.1, 0.0, 402.7, | ,  1000,   949,  3000,  2914, | , -3.4, 117.4, 1.134, |, 0.0
3341.9, 138.5, | , 22.1, 0.0, 404.0, | ,  1000,   953,  3000,  2926, | , -3.4, 120.8, 1.172, |, 0.0
3342.9, 138.2, | , 22.1, 0.0, 403.3, | ,  1000,   958,  3000,  2937, | , -3.4, 122.5, 1.193, |, 0.0
3343.9, 138.3, | , 22.1, 0.0, 403.7, | ,  1000,   961,  3000,  2934, | , -3.4, 151.2, 1.473, |, 0.0
3345.0, 138.7, | , 22.1, 0.0, 400.3, | ,  1000,   961,  3000,  2933, | , -3.4, 124.2, 1.209, |, 0.0
3346.0, 138.6, | , 22.1, 0.0, 403.6, | ,  1000,   951,  3000,  2927, | , -3.4, 144.8, 1.404, |, 0.0
3347.0, 138.2, | , 22.1, 0.0, 404.5, | ,  1000,   960,  3000,  2944, | , -3.4, 118.2, 1.154, |, 0.0
3348.0, 138.3, | , 22.1, 0.0, 404.4, | ,  1000,   959,  3000,  2941, | , -3.4, 119.9, 1.170, |, 0.0
3349.0, 138.4, | , 22.1, 0.0, 405.1, | ,  1000,   958,  3000,  2909, | , -3.4, 143.9, 1.392, |, 0.0
3350.0, 138.2, | , 22.1, 0.0, 404.6, | ,  1000,   956,  3000,  2934, | , -3.4, 128.1, 1.246, |, 0.0
3351.0, 138.3, | , 22.1, 0.0, 404.0, | ,  1000,   954,  3000,  2929, | , -3.4, 118.7, 1.152, |, 0.0
3352.0, 138.1, | , 22.1, 0.0, 404.8, | ,  1000,   953,  3000,  2931, | , -3.4, 119.1, 1.156, |, 0.0
3353.0, 138.7, | , 22.1, 0.0, 405.3, | ,  1000,   957,  3000,  2930, | , -3.4, 143.9, 1.399, |, 0.0
3354.0, 138.2, | , 22.1, 0.0, 405.1, | ,  1000,   953,  3000,  2929, | , -3.4, 134.9, 1.310, |, 0.0
3355.1, 138.2, | , 22.1, 0.0, 404.9, | ,  1000,   953,  3000,  2919, | , -3.4, 133.7, 1.294, |, 0.0
3356.1, 138.7, | , 22.1, 0.0, 404.8, | ,  1000,   953,  3000,  2943, | , -3.4, 124.7, 1.214, |, 0.0
3357.1, 138.7, | , 22.1, 0.0, 405.7, | ,  1000,   961,  3000,  2942, | , -3.4, 127.2, 1.242, |, 0.0
3358.1, 138.2, | , 22.1, 0.0, 405.4, | ,  1000,   952,  3000,  2921, | , -3.4, 127.7, 1.236, |, 0.0
3359.1, 138.7, | , 22.1, 0.0, 405.9, | ,  1000,   961,  3000,  2923, | , -3.4, 161.1, 1.564, |, 0.0
3360.1, 138.2, | , 22.1, 0.0, 405.8, | ,  1000,   959,  3000,  2927, | , -3.4, 155.5, 1.511, |, 0.0
3361.1, 138.9, | , 22.1, 0.0, 401.3, | ,  1000,   949,  3000,  2922, | , -3.4, 127.2, 1.231, |, 0.0
3362.1, 138.2, | , 22.1, 0.0, 405.6, | ,  1000,   951,  3000,  2937, | , -3.4, 155.5, 1.512, |, 0.0
3363.1, 138.5, | , 22.1, 0.0, 406.2, | ,  1000,   961,  3000,  2933, | , -3.4, 143.5, 1.397, |, 0.0
3364.1, 138.6, | , 22.1, 0.0, 406.5, | ,  1000,   959,  3000,  2942, | , -3.4, 140.5, 1.370, |, 0.0
3365.2, 138.2, | , 22.1, 0.0, 406.3, | ,  1000,   952,  3000,  2915, | , -3.4, 125.5, 1.214, |, 0.0
3366.2, 138.8, | , 22.1, 0.0, 401.3, | ,  1000,   958,  3000,  2933, | , -3.4, 124.2, 1.208, |, 0.0
3367.2, 138.1, | , 22.1, 0.0, 406.6, | ,  1000,   953,  3000,  2931, | , -3.4, 130.7, 1.269, |, 0.0
3368.2, 138.2, | , 22.1, 0.0, 406.7, | ,  1000,   955,  3000,  2946, | , -3.4, 126.4, 1.233, |, 0.0
3369.2, 138.1, | , 22.1, 0.0, 406.7, | ,  1000,   947,  3000,  2918, | , -3.4, 128.5, 1.242, |, 0.0
3370.2, 138.5, | , 22.1, 0.0, 407.1, | ,  1000,   953,  3000,  2948, | , -3.4, 137.5, 1.341, |, 0.0
3371.2, 138.9, | , 22.1, 0.0, 402.2, | ,  1000,   954,  3000,  2947, | , -3.4, 138.4, 1.349, |, 0.0
3372.2, 138.4, | , 22.1, 0.0, 406.4, | ,  1000,   960,  3000,  2927, | , -3.4, 136.7, 1.328, |, 0.0
3373.2, 138.4, | , 22.1, 0.0, 407.0, | ,  1000,   954,  3000,  2929, | , -3.4, 154.6, 1.501, |, 0.0
3374.2, 138.2, | , 22.1, 0.0, 407.5, | ,  1000,   955,  3000,  2923, | , -3.4, 137.5, 1.333, |, 0.0
3375.3, 138.2, | , 22.1, 0.0, 407.3, | ,  1000,   949,  3000,  2924, | , -3.4, 165.8, 1.606, |, 0.0
3376.3, 138.2, | , 22.1, 0.0, 407.5, | ,  1000,   960,  3000,  2929, | , -3.4, 139.2, 1.354, |, 0.0
3377.3, 138.3, | , 22.1, 0.0, 407.1, | ,  1000,   953,  3000,  2944, | , -3.4, 132.4, 1.289, |, 0.0
3378.3, 138.7, | , 22.1, 0.0, 407.4, | ,  1000,   958,  3000,  2923, | , -3.4, 137.9, 1.339, |, 0.0
3379.3, 138.4, | , 22.1, 0.0, 407.7, | ,  1000,   956,  3000,  2935, | , -3.4, 160.2, 1.559, |, 0.0
3380.3, 138.6, | , 22.1, 0.0, 408.4, | ,  1000,   957,  3000,  2927, | , -3.4, 153.4, 1.489, |, 0.0
3381.3, 138.2, | , 22.1, 0.0, 408.0, | ,  1000,   954,  3000,  2937, | , -3.4, 137.1, 1.334, |, 0.0
3382.3, 138.3, | , 22.1, 0.0, 407.8, | ,  1000,   961,  3000,  2911, | , -3.4, 147.8, 1.431, |, 0.0
3383.3, 138.3, | , 22.1, 0.0, 408.8, | ,  1000,   959,  3000,  2937, | , -3.4, 155.9, 1.519, |, 0.0
3384.3, 138.6, | , 22.1, 0.0, 408.6, | ,  1000,   954,  3000,  2921, | , -3.4, 160.2, 1.552, |, 0.0
3385.4, 138.7, | , 22.1, 0.0, 408.9, | ,  1000,   960,  3000,  2937, | , -3.4, 149.1, 1.452, |, 0.0
3386.4, 138.2, | , 22.1, 0.0, 408.7, | ,  1000,   954,  3000,  2942, | , -3.4, 160.2, 1.561, |, 0.0
3387.4, 138.7, | , 22.1, 0.0, 408.5, | ,  1000,   955,  3000,  2903, | , -3.4, 147.4, 1.422, |, 0.0
3388.4, 138.5, | , 22.1, 0.0, 409.3, | ,  1000,   954,  3000,  2935, | , -3.4, 142.6, 1.387, |, 0.0
3389.4, 138.1, | , 22.1, 0.0, 409.0, | ,  1000,   951,  3000,  2937, | , -3.4, 142.2, 1.383, |, 0.0
3390.4, 138.2, | , 22.1, 0.0, 409.5, | ,  1000,   951,  3000,  2944, | , -3.4, 173.5, 1.690, |, 0.0
3391.4, 138.5, | , 22.1, 0.0, 409.6, | ,  1000,   955,  3000,  2943, | , -3.4, 151.6, 1.478, |, 0.0
3392.4, 139.0, | , 22.1, 0.0, 404.5, | ,  1000,   953,  3000,  2922, | , -3.4, 141.8, 1.374, |, 0.0
3393.4, 138.3, | , 22.1, 0.0, 409.6, | ,  1000,   953,  3000,  2944, | , -3.4, 153.8, 1.498, |, 0.0
3394.5, 138.3, | , 22.1, 0.0, 409.6, | ,  1000,   957,  3000,  2926, | , -3.4, 170.5, 1.655, |, 0.0
3395.5, 138.4, | , 22.1, 0.0, 410.1, | ,  1000,   955,  3000,  2925, | , -3.4, 169.2, 1.641, |, 0.0
3396.5, 138.2, | , 22.1, 0.0, 409.9, | ,  1000,   955,  3000,  2944, | , -3.4, 158.9, 1.549, |, 0.0
3397.5, 139.7, | , 22.1, 0.0, 400.9, | ,  1000,   949,  3000,  2947, | , -3.4, 150.8, 1.469, |, 0.0
3398.5, 138.6, | , 22.1, 0.0, 410.7, | ,  1000,   949,  3000,  2937, | , -3.4, 142.2, 1.382, |, 0.0
3399.5, 138.2, | , 22.1, 0.0, 410.5, | ,  1000,   954,  3000,  2911, | , -3.4, 153.4, 1.482, |, 0.0
3400.5, 138.2, | , 22.1, 0.0, 410.3, | ,  1000,   961,  3000,  2927, | , -3.4, 182.5, 1.774, |, 0.0
3401.5, 138.4, | , 22.1, 0.0, 411.3, | ,  1000,   954,  3000,  2934, | , -3.4, 154.6, 1.503, |, 0.0
3402.5, 139.4, | , 22.1, 0.0, 406.1, | ,  1000,   955,  3000,  2923, | , -3.4, 151.6, 1.470, |, 0.0
3403.6, 138.2, | , 22.1, 0.0, 411.0, | ,  1000,   953,  3000,  2940, | , -3.4, 156.4, 1.522, |, 0.0
3404.6, 138.1, | , 22.1, 0.0, 411.2, | ,  1000,   958,  3000,  2903, | , -3.4, 182.9, 1.766, |, 0.0
3405.6, 138.1, | , 22.1, 0.0, 411.4, | ,  1000,   956,  3000,  2926, | , -3.4, 161.5, 1.567, |, 0.0
3406.6, 138.5, | , 22.1, 0.0, 411.8, | ,  1000,   952,  3000,  2936, | , -3.4, 152.1, 1.478, |, 0.0
3407.6, 138.3, | , 22.1, 0.0, 411.1, | ,  1000,   951,  3000,  2931, | , -3.4, 181.2, 1.759, |, 0.0
3408.6, 138.5, | , 22.1, 0.0, 412.0, | ,  1000,   960,  3000,  2930, | , -3.4, 152.5, 1.483, |, 0.0
3409.6, 138.5, | , 22.1, 0.0, 412.3, | ,  1000,   958,  3000,  2926, | , -3.4, 175.6, 1.706, |, 0.0
3410.6, 138.4, | , 22.1, 0.0, 412.0, | ,  1000,   957,  3000,  2942, | , -3.4, 152.5, 1.487, |, 0.0
3411.6, 138.3, | , 22.1, 0.0, 412.4, | ,  1000,   959,  3000,  2922, | , -3.4, 164.9, 1.600, |, 0.0
3412.6, 138.7, | , 22.1, 0.0, 411.9, | ,  1000,   951,  3000,  2937, | , -3.4, 169.2, 1.645, |, 0.0
3413.7, 138.2, | , 22.1, 0.0, 412.3, | ,  1000,   953,  3000,  2931, | , -3.4, 153.4, 1.489, |, 0.0
3414.7, 138.1, | , 22.1, 0.0, 412.7, | ,  1000,   954,  3000,  2935, | , -3.4, 157.6, 1.533, |, 0.0
3415.7, 138.2, | , 22.1, 0.0, 412.8, | ,  1000,   961,  3000,  2918, | , -3.4, 163.2, 1.583, |, 0.0
3416.7, 138.5, | , 22.1, 0.0, 413.5, | ,  1000,   955,  3000,  2943, | , -3.4, 158.9, 1.549, |, 0.0
3417.7, 138.4, | , 22.1, 0.0, 412.4, | ,  1000,   958,  3000,  2932, | , -3.4, 161.1, 1.566, |, 0.0
3418.7, 138.8, | , 22.1, 0.0, 412.5, | ,  1000,   952,  3000,  2925, | , -3.4, 158.9, 1.541, |, 0.0
3419.7, 138.5, | , 22.1, 0.0, 413.3, | ,  1000,   959,  3000,  2927, | , -3.4, 156.8, 1.523, |, 0.0
3420.7, 138.5, | , 22.1, 0.0, 413.6, | ,  1000,   955,  3000,  2931, | , -3.4, 161.9, 1.573, |, 0.0
3421.7, 138.3, | , 22.1, 0.0, 413.7, | ,  1000,   958,  3000,  2938, | , -3.4, 166.2, 1.619, |, 0.0
3422.7, 138.7, | , 22.1, 0.0, 413.2, | ,  1000,   956,  3000,  2943, | , -3.4, 156.8, 1.528, |, 0.0
3423.8, 138.8, | , 22.1, 0.0, 409.6, | ,  1000,   949,  3000,  2908, | , -3.4, 190.2, 1.834, |, 0.0
3424.8, 138.3, | , 22.1, 0.0, 413.6, | ,  1000,   955,  3000,  2926, | , -3.4, 169.6, 1.646, |, 0.0
3425.8, 138.2, | , 22.1, 0.0, 414.2, | ,  1000,   951,  3000,  2946, | , -3.4, 159.8, 1.557, |, 0.0
3426.8, 138.5, | , 22.1, 0.0, 414.3, | ,  1000,   955,  3000,  2933, | , -3.4, 173.9, 1.691, |, 0.0
3427.8, 138.9, | , 22.1, 0.0, 413.9, | ,  1000,   959,  3000,  2944, | , -3.4, 164.5, 1.605, |, 0.0
3428.8, 139.0, | , 22.1, 0.0, 409.7, | ,  1000,   958,  3000,  2926, | , -3.4, 179.5, 1.743, |, 0.0
3429.8, 138.3, | , 22.1, 0.0, 414.1, | ,  1000,   959,  3000,  2933, | , -3.4, 167.1, 1.626, |, 0.0
3430.8, 138.7, | , 22.1, 0.0, 414.4, | ,  1000,   958,  3000,  2941, | , -3.4, 160.2, 1.562, |, 0.0
3431.8, 138.7, | , 22.1, 0.0, 414.8, | ,  1000,   949,  3000,  2922, | , -3.4, 161.1, 1.559, |, 0.0
3432.8, 138.4, | , 22.1, 0.0, 413.9, | ,  1000,   951,  3000,  2915, | , -3.4, 167.9, 1.623, |, 0.0
3433.9, 138.4, | , 22.1, 0.0, 414.9, | ,  1000,   955,  3000,  2909, | , -3.4, 196.2, 1.896, |, 0.0
3434.9, 138.1, | , 22.1, 0.0, 414.2, | ,  1000,   955,  3000,  2931, | , -3.4, 166.6, 1.619, |, 0.0
3435.9, 138.2, | , 22.1, 0.0, 415.1, | ,  1000,   960,  3000,  2921, | , -3.4, 189.3, 1.837, |, 0.0
3436.9, 138.1, | , 22.1, 0.0, 415.5, | ,  1000,   960,  3000,  2928, | , -3.4, 169.2, 1.645, |, 0.0
3437.9, 138.5, | , 22.1, 0.0, 414.4, | ,  1000,   953,  3000,  2905, | , -3.4, 199.6, 1.926, |, 0.0
3438.9, 138.2, | , 22.1, 0.0, 415.2, | ,  1000,   957,  3000,  2941, | , -3.4, 170.1, 1.658, |, 0.0
3439.9, 138.2, | , 22.1, 0.0, 415.2, | ,  1000,   954,  3000,  2948, | , -3.4, 169.2, 1.651, |, 0.0
3440.9, 138.5, | , 22.1, 0.0, 415.7, | ,  1000,   950,  3000,  2937, | , -3.4, 164.9, 1.603, |, 0.0
3441.9, 138.1, | , 22.1, 0.0, 415.7, | ,  1000,   954,  3000,  2939, | , -3.4, 199.2, 1.939, |, 0.0
3443.0, 138.3, | , 22.1, 0.0, 415.0, | ,  1000,   959,  3000,  2927, | , -3.4, 165.8, 1.611, |, 0.0
3444.0, 138.2, | , 22.1, 0.0, 412.6, | ,  1000,   953,  3000,  2935, | , -3.4, 173.5, 1.686, |, 0.0
3445.0, 138.5, | , 22.1, 0.0, 416.3, | ,  1000,   954,  3000,  2931, | , -3.4, 182.5, 1.773, |, 0.0
3446.0, 138.1, | , 22.1, 0.0, 416.0, | ,  1000,   956,  3000,  2942, | , -3.4, 166.6, 1.624, |, 0.0
3447.0, 138.3, | , 22.1, 0.0, 416.2, | ,  1000,   959,  3000,  2954, | , -3.4, 177.4, 1.735, |, 0.0
3448.0, 138.7, | , 22.1, 0.0, 415.9, | ,  1000,   962,  3000,  2919, | , -3.4, 200.5, 1.945, |, 0.0
3449.0, 138.6, | , 22.1, 0.0, 416.5, | ,  1000,   955,  3000,  2933, | , -3.4, 191.5, 1.861, |, 0.0
3450.0, 138.8, | , 22.1, 0.0, 412.0, | ,  1000,   953,  3000,  2933, | , -3.4, 173.1, 1.681, |, 0.0
3451.0, 138.6, | , 22.1, 0.0, 416.6, | ,  1000,   959,  3000,  2943, | , -3.4, 176.9, 1.726, |, 0.0
3452.0, 138.6, | , 22.1, 0.0, 417.0, | ,  1000,   961,  3000,  2927, | , -3.4, 173.9, 1.691, |, 0.0
3453.1, 138.3, | , 22.1, 0.0, 415.8, | ,  1000,   955,  3000,  2918, | , -3.4, 185.1, 1.792, |, 0.0
3454.1, 138.2, | , 22.1, 0.0, 417.0, | ,  1000,   955,  3000,  2925, | , -3.4, 199.6, 1.936, |, 0.0
3455.1, 139.6, | , 22.1, 0.0, 408.7, | ,  1000,   950,  3000,  2920, | , -3.4, 195.8, 1.894, |, 0.0
3456.1, 138.4, | , 22.1, 0.0, 416.7, | ,  1000,   949,  3000,  2929, | , -3.4, 182.1, 1.765, |, 0.0
3457.1, 138.1, | , 22.1, 0.0, 417.1, | ,  1000,   954,  3000,  2940, | , -3.4, 195.8, 1.906, |, 0.0
3458.1, 138.3, | , 22.1, 0.0, 417.2, | ,  1000,   956,  3000,  2914, | , -3.4, 199.6, 1.931, |, 0.0
3459.1, 138.5, | , 22.1, 0.0, 417.6, | ,  1000,   955,  3000,  2920, | , -3.4, 185.1, 1.793, |, 0.0
3460.1, 138.3, | , 22.1, 0.0, 413.3, | ,  1000,   952,  3000,  2925, | , -3.4, 179.9, 1.744, |, 0.0
3461.1, 138.2, | , 22.1, 0.0, 417.4, | ,  1000,   960,  3000,  2936, | , -3.4, 181.2, 1.765, |, 0.0
3462.1, 138.5, | , 22.1, 0.0, 417.4, | ,  1000,   949,  3000,  2927, | , -3.4, 193.2, 1.872, |, 0.0
3463.2, 138.3, | , 22.1, 0.0, 416.9, | ,  1000,   951,  3000,  2944, | , -3.4, 209.1, 2.036, |, 0.0
3464.2, 138.3, | , 22.1, 0.0, 417.6, | ,  1000,   950,  3000,  2923, | , -3.4, 212.9, 2.062, |, 0.0
3465.2, 138.2, | , 22.1, 0.0, 417.8, | ,  1000,   951,  3000,  2943, | , -3.4, 194.1, 1.889, |, 0.0
3466.2, 138.4, | , 22.1, 0.0, 418.4, | ,  1000,   954,  3000,  2938, | , -3.4, 207.3, 2.018, |, 0.0
3467.2, 138.2, | , 22.1, 0.0, 418.1, | ,  1000,   955,  3000,  2922, | , -3.4, 188.5, 1.827, |, 0.0
3468.2, 138.3, | , 22.1, 0.0, 417.5, | ,  1000,   955,  3000,  2957, | , -3.4, 195.3, 1.911, |, 0.0
3469.2, 138.6, | , 22.1, 0.0, 418.8, | ,  1000,   949,  3000,  2942, | , -3.4, 183.4, 1.784, |, 0.0
3470.2, 138.5, | , 22.1, 0.0, 418.9, | ,  1000,   960,  3000,  2940, | , -3.4, 190.6, 1.859, |, 0.0
3471.2, 138.2, | , 22.1, 0.0, 419.1, | ,  1000,   960,  3000,  2907, | , -3.4, 183.8, 1.777, |, 0.0
3472.3, 138.6, | , 22.1, 0.0, 419.5, | ,  1000,   959,  3000,  2929, | , -3.4, 190.6, 1.853, |, 0.0
3473.3, 138.7, | , 22.1, 0.0, 419.0, | ,  1000,   949,  3000,  2936, | , -3.4, 192.3, 1.868, |, 0.0
3474.3, 138.2, | , 22.1, 0.0, 419.6, | ,  1000,   954,  3000,  2929, | , -3.4, 191.1, 1.855, |, 0.0
3475.3, 138.2, | , 22.1, 0.0, 419.8, | ,  1000,   958,  3000,  2919, | , -3.4, 218.5, 2.118, |, 0.0
3476.3, 139.3, | , 22.1, 0.0, 414.5, | ,  1000,   957,  3000,  2940, | , -3.4, 221.1, 2.153, |, 0.0
3477.3, 138.6, | , 22.1, 0.0, 419.8, | ,  1000,   951,  3000,  2928, | , -3.4, 190.6, 1.849, |, 0.0
3478.3, 138.4, | , 22.1, 0.0, 419.1, | ,  1000,   959,  3000,  2934, | , -3.4, 186.4, 1.814, |, 0.0
3479.3, 138.3, | , 22.1, 0.0, 420.1, | ,  1000,   958,  3000,  2939, | , -3.4, 186.4, 1.816, |, 0.0
3480.3, 138.7, | , 22.1, 0.0, 420.8, | ,  1000,   953,  3000,  2947, | , -3.4, 191.5, 1.867, |, 0.0
3481.3, 139.1, | , 22.1, 0.0, 414.7, | ,  1000,   955,  3000,  2930, | , -3.4, 191.1, 1.856, |, 0.0
3482.3, 138.2, | , 22.1, 0.0, 420.5, | ,  1000,   956,  3000,  2937, | , -3.4, 192.8, 1.876, |, 0.0
3483.4, 138.3, | , 22.1, 0.0, 420.5, | ,  1000,   946,  3000,  2910, | , -3.4, 195.8, 1.887, |, 0.0
3484.4, 138.4, | , 22.1, 0.0, 421.0, | ,  1000,   949,  3000,  2909, | , -3.4, 197.9, 1.909, |, 0.0
3485.4, 138.2, | , 22.1, 0.0, 421.1, | ,  1000,   955,  3000,  2937, | , -3.4, 196.2, 1.909, |, 0.0
3486.4, 138.7, | , 22.1, 0.0, 416.1, | ,  1000,   952,  3000,  2920, | , -3.4, 199.2, 1.929, |, 0.0
3487.4, 138.5, | , 22.1, 0.0, 421.4, | ,  1000,   960,  3000,  2930, | , -3.4, 227.5, 2.212, |, 0.0
3488.4, 138.4, | , 22.1, 0.0, 420.6, | ,  1000,   959,  3000,  2948, | , -3.4, 215.1, 2.100, |, 0.0
3489.4, 138.3, | , 22.1, 0.0, 421.2, | ,  1000,   956,  3000,  2943, | , -3.4, 220.6, 2.151, |, 0.0
3490.4, 138.2, | , 22.1, 0.0, 421.1, | ,  1000,   960,  3000,  2922, | , -3.4, 214.6, 2.083, |, 0.0
3491.4, 138.5, | , 22.1, 0.0, 421.5, | ,  1000,   954,  3000,  2926, | , -3.4, 197.9, 1.919, |, 0.0
3492.4, 138.2, | , 22.1, 0.0, 421.3, | ,  1000,   959,  3000,  2929, | , -3.4, 196.2, 1.907, |, 0.0
3493.5, 138.2, | , 22.1, 0.0, 421.1, | ,  1000,   952,  3000,  2908, | , -3.4, 218.9, 2.113, |, 0.0
3494.5, 138.5, | , 22.1, 0.0, 422.1, | ,  1000,   959,  3000,  2912, | , -3.4, 203.9, 1.974, |, 0.0
3495.5, 138.5, | , 22.1, 0.0, 422.4, | ,  1000,   951,  3000,  2937, | , -3.4, 195.8, 1.903, |, 0.0
3496.5, 138.2, | , 22.1, 0.0, 422.0, | ,  1000,   960,  3000,  2943, | , -3.4, 207.3, 2.023, |, 0.0
3497.5, 138.7, | , 22.1, 0.0, 422.8, | ,  1000,   957,  3000,  2923, | , -3.4, 206.5, 2.003, |, 0.0
3498.5, 138.8, | , 22.1, 0.0, 421.8, | ,  1000,   960,  3000,  2934, | , -3.4, 223.6, 2.177, |, 0.0
3499.5, 138.2, | , 22.1, 0.0, 422.7, | ,  1000,   960,  3000,  2913, | , -3.4, 220.6, 2.136, |, 0.0
3500.5, 138.2, | , 22.1, 0.0, 422.5, | ,  1000,   959,  3000,  2926, | , -3.4, 204.8, 1.989, |, 0.0
3501.5, 138.5, | , 22.1, 0.0, 422.7, | ,  1000,   955,  3000,  2933, | , -3.4, 203.9, 1.982, |, 0.0
3502.5, 138.6, | , 22.1, 0.0, 421.9, | ,  1000,   950,  3000,  2934, | , -3.4, 212.1, 2.059, |, 0.0
3503.6, 138.4, | , 22.1, 0.0, 422.2, | ,  1000,   959,  3000,  2936, | , -3.4, 219.8, 2.140, |, 0.0
3504.6, 138.3, | , 22.1, 0.0, 423.0, | ,  1000,   953,  3000,  2937, | , -3.4, 207.8, 2.021, |, 0.0
3505.6, 138.1, | , 22.1, 0.0, 423.2, | ,  1000,   949,  3000,  2930, | , -3.4, 203.9, 1.978, |, 0.0
3506.6, 138.4, | , 22.1, 0.0, 423.3, | ,  1000,   957,  3000,  2942, | , -3.4, 233.5, 2.276, |, 0.0
3507.6, 138.8, | , 22.1, 0.0, 418.8, | ,  1000,   956,  3000,  2944, | , -3.4, 218.5, 2.130, |, 0.0
3508.6, 138.2, | , 22.1, 0.0, 422.9, | ,  1000,   955,  3000,  2919, | , -3.4, 211.6, 2.050, |, 0.0
3509.6, 138.7, | , 22.1, 0.0, 423.5, | ,  1000,   959,  3000,  2937, | , -3.4, 213.3, 2.078, |, 0.0
3510.6, 138.3, | , 22.1, 0.0, 423.8, | ,  1000,   957,  3000,  2950, | , -3.4, 214.2, 2.092, |, 0.0
3511.6, 138.2, | , 22.1, 0.0, 423.8, | ,  1000,   958,  3000,  2939, | , -3.4, 211.2, 2.057, |, 0.0
3512.6, 139.2, | , 22.1, 0.0, 419.1, | ,  1000,   945,  3000,  2920, | , -3.4, 237.3, 2.293, |, 0.0
3513.7, 138.4, | , 22.1, 0.0, 423.3, | ,  1000,   959,  3000,  2928, | , -3.4, 220.6, 2.144, |, 0.0
3514.7, 138.1, | , 22.1, 0.0, 423.9, | ,  1000,   951,  3000,  2931, | , -3.4, 241.6, 2.345, |, 0.0
3515.7, 138.1, | , 22.1, 0.0, 424.1, | ,  1000,   954,  3000,  2937, | , -3.4, 231.8, 2.254, |, 0.0
3516.7, 138.4, | , 22.1, 0.0, 424.0, | ,  1000,   955,  3000,  2937, | , -3.4, 236.0, 2.297, |, 0.0
3517.7, 138.3, | , 22.1, 0.0, 424.4, | ,  1000,   957,  3000,  2926, | , -3.4, 214.2, 2.079, |, 0.0
3518.7, 138.4, | , 22.1, 0.0, 423.8, | ,  1000,   952,  3000,  2921, | , -3.4, 212.5, 2.057, |, 0.0
3519.7, 138.2, | , 22.1, 0.0, 424.7, | ,  1000,   955,  3000,  2933, | , -3.4, 225.3, 2.190, |, 0.0
3520.7, 138.5, | , 22.1, 0.0, 424.9, | ,  1000,   959,  3000,  2912, | , -3.4, 242.5, 2.347, |, 0.0
3521.7, 138.2, | , 22.1, 0.0, 425.2, | ,  1000,   961,  3000,  2937, | , -3.4, 220.6, 2.150, |, 0.0
3522.7, 138.2, | , 22.1, 0.0, 424.9, | ,  1000,   957,  3000,  2941, | , -3.4, 211.2, 2.059, |, 0.0
3523.7, 138.7, | , 22.1, 0.0, 424.7, | ,  1000,   956,  3000,  2963, | , -3.4, 213.8, 2.095, |, 0.0
3524.8, 138.5, | , 22.1, 0.0, 425.5, | ,  1000,   955,  3000,  2934, | , -3.4, 221.5, 2.154, |, 0.0
3525.8, 138.3, | , 22.1, 0.0, 424.9, | ,  1000,   957,  3000,  2944, | , -3.4, 219.3, 2.139, |, 0.0
3526.8, 138.3, | , 22.1, 0.0, 425.4, | ,  1000,   957,  3000,  2942, | , -3.4, 221.9, 2.163, |, 0.0
3527.8, 138.5, | , 22.1, 0.0, 425.7, | ,  1000,   949,  3000,  2922, | , -3.4, 222.8, 2.156, |, 0.0
3528.8, 138.2, | , 22.1, 0.0, 425.2, | ,  1000,   951,  3000,  2918, | , -3.4, 232.6, 2.250, |, 0.0
3529.8, 138.2, | , 22.1, 0.0, 425.7, | ,  1000,   959,  3000,  2937, | , -3.4, 246.8, 2.403, |, 0.0
3530.8, 138.5, | , 22.1, 0.0, 426.5, | ,  1000,   951,  3000,  2933, | , -3.4, 240.8, 2.338, |, 0.0
3531.8, 138.1, | , 22.1, 0.0, 426.1, | ,  1000,   954,  3000,  2932, | , -3.4, 220.6, 2.143, |, 0.0
3532.8, 138.1, | , 22.1, 0.0, 425.8, | ,  1000,   959,  3000,  2911, | , -3.4, 241.6, 2.338, |, 0.0
3533.8, 138.9, | , 22.1, 0.0, 421.5, | ,  1000,   950,  3000,  2944, | , -3.4, 248.9, 2.423, |, 0.0
3534.9, 138.7, | , 22.1, 0.0, 426.5, | ,  1000,   960,  3000,  2947, | , -3.4, 234.8, 2.293, |, 0.0
3535.9, 138.2, | , 22.1, 0.0, 426.5, | ,  1000,   952,  3000,  2948, | , -3.4, 229.6, 2.238, |, 0.0
3536.9, 138.2, | , 22.1, 0.0, 426.4, | ,  1000,   955,  3000,  2921, | , -3.4, 230.9, 2.237, |, 0.0
3537.9, 138.7, | , 22.1, 0.0, 427.0, | ,  1000,   961,  3000,  2956, | , -3.4, 229.2, 2.245, |, 0.0
3538.9, 139.5, | , 22.1, 0.0, 421.3, | ,  1000,   959,  3000,  2933, | , -3.4, 230.1, 2.238, |, 0.0
3539.9, 138.2, | , 22.1, 0.0, 427.0, | ,  1000,   948,  3000,  2916, | , -3.4, 228.3, 2.206, |, 0.0
3540.9, 138.1, | , 22.1, 0.0, 426.8, | ,  1000,   955,  3000,  2922, | , -3.4, 228.3, 2.214, |, 0.0
3541.9, 138.6, | , 22.1, 0.0, 426.6, | ,  1000,   954,  3000,  2941, | , -3.4, 227.5, 2.215, |, 0.0
3542.9, 138.2, | , 22.1, 0.0, 427.2, | ,  1000,   956,  3000,  2938, | , -3.4, 230.1, 2.240, |, 0.0
3543.9, 138.5, | , 22.1, 0.0, 426.5, | ,  1000,   954,  3000,  2936, | , -3.4, 238.6, 2.320, |, 0.0
3545.0, 138.2, | , 22.1, 0.0, 427.3, | ,  1000,   954,  3000,  2939, | , -3.4, 258.8, 2.518, |, 0.0
3546.0, 138.5, | , 22.1, 0.0, 427.8, | ,  1000,   959,  3000,  2913, | , -3.4, 241.2, 2.335, |, 0.0
3547.0, 138.2, | , 22.1, 0.0, 427.9, | ,  1000,   954,  3000,  2914, | , -3.4, 236.5, 2.287, |, 0.0
3548.0, 138.1, | , 22.1, 0.0, 427.3, | ,  1000,   952,  3000,  2947, | , -3.4, 239.0, 2.330, |, 0.0
3549.0, 138.7, | , 22.1, 0.0, 427.6, | ,  1000,   953,  3000,  2920, | , -3.4, 243.3, 2.356, |, 0.0
3550.0, 138.6, | , 22.1, 0.0, 428.0, | ,  1000,   958,  3000,  2936, | , -3.4, 255.3, 2.486, |, 0.0
3551.0, 138.1, | , 22.1, 0.0, 427.9, | ,  1000,   959,  3000,  2937, | , -3.4, 235.6, 2.295, |, 0.0
3552.0, 138.1, | , 22.1, 0.0, 428.1, | ,  1000,   956,  3000,  2932, | , -3.4, 233.9, 2.274, |, 0.0
3553.0, 138.5, | , 22.1, 0.0, 428.5, | ,  1000,   956,  3000,  2941, | , -3.4, 233.9, 2.279, |, 0.0
3554.0, 138.4, | , 22.1, 0.0, 427.4, | ,  1000,   953,  3000,  2938, | , -3.4, 235.2, 2.288, |, 0.0
3555.0, 138.3, | , 22.1, 0.0, 428.4, | ,  1000,   960,  3000,  2944, | , -3.4, 236.5, 2.308, |, 0.0
3556.1, 138.7, | , 22.1, 0.0, 428.6, | ,  1000,   958,  3000,  2950, | , -3.4, 250.6, 2.449, |, 0.0
3557.1, 138.7, | , 22.1, 0.0, 429.0, | ,  1000,   951,  3000,  2939, | , -3.4, 264.8, 2.575, |, 0.0
3558.1, 138.3, | , 22.1, 0.0, 424.5, | ,  1000,   953,  3000,  2933, | , -3.4, 236.0, 2.293, |, 0.0
3559.1, 138.3, | , 22.1, 0.0, 428.5, | ,  1000,   947,  3000,  2920, | , -3.4, 239.0, 2.311, |, 0.0
3560.1, 139.1, | , 22.1, 0.0, 424.7, | ,  1000,   954,  3000,  2917, | , -3.4, 236.9, 2.293, |, 0.0
3561.1, 138.3, | , 22.1, 0.0, 429.3, | ,  1000,   959,  3000,  2933, | , -3.4, 237.8, 2.313, |, 0.0
3562.1, 138.3, | , 22.1, 0.0, 429.3, | ,  1000,   955,  3000,  2933, | , -3.4, 236.0, 2.295, |, 0.0
3563.1, 138.4, | , 22.1, 0.0, 429.4, | ,  1000,   958,  3000,  2929, | , -3.4, 239.0, 2.323, |, 0.0
3564.1, 138.8, | , 22.1, 0.0, 429.0, | ,  1000,   951,  3000,  2934, | , -3.4, 268.2, 2.605, |, 0.0
3565.1, 139.3, | , 22.1, 0.0, 422.5, | ,  1000,   955,  3000,  2922, | , -3.4,  60.4, 0.585, |, 0.0
3566.2, 138.2, | , 22.1, 0.0, 429.4, | ,  1000,   958,  3000,  2936, | , -3.4,  39.8, 0.388, |, 0.0
3567.2, 138.5, | , 22.1, 0.0, 429.9, | ,  1000,   954,  3000,  2922, | , -3.4,  48.8, 0.473, |, 0.0
3568.2, 138.2, | , 22.1, 0.0, 429.9, | ,  1000,   956,  3000,  2917, | , -3.4,  60.8, 0.589, |, 0.0
3569.2, 138.2, | , 22.1, 0.0, 429.5, | ,  1000,   952,  3000,  2918, | , -3.4,  55.7, 0.539, |, 0.0
3570.2, 138.7, | , 22.1, 0.0, 429.9, | ,  1000,   954,  3000,  2934, | , -3.4,  95.9, 0.933, |, 0.0
3571.2, 138.6, | , 22.1, 0.0, 430.5, | ,  1000,   952,  3000,  2955, | , -3.4,  83.1, 0.812, |, 0.0
3572.2, 138.1, | , 22.1, 0.0, 430.6, | ,  1000,   957,  3000,  2921, | , -3.4,  80.1, 0.777, |, 0.0
3573.2, 138.2, | , 22.1, 0.0, 430.6, | ,  1000,   958,  3000,  2944, | , -3.4,  92.9, 0.907, |, 0.0
3574.2, 138.8, | , 22.1, 0.0, 430.7, | ,  1000,   956,  3000,  2938, | , -3.4,  95.5, 0.930, |, 0.0
3575.3, 138.3, | , 22.1, 0.0, 430.3, | ,  1000,   951,  3000,  2934, | , -3.4, 108.8, 1.057, |, 0.0
3576.3, 138.1, | , 22.1, 0.0, 431.0, | ,  1000,   956,  3000,  2935, | , -3.4, 115.2, 1.121, |, 0.0
3577.3, 138.5, | , 22.1, 0.0, 431.7, | ,  1000,   955,  3000,  2937, | , -3.4, 114.4, 1.113, |, 0.0
3578.3, 138.5, | , 22.1, 0.0, 431.5, | ,  1000,   953,  3000,  2926, | , -3.4, 137.5, 1.334, |, 0.0
3579.3, 138.3, | , 22.1, 0.0, 430.8, | ,  1000,   959,  3000,  2919, | , -3.4, 146.9, 1.425, |, 0.0
3580.3, 138.2, | , 22.1, 0.0, 431.5, | ,  1000,   954,  3000,  2940, | , -3.4, 146.5, 1.426, |, 0.0
3581.3, 138.5, | , 22.1, 0.0, 431.8, | ,  1000,   954,  3000,  2947, | , -3.4, 152.1, 1.483, |, 0.0
3582.3, 138.6, | , 22.1, 0.0, 432.1, | ,  1000,   952,  3000,  2940, | , -3.4, 158.1, 1.538, |, 0.0
3583.3, 138.4, | , 22.1, 0.0, 431.7, | ,  1000,   952,  3000,  2958, | , -3.4, 170.5, 1.667, |, 0.0
3584.3, 138.4, | , 22.1, 0.0, 431.4, | ,  1000,   958,  3000,  2932, | , -3.4, 166.2, 1.616, |, 0.0
3585.3, 138.6, | , 22.1, 0.0, 432.4, | ,  1000,   955,  3000,  2911, | , -3.4, 181.6, 1.756, |, 0.0
3586.4, 139.4, | , 22.1, 0.0, 427.6, | ,  1000,   958,  3000,  2931, | , -3.4, 187.2, 1.820, |, 0.0
3587.4, 138.3, | , 22.1, 0.0, 432.5, | ,  1000,   959,  3000,  2952, | , -3.4, 187.6, 1.835, |, 0.0
3588.4, 138.3, | , 22.1, 0.0, 432.3, | ,  1000,   955,  3000,  2928, | , -3.4, 198.8, 1.930, |, 0.0
3589.4, 138.7, | , 22.1, 0.0, 432.1, | ,  1000,   961,  3000,  2919, | , -3.4, 197.1, 1.912, |, 0.0
3590.4, 138.2, | , 22.1, 0.0, 432.8, | ,  1000,   951,  3000,  2922, | , -3.4, 229.2, 2.219, |, 0.0
3591.4, 139.1, | , 22.1, 0.0, 426.4, | ,  1000,   951,  3000,  2926, | , -3.4, 217.2, 2.105, |, 0.0
3592.4, 138.7, | , 22.1, 0.0, 433.3, | ,  1000,   954,  3000,  2922, | , -3.4, 219.8, 2.130, |, 0.0
3593.4, 138.2, | , 22.1, 0.0, 433.5, | ,  1000,   956,  3000,  2922, | , -3.4, 222.8, 2.159, |, 0.0
3594.4, 138.3, | , 22.1, 0.0, 432.6, | ,  1000,   959,  3000,  2911, | , -3.4, 240.3, 2.325, |, 0.0
3595.4, 138.3, | , 22.1, 0.0, 433.8, | ,  1000,   959,  3000,  2939, | , -3.4, 254.9, 2.484, |, 0.0
3596.5, 139.2, | , 22.1, 0.0, 429.0, | ,  1000,   950,  3000,  2922, | , -3.4, 258.3, 2.500, |, 0.0
3597.5, 138.1, | , 22.1, 0.0, 433.4, | ,  1000,   952,  3000,  2919, | , -3.4, 245.5, 2.376, |, 0.0
3598.5, 138.2, | , 22.1, 0.0, 433.8, | ,  1000,   960,  3000,  2943, | , -3.4, 248.5, 2.424, |, 0.0
3599.5, 138.8, | , 22.1, 0.0, 433.4, | ,  1000,   954,  3000,  2946, | , -3.4, 254.9, 2.485, |, 0.0
3600.5, 138.5, | , 22.1, 0.0, 434.1, | ,  1000,   949,  3000,  2937, | , -3.4, 253.6, 2.464, |, 0.0
3601.5, 138.1, | , 22.1, 0.0, 434.0, | ,  1000,   958,  3000,  2937, | , -3.4, 258.3, 2.515, |, 0.0
3602.5, 138.4, | , 22.1, 0.0, 434.5, | ,  1000,   950,  3000,  2931, | , -3.4, 257.0, 2.494, |, 0.0
3603.5, 138.6, | , 22.1, 0.0, 434.6, | ,  1000,   960,  3000,  2930, | , -3.4, 263.0, 2.558, |, 0.0
3604.5, 138.3, | , 22.1, 0.0, 434.2, | ,  1000,   955,  3000,  2952, | , -3.4, 257.9, 2.519, |, 0.0
3605.5, 138.1, | , 22.1, 0.0, 435.0, | ,  1000,   957,  3000,  2943, | , -3.4, 261.3, 2.548, |, 0.0
3606.6, 138.7, | , 22.1, 0.0, 435.2, | ,  1000,   953,  3000,  2926, | , -3.4, 266.9, 2.589, |, 0.0
3607.6, 138.5, | , 22.1, 0.0, 434.9, | ,  1000,   958,  3000,  2922, | , -3.4, 269.5, 2.614, |, 0.0
3608.6, 138.2, | , 22.1, 0.0, 435.1, | ,  1000,   961,  3000,  2918, | , -3.4, 286.6, 2.779, |, 0.0
3609.6, 138.5, | , 22.1, 0.0, 434.3, | ,  1000,   952,  3000,  2944, | , -3.4, 273.3, 2.662, |, 0.0
3610.6, 138.5, | , 22.1, 0.0, 435.3, | ,  1000,   961,  3000,  2940, | , -3.4, 265.2, 2.586, |, 0.0
3611.6, 138.5, | , 22.1, 0.0, 435.4, | ,  1000,   953,  3000,  2919, | , -3.4, 266.5, 2.579, |, 0.0
3612.6, 138.1, | , 22.1, 0.0, 435.3, | ,  1000,   956,  3000,  2937, | , -3.4, 268.2, 2.610, |, 0.0
3613.6, 138.5, | , 22.1, 0.0, 435.6, | ,  1000,   954,  3000,  2936, | , -3.4, 275.0, 2.675, |, 0.0
3614.6, 138.9, | , 22.1, 0.0, 434.7, | ,  1000,   955,  3000,  2954, | , -3.4, 290.0, 2.834, |, 0.0
3615.6, 138.3, | , 22.1, 0.0, 435.6, | ,  1000,   956,  3000,  2932, | , -3.4, 301.2, 2.927, |, 0.0
3616.6, 138.0, | , 22.1, 0.0, 435.8, | ,  1000,   955,  3000,  2917, | , -3.4, 278.0, 2.692, |, 0.0
3617.7, 139.1, | , 22.1, 0.0, 431.9, | ,  1000,   960,  3000,  2930, | , -3.4, 276.3, 2.687, |, 0.0
3618.7, 138.2, | , 22.1, 0.0, 436.1, | ,  1000,   955,  3000,  2941, | , -3.4, 274.6, 2.674, |, 0.0
3619.7, 138.4, | , 22.1, 0.0, 435.2, | ,  1000,   953,  3000,  2923, | , -3.4, 274.2, 2.657, |, 0.0
