Repository: jdhuang-csm/Ru-BCA

## Methods
* (BaO)<sub>x</sub>-(CaO)<sub>y</sub>-(Al<sub>2</sub>O<sub>3</sub>)<sub>1-x-y</sub> (BCA) catalyst supports were synthesized via sol-gel and solid-state methods. 
* Ru/BCA catalysts were prepared via incipient wetness impregnation to achieve 1 wt. % Ru loading.
* Ammonia synthesis rates were measured for Ru/BCA catalysts in a packed-bed reactor at 480-600<sup>o</sup>C, 10 bar, and space velocities up to 1.3 x 10<sup>6</sup> ml g<sub>cat</sub><sup>-1</sup> h<sup>-1</sup>.
* A machine learning (ML) model was employed to improve understanding of the behavior of Ru/BCA catalysts.
* A microkinetic model was developed to describe the best-performing catalyst.

File: data/init_files_Cadigan/BCA512.txt (part 9 of 43)
********** Start test **********
Elapsed time, Pressure, | , LJtemp(C), Inner-Temp, Outer-Temp, | , N2-set, N2-flow, H2-set, H2-flow, | , pH, NH3_ppm, NH3_Prod_rate, |, In222Temp
3201.7, 139.0, | , 24.3, 0.0, 392.9, | ,  1000,   955,  3000,  2907, | , -3.4, 206.9, 1.622, |, 0.0
3202.7, 139.5, | , 24.3, 0.0, 392.8, | ,  1000,   955,  3000,  2923, | , -3.4, 206.9, 1.629, |, 0.0
3203.7, 138.9, | , 24.3, 0.0, 393.1, | ,  1000,   950,  3000,  2907, | , -3.4, 209.1, 1.637, |, 0.0
3204.7, 139.0, | , 24.3, 0.0, 393.0, | ,  1000,   960,  3000,  2929, | , -3.4, 217.6, 1.718, |, 0.0
3205.7, 139.4, | , 24.3, 0.0, 393.8, | ,  1000,   957,  3000,  2924, | , -3.4, 244.6, 1.928, |, 0.0
3206.7, 140.2, | , 24.3, 0.0, 387.5, | ,  1000,   949,  3000,  2919, | , -3.4, 217.6, 1.709, |, 0.0
3207.7, 139.0, | , 24.3, 0.0, 393.7, | ,  1000,   954,  3000,  2945, | , -3.4, 224.1, 1.774, |, 0.0
3208.7, 138.9, | , 24.3, 0.0, 393.9, | ,  1000,   953,  3000,  2926, | , -3.4, 221.1, 1.741, |, 0.0
3209.7, 138.9, | , 24.3, 0.0, 394.1, | ,  1000,   957,  3000,  2921, | , -3.4, 253.2, 1.993, |, 0.0
3210.7, 138.8, | , 24.3, 0.0, 393.8, | ,  1000,   955,  3000,  2926, | , -3.4, 245.9, 1.938, |, 0.0
3211.8, 139.9, | , 24.3, 0.0, 387.7, | ,  1000,   942,  3000,  2931, | , -3.4, 223.6, 1.759, |, 0.0
3212.8, 139.4, | , 24.3, 0.0, 393.4, | ,  1000,   956,  3000,  2937, | , -3.4, 244.2, 1.930, |, 0.0
3213.8, 139.3, | , 24.3, 0.0, 394.7, | ,  1000,   955,  3000,  2917, | , -3.4, 251.9, 1.980, |, 0.0
3214.8, 139.2, | , 24.3, 0.0, 394.6, | ,  1000,   952,  3000,  2936, | , -3.4, 233.9, 1.846, |, 0.0
3215.8, 139.0, | , 24.3, 0.0, 395.0, | ,  1000,   958,  3000,  2925, | , -3.4, 233.9, 1.844, |, 0.0
3216.8, 139.7, | , 24.3, 0.0, 389.1, | ,  1000,   950,  3000,  2914, | , -3.4, 232.6, 1.825, |, 0.0
3217.8, 139.6, | , 24.3, 0.0, 394.1, | ,  1000,   953,  3000,  2941, | , -3.4, 240.8, 1.904, |, 0.0
3218.8, 138.9, | , 24.3, 0.0, 395.2, | ,  1000,   953,  3000,  2899, | , -3.4, 242.5, 1.896, |, 0.0
3219.8, 139.3, | , 24.3, 0.0, 395.1, | ,  1000,   953,  3000,  2923, | , -3.4, 241.6, 1.902, |, 0.0
3220.8, 139.3, | , 24.3, 0.0, 395.5, | ,  1000,   948,  3000,  2922, | , -3.4, 239.0, 1.878, |, 0.0
3221.9, 139.0, | , 24.3, 0.0, 395.4, | ,  1000,   957,  3000,  2921, | , -3.4, 259.6, 2.044, |, 0.0
3222.9, 139.0, | , 24.3, 0.0, 394.7, | ,  1000,   957,  3000,  2922, | , -3.4, 250.6, 1.974, |, 0.0
3223.9, 139.3, | , 24.3, 0.0, 395.8, | ,  1000,   952,  3000,  2945, | , -3.4, 254.9, 2.017, |, 0.0
3224.9, 139.0, | , 24.3, 0.0, 395.7, | ,  1000,   949,  3000,  2938, | , -3.4, 249.8, 1.971, |, 0.0
3225.9, 138.8, | , 24.3, 0.0, 395.2, | ,  1000,   947,  3000,  2908, | , -3.4, 274.2, 2.146, |, 0.0
3226.9, 138.8, | , 24.3, 0.0, 396.2, | ,  1000,   949,  3000,  2910, | , -3.4, 254.9, 1.997, |, 0.0
3227.9, 139.5, | , 24.3, 0.0, 395.8, | ,  1000,   958,  3000,  2933, | , -3.4, 265.6, 2.098, |, 0.0
3228.9, 139.0, | , 24.3, 0.0, 396.5, | ,  1000,   959,  3000,  2929, | , -3.4, 247.6, 1.955, |, 0.0
3229.9, 139.0, | , 24.3, 0.0, 396.4, | ,  1000,   957,  3000,  2922, | , -3.4, 248.9, 1.961, |, 0.0
3230.9, 139.0, | , 24.3, 0.0, 396.5, | ,  1000,   952,  3000,  2922, | , -3.4, 257.9, 2.028, |, 0.0
3231.9, 139.4, | , 24.3, 0.0, 397.1, | ,  1000,   956,  3000,  2926, | , -3.4, 258.3, 2.036, |, 0.0
3233.0, 139.1, | , 24.3, 0.0, 395.8, | ,  1000,   951,  3000,  2918, | , -3.4, 260.5, 2.046, |, 0.0
3234.0, 138.9, | , 24.3, 0.0, 397.1, | ,  1000,   957,  3000,  2911, | , -3.4, 268.2, 2.106, |, 0.0
3235.0, 139.4, | , 24.3, 0.0, 397.3, | ,  1000,   950,  3000,  2936, | , -3.4, 260.9, 2.058, |, 0.0
3236.0, 138.9, | , 24.3, 0.0, 397.4, | ,  1000,   951,  3000,  2923, | , -3.4, 264.3, 2.079, |, 0.0
3237.0, 138.9, | , 24.3, 0.0, 397.3, | ,  1000,   954,  3000,  2929, | , -3.4, 271.2, 2.138, |, 0.0
3238.0, 139.9, | , 24.3, 0.0, 392.0, | ,  1000,   958,  3000,  2937, | , -3.4, 293.5, 2.321, |, 0.0
3239.0, 139.0, | , 24.3, 0.0, 397.5, | ,  1000,   954,  3000,  2940, | , -3.4, 262.6, 2.076, |, 0.0
3240.0, 138.9, | , 24.3, 0.0, 397.9, | ,  1000,   948,  3000,  2909, | , -3.4, 266.5, 2.086, |, 0.0
3241.0, 139.0, | , 24.3, 0.0, 398.4, | ,  1000,   956,  3000,  2916, | , -3.4, 271.6, 2.135, |, 0.0
3242.0, 139.0, | , 24.3, 0.0, 398.3, | ,  1000,   953,  3000,  2929, | , -3.4, 266.5, 2.100, |, 0.0
3243.1, 140.6, | , 24.3, 0.0, 389.8, | ,  1000,   951,  3000,  2932, | , -3.4, 268.6, 2.117, |, 0.0
3244.1, 139.1, | , 24.3, 0.0, 398.0, | ,  1000,   958,  3000,  2911, | , -3.4, 299.9, 2.355, |, 0.0
3245.1, 138.8, | , 24.3, 0.0, 399.0, | ,  1000,   948,  3000,  2920, | , -3.4, 284.5, 2.234, |, 0.0
3246.1, 139.2, | , 24.3, 0.0, 399.2, | ,  1000,   949,  3000,  2920, | , -3.4, 279.8, 2.198, |, 0.0
3247.1, 138.8, | , 24.3, 0.0, 399.4, | ,  1000,   952,  3000,  2912, | , -3.4, 278.9, 2.188, |, 0.0
3248.1, 139.6, | , 24.3, 0.0, 393.3, | ,  1000,   953,  3000,  2938, | , -3.4, 296.0, 2.338, |, 0.0
3249.1, 139.6, | , 24.3, 0.0, 398.2, | ,  1000,   958,  3000,  2947, | , -3.4, 286.6, 2.272, |, 0.0
3250.1, 138.8, | , 24.3, 0.0, 399.1, | ,  1000,   954,  3000,  2904, | , -3.4, 287.9, 2.255, |, 0.0
3251.1, 139.1, | , 24.3, 0.0, 399.3, | ,  1000,   957,  3000,  2943, | , -3.4, 290.0, 2.296, |, 0.0
3252.1, 139.0, | , 24.3, 0.0, 399.3, | ,  1000,   951,  3000,  2918, | , -3.4, 285.7, 2.245, |, 0.0
3253.2, 139.2, | , 24.3, 0.0, 400.0, | ,  1000,   949,  3000,  2888, | , -3.4, 284.0, 2.213, |, 0.0
3254.2, 139.0, | , 24.3, 0.0, 398.5, | ,  1000,   953,  3000,  2929, | , -3.4, 311.0, 2.451, |, 0.0
3255.2, 138.9, | , 24.3, 0.0, 399.7, | ,  1000,   950,  3000,  2931, | , -3.4, 295.6, 2.329, |, 0.0
3256.2, 139.3, | , 24.3, 0.0, 400.6, | ,  1000,   956,  3000,  2942, | , -3.4, 295.2, 2.336, |, 0.0
3257.2, 139.3, | , 24.3, 0.0, 400.4, | ,  1000,   947,  3000,  2922, | , -3.4, 292.6, 2.299, |, 0.0
3258.2, 139.1, | , 24.3, 0.0, 400.3, | ,  1000,   960,  3000,  2926, | , -3.4, 296.9, 2.342, |, 0.0
3259.2, 139.2, | , 24.3, 0.0, 399.4, | ,  1000,   957,  3000,  2941, | , -3.4, 294.7, 2.332, |, 0.0
3260.2, 139.4, | , 24.3, 0.0, 400.5, | ,  1000,   953,  3000,  2929, | , -3.4, 295.2, 2.326, |, 0.0
3261.2, 139.1, | , 24.3, 0.0, 400.4, | ,  1000,   951,  3000,  2932, | , -3.4, 305.9, 2.411, |, 0.0
3262.2, 139.0, | , 24.3, 0.0, 400.7, | ,  1000,   948,  3000,  2904, | , -3.4, 323.0, 2.526, |, 0.0
3263.3, 138.9, | , 24.3, 0.0, 400.7, | ,  1000,   957,  3000,  2925, | , -3.4, 309.3, 2.437, |, 0.0
3264.3, 139.5, | , 24.3, 0.0, 400.7, | ,  1000,   947,  3000,  2927, | , -3.4, 303.7, 2.389, |, 0.0
3265.3, 139.1, | , 24.3, 0.0, 401.3, | ,  1000,   955,  3000,  2957, | , -3.4, 310.2, 2.463, |, 0.0
3266.3, 139.1, | , 24.3, 0.0, 401.5, | ,  1000,   949,  3000,  2922, | , -3.4, 333.3, 2.619, |, 0.0
3267.3, 139.4, | , 24.3, 0.0, 402.0, | ,  1000,   957,  3000,  2911, | , -3.4, 326.5, 2.563, |, 0.0
3268.3, 139.3, | , 24.3, 0.0, 402.0, | ,  1000,   952,  3000,  2906, | , -3.4, 314.9, 2.466, |, 0.0
3269.3, 139.7, | , 24.3, 0.0, 395.4, | ,  1000,   952,  3000,  2926, | , -3.4, 306.3, 2.411, |, 0.0
3270.3, 139.2, | , 24.3, 0.0, 402.2, | ,  1000,   947,  3000,  2929, | , -3.4, 339.3, 2.670, |, 0.0
3271.3, 138.9, | , 24.3, 0.0, 402.0, | ,  1000,   951,  3000,  2922, | , -3.4, 317.0, 2.493, |, 0.0
3272.3, 139.0, | , 24.3, 0.0, 402.0, | ,  1000,   947,  3000,  2932, | , -3.4, 348.3, 2.743, |, 0.0
3273.4, 138.9, | , 24.3, 0.0, 402.1, | ,  1000,   952,  3000,  2925, | , -3.4, 327.3, 2.576, |, 0.0
3274.4, 140.5, | , 24.3, 0.0, 393.4, | ,  1000,   949,  3000,  2926, | , -3.4, 313.6, 2.467, |, 0.0
3275.4, 139.1, | , 24.3, 0.0, 400.7, | ,  1000,   958,  3000,  2923, | , -3.4, 353.4, 2.785, |, 0.0
3276.4, 139.0, | , 24.3, 0.0, 401.9, | ,  1000,   961,  3000,  2926, | , -3.4, 337.2, 2.660, |, 0.0
3277.4, 138.9, | , 24.3, 0.0, 402.5, | ,  1000,   955,  3000,  2930, | , -3.4, 322.6, 2.545, |, 0.0
3278.4, 139.4, | , 24.3, 0.0, 402.0, | ,  1000,   958,  3000,  2930, | , -3.4, 324.7, 2.564, |, 0.0
3279.4, 139.1, | , 24.3, 0.0, 402.2, | ,  1000,   961,  3000,  2942, | , -3.4, 326.9, 2.590, |, 0.0
3280.4, 139.2, | , 24.3, 0.0, 401.7, | ,  1000,   956,  3000,  2929, | , -3.4, 363.7, 2.869, |, 0.0
3281.4, 139.2, | , 24.3, 0.0, 403.4, | ,  1000,   947,  3000,  2901, | , -3.4, 330.3, 2.580, |, 0.0
3282.4, 139.0, | , 24.3, 0.0, 403.0, | ,  1000,   958,  3000,  2914, | , -3.4, 334.6, 2.631, |, 0.0
3283.5, 139.1, | , 24.3, 0.0, 402.1, | ,  1000,   952,  3000,  2931, | , -3.4, 362.4, 2.857, |, 0.0
3284.5, 139.0, | , 24.3, 0.0, 403.3, | ,  1000,   960,  3000,  2932, | , -3.4, 332.5, 2.626, |, 0.0
3285.5, 139.6, | , 24.3, 0.0, 403.2, | ,  1000,   948,  3000,  2933, | , -3.4, 360.7, 2.841, |, 0.0
3286.5, 139.0, | , 24.3, 0.0, 403.8, | ,  1000,   955,  3000,  2924, | , -3.4, 341.9, 2.692, |, 0.0
3287.5, 138.8, | , 24.3, 0.0, 403.8, | ,  1000,   949,  3000,  2919, | , -3.4, 354.7, 2.786, |, 0.0
3288.5, 138.9, | , 24.3, 0.0, 403.9, | ,  1000,   946,  3000,  2926, | , -3.4, 348.7, 2.741, |, 0.0
3289.5, 139.5, | , 24.3, 0.0, 404.2, | ,  1000,   956,  3000,  2938, | , -3.4, 347.0, 2.743, |, 0.0
3290.5, 139.3, | , 24.3, 0.0, 403.3, | ,  1000,   956,  3000,  2947, | , -3.4, 348.7, 2.763, |, 0.0
3291.5, 139.0, | , 24.3, 0.0, 404.2, | ,  1000,   950,  3000,  2915, | , -3.4, 350.0, 2.746, |, 0.0
3292.5, 139.5, | , 24.3, 0.0, 404.0, | ,  1000,   953,  3000,  2926, | , -3.4, 369.7, 2.912, |, 0.0
3293.6, 140.1, | , 24.3, 0.0, 404.3, | ,  1000,   951,  3000,  2919, | , -3.4, 379.6, 2.982, |, 0.0
3294.6, 138.9, | , 24.3, 0.0, 404.9, | ,  1000,   949,  3000,  2926, | , -3.4, 381.3, 2.999, |, 0.0
3295.6, 139.5, | , 24.3, 0.0, 404.2, | ,  1000,   949,  3000,  2892, | , -3.4, 356.4, 2.779, |, 0.0
3296.6, 139.4, | , 24.3, 0.0, 405.1, | ,  1000,   953,  3000,  2935, | , -3.4, 371.0, 2.928, |, 0.0
3297.6, 139.1, | , 24.3, 0.0, 405.1, | ,  1000,   955,  3000,  2948, | , -3.4, 384.7, 3.049, |, 0.0
3298.6, 139.0, | , 24.3, 0.0, 405.4, | ,  1000,   956,  3000,  2917, | , -3.4, 371.0, 2.917, |, 0.0
3299.6, 139.3, | , 24.3, 0.0, 405.6, | ,  1000,   956,  3000,  2919, | , -3.4, 370.6, 2.915, |, 0.0
3300.6, 139.6, | , 24.3, 0.0, 400.6, | ,  1000,   945,  3000,  2919, | , -3.4, 365.0, 2.864, |, 0.0
3301.6, 138.9, | , 24.3, 0.0, 404.8, | ,  1000,   947,  3000,  2911, | , -3.4, 362.9, 2.841, |, 0.0
3302.6, 138.9, | , 24.3, 0.0, 405.8, | ,  1000,   953,  3000,  2918, | , -3.4, 378.7, 2.976, |, 0.0
3303.6, 139.4, | , 24.3, 0.0, 406.2, | ,  1000,   953,  3000,  2964, | , -3.4, 377.4, 3.001, |, 0.0
3304.7, 139.0, | , 24.3, 0.0, 406.0, | ,  1000,   955,  3000,  2926, | , -3.4, 371.4, 2.926, |, 0.0
3305.7, 139.9, | , 24.3, 0.0, 400.0, | ,  1000,   948,  3000,  2918, | , -3.4, 370.6, 2.908, |, 0.0
3306.7, 139.6, | , 24.3, 0.0, 405.8, | ,  1000,   960,  3000,  2941, | , -3.4, 378.7, 2.999, |, 0.0
3307.7, 139.3, | , 24.3, 0.0, 406.8, | ,  1000,   951,  3000,  2908, | , -3.4, 395.4, 3.098, |, 0.0
3308.7, 139.0, | , 24.3, 0.0, 406.6, | ,  1000,   950,  3000,  2944, | , -3.4, 380.4, 3.008, |, 0.0
3309.7, 139.1, | , 24.3, 0.0, 406.7, | ,  1000,   949,  3000,  2937, | , -3.4, 379.6, 2.994, |, 0.0
3310.7, 139.5, | , 24.3, 0.0, 406.8, | ,  1000,   950,  3000,  2945, | , -3.4, 415.6, 3.286, |, 0.0
3311.7, 139.0, | , 24.3, 0.0, 406.3, | ,  1000,   948,  3000,  2920, | , -3.4, 396.3, 3.111, |, 0.0
3312.7, 138.9, | , 24.3, 0.0, 407.2, | ,  1000,   949,  3000,  2914, | , -3.4, 400.1, 3.137, |, 0.0
3313.7, 139.0, | , 24.3, 0.0, 407.2, | ,  1000,   955,  3000,  2917, | , -3.4, 387.3, 3.044, |, 0.0
3314.7, 139.3, | , 24.3, 0.0, 407.7, | ,  1000,   956,  3000,  2909, | , -3.4, 384.7, 3.019, |, 0.0
3315.8, 138.9, | , 24.3, 0.0, 407.6, | ,  1000,   951,  3000,  2933, | , -3.4, 397.6, 3.134, |, 0.0
3316.8, 139.2, | , 24.3, 0.0, 406.0, | ,  1000,   951,  3000,  2911, | , -3.4, 400.6, 3.141, |, 0.0
3317.8, 139.0, | , 24.3, 0.0, 408.2, | ,  1000,   959,  3000,  2944, | , -3.4, 393.3, 3.116, |, 0.0
3318.8, 139.4, | , 24.3, 0.0, 408.4, | ,  1000,   955,  3000,  2932, | , -3.4, 401.0, 3.163, |, 0.0
3319.8, 139.0, | , 24.3, 0.0, 408.4, | ,  1000,   955,  3000,  2920, | , -3.4, 402.3, 3.165, |, 0.0
3320.8, 138.9, | , 24.3, 0.0, 408.5, | ,  1000,   955,  3000,  2925, | , -3.4, 404.4, 3.185, |, 0.0
3321.8, 139.3, | , 24.3, 0.0, 408.1, | ,  1000,   951,  3000,  2898, | , -3.4, 429.7, 3.357, |, 0.0
3322.8, 139.3, | , 24.3, 0.0, 409.2, | ,  1000,   955,  3000,  2941, | , -3.4, 432.7, 3.422, |, 0.0
3323.8, 138.8, | , 24.3, 0.0, 408.9, | ,  1000,   949,  3000,  2918, | , -3.4, 408.3, 3.206, |, 0.0
3324.8, 139.2, | , 24.3, 0.0, 408.6, | ,  1000,   955,  3000,  2906, | , -3.4, 411.7, 3.227, |, 0.0
3325.9, 138.9, | , 24.3, 0.0, 409.0, | ,  1000,   955,  3000,  2910, | , -3.4, 430.1, 3.374, |, 0.0
3326.9, 140.0, | , 24.3, 0.0, 402.6, | ,  1000,   950,  3000,  2956, | , -3.4, 418.6, 3.318, |, 0.0
3327.9, 139.0, | , 24.3, 0.0, 409.6, | ,  1000,   955,  3000,  2916, | , -3.4, 407.9, 3.205, |, 0.0
3328.9, 139.3, | , 24.3, 0.0, 409.9, | ,  1000,   953,  3000,  2930, | , -3.4, 419.9, 3.310, |, 0.0
3329.9, 139.0, | , 24.3, 0.0, 409.7, | ,  1000,   951,  3000,  2938, | , -3.4, 416.4, 3.288, |, 0.0
3330.9, 139.0, | , 24.3, 0.0, 410.2, | ,  1000,   954,  3000,  2933, | , -3.4, 425.4, 3.357, |, 0.0
3331.9, 140.4, | , 24.3, 0.0, 400.6, | ,  1000,   952,  3000,  2924, | , -3.4, 423.3, 3.330, |, 0.0
3332.9, 139.6, | , 24.3, 0.0, 409.6, | ,  1000,   959,  3000,  2915, | , -3.4, 456.7, 3.591, |, 0.0
3333.9, 139.0, | , 24.3, 0.0, 410.1, | ,  1000,   951,  3000,  2931, | , -3.4, 444.7, 3.505, |, 0.0
3334.9, 138.8, | , 24.3, 0.0, 410.4, | ,  1000,   958,  3000,  2929, | , -3.4, 440.0, 3.472, |, 0.0
3336.0, 139.3, | , 24.3, 0.0, 411.1, | ,  1000,   954,  3000,  2915, | , -3.4, 442.6, 3.476, |, 0.0
3337.0, 140.0, | , 24.3, 0.0, 405.4, | ,  1000,   948,  3000,  2917, | , -3.4, 437.0, 3.428, |, 0.0
3338.0, 139.2, | , 24.3, 0.0, 409.9, | ,  1000,   952,  3000,  2946, | , -3.4, 431.4, 3.414, |, 0.0
3339.0, 138.9, | , 24.3, 0.0, 410.6, | ,  1000,   953,  3000,  2916, | , -3.4, 435.7, 3.422, |, 0.0
3340.0, 139.3, | , 24.3, 0.0, 411.2, | ,  1000,   956,  3000,  2922, | , -3.4, 434.4, 3.420, |, 0.0
3341.0, 138.9, | , 24.3, 0.0, 410.7, | ,  1000,   950,  3000,  2941, | , -3.4, 454.6, 3.590, |, 0.0
3342.0, 139.0, | , 24.3, 0.0, 411.4, | ,  1000,   955,  3000,  2924, | , -3.4, 458.4, 3.610, |, 0.0
3343.0, 139.6, | , 24.3, 0.0, 410.9, | ,  1000,   952,  3000,  2935, | , -3.4, 434.8, 3.431, |, 0.0
3344.0, 139.4, | , 24.3, 0.0, 411.7, | ,  1000,   947,  3000,  2920, | , -3.4, 432.7, 3.397, |, 0.0
3345.1, 138.9, | , 24.3, 0.0, 411.2, | ,  1000,   958,  3000,  2929, | , -3.4, 453.7, 3.580, |, 0.0
3346.1, 138.8, | , 24.3, 0.0, 412.2, | ,  1000,   956,  3000,  2925, | , -3.4, 458.8, 3.615, |, 0.0
3347.1, 139.3, | , 24.3, 0.0, 412.2, | ,  1000,   956,  3000,  2924, | , -3.4, 460.6, 3.627, |, 0.0
3348.1, 139.5, | , 24.3, 0.0, 411.3, | ,  1000,   958,  3000,  2935, | , -3.4, 446.0, 3.524, |, 0.0
3349.1, 139.4, | , 24.3, 0.0, 407.1, | ,  1000,   952,  3000,  2932, | , -3.4, 435.7, 3.435, |, 0.0
3350.1, 139.3, | , 24.3, 0.0, 412.6, | ,  1000,   948,  3000,  2912, | , -3.4, 429.3, 3.363, |, 0.0
3351.1, 139.1, | , 24.3, 0.0, 412.2, | ,  1000,   952,  3000,  2948, | , -3.4, 439.1, 3.477, |, 0.0
3352.1, 138.9, | , 24.3, 0.0, 412.0, | ,  1000,   952,  3000,  2919, | , -3.4, 446.4, 3.508, |, 0.0
3353.1, 139.2, | , 24.3, 0.0, 411.1, | ,  1000,   949,  3000,  2933, | , -3.4, 432.3, 3.407, |, 0.0
3354.1, 139.4, | , 24.3, 0.0, 412.5, | ,  1000,   959,  3000,  2925, | , -3.4, 434.8, 3.428, |, 0.0
3355.1, 139.0, | , 24.3, 0.0, 412.2, | ,  1000,   949,  3000,  2930, | , -3.4, 440.0, 3.464, |, 0.0
3356.2, 138.9, | , 24.3, 0.0, 412.3, | ,  1000,   949,  3000,  2902, | , -3.4,  44.1, 0.345, |, 0.0
3357.2, 138.9, | , 24.3, 0.0, 412.7, | ,  1000,   950,  3000,  2907, | , -3.4,  54.8, 0.429, |, 0.0
3358.2, 140.1, | , 24.3, 0.0, 407.4, | ,  1000,   951,  3000,  2933, | , -3.4,  60.8, 0.480, |, 0.0
3359.2, 138.8, | , 24.3, 0.0, 412.6, | ,  1000,   951,  3000,  2918, | , -3.4,  95.1, 0.747, |, 0.0
3360.2, 139.0, | , 24.3, 0.0, 412.6, | ,  1000,   956,  3000,  2949, | , -3.4, 116.1, 0.921, |, 0.0
3361.2, 139.3, | , 24.3, 0.0, 413.1, | ,  1000,   954,  3000,  2927, | , -3.4,  91.2, 0.719, |, 0.0
3362.2, 139.3, | , 24.3, 0.0, 413.4, | ,  1000,   949,  3000,  2926, | , -3.4, 107.1, 0.843, |, 0.0
3363.2, 139.6, | , 24.3, 0.0, 407.6, | ,  1000,   946,  3000,  2912, | , -3.4, 113.1, 0.886, |, 0.0
3364.2, 139.1, | , 24.3, 0.0, 412.9, | ,  1000,   954,  3000,  2914, | , -3.4, 129.4, 1.016, |, 0.0
3365.2, 139.4, | , 24.3, 0.0, 413.9, | ,  1000,   955,  3000,  2954, | , -3.4, 137.5, 1.092, |, 0.0
3366.2, 138.9, | , 24.3, 0.0, 413.6, | ,  1000,   955,  3000,  2903, | , -3.4, 168.8, 1.322, |, 0.0
3367.3, 139.0, | , 24.3, 0.0, 413.9, | ,  1000,   954,  3000,  2924, | , -3.4, 161.9, 1.275, |, 0.0
3368.3, 139.0, | , 24.3, 0.0, 414.0, | ,  1000,   952,  3000,  2941, | , -3.4, 171.4, 1.354, |, 0.0
3369.3, 139.5, | , 24.3, 0.0, 413.7, | ,  1000,   954,  3000,  2911, | , -3.4, 175.6, 1.378, |, 0.0
3370.3, 139.0, | , 24.3, 0.0, 414.1, | ,  1000,   954,  3000,  2899, | , -3.4, 184.6, 1.445, |, 0.0
3371.3, 138.8, | , 24.3, 0.0, 414.3, | ,  1000,   953,  3000,  2906, | , -3.4, 194.5, 1.524, |, 0.0
3372.3, 138.8, | , 24.3, 0.0, 414.7, | ,  1000,   954,  3000,  2921, | , -3.4, 222.8, 1.753, |, 0.0
3373.3, 139.4, | , 24.3, 0.0, 414.9, | ,  1000,   951,  3000,  2948, | , -3.4, 217.6, 1.723, |, 0.0
3374.3, 139.2, | , 24.3, 0.0, 413.8, | ,  1000,   958,  3000,  2948, | , -3.4, 234.8, 1.862, |, 0.0
3375.3, 139.1, | , 24.3, 0.0, 414.7, | ,  1000,   955,  3000,  2935, | , -3.4, 242.5, 1.915, |, 0.0
3376.3, 139.4, | , 24.3, 0.0, 415.1, | ,  1000,   955,  3000,  2930, | , -3.4, 257.0, 2.027, |, 0.0
3377.4, 139.4, | , 24.3, 0.0, 414.7, | ,  1000,   955,  3000,  2908, | , -3.4, 261.8, 2.053, |, 0.0
3378.4, 139.1, | , 24.3, 0.0, 415.3, | ,  1000,   955,  3000,  2945, | , -3.4, 276.8, 2.191, |, 0.0
3379.4, 139.4, | , 24.3, 0.0, 414.6, | ,  1000,   952,  3000,  2911, | , -3.4, 293.5, 2.301, |, 0.0
3380.4, 139.0, | , 24.3, 0.0, 415.6, | ,  1000,   955,  3000,  2943, | , -3.4, 304.2, 2.407, |, 0.0
3381.4, 139.0, | , 24.3, 0.0, 415.4, | ,  1000,   955,  3000,  2922, | , -3.4, 308.5, 2.428, |, 0.0
3382.4, 139.1, | , 24.3, 0.0, 415.6, | ,  1000,   954,  3000,  2929, | , -3.4, 336.7, 2.654, |, 0.0
3383.4, 139.4, | , 24.3, 0.0, 415.4, | ,  1000,   954,  3000,  2916, | , -3.4, 347.4, 2.730, |, 0.0
3384.4, 139.8, | , 24.3, 0.0, 409.2, | ,  1000,   949,  3000,  2922, | , -3.4, 350.9, 2.757, |, 0.0
3385.4, 139.0, | , 24.3, 0.0, 415.8, | ,  1000,   957,  3000,  2941, | , -3.4, 353.9, 2.800, |, 0.0
3386.4, 138.9, | , 24.3, 0.0, 416.0, | ,  1000,   948,  3000,  2931, | , -3.4, 390.7, 3.077, |, 0.0
3387.5, 139.4, | , 24.3, 0.0, 416.4, | ,  1000,   952,  3000,  2929, | , -3.4, 380.4, 2.997, |, 0.0
3388.5, 139.0, | , 24.3, 0.0, 416.3, | ,  1000,   955,  3000,  2952, | , -3.4, 390.3, 3.095, |, 0.0
3389.5, 140.3, | , 24.3, 0.0, 406.4, | ,  1000,   950,  3000,  2906, | , -3.4, 406.6, 3.183, |, 0.0
3390.5, 138.8, | , 24.3, 0.0, 416.3, | ,  1000,   957,  3000,  2916, | , -3.4, 410.0, 3.223, |, 0.0
3391.5, 139.4, | , 24.3, 0.0, 416.7, | ,  1000,   957,  3000,  2931, | , -3.4, 427.1, 3.371, |, 0.0
3392.5, 138.9, | , 24.3, 0.0, 416.9, | ,  1000,   953,  3000,  2932, | , -3.4, 437.4, 3.449, |, 0.0
3393.5, 139.0, | , 24.3, 0.0, 416.6, | ,  1000,   956,  3000,  2907, | , -3.4, 437.8, 3.434, |, 0.0
3394.5, 139.9, | , 24.3, 0.0, 416.6, | ,  1000,   955,  3000,  2945, | , -3.4, 467.4, 3.700, |, 0.0
3395.5, 139.0, | , 24.3, 0.0, 417.2, | ,  1000,   949,  3000,  2918, | , -3.4, 484.1, 3.800, |, 0.0
3396.5, 138.9, | , 24.3, 0.0, 417.0, | ,  1000,   951,  3000,  2914, | , -3.4, 461.4, 3.620, |, 0.0
3397.6, 139.0, | , 24.3, 0.0, 417.5, | ,  1000,   956,  3000,  2918, | , -3.4, 470.0, 3.695, |, 0.0
3398.6, 139.4, | , 24.3, 0.0, 416.8, | ,  1000,   953,  3000,  2920, | , -3.4, 486.7, 3.826, |, 0.0
3399.6, 138.9, | , 24.3, 0.0, 417.3, | ,  1000,   945,  3000,  2920, | , -3.4, 485.4, 3.808, |, 0.0
3400.6, 138.9, | , 24.3, 0.0, 417.7, | ,  1000,   949,  3000,  2935, | , -3.4, 495.7, 3.908, |, 0.0
3401.6, 139.3, | , 24.3, 0.0, 418.0, | ,  1000,   960,  3000,  2926, | , -3.4, 501.7, 3.957, |, 0.0
3402.6, 139.4, | , 24.3, 0.0, 418.2, | ,  1000,   957,  3000,  2935, | , -3.4, 512.4, 4.048, |, 0.0
3403.6, 138.9, | , 24.3, 0.0, 418.2, | ,  1000,   954,  3000,  2929, | , -3.4, 522.7, 4.119, |, 0.0
3404.6, 139.2, | , 24.3, 0.0, 417.5, | ,  1000,   951,  3000,  2941, | , -3.4, 539.8, 4.264, |, 0.0
3405.6, 139.4, | , 24.3, 0.0, 418.8, | ,  1000,   958,  3000,  2939, | , -3.4, 561.7, 4.442, |, 0.0
3406.6, 138.9, | , 24.3, 0.0, 418.6, | ,  1000,   945,  3000,  2928, | , -3.4, 541.1, 4.253, |, 0.0
3407.6, 139.6, | , 24.3, 0.0, 418.1, | ,  1000,   950,  3000,  2923, | , -3.4, 551.0, 4.331, |, 0.0
3408.7, 139.3, | , 24.3, 0.0, 419.1, | ,  1000,   949,  3000,  2923, | , -3.4, 555.2, 4.364, |, 0.0
3409.7, 139.6, | , 24.3, 0.0, 418.5, | ,  1000,   961,  3000,  2950, | , -3.4, 572.8, 4.547, |, 0.0
3410.7, 139.9, | , 24.3, 0.0, 417.7, | ,  1000,   946,  3000,  2911, | , -3.4, 563.8, 4.413, |, 0.0
3411.7, 138.9, | , 24.3, 0.0, 419.2, | ,  1000,   949,  3000,  2936, | , -3.4, 580.9, 4.581, |, 0.0
3412.7, 139.5, | , 24.3, 0.0, 418.4, | ,  1000,   948,  3000,  2929, | , -3.4, 575.4, 4.528, |, 0.0
3413.7, 139.1, | , 24.3, 0.0, 418.9, | ,  1000,   949,  3000,  2940, | , -3.4, 582.7, 4.599, |, 0.0
3414.7, 139.1, | , 24.3, 0.0, 419.0, | ,  1000,   949,  3000,  2913, | , -3.4, 578.4, 4.533, |, 0.0
3415.7, 139.9, | , 24.3, 0.0, 413.6, | ,  1000,   947,  3000,  2926, | , -3.4, 588.7, 4.626, |, 0.0
3416.7, 139.3, | , 24.3, 0.0, 420.2, | ,  1000,   954,  3000,  2907, | , -3.4, 603.2, 4.727, |, 0.0
3417.7, 138.9, | , 24.3, 0.0, 420.0, | ,  1000,   951,  3000,  2926, | , -3.4, 594.2, 4.676, |, 0.0
3418.8, 139.1, | , 24.3, 0.0, 419.1, | ,  1000,   949,  3000,  2938, | , -3.4, 594.7, 4.691, |, 0.0
3419.8, 139.5, | , 24.3, 0.0, 420.4, | ,  1000,   951,  3000,  2917, | , -3.4, 631.1, 4.954, |, 0.0
3420.8, 140.1, | , 24.3, 0.0, 415.6, | ,  1000,   949,  3000,  2937, | , -3.4, 607.1, 4.789, |, 0.0
3421.8, 138.9, | , 24.3, 0.0, 421.1, | ,  1000,   951,  3000,  2924, | , -3.4, 609.7, 4.795, |, 0.0
3422.8, 138.8, | , 24.3, 0.0, 421.3, | ,  1000,   953,  3000,  2910, | , -3.4, 631.1, 4.947, |, 0.0
3423.8, 139.2, | , 24.3, 0.0, 421.5, | ,  1000,   953,  3000,  2910, | , -3.4, 612.2, 4.799, |, 0.0
3424.8, 139.1, | , 24.3, 0.0, 420.7, | ,  1000,   947,  3000,  2944, | , -3.4, 616.5, 4.869, |, 0.0
3425.8, 139.0, | , 24.3, 0.0, 421.5, | ,  1000,   949,  3000,  2935, | , -3.4, 620.4, 4.889, |, 0.0
3426.8, 139.3, | , 24.3, 0.0, 421.8, | ,  1000,   955,  3000,  2928, | , -3.4, 621.2, 4.896, |, 0.0
3427.8, 139.5, | , 24.3, 0.0, 422.1, | ,  1000,   953,  3000,  2946, | , -3.4, 625.5, 4.950, |, 0.0
3428.9, 139.1, | , 24.3, 0.0, 421.5, | ,  1000,   944,  3000,  2926, | , -3.4, 642.2, 5.044, |, 0.0
3429.9, 139.2, | , 24.3, 0.0, 421.4, | ,  1000,   952,  3000,  2924, | , -3.4, 637.5, 5.015, |, 0.0
3430.9, 139.4, | , 24.3, 0.0, 422.4, | ,  1000,   956,  3000,  2935, | , -3.4, 642.2, 5.072, |, 0.0
3431.9, 139.0, | , 24.3, 0.0, 422.0, | ,  1000,   956,  3000,  2926, | , -3.4, 632.4, 4.981, |, 0.0
3432.9, 138.9, | , 24.3, 0.0, 422.4, | ,  1000,   956,  3000,  2911, | , -3.4, 639.2, 5.016, |, 0.0
3433.9, 139.4, | , 24.3, 0.0, 422.8, | ,  1000,   961,  3000,  2945, | , -3.4, 663.6, 5.261, |, 0.0
3434.9, 139.5, | , 24.3, 0.0, 422.0, | ,  1000,   944,  3000,  2932, | , -3.4, 638.4, 5.022, |, 0.0
3435.9, 139.0, | , 24.3, 0.0, 422.8, | ,  1000,   955,  3000,  2917, | , -3.4, 640.9, 5.036, |, 0.0
3436.9, 138.9, | , 24.3, 0.0, 422.5, | ,  1000,   954,  3000,  2922, | , -3.4, 643.5, 5.062, |, 0.0
3437.9, 139.3, | , 24.3, 0.0, 423.4, | ,  1000,   948,  3000,  2922, | , -3.4, 651.6, 5.117, |, 0.0
3439.0, 138.9, | , 24.3, 0.0, 422.9, | ,  1000,   955,  3000,  2929, | , -3.4, 651.2, 5.133, |, 0.0
3440.0, 139.3, | , 24.3, 0.0, 422.1, | ,  1000,   950,  3000,  2944, | , -3.4, 662.8, 5.239, |, 0.0
3441.0, 139.0, | , 24.3, 0.0, 423.3, | ,  1000,   947,  3000,  2951, | , -3.4, 658.5, 5.208, |, 0.0
3442.0, 140.1, | , 24.3, 0.0, 418.7, | ,  1000,   943,  3000,  2923, | , -3.4, 681.6, 5.348, |, 0.0
3443.0, 139.1, | , 24.3, 0.0, 423.6, | ,  1000,   954,  3000,  2928, | , -3.4, 673.5, 5.305, |, 0.0
3444.0, 139.0, | , 24.4, 0.0, 423.6, | ,  1000,   951,  3000,  2913, | , -3.4, 670.5, 5.257, |, 0.0
3445.0, 139.5, | , 24.3, 0.0, 423.1, | ,  1000,   948,  3000,  2920, | , -3.4, 670.5, 5.263, |, 0.0
3446.0, 139.0, | , 24.3, 0.0, 423.6, | ,  1000,   950,  3000,  2903, | , -3.4, 672.2, 5.256, |, 0.0
3447.0, 140.0, | , 24.3, 0.0, 414.9, | ,  1000,   949,  3000,  2906, | , -3.4, 685.1, 5.358, |, 0.0
3448.0, 139.0, | , 24.3, 0.0, 423.7, | ,  1000,   958,  3000,  2929, | , -3.4, 679.5, 5.359, |, 0.0
3449.1, 139.2, | , 24.3, 0.0, 424.2, | ,  1000,   953,  3000,  2911, | , -3.4, 682.1, 5.348, |, 0.0
3450.1, 139.0, | , 24.3, 0.0, 423.8, | ,  1000,   955,  3000,  2928, | , -3.4, 705.6, 5.560, |, 0.0
3451.1, 138.8, | , 24.3, 0.0, 424.1, | ,  1000,   953,  3000,  2922, | , -3.4, 682.1, 5.364, |, 0.0
3452.1, 138.9, | , 24.3, 0.0, 424.0, | ,  1000,   952,  3000,  2946, | , -3.4, 698.8, 5.528, |, 0.0
3453.1, 139.3, | , 24.3, 0.0, 424.9, | ,  1000,   950,  3000,  2918, | , -3.4, 709.9, 5.573, |, 0.0
3454.1, 139.1, | , 24.3, 0.0, 424.6, | ,  1000,   958,  3000,  2954, | , -3.4, 696.6, 5.530, |, 0.0
3455.1, 139.6, | , 24.3, 0.0, 424.3, | ,  1000,   950,  3000,  2925, | , -3.4, 694.1, 5.458, |, 0.0
3456.1, 139.4, | , 24.3, 0.0, 424.9, | ,  1000,   955,  3000,  2926, | , -3.4, 695.3, 5.477, |, 0.0
3457.1, 139.0, | , 24.3, 0.0, 425.1, | ,  1000,   949,  3000,  2917, | , -3.4, 696.2, 5.461, |, 0.0
3458.1, 139.1, | , 24.3, 0.0, 425.2, | ,  1000,   960,  3000,  2946, | , -3.4, 721.9, 5.721, |, 0.0
3459.2, 139.3, | , 24.3, 0.0, 425.6, | ,  1000,   948,  3000,  2929, | , -3.4, 703.5, 5.535, |, 0.0
3460.2, 139.5, | , 24.3, 0.0, 424.9, | ,  1000,   952,  3000,  2914, | , -3.4, 702.2, 5.510, |, 0.0
3461.2, 139.0, | , 24.4, 0.0, 425.3, | ,  1000,   951,  3000,  2957, | , -3.4, 712.1, 5.648, |, 0.0
3462.2, 138.8, | , 24.4, 0.0, 425.7, | ,  1000,   955,  3000,  2897, | , -3.4, 710.8, 5.556, |, 0.0
3463.2, 139.2, | , 24.3, 0.0, 425.9, | ,  1000,   956,  3000,  2923, | , -3.4, 719.8, 5.666, |, 0.0
3464.2, 138.9, | , 24.3, 0.0, 425.7, | ,  1000,   955,  3000,  2935, | , -3.4, 719.8, 5.681, |, 0.0
3465.2, 139.1, | , 24.3, 0.0, 425.3, | ,  1000,   948,  3000,  2937, | , -3.4, 719.8, 5.674, |, 0.0
3466.2, 138.8, | , 24.3, 0.0, 426.1, | ,  1000,   952,  3000,  2929, | , -3.4, 720.6, 5.675, |, 0.0
3467.2, 139.4, | , 24.3, 0.0, 426.7, | ,  1000,   951,  3000,  2951, | , -3.4, 732.6, 5.801, |, 0.0
3468.2, 139.7, | , 24.3, 0.0, 421.6, | ,  1000,   954,  3000,  2943, | , -3.4, 725.8, 5.739, |, 0.0
3469.3, 139.1, | , 24.4, 0.0, 426.1, | ,  1000,   957,  3000,  2917, | , -3.4, 748.0, 5.881, |, 0.0
3470.3, 139.4, | , 24.4, 0.0, 426.3, | ,  1000,   953,  3000,  2937, | , -3.4, 752.3, 5.938, |, 0.0
3471.3, 138.9, | , 24.3, 0.0, 427.1, | ,  1000,   955,  3000,  2911, | , -3.4, 748.9, 5.876, |, 0.0
3472.3, 139.0, | , 24.3, 0.0, 427.2, | ,  1000,   952,  3000,  2918, | , -3.4, 741.2, 5.821, |, 0.0
3473.3, 139.8, | , 24.3, 0.0, 421.1, | ,  1000,   945,  3000,  2915, | , -3.4, 739.0, 5.790, |, 0.0
3474.3, 139.5, | , 24.4, 0.0, 427.2, | ,  1000,   957,  3000,  2941, | , -3.4, 751.5, 5.943, |, 0.0
3475.3, 139.2, | , 24.3, 0.0, 426.4, | ,  1000,   958,  3000,  2944, | , -3.4, 748.5, 5.927, |, 0.0
3476.3, 139.0, | , 24.4, 0.0, 427.6, | ,  1000,   951,  3000,  2934, | , -3.4, 752.8, 5.935, |, 0.0
3477.3, 139.3, | , 24.4, 0.0, 428.2, | ,  1000,   955,  3000,  2947, | , -3.4, 765.2, 6.058, |, 0.0
3478.3, 140.2, | , 24.3, 0.0, 423.0, | ,  1000,   953,  3000,  2907, | , -3.4, 775.5, 6.074, |, 0.0
3479.4, 139.0, | , 24.4, 0.0, 428.1, | ,  1000,   957,  3000,  2931, | , -3.4, 756.6, 5.970, |, 0.0
3480.4, 139.5, | , 24.3, 0.0, 427.8, | ,  1000,   948,  3000,  2930, | , -3.4, 766.0, 6.028, |, 0.0
3481.4, 139.4, | , 24.4, 0.0, 428.6, | ,  1000,   951,  3000,  2929, | , -3.4, 775.0, 6.102, |, 0.0
3482.4, 139.0, | , 24.4, 0.0, 428.8, | ,  1000,   957,  3000,  2954, | , -3.4, 772.9, 6.134, |, 0.0
3483.4, 139.0, | , 24.4, 0.0, 429.0, | ,  1000,   954,  3000,  2918, | , -3.4, 789.6, 6.205, |, 0.0
3484.4, 139.3, | , 24.4, 0.0, 428.8, | ,  1000,   956,  3000,  2915, | , -3.4, 776.3, 6.098, |, 0.0
3485.4, 139.5, | , 24.4, 0.0, 428.5, | ,  1000,   949,  3000,  2932, | , -3.4, 790.5, 6.225, |, 0.0
3486.4, 139.0, | , 24.4, 0.0, 428.8, | ,  1000,   954,  3000,  2942, | , -3.4, 783.2, 6.192, |, 0.0
3487.4, 138.9, | , 24.4, 0.0, 429.0, | ,  1000,   951,  3000,  2917, | , -3.4, 789.6, 6.197, |, 0.0
3488.4, 139.6, | , 24.4, 0.0, 429.0, | ,  1000,   956,  3000,  2932, | , -3.4, 812.3, 6.408, |, 0.0
3489.5, 139.5, | , 24.3, 0.0, 429.3, | ,  1000,   954,  3000,  2924, | , -3.4, 790.0, 6.216, |, 0.0
3490.5, 139.0, | , 24.4, 0.0, 428.4, | ,  1000,   957,  3000,  2902, | , -3.4, 795.6, 6.229, |, 0.0
3491.5, 139.4, | , 24.4, 0.0, 429.7, | ,  1000,   947,  3000,  2934, | , -3.4, 796.5, 6.273, |, 0.0
3492.5, 139.4, | , 24.4, 0.0, 429.4, | ,  1000,   949,  3000,  2933, | , -3.4, 821.7, 6.474, |, 0.0
3493.5, 138.9, | , 24.4, 0.0, 429.4, | ,  1000,   956,  3000,  2913, | , -3.4, 803.3, 6.306, |, 0.0
3494.5, 139.1, | , 24.4, 0.0, 428.4, | ,  1000,   953,  3000,  2936, | , -3.4, 805.5, 6.356, |, 0.0
3495.5, 139.5, | , 24.4, 0.0, 428.7, | ,  1000,   948,  3000,  2911, | , -3.4, 841.0, 6.585, |, 0.0
3496.5, 138.9, | , 24.4, 0.0, 429.5, | ,  1000,   955,  3000,  2915, | , -3.4, 834.6, 6.554, |, 0.0
3497.5, 139.0, | , 24.4, 0.0, 429.8, | ,  1000,   952,  3000,  2922, | , -3.4, 817.0, 6.422, |, 0.0
3498.5, 139.0, | , 24.4, 0.0, 430.0, | ,  1000,   959,  3000,  2932, | , -3.4, 826.9, 6.528, |, 0.0
3499.6, 140.0, | , 24.4, 0.0, 425.5, | ,  1000,   949,  3000,  2923, | , -3.4, 829.0, 6.513, |, 0.0
3500.6, 139.1, | , 24.4, 0.0, 429.6, | ,  1000,   949,  3000,  2930, | , -3.4, 828.6, 6.523, |, 0.0
3501.6, 139.3, | , 24.4, 0.0, 430.4, | ,  1000,   956,  3000,  2933, | , -3.4, 855.6, 6.750, |, 0.0
3502.6, 139.4, | , 24.4, 0.0, 430.8, | ,  1000,   952,  3000,  2926, | , -3.4, 827.3, 6.510, |, 0.0
3503.6, 139.1, | , 24.4, 0.0, 430.7, | ,  1000,   955,  3000,  2908, | , -3.4, 826.4, 6.478, |, 0.0
3504.6, 139.8, | , 24.4, 0.0, 424.1, | ,  1000,   952,  3000,  2926, | , -3.4, 834.2, 6.564, |, 0.0
3505.6, 139.6, | , 24.4, 0.0, 430.7, | ,  1000,   954,  3000,  2921, | , -3.4, 841.4, 6.616, |, 0.0
3506.6, 139.1, | , 24.4, 0.0, 431.3, | ,  1000,   955,  3000,  2948, | , -3.4, 876.1, 6.938, |, 0.0
3507.6, 139.0, | , 24.4, 0.0, 431.4, | ,  1000,   951,  3000,  2907, | , -3.4, 841.4, 6.588, |, 0.0
3508.6, 138.8, | , 24.4, 0.0, 431.5, | ,  1000,   956,  3000,  2906, | , -3.4, 849.2, 6.654, |, 0.0
3509.7, 139.0, | , 24.4, 0.0, 431.7, | ,  1000,   949,  3000,  2945, | , -3.4, 880.0, 6.952, |, 0.0
3510.7, 139.4, | , 24.4, 0.0, 431.2, | ,  1000,   955,  3000,  2914, | , -3.4, 858.6, 6.739, |, 0.0
3511.7, 138.9, | , 24.4, 0.0, 432.1, | ,  1000,   955,  3000,  2926, | , -3.4, 861.6, 6.784, |, 0.0
3512.7, 138.8, | , 24.4, 0.0, 432.4, | ,  1000,   956,  3000,  2933, | , -3.4, 865.0, 6.826, |, 0.0
3513.7, 139.4, | , 24.4, 0.0, 432.5, | ,  1000,   957,  3000,  2952, | , -3.4, 896.3, 7.110, |, 0.0
3514.7, 138.8, | , 24.4, 0.0, 432.5, | ,  1000,   949,  3000,  2926, | , -3.4, 898.4, 7.063, |, 0.0
3515.7, 139.0, | , 24.4, 0.0, 431.8, | ,  1000,   956,  3000,  2908, | , -3.4, 876.1, 6.869, |, 0.0
3516.7, 139.3, | , 24.4, 0.0, 433.0, | ,  1000,   955,  3000,  2950, | , -3.4, 874.4, 6.929, |, 0.0
3517.7, 139.2, | , 24.4, 0.0, 433.2, | ,  1000,   951,  3000,  2929, | , -3.4, 872.3, 6.867, |, 0.0
3518.7, 138.9, | , 24.4, 0.0, 432.9, | ,  1000,   953,  3000,  2933, | , -3.4, 871.4, 6.870, |, 0.0
3519.8, 139.0, | , 24.4, 0.0, 432.9, | ,  1000,   954,  3000,  2933, | , -3.4, 909.6, 7.174, |, 0.0
3520.8, 139.5, | , 24.4, 0.0, 432.6, | ,  1000,   955,  3000,  2919, | , -3.4, 883.0, 6.942, |, 0.0
3521.8, 138.9, | , 24.4, 0.0, 433.5, | ,  1000,   954,  3000,  2923, | , -3.4, 897.1, 7.058, |, 0.0
3522.8, 139.1, | , 24.4, 0.0, 433.6, | ,  1000,   952,  3000,  2929, | , -3.4, 892.0, 7.024, |, 0.0
3523.8, 139.1, | , 24.4, 0.0, 433.7, | ,  1000,   956,  3000,  2951, | , -3.4, 898.0, 7.118, |, 0.0
3524.8, 139.5, | , 24.4, 0.0, 434.2, | ,  1000,   951,  3000,  2933, | , -3.4, 921.1, 7.260, |, 0.0
3525.8, 139.9, | , 24.4, 0.0, 426.7, | ,  1000,   945,  3000,  2915, | , -3.4, 913.9, 7.158, |, 0.0
3526.8, 138.9, | , 24.4, 0.0, 433.9, | ,  1000,   952,  3000,  2907, | , -3.4, 905.7, 7.092, |, 0.0
3527.8, 139.2, | , 24.4, 0.0, 434.1, | ,  1000,   955,  3000,  2922, | , -3.4, 925.4, 7.279, |, 0.0
3528.8, 139.3, | , 24.4, 0.0, 434.7, | ,  1000,   955,  3000,  2914, | , -3.4, 914.7, 7.180, |, 0.0
3529.9, 139.0, | , 24.4, 0.0, 434.1, | ,  1000,   954,  3000,  2937, | , -3.4, 913.9, 7.214, |, 0.0
3530.9, 140.3, | , 24.4, 0.0, 428.0, | ,  1000,   953,  3000,  2910, | , -3.4, 912.6, 7.152, |, 0.0
3531.9, 139.6, | , 24.4, 0.0, 434.1, | ,  1000,   952,  3000,  2929, | , -3.4, 947.3, 7.459, |, 0.0
3532.9, 138.8, | , 24.4, 0.0, 434.9, | ,  1000,   947,  3000,  2916, | , -3.4, 929.7, 7.286, |, 0.0
3533.9, 138.9, | , 24.4, 0.0, 435.0, | ,  1000,   954,  3000,  2922, | , -3.4, 927.6, 7.293, |, 0.0
3534.9, 139.5, | , 24.4, 0.0, 434.7, | ,  1000,   955,  3000,  2947, | , -3.4, 932.7, 7.384, |, 0.0
3535.9, 139.8, | , 24.4, 0.0, 429.3, | ,  1000,   945,  3000,  2921, | , -3.4, 925.0, 7.255, |, 0.0
3536.9, 139.1, | , 24.4, 0.0, 434.2, | ,  1000,   947,  3000,  2913, | , -3.4, 953.3, 7.465, |, 0.0
3537.9, 139.0, | , 24.4, 0.0, 435.6, | ,  1000,   954,  3000,  2929, | , -3.4, 964.8, 7.602, |, 0.0
3538.9, 139.3, | , 24.4, 0.0, 435.6, | ,  1000,   951,  3000,  2922, | , -3.4, 944.7, 7.424, |, 0.0
3540.0, 138.9, | , 24.4, 0.0, 435.5, | ,  1000,   953,  3000,  2928, | , -3.4, 941.3, 7.412, |, 0.0
3541.0, 139.0, | , 24.4, 0.0, 435.4, | ,  1000,   953,  3000,  2935, | , -3.4, 949.0, 7.486, |, 0.0
3542.0, 139.6, | , 24.4, 0.0, 434.7, | ,  1000,   952,  3000,  2920, | , -3.4, 950.7, 7.468, |, 0.0
3543.0, 139.3, | , 24.4, 0.0, 436.0, | ,  1000,   949,  3000,  2925, | , -3.4, 959.3, 7.539, |, 0.0
3544.0, 138.9, | , 24.4, 0.0, 436.1, | ,  1000,   949,  3000,  2908, | , -3.4, 957.1, 7.490, |, 0.0
3545.0, 138.9, | , 24.4, 0.0, 436.1, | ,  1000,   949,  3000,  2945, | , -3.4, 959.3, 7.578, |, 0.0
3546.0, 139.4, | , 24.4, 0.0, 436.1, | ,  1000,   955,  3000,  2941, | , -3.4, 971.7, 7.681, |, 0.0
3547.0, 139.0, | , 24.4, 0.0, 435.4, | ,  1000,   950,  3000,  2922, | , -3.4, 971.3, 7.628, |, 0.0
3548.0, 138.9, | , 24.4, 0.0, 436.4, | ,  1000,   949,  3000,  2938, | , -3.4, 988.0, 7.792, |, 0.0
3549.0, 139.0, | , 24.4, 0.0, 436.3, | ,  1000,   954,  3000,  2938, | , -3.4, 992.7, 7.839, |, 0.0
3550.0, 139.3, | , 24.4, 0.0, 437.2, | ,  1000,   946,  3000,  2911, | , -3.4, 972.1, 7.607, |, 0.0
3551.1, 138.9, | , 24.4, 0.0, 436.5, | ,  1000,   952,  3000,  2927, | , -3.4, 999.5, 7.866, |, 0.0
3552.1, 139.0, | , 24.4, 0.0, 436.2, | ,  1000,   950,  3000,  2927, | , -3.4, 979.0, 7.700, |, 0.0
3553.1, 139.3, | , 24.4, 0.0, 437.2, | ,  1000,   952,  3000,  2939, | , -3.4, 987.1, 7.792, |, 0.0
3554.1, 139.3, | , 24.4, 0.0, 437.5, | ,  1000,   949,  3000,  2934, | , -3.4, 990.1, 7.801, |, 0.0
3555.1, 139.0, | , 24.4, 0.0, 437.2, | ,  1000,   956,  3000,  2926, | , -3.4, 1006.4, 7.927, |, 0.0
3556.1, 139.3, | , 24.4, 0.0, 437.5, | ,  1000,   956,  3000,  2925, | , -3.4, 992.3, 7.812, |, 0.0
3557.1, 139.9, | , 24.4, 0.0, 432.1, | ,  1000,   945,  3000,  2911, | , -3.4, 993.5, 7.771, |, 0.0
3558.1, 139.3, | , 24.4, 0.0, 436.6, | ,  1000,   953,  3000,  2945, | , -3.4, 1000.4, 7.911, |, 0.0
3559.1, 139.1, | , 24.4, 0.0, 437.5, | ,  1000,   953,  3000,  2943, | , -3.4, 1024.4, 8.097, |, 0.0
3560.1, 139.2, | , 24.4, 0.0, 437.8, | ,  1000,   953,  3000,  2909, | , -3.4, 1004.3, 7.868, |, 0.0
3561.2, 139.2, | , 24.4, 0.0, 438.1, | ,  1000,   951,  3000,  2902, | , -3.4, 1006.4, 7.866, |, 0.0
3562.2, 139.6, | , 24.4, 0.0, 432.6, | ,  1000,   948,  3000,  2939, | , -3.4, 1035.1, 8.162, |, 0.0
3563.2, 139.1, | , 24.4, 0.0, 437.3, | ,  1000,   956,  3000,  2937, | , -3.4, 1005.1, 7.937, |, 0.0
3564.2, 139.4, | , 24.4, 0.0, 438.3, | ,  1000,   950,  3000,  2938, | , -3.4, 1006.4, 7.939, |, 0.0
3565.2, 139.2, | , 24.4, 0.0, 438.2, | ,  1000,   962,  3000,  2932, | , -3.4, 1017.5, 8.038, |, 0.0
3566.2, 139.0, | , 24.4, 0.0, 438.3, | ,  1000,   955,  3000,  2933, | , -3.4, 1036.8, 8.176, |, 0.0
3567.2, 139.3, | , 24.4, 0.0, 438.5, | ,  1000,   950,  3000,  2929, | , -3.4, 1004.7, 7.906, |, 0.0
3568.2, 139.6, | , 24.4, 0.0, 437.7, | ,  1000,   959,  3000,  2930, | , -3.4, 1004.3, 7.924, |, 0.0
3569.2, 139.0, | , 24.4, 0.0, 438.9, | ,  1000,   957,  3000,  2924, | , -3.4, 1008.5, 7.940, |, 0.0
3570.3, 138.8, | , 24.4, 0.0, 438.9, | ,  1000,   949,  3000,  2925, | , -3.4, 1003.8, 7.889, |, 0.0
3571.3, 139.1, | , 24.4, 0.0, 439.1, | ,  1000,   954,  3000,  2899, | , -3.4, 1003.4, 7.844, |, 0.0
3572.3, 138.8, | , 24.4, 0.0, 438.9, | ,  1000,   955,  3000,  2911, | , -3.4, 1006.0, 7.888, |, 0.0
3573.3, 139.0, | , 24.4, 0.0, 438.2, | ,  1000,   955,  3000,  2932, | , -3.4, 1004.3, 7.918, |, 0.0
3574.3, 138.8, | , 24.4, 0.0, 439.0, | ,  1000,   952,  3000,  2918, | , -3.4, 1006.0, 7.898, |, 0.0
3575.3, 139.2, | , 24.4, 0.0, 439.8, | ,  1000,   953,  3000,  2923, | , -3.4, 1029.1, 8.091, |, 0.0
3576.3, 139.0, | , 24.4, 0.0, 439.1, | ,  1000,   957,  3000,  2932, | , -3.4, 1005.5, 7.934, |, 0.0
3577.3, 139.3, | , 24.4, 0.0, 440.0, | ,  1000,   955,  3000,  2945, | , -3.4, 113.9, 0.902, |, 0.0
3578.3, 139.5, | , 24.4, 0.0, 438.9, | ,  1000,   959,  3000,  2927, | , -3.4, 156.8, 1.237, |, 0.0
3579.3, 139.2, | , 24.4, 0.0, 439.6, | ,  1000,   956,  3000,  2936, | , -3.4, 193.2, 1.527, |, 0.0
3580.3, 138.9, | , 24.4, 0.0, 439.7, | ,  1000,   955,  3000,  2929, | , -3.4, 203.5, 1.604, |, 0.0
3581.4, 139.3, | , 24.4, 0.0, 439.9, | ,  1000,   950,  3000,  2911, | , -3.4, 209.1, 1.639, |, 0.0
3582.4, 139.0, | , 24.4, 0.0, 439.8, | ,  1000,   957,  3000,  2912, | , -3.4, 230.9, 1.814, |, 0.0
3583.4, 140.1, | , 24.4, 0.0, 434.9, | ,  1000,   951,  3000,  2926, | , -3.4, 256.2, 2.017, |, 0.0
3584.4, 138.8, | , 24.4, 0.0, 440.1, | ,  1000,   955,  3000,  2930, | , -3.4, 270.3, 2.133, |, 0.0
3585.4, 139.3, | , 24.4, 0.0, 440.7, | ,  1000,   951,  3000,  2929, | , -3.4, 325.6, 2.564, |, 0.0
3586.4, 139.4, | , 24.4, 0.0, 440.8, | ,  1000,   945,  3000,  2933, | , -3.4, 324.7, 2.557, |, 0.0
3587.4, 138.9, | , 24.4, 0.0, 440.4, | ,  1000,   953,  3000,  2931, | , -3.4, 347.9, 2.743, |, 0.0
3588.4, 140.0, | , 24.4, 0.0, 434.8, | ,  1000,   944,  3000,  2932, | , -3.4, 384.7, 3.027, |, 0.0
3589.4, 139.4, | , 24.4, 0.0, 440.4, | ,  1000,   955,  3000,  2924, | , -3.4, 387.3, 3.049, |, 0.0
3590.5, 138.9, | , 24.4, 0.0, 440.8, | ,  1000,   959,  3000,  2907, | , -3.4, 408.7, 3.207, |, 0.0
3591.5, 139.6, | , 24.4, 0.0, 435.9, | ,  1000,   956,  3000,  2934, | , -3.4, 463.1, 3.657, |, 0.0
3592.5, 139.3, | , 24.4, 0.0, 439.9, | ,  1000,   946,  3000,  2928, | , -3.4, 495.3, 3.894, |, 0.0
3593.5, 138.9, | , 24.4, 0.0, 440.9, | ,  1000,   958,  3000,  2917, | , -3.4, 500.4, 3.936, |, 0.0
3594.5, 139.0, | , 24.4, 0.0, 440.4, | ,  1000,   950,  3000,  2922, | , -3.4, 510.3, 4.009, |, 0.0
3595.5, 138.8, | , 24.4, 0.0, 441.5, | ,  1000,   948,  3000,  2929, | , -3.4, 534.2, 4.204, |, 0.0
3596.5, 139.2, | , 24.4, 0.0, 441.3, | ,  1000,   947,  3000,  2921, | , -3.4, 589.1, 4.624, |, 0.0
3597.5, 139.0, | , 24.4, 0.0, 441.6, | ,  1000,   957,  3000,  2954, | , -3.4, 591.7, 4.696, |, 0.0
3598.5, 139.1, | , 24.4, 0.0, 441.4, | ,  1000,   953,  3000,  2945, | , -3.4, 611.8, 4.841, |, 0.0
3599.5, 139.5, | , 24.4, 0.0, 441.4, | ,  1000,   955,  3000,  2918, | , -3.4, 651.6, 5.123, |, 0.0
3600.6, 139.3, | , 24.4, 0.0, 442.5, | ,  1000,   949,  3000,  2942, | , -3.4, 671.4, 5.302, |, 0.0
3601.6, 138.9, | , 24.4, 0.0, 442.2, | ,  1000,   952,  3000,  2941, | , -3.4, 717.6, 5.669, |, 0.0
3602.6, 138.8, | , 24.4, 0.0, 442.1, | ,  1000,   952,  3000,  2897, | , -3.4, 732.2, 5.718, |, 0.0
3603.6, 139.2, | , 24.4, 0.0, 442.7, | ,  1000,   951,  3000,  2911, | , -3.4, 733.5, 5.748, |, 0.0
