Repository: jdhuang-csm/Ru-BCA

## Methods
* (BaO)<sub>x</sub>-(CaO)<sub>y</sub>-(Al<sub>2</sub>O<sub>3</sub>)<sub>1-x-y</sub> (BCA) catalyst supports were synthesized via sol-gel and solid-state methods. 
* Ru/BCA catalysts were prepared via incipient wetness impregnation to achieve 1 wt. % Ru loading.
* Ammonia synthesis rates were measured for Ru/BCA catalysts in a packed-bed reactor at 480-600<sup>o</sup>C, 10 bar, and space velocities up to 1.3 x 10<sup>6</sup> ml g<sub>cat</sub><sup>-1</sup> h<sup>-1</sup>.
* A machine learning (ML) model was employed to improve understanding of the behavior of Ru/BCA catalysts.
* A microkinetic model was developed to describe the best-performing catalyst.

File: data/init_files_Cadigan/BCA532.txt (part 9 of 55)
********** Start test **********
Elapsed time, Pressure, | , LJtemp(C), Inner-Temp, Outer-Temp, | , N2-set, N2-flow, H2-set, H2-flow, | , pH, NH3_ppm, NH3_Prod_rate, |, In222Temp
3212.4, 138.7, | , 23.6, 0.0, 388.8, | ,  1000,   956,  3000,  2933, | , -3.4,  95.9, 0.983, |, 0.0
3213.4, 138.2, | , 23.6, 0.0, 388.8, | ,  1000,   956,  3000,  2942, | , -3.4, 112.2, 1.153, |, 0.0
3214.4, 138.5, | , 23.6, 0.0, 388.2, | ,  1000,   960,  3000,  2946, | , -3.4, 102.4, 1.053, |, 0.0
3215.4, 138.4, | , 23.6, 0.0, 388.3, | ,  1000,   951,  3000,  2955, | , -3.4, 101.1, 1.040, |, 0.0
3216.4, 138.7, | , 23.6, 0.0, 389.6, | ,  1000,   951,  3000,  2929, | , -3.4, 101.5, 1.038, |, 0.0
3217.4, 138.4, | , 23.6, 0.0, 389.8, | ,  1000,   955,  3000,  2924, | , -3.4,  99.4, 1.015, |, 0.0
3218.4, 138.3, | , 23.6, 0.0, 389.2, | ,  1000,   957,  3000,  2932, | , -3.4, 101.9, 1.045, |, 0.0
3219.5, 138.9, | , 23.6, 0.0, 389.3, | ,  1000,   960,  3000,  2933, | , -3.4, 104.1, 1.067, |, 0.0
3220.5, 138.7, | , 23.6, 0.0, 390.0, | ,  1000,   954,  3000,  2913, | , -3.4, 128.5, 1.309, |, 0.0
3221.5, 138.3, | , 23.6, 0.0, 390.2, | ,  1000,   959,  3000,  2946, | , -3.4, 106.7, 1.097, |, 0.0
3222.5, 139.0, | , 23.6, 0.0, 384.3, | ,  1000,   950,  3000,  2908, | , -3.4, 113.1, 1.149, |, 0.0
3223.5, 138.7, | , 23.6, 0.0, 390.4, | ,  1000,   952,  3000,  2933, | , -3.4, 110.9, 1.135, |, 0.0
3224.5, 139.0, | , 23.6, 0.0, 389.9, | ,  1000,   955,  3000,  2947, | , -3.4, 111.8, 1.149, |, 0.0
3225.5, 138.3, | , 23.6, 0.0, 390.6, | ,  1000,   950,  3000,  2935, | , -3.4, 101.5, 1.039, |, 0.0
3226.5, 138.7, | , 23.6, 0.0, 390.7, | ,  1000,   950,  3000,  2934, | , -3.4,  98.9, 1.013, |, 0.0
3227.5, 140.2, | , 23.6, 0.0, 380.1, | ,  1000,   952,  3000,  2923, | , -3.4, 101.5, 1.037, |, 0.0
3228.5, 138.3, | , 23.6, 0.0, 390.7, | ,  1000,   954,  3000,  2919, | , -3.4, 125.9, 1.285, |, 0.0
3229.5, 138.4, | , 23.6, 0.0, 390.0, | ,  1000,   951,  3000,  2933, | , -3.4, 101.9, 1.043, |, 0.0
3230.6, 138.6, | , 23.6, 0.0, 391.3, | ,  1000,   954,  3000,  2940, | , -3.4, 114.4, 1.173, |, 0.0
3231.6, 138.7, | , 23.6, 0.0, 391.5, | ,  1000,   955,  3000,  2916, | , -3.4, 114.8, 1.171, |, 0.0
3232.6, 139.2, | , 23.6, 0.0, 385.4, | ,  1000,   956,  3000,  2939, | , -3.4, 107.1, 1.099, |, 0.0
3233.6, 138.2, | , 23.6, 0.0, 391.8, | ,  1000,   958,  3000,  2929, | , -3.4, 111.4, 1.140, |, 0.0
3234.6, 138.9, | , 23.6, 0.0, 391.0, | ,  1000,   949,  3000,  2947, | , -3.4, 125.9, 1.293, |, 0.0
3235.6, 138.4, | , 23.6, 0.0, 391.3, | ,  1000,   957,  3000,  2967, | , -3.4, 110.1, 1.138, |, 0.0
3236.6, 138.3, | , 23.6, 0.0, 391.9, | ,  1000,   958,  3000,  2914, | , -3.4, 110.5, 1.127, |, 0.0
3237.6, 138.2, | , 23.6, 0.0, 392.1, | ,  1000,   946,  3000,  2907, | , -3.4, 138.4, 1.405, |, 0.0
3238.6, 138.6, | , 23.6, 0.0, 392.3, | ,  1000,   958,  3000,  2914, | , -3.4, 110.1, 1.123, |, 0.0
3239.6, 138.4, | , 23.6, 0.0, 391.1, | ,  1000,   952,  3000,  2927, | , -3.4, 110.5, 1.130, |, 0.0
3240.7, 138.2, | , 23.6, 0.0, 391.9, | ,  1000,   948,  3000,  2907, | , -3.4, 108.8, 1.105, |, 0.0
3241.7, 138.7, | , 23.6, 0.0, 392.6, | ,  1000,   952,  3000,  2920, | , -3.4, 138.4, 1.412, |, 0.0
3242.7, 138.8, | , 23.6, 0.0, 393.1, | ,  1000,   950,  3000,  2943, | , -3.4, 115.2, 1.182, |, 0.0
3243.7, 138.2, | , 23.6, 0.0, 392.7, | ,  1000,   954,  3000,  2917, | , -3.4, 108.8, 1.109, |, 0.0
3244.7, 138.3, | , 23.6, 0.0, 392.1, | ,  1000,   956,  3000,  2910, | , -3.4, 110.5, 1.126, |, 0.0
3245.7, 138.7, | , 23.6, 0.0, 393.1, | ,  1000,   950,  3000,  2947, | , -3.4, 113.1, 1.161, |, 0.0
3246.7, 138.3, | , 23.6, 0.0, 392.9, | ,  1000,   955,  3000,  2916, | , -3.4, 131.1, 1.337, |, 0.0
3247.7, 138.3, | , 23.6, 0.0, 393.2, | ,  1000,   952,  3000,  2919, | , -3.4, 110.9, 1.131, |, 0.0
3248.7, 138.4, | , 23.6, 0.0, 392.9, | ,  1000,   958,  3000,  2914, | , -3.4, 116.9, 1.193, |, 0.0
3249.7, 138.8, | , 23.6, 0.0, 392.6, | ,  1000,   949,  3000,  2918, | , -3.4, 146.9, 1.497, |, 0.0
3250.7, 138.3, | , 23.6, 0.0, 393.8, | ,  1000,   957,  3000,  2916, | , -3.4, 117.8, 1.202, |, 0.0
3251.8, 138.3, | , 23.6, 0.0, 393.5, | ,  1000,   958,  3000,  2933, | , -3.4, 119.1, 1.221, |, 0.0
3252.8, 138.7, | , 23.6, 0.0, 394.2, | ,  1000,   955,  3000,  2924, | , -3.4, 138.8, 1.418, |, 0.0
3253.8, 139.4, | , 23.6, 0.0, 388.4, | ,  1000,   956,  3000,  2930, | , -3.4, 133.7, 1.368, |, 0.0
3254.8, 138.4, | , 23.6, 0.0, 393.0, | ,  1000,   957,  3000,  2929, | , -3.4, 115.7, 1.184, |, 0.0
3255.8, 138.3, | , 23.6, 0.0, 394.5, | ,  1000,   960,  3000,  2919, | , -3.4, 136.7, 1.397, |, 0.0
3256.8, 138.3, | , 23.6, 0.0, 394.5, | ,  1000,   958,  3000,  2937, | , -3.4, 149.9, 1.539, |, 0.0
3257.8, 138.2, | , 23.6, 0.0, 394.4, | ,  1000,   955,  3000,  2925, | , -3.4, 122.9, 1.257, |, 0.0
3258.8, 139.7, | , 23.6, 0.0, 383.9, | ,  1000,   950,  3000,  2927, | , -3.4, 126.8, 1.295, |, 0.0
3259.8, 139.0, | , 23.6, 0.0, 394.1, | ,  1000,   953,  3000,  2941, | , -3.4, 128.5, 1.319, |, 0.0
3260.8, 138.7, | , 23.6, 0.0, 395.2, | ,  1000,   950,  3000,  2922, | , -3.4, 150.4, 1.534, |, 0.0
3261.9, 138.3, | , 23.6, 0.0, 394.9, | ,  1000,   957,  3000,  2923, | , -3.4, 131.5, 1.344, |, 0.0
3262.9, 138.3, | , 23.6, 0.0, 394.9, | ,  1000,   955,  3000,  2922, | , -3.4, 138.4, 1.413, |, 0.0
3263.9, 139.1, | , 23.6, 0.0, 390.1, | ,  1000,   955,  3000,  2935, | , -3.4, 125.5, 1.286, |, 0.0
3264.9, 138.5, | , 23.6, 0.0, 394.4, | ,  1000,   954,  3000,  2941, | , -3.4, 146.5, 1.503, |, 0.0
3265.9, 138.2, | , 23.6, 0.0, 395.4, | ,  1000,   956,  3000,  2907, | , -3.4, 129.8, 1.321, |, 0.0
3266.9, 138.2, | , 23.6, 0.0, 396.0, | ,  1000,   955,  3000,  2929, | , -3.4, 123.4, 1.262, |, 0.0
3267.9, 138.6, | , 23.6, 0.0, 395.7, | ,  1000,   959,  3000,  2926, | , -3.4, 149.5, 1.530, |, 0.0
3268.9, 138.2, | , 23.6, 0.0, 395.3, | ,  1000,   955,  3000,  2937, | , -3.4, 128.1, 1.313, |, 0.0
3269.9, 138.5, | , 23.6, 0.0, 394.7, | ,  1000,   952,  3000,  2937, | , -3.4, 123.4, 1.264, |, 0.0
3270.9, 138.7, | , 23.6, 0.0, 395.9, | ,  1000,   957,  3000,  2937, | , -3.4, 127.7, 1.309, |, 0.0
3271.9, 138.8, | , 23.6, 0.0, 396.4, | ,  1000,   958,  3000,  2928, | , -3.4, 126.8, 1.298, |, 0.0
3273.0, 138.2, | , 23.6, 0.0, 396.1, | ,  1000,   957,  3000,  2909, | , -3.4, 129.8, 1.322, |, 0.0
3274.0, 138.3, | , 23.6, 0.0, 396.2, | ,  1000,   955,  3000,  2935, | , -3.4, 122.9, 1.260, |, 0.0
3275.0, 138.8, | , 23.6, 0.0, 395.8, | ,  1000,   958,  3000,  2928, | , -3.4, 122.9, 1.259, |, 0.0
3276.0, 138.3, | , 23.6, 0.0, 395.7, | ,  1000,   957,  3000,  2924, | , -3.4, 126.4, 1.292, |, 0.0
3277.0, 138.3, | , 23.6, 0.0, 396.6, | ,  1000,   953,  3000,  2946, | , -3.4, 154.2, 1.584, |, 0.0
3278.0, 138.4, | , 23.6, 0.0, 396.3, | ,  1000,   958,  3000,  2935, | , -3.4, 126.8, 1.300, |, 0.0
3279.0, 138.8, | , 23.6, 0.0, 396.8, | ,  1000,   957,  3000,  2912, | , -3.4, 147.4, 1.502, |, 0.0
3280.0, 139.1, | , 23.6, 0.0, 390.0, | ,  1000,   950,  3000,  2926, | , -3.4, 124.7, 1.273, |, 0.0
3281.0, 138.5, | , 23.6, 0.0, 395.9, | ,  1000,   956,  3000,  2945, | , -3.4, 143.1, 1.471, |, 0.0
3282.0, 138.7, | , 23.6, 0.0, 397.2, | ,  1000,   949,  3000,  2937, | , -3.4, 124.2, 1.272, |, 0.0
3283.1, 138.3, | , 23.6, 0.0, 397.1, | ,  1000,   953,  3000,  2925, | , -3.4, 127.2, 1.300, |, 0.0
3284.1, 138.3, | , 23.6, 0.0, 397.3, | ,  1000,   957,  3000,  2916, | , -3.4, 148.6, 1.517, |, 0.0
3285.1, 140.2, | , 23.6, 0.0, 386.7, | ,  1000,   948,  3000,  2937, | , -3.4, 140.9, 1.443, |, 0.0
3286.1, 138.9, | , 23.6, 0.0, 397.3, | ,  1000,   957,  3000,  2939, | , -3.4, 142.6, 1.464, |, 0.0
3287.1, 138.3, | , 23.6, 0.0, 397.1, | ,  1000,   954,  3000,  2951, | , -3.4, 137.9, 1.419, |, 0.0
3288.1, 138.4, | , 23.6, 0.0, 397.8, | ,  1000,   955,  3000,  2931, | , -3.4, 123.8, 1.268, |, 0.0
3289.1, 138.8, | , 23.7, 0.0, 398.5, | ,  1000,   954,  3000,  2938, | , -3.4, 125.1, 1.282, |, 0.0
3290.1, 139.1, | , 23.6, 0.0, 392.7, | ,  1000,   952,  3000,  2929, | , -3.4,   9.8, 0.101, |, 0.0
3291.1, 138.4, | , 23.7, 0.0, 397.6, | ,  1000,   955,  3000,  2915, | , -3.4,  20.5, 0.209, |, 0.0
3292.1, 138.4, | , 23.6, 0.0, 398.8, | ,  1000,   956,  3000,  2931, | , -3.4,  18.4, 0.188, |, 0.0
3293.2, 138.7, | , 23.7, 0.0, 398.9, | ,  1000,   958,  3000,  2913, | , -3.4,  45.0, 0.459, |, 0.0
3294.2, 138.3, | , 23.7, 0.0, 398.9, | ,  1000,   956,  3000,  2925, | , -3.4,  30.0, 0.306, |, 0.0
3295.2, 138.3, | , 23.7, 0.0, 398.8, | ,  1000,   955,  3000,  2930, | , -3.4,  24.8, 0.254, |, 0.0
3296.2, 138.9, | , 23.6, 0.0, 398.5, | ,  1000,   957,  3000,  2931, | , -3.4,  31.3, 0.320, |, 0.0
3297.2, 138.7, | , 23.7, 0.0, 399.4, | ,  1000,   956,  3000,  2935, | , -3.4,  41.5, 0.426, |, 0.0
3298.2, 138.4, | , 23.7, 0.0, 399.3, | ,  1000,   955,  3000,  2924, | , -3.4,  46.7, 0.477, |, 0.0
3299.2, 138.2, | , 23.7, 0.0, 399.5, | ,  1000,   952,  3000,  2926, | , -3.4,  47.1, 0.481, |, 0.0
3300.2, 138.6, | , 23.7, 0.0, 400.1, | ,  1000,   953,  3000,  2921, | , -3.4,  46.7, 0.476, |, 0.0
3301.2, 138.4, | , 23.7, 0.0, 399.2, | ,  1000,   956,  3000,  2915, | , -3.4,  81.4, 0.830, |, 0.0
3302.2, 138.2, | , 23.7, 0.0, 399.9, | ,  1000,   959,  3000,  2911, | , -3.4,  85.7, 0.873, |, 0.0
3303.3, 138.3, | , 23.7, 0.0, 400.3, | ,  1000,   954,  3000,  2944, | , -3.4,  62.1, 0.638, |, 0.0
3304.3, 138.8, | , 23.7, 0.0, 400.5, | ,  1000,   950,  3000,  2935, | , -3.4,  64.7, 0.662, |, 0.0
3305.3, 138.3, | , 23.7, 0.0, 400.4, | ,  1000,   954,  3000,  2932, | , -3.4,  85.7, 0.877, |, 0.0
3306.3, 138.4, | , 23.7, 0.0, 399.0, | ,  1000,   950,  3000,  2917, | , -3.4,  75.0, 0.764, |, 0.0
3307.3, 138.7, | , 23.7, 0.0, 400.3, | ,  1000,   960,  3000,  2934, | , -3.4,  75.0, 0.769, |, 0.0
3308.3, 138.7, | , 23.7, 0.0, 401.1, | ,  1000,   956,  3000,  2952, | , -3.4,  85.2, 0.878, |, 0.0
3309.3, 138.5, | , 23.7, 0.0, 400.7, | ,  1000,   953,  3000,  2929, | , -3.4, 113.5, 1.161, |, 0.0
3310.3, 138.7, | , 23.7, 0.0, 401.8, | ,  1000,   956,  3000,  2914, | , -3.4,  93.4, 0.952, |, 0.0
3311.3, 139.1, | , 23.7, 0.0, 393.5, | ,  1000,   958,  3000,  2944, | , -3.4, 101.1, 1.039, |, 0.0
3312.3, 138.3, | , 23.7, 0.0, 401.5, | ,  1000,   952,  3000,  2929, | , -3.4, 103.2, 1.055, |, 0.0
3313.4, 138.1, | , 23.7, 0.0, 401.3, | ,  1000,   955,  3000,  2911, | , -3.4, 107.1, 1.091, |, 0.0
3314.4, 138.7, | , 23.7, 0.0, 401.7, | ,  1000,   952,  3000,  2927, | , -3.4, 109.7, 1.121, |, 0.0
3315.4, 138.3, | , 23.7, 0.0, 401.9, | ,  1000,   955,  3000,  2944, | , -3.4, 107.9, 1.109, |, 0.0
3316.4, 139.8, | , 23.7, 0.0, 395.4, | ,  1000,   949,  3000,  2947, | , -3.4, 114.4, 1.174, |, 0.0
3317.4, 138.4, | , 23.7, 0.0, 401.6, | ,  1000,   956,  3000,  2921, | , -3.4, 127.2, 1.300, |, 0.0
3318.4, 138.7, | , 23.7, 0.0, 402.5, | ,  1000,   954,  3000,  2921, | , -3.4, 127.2, 1.299, |, 0.0
3319.4, 138.4, | , 23.7, 0.0, 402.2, | ,  1000,   954,  3000,  2941, | , -3.4, 146.1, 1.499, |, 0.0
3320.4, 138.1, | , 23.7, 0.0, 402.1, | ,  1000,   951,  3000,  2926, | , -3.4, 142.2, 1.452, |, 0.0
3321.4, 139.4, | , 23.7, 0.0, 396.7, | ,  1000,   947,  3000,  2933, | , -3.4, 133.7, 1.366, |, 0.0
3322.4, 138.7, | , 23.7, 0.0, 401.7, | ,  1000,   959,  3000,  2919, | , -3.4, 131.5, 1.344, |, 0.0
3323.5, 138.3, | , 23.7, 0.0, 402.4, | ,  1000,   957,  3000,  2935, | , -3.4, 156.4, 1.603, |, 0.0
3324.5, 138.4, | , 23.7, 0.0, 402.4, | ,  1000,   951,  3000,  2948, | , -3.4, 142.6, 1.466, |, 0.0
3325.5, 138.7, | , 23.7, 0.0, 403.1, | ,  1000,   952,  3000,  2929, | , -3.4, 141.8, 1.450, |, 0.0
3326.5, 138.3, | , 23.7, 0.0, 402.8, | ,  1000,   955,  3000,  2921, | , -3.4, 151.6, 1.549, |, 0.0
3327.5, 138.5, | , 23.7, 0.0, 402.0, | ,  1000,   957,  3000,  2932, | , -3.4, 151.2, 1.549, |, 0.0
3328.5, 138.2, | , 23.7, 0.0, 402.9, | ,  1000,   958,  3000,  2935, | , -3.4, 155.1, 1.590, |, 0.0
3329.5, 138.7, | , 23.7, 0.0, 403.3, | ,  1000,   952,  3000,  2931, | , -3.4, 147.8, 1.512, |, 0.0
3330.5, 138.3, | , 23.7, 0.0, 403.0, | ,  1000,   953,  3000,  2926, | , -3.4, 150.8, 1.541, |, 0.0
3331.5, 138.4, | , 23.7, 0.0, 403.2, | ,  1000,   954,  3000,  2929, | , -3.4, 173.1, 1.771, |, 0.0
3332.5, 138.9, | , 23.7, 0.0, 402.7, | ,  1000,   957,  3000,  2911, | , -3.4, 146.5, 1.493, |, 0.0
3333.6, 138.7, | , 23.7, 0.0, 403.4, | ,  1000,   957,  3000,  2934, | , -3.4, 148.2, 1.519, |, 0.0
3334.6, 138.2, | , 23.7, 0.0, 403.5, | ,  1000,   954,  3000,  2914, | , -3.4, 149.1, 1.519, |, 0.0
3335.6, 138.4, | , 23.7, 0.0, 403.3, | ,  1000,   954,  3000,  2953, | , -3.4, 151.6, 1.561, |, 0.0
3336.6, 138.7, | , 23.7, 0.0, 404.1, | ,  1000,   955,  3000,  2911, | , -3.4, 176.1, 1.793, |, 0.0
3337.6, 138.5, | , 23.7, 0.0, 402.9, | ,  1000,   958,  3000,  2942, | , -3.4, 150.4, 1.545, |, 0.0
3338.6, 138.3, | , 23.7, 0.0, 403.9, | ,  1000,   952,  3000,  2926, | , -3.4, 149.1, 1.523, |, 0.0
3339.6, 138.7, | , 23.7, 0.0, 404.0, | ,  1000,   955,  3000,  2925, | , -3.4, 156.8, 1.603, |, 0.0
3340.6, 138.3, | , 23.7, 0.0, 404.0, | ,  1000,   957,  3000,  2944, | , -3.4, 155.9, 1.603, |, 0.0
3341.6, 138.3, | , 23.7, 0.0, 404.1, | ,  1000,   951,  3000,  2930, | , -3.4, 159.4, 1.629, |, 0.0
3342.6, 139.3, | , 23.7, 0.0, 397.0, | ,  1000,   952,  3000,  2922, | , -3.4, 154.2, 1.574, |, 0.0
3343.6, 138.7, | , 23.7, 0.0, 404.8, | ,  1000,   954,  3000,  2940, | , -3.4, 160.2, 1.643, |, 0.0
3344.7, 138.4, | , 23.7, 0.0, 404.1, | ,  1000,   951,  3000,  2940, | , -3.4, 157.2, 1.612, |, 0.0
3345.7, 138.3, | , 23.7, 0.0, 404.4, | ,  1000,   953,  3000,  2932, | , -3.4, 158.1, 1.618, |, 0.0
3346.7, 138.3, | , 23.7, 0.0, 404.3, | ,  1000,   954,  3000,  2939, | , -3.4, 161.1, 1.652, |, 0.0
3347.7, 139.5, | , 23.7, 0.0, 399.1, | ,  1000,   952,  3000,  2929, | , -3.4, 167.1, 1.708, |, 0.0
3348.7, 138.3, | , 23.7, 0.0, 404.2, | ,  1000,   949,  3000,  2903, | , -3.4, 185.5, 1.882, |, 0.0
3349.7, 138.3, | , 23.7, 0.0, 405.0, | ,  1000,   957,  3000,  2956, | , -3.4, 172.2, 1.775, |, 0.0
3350.7, 138.7, | , 23.7, 0.0, 405.0, | ,  1000,   958,  3000,  2930, | , -3.4, 155.5, 1.593, |, 0.0
3351.7, 138.4, | , 23.7, 0.0, 404.8, | ,  1000,   957,  3000,  2951, | , -3.4, 180.4, 1.857, |, 0.0
3352.7, 138.4, | , 23.7, 0.0, 405.1, | ,  1000,   952,  3000,  2954, | , -3.4, 162.4, 1.671, |, 0.0
3353.7, 138.4, | , 23.7, 0.0, 404.5, | ,  1000,   951,  3000,  2930, | , -3.4, 157.6, 1.612, |, 0.0
3354.8, 138.7, | , 23.7, 0.0, 405.2, | ,  1000,   950,  3000,  2923, | , -3.4, 165.4, 1.687, |, 0.0
3355.8, 138.2, | , 23.7, 0.0, 405.2, | ,  1000,   960,  3000,  2939, | , -3.4, 167.1, 1.716, |, 0.0
3356.8, 138.3, | , 23.7, 0.0, 405.0, | ,  1000,   957,  3000,  2904, | , -3.4, 169.6, 1.726, |, 0.0
3357.8, 138.2, | , 23.7, 0.0, 405.5, | ,  1000,   955,  3000,  2923, | , -3.4, 170.5, 1.742, |, 0.0
3358.8, 138.7, | , 23.7, 0.0, 406.2, | ,  1000,   959,  3000,  2936, | , -3.4, 162.8, 1.670, |, 0.0
3359.8, 138.5, | , 23.7, 0.0, 405.3, | ,  1000,   954,  3000,  2944, | , -3.4, 166.6, 1.711, |, 0.0
3360.8, 138.4, | , 23.7, 0.0, 406.3, | ,  1000,   955,  3000,  2924, | , -3.4, 166.6, 1.703, |, 0.0
3361.8, 138.7, | , 23.7, 0.0, 406.4, | ,  1000,   953,  3000,  2912, | , -3.4, 175.2, 1.784, |, 0.0
3362.8, 138.4, | , 23.7, 0.0, 406.3, | ,  1000,   952,  3000,  2943, | , -3.4, 176.9, 1.816, |, 0.0
3363.8, 138.3, | , 23.7, 0.0, 406.1, | ,  1000,   956,  3000,  2920, | , -3.4, 162.8, 1.662, |, 0.0
3364.9, 138.8, | , 23.7, 0.0, 405.9, | ,  1000,   957,  3000,  2906, | , -3.4, 180.8, 1.840, |, 0.0
3365.9, 138.6, | , 23.7, 0.0, 406.8, | ,  1000,   948,  3000,  2917, | , -3.4, 165.4, 1.683, |, 0.0
3366.9, 138.4, | , 23.7, 0.0, 406.9, | ,  1000,   959,  3000,  2948, | , -3.4, 171.4, 1.764, |, 0.0
3367.9, 138.4, | , 23.7, 0.0, 406.7, | ,  1000,   955,  3000,  2929, | , -3.4, 173.1, 1.771, |, 0.0
3368.9, 139.6, | , 23.7, 0.0, 401.9, | ,  1000,   956,  3000,  2926, | , -3.4, 172.6, 1.766, |, 0.0
3369.9, 138.5, | , 23.7, 0.0, 406.2, | ,  1000,   952,  3000,  2940, | , -3.4, 170.5, 1.748, |, 0.0
3370.9, 138.2, | , 23.7, 0.0, 407.3, | ,  1000,   958,  3000,  2902, | , -3.4, 170.5, 1.734, |, 0.0
3371.9, 138.2, | , 23.7, 0.0, 407.6, | ,  1000,   956,  3000,  2924, | , -3.4, 199.2, 2.036, |, 0.0
3372.9, 138.7, | , 23.7, 0.0, 408.0, | ,  1000,   953,  3000,  2921, | , -3.4, 178.6, 1.823, |, 0.0
3373.9, 139.9, | , 23.7, 0.0, 396.7, | ,  1000,   946,  3000,  2932, | , -3.4, 174.8, 1.785, |, 0.0
3374.9, 138.4, | , 23.7, 0.0, 407.1, | ,  1000,   955,  3000,  2914, | , -3.4, 171.8, 1.751, |, 0.0
3376.0, 138.6, | , 23.7, 0.0, 408.2, | ,  1000,   952,  3000,  2939, | , -3.4, 173.9, 1.783, |, 0.0
3377.0, 138.3, | , 23.7, 0.0, 408.2, | ,  1000,   958,  3000,  2928, | , -3.4, 185.1, 1.894, |, 0.0
3378.0, 138.3, | , 23.7, 0.0, 408.0, | ,  1000,   954,  3000,  2937, | , -3.4, 194.1, 1.990, |, 0.0
3379.0, 139.2, | , 23.7, 0.0, 404.8, | ,  1000,   955,  3000,  2941, | , -3.4, 183.4, 1.882, |, 0.0
3380.0, 139.1, | , 23.7, 0.0, 408.0, | ,  1000,   958,  3000,  2929, | , -3.4, 178.2, 1.825, |, 0.0
3381.0, 138.2, | , 23.7, 0.0, 408.8, | ,  1000,   949,  3000,  2899, | , -3.4, 180.4, 1.828, |, 0.0
3382.0, 138.1, | , 23.7, 0.0, 408.9, | ,  1000,   960,  3000,  2905, | , -3.4, 181.6, 1.849, |, 0.0
3383.0, 138.2, | , 23.7, 0.0, 408.8, | ,  1000,   956,  3000,  2942, | , -3.4, 200.5, 2.059, |, 0.0
3384.0, 138.7, | , 23.7, 0.0, 409.4, | ,  1000,   955,  3000,  2939, | , -3.4, 188.9, 1.938, |, 0.0
3385.0, 138.4, | , 23.7, 0.0, 408.5, | ,  1000,   953,  3000,  2914, | , -3.4, 182.1, 1.855, |, 0.0
3386.1, 138.2, | , 23.7, 0.0, 409.5, | ,  1000,   952,  3000,  2939, | , -3.4, 181.2, 1.857, |, 0.0
3387.1, 138.4, | , 23.7, 0.0, 409.8, | ,  1000,   952,  3000,  2937, | , -3.4, 177.8, 1.821, |, 0.0
3388.1, 138.7, | , 23.7, 0.0, 410.1, | ,  1000,   951,  3000,  2958, | , -3.4, 204.3, 2.104, |, 0.0
3389.1, 138.3, | , 23.7, 0.0, 409.4, | ,  1000,   952,  3000,  2926, | , -3.4, 178.6, 1.825, |, 0.0
3390.1, 138.4, | , 23.7, 0.0, 408.9, | ,  1000,   954,  3000,  2918, | , -3.4, 184.6, 1.883, |, 0.0
3391.1, 138.9, | , 23.7, 0.0, 409.3, | ,  1000,   953,  3000,  2930, | , -3.4, 184.6, 1.889, |, 0.0
3392.1, 138.4, | , 23.7, 0.0, 410.3, | ,  1000,   952,  3000,  2931, | , -3.4, 205.6, 2.104, |, 0.0
3393.1, 138.3, | , 23.7, 0.0, 410.3, | ,  1000,   956,  3000,  2936, | , -3.4, 188.9, 1.937, |, 0.0
3394.1, 138.8, | , 23.7, 0.0, 410.9, | ,  1000,   956,  3000,  2910, | , -3.4, 188.9, 1.924, |, 0.0
3395.1, 138.5, | , 23.7, 0.0, 410.0, | ,  1000,   948,  3000,  2903, | , -3.4, 205.6, 2.086, |, 0.0
3396.1, 138.3, | , 23.7, 0.0, 410.7, | ,  1000,   961,  3000,  2922, | , -3.4, 213.3, 2.182, |, 0.0
3397.2, 138.2, | , 23.7, 0.0, 410.7, | ,  1000,   955,  3000,  2922, | , -3.4, 211.6, 2.162, |, 0.0
3398.2, 138.2, | , 23.7, 0.0, 410.9, | ,  1000,   958,  3000,  2903, | , -3.4, 195.8, 1.991, |, 0.0
3399.2, 138.4, | , 23.7, 0.0, 411.1, | ,  1000,   954,  3000,  2929, | , -3.4, 197.1, 2.015, |, 0.0
3400.2, 139.2, | , 23.7, 0.0, 404.8, | ,  1000,   950,  3000,  2933, | , -3.4, 196.2, 2.007, |, 0.0
3401.2, 138.8, | , 23.7, 0.0, 411.3, | ,  1000,   952,  3000,  2923, | , -3.4, 194.5, 1.986, |, 0.0
3402.2, 138.4, | , 23.7, 0.0, 411.2, | ,  1000,   949,  3000,  2959, | , -3.4, 194.5, 2.002, |, 0.0
3403.2, 138.3, | , 23.7, 0.0, 411.3, | ,  1000,   955,  3000,  2918, | , -3.4, 197.1, 2.011, |, 0.0
3404.2, 138.2, | , 23.7, 0.0, 411.7, | ,  1000,   959,  3000,  2929, | , -3.4, 224.1, 2.295, |, 0.0
3405.2, 139.6, | , 23.7, 0.0, 406.1, | ,  1000,   951,  3000,  2936, | , -3.4, 226.2, 2.316, |, 0.0
3406.3, 138.5, | , 23.7, 0.0, 411.0, | ,  1000,   955,  3000,  2942, | , -3.4, 198.8, 2.041, |, 0.0
3407.3, 138.4, | , 23.7, 0.0, 412.0, | ,  1000,   953,  3000,  2926, | , -3.4, 195.8, 2.000, |, 0.0
3408.3, 138.3, | , 23.7, 0.0, 411.8, | ,  1000,   957,  3000,  2914, | , -3.4, 210.3, 2.145, |, 0.0
3409.3, 138.7, | , 23.7, 0.0, 412.4, | ,  1000,   957,  3000,  2925, | , -3.4, 195.8, 2.002, |, 0.0
3410.3, 138.3, | , 23.7, 0.0, 412.3, | ,  1000,   960,  3000,  2937, | , -3.4, 194.9, 2.001, |, 0.0
3411.3, 138.7, | , 23.7, 0.0, 411.4, | ,  1000,   955,  3000,  2937, | , -3.4, 228.3, 2.341, |, 0.0
3412.3, 138.8, | , 23.7, 0.0, 412.9, | ,  1000,   952,  3000,  2951, | , -3.4, 233.5, 2.400, |, 0.0
3413.3, 138.3, | , 23.7, 0.0, 412.6, | ,  1000,   955,  3000,  2932, | , -3.4, 195.3, 2.000, |, 0.0
3414.3, 138.2, | , 23.7, 0.0, 412.9, | ,  1000,   958,  3000,  2904, | , -3.4, 218.5, 2.223, |, 0.0
3415.3, 138.8, | , 23.7, 0.0, 413.2, | ,  1000,   958,  3000,  2948, | , -3.4, 197.5, 2.032, |, 0.0
3416.4, 138.9, | , 23.7, 0.0, 412.6, | ,  1000,   954,  3000,  2937, | , -3.4, 201.8, 2.068, |, 0.0
3417.4, 138.2, | , 23.7, 0.0, 413.4, | ,  1000,   956,  3000,  2921, | , -3.4, 200.1, 2.043, |, 0.0
3418.4, 138.2, | , 23.7, 0.0, 413.2, | ,  1000,   951,  3000,  2929, | , -3.4, 224.1, 2.290, |, 0.0
3419.4, 138.7, | , 23.7, 0.0, 413.6, | ,  1000,   957,  3000,  2930, | , -3.4, 217.6, 2.229, |, 0.0
3420.4, 138.7, | , 23.7, 0.0, 414.1, | ,  1000,   955,  3000,  2953, | , -3.4, 225.3, 2.320, |, 0.0
3421.4, 138.4, | , 23.7, 0.0, 413.0, | ,  1000,   956,  3000,  2933, | , -3.4, 222.8, 2.282, |, 0.0
3422.4, 138.2, | , 23.7, 0.0, 414.0, | ,  1000,   955,  3000,  2927, | , -3.4, 202.2, 2.068, |, 0.0
3423.4, 138.7, | , 23.7, 0.0, 414.7, | ,  1000,   954,  3000,  2930, | , -3.4, 209.5, 2.144, |, 0.0
3424.4, 138.4, | , 23.7, 0.0, 413.8, | ,  1000,   953,  3000,  2965, | , -3.4, 218.9, 2.259, |, 0.0
3425.4, 138.4, | , 23.7, 0.0, 414.3, | ,  1000,   952,  3000,  2938, | , -3.4, 223.6, 2.292, |, 0.0
3426.4, 139.7, | , 23.7, 0.0, 408.9, | ,  1000,   951,  3000,  2918, | , -3.4, 212.9, 2.170, |, 0.0
3427.5, 138.7, | , 23.7, 0.0, 414.8, | ,  1000,   954,  3000,  2938, | , -3.4, 212.5, 2.179, |, 0.0
3428.5, 138.2, | , 23.8, 0.0, 414.9, | ,  1000,   958,  3000,  2930, | , -3.4, 224.5, 2.299, |, 0.0
3429.5, 138.2, | , 23.7, 0.0, 414.9, | ,  1000,   955,  3000,  2914, | , -3.4, 213.3, 2.174, |, 0.0
3430.5, 138.7, | , 23.8, 0.0, 415.4, | ,  1000,   952,  3000,  2936, | , -3.4, 209.1, 2.141, |, 0.0
3431.5, 139.7, | , 23.7, 0.0, 405.6, | ,  1000,   949,  3000,  2915, | , -3.4, 211.6, 2.155, |, 0.0
3432.5, 138.4, | , 23.8, 0.0, 414.6, | ,  1000,   953,  3000,  2950, | , -3.4, 223.2, 2.295, |, 0.0
3433.5, 138.3, | , 23.7, 0.0, 415.4, | ,  1000,   955,  3000,  2921, | , -3.4, 217.6, 2.222, |, 0.0
3434.5, 138.6, | , 23.8, 0.0, 416.1, | ,  1000,   957,  3000,  2930, | , -3.4, 244.6, 2.505, |, 0.0
3435.5, 138.3, | , 23.8, 0.0, 415.5, | ,  1000,   955,  3000,  2944, | , -3.4, 219.8, 2.257, |, 0.0
3436.5, 139.0, | , 23.8, 0.0, 408.7, | ,  1000,   957,  3000,  2935, | , -3.4, 227.5, 2.332, |, 0.0
3437.6, 138.9, | , 23.8, 0.0, 415.4, | ,  1000,   954,  3000,  2925, | , -3.4, 249.3, 2.548, |, 0.0
3438.6, 138.7, | , 23.8, 0.0, 416.7, | ,  1000,   956,  3000,  2916, | , -3.4, 228.8, 2.334, |, 0.0
3439.6, 138.2, | , 23.8, 0.0, 416.2, | ,  1000,   959,  3000,  2929, | , -3.4, 221.9, 2.272, |, 0.0
3440.6, 138.8, | , 23.8, 0.0, 416.8, | ,  1000,   959,  3000,  2928, | , -3.4, 233.1, 2.386, |, 0.0
3441.6, 138.7, | , 23.8, 0.0, 417.0, | ,  1000,   959,  3000,  2920, | , -3.4, 222.3, 2.272, |, 0.0
3442.6, 138.5, | , 23.8, 0.0, 415.8, | ,  1000,   949,  3000,  2924, | , -3.4, 227.9, 2.326, |, 0.0
3443.6, 138.2, | , 23.8, 0.0, 417.0, | ,  1000,   955,  3000,  2922, | , -3.4, 228.3, 2.332, |, 0.0
3444.6, 138.4, | , 23.8, 0.0, 416.6, | ,  1000,   953,  3000,  2926, | , -3.4, 226.6, 2.316, |, 0.0
3445.6, 138.8, | , 23.8, 0.0, 417.1, | ,  1000,   953,  3000,  2941, | , -3.4, 226.2, 2.320, |, 0.0
3446.6, 138.2, | , 23.8, 0.0, 417.2, | ,  1000,   954,  3000,  2935, | , -3.4, 228.3, 2.339, |, 0.0
3447.7, 138.3, | , 23.8, 0.0, 416.2, | ,  1000,   954,  3000,  2908, | , -3.4, 255.3, 2.598, |, 0.0
3448.7, 138.6, | , 23.8, 0.0, 417.6, | ,  1000,   958,  3000,  2937, | , -3.4, 237.8, 2.440, |, 0.0
3449.7, 138.3, | , 23.8, 0.0, 417.1, | ,  1000,   953,  3000,  2933, | , -3.4, 237.3, 2.430, |, 0.0
3450.7, 138.2, | , 23.8, 0.0, 417.5, | ,  1000,   953,  3000,  2910, | , -3.4, 225.3, 2.293, |, 0.0
3451.7, 138.4, | , 23.8, 0.0, 417.1, | ,  1000,   956,  3000,  2938, | , -3.4, 225.3, 2.312, |, 0.0
3452.7, 139.6, | , 23.8, 0.0, 416.1, | ,  1000,   953,  3000,  2949, | , -3.4, 262.6, 2.699, |, 0.0
3453.7, 138.2, | , 23.8, 0.0, 417.7, | ,  1000,   955,  3000,  2907, | , -3.4, 235.6, 2.397, |, 0.0
3454.7, 138.3, | , 23.8, 0.0, 417.7, | ,  1000,   951,  3000,  2923, | , -3.4, 255.8, 2.610, |, 0.0
3455.7, 139.1, | , 23.8, 0.0, 415.1, | ,  1000,   955,  3000,  2937, | , -3.4, 234.8, 2.407, |, 0.0
3456.7, 138.3, | , 23.8, 0.0, 418.2, | ,  1000,   959,  3000,  2941, | , -3.4, 233.9, 2.403, |, 0.0
3457.7, 139.0, | , 23.8, 0.0, 412.1, | ,  1000,   955,  3000,  2937, | , -3.4, 231.8, 2.376, |, 0.0
3458.8, 138.5, | , 23.8, 0.0, 417.3, | ,  1000,   951,  3000,  2951, | , -3.4, 255.8, 2.629, |, 0.0
3459.8, 138.7, | , 23.8, 0.0, 419.0, | ,  1000,   949,  3000,  2940, | , -3.4, 235.6, 2.414, |, 0.0
3460.8, 138.3, | , 23.8, 0.0, 418.7, | ,  1000,   949,  3000,  2928, | , -3.4, 248.5, 2.538, |, 0.0
3461.8, 138.4, | , 23.8, 0.0, 418.5, | ,  1000,   956,  3000,  2951, | , -3.4, 244.6, 2.518, |, 0.0
3462.8, 139.7, | , 23.8, 0.0, 412.9, | ,  1000,   952,  3000,  2941, | , -3.4, 233.9, 2.399, |, 0.0
3463.8, 138.9, | , 23.8, 0.0, 418.2, | ,  1000,   955,  3000,  2926, | , -3.4, 263.9, 2.697, |, 0.0
3464.8, 138.2, | , 23.8, 0.0, 419.1, | ,  1000,   952,  3000,  2917, | , -3.4, 265.6, 2.707, |, 0.0
3465.8, 138.4, | , 23.8, 0.0, 419.2, | ,  1000,   950,  3000,  2930, | , -3.4, 261.8, 2.676, |, 0.0
3466.8, 138.7, | , 23.8, 0.0, 419.5, | ,  1000,   960,  3000,  2935, | , -3.4, 239.9, 2.461, |, 0.0
3467.9, 138.0, | , 23.8, 0.0, 419.4, | ,  1000,   957,  3000,  2903, | , -3.4, 240.3, 2.444, |, 0.0
3468.9, 138.4, | , 23.8, 0.0, 418.1, | ,  1000,   956,  3000,  2936, | , -3.4, 242.9, 2.491, |, 0.0
3469.9, 138.7, | , 23.8, 0.0, 419.8, | ,  1000,   957,  3000,  2936, | , -3.4, 260.5, 2.671, |, 0.0
3470.9, 138.7, | , 23.8, 0.0, 420.0, | ,  1000,   950,  3000,  2935, | , -3.4, 242.5, 2.481, |, 0.0
3471.9, 138.2, | , 23.8, 0.0, 420.0, | ,  1000,   951,  3000,  2925, | , -3.4, 241.2, 2.463, |, 0.0
3472.9, 138.3, | , 23.8, 0.0, 419.7, | ,  1000,   955,  3000,  2925, | , -3.4, 257.0, 2.627, |, 0.0
3473.9, 138.5, | , 23.8, 0.0, 419.4, | ,  1000,   959,  3000,  2936, | , -3.4, 260.9, 2.677, |, 0.0
3474.9, 138.6, | , 23.8, 0.0, 420.6, | ,  1000,   953,  3000,  2922, | , -3.4, 253.2, 2.584, |, 0.0
3475.9, 138.3, | , 23.8, 0.0, 420.2, | ,  1000,   958,  3000,  2950, | , -3.4, 251.0, 2.584, |, 0.0
3476.9, 138.3, | , 23.8, 0.0, 420.4, | ,  1000,   955,  3000,  2927, | , -3.4, 249.8, 2.554, |, 0.0
3477.9, 138.7, | , 23.8, 0.0, 420.6, | ,  1000,   954,  3000,  2938, | , -3.4, 249.3, 2.556, |, 0.0
3479.0, 138.4, | , 23.8, 0.0, 420.2, | ,  1000,   959,  3000,  2912, | , -3.4, 251.0, 2.560, |, 0.0
3480.0, 138.4, | , 23.8, 0.0, 421.0, | ,  1000,   955,  3000,  2944, | , -3.4, 247.2, 2.539, |, 0.0
3481.0, 138.7, | , 23.8, 0.0, 421.2, | ,  1000,   959,  3000,  2930, | , -3.4, 249.8, 2.559, |, 0.0
3482.0, 138.3, | , 23.8, 0.0, 421.2, | ,  1000,   957,  3000,  2936, | , -3.4, 271.2, 2.781, |, 0.0
3483.0, 138.3, | , 23.8, 0.0, 420.9, | ,  1000,   955,  3000,  2951, | , -3.4, 247.6, 2.548, |, 0.0
3484.0, 139.2, | , 23.8, 0.0, 414.0, | ,  1000,   950,  3000,  2933, | , -3.4, 267.8, 2.739, |, 0.0
3485.0, 138.8, | , 23.8, 0.0, 421.5, | ,  1000,   957,  3000,  2932, | , -3.4, 279.3, 2.861, |, 0.0
3486.0, 138.3, | , 23.8, 0.0, 421.4, | ,  1000,   950,  3000,  2929, | , -3.4, 256.2, 2.618, |, 0.0
3487.0, 138.3, | , 23.8, 0.0, 421.4, | ,  1000,   951,  3000,  2943, | , -3.4, 255.3, 2.619, |, 0.0
3488.0, 138.7, | , 23.8, 0.0, 422.1, | ,  1000,   955,  3000,  2941, | , -3.4, 260.5, 2.674, |, 0.0
3489.1, 140.0, | , 23.8, 0.0, 411.6, | ,  1000,   954,  3000,  2929, | , -3.4, 286.2, 2.927, |, 0.0
3490.1, 138.2, | , 23.8, 0.0, 422.0, | ,  1000,   953,  3000,  2928, | , -3.4, 267.8, 2.737, |, 0.0
3491.1, 138.7, | , 23.8, 0.0, 421.9, | ,  1000,   950,  3000,  2946, | , -3.4, 257.5, 2.643, |, 0.0
3492.1, 138.8, | , 23.8, 0.0, 422.3, | ,  1000,   958,  3000,  2923, | , -3.4, 267.8, 2.738, |, 0.0
3493.1, 138.4, | , 23.8, 0.0, 422.2, | ,  1000,   954,  3000,  2946, | , -3.4, 286.6, 2.944, |, 0.0
3494.1, 138.7, | , 23.8, 0.0, 412.2, | ,  1000,   957,  3000,  2938, | , -3.4, 281.0, 2.884, |, 0.0
3495.1, 138.8, | , 23.8, 0.0, 422.7, | ,  1000,   954,  3000,  2942, | , -3.4, 283.6, 2.911, |, 0.0
3496.1, 138.6, | , 23.8, 0.0, 422.7, | ,  1000,   957,  3000,  2920, | , -3.4, 286.2, 2.923, |, 0.0
3497.1, 138.2, | , 23.8, 0.0, 422.7, | ,  1000,   959,  3000,  2908, | , -3.4, 277.2, 2.824, |, 0.0
3498.1, 138.3, | , 23.8, 0.0, 422.9, | ,  1000,   957,  3000,  2920, | , -3.4, 268.2, 2.739, |, 0.0
3499.1, 138.8, | , 23.8, 0.0, 422.6, | ,  1000,   954,  3000,  2930, | , -3.4, 266.0, 2.722, |, 0.0
3500.2, 138.7, | , 23.8, 0.0, 423.3, | ,  1000,   954,  3000,  2917, | , -3.4, 266.5, 2.717, |, 0.0
3501.2, 138.4, | , 23.8, 0.0, 423.1, | ,  1000,   959,  3000,  2967, | , -3.4, 281.9, 2.916, |, 0.0
3502.2, 138.3, | , 23.8, 0.0, 423.4, | ,  1000,   958,  3000,  2940, | , -3.4, 285.7, 2.934, |, 0.0
3503.2, 138.6, | , 23.8, 0.0, 423.7, | ,  1000,   954,  3000,  2912, | , -3.4, 290.0, 2.953, |, 0.0
3504.2, 138.5, | , 23.8, 0.0, 422.7, | ,  1000,   957,  3000,  2937, | , -3.4, 281.5, 2.888, |, 0.0
3505.2, 138.3, | , 23.8, 0.0, 423.5, | ,  1000,   953,  3000,  2937, | , -3.4, 263.5, 2.700, |, 0.0
3506.2, 138.3, | , 23.8, 0.0, 423.8, | ,  1000,   952,  3000,  2929, | , -3.4, 264.8, 2.707, |, 0.0
3507.2, 138.7, | , 23.8, 0.0, 424.3, | ,  1000,   956,  3000,  2917, | , -3.4, 263.9, 2.693, |, 0.0
3508.2, 138.2, | , 23.8, 0.0, 423.8, | ,  1000,   958,  3000,  2914, | , -3.4, 267.3, 2.726, |, 0.0
3509.2, 138.4, | , 23.8, 0.0, 423.2, | ,  1000,   954,  3000,  2948, | , -3.4, 278.9, 2.867, |, 0.0
3510.2, 139.2, | , 23.8, 0.0, 417.7, | ,  1000,   953,  3000,  2919, | , -3.4, 293.5, 2.994, |, 0.0
3511.3, 138.5, | , 23.8, 0.0, 424.5, | ,  1000,   950,  3000,  2918, | , -3.4, 268.6, 2.738, |, 0.0
3512.3, 138.3, | , 23.8, 0.0, 423.9, | ,  1000,   950,  3000,  2936, | , -3.4, 281.0, 2.877, |, 0.0
3513.3, 138.2, | , 23.8, 0.0, 424.2, | ,  1000,   956,  3000,  2937, | , -3.4, 269.5, 2.763, |, 0.0
3514.3, 138.9, | , 23.8, 0.0, 423.8, | ,  1000,   953,  3000,  2946, | , -3.4, 264.8, 2.719, |, 0.0
3515.3, 139.4, | , 23.8, 0.0, 418.0, | ,  1000,   947,  3000,  2916, | , -3.4, 290.0, 2.951, |, 0.0
3516.3, 138.4, | , 23.8, 0.0, 424.2, | ,  1000,   955,  3000,  2922, | , -3.4, 294.3, 3.006, |, 0.0
3517.3, 138.1, | , 23.8, 0.0, 424.7, | ,  1000,   951,  3000,  2917, | , -3.4,  32.5, 0.332, |, 0.0
3518.3, 138.7, | , 23.8, 0.0, 425.1, | ,  1000,   959,  3000,  2927, | , -3.4,  40.2, 0.412, |, 0.0
3519.3, 138.5, | , 23.8, 0.0, 423.4, | ,  1000,   950,  3000,  2935, | , -3.4,  79.2, 0.811, |, 0.0
3520.3, 139.2, | , 23.8, 0.0, 419.5, | ,  1000,   955,  3000,  2934, | , -3.4,  68.1, 0.698, |, 0.0
3521.4, 138.9, | , 23.8, 0.0, 425.3, | ,  1000,   953,  3000,  2928, | , -3.4,  69.0, 0.705, |, 0.0
3522.4, 138.3, | , 23.8, 0.0, 425.6, | ,  1000,   954,  3000,  2926, | , -3.4, 101.5, 1.038, |, 0.0
3523.4, 138.2, | , 23.8, 0.0, 425.8, | ,  1000,   956,  3000,  2928, | , -3.4,  91.7, 0.938, |, 0.0
3524.4, 138.9, | , 23.8, 0.0, 425.2, | ,  1000,   952,  3000,  2940, | , -3.4,  95.1, 0.975, |, 0.0
3525.4, 138.3, | , 23.8, 0.0, 425.8, | ,  1000,   950,  3000,  2930, | , -3.4, 102.4, 1.047, |, 0.0
3526.4, 138.3, | , 23.8, 0.0, 426.1, | ,  1000,   957,  3000,  2933, | , -3.4, 119.9, 1.229, |, 0.0
3527.4, 138.3, | , 23.8, 0.0, 425.8, | ,  1000,   957,  3000,  2922, | , -3.4, 116.1, 1.186, |, 0.0
3528.4, 138.7, | , 23.8, 0.0, 426.3, | ,  1000,   955,  3000,  2920, | , -3.4, 124.2, 1.268, |, 0.0
3529.4, 138.9, | , 23.8, 0.0, 425.8, | ,  1000,   953,  3000,  2940, | , -3.4, 131.5, 1.349, |, 0.0
3530.4, 138.3, | , 23.8, 0.0, 426.6, | ,  1000,   955,  3000,  2959, | , -3.4, 143.5, 1.479, |, 0.0
3531.5, 138.2, | , 23.8, 0.0, 426.6, | ,  1000,   957,  3000,  2924, | , -3.4, 175.2, 1.791, |, 0.0
3532.5, 138.6, | , 23.8, 0.0, 427.2, | ,  1000,   954,  3000,  2922, | , -3.4, 162.4, 1.658, |, 0.0
3533.5, 138.3, | , 23.8, 0.0, 426.7, | ,  1000,   955,  3000,  2949, | , -3.4, 171.4, 1.762, |, 0.0
3534.5, 138.4, | , 23.8, 0.0, 426.2, | ,  1000,   954,  3000,  2943, | , -3.4, 181.2, 1.860, |, 0.0
3535.5, 138.7, | , 23.8, 0.0, 427.2, | ,  1000,   961,  3000,  2922, | , -3.4, 205.6, 2.104, |, 0.0
3536.5, 138.7, | , 23.8, 0.0, 422.5, | ,  1000,   949,  3000,  2901, | , -3.4, 208.6, 2.116, |, 0.0
3537.5, 138.3, | , 23.8, 0.0, 426.9, | ,  1000,   946,  3000,  2935, | , -3.4, 205.6, 2.102, |, 0.0
3538.5, 138.2, | , 23.8, 0.0, 427.4, | ,  1000,   954,  3000,  2917, | , -3.4, 212.9, 2.171, |, 0.0
3539.5, 139.0, | , 23.8, 0.0, 427.1, | ,  1000,   957,  3000,  2936, | , -3.4, 219.8, 2.254, |, 0.0
3540.5, 138.8, | , 23.8, 0.0, 427.9, | ,  1000,   954,  3000,  2939, | , -3.4, 226.6, 2.324, |, 0.0
3541.5, 139.1, | , 23.8, 0.0, 421.9, | ,  1000,   949,  3000,  2881, | , -3.4, 231.8, 2.338, |, 0.0
3542.6, 138.1, | , 23.8, 0.0, 427.6, | ,  1000,   957,  3000,  2935, | , -3.4, 239.5, 2.455, |, 0.0
3543.6, 138.7, | , 23.8, 0.0, 428.2, | ,  1000,   960,  3000,  2938, | , -3.4, 270.3, 2.776, |, 0.0
3544.6, 138.4, | , 23.8, 0.0, 427.4, | ,  1000,   953,  3000,  2924, | , -3.4, 258.8, 2.643, |, 0.0
3545.6, 138.1, | , 23.8, 0.0, 428.1, | ,  1000,   953,  3000,  2913, | , -3.4, 266.5, 2.713, |, 0.0
3546.6, 139.3, | , 23.8, 0.0, 421.8, | ,  1000,   956,  3000,  2930, | , -3.4, 262.2, 2.684, |, 0.0
3547.6, 138.8, | , 23.8, 0.0, 428.8, | ,  1000,   952,  3000,  2941, | , -3.4, 275.5, 2.825, |, 0.0
3548.6, 138.3, | , 23.8, 0.0, 428.4, | ,  1000,   955,  3000,  2914, | , -3.4, 272.0, 2.773, |, 0.0
3549.6, 138.3, | , 23.8, 0.0, 427.8, | ,  1000,   954,  3000,  2925, | , -3.4, 278.9, 2.849, |, 0.0
3550.6, 138.8, | , 23.8, 0.0, 428.9, | ,  1000,   955,  3000,  2948, | , -3.4, 282.8, 2.907, |, 0.0
3551.6, 139.0, | , 23.8, 0.0, 428.1, | ,  1000,   951,  3000,  2928, | , -3.4, 313.2, 3.200, |, 0.0
3552.7, 138.3, | , 23.8, 0.0, 429.2, | ,  1000,   956,  3000,  2929, | , -3.4, 305.0, 3.122, |, 0.0
3553.7, 138.7, | , 23.8, 0.0, 429.3, | ,  1000,   959,  3000,  2923, | , -3.4, 290.5, 2.971, |, 0.0
3554.7, 138.8, | , 23.8, 0.0, 428.6, | ,  1000,   957,  3000,  2914, | , -3.4, 295.6, 3.015, |, 0.0
3555.7, 138.3, | , 23.8, 0.0, 429.3, | ,  1000,   949,  3000,  2916, | , -3.4, 314.9, 3.206, |, 0.0
3556.7, 138.3, | , 23.8, 0.0, 429.1, | ,  1000,   955,  3000,  2902, | , -3.4, 324.7, 3.299, |, 0.0
3557.7, 138.7, | , 23.8, 0.0, 429.7, | ,  1000,   955,  3000,  2923, | , -3.4, 311.0, 3.178, |, 0.0
3558.7, 138.3, | , 23.8, 0.0, 430.0, | ,  1000,   958,  3000,  2917, | , -3.4, 307.2, 3.135, |, 0.0
3559.7, 138.5, | , 23.8, 0.0, 429.1, | ,  1000,   955,  3000,  2943, | , -3.4, 304.6, 3.128, |, 0.0
3560.7, 138.2, | , 23.8, 0.0, 430.2, | ,  1000,   952,  3000,  2916, | , -3.4, 299.5, 3.051, |, 0.0
3561.7, 138.6, | , 23.8, 0.0, 430.4, | ,  1000,   955,  3000,  2927, | , -3.4, 304.2, 3.110, |, 0.0
3562.7, 138.2, | , 23.8, 0.0, 430.2, | ,  1000,   954,  3000,  2920, | , -3.4, 312.3, 3.187, |, 0.0
3563.8, 138.3, | , 23.8, 0.0, 430.3, | ,  1000,   951,  3000,  2937, | , -3.4, 312.3, 3.199, |, 0.0
3564.8, 138.5, | , 23.8, 0.0, 430.1, | ,  1000,   949,  3000,  2936, | , -3.4, 302.5, 3.095, |, 0.0
3565.8, 138.7, | , 23.8, 0.0, 430.9, | ,  1000,   950,  3000,  2941, | , -3.4, 302.0, 3.096, |, 0.0
3566.8, 138.4, | , 23.8, 0.0, 430.6, | ,  1000,   959,  3000,  2952, | , -3.4, 308.5, 3.178, |, 0.0
3567.8, 139.0, | , 23.9, 0.0, 425.6, | ,  1000,   952,  3000,  2920, | , -3.4, 311.0, 3.172, |, 0.0
3568.8, 138.7, | , 23.8, 0.0, 431.1, | ,  1000,   955,  3000,  2922, | , -3.4, 302.0, 3.085, |, 0.0
3569.8, 138.5, | , 23.8, 0.0, 429.9, | ,  1000,   953,  3000,  2956, | , -3.4, 305.0, 3.140, |, 0.0
3570.8, 138.3, | , 23.9, 0.0, 430.7, | ,  1000,   956,  3000,  2918, | , -3.4, 300.7, 3.069, |, 0.0
3571.8, 138.2, | , 23.9, 0.0, 431.1, | ,  1000,   954,  3000,  2923, | , -3.4, 311.0, 3.176, |, 0.0
3572.8, 139.2, | , 23.8, 0.0, 425.3, | ,  1000,   956,  3000,  2927, | , -3.4, 311.5, 3.186, |, 0.0
3573.9, 138.3, | , 23.9, 0.0, 431.3, | ,  1000,   959,  3000,  2937, | , -3.4, 311.9, 3.200, |, 0.0
3574.9, 138.5, | , 23.9, 0.0, 430.7, | ,  1000,   953,  3000,  2934, | , -3.4, 329.9, 3.377, |, 0.0
3575.9, 138.5, | , 23.9, 0.0, 432.3, | ,  1000,   947,  3000,  2926, | , -3.4, 338.0, 3.449, |, 0.0
3576.9, 138.6, | , 23.9, 0.0, 432.0, | ,  1000,   950,  3000,  2911, | , -3.4, 315.3, 3.207, |, 0.0
3577.9, 138.3, | , 23.9, 0.0, 431.8, | ,  1000,   958,  3000,  2952, | , -3.4, 322.6, 3.323, |, 0.0
3578.9, 138.3, | , 23.9, 0.0, 432.4, | ,  1000,   957,  3000,  2922, | , -3.4, 309.7, 3.165, |, 0.0
3579.9, 138.3, | , 23.9, 0.0, 431.7, | ,  1000,   958,  3000,  2902, | , -3.4, 319.2, 3.245, |, 0.0
3580.9, 138.4, | , 23.9, 0.0, 432.4, | ,  1000,   950,  3000,  2954, | , -3.4, 330.3, 3.397, |, 0.0
3581.9, 138.3, | , 23.9, 0.0, 432.1, | ,  1000,   960,  3000,  2926, | , -3.4, 329.0, 3.368, |, 0.0
3583.0, 138.3, | , 23.9, 0.0, 432.2, | ,  1000,   953,  3000,  2944, | , -3.4, 317.5, 3.259, |, 0.0
3584.0, 138.7, | , 23.9, 0.0, 432.7, | ,  1000,   959,  3000,  2938, | , -3.4, 324.3, 3.329, |, 0.0
3585.0, 138.4, | , 23.9, 0.0, 431.7, | ,  1000,   950,  3000,  2929, | , -3.4, 322.2, 3.291, |, 0.0
3586.0, 138.3, | , 23.9, 0.0, 432.8, | ,  1000,   949,  3000,  2912, | , -3.4, 317.5, 3.229, |, 0.0
3587.0, 138.7, | , 23.9, 0.0, 433.0, | ,  1000,   956,  3000,  2939, | , -3.4, 325.6, 3.341, |, 0.0
3588.0, 138.2, | , 23.9, 0.0, 432.8, | ,  1000,   956,  3000,  2932, | , -3.4, 330.3, 3.383, |, 0.0
3589.0, 138.4, | , 23.9, 0.0, 433.3, | ,  1000,   957,  3000,  2941, | , -3.4, 328.6, 3.373, |, 0.0
3590.0, 138.9, | , 23.9, 0.0, 432.6, | ,  1000,   948,  3000,  2923, | , -3.4, 344.4, 3.512, |, 0.0
3591.0, 138.7, | , 23.9, 0.0, 433.2, | ,  1000,   958,  3000,  2917, | , -3.4, 346.6, 3.538, |, 0.0
3592.0, 138.2, | , 23.9, 0.0, 433.2, | ,  1000,   957,  3000,  2908, | , -3.4, 333.3, 3.393, |, 0.0
3593.1, 138.2, | , 23.9, 0.0, 433.5, | ,  1000,   958,  3000,  2922, | , -3.4, 325.6, 3.328, |, 0.0
3594.1, 139.4, | , 23.9, 0.0, 428.4, | ,  1000,   955,  3000,  2937, | , -3.4, 353.9, 3.627, |, 0.0
3595.1, 138.4, | , 23.9, 0.0, 432.6, | ,  1000,   953,  3000,  2922, | , -3.4, 346.2, 3.534, |, 0.0
3596.1, 138.3, | , 23.9, 0.0, 433.7, | ,  1000,   955,  3000,  2940, | , -3.4, 340.6, 3.494, |, 0.0
3597.1, 138.3, | , 23.9, 0.0, 433.7, | ,  1000,   951,  3000,  2939, | , -3.4, 330.7, 3.389, |, 0.0
3598.1, 138.6, | , 23.9, 0.0, 433.9, | ,  1000,   954,  3000,  2905, | , -3.4, 325.6, 3.310, |, 0.0
3599.1, 139.5, | , 23.9, 0.0, 423.9, | ,  1000,   960,  3000,  2943, | , -3.4, 331.2, 3.404, |, 0.0
3600.1, 138.9, | , 23.9, 0.0, 433.2, | ,  1000,   953,  3000,  2921, | , -3.4, 347.4, 3.545, |, 0.0
3601.1, 138.9, | , 23.9, 0.0, 434.1, | ,  1000,   953,  3000,  2947, | , -3.4, 345.3, 3.547, |, 0.0
3602.1, 138.7, | , 23.9, 0.0, 434.4, | ,  1000,   957,  3000,  2909, | , -3.4, 342.7, 3.490, |, 0.0
3603.1, 138.3, | , 23.9, 0.0, 434.1, | ,  1000,   950,  3000,  2919, | , -3.4, 334.6, 3.410, |, 0.0
3604.2, 138.7, | , 23.9, 0.0, 431.4, | ,  1000,   960,  3000,  2918, | , -3.4, 334.2, 3.413, |, 0.0
3605.2, 138.8, | , 23.9, 0.0, 433.4, | ,  1000,   957,  3000,  2919, | , -3.4, 339.7, 3.468, |, 0.0
3606.2, 138.3, | , 23.9, 0.0, 434.0, | ,  1000,   962,  3000,  2930, | , -3.4, 365.0, 3.742, |, 0.0
3607.2, 138.2, | , 23.9, 0.0, 434.3, | ,  1000,   959,  3000,  2911, | , -3.4, 358.6, 3.655, |, 0.0
3608.2, 138.7, | , 23.9, 0.0, 434.8, | ,  1000,   950,  3000,  2915, | , -3.4, 343.2, 3.494, |, 0.0
3609.2, 138.7, | , 23.9, 0.0, 434.9, | ,  1000,   955,  3000,  2926, | , -3.4, 366.7, 3.749, |, 0.0
3610.2, 138.4, | , 23.9, 0.0, 433.7, | ,  1000,   953,  3000,  2944, | , -3.4, 349.2, 3.583, |, 0.0
3611.2, 138.4, | , 23.9, 0.0, 434.1, | ,  1000,   959,  3000,  2930, | , -3.4, 354.7, 3.634, |, 0.0
3612.2, 138.8, | , 23.9, 0.0, 435.2, | ,  1000,   955,  3000,  2952, | , -3.4, 348.3, 3.584, |, 0.0
3613.3, 138.3, | , 23.9, 0.0, 435.1, | ,  1000,   956,  3000,  2937, | , -3.4, 350.4, 3.594, |, 0.0
3614.3, 138.3, | , 23.9, 0.0, 435.4, | ,  1000,   955,  3000,  2923, | , -3.4, 349.6, 3.571, |, 0.0
3615.3, 138.9, | , 23.9, 0.0, 433.7, | ,  1000,   956,  3000,  2908, | , -3.4, 349.2, 3.554, |, 0.0
