Repository: jdhuang-csm/Ru-BCA

## Methods
* (BaO)<sub>x</sub>-(CaO)<sub>y</sub>-(Al<sub>2</sub>O<sub>3</sub>)<sub>1-x-y</sub> (BCA) catalyst supports were synthesized via sol-gel and solid-state methods. 
* Ru/BCA catalysts were prepared via incipient wetness impregnation to achieve 1 wt. % Ru loading.
* Ammonia synthesis rates were measured for Ru/BCA catalysts in a packed-bed reactor at 480-600<sup>o</sup>C, 10 bar, and space velocities up to 1.3 x 10<sup>6</sup> ml g<sub>cat</sub><sup>-1</sup> h<sup>-1</sup>.
* A machine learning (ML) model was employed to improve understanding of the behavior of Ru/BCA catalysts.
* A microkinetic model was developed to describe the best-performing catalyst.

File: data/init_files_Cadigan/BCA723.txt (part 9 of 46)
********** Start test **********
Elapsed time, Pressure, | , LJtemp(C), Inner-Temp, Outer-Temp, | , N2-set, N2-flow, H2-set, H2-flow, | , pH, NH3_ppm, NH3_Prod_rate, |, In222Temp
3199.4, 138.3, | , 24.1, 0.0, 344.5, | ,  1000,   951,  3000,  2903, | , -3.4,  21.8, 0.207, |, 0.0
3200.4, 138.1, | , 24.1, 0.0, 345.6, | ,  1000,   956,  3000,  2921, | , -3.4,  -6.5, -0.062, |, 0.0
3201.4, 138.0, | , 24.1, 0.0, 345.8, | ,  1000,   953,  3000,  2915, | , -3.4,  -9.4, -0.090, |, 0.0
3202.4, 138.2, | , 24.1, 0.0, 345.5, | ,  1000,   955,  3000,  2929, | , -3.4,   1.7, 0.016, |, 0.0
3203.4, 139.0, | , 24.1, 0.0, 340.2, | ,  1000,   944,  3000,  2922, | , -3.4,  30.0, 0.286, |, 0.0
3204.4, 138.3, | , 24.1, 0.0, 345.2, | ,  1000,   951,  3000,  2951, | , -3.4,   8.5, 0.082, |, 0.0
3205.4, 138.2, | , 24.1, 0.0, 346.1, | ,  1000,   960,  3000,  2926, | , -3.4,  -3.0, -0.029, |, 0.0
3206.4, 138.7, | , 24.1, 0.0, 346.7, | ,  1000,   953,  3000,  2918, | , -3.4,  13.7, 0.131, |, 0.0
3207.5, 138.1, | , 24.1, 0.0, 346.3, | ,  1000,   951,  3000,  2927, | , -3.4,  -0.9, -0.008, |, 0.0
3208.5, 138.2, | , 24.1, 0.0, 346.7, | ,  1000,   952,  3000,  2941, | , -3.4,  -3.0, -0.029, |, 0.0
3209.5, 138.8, | , 24.1, 0.0, 346.4, | ,  1000,   951,  3000,  2935, | , -3.4,  -2.6, -0.025, |, 0.0
3210.5, 138.7, | , 24.1, 0.0, 347.7, | ,  1000,   958,  3000,  2921, | , -3.4,   0.4, 0.004, |, 0.0
3211.5, 138.1, | , 24.1, 0.0, 347.4, | ,  1000,   953,  3000,  2901, | , -3.4,  18.0, 0.171, |, 0.0
3212.5, 138.6, | , 24.1, 0.0, 347.7, | ,  1000,   952,  3000,  2918, | , -3.4,   7.3, 0.069, |, 0.0
3213.5, 138.1, | , 24.1, 0.0, 347.8, | ,  1000,   956,  3000,  2922, | , -3.4,  16.3, 0.155, |, 0.0
3214.5, 138.3, | , 24.1, 0.0, 346.3, | ,  1000,   953,  3000,  2929, | , -3.4,  -0.0, -0.000, |, 0.0
3215.5, 138.1, | , 24.1, 0.0, 347.7, | ,  1000,   956,  3000,  2917, | , -3.4,  -1.7, -0.017, |, 0.0
3216.5, 138.6, | , 24.1, 0.0, 348.3, | ,  1000,   948,  3000,  2918, | , -3.4,   0.4, 0.004, |, 0.0
3217.5, 138.1, | , 24.1, 0.0, 348.1, | ,  1000,   953,  3000,  2916, | , -3.4,   6.0, 0.057, |, 0.0
3218.6, 138.1, | , 24.1, 0.0, 348.5, | ,  1000,   952,  3000,  2940, | , -3.4,  -0.0, -0.000, |, 0.0
3219.6, 138.2, | , 24.1, 0.0, 348.1, | ,  1000,   953,  3000,  2922, | , -3.4,  26.5, 0.253, |, 0.0
3220.6, 138.7, | , 24.1, 0.0, 349.1, | ,  1000,   951,  3000,  2943, | , -3.4,  20.1, 0.193, |, 0.0
3221.6, 138.3, | , 24.1, 0.0, 348.7, | ,  1000,   950,  3000,  2948, | , -3.4,   2.5, 0.024, |, 0.0
3222.6, 138.1, | , 24.1, 0.0, 349.1, | ,  1000,   956,  3000,  2930, | , -3.4,  -0.9, -0.008, |, 0.0
3223.6, 138.1, | , 24.1, 0.0, 349.1, | ,  1000,   952,  3000,  2930, | , -3.4,  -0.5, -0.004, |, 0.0
3224.6, 139.3, | , 24.1, 0.0, 341.9, | ,  1000,   948,  3000,  2911, | , -3.4,   0.4, 0.004, |, 0.0
3225.6, 138.1, | , 24.1, 0.0, 349.8, | ,  1000,   960,  3000,  2926, | , -3.4,   1.7, 0.016, |, 0.0
3226.6, 138.1, | , 24.1, 0.0, 349.7, | ,  1000,   951,  3000,  2929, | , -3.4,  -0.9, -0.008, |, 0.0
3227.7, 138.5, | , 24.1, 0.0, 349.8, | ,  1000,   953,  3000,  2947, | , -3.4,   0.8, 0.008, |, 0.0
3228.7, 138.1, | , 24.1, 0.0, 350.0, | ,  1000,   958,  3000,  2925, | , -3.4,  -2.6, -0.025, |, 0.0
3229.7, 139.1, | , 24.1, 0.0, 343.1, | ,  1000,   944,  3000,  2932, | , -3.4,   9.0, 0.086, |, 0.0
3230.7, 138.2, | , 24.1, 0.0, 350.0, | ,  1000,   954,  3000,  2908, | , -3.4,   1.7, 0.016, |, 0.0
3231.7, 138.5, | , 24.1, 0.0, 351.0, | ,  1000,   956,  3000,  2938, | , -3.4,   2.1, 0.020, |, 0.0
3232.7, 138.1, | , 24.1, 0.0, 350.5, | ,  1000,   955,  3000,  2933, | , -3.4,  17.5, 0.168, |, 0.0
3233.7, 138.2, | , 24.1, 0.0, 350.6, | ,  1000,   956,  3000,  2948, | , -3.4,   3.8, 0.037, |, 0.0
3234.7, 139.4, | , 24.1, 0.0, 345.5, | ,  1000,   946,  3000,  2937, | , -3.4,  -4.7, -0.045, |, 0.0
3235.7, 138.6, | , 24.1, 0.0, 350.3, | ,  1000,   960,  3000,  2928, | , -3.4,  -0.5, -0.004, |, 0.0
3236.7, 138.6, | , 24.1, 0.0, 346.2, | ,  1000,   952,  3000,  2934, | , -3.4,  -0.9, -0.008, |, 0.0
3237.8, 138.5, | , 24.1, 0.0, 351.4, | ,  1000,   952,  3000,  2920, | , -3.4,   0.4, 0.004, |, 0.0
3238.8, 138.6, | , 24.1, 0.0, 351.6, | ,  1000,   958,  3000,  2923, | , -3.4,  20.5, 0.197, |, 0.0
3239.8, 138.1, | , 24.1, 0.0, 351.5, | ,  1000,   947,  3000,  2917, | , -3.4,   0.8, 0.008, |, 0.0
3240.8, 138.4, | , 24.1, 0.0, 351.0, | ,  1000,   954,  3000,  2938, | , -3.4,   1.3, 0.012, |, 0.0
3241.8, 138.6, | , 24.1, 0.0, 351.9, | ,  1000,   953,  3000,  2930, | , -3.4,  17.1, 0.164, |, 0.0
3242.8, 138.1, | , 24.1, 0.0, 352.2, | ,  1000,   955,  3000,  2934, | , -3.4, -15.0, -0.144, |, 0.0
3243.8, 138.1, | , 24.1, 0.0, 352.0, | ,  1000,   960,  3000,  2926, | , -3.4,   3.0, 0.029, |, 0.0
3244.8, 138.6, | , 24.1, 0.0, 352.6, | ,  1000,   951,  3000,  2924, | , -3.4, -14.6, -0.139, |, 0.0
3245.8, 138.8, | , 24.1, 0.0, 352.1, | ,  1000,   959,  3000,  2942, | , -3.4, -15.0, -0.144, |, 0.0
3246.8, 138.1, | , 24.1, 0.0, 352.8, | ,  1000,   952,  3000,  2926, | , -3.4,   6.4, 0.061, |, 0.0
3247.9, 138.1, | , 24.1, 0.0, 352.7, | ,  1000,   949,  3000,  2914, | , -3.4, -18.4, -0.176, |, 0.0
3248.9, 138.5, | , 24.1, 0.0, 352.8, | ,  1000,   960,  3000,  2924, | , -3.4, -15.9, -0.152, |, 0.0
3249.9, 138.1, | , 24.1, 0.0, 353.0, | ,  1000,   951,  3000,  2938, | , -3.4, -15.9, -0.152, |, 0.0
3250.9, 138.2, | , 24.1, 0.0, 352.3, | ,  1000,   953,  3000,  2935, | , -3.4,  -7.3, -0.070, |, 0.0
3251.9, 138.1, | , 24.1, 0.0, 353.4, | ,  1000,   950,  3000,  2935, | , -3.4, -17.6, -0.169, |, 0.0
3252.9, 138.6, | , 24.1, 0.0, 353.9, | ,  1000,   951,  3000,  2919, | , -3.4,  18.0, 0.171, |, 0.0
3253.9, 138.2, | , 24.1, 0.0, 353.8, | ,  1000,   952,  3000,  2948, | , -3.4, -13.3, -0.128, |, 0.0
3254.9, 138.1, | , 24.1, 0.0, 354.4, | ,  1000,   949,  3000,  2918, | , -3.4, -18.0, -0.172, |, 0.0
3255.9, 139.8, | , 24.1, 0.0, 346.9, | ,  1000,   958,  3000,  2930, | , -3.4,  -1.7, -0.017, |, 0.0
3256.9, 138.2, | , 24.1, 0.0, 354.4, | ,  1000,   953,  3000,  2925, | , -3.4, -18.4, -0.176, |, 0.0
3258.0, 138.1, | , 24.1, 0.0, 354.3, | ,  1000,   948,  3000,  2927, | , -3.4, -14.6, -0.139, |, 0.0
3259.0, 138.6, | , 24.1, 0.0, 354.6, | ,  1000,   952,  3000,  2918, | , -3.4,  -9.4, -0.090, |, 0.0
3260.0, 138.6, | , 24.1, 0.0, 355.1, | ,  1000,   959,  3000,  2926, | , -3.4, -18.4, -0.177, |, 0.0
3261.0, 139.2, | , 24.1, 0.0, 347.3, | ,  1000,   948,  3000,  2931, | , -3.4,   1.3, 0.012, |, 0.0
3262.0, 138.1, | , 24.1, 0.0, 355.1, | ,  1000,   948,  3000,  2928, | , -3.4,   4.7, 0.045, |, 0.0
3263.0, 138.7, | , 24.1, 0.0, 355.2, | ,  1000,   952,  3000,  2926, | , -3.4, -13.7, -0.131, |, 0.0
3264.0, 138.1, | , 24.1, 0.0, 354.9, | ,  1000,   949,  3000,  2917, | , -3.4,  15.8, 0.151, |, 0.0
3265.0, 138.1, | , 24.1, 0.0, 355.5, | ,  1000,   959,  3000,  2903, | , -3.4, -12.0, -0.114, |, 0.0
3266.0, 139.5, | , 24.1, 0.0, 348.8, | ,  1000,   957,  3000,  2933, | , -3.4, -18.4, -0.177, |, 0.0
3267.1, 138.2, | , 24.1, 0.0, 355.7, | ,  1000,   959,  3000,  2922, | , -3.4, -12.0, -0.115, |, 0.0
3268.1, 138.1, | , 24.1, 0.0, 356.2, | ,  1000,   954,  3000,  2921, | , -3.4,  -6.5, -0.062, |, 0.0
3269.1, 138.2, | , 24.1, 0.0, 356.0, | ,  1000,   954,  3000,  2944, | , -3.4,  18.0, 0.173, |, 0.0
3270.1, 138.5, | , 24.1, 0.0, 356.4, | ,  1000,   951,  3000,  2926, | , -3.4, -12.4, -0.119, |, 0.0
3271.1, 138.2, | , 24.1, 0.0, 355.2, | ,  1000,   948,  3000,  2921, | , -3.4,  -9.0, -0.086, |, 0.0
3272.1, 138.2, | , 24.1, 0.0, 355.9, | ,  1000,   956,  3000,  2934, | , -3.4, -10.7, -0.103, |, 0.0
3273.1, 138.3, | , 24.1, 0.0, 356.4, | ,  1000,   959,  3000,  2931, | , -3.4,  -7.7, -0.074, |, 0.0
3274.1, 138.7, | , 24.1, 0.0, 357.0, | ,  1000,   948,  3000,  2924, | , -3.4,  15.8, 0.151, |, 0.0
3275.1, 138.1, | , 24.1, 0.0, 356.6, | ,  1000,   956,  3000,  2902, | , -3.4,  -6.9, -0.065, |, 0.0
3276.1, 138.4, | , 24.1, 0.0, 355.8, | ,  1000,   959,  3000,  2932, | , -3.4,   6.4, 0.061, |, 0.0
3277.1, 138.6, | , 24.1, 0.0, 357.4, | ,  1000,   957,  3000,  2907, | , -3.4,   0.8, 0.008, |, 0.0
3278.2, 138.5, | , 24.1, 0.0, 357.7, | ,  1000,   949,  3000,  2921, | , -3.4,  -4.3, -0.041, |, 0.0
3279.2, 138.2, | , 24.1, 0.0, 357.5, | ,  1000,   952,  3000,  2919, | , -3.4,  -8.2, -0.078, |, 0.0
3280.2, 138.3, | , 24.1, 0.0, 357.4, | ,  1000,   950,  3000,  2928, | , -3.4,  -8.2, -0.078, |, 0.0
3281.2, 138.7, | , 24.1, 0.0, 357.3, | ,  1000,   949,  3000,  2926, | , -3.4,  -3.5, -0.033, |, 0.0
3282.2, 138.9, | , 24.1, 0.0, 351.8, | ,  1000,   949,  3000,  2914, | , -3.4,  -8.6, -0.082, |, 0.0
3283.2, 138.2, | , 24.1, 0.0, 357.8, | ,  1000,   958,  3000,  2937, | , -3.4,  -6.9, -0.066, |, 0.0
3284.2, 138.8, | , 24.1, 0.0, 358.4, | ,  1000,   959,  3000,  2948, | , -3.4,   5.1, 0.049, |, 0.0
3285.2, 138.2, | , 24.1, 0.0, 358.3, | ,  1000,   958,  3000,  2932, | , -3.4,  -5.2, -0.050, |, 0.0
3286.2, 138.4, | , 24.1, 0.0, 357.6, | ,  1000,   950,  3000,  2933, | , -3.4,  -1.7, -0.017, |, 0.0
3287.2, 139.2, | , 24.1, 0.0, 352.1, | ,  1000,   949,  3000,  2934, | , -3.4,   0.4, 0.004, |, 0.0
3288.3, 138.7, | , 24.1, 0.0, 358.7, | ,  1000,   949,  3000,  2936, | , -3.4,  30.0, 0.287, |, 0.0
3289.3, 138.6, | , 24.1, 0.0, 359.4, | ,  1000,   953,  3000,  2924, | , -3.4,  10.7, 0.102, |, 0.0
3290.3, 138.2, | , 24.1, 0.0, 359.0, | ,  1000,   951,  3000,  2918, | , -3.4,  -2.2, -0.021, |, 0.0
3291.3, 138.3, | , 24.1, 0.0, 358.7, | ,  1000,   955,  3000,  2918, | , -3.4,  -0.5, -0.004, |, 0.0
3292.3, 139.3, | , 24.1, 0.0, 353.9, | ,  1000,   951,  3000,  2917, | , -3.4,   6.8, 0.065, |, 0.0
3293.3, 138.1, | , 24.1, 0.0, 360.1, | ,  1000,   950,  3000,  2932, | , -3.4,   4.7, 0.045, |, 0.0
3294.3, 138.1, | , 24.1, 0.0, 359.5, | ,  1000,   956,  3000,  2921, | , -3.4,   3.4, 0.033, |, 0.0
3295.3, 138.6, | , 24.1, 0.0, 359.6, | ,  1000,   957,  3000,  2950, | , -3.4,  36.4, 0.351, |, 0.0
3296.3, 138.4, | , 24.1, 0.0, 359.4, | ,  1000,   950,  3000,  2920, | , -3.4,   4.7, 0.045, |, 0.0
3297.3, 138.2, | , 24.2, 0.0, 360.1, | ,  1000,   950,  3000,  2937, | , -3.4,  -0.5, -0.004, |, 0.0
3298.3, 138.2, | , 24.1, 0.0, 360.4, | ,  1000,   960,  3000,  2920, | , -3.4,   1.7, 0.016, |, 0.0
3299.4, 138.6, | , 24.1, 0.0, 360.3, | ,  1000,   954,  3000,  2922, | , -3.4,   0.4, 0.004, |, 0.0
3300.4, 138.4, | , 24.1, 0.0, 359.9, | ,  1000,   956,  3000,  2932, | , -3.4,  -0.0, -0.000, |, 0.0
3301.4, 138.4, | , 24.1, 0.0, 359.9, | ,  1000,   956,  3000,  2934, | , -3.4,   5.5, 0.053, |, 0.0
3302.4, 138.2, | , 24.2, 0.0, 360.8, | ,  1000,   948,  3000,  2928, | , -3.4,   5.1, 0.049, |, 0.0
3303.4, 138.6, | , 24.2, 0.0, 360.8, | ,  1000,   959,  3000,  2935, | , -3.4,   9.4, 0.090, |, 0.0
3304.4, 138.2, | , 24.2, 0.0, 361.0, | ,  1000,   951,  3000,  2920, | , -3.4,  19.3, 0.184, |, 0.0
3305.4, 138.4, | , 24.1, 0.0, 361.2, | ,  1000,   955,  3000,  2952, | , -3.4,  10.7, 0.103, |, 0.0
3306.4, 138.9, | , 24.1, 0.0, 360.4, | ,  1000,   951,  3000,  2941, | , -3.4,   5.5, 0.053, |, 0.0
3307.4, 138.7, | , 24.2, 0.0, 361.4, | ,  1000,   952,  3000,  2937, | , -3.4,   6.4, 0.061, |, 0.0
3308.4, 138.2, | , 24.2, 0.0, 361.0, | ,  1000,   948,  3000,  2937, | , -3.4,   4.7, 0.045, |, 0.0
3309.5, 138.2, | , 24.1, 0.0, 361.7, | ,  1000,   954,  3000,  2928, | , -3.4,   5.1, 0.049, |, 0.0
3310.5, 138.6, | , 24.2, 0.0, 362.0, | ,  1000,   955,  3000,  2918, | , -3.4,   9.0, 0.086, |, 0.0
3311.5, 138.4, | , 24.2, 0.0, 361.2, | ,  1000,   954,  3000,  2935, | , -3.4,   8.1, 0.078, |, 0.0
3312.5, 138.2, | , 24.2, 0.0, 362.4, | ,  1000,   955,  3000,  2909, | , -3.4,  18.8, 0.179, |, 0.0
3313.5, 139.3, | , 24.2, 0.0, 357.8, | ,  1000,   954,  3000,  2918, | , -3.4,   9.4, 0.090, |, 0.0
3314.5, 138.7, | , 24.2, 0.0, 362.8, | ,  1000,   957,  3000,  2929, | , -3.4,   6.0, 0.057, |, 0.0
3315.5, 138.3, | , 24.2, 0.0, 362.6, | ,  1000,   959,  3000,  2926, | , -3.4,  12.0, 0.115, |, 0.0
3316.5, 138.3, | , 24.2, 0.0, 362.1, | ,  1000,   957,  3000,  2912, | , -3.4,  27.0, 0.257, |, 0.0
3317.5, 138.6, | , 24.2, 0.0, 362.8, | ,  1000,   951,  3000,  2919, | , -3.4,  15.4, 0.147, |, 0.0
3318.5, 139.6, | , 24.2, 0.0, 352.3, | ,  1000,   959,  3000,  2942, | , -3.4,  13.7, 0.132, |, 0.0
3319.6, 138.2, | , 24.2, 0.0, 362.5, | ,  1000,   950,  3000,  2937, | , -3.4,  21.0, 0.201, |, 0.0
3320.6, 138.6, | , 24.2, 0.0, 363.2, | ,  1000,   947,  3000,  2925, | , -3.4,  14.1, 0.135, |, 0.0
3321.6, 138.7, | , 24.2, 0.0, 362.6, | ,  1000,   954,  3000,  2929, | , -3.4,  12.0, 0.115, |, 0.0
3322.6, 138.3, | , 24.2, 0.0, 363.2, | ,  1000,   956,  3000,  2948, | , -3.4,  42.8, 0.412, |, 0.0
3323.6, 138.9, | , 24.2, 0.0, 357.6, | ,  1000,   957,  3000,  2905, | , -3.4,  11.5, 0.110, |, 0.0
3324.6, 138.6, | , 24.2, 0.0, 364.1, | ,  1000,   957,  3000,  2923, | , -3.4,  18.4, 0.176, |, 0.0
3325.6, 138.3, | , 24.2, 0.0, 364.1, | ,  1000,   950,  3000,  2935, | , -3.4,  39.8, 0.381, |, 0.0
3326.6, 138.3, | , 24.2, 0.0, 363.0, | ,  1000,   955,  3000,  2941, | , -3.4,  21.4, 0.205, |, 0.0
3327.6, 138.2, | , 24.2, 0.0, 364.3, | ,  1000,   954,  3000,  2928, | , -3.4,  28.3, 0.270, |, 0.0
3328.6, 138.5, | , 24.2, 0.0, 364.6, | ,  1000,   954,  3000,  2923, | , -3.4,  18.4, 0.176, |, 0.0
3329.7, 138.1, | , 24.2, 0.0, 364.1, | ,  1000,   947,  3000,  2937, | , -3.4,  23.1, 0.221, |, 0.0
3330.7, 138.1, | , 24.2, 0.0, 364.5, | ,  1000,   955,  3000,  2929, | , -3.4,  16.7, 0.160, |, 0.0
3331.7, 138.6, | , 24.2, 0.0, 364.7, | ,  1000,   959,  3000,  2922, | , -3.4,  30.0, 0.287, |, 0.0
3332.7, 137.9, | , 24.2, 0.0, 364.8, | ,  1000,   946,  3000,  2922, | , -3.4,  23.1, 0.220, |, 0.0
3333.7, 138.1, | , 24.2, 0.0, 364.9, | ,  1000,   953,  3000,  2918, | , -3.4,  21.0, 0.200, |, 0.0
3334.7, 138.6, | , 24.2, 0.0, 365.2, | ,  1000,   952,  3000,  2941, | , -3.4,  22.7, 0.218, |, 0.0
3335.7, 138.6, | , 24.2, 0.0, 365.4, | ,  1000,   956,  3000,  2928, | , -3.4,  19.7, 0.189, |, 0.0
3336.7, 138.2, | , 24.2, 0.0, 364.7, | ,  1000,   947,  3000,  2934, | , -3.4,  25.3, 0.242, |, 0.0
3337.7, 138.1, | , 24.2, 0.0, 365.4, | ,  1000,   957,  3000,  2934, | , -3.4,  25.3, 0.242, |, 0.0
3338.7, 138.7, | , 24.2, 0.0, 365.6, | ,  1000,   956,  3000,  2941, | , -3.4,  30.4, 0.292, |, 0.0
3339.7, 139.4, | , 24.2, 0.0, 365.4, | ,  1000,   956,  3000,  2955, | , -3.4,  36.4, 0.351, |, 0.0
3340.8, 138.1, | , 24.2, 0.0, 366.0, | ,  1000,   950,  3000,  2926, | , -3.4,  21.0, 0.200, |, 0.0
3341.8, 138.5, | , 24.2, 0.0, 364.9, | ,  1000,   955,  3000,  2926, | , -3.4,  23.1, 0.221, |, 0.0
3342.8, 138.7, | , 24.2, 0.0, 366.4, | ,  1000,   958,  3000,  2941, | , -3.4,  24.0, 0.230, |, 0.0
3343.8, 138.5, | , 24.2, 0.0, 366.6, | ,  1000,   954,  3000,  2924, | , -3.4,  25.7, 0.246, |, 0.0
3344.8, 138.9, | , 24.2, 0.0, 359.4, | ,  1000,   957,  3000,  2926, | , -3.4,  30.4, 0.291, |, 0.0
3345.8, 138.3, | , 24.2, 0.0, 366.9, | ,  1000,   952,  3000,  2938, | , -3.4,  35.1, 0.337, |, 0.0
3346.8, 138.8, | , 24.2, 0.0, 366.1, | ,  1000,   952,  3000,  2938, | , -3.4,  48.0, 0.460, |, 0.0
3347.8, 138.1, | , 24.2, 0.0, 366.7, | ,  1000,   949,  3000,  2922, | , -3.4,  32.5, 0.311, |, 0.0
3348.8, 138.2, | , 24.2, 0.0, 366.9, | ,  1000,   949,  3000,  2931, | , -3.4,  30.0, 0.287, |, 0.0
3349.8, 139.3, | , 24.2, 0.0, 361.6, | ,  1000,   949,  3000,  2933, | , -3.4,  52.2, 0.500, |, 0.0
3350.9, 138.1, | , 24.2, 0.0, 367.2, | ,  1000,   948,  3000,  2890, | , -3.4,  37.3, 0.352, |, 0.0
3351.9, 138.3, | , 24.2, 0.0, 366.5, | ,  1000,   960,  3000,  2926, | , -3.4,  29.1, 0.279, |, 0.0
3352.9, 138.3, | , 24.2, 0.0, 367.6, | ,  1000,   955,  3000,  2929, | , -3.4,  32.5, 0.312, |, 0.0
3353.9, 138.6, | , 24.2, 0.0, 367.8, | ,  1000,   951,  3000,  2938, | , -3.4,  38.5, 0.369, |, 0.0
3354.9, 138.2, | , 24.2, 0.0, 367.7, | ,  1000,   955,  3000,  2936, | , -3.4,  33.0, 0.316, |, 0.0
3355.9, 138.3, | , 24.2, 0.0, 367.9, | ,  1000,   957,  3000,  2948, | , -3.4,  44.1, 0.425, |, 0.0
3356.9, 138.8, | , 24.2, 0.0, 367.2, | ,  1000,   952,  3000,  2923, | , -3.4,  28.3, 0.270, |, 0.0
3357.9, 138.5, | , 24.2, 0.0, 368.6, | ,  1000,   955,  3000,  2922, | , -3.4,  31.7, 0.303, |, 0.0
3358.9, 138.1, | , 24.2, 0.0, 368.4, | ,  1000,   954,  3000,  2933, | , -3.4,  45.4, 0.435, |, 0.0
3359.9, 138.6, | , 24.2, 0.0, 368.4, | ,  1000,   949,  3000,  2928, | , -3.4,  44.5, 0.426, |, 0.0
3361.0, 138.6, | , 24.2, 0.0, 368.6, | ,  1000,   956,  3000,  2916, | , -3.4,  35.1, 0.335, |, 0.0
3362.0, 138.2, | , 24.2, 0.0, 368.0, | ,  1000,   951,  3000,  2929, | , -3.4,  55.7, 0.533, |, 0.0
3363.0, 138.1, | , 24.2, 0.0, 368.6, | ,  1000,   950,  3000,  2925, | , -3.4,  34.3, 0.327, |, 0.0
3364.0, 138.6, | , 24.2, 0.0, 369.3, | ,  1000,   955,  3000,  2926, | , -3.4,  39.4, 0.377, |, 0.0
3365.0, 138.6, | , 24.2, 0.0, 369.2, | ,  1000,   956,  3000,  2926, | , -3.4,  47.5, 0.455, |, 0.0
3366.0, 138.2, | , 24.2, 0.0, 368.8, | ,  1000,   948,  3000,  2922, | , -3.4,  36.4, 0.347, |, 0.0
3367.0, 138.3, | , 24.2, 0.0, 368.0, | ,  1000,   960,  3000,  2944, | , -3.4,  69.0, 0.664, |, 0.0
3368.0, 138.5, | , 24.2, 0.0, 369.8, | ,  1000,   953,  3000,  2931, | , -3.4,  34.3, 0.328, |, 0.0
3369.0, 138.6, | , 24.2, 0.0, 369.8, | ,  1000,   955,  3000,  2932, | , -3.4,  31.7, 0.304, |, 0.0
3370.0, 138.2, | , 24.2, 0.0, 369.8, | ,  1000,   957,  3000,  2935, | , -3.4,  37.3, 0.357, |, 0.0
3371.1, 139.4, | , 24.2, 0.0, 363.8, | ,  1000,   946,  3000,  2911, | , -3.4,  42.8, 0.407, |, 0.0
3372.1, 138.8, | , 24.2, 0.0, 368.5, | ,  1000,   964,  3000,  2937, | , -3.4,  44.1, 0.424, |, 0.0
3373.1, 138.1, | , 24.2, 0.0, 370.1, | ,  1000,   947,  3000,  2915, | , -3.4,  36.8, 0.351, |, 0.0
3374.1, 138.3, | , 24.2, 0.0, 369.7, | ,  1000,   953,  3000,  2947, | , -3.4,  67.2, 0.647, |, 0.0
3375.1, 138.7, | , 24.2, 0.0, 370.4, | ,  1000,   959,  3000,  2940, | , -3.4,  53.1, 0.510, |, 0.0
3376.1, 139.3, | , 24.2, 0.0, 362.9, | ,  1000,   946,  3000,  2919, | , -3.4,  36.0, 0.343, |, 0.0
3377.1, 138.4, | , 24.2, 0.0, 369.6, | ,  1000,   956,  3000,  2926, | , -3.4,  61.2, 0.586, |, 0.0
3378.1, 138.2, | , 24.2, 0.0, 370.5, | ,  1000,   953,  3000,  2915, | , -3.4,  38.1, 0.363, |, 0.0
3379.1, 138.7, | , 24.2, 0.0, 370.9, | ,  1000,   948,  3000,  2917, | , -3.4,  42.0, 0.400, |, 0.0
3380.2, 138.3, | , 24.2, 0.0, 370.9, | ,  1000,   948,  3000,  2921, | , -3.4,  61.2, 0.584, |, 0.0
3381.2, 138.9, | , 24.2, 0.0, 365.3, | ,  1000,   951,  3000,  2925, | , -3.4,  35.5, 0.340, |, 0.0
3382.2, 138.7, | , 24.2, 0.0, 369.9, | ,  1000,   954,  3000,  2916, | , -3.4,  45.8, 0.437, |, 0.0
3383.2, 138.1, | , 24.2, 0.0, 371.2, | ,  1000,   953,  3000,  2929, | , -3.4,  45.8, 0.439, |, 0.0
3384.2, 138.1, | , 24.2, 0.0, 371.2, | ,  1000,   956,  3000,  2944, | , -3.4,  71.5, 0.688, |, 0.0
3385.2, 138.2, | , 24.2, 0.0, 371.1, | ,  1000,   951,  3000,  2941, | , -3.4,  47.5, 0.456, |, 0.0
3386.2, 138.5, | , 24.2, 0.0, 371.5, | ,  1000,   950,  3000,  2921, | , -3.4,  48.0, 0.458, |, 0.0
3387.2, 138.3, | , 24.2, 0.0, 370.5, | ,  1000,   955,  3000,  2929, | , -3.4,  58.7, 0.562, |, 0.0
3388.2, 138.1, | , 24.2, 0.0, 371.6, | ,  1000,   955,  3000,  2919, | , -3.4,  48.0, 0.458, |, 0.0
3389.2, 138.6, | , 24.2, 0.0, 371.8, | ,  1000,   955,  3000,  2920, | , -3.4,  75.4, 0.720, |, 0.0
3390.3, 138.2, | , 24.2, 0.0, 372.0, | ,  1000,   953,  3000,  2949, | , -3.4,  45.8, 0.441, |, 0.0
3391.3, 138.1, | , 24.2, 0.0, 372.4, | ,  1000,   955,  3000,  2922, | , -3.4,  44.5, 0.426, |, 0.0
3392.3, 138.8, | , 24.2, 0.0, 371.9, | ,  1000,   949,  3000,  2942, | , -3.4,  54.4, 0.522, |, 0.0
3393.3, 138.7, | , 24.2, 0.0, 372.7, | ,  1000,   954,  3000,  2929, | , -3.4,  52.7, 0.504, |, 0.0
3394.3, 138.3, | , 24.2, 0.0, 372.6, | ,  1000,   954,  3000,  2940, | , -3.4,  44.5, 0.427, |, 0.0
3395.3, 138.2, | , 24.2, 0.0, 373.1, | ,  1000,   955,  3000,  2937, | , -3.4,  45.8, 0.440, |, 0.0
3396.3, 138.5, | , 24.2, 0.0, 373.2, | ,  1000,   951,  3000,  2910, | , -3.4,  52.2, 0.497, |, 0.0
3397.3, 138.5, | , 24.2, 0.0, 371.9, | ,  1000,   956,  3000,  2925, | , -3.4,  64.7, 0.619, |, 0.0
3398.3, 138.2, | , 24.2, 0.0, 373.6, | ,  1000,   956,  3000,  2942, | , -3.4,  84.4, 0.811, |, 0.0
3399.3, 138.2, | , 24.2, 0.0, 373.4, | ,  1000,   952,  3000,  2913, | , -3.4,  65.1, 0.620, |, 0.0
3400.4, 138.6, | , 24.2, 0.0, 374.0, | ,  1000,   950,  3000,  2931, | , -3.4,  50.5, 0.483, |, 0.0
3401.4, 138.2, | , 24.2, 0.0, 374.0, | ,  1000,   957,  3000,  2922, | , -3.4,  57.0, 0.545, |, 0.0
3402.4, 139.0, | , 24.2, 0.0, 369.0, | ,  1000,   950,  3000,  2943, | , -3.4,  70.7, 0.678, |, 0.0
3403.4, 138.7, | , 24.2, 0.0, 373.4, | ,  1000,   956,  3000,  2929, | , -3.4,  56.1, 0.537, |, 0.0
3404.4, 138.6, | , 24.2, 0.0, 374.6, | ,  1000,   948,  3000,  2925, | , -3.4,  53.5, 0.511, |, 0.0
3405.4, 138.1, | , 24.2, 0.0, 373.8, | ,  1000,   947,  3000,  2914, | , -3.4,  53.1, 0.505, |, 0.0
3406.4, 138.7, | , 24.2, 0.0, 372.7, | ,  1000,   951,  3000,  2908, | , -3.4,  53.5, 0.509, |, 0.0
3407.4, 139.8, | , 24.2, 0.0, 368.2, | ,  1000,   953,  3000,  2935, | , -3.4,  51.4, 0.493, |, 0.0
3408.4, 138.3, | , 24.2, 0.0, 374.2, | ,  1000,   952,  3000,  2942, | , -3.4,  51.8, 0.497, |, 0.0
3409.4, 138.0, | , 24.2, 0.0, 374.5, | ,  1000,   955,  3000,  2931, | , -3.4,  54.4, 0.521, |, 0.0
3410.5, 138.3, | , 24.2, 0.0, 374.3, | ,  1000,   958,  3000,  2952, | , -3.4,  71.1, 0.685, |, 0.0
3411.5, 138.5, | , 24.2, 0.0, 374.7, | ,  1000,   952,  3000,  2916, | , -3.4,  51.4, 0.490, |, 0.0
3412.5, 138.4, | , 24.2, 0.0, 374.6, | ,  1000,   951,  3000,  2913, | , -3.4,  60.0, 0.571, |, 0.0
3413.5, 138.8, | , 24.2, 0.0, 374.4, | ,  1000,   958,  3000,  2934, | , -3.4,  57.4, 0.551, |, 0.0
3414.5, 138.7, | , 24.2, 0.0, 375.3, | ,  1000,   953,  3000,  2952, | , -3.4,  55.7, 0.536, |, 0.0
3415.5, 138.1, | , 24.2, 0.0, 375.4, | ,  1000,   952,  3000,  2929, | , -3.4,  55.2, 0.529, |, 0.0
3416.5, 138.2, | , 24.2, 0.0, 375.0, | ,  1000,   954,  3000,  2916, | , -3.4,  67.7, 0.646, |, 0.0
3417.5, 138.6, | , 24.2, 0.0, 375.6, | ,  1000,   953,  3000,  2926, | , -3.4,  60.8, 0.582, |, 0.0
3418.5, 138.4, | , 24.2, 0.0, 374.9, | ,  1000,   958,  3000,  2923, | , -3.4,  83.5, 0.799, |, 0.0
3419.5, 138.1, | , 24.2, 0.0, 375.8, | ,  1000,   961,  3000,  2930, | , -3.4,  55.2, 0.530, |, 0.0
3420.6, 138.1, | , 24.2, 0.0, 376.0, | ,  1000,   949,  3000,  2929, | , -3.4,  91.7, 0.876, |, 0.0
3421.6, 138.6, | , 24.2, 0.0, 376.5, | ,  1000,   954,  3000,  2933, | , -3.4,  66.0, 0.632, |, 0.0
3422.6, 138.1, | , 24.2, 0.0, 376.3, | ,  1000,   950,  3000,  2915, | , -3.4,  59.1, 0.563, |, 0.0
3423.6, 138.2, | , 24.2, 0.0, 375.6, | ,  1000,   955,  3000,  2909, | , -3.4,  68.5, 0.653, |, 0.0
3424.6, 138.5, | , 24.2, 0.0, 376.9, | ,  1000,   952,  3000,  2932, | , -3.4,  60.4, 0.578, |, 0.0
3425.6, 138.7, | , 24.2, 0.0, 376.9, | ,  1000,   951,  3000,  2944, | , -3.4,  61.7, 0.592, |, 0.0
3426.6, 138.2, | , 24.2, 0.0, 376.9, | ,  1000,   956,  3000,  2917, | , -3.4,  81.4, 0.777, |, 0.0
3427.6, 138.2, | , 24.2, 0.0, 376.8, | ,  1000,   958,  3000,  2933, | , -3.4,  61.7, 0.592, |, 0.0
3428.6, 139.1, | , 24.2, 0.0, 369.9, | ,  1000,   952,  3000,  2912, | , -3.4,  66.4, 0.632, |, 0.0
3429.7, 138.1, | , 24.2, 0.0, 377.0, | ,  1000,   950,  3000,  2929, | , -3.4,  89.5, 0.856, |, 0.0
3430.7, 138.3, | , 24.2, 0.0, 377.1, | ,  1000,   951,  3000,  2944, | , -3.4,  89.5, 0.860, |, 0.0
3431.7, 138.2, | , 24.2, 0.0, 377.6, | ,  1000,   951,  3000,  2926, | , -3.4,  76.2, 0.729, |, 0.0
3432.7, 138.6, | , 24.2, 0.0, 377.7, | ,  1000,   953,  3000,  2942, | , -3.4,  67.7, 0.650, |, 0.0
3433.7, 139.0, | , 24.2, 0.0, 371.6, | ,  1000,   951,  3000,  2921, | , -3.4,  69.4, 0.662, |, 0.0
3434.7, 138.3, | , 24.2, 0.0, 377.1, | ,  1000,   953,  3000,  2933, | , -3.4,  76.7, 0.734, |, 0.0
3435.7, 138.6, | , 24.2, 0.0, 378.4, | ,  1000,   945,  3000,  2934, | , -3.4,  75.4, 0.721, |, 0.0
3436.7, 138.7, | , 24.2, 0.0, 378.0, | ,  1000,   956,  3000,  2952, | , -3.4,  69.4, 0.668, |, 0.0
3437.7, 138.5, | , 24.2, 0.0, 378.1, | ,  1000,   955,  3000,  2936, | , -3.4,  68.1, 0.653, |, 0.0
3438.7, 139.6, | , 24.2, 0.0, 372.9, | ,  1000,   952,  3000,  2933, | , -3.4,  67.2, 0.644, |, 0.0
3439.7, 138.9, | , 24.2, 0.0, 377.7, | ,  1000,   959,  3000,  2940, | , -3.4,  71.1, 0.683, |, 0.0
3440.8, 138.3, | , 24.2, 0.0, 378.0, | ,  1000,   958,  3000,  2937, | , -3.4,  75.8, 0.728, |, 0.0
3441.8, 138.1, | , 24.2, 0.0, 378.3, | ,  1000,   948,  3000,  2897, | , -3.4,  71.5, 0.678, |, 0.0
3442.8, 138.6, | , 24.2, 0.0, 379.0, | ,  1000,   949,  3000,  2903, | , -3.4,  75.8, 0.720, |, 0.0
3443.8, 138.4, | , 24.2, 0.0, 378.6, | ,  1000,   953,  3000,  2955, | , -3.4,  66.4, 0.640, |, 0.0
3444.8, 138.4, | , 24.2, 0.0, 377.7, | ,  1000,   952,  3000,  2922, | , -3.4,  90.8, 0.867, |, 0.0
3445.8, 138.6, | , 24.2, 0.0, 378.8, | ,  1000,   955,  3000,  2914, | , -3.4,  70.2, 0.670, |, 0.0
3446.8, 138.7, | , 24.2, 0.0, 379.4, | ,  1000,   954,  3000,  2933, | , -3.4,  71.5, 0.686, |, 0.0
3447.8, 138.2, | , 24.2, 0.0, 379.2, | ,  1000,   953,  3000,  2926, | , -3.4,  67.7, 0.647, |, 0.0
3448.8, 138.1, | , 24.2, 0.0, 379.6, | ,  1000,   956,  3000,  2933, | , -3.4,  91.2, 0.875, |, 0.0
3449.9, 138.8, | , 24.2, 0.0, 379.2, | ,  1000,   959,  3000,  2919, | , -3.4,  86.1, 0.823, |, 0.0
3450.9, 138.2, | , 24.2, 0.0, 380.1, | ,  1000,   952,  3000,  2928, | , -3.4,  66.8, 0.639, |, 0.0
3451.9, 138.0, | , 24.2, 0.0, 380.2, | ,  1000,   952,  3000,  2918, | , -3.4,  86.5, 0.825, |, 0.0
3452.9, 138.1, | , 24.2, 0.0, 380.6, | ,  1000,   955,  3000,  2914, | , -3.4,  68.1, 0.649, |, 0.0
3453.9, 138.6, | , 24.2, 0.0, 381.5, | ,  1000,   950,  3000,  2930, | , -3.4,  69.0, 0.660, |, 0.0
3454.9, 138.4, | , 24.2, 0.0, 379.8, | ,  1000,   957,  3000,  2941, | , -3.4,  66.4, 0.638, |, 0.0
3455.9, 138.2, | , 24.2, 0.0, 380.9, | ,  1000,   958,  3000,  2926, | , -3.4,  66.8, 0.640, |, 0.0
3456.9, 138.6, | , 24.2, 0.0, 381.1, | ,  1000,   960,  3000,  2921, | , -3.4,  66.8, 0.639, |, 0.0
3457.9, 138.6, | , 24.2, 0.0, 381.3, | ,  1000,   947,  3000,  2939, | , -3.4,  94.2, 0.903, |, 0.0
3458.9, 138.2, | , 24.2, 0.0, 381.3, | ,  1000,   955,  3000,  2936, | , -3.4, -16.7, -0.161, |, 0.0
3460.0, 139.4, | , 24.2, 0.0, 376.0, | ,  1000,   953,  3000,  2919, | , -3.4, -17.6, -0.168, |, 0.0
3461.0, 138.2, | , 24.2, 0.0, 381.2, | ,  1000,   954,  3000,  2917, | , -3.4,  -6.0, -0.057, |, 0.0
3462.0, 138.2, | , 24.2, 0.0, 381.6, | ,  1000,   953,  3000,  2934, | , -3.4,  -7.7, -0.074, |, 0.0
3463.0, 138.2, | , 24.2, 0.0, 381.4, | ,  1000,   947,  3000,  2924, | , -3.4,  -2.2, -0.021, |, 0.0
3464.0, 138.5, | , 24.2, 0.0, 382.3, | ,  1000,   960,  3000,  2909, | , -3.4,  -3.9, -0.037, |, 0.0
3465.0, 139.5, | , 24.2, 0.0, 372.0, | ,  1000,   947,  3000,  2925, | , -3.4,  -1.3, -0.012, |, 0.0
3466.0, 138.0, | , 24.2, 0.0, 382.1, | ,  1000,   951,  3000,  2905, | , -3.4,   1.7, 0.016, |, 0.0
3467.0, 138.1, | , 24.2, 0.0, 382.3, | ,  1000,   953,  3000,  2932, | , -3.4,   3.8, 0.037, |, 0.0
3468.0, 138.6, | , 24.2, 0.0, 382.7, | ,  1000,   959,  3000,  2937, | , -3.4,  18.8, 0.181, |, 0.0
3469.0, 138.2, | , 24.2, 0.0, 382.7, | ,  1000,   952,  3000,  2929, | , -3.4,  10.3, 0.098, |, 0.0
3470.1, 139.1, | , 24.2, 0.0, 374.4, | ,  1000,   951,  3000,  2930, | , -3.4,  33.0, 0.315, |, 0.0
3471.1, 138.7, | , 24.2, 0.0, 383.2, | ,  1000,   960,  3000,  2925, | , -3.4,  21.0, 0.201, |, 0.0
3472.1, 138.7, | , 24.2, 0.0, 383.0, | ,  1000,   959,  3000,  2940, | , -3.4,  18.4, 0.177, |, 0.0
3473.1, 138.3, | , 24.2, 0.0, 381.5, | ,  1000,   955,  3000,  2925, | , -3.4,   6.4, 0.061, |, 0.0
3474.1, 138.1, | , 24.2, 0.0, 383.3, | ,  1000,   951,  3000,  2899, | , -3.4,  15.0, 0.142, |, 0.0
3475.1, 138.7, | , 24.2, 0.0, 382.6, | ,  1000,   946,  3000,  2921, | , -3.4,  20.5, 0.196, |, 0.0
3476.1, 138.1, | , 24.2, 0.0, 383.7, | ,  1000,   955,  3000,  2922, | , -3.4,  45.0, 0.430, |, 0.0
3477.1, 138.3, | , 24.2, 0.0, 383.2, | ,  1000,   954,  3000,  2926, | , -3.4,  16.7, 0.160, |, 0.0
3478.1, 138.3, | , 24.3, 0.0, 384.2, | ,  1000,   954,  3000,  2947, | , -3.4,  24.4, 0.235, |, 0.0
3479.1, 138.7, | , 24.2, 0.0, 384.4, | ,  1000,   959,  3000,  2940, | , -3.4,  31.7, 0.305, |, 0.0
3480.1, 138.3, | , 24.2, 0.0, 383.1, | ,  1000,   950,  3000,  2923, | , -3.4,  36.8, 0.352, |, 0.0
3481.2, 138.2, | , 24.3, 0.0, 384.1, | ,  1000,   956,  3000,  2949, | , -3.4,  45.8, 0.441, |, 0.0
3482.2, 138.1, | , 24.3, 0.0, 384.8, | ,  1000,   947,  3000,  2930, | , -3.4,  32.1, 0.307, |, 0.0
3483.2, 138.4, | , 24.3, 0.0, 385.1, | ,  1000,   954,  3000,  2920, | , -3.4,  23.1, 0.221, |, 0.0
3484.2, 138.0, | , 24.3, 0.0, 384.5, | ,  1000,   955,  3000,  2928, | , -3.4,  59.1, 0.566, |, 0.0
3485.2, 138.4, | , 24.3, 0.0, 384.2, | ,  1000,   950,  3000,  2946, | , -3.4,  40.7, 0.391, |, 0.0
3486.2, 139.6, | , 24.2, 0.0, 378.2, | ,  1000,   950,  3000,  2939, | , -3.4,  54.8, 0.526, |, 0.0
3487.2, 138.3, | , 24.3, 0.0, 384.6, | ,  1000,   953,  3000,  2923, | , -3.4,  36.4, 0.348, |, 0.0
3488.2, 138.1, | , 24.3, 0.0, 385.1, | ,  1000,   955,  3000,  2952, | , -3.4,  37.7, 0.363, |, 0.0
3489.2, 138.7, | , 24.2, 0.0, 385.8, | ,  1000,   957,  3000,  2960, | , -3.4,  39.8, 0.385, |, 0.0
3490.2, 138.2, | , 24.3, 0.0, 384.8, | ,  1000,   948,  3000,  2944, | , -3.4,  40.2, 0.386, |, 0.0
3491.3, 139.0, | , 24.2, 0.0, 379.2, | ,  1000,   947,  3000,  2901, | , -3.4,  41.5, 0.394, |, 0.0
3492.3, 138.2, | , 24.3, 0.0, 385.9, | ,  1000,   958,  3000,  2937, | , -3.4,  62.5, 0.600, |, 0.0
3493.3, 138.6, | , 24.3, 0.0, 385.9, | ,  1000,   959,  3000,  2939, | , -3.4,  48.0, 0.461, |, 0.0
3494.3, 138.0, | , 24.3, 0.0, 385.9, | ,  1000,   952,  3000,  2924, | , -3.4,  78.0, 0.745, |, 0.0
3495.3, 138.4, | , 24.3, 0.0, 385.0, | ,  1000,   955,  3000,  2924, | , -3.4,  66.4, 0.635, |, 0.0
3496.3, 139.4, | , 24.3, 0.0, 380.5, | ,  1000,   947,  3000,  2940, | , -3.4,  51.4, 0.492, |, 0.0
3497.3, 138.4, | , 24.3, 0.0, 386.6, | ,  1000,   952,  3000,  2914, | , -3.4,  54.8, 0.523, |, 0.0
3498.3, 138.2, | , 24.3, 0.0, 386.3, | ,  1000,   959,  3000,  2941, | , -3.4,  51.0, 0.490, |, 0.0
3499.3, 138.3, | , 24.3, 0.0, 386.5, | ,  1000,   958,  3000,  2944, | , -3.4,  64.7, 0.622, |, 0.0
3500.4, 138.4, | , 24.3, 0.0, 385.5, | ,  1000,   958,  3000,  2945, | , -3.4,  63.4, 0.610, |, 0.0
3501.4, 138.1, | , 24.3, 0.0, 387.1, | ,  1000,   946,  3000,  2917, | , -3.4,  59.5, 0.567, |, 0.0
3502.4, 138.1, | , 24.3, 0.0, 387.1, | ,  1000,   958,  3000,  2930, | , -3.4,  60.8, 0.583, |, 0.0
3503.4, 138.2, | , 24.3, 0.0, 387.6, | ,  1000,   962,  3000,  2948, | , -3.4,  79.7, 0.768, |, 0.0
3504.4, 138.6, | , 24.3, 0.0, 387.8, | ,  1000,   958,  3000,  2942, | , -3.4,  76.7, 0.737, |, 0.0
3505.4, 138.3, | , 24.3, 0.0, 386.8, | ,  1000,   950,  3000,  2924, | , -3.4,  66.8, 0.638, |, 0.0
3506.4, 138.2, | , 24.3, 0.0, 387.8, | ,  1000,   954,  3000,  2919, | , -3.4,  66.4, 0.634, |, 0.0
3507.4, 138.5, | , 24.3, 0.0, 387.8, | ,  1000,   962,  3000,  2919, | , -3.4,  87.0, 0.832, |, 0.0
3508.4, 138.5, | , 24.3, 0.0, 388.1, | ,  1000,   948,  3000,  2917, | , -3.4,  96.8, 0.922, |, 0.0
3509.4, 138.2, | , 24.3, 0.0, 387.6, | ,  1000,   957,  3000,  2921, | , -3.4,  75.0, 0.716, |, 0.0
3510.4, 138.7, | , 24.3, 0.0, 387.0, | ,  1000,   959,  3000,  2933, | , -3.4,  77.5, 0.744, |, 0.0
3511.5, 138.6, | , 24.3, 0.0, 388.9, | ,  1000,   956,  3000,  2928, | , -3.4,  78.4, 0.750, |, 0.0
3512.5, 138.3, | , 24.3, 0.0, 385.4, | ,  1000,   954,  3000,  2945, | , -3.4, 107.9, 1.037, |, 0.0
3513.5, 138.4, | , 24.3, 0.0, 388.5, | ,  1000,   956,  3000,  2955, | , -3.4, 100.2, 0.966, |, 0.0
3514.5, 138.6, | , 24.3, 0.0, 388.6, | ,  1000,   951,  3000,  2937, | , -3.4,  89.9, 0.862, |, 0.0
3515.5, 138.8, | , 24.3, 0.0, 388.2, | ,  1000,   953,  3000,  2912, | , -3.4,  85.2, 0.812, |, 0.0
3516.5, 138.2, | , 24.3, 0.0, 388.2, | ,  1000,   949,  3000,  2936, | , -3.4,  84.0, 0.804, |, 0.0
3517.5, 139.1, | , 24.3, 0.0, 383.1, | ,  1000,   957,  3000,  2916, | , -3.4,  85.2, 0.814, |, 0.0
3518.5, 138.6, | , 24.3, 0.0, 388.9, | ,  1000,   960,  3000,  2930, | , -3.4,  97.7, 0.936, |, 0.0
3519.5, 138.1, | , 24.3, 0.0, 388.7, | ,  1000,   957,  3000,  2929, | , -3.4,  91.7, 0.878, |, 0.0
3520.6, 138.4, | , 24.3, 0.0, 388.2, | ,  1000,   956,  3000,  2934, | , -3.4,  94.2, 0.904, |, 0.0
3521.6, 138.7, | , 24.3, 0.0, 389.3, | ,  1000,   956,  3000,  2933, | , -3.4,  92.9, 0.891, |, 0.0
3522.6, 139.2, | , 24.3, 0.0, 380.3, | ,  1000,   954,  3000,  2924, | , -3.4, 104.9, 1.003, |, 0.0
3523.6, 138.2, | , 24.3, 0.0, 389.5, | ,  1000,   955,  3000,  2932, | , -3.4,  91.2, 0.874, |, 0.0
3524.6, 138.1, | , 24.3, 0.0, 389.7, | ,  1000,   954,  3000,  2927, | , -3.4, 101.1, 0.967, |, 0.0
3525.6, 138.1, | , 24.3, 0.0, 389.3, | ,  1000,   954,  3000,  2906, | , -3.4, 107.9, 1.027, |, 0.0
3526.6, 138.1, | , 24.3, 0.0, 390.0, | ,  1000,   956,  3000,  2927, | , -3.4, 129.8, 1.242, |, 0.0
3527.6, 138.2, | , 24.3, 0.0, 390.5, | ,  1000,   950,  3000,  2949, | , -3.4, 103.7, 0.996, |, 0.0
3528.6, 138.2, | , 24.3, 0.0, 390.3, | ,  1000,   956,  3000,  2952, | , -3.4,  99.8, 0.961, |, 0.0
3529.6, 138.6, | , 24.3, 0.0, 390.7, | ,  1000,   951,  3000,  2916, | , -3.4, 113.1, 1.078, |, 0.0
3530.6, 138.4, | , 24.3, 0.0, 389.6, | ,  1000,   955,  3000,  2938, | , -3.4, 111.8, 1.073, |, 0.0
3531.7, 138.3, | , 24.3, 0.0, 390.2, | ,  1000,   956,  3000,  2925, | , -3.4, 110.5, 1.057, |, 0.0
3532.7, 138.5, | , 24.3, 0.0, 391.5, | ,  1000,   949,  3000,  2939, | , -3.4, 135.4, 1.298, |, 0.0
3533.7, 138.2, | , 24.3, 0.0, 390.9, | ,  1000,   958,  3000,  2939, | , -3.4, 122.9, 1.181, |, 0.0
3534.7, 138.2, | , 24.3, 0.0, 391.0, | ,  1000,   951,  3000,  2915, | , -3.4, 119.1, 1.135, |, 0.0
3535.7, 138.7, | , 24.3, 0.0, 390.5, | ,  1000,   952,  3000,  2932, | , -3.4, 107.9, 1.033, |, 0.0
3536.7, 138.5, | , 24.3, 0.0, 391.5, | ,  1000,   954,  3000,  2924, | , -3.4, 116.9, 1.118, |, 0.0
3537.7, 138.3, | , 24.3, 0.0, 390.9, | ,  1000,   955,  3000,  2945, | , -3.4, 109.2, 1.050, |, 0.0
3538.7, 138.2, | , 24.3, 0.0, 391.6, | ,  1000,   958,  3000,  2931, | , -3.4, 128.5, 1.232, |, 0.0
3539.7, 138.5, | , 24.3, 0.0, 391.9, | ,  1000,   948,  3000,  2937, | , -3.4, 138.4, 1.325, |, 0.0
3540.7, 138.7, | , 24.3, 0.0, 391.2, | ,  1000,   954,  3000,  2905, | , -3.4, 115.2, 1.096, |, 0.0
3541.8, 138.2, | , 24.3, 0.0, 391.8, | ,  1000,   955,  3000,  2951, | , -3.4, 148.2, 1.427, |, 0.0
3542.8, 138.2, | , 24.3, 0.0, 391.8, | ,  1000,   953,  3000,  2930, | , -3.4, 145.2, 1.390, |, 0.0
3543.8, 139.4, | , 24.3, 0.0, 386.3, | ,  1000,   945,  3000,  2908, | , -3.4, 118.2, 1.123, |, 0.0
3544.8, 138.1, | , 24.3, 0.0, 392.1, | ,  1000,   948,  3000,  2939, | , -3.4, 115.2, 1.104, |, 0.0
3545.8, 138.3, | , 24.3, 0.0, 391.4, | ,  1000,   956,  3000,  2918, | , -3.4, 113.9, 1.088, |, 0.0
3546.8, 138.6, | , 24.3, 0.0, 392.7, | ,  1000,   958,  3000,  2944, | , -3.4, 125.1, 1.203, |, 0.0
3547.8, 138.2, | , 24.3, 0.0, 392.7, | ,  1000,   953,  3000,  2914, | , -3.4, 124.2, 1.184, |, 0.0
3548.8, 139.3, | , 24.3, 0.0, 385.9, | ,  1000,   950,  3000,  2952, | , -3.4, 127.7, 1.228, |, 0.0
3549.8, 138.2, | , 24.3, 0.0, 392.2, | ,  1000,   953,  3000,  2923, | , -3.4, 139.6, 1.334, |, 0.0
3550.8, 138.7, | , 24.3, 0.0, 392.2, | ,  1000,   951,  3000,  2915, | , -3.4, 126.4, 1.205, |, 0.0
3551.9, 138.2, | , 24.3, 0.0, 393.0, | ,  1000,   951,  3000,  2933, | , -3.4, 125.5, 1.202, |, 0.0
3552.9, 138.3, | , 24.3, 0.0, 392.8, | ,  1000,   953,  3000,  2946, | , -3.4, 125.1, 1.202, |, 0.0
3553.9, 139.0, | , 24.3, 0.0, 387.7, | ,  1000,   953,  3000,  2905, | , -3.4, 125.5, 1.194, |, 0.0
3554.9, 138.6, | , 24.3, 0.0, 393.6, | ,  1000,   948,  3000,  2915, | , -3.4, 125.1, 1.191, |, 0.0
3555.9, 138.4, | , 24.3, 0.0, 392.3, | ,  1000,   959,  3000,  2925, | , -3.4, 131.1, 1.255, |, 0.0
3556.9, 138.2, | , 24.3, 0.0, 393.5, | ,  1000,   947,  3000,  2920, | , -3.4, 130.2, 1.241, |, 0.0
3557.9, 138.6, | , 24.3, 0.0, 394.4, | ,  1000,   955,  3000,  2923, | , -3.4, 130.2, 1.245, |, 0.0
3558.9, 138.6, | , 24.3, 0.0, 394.0, | ,  1000,   955,  3000,  2912, | , -3.4, 131.5, 1.254, |, 0.0
3559.9, 138.2, | , 24.3, 0.0, 394.0, | ,  1000,   955,  3000,  2945, | , -3.4, 140.1, 1.347, |, 0.0
3560.9, 138.8, | , 24.3, 0.0, 393.4, | ,  1000,   960,  3000,  2938, | , -3.4, 140.1, 1.346, |, 0.0
3561.9, 138.6, | , 24.3, 0.0, 394.4, | ,  1000,   949,  3000,  2919, | , -3.4, 131.5, 1.254, |, 0.0
3563.0, 138.1, | , 24.3, 0.0, 394.6, | ,  1000,   946,  3000,  2907, | , -3.4, 130.7, 1.241, |, 0.0
3564.0, 138.1, | , 24.3, 0.0, 394.6, | ,  1000,   953,  3000,  2914, | , -3.4, 155.1, 1.478, |, 0.0
3565.0, 138.5, | , 24.3, 0.0, 395.2, | ,  1000,   951,  3000,  2925, | , -3.4, 156.4, 1.494, |, 0.0
3566.0, 138.7, | , 24.3, 0.0, 394.8, | ,  1000,   954,  3000,  2933, | , -3.4, 140.5, 1.346, |, 0.0
3567.0, 138.2, | , 24.3, 0.0, 395.4, | ,  1000,   954,  3000,  2941, | , -3.4, 137.9, 1.324, |, 0.0
3568.0, 138.2, | , 24.3, 0.0, 395.3, | ,  1000,   960,  3000,  2938, | , -3.4, 138.8, 1.334, |, 0.0
3569.0, 138.1, | , 24.3, 0.0, 395.5, | ,  1000,   955,  3000,  2940, | , -3.4, 140.5, 1.349, |, 0.0
3570.0, 139.5, | , 24.3, 0.0, 390.5, | ,  1000,   958,  3000,  2925, | , -3.4, 151.2, 1.447, |, 0.0
3571.0, 138.4, | , 24.3, 0.0, 395.2, | ,  1000,   962,  3000,  2937, | , -3.4, 139.2, 1.338, |, 0.0
3572.0, 138.7, | , 24.3, 0.0, 395.6, | ,  1000,   959,  3000,  2939, | , -3.4, 138.8, 1.334, |, 0.0
3573.1, 138.6, | , 24.3, 0.0, 396.0, | ,  1000,   949,  3000,  2928, | , -3.4, 138.4, 1.322, |, 0.0
3574.1, 138.3, | , 24.3, 0.0, 395.9, | ,  1000,   955,  3000,  2952, | , -3.4, 172.6, 1.662, |, 0.0
3575.1, 139.0, | , 24.3, 0.0, 391.0, | ,  1000,   953,  3000,  2928, | , -3.4, 151.2, 1.447, |, 0.0
3576.1, 138.8, | , 24.3, 0.0, 395.8, | ,  1000,   957,  3000,  2922, | , -3.4, 146.5, 1.401, |, 0.0
3577.1, 138.2, | , 24.3, 0.0, 396.2, | ,  1000,   947,  3000,  2922, | , -3.4, 146.5, 1.397, |, 0.0
3578.1, 138.3, | , 24.3, 0.0, 396.5, | ,  1000,   950,  3000,  2930, | , -3.4, 146.9, 1.405, |, 0.0
3579.1, 138.1, | , 24.3, 0.0, 396.8, | ,  1000,   950,  3000,  2928, | , -3.4, 146.1, 1.396, |, 0.0
3580.1, 139.2, | , 24.3, 0.0, 391.5, | ,  1000,   948,  3000,  2918, | , -3.4, 146.9, 1.400, |, 0.0
3581.1, 138.4, | , 24.3, 0.0, 396.3, | ,  1000,   958,  3000,  2962, | , -3.4, 149.9, 1.449, |, 0.0
3582.1, 138.2, | , 24.3, 0.0, 397.5, | ,  1000,   957,  3000,  2931, | , -3.4, 158.5, 1.519, |, 0.0
3583.2, 138.6, | , 24.3, 0.0, 397.6, | ,  1000,   960,  3000,  2912, | , -3.4, 155.9, 1.488, |, 0.0
3584.2, 138.1, | , 24.3, 0.0, 397.5, | ,  1000,   954,  3000,  2922, | , -3.4, 158.1, 1.510, |, 0.0
3585.2, 138.2, | , 24.3, 0.0, 397.1, | ,  1000,   948,  3000,  2945, | , -3.4, 187.6, 1.801, |, 0.0
3586.2, 138.6, | , 24.3, 0.0, 396.7, | ,  1000,   954,  3000,  2917, | , -3.4, 155.9, 1.488, |, 0.0
3587.2, 138.2, | , 24.3, 0.0, 397.5, | ,  1000,   954,  3000,  2941, | , -3.4, 153.8, 1.477, |, 0.0
3588.2, 138.4, | , 24.3, 0.0, 397.7, | ,  1000,   953,  3000,  2952, | , -3.4, 153.8, 1.480, |, 0.0
3589.2, 138.2, | , 24.3, 0.0, 397.9, | ,  1000,   951,  3000,  2933, | , -3.4, 186.8, 1.788, |, 0.0
3590.2, 138.6, | , 24.3, 0.0, 398.2, | ,  1000,   954,  3000,  2922, | , -3.4, 183.8, 1.756, |, 0.0
3591.2, 138.9, | , 24.3, 0.0, 397.4, | ,  1000,   950,  3000,  2940, | , -3.4, 162.4, 1.557, |, 0.0
3592.2, 138.3, | , 24.3, 0.0, 398.0, | ,  1000,   953,  3000,  2934, | , -3.4, 157.6, 1.510, |, 0.0
3593.3, 138.1, | , 24.3, 0.0, 397.9, | ,  1000,   951,  3000,  2921, | , -3.4, 164.1, 1.566, |, 0.0
3594.3, 138.6, | , 24.3, 0.0, 398.4, | ,  1000,   947,  3000,  2924, | , -3.4, 182.1, 1.737, |, 0.0
3595.3, 138.2, | , 24.3, 0.0, 398.0, | ,  1000,   951,  3000,  2930, | , -3.4, 161.9, 1.549, |, 0.0
3596.3, 139.1, | , 24.3, 0.0, 393.0, | ,  1000,   950,  3000,  2948, | , -3.4, 166.2, 1.597, |, 0.0
3597.3, 138.6, | , 24.3, 0.0, 398.5, | ,  1000,   952,  3000,  2940, | , -3.4, 176.9, 1.697, |, 0.0
3598.3, 138.8, | , 24.3, 0.0, 398.7, | ,  1000,   955,  3000,  2952, | , -3.4, 192.8, 1.857, |, 0.0
3599.3, 138.3, | , 24.3, 0.0, 398.7, | ,  1000,   951,  3000,  2931, | , -3.4, 174.4, 1.668, |, 0.0
3600.3, 138.1, | , 24.3, 0.0, 399.1, | ,  1000,   952,  3000,  2913, | , -3.4, 167.1, 1.592, |, 0.0
3601.3, 139.4, | , 24.3, 0.0, 393.7, | ,  1000,   954,  3000,  2918, | , -3.4, 181.2, 1.729, |, 0.0
