Repository: jdhuang-csm/Ru-BCA

## Methods
* (BaO)<sub>x</sub>-(CaO)<sub>y</sub>-(Al<sub>2</sub>O<sub>3</sub>)<sub>1-x-y</sub> (BCA) catalyst supports were synthesized via sol-gel and solid-state methods. 
* Ru/BCA catalysts were prepared via incipient wetness impregnation to achieve 1 wt. % Ru loading.
* Ammonia synthesis rates were measured for Ru/BCA catalysts in a packed-bed reactor at 480-600<sup>o</sup>C, 10 bar, and space velocities up to 1.3 x 10<sup>6</sup> ml g<sub>cat</sub><sup>-1</sup> h<sup>-1</sup>.
* A machine learning (ML) model was employed to improve understanding of the behavior of Ru/BCA catalysts.
* A microkinetic model was developed to describe the best-performing catalyst.

File: data/init_files_Cadigan/B2CA_7-12_IW.txt (part 10 of 25)
********** Start test **********
Elapsed time, Pressure, | , LJtemp(C), Inner-Temp, Outer-Temp, | , N2-set, N2-flow, H2-set, H2-flow, | , pH, NH3_ppm, NH3_Prod_rate, |, In222Temp
3611.1, 138.9, | , 26.5, 0.0, 436.5, | ,  1000,   953,  3000,  2935, | , -3.4, 546.2, 6.493, |, 0.0
3612.1, 139.0, | , 26.5, 0.0, 437.5, | ,  1000,   955,  3000,  2914, | , -3.4, 550.5, 6.510, |, 0.0
3613.1, 138.7, | , 26.5, 0.0, 437.2, | ,  1000,   956,  3000,  2939, | , -3.4, 540.2, 6.434, |, 0.0
3614.1, 138.7, | , 26.5, 0.0, 437.6, | ,  1000,   960,  3000,  2914, | , -3.4, 533.4, 6.318, |, 0.0
3615.1, 139.0, | , 26.5, 0.0, 437.7, | ,  1000,   958,  3000,  2950, | , -3.4, 534.7, 6.387, |, 0.0
3616.1, 138.7, | , 26.5, 0.0, 436.9, | ,  1000,   949,  3000,  2926, | , -3.4, 541.5, 6.416, |, 0.0
3617.1, 138.5, | , 26.5, 0.0, 437.7, | ,  1000,   953,  3000,  2915, | , -3.4, 542.4, 6.415, |, 0.0
3618.2, 138.5, | , 26.5, 0.0, 438.0, | ,  1000,   955,  3000,  2914, | , -3.4, 541.5, 6.404, |, 0.0
3619.2, 138.6, | , 26.5, 0.0, 437.8, | ,  1000,   953,  3000,  2911, | , -3.4, 543.7, 6.423, |, 0.0
3620.2, 138.6, | , 26.5, 0.0, 438.0, | ,  1000,   954,  3000,  2929, | , -3.4, 554.4, 6.581, |, 0.0
3621.2, 138.8, | , 26.5, 0.0, 437.6, | ,  1000,   955,  3000,  2941, | , -3.4, 548.4, 6.530, |, 0.0
3622.2, 138.7, | , 26.5, 0.0, 438.6, | ,  1000,   960,  3000,  2929, | , -3.4, 552.2, 6.566, |, 0.0
3623.2, 139.0, | , 26.5, 0.0, 438.8, | ,  1000,   953,  3000,  2915, | , -3.4, 552.2, 6.530, |, 0.0
3624.2, 138.7, | , 26.5, 0.0, 438.6, | ,  1000,   956,  3000,  2938, | , -3.4, 581.8, 6.927, |, 0.0
3625.2, 138.6, | , 26.5, 0.0, 438.6, | ,  1000,   955,  3000,  2914, | , -3.4, 581.4, 6.877, |, 0.0
3626.2, 139.1, | , 26.5, 0.0, 438.1, | ,  1000,   955,  3000,  2926, | , -3.4, 568.1, 6.741, |, 0.0
3627.2, 139.6, | , 26.5, 0.0, 436.0, | ,  1000,   953,  3000,  2932, | , -3.4, 577.9, 6.864, |, 0.0
3628.3, 138.7, | , 26.5, 0.0, 438.5, | ,  1000,   955,  3000,  2930, | , -3.4, 559.5, 6.645, |, 0.0
3629.3, 139.0, | , 26.5, 0.0, 439.2, | ,  1000,   959,  3000,  2933, | , -3.4, 572.0, 6.804, |, 0.0
3630.3, 138.9, | , 26.6, 0.0, 439.0, | ,  1000,   955,  3000,  2925, | , -3.4, 567.2, 6.728, |, 0.0
3631.3, 138.7, | , 26.6, 0.0, 438.7, | ,  1000,   951,  3000,  2911, | , -3.4, 564.2, 6.661, |, 0.0
3632.3, 139.1, | , 26.5, 0.0, 435.3, | ,  1000,   956,  3000,  2924, | , -3.4, 566.8, 6.723, |, 0.0
3633.3, 138.7, | , 26.5, 0.0, 439.5, | ,  1000,   956,  3000,  2935, | , -3.4, 566.8, 6.742, |, 0.0
3634.3, 139.0, | , 26.5, 0.0, 439.8, | ,  1000,   957,  3000,  2931, | , -3.4, 568.5, 6.757, |, 0.0
3635.3, 138.8, | , 26.5, 0.0, 439.3, | ,  1000,   955,  3000,  2937, | , -3.4, 567.7, 6.755, |, 0.0
3636.3, 139.2, | , 26.6, 0.0, 439.1, | ,  1000,   951,  3000,  2939, | , -3.4, 575.0, 6.838, |, 0.0
3637.3, 139.1, | , 26.6, 0.0, 439.7, | ,  1000,   956,  3000,  2928, | , -3.4, 589.5, 7.000, |, 0.0
3638.4, 138.6, | , 26.5, 0.0, 439.6, | ,  1000,   955,  3000,  2915, | , -3.4, 570.7, 6.751, |, 0.0
3639.4, 138.5, | , 26.6, 0.0, 440.0, | ,  1000,   956,  3000,  2911, | , -3.4, 563.8, 6.666, |, 0.0
3640.4, 139.0, | , 26.6, 0.0, 440.6, | ,  1000,   956,  3000,  2933, | , -3.4, 563.8, 6.703, |, 0.0
3641.4, 138.7, | , 26.6, 0.0, 439.6, | ,  1000,   953,  3000,  2925, | , -3.4, 565.1, 6.699, |, 0.0
3642.4, 138.7, | , 26.6, 0.0, 440.2, | ,  1000,   959,  3000,  2942, | , -3.4, 565.1, 6.739, |, 0.0
3643.4, 138.7, | , 26.6, 0.0, 440.3, | ,  1000,   957,  3000,  2937, | , -3.4, 566.0, 6.738, |, 0.0
3644.4, 139.0, | , 26.6, 0.0, 440.6, | ,  1000,   955,  3000,  2927, | , -3.4, 563.8, 6.691, |, 0.0
3645.4, 138.7, | , 26.6, 0.0, 440.7, | ,  1000,   955,  3000,  2928, | , -3.4, 573.7, 6.810, |, 0.0
3646.4, 138.7, | , 26.6, 0.0, 440.3, | ,  1000,   955,  3000,  2922, | , -3.4, 566.8, 6.718, |, 0.0
3647.4, 139.1, | , 26.6, 0.0, 440.7, | ,  1000,   951,  3000,  2952, | , -3.4, 563.4, 6.722, |, 0.0
3648.5, 139.0, | , 26.6, 0.0, 441.1, | ,  1000,   954,  3000,  2925, | , -3.4, 563.8, 6.685, |, 0.0
3649.5, 138.7, | , 26.6, 0.0, 441.1, | ,  1000,   955,  3000,  2929, | , -3.4,  60.4, 0.717, |, 0.0
3650.5, 138.7, | , 26.6, 0.0, 441.4, | ,  1000,   958,  3000,  2944, | , -3.4,  72.0, 0.859, |, 0.0
3651.5, 139.1, | , 26.6, 0.0, 440.8, | ,  1000,   957,  3000,  2920, | , -3.4,  83.1, 0.985, |, 0.0
3652.5, 138.7, | , 26.6, 0.0, 441.4, | ,  1000,   958,  3000,  2938, | , -3.4,  90.8, 1.082, |, 0.0
3653.5, 139.1, | , 26.6, 0.0, 437.8, | ,  1000,   956,  3000,  2928, | , -3.4, 131.5, 1.562, |, 0.0
3654.5, 139.0, | , 26.6, 0.0, 441.8, | ,  1000,   959,  3000,  2922, | , -3.4, 120.4, 1.429, |, 0.0
3655.5, 139.0, | , 26.6, 0.0, 441.8, | ,  1000,   959,  3000,  2932, | , -3.4, 133.7, 1.590, |, 0.0
3656.5, 138.7, | , 26.6, 0.0, 440.8, | ,  1000,   954,  3000,  2929, | , -3.4, 167.5, 1.989, |, 0.0
3657.6, 138.7, | , 26.6, 0.0, 441.9, | ,  1000,   953,  3000,  2942, | , -3.4, 175.6, 2.092, |, 0.0
3658.6, 139.5, | , 26.6, 0.0, 438.4, | ,  1000,   956,  3000,  2933, | , -3.4, 169.6, 2.018, |, 0.0
3659.6, 138.7, | , 26.6, 0.0, 442.0, | ,  1000,   952,  3000,  2927, | , -3.4, 192.3, 2.282, |, 0.0
3660.6, 138.6, | , 26.6, 0.0, 442.3, | ,  1000,   957,  3000,  2924, | , -3.4, 212.9, 2.527, |, 0.0
3661.6, 139.1, | , 26.6, 0.0, 441.8, | ,  1000,   955,  3000,  2937, | , -3.4, 212.1, 2.524, |, 0.0
3662.6, 138.7, | , 26.6, 0.0, 442.5, | ,  1000,   954,  3000,  2948, | , -3.4, 241.2, 2.878, |, 0.0
3663.6, 138.7, | , 26.6, 0.0, 442.3, | ,  1000,   957,  3000,  2925, | , -3.4, 244.6, 2.904, |, 0.0
3664.6, 138.7, | , 26.6, 0.0, 442.1, | ,  1000,   958,  3000,  2918, | , -3.4, 281.5, 3.337, |, 0.0
3665.6, 139.1, | , 26.6, 0.0, 442.9, | ,  1000,   958,  3000,  2941, | , -3.4, 271.6, 3.239, |, 0.0
3666.7, 138.8, | , 26.6, 0.0, 442.2, | ,  1000,   957,  3000,  2938, | , -3.4, 295.6, 3.521, |, 0.0
3667.7, 138.7, | , 26.6, 0.0, 442.8, | ,  1000,   953,  3000,  2939, | , -3.4, 305.0, 3.630, |, 0.0
3668.7, 139.0, | , 26.6, 0.0, 443.4, | ,  1000,   954,  3000,  2937, | , -3.4, 305.0, 3.630, |, 0.0
3669.7, 138.6, | , 26.6, 0.0, 442.7, | ,  1000,   956,  3000,  2926, | , -3.4, 334.2, 3.966, |, 0.0
3670.7, 138.7, | , 26.6, 0.0, 443.2, | ,  1000,   960,  3000,  2920, | , -3.4, 335.0, 3.974, |, 0.0
3671.7, 139.0, | , 26.6, 0.0, 442.9, | ,  1000,   954,  3000,  2929, | , -3.4, 340.2, 4.038, |, 0.0
3672.7, 139.0, | , 26.6, 0.0, 444.0, | ,  1000,   956,  3000,  2926, | , -3.4, 371.4, 4.410, |, 0.0
3673.7, 138.6, | , 26.6, 0.0, 443.6, | ,  1000,   955,  3000,  2930, | , -3.4, 365.0, 4.336, |, 0.0
3674.7, 138.6, | , 26.6, 0.0, 443.9, | ,  1000,   956,  3000,  2926, | , -3.4, 378.7, 4.495, |, 0.0
3675.8, 139.0, | , 26.6, 0.0, 444.1, | ,  1000,   954,  3000,  2938, | , -3.4, 414.3, 4.930, |, 0.0
3676.8, 138.7, | , 26.6, 0.0, 443.8, | ,  1000,   953,  3000,  2929, | , -3.4, 402.7, 4.781, |, 0.0
3677.8, 138.7, | , 26.6, 0.0, 443.9, | ,  1000,   955,  3000,  2925, | , -3.4, 421.6, 5.001, |, 0.0
3678.8, 139.0, | , 26.6, 0.0, 444.7, | ,  1000,   952,  3000,  2937, | , -3.4, 432.3, 5.140, |, 0.0
3679.8, 139.2, | , 26.6, 0.0, 440.3, | ,  1000,   951,  3000,  2911, | , -3.4, 464.8, 5.490, |, 0.0
3680.8, 138.7, | , 26.6, 0.0, 444.1, | ,  1000,   954,  3000,  2922, | , -3.4, 462.3, 5.478, |, 0.0
3681.8, 138.8, | , 26.6, 0.0, 443.3, | ,  1000,   952,  3000,  2927, | , -3.4, 487.5, 5.782, |, 0.0
3682.8, 139.0, | , 26.6, 0.0, 444.8, | ,  1000,   953,  3000,  2921, | , -3.4, 501.7, 5.941, |, 0.0
3683.8, 138.7, | , 26.6, 0.0, 444.6, | ,  1000,   951,  3000,  2932, | , -3.4, 497.0, 5.900, |, 0.0
3684.8, 139.4, | , 26.6, 0.0, 438.2, | ,  1000,   954,  3000,  2921, | , -3.4, 513.7, 6.085, |, 0.0
3685.9, 138.7, | , 26.6, 0.0, 444.9, | ,  1000,   955,  3000,  2939, | , -3.4, 521.4, 6.207, |, 0.0
3686.9, 139.2, | , 26.6, 0.0, 444.4, | ,  1000,   961,  3000,  2929, | , -3.4, 552.7, 6.573, |, 0.0
3687.9, 138.7, | , 26.6, 0.0, 445.3, | ,  1000,   955,  3000,  2941, | , -3.4, 569.8, 6.786, |, 0.0
3688.9, 138.7, | , 26.6, 0.0, 444.7, | ,  1000,   954,  3000,  2931, | , -3.4, 567.2, 6.737, |, 0.0
3689.9, 139.0, | , 26.6, 0.0, 445.5, | ,  1000,   955,  3000,  2941, | , -3.4, 583.9, 6.956, |, 0.0
3690.9, 138.7, | , 26.6, 0.0, 445.3, | ,  1000,   958,  3000,  2928, | , -3.4, 575.0, 6.829, |, 0.0
3691.9, 138.9, | , 26.6, 0.0, 445.0, | ,  1000,   958,  3000,  2936, | , -3.4, 599.4, 7.134, |, 0.0
3692.9, 138.7, | , 26.6, 0.0, 445.5, | ,  1000,   955,  3000,  2935, | , -3.4, 595.9, 7.087, |, 0.0
3693.9, 139.0, | , 26.6, 0.0, 446.0, | ,  1000,   955,  3000,  2926, | , -3.4, 608.8, 7.224, |, 0.0
3694.9, 138.4, | , 26.6, 0.0, 445.8, | ,  1000,   954,  3000,  2919, | , -3.4, 614.4, 7.274, |, 0.0
3695.9, 138.5, | , 26.6, 0.0, 445.8, | ,  1000,   958,  3000,  2911, | , -3.4, 628.5, 7.432, |, 0.0
3697.0, 138.6, | , 26.6, 0.0, 445.7, | ,  1000,   955,  3000,  2924, | , -3.4, 628.1, 7.446, |, 0.0
3698.0, 139.0, | , 26.6, 0.0, 446.5, | ,  1000,   952,  3000,  2949, | , -3.4, 635.8, 7.583, |, 0.0
3699.0, 138.6, | , 26.6, 0.0, 446.2, | ,  1000,   953,  3000,  2939, | , -3.4, 644.4, 7.665, |, 0.0
3700.0, 138.7, | , 26.6, 0.0, 446.5, | ,  1000,   955,  3000,  2929, | , -3.4, 651.2, 7.731, |, 0.0
3701.0, 139.1, | , 26.6, 0.0, 447.1, | ,  1000,   955,  3000,  2943, | , -3.4, 649.5, 7.738, |, 0.0
3702.0, 138.7, | , 26.6, 0.0, 446.3, | ,  1000,   953,  3000,  2914, | , -3.4, 660.6, 7.809, |, 0.0
3703.0, 138.5, | , 26.6, 0.0, 446.9, | ,  1000,   954,  3000,  2931, | , -3.4, 675.6, 8.024, |, 0.0
3704.0, 139.0, | , 26.6, 0.0, 447.4, | ,  1000,   958,  3000,  2930, | , -3.4, 691.9, 8.223, |, 0.0
3705.0, 139.0, | , 26.6, 0.0, 447.5, | ,  1000,   955,  3000,  2940, | , -3.4, 679.1, 8.085, |, 0.0
3706.0, 139.2, | , 26.6, 0.0, 443.0, | ,  1000,   953,  3000,  2905, | , -3.4, 679.9, 8.019, |, 0.0
3707.1, 138.6, | , 26.6, 0.0, 446.5, | ,  1000,   953,  3000,  2929, | , -3.4, 710.3, 8.427, |, 0.0
3708.1, 138.6, | , 26.6, 0.0, 447.0, | ,  1000,   955,  3000,  2938, | , -3.4, 702.6, 8.361, |, 0.0
3709.1, 138.7, | , 26.6, 0.0, 447.5, | ,  1000,   957,  3000,  2929, | , -3.4, 693.6, 8.238, |, 0.0
3710.1, 138.8, | , 26.6, 0.0, 447.4, | ,  1000,   957,  3000,  2951, | , -3.4, 722.8, 8.633, |, 0.0
3711.1, 139.9, | , 26.6, 0.0, 441.6, | ,  1000,   950,  3000,  2910, | , -3.4, 700.9, 8.269, |, 0.0
3712.1, 139.1, | , 26.6, 0.0, 447.4, | ,  1000,   960,  3000,  2935, | , -3.4, 713.3, 8.492, |, 0.0
3713.1, 138.7, | , 26.6, 0.0, 448.0, | ,  1000,   955,  3000,  2926, | , -3.4, 735.6, 8.725, |, 0.0
3714.1, 138.8, | , 26.6, 0.0, 447.7, | ,  1000,   957,  3000,  2935, | , -3.4, 740.3, 8.806, |, 0.0
3715.1, 139.1, | , 26.6, 0.0, 448.0, | ,  1000,   957,  3000,  2939, | , -3.4, 739.9, 8.810, |, 0.0
3716.1, 139.2, | , 26.6, 0.0, 444.1, | ,  1000,   957,  3000,  2928, | , -3.4, 730.5, 8.674, |, 0.0
3717.2, 138.7, | , 26.6, 0.0, 447.3, | ,  1000,   956,  3000,  2915, | , -3.4, 728.8, 8.623, |, 0.0
3718.2, 138.6, | , 26.6, 0.0, 448.3, | ,  1000,   958,  3000,  2914, | , -3.4, 761.8, 9.016, |, 0.0
3719.2, 139.0, | , 26.6, 0.0, 448.6, | ,  1000,   955,  3000,  2926, | , -3.4, 744.6, 8.835, |, 0.0
3720.2, 138.6, | , 26.6, 0.0, 448.5, | ,  1000,   956,  3000,  2927, | , -3.4, 742.0, 8.807, |, 0.0
3721.2, 138.6, | , 26.6, 0.0, 449.0, | ,  1000,   956,  3000,  2923, | , -3.4, 733.0, 8.692, |, 0.0
3722.2, 139.3, | , 26.6, 0.0, 448.5, | ,  1000,   955,  3000,  2944, | , -3.4, 745.5, 8.884, |, 0.0
3723.2, 139.0, | , 26.6, 0.0, 449.2, | ,  1000,   958,  3000,  2937, | , -3.4, 755.8, 8.997, |, 0.0
3724.2, 138.6, | , 26.6, 0.0, 449.7, | ,  1000,   956,  3000,  2922, | , -3.4, 750.2, 8.893, |, 0.0
3725.2, 138.6, | , 26.6, 0.0, 449.0, | ,  1000,   956,  3000,  2934, | , -3.4, 782.3, 9.301, |, 0.0
3726.2, 139.0, | , 26.6, 0.0, 449.7, | ,  1000,   954,  3000,  2931, | , -3.4, 756.6, 8.984, |, 0.0
3727.3, 139.1, | , 26.6, 0.0, 449.6, | ,  1000,   954,  3000,  2932, | , -3.4, 751.5, 8.924, |, 0.0
3728.3, 138.7, | , 26.6, 0.0, 449.8, | ,  1000,   953,  3000,  2923, | , -3.4, 760.0, 9.005, |, 0.0
3729.3, 138.6, | , 26.6, 0.0, 449.8, | ,  1000,   955,  3000,  2933, | , -3.4, 756.6, 8.991, |, 0.0
3730.3, 139.0, | , 26.6, 0.0, 450.3, | ,  1000,   953,  3000,  2921, | , -3.4, 757.5, 8.969, |, 0.0
3731.3, 139.0, | , 26.6, 0.0, 450.3, | ,  1000,   958,  3000,  2928, | , -3.4, 757.9, 9.002, |, 0.0
3732.3, 139.3, | , 26.6, 0.0, 445.2, | ,  1000,   955,  3000,  2927, | , -3.4, 786.6, 9.333, |, 0.0
3733.3, 139.1, | , 26.6, 0.0, 450.6, | ,  1000,   956,  3000,  2929, | , -3.4, 773.3, 9.184, |, 0.0
3734.3, 138.8, | , 26.6, 0.0, 450.3, | ,  1000,   953,  3000,  2929, | , -3.4, 766.9, 9.100, |, 0.0
3735.3, 138.7, | , 26.6, 0.0, 450.0, | ,  1000,   959,  3000,  2917, | , -3.4, 786.6, 9.317, |, 0.0
3736.3, 138.7, | , 26.6, 0.0, 450.4, | ,  1000,   957,  3000,  2918, | , -3.4, 779.7, 9.235, |, 0.0
3737.4, 139.4, | , 26.6, 0.0, 447.2, | ,  1000,   949,  3000,  2914, | , -3.4, 775.0, 9.151, |, 0.0
3738.4, 138.5, | , 26.6, 0.0, 450.7, | ,  1000,   959,  3000,  2928, | , -3.4, 783.6, 9.308, |, 0.0
3739.4, 138.6, | , 26.6, 0.0, 450.9, | ,  1000,   957,  3000,  2922, | , -3.4, 784.0, 9.295, |, 0.0
3740.4, 139.2, | , 26.6, 0.0, 450.8, | ,  1000,   958,  3000,  2931, | , -3.4, 811.0, 9.639, |, 0.0
3741.4, 138.6, | , 26.6, 0.0, 451.3, | ,  1000,   955,  3000,  2941, | , -3.4, 797.7, 9.500, |, 0.0
3742.4, 139.2, | , 26.6, 0.0, 447.3, | ,  1000,   953,  3000,  2930, | , -3.4, 780.2, 9.260, |, 0.0
3743.4, 138.6, | , 26.6, 0.0, 450.9, | ,  1000,   957,  3000,  2918, | , -3.4, 782.7, 9.269, |, 0.0
3744.4, 139.0, | , 26.6, 0.0, 451.3, | ,  1000,   953,  3000,  2924, | , -3.4, 796.0, 9.431, |, 0.0
3745.4, 138.7, | , 26.6, 0.0, 451.2, | ,  1000,   956,  3000,  2948, | , -3.4, 792.6, 9.457, |, 0.0
3746.5, 138.7, | , 26.6, 0.0, 451.6, | ,  1000,   958,  3000,  2939, | , -3.4, 792.6, 9.440, |, 0.0
3747.5, 139.0, | , 26.6, 0.0, 450.8, | ,  1000,   957,  3000,  2918, | , -3.4, 810.6, 9.600, |, 0.0
3748.5, 138.6, | , 26.6, 0.0, 451.8, | ,  1000,   957,  3000,  2942, | , -3.4, 800.7, 9.542, |, 0.0
3749.5, 138.7, | , 26.6, 0.0, 451.9, | ,  1000,   959,  3000,  2928, | , -3.4, 797.7, 9.477, |, 0.0
3750.5, 139.1, | , 26.6, 0.0, 452.1, | ,  1000,   955,  3000,  2925, | , -3.4, 802.9, 9.521, |, 0.0
3751.5, 139.0, | , 26.6, 0.0, 452.5, | ,  1000,   955,  3000,  2933, | , -3.4, 802.9, 9.539, |, 0.0
3752.5, 138.8, | , 26.6, 0.0, 451.7, | ,  1000,   955,  3000,  2936, | , -3.4, 804.6, 9.569, |, 0.0
3753.5, 138.7, | , 26.6, 0.0, 452.5, | ,  1000,   951,  3000,  2923, | , -3.4, 823.4, 9.751, |, 0.0
3754.5, 138.6, | , 26.6, 0.0, 452.3, | ,  1000,   956,  3000,  2915, | , -3.4, 813.6, 9.626, |, 0.0
3755.5, 139.0, | , 26.6, 0.0, 452.6, | ,  1000,   955,  3000,  2918, | , -3.4, 811.0, 9.599, |, 0.0
3756.6, 138.6, | , 26.6, 0.0, 452.5, | ,  1000,   956,  3000,  2935, | , -3.4, 811.5, 9.650, |, 0.0
3757.6, 139.0, | , 26.6, 0.0, 452.5, | ,  1000,   951,  3000,  2929, | , -3.4, 846.2, 10.032, |, 0.0
3758.6, 139.2, | , 26.6, 0.0, 452.9, | ,  1000,   955,  3000,  2941, | , -3.4, 821.7, 9.784, |, 0.0
3759.6, 139.0, | , 26.6, 0.0, 453.1, | ,  1000,   955,  3000,  2930, | , -3.4, 837.2, 9.941, |, 0.0
3760.6, 138.7, | , 26.6, 0.0, 453.2, | ,  1000,   960,  3000,  2925, | , -3.4, 839.7, 9.969, |, 0.0
3761.6, 138.8, | , 26.6, 0.0, 453.2, | ,  1000,   947,  3000,  2914, | , -3.4, 849.6, 10.025, |, 0.0
3762.6, 139.0, | , 26.6, 0.0, 452.8, | ,  1000,   955,  3000,  2919, | , -3.4, 836.3, 9.902, |, 0.0
3763.6, 139.2, | , 26.6, 0.0, 449.2, | ,  1000,   955,  3000,  2932, | , -3.4, 851.7, 10.117, |, 0.0
3764.6, 138.5, | , 26.6, 0.0, 453.5, | ,  1000,   955,  3000,  2916, | , -3.4, 837.2, 9.904, |, 0.0
3765.6, 139.1, | , 26.6, 0.0, 453.8, | ,  1000,   952,  3000,  2943, | , -3.4, 834.6, 9.934, |, 0.0
3766.7, 138.7, | , 26.6, 0.0, 453.6, | ,  1000,   956,  3000,  2931, | , -3.4, 852.6, 10.128, |, 0.0
3767.7, 138.9, | , 26.6, 0.0, 453.4, | ,  1000,   958,  3000,  2933, | , -3.4, 834.6, 9.926, |, 0.0
3768.7, 139.6, | , 26.6, 0.0, 450.1, | ,  1000,   956,  3000,  2914, | , -3.4, 844.9, 9.993, |, 0.0
3769.7, 138.6, | , 26.6, 0.0, 453.8, | ,  1000,   955,  3000,  2927, | , -3.4, 842.7, 9.999, |, 0.0
3770.7, 138.6, | , 26.6, 0.0, 453.7, | ,  1000,   956,  3000,  2926, | , -3.4, 883.9, 10.488, |, 0.0
3771.7, 139.0, | , 26.6, 0.0, 454.7, | ,  1000,   960,  3000,  2925, | , -3.4, 881.7, 10.467, |, 0.0
3772.7, 139.0, | , 26.6, 0.0, 453.9, | ,  1000,   952,  3000,  2927, | , -3.4, 879.1, 10.422, |, 0.0
3773.7, 138.6, | , 26.6, 0.0, 454.4, | ,  1000,   955,  3000,  2942, | , -3.4, 888.1, 10.578, |, 0.0
3774.7, 138.6, | , 26.6, 0.0, 454.5, | ,  1000,   953,  3000,  2918, | , -3.4, 892.4, 10.558, |, 0.0
3775.8, 139.0, | , 26.6, 0.0, 454.8, | ,  1000,   957,  3000,  2939, | , -3.4, 864.6, 10.293, |, 0.0
3776.8, 139.0, | , 26.6, 0.0, 454.9, | ,  1000,   953,  3000,  2933, | , -3.4, 868.4, 10.312, |, 0.0
3777.8, 138.7, | , 26.6, 0.0, 454.6, | ,  1000,   953,  3000,  2929, | , -3.4, 868.4, 10.305, |, 0.0
3778.8, 139.1, | , 26.6, 0.0, 455.2, | ,  1000,   958,  3000,  2938, | , -3.4, 872.3, 10.385, |, 0.0
3779.8, 139.1, | , 26.6, 0.0, 455.5, | ,  1000,   956,  3000,  2923, | , -3.4, 880.9, 10.444, |, 0.0
3780.8, 138.7, | , 26.6, 0.0, 455.2, | ,  1000,   955,  3000,  2918, | , -3.4, 874.0, 10.347, |, 0.0
3781.8, 138.7, | , 26.6, 0.0, 455.0, | ,  1000,   956,  3000,  2926, | , -3.4, 874.9, 10.379, |, 0.0
3782.8, 139.2, | , 26.6, 0.0, 454.9, | ,  1000,   953,  3000,  2923, | , -3.4, 893.3, 10.582, |, 0.0
3783.8, 138.6, | , 26.6, 0.0, 455.6, | ,  1000,   952,  3000,  2914, | , -3.4, 903.6, 10.673, |, 0.0
3784.8, 138.6, | , 26.6, 0.0, 455.4, | ,  1000,   952,  3000,  2915, | , -3.4, 898.9, 10.622, |, 0.0
3785.9, 138.6, | , 26.6, 0.0, 455.9, | ,  1000,   953,  3000,  2929, | , -3.4, 889.4, 10.554, |, 0.0
3786.9, 138.9, | , 26.6, 0.0, 456.0, | ,  1000,   954,  3000,  2916, | , -3.4, 891.1, 10.539, |, 0.0
3787.9, 138.8, | , 26.6, 0.0, 455.3, | ,  1000,   955,  3000,  2941, | , -3.4, 911.7, 10.853, |, 0.0
3788.9, 138.7, | , 26.6, 0.0, 456.1, | ,  1000,   958,  3000,  2931, | , -3.4, 910.0, 10.814, |, 0.0
3789.9, 139.4, | , 26.6, 0.0, 452.8, | ,  1000,   956,  3000,  2922, | , -3.4, 905.3, 10.731, |, 0.0
3790.9, 138.6, | , 26.7, 0.0, 456.5, | ,  1000,   961,  3000,  2929, | , -3.4, 919.8, 10.935, |, 0.0
3791.9, 138.7, | , 26.7, 0.0, 456.6, | ,  1000,   957,  3000,  2936, | , -3.4, 907.0, 10.790, |, 0.0
3792.9, 139.2, | , 26.7, 0.0, 456.1, | ,  1000,   955,  3000,  2929, | , -3.4, 905.3, 10.743, |, 0.0
3793.9, 138.9, | , 26.7, 0.0, 456.6, | ,  1000,   953,  3000,  2921, | , -3.4, 907.4, 10.743, |, 0.0
3795.0, 139.1, | , 26.7, 0.0, 453.2, | ,  1000,   949,  3000,  2922, | , -3.4, 913.4, 10.807, |, 0.0
3796.0, 139.0, | , 26.7, 0.0, 457.0, | ,  1000,   959,  3000,  2929, | , -3.4, 912.1, 10.839, |, 0.0
3797.0, 138.9, | , 26.7, 0.0, 457.1, | ,  1000,   958,  3000,  2914, | , -3.4, 911.7, 10.790, |, 0.0
3798.0, 138.7, | , 26.7, 0.0, 456.5, | ,  1000,   957,  3000,  2926, | , -3.4, 922.8, 10.951, |, 0.0
3799.0, 138.6, | , 26.7, 0.0, 457.0, | ,  1000,   952,  3000,  2923, | , -3.4, 942.6, 11.162, |, 0.0
3800.0, 139.0, | , 26.7, 0.0, 457.5, | ,  1000,   958,  3000,  2935, | , -3.4, 929.3, 11.056, |, 0.0
3801.0, 139.2, | , 26.7, 0.0, 456.4, | ,  1000,   956,  3000,  2933, | , -3.4, 919.0, 10.922, |, 0.0
3802.0, 138.7, | , 26.7, 0.0, 457.4, | ,  1000,   957,  3000,  2946, | , -3.4, 925.4, 11.037, |, 0.0
3803.0, 138.8, | , 26.7, 0.0, 456.9, | ,  1000,   955,  3000,  2948, | , -3.4, 950.3, 11.335, |, 0.0
3804.0, 139.0, | , 26.7, 0.0, 457.8, | ,  1000,   957,  3000,  2933, | , -3.4, 937.0, 11.137, |, 0.0
3805.1, 138.5, | , 26.7, 0.0, 457.9, | ,  1000,   953,  3000,  2902, | , -3.4, 964.8, 11.364, |, 0.0
3806.1, 138.7, | , 26.7, 0.0, 457.7, | ,  1000,   958,  3000,  2930, | , -3.4, 940.4, 11.173, |, 0.0
3807.1, 138.7, | , 26.7, 0.0, 458.0, | ,  1000,   956,  3000,  2925, | , -3.4, 944.7, 11.204, |, 0.0
3808.1, 139.2, | , 26.7, 0.0, 458.0, | ,  1000,   950,  3000,  2935, | , -3.4, 945.1, 11.222, |, 0.0
3809.1, 138.7, | , 26.7, 0.0, 458.5, | ,  1000,   951,  3000,  2930, | , -3.4, 946.8, 11.231, |, 0.0
3810.1, 138.6, | , 26.7, 0.0, 458.3, | ,  1000,   957,  3000,  2927, | , -3.4, 952.8, 11.310, |, 0.0
3811.1, 139.0, | , 26.7, 0.0, 458.8, | ,  1000,   952,  3000,  2935, | , -3.4, 949.8, 11.283, |, 0.0
3812.1, 138.9, | , 26.7, 0.0, 458.9, | ,  1000,   955,  3000,  2922, | , -3.4, 959.7, 11.370, |, 0.0
3813.1, 138.6, | , 26.7, 0.0, 458.1, | ,  1000,   959,  3000,  2933, | , -3.4, 959.7, 11.412, |, 0.0
3814.1, 138.6, | , 26.7, 0.0, 459.1, | ,  1000,   956,  3000,  2920, | , -3.4, 972.5, 11.518, |, 0.0
3815.2, 139.0, | , 26.7, 0.0, 458.9, | ,  1000,   956,  3000,  2931, | , -3.4, 959.3, 11.395, |, 0.0
3816.2, 139.0, | , 26.7, 0.0, 455.8, | ,  1000,   952,  3000,  2918, | , -3.4, 976.0, 11.541, |, 0.0
3817.2, 138.6, | , 26.7, 0.0, 459.2, | ,  1000,   955,  3000,  2936, | , -3.4, 966.6, 11.493, |, 0.0
3818.2, 138.9, | , 26.7, 0.0, 459.0, | ,  1000,   952,  3000,  2946, | , -3.4, 969.5, 11.549, |, 0.0
3819.2, 139.0, | , 26.7, 0.0, 459.5, | ,  1000,   960,  3000,  2919, | , -3.4, 967.8, 11.472, |, 0.0
3820.2, 138.5, | , 26.7, 0.0, 459.7, | ,  1000,   953,  3000,  2913, | , -3.4, 965.7, 11.408, |, 0.0
3821.2, 139.1, | , 26.7, 0.0, 456.3, | ,  1000,   952,  3000,  2917, | , -3.4, 975.5, 11.533, |, 0.0
3822.2, 139.1, | , 26.7, 0.0, 460.0, | ,  1000,   953,  3000,  2926, | , -3.4, 1002.1, 11.875, |, 0.0
3823.2, 138.9, | , 26.7, 0.0, 459.7, | ,  1000,   957,  3000,  2926, | , -3.4, 983.7, 11.674, |, 0.0
3824.2, 138.6, | , 26.7, 0.0, 459.9, | ,  1000,   948,  3000,  2929, | , -3.4, 982.0, 11.633, |, 0.0
3825.3, 138.8, | , 26.7, 0.0, 460.4, | ,  1000,   953,  3000,  2916, | , -3.4, 988.0, 11.681, |, 0.0
3826.3, 139.0, | , 26.7, 0.0, 460.4, | ,  1000,   952,  3000,  2928, | , -3.4, 988.8, 11.723, |, 0.0
3827.3, 138.7, | , 26.7, 0.0, 460.5, | ,  1000,   956,  3000,  2931, | , -3.4, 992.7, 11.791, |, 0.0
3828.3, 138.9, | , 26.7, 0.0, 459.9, | ,  1000,   954,  3000,  2949, | , -3.4, 1026.1, 12.239, |, 0.0
3829.3, 139.2, | , 26.7, 0.0, 461.1, | ,  1000,   955,  3000,  2926, | , -3.4, 1002.5, 11.889, |, 0.0
3830.3, 138.6, | , 26.7, 0.0, 460.3, | ,  1000,   955,  3000,  2908, | , -3.4, 999.5, 11.799, |, 0.0
3831.3, 138.6, | , 26.7, 0.0, 460.8, | ,  1000,   955,  3000,  2922, | , -3.4, 1021.0, 12.097, |, 0.0
3832.3, 138.5, | , 26.7, 0.0, 460.8, | ,  1000,   952,  3000,  2920, | , -3.4, 1010.3, 11.953, |, 0.0
3833.3, 139.0, | , 26.7, 0.0, 460.6, | ,  1000,   951,  3000,  2926, | , -3.4, 1015.4, 12.029, |, 0.0
3834.3, 138.6, | , 26.7, 0.0, 460.9, | ,  1000,   959,  3000,  2937, | , -3.4, 1040.7, 12.388, |, 0.0
3835.4, 138.7, | , 26.7, 0.0, 460.8, | ,  1000,   955,  3000,  2925, | , -3.4, 1021.0, 12.102, |, 0.0
3836.4, 139.0, | , 26.7, 0.0, 461.2, | ,  1000,   953,  3000,  2931, | , -3.4, 1034.7, 12.278, |, 0.0
3837.4, 138.6, | , 26.7, 0.0, 461.2, | ,  1000,   950,  3000,  2930, | , -3.4, 1026.5, 12.170, |, 0.0
3838.4, 138.7, | , 26.7, 0.0, 460.6, | ,  1000,   955,  3000,  2937, | , -3.4, 1020.5, 12.138, |, 0.0
3839.4, 138.5, | , 26.7, 0.0, 461.1, | ,  1000,   948,  3000,  2929, | , -3.4, 1036.4, 12.277, |, 0.0
3840.4, 139.0, | , 26.7, 0.0, 461.8, | ,  1000,   958,  3000,  2931, | , -3.4, 1034.7, 12.295, |, 0.0
3841.4, 138.5, | , 26.7, 0.0, 461.9, | ,  1000,   961,  3000,  2924, | , -3.4, 1034.2, 12.276, |, 0.0
3842.4, 139.3, | , 26.7, 0.0, 457.2, | ,  1000,   955,  3000,  2921, | , -3.4, 1057.4, 12.523, |, 0.0
3843.4, 138.8, | , 26.7, 0.0, 460.8, | ,  1000,   959,  3000,  2933, | , -3.4, 1035.5, 12.316, |, 0.0
3844.5, 139.1, | , 26.7, 0.0, 462.3, | ,  1000,   959,  3000,  2922, | , -3.4, 1044.1, 12.383, |, 0.0
3845.5, 138.6, | , 26.7, 0.0, 462.0, | ,  1000,   955,  3000,  2918, | , -3.4, 1042.0, 12.331, |, 0.0
3846.5, 139.0, | , 26.7, 0.0, 462.3, | ,  1000,   958,  3000,  2917, | , -3.4, 1068.5, 12.651, |, 0.0
3847.5, 139.1, | , 26.7, 0.0, 458.5, | ,  1000,   956,  3000,  2926, | , -3.4, 1047.1, 12.421, |, 0.0
3848.5, 138.8, | , 26.7, 0.0, 461.6, | ,  1000,   952,  3000,  2931, | , -3.4, 1050.5, 12.463, |, 0.0
3849.5, 139.0, | , 26.7, 0.0, 462.1, | ,  1000,   955,  3000,  2931, | , -3.4, 1051.4, 12.484, |, 0.0
3850.5, 139.0, | , 26.7, 0.0, 462.8, | ,  1000,   957,  3000,  2933, | , -3.4, 1072.8, 12.753, |, 0.0
3851.5, 138.7, | , 26.7, 0.0, 462.6, | ,  1000,   955,  3000,  2942, | , -3.4, 1056.5, 12.582, |, 0.0
3852.5, 138.7, | , 26.7, 0.0, 462.6, | ,  1000,   952,  3000,  2927, | , -3.4, 1059.1, 12.554, |, 0.0
3853.6, 139.0, | , 26.7, 0.0, 462.6, | ,  1000,   954,  3000,  2909, | , -3.4, 1066.8, 12.591, |, 0.0
3854.6, 138.6, | , 26.7, 0.0, 463.2, | ,  1000,   954,  3000,  2921, | , -3.4, 1066.4, 12.624, |, 0.0
3855.6, 138.7, | , 26.7, 0.0, 463.2, | ,  1000,   957,  3000,  2928, | , -3.4, 1065.5, 12.649, |, 0.0
3856.6, 138.7, | , 26.7, 0.0, 463.3, | ,  1000,   957,  3000,  2926, | , -3.4, 1068.1, 12.672, |, 0.0
3857.6, 139.1, | , 26.7, 0.0, 463.6, | ,  1000,   950,  3000,  2931, | , -3.4, 1069.4, 12.683, |, 0.0
3858.6, 138.7, | , 26.7, 0.0, 462.7, | ,  1000,   957,  3000,  2919, | , -3.4, 1075.4, 12.735, |, 0.0
3859.6, 138.7, | , 26.7, 0.0, 463.8, | ,  1000,   957,  3000,  2925, | , -3.4, 1084.4, 12.862, |, 0.0
3860.6, 139.0, | , 26.7, 0.0, 464.1, | ,  1000,   959,  3000,  2914, | , -3.4, 1090.4, 12.903, |, 0.0
3861.6, 138.9, | , 26.7, 0.0, 464.2, | ,  1000,   956,  3000,  2921, | , -3.4, 1091.7, 12.931, |, 0.0
3862.6, 138.7, | , 26.7, 0.0, 464.0, | ,  1000,   953,  3000,  2921, | , -3.4, 1088.2, 12.881, |, 0.0
3863.7, 139.2, | , 26.7, 0.0, 463.9, | ,  1000,   951,  3000,  2942, | , -3.4, 1109.2, 13.195, |, 0.0
3864.7, 139.0, | , 26.7, 0.0, 464.4, | ,  1000,   956,  3000,  2925, | , -3.4, 1089.1, 12.913, |, 0.0
3865.7, 138.6, | , 26.7, 0.0, 464.5, | ,  1000,   955,  3000,  2914, | , -3.4, 1095.5, 12.950, |, 0.0
3866.7, 138.9, | , 26.7, 0.0, 464.2, | ,  1000,   954,  3000,  2934, | , -3.4, 1097.7, 13.041, |, 0.0
3867.7, 138.9, | , 26.7, 0.0, 465.2, | ,  1000,   956,  3000,  2932, | , -3.4, 1129.8, 13.422, |, 0.0
3868.7, 139.5, | , 26.7, 0.0, 460.3, | ,  1000,   950,  3000,  2913, | , -3.4, 1111.4, 13.117, |, 0.0
3869.7, 138.7, | , 26.7, 0.0, 464.8, | ,  1000,   959,  3000,  2936, | , -3.4, 1115.2, 13.270, |, 0.0
3870.7, 139.0, | , 26.7, 0.0, 465.4, | ,  1000,   958,  3000,  2940, | , -3.4, 1114.4, 13.270, |, 0.0
3871.7, 139.0, | , 26.7, 0.0, 465.4, | ,  1000,   955,  3000,  2937, | , -3.4, 1140.1, 13.556, |, 0.0
3872.8, 138.7, | , 26.7, 0.0, 465.4, | ,  1000,   954,  3000,  2934, | , -3.4, 1119.1, 13.295, |, 0.0
3873.8, 139.1, | , 26.7, 0.0, 461.7, | ,  1000,   949,  3000,  2919, | , -3.4, 1152.1, 13.616, |, 0.0
3874.8, 139.1, | , 26.7, 0.0, 465.2, | ,  1000,   959,  3000,  2935, | , -3.4, 1148.2, 13.660, |, 0.0
3875.8, 138.6, | , 26.7, 0.0, 465.8, | ,  1000,   954,  3000,  2937, | , -3.4, 1148.6, 13.653, |, 0.0
3876.8, 138.6, | , 26.7, 0.0, 466.2, | ,  1000,   961,  3000,  2926, | , -3.4, 1128.5, 13.401, |, 0.0
3877.8, 139.0, | , 26.7, 0.0, 466.4, | ,  1000,   958,  3000,  2933, | , -3.4, 1127.6, 13.408, |, 0.0
3878.8, 138.9, | , 26.7, 0.0, 466.1, | ,  1000,   954,  3000,  2931, | , -3.4, 1131.1, 13.424, |, 0.0
3879.8, 138.8, | , 26.7, 0.0, 465.3, | ,  1000,   956,  3000,  2926, | , -3.4, 1137.1, 13.488, |, 0.0
3880.8, 138.7, | , 26.7, 0.0, 466.2, | ,  1000,   958,  3000,  2937, | , -3.4, 1143.9, 13.613, |, 0.0
3881.8, 139.0, | , 26.7, 0.0, 466.3, | ,  1000,   955,  3000,  2922, | , -3.4, 1145.6, 13.572, |, 0.0
3882.9, 138.7, | , 26.7, 0.0, 466.5, | ,  1000,   961,  3000,  2935, | , -3.4, 1144.4, 13.620, |, 0.0
3883.9, 138.8, | , 26.7, 0.0, 466.6, | ,  1000,   954,  3000,  2943, | , -3.4, 1161.9, 13.832, |, 0.0
3884.9, 139.1, | , 26.7, 0.0, 466.4, | ,  1000,   957,  3000,  2912, | , -3.4, 1153.8, 13.640, |, 0.0
3885.9, 139.0, | , 26.7, 0.0, 467.2, | ,  1000,   960,  3000,  2932, | , -3.4, 1151.6, 13.694, |, 0.0
3886.9, 138.5, | , 26.7, 0.0, 466.8, | ,  1000,   949,  3000,  2912, | , -3.4, 1162.8, 13.716, |, 0.0
3887.9, 138.6, | , 26.7, 0.0, 466.9, | ,  1000,   960,  3000,  2929, | , -3.4, 1174.8, 13.955, |, 0.0
3888.9, 139.0, | , 26.7, 0.0, 467.4, | ,  1000,   958,  3000,  2930, | , -3.4, 1161.9, 13.803, |, 0.0
3889.9, 138.6, | , 26.7, 0.0, 466.5, | ,  1000,   950,  3000,  2933, | , -3.4, 1158.9, 13.749, |, 0.0
3890.9, 138.7, | , 26.7, 0.0, 467.5, | ,  1000,   953,  3000,  2948, | , -3.4, 1170.9, 13.957, |, 0.0
3892.0, 139.0, | , 26.7, 0.0, 467.5, | ,  1000,   956,  3000,  2928, | , -3.4, 1174.3, 13.934, |, 0.0
3893.0, 139.1, | , 26.7, 0.0, 467.8, | ,  1000,   957,  3000,  2931, | , -3.4, 1198.3, 14.233, |, 0.0
3894.0, 138.7, | , 26.7, 0.0, 467.2, | ,  1000,   956,  3000,  2929, | , -3.4, 1174.3, 13.941, |, 0.0
3895.0, 139.4, | , 26.7, 0.0, 463.5, | ,  1000,   954,  3000,  2926, | , -3.4, 1178.2, 13.964, |, 0.0
3896.0, 139.0, | , 26.7, 0.0, 468.0, | ,  1000,   955,  3000,  2933, | , -3.4, 1189.3, 14.124, |, 0.0
3897.0, 138.6, | , 26.7, 0.0, 468.3, | ,  1000,   958,  3000,  2919, | , -3.4, 1215.5, 14.398, |, 0.0
3898.0, 138.5, | , 26.7, 0.0, 468.0, | ,  1000,   955,  3000,  2931, | , -3.4, 1188.1, 14.103, |, 0.0
3899.0, 139.0, | , 26.7, 0.0, 468.5, | ,  1000,   957,  3000,  2921, | , -3.4, 1188.5, 14.080, |, 0.0
3900.0, 139.5, | , 26.7, 0.0, 464.6, | ,  1000,   955,  3000,  2922, | , -3.4, 1204.8, 14.273, |, 0.0
3901.1, 138.6, | , 26.7, 0.0, 468.2, | ,  1000,   956,  3000,  2942, | , -3.4, 1191.9, 14.196, |, 0.0
3902.1, 139.0, | , 26.7, 0.0, 468.6, | ,  1000,   957,  3000,  2932, | , -3.4, 1193.2, 14.176, |, 0.0
3903.1, 138.7, | , 26.7, 0.0, 468.7, | ,  1000,   955,  3000,  2933, | , -3.4, 1198.8, 14.241, |, 0.0
3904.1, 138.7, | , 26.7, 0.0, 468.7, | ,  1000,   955,  3000,  2929, | , -3.4, 1197.5, 14.212, |, 0.0
3905.1, 138.8, | , 26.7, 0.0, 468.1, | ,  1000,   957,  3000,  2933, | , -3.4, 1197.1, 14.228, |, 0.0
3906.1, 139.0, | , 26.7, 0.0, 469.3, | ,  1000,   957,  3000,  2920, | , -3.4, 1208.2, 14.311, |, 0.0
3907.1, 139.0, | , 26.7, 0.0, 468.9, | ,  1000,   960,  3000,  2947, | , -3.4, 1195.3, 14.267, |, 0.0
3908.1, 138.7, | , 26.7, 0.0, 469.2, | ,  1000,   952,  3000,  2945, | , -3.4, 1190.2, 14.171, |, 0.0
3909.1, 139.2, | , 26.7, 0.0, 463.7, | ,  1000,   951,  3000,  2922, | , -3.4, 1192.3, 14.108, |, 0.0
3910.1, 139.0, | , 26.7, 0.0, 468.6, | ,  1000,   956,  3000,  2933, | , -3.4, 1208.6, 14.358, |, 0.0
3911.2, 138.4, | , 26.7, 0.0, 469.5, | ,  1000,   952,  3000,  2930, | , -3.4, 1205.2, 14.295, |, 0.0
3912.2, 138.6, | , 26.7, 0.0, 469.6, | ,  1000,   955,  3000,  2936, | , -3.4, 1202.2, 14.289, |, 0.0
3913.2, 139.0, | , 26.7, 0.0, 469.8, | ,  1000,   952,  3000,  2936, | , -3.4, 1199.6, 14.247, |, 0.0
3914.2, 138.8, | , 26.7, 0.0, 469.5, | ,  1000,   956,  3000,  2945, | , -3.4, 1191.5, 14.201, |, 0.0
3915.2, 138.8, | , 26.7, 0.0, 469.2, | ,  1000,   956,  3000,  2933, | , -3.4, 1191.5, 14.158, |, 0.0
3916.2, 138.7, | , 26.7, 0.0, 469.1, | ,  1000,   957,  3000,  2920, | , -3.4, 134.1, 1.590, |, 0.0
3917.2, 139.0, | , 26.7, 0.0, 470.2, | ,  1000,   956,  3000,  2935, | , -3.4, 190.2, 2.264, |, 0.0
3918.2, 138.6, | , 26.7, 0.0, 470.3, | ,  1000,   955,  3000,  2907, | , -3.4, 195.3, 2.307, |, 0.0
3919.2, 138.5, | , 26.7, 0.0, 470.2, | ,  1000,   953,  3000,  2933, | , -3.4, 216.8, 2.576, |, 0.0
3920.3, 139.1, | , 26.7, 0.0, 470.0, | ,  1000,   952,  3000,  2941, | , -3.4, 243.3, 2.897, |, 0.0
3921.3, 139.5, | , 26.7, 0.0, 467.3, | ,  1000,   954,  3000,  2929, | , -3.4, 266.0, 3.159, |, 0.0
3922.3, 138.7, | , 26.7, 0.0, 470.6, | ,  1000,   958,  3000,  2935, | , -3.4, 288.7, 3.438, |, 0.0
3923.3, 138.6, | , 26.7, 0.0, 470.6, | ,  1000,   953,  3000,  2924, | , -3.4, 318.3, 3.773, |, 0.0
3924.3, 138.9, | , 26.7, 0.0, 470.9, | ,  1000,   953,  3000,  2915, | , -3.4, 347.0, 4.104, |, 0.0
3925.3, 138.7, | , 26.7, 0.0, 469.9, | ,  1000,   954,  3000,  2918, | , -3.4, 354.7, 4.199, |, 0.0
3926.3, 139.3, | , 26.7, 0.0, 467.1, | ,  1000,   957,  3000,  2934, | , -3.4, 389.0, 4.628, |, 0.0
3927.3, 139.0, | , 26.7, 0.0, 470.8, | ,  1000,   955,  3000,  2917, | , -3.4, 410.0, 4.853, |, 0.0
3928.3, 138.9, | , 26.7, 0.0, 471.3, | ,  1000,   952,  3000,  2920, | , -3.4, 434.0, 5.137, |, 0.0
3929.3, 138.7, | , 26.7, 0.0, 471.0, | ,  1000,   954,  3000,  2930, | , -3.4, 470.4, 5.586, |, 0.0
3930.4, 138.7, | , 26.7, 0.0, 470.5, | ,  1000,   953,  3000,  2924, | , -3.4, 488.4, 5.788, |, 0.0
3931.4, 139.0, | , 26.7, 0.0, 471.2, | ,  1000,   957,  3000,  2932, | , -3.4, 512.8, 6.097, |, 0.0
3932.4, 138.6, | , 26.7, 0.0, 469.9, | ,  1000,   957,  3000,  2926, | , -3.4, 562.1, 6.672, |, 0.0
3933.4, 138.7, | , 26.7, 0.0, 471.1, | ,  1000,   953,  3000,  2953, | , -3.4, 566.8, 6.768, |, 0.0
3934.4, 139.0, | , 26.7, 0.0, 471.7, | ,  1000,   956,  3000,  2937, | , -3.4, 626.8, 7.459, |, 0.0
3935.4, 138.8, | , 26.7, 0.0, 471.4, | ,  1000,   959,  3000,  2933, | , -3.4, 630.2, 7.498, |, 0.0
3936.4, 138.7, | , 26.7, 0.0, 471.8, | ,  1000,   953,  3000,  2921, | , -3.4, 659.4, 7.808, |, 0.0
3937.4, 138.6, | , 26.7, 0.0, 471.6, | ,  1000,   956,  3000,  2910, | , -3.4, 682.5, 8.065, |, 0.0
3938.4, 139.0, | , 26.7, 0.0, 472.1, | ,  1000,   959,  3000,  2914, | , -3.4, 705.6, 8.353, |, 0.0
3939.5, 138.5, | , 26.7, 0.0, 472.1, | ,  1000,   955,  3000,  2922, | , -3.4, 736.9, 8.733, |, 0.0
3940.5, 138.7, | , 26.7, 0.0, 471.9, | ,  1000,   955,  3000,  2930, | , -3.4, 789.6, 9.375, |, 0.0
3941.5, 139.0, | , 26.7, 0.0, 472.4, | ,  1000,   956,  3000,  2926, | , -3.4, 797.3, 9.460, |, 0.0
3942.5, 138.6, | , 26.7, 0.0, 472.4, | ,  1000,   953,  3000,  2929, | , -3.4, 807.2, 9.576, |, 0.0
3943.5, 138.8, | , 26.7, 0.0, 472.6, | ,  1000,   958,  3000,  2947, | , -3.4, 835.4, 9.971, |, 0.0
3944.5, 138.4, | , 26.7, 0.0, 473.0, | ,  1000,   949,  3000,  2908, | , -3.4, 866.3, 10.211, |, 0.0
3945.5, 139.2, | , 26.7, 0.0, 472.7, | ,  1000,   952,  3000,  2935, | , -3.4, 891.6, 10.591, |, 0.0
3946.5, 138.6, | , 26.7, 0.0, 472.8, | ,  1000,   957,  3000,  2920, | , -3.4, 916.9, 10.863, |, 0.0
3947.5, 139.3, | , 26.7, 0.0, 469.7, | ,  1000,   954,  3000,  2925, | , -3.4, 936.6, 11.100, |, 0.0
3948.5, 138.9, | , 26.8, 0.0, 473.3, | ,  1000,   955,  3000,  2913, | , -3.4, 960.6, 11.355, |, 0.0
3949.6, 138.7, | , 26.7, 0.0, 473.1, | ,  1000,   959,  3000,  2925, | , -3.4, 991.4, 11.765, |, 0.0
3950.6, 138.8, | , 26.7, 0.0, 472.7, | ,  1000,   951,  3000,  2941, | , -3.4, 1033.0, 12.285, |, 0.0
3951.6, 139.0, | , 26.7, 0.0, 473.5, | ,  1000,   955,  3000,  2915, | , -3.4, 1063.8, 12.579, |, 0.0
3952.6, 139.7, | , 26.7, 0.0, 469.6, | ,  1000,   951,  3000,  2941, | , -3.4, 1072.8, 12.757, |, 0.0
3953.6, 138.6, | , 26.8, 0.0, 473.5, | ,  1000,   956,  3000,  2917, | , -3.4, 1106.2, 13.091, |, 0.0
3954.6, 138.4, | , 26.8, 0.0, 473.8, | ,  1000,   953,  3000,  2913, | , -3.4, 1107.5, 13.080, |, 0.0
3955.6, 139.0, | , 26.7, 0.0, 473.6, | ,  1000,   956,  3000,  2927, | , -3.4, 1114.4, 13.221, |, 0.0
3956.6, 138.7, | , 26.8, 0.0, 474.2, | ,  1000,   958,  3000,  2935, | , -3.4, 1141.4, 13.574, |, 0.0
3957.6, 138.6, | , 26.7, 0.0, 474.1, | ,  1000,   957,  3000,  2941, | , -3.4, 1156.4, 13.771, |, 0.0
3958.7, 138.5, | , 26.7, 0.0, 474.1, | ,  1000,   954,  3000,  2925, | , -3.4, 1201.3, 14.234, |, 0.0
3959.7, 138.5, | , 26.8, 0.0, 474.6, | ,  1000,   952,  3000,  2922, | , -3.4, 1180.8, 13.978, |, 0.0
3960.7, 138.7, | , 26.8, 0.0, 473.7, | ,  1000,   955,  3000,  2931, | , -3.4, 1203.5, 14.286, |, 0.0
3961.7, 138.6, | , 26.8, 0.0, 474.6, | ,  1000,   960,  3000,  2927, | , -3.4, 1240.3, 14.730, |, 0.0
3962.7, 139.0, | , 26.8, 0.0, 474.9, | ,  1000,   960,  3000,  2936, | , -3.4, 1254.5, 14.928, |, 0.0
3963.7, 138.7, | , 26.8, 0.0, 474.6, | ,  1000,   956,  3000,  2939, | , -3.4, 1253.6, 14.918, |, 0.0
3964.7, 139.0, | , 26.8, 0.0, 474.7, | ,  1000,   954,  3000,  2926, | , -3.4, 1286.2, 15.247, |, 0.0
3965.7, 139.1, | , 26.8, 0.0, 474.4, | ,  1000,   957,  3000,  2921, | , -3.4, 1286.2, 15.236, |, 0.0
3966.8, 138.6, | , 26.8, 0.0, 475.2, | ,  1000,   955,  3000,  2919, | , -3.4, 1304.6, 15.440, |, 0.0
3967.8, 138.9, | , 26.8, 0.0, 475.1, | ,  1000,   952,  3000,  2936, | , -3.4, 1314.4, 15.611, |, 0.0
3968.8, 138.6, | , 26.8, 0.0, 475.0, | ,  1000,   956,  3000,  2922, | , -3.4, 1336.3, 15.827, |, 0.0
3969.8, 138.5, | , 26.8, 0.0, 475.5, | ,  1000,   954,  3000,  2941, | , -3.4, 1342.3, 15.973, |, 0.0
3970.8, 138.8, | , 26.8, 0.0, 475.0, | ,  1000,   954,  3000,  2929, | , -3.4, 1342.7, 15.928, |, 0.0
3971.8, 138.9, | , 26.8, 0.0, 475.9, | ,  1000,   957,  3000,  2921, | , -3.4, 1347.0, 15.957, |, 0.0
3972.8, 138.5, | , 26.8, 0.0, 475.8, | ,  1000,   955,  3000,  2915, | , -3.4, 1363.7, 16.121, |, 0.0
3973.8, 139.0, | , 26.8, 0.0, 472.5, | ,  1000,   950,  3000,  2928, | , -3.4, 1391.6, 16.485, |, 0.0
3974.8, 138.6, | , 26.8, 0.0, 475.7, | ,  1000,   955,  3000,  2929, | , -3.4, 1404.4, 16.658, |, 0.0
3975.9, 139.1, | , 26.8, 0.0, 476.0, | ,  1000,   957,  3000,  2938, | , -3.4, 1386.0, 16.491, |, 0.0
3976.9, 138.7, | , 26.8, 0.0, 476.2, | ,  1000,   957,  3000,  2928, | , -3.4, 1384.7, 16.431, |, 0.0
3977.9, 138.7, | , 26.8, 0.0, 476.6, | ,  1000,   957,  3000,  2926, | , -3.4, 1397.6, 16.579, |, 0.0
3978.9, 139.4, | , 26.8, 0.0, 473.2, | ,  1000,   953,  3000,  2909, | , -3.4, 1407.0, 16.595, |, 0.0
3979.9, 138.7, | , 26.8, 0.0, 476.5, | ,  1000,   955,  3000,  2927, | , -3.4, 1448.6, 17.178, |, 0.0
3980.9, 138.7, | , 26.8, 0.0, 476.0, | ,  1000,   954,  3000,  2919, | , -3.4, 1428.0, 16.893, |, 0.0
3981.9, 138.5, | , 26.8, 0.0, 476.5, | ,  1000,   953,  3000,  2924, | , -3.4, 1426.7, 16.896, |, 0.0
3982.9, 139.0, | , 26.8, 0.0, 476.6, | ,  1000,   957,  3000,  2928, | , -3.4, 1431.4, 16.985, |, 0.0
3983.9, 138.7, | , 26.8, 0.0, 476.7, | ,  1000,   954,  3000,  2943, | , -3.4, 1431.0, 17.032, |, 0.0
3985.0, 138.8, | , 26.8, 0.0, 476.7, | ,  1000,   958,  3000,  2927, | , -3.4, 1430.6, 16.977, |, 0.0
3986.0, 139.1, | , 26.8, 0.0, 476.5, | ,  1000,   955,  3000,  2920, | , -3.4, 1452.8, 17.194, |, 0.0
3987.0, 138.9, | , 26.8, 0.0, 477.2, | ,  1000,   958,  3000,  2914, | , -3.4, 1443.0, 17.067, |, 0.0
3988.0, 138.5, | , 26.8, 0.0, 477.2, | ,  1000,   956,  3000,  2914, | , -3.4, 1445.6, 17.088, |, 0.0
3989.0, 138.7, | , 26.8, 0.0, 477.4, | ,  1000,   954,  3000,  2922, | , -3.4, 1457.5, 17.254, |, 0.0
3990.0, 139.1, | , 26.8, 0.0, 477.6, | ,  1000,   956,  3000,  2944, | , -3.4, 1470.8, 17.524, |, 0.0
3991.0, 138.6, | , 26.8, 0.0, 476.9, | ,  1000,   955,  3000,  2905, | , -3.4, 1456.3, 17.168, |, 0.0
3992.0, 138.7, | , 26.8, 0.0, 477.5, | ,  1000,   953,  3000,  2922, | , -3.4, 1485.8, 17.588, |, 0.0
3993.0, 139.0, | , 26.8, 0.0, 477.7, | ,  1000,   957,  3000,  2919, | , -3.4, 1475.1, 17.465, |, 0.0
3994.0, 139.0, | , 26.8, 0.0, 478.1, | ,  1000,   953,  3000,  2928, | , -3.4, 1473.4, 17.466, |, 0.0
3995.0, 139.2, | , 26.8, 0.0, 473.9, | ,  1000,   955,  3000,  2929, | , -3.4, 1470.8, 17.448, |, 0.0
3996.1, 138.7, | , 26.8, 0.0, 477.4, | ,  1000,   949,  3000,  2922, | , -3.4, 1470.0, 17.383, |, 0.0
3997.1, 139.0, | , 26.8, 0.0, 478.3, | ,  1000,   960,  3000,  2931, | , -3.4, 1460.5, 17.359, |, 0.0
3998.1, 138.7, | , 26.8, 0.0, 477.8, | ,  1000,   954,  3000,  2912, | , -3.4, 1471.3, 17.372, |, 0.0
3999.1, 138.6, | , 26.8, 0.0, 478.1, | ,  1000,   957,  3000,  2933, | , -3.4, 1506.8, 17.902, |, 0.0
4000.1, 139.7, | , 26.8, 0.0, 471.6, | ,  1000,   950,  3000,  2951, | , -3.4, 1474.3, 17.565, |, 0.0
4001.1, 139.2, | , 26.8, 0.0, 478.0, | ,  1000,   953,  3000,  2931, | , -3.4, 1479.0, 17.543, |, 0.0
4002.1, 138.7, | , 26.8, 0.0, 478.1, | ,  1000,   957,  3000,  2933, | , -3.4, 1484.1, 17.633, |, 0.0
4003.1, 138.6, | , 26.8, 0.0, 479.0, | ,  1000,   955,  3000,  2914, | , -3.4, 1483.7, 17.529, |, 0.0
4004.2, 138.9, | , 26.8, 0.0, 478.8, | ,  1000,   957,  3000,  2914, | , -3.4, 1491.4, 17.636, |, 0.0
4005.2, 139.1, | , 26.8, 0.0, 474.8, | ,  1000,   955,  3000,  2918, | , -3.4, 1491.8, 17.644, |, 0.0
4006.2, 138.7, | , 26.8, 0.0, 478.2, | ,  1000,   958,  3000,  2922, | , -3.4, 1499.5, 17.771, |, 0.0
4007.2, 138.9, | , 26.8, 0.0, 478.9, | ,  1000,   959,  3000,  2914, | , -3.4, 1504.3, 17.794, |, 0.0
4008.2, 139.1, | , 26.8, 0.0, 479.0, | ,  1000,   955,  3000,  2936, | , -3.4, 1503.0, 17.858, |, 0.0
4009.2, 138.7, | , 26.8, 0.0, 479.2, | ,  1000,   953,  3000,  2937, | , -3.4, 1500.0, 17.822, |, 0.0
4010.2, 139.0, | , 26.8, 0.0, 479.1, | ,  1000,   957,  3000,  2922, | , -3.4, 1536.8, 18.207, |, 0.0
