Repository: jdhuang-csm/Ru-BCA

## Methods
* (BaO)<sub>x</sub>-(CaO)<sub>y</sub>-(Al<sub>2</sub>O<sub>3</sub>)<sub>1-x-y</sub> (BCA) catalyst supports were synthesized via sol-gel and solid-state methods. 
* Ru/BCA catalysts were prepared via incipient wetness impregnation to achieve 1 wt. % Ru loading.
* Ammonia synthesis rates were measured for Ru/BCA catalysts in a packed-bed reactor at 480-600<sup>o</sup>C, 10 bar, and space velocities up to 1.3 x 10<sup>6</sup> ml g<sub>cat</sub><sup>-1</sup> h<sup>-1</sup>.
* A machine learning (ML) model was employed to improve understanding of the behavior of Ru/BCA catalysts.
* A microkinetic model was developed to describe the best-performing catalyst.

File: data/init_files_Cadigan/B2CA_7-12_dryoven.txt (part 10 of 29)
********** Start test **********
Elapsed time, Pressure, | , LJtemp(C), Inner-Temp, Outer-Temp, | , N2-set, N2-flow, H2-set, H2-flow, | , pH, NH3_ppm, NH3_Prod_rate, |, In222Temp
3618.3, 140.2, | , 27.0, 0.0, 460.5, | ,  1000,   955,  3000,  2935, | , -3.4, 1974.7, 21.793, |, 0.0
3619.3, 139.0, | , 27.0, 0.0, 464.8, | ,  1000,   954,  3000,  2937, | , -3.4, 1968.3, 21.728, |, 0.0
3620.4, 138.9, | , 27.0, 0.0, 465.0, | ,  1000,   961,  3000,  2907, | , -3.4, 1968.3, 21.598, |, 0.0
3621.4, 138.9, | , 27.0, 0.0, 464.9, | ,  1000,   958,  3000,  2932, | , -3.4, 267.3, 2.955, |, 0.0
3622.4, 138.7, | , 27.0, 0.0, 465.5, | ,  1000,   946,  3000,  2929, | , -3.4, 315.3, 3.473, |, 0.0
3623.4, 139.3, | , 27.0, 0.0, 460.7, | ,  1000,   954,  3000,  2925, | , -3.4, 365.4, 4.027, |, 0.0
3624.4, 139.0, | , 27.0, 0.0, 464.4, | ,  1000,   957,  3000,  2958, | , -3.4, 422.0, 4.695, |, 0.0
3625.4, 139.3, | , 27.0, 0.0, 465.9, | ,  1000,   958,  3000,  2932, | , -3.4, 435.3, 4.811, |, 0.0
3626.4, 138.9, | , 27.0, 0.0, 465.6, | ,  1000,   958,  3000,  2939, | , -3.4, 479.8, 5.312, |, 0.0
3627.4, 138.9, | , 27.0, 0.0, 465.6, | ,  1000,   955,  3000,  2929, | , -3.4, 557.4, 6.150, |, 0.0
3628.4, 139.0, | , 27.0, 0.0, 466.0, | ,  1000,   955,  3000,  2920, | , -3.4, 572.4, 6.301, |, 0.0
3629.4, 139.2, | , 27.0, 0.0, 465.3, | ,  1000,   958,  3000,  2928, | , -3.4, 621.2, 6.858, |, 0.0
3630.4, 138.8, | , 27.1, 0.0, 465.8, | ,  1000,   957,  3000,  2929, | , -3.4, 665.8, 7.350, |, 0.0
3631.5, 138.9, | , 27.1, 0.0, 466.2, | ,  1000,   958,  3000,  2942, | , -3.4, 710.3, 7.870, |, 0.0
3632.5, 139.3, | , 27.1, 0.0, 466.2, | ,  1000,   954,  3000,  2932, | , -3.4, 772.9, 8.530, |, 0.0
3633.5, 139.0, | , 27.0, 0.0, 466.3, | ,  1000,   957,  3000,  2932, | , -3.4, 804.6, 8.886, |, 0.0
3634.5, 139.0, | , 27.0, 0.0, 465.6, | ,  1000,   953,  3000,  2924, | , -3.4, 850.9, 9.369, |, 0.0
3635.5, 139.1, | , 27.1, 0.0, 466.7, | ,  1000,   952,  3000,  2923, | , -3.4, 936.1, 10.302, |, 0.0
3636.5, 138.7, | , 27.1, 0.0, 466.6, | ,  1000,   959,  3000,  2911, | , -3.4, 980.7, 10.776, |, 0.0
3637.5, 138.8, | , 27.1, 0.0, 466.6, | ,  1000,   954,  3000,  2942, | , -3.4, 995.7, 11.016, |, 0.0
3638.5, 138.8, | , 27.1, 0.0, 466.7, | ,  1000,   959,  3000,  2937, | , -3.4, 1048.8, 11.604, |, 0.0
3639.5, 139.3, | , 27.1, 0.0, 466.0, | ,  1000,   955,  3000,  2944, | , -3.4, 1093.8, 12.108, |, 0.0
3640.5, 139.0, | , 27.1, 0.0, 466.2, | ,  1000,   957,  3000,  2933, | , -3.4, 1146.9, 12.666, |, 0.0
3641.6, 138.9, | , 27.1, 0.0, 467.1, | ,  1000,   955,  3000,  2947, | , -3.4, 1189.8, 13.182, |, 0.0
3642.6, 139.3, | , 27.0, 0.0, 467.3, | ,  1000,   955,  3000,  2945, | , -3.4, 1236.5, 13.693, |, 0.0
3643.6, 139.0, | , 27.1, 0.0, 467.2, | ,  1000,   953,  3000,  2911, | , -3.4, 1286.6, 14.115, |, 0.0
3644.6, 139.7, | , 27.1, 0.0, 461.7, | ,  1000,   951,  3000,  2933, | , -3.4, 1328.6, 14.649, |, 0.0
3645.6, 139.1, | , 27.1, 0.0, 467.1, | ,  1000,   955,  3000,  2934, | , -3.4, 1402.7, 15.485, |, 0.0
3646.6, 139.0, | , 27.1, 0.0, 467.5, | ,  1000,   958,  3000,  2937, | , -3.4, 1417.7, 15.674, |, 0.0
3647.6, 138.9, | , 27.1, 0.0, 467.6, | ,  1000,   952,  3000,  2918, | , -3.4, 1482.0, 16.277, |, 0.0
3648.6, 138.9, | , 27.1, 0.0, 467.4, | ,  1000,   956,  3000,  2916, | , -3.4, 1514.1, 16.639, |, 0.0
3649.6, 139.5, | , 27.1, 0.0, 463.2, | ,  1000,   955,  3000,  2920, | , -3.4, 1552.2, 17.069, |, 0.0
3650.6, 139.3, | , 27.1, 0.0, 467.4, | ,  1000,   954,  3000,  2911, | , -3.4, 1597.2, 17.517, |, 0.0
3651.7, 138.9, | , 27.1, 0.0, 468.2, | ,  1000,   952,  3000,  2926, | , -3.4, 1646.5, 18.122, |, 0.0
3652.7, 138.9, | , 27.1, 0.0, 468.3, | ,  1000,   953,  3000,  2933, | , -3.4, 1685.1, 18.581, |, 0.0
3653.7, 139.1, | , 27.1, 0.0, 468.5, | ,  1000,   956,  3000,  2933, | , -3.4, 1748.9, 19.297, |, 0.0
3654.7, 139.2, | , 27.1, 0.0, 468.6, | ,  1000,   955,  3000,  2919, | , -3.4, 1752.7, 19.268, |, 0.0
3655.7, 139.0, | , 27.1, 0.0, 467.6, | ,  1000,   954,  3000,  2929, | , -3.4, 1783.2, 19.649, |, 0.0
3656.7, 138.8, | , 27.1, 0.0, 468.9, | ,  1000,   955,  3000,  2914, | , -3.4, 1819.6, 19.980, |, 0.0
3657.7, 139.3, | , 27.1, 0.0, 468.7, | ,  1000,   957,  3000,  2940, | , -3.4, 1848.7, 20.438, |, 0.0
3658.7, 138.9, | , 27.1, 0.0, 468.7, | ,  1000,   953,  3000,  2914, | , -3.4, 1885.6, 20.684, |, 0.0
3659.7, 138.8, | , 27.1, 0.0, 468.7, | ,  1000,   956,  3000,  2940, | , -3.4, 1937.0, 21.411, |, 0.0
3660.7, 139.4, | , 27.1, 0.0, 468.3, | ,  1000,   955,  3000,  2937, | , -3.4, 1970.8, 21.765, |, 0.0
3661.8, 139.3, | , 27.1, 0.0, 469.4, | ,  1000,   957,  3000,  2940, | , -3.4, 2011.1, 22.230, |, 0.0
3662.8, 138.9, | , 27.1, 0.0, 469.3, | ,  1000,   956,  3000,  2923, | , -3.4, 2013.2, 22.155, |, 0.0
3663.8, 138.8, | , 27.1, 0.0, 469.3, | ,  1000,   953,  3000,  2902, | , -3.4, 2050.1, 22.420, |, 0.0
3664.8, 139.2, | , 27.1, 0.0, 469.9, | ,  1000,   956,  3000,  2947, | , -3.4, 2095.9, 23.204, |, 0.0
3665.8, 139.3, | , 27.1, 0.0, 469.1, | ,  1000,   954,  3000,  2908, | , -3.4, 2104.9, 23.059, |, 0.0
3666.8, 138.7, | , 27.1, 0.0, 469.5, | ,  1000,   953,  3000,  2922, | , -3.4, 2129.4, 23.400, |, 0.0
3667.8, 138.8, | , 27.1, 0.0, 469.8, | ,  1000,   956,  3000,  2929, | , -3.4, 2158.9, 23.791, |, 0.0
3668.8, 139.2, | , 27.1, 0.0, 470.2, | ,  1000,   953,  3000,  2919, | , -3.4, 2195.8, 24.115, |, 0.0
3669.8, 138.8, | , 27.1, 0.0, 469.7, | ,  1000,   958,  3000,  2931, | , -3.4, 2212.0, 24.400, |, 0.0
3670.8, 139.8, | , 27.1, 0.0, 464.2, | ,  1000,   952,  3000,  2931, | , -3.4, 2219.3, 24.444, |, 0.0
3671.8, 139.4, | , 27.1, 0.0, 470.4, | ,  1000,   955,  3000,  2945, | , -3.4, 2217.2, 24.528, |, 0.0
3672.9, 139.0, | , 27.1, 0.0, 470.2, | ,  1000,   952,  3000,  2929, | , -3.4, 2227.0, 24.514, |, 0.0
3673.9, 138.9, | , 27.1, 0.0, 470.4, | ,  1000,   952,  3000,  2915, | , -3.4, 2257.0, 24.757, |, 0.0
3674.9, 138.8, | , 27.1, 0.0, 470.6, | ,  1000,   951,  3000,  2926, | , -3.4, 2269.0, 24.950, |, 0.0
3675.9, 139.7, | , 27.1, 0.0, 466.6, | ,  1000,   958,  3000,  2923, | , -3.4, 2287.0, 25.176, |, 0.0
3676.9, 138.9, | , 27.1, 0.0, 470.3, | ,  1000,   956,  3000,  2937, | , -3.4, 2302.4, 25.416, |, 0.0
3677.9, 139.0, | , 27.1, 0.0, 470.6, | ,  1000,   952,  3000,  2941, | , -3.4, 2302.9, 25.425, |, 0.0
3678.9, 139.3, | , 27.1, 0.0, 471.2, | ,  1000,   955,  3000,  2925, | , -3.4, 2299.9, 25.302, |, 0.0
3679.9, 139.1, | , 27.1, 0.0, 471.3, | ,  1000,   953,  3000,  2918, | , -3.4, 2316.2, 25.431, |, 0.0
3680.9, 138.8, | , 27.1, 0.0, 470.9, | ,  1000,   955,  3000,  2922, | , -3.4, 2335.9, 25.681, |, 0.0
3681.9, 138.9, | , 27.1, 0.0, 470.5, | ,  1000,   953,  3000,  2937, | , -3.4, 2342.7, 25.841, |, 0.0
3682.9, 139.3, | , 27.1, 0.0, 471.4, | ,  1000,   953,  3000,  2923, | , -3.4, 2347.4, 25.803, |, 0.0
3684.0, 139.3, | , 27.1, 0.0, 471.5, | ,  1000,   954,  3000,  2922, | , -3.4, 2361.6, 25.959, |, 0.0
3685.0, 138.9, | , 27.1, 0.0, 471.4, | ,  1000,   957,  3000,  2926, | , -3.4, 2376.6, 26.164, |, 0.0
3686.0, 138.8, | , 27.1, 0.0, 471.3, | ,  1000,   952,  3000,  2943, | , -3.4, 2360.3, 26.072, |, 0.0
3687.0, 139.4, | , 27.1, 0.0, 471.0, | ,  1000,   953,  3000,  2922, | , -3.4, 2365.9, 26.002, |, 0.0
3688.0, 138.8, | , 27.1, 0.0, 471.3, | ,  1000,   956,  3000,  2923, | , -3.4, 2371.0, 26.081, |, 0.0
3689.0, 138.8, | , 27.1, 0.0, 471.7, | ,  1000,   957,  3000,  2922, | , -3.4, 2400.6, 26.403, |, 0.0
3690.0, 139.1, | , 27.1, 0.0, 471.8, | ,  1000,   960,  3000,  2915, | , -3.4, 2401.8, 26.394, |, 0.0
3691.0, 138.9, | , 27.1, 0.0, 471.7, | ,  1000,   957,  3000,  2949, | , -3.4, 2413.0, 26.731, |, 0.0
3692.0, 139.1, | , 27.1, 0.0, 471.0, | ,  1000,   956,  3000,  2933, | , -3.4, 2402.7, 26.499, |, 0.0
3693.0, 138.8, | , 27.1, 0.0, 471.8, | ,  1000,   954,  3000,  2924, | , -3.4, 2419.4, 26.602, |, 0.0
3694.0, 139.2, | , 27.1, 0.0, 472.5, | ,  1000,   956,  3000,  2928, | , -3.4, 2401.4, 26.451, |, 0.0
3695.1, 139.3, | , 27.1, 0.0, 472.1, | ,  1000,   956,  3000,  2939, | , -3.4, 2404.4, 26.555, |, 0.0
3696.1, 138.8, | , 27.1, 0.0, 472.0, | ,  1000,   957,  3000,  2928, | , -3.4, 2404.0, 26.482, |, 0.0
3697.1, 139.6, | , 27.1, 0.0, 467.5, | ,  1000,   956,  3000,  2929, | , -3.4, 2426.7, 26.736, |, 0.0
3698.1, 139.3, | , 27.1, 0.0, 472.3, | ,  1000,   958,  3000,  2928, | , -3.4, 2431.4, 26.794, |, 0.0
3699.1, 138.7, | , 27.1, 0.0, 472.5, | ,  1000,   957,  3000,  2919, | , -3.4, 2423.3, 26.634, |, 0.0
3700.1, 138.8, | , 27.1, 0.0, 472.6, | ,  1000,   959,  3000,  2941, | , -3.4, 2423.7, 26.806, |, 0.0
3701.1, 139.1, | , 27.1, 0.0, 473.1, | ,  1000,   957,  3000,  2918, | , -3.4, 2432.7, 26.726, |, 0.0
3702.1, 139.5, | , 27.1, 0.0, 468.2, | ,  1000,   953,  3000,  2937, | , -3.4, 2434.4, 26.848, |, 0.0
3703.2, 139.1, | , 27.1, 0.0, 472.1, | ,  1000,   960,  3000,  2939, | , -3.4, 2440.4, 26.982, |, 0.0
3704.2, 139.3, | , 27.1, 0.0, 473.0, | ,  1000,   958,  3000,  2931, | , -3.4, 2431.8, 26.820, |, 0.0
3705.2, 139.0, | , 27.1, 0.0, 473.0, | ,  1000,   952,  3000,  2944, | , -3.4, 2443.0, 26.990, |, 0.0
3706.2, 138.9, | , 27.1, 0.0, 473.2, | ,  1000,   955,  3000,  2926, | , -3.4, 2443.4, 26.883, |, 0.0
3707.2, 138.7, | , 27.1, 0.0, 473.7, | ,  1000,   950,  3000,  2927, | , -3.4, 2449.0, 26.927, |, 0.0
3708.2, 139.3, | , 27.1, 0.0, 472.2, | ,  1000,   952,  3000,  2932, | , -3.4, 2477.3, 27.279, |, 0.0
3709.2, 138.9, | , 27.1, 0.0, 473.7, | ,  1000,   953,  3000,  2930, | , -3.4, 2458.8, 27.074, |, 0.0
3710.2, 138.8, | , 27.1, 0.0, 473.5, | ,  1000,   959,  3000,  2939, | , -3.4, 2466.5, 27.260, |, 0.0
3711.2, 138.9, | , 27.1, 0.0, 473.5, | ,  1000,   952,  3000,  2928, | , -3.4, 2496.1, 27.463, |, 0.0
3712.2, 139.3, | , 27.1, 0.0, 474.0, | ,  1000,   957,  3000,  2942, | , -3.4, 2494.8, 27.585, |, 0.0
3713.3, 139.1, | , 27.1, 0.0, 472.7, | ,  1000,   957,  3000,  2936, | , -3.4, 2491.4, 27.502, |, 0.0
3714.3, 138.9, | , 27.1, 0.0, 473.4, | ,  1000,   954,  3000,  2928, | , -3.4, 2480.7, 27.302, |, 0.0
3715.3, 138.9, | , 27.1, 0.0, 473.5, | ,  1000,   955,  3000,  2943, | , -3.4, 2481.5, 27.426, |, 0.0
3716.3, 138.8, | , 27.1, 0.0, 474.3, | ,  1000,   953,  3000,  2932, | , -3.4, 2509.8, 27.648, |, 0.0
3717.3, 138.8, | , 27.1, 0.0, 474.1, | ,  1000,   954,  3000,  2937, | , -3.4, 2498.2, 27.559, |, 0.0
3718.3, 139.2, | , 27.1, 0.0, 474.5, | ,  1000,   954,  3000,  2929, | , -3.4, 2502.5, 27.553, |, 0.0
3719.3, 139.1, | , 27.1, 0.0, 474.6, | ,  1000,   955,  3000,  2929, | , -3.4, 2503.0, 27.565, |, 0.0
3720.3, 138.8, | , 27.1, 0.0, 474.6, | ,  1000,   953,  3000,  2937, | , -3.4, 2509.4, 27.680, |, 0.0
3721.3, 138.9, | , 27.1, 0.0, 474.7, | ,  1000,   955,  3000,  2922, | , -3.4, 2518.8, 27.695, |, 0.0
3722.3, 139.0, | , 27.1, 0.0, 474.6, | ,  1000,   958,  3000,  2925, | , -3.4, 2525.2, 27.803, |, 0.0
3723.4, 139.5, | , 27.1, 0.0, 470.3, | ,  1000,   954,  3000,  2935, | , -3.4, 2518.8, 27.772, |, 0.0
3724.4, 139.0, | , 27.1, 0.0, 474.9, | ,  1000,   955,  3000,  2944, | , -3.4, 2525.2, 27.924, |, 0.0
3725.4, 139.2, | , 27.1, 0.0, 475.4, | ,  1000,   952,  3000,  2926, | , -3.4, 2532.1, 27.841, |, 0.0
3726.4, 139.2, | , 27.1, 0.0, 475.6, | ,  1000,   950,  3000,  2930, | , -3.4, 2543.2, 27.981, |, 0.0
3727.4, 139.0, | , 27.1, 0.0, 475.4, | ,  1000,   957,  3000,  2950, | , -3.4, 2567.2, 28.436, |, 0.0
3728.4, 139.4, | , 27.1, 0.0, 470.6, | ,  1000,   951,  3000,  2920, | , -3.4, 2556.5, 28.059, |, 0.0
3729.4, 139.5, | , 27.1, 0.0, 475.0, | ,  1000,   956,  3000,  2951, | , -3.4, 2559.5, 28.350, |, 0.0
3730.4, 138.9, | , 27.1, 0.0, 475.4, | ,  1000,   957,  3000,  2934, | , -3.4, 2570.7, 28.361, |, 0.0
3731.4, 138.6, | , 27.1, 0.0, 476.1, | ,  1000,   947,  3000,  2922, | , -3.4, 2576.2, 28.262, |, 0.0
3732.4, 138.8, | , 27.1, 0.0, 476.1, | ,  1000,   955,  3000,  2925, | , -3.4, 2577.5, 28.351, |, 0.0
3733.5, 139.2, | , 27.1, 0.0, 476.7, | ,  1000,   956,  3000,  2937, | , -3.4, 2570.2, 28.370, |, 0.0
3734.5, 139.0, | , 27.1, 0.0, 475.6, | ,  1000,   953,  3000,  2944, | , -3.4, 2584.4, 28.557, |, 0.0
3735.5, 138.9, | , 27.1, 0.0, 476.0, | ,  1000,   953,  3000,  2926, | , -3.4, 2593.4, 28.525, |, 0.0
3736.5, 139.2, | , 27.1, 0.0, 476.9, | ,  1000,   958,  3000,  2946, | , -3.4, 2586.5, 28.629, |, 0.0
3737.5, 139.2, | , 27.1, 0.0, 477.1, | ,  1000,   956,  3000,  2927, | , -3.4, 2599.4, 28.618, |, 0.0
3738.5, 138.8, | , 27.1, 0.0, 476.8, | ,  1000,   953,  3000,  2922, | , -3.4, 2635.8, 28.955, |, 0.0
3739.5, 139.4, | , 27.1, 0.0, 476.5, | ,  1000,   958,  3000,  2941, | , -3.4, 2614.8, 28.903, |, 0.0
3740.5, 139.2, | , 27.1, 0.0, 477.3, | ,  1000,   953,  3000,  2917, | , -3.4, 2611.8, 28.655, |, 0.0
3741.5, 138.9, | , 27.1, 0.0, 477.3, | ,  1000,   953,  3000,  2941, | , -3.4, 2618.2, 28.901, |, 0.0
3742.5, 139.0, | , 27.1, 0.0, 477.3, | ,  1000,   957,  3000,  2942, | , -3.4, 2618.2, 28.943, |, 0.0
3743.6, 139.3, | , 27.1, 0.0, 477.5, | ,  1000,   957,  3000,  2922, | , -3.4, 2649.9, 29.142, |, 0.0
3744.6, 139.1, | , 27.1, 0.0, 476.9, | ,  1000,   950,  3000,  2922, | , -3.4, 2637.9, 28.953, |, 0.0
3745.6, 138.9, | , 27.1, 0.0, 477.8, | ,  1000,   954,  3000,  2930, | , -3.4, 2636.2, 29.027, |, 0.0
3746.6, 138.9, | , 27.1, 0.0, 477.8, | ,  1000,   958,  3000,  2927, | , -3.4, 2642.6, 29.105, |, 0.0
3747.6, 139.1, | , 27.1, 0.0, 478.1, | ,  1000,   955,  3000,  2930, | , -3.4, 2642.2, 29.105, |, 0.0
3748.6, 138.9, | , 27.1, 0.0, 478.2, | ,  1000,   956,  3000,  2944, | , -3.4, 2648.6, 29.286, |, 0.0
3749.6, 139.7, | , 27.1, 0.0, 472.6, | ,  1000,   950,  3000,  2931, | , -3.4, 2657.2, 29.237, |, 0.0
3750.6, 139.0, | , 27.1, 0.0, 477.8, | ,  1000,   951,  3000,  2938, | , -3.4, 2671.3, 29.456, |, 0.0
3751.6, 138.7, | , 27.1, 0.0, 478.1, | ,  1000,   952,  3000,  2920, | , -3.4, 2679.0, 29.408, |, 0.0
3752.6, 138.8, | , 27.1, 0.0, 478.5, | ,  1000,   953,  3000,  2917, | , -3.4, 2673.9, 29.335, |, 0.0
3753.7, 138.9, | , 27.1, 0.0, 478.2, | ,  1000,   957,  3000,  2948, | , -3.4, 2702.6, 29.916, |, 0.0
3754.7, 139.5, | , 27.1, 0.0, 473.7, | ,  1000,   950,  3000,  2925, | , -3.4, 2681.6, 29.460, |, 0.0
3755.7, 139.1, | , 27.2, 0.0, 477.6, | ,  1000,   955,  3000,  2933, | , -3.4, 2681.6, 29.551, |, 0.0
3756.7, 138.9, | , 27.1, 0.0, 478.5, | ,  1000,   955,  3000,  2926, | , -3.4, 2682.9, 29.522, |, 0.0
3757.7, 139.3, | , 27.1, 0.0, 479.1, | ,  1000,   958,  3000,  2929, | , -3.4, 2719.3, 29.964, |, 0.0
3758.7, 139.2, | , 27.2, 0.0, 479.2, | ,  1000,   954,  3000,  2929, | , -3.4, 2724.9, 29.994, |, 0.0
3759.7, 138.8, | , 27.2, 0.0, 479.1, | ,  1000,   953,  3000,  2922, | , -3.4, 2732.6, 30.011, |, 0.0
3760.7, 139.0, | , 27.1, 0.0, 478.5, | ,  1000,   955,  3000,  2946, | , -3.4, 2717.6, 30.057, |, 0.0
3761.7, 139.2, | , 27.1, 0.0, 479.5, | ,  1000,   953,  3000,  2919, | , -3.4, 2718.9, 29.843, |, 0.0
3762.7, 139.0, | , 27.2, 0.0, 479.4, | ,  1000,   953,  3000,  2937, | , -3.4, 2719.8, 29.994, |, 0.0
3763.8, 139.0, | , 27.2, 0.0, 479.2, | ,  1000,   957,  3000,  2929, | , -3.4, 2743.3, 30.216, |, 0.0
3764.8, 139.3, | , 27.2, 0.0, 479.9, | ,  1000,   958,  3000,  2926, | , -3.4, 2726.6, 30.023, |, 0.0
3765.8, 139.3, | , 27.2, 0.0, 479.6, | ,  1000,   957,  3000,  2914, | , -3.4, 2757.0, 30.251, |, 0.0
3766.8, 138.7, | , 27.2, 0.0, 480.1, | ,  1000,   952,  3000,  2926, | , -3.4, 2776.7, 30.523, |, 0.0
3767.8, 138.7, | , 27.2, 0.0, 479.9, | ,  1000,   956,  3000,  2904, | , -3.4, 2759.2, 30.191, |, 0.0
3768.8, 139.3, | , 27.2, 0.0, 480.6, | ,  1000,   956,  3000,  2959, | , -3.4, 2769.5, 30.736, |, 0.0
3769.8, 139.3, | , 27.2, 0.0, 480.5, | ,  1000,   958,  3000,  2926, | , -3.4, 2765.6, 30.443, |, 0.0
3770.8, 139.0, | , 27.2, 0.0, 479.9, | ,  1000,   952,  3000,  2926, | , -3.4, 2777.2, 30.523, |, 0.0
3771.8, 139.2, | , 27.2, 0.0, 481.0, | ,  1000,   958,  3000,  2920, | , -3.4, 2781.9, 30.581, |, 0.0
3772.8, 139.3, | , 27.2, 0.0, 480.8, | ,  1000,   953,  3000,  2924, | , -3.4, 2772.9, 30.473, |, 0.0
3773.9, 138.6, | , 27.2, 0.0, 480.9, | ,  1000,   952,  3000,  2920, | , -3.4, 2779.7, 30.512, |, 0.0
3774.9, 138.8, | , 27.2, 0.0, 480.9, | ,  1000,   960,  3000,  2936, | , -3.4, 2793.9, 30.852, |, 0.0
3775.9, 139.9, | , 27.2, 0.0, 476.6, | ,  1000,   953,  3000,  2929, | , -3.4, 2787.4, 30.673, |, 0.0
3776.9, 138.9, | , 27.2, 0.0, 481.0, | ,  1000,   955,  3000,  2922, | , -3.4, 2787.4, 30.640, |, 0.0
3777.9, 138.9, | , 27.2, 0.0, 481.3, | ,  1000,   955,  3000,  2929, | , -3.4, 2799.4, 30.819, |, 0.0
3778.9, 139.0, | , 27.2, 0.0, 481.3, | ,  1000,   958,  3000,  2933, | , -3.4, 2807.6, 30.967, |, 0.0
3779.9, 139.2, | , 27.2, 0.0, 481.5, | ,  1000,   956,  3000,  2918, | , -3.4, 2832.4, 31.109, |, 0.0
3780.9, 139.5, | , 27.2, 0.0, 476.0, | ,  1000,   954,  3000,  2928, | , -3.4, 2817.9, 31.008, |, 0.0
3781.9, 138.8, | , 27.2, 0.0, 481.3, | ,  1000,   952,  3000,  2927, | , -3.4, 2843.6, 31.266, |, 0.0
3782.9, 138.8, | , 27.2, 0.0, 481.7, | ,  1000,   951,  3000,  2923, | , -3.4, 2851.7, 31.315, |, 0.0
3784.0, 138.8, | , 27.2, 0.0, 481.2, | ,  1000,   956,  3000,  2928, | , -3.4, 2839.3, 31.261, |, 0.0
3785.0, 139.1, | , 27.2, 0.0, 481.5, | ,  1000,   953,  3000,  2959, | , -3.4, 2839.3, 31.484, |, 0.0
3786.0, 139.4, | , 27.2, 0.0, 481.2, | ,  1000,   956,  3000,  2918, | , -3.4, 2826.4, 31.044, |, 0.0
3787.0, 139.2, | , 27.2, 0.0, 481.8, | ,  1000,   958,  3000,  2929, | , -3.4, 2844.4, 31.345, |, 0.0
3788.0, 138.8, | , 27.2, 0.0, 481.4, | ,  1000,   951,  3000,  2930, | , -3.4, 2878.3, 31.662, |, 0.0
3789.0, 138.8, | , 27.2, 0.0, 481.5, | ,  1000,   954,  3000,  2934, | , -3.4, 2861.1, 31.529, |, 0.0
3790.0, 139.1, | , 27.2, 0.0, 482.2, | ,  1000,   954,  3000,  2929, | , -3.4, 2869.7, 31.587, |, 0.0
3791.0, 139.4, | , 27.2, 0.0, 481.2, | ,  1000,   955,  3000,  2926, | , -3.4, 2875.3, 31.626, |, 0.0
3792.0, 139.0, | , 27.2, 0.0, 482.1, | ,  1000,   955,  3000,  2931, | , -3.4, 2879.1, 31.714, |, 0.0
3793.0, 138.9, | , 27.2, 0.0, 481.9, | ,  1000,   954,  3000,  2929, | , -3.4, 2878.3, 31.684, |, 0.0
3794.0, 139.2, | , 27.2, 0.0, 479.7, | ,  1000,   956,  3000,  2911, | , -3.4, 2884.7, 31.615, |, 0.0
3795.1, 139.1, | , 27.2, 0.0, 482.6, | ,  1000,   957,  3000,  2914, | , -3.4, 2889.8, 31.705, |, 0.0
3796.1, 139.0, | , 27.2, 0.0, 481.8, | ,  1000,   956,  3000,  2926, | , -3.4, 2916.0, 32.080, |, 0.0
3797.1, 139.1, | , 27.2, 0.0, 482.7, | ,  1000,   953,  3000,  2929, | , -3.4, 2898.4, 31.897, |, 0.0
3798.1, 139.3, | , 27.2, 0.0, 482.9, | ,  1000,   953,  3000,  2930, | , -3.4, 2927.1, 32.218, |, 0.0
3799.1, 138.9, | , 27.2, 0.0, 482.4, | ,  1000,   953,  3000,  2939, | , -3.4, 2925.8, 32.271, |, 0.0
3800.1, 138.8, | , 27.2, 0.0, 483.1, | ,  1000,   959,  3000,  2915, | , -3.4, 2937.8, 32.258, |, 0.0
3801.1, 138.9, | , 27.2, 0.0, 482.5, | ,  1000,   958,  3000,  2916, | , -3.4, 2952.4, 32.419, |, 0.0
3802.1, 139.4, | , 27.2, 0.0, 479.0, | ,  1000,   957,  3000,  2933, | , -3.4, 2927.1, 32.272, |, 0.0
3803.2, 139.0, | , 27.2, 0.0, 483.0, | ,  1000,   957,  3000,  2940, | , -3.4, 2939.1, 32.461, |, 0.0
3804.2, 139.3, | , 27.2, 0.0, 483.2, | ,  1000,   953,  3000,  2941, | , -3.4, 2954.1, 32.598, |, 0.0
3805.2, 138.9, | , 27.2, 0.0, 483.0, | ,  1000,   955,  3000,  2918, | , -3.4, 2940.4, 32.275, |, 0.0
3806.2, 139.0, | , 27.2, 0.0, 482.8, | ,  1000,   953,  3000,  2931, | , -3.4, 2953.7, 32.517, |, 0.0
3807.2, 139.9, | , 27.2, 0.0, 478.8, | ,  1000,   952,  3000,  2918, | , -3.4, 2957.5, 32.442, |, 0.0
3808.2, 139.2, | , 27.2, 0.0, 483.4, | ,  1000,   954,  3000,  2926, | , -3.4, 2953.3, 32.477, |, 0.0
3809.2, 138.7, | , 27.2, 0.0, 483.3, | ,  1000,   957,  3000,  2933, | , -3.4, 2957.5, 32.606, |, 0.0
3810.2, 139.0, | , 27.2, 0.0, 483.3, | ,  1000,   956,  3000,  2943, | , -3.4, 2969.5, 32.814, |, 0.0
3811.2, 139.0, | , 27.2, 0.0, 483.5, | ,  1000,   953,  3000,  2927, | , -3.4, 2973.8, 32.699, |, 0.0
3812.2, 139.3, | , 27.2, 0.0, 484.0, | ,  1000,   956,  3000,  2937, | , -3.4, 3007.7, 33.178, |, 0.0
3813.3, 138.9, | , 27.2, 0.0, 483.6, | ,  1000,   954,  3000,  2918, | , -3.4, 3006.8, 32.997, |, 0.0
3814.3, 138.9, | , 27.2, 0.0, 484.1, | ,  1000,   956,  3000,  2925, | , -3.4, 2985.0, 32.833, |, 0.0
3815.3, 139.2, | , 27.2, 0.0, 484.4, | ,  1000,   955,  3000,  2916, | , -3.4, 2992.7, 32.831, |, 0.0
3816.3, 138.9, | , 27.2, 0.0, 483.5, | ,  1000,   954,  3000,  2927, | , -3.4, 3029.5, 33.320, |, 0.0
3817.3, 138.8, | , 27.2, 0.0, 484.3, | ,  1000,   958,  3000,  2929, | , -3.4, 3027.8, 33.348, |, 0.0
3818.3, 139.1, | , 27.2, 0.0, 484.8, | ,  1000,   953,  3000,  2929, | , -3.4, 3031.2, 33.345, |, 0.0
3819.3, 139.4, | , 27.2, 0.0, 485.0, | ,  1000,   955,  3000,  2952, | , -3.4, 3029.9, 33.541, |, 0.0
3820.3, 139.5, | , 27.2, 0.0, 480.2, | ,  1000,   953,  3000,  2925, | , -3.4, 3030.8, 33.309, |, 0.0
3821.3, 139.0, | , 27.2, 0.0, 484.1, | ,  1000,   953,  3000,  2917, | , -3.4, 3013.2, 33.049, |, 0.0
3822.3, 139.3, | , 27.2, 0.0, 485.1, | ,  1000,   958,  3000,  2934, | , -3.4, 3019.7, 33.311, |, 0.0
3823.3, 138.9, | , 27.2, 0.0, 485.1, | ,  1000,   948,  3000,  2933, | , -3.4, 3033.4, 33.365, |, 0.0
3824.4, 138.8, | , 27.2, 0.0, 485.2, | ,  1000,   954,  3000,  2920, | , -3.4, 3034.2, 33.311, |, 0.0
3825.4, 138.9, | , 27.2, 0.0, 485.3, | ,  1000,   955,  3000,  2926, | , -3.4, 3074.5, 33.821, |, 0.0
3826.4, 139.4, | , 27.2, 0.0, 485.0, | ,  1000,   955,  3000,  2932, | , -3.4, 3077.9, 33.906, |, 0.0
3827.4, 138.9, | , 27.2, 0.0, 485.1, | ,  1000,   953,  3000,  2920, | , -3.4, 3053.5, 33.511, |, 0.0
3828.4, 139.3, | , 27.2, 0.0, 480.7, | ,  1000,   952,  3000,  2912, | , -3.4, 3089.5, 33.833, |, 0.0
3829.4, 138.7, | , 27.2, 0.0, 485.5, | ,  1000,   954,  3000,  2913, | , -3.4, 3078.8, 33.734, |, 0.0
3830.4, 139.2, | , 27.2, 0.0, 485.8, | ,  1000,   956,  3000,  2944, | , -3.4, 3102.8, 34.293, |, 0.0
3831.4, 139.0, | , 27.2, 0.0, 485.0, | ,  1000,   957,  3000,  2924, | , -3.4, 3080.1, 33.875, |, 0.0
3832.4, 138.9, | , 27.2, 0.0, 485.9, | ,  1000,   956,  3000,  2930, | , -3.4, 3074.9, 33.862, |, 0.0
3833.4, 139.9, | , 27.2, 0.0, 481.5, | ,  1000,   952,  3000,  2938, | , -3.4, 3074.5, 33.896, |, 0.0
3834.5, 138.9, | , 27.2, 0.0, 485.9, | ,  1000,   956,  3000,  2924, | , -3.4, 3098.5, 34.066, |, 0.0
3835.5, 139.0, | , 27.2, 0.0, 486.2, | ,  1000,   955,  3000,  2933, | , -3.4, 3088.2, 34.026, |, 0.0
3836.5, 139.3, | , 27.2, 0.0, 485.8, | ,  1000,   948,  3000,  2915, | , -3.4, 3104.5, 33.986, |, 0.0
3837.5, 139.2, | , 27.2, 0.0, 486.2, | ,  1000,   956,  3000,  2929, | , -3.4, 3126.3, 34.418, |, 0.0
3838.5, 138.9, | , 27.2, 0.0, 486.4, | ,  1000,   955,  3000,  2937, | , -3.4, 3145.6, 34.689, |, 0.0
3839.5, 138.8, | , 27.2, 0.0, 486.6, | ,  1000,   954,  3000,  2916, | , -3.4, 3150.3, 34.549, |, 0.0
3840.5, 139.1, | , 27.2, 0.0, 487.1, | ,  1000,   953,  3000,  2915, | , -3.4, 3121.2, 34.213, |, 0.0
3841.5, 139.0, | , 27.2, 0.0, 486.4, | ,  1000,   954,  3000,  2939, | , -3.4, 3137.5, 34.607, |, 0.0
3842.5, 138.9, | , 27.2, 0.0, 486.8, | ,  1000,   958,  3000,  2927, | , -3.4, 3154.2, 34.727, |, 0.0
3843.5, 138.8, | , 27.2, 0.0, 487.0, | ,  1000,   957,  3000,  2941, | , -3.4, 3133.6, 34.619, |, 0.0
3844.6, 139.4, | , 27.2, 0.0, 487.2, | ,  1000,   955,  3000,  2927, | , -3.4, 3128.5, 34.420, |, 0.0
3845.6, 139.0, | , 27.2, 0.0, 487.0, | ,  1000,   955,  3000,  2949, | , -3.4, 3134.1, 34.677, |, 0.0
3846.6, 139.0, | , 27.2, 0.0, 486.3, | ,  1000,   952,  3000,  2914, | , -3.4, 3168.8, 34.719, |, 0.0
3847.6, 139.2, | , 27.2, 0.0, 487.7, | ,  1000,   951,  3000,  2920, | , -3.4, 3167.5, 34.744, |, 0.0
3848.6, 138.8, | , 27.2, 0.0, 487.4, | ,  1000,   953,  3000,  2916, | , -3.4, 3179.5, 34.856, |, 0.0
3849.6, 139.0, | , 27.2, 0.0, 486.0, | ,  1000,   953,  3000,  2929, | , -3.4, 3194.5, 35.135, |, 0.0
3850.6, 138.7, | , 27.2, 0.0, 487.2, | ,  1000,   956,  3000,  2923, | , -3.4, 3188.0, 35.043, |, 0.0
3851.6, 139.3, | , 27.2, 0.0, 487.3, | ,  1000,   952,  3000,  2945, | , -3.4, 3178.2, 35.097, |, 0.0
3852.6, 138.8, | , 27.2, 0.0, 487.7, | ,  1000,   952,  3000,  2929, | , -3.4, 3187.2, 35.056, |, 0.0
3853.6, 138.9, | , 27.2, 0.0, 487.7, | ,  1000,   957,  3000,  2937, | , -3.4, 3171.8, 35.001, |, 0.0
3854.6, 139.6, | , 27.2, 0.0, 482.2, | ,  1000,   949,  3000,  2920, | , -3.4, 3174.3, 34.802, |, 0.0
3855.6, 139.1, | , 27.2, 0.0, 488.0, | ,  1000,   956,  3000,  2931, | , -3.4, 3203.0, 35.279, |, 0.0
3856.7, 139.1, | , 27.2, 0.0, 487.6, | ,  1000,   959,  3000,  2937, | , -3.4, 3175.2, 35.048, |, 0.0
3857.7, 138.8, | , 27.2, 0.0, 488.2, | ,  1000,   955,  3000,  2928, | , -3.4, 3173.0, 34.915, |, 0.0
3858.7, 139.2, | , 27.2, 0.0, 488.3, | ,  1000,   949,  3000,  2921, | , -3.4, 3177.3, 34.844, |, 0.0
3859.7, 139.9, | , 27.2, 0.0, 483.9, | ,  1000,   953,  3000,  2919, | , -3.4, 3171.3, 34.799, |, 0.0
3860.7, 138.8, | , 27.2, 0.0, 488.5, | ,  1000,   953,  3000,  2935, | , -3.4, 3181.2, 35.043, |, 0.0
3861.7, 139.2, | , 27.2, 0.0, 487.8, | ,  1000,   955,  3000,  2920, | , -3.4, 3180.3, 34.924, |, 0.0
3862.7, 139.2, | , 27.2, 0.0, 488.7, | ,  1000,   959,  3000,  2924, | , -3.4, 3182.5, 35.017, |, 0.0
3863.7, 138.9, | , 27.2, 0.0, 488.2, | ,  1000,   956,  3000,  2948, | , -3.4, 3181.2, 35.188, |, 0.0
3864.7, 138.7, | , 27.2, 0.0, 488.7, | ,  1000,   948,  3000,  2908, | , -3.4, 3181.2, 34.761, |, 0.0
3865.8, 139.1, | , 27.2, 0.0, 488.9, | ,  1000,   952,  3000,  2923, | , -3.4, 3176.5, 34.876, |, 0.0
3866.8, 138.9, | , 27.2, 0.0, 488.4, | ,  1000,   952,  3000,  2927, | , -3.4, 3176.0, 34.913, |, 0.0
3867.8, 138.9, | , 27.2, 0.0, 488.9, | ,  1000,   957,  3000,  2941, | , -3.4, 3174.8, 35.066, |, 0.0
3868.8, 139.2, | , 27.2, 0.0, 488.9, | ,  1000,   961,  3000,  2922, | , -3.4, 3175.6, 34.939, |, 0.0
3869.8, 139.3, | , 27.2, 0.0, 489.4, | ,  1000,   955,  3000,  2928, | , -3.4, 3194.9, 35.149, |, 0.0
3870.8, 138.7, | , 27.2, 0.0, 489.1, | ,  1000,   955,  3000,  2928, | , -3.4, 3172.6, 34.911, |, 0.0
3871.8, 138.9, | , 27.2, 0.0, 489.1, | ,  1000,   953,  3000,  2923, | , -3.4, 3171.8, 34.839, |, 0.0
3872.8, 139.1, | , 27.2, 0.0, 489.5, | ,  1000,   955,  3000,  2930, | , -3.4, 3198.8, 35.213, |, 0.0
3873.8, 138.8, | , 27.2, 0.0, 489.3, | ,  1000,   952,  3000,  2917, | , -3.4, 3192.3, 34.998, |, 0.0
3874.9, 138.9, | , 27.2, 0.0, 489.6, | ,  1000,   958,  3000,  2942, | , -3.4, 3181.6, 35.163, |, 0.0
3875.9, 139.5, | , 27.2, 0.0, 484.8, | ,  1000,   951,  3000,  2944, | , -3.4, 3174.3, 35.036, |, 0.0
3876.9, 139.0, | , 27.2, 0.0, 489.1, | ,  1000,   959,  3000,  2935, | , -3.4, 3174.8, 35.026, |, 0.0
3877.9, 138.9, | , 27.2, 0.0, 490.0, | ,  1000,   957,  3000,  2956, | , -3.4, 3172.2, 35.168, |, 0.0
3878.9, 138.7, | , 27.2, 0.0, 489.8, | ,  1000,   951,  3000,  2911, | , -3.4, 3172.6, 34.722, |, 0.0
3879.9, 139.2, | , 27.2, 0.0, 490.2, | ,  1000,   955,  3000,  2948, | , -3.4, 3172.2, 35.075, |, 0.0
3880.9, 139.4, | , 27.2, 0.0, 484.4, | ,  1000,   953,  3000,  2931, | , -3.4, 495.7, 5.470, |, 0.0
3881.9, 139.1, | , 27.2, 0.0, 489.5, | ,  1000,   955,  3000,  2938, | , -3.4, 598.9, 6.623, |, 0.0
3882.9, 139.1, | , 27.2, 0.0, 490.5, | ,  1000,   955,  3000,  2917, | , -3.4, 641.4, 7.054, |, 0.0
3883.9, 139.2, | , 27.2, 0.0, 490.6, | ,  1000,   956,  3000,  2927, | , -3.4, 719.8, 7.939, |, 0.0
3885.0, 138.9, | , 27.2, 0.0, 490.6, | ,  1000,   955,  3000,  2938, | , -3.4, 760.5, 8.410, |, 0.0
3886.0, 139.5, | , 27.2, 0.0, 486.2, | ,  1000,   952,  3000,  2930, | , -3.4, 834.2, 9.198, |, 0.0
3887.0, 139.0, | , 27.2, 0.0, 490.2, | ,  1000,   956,  3000,  2934, | , -3.4, 899.3, 9.936, |, 0.0
3888.0, 139.2, | , 27.2, 0.0, 491.4, | ,  1000,   954,  3000,  2925, | , -3.4, 982.8, 10.824, |, 0.0
3889.0, 138.9, | , 27.2, 0.0, 491.0, | ,  1000,   959,  3000,  2939, | , -3.4, 1049.2, 11.613, |, 0.0
3890.0, 138.9, | , 27.2, 0.0, 491.3, | ,  1000,   957,  3000,  2944, | , -3.4, 1119.1, 12.396, |, 0.0
3891.0, 139.3, | , 27.2, 0.0, 491.4, | ,  1000,   958,  3000,  2936, | , -3.4, 1200.5, 13.271, |, 0.0
3892.0, 139.3, | , 27.2, 0.0, 491.0, | ,  1000,   951,  3000,  2918, | , -3.4, 1288.7, 14.155, |, 0.0
3893.0, 138.8, | , 27.2, 0.0, 491.3, | ,  1000,   953,  3000,  2924, | , -3.4, 1365.0, 15.022, |, 0.0
3894.0, 138.8, | , 27.2, 0.0, 491.7, | ,  1000,   949,  3000,  2943, | , -3.4, 1452.0, 16.042, |, 0.0
3895.0, 139.2, | , 27.2, 0.0, 492.2, | ,  1000,   958,  3000,  2922, | , -3.4, 1526.5, 16.807, |, 0.0
3896.1, 138.8, | , 27.2, 0.0, 491.9, | ,  1000,   957,  3000,  2929, | , -3.4, 1572.8, 17.348, |, 0.0
3897.1, 139.1, | , 27.2, 0.0, 491.0, | ,  1000,   955,  3000,  2954, | , -3.4, 1649.9, 18.303, |, 0.0
3898.1, 139.1, | , 27.2, 0.0, 492.7, | ,  1000,   956,  3000,  2922, | , -3.4, 1737.8, 19.123, |, 0.0
3899.1, 139.1, | , 27.2, 0.0, 492.6, | ,  1000,   953,  3000,  2928, | , -3.4, 1823.9, 20.082, |, 0.0
3900.1, 138.8, | , 27.2, 0.0, 492.4, | ,  1000,   953,  3000,  2935, | , -3.4, 1906.1, 21.026, |, 0.0
3901.1, 138.9, | , 27.2, 0.0, 492.5, | ,  1000,   957,  3000,  2937, | , -3.4, 1949.8, 21.541, |, 0.0
3902.1, 140.1, | , 27.2, 0.0, 486.7, | ,  1000,   951,  3000,  2936, | , -3.4, 2013.7, 22.205, |, 0.0
3903.1, 138.8, | , 27.2, 0.0, 492.7, | ,  1000,   955,  3000,  2921, | , -3.4, 2082.7, 22.896, |, 0.0
3904.1, 138.8, | , 27.2, 0.0, 492.5, | ,  1000,   953,  3000,  2924, | , -3.4, 2163.6, 23.794, |, 0.0
3905.1, 138.8, | , 27.2, 0.0, 492.6, | ,  1000,   952,  3000,  2944, | , -3.4, 2245.5, 24.815, |, 0.0
3906.1, 139.0, | , 27.2, 0.0, 493.1, | ,  1000,   954,  3000,  2927, | , -3.4, 2309.3, 25.419, |, 0.0
3907.2, 140.1, | , 27.2, 0.0, 484.8, | ,  1000,   952,  3000,  2947, | , -3.4, 2378.7, 26.300, |, 0.0
3908.2, 139.4, | , 27.2, 0.0, 492.8, | ,  1000,   955,  3000,  2924, | , -3.4, 2436.1, 26.799, |, 0.0
3909.2, 139.3, | , 27.2, 0.0, 493.4, | ,  1000,   956,  3000,  2925, | , -3.4, 2530.8, 27.848, |, 0.0
3910.2, 138.8, | , 27.2, 0.0, 493.0, | ,  1000,   954,  3000,  2926, | , -3.4, 2583.9, 28.424, |, 0.0
3911.2, 138.7, | , 27.2, 0.0, 493.4, | ,  1000,   956,  3000,  2915, | , -3.4, 2651.6, 29.103, |, 0.0
3912.2, 139.2, | , 27.2, 0.0, 491.4, | ,  1000,   955,  3000,  2930, | , -3.4, 2748.0, 30.267, |, 0.0
3913.2, 139.4, | , 27.3, 0.0, 492.9, | ,  1000,   957,  3000,  2944, | , -3.4, 2799.9, 30.956, |, 0.0
3914.2, 139.0, | , 27.3, 0.0, 493.2, | ,  1000,   956,  3000,  2928, | , -3.4, 2831.6, 31.174, |, 0.0
3915.2, 138.9, | , 27.2, 0.0, 493.4, | ,  1000,   958,  3000,  2929, | , -3.4, 2869.7, 31.617, |, 0.0
3916.2, 139.3, | , 27.3, 0.0, 493.7, | ,  1000,   954,  3000,  2950, | , -3.4, 2937.0, 32.496, |, 0.0
3917.3, 139.3, | , 27.2, 0.0, 493.9, | ,  1000,   956,  3000,  2918, | , -3.4, 2979.4, 32.716, |, 0.0
3918.3, 139.0, | , 27.3, 0.0, 492.3, | ,  1000,   957,  3000,  2943, | , -3.4, 3029.5, 33.483, |, 0.0
3919.3, 138.9, | , 27.3, 0.0, 493.4, | ,  1000,   952,  3000,  2921, | , -3.4, 3093.8, 33.956, |, 0.0
3920.3, 139.3, | , 27.3, 0.0, 494.0, | ,  1000,   956,  3000,  2922, | , -3.4, 3134.5, 34.442, |, 0.0
3921.3, 139.3, | , 27.3, 0.0, 493.6, | ,  1000,   957,  3000,  2942, | , -3.4, 3186.8, 35.211, |, 0.0
3922.3, 139.0, | , 27.3, 0.0, 493.9, | ,  1000,   955,  3000,  2944, | , -3.4, 3240.3, 35.789, |, 0.0
3923.3, 139.3, | , 27.3, 0.0, 492.6, | ,  1000,   956,  3000,  2922, | , -3.4, 3251.5, 35.726, |, 0.0
3924.3, 139.2, | , 27.3, 0.0, 494.1, | ,  1000,   958,  3000,  2921, | , -3.4, 3290.9, 36.165, |, 0.0
3925.3, 138.8, | , 27.3, 0.0, 494.1, | ,  1000,   953,  3000,  2926, | , -3.4, 3330.3, 36.604, |, 0.0
3926.3, 139.0, | , 27.3, 0.0, 493.8, | ,  1000,   954,  3000,  2926, | , -3.4, 3362.4, 36.952, |, 0.0
3927.3, 139.3, | , 27.3, 0.0, 494.2, | ,  1000,   956,  3000,  2941, | , -3.4, 3387.3, 37.392, |, 0.0
3928.4, 139.5, | , 27.3, 0.0, 489.6, | ,  1000,   954,  3000,  2920, | , -3.4, 3402.3, 37.341, |, 0.0
3929.4, 138.8, | , 27.3, 0.0, 494.1, | ,  1000,   956,  3000,  2916, | , -3.4, 3469.1, 38.055, |, 0.0
3930.4, 139.0, | , 27.3, 0.0, 494.3, | ,  1000,   952,  3000,  2942, | , -3.4, 3469.1, 38.264, |, 0.0
3931.4, 139.3, | , 27.3, 0.0, 494.6, | ,  1000,   953,  3000,  2936, | , -3.4, 3502.5, 38.581, |, 0.0
3932.4, 138.8, | , 27.3, 0.0, 494.4, | ,  1000,   953,  3000,  2926, | , -3.4, 3528.7, 38.777, |, 0.0
3933.4, 139.4, | , 27.3, 0.0, 490.0, | ,  1000,   950,  3000,  2935, | , -3.4, 3549.2, 39.061, |, 0.0
3934.4, 139.2, | , 27.3, 0.0, 494.3, | ,  1000,   955,  3000,  2923, | , -3.4, 3555.2, 39.052, |, 0.0
3935.4, 139.3, | , 27.3, 0.0, 494.7, | ,  1000,   957,  3000,  2948, | , -3.4, 3575.4, 39.553, |, 0.0
3936.4, 138.9, | , 27.3, 0.0, 495.1, | ,  1000,   956,  3000,  2922, | , -3.4, 3594.6, 39.491, |, 0.0
3937.4, 139.0, | , 27.3, 0.0, 494.8, | ,  1000,   951,  3000,  2924, | , -3.4, 3609.2, 39.612, |, 0.0
3938.5, 139.3, | , 27.3, 0.0, 495.7, | ,  1000,   957,  3000,  2942, | , -3.4, 3607.1, 39.835, |, 0.0
3939.5, 139.0, | , 27.3, 0.0, 494.5, | ,  1000,   955,  3000,  2925, | , -3.4, 3614.3, 39.721, |, 0.0
3940.5, 138.8, | , 27.3, 0.0, 495.2, | ,  1000,   953,  3000,  2933, | , -3.4, 3634.9, 40.002, |, 0.0
3941.5, 139.1, | , 27.3, 0.0, 495.9, | ,  1000,   956,  3000,  2926, | , -3.4, 3643.9, 40.071, |, 0.0
3942.5, 138.8, | , 27.3, 0.0, 495.8, | ,  1000,   953,  3000,  2937, | , -3.4, 3673.5, 40.462, |, 0.0
3943.5, 138.9, | , 27.3, 0.0, 496.3, | ,  1000,   955,  3000,  2922, | , -3.4, 3659.3, 40.180, |, 0.0
3944.5, 139.0, | , 27.3, 0.0, 495.1, | ,  1000,   955,  3000,  2944, | , -3.4, 3657.6, 40.393, |, 0.0
3945.5, 139.6, | , 27.3, 0.0, 496.1, | ,  1000,   953,  3000,  2934, | , -3.4, 3664.0, 40.338, |, 0.0
3946.5, 139.3, | , 27.3, 0.0, 496.3, | ,  1000,   958,  3000,  2929, | , -3.4, 3686.8, 40.587, |, 0.0
3947.5, 138.9, | , 27.3, 0.0, 495.5, | ,  1000,   958,  3000,  2913, | , -3.4, 3697.5, 40.537, |, 0.0
3948.5, 138.7, | , 27.3, 0.0, 496.5, | ,  1000,   949,  3000,  2908, | , -3.4, 3679.5, 40.199, |, 0.0
3949.6, 140.0, | , 27.3, 0.0, 491.1, | ,  1000,   952,  3000,  2937, | , -3.4, 3680.3, 40.536, |, 0.0
3950.6, 138.9, | , 27.3, 0.0, 496.4, | ,  1000,   956,  3000,  2923, | , -3.4, 3692.3, 40.562, |, 0.0
3951.6, 139.0, | , 27.3, 0.0, 496.6, | ,  1000,   954,  3000,  2934, | , -3.4, 3681.2, 40.532, |, 0.0
3952.6, 139.4, | , 27.3, 0.0, 496.3, | ,  1000,   951,  3000,  2931, | , -3.4, 3692.3, 40.598, |, 0.0
3953.6, 138.7, | , 27.3, 0.0, 496.6, | ,  1000,   957,  3000,  2911, | , -3.4, 3682.0, 40.328, |, 0.0
3954.6, 139.7, | , 27.3, 0.0, 491.0, | ,  1000,   950,  3000,  2930, | , -3.4, 3703.9, 40.707, |, 0.0
3955.6, 139.0, | , 27.3, 0.0, 496.4, | ,  1000,   957,  3000,  2928, | , -3.4, 3736.5, 41.112, |, 0.0
3956.6, 139.3, | , 27.3, 0.0, 497.3, | ,  1000,   957,  3000,  2944, | , -3.4, 3716.3, 41.057, |, 0.0
3957.7, 139.0, | , 27.3, 0.0, 497.0, | ,  1000,   956,  3000,  2933, | , -3.4, 3697.0, 40.713, |, 0.0
3958.7, 138.8, | , 27.3, 0.0, 497.2, | ,  1000,   959,  3000,  2917, | , -3.4, 3705.6, 40.678, |, 0.0
3959.7, 139.8, | , 27.3, 0.0, 492.7, | ,  1000,   950,  3000,  2923, | , -3.4, 3712.9, 40.731, |, 0.0
3960.7, 139.4, | , 27.3, 0.0, 496.8, | ,  1000,   961,  3000,  2933, | , -3.4, 3724.0, 41.059, |, 0.0
3961.7, 138.8, | , 27.3, 0.0, 497.8, | ,  1000,   952,  3000,  2918, | , -3.4, 3746.7, 41.059, |, 0.0
3962.7, 139.5, | , 27.3, 0.0, 497.2, | ,  1000,   958,  3000,  2948, | , -3.4, 3742.0, 41.385, |, 0.0
3963.7, 139.3, | , 27.3, 0.0, 497.6, | ,  1000,   955,  3000,  2914, | , -3.4, 3714.6, 40.703, |, 0.0
3964.7, 138.9, | , 27.3, 0.0, 497.5, | ,  1000,   956,  3000,  2920, | , -3.4, 3732.6, 40.976, |, 0.0
3965.7, 138.8, | , 27.3, 0.0, 497.2, | ,  1000,   952,  3000,  2930, | , -3.4, 3737.7, 41.094, |, 0.0
3966.7, 138.7, | , 27.3, 0.0, 497.6, | ,  1000,   959,  3000,  2913, | , -3.4, 3748.5, 41.098, |, 0.0
3967.7, 139.3, | , 27.3, 0.0, 497.7, | ,  1000,   961,  3000,  2947, | , -3.4, 3756.2, 41.563, |, 0.0
3968.8, 138.9, | , 27.3, 0.0, 497.8, | ,  1000,   951,  3000,  2927, | , -3.4, 3768.2, 41.384, |, 0.0
3969.8, 138.9, | , 27.3, 0.0, 498.1, | ,  1000,   956,  3000,  2936, | , -3.4, 3756.2, 41.402, |, 0.0
3970.8, 139.5, | , 27.3, 0.0, 497.5, | ,  1000,   959,  3000,  2944, | , -3.4, 3740.3, 41.346, |, 0.0
3971.8, 138.9, | , 27.3, 0.0, 498.1, | ,  1000,   957,  3000,  2917, | , -3.4, 3746.3, 41.096, |, 0.0
3972.8, 138.9, | , 27.3, 0.0, 497.6, | ,  1000,   957,  3000,  2922, | , -3.4, 3761.3, 41.310, |, 0.0
3973.8, 139.2, | , 27.3, 0.0, 498.6, | ,  1000,   958,  3000,  2929, | , -3.4, 3760.9, 41.403, |, 0.0
3974.8, 138.7, | , 27.3, 0.0, 498.2, | ,  1000,   957,  3000,  2923, | , -3.4, 3775.4, 41.485, |, 0.0
3975.8, 139.5, | , 27.3, 0.0, 492.8, | ,  1000,   956,  3000,  2914, | , -3.4, 3772.9, 41.351, |, 0.0
3976.8, 138.9, | , 27.3, 0.0, 498.5, | ,  1000,   953,  3000,  2946, | , -3.4, 3775.9, 41.694, |, 0.0
3977.8, 139.5, | , 27.3, 0.0, 498.1, | ,  1000,   951,  3000,  2949, | , -3.4, 3794.3, 41.904, |, 0.0
3978.9, 138.9, | , 27.3, 0.0, 498.4, | ,  1000,   958,  3000,  2937, | , -3.4, 3796.4, 41.873, |, 0.0
3979.9, 138.8, | , 27.3, 0.0, 498.9, | ,  1000,   955,  3000,  2917, | , -3.4, 3791.3, 41.571, |, 0.0
3980.9, 140.1, | , 27.3, 0.0, 489.9, | ,  1000,   952,  3000,  2922, | , -3.4, 3800.7, 41.702, |, 0.0
3981.9, 139.5, | , 27.3, 0.0, 498.2, | ,  1000,   953,  3000,  2944, | , -3.4, 3791.7, 41.836, |, 0.0
3982.9, 138.8, | , 27.3, 0.0, 499.2, | ,  1000,   961,  3000,  2929, | , -3.4, 3792.6, 41.781, |, 0.0
3983.9, 138.8, | , 27.3, 0.0, 498.9, | ,  1000,   952,  3000,  2929, | , -3.4, 3809.7, 41.862, |, 0.0
3984.9, 139.1, | , 27.3, 0.0, 499.4, | ,  1000,   952,  3000,  2913, | , -3.4, 3818.7, 41.797, |, 0.0
3985.9, 139.4, | , 27.3, 0.0, 494.0, | ,  1000,   949,  3000,  2919, | , -3.4, 3817.4, 41.817, |, 0.0
3986.9, 139.0, | , 27.3, 0.0, 498.6, | ,  1000,   959,  3000,  2949, | , -3.4, 3832.4, 42.409, |, 0.0
3987.9, 139.0, | , 27.3, 0.0, 499.6, | ,  1000,   954,  3000,  2942, | , -3.4, 3815.7, 42.097, |, 0.0
3989.0, 139.3, | , 27.3, 0.0, 500.0, | ,  1000,   954,  3000,  2926, | , -3.4, 3811.0, 41.866, |, 0.0
3990.0, 138.7, | , 27.3, 0.0, 499.5, | ,  1000,   951,  3000,  2922, | , -3.4, 3834.1, 42.054, |, 0.0
3991.0, 138.7, | , 27.3, 0.0, 500.0, | ,  1000,   954,  3000,  2929, | , -3.4, 3849.1, 42.326, |, 0.0
3992.0, 139.2, | , 27.3, 0.0, 499.1, | ,  1000,   952,  3000,  2915, | , -3.4, 3851.3, 42.174, |, 0.0
3993.0, 139.2, | , 27.3, 0.0, 500.4, | ,  1000,   953,  3000,  2944, | , -3.4, 3850.4, 42.490, |, 0.0
3994.0, 138.8, | , 27.3, 0.0, 500.0, | ,  1000,   954,  3000,  2929, | , -3.4, 3848.3, 42.317, |, 0.0
3995.0, 138.8, | , 27.3, 0.0, 500.2, | ,  1000,   955,  3000,  2941, | , -3.4, 3849.6, 42.465, |, 0.0
3996.0, 139.4, | , 27.3, 0.0, 500.2, | ,  1000,   957,  3000,  2929, | , -3.4, 3860.3, 42.486, |, 0.0
3997.0, 139.0, | , 27.3, 0.0, 499.8, | ,  1000,   952,  3000,  2926, | , -3.4, 3841.0, 42.174, |, 0.0
3998.0, 138.7, | , 27.3, 0.0, 500.3, | ,  1000,   953,  3000,  2917, | , -3.4, 3868.4, 42.392, |, 0.0
3999.0, 139.1, | , 27.3, 0.0, 500.6, | ,  1000,   953,  3000,  2939, | , -3.4, 3874.0, 42.692, |, 0.0
4000.1, 139.1, | , 27.3, 0.0, 500.9, | ,  1000,   949,  3000,  2936, | , -3.4, 3893.3, 42.831, |, 0.0
4001.1, 138.8, | , 27.3, 0.0, 500.9, | ,  1000,   957,  3000,  2936, | , -3.4, 3911.3, 43.115, |, 0.0
4002.1, 139.5, | , 27.3, 0.0, 494.9, | ,  1000,   954,  3000,  2917, | , -3.4, 3880.0, 42.529, |, 0.0
4003.1, 139.2, | , 27.3, 0.0, 501.0, | ,  1000,   953,  3000,  2944, | , -3.4, 3888.1, 42.905, |, 0.0
4004.1, 139.0, | , 27.3, 0.0, 500.9, | ,  1000,   955,  3000,  2945, | , -3.4, 3893.3, 42.998, |, 0.0
4005.1, 138.8, | , 27.3, 0.0, 501.0, | ,  1000,   952,  3000,  2925, | , -3.4, 3890.3, 42.700, |, 0.0
4006.1, 139.3, | , 27.3, 0.0, 501.2, | ,  1000,   955,  3000,  2935, | , -3.4, 3905.3, 43.020, |, 0.0
4007.1, 139.6, | , 27.3, 0.0, 495.9, | ,  1000,   953,  3000,  2936, | , -3.4, 3943.4, 43.422, |, 0.0
4008.1, 138.9, | , 27.3, 0.0, 500.2, | ,  1000,   955,  3000,  2914, | , -3.4, 3924.5, 42.994, |, 0.0
4009.2, 139.0, | , 27.3, 0.0, 501.2, | ,  1000,   955,  3000,  2941, | , -3.4, 3929.7, 43.346, |, 0.0
4010.2, 139.3, | , 27.3, 0.0, 501.6, | ,  1000,   957,  3000,  2933, | , -3.4, 3940.0, 43.395, |, 0.0
4011.2, 139.0, | , 27.3, 0.0, 501.4, | ,  1000,   954,  3000,  2930, | , -3.4, 3931.0, 43.235, |, 0.0
4012.2, 139.1, | , 27.3, 0.0, 500.8, | ,  1000,   954,  3000,  2937, | , -3.4, 3937.8, 43.373, |, 0.0
4013.2, 139.2, | , 27.3, 0.0, 501.5, | ,  1000,   951,  3000,  2928, | , -3.4, 3938.3, 43.250, |, 0.0
