Repository: jdhuang-csm/Ru-BCA

## Methods
* (BaO)<sub>x</sub>-(CaO)<sub>y</sub>-(Al<sub>2</sub>O<sub>3</sub>)<sub>1-x-y</sub> (BCA) catalyst supports were synthesized via sol-gel and solid-state methods. 
* Ru/BCA catalysts were prepared via incipient wetness impregnation to achieve 1 wt. % Ru loading.
* Ammonia synthesis rates were measured for Ru/BCA catalysts in a packed-bed reactor at 480-600<sup>o</sup>C, 10 bar, and space velocities up to 1.3 x 10<sup>6</sup> ml g<sub>cat</sub><sup>-1</sup> h<sup>-1</sup>.
* A machine learning (ML) model was employed to improve understanding of the behavior of Ru/BCA catalysts.
* A microkinetic model was developed to describe the best-performing catalyst.

File: data/init_files_Cadigan/B2CA_RubyDry_2017-07-05-01.txt (part 10 of 47)
********** Start test **********
Elapsed time, Pressure, | , LJtemp(C), Inner-Temp, Outer-Temp, | , N2-set, N2-flow, H2-set, H2-flow, | , pH, NH3_ppm, NH3_Prod_rate, |, In222Temp
3605.9, 137.1, | , 26.6, 6.9, 480.0, | ,  1000,   955,  3000,  2926, | , -3.4, 1974.3, 23.221, |, 8.1
3606.9, 137.9, | , 26.6, -0.6, 473.9, | ,  1000,   952,  3000,  2937, | , -3.4, 2033.8, 23.967, |, 0.9
3607.9, 137.3, | , 26.6, 9.0, 481.7, | ,  1000,   952,  3000,  2918, | , -3.4, 2092.1, 24.527, |, 10.0
3608.9, 136.9, | , 26.6, 8.2, 481.6, | ,  1000,   957,  3000,  2929, | , -3.4, 2141.3, 25.206, |, 9.0
3610.0, 137.0, | , 26.6, 7.1, 480.5, | ,  1000,   951,  3000,  2933, | , -3.4, 2193.6, 25.814, |, 7.9
3611.0, 137.4, | , 26.6, 8.3, 480.8, | ,  1000,   948,  3000,  2942, | , -3.4, 2251.9, 26.533, |, 9.0
3612.0, 137.4, | , 26.6, 9.1, 482.2, | ,  1000,   956,  3000,  2936, | , -3.4, 2310.2, 27.234, |, 9.7
3613.0, 137.0, | , 26.6, 8.6, 482.1, | ,  1000,   952,  3000,  2920, | , -3.4, 2358.1, 27.658, |, 9.4
3614.0, 137.1, | , 26.6, 8.4, 481.9, | ,  1000,   955,  3000,  2925, | , -3.4, 2396.3, 28.155, |, 9.0
3615.0, 137.5, | , 26.6, 8.2, 481.8, | ,  1000,   949,  3000,  2931, | , -3.4, 2451.5, 28.812, |, 9.0
3616.0, 137.1, | , 26.6, 7.3, 480.6, | ,  1000,   953,  3000,  2926, | , -3.4, 2524.4, 29.653, |, 8.1
3617.0, 136.9, | , 26.6, 8.7, 482.1, | ,  1000,   957,  3000,  2906, | , -3.4, 2586.1, 30.251, |, 9.3
3618.0, 137.0, | , 26.6, 8.5, 482.5, | ,  1000,   954,  3000,  2944, | , -3.4, 2643.1, 31.200, |, 9.2
3619.0, 136.9, | , 26.6, 8.7, 482.2, | ,  1000,   951,  3000,  2928, | , -3.4, 2684.6, 31.531, |, 9.3
3620.0, 136.9, | , 26.6, 9.0, 482.5, | ,  1000,   952,  3000,  2928, | , -3.4, 2746.3, 32.262, |, 9.2
3621.2, 137.5, | , 26.6, 7.6, 482.3, | ,  1000,   949,  3000,  2933, | , -3.4, 2771.6, 32.568, |, 8.9
3622.2, 137.2, | , 26.6, 8.8, 483.1, | ,  1000,   954,  3000,  2936, | , -3.4, 2812.3, 33.120, |, 9.7
3623.2, 136.9, | , 26.6, 8.5, 482.7, | ,  1000,   958,  3000,  2943, | , -3.4, 2886.0, 34.081, |, 9.4
3624.2, 137.0, | , 26.6, 9.1, 483.1, | ,  1000,   958,  3000,  2931, | , -3.4, 2921.1, 34.387, |, 9.7
3625.2, 137.3, | , 26.6, 8.9, 483.6, | ,  1000,   956,  3000,  2919, | , -3.4, 2960.1, 34.722, |, 9.8
3626.2, 137.1, | , 26.6, 7.2, 481.7, | ,  1000,   954,  3000,  2936, | , -3.4, 3024.4, 35.608, |, 7.3
3627.2, 137.1, | , 26.6, 8.1, 482.3, | ,  1000,   955,  3000,  2940, | , -3.4, 3050.9, 35.965, |, 8.9
3628.2, 138.4, | , 26.6, 1.0, 474.1, | ,  1000,   948,  3000,  2912, | , -3.4, 3122.9, 36.484, |, 2.5
3629.2, 137.2, | , 26.6, 9.1, 483.3, | ,  1000,   951,  3000,  2931, | , -3.4, 3156.3, 37.081, |, 9.9
3630.2, 136.9, | , 26.6, 8.4, 482.8, | ,  1000,   953,  3000,  2922, | , -3.4, 3188.0, 37.385, |, 9.4
3631.3, 137.3, | , 26.6, 7.2, 482.2, | ,  1000,   952,  3000,  2944, | , -3.4, 3236.5, 38.158, |, 8.1
3632.3, 137.1, | , 26.6, 8.7, 483.8, | ,  1000,   958,  3000,  2958, | , -3.4, 3280.6, 38.871, |, 9.3
3633.3, 138.1, | , 26.6, -0.9, 474.7, | ,  1000,   953,  3000,  2946, | , -3.4, 3348.7, 39.511, |, 1.2
3634.3, 137.0, | , 26.6, 8.6, 483.4, | ,  1000,   954,  3000,  2923, | , -3.4, 3359.4, 39.408, |, 9.3
3635.3, 136.9, | , 26.6, 8.4, 483.6, | ,  1000,   952,  3000,  2911, | , -3.4, 3403.1, 39.780, |, 9.1
3636.3, 137.6, | , 26.6, 7.9, 483.0, | ,  1000,   952,  3000,  2918, | , -3.4, 3427.1, 40.122, |, 8.5
3637.3, 137.0, | , 26.6, 8.5, 484.1, | ,  1000,   951,  3000,  2908, | , -3.4, 3490.1, 40.750, |, 9.3
3638.3, 136.9, | , 26.6, 8.5, 484.2, | ,  1000,   954,  3000,  2931, | , -3.4, 3510.7, 41.266, |, 9.1
3639.3, 136.9, | , 26.6, 8.7, 484.2, | ,  1000,   954,  3000,  2924, | , -3.4, 3547.9, 41.623, |, 9.2
3640.3, 137.3, | , 26.6, 9.1, 484.5, | ,  1000,   955,  3000,  2923, | , -3.4, 3580.9, 42.007, |, 9.3
3641.3, 137.1, | , 26.6, 7.3, 482.8, | ,  1000,   949,  3000,  2940, | , -3.4, 3607.5, 42.433, |, 8.1
3642.4, 137.2, | , 26.6, 8.6, 484.3, | ,  1000,   951,  3000,  2949, | , -3.4, 3637.9, 42.921, |, 9.8
3643.4, 137.5, | , 26.6, 8.1, 483.9, | ,  1000,   959,  3000,  2949, | , -3.4, 3673.0, 43.426, |, 9.0
3644.4, 137.5, | , 26.6, 8.6, 484.0, | ,  1000,   955,  3000,  2930, | , -3.4, 3724.0, 43.759, |, 9.1
3645.4, 137.1, | , 26.6, 8.6, 484.8, | ,  1000,   956,  3000,  2942, | , -3.4, 3735.6, 44.050, |, 9.4
3646.4, 137.6, | , 26.6, 7.7, 484.6, | ,  1000,   956,  3000,  2915, | , -3.4, 3778.4, 44.239, |, 8.2
3647.4, 137.5, | , 26.6, 8.4, 484.9, | ,  1000,   953,  3000,  2932, | , -3.4, 3794.7, 44.587, |, 8.7
3648.4, 137.0, | , 26.6, 8.5, 485.1, | ,  1000,   949,  3000,  2929, | , -3.4, 3824.3, 44.856, |, 9.3
3649.4, 137.9, | , 26.6, -0.3, 477.2, | ,  1000,   951,  3000,  2914, | , -3.4, 3853.8, 45.042, |, -0.6
3650.4, 137.0, | , 26.6, 8.7, 485.1, | ,  1000,   953,  3000,  2934, | , -3.4, 3908.3, 45.948, |, 9.3
3651.5, 137.6, | , 26.6, 8.3, 484.8, | ,  1000,   956,  3000,  2937, | , -3.4, 3910.4, 46.038, |, 9.0
3652.5, 137.0, | , 26.6, 8.4, 485.0, | ,  1000,   957,  3000,  2951, | , -3.4, 3931.8, 46.462, |, 9.2
3653.5, 137.3, | , 26.6, 9.2, 485.5, | ,  1000,   957,  3000,  2932, | , -3.4, 3961.4, 46.587, |, 9.7
3654.5, 137.9, | , 26.6, -0.3, 478.4, | ,  1000,   949,  3000,  2925, | , -3.4, 3992.7, 46.764, |, 1.5
3655.5, 136.9, | , 26.6, 8.6, 486.1, | ,  1000,   959,  3000,  2943, | , -3.4, 4007.2, 47.277, |, 9.4
3656.5, 137.2, | , 26.6, 7.1, 485.1, | ,  1000,   952,  3000,  2915, | , -3.4, 4037.2, 47.215, |, 8.0
3657.5, 137.1, | , 26.6, 8.7, 485.8, | ,  1000,   958,  3000,  2919, | , -3.4, 4060.4, 47.599, |, 9.5
3658.5, 136.9, | , 26.6, 8.7, 486.2, | ,  1000,   955,  3000,  2924, | , -3.4, 4086.5, 47.927, |, 9.4
3659.5, 137.9, | , 26.6, -0.5, 478.7, | ,  1000,   955,  3000,  2935, | , -3.4, 4103.6, 48.261, |, 1.3
3660.5, 137.0, | , 26.6, 8.4, 486.6, | ,  1000,   956,  3000,  2914, | , -3.4, 4124.6, 48.266, |, 9.4
3661.6, 137.5, | , 26.6, 7.7, 485.6, | ,  1000,   952,  3000,  2905, | , -3.4, 4124.6, 48.097, |, 8.4
3662.6, 137.0, | , 26.6, 8.3, 486.1, | ,  1000,   957,  3000,  2920, | , -3.4, 4146.0, 48.597, |, 9.2
3663.6, 137.0, | , 26.6, 8.6, 486.3, | ,  1000,   956,  3000,  2928, | , -3.4, 4155.0, 48.797, |, 9.3
3664.6, 137.1, | , 26.6, 8.7, 486.5, | ,  1000,   952,  3000,  2932, | , -3.4, 4175.6, 49.036, |, 9.4
3665.6, 137.3, | , 26.6, 9.0, 486.7, | ,  1000,   954,  3000,  2937, | , -3.4, 4194.5, 49.346, |, 9.7
3666.6, 137.0, | , 26.6, 7.1, 485.2, | ,  1000,   953,  3000,  2931, | , -3.4, 4194.5, 49.250, |, 7.4
3667.6, 136.9, | , 26.6, 8.4, 486.6, | ,  1000,   959,  3000,  2917, | , -3.4, 4210.7, 49.336, |, 9.0
3668.6, 137.1, | , 26.6, 9.0, 487.2, | ,  1000,   955,  3000,  2931, | , -3.4, 4226.6, 49.658, |, 9.9
3669.6, 137.4, | , 26.6, 9.2, 487.2, | ,  1000,   955,  3000,  2948, | , -3.4, 4245.9, 50.103, |, 9.6
3670.6, 136.9, | , 26.6, 8.5, 486.9, | ,  1000,   956,  3000,  2938, | , -3.4, 4254.0, 50.079, |, 9.2
3671.6, 137.5, | , 26.6, 7.5, 486.1, | ,  1000,   951,  3000,  2921, | , -3.4, 4268.2, 49.959, |, 7.5
3672.7, 137.4, | , 26.6, 8.5, 486.5, | ,  1000,   954,  3000,  2913, | , -3.4, 4278.0, 50.004, |, 9.1
3673.7, 137.2, | , 26.6, 8.3, 486.9, | ,  1000,   952,  3000,  2933, | , -3.4, 4284.4, 50.329, |, 8.7
3674.7, 137.1, | , 26.6, 8.4, 487.0, | ,  1000,   953,  3000,  2931, | , -3.4, 4320.9, 50.728, |, 8.3
3675.7, 137.9, | , 26.6, -0.1, 477.8, | ,  1000,   955,  3000,  2929, | , -3.4, 4305.4, 50.546, |, 0.8
3676.7, 137.6, | , 26.6, 6.9, 486.7, | ,  1000,   952,  3000,  2934, | , -3.4, 4313.6, 50.676, |, 8.4
3677.7, 137.0, | , 26.6, 8.4, 487.3, | ,  1000,   950,  3000,  2929, | , -3.4, 4322.6, 50.688, |, 9.0
3678.7, 137.0, | , 26.6, 8.5, 487.8, | ,  1000,   954,  3000,  2926, | , -3.4, 4360.3, 51.139, |, 9.7
3679.7, 137.3, | , 26.6, 9.2, 488.3, | ,  1000,   953,  3000,  2910, | , -3.4, 4344.8, 50.733, |, 9.8
3680.7, 138.0, | , 26.6, -2.1, 479.5, | ,  1000,   950,  3000,  2918, | , -3.4, 4343.1, 50.789, |, 0.0
3681.7, 137.1, | , 26.6, 6.4, 486.9, | ,  1000,   955,  3000,  2945, | , -3.4, 4365.0, 51.456, |, 8.2
3682.8, 137.5, | , 26.6, 9.2, 488.9, | ,  1000,   959,  3000,  2945, | , -3.4, 4382.6, 51.717, |, 9.9
3683.8, 137.2, | , 26.6, 9.1, 489.3, | ,  1000,   954,  3000,  2926, | , -3.4, 4381.3, 51.378, |, 9.8
3684.8, 136.9, | , 26.6, 8.5, 489.1, | ,  1000,   955,  3000,  2919, | , -3.4, 4380.0, 51.287, |, 9.3
3685.8, 138.0, | , 26.6, -0.7, 481.6, | ,  1000,   953,  3000,  2932, | , -3.4, 4377.4, 51.399, |, 0.7
3686.8, 137.4, | , 26.6, 8.2, 489.1, | ,  1000,   949,  3000,  2946, | , -3.4, 4406.1, 51.874, |, 8.5
3687.8, 136.9, | , 26.6, 8.6, 489.1, | ,  1000,   952,  3000,  2938, | , -3.4, 4390.3, 51.625, |, 9.5
3688.8, 136.8, | , 26.6, 8.5, 489.6, | ,  1000,   955,  3000,  2904, | , -3.4, 4398.8, 51.312, |, 9.4
3689.8, 136.9, | , 26.6, 8.5, 489.5, | ,  1000,   949,  3000,  2937, | , -3.4, 4395.4, 51.631, |, 9.9
3690.8, 137.2, | , 26.6, 9.1, 490.2, | ,  1000,   952,  3000,  2929, | , -3.4, 4431.4, 51.990, |, 10.0
3691.8, 137.1, | , 26.6, 7.3, 488.8, | ,  1000,   951,  3000,  2922, | , -3.4, 4403.1, 51.557, |, 8.2
3692.9, 137.0, | , 26.6, 8.6, 489.4, | ,  1000,   954,  3000,  2931, | , -3.4, 4413.8, 51.836, |, 9.3
3693.9, 137.3, | , 26.6, 9.1, 490.1, | ,  1000,   954,  3000,  2922, | , -3.4, 4413.0, 51.701, |, 9.5
3694.9, 137.0, | , 26.6, 8.7, 489.9, | ,  1000,   954,  3000,  2936, | , -3.4, 4418.5, 51.946, |, 9.4
3695.9, 136.9, | , 26.6, 8.6, 489.8, | ,  1000,   955,  3000,  2918, | , -3.4, 4422.0, 51.766, |, 9.3
3696.9, 137.4, | , 26.6, 7.9, 489.2, | ,  1000,   955,  3000,  2920, | , -3.4, 4449.8, 52.121, |, 8.9
3697.9, 137.0, | , 26.6, 8.4, 490.2, | ,  1000,   955,  3000,  2920, | , -3.4, 4460.5, 52.250, |, 9.1
3698.9, 136.9, | , 26.6, 8.8, 490.4, | ,  1000,   949,  3000,  2926, | , -3.4, 4454.1, 52.171, |, 9.4
3699.9, 137.0, | , 26.6, 8.8, 490.5, | ,  1000,   954,  3000,  2941, | , -3.4, 4429.7, 52.158, |, 9.4
3700.9, 137.4, | , 26.6, 9.1, 491.0, | ,  1000,   951,  3000,  2937, | , -3.4, 4426.3, 52.017, |, 10.0
3701.9, 138.4, | , 26.6, -0.5, 482.6, | ,  1000,   949,  3000,  2911, | , -3.4, 4432.3, 51.711, |, 0.8
3702.9, 137.0, | , 26.6, 8.3, 490.5, | ,  1000,   951,  3000,  2945, | , -3.4, 4447.7, 52.380, |, 9.0
3704.0, 137.2, | , 26.6, 8.5, 491.3, | ,  1000,   954,  3000,  2938, | , -3.4, 4465.2, 52.524, |, 9.3
3705.0, 137.4, | , 26.6, 9.0, 491.0, | ,  1000,   951,  3000,  2911, | , -3.4, 4446.8, 51.907, |, 9.7
3706.0, 137.5, | , 26.6, 9.3, 491.2, | ,  1000,   957,  3000,  2941, | , -3.4, 4455.0, 52.478, |, 9.8
3707.0, 139.0, | , 26.6, -9.9, 476.3, | ,  1000,   947,  3000,  2932, | , -3.4, 4449.8, 52.174, |, -7.2
3708.0, 137.1, | , 26.6, 8.6, 491.0, | ,  1000,   954,  3000,  2922, | , -3.4, 4483.7, 52.526, |, 9.4
3709.0, 137.3, | , 26.6, 9.2, 491.4, | ,  1000,   955,  3000,  2916, | , -3.4, 4462.2, 52.212, |, 9.7
3710.0, 136.9, | , 26.6, 8.5, 490.6, | ,  1000,   956,  3000,  2911, | , -3.4, 4461.4, 52.155, |, 9.4
3711.0, 136.9, | , 26.6, 7.6, 490.8, | ,  1000,   954,  3000,  2912, | , -3.4, 4461.0, 52.131, |, 9.1
3712.0, 138.3, | , 26.6, -1.0, 483.7, | ,  1000,   956,  3000,  2937, | , -3.4, 4477.2, 52.673, |, 0.7
3713.0, 137.2, | , 26.6, 8.7, 491.4, | ,  1000,   963,  3000,  2963, | , -3.4, 4493.9, 53.321, |, 9.3
3714.1, 137.0, | , 26.6, 8.4, 491.2, | ,  1000,   958,  3000,  2922, | , -3.4, 4499.9, 52.776, |, 9.3
3715.1, 136.8, | , 26.6, 8.3, 491.9, | ,  1000,   950,  3000,  2919, | , -3.4, 4479.4, 52.390, |, 9.6
3716.1, 137.2, | , 26.6, 9.2, 492.3, | ,  1000,   955,  3000,  2897, | , -3.4, 4467.4, 52.021, |, 9.7
3717.1, 137.0, | , 26.6, 7.4, 491.0, | ,  1000,   951,  3000,  2916, | , -3.4, 4482.8, 52.396, |, 8.4
3718.1, 137.0, | , 26.6, 8.5, 491.9, | ,  1000,   955,  3000,  2934, | , -3.4, 4488.8, 52.764, |, 9.2
3719.1, 137.4, | , 26.6, 8.8, 491.9, | ,  1000,   955,  3000,  2938, | , -3.4, 4476.4, 52.680, |, 9.7
3720.1, 137.0, | , 26.6, 8.6, 491.7, | ,  1000,   954,  3000,  2927, | , -3.4, 4479.4, 52.544, |, 9.3
3721.1, 136.9, | , 26.6, 8.6, 491.7, | ,  1000,   954,  3000,  2941, | , -3.4, 4491.4, 52.873, |, 9.3
3722.1, 137.5, | , 26.6, 7.2, 490.9, | ,  1000,   952,  3000,  2914, | , -3.4, 4479.8, 52.342, |, 8.0
3723.2, 137.2, | , 26.6, 8.7, 492.2, | ,  1000,   954,  3000,  2904, | , -3.4, 4486.7, 52.315, |, 9.7
3724.2, 136.8, | , 26.6, 8.6, 492.2, | ,  1000,   952,  3000,  2916, | , -3.4, 4499.9, 52.608, |, 9.4
3725.2, 136.9, | , 26.6, 9.1, 492.7, | ,  1000,   951,  3000,  2920, | , -3.4, 4498.7, 52.630, |, 9.8
3726.2, 137.3, | , 26.6, 8.9, 492.7, | ,  1000,   952,  3000,  2926, | , -3.4, 4486.2, 52.588, |, 9.9
3727.2, 137.2, | , 26.6, 7.4, 491.5, | ,  1000,   952,  3000,  2944, | , -3.4, 4495.7, 52.938, |, 8.2
3728.2, 138.0, | , 26.6, -2.5, 483.6, | ,  1000,   948,  3000,  2933, | , -3.4, 4498.7, 52.774, |, -0.5
3729.2, 137.4, | , 26.6, 8.8, 493.0, | ,  1000,   954,  3000,  2938, | , -3.4, 4515.4, 53.115, |, 9.6
3730.2, 137.2, | , 26.6, 9.2, 492.8, | ,  1000,   954,  3000,  2901, | , -3.4, 4521.8, 52.679, |, 9.8
3731.2, 136.9, | , 26.6, 8.7, 493.2, | ,  1000,   955,  3000,  2921, | , -3.4, 4510.7, 52.832, |, 9.4
3732.2, 137.1, | , 26.6, 7.4, 492.1, | ,  1000,   954,  3000,  2918, | , -3.4, 4515.8, 52.851, |, 8.5
3733.3, 139.0, | , 26.6, -7.7, 482.5, | ,  1000,   950,  3000,  2937, | , -3.4, 4531.7, 53.239, |, -4.1
3734.3, 137.0, | , 26.6, 8.4, 492.8, | ,  1000,   956,  3000,  2928, | , -3.4, 4500.4, 52.835, |, 9.3
3735.3, 136.9, | , 26.6, 8.5, 493.0, | ,  1000,   955,  3000,  2919, | , -3.4, 4526.9, 53.009, |, 9.4
3736.3, 137.0, | , 26.6, 8.7, 493.3, | ,  1000,   955,  3000,  2947, | , -3.4, 4539.8, 53.534, |, 9.5
3737.3, 137.5, | , 26.6, 7.5, 492.2, | ,  1000,   957,  3000,  2928, | , -3.4, 4510.7, 52.963, |, 8.5
3738.3, 136.9, | , 26.6, 8.5, 487.7, | ,  1000,   955,  3000,  2945, | , -3.4, 4528.7, 53.377, |, 9.0
3739.3, 137.0, | , 26.6, 8.4, 493.2, | ,  1000,   955,  3000,  2907, | , -3.4, 4535.5, 52.942, |, 9.0
3740.3, 137.4, | , 26.6, 9.1, 493.5, | ,  1000,   954,  3000,  2941, | , -3.4, 4541.5, 53.450, |, 9.8
3741.3, 137.1, | , 26.6, 8.5, 493.3, | ,  1000,   960,  3000,  2925, | , -3.4, 4516.2, 53.024, |, 9.3
3742.4, 137.3, | , 26.6, 7.3, 489.6, | ,  1000,   954,  3000,  2929, | , -3.4, 4535.1, 53.232, |, -2.7
3743.4, 137.3, | , 26.6, 9.0, 494.2, | ,  1000,   955,  3000,  2910, | , -3.4, 4524.4, 52.845, |, 9.8
3744.4, 137.2, | , 26.6, 9.1, 494.0, | ,  1000,   959,  3000,  2912, | , -3.4, 4526.1, 52.949, |, 9.7
3745.4, 136.9, | , 26.6, 8.3, 493.7, | ,  1000,   956,  3000,  2940, | , -3.4, 4553.1, 53.613, |, 9.2
3746.4, 137.0, | , 26.6, 8.4, 494.0, | ,  1000,   958,  3000,  2962, | , -3.4, 4549.6, 53.903, |, 9.2
3747.4, 137.6, | , 26.6, 7.7, 493.4, | ,  1000,   953,  3000,  2944, | , -3.4, 4533.8, 53.390, |, 8.0
3748.4, 136.8, | , 26.6, 8.7, 494.2, | ,  1000,   957,  3000,  2929, | , -3.4, 4534.6, 53.266, |, 9.2
3749.4, 136.9, | , 26.6, 8.2, 493.9, | ,  1000,   954,  3000,  2909, | , -3.4, 4535.1, 52.942, |, 9.0
3750.4, 137.4, | , 26.6, 9.2, 494.6, | ,  1000,   958,  3000,  2940, | , -3.4, 4538.9, 53.465, |, 9.8
3751.5, 136.9, | , 26.6, 8.5, 494.5, | ,  1000,   950,  3000,  2941, | , -3.4, 4537.6, 53.363, |, 9.3
3752.5, 137.2, | , 26.6, 7.2, 493.4, | ,  1000,   954,  3000,  2943, | , -3.4, 4534.6, 53.406, |, 8.1
3753.5, 137.1, | , 26.6, 9.1, 494.6, | ,  1000,   955,  3000,  2924, | , -3.4, 4541.9, 53.240, |, 10.0
3754.5, 138.4, | , 26.6, -1.7, 488.8, | ,  1000,   956,  3000,  2923, | , -3.4, 4568.9, 53.566, |, 1.1
3755.5, 136.9, | , 26.6, 8.2, 493.8, | ,  1000,   956,  3000,  2936, | , -3.4, 4544.5, 53.454, |, 8.6
3756.5, 137.0, | , 26.6, 8.1, 494.5, | ,  1000,   952,  3000,  2923, | , -3.4, 4544.5, 53.229, |, 9.0
3757.5, 137.3, | , 26.6, 7.3, 493.9, | ,  1000,   952,  3000,  2920, | , -3.4, 4554.8, 53.297, |, 8.8
3758.5, 136.9, | , 26.6, 7.6, 494.8, | ,  1000,   955,  3000,  2930, | , -3.4, 4559.5, 53.532, |, 9.2
3759.5, 138.1, | , 26.6, -3.6, 481.9, | ,  1000,   952,  3000,  2905, | , -3.4, 4556.1, 53.105, |, -5.3
3760.6, 137.0, | , 26.6, 7.9, 494.6, | ,  1000,   957,  3000,  2930, | , -3.4, 4572.8, 53.718, |, 9.0
3761.6, 137.3, | , 26.6, 8.3, 495.8, | ,  1000,   952,  3000,  2914, | , -3.4, 4566.8, 53.369, |, 9.6
3762.6, 137.2, | , 26.6, 5.9, 494.1, | ,  1000,   953,  3000,  2926, | , -3.4, 4583.9, 53.741, |, 7.3
3763.6, 137.1, | , 26.6, 7.6, 494.8, | ,  1000,   962,  3000,  2929, | , -3.4, 4565.5, 53.681, |, 8.9
3764.6, 137.4, | , 26.6, 8.6, 495.2, | ,  1000,   958,  3000,  2930, | , -3.4, 4590.8, 53.946, |, 9.2
3765.6, 137.1, | , 26.6, 8.4, 495.4, | ,  1000,   955,  3000,  2920, | , -3.4, 4571.9, 53.536, |, 8.7
3766.6, 137.2, | , 26.6, 7.8, 495.2, | ,  1000,   953,  3000,  2928, | , -3.4, 4590.8, 53.843, |, 8.3
3767.6, 137.7, | , 26.6, 7.3, 494.8, | ,  1000,   950,  3000,  2926, | , -3.4, 4579.6, 53.647, |, 7.9
3768.6, 137.2, | , 26.6, 8.3, 495.9, | ,  1000,   952,  3000,  2917, | , -3.4, 4607.9, 53.872, |, 8.8
3769.6, 136.8, | , 26.6, 8.7, 495.9, | ,  1000,   961,  3000,  2893, | , -3.4, 4594.2, 53.506, |, 9.3
3770.6, 136.9, | , 26.6, 8.2, 496.3, | ,  1000,   955,  3000,  2918, | , -3.4, 4586.1, 53.681, |, 8.6
3771.7, 137.4, | , 26.6, 8.5, 496.8, | ,  1000,   953,  3000,  2957, | , -3.4, 4590.8, 54.253, |, 9.7
3772.7, 137.5, | , 26.6, 7.4, 496.0, | ,  1000,   952,  3000,  2917, | , -3.4, 4582.6, 53.582, |, 8.6
3773.7, 136.9, | , 26.6, 8.5, 496.9, | ,  1000,   953,  3000,  2927, | , -3.4, 4587.8, 53.797, |, 9.4
3774.7, 137.3, | , 26.6, 8.9, 497.3, | ,  1000,   957,  3000,  2908, | , -3.4, 4589.1, 53.606, |, 9.9
3775.7, 137.5, | , 26.6, 6.7, 496.1, | ,  1000,   955,  3000,  2929, | , -3.4, 4596.3, 53.956, |, 2.9
3776.7, 136.9, | , 26.6, 8.6, 496.9, | ,  1000,   956,  3000,  2927, | , -3.4, 4593.3, 53.906, |, 9.5
3777.7, 137.1, | , 26.6, 7.4, 495.5, | ,  1000,   955,  3000,  2920, | , -3.4, 4626.8, 54.175, |, 8.0
3778.7, 137.3, | , 26.6, 9.1, 497.4, | ,  1000,   960,  3000,  2937, | , -3.4, 4626.3, 54.481, |, 10.0
3779.7, 136.9, | , 26.6, 7.7, 497.2, | ,  1000,   953,  3000,  2916, | , -3.4, 4611.8, 53.927, |, 9.3
3780.7, 138.0, | , 26.6, -0.8, 490.2, | ,  1000,   954,  3000,  2935, | , -3.4, 4601.9, 54.089, |, 1.7
3781.8, 136.9, | , 26.6, 8.6, 497.6, | ,  1000,   958,  3000,  2932, | , -3.4, 4614.8, 54.244, |, 9.9
3782.8, 137.5, | , 26.6, 6.9, 497.0, | ,  1000,   954,  3000,  2937, | , -3.4, 4604.1, 54.147, |, 8.7
3783.8, 137.0, | , 26.6, 8.8, 498.0, | ,  1000,   955,  3000,  2929, | , -3.4, 4614.3, 54.166, |, 9.3
3784.8, 136.9, | , 26.6, 8.5, 498.5, | ,  1000,   953,  3000,  2923, | , -3.4, 4620.8, 54.123, |, 9.8
3785.8, 138.5, | , 26.6, -1.3, 490.4, | ,  1000,   951,  3000,  2937, | , -3.4, 4631.9, 54.418, |, 0.6
3786.8, 136.9, | , 26.6, 8.6, 497.9, | ,  1000,   953,  3000,  2927, | , -3.4, 4621.6, 54.196, |, 9.3
3787.8, 137.0, | , 26.6, 7.3, 497.1, | ,  1000,   956,  3000,  2914, | , -3.4, 4645.6, 54.332, |, 8.2
3788.8, 137.2, | , 26.6, 9.3, 498.7, | ,  1000,   954,  3000,  2955, | , -3.4, 4633.6, 54.737, |, 9.7
3789.9, 137.4, | , 26.6, 8.9, 498.5, | ,  1000,   955,  3000,  2935, | , -3.4, 4633.6, 54.474, |, 9.7
3790.9, 137.0, | , 26.6, 8.5, 498.4, | ,  1000,   955,  3000,  2942, | , -3.4, 4626.8, 54.497, |, 9.3
3791.9, 136.8, | , 26.6, 8.6, 499.0, | ,  1000,   956,  3000,  2922, | , -3.4, 4638.3, 54.358, |, 9.8
3792.9, 137.4, | , 26.6, 7.9, 497.7, | ,  1000,   951,  3000,  2922, | , -3.4, 4649.5, 54.419, |, 8.5
3793.9, 136.8, | , 26.6, 8.6, 498.9, | ,  1000,   954,  3000,  2932, | , -3.4, 4646.0, 54.557, |, 9.4
3794.9, 137.0, | , 26.6, 8.4, 498.6, | ,  1000,   955,  3000,  2945, | , -3.4, 4646.5, 54.759, |, 9.2
3795.9, 137.4, | , 26.6, 8.7, 499.3, | ,  1000,   949,  3000,  2933, | , -3.4, 4660.2, 54.673, |, 9.7
3796.9, 136.9, | , 26.6, 8.6, 498.8, | ,  1000,   958,  3000,  2916, | , -3.4, 4646.0, 54.393, |, 9.5
3797.9, 137.1, | , 26.6, 7.4, 498.0, | ,  1000,   953,  3000,  2919, | , -3.4, 4642.6, 54.331, |, 8.0
3798.9, 136.9, | , 26.6, 8.7, 499.7, | ,  1000,   954,  3000,  2922, | , -3.4, 4653.8, 54.498, |, 9.3
3800.0, 137.3, | , 26.6, 8.9, 499.3, | ,  1000,   952,  3000,  2938, | , -3.4, 4652.9, 54.695, |, 9.7
3801.0, 136.9, | , 26.6, 8.6, 498.9, | ,  1000,   953,  3000,  2931, | , -3.4, 4679.9, 54.923, |, 9.5
3802.0, 138.1, | , 26.6, 0.5, 492.6, | ,  1000,   953,  3000,  2913, | , -3.4, 4658.9, 54.423, |, 2.1
3803.0, 137.5, | , 26.6, 7.5, 498.6, | ,  1000,   956,  3000,  2925, | , -3.4, 4660.2, 54.653, |, 8.6
3804.0, 137.2, | , 26.6, 9.0, 499.6, | ,  1000,   951,  3000,  2926, | , -3.4, 4669.2, 54.703, |, 9.8
3805.0, 137.0, | , 26.6, 8.5, 499.3, | ,  1000,   957,  3000,  2933, | , -3.4, 4691.0, 55.139, |, 9.3
3806.0, 137.1, | , 26.6, 8.6, 499.5, | ,  1000,   956,  3000,  2945, | , -3.4, 4673.9, 55.099, |, 9.3
3807.0, 138.5, | , 26.6, -1.6, 491.3, | ,  1000,   950,  3000,  2928, | , -3.4, 4665.3, 54.669, |, -0.0
3808.0, 137.3, | , 26.6, 7.2, 498.0, | ,  1000,   958,  3000,  2944, | , -3.4, 4678.6, 55.174, |, 8.2
3809.0, 136.9, | , 26.6, 8.7, 499.7, | ,  1000,   953,  3000,  2932, | , -3.4, 4673.5, 54.864, |, 9.3
3810.1, 137.3, | , 26.6, 9.1, 500.4, | ,  1000,   954,  3000,  2933, | , -3.4, 4684.2, 55.014, |, 9.8
3811.1, 137.4, | , 26.6, 9.1, 499.5, | ,  1000,   958,  3000,  2927, | , -3.4, 4690.6, 55.069, |, 9.8
3812.1, 138.0, | , 26.6, -0.4, 492.3, | ,  1000,   955,  3000,  2928, | , -3.4, 4688.0, 55.001, |, 1.3
3813.1, 137.2, | , 26.6, 6.4, 498.9, | ,  1000,   958,  3000,  2948, | , -3.4, 4688.5, 55.341, |, 8.5
3814.1, 137.4, | , 26.6, 9.1, 500.4, | ,  1000,   953,  3000,  2942, | , -3.4, 4688.9, 55.194, |, 9.8
3815.1, 137.3, | , 26.6, 8.6, 500.3, | ,  1000,   957,  3000,  2915, | , -3.4, 4706.0, 55.067, |, 9.7
3816.1, 137.0, | , 26.6, 7.8, 498.6, | ,  1000,   950,  3000,  2925, | , -3.4, 4691.9, 54.943, |, 8.4
3817.1, 137.4, | , 26.6, 9.0, 500.6, | ,  1000,   952,  3000,  2906, | , -3.4, 4691.5, 54.692, |, 9.9
3818.1, 137.1, | , 26.6, 7.1, 499.0, | ,  1000,   955,  3000,  2935, | , -3.4, 4715.9, 55.441, |, 8.1
3819.1, 136.8, | , 26.6, 8.7, 500.3, | ,  1000,   954,  3000,  2924, | , -3.4, 4708.6, 55.176, |, 9.3
3820.2, 136.9, | , 26.6, 8.5, 500.8, | ,  1000,   956,  3000,  2921, | , -3.4, 4723.6, 55.333, |, 9.3
3821.2, 137.3, | , 26.6, 8.5, 500.8, | ,  1000,   954,  3000,  2941, | , -3.4, 4707.3, 55.403, |, 9.4
3822.2, 136.8, | , 26.6, 8.8, 500.4, | ,  1000,   958,  3000,  2923, | , -3.4, 4715.0, 55.293, |, 9.3
3823.2, 137.2, | , 26.6, 7.3, 499.4, | ,  1000,   953,  3000,  2923, | , -3.4, 4709.5, 55.161, |, 8.1
3824.2, 137.1, | , 26.6, 8.9, 500.7, | ,  1000,   956,  3000,  2955, | , -3.4, 4715.0, 55.721, |, 9.6
3825.2, 137.4, | , 26.6, 8.9, 500.6, | ,  1000,   953,  3000,  2923, | , -3.4, 4723.6, 55.330, |, 9.6
3826.2, 137.0, | , 26.6, 8.6, 500.7, | ,  1000,   956,  3000,  2934, | , -3.4, 4714.6, 55.423, |, 9.6
3827.2, 137.0, | , 26.6, -4.0, 500.1, | ,  1000,   953,  3000,  2914, | , -3.4, 4731.7, 55.285, |, 8.9
3828.2, 138.4, | , 26.6, -1.9, 492.6, | ,  1000,   948,  3000,  2946, | , -3.4, 4722.3, 55.570, |, 0.4
3829.2, 137.1, | , 26.6, 8.6, 501.0, | ,  1000,   953,  3000,  2939, | , -3.4, 4742.0, 55.767, |, 9.5
3830.3, 137.0, | , 26.6, 8.7, 501.6, | ,  1000,   957,  3000,  2921, | , -3.4, 4732.6, 55.451, |, 9.4
3831.3, 137.0, | , 26.6, 8.4, 501.5, | ,  1000,   953,  3000,  2947, | , -3.4, 4752.7, 56.010, |, 9.8
3832.3, 137.3, | , 26.6, 9.1, 501.4, | ,  1000,   954,  3000,  2940, | , -3.4, 4734.3, 55.701, |, 9.8
3833.3, 139.0, | , 26.6, -9.7, 487.5, | ,  1000,   947,  3000,  2916, | , -3.4, 4734.3, 55.268, |, -6.9
3834.3, 137.0, | , 26.6, 8.4, 501.6, | ,  1000,   956,  3000,  2923, | , -3.4, 4740.3, 55.566, |, 9.1
3835.3, 137.3, | , 26.6, 8.9, 501.5, | ,  1000,   953,  3000,  2924, | , -3.4, 4768.6, 55.866, |, 9.5
3836.3, 137.3, | , 26.6, 9.2, 502.1, | ,  1000,   960,  3000,  2916, | , -3.4, 4746.3, 55.593, |, 9.9
3837.3, 136.9, | , 26.6, 8.7, 501.4, | ,  1000,   950,  3000,  2926, | , -3.4, 4748.4, 55.609, |, 9.3
3838.3, 138.5, | , 26.6, -0.8, 493.9, | ,  1000,   950,  3000,  2944, | , -3.4, 4749.3, 55.879, |, 1.0
3839.3, 137.4, | , 26.6, 8.8, 502.1, | ,  1000,   951,  3000,  2925, | , -3.4, 4769.0, 55.851, |, 9.8
3840.4, 137.0, | , 26.6, 8.4, 501.4, | ,  1000,   954,  3000,  2930, | , -3.4, 4778.9, 56.082, |, 9.2
3841.4, 137.0, | , 26.6, 8.7, 501.6, | ,  1000,   955,  3000,  2935, | , -3.4, 4780.6, 56.188, |, 9.3
3842.4, 137.4, | , 26.6, 9.0, 502.3, | ,  1000,   957,  3000,  2922, | , -3.4, 4767.7, 55.881, |, 9.7
3843.4, 137.2, | , 26.6, 7.2, 500.8, | ,  1000,   955,  3000,  2924, | , -3.4, 4764.3, 55.839, |, 8.2
3844.4, 137.1, | , 26.6, 7.8, 501.3, | ,  1000,   943,  3000,  2939, | , -3.4, 4766.0, 55.898, |, 8.8
3845.4, 137.1, | , 26.6, 7.8, 501.7, | ,  1000,   960,  3000,  2926, | , -3.4, 4765.2, 55.949, |, 9.0
3846.4, 137.5, | , 26.6, 8.4, 502.1, | ,  1000,   953,  3000,  2931, | , -3.4, 4795.1, 56.274, |, 9.4
3847.4, 137.2, | , 26.6, 7.8, 501.6, | ,  1000,   952,  3000,  2929, | , -3.4, 4764.3, 55.873, |, 8.9
3848.4, 137.1, | , 26.6, 6.6, 500.8, | ,  1000,   956,  3000,  2922, | , -3.4, 4787.0, 56.083, |, 8.0
3849.4, 137.5, | , 26.6, 7.6, 501.7, | ,  1000,   948,  3000,  2921, | , -3.4, 4778.0, 55.857, |, 8.0
3850.5, 137.4, | , 26.6, 8.4, 502.2, | ,  1000,   955,  3000,  2939, | , -3.4, 4778.0, 56.224, |, 9.2
3851.5, 137.0, | , 26.6, 7.8, 501.7, | ,  1000,   958,  3000,  2935, | , -3.4, 4777.6, 56.194, |, 9.0
3852.5, 137.0, | , 26.6, 8.2, 495.4, | ,  1000,   956,  3000,  2933, | , -3.4, 4771.2, 56.058, |, 9.0
3853.5, 137.6, | , 26.6, 7.2, 501.5, | ,  1000,   952,  3000,  2924, | , -3.4, 4804.1, 56.258, |, 8.2
3854.5, 138.3, | , 26.6, 0.7, 493.8, | ,  1000,   955,  3000,  2931, | , -3.4, 4807.1, 56.442, |, -1.4
3855.5, 136.9, | , 26.6, 7.5, 502.6, | ,  1000,   953,  3000,  2928, | , -3.4, 4791.7, 56.184, |, 8.6
3856.5, 136.9, | , 26.6, 8.1, 502.8, | ,  1000,   954,  3000,  2921, | , -3.4, 4783.1, 55.999, |, 9.1
3857.5, 137.5, | , 26.6, 8.8, 503.4, | ,  1000,   955,  3000,  2930, | , -3.4, 4788.7, 56.220, |, 9.5
3858.5, 137.1, | , 26.6, 6.5, 502.1, | ,  1000,   957,  3000,  2920, | , -3.4, 4787.0, 56.083, |, 7.7
3859.5, 137.9, | , 26.6, -0.5, 496.2, | ,  1000,   950,  3000,  2915, | , -3.4, 4787.9, 55.924, |, 1.2
3860.5, 137.3, | , 26.6, 9.0, 504.1, | ,  1000,   955,  3000,  2933, | , -3.4, 4812.7, 56.537, |, 9.9
3861.6, 136.9, | , 26.6, 8.6, 503.0, | ,  1000,   952,  3000,  2943, | , -3.4, 4803.3, 56.523, |, 9.5
3862.6, 137.0, | , 26.6, 8.1, 503.3, | ,  1000,   955,  3000,  2948, | , -3.4, 4791.7, 56.497, |, 9.0
3863.6, 137.1, | , 26.6, 7.9, 502.8, | ,  1000,   953,  3000,  2900, | , -3.4, 4795.6, 55.829, |, 8.8
3864.6, 137.4, | , 26.6, 9.0, 504.3, | ,  1000,   956,  3000,  2951, | , -3.4, 4817.9, 56.877, |, 9.9
3865.6, 137.1, | , 26.6, 8.7, 504.0, | ,  1000,   957,  3000,  2939, | , -3.4, 4799.9, 56.499, |, 9.5
3866.6, 137.1, | , 26.7, 8.5, 503.6, | ,  1000,   950,  3000,  2944, | , -3.4, 4796.9, 56.448, |, 9.5
3867.6, 137.3, | , 26.6, 9.0, 504.5, | ,  1000,   958,  3000,  2911, | , -3.4, 4795.6, 56.066, |, 9.7
3868.6, 137.3, | , 26.6, 7.5, 502.8, | ,  1000,   950,  3000,  2945, | , -3.4, 4796.4, 56.449, |, 8.4
3869.6, 137.0, | , 26.6, 8.6, 504.4, | ,  1000,   953,  3000,  2929, | , -3.4, 4795.6, 56.245, |, 8.7
3870.7, 136.9, | , 26.7, 8.6, 504.5, | ,  1000,   954,  3000,  2933, | , -3.4, 4796.4, 56.333, |, 9.5
3871.7, 137.3, | , 26.6, 9.0, 504.8, | ,  1000,   957,  3000,  2918, | , -3.4, 4796.0, 56.145, |, 9.9
3872.7, 137.0, | , 26.7, 8.6, 504.4, | ,  1000,   957,  3000,  2934, | , -3.4, 4820.4, 56.675, |, 9.3
3873.7, 137.0, | , 26.6, 7.2, 503.5, | ,  1000,   956,  3000,  2920, | , -3.4, 4799.0, 56.205, |, 7.7
3874.7, 136.9, | , 26.7, 8.3, 504.6, | ,  1000,   953,  3000,  2932, | , -3.4, 4826.0, 56.641, |, 9.2
3875.7, 138.3, | , 26.6, 0.5, 498.4, | ,  1000,   956,  3000,  2934, | , -3.4, 4797.7, 56.400, |, 2.2
3876.7, 137.1, | , 26.6, 8.0, 505.1, | ,  1000,   954,  3000,  2931, | , -3.4, 4793.4, 56.272, |, 9.5
3877.7, 137.1, | , 26.7, 8.5, 505.2, | ,  1000,   957,  3000,  2937, | , -3.4, 4799.0, 56.475, |, 9.5
3878.7, 137.4, | , 26.6, 7.8, 504.4, | ,  1000,   960,  3000,  2923, | , -3.4, 4808.9, 56.416, |, 8.5
3879.7, 136.9, | , 26.7, 8.8, 504.9, | ,  1000,   955,  3000,  2927, | , -3.4, 4814.0, 56.465, |, 9.4
3880.7, 138.0, | , 26.6, 0.3, 499.1, | ,  1000,   949,  3000,  2913, | , -3.4, 4801.1, 56.021, |, 2.5
3881.8, 136.8, | , 26.7, 8.6, 505.5, | ,  1000,   953,  3000,  2897, | , -3.4, 4795.6, 55.783, |, 9.4
3882.8, 137.4, | , 26.7, 9.1, 506.0, | ,  1000,   958,  3000,  2937, | , -3.4, 4795.6, 56.437, |, 9.8
3883.8, 137.2, | , 26.7, 6.5, 503.7, | ,  1000,   954,  3000,  2935, | , -3.4, 359.0, 4.237, |, 7.4
3884.8, 136.9, | , 26.7, 8.2, 505.6, | ,  1000,   956,  3000,  2903, | , -3.4, 425.9, 4.988, |, 9.3
3885.8, 138.1, | , 26.7, -1.8, 497.1, | ,  1000,   952,  3000,  2932, | , -3.4, 527.0, 6.210, |, 0.5
3886.8, 137.3, | , 26.7, 8.8, 506.2, | ,  1000,   953,  3000,  2924, | , -3.4, 568.5, 6.687, |, 9.4
3887.8, 136.9, | , 26.7, 8.4, 505.6, | ,  1000,   956,  3000,  2927, | , -3.4, 616.1, 7.258, |, 8.9
3888.8, 137.0, | , 26.7, 7.4, 505.1, | ,  1000,   947,  3000,  2934, | , -3.4, 668.8, 7.875, |, 8.1
3889.8, 138.6, | , 26.7, -4.2, 496.5, | ,  1000,   955,  3000,  2941, | , -3.4, 740.3, 8.750, |, -0.6
3890.8, 137.1, | , 26.7, 7.4, 505.4, | ,  1000,   960,  3000,  2936, | , -3.4, 841.4, 9.943, |, 8.7
3891.9, 136.7, | , 26.7, 8.5, 506.1, | ,  1000,   954,  3000,  2904, | , -3.4, 891.6, 10.434, |, 9.3
3892.9, 137.2, | , 26.7, 8.9, 506.6, | ,  1000,   951,  3000,  2934, | , -3.4, 948.6, 11.178, |, 9.9
3893.9, 137.2, | , 26.7, 7.3, 505.3, | ,  1000,   955,  3000,  2948, | , -3.4, 1048.0, 12.402, |, 8.2
3894.9, 136.9, | , 26.7, 8.6, 506.6, | ,  1000,   955,  3000,  2936, | , -3.4, 1091.2, 12.876, |, 9.5
3895.9, 137.0, | , 26.7, 8.8, 506.6, | ,  1000,   954,  3000,  2927, | , -3.4, 1149.9, 13.535, |, 9.2
3896.9, 136.9, | , 26.7, 7.8, 505.8, | ,  1000,   956,  3000,  2913, | , -3.4, 1219.3, 14.305, |, 8.9
3897.9, 137.1, | , 26.7, 8.7, 506.5, | ,  1000,   952,  3000,  2944, | , -3.4, 1288.3, 15.220, |, 9.3
3898.9, 137.0, | , 26.7, 7.5, 505.0, | ,  1000,   959,  3000,  2923, | , -3.4, 1393.3, 16.399, |, 8.2
3899.9, 136.9, | , 26.7, 8.6, 506.9, | ,  1000,   958,  3000,  2935, | , -3.4, 1441.7, 17.014, |, 9.5
3901.0, 137.3, | , 26.7, 9.0, 507.3, | ,  1000,   955,  3000,  2943, | , -3.4, 1515.8, 17.912, |, 9.9
3902.0, 138.0, | , 26.7, -0.0, 498.8, | ,  1000,   952,  3000,  2936, | , -3.4, 1568.9, 18.488, |, 1.3
3903.0, 136.9, | , 26.7, 8.6, 506.7, | ,  1000,   954,  3000,  2926, | , -3.4, 1634.1, 19.217, |, 9.3
3904.0, 137.6, | , 26.7, 8.0, 506.5, | ,  1000,   949,  3000,  2923, | , -3.4, 1704.8, 20.010, |, 8.8
3905.0, 136.9, | , 26.7, 8.6, 507.1, | ,  1000,   956,  3000,  2915, | , -3.4, 1770.3, 20.769, |, 9.4
3906.0, 136.9, | , 26.7, 8.7, 507.2, | ,  1000,   953,  3000,  2918, | , -3.4, 1836.7, 21.549, |, 8.6
3907.0, 138.0, | , 26.7, -0.9, 499.5, | ,  1000,   955,  3000,  2915, | , -3.4, 1914.3, 22.447, |, 1.4
3908.0, 137.3, | , 26.7, 8.9, 507.9, | ,  1000,   956,  3000,  2941, | , -3.4, 1982.0, 23.401, |, 10.0
3909.0, 136.9, | , 26.7, 7.3, 505.9, | ,  1000,   954,  3000,  2914, | , -3.4, 2042.4, 23.931, |, 8.2
3910.0, 136.9, | , 26.7, 8.7, 507.4, | ,  1000,   956,  3000,  2919, | , -3.4, 2109.6, 24.769, |, 9.3
3911.0, 136.9, | , 26.7, 8.6, 507.8, | ,  1000,   951,  3000,  2933, | , -3.4, 2171.3, 25.554, |, 9.8
3912.1, 137.3, | , 26.7, 9.0, 508.2, | ,  1000,   956,  3000,  2944, | , -3.4, 2232.6, 26.378, |, 10.0
3913.1, 136.9, | , 26.7, 8.6, 507.6, | ,  1000,   954,  3000,  2911, | , -3.4, 2290.0, 26.810, |, 9.2
3914.1, 137.1, | , 26.7, 7.8, 507.4, | ,  1000,   961,  3000,  2923, | , -3.4, 2371.4, 27.898, |, 8.7
3915.1, 136.9, | , 26.7, 8.8, 508.0, | ,  1000,   956,  3000,  2923, | , -3.4, 2428.4, 28.531, |, 9.4
3916.1, 137.3, | , 26.7, 9.2, 508.2, | ,  1000,   957,  3000,  2927, | , -3.4, 2490.5, 29.296, |, 9.9
3917.1, 136.9, | , 26.7, 8.4, 508.0, | ,  1000,   953,  3000,  2940, | , -3.4, 2521.0, 29.721, |, 9.5
3918.1, 137.0, | , 26.7, 9.0, 508.4, | ,  1000,   952,  3000,  2920, | , -3.4, 2594.6, 30.425, |, 9.8
3919.1, 137.4, | , 26.7, 7.7, 507.4, | ,  1000,   951,  3000,  2907, | , -3.4, 2655.5, 31.025, |, 8.4
3920.1, 136.9, | , 26.7, 8.0, 508.6, | ,  1000,   959,  3000,  2944, | , -3.4, 2745.5, 32.443, |, 9.4
3921.1, 137.1, | , 26.7, 5.9, 507.6, | ,  1000,   952,  3000,  2923, | , -3.4, 2786.2, 32.691, |, 8.5
3922.2, 137.2, | , 26.7, 9.1, 508.8, | ,  1000,   955,  3000,  2903, | , -3.4, 2841.0, 33.182, |, 9.5
3923.2, 137.7, | , 26.7, -1.8, 501.6, | ,  1000,   952,  3000,  2919, | , -3.4, 2903.1, 34.022, |, 1.5
3924.2, 137.1, | , 26.7, 7.3, 507.0, | ,  1000,   953,  3000,  2941, | , -3.4, 2975.5, 35.071, |, 8.2
3925.2, 137.1, | , 26.7, 8.7, 509.3, | ,  1000,   958,  3000,  2929, | , -3.4, 3036.4, 35.724, |, 10.0
3926.2, 137.5, | , 26.7, 8.8, 508.8, | ,  1000,   953,  3000,  2925, | , -3.4, 3104.9, 36.443, |, 9.9
3927.2, 137.1, | , 26.7, 8.4, 508.6, | ,  1000,   957,  3000,  2922, | , -3.4, 3160.2, 37.101, |, 9.2
3928.2, 138.4, | , 26.7, -1.7, 500.6, | ,  1000,   946,  3000,  2925, | , -3.4, 3214.6, 37.659, |, 0.3
3929.2, 137.4, | , 26.7, 8.3, 508.5, | ,  1000,   953,  3000,  2917, | , -3.4, 3272.0, 38.320, |, 8.9
3930.2, 137.3, | , 26.7, 9.0, 509.3, | ,  1000,   954,  3000,  2930, | , -3.4, 3336.3, 39.209, |, 9.8
3931.2, 136.9, | , 26.7, 8.3, 509.0, | ,  1000,   955,  3000,  2928, | , -3.4, 3423.7, 40.221, |, 9.1
3932.3, 136.9, | , 26.7, 8.6, 508.4, | ,  1000,   948,  3000,  2908, | , -3.4, 3445.1, 40.197, |, 9.5
3933.3, 138.3, | , 26.7, -0.0, 501.9, | ,  1000,   958,  3000,  2939, | , -3.4, 3525.7, 41.570, |, 1.8
3934.3, 137.2, | , 26.7, 7.2, 508.0, | ,  1000,   953,  3000,  2920, | , -3.4, 3559.1, 41.704, |, 8.1
3935.3, 136.9, | , 26.7, 8.6, 508.6, | ,  1000,   951,  3000,  2912, | , -3.4, 3625.1, 42.360, |, 9.2
3936.3, 136.9, | , 26.7, 8.8, 509.5, | ,  1000,   950,  3000,  2926, | , -3.4, 3679.9, 43.137, |, 9.8
3937.3, 137.3, | , 26.7, 8.7, 509.1, | ,  1000,   957,  3000,  2929, | , -3.4, 3748.0, 44.056, |, 9.7
3938.3, 136.9, | , 26.7, 8.3, 509.5, | ,  1000,   951,  3000,  2939, | , -3.4, 3785.7, 44.541, |, 9.3
3939.3, 137.3, | , 26.7, 7.3, 508.4, | ,  1000,   959,  3000,  2914, | , -3.4, 3832.0, 44.895, |, 7.9
3940.3, 137.4, | , 26.7, 9.0, 510.0, | ,  1000,   952,  3000,  2944, | , -3.4, 3903.1, 45.990, |, 10.0
3941.3, 137.3, | , 26.7, 8.6, 510.0, | ,  1000,   955,  3000,  2936, | , -3.4, 3939.5, 46.351, |, 9.6
3942.3, 137.2, | , 26.7, 8.7, 509.8, | ,  1000,   956,  3000,  2948, | , -3.4, 3990.1, 47.112, |, 9.4
3943.4, 137.4, | , 26.7, 9.1, 510.8, | ,  1000,   957,  3000,  2933, | , -3.4, 4040.2, 47.520, |, 9.8
3944.4, 138.5, | , 26.7, -3.2, 508.4, | ,  1000,   954,  3000,  2894, | , -3.4, 4107.5, 47.792, |, 7.4
3945.4, 137.0, | , 26.7, 8.6, 510.1, | ,  1000,   953,  3000,  2917, | , -3.4, 4126.8, 48.289, |, 9.2
3946.4, 137.0, | , 26.7, 8.3, 510.5, | ,  1000,   954,  3000,  2912, | , -3.4, 4179.5, 48.855, |, 8.9
3947.4, 137.3, | , 26.7, 9.1, 510.0, | ,  1000,   957,  3000,  2929, | , -3.4, 4214.2, 49.507, |, 9.8
3948.4, 137.0, | , 26.7, 8.1, 510.3, | ,  1000,   955,  3000,  2933, | , -3.4, 4257.9, 50.051, |, 9.1
3949.4, 138.1, | , 26.7, -1.4, 502.9, | ,  1000,   953,  3000,  2917, | , -3.4, 4281.0, 50.082, |, 0.8
3950.4, 136.9, | , 26.7, 8.2, 510.7, | ,  1000,   951,  3000,  2937, | , -3.4, 4325.1, 50.830, |, 9.1
3951.4, 137.0, | , 26.7, 8.6, 510.6, | ,  1000,   952,  3000,  2935, | , -3.4, 4363.7, 51.277, |, 9.3
3952.4, 136.8, | , 26.7, 8.7, 510.7, | ,  1000,   953,  3000,  2915, | , -3.4, 4399.7, 51.444, |, 9.3
3953.5, 136.9, | , 26.7, 8.3, 511.0, | ,  1000,   959,  3000,  2913, | , -3.4, 4435.7, 51.915, |, -0.1
3954.5, 138.4, | , 26.7, -1.0, 503.2, | ,  1000,   949,  3000,  2898, | , -3.4, 4464.8, 51.920, |, 0.9
3955.5, 137.3, | , 26.7, 9.1, 511.8, | ,  1000,   953,  3000,  2931, | , -3.4, 4529.1, 53.170, |, 9.9
3956.5, 137.0, | , 26.7, 8.5, 511.0, | ,  1000,   955,  3000,  2933, | , -3.4, 4542.4, 53.375, |, 9.4
3957.5, 136.8, | , 26.7, 8.7, 511.8, | ,  1000,   955,  3000,  2907, | , -3.4, 4572.4, 53.379, |, 9.2
3958.5, 137.1, | , 26.7, 9.1, 511.2, | ,  1000,   952,  3000,  2920, | , -3.4, 4605.8, 53.899, |, 9.8
3959.5, 137.0, | , 26.7, 7.0, 510.5, | ,  1000,   954,  3000,  2933, | , -3.4, 4656.3, 54.688, |, 8.3
3960.5, 136.8, | , 26.7, 8.3, 511.2, | ,  1000,   953,  3000,  2916, | , -3.4, 4669.2, 54.591, |, 9.3
3961.5, 136.9, | , 26.7, 9.1, 512.0, | ,  1000,   957,  3000,  2931, | , -3.4, 4720.6, 55.457, |, 9.8
3962.5, 137.3, | , 26.7, 8.7, 512.1, | ,  1000,   954,  3000,  2918, | , -3.4, 4715.0, 55.172, |, 9.7
3963.6, 136.9, | , 26.7, 8.7, 511.8, | ,  1000,   955,  3000,  2919, | , -3.4, 4739.4, 55.477, |, 9.5
3964.6, 137.2, | , 26.7, 6.9, 511.0, | ,  1000,   949,  3000,  2933, | , -3.4, 4773.7, 56.008, |, 8.3
3965.6, 137.5, | , 26.7, 8.8, 512.0, | ,  1000,   961,  3000,  2944, | , -3.4, 4792.1, 56.532, |, 9.3
3966.6, 136.9, | , 26.7, 8.1, 511.9, | ,  1000,   953,  3000,  2922, | , -3.4, 4820.4, 56.448, |, 8.6
3967.6, 136.9, | , 26.7, 8.2, 511.5, | ,  1000,   956,  3000,  2909, | , -3.4, 4833.7, 56.448, |, 9.0
3968.6, 137.4, | , 26.7, 8.5, 512.5, | ,  1000,   954,  3000,  2922, | , -3.4, 4859.8, 56.900, |, 9.3
3969.6, 137.3, | , 26.7, 6.8, 511.0, | ,  1000,   953,  3000,  2957, | , -3.4, 4877.0, 57.614, |, 7.8
3970.6, 138.3, | , 26.7, -2.6, 502.9, | ,  1000,   953,  3000,  2918, | , -3.4, 4887.3, 57.159, |, -0.8
3971.6, 137.1, | , 26.7, 8.2, 512.0, | ,  1000,   950,  3000,  2933, | , -3.4, 4914.7, 57.656, |, 8.9
3972.6, 137.3, | , 26.7, 8.6, 513.0, | ,  1000,   953,  3000,  2907, | , -3.4, 4929.2, 57.492, |, 9.4
3973.6, 137.0, | , 26.7, 8.4, 512.4, | ,  1000,   955,  3000,  2929, | , -3.4, 4954.1, 58.135, |, 8.9
3974.7, 137.2, | , 26.7, 7.1, 511.3, | ,  1000,   955,  3000,  2939, | , -3.4, 4952.4, 58.252, |, 7.9
3975.7, 138.6, | , 26.7, -6.5, 498.4, | ,  1000,   949,  3000,  2914, | , -3.4, 4966.1, 57.958, |, -6.5
3976.7, 137.0, | , 26.7, 7.9, 512.5, | ,  1000,   952,  3000,  2930, | , -3.4, 4992.7, 58.554, |, 8.6
3977.7, 137.0, | , 26.7, 8.1, 512.9, | ,  1000,   955,  3000,  2920, | , -3.4, 4991.4, 58.428, |, 8.8
3978.7, 137.1, | , 26.7, 8.1, 512.0, | ,  1000,   954,  3000,  2933, | , -3.4, 4997.8, 58.674, |, 8.9
3979.7, 137.2, | , 26.7, 7.6, 511.7, | ,  1000,   951,  3000,  2929, | , -3.4, 5005.5, 58.683, |, 8.3
3980.7, 137.9, | , 26.7, -0.9, 506.4, | ,  1000,   952,  3000,  2945, | , -3.4, 5022.2, 59.122, |, 0.5
3981.7, 136.9, | , 26.7, 8.4, 513.4, | ,  1000,   956,  3000,  2933, | , -3.4, 5030.8, 59.115, |, 9.4
3982.7, 137.0, | , 26.7, 8.5, 513.4, | ,  1000,   955,  3000,  2948, | , -3.4, 5045.4, 59.473, |, 9.5
3983.7, 137.4, | , 26.7, 8.9, 513.4, | ,  1000,   951,  3000,  2939, | , -3.4, 5057.8, 59.433, |, 9.6
3984.8, 137.4, | , 26.7, 7.5, 512.5, | ,  1000,   956,  3000,  2919, | , -3.4, 5053.1, 59.158, |, 8.6
3985.8, 136.9, | , 26.7, 8.6, 512.7, | ,  1000,   951,  3000,  2934, | , -3.4, 5064.6, 59.445, |, 9.3
3986.8, 137.0, | , 26.7, 7.9, 512.6, | ,  1000,   954,  3000,  2923, | , -3.4, 5071.9, 59.404, |, 8.6
3987.8, 137.2, | , 26.7, 8.9, 514.0, | ,  1000,   958,  3000,  2934, | , -3.4, 5080.9, 59.732, |, 10.0
3988.8, 137.1, | , 26.7, 8.7, 513.7, | ,  1000,   959,  3000,  2938, | , -3.4, 5085.6, 59.867, |, 9.5
3989.8, 137.3, | , 26.7, 7.4, 512.7, | ,  1000,   955,  3000,  2933, | , -3.4, 5120.3, 60.147, |, 8.5
3990.8, 136.8, | , 26.7, 8.5, 514.3, | ,  1000,   956,  3000,  2919, | , -3.4, 5124.6, 59.992, |, 9.7
3991.8, 138.5, | , 26.7, -0.7, 505.3, | ,  1000,   951,  3000,  2907, | , -3.4, 5113.9, 59.584, |, -1.2
3992.8, 136.9, | , 26.7, 8.7, 514.0, | ,  1000,   959,  3000,  2934, | , -3.4, 5102.3, 59.997, |, 9.4
3993.8, 136.8, | , 26.7, 8.7, 514.1, | ,  1000,   957,  3000,  2919, | , -3.4, 5100.6, 59.717, |, 9.5
3994.9, 137.6, | , 26.7, 7.6, 512.7, | ,  1000,   960,  3000,  2944, | , -3.4, 5126.3, 60.452, |, 8.4
3995.9, 137.3, | , 26.7, 9.1, 514.6, | ,  1000,   955,  3000,  2931, | , -3.4, 5122.5, 60.135, |, 9.9
3996.9, 138.1, | , 26.7, -2.2, 505.1, | ,  1000,   947,  3000,  2918, | , -3.4, 5127.6, 59.860, |, -0.2
3997.9, 136.9, | , 26.7, 8.6, 513.8, | ,  1000,   956,  3000,  2929, | , -3.4, 5120.3, 60.078, |, 9.7
3998.9, 137.2, | , 26.7, 9.1, 514.6, | ,  1000,   953,  3000,  2927, | , -3.4, 5110.9, 59.905, |, 9.9
3999.9, 137.2, | , 26.7, 6.8, 513.1, | ,  1000,   957,  3000,  2948, | , -3.4, 5116.9, 60.351, |, 8.3
