Repository: jdhuang-csm/Ru-BCA

## Methods
* (BaO)<sub>x</sub>-(CaO)<sub>y</sub>-(Al<sub>2</sub>O<sub>3</sub>)<sub>1-x-y</sub> (BCA) catalyst supports were synthesized via sol-gel and solid-state methods. 
* Ru/BCA catalysts were prepared via incipient wetness impregnation to achieve 1 wt. % Ru loading.
* Ammonia synthesis rates were measured for Ru/BCA catalysts in a packed-bed reactor at 480-600<sup>o</sup>C, 10 bar, and space velocities up to 1.3 x 10<sup>6</sup> ml g<sub>cat</sub><sup>-1</sup> h<sup>-1</sup>.
* A machine learning (ML) model was employed to improve understanding of the behavior of Ru/BCA catalysts.
* A microkinetic model was developed to describe the best-performing catalyst.

File: data/init_files_Cadigan/BAdC_doubann_2017-06-16-01.txt (part 10 of 43)
********** Start test **********
Elapsed time, Pressure, | , LJtemp(C), Inner-Temp, Outer-Temp, | , N2-set, N2-flow, H2-set, H2-flow, | , pH, NH3_ppm, NH3_Prod_rate, |, In222Temp
3553.1, 140.0, | , 26.6, 11.9, 498.3, | ,  2000,  1929,  6000,  5841, | , -3.4,  98.9, 2.006, |, 13.3
3554.1, 139.9, | , 26.6, 11.7, 498.2, | ,  2000,  1928,  6000,  5834, | , -3.4, 105.8, 2.143, |, 13.1
3555.1, 140.0, | , 26.6, 11.7, 498.9, | ,  2000,  1926,  6000,  5861, | , -3.4, 105.4, 2.141, |, 12.6
3556.1, 140.6, | , 26.6, 11.7, 498.7, | ,  2000,  1927,  6000,  5874, | , -3.4, 106.7, 2.171, |, 13.1
3557.1, 139.9, | , 26.6, 11.8, 498.5, | ,  2000,  1925,  6000,  5826, | , -3.4, 106.7, 2.157, |, 13.3
3558.1, 140.0, | , 26.6, 11.9, 499.3, | ,  2000,  1934,  6000,  5871, | , -3.4, 123.4, 2.512, |, 13.2
3559.1, 140.2, | , 26.6, 11.7, 498.5, | ,  2000,  1928,  6000,  5866, | , -3.4, 105.8, 2.151, |, 13.2
3560.1, 140.3, | , 26.6, 12.4, 499.4, | ,  2000,  1926,  6000,  5845, | , -3.4, 109.2, 2.215, |, 13.9
3561.1, 140.2, | , 26.6, 10.7, 497.9, | ,  2000,  1925,  6000,  5868, | , -3.4, 113.9, 2.317, |, 12.6
3562.2, 140.0, | , 26.6, 11.6, 498.5, | ,  2000,  1933,  6000,  5850, | , -3.4, 113.1, 2.296, |, 13.1
3563.2, 141.4, | , 26.6, 7.4, 493.5, | ,  2000,  1931,  6000,  5844, | , -3.4, 105.4, 2.137, |, 7.5
3564.2, 139.9, | , 26.6, 11.9, 499.1, | ,  2000,  1929,  6000,  5868, | , -3.4, 126.4, 2.571, |, 13.3
3565.2, 140.0, | , 26.6, 11.7, 499.1, | ,  2000,  1929,  6000,  5822, | , -3.4, 109.7, 2.218, |, 13.2
3566.2, 140.6, | , 26.6, 11.7, 499.0, | ,  2000,  1929,  6000,  5860, | , -3.4, 125.5, 2.551, |, 13.1
3567.2, 139.9, | , 26.6, 11.8, 499.5, | ,  2000,  1929,  6000,  5860, | , -3.4, 126.4, 2.568, |, 13.2
3568.2, 141.1, | , 26.6, 6.9, 495.4, | ,  2000,  1928,  6000,  5849, | , -3.4, 113.9, 2.312, |, 8.6
3569.2, 140.3, | , 26.6, 12.5, 499.8, | ,  2000,  1931,  6000,  5852, | , -3.4, 105.4, 2.140, |, 13.8
3570.3, 140.0, | , 26.6, 11.9, 499.5, | ,  2000,  1927,  6000,  5848, | , -3.4, 111.4, 2.259, |, 13.2
3571.3, 140.2, | , 26.6, 11.0, 499.0, | ,  2000,  1926,  6000,  5867, | , -3.4, 106.2, 2.160, |, 12.6
3572.3, 140.0, | , 26.6, 11.8, 499.8, | ,  2000,  1929,  6000,  5863, | , -3.4, 113.9, 2.316, |, 13.3
3573.3, 141.7, | , 26.6, 6.4, 495.7, | ,  2000,  1929,  6000,  5834, | , -3.4, 116.9, 2.369, |, 8.4
3574.3, 140.0, | , 26.6, 11.7, 500.0, | ,  2000,  1926,  6000,  5872, | , -3.4, 123.8, 2.519, |, 13.2
3575.3, 140.0, | , 26.6, 11.5, 499.8, | ,  2000,  1927,  6000,  5871, | , -3.4, 116.9, 2.379, |, 13.1
3576.3, 140.1, | , 26.6, 11.0, 500.0, | ,  2000,  1926,  6000,  5830, | , -3.4, 113.5, 2.297, |, 13.0
3577.3, 140.4, | , 26.6, 12.4, 500.6, | ,  2000,  1930,  6000,  5876, | , -3.4, 116.1, 2.364, |, 13.8
3578.3, 139.9, | , 26.6, 11.9, 500.4, | ,  2000,  1928,  6000,  5846, | , -3.4, 115.7, 2.346, |, 13.2
3579.3, 140.0, | , 26.6, 11.2, 500.1, | ,  2000,  1925,  6000,  5867, | , -3.4, 135.4, 2.752, |, 12.7
3580.3, 140.1, | , 26.6, 11.5, 500.4, | ,  2000,  1928,  6000,  5865, | , -3.4, 143.9, 2.927, |, 12.7
3581.4, 140.6, | , 26.6, 11.2, 500.0, | ,  2000,  1926,  6000,  5831, | , -3.4, 113.9, 2.306, |, 12.5
3582.4, 140.2, | , 26.6, 11.7, 500.5, | ,  2000,  1933,  6000,  5875, | , -3.4, 114.4, 2.330, |, 12.8
3583.4, 140.3, | , 26.6, 12.0, 501.0, | ,  2000,  1927,  6000,  5829, | , -3.4, 115.7, 2.340, |, 13.3
3584.4, 140.4, | , 26.6, 11.9, 501.0, | ,  2000,  1932,  6000,  5888, | , -3.4, 115.7, 2.360, |, 13.6
3585.4, 140.5, | , 26.6, 11.5, 501.2, | ,  2000,  1932,  6000,  5868, | , -3.4, 122.1, 2.485, |, 13.5
3586.4, 140.2, | , 26.6, 10.6, 499.9, | ,  2000,  1925,  6000,  5842, | , -3.4, 115.2, 2.335, |, 12.4
3587.4, 140.4, | , 26.6, 12.3, 501.3, | ,  2000,  1930,  6000,  5845, | , -3.4, 116.9, 2.372, |, 13.4
3588.4, 140.5, | , 26.6, 12.2, 500.7, | ,  2000,  1930,  6000,  5852, | , -3.4, 115.2, 2.340, |, 13.7
3589.4, 141.4, | , 26.6, 5.6, 496.8, | ,  2000,  1929,  6000,  5870, | , -3.4, 117.8, 2.397, |, 7.5
3590.4, 140.0, | , 26.6, 11.7, 501.1, | ,  2000,  1924,  6000,  5856, | , -3.4, 115.7, 2.348, |, 12.8
3591.4, 140.5, | , 26.6, 11.3, 500.9, | ,  2000,  1926,  6000,  5860, | , -3.4, 134.1, 2.724, |, 12.8
3592.5, 140.0, | , 26.6, 11.0, 501.3, | ,  2000,  1925,  6000,  5861, | , -3.4, 124.7, 2.532, |, 13.3
3593.5, 140.0, | , 26.6, 11.8, 501.2, | ,  2000,  1927,  6000,  5878, | , -3.4, 117.8, 2.399, |, 13.1
3594.5, 141.0, | , 26.6, 6.4, 498.1, | ,  2000,  1927,  6000,  5839, | , -3.4, 121.2, 2.456, |, 8.7
3595.5, 140.3, | , 26.6, 12.5, 502.2, | ,  2000,  1928,  6000,  5873, | , -3.4, 125.5, 2.554, |, 13.8
3596.5, 140.1, | , 26.6, 11.1, 500.8, | ,  2000,  1929,  6000,  5830, | , -3.4, 115.7, 2.341, |, 12.5
3597.5, 140.0, | , 26.6, 11.7, 501.7, | ,  2000,  1925,  6000,  5867, | , -3.4, 116.5, 2.369, |, 13.1
3598.5, 140.3, | , 26.6, 12.4, 502.1, | ,  2000,  1928,  6000,  5836, | , -3.4, 116.9, 2.369, |, 13.8
3599.5, 141.4, | , 26.6, 6.5, 498.1, | ,  2000,  1930,  6000,  5832, | , -3.4, 117.4, 2.377, |, 8.6
3600.5, 140.1, | , 26.6, 11.9, 502.3, | ,  2000,  1931,  6000,  5867, | , -3.4, 116.1, 2.362, |, 13.3
3601.5, 140.2, | , 26.6, 11.0, 501.2, | ,  2000,  1927,  6000,  5846, | , -3.4, 123.4, 2.502, |, 12.5
3602.6, 140.3, | , 26.6, 12.5, 502.9, | ,  2000,  1925,  6000,  5882, | , -3.4, 125.1, 2.548, |, 13.9
3603.6, 139.9, | , 26.6, 11.8, 502.3, | ,  2000,  1931,  6000,  5863, | , -3.4, 122.1, 2.483, |, 13.2
3604.6, 140.0, | , 26.6, 11.9, 502.4, | ,  2000,  1927,  6000,  5848, | , -3.4, 138.8, 2.816, |, 13.1
3605.6, 140.4, | , 26.6, 12.4, 503.0, | ,  2000,  1930,  6000,  5854, | , -3.4, 120.8, 2.453, |, 13.6
3606.6, 140.6, | , 26.6, 11.6, 502.9, | ,  2000,  1925,  6000,  5844, | , -3.4, 114.8, 2.327, |, 13.1
3607.6, 139.9, | , 26.6, 11.9, 502.8, | ,  2000,  1926,  6000,  5852, | , -3.4, 124.7, 2.530, |, 13.2
3608.6, 139.8, | , 26.6, 11.7, 502.8, | ,  2000,  1926,  6000,  5827, | , -3.4, 124.7, 2.522, |, 13.7
3609.6, 140.4, | , 26.6, 12.5, 503.6, | ,  2000,  1932,  6000,  5868, | , -3.4, 127.7, 2.598, |, 13.8
3610.6, 140.0, | , 26.6, 11.8, 502.7, | ,  2000,  1929,  6000,  5832, | , -3.4, 122.9, 2.489, |, 13.2
3611.6, 140.2, | , 26.6, 11.0, 502.1, | ,  2000,  1926,  6000,  5851, | , -3.4, 120.4, 2.442, |, 12.6
3612.7, 139.9, | , 26.6, 11.8, 502.9, | ,  2000,  1927,  6000,  5850, | , -3.4, 121.2, 2.460, |, 13.3
3613.7, 139.9, | , 26.6, 11.5, 502.4, | ,  2000,  1926,  6000,  5827, | , -3.4, 125.5, 2.539, |, 12.7
3614.7, 140.0, | , 26.6, 11.8, 503.4, | ,  2000,  1925,  6000,  5860, | , -3.4, 131.5, 2.671, |, 13.0
3615.7, 140.2, | , 26.6, 5.4, 502.3, | ,  2000,  1931,  6000,  5878, | , -3.4, 143.9, 2.932, |, 11.6
3616.7, 140.5, | , 26.6, 11.6, 503.0, | ,  2000,  1925,  6000,  5836, | , -3.4, 125.1, 2.533, |, 13.1
3617.7, 140.0, | , 26.6, 11.8, 503.1, | ,  2000,  1930,  6000,  5860, | , -3.4, 124.7, 2.533, |, 13.2
3618.7, 140.0, | , 26.6, 12.0, 503.2, | ,  2000,  1924,  6000,  5865, | , -3.4, 151.6, 3.082, |, 13.3
3619.7, 140.0, | , 26.6, 11.8, 503.8, | ,  2000,  1925,  6000,  5860, | , -3.4, 144.8, 2.941, |, 13.1
3620.7, 141.4, | , 26.6, 5.7, 497.6, | ,  2000,  1930,  6000,  5850, | , -3.4, 127.2, 2.582, |, 8.3
3621.7, 140.3, | , 26.6, 11.1, 502.7, | ,  2000,  1929,  6000,  5835, | , -3.4, 125.5, 2.543, |, 12.5
3622.7, 139.9, | , 26.6, 11.9, 503.2, | ,  2000,  1927,  6000,  5847, | , -3.4, 151.6, 3.076, |, 13.4
3623.8, 139.9, | , 26.6, 11.9, 503.6, | ,  2000,  1928,  6000,  5839, | , -3.4, 144.8, 2.934, |, 13.2
3624.8, 140.4, | , 26.6, 12.5, 503.9, | ,  2000,  1932,  6000,  5882, | , -3.4, 120.8, 2.463, |, 13.9
3625.8, 141.3, | , 26.6, 6.1, 498.8, | ,  2000,  1931,  6000,  5867, | , -3.4, 133.2, 2.710, |, 8.2
3626.8, 140.0, | , 26.6, 11.1, 503.0, | ,  2000,  1929,  6000,  5818, | , -3.4, 130.2, 2.632, |, 12.6
3627.8, 140.4, | , 26.6, 12.7, 504.5, | ,  2000,  1933,  6000,  5880, | , -3.4, 128.5, 2.620, |, 13.8
3628.8, 140.1, | , 26.6, 11.8, 504.1, | ,  2000,  1937,  6000,  5872, | , -3.4, 123.8, 2.522, |, 13.2
3629.8, 139.9, | , 26.6, 12.0, 504.3, | ,  2000,  1929,  6000,  5844, | , -3.4, 135.4, 2.745, |, 13.3
3630.8, 139.9, | , 26.6, 11.9, 504.7, | ,  2000,  1927,  6000,  5835, | , -3.4, 126.4, 2.559, |, 13.9
3631.8, 140.7, | , 26.6, 11.8, 504.2, | ,  2000,  1929,  6000,  5851, | , -3.4, 122.5, 2.487, |, 13.0
3632.9, 140.0, | , 26.6, 11.8, 504.5, | ,  2000,  1927,  6000,  5851, | , -3.4, 124.7, 2.530, |, 13.4
3633.9, 139.9, | , 26.6, 11.8, 504.9, | ,  2000,  1927,  6000,  5850, | , -3.4, 128.1, 2.599, |, 13.8
3634.9, 140.3, | , 26.6, 12.6, 505.1, | ,  2000,  1930,  6000,  5848, | , -3.4, 144.8, 2.938, |, 13.9
3635.9, 140.1, | , 26.6, 11.8, 504.3, | ,  2000,  1930,  6000,  5863, | , -3.4, 141.4, 2.874, |, 12.9
3636.9, 140.3, | , 26.6, 11.0, 504.2, | ,  2000,  1933,  6000,  5863, | , -3.4, 124.2, 2.527, |, 12.6
3637.9, 140.3, | , 26.6, 12.3, 504.7, | ,  2000,  1926,  6000,  5843, | , -3.4, 122.9, 2.492, |, 13.7
3638.9, 140.3, | , 26.6, 12.6, 505.8, | ,  2000,  1933,  6000,  5868, | , -3.4, 125.5, 2.554, |, 13.9
3639.9, 139.9, | , 26.6, 11.9, 505.1, | ,  2000,  1926,  6000,  5845, | , -3.4,  -2.6, -0.053, |, 13.2
3640.9, 140.0, | , 26.6, 11.8, 505.5, | ,  2000,  1929,  6000,  5858, | , -3.4,  -1.7, -0.035, |, 13.3
3641.9, 140.8, | , 26.6, 11.1, 504.2, | ,  2000,  1926,  6000,  5854, | , -3.4,   6.8, 0.139, |, 12.6
3643.0, 139.9, | , 26.6, 11.4, 505.5, | ,  2000,  1929,  6000,  5863, | , -3.4,   6.0, 0.121, |, 13.2
3644.0, 140.1, | , 26.6, 11.9, 505.3, | ,  2000,  1933,  6000,  5854, | , -3.4,  14.1, 0.287, |, 13.4
3645.0, 139.8, | , 26.6, 11.9, 505.3, | ,  2000,  1927,  6000,  5826, | , -3.4,  27.4, 0.554, |, 13.4
3646.0, 140.2, | , 26.6, 12.5, 506.1, | ,  2000,  1930,  6000,  5858, | , -3.4,  33.8, 0.687, |, 13.9
3647.0, 141.4, | , 26.6, 5.1, 501.0, | ,  2000,  1932,  6000,  5871, | , -3.4,  44.1, 0.898, |, 8.2
3648.0, 140.0, | , 26.6, 11.8, 505.5, | ,  2000,  1925,  6000,  5836, | , -3.4,  22.7, 0.459, |, 13.2
3649.0, 140.3, | , 26.6, 12.5, 506.1, | ,  2000,  1933,  6000,  5876, | , -3.4,  22.3, 0.453, |, 13.9
3650.0, 140.0, | , 26.6, 11.8, 505.6, | ,  2000,  1923,  6000,  5826, | , -3.4,  23.1, 0.467, |, 13.1
3651.0, 140.1, | , 26.6, 11.9, 505.5, | ,  2000,  1929,  6000,  5877, | , -3.4,  22.7, 0.462, |, 13.4
3652.1, 141.3, | , 26.6, 5.5, 500.4, | ,  2000,  1923,  6000,  5840, | , -3.4,  27.0, 0.546, |, 7.7
3653.1, 140.3, | , 26.6, 12.4, 506.0, | ,  2000,  1931,  6000,  5863, | , -3.4,  32.1, 0.653, |, 13.9
3654.1, 140.1, | , 26.6, 11.4, 505.4, | ,  2000,  1934,  6000,  5849, | , -3.4,  37.3, 0.756, |, 12.9
3655.1, 140.4, | , 26.6, 12.7, 506.6, | ,  2000,  1929,  6000,  5856, | , -3.4,  42.0, 0.852, |, 14.0
3656.1, 140.2, | , 26.6, 12.6, 506.1, | ,  2000,  1932,  6000,  5832, | , -3.4,  42.4, 0.859, |, 13.9
3657.1, 140.3, | , 26.6, 11.0, 505.1, | ,  2000,  1926,  6000,  5877, | , -3.4,  44.1, 0.898, |, 12.4
3658.1, 140.0, | , 26.6, 11.8, 506.2, | ,  2000,  1924,  6000,  5848, | , -3.4,  69.4, 1.407, |, 13.3
3659.1, 140.4, | , 26.6, 12.3, 506.0, | ,  2000,  1932,  6000,  5855, | , -3.4,  74.5, 1.514, |, 13.9
3660.1, 140.3, | , 26.6, 12.5, 506.6, | ,  2000,  1929,  6000,  5830, | , -3.4,  51.8, 1.049, |, 13.9
3661.1, 140.0, | , 26.6, 11.9, 506.3, | ,  2000,  1929,  6000,  5857, | , -3.4,  54.0, 1.096, |, 13.4
3662.2, 140.1, | , 26.6, 10.9, 505.7, | ,  2000,  1929,  6000,  5835, | , -3.4,  57.8, 1.171, |, 12.7
3663.2, 140.5, | , 26.6, 11.7, 505.7, | ,  2000,  1928,  6000,  5850, | , -3.4,  90.4, 1.834, |, 12.6
3664.2, 140.3, | , 26.6, 12.6, 507.1, | ,  2000,  1931,  6000,  5848, | , -3.4,  64.2, 1.304, |, 14.0
3665.2, 140.1, | , 26.6, 11.9, 506.7, | ,  2000,  1929,  6000,  5855, | , -3.4,  69.0, 1.400, |, 13.3
3666.2, 140.3, | , 26.6, 12.5, 507.2, | ,  2000,  1926,  6000,  5838, | , -3.4,  69.8, 1.414, |, 13.3
3667.2, 140.6, | , 26.6, 11.6, 506.8, | ,  2000,  1927,  6000,  5863, | , -3.4,  70.2, 1.428, |, 12.9
3668.2, 140.2, | , 26.6, 11.6, 506.4, | ,  2000,  1933,  6000,  5857, | , -3.4, 107.1, 2.176, |, 13.1
3669.2, 140.0, | , 26.6, 11.6, 506.6, | ,  2000,  1928,  6000,  5830, | , -3.4,  74.1, 1.500, |, 13.4
3670.2, 140.4, | , 26.6, 12.5, 507.5, | ,  2000,  1925,  6000,  5867, | , -3.4,  84.8, 1.724, |, 14.0
3671.2, 140.4, | , 26.6, 12.2, 507.1, | ,  2000,  1932,  6000,  5846, | , -3.4,  90.8, 1.843, |, 13.7
3672.2, 140.3, | , 26.6, 11.1, 505.9, | ,  2000,  1924,  6000,  5842, | , -3.4,  82.2, 1.666, |, 12.5
3673.3, 141.0, | , 26.6, 5.5, 502.9, | ,  2000,  1929,  6000,  5837, | , -3.4,  92.9, 1.883, |, 8.2
3674.3, 140.0, | , 26.6, 11.8, 507.2, | ,  2000,  1928,  6000,  5863, | , -3.4, 111.4, 2.264, |, 13.4
3675.3, 140.0, | , 26.6, 11.9, 507.1, | ,  2000,  1925,  6000,  5876, | , -3.4, 122.1, 2.485, |, 13.5
3676.3, 140.0, | , 26.6, 11.8, 507.7, | ,  2000,  1927,  6000,  5824, | , -3.4, 130.2, 2.634, |, 13.4
3677.3, 140.5, | , 26.6, 11.6, 506.8, | ,  2000,  1927,  6000,  5836, | , -3.4,  98.1, 1.987, |, 12.8
3678.3, 141.6, | , 26.6, 6.6, 503.1, | ,  2000,  1929,  6000,  5889, | , -3.4, 106.2, 2.167, |, 8.8
3679.3, 140.0, | , 26.6, 11.7, 507.4, | ,  2000,  1929,  6000,  5851, | , -3.4, 121.2, 2.461, |, 13.4
3680.3, 140.3, | , 26.6, 12.1, 508.1, | ,  2000,  1925,  6000,  5853, | , -3.4, 105.8, 2.147, |, 13.9
3681.3, 140.3, | , 26.6, 12.1, 508.0, | ,  2000,  1926,  6000,  5837, | , -3.4, 107.1, 2.169, |, 13.9
3682.4, 140.3, | , 26.6, 10.9, 506.1, | ,  2000,  1928,  6000,  5878, | , -3.4, 114.8, 2.338, |, 12.5
3683.4, 140.0, | , 26.6, 11.7, 507.5, | ,  2000,  1926,  6000,  5848, | , -3.4, 120.4, 2.441, |, 13.2
3684.4, 140.5, | , 26.6, 12.4, 507.2, | ,  2000,  1926,  6000,  5856, | , -3.4, 116.1, 2.357, |, 13.9
3685.4, 140.3, | , 26.6, 12.6, 508.1, | ,  2000,  1927,  6000,  5834, | , -3.4, 125.5, 2.542, |, 14.0
3686.4, 139.9, | , 26.6, 11.9, 507.8, | ,  2000,  1927,  6000,  5852, | , -3.4, 123.8, 2.512, |, 13.4
3687.4, 140.3, | , 26.6, 11.1, 507.6, | ,  2000,  1927,  6000,  5867, | , -3.4, 138.4, 2.814, |, 13.2
3688.4, 140.3, | , 26.6, 12.6, 508.1, | ,  2000,  1927,  6000,  5828, | , -3.4, 127.2, 2.574, |, 14.0
3689.4, 140.3, | , 26.6, 12.7, 508.5, | ,  2000,  1929,  6000,  5866, | , -3.4, 123.4, 2.509, |, 13.9
3690.4, 140.0, | , 26.7, 12.0, 507.9, | ,  2000,  1935,  6000,  5863, | , -3.4, 122.5, 2.492, |, 13.2
3691.4, 139.9, | , 26.6, 11.8, 508.8, | ,  2000,  1928,  6000,  5837, | , -3.4, 133.7, 2.708, |, 13.5
3692.4, 140.6, | , 26.6, 11.7, 507.9, | ,  2000,  1927,  6000,  5841, | , -3.4, 162.4, 3.290, |, 12.7
3693.5, 140.0, | , 26.6, 11.9, 508.4, | ,  2000,  1933,  6000,  5841, | , -3.4, 130.2, 2.641, |, 13.5
3694.5, 141.5, | , 26.6, 5.2, 502.7, | ,  2000,  1927,  6000,  5841, | , -3.4, 131.5, 2.665, |, 6.3
3695.5, 140.2, | , 26.7, 12.6, 508.9, | ,  2000,  1929,  6000,  5856, | , -3.4, 145.2, 2.950, |, 13.9
3696.5, 140.0, | , 26.7, 11.9, 508.6, | ,  2000,  1927,  6000,  5871, | , -3.4, 151.6, 3.085, |, 13.3
3697.5, 140.3, | , 26.6, 11.1, 508.1, | ,  2000,  1933,  6000,  5844, | , -3.4, 138.4, 2.807, |, 12.7
3698.5, 140.0, | , 26.7, 11.8, 508.9, | ,  2000,  1925,  6000,  5833, | , -3.4, 146.9, 2.974, |, 13.3
3699.5, 141.4, | , 26.6, 7.4, 505.8, | ,  2000,  1924,  6000,  5856, | , -3.4, 138.8, 2.817, |, 9.4
3700.5, 140.1, | , 26.7, 11.9, 509.0, | ,  2000,  1932,  6000,  5860, | , -3.4, 137.9, 2.804, |, 13.5
3701.5, 139.9, | , 26.7, 12.0, 509.3, | ,  2000,  1926,  6000,  5828, | , -3.4, 139.2, 2.817, |, 14.0
3702.6, 140.6, | , 26.6, 11.6, 509.4, | ,  2000,  1928,  6000,  5868, | , -3.4, 144.8, 2.945, |, 13.1
3703.6, 140.3, | , 26.7, 12.5, 509.2, | ,  2000,  1929,  6000,  5841, | , -3.4, 143.9, 2.918, |, 14.0
3704.6, 141.2, | , 26.7, 6.1, 504.6, | ,  2000,  1923,  6000,  5845, | , -3.4, 145.6, 2.952, |, 8.3
3705.6, 140.3, | , 26.7, 12.3, 509.8, | ,  2000,  1928,  6000,  5849, | , -3.4, 165.4, 3.355, |, 13.8
3706.6, 140.5, | , 26.7, 12.5, 509.6, | ,  2000,  1932,  6000,  5852, | , -3.4, 153.8, 3.123, |, 13.9
3707.6, 140.1, | , 26.7, 11.0, 508.8, | ,  2000,  1925,  6000,  5837, | , -3.4, 146.1, 2.958, |, 12.7
3708.6, 140.8, | , 26.7, 10.1, 503.9, | ,  2000,  1932,  6000,  5876, | , -3.4, 147.4, 3.002, |, 10.2
3709.6, 140.3, | , 26.7, 12.4, 510.1, | ,  2000,  1928,  6000,  5845, | , -3.4, 146.1, 2.962, |, 13.9
3710.6, 140.3, | , 26.7, 12.6, 510.3, | ,  2000,  1929,  6000,  5841, | , -3.4, 164.5, 3.335, |, 14.3
3711.6, 140.0, | , 26.7, 11.9, 509.4, | ,  2000,  1933,  6000,  5863, | , -3.4, 146.1, 2.971, |, 13.3
3712.6, 140.3, | , 26.7, 10.9, 509.2, | ,  2000,  1924,  6000,  5852, | , -3.4, 146.1, 2.964, |, 12.8
3713.7, 140.3, | , 26.7, 12.4, 510.5, | ,  2000,  1931,  6000,  5851, | , -3.4, 147.4, 2.992, |, 13.8
3714.7, 140.5, | , 26.7, 12.2, 510.4, | ,  2000,  1931,  6000,  5882, | , -3.4, 144.4, 2.942, |, 13.8
3715.7, 140.0, | , 26.7, 11.8, 509.9, | ,  2000,  1925,  6000,  5842, | , -3.4, 150.8, 3.056, |, 13.5
3716.7, 139.9, | , 26.7, 11.9, 510.2, | ,  2000,  1926,  6000,  5866, | , -3.4, 153.8, 3.126, |, 13.4
3717.7, 140.6, | , 26.7, 11.6, 509.7, | ,  2000,  1920,  6000,  5861, | , -3.4, 155.1, 3.148, |, 13.2
3718.7, 139.9, | , 26.7, 11.8, 510.1, | ,  2000,  1928,  6000,  5860, | , -3.4, 156.8, 3.186, |, 13.4
3719.7, 139.9, | , 26.7, 12.0, 510.2, | ,  2000,  1925,  6000,  5862, | , -3.4, 187.2, 3.803, |, 13.5
3720.7, 141.6, | , 26.7, 7.1, 505.1, | ,  2000,  1927,  6000,  5856, | , -3.4, 182.9, 3.714, |, 7.7
3721.7, 140.1, | , 26.7, 11.5, 509.9, | ,  2000,  1929,  6000,  5848, | , -3.4, 178.2, 3.616, |, 13.1
3722.7, 140.3, | , 26.7, 10.8, 509.3, | ,  2000,  1929,  6000,  5856, | , -3.4, 172.2, 3.497, |, 12.4
3723.8, 140.0, | , 26.7, 11.6, 510.8, | ,  2000,  1929,  6000,  5839, | , -3.4, 185.9, 3.768, |, 13.2
3724.8, 140.0, | , 26.7, 11.6, 510.1, | ,  2000,  1925,  6000,  5846, | , -3.4, 158.1, 3.205, |, 13.0
3725.8, 141.2, | , 26.7, 5.1, 506.0, | ,  2000,  1927,  6000,  5859, | , -3.4, 152.5, 3.098, |, 8.5
3726.8, 140.1, | , 26.7, 11.7, 510.7, | ,  2000,  1932,  6000,  5852, | , -3.4, 156.4, 3.175, |, 13.2
3727.8, 140.5, | , 26.7, 11.5, 510.4, | ,  2000,  1924,  6000,  5831, | , -3.4, 155.1, 3.138, |, 13.2
3728.8, 140.1, | , 26.7, 11.7, 510.5, | ,  2000,  1932,  6000,  5876, | , -3.4, 153.4, 3.124, |, 13.1
3729.8, 140.1, | , 26.7, 11.4, 510.8, | ,  2000,  1933,  6000,  5853, | , -3.4, 157.2, 3.194, |, 13.4
3730.8, 141.6, | , 26.7, 6.2, 506.3, | ,  2000,  1924,  6000,  5830, | , -3.4, 151.6, 3.068, |, 8.8
3731.8, 140.4, | , 26.7, 12.3, 511.7, | ,  2000,  1923,  6000,  5868, | , -3.4, 155.1, 3.152, |, 13.7
3732.9, 140.2, | , 26.7, 10.5, 510.7, | ,  2000,  1931,  6000,  5875, | , -3.4, 155.1, 3.158, |, 12.8
3733.9, 140.0, | , 26.7, 11.5, 511.9, | ,  2000,  1931,  6000,  5844, | , -3.4, 182.1, 3.693, |, 13.1
3734.9, 140.4, | , 26.7, 12.4, 512.1, | ,  2000,  1929,  6000,  5864, | , -3.4, 159.4, 3.240, |, 13.6
3735.9, 140.3, | , 26.7, 12.6, 512.5, | ,  2000,  1924,  6000,  5842, | , -3.4, 178.2, 3.611, |, 14.1
3736.9, 140.0, | , 26.7, 11.9, 512.0, | ,  2000,  1929,  6000,  5868, | , -3.4, 162.4, 3.303, |, 13.4
3737.9, 140.6, | , 26.7, 11.8, 512.1, | ,  2000,  1931,  6000,  5852, | , -3.4, 152.5, 3.097, |, 13.1
3738.9, 140.4, | , 26.7, 12.6, 512.6, | ,  2000,  1932,  6000,  5831, | , -3.4, 155.1, 3.141, |, 14.1
3739.9, 139.9, | , 26.7, 11.3, 512.0, | ,  2000,  1927,  6000,  5820, | , -3.4, 164.5, 3.325, |, 13.2
3740.9, 139.9, | , 26.7, 11.9, 512.0, | ,  2000,  1926,  6000,  5856, | , -3.4, 154.6, 3.140, |, 13.4
3741.9, 140.4, | , 26.7, 12.6, 512.9, | ,  2000,  1935,  6000,  5852, | , -3.4, 161.9, 3.289, |, 14.1
3743.0, 140.3, | , 26.7, 11.1, 511.6, | ,  2000,  1934,  6000,  5860, | , -3.4, 192.8, 3.920, |, 12.7
3744.0, 139.9, | , 26.7, 11.9, 512.4, | ,  2000,  1928,  6000,  5852, | , -3.4, 176.5, 3.582, |, 13.6
3745.0, 139.9, | , 26.7, 12.0, 513.0, | ,  2000,  1928,  6000,  5844, | , -3.4, 170.5, 3.457, |, 14.0
3746.0, 140.4, | , 26.7, 12.4, 513.1, | ,  2000,  1928,  6000,  5873, | , -3.4, 163.2, 3.322, |, 14.0
3747.0, 141.3, | , 26.7, 5.3, 508.0, | ,  2000,  1928,  6000,  5866, | , -3.4, 190.6, 3.876, |, 8.3
3748.0, 140.1, | , 26.7, 11.3, 511.9, | ,  2000,  1927,  6000,  5844, | , -3.4, 161.1, 3.265, |, 12.9
3749.0, 140.3, | , 26.7, 12.6, 513.3, | ,  2000,  1929,  6000,  5883, | , -3.4, 161.1, 3.283, |, 14.0
3750.0, 140.5, | , 26.7, 12.5, 513.1, | ,  2000,  1928,  6000,  5861, | , -3.4, 160.2, 3.256, |, 13.9
3751.0, 139.9, | , 26.7, 11.8, 512.7, | ,  2000,  1927,  6000,  5840, | , -3.4, 176.9, 3.585, |, 13.4
3752.0, 141.7, | , 26.7, 7.1, 509.5, | ,  2000,  1930,  6000,  5845, | , -3.4, 181.6, 3.685, |, 9.3
3753.1, 140.6, | , 26.7, 11.7, 512.8, | ,  2000,  1934,  6000,  5852, | , -3.4, 170.5, 3.463, |, 13.2
3754.1, 139.9, | , 26.7, 11.9, 512.9, | ,  2000,  1930,  6000,  5844, | , -3.4, 182.9, 3.710, |, 13.4
3755.1, 140.0, | , 26.7, 11.7, 513.4, | ,  2000,  1931,  6000,  5849, | , -3.4, 168.4, 3.417, |, 13.0
3756.1, 140.4, | , 26.7, 12.5, 513.1, | ,  2000,  1936,  6000,  5848, | , -3.4, 191.1, 3.880, |, 13.8
3757.1, 141.6, | , 26.7, 6.8, 509.0, | ,  2000,  1927,  6000,  5837, | , -3.4, 197.1, 3.991, |, 9.0
3758.1, 140.2, | , 26.7, 11.0, 512.7, | ,  2000,  1923,  6000,  5860, | , -3.4, 170.5, 3.462, |, 12.8
3759.1, 140.3, | , 26.7, 12.6, 513.8, | ,  2000,  1923,  6000,  5844, | , -3.4, 191.9, 3.889, |, 14.0
3760.1, 140.4, | , 26.7, 12.5, 513.7, | ,  2000,  1928,  6000,  5867, | , -3.4, 189.3, 3.851, |, 13.8
3761.1, 139.9, | , 26.7, 12.0, 513.3, | ,  2000,  1929,  6000,  5835, | , -3.4, 172.2, 3.488, |, 13.4
3762.1, 140.1, | , 26.7, 12.0, 513.7, | ,  2000,  1934,  6000,  5876, | , -3.4, 167.9, 3.422, |, 13.5
3763.2, 140.7, | , 26.7, 11.8, 513.2, | ,  2000,  1931,  6000,  5845, | , -3.4, 171.8, 3.485, |, 13.3
3764.2, 139.9, | , 26.7, 12.0, 513.7, | ,  2000,  1928,  6000,  5841, | , -3.4, 195.3, 3.960, |, 13.4
3765.2, 139.9, | , 26.7, 12.0, 513.7, | ,  2000,  1928,  6000,  5867, | , -3.4, 185.5, 3.773, |, 13.6
3766.2, 140.0, | , 26.7, 12.1, 514.2, | ,  2000,  1932,  6000,  5858, | , -3.4, 185.1, 3.761, |, 14.1
3767.2, 140.1, | , 26.7, 12.7, 514.5, | ,  2000,  1928,  6000,  5818, | , -3.4, 191.1, 3.861, |, 14.1
3768.2, 140.3, | , 26.7, 10.9, 513.3, | ,  2000,  1934,  6000,  5879, | , -3.4, 177.8, 3.624, |, 12.6
3769.2, 140.0, | , 26.7, 12.1, 514.1, | ,  2000,  1929,  6000,  5856, | , -3.4, 169.2, 3.437, |, 13.5
3770.2, 140.4, | , 26.7, 12.5, 514.4, | ,  2000,  1929,  6000,  5863, | , -3.4, 168.8, 3.431, |, 14.0
3771.2, 140.3, | , 26.7, 12.5, 514.7, | ,  2000,  1927,  6000,  5838, | , -3.4, 190.6, 3.862, |, 14.1
3772.2, 140.1, | , 26.7, 11.9, 513.9, | ,  2000,  1930,  6000,  5866, | , -3.4, 178.6, 3.633, |, 13.2
3773.3, 141.3, | , 26.7, 5.4, 508.0, | ,  2000,  1927,  6000,  5814, | , -3.4, 167.9, 3.391, |, 6.7
3774.3, 140.3, | , 26.7, 12.6, 514.9, | ,  2000,  1928,  6000,  5863, | , -3.4, 172.6, 3.509, |, 13.9
3775.3, 140.0, | , 26.7, 11.9, 514.2, | ,  2000,  1926,  6000,  5856, | , -3.4, 178.6, 3.627, |, 13.6
3776.3, 140.1, | , 26.7, 12.0, 514.5, | ,  2000,  1930,  6000,  5858, | , -3.4, 172.6, 3.508, |, 13.5
3777.3, 140.1, | , 26.7, 12.0, 515.0, | ,  2000,  1932,  6000,  5864, | , -3.4, 171.8, 3.494, |, 14.0
3778.3, 142.0, | , 26.7, 5.4, 510.5, | ,  2000,  1925,  6000,  5832, | , -3.4, 197.5, 3.996, |, 9.2
3779.3, 139.9, | , 26.7, 12.0, 514.3, | ,  2000,  1929,  6000,  5852, | , -3.4, 180.4, 3.661, |, 13.6
3780.3, 139.9, | , 26.7, 12.2, 515.2, | ,  2000,  1929,  6000,  5856, | , -3.4, 177.8, 3.611, |, 14.1
3781.3, 140.4, | , 26.7, 12.6, 515.0, | ,  2000,  1931,  6000,  5848, | , -3.4, 179.5, 3.643, |, 13.9
3782.3, 140.3, | , 26.7, 12.7, 514.8, | ,  2000,  1928,  6000,  5840, | , -3.4, 189.3, 3.837, |, 14.2
3783.4, 141.3, | , 26.7, 6.1, 509.7, | ,  2000,  1932,  6000,  5878, | , -3.4, 181.2, 3.692, |, 8.4
3784.4, 140.6, | , 26.7, 11.8, 514.7, | ,  2000,  1927,  6000,  5836, | , -3.4, 171.8, 3.479, |, 13.5
3785.4, 140.4, | , 26.7, 12.5, 515.1, | ,  2000,  1926,  6000,  5848, | , -3.4, 208.6, 4.231, |, 14.0
3786.4, 139.9, | , 26.7, 12.0, 514.7, | ,  2000,  1925,  6000,  5836, | , -3.4, 195.3, 3.955, |, 13.6
3787.4, 140.0, | , 26.7, 12.0, 514.7, | ,  2000,  1930,  6000,  5875, | , -3.4, 185.9, 3.786, |, 13.5
3788.4, 140.3, | , 26.7, 12.7, 515.2, | ,  2000,  1932,  6000,  5843, | , -3.4, 194.5, 3.945, |, 14.2
3789.4, 140.3, | , 26.7, 11.2, 514.0, | ,  2000,  1928,  6000,  5840, | , -3.4, 182.5, 3.698, |, 12.7
3790.4, 140.1, | , 26.7, 12.0, 514.7, | ,  2000,  1927,  6000,  5897, | , -3.4, 182.1, 3.717, |, 13.6
3791.4, 140.0, | , 26.7, 12.0, 514.8, | ,  2000,  1929,  6000,  5830, | , -3.4, 176.5, 3.573, |, 13.2
3792.4, 140.1, | , 26.7, 11.9, 514.9, | ,  2000,  1925,  6000,  5866, | , -3.4, 197.9, 4.023, |, 13.3
3793.5, 139.8, | , 26.7, 12.1, 514.7, | ,  2000,  1927,  6000,  5840, | , -3.4, 183.4, 3.715, |, 13.6
3794.5, 140.2, | , 26.7, 11.2, 514.1, | ,  2000,  1927,  6000,  5875, | , -3.4, 176.1, 3.583, |, 12.8
3795.5, 140.0, | , 26.7, 12.1, 515.3, | ,  2000,  1929,  6000,  5870, | , -3.4, 200.9, 4.088, |, 13.6
3796.5, 140.4, | , 26.7, 12.5, 515.8, | ,  2000,  1922,  6000,  5838, | , -3.4, 195.8, 3.964, |, 14.0
3797.5, 139.9, | , 26.7, 12.1, 515.4, | ,  2000,  1930,  6000,  5848, | , -3.4, 207.3, 4.207, |, 13.6
3798.5, 140.1, | , 26.7, 11.9, 515.4, | ,  2000,  1934,  6000,  5870, | , -3.4, 182.1, 3.707, |, 13.6
3799.5, 142.1, | , 26.7, 4.8, 510.1, | ,  2000,  1931,  6000,  5832, | , -3.4, 175.6, 3.557, |, 7.2
3800.5, 139.9, | , 26.7, 12.0, 515.6, | ,  2000,  1927,  6000,  5833, | , -3.4, 178.6, 3.617, |, 13.6
3801.5, 140.2, | , 26.7, 11.9, 515.3, | ,  2000,  1931,  6000,  5867, | , -3.4, 183.4, 3.730, |, 13.4
3802.5, 139.9, | , 26.7, 12.0, 515.8, | ,  2000,  1927,  6000,  5839, | , -3.4, 180.8, 3.663, |, 13.6
3803.5, 140.1, | , 26.7, 12.1, 515.9, | ,  2000,  1935,  6000,  5867, | , -3.4, 186.8, 3.802, |, 13.5
3804.6, 142.5, | , 26.7, 0.6, 508.4, | ,  2000,  1923,  6000,  5844, | , -3.4, 189.3, 3.837, |, 3.7
3805.6, 140.0, | , 26.7, 12.1, 516.2, | ,  2000,  1927,  6000,  5845, | , -3.4, 214.6, 4.352, |, 13.4
3806.6, 140.0, | , 26.7, 12.0, 516.0, | ,  2000,  1926,  6000,  5856, | , -3.4, 183.4, 3.723, |, 13.5
3807.6, 140.3, | , 26.7, 12.7, 516.5, | ,  2000,  1927,  6000,  5845, | , -3.4, 184.2, 3.735, |, 14.2
3808.6, 140.0, | , 26.7, 12.0, 516.1, | ,  2000,  1927,  6000,  5870, | , -3.4, 210.3, 4.279, |, 13.5
3809.6, 140.1, | , 26.7, 11.4, 510.6, | ,  2000,  1926,  6000,  5827, | , -3.4, 200.1, 4.046, |, 6.9
3810.6, 140.4, | , 26.7, 12.6, 516.6, | ,  2000,  1928,  6000,  5852, | , -3.4, 184.2, 3.739, |, 14.1
3811.6, 140.3, | , 26.7, 12.8, 517.6, | ,  2000,  1926,  6000,  5833, | , -3.4, 185.5, 3.755, |, 14.2
3812.6, 140.0, | , 26.7, 12.1, 516.7, | ,  2000,  1928,  6000,  5866, | , -3.4, 193.2, 3.928, |, 13.5
3813.6, 140.5, | , 26.7, 12.2, 516.8, | ,  2000,  1925,  6000,  5848, | , -3.4, 183.8, 3.727, |, 13.5
3814.7, 140.5, | , 26.7, 11.1, 515.8, | ,  2000,  1931,  6000,  5853, | , -3.4, 186.4, 3.784, |, 12.7
3815.7, 140.0, | , 26.7, 12.0, 516.9, | ,  2000,  1928,  6000,  5859, | , -3.4, 185.9, 3.777, |, 13.6
3816.7, 140.0, | , 26.7, 11.9, 516.8, | ,  2000,  1923,  6000,  5833, | , -3.4, 191.9, 3.883, |, 13.5
3817.7, 140.3, | , 26.7, 12.7, 517.3, | ,  2000,  1926,  6000,  5837, | , -3.4, 190.6, 3.861, |, 14.1
3818.7, 140.1, | , 26.7, 12.1, 517.3, | ,  2000,  1933,  6000,  5873, | , -3.4, 195.8, 3.987, |, 13.7
3819.7, 140.3, | , 26.7, 11.2, 516.5, | ,  2000,  1930,  6000,  5845, | , -3.4, 184.6, 3.746, |, 12.9
3820.7, 140.0, | , 26.7, 12.7, 518.0, | ,  2000,  1925,  6000,  5840, | , -3.4, 220.2, 4.460, |, 14.1
3821.7, 140.4, | , 26.7, 12.6, 517.8, | ,  2000,  1930,  6000,  5856, | , -3.4, 222.8, 4.525, |, 14.1
3822.7, 139.9, | , 26.7, 12.0, 517.2, | ,  2000,  1930,  6000,  5848, | , -3.4, 192.8, 3.912, |, 13.3
3823.7, 140.0, | , 26.7, 12.1, 517.5, | ,  2000,  1929,  6000,  5847, | , -3.4, 191.1, 3.876, |, 13.6
3824.8, 140.6, | , 26.7, 11.5, 517.3, | ,  2000,  1926,  6000,  5857, | , -3.4, 192.3, 3.906, |, 13.1
3825.8, 141.8, | , 26.7, 7.0, 513.6, | ,  2000,  1928,  6000,  5843, | , -3.4, 192.3, 3.900, |, 9.5
3826.8, 140.1, | , 26.7, 12.1, 517.2, | ,  2000,  1932,  6000,  5878, | , -3.4, 196.6, 4.006, |, 13.5
3827.8, 139.9, | , 26.7, 11.8, 517.5, | ,  2000,  1929,  6000,  5823, | , -3.4, 186.4, 3.769, |, 13.6
3828.8, 140.5, | , 26.7, 12.6, 518.2, | ,  2000,  1929,  6000,  5902, | , -3.4, 218.5, 4.464, |, 14.0
3829.8, 140.2, | , 26.7, 11.2, 517.1, | ,  2000,  1925,  6000,  5850, | , -3.4, 200.5, 4.067, |, 12.9
3830.8, 141.3, | , 26.7, 6.2, 513.2, | ,  2000,  1931,  6000,  5853, | , -3.4, 194.5, 3.950, |, 8.3
3831.8, 140.0, | , 26.7, 12.1, 517.4, | ,  2000,  1929,  6000,  5859, | , -3.4, 200.9, 4.082, |, 13.6
3832.8, 140.4, | , 26.7, 12.4, 518.6, | ,  2000,  1936,  6000,  5882, | , -3.4, 198.8, 4.054, |, 14.1
3833.8, 140.0, | , 26.7, 12.2, 517.9, | ,  2000,  1929,  6000,  5863, | , -3.4, 198.3, 4.033, |, 13.6
3834.9, 140.2, | , 26.7, 11.3, 517.9, | ,  2000,  1928,  6000,  5831, | , -3.4, 190.6, 3.859, |, 13.5
3835.9, 140.4, | , 26.7, 12.5, 518.8, | ,  2000,  1927,  6000,  5858, | , -3.4, 190.6, 3.872, |, 14.1
3836.9, 140.4, | , 26.7, 12.1, 518.6, | ,  2000,  1922,  6000,  5838, | , -3.4, 218.9, 4.432, |, 13.9
3837.9, 139.9, | , 26.7, 11.6, 517.7, | ,  2000,  1929,  6000,  5837, | , -3.4, 206.5, 4.184, |, 13.2
3838.9, 140.1, | , 26.7, 11.6, 518.2, | ,  2000,  1929,  6000,  5871, | , -3.4, 230.9, 4.699, |, 13.1
3839.9, 140.5, | , 26.7, 11.4, 518.0, | ,  2000,  1928,  6000,  5837, | , -3.4, 212.9, 4.313, |, 13.2
3840.9, 140.0, | , 26.7, 11.5, 518.2, | ,  2000,  1925,  6000,  5860, | , -3.4, 202.6, 4.116, |, 13.3
3841.9, 140.2, | , 26.7, 11.7, 518.2, | ,  2000,  1934,  6000,  5876, | , -3.4, 197.9, 4.032, |, 13.4
3842.9, 140.4, | , 26.7, 12.3, 518.7, | ,  2000,  1929,  6000,  5837, | , -3.4, 201.8, 4.088, |, 13.9
3843.9, 140.4, | , 26.7, 12.2, 519.0, | ,  2000,  1928,  6000,  5874, | , -3.4, 218.9, 4.455, |, 13.9
3844.9, 140.3, | , 26.8, 11.0, 517.9, | ,  2000,  1930,  6000,  5844, | , -3.4, 221.1, 4.483, |, 12.1
3846.0, 140.1, | , 26.7, 11.5, 518.2, | ,  2000,  1927,  6000,  5844, | , -3.4, 215.5, 4.368, |, 13.3
3847.0, 141.7, | , 26.7, 6.6, 514.5, | ,  2000,  1926,  6000,  5845, | , -3.4, 197.5, 4.004, |, 8.8
3848.0, 139.9, | , 26.7, 12.1, 518.7, | ,  2000,  1932,  6000,  5854, | , -3.4, 200.1, 4.064, |, 13.5
3849.0, 140.0, | , 26.8, 12.1, 518.9, | ,  2000,  1927,  6000,  5873, | , -3.4, 200.5, 4.080, |, 13.6
3850.0, 140.2, | , 26.7, 11.0, 518.8, | ,  2000,  1928,  6000,  5841, | , -3.4, 216.8, 4.393, |, 13.5
3851.0, 140.2, | , 26.7, 12.6, 519.9, | ,  2000,  1926,  6000,  5836, | , -3.4, 231.3, 4.684, |, 14.4
3852.0, 141.2, | , 26.7, 6.1, 515.1, | ,  2000,  1933,  6000,  5864, | , -3.4, 204.8, 4.165, |, 8.8
3853.0, 139.9, | , 26.8, 12.0, 519.0, | ,  2000,  1928,  6000,  5817, | , -3.4, 202.2, 4.085, |, 13.4
3854.0, 140.4, | , 26.7, 12.6, 519.6, | ,  2000,  1923,  6000,  5876, | , -3.4, 221.9, 4.515, |, 14.3
3855.0, 140.2, | , 26.7, 10.7, 518.9, | ,  2000,  1932,  6000,  5837, | , -3.4, 211.6, 4.290, |, 12.7
3856.1, 139.9, | , 26.8, 11.9, 519.0, | ,  2000,  1927,  6000,  5848, | , -3.4, 206.9, 4.197, |, 13.5
3857.1, 141.4, | , 26.7, 6.3, 515.3, | ,  2000,  1927,  6000,  5880, | , -3.4, 227.1, 4.624, |, 9.0
3858.1, 140.3, | , 26.7, 12.6, 519.6, | ,  2000,  1926,  6000,  5830, | , -3.4, 203.9, 4.126, |, 14.0
3859.1, 139.9, | , 26.8, 12.1, 519.5, | ,  2000,  1924,  6000,  5852, | , -3.4, 201.8, 4.093, |, 13.5
3860.1, 140.1, | , 26.8, 11.2, 518.9, | ,  2000,  1928,  6000,  5828, | , -3.4, 207.8, 4.204, |, 12.8
3861.1, 140.1, | , 26.8, 12.2, 519.3, | ,  2000,  1933,  6000,  5848, | , -3.4, 210.8, 4.279, |, 13.4
3862.1, 140.3, | , 26.8, 12.6, 520.3, | ,  2000,  1929,  6000,  5845, | , -3.4, 239.5, 4.857, |, 14.1
3863.1, 140.1, | , 26.8, 11.8, 519.1, | ,  2000,  1928,  6000,  5858, | , -3.4, 213.3, 4.333, |, 13.4
3864.1, 140.0, | , 26.8, 11.9, 519.1, | ,  2000,  1926,  6000,  5839, | , -3.4, 206.9, 4.191, |, 13.2
3865.1, 140.4, | , 26.8, 11.8, 519.0, | ,  2000,  1929,  6000,  5842, | , -3.4, 209.5, 4.247, |, 13.2
3866.2, 140.1, | , 26.8, 12.1, 519.7, | ,  2000,  1934,  6000,  5888, | , -3.4, 222.3, 4.537, |, 13.5
3867.2, 140.1, | , 26.8, 12.2, 519.9, | ,  2000,  1930,  6000,  5850, | , -3.4, 207.3, 4.208, |, 13.5
3868.2, 140.3, | , 26.8, 12.6, 520.1, | ,  2000,  1929,  6000,  5848, | , -3.4, 209.9, 4.258, |, 14.1
3869.2, 140.2, | , 26.8, 12.1, 520.4, | ,  2000,  1932,  6000,  5893, | , -3.4, 236.0, 4.819, |, 13.4
3870.2, 140.1, | , 26.8, 11.0, 519.3, | ,  2000,  1927,  6000,  5805, | , -3.4, 215.9, 4.355, |, 13.1
3871.2, 139.9, | , 26.8, 12.0, 519.7, | ,  2000,  1922,  6000,  5850, | , -3.4, 245.5, 4.977, |, 13.3
3872.2, 140.0, | , 26.8, 12.0, 519.6, | ,  2000,  1928,  6000,  5870, | , -3.4, 217.2, 4.418, |, 13.5
3873.2, 141.1, | , 26.8, 7.1, 515.2, | ,  2000,  1926,  6000,  5840, | , -3.4, 218.5, 4.427, |, 9.0
3874.2, 139.9, | , 26.8, 12.0, 519.7, | ,  2000,  1929,  6000,  5851, | , -3.4, 214.2, 4.347, |, 13.4
3875.2, 140.3, | , 26.8, 11.3, 519.4, | ,  2000,  1931,  6000,  5863, | , -3.4, 208.6, 4.242, |, 12.8
3876.3, 140.4, | , 26.8, 12.6, 520.7, | ,  2000,  1929,  6000,  5851, | , -3.4, 207.3, 4.208, |, 13.9
3877.3, 139.9, | , 26.8, 12.0, 520.2, | ,  2000,  1926,  6000,  5839, | , -3.4, 236.5, 4.790, |, 13.2
3878.3, 141.0, | , 26.8, 6.8, 514.2, | ,  2000,  1925,  6000,  5830, | , -3.4, 209.5, 4.238, |, 7.5
3879.3, 140.3, | , 26.8, 12.6, 520.6, | ,  2000,  1929,  6000,  5850, | , -3.4, 245.5, 4.981, |, 13.9
3880.3, 140.2, | , 26.8, 10.8, 519.9, | ,  2000,  1930,  6000,  5851, | , -3.4, 214.2, 4.348, |, 12.7
3881.3, 140.1, | , 26.8, 12.0, 520.1, | ,  2000,  1930,  6000,  5854, | , -3.4, 207.3, 4.211, |, 13.7
3882.3, 140.0, | , 26.8, 12.1, 520.7, | ,  2000,  1927,  6000,  5867, | , -3.4, 227.9, 4.634, |, 13.5
3883.3, 141.6, | , 26.8, 6.8, 516.4, | ,  2000,  1927,  6000,  5827, | , -3.4, 215.1, 4.350, |, 9.1
3884.3, 140.0, | , 26.8, 12.0, 520.3, | ,  2000,  1929,  6000,  5846, | , -3.4, 218.5, 4.431, |, 13.5
3885.3, 140.2, | , 26.8, 11.3, 520.4, | ,  2000,  1928,  6000,  5847, | , -3.4, 223.2, 4.527, |, 12.8
3886.4, 140.0, | , 26.8, 12.0, 520.6, | ,  2000,  1932,  6000,  5868, | , -3.4, 223.6, 4.551, |, 13.5
3887.4, 140.4, | , 26.8, 12.7, 521.3, | ,  2000,  1925,  6000,  5840, | , -3.4, 238.2, 4.825, |, 14.1
3888.4, 140.0, | , 26.8, 12.0, 520.5, | ,  2000,  1926,  6000,  5840, | , -3.4, 234.3, 4.747, |, 13.5
3889.4, 140.3, | , 26.8, 12.7, 521.0, | ,  2000,  1924,  6000,  5859, | , -3.4, 217.6, 4.418, |, 13.9
3890.4, 140.6, | , 26.8, 11.8, 520.4, | ,  2000,  1935,  6000,  5878, | , -3.4, 213.3, 4.349, |, 13.2
3891.4, 139.9, | , 26.8, 12.2, 520.7, | ,  2000,  1928,  6000,  5823, | , -3.4, 224.5, 4.539, |, 13.6
3892.4, 140.0, | , 26.8, 11.7, 520.9, | ,  2000,  1930,  6000,  5867, | , -3.4, 217.6, 4.427, |, 13.5
3893.4, 140.5, | , 26.8, 12.5, 521.3, | ,  2000,  1928,  6000,  5871, | , -3.4, 216.3, 4.402, |, 13.8
3894.4, 140.0, | , 26.8, 12.1, 521.0, | ,  2000,  1932,  6000,  5844, | , -3.4, 218.1, 4.424, |, 13.5
3895.4, 140.1, | , 26.8, 11.0, 520.1, | ,  2000,  1930,  6000,  5846, | , -3.4, 235.6, 4.780, |, 12.7
3896.5, 140.0, | , 26.8, 11.9, 521.6, | ,  2000,  1929,  6000,  5841, | , -3.4, 226.2, 4.586, |, 13.9
3897.5, 140.4, | , 26.8, 12.7, 521.8, | ,  2000,  1930,  6000,  5863, | , -3.4, 224.1, 4.555, |, 14.0
3898.5, 140.0, | , 26.8, 12.0, 520.9, | ,  2000,  1925,  6000,  5832, | , -3.4, 226.6, 4.586, |, 13.6
3899.5, 141.2, | , 26.8, 6.7, 516.4, | ,  2000,  1923,  6000,  5857, | , -3.4, 245.5, 4.983, |, 7.3
3900.5, 140.7, | , 26.8, 11.7, 521.1, | ,  2000,  1934,  6000,  5844, | , -3.4, 223.2, 4.529, |, 13.3
3901.5, 139.9, | , 26.8, 12.0, 521.3, | ,  2000,  1926,  6000,  5835, | , -3.4, 233.1, 4.719, |, 13.5
3902.5, 139.9, | , 26.8, 12.1, 521.4, | ,  2000,  1928,  6000,  5841, | , -3.4, 234.3, 4.749, |, 13.5
3903.5, 139.9, | , 26.8, 12.0, 521.3, | ,  2000,  1924,  6000,  5836, | , -3.4, 221.9, 4.492, |, 13.4
3904.5, 142.3, | , 26.8, 2.8, 514.0, | ,  2000,  1928,  6000,  5864, | , -3.4, 225.3, 4.581, |, 5.4
3905.5, 140.3, | , 26.8, 11.2, 521.1, | ,  2000,  1929,  6000,  5851, | , -3.4, 233.5, 4.739, |, 12.8
3906.6, 140.1, | , 26.8, 11.9, 521.6, | ,  2000,  1930,  6000,  5878, | , -3.4, 248.9, 5.070, |, 13.4
3907.6, 140.0, | , 26.8, 11.9, 522.0, | ,  2000,  1927,  6000,  5870, | , -3.4, 226.2, 4.601, |, 13.3
3908.6, 140.3, | , 26.8, 12.5, 522.4, | ,  2000,  1930,  6000,  5830, | , -3.4, 224.9, 4.553, |, 14.0
3909.6, 140.1, | , 26.8, 12.1, 520.1, | ,  2000,  1933,  6000,  5879, | , -3.4, 235.6, 4.802, |, 13.5
3910.6, 140.1, | , 26.8, 10.7, 521.9, | ,  2000,  1928,  6000,  5838, | , -3.4, 253.6, 5.138, |, 13.4
3911.6, 140.3, | , 26.8, 12.7, 521.3, | ,  2000,  1926,  6000,  5871, | , -3.4, 223.6, 4.549, |, 14.1
3912.6, 140.3, | , 26.8, 12.5, 522.6, | ,  2000,  1929,  6000,  5830, | , -3.4, 222.3, 4.501, |, 14.1
3913.6, 139.9, | , 26.8, 12.0, 522.1, | ,  2000,  1925,  6000,  5851, | , -3.4, 224.9, 4.562, |, 13.4
3914.6, 139.9, | , 26.8, 12.0, 522.0, | ,  2000,  1924,  6000,  5854, | , -3.4, 221.5, 4.494, |, 13.6
3915.6, 140.2, | , 26.8, 11.2, 521.6, | ,  2000,  1926,  6000,  5845, | , -3.4, 227.1, 4.603, |, 12.1
3916.6, 140.0, | , 26.8, 12.0, 522.1, | ,  2000,  1929,  6000,  5871, | , -3.4, 231.3, 4.707, |, 13.5
3917.7, 140.0, | , 26.8, 11.9, 522.3, | ,  2000,  1931,  6000,  5840, | , -3.4, 228.3, 4.629, |, 13.3
3918.7, 140.3, | , 26.8, 11.3, 522.1, | ,  2000,  1929,  6000,  5857, | , -3.4, 223.6, 4.542, |, 12.8
3919.7, 140.0, | , 26.8, 11.6, 522.3, | ,  2000,  1931,  6000,  5842, | , -3.4, 248.0, 5.030, |, 13.3
3920.7, 140.6, | , 26.8, 10.1, 521.6, | ,  2000,  1924,  6000,  5871, | , -3.4, 225.3, 4.582, |, 12.6
3921.7, 140.0, | , 26.8, 12.4, 522.8, | ,  2000,  1923,  6000,  5851, | , -3.4,  36.8, 0.747, |, 13.9
3922.7, 140.3, | , 26.8, 12.0, 523.1, | ,  2000,  1931,  6000,  5863, | , -3.4,  24.0, 0.488, |, 13.6
3923.7, 140.1, | , 26.8, 11.6, 522.2, | ,  2000,  1929,  6000,  5861, | , -3.4,  22.7, 0.461, |, 13.0
3924.7, 140.1, | , 26.8, 11.8, 522.5, | ,  2000,  1931,  6000,  5850, | , -3.4,  20.1, 0.408, |, 13.3
3925.7, 141.9, | , 26.8, 5.3, 517.2, | ,  2000,  1926,  6000,  5852, | , -3.4,  19.7, 0.399, |, 9.1
3926.7, 140.5, | , 26.8, 12.4, 522.9, | ,  2000,  1931,  6000,  5865, | , -3.4,  41.5, 0.845, |, 13.9
3927.8, 140.1, | , 26.8, 11.3, 522.3, | ,  2000,  1928,  6000,  5856, | , -3.4,  31.7, 0.643, |, 13.2
3928.8, 140.0, | , 26.8, 11.8, 523.5, | ,  2000,  1934,  6000,  5851, | , -3.4,  34.7, 0.704, |, 13.7
3929.8, 140.4, | , 26.8, 12.3, 523.3, | ,  2000,  1928,  6000,  5870, | , -3.4,  39.0, 0.793, |, 13.8
3930.8, 141.2, | , 26.8, 5.8, 518.3, | ,  2000,  1926,  6000,  5830, | , -3.4,  67.2, 1.361, |, 8.0
3931.8, 140.3, | , 26.8, 10.6, 522.9, | ,  2000,  1932,  6000,  5853, | , -3.4,  50.1, 1.018, |, 13.0
3932.8, 140.5, | , 26.8, 12.5, 523.6, | ,  2000,  1929,  6000,  5871, | , -3.4,  52.2, 1.063, |, 13.8
3933.8, 140.0, | , 26.8, 11.7, 522.9, | ,  2000,  1924,  6000,  5832, | , -3.4,  58.7, 1.187, |, 13.2
3934.8, 139.9, | , 26.8, 12.0, 522.7, | ,  2000,  1929,  6000,  5834, | , -3.4,  74.5, 1.510, |, 13.4
3935.9, 140.3, | , 26.8, 12.6, 523.9, | ,  2000,  1927,  6000,  5860, | , -3.4,  66.4, 1.349, |, 14.1
3936.9, 140.6, | , 26.8, 12.1, 523.4, | ,  2000,  1932,  6000,  5875, | , -3.4,  76.7, 1.562, |, 13.7
3937.9, 139.9, | , 26.8, 12.0, 523.7, | ,  2000,  1928,  6000,  5816, | , -3.4,  77.1, 1.558, |, 13.6
3938.9, 140.0, | , 26.8, 12.0, 523.6, | ,  2000,  1928,  6000,  5863, | , -3.4,  83.1, 1.689, |, 13.5
3939.9, 140.2, | , 26.8, 12.8, 523.9, | ,  2000,  1924,  6000,  5843, | , -3.4,  86.1, 1.745, |, 14.1
3940.9, 140.4, | , 26.8, 12.5, 523.9, | ,  2000,  1921,  6000,  5853, | , -3.4,  92.5, 1.877, |, 13.9
3941.9, 140.3, | , 26.8, 11.2, 523.3, | ,  2000,  1931,  6000,  5830, | , -3.4, 101.5, 2.056, |, 12.8
3942.9, 140.4, | , 26.8, 12.7, 524.2, | ,  2000,  1931,  6000,  5851, | , -3.4,  99.4, 2.018, |, 14.2
3943.9, 140.3, | , 26.8, 12.5, 524.3, | ,  2000,  1927,  6000,  5815, | , -3.4, 114.8, 2.319, |, 13.8
3944.9, 140.0, | , 26.8, 11.9, 524.4, | ,  2000,  1929,  6000,  5842, | , -3.4, 106.7, 2.163, |, 13.5
3945.9, 140.2, | , 26.8, 12.0, 524.3, | ,  2000,  1934,  6000,  5882, | , -3.4, 114.4, 2.332, |, 13.4
3947.0, 141.7, | , 26.8, 6.9, 520.4, | ,  2000,  1925,  6000,  5826, | , -3.4, 117.4, 2.374, |, 7.2
3948.0, 140.0, | , 26.8, 11.9, 524.3, | ,  2000,  1924,  6000,  5848, | , -3.4, 139.2, 2.823, |, 13.5
