Repository: jdhuang-csm/Ru-BCA

## Methods
* (BaO)<sub>x</sub>-(CaO)<sub>y</sub>-(Al<sub>2</sub>O<sub>3</sub>)<sub>1-x-y</sub> (BCA) catalyst supports were synthesized via sol-gel and solid-state methods. 
* Ru/BCA catalysts were prepared via incipient wetness impregnation to achieve 1 wt. % Ru loading.
* Ammonia synthesis rates were measured for Ru/BCA catalysts in a packed-bed reactor at 480-600<sup>o</sup>C, 10 bar, and space velocities up to 1.3 x 10<sup>6</sup> ml g<sub>cat</sub><sup>-1</sup> h<sup>-1</sup>.
* A machine learning (ML) model was employed to improve understanding of the behavior of Ru/BCA catalysts.
* A microkinetic model was developed to describe the best-performing catalyst.

File: data/init_files_Cadigan/BCA311.txt (part 10 of 42)
********** Start test **********
Elapsed time, Pressure, | , LJtemp(C), Inner-Temp, Outer-Temp, | , N2-set, N2-flow, H2-set, H2-flow, | , pH, NH3_ppm, NH3_Prod_rate, |, In222Temp
3601.4, 138.2, | , 22.9, 0.0, 435.8, | ,  1000,   956,  3000,  2926, | , -3.4, 275.0, 2.856, |, 0.0
3602.4, 138.5, | , 22.9, 0.0, 436.1, | ,  1000,   954,  3000,  2926, | , -3.4, 305.9, 3.174, |, 0.0
3603.4, 138.7, | , 22.9, 0.0, 431.1, | ,  1000,   948,  3000,  2919, | , -3.4, 314.5, 3.252, |, 0.0
3604.4, 138.6, | , 22.9, 0.0, 435.6, | ,  1000,   956,  3000,  2944, | , -3.4, 281.5, 2.936, |, 0.0
3605.4, 138.7, | , 22.9, 0.0, 436.3, | ,  1000,   951,  3000,  2949, | , -3.4, 281.9, 2.940, |, 0.0
3606.4, 138.2, | , 22.9, 0.0, 436.1, | ,  1000,   955,  3000,  2925, | , -3.4, 284.5, 2.951, |, 0.0
3607.4, 138.1, | , 22.9, 0.0, 436.3, | ,  1000,   950,  3000,  2920, | , -3.4, 287.9, 2.980, |, 0.0
3608.5, 139.3, | , 22.9, 0.0, 432.0, | ,  1000,   958,  3000,  2933, | , -3.4, 279.8, 2.911, |, 0.0
3609.5, 138.2, | , 22.9, 0.0, 435.9, | ,  1000,   956,  3000,  2949, | , -3.4, 290.5, 3.034, |, 0.0
3610.5, 138.3, | , 22.9, 0.0, 436.0, | ,  1000,   957,  3000,  2916, | , -3.4, 313.6, 3.248, |, 0.0
3611.5, 138.1, | , 22.9, 0.0, 436.4, | ,  1000,   960,  3000,  2937, | , -3.4, 292.6, 3.050, |, 0.0
3612.5, 138.5, | , 22.9, 0.0, 437.1, | ,  1000,   954,  3000,  2930, | , -3.4, 290.9, 3.022, |, 0.0
3613.5, 138.1, | , 22.9, 0.0, 436.8, | ,  1000,   957,  3000,  2942, | , -3.4, 292.6, 3.051, |, 0.0
3614.5, 138.1, | , 22.9, 0.0, 436.9, | ,  1000,   960,  3000,  2925, | , -3.4, 320.9, 3.333, |, 0.0
3615.5, 138.5, | , 22.9, 0.0, 437.7, | ,  1000,   959,  3000,  2936, | , -3.4, 299.9, 3.124, |, 0.0
3616.5, 138.6, | , 22.9, 0.0, 437.7, | ,  1000,   957,  3000,  2935, | , -3.4, 292.2, 3.041, |, 0.0
3617.5, 138.3, | , 22.9, 0.0, 437.4, | ,  1000,   951,  3000,  2943, | , -3.4, 290.9, 3.030, |, 0.0
3618.6, 138.2, | , 22.9, 0.0, 437.9, | ,  1000,   955,  3000,  2944, | , -3.4, 300.3, 3.131, |, 0.0
3619.6, 138.7, | , 22.9, 0.0, 437.4, | ,  1000,   955,  3000,  2918, | , -3.4, 290.0, 3.003, |, 0.0
3620.6, 138.3, | , 22.9, 0.0, 438.0, | ,  1000,   956,  3000,  2930, | , -3.4, 288.7, 3.001, |, 0.0
3621.6, 138.1, | , 22.9, 0.0, 438.1, | ,  1000,   949,  3000,  2925, | , -3.4, 315.7, 3.271, |, 0.0
3622.6, 138.7, | , 22.9, 0.0, 438.3, | ,  1000,   954,  3000,  2944, | , -3.4, 302.9, 3.157, |, 0.0
3623.6, 138.2, | , 22.9, 0.0, 438.4, | ,  1000,   958,  3000,  2928, | , -3.4, 299.5, 3.112, |, 0.0
3624.6, 138.4, | , 22.9, 0.0, 437.5, | ,  1000,   953,  3000,  2933, | , -3.4, 296.0, 3.077, |, 0.0
3625.6, 138.2, | , 22.9, 0.0, 438.3, | ,  1000,   954,  3000,  2920, | , -3.4, 298.6, 3.094, |, 0.0
3626.6, 138.4, | , 22.9, 0.0, 439.1, | ,  1000,   953,  3000,  2896, | , -3.4, 299.0, 3.078, |, 0.0
3627.6, 138.6, | , 22.9, 0.0, 438.6, | ,  1000,   955,  3000,  2935, | , -3.4, 306.3, 3.187, |, 0.0
3628.6, 138.1, | , 22.9, 0.0, 439.0, | ,  1000,   955,  3000,  2925, | , -3.4, 305.0, 3.165, |, 0.0
3629.7, 139.0, | , 22.9, 0.0, 434.4, | ,  1000,   951,  3000,  2937, | , -3.4, 299.0, 3.109, |, 0.0
3630.7, 138.7, | , 22.9, 0.0, 439.3, | ,  1000,   960,  3000,  2922, | , -3.4, 310.2, 3.220, |, 0.0
3631.7, 138.2, | , 22.9, 0.0, 439.1, | ,  1000,   951,  3000,  2916, | , -3.4, 300.3, 3.106, |, 0.0
3632.7, 138.1, | , 22.9, 0.0, 438.6, | ,  1000,   948,  3000,  2921, | , -3.4, 302.0, 3.125, |, 0.0
3633.7, 138.4, | , 22.9, 0.0, 439.3, | ,  1000,   946,  3000,  2920, | , -3.4, 335.4, 3.468, |, 0.0
3634.7, 139.0, | , 22.9, 0.0, 431.9, | ,  1000,   955,  3000,  2940, | , -3.4, 304.6, 3.173, |, 0.0
3635.7, 138.2, | , 22.9, 0.0, 438.5, | ,  1000,   949,  3000,  2950, | , -3.4, 304.6, 3.176, |, 0.0
3636.7, 138.2, | , 22.9, 0.0, 440.0, | ,  1000,   959,  3000,  2936, | , -3.4, 303.3, 3.160, |, 0.0
3637.7, 138.1, | , 22.9, 0.0, 439.7, | ,  1000,   958,  3000,  2929, | , -3.4, 309.3, 3.216, |, 0.0
3638.8, 138.2, | , 22.9, 0.0, 440.1, | ,  1000,   952,  3000,  2912, | , -3.4, 308.5, 3.187, |, 0.0
3639.8, 138.1, | , 22.9, 0.0, 439.9, | ,  1000,   955,  3000,  2950, | , -3.4, 303.7, 3.172, |, 0.0
3640.8, 138.7, | , 22.9, 0.0, 439.8, | ,  1000,   953,  3000,  2922, | , -3.4, 303.3, 3.144, |, 0.0
3641.8, 138.7, | , 22.9, 0.0, 440.4, | ,  1000,   951,  3000,  2930, | , -3.4, 317.5, 3.295, |, 0.0
3642.8, 138.2, | , 22.9, 0.0, 440.1, | ,  1000,   956,  3000,  2939, | , -3.4, 330.7, 3.445, |, 0.0
3643.8, 138.7, | , 22.9, 0.0, 440.6, | ,  1000,   957,  3000,  2953, | , -3.4, 311.0, 3.252, |, 0.0
3644.8, 138.6, | , 22.9, 0.0, 440.5, | ,  1000,   959,  3000,  2938, | , -3.4, 311.9, 3.250, |, 0.0
3645.8, 138.2, | , 22.9, 0.0, 439.2, | ,  1000,   952,  3000,  2918, | , -3.4, 324.3, 3.357, |, 0.0
3646.8, 138.1, | , 22.9, 0.0, 440.1, | ,  1000,   957,  3000,  2929, | , -3.4, 315.7, 3.281, |, 0.0
3647.8, 138.5, | , 22.9, 0.0, 440.6, | ,  1000,   955,  3000,  2936, | , -3.4, 311.5, 3.241, |, 0.0
3648.9, 138.6, | , 22.9, 0.0, 440.6, | ,  1000,   949,  3000,  2920, | , -3.4, 312.3, 3.232, |, 0.0
3649.9, 138.2, | , 22.9, 0.0, 440.4, | ,  1000,   955,  3000,  2924, | , -3.4, 313.6, 3.253, |, 0.0
3650.9, 138.8, | , 22.9, 0.0, 440.2, | ,  1000,   958,  3000,  2931, | , -3.4, 317.5, 3.302, |, 0.0
3651.9, 138.6, | , 22.9, 0.0, 441.0, | ,  1000,   951,  3000,  2931, | , -3.4, 317.9, 3.300, |, 0.0
3652.9, 138.2, | , 22.9, 0.0, 441.2, | ,  1000,   961,  3000,  2946, | , -3.4, 325.2, 3.397, |, 0.0
3653.9, 138.3, | , 22.9, 0.0, 440.8, | ,  1000,   949,  3000,  2931, | , -3.4, 321.7, 3.339, |, 0.0
3654.9, 138.7, | , 22.9, 0.0, 441.4, | ,  1000,   959,  3000,  2922, | , -3.4, 340.2, 3.530, |, 0.0
3655.9, 139.7, | , 22.9, 0.0, 435.6, | ,  1000,   958,  3000,  2947, | , -3.4, 343.2, 3.584, |, 0.0
3656.9, 138.1, | , 22.9, 0.0, 441.4, | ,  1000,   960,  3000,  2906, | , -3.4, 349.2, 3.609, |, 0.0
3657.9, 138.2, | , 22.9, 0.0, 441.8, | ,  1000,   957,  3000,  2932, | , -3.4, 317.9, 3.306, |, 0.0
3658.9, 138.5, | , 22.9, 0.0, 442.1, | ,  1000,   951,  3000,  2936, | , -3.4, 323.5, 3.362, |, 0.0
3660.0, 138.1, | , 22.9, 0.0, 442.2, | ,  1000,   960,  3000,  2904, | , -3.4, 320.9, 3.316, |, 0.0
3661.0, 139.2, | , 22.9, 0.0, 434.1, | ,  1000,   956,  3000,  2918, | , -3.4, 323.0, 3.346, |, 0.0
3662.0, 138.4, | , 22.9, 0.0, 441.4, | ,  1000,   953,  3000,  2933, | , -3.4, 323.5, 3.362, |, 0.0
3663.0, 138.3, | , 22.9, 0.0, 442.2, | ,  1000,   955,  3000,  2918, | , -3.4, 325.6, 3.372, |, 0.0
3664.0, 138.2, | , 22.9, 0.0, 442.3, | ,  1000,   957,  3000,  2904, | , -3.4, 325.2, 3.358, |, 0.0
3665.0, 138.2, | , 22.9, 0.0, 442.5, | ,  1000,   954,  3000,  2926, | , -3.4, 356.9, 3.702, |, 0.0
3666.0, 138.6, | , 22.9, 0.0, 437.3, | ,  1000,   949,  3000,  2918, | , -3.4, 331.2, 3.425, |, 0.0
3667.0, 138.7, | , 22.9, 0.0, 442.4, | ,  1000,   955,  3000,  2922, | , -3.4, 326.5, 3.385, |, 0.0
3668.0, 138.2, | , 22.9, 0.0, 443.1, | ,  1000,   956,  3000,  2915, | , -3.4, 345.3, 3.575, |, 0.0
3669.0, 138.5, | , 22.9, 0.0, 443.1, | ,  1000,   956,  3000,  2920, | , -3.4, 342.7, 3.553, |, 0.0
3670.1, 138.5, | , 22.9, 0.0, 443.1, | ,  1000,   959,  3000,  2914, | , -3.4, 326.0, 3.377, |, 0.0
3671.1, 138.2, | , 22.9, 0.0, 442.3, | ,  1000,   955,  3000,  2938, | , -3.4, 357.3, 3.720, |, 0.0
3672.1, 138.3, | , 23.0, 0.0, 442.4, | ,  1000,   957,  3000,  2939, | , -3.4, 337.6, 3.517, |, 0.0
3673.1, 138.5, | , 22.9, 0.0, 443.4, | ,  1000,   956,  3000,  2911, | , -3.4, 364.2, 3.766, |, 0.0
3674.1, 138.5, | , 22.9, 0.0, 443.7, | ,  1000,   955,  3000,  2917, | , -3.4, 335.0, 3.469, |, 0.0
3675.1, 138.1, | , 22.9, 0.0, 443.2, | ,  1000,   958,  3000,  2911, | , -3.4, 337.6, 3.493, |, 0.0
3676.1, 138.1, | , 23.0, 0.0, 443.4, | ,  1000,   960,  3000,  2941, | , -3.4, 335.4, 3.500, |, 0.0
3677.1, 138.6, | , 22.9, 0.0, 442.8, | ,  1000,   950,  3000,  2937, | , -3.4, 363.7, 3.781, |, 0.0
3678.1, 138.5, | , 22.9, 0.0, 443.6, | ,  1000,   960,  3000,  2933, | , -3.4, 366.3, 3.813, |, 0.0
3679.1, 138.2, | , 23.0, 0.0, 444.0, | ,  1000,   960,  3000,  2920, | , -3.4, 334.2, 3.468, |, 0.0
3680.2, 138.2, | , 23.0, 0.0, 444.2, | ,  1000,   956,  3000,  2922, | , -3.4, 344.9, 3.577, |, 0.0
3681.2, 138.7, | , 23.0, 0.0, 444.4, | ,  1000,   960,  3000,  2933, | , -3.4, 373.6, 3.889, |, 0.0
3682.2, 139.1, | , 22.9, 0.0, 438.2, | ,  1000,   948,  3000,  2921, | , -3.4, 355.6, 3.678, |, 0.0
3683.2, 138.3, | , 23.0, 0.0, 444.7, | ,  1000,   950,  3000,  2937, | , -3.4, 343.6, 3.572, |, 0.0
3684.2, 138.4, | , 23.0, 0.0, 444.7, | ,  1000,   955,  3000,  2914, | , -3.4, 344.4, 3.564, |, 0.0
3685.2, 138.2, | , 23.0, 0.0, 444.7, | ,  1000,   956,  3000,  2922, | , -3.4, 342.7, 3.554, |, 0.0
3686.2, 138.0, | , 23.0, 0.0, 444.8, | ,  1000,   951,  3000,  2914, | , -3.4, 344.4, 3.560, |, 0.0
3687.2, 138.9, | , 22.9, 0.0, 439.5, | ,  1000,   954,  3000,  2917, | , -3.4, 366.3, 3.791, |, 0.0
3688.2, 138.8, | , 23.0, 0.0, 444.0, | ,  1000,   953,  3000,  2941, | , -3.4, 350.9, 3.653, |, 0.0
3689.2, 138.2, | , 23.0, 0.0, 445.4, | ,  1000,   959,  3000,  2943, | , -3.4, 353.0, 3.684, |, 0.0
3690.3, 138.1, | , 23.0, 0.0, 445.7, | ,  1000,   959,  3000,  2926, | , -3.4, 359.9, 3.739, |, 0.0
3691.3, 138.6, | , 23.0, 0.0, 445.4, | ,  1000,   956,  3000,  2938, | , -3.4, 349.2, 3.636, |, 0.0
3692.3, 139.2, | , 23.0, 0.0, 441.0, | ,  1000,   956,  3000,  2942, | , -3.4, 347.9, 3.627, |, 0.0
3693.3, 138.4, | , 23.0, 0.0, 444.4, | ,  1000,   959,  3000,  2914, | , -3.4, 355.2, 3.679, |, 0.0
3694.3, 138.2, | , 23.0, 0.0, 445.7, | ,  1000,   954,  3000,  2940, | , -3.4, 373.6, 3.890, |, 0.0
3695.3, 138.1, | , 23.0, 0.0, 445.9, | ,  1000,   958,  3000,  2933, | , -3.4, 352.6, 3.669, |, 0.0
3696.3, 138.2, | , 23.0, 0.0, 445.9, | ,  1000,   956,  3000,  2929, | , -3.4, 365.4, 3.797, |, 0.0
3697.3, 138.2, | , 23.0, 0.0, 445.9, | ,  1000,   954,  3000,  2941, | , -3.4, 354.7, 3.694, |, 0.0
3698.3, 138.7, | , 23.0, 0.0, 445.0, | ,  1000,   952,  3000,  2943, | , -3.4, 350.9, 3.655, |, 0.0
3699.3, 138.6, | , 23.0, 0.0, 446.1, | ,  1000,   957,  3000,  2941, | , -3.4, 352.2, 3.670, |, 0.0
3700.4, 138.1, | , 23.0, 0.0, 446.1, | ,  1000,   952,  3000,  2917, | , -3.4, 381.7, 3.949, |, 0.0
3701.4, 138.1, | , 23.0, 0.0, 446.6, | ,  1000,   957,  3000,  2929, | , -3.4, 361.6, 3.757, |, 0.0
3702.4, 138.4, | , 23.0, 0.0, 446.4, | ,  1000,   950,  3000,  2911, | , -3.4, 380.9, 3.932, |, 0.0
3703.4, 138.7, | , 23.0, 0.0, 445.8, | ,  1000,   952,  3000,  2927, | , -3.4, 357.3, 3.707, |, 0.0
3704.4, 138.2, | , 23.0, 0.0, 446.4, | ,  1000,   959,  3000,  2932, | , -3.4, 359.0, 3.735, |, 0.0
3705.4, 138.2, | , 23.0, 0.0, 446.6, | ,  1000,   961,  3000,  2936, | , -3.4, 359.4, 3.746, |, 0.0
3706.4, 138.7, | , 23.0, 0.0, 447.2, | ,  1000,   959,  3000,  2941, | , -3.4, 382.1, 3.985, |, 0.0
3707.4, 138.1, | , 23.0, 0.0, 446.9, | ,  1000,   952,  3000,  2922, | , -3.4, 366.3, 3.794, |, 0.0
3708.4, 138.3, | , 23.0, 0.0, 445.7, | ,  1000,   948,  3000,  2922, | , -3.4, 396.3, 4.102, |, 0.0
3709.4, 138.5, | , 23.0, 0.0, 447.0, | ,  1000,   950,  3000,  2924, | , -3.4, 367.6, 3.808, |, 0.0
3710.4, 138.6, | , 23.0, 0.0, 447.5, | ,  1000,   954,  3000,  2937, | , -3.4, 377.9, 3.932, |, 0.0
3711.5, 138.2, | , 23.0, 0.0, 447.5, | ,  1000,   955,  3000,  2921, | , -3.4, 365.9, 3.793, |, 0.0
3712.5, 138.3, | , 23.0, 0.0, 447.6, | ,  1000,   950,  3000,  2927, | , -3.4, 368.4, 3.820, |, 0.0
3713.5, 139.5, | , 23.0, 0.0, 443.2, | ,  1000,   953,  3000,  2931, | , -3.4, 397.1, 4.125, |, 0.0
3714.5, 138.3, | , 23.0, 0.0, 446.9, | ,  1000,   955,  3000,  2935, | , -3.4, 368.9, 3.837, |, 0.0
3715.5, 138.2, | , 23.0, 0.0, 447.8, | ,  1000,   955,  3000,  2936, | , -3.4, 368.9, 3.838, |, 0.0
3716.5, 138.2, | , 23.0, 0.0, 447.7, | ,  1000,   951,  3000,  2941, | , -3.4, 368.4, 3.835, |, 0.0
3717.5, 138.6, | , 23.0, 0.0, 448.1, | ,  1000,   955,  3000,  2926, | , -3.4, 368.4, 3.824, |, 0.0
3718.5, 138.8, | , 23.0, 0.0, 443.2, | ,  1000,   952,  3000,  2900, | , -3.4, 364.6, 3.755, |, 0.0
3719.5, 138.2, | , 23.0, 0.0, 447.9, | ,  1000,   954,  3000,  2923, | , -3.4, 368.9, 3.824, |, 0.0
3720.5, 138.7, | , 23.0, 0.0, 448.8, | ,  1000,   958,  3000,  2923, | , -3.4, 370.2, 3.841, |, 0.0
3721.6, 138.2, | , 23.0, 0.0, 448.2, | ,  1000,   952,  3000,  2912, | , -3.4, 363.7, 3.759, |, 0.0
3722.6, 138.2, | , 23.0, 0.0, 448.6, | ,  1000,   956,  3000,  2943, | , -3.4, 363.3, 3.788, |, 0.0
3723.6, 138.5, | , 23.0, 0.0, 448.9, | ,  1000,   951,  3000,  2928, | , -3.4, 368.4, 3.821, |, 0.0
3724.6, 138.7, | , 23.0, 0.0, 448.0, | ,  1000,   953,  3000,  2918, | , -3.4, 364.2, 3.770, |, 0.0
3725.6, 138.1, | , 23.0, 0.0, 448.7, | ,  1000,   952,  3000,  2922, | , -3.4, 368.0, 3.813, |, 0.0
3726.6, 138.0, | , 23.0, 0.0, 449.2, | ,  1000,   944,  3000,  2922, | , -3.4, 368.4, 3.810, |, 0.0
3727.6, 138.6, | , 23.0, 0.0, 449.6, | ,  1000,   955,  3000,  2930, | , -3.4, 367.6, 3.819, |, 0.0
3728.6, 138.7, | , 23.0, 0.0, 449.4, | ,  1000,   955,  3000,  2958, | , -3.4, 369.7, 3.869, |, 0.0
3729.6, 138.2, | , 23.0, 0.0, 448.4, | ,  1000,   961,  3000,  2918, | , -3.4, 398.0, 4.129, |, 0.0
3730.6, 138.0, | , 23.0, 0.0, 449.4, | ,  1000,   950,  3000,  2911, | , -3.4, 375.3, 3.876, |, 0.0
3731.6, 138.5, | , 23.0, 0.0, 449.6, | ,  1000,   952,  3000,  2916, | , -3.4, 365.9, 3.784, |, 0.0
3732.7, 138.6, | , 23.0, 0.0, 450.4, | ,  1000,   957,  3000,  2923, | , -3.4, 374.0, 3.881, |, 0.0
3733.7, 138.4, | , 23.0, 0.0, 449.0, | ,  1000,   955,  3000,  2944, | , -3.4,  54.8, 0.572, |, 0.0
3734.7, 138.7, | , 23.0, 0.0, 449.6, | ,  1000,   950,  3000,  2915, | , -3.4,  62.5, 0.647, |, 0.0
3735.7, 138.5, | , 23.0, 0.0, 450.1, | ,  1000,   948,  3000,  2902, | , -3.4,  78.0, 0.803, |, 0.0
3736.7, 138.2, | , 23.0, 0.0, 450.1, | ,  1000,   955,  3000,  2941, | , -3.4,  85.2, 0.888, |, 0.0
3737.7, 138.2, | , 23.0, 0.0, 450.0, | ,  1000,   955,  3000,  2937, | , -3.4, 104.9, 1.092, |, 0.0
3738.7, 138.5, | , 23.0, 0.0, 450.3, | ,  1000,   958,  3000,  2926, | , -3.4, 113.1, 1.175, |, 0.0
3739.7, 139.0, | , 23.0, 0.0, 444.1, | ,  1000,   955,  3000,  2935, | , -3.4, 116.5, 1.212, |, 0.0
3740.7, 138.2, | , 23.0, 0.0, 450.0, | ,  1000,   955,  3000,  2934, | , -3.4, 135.8, 1.413, |, 0.0
3741.8, 138.2, | , 23.0, 0.0, 450.3, | ,  1000,   955,  3000,  2937, | , -3.4, 142.6, 1.485, |, 0.0
3742.8, 138.5, | , 23.0, 0.0, 450.8, | ,  1000,   956,  3000,  2906, | , -3.4, 156.8, 1.620, |, 0.0
3743.8, 138.3, | , 23.0, 0.0, 450.2, | ,  1000,   953,  3000,  2936, | , -3.4, 167.9, 1.747, |, 0.0
3744.8, 138.9, | , 23.0, 0.0, 446.0, | ,  1000,   955,  3000,  2923, | , -3.4, 174.4, 1.809, |, 0.0
3745.8, 138.7, | , 23.0, 0.0, 450.5, | ,  1000,   961,  3000,  2908, | , -3.4, 186.8, 1.933, |, 0.0
3746.8, 138.6, | , 23.0, 0.0, 451.1, | ,  1000,   954,  3000,  2935, | , -3.4, 207.8, 2.161, |, 0.0
3747.8, 138.2, | , 23.0, 0.0, 450.8, | ,  1000,   959,  3000,  2938, | , -3.4, 215.9, 2.250, |, 0.0
3748.8, 138.2, | , 23.0, 0.0, 451.2, | ,  1000,   961,  3000,  2920, | , -3.4, 228.8, 2.374, |, 0.0
3749.8, 138.6, | , 23.0, 0.0, 451.9, | ,  1000,   951,  3000,  2918, | , -3.4, 237.3, 2.456, |, 0.0
3750.8, 138.2, | , 23.0, 0.0, 450.9, | ,  1000,   957,  3000,  2933, | , -3.4, 254.5, 2.647, |, 0.0
3751.8, 138.1, | , 23.0, 0.0, 451.5, | ,  1000,   954,  3000,  2936, | , -3.4, 265.2, 2.759, |, 0.0
3752.8, 138.3, | , 23.0, 0.0, 451.8, | ,  1000,   948,  3000,  2929, | , -3.4, 289.2, 2.999, |, 0.0
3753.9, 138.4, | , 23.0, 0.0, 452.1, | ,  1000,   953,  3000,  2933, | , -3.4, 310.2, 3.223, |, 0.0
3754.9, 138.1, | , 23.0, 0.0, 451.9, | ,  1000,   953,  3000,  2924, | , -3.4, 310.6, 3.220, |, 0.0
3755.9, 138.3, | , 23.0, 0.0, 451.7, | ,  1000,   952,  3000,  2949, | , -3.4, 304.2, 3.173, |, 0.0
3756.9, 138.6, | , 23.0, 0.0, 452.1, | ,  1000,   955,  3000,  2922, | , -3.4, 312.7, 3.242, |, 0.0
3757.9, 138.6, | , 23.0, 0.0, 452.6, | ,  1000,   958,  3000,  2922, | , -3.4, 347.9, 3.610, |, 0.0
3758.9, 138.2, | , 23.0, 0.0, 452.3, | ,  1000,   952,  3000,  2937, | , -3.4, 335.0, 3.484, |, 0.0
3759.9, 138.2, | , 23.0, 0.0, 452.3, | ,  1000,   950,  3000,  2929, | , -3.4, 341.0, 3.538, |, 0.0
3760.9, 138.7, | , 23.0, 0.0, 452.1, | ,  1000,   956,  3000,  2929, | , -3.4, 351.7, 3.655, |, 0.0
3761.9, 138.1, | , 23.0, 0.0, 452.5, | ,  1000,   956,  3000,  2916, | , -3.4, 355.6, 3.682, |, 0.0
3763.0, 138.0, | , 23.0, 0.0, 452.6, | ,  1000,   949,  3000,  2919, | , -3.4, 364.6, 3.772, |, 0.0
3764.0, 138.7, | , 23.0, 0.0, 453.1, | ,  1000,   951,  3000,  2942, | , -3.4, 405.3, 4.219, |, 0.0
3765.0, 138.2, | , 23.0, 0.0, 452.8, | ,  1000,   950,  3000,  2937, | , -3.4, 376.6, 3.914, |, 0.0
3766.0, 139.0, | , 23.0, 0.0, 446.7, | ,  1000,   949,  3000,  2932, | , -3.4, 383.0, 3.975, |, 0.0
3767.0, 138.0, | , 23.0, 0.0, 453.1, | ,  1000,   954,  3000,  2911, | , -3.4, 398.4, 4.118, |, 0.0
3768.0, 138.6, | , 23.0, 0.0, 453.1, | ,  1000,   956,  3000,  2926, | , -3.4, 421.1, 4.372, |, 0.0
3769.0, 138.1, | , 23.0, 0.0, 452.9, | ,  1000,   948,  3000,  2922, | , -3.4, 395.9, 4.097, |, 0.0
3770.0, 138.1, | , 23.0, 0.0, 453.1, | ,  1000,   958,  3000,  2925, | , -3.4, 399.3, 4.146, |, 0.0
3771.0, 139.3, | , 23.0, 0.0, 448.8, | ,  1000,   956,  3000,  2954, | , -3.4, 411.3, 4.300, |, 0.0
3772.1, 138.2, | , 23.0, 0.0, 452.4, | ,  1000,   958,  3000,  2911, | , -3.4, 398.4, 4.123, |, 0.0
3773.1, 138.2, | , 23.0, 0.0, 453.5, | ,  1000,   951,  3000,  2931, | , -3.4, 404.4, 4.198, |, 0.0
3774.1, 138.4, | , 23.0, 0.0, 453.7, | ,  1000,   948,  3000,  2922, | , -3.4, 422.9, 4.376, |, 0.0
3775.1, 138.7, | , 23.0, 0.0, 453.8, | ,  1000,   956,  3000,  2941, | , -3.4, 406.6, 4.237, |, 0.0
3776.1, 138.2, | , 23.0, 0.0, 453.8, | ,  1000,   956,  3000,  2931, | , -3.4, 406.1, 4.222, |, 0.0
3777.1, 138.4, | , 23.0, 0.0, 453.3, | ,  1000,   955,  3000,  2948, | , -3.4, 434.8, 4.539, |, 0.0
3778.1, 138.1, | , 23.0, 0.0, 453.9, | ,  1000,   962,  3000,  2914, | , -3.4, 419.0, 4.343, |, 0.0
3779.1, 138.1, | , 23.0, 0.0, 453.8, | ,  1000,   953,  3000,  2922, | , -3.4, 412.6, 4.276, |, 0.0
3780.1, 138.4, | , 23.0, 0.0, 453.4, | ,  1000,   957,  3000,  2941, | , -3.4, 412.6, 4.301, |, 0.0
3781.1, 138.4, | , 23.0, 0.0, 454.5, | ,  1000,   953,  3000,  2928, | , -3.4, 412.1, 4.277, |, 0.0
3782.2, 138.2, | , 23.0, 0.0, 454.0, | ,  1000,   956,  3000,  2923, | , -3.4, 419.9, 4.355, |, 0.0
3783.2, 138.1, | , 23.0, 0.0, 454.6, | ,  1000,   954,  3000,  2936, | , -3.4, 415.6, 4.322, |, 0.0
3784.2, 138.1, | , 23.0, 0.0, 454.7, | ,  1000,   958,  3000,  2926, | , -3.4, 414.3, 4.302, |, 0.0
3785.2, 138.4, | , 23.0, 0.0, 455.3, | ,  1000,   957,  3000,  2937, | , -3.4, 415.6, 4.327, |, 0.0
3786.2, 138.1, | , 23.0, 0.0, 454.3, | ,  1000,   956,  3000,  2943, | , -3.4, 436.6, 4.552, |, 0.0
3787.2, 138.3, | , 23.0, 0.0, 454.2, | ,  1000,   961,  3000,  2932, | , -3.4, 434.0, 4.517, |, 0.0
3788.2, 138.2, | , 23.0, 0.0, 454.9, | ,  1000,   960,  3000,  2935, | , -3.4, 431.8, 4.498, |, 0.0
3789.2, 138.5, | , 23.0, 0.0, 455.6, | ,  1000,   958,  3000,  2944, | , -3.4, 446.8, 4.662, |, 0.0
3790.2, 138.1, | , 23.0, 0.0, 455.1, | ,  1000,   956,  3000,  2917, | , -3.4, 425.9, 4.410, |, 0.0
3791.2, 138.2, | , 23.0, 0.0, 456.1, | ,  1000,   956,  3000,  2917, | , -3.4, 419.4, 4.343, |, 0.0
3792.3, 139.2, | , 23.0, 0.0, 450.0, | ,  1000,   951,  3000,  2926, | , -3.4, 418.6, 4.339, |, 0.0
3793.3, 138.7, | , 23.0, 0.0, 456.2, | ,  1000,   952,  3000,  2930, | , -3.4, 423.3, 4.395, |, 0.0
3794.3, 138.2, | , 23.0, 0.0, 456.1, | ,  1000,   959,  3000,  2944, | , -3.4, 455.0, 4.748, |, 0.0
3795.3, 138.1, | , 23.0, 0.0, 455.9, | ,  1000,   955,  3000,  2926, | , -3.4, 457.6, 4.747, |, 0.0
3796.3, 138.6, | , 23.0, 0.0, 456.4, | ,  1000,   959,  3000,  2940, | , -3.4, 428.0, 4.462, |, 0.0
3797.3, 138.9, | , 23.0, 0.0, 450.6, | ,  1000,   946,  3000,  2936, | , -3.4, 455.8, 4.732, |, 0.0
3798.3, 138.2, | , 23.0, 0.0, 455.4, | ,  1000,   956,  3000,  2914, | , -3.4, 459.3, 4.754, |, 0.0
3799.3, 138.0, | , 23.0, 0.0, 456.5, | ,  1000,   955,  3000,  2913, | , -3.4, 429.3, 4.439, |, 0.0
3800.3, 138.5, | , 23.0, 0.0, 457.2, | ,  1000,   952,  3000,  2950, | , -3.4, 450.7, 4.702, |, 0.0
3801.3, 138.1, | , 23.0, 0.0, 456.9, | ,  1000,   957,  3000,  2922, | , -3.4, 453.7, 4.706, |, 0.0
3802.4, 138.1, | , 23.0, 0.0, 457.1, | ,  1000,   955,  3000,  2940, | , -3.4, 426.3, 4.439, |, 0.0
3803.4, 138.7, | , 23.0, 0.0, 456.6, | ,  1000,   955,  3000,  2959, | , -3.4, 432.7, 4.529, |, 0.0
3804.4, 138.6, | , 23.0, 0.0, 457.4, | ,  1000,   951,  3000,  2937, | , -3.4, 430.1, 4.471, |, 0.0
3805.4, 138.0, | , 23.0, 0.0, 457.1, | ,  1000,   955,  3000,  2933, | , -3.4, 453.7, 4.718, |, 0.0
3806.4, 138.5, | , 23.0, 0.0, 458.0, | ,  1000,   957,  3000,  2937, | , -3.4, 432.3, 4.501, |, 0.0
3807.4, 138.5, | , 23.0, 0.0, 457.9, | ,  1000,   956,  3000,  2950, | , -3.4, 438.3, 4.578, |, 0.0
3808.4, 138.2, | , 23.0, 0.0, 456.6, | ,  1000,   958,  3000,  2915, | , -3.4, 456.3, 4.726, |, 0.0
3809.4, 138.2, | , 23.0, 0.0, 457.8, | ,  1000,   952,  3000,  2934, | , -3.4, 449.4, 4.670, |, 0.0
3810.4, 138.2, | , 23.0, 0.0, 457.9, | ,  1000,   958,  3000,  2936, | , -3.4, 440.8, 4.590, |, 0.0
3811.4, 138.1, | , 23.0, 0.0, 457.9, | ,  1000,   958,  3000,  2903, | , -3.4, 454.6, 4.694, |, 0.0
3812.5, 138.2, | , 23.0, 0.0, 458.1, | ,  1000,   951,  3000,  2944, | , -3.4, 444.7, 4.631, |, 0.0
3813.5, 138.7, | , 23.0, 0.0, 457.3, | ,  1000,   951,  3000,  2936, | , -3.4, 444.3, 4.617, |, 0.0
3814.5, 138.5, | , 23.0, 0.0, 458.5, | ,  1000,   950,  3000,  2914, | , -3.4, 442.6, 4.573, |, 0.0
3815.5, 138.0, | , 23.0, 0.0, 458.1, | ,  1000,   952,  3000,  2940, | , -3.4, 445.1, 4.632, |, 0.0
3816.5, 138.2, | , 23.0, 0.0, 458.3, | ,  1000,   956,  3000,  2942, | , -3.4, 441.7, 4.604, |, 0.0
3817.5, 138.5, | , 23.0, 0.0, 458.9, | ,  1000,   957,  3000,  2932, | , -3.4, 444.3, 4.620, |, 0.0
3818.5, 139.3, | , 23.0, 0.0, 454.1, | ,  1000,   955,  3000,  2921, | , -3.4, 450.7, 4.670, |, 0.0
3819.5, 138.1, | , 23.0, 0.0, 459.1, | ,  1000,   952,  3000,  2922, | , -3.4, 454.1, 4.705, |, 0.0
3820.5, 138.2, | , 23.0, 0.0, 458.8, | ,  1000,   956,  3000,  2928, | , -3.4, 448.1, 4.654, |, 0.0
3821.5, 138.3, | , 23.0, 0.0, 458.8, | ,  1000,   951,  3000,  2941, | , -3.4, 449.0, 4.672, |, 0.0
3822.5, 138.4, | , 23.0, 0.0, 459.2, | ,  1000,   954,  3000,  2922, | , -3.4, 451.6, 4.679, |, 0.0
3823.6, 139.2, | , 23.0, 0.0, 451.2, | ,  1000,   951,  3000,  2928, | , -3.4, 470.4, 4.879, |, 0.0
3824.6, 138.3, | , 23.0, 0.0, 458.6, | ,  1000,   957,  3000,  2945, | , -3.4, 470.0, 4.904, |, 0.0
3825.6, 138.4, | , 23.0, 0.0, 459.9, | ,  1000,   949,  3000,  2929, | , -3.4, 477.3, 4.950, |, 0.0
3826.6, 138.1, | , 23.0, 0.0, 459.1, | ,  1000,   958,  3000,  2934, | , -3.4, 482.8, 5.025, |, 0.0
3827.6, 138.1, | , 23.0, 0.0, 459.1, | ,  1000,   953,  3000,  2931, | , -3.4, 460.6, 4.783, |, 0.0
3828.6, 138.4, | , 23.0, 0.0, 459.7, | ,  1000,   949,  3000,  2937, | , -3.4, 460.1, 4.781, |, 0.0
3829.6, 138.1, | , 23.0, 0.0, 459.3, | ,  1000,   960,  3000,  2936, | , -3.4, 471.3, 4.909, |, 0.0
3830.6, 138.1, | , 23.1, 0.0, 459.7, | ,  1000,   959,  3000,  2945, | , -3.4, 455.8, 4.759, |, 0.0
3831.6, 138.1, | , 23.0, 0.0, 460.2, | ,  1000,   955,  3000,  2935, | , -3.4, 458.4, 4.768, |, 0.0
3832.6, 138.2, | , 23.0, 0.0, 460.0, | ,  1000,   958,  3000,  2921, | , -3.4, 458.4, 4.755, |, 0.0
3833.7, 138.0, | , 23.1, 0.0, 460.0, | ,  1000,   960,  3000,  2937, | , -3.4, 459.7, 4.790, |, 0.0
3834.7, 138.3, | , 23.0, 0.0, 459.1, | ,  1000,   959,  3000,  2934, | , -3.4, 497.4, 5.177, |, 0.0
3835.7, 138.5, | , 23.1, 0.0, 460.7, | ,  1000,   952,  3000,  2923, | , -3.4, 477.3, 4.945, |, 0.0
3836.7, 138.2, | , 23.1, 0.0, 460.4, | ,  1000,   953,  3000,  2944, | , -3.4, 475.1, 4.951, |, 0.0
3837.7, 138.1, | , 23.1, 0.0, 460.5, | ,  1000,   956,  3000,  2931, | , -3.4, 473.8, 4.925, |, 0.0
3838.7, 138.2, | , 23.0, 0.0, 460.6, | ,  1000,   955,  3000,  2932, | , -3.4, 464.0, 4.822, |, 0.0
3839.7, 138.7, | , 23.1, 0.0, 460.4, | ,  1000,   954,  3000,  2920, | , -3.4, 482.8, 5.002, |, 0.0
3840.7, 138.2, | , 23.0, 0.0, 460.5, | ,  1000,   957,  3000,  2910, | , -3.4, 467.4, 4.832, |, 0.0
3841.7, 138.2, | , 23.1, 0.0, 461.1, | ,  1000,   960,  3000,  2926, | , -3.4, 467.4, 4.856, |, 0.0
3842.7, 138.1, | , 23.1, 0.0, 461.2, | ,  1000,   957,  3000,  2935, | , -3.4, 479.8, 4.994, |, 0.0
3843.7, 138.6, | , 23.1, 0.0, 461.6, | ,  1000,   959,  3000,  2927, | , -3.4, 473.8, 4.924, |, 0.0
3844.8, 138.9, | , 23.1, 0.0, 456.2, | ,  1000,   949,  3000,  2943, | , -3.4, 473.8, 4.932, |, 0.0
3845.8, 138.2, | , 23.1, 0.0, 461.7, | ,  1000,   960,  3000,  2940, | , -3.4, 480.3, 5.008, |, 0.0
3846.8, 138.5, | , 23.1, 0.0, 461.9, | ,  1000,   950,  3000,  2910, | , -3.4, 471.3, 4.863, |, 0.0
3847.8, 138.3, | , 23.1, 0.0, 461.6, | ,  1000,   959,  3000,  2956, | , -3.4, 473.0, 4.951, |, 0.0
3848.8, 138.2, | , 23.1, 0.0, 461.6, | ,  1000,   955,  3000,  2929, | , -3.4, 481.1, 4.997, |, 0.0
3849.8, 139.7, | , 23.1, 0.0, 452.7, | ,  1000,   942,  3000,  2919, | , -3.4, 471.7, 4.870, |, 0.0
3850.8, 138.7, | , 23.1, 0.0, 462.2, | ,  1000,   960,  3000,  2961, | , -3.4, 472.1, 4.950, |, 0.0
3851.8, 138.0, | , 23.1, 0.0, 462.2, | ,  1000,   951,  3000,  2921, | , -3.4, 479.0, 4.959, |, 0.0
3852.8, 138.1, | , 23.1, 0.0, 462.6, | ,  1000,   956,  3000,  2922, | , -3.4, 483.7, 5.016, |, 0.0
3853.9, 138.4, | , 23.1, 0.0, 462.7, | ,  1000,   951,  3000,  2926, | , -3.4, 483.7, 5.015, |, 0.0
3854.9, 138.9, | , 23.1, 0.0, 457.2, | ,  1000,   951,  3000,  2939, | , -3.4, 484.5, 5.040, |, 0.0
3855.9, 138.3, | , 23.1, 0.0, 462.0, | ,  1000,   958,  3000,  2942, | , -3.4, 481.5, 5.022, |, 0.0
3856.9, 138.4, | , 23.1, 0.0, 462.8, | ,  1000,   958,  3000,  2938, | , -3.4, 486.3, 5.066, |, 0.0
3857.9, 138.3, | , 23.1, 0.0, 462.9, | ,  1000,   952,  3000,  2932, | , -3.4, 491.4, 5.103, |, 0.0
3858.9, 138.1, | , 23.1, 0.0, 462.7, | ,  1000,   956,  3000,  2927, | , -3.4, 500.8, 5.200, |, 0.0
3859.9, 138.1, | , 23.1, 0.0, 462.8, | ,  1000,   949,  3000,  2914, | , -3.4, 488.4, 5.046, |, 0.0
3860.9, 138.3, | , 23.1, 0.0, 462.6, | ,  1000,   953,  3000,  2963, | , -3.4, 489.3, 5.123, |, 0.0
3861.9, 138.2, | , 23.1, 0.0, 463.1, | ,  1000,   960,  3000,  2934, | , -3.4, 490.5, 5.108, |, 0.0
3862.9, 138.1, | , 23.1, 0.0, 463.1, | ,  1000,   951,  3000,  2917, | , -3.4, 490.5, 5.074, |, 0.0
3864.0, 138.5, | , 23.1, 0.0, 463.3, | ,  1000,   950,  3000,  2934, | , -3.4, 506.4, 5.260, |, 0.0
3865.0, 138.6, | , 23.1, 0.0, 462.8, | ,  1000,   955,  3000,  2929, | , -3.4, 490.1, 5.091, |, 0.0
3866.0, 138.2, | , 23.1, 0.0, 462.8, | ,  1000,   956,  3000,  2937, | , -3.4, 497.8, 5.183, |, 0.0
3867.0, 138.1, | , 23.1, 0.0, 463.6, | ,  1000,   956,  3000,  2933, | , -3.4, 499.5, 5.194, |, 0.0
3868.0, 138.6, | , 23.1, 0.0, 463.8, | ,  1000,   959,  3000,  2932, | , -3.4, 500.0, 5.201, |, 0.0
3869.0, 138.1, | , 23.1, 0.0, 464.1, | ,  1000,   959,  3000,  2930, | , -3.4, 501.7, 5.217, |, 0.0
3870.0, 138.2, | , 23.1, 0.0, 463.8, | ,  1000,   953,  3000,  2944, | , -3.4, 499.5, 5.204, |, 0.0
3871.0, 139.0, | , 23.1, 0.0, 457.8, | ,  1000,   954,  3000,  2922, | , -3.4, 524.8, 5.439, |, 0.0
3872.0, 138.7, | , 23.1, 0.0, 464.2, | ,  1000,   954,  3000,  2929, | , -3.4, 499.5, 5.187, |, 0.0
3873.1, 138.1, | , 23.1, 0.0, 464.2, | ,  1000,   949,  3000,  2922, | , -3.4, 515.0, 5.329, |, 0.0
3874.1, 138.2, | , 23.1, 0.0, 464.5, | ,  1000,   955,  3000,  2940, | , -3.4, 509.4, 5.305, |, 0.0
3875.1, 138.5, | , 23.1, 0.0, 464.6, | ,  1000,   957,  3000,  2921, | , -3.4, 507.3, 5.259, |, 0.0
3876.1, 139.2, | , 23.1, 0.0, 457.0, | ,  1000,   951,  3000,  2911, | , -3.4, 502.1, 5.185, |, 0.0
3877.1, 138.3, | , 23.1, 0.0, 464.1, | ,  1000,   954,  3000,  2920, | , -3.4, 505.1, 5.232, |, 0.0
3878.1, 138.6, | , 23.1, 0.0, 465.1, | ,  1000,   955,  3000,  2958, | , -3.4, 507.3, 5.306, |, 0.0
3879.1, 138.3, | , 23.1, 0.0, 464.8, | ,  1000,   958,  3000,  2917, | , -3.4, 505.1, 5.233, |, 0.0
3880.1, 138.1, | , 23.1, 0.0, 465.1, | ,  1000,   958,  3000,  2929, | , -3.4, 506.4, 5.263, |, 0.0
3881.1, 138.9, | , 23.1, 0.0, 460.1, | ,  1000,   957,  3000,  2928, | , -3.4, 531.2, 5.518, |, 0.0
3882.1, 138.4, | , 23.1, 0.0, 464.5, | ,  1000,   956,  3000,  2929, | , -3.4, 515.4, 5.354, |, 0.0
3883.1, 138.5, | , 23.1, 0.0, 465.5, | ,  1000,   953,  3000,  2926, | , -3.4, 512.4, 5.313, |, 0.0
3884.2, 138.1, | , 23.1, 0.0, 465.3, | ,  1000,   954,  3000,  2924, | , -3.4, 515.8, 5.349, |, 0.0
3885.2, 138.1, | , 23.1, 0.0, 465.9, | ,  1000,   959,  3000,  2929, | , -3.4, 531.2, 5.524, |, 0.0
3886.2, 138.5, | , 23.1, 0.0, 465.8, | ,  1000,   955,  3000,  2931, | , -3.4, 512.8, 5.328, |, 0.0
3887.2, 138.7, | , 23.1, 0.0, 465.4, | ,  1000,   955,  3000,  2929, | , -3.4, 519.7, 5.398, |, 0.0
3888.2, 138.3, | , 23.1, 0.0, 465.8, | ,  1000,   955,  3000,  2942, | , -3.4, 521.0, 5.429, |, 0.0
3889.2, 138.0, | , 23.1, 0.0, 466.3, | ,  1000,   952,  3000,  2919, | , -3.4, 524.0, 5.424, |, 0.0
3890.2, 138.6, | , 23.1, 0.0, 466.0, | ,  1000,   952,  3000,  2929, | , -3.4, 541.5, 5.620, |, 0.0
3891.2, 138.2, | , 23.1, 0.0, 466.2, | ,  1000,   955,  3000,  2937, | , -3.4, 545.4, 5.674, |, 0.0
3892.2, 138.5, | , 23.1, 0.0, 465.7, | ,  1000,   955,  3000,  2924, | , -3.4, 521.8, 5.412, |, 0.0
3893.2, 138.1, | , 23.1, 0.0, 466.4, | ,  1000,   959,  3000,  2945, | , -3.4, 535.5, 5.590, |, 0.0
3894.2, 138.4, | , 23.1, 0.0, 466.9, | ,  1000,   950,  3000,  2905, | , -3.4, 554.4, 5.714, |, 0.0
3895.2, 138.2, | , 23.1, 0.0, 466.6, | ,  1000,   952,  3000,  2932, | , -3.4, 532.5, 5.530, |, 0.0
3896.3, 138.1, | , 23.1, 0.0, 467.0, | ,  1000,   959,  3000,  2922, | , -3.4, 531.7, 5.517, |, 0.0
3897.3, 139.3, | , 23.1, 0.0, 462.0, | ,  1000,   954,  3000,  2928, | , -3.4, 533.4, 5.536, |, 0.0
3898.3, 138.6, | , 23.1, 0.0, 467.5, | ,  1000,   953,  3000,  2956, | , -3.4, 527.4, 5.512, |, 0.0
3899.3, 138.1, | , 23.1, 0.0, 467.2, | ,  1000,   952,  3000,  2935, | , -3.4, 530.8, 5.516, |, 0.0
3900.3, 138.2, | , 23.1, 0.0, 466.9, | ,  1000,   951,  3000,  2918, | , -3.4, 528.7, 5.469, |, 0.0
3901.3, 138.5, | , 23.1, 0.0, 467.7, | ,  1000,   957,  3000,  2914, | , -3.4, 558.2, 5.778, |, 0.0
3902.3, 139.0, | , 23.1, 0.0, 460.0, | ,  1000,   957,  3000,  2939, | , -3.4, 541.5, 5.641, |, 0.0
3903.3, 138.4, | , 23.1, 0.0, 465.8, | ,  1000,   959,  3000,  2944, | , -3.4, 541.1, 5.646, |, 0.0
3904.3, 138.2, | , 23.1, 0.0, 467.4, | ,  1000,   954,  3000,  2944, | , -3.4, 539.8, 5.627, |, 0.0
3905.3, 138.4, | , 23.1, 0.0, 466.7, | ,  1000,   951,  3000,  2928, | , -3.4, 537.2, 5.572, |, 0.0
3906.3, 138.1, | , 23.1, 0.0, 467.4, | ,  1000,   955,  3000,  2944, | , -3.4, 548.4, 5.717, |, 0.0
3907.4, 138.1, | , 23.1, 0.0, 467.9, | ,  1000,   952,  3000,  2934, | , -3.4, 554.8, 5.764, |, 0.0
3908.4, 138.7, | , 23.1, 0.0, 467.5, | ,  1000,   958,  3000,  2934, | , -3.4, 535.5, 5.573, |, 0.0
3909.4, 138.5, | , 23.1, 0.0, 468.2, | ,  1000,   955,  3000,  2924, | , -3.4, 536.4, 5.562, |, 0.0
3910.4, 138.1, | , 23.1, 0.0, 467.0, | ,  1000,   950,  3000,  2911, | , -3.4, 546.2, 5.638, |, 0.0
3911.4, 138.2, | , 23.1, 0.0, 468.3, | ,  1000,   959,  3000,  2948, | , -3.4, 554.0, 5.786, |, 0.0
3912.4, 138.7, | , 23.1, 0.0, 468.4, | ,  1000,   954,  3000,  2946, | , -3.4, 555.2, 5.789, |, 0.0
3913.4, 138.2, | , 23.1, 0.0, 467.2, | ,  1000,   955,  3000,  2922, | , -3.4, 546.2, 5.664, |, 0.0
3914.4, 138.2, | , 23.1, 0.0, 468.4, | ,  1000,   957,  3000,  2922, | , -3.4, 554.4, 5.749, |, 0.0
3915.4, 138.8, | , 23.1, 0.0, 468.1, | ,  1000,   951,  3000,  2917, | , -3.4, 551.0, 5.698, |, 0.0
3916.4, 138.3, | , 23.1, 0.0, 468.8, | ,  1000,   954,  3000,  2943, | , -3.4, 553.1, 5.762, |, 0.0
3917.5, 138.1, | , 23.1, 0.0, 469.2, | ,  1000,   947,  3000,  2923, | , -3.4, 582.2, 6.024, |, 0.0
3918.5, 138.4, | , 23.1, 0.0, 468.2, | ,  1000,   954,  3000,  2928, | , -3.4, 551.8, 5.728, |, 0.0
3919.5, 138.1, | , 23.1, 0.0, 469.3, | ,  1000,   960,  3000,  2939, | , -3.4, 551.4, 5.748, |, 0.0
3920.5, 138.1, | , 23.1, 0.0, 468.8, | ,  1000,   955,  3000,  2937, | , -3.4, 576.7, 6.000, |, 0.0
3921.5, 138.1, | , 23.1, 0.0, 469.5, | ,  1000,   959,  3000,  2933, | , -3.4, 565.1, 5.880, |, 0.0
3922.5, 138.2, | , 23.1, 0.0, 469.0, | ,  1000,   956,  3000,  2941, | , -3.4, 563.8, 5.873, |, 0.0
3923.5, 139.4, | , 23.1, 0.0, 464.8, | ,  1000,   948,  3000,  2939, | , -3.4, 558.7, 5.806, |, 0.0
3924.5, 138.2, | , 23.1, 0.0, 469.9, | ,  1000,   956,  3000,  2938, | , -3.4, 553.1, 5.759, |, 0.0
3925.5, 138.2, | , 23.1, 0.0, 469.2, | ,  1000,   955,  3000,  2916, | , -3.4, 573.2, 5.932, |, 0.0
3926.6, 138.5, | , 23.1, 0.0, 470.2, | ,  1000,   954,  3000,  2933, | , -3.4, 585.2, 6.082, |, 0.0
3927.6, 138.1, | , 23.1, 0.0, 470.1, | ,  1000,   960,  3000,  2935, | , -3.4, 580.5, 6.045, |, 0.0
3928.6, 139.1, | , 23.1, 0.0, 461.7, | ,  1000,   945,  3000,  2918, | , -3.4, 557.4, 5.756, |, 0.0
3929.6, 138.3, | , 23.1, 0.0, 469.2, | ,  1000,   955,  3000,  2931, | , -3.4, 557.8, 5.795, |, 0.0
3930.6, 138.7, | , 23.1, 0.0, 470.4, | ,  1000,   952,  3000,  2933, | , -3.4, 561.2, 5.830, |, 0.0
3931.6, 138.1, | , 23.1, 0.0, 470.4, | ,  1000,   960,  3000,  2929, | , -3.4, 561.2, 5.835, |, 0.0
3932.6, 138.0, | , 23.1, 0.0, 470.3, | ,  1000,   954,  3000,  2922, | , -3.4, 566.4, 5.869, |, 0.0
3933.6, 138.5, | , 23.1, 0.0, 470.7, | ,  1000,   960,  3000,  2926, | , -3.4, 585.7, 6.085, |, 0.0
3934.6, 138.7, | , 23.1, 0.0, 470.0, | ,  1000,   958,  3000,  2938, | , -3.4, 589.5, 6.141, |, 0.0
3935.6, 138.0, | , 23.1, 0.0, 470.8, | ,  1000,   955,  3000,  2923, | , -3.4, 566.8, 5.878, |, 0.0
3936.7, 138.6, | , 23.1, 0.0, 471.1, | ,  1000,   958,  3000,  2920, | , -3.4, 578.4, 5.996, |, 0.0
3937.7, 138.7, | , 23.1, 0.0, 471.1, | ,  1000,   956,  3000,  2947, | , -3.4, 565.1, 5.896, |, 0.0
3938.7, 138.2, | , 23.1, 0.0, 471.0, | ,  1000,   954,  3000,  2940, | , -3.4, 566.8, 5.900, |, 0.0
3939.7, 138.2, | , 23.1, 0.0, 470.3, | ,  1000,   957,  3000,  2917, | , -3.4, 596.8, 6.181, |, 0.0
3940.7, 138.5, | , 23.1, 0.0, 471.4, | ,  1000,   956,  3000,  2938, | , -3.4, 569.4, 5.928, |, 0.0
3941.7, 138.5, | , 23.1, 0.0, 471.7, | ,  1000,   954,  3000,  2914, | , -3.4, 565.5, 5.848, |, 0.0
3942.7, 138.3, | , 23.1, 0.0, 471.6, | ,  1000,   954,  3000,  2933, | , -3.4, 566.0, 5.880, |, 0.0
3943.7, 138.2, | , 23.1, 0.0, 471.9, | ,  1000,   959,  3000,  2926, | , -3.4, 564.2, 5.861, |, 0.0
3944.7, 138.6, | , 23.1, 0.0, 471.5, | ,  1000,   957,  3000,  2934, | , -3.4, 580.5, 6.040, |, 0.0
3945.7, 138.1, | , 23.1, 0.0, 471.8, | ,  1000,   951,  3000,  2911, | , -3.4, 569.4, 5.879, |, 0.0
3946.8, 138.1, | , 23.1, 0.0, 472.0, | ,  1000,   958,  3000,  2944, | , -3.4, 568.5, 5.931, |, 0.0
3947.8, 138.5, | , 23.1, 0.0, 472.5, | ,  1000,   953,  3000,  2939, | , -3.4, 568.1, 5.911, |, 0.0
3948.8, 138.2, | , 23.1, 0.0, 472.3, | ,  1000,   961,  3000,  2923, | , -3.4, 582.2, 6.047, |, 0.0
3949.8, 139.0, | , 23.1, 0.0, 466.4, | ,  1000,   950,  3000,  2913, | , -3.4, 590.8, 6.101, |, 0.0
3950.8, 138.1, | , 23.1, 0.0, 472.3, | ,  1000,   955,  3000,  2924, | , -3.4, 573.7, 5.949, |, 0.0
3951.8, 138.6, | , 23.1, 0.0, 472.8, | ,  1000,   959,  3000,  2948, | , -3.4,  95.9, 1.003, |, 0.0
3952.8, 138.2, | , 23.1, 0.0, 472.4, | ,  1000,   953,  3000,  2937, | , -3.4, 100.2, 1.043, |, 0.0
3953.8, 138.2, | , 23.1, 0.0, 472.3, | ,  1000,   959,  3000,  2937, | , -3.4, 149.1, 1.553, |, 0.0
3954.8, 139.3, | , 23.1, 0.0, 467.7, | ,  1000,   952,  3000,  2912, | , -3.4, 150.4, 1.554, |, 0.0
3955.8, 138.6, | , 23.1, 0.0, 472.0, | ,  1000,   957,  3000,  2911, | , -3.4, 160.2, 1.658, |, 0.0
3956.9, 138.1, | , 23.1, 0.0, 472.5, | ,  1000,   958,  3000,  2921, | , -3.4, 182.1, 1.889, |, 0.0
3957.9, 138.6, | , 23.1, 0.0, 473.0, | ,  1000,   954,  3000,  2937, | , -3.4, 218.5, 2.273, |, 0.0
3958.9, 138.6, | , 23.1, 0.0, 473.1, | ,  1000,   956,  3000,  2929, | , -3.4, 218.9, 2.275, |, 0.0
3959.9, 138.2, | , 23.1, 0.0, 473.1, | ,  1000,   954,  3000,  2949, | , -3.4, 232.2, 2.424, |, 0.0
3960.9, 138.2, | , 23.1, 0.0, 472.4, | ,  1000,   949,  3000,  2933, | , -3.4, 249.8, 2.593, |, 0.0
3961.9, 138.4, | , 23.1, 0.0, 473.5, | ,  1000,   955,  3000,  2934, | , -3.4, 265.2, 2.759, |, 0.0
3962.9, 138.5, | , 23.1, 0.0, 473.3, | ,  1000,   959,  3000,  2931, | , -3.4, 290.5, 3.022, |, 0.0
3963.9, 138.0, | , 23.1, 0.0, 473.4, | ,  1000,   955,  3000,  2905, | , -3.4, 304.6, 3.145, |, 0.0
3964.9, 138.0, | , 23.1, 0.0, 473.5, | ,  1000,   960,  3000,  2924, | , -3.4, 317.9, 3.301, |, 0.0
3965.9, 138.7, | , 23.1, 0.0, 473.7, | ,  1000,   959,  3000,  2932, | , -3.4, 356.9, 3.713, |, 0.0
3966.9, 138.6, | , 23.1, 0.0, 474.4, | ,  1000,   950,  3000,  2933, | , -3.4, 350.9, 3.643, |, 0.0
3968.0, 138.2, | , 23.1, 0.0, 473.7, | ,  1000,   955,  3000,  2943, | , -3.4, 376.2, 3.920, |, 0.0
3969.0, 138.2, | , 23.1, 0.0, 474.0, | ,  1000,   956,  3000,  2948, | , -3.4, 389.9, 4.071, |, 0.0
3970.0, 138.5, | , 23.1, 0.0, 474.0, | ,  1000,   957,  3000,  2929, | , -3.4, 415.6, 4.318, |, 0.0
3971.0, 138.2, | , 23.1, 0.0, 473.1, | ,  1000,   951,  3000,  2927, | , -3.4, 433.6, 4.496, |, 0.0
3972.0, 138.0, | , 23.1, 0.0, 474.5, | ,  1000,   959,  3000,  2940, | , -3.4, 448.1, 4.671, |, 0.0
3973.0, 138.6, | , 23.1, 0.0, 474.6, | ,  1000,   958,  3000,  2932, | , -3.4, 457.1, 4.755, |, 0.0
3974.0, 138.1, | , 23.1, 0.0, 474.7, | ,  1000,   958,  3000,  2940, | , -3.4, 473.0, 4.929, |, 0.0
3975.0, 138.2, | , 23.1, 0.0, 474.8, | ,  1000,   949,  3000,  2944, | , -3.4, 520.1, 5.414, |, 0.0
3976.0, 138.9, | , 23.1, 0.0, 470.4, | ,  1000,   954,  3000,  2919, | , -3.4, 511.1, 5.293, |, 0.0
3977.0, 138.3, | , 23.1, 0.0, 474.2, | ,  1000,   955,  3000,  2922, | , -3.4, 521.0, 5.402, |, 0.0
3978.1, 138.1, | , 23.1, 0.0, 475.2, | ,  1000,   961,  3000,  2917, | , -3.4, 538.5, 5.583, |, 0.0
3979.1, 138.1, | , 23.1, 0.0, 475.6, | ,  1000,   958,  3000,  2926, | , -3.4, 544.5, 5.654, |, 0.0
3980.1, 138.6, | , 23.1, 0.0, 475.6, | ,  1000,   958,  3000,  2922, | , -3.4, 554.0, 5.747, |, 0.0
3981.1, 139.3, | , 23.1, 0.0, 471.4, | ,  1000,   950,  3000,  2931, | , -3.4, 585.2, 6.073, |, 0.0
3982.1, 138.2, | , 23.1, 0.0, 475.2, | ,  1000,   954,  3000,  2930, | , -3.4, 575.8, 5.979, |, 0.0
3983.1, 138.5, | , 23.1, 0.0, 476.0, | ,  1000,   957,  3000,  2914, | , -3.4, 588.7, 6.091, |, 0.0
3984.1, 138.4, | , 23.1, 0.0, 475.7, | ,  1000,   956,  3000,  2921, | , -3.4, 604.1, 6.261, |, 0.0
3985.1, 138.1, | , 23.1, 0.0, 476.1, | ,  1000,   959,  3000,  2929, | , -3.4, 617.8, 6.422, |, 0.0
3986.1, 138.1, | , 23.1, 0.0, 475.9, | ,  1000,   958,  3000,  2937, | , -3.4, 596.8, 6.215, |, 0.0
3987.2, 138.7, | , 23.1, 0.0, 475.3, | ,  1000,   953,  3000,  2936, | , -3.4, 611.8, 6.361, |, 0.0
3988.2, 138.5, | , 23.1, 0.0, 476.5, | ,  1000,   952,  3000,  2947, | , -3.4, 630.6, 6.574, |, 0.0
3989.2, 138.2, | , 23.1, 0.0, 476.0, | ,  1000,   956,  3000,  2925, | , -3.4, 615.2, 6.384, |, 0.0
3990.2, 138.2, | , 23.1, 0.0, 476.2, | ,  1000,   960,  3000,  2922, | , -3.4, 612.2, 6.354, |, 0.0
3991.2, 138.9, | , 23.1, 0.0, 476.1, | ,  1000,   955,  3000,  2929, | , -3.4, 653.8, 6.789, |, 0.0
3992.2, 138.2, | , 23.2, 0.0, 476.0, | ,  1000,   954,  3000,  2937, | , -3.4, 621.2, 6.461, |, 0.0
3993.2, 138.2, | , 23.1, 0.0, 476.8, | ,  1000,   959,  3000,  2939, | , -3.4, 626.4, 6.527, |, 0.0
3994.2, 138.4, | , 23.2, 0.0, 477.1, | ,  1000,   958,  3000,  2934, | , -3.4, 631.9, 6.576, |, 0.0
3995.2, 138.7, | , 23.1, 0.0, 476.7, | ,  1000,   957,  3000,  2943, | , -3.4, 630.2, 6.571, |, 0.0
3996.2, 138.2, | , 23.2, 0.0, 477.0, | ,  1000,   959,  3000,  2944, | , -3.4, 639.6, 6.676, |, 0.0
3997.2, 138.8, | , 23.2, 0.0, 471.6, | ,  1000,   953,  3000,  2925, | , -3.4, 630.6, 6.537, |, 0.0
3998.3, 138.5, | , 23.2, 0.0, 477.6, | ,  1000,   954,  3000,  2944, | , -3.4, 631.1, 6.575, |, 0.0
3999.3, 138.1, | , 23.2, 0.0, 477.4, | ,  1000,   956,  3000,  2922, | , -3.4, 631.1, 6.544, |, 0.0
4000.3, 138.2, | , 23.2, 0.0, 477.6, | ,  1000,   959,  3000,  2922, | , -3.4, 660.6, 6.854, |, 0.0
4001.3, 138.6, | , 23.2, 0.0, 477.9, | ,  1000,   958,  3000,  2921, | , -3.4, 638.4, 6.619, |, 0.0
4002.3, 139.5, | , 23.2, 0.0, 471.6, | ,  1000,   954,  3000,  2931, | , -3.4, 633.6, 6.582, |, 0.0
4003.3, 138.2, | , 23.2, 0.0, 477.7, | ,  1000,   958,  3000,  2945, | , -3.4, 669.2, 6.983, |, 0.0
4004.3, 138.1, | , 23.2, 0.0, 477.7, | ,  1000,   950,  3000,  2905, | , -3.4, 638.4, 6.580, |, 0.0
