Repository: jdhuang-csm/Ru-BCA

## Methods
* (BaO)<sub>x</sub>-(CaO)<sub>y</sub>-(Al<sub>2</sub>O<sub>3</sub>)<sub>1-x-y</sub> (BCA) catalyst supports were synthesized via sol-gel and solid-state methods. 
* Ru/BCA catalysts were prepared via incipient wetness impregnation to achieve 1 wt. % Ru loading.
* Ammonia synthesis rates were measured for Ru/BCA catalysts in a packed-bed reactor at 480-600<sup>o</sup>C, 10 bar, and space velocities up to 1.3 x 10<sup>6</sup> ml g<sub>cat</sub><sup>-1</sup> h<sup>-1</sup>.
* A machine learning (ML) model was employed to improve understanding of the behavior of Ru/BCA catalysts.
* A microkinetic model was developed to describe the best-performing catalyst.

File: data/init_files_Cadigan/BCA411.txt (part 10 of 53)
********** Start test **********
Elapsed time, Pressure, | , LJtemp(C), Inner-Temp, Outer-Temp, | , N2-set, N2-flow, H2-set, H2-flow, | , pH, NH3_ppm, NH3_Prod_rate, |, In222Temp
3620.7, 138.2, | , 22.1, 0.0, 435.9, | ,  1000,   960,  3000,  2941, | , -3.4, 276.3, 2.695, |, 0.0
3621.7, 138.6, | , 22.1, 0.0, 436.3, | ,  1000,   954,  3000,  2936, | , -3.4, 276.3, 2.687, |, 0.0
3622.7, 138.6, | , 22.1, 0.0, 431.6, | ,  1000,   950,  3000,  2911, | , -3.4, 288.7, 2.787, |, 0.0
3623.7, 138.1, | , 22.1, 0.0, 436.0, | ,  1000,   956,  3000,  2946, | , -3.4, 284.9, 2.779, |, 0.0
3624.7, 138.7, | , 22.1, 0.0, 436.2, | ,  1000,   959,  3000,  2944, | , -3.4, 284.0, 2.771, |, 0.0
3625.7, 138.3, | , 22.1, 0.0, 436.5, | ,  1000,   961,  3000,  2948, | , -3.4, 278.0, 2.717, |, 0.0
3626.8, 138.2, | , 22.1, 0.0, 436.5, | ,  1000,   955,  3000,  2927, | , -3.4, 283.2, 2.748, |, 0.0
3627.8, 138.9, | , 22.1, 0.0, 434.1, | ,  1000,   953,  3000,  2925, | , -3.4, 302.5, 2.932, |, 0.0
3628.8, 138.7, | , 22.1, 0.0, 436.9, | ,  1000,   957,  3000,  2952, | , -3.4, 281.9, 2.755, |, 0.0
3629.8, 138.4, | , 22.1, 0.0, 436.3, | ,  1000,   959,  3000,  2912, | , -3.4, 282.3, 2.732, |, 0.0
3630.8, 138.3, | , 22.1, 0.0, 436.6, | ,  1000,   953,  3000,  2953, | , -3.4, 309.7, 3.025, |, 0.0
3631.8, 138.7, | , 22.1, 0.0, 437.6, | ,  1000,   957,  3000,  2920, | , -3.4, 312.7, 3.031, |, 0.0
3632.8, 138.3, | , 22.1, 0.0, 436.9, | ,  1000,   951,  3000,  2921, | , -3.4, 282.3, 2.733, |, 0.0
3633.8, 138.2, | , 22.1, 0.0, 437.6, | ,  1000,   956,  3000,  2947, | , -3.4, 292.2, 2.851, |, 0.0
3634.8, 138.7, | , 22.1, 0.0, 437.0, | ,  1000,   959,  3000,  2922, | , -3.4, 292.2, 2.834, |, 0.0
3635.9, 138.2, | , 22.1, 0.0, 437.1, | ,  1000,   956,  3000,  2933, | , -3.4, 288.7, 2.808, |, 0.0
3636.9, 138.2, | , 22.1, 0.0, 437.6, | ,  1000,   951,  3000,  2933, | , -3.4, 292.2, 2.836, |, 0.0
3637.9, 138.3, | , 22.1, 0.0, 437.8, | ,  1000,   953,  3000,  2935, | , -3.4, 290.9, 2.828, |, 0.0
3638.9, 138.5, | , 22.1, 0.0, 438.2, | ,  1000,   959,  3000,  2933, | , -3.4, 293.0, 2.851, |, 0.0
3639.9, 138.3, | , 22.1, 0.0, 437.1, | ,  1000,   957,  3000,  2938, | , -3.4, 294.3, 2.866, |, 0.0
3640.9, 138.3, | , 22.1, 0.0, 437.3, | ,  1000,   957,  3000,  2941, | , -3.4, 304.2, 2.964, |, 0.0
3641.9, 138.3, | , 22.1, 0.0, 438.2, | ,  1000,   961,  3000,  2939, | , -3.4, 316.2, 3.082, |, 0.0
3642.9, 138.6, | , 22.1, 0.0, 438.3, | ,  1000,   961,  3000,  2941, | , -3.4, 290.5, 2.834, |, 0.0
3643.9, 138.8, | , 22.1, 0.0, 432.6, | ,  1000,   957,  3000,  2927, | , -3.4, 296.5, 2.878, |, 0.0
3644.9, 138.2, | , 22.1, 0.0, 438.1, | ,  1000,   961,  3000,  2919, | , -3.4, 303.3, 2.942, |, 0.0
3646.0, 138.6, | , 22.1, 0.0, 439.0, | ,  1000,   958,  3000,  2946, | , -3.4, 293.9, 2.869, |, 0.0
3647.0, 138.3, | , 22.1, 0.0, 438.8, | ,  1000,   954,  3000,  2922, | , -3.4, 299.9, 2.905, |, 0.0
3648.0, 138.3, | , 22.1, 0.0, 438.7, | ,  1000,   958,  3000,  2953, | , -3.4, 309.7, 3.028, |, 0.0
3649.0, 139.2, | , 22.1, 0.0, 434.5, | ,  1000,   958,  3000,  2913, | , -3.4, 300.3, 2.906, |, 0.0
3650.0, 138.7, | , 22.1, 0.0, 438.7, | ,  1000,   957,  3000,  2927, | , -3.4, 300.7, 2.920, |, 0.0
3651.0, 138.1, | , 22.1, 0.0, 439.1, | ,  1000,   959,  3000,  2922, | , -3.4, 297.3, 2.885, |, 0.0
3652.0, 138.0, | , 22.1, 0.0, 439.2, | ,  1000,   948,  3000,  2932, | , -3.4, 314.5, 3.050, |, 0.0
3653.0, 138.5, | , 22.1, 0.0, 439.9, | ,  1000,   963,  3000,  2941, | , -3.4, 299.5, 2.923, |, 0.0
3654.0, 138.3, | , 22.1, 0.0, 439.9, | ,  1000,   957,  3000,  2944, | , -3.4, 315.7, 3.079, |, 0.0
3655.1, 138.4, | , 22.1, 0.0, 438.5, | ,  1000,   954,  3000,  2947, | , -3.4, 304.2, 2.966, |, 0.0
3656.1, 138.6, | , 22.1, 0.0, 439.9, | ,  1000,   958,  3000,  2937, | , -3.4, 301.6, 2.937, |, 0.0
3657.1, 138.2, | , 22.1, 0.0, 439.5, | ,  1000,   957,  3000,  2926, | , -3.4, 306.7, 2.977, |, 0.0
3658.1, 138.2, | , 22.1, 0.0, 439.7, | ,  1000,   959,  3000,  2952, | , -3.4, 297.7, 2.910, |, 0.0
3659.1, 138.3, | , 22.1, 0.0, 440.2, | ,  1000,   958,  3000,  2924, | , -3.4, 314.0, 3.047, |, 0.0
3660.1, 138.7, | , 22.1, 0.0, 439.4, | ,  1000,   957,  3000,  2920, | , -3.4, 305.5, 2.960, |, 0.0
3661.1, 138.1, | , 22.1, 0.0, 440.0, | ,  1000,   953,  3000,  2937, | , -3.4, 313.2, 3.046, |, 0.0
3662.1, 138.3, | , 22.1, 0.0, 440.3, | ,  1000,   961,  3000,  2937, | , -3.4, 312.3, 3.044, |, 0.0
3663.1, 138.2, | , 22.1, 0.0, 440.3, | ,  1000,   957,  3000,  2924, | , -3.4, 307.2, 2.980, |, 0.0
3664.1, 138.3, | , 22.1, 0.0, 440.3, | ,  1000,   958,  3000,  2945, | , -3.4, 306.3, 2.989, |, 0.0
3665.2, 138.4, | , 22.1, 0.0, 439.8, | ,  1000,   961,  3000,  2929, | , -3.4, 303.7, 2.954, |, 0.0
3666.2, 138.1, | , 22.1, 0.0, 440.6, | ,  1000,   952,  3000,  2902, | , -3.4, 303.7, 2.926, |, 0.0
3667.2, 138.5, | , 22.1, 0.0, 440.7, | ,  1000,   954,  3000,  2923, | , -3.4, 305.0, 2.956, |, 0.0
3668.2, 138.2, | , 22.1, 0.0, 440.7, | ,  1000,   958,  3000,  2925, | , -3.4, 311.9, 3.027, |, 0.0
3669.2, 138.1, | , 22.1, 0.0, 441.0, | ,  1000,   956,  3000,  2927, | , -3.4, 314.5, 3.052, |, 0.0
3670.2, 139.3, | , 22.1, 0.0, 435.9, | ,  1000,   953,  3000,  2909, | , -3.4, 323.0, 3.118, |, 0.0
3671.2, 138.6, | , 22.1, 0.0, 441.2, | ,  1000,   951,  3000,  2949, | , -3.4, 331.2, 3.229, |, 0.0
3672.2, 138.2, | , 22.1, 0.0, 441.1, | ,  1000,   960,  3000,  2955, | , -3.4, 315.3, 3.086, |, 0.0
3673.2, 138.2, | , 22.1, 0.0, 441.3, | ,  1000,   959,  3000,  2929, | , -3.4, 311.9, 3.032, |, 0.0
3674.2, 138.7, | , 22.1, 0.0, 441.6, | ,  1000,   952,  3000,  2953, | , -3.4, 312.7, 3.053, |, 0.0
3675.3, 139.2, | , 22.1, 0.0, 437.0, | ,  1000,   954,  3000,  2922, | , -3.4, 324.7, 3.146, |, 0.0
3676.3, 138.1, | , 22.1, 0.0, 441.9, | ,  1000,   954,  3000,  2917, | , -3.4, 318.3, 3.080, |, 0.0
3677.3, 138.5, | , 22.1, 0.0, 442.3, | ,  1000,   959,  3000,  2932, | , -3.4, 330.7, 3.217, |, 0.0
3678.3, 138.2, | , 22.1, 0.0, 442.2, | ,  1000,   959,  3000,  2933, | , -3.4, 320.9, 3.122, |, 0.0
3679.3, 138.1, | , 22.1, 0.0, 442.1, | ,  1000,   955,  3000,  2942, | , -3.4, 320.9, 3.126, |, 0.0
3680.3, 138.2, | , 22.1, 0.0, 442.1, | ,  1000,   953,  3000,  2939, | , -3.4, 320.9, 3.122, |, 0.0
3681.3, 138.8, | , 22.1, 0.0, 442.1, | ,  1000,   951,  3000,  2946, | , -3.4, 324.3, 3.159, |, 0.0
3682.3, 138.1, | , 22.1, 0.0, 442.5, | ,  1000,   959,  3000,  2933, | , -3.4, 319.2, 3.105, |, 0.0
3683.3, 138.3, | , 22.1, 0.0, 442.8, | ,  1000,   955,  3000,  2934, | , -3.4, 319.2, 3.103, |, 0.0
3684.4, 138.6, | , 22.1, 0.0, 443.2, | ,  1000,   959,  3000,  2922, | , -3.4, 350.9, 3.404, |, 0.0
3685.4, 138.3, | , 22.1, 0.0, 442.9, | ,  1000,   958,  3000,  2943, | , -3.4, 323.9, 3.159, |, 0.0
3686.4, 138.3, | , 22.1, 0.0, 442.2, | ,  1000,   953,  3000,  2913, | , -3.4, 321.3, 3.105, |, 0.0
3687.4, 138.1, | , 22.1, 0.0, 443.4, | ,  1000,   958,  3000,  2912, | , -3.4, 323.9, 3.133, |, 0.0
3688.4, 138.7, | , 22.1, 0.0, 443.4, | ,  1000,   955,  3000,  2929, | , -3.4, 334.2, 3.244, |, 0.0
3689.4, 138.2, | , 22.1, 0.0, 443.2, | ,  1000,   955,  3000,  2946, | , -3.4, 320.5, 3.125, |, 0.0
3690.4, 138.4, | , 22.1, 0.0, 443.2, | ,  1000,   958,  3000,  2943, | , -3.4, 325.6, 3.175, |, 0.0
3691.4, 138.8, | , 22.1, 0.0, 442.9, | ,  1000,   952,  3000,  2924, | , -3.4, 329.5, 3.192, |, 0.0
3692.4, 138.6, | , 22.1, 0.0, 443.7, | ,  1000,   957,  3000,  2930, | , -3.4, 343.2, 3.335, |, 0.0
3693.4, 138.3, | , 22.1, 0.0, 443.5, | ,  1000,   957,  3000,  2941, | , -3.4, 347.0, 3.382, |, 0.0
3694.5, 138.6, | , 22.1, 0.0, 444.1, | ,  1000,   960,  3000,  2919, | , -3.4, 335.4, 3.253, |, 0.0
3695.5, 138.6, | , 22.2, 0.0, 444.3, | ,  1000,   958,  3000,  2926, | , -3.4, 328.6, 3.190, |, 0.0
3696.5, 138.8, | , 22.1, 0.0, 439.1, | ,  1000,   945,  3000,  2933, | , -3.4, 340.2, 3.298, |, 0.0
3697.5, 138.1, | , 22.1, 0.0, 443.9, | ,  1000,   955,  3000,  2915, | , -3.4, 338.0, 3.270, |, 0.0
3698.5, 138.4, | , 22.1, 0.0, 444.0, | ,  1000,   948,  3000,  2916, | , -3.4, 330.7, 3.195, |, 0.0
3699.5, 138.1, | , 22.2, 0.0, 444.0, | ,  1000,   956,  3000,  2925, | , -3.4, 359.4, 3.487, |, 0.0
3700.5, 138.2, | , 22.1, 0.0, 444.4, | ,  1000,   955,  3000,  2921, | , -3.4, 353.4, 3.425, |, 0.0
3701.5, 139.0, | , 22.1, 0.0, 439.5, | ,  1000,   950,  3000,  2926, | , -3.4, 339.3, 3.288, |, 0.0
3702.5, 138.4, | , 22.1, 0.0, 443.7, | ,  1000,   960,  3000,  2944, | , -3.4, 365.9, 3.570, |, 0.0
3703.6, 138.3, | , 22.1, 0.0, 444.9, | ,  1000,   953,  3000,  2926, | , -3.4, 350.9, 3.402, |, 0.0
3704.6, 138.0, | , 22.2, 0.0, 444.5, | ,  1000,   951,  3000,  2918, | , -3.4, 345.7, 3.344, |, 0.0
3705.6, 138.6, | , 22.2, 0.0, 445.0, | ,  1000,   957,  3000,  2919, | , -3.4, 337.2, 3.267, |, 0.0
3706.6, 138.1, | , 22.2, 0.0, 445.2, | ,  1000,   954,  3000,  2950, | , -3.4, 338.0, 3.299, |, 0.0
3707.6, 138.4, | , 22.2, 0.0, 444.5, | ,  1000,   958,  3000,  2949, | , -3.4, 367.6, 3.590, |, 0.0
3708.6, 138.2, | , 22.1, 0.0, 445.2, | ,  1000,   959,  3000,  2933, | , -3.4, 365.4, 3.556, |, 0.0
3709.6, 138.6, | , 22.2, 0.0, 445.4, | ,  1000,   961,  3000,  2923, | , -3.4, 346.2, 3.361, |, 0.0
3710.6, 138.2, | , 22.2, 0.0, 445.2, | ,  1000,   951,  3000,  2936, | , -3.4, 344.4, 3.347, |, 0.0
3711.6, 138.2, | , 22.2, 0.0, 445.7, | ,  1000,   956,  3000,  2914, | , -3.4, 345.3, 3.340, |, 0.0
3712.6, 138.9, | , 22.1, 0.0, 445.5, | ,  1000,   958,  3000,  2955, | , -3.4, 365.0, 3.570, |, 0.0
3713.7, 138.3, | , 22.2, 0.0, 446.0, | ,  1000,   961,  3000,  2958, | , -3.4, 350.9, 3.437, |, 0.0
3714.7, 138.2, | , 22.2, 0.0, 446.0, | ,  1000,   948,  3000,  2920, | , -3.4, 348.3, 3.368, |, 0.0
3715.7, 138.4, | , 22.2, 0.0, 446.1, | ,  1000,   949,  3000,  2921, | , -3.4, 367.2, 3.551, |, 0.0
3716.7, 138.6, | , 22.2, 0.0, 446.1, | ,  1000,   960,  3000,  2942, | , -3.4, 362.9, 3.539, |, 0.0
3717.7, 138.4, | , 22.2, 0.0, 445.0, | ,  1000,   959,  3000,  2933, | , -3.4, 359.9, 3.501, |, 0.0
3718.7, 138.1, | , 22.2, 0.0, 446.5, | ,  1000,   954,  3000,  2918, | , -3.4, 377.0, 3.648, |, 0.0
3719.7, 138.6, | , 22.2, 0.0, 446.9, | ,  1000,   956,  3000,  2939, | , -3.4, 345.7, 3.367, |, 0.0
3720.7, 138.5, | , 22.2, 0.0, 446.9, | ,  1000,   956,  3000,  2931, | , -3.4, 353.9, 3.439, |, 0.0
3721.7, 138.1, | , 22.2, 0.0, 446.8, | ,  1000,   953,  3000,  2933, | , -3.4, 367.2, 3.567, |, 0.0
3722.7, 139.1, | , 22.2, 0.0, 441.7, | ,  1000,   955,  3000,  2952, | , -3.4, 353.0, 3.447, |, 0.0
3723.8, 138.6, | , 22.2, 0.0, 447.2, | ,  1000,   956,  3000,  2927, | , -3.4, 351.7, 3.415, |, 0.0
3724.8, 138.2, | , 22.2, 0.0, 447.3, | ,  1000,   954,  3000,  2925, | , -3.4, 353.4, 3.427, |, 0.0
3725.8, 138.3, | , 22.2, 0.0, 447.0, | ,  1000,   958,  3000,  2944, | , -3.4, 350.0, 3.415, |, 0.0
3726.8, 138.6, | , 22.2, 0.0, 447.7, | ,  1000,   952,  3000,  2949, | , -3.4, 351.7, 3.430, |, 0.0
3727.8, 138.9, | , 22.2, 0.0, 442.5, | ,  1000,   955,  3000,  2929, | , -3.4, 372.3, 3.615, |, 0.0
3728.8, 138.3, | , 22.2, 0.0, 446.9, | ,  1000,   960,  3000,  2924, | , -3.4, 374.9, 3.639, |, 0.0
3729.8, 138.3, | , 22.2, 0.0, 447.8, | ,  1000,   956,  3000,  2930, | , -3.4, 362.9, 3.525, |, 0.0
3730.8, 138.6, | , 22.2, 0.0, 448.2, | ,  1000,   959,  3000,  2933, | , -3.4, 362.9, 3.531, |, 0.0
3731.8, 138.3, | , 22.2, 0.0, 448.0, | ,  1000,   957,  3000,  2918, | , -3.4, 360.3, 3.490, |, 0.0
3732.9, 138.2, | , 22.2, 0.0, 448.1, | ,  1000,   959,  3000,  2917, | , -3.4, 390.3, 3.781, |, 0.0
3733.9, 138.7, | , 22.2, 0.0, 447.5, | ,  1000,   947,  3000,  2937, | , -3.4, 369.7, 3.590, |, 0.0
3734.9, 138.1, | , 22.2, 0.0, 448.2, | ,  1000,   957,  3000,  2911, | , -3.4, 362.4, 3.504, |, 0.0
3735.9, 138.1, | , 22.2, 0.0, 448.5, | ,  1000,   951,  3000,  2935, | , -3.4, 358.6, 3.484, |, 0.0
3736.9, 138.7, | , 22.2, 0.0, 448.1, | ,  1000,   955,  3000,  2948, | , -3.4, 359.4, 3.506, |, 0.0
3737.9, 138.7, | , 22.2, 0.0, 448.8, | ,  1000,   960,  3000,  2943, | , -3.4, 359.4, 3.506, |, 0.0
3738.9, 138.2, | , 22.2, 0.0, 448.2, | ,  1000,   957,  3000,  2916, | , -3.4, 382.6, 3.704, |, 0.0
3739.9, 138.3, | , 22.2, 0.0, 448.5, | ,  1000,   956,  3000,  2925, | , -3.4, 374.4, 3.633, |, 0.0
3740.9, 138.7, | , 22.2, 0.0, 448.7, | ,  1000,   951,  3000,  2964, | , -3.4, 382.1, 3.740, |, 0.0
3741.9, 138.7, | , 22.2, 0.0, 448.8, | ,  1000,   960,  3000,  2926, | , -3.4, 392.9, 3.816, |, 0.0
3743.0, 138.1, | , 22.2, 0.0, 448.8, | ,  1000,   959,  3000,  2925, | , -3.4, 365.9, 3.552, |, 0.0
3744.0, 138.6, | , 22.2, 0.0, 448.6, | ,  1000,   957,  3000,  2920, | , -3.4, 366.3, 3.550, |, 0.0
3745.0, 138.3, | , 22.2, 0.0, 449.6, | ,  1000,   949,  3000,  2938, | , -3.4, 370.6, 3.601, |, 0.0
3746.0, 138.0, | , 22.2, 0.0, 449.2, | ,  1000,   954,  3000,  2920, | , -3.4, 395.0, 3.825, |, 0.0
3747.0, 138.2, | , 22.2, 0.0, 449.4, | ,  1000,   959,  3000,  2933, | , -3.4, 368.4, 3.584, |, 0.0
3748.0, 138.6, | , 22.2, 0.0, 449.7, | ,  1000,   955,  3000,  2970, | , -3.4, 366.3, 3.594, |, 0.0
3749.0, 139.2, | , 22.2, 0.0, 444.0, | ,  1000,   957,  3000,  2941, | , -3.4, 366.7, 3.573, |, 0.0
3750.0, 138.1, | , 22.2, 0.0, 449.7, | ,  1000,   950,  3000,  2942, | , -3.4, 367.6, 3.577, |, 0.0
3751.0, 138.1, | , 22.2, 0.0, 449.8, | ,  1000,   952,  3000,  2931, | , -3.4, 399.3, 3.876, |, 0.0
3752.0, 138.6, | , 22.2, 0.0, 450.3, | ,  1000,   950,  3000,  2947, | , -3.4, 377.0, 3.672, |, 0.0
3753.0, 138.2, | , 22.2, 0.0, 450.1, | ,  1000,   959,  3000,  2943, | , -3.4, 389.4, 3.798, |, 0.0
3754.1, 138.9, | , 22.2, 0.0, 445.6, | ,  1000,   955,  3000,  2937, | , -3.4, 386.4, 3.760, |, 0.0
3755.1, 138.4, | , 22.2, 0.0, 450.0, | ,  1000,   959,  3000,  2925, | , -3.4, 375.7, 3.648, |, 0.0
3756.1, 138.8, | , 22.2, 0.0, 450.1, | ,  1000,   955,  3000,  2917, | , -3.4, 376.2, 3.641, |, 0.0
3757.1, 138.2, | , 22.2, 0.0, 450.6, | ,  1000,   952,  3000,  2941, | , -3.4, 374.0, 3.640, |, 0.0
3758.1, 138.6, | , 22.2, 0.0, 451.0, | ,  1000,   954,  3000,  2946, | , -3.4, 377.0, 3.675, |, 0.0
3759.1, 138.6, | , 22.2, 0.0, 450.9, | ,  1000,   960,  3000,  2944, | , -3.4, 394.6, 3.850, |, 0.0
3760.1, 138.4, | , 22.2, 0.0, 449.8, | ,  1000,   953,  3000,  2923, | , -3.4, 380.4, 3.686, |, 0.0
3761.1, 138.2, | , 22.2, 0.0, 451.2, | ,  1000,   958,  3000,  2933, | , -3.4, 381.7, 3.712, |, 0.0
3762.1, 138.4, | , 22.2, 0.0, 451.4, | ,  1000,   949,  3000,  2922, | , -3.4, 382.6, 3.701, |, 0.0
3763.2, 138.6, | , 22.2, 0.0, 451.4, | ,  1000,   956,  3000,  2937, | , -3.4, 411.3, 4.002, |, 0.0
3764.2, 138.1, | , 22.2, 0.0, 451.2, | ,  1000,   955,  3000,  2921, | , -3.4, 415.6, 4.025, |, 0.0
3765.2, 138.3, | , 22.2, 0.0, 450.9, | ,  1000,   955,  3000,  2933, | , -3.4, 388.1, 3.772, |, 0.0
3766.2, 138.6, | , 22.2, 0.0, 451.8, | ,  1000,   953,  3000,  2931, | , -3.4, 393.3, 3.819, |, 0.0
3767.2, 138.6, | , 22.2, 0.0, 452.0, | ,  1000,   961,  3000,  2938, | , -3.4, 384.7, 3.750, |, 0.0
3768.2, 138.3, | , 22.2, 0.0, 451.9, | ,  1000,   954,  3000,  2919, | , -3.4, 383.4, 3.712, |, 0.0
3769.2, 138.3, | , 22.2, 0.0, 451.9, | ,  1000,   955,  3000,  2947, | , -3.4, 383.4, 3.740, |, 0.0
3770.2, 138.7, | , 22.2, 0.0, 451.2, | ,  1000,   957,  3000,  2918, | , -3.4, 393.3, 3.810, |, 0.0
3771.2, 138.2, | , 22.2, 0.0, 452.1, | ,  1000,   956,  3000,  2934, | , -3.4, 422.0, 4.104, |, 0.0
3772.2, 138.2, | , 22.2, 0.0, 452.4, | ,  1000,   954,  3000,  2926, | , -3.4, 395.4, 3.835, |, 0.0
3773.3, 138.1, | , 22.2, 0.0, 452.4, | ,  1000,   955,  3000,  2916, | , -3.4, 390.7, 3.781, |, 0.0
3774.3, 138.2, | , 22.2, 0.0, 452.2, | ,  1000,   961,  3000,  2950, | , -3.4, 409.1, 4.000, |, 0.0
3775.3, 139.0, | , 22.2, 0.0, 446.9, | ,  1000,   954,  3000,  2936, | , -3.4, 390.7, 3.799, |, 0.0
3776.3, 138.1, | , 22.2, 0.0, 452.8, | ,  1000,   961,  3000,  2921, | , -3.4, 390.3, 3.787, |, 0.0
3777.3, 138.7, | , 22.2, 0.0, 452.8, | ,  1000,   956,  3000,  2938, | , -3.4, 398.9, 3.882, |, 0.0
3778.3, 138.2, | , 22.2, 0.0, 452.9, | ,  1000,   956,  3000,  2941, | , -3.4, 401.0, 3.905, |, 0.0
3779.3, 138.3, | , 22.2, 0.0, 452.8, | ,  1000,   959,  3000,  2935, | , -3.4, 430.6, 4.191, |, 0.0
3780.3, 139.3, | , 22.2, 0.0, 448.3, | ,  1000,   951,  3000,  2944, | , -3.4, 397.6, 3.871, |, 0.0
3781.3, 138.4, | , 22.2, 0.0, 452.6, | ,  1000,   958,  3000,  2921, | , -3.4, 398.0, 3.859, |, 0.0
3782.3, 138.4, | , 22.2, 0.0, 453.1, | ,  1000,   955,  3000,  2933, | , -3.4, 416.4, 4.047, |, 0.0
3783.4, 138.6, | , 22.2, 0.0, 453.5, | ,  1000,   954,  3000,  2937, | , -3.4, 412.6, 4.013, |, 0.0
3784.4, 138.1, | , 22.2, 0.0, 453.2, | ,  1000,   951,  3000,  2927, | , -3.4, 397.6, 3.854, |, 0.0
3785.4, 138.2, | , 22.2, 0.0, 453.1, | ,  1000,   956,  3000,  2922, | , -3.4, 407.0, 3.946, |, 0.0
3786.4, 138.3, | , 22.2, 0.0, 452.4, | ,  1000,   959,  3000,  2933, | , -3.4, 399.7, 3.888, |, 0.0
3787.4, 138.5, | , 22.2, 0.0, 453.9, | ,  1000,   953,  3000,  2934, | , -3.4, 402.3, 3.909, |, 0.0
3788.4, 138.4, | , 22.2, 0.0, 453.9, | ,  1000,   957,  3000,  2941, | , -3.4, 409.6, 3.990, |, 0.0
3789.4, 138.1, | , 22.2, 0.0, 454.1, | ,  1000,   949,  3000,  2912, | , -3.4, 396.3, 3.825, |, 0.0
3790.4, 138.5, | , 22.2, 0.0, 454.4, | ,  1000,   954,  3000,  2925, | , -3.4, 404.4, 3.921, |, 0.0
3791.4, 138.7, | , 22.2, 0.0, 453.7, | ,  1000,   959,  3000,  2925, | , -3.4, 405.3, 3.935, |, 0.0
3792.4, 138.3, | , 22.2, 0.0, 453.8, | ,  1000,   961,  3000,  2952, | , -3.4, 403.6, 3.946, |, 0.0
3793.5, 138.2, | , 22.2, 0.0, 454.4, | ,  1000,   956,  3000,  2922, | , -3.4, 408.7, 3.961, |, 0.0
3794.5, 138.6, | , 22.2, 0.0, 454.8, | ,  1000,   956,  3000,  2959, | , -3.4, 435.7, 4.263, |, 0.0
3795.5, 138.7, | , 22.2, 0.0, 454.5, | ,  1000,   958,  3000,  2921, | , -3.4, 419.0, 4.062, |, 0.0
3796.5, 138.4, | , 22.2, 0.0, 453.9, | ,  1000,   955,  3000,  2917, | , -3.4, 404.4, 3.914, |, 0.0
3797.5, 138.3, | , 22.2, 0.0, 454.7, | ,  1000,   958,  3000,  2935, | , -3.4, 409.1, 3.982, |, 0.0
3798.5, 138.7, | , 22.2, 0.0, 455.6, | ,  1000,   951,  3000,  2937, | , -3.4, 407.9, 3.964, |, 0.0
3799.5, 138.3, | , 22.2, 0.0, 455.4, | ,  1000,   955,  3000,  2925, | , -3.4, 426.3, 4.134, |, 0.0
3800.5, 138.2, | , 22.2, 0.0, 455.5, | ,  1000,   951,  3000,  2924, | , -3.4, 444.3, 4.303, |, 0.0
3801.5, 139.0, | , 22.2, 0.0, 450.9, | ,  1000,   954,  3000,  2931, | , -3.4, 415.1, 4.031, |, 0.0
3802.5, 138.5, | , 22.2, 0.0, 455.9, | ,  1000,   956,  3000,  2904, | , -3.4, 417.7, 4.031, |, 0.0
3803.5, 138.3, | , 22.2, 0.0, 455.7, | ,  1000,   961,  3000,  2925, | , -3.4, 428.4, 4.161, |, 0.0
3804.6, 138.2, | , 22.2, 0.0, 455.8, | ,  1000,   956,  3000,  2922, | , -3.4, 411.7, 3.990, |, 0.0
3805.6, 138.5, | , 22.2, 0.0, 455.8, | ,  1000,   952,  3000,  2940, | , -3.4, 412.6, 4.013, |, 0.0
3806.6, 138.8, | , 22.2, 0.0, 450.8, | ,  1000,   950,  3000,  2912, | , -3.4, 414.3, 4.000, |, 0.0
3807.6, 138.4, | , 22.2, 0.0, 455.4, | ,  1000,   960,  3000,  2936, | , -3.4, 422.9, 4.118, |, 0.0
3808.6, 138.5, | , 22.2, 0.0, 456.0, | ,  1000,   957,  3000,  2944, | , -3.4, 422.9, 4.124, |, 0.0
3809.6, 138.6, | , 22.2, 0.0, 456.3, | ,  1000,   959,  3000,  2929, | , -3.4, 440.8, 4.285, |, 0.0
3810.6, 138.1, | , 22.2, 0.0, 455.9, | ,  1000,   960,  3000,  2938, | , -3.4, 419.4, 4.087, |, 0.0
3811.6, 138.2, | , 22.2, 0.0, 456.2, | ,  1000,   955,  3000,  2928, | , -3.4, 420.3, 4.079, |, 0.0
3812.6, 138.7, | , 22.2, 0.0, 456.0, | ,  1000,   951,  3000,  2927, | , -3.4, 421.6, 4.086, |, 0.0
3813.6, 138.6, | , 22.2, 0.0, 456.8, | ,  1000,   955,  3000,  2926, | , -3.4, 440.0, 4.268, |, 0.0
3814.7, 138.2, | , 22.2, 0.0, 456.5, | ,  1000,   957,  3000,  2926, | , -3.4, 423.3, 4.108, |, 0.0
3815.7, 138.2, | , 22.2, 0.0, 456.8, | ,  1000,   955,  3000,  2941, | , -3.4, 423.7, 4.126, |, 0.0
3816.7, 138.6, | , 22.2, 0.0, 457.2, | ,  1000,   956,  3000,  2946, | , -3.4, 423.7, 4.133, |, 0.0
3817.7, 138.4, | , 22.2, 0.0, 456.1, | ,  1000,   961,  3000,  2940, | , -3.4, 427.6, 4.169, |, 0.0
3818.7, 138.2, | , 22.2, 0.0, 456.8, | ,  1000,   951,  3000,  2942, | , -3.4, 428.9, 4.173, |, 0.0
3819.7, 138.6, | , 22.2, 0.0, 454.8, | ,  1000,   952,  3000,  2944, | , -3.4, 428.9, 4.176, |, 0.0
3820.7, 138.3, | , 22.2, 0.0, 456.8, | ,  1000,   951,  3000,  2944, | , -3.4, 429.7, 4.184, |, 0.0
3821.7, 138.3, | , 22.2, 0.0, 457.6, | ,  1000,   954,  3000,  2918, | , -3.4, 429.7, 4.159, |, 0.0
3822.7, 138.6, | , 22.2, 0.0, 455.4, | ,  1000,   949,  3000,  2937, | , -3.4, 430.1, 4.179, |, 0.0
3823.7, 138.7, | , 22.2, 0.0, 457.5, | ,  1000,   954,  3000,  2938, | , -3.4, 455.4, 4.430, |, 0.0
3824.8, 138.1, | , 22.2, 0.0, 457.6, | ,  1000,   953,  3000,  2933, | , -3.4, 431.8, 4.195, |, 0.0
3825.8, 138.2, | , 22.2, 0.0, 457.7, | ,  1000,   956,  3000,  2940, | , -3.4, 426.7, 4.155, |, 0.0
3826.8, 138.5, | , 22.2, 0.0, 458.0, | ,  1000,   954,  3000,  2927, | , -3.4, 467.0, 4.530, |, 0.0
3827.8, 139.0, | , 22.2, 0.0, 453.4, | ,  1000,   952,  3000,  2911, | , -3.4, 444.7, 4.293, |, 0.0
3828.8, 138.4, | , 22.2, 0.0, 456.7, | ,  1000,   956,  3000,  2918, | , -3.4, 436.1, 4.223, |, 0.0
3829.8, 138.2, | , 22.2, 0.0, 457.9, | ,  1000,   954,  3000,  2959, | , -3.4, 443.4, 4.338, |, 0.0
3830.8, 138.5, | , 22.2, 0.0, 458.3, | ,  1000,   952,  3000,  2943, | , -3.4, 468.3, 4.559, |, 0.0
3831.8, 138.3, | , 22.2, 0.0, 457.5, | ,  1000,   956,  3000,  2938, | , -3.4, 446.0, 4.341, |, 0.0
3832.8, 138.8, | , 22.2, 0.0, 453.8, | ,  1000,   957,  3000,  2924, | , -3.4, 443.0, 4.297, |, 0.0
3833.9, 138.3, | , 22.2, 0.0, 458.3, | ,  1000,   960,  3000,  2907, | , -3.4, 449.4, 4.343, |, 0.0
3834.9, 138.6, | , 22.2, 0.0, 458.8, | ,  1000,   952,  3000,  2936, | , -3.4, 439.1, 4.267, |, 0.0
3835.9, 138.1, | , 22.2, 0.0, 458.7, | ,  1000,   956,  3000,  2930, | , -3.4, 436.6, 4.241, |, 0.0
3836.9, 138.3, | , 22.2, 0.0, 458.9, | ,  1000,   955,  3000,  2921, | , -3.4, 440.0, 4.263, |, 0.0
3837.9, 138.6, | , 22.2, 0.0, 459.2, | ,  1000,   956,  3000,  2931, | , -3.4, 442.1, 4.295, |, 0.0
3838.9, 138.7, | , 22.2, 0.0, 458.5, | ,  1000,   952,  3000,  2922, | , -3.4, 443.0, 4.290, |, 0.0
3839.9, 138.3, | , 22.2, 0.0, 459.2, | ,  1000,   961,  3000,  2945, | , -3.4, 443.8, 4.333, |, 0.0
3840.9, 138.4, | , 22.2, 0.0, 459.4, | ,  1000,   954,  3000,  2922, | , -3.4, 441.3, 4.275, |, 0.0
3841.9, 138.7, | , 22.2, 0.0, 459.0, | ,  1000,   956,  3000,  2935, | , -3.4, 476.8, 4.637, |, 0.0
3842.9, 138.2, | , 22.2, 0.0, 459.3, | ,  1000,   959,  3000,  2927, | , -3.4, 454.6, 4.416, |, 0.0
3843.9, 138.4, | , 22.2, 0.0, 458.7, | ,  1000,   960,  3000,  2924, | , -3.4, 452.0, 4.387, |, 0.0
3845.0, 138.6, | , 22.2, 0.0, 460.1, | ,  1000,   956,  3000,  2935, | , -3.4, 469.1, 4.563, |, 0.0
3846.0, 138.2, | , 22.2, 0.0, 459.8, | ,  1000,   956,  3000,  2937, | , -3.4, 452.4, 4.402, |, 0.0
3847.0, 138.1, | , 22.2, 0.0, 459.9, | ,  1000,   950,  3000,  2903, | , -3.4, 453.7, 4.369, |, 0.0
3848.0, 138.1, | , 22.2, 0.0, 460.1, | ,  1000,   950,  3000,  2923, | , -3.4, 449.8, 4.355, |, 0.0
3849.0, 138.6, | , 22.2, 0.0, 459.1, | ,  1000,   955,  3000,  2931, | , -3.4, 466.1, 4.528, |, 0.0
3850.0, 138.2, | , 22.2, 0.0, 459.9, | ,  1000,   952,  3000,  2911, | , -3.4, 464.4, 4.485, |, 0.0
3851.0, 138.3, | , 22.2, 0.0, 460.2, | ,  1000,   954,  3000,  2940, | , -3.4, 461.8, 4.495, |, 0.0
3852.0, 138.6, | , 22.2, 0.0, 460.3, | ,  1000,   961,  3000,  2941, | , -3.4, 450.3, 4.391, |, 0.0
3853.0, 138.6, | , 22.2, 0.0, 460.5, | ,  1000,   961,  3000,  2908, | , -3.4, 454.1, 4.392, |, 0.0
3854.0, 138.9, | , 22.2, 0.0, 454.6, | ,  1000,   954,  3000,  2915, | , -3.4, 452.8, 4.379, |, 0.0
3855.1, 138.3, | , 22.2, 0.0, 459.8, | ,  1000,   952,  3000,  2925, | , -3.4, 459.3, 4.450, |, 0.0
3856.1, 138.6, | , 22.2, 0.0, 460.8, | ,  1000,   955,  3000,  2941, | , -3.4, 450.7, 4.388, |, 0.0
3857.1, 138.3, | , 22.2, 0.0, 460.5, | ,  1000,   953,  3000,  2937, | , -3.4, 449.8, 4.374, |, 0.0
3858.1, 138.2, | , 22.2, 0.0, 460.2, | ,  1000,   954,  3000,  2925, | , -3.4, 453.7, 4.399, |, 0.0
3859.1, 138.9, | , 22.2, 0.0, 456.2, | ,  1000,   956,  3000,  2937, | , -3.4, 451.6, 4.394, |, 0.0
3860.1, 138.4, | , 22.2, 0.0, 460.4, | ,  1000,   960,  3000,  2937, | , -3.4, 470.4, 4.582, |, 0.0
3861.1, 138.2, | , 22.2, 0.0, 461.0, | ,  1000,   959,  3000,  2927, | , -3.4, 482.4, 4.686, |, 0.0
3862.1, 138.2, | , 22.2, 0.0, 461.0, | ,  1000,   952,  3000,  2939, | , -3.4, 455.8, 4.433, |, 0.0
3863.1, 138.1, | , 22.2, 0.0, 461.3, | ,  1000,   960,  3000,  2944, | , -3.4, 452.0, 4.410, |, 0.0
3864.1, 138.2, | , 22.2, 0.0, 461.5, | ,  1000,   955,  3000,  2921, | , -3.4, 458.0, 4.437, |, 0.0
3865.2, 138.4, | , 22.2, 0.0, 461.0, | ,  1000,   957,  3000,  2934, | , -3.4, 449.4, 4.371, |, 0.0
3866.2, 138.6, | , 22.2, 0.0, 461.9, | ,  1000,   961,  3000,  2948, | , -3.4, 450.7, 4.405, |, 0.0
3867.2, 138.2, | , 22.2, 0.0, 461.9, | ,  1000,   962,  3000,  2933, | , -3.4, 471.3, 4.589, |, 0.0
3868.2, 138.4, | , 22.2, 0.0, 461.2, | ,  1000,   951,  3000,  2953, | , -3.4, 450.7, 4.398, |, 0.0
3869.2, 138.3, | , 22.2, 0.0, 460.9, | ,  1000,   959,  3000,  2925, | , -3.4, 455.0, 4.416, |, 0.0
3870.2, 138.3, | , 22.2, 0.0, 460.8, | ,  1000,   946,  3000,  2927, | , -3.4, 470.4, 4.554, |, 0.0
3871.2, 138.1, | , 22.2, 0.0, 461.4, | ,  1000,   952,  3000,  2922, | , -3.4,  74.5, 0.722, |, 0.0
3872.2, 138.2, | , 22.2, 0.0, 461.8, | ,  1000,   952,  3000,  2922, | , -3.4,  81.4, 0.788, |, 0.0
3873.2, 138.6, | , 22.2, 0.0, 462.1, | ,  1000,   960,  3000,  2922, | , -3.4, 126.4, 1.227, |, 0.0
3874.3, 138.6, | , 22.2, 0.0, 462.6, | ,  1000,   957,  3000,  2932, | , -3.4, 137.1, 1.333, |, 0.0
3875.3, 138.4, | , 22.2, 0.0, 460.8, | ,  1000,   957,  3000,  2933, | , -3.4, 110.9, 1.079, |, 0.0
3876.3, 138.2, | , 22.2, 0.0, 461.8, | ,  1000,   957,  3000,  2914, | , -3.4, 129.4, 1.252, |, 0.0
3877.3, 138.4, | , 22.2, 0.0, 462.5, | ,  1000,   952,  3000,  2939, | , -3.4, 141.8, 1.380, |, 0.0
3878.3, 138.2, | , 22.2, 0.0, 462.4, | ,  1000,   954,  3000,  2929, | , -3.4, 180.4, 1.751, |, 0.0
3879.3, 138.2, | , 22.2, 0.0, 462.3, | ,  1000,   952,  3000,  2939, | , -3.4, 173.5, 1.688, |, 0.0
3880.3, 138.9, | , 22.2, 0.0, 457.2, | ,  1000,   953,  3000,  2902, | , -3.4, 179.5, 1.730, |, 0.0
3881.3, 138.7, | , 22.2, 0.0, 462.3, | ,  1000,   960,  3000,  2944, | , -3.4, 211.2, 2.061, |, 0.0
3882.3, 138.1, | , 22.2, 0.0, 462.5, | ,  1000,   957,  3000,  2917, | , -3.4, 236.9, 2.294, |, 0.0
3883.3, 138.2, | , 22.2, 0.0, 462.6, | ,  1000,   959,  3000,  2922, | , -3.4, 247.6, 2.402, |, 0.0
3884.3, 138.1, | , 22.2, 0.0, 463.4, | ,  1000,   954,  3000,  2928, | , -3.4, 250.6, 2.432, |, 0.0
3885.4, 139.2, | , 22.2, 0.0, 458.2, | ,  1000,   955,  3000,  2929, | , -3.4, 256.6, 2.492, |, 0.0
3886.4, 138.4, | , 22.2, 0.0, 462.4, | ,  1000,   953,  3000,  2937, | , -3.4, 287.5, 2.796, |, 0.0
3887.4, 138.6, | , 22.2, 0.0, 463.3, | ,  1000,   958,  3000,  2918, | , -3.4, 281.9, 2.731, |, 0.0
3888.4, 138.6, | , 22.2, 0.0, 463.5, | ,  1000,   952,  3000,  2942, | , -3.4, 316.6, 3.082, |, 0.0
3889.4, 138.3, | , 22.2, 0.0, 463.3, | ,  1000,   951,  3000,  2949, | , -3.4, 334.6, 3.262, |, 0.0
3890.4, 138.3, | , 22.2, 0.0, 463.1, | ,  1000,   959,  3000,  2930, | , -3.4, 335.4, 3.261, |, 0.0
3891.4, 138.3, | , 22.2, 0.0, 463.0, | ,  1000,   959,  3000,  2938, | , -3.4, 341.9, 3.331, |, 0.0
3892.4, 138.2, | , 22.2, 0.0, 463.7, | ,  1000,   956,  3000,  2917, | , -3.4, 353.9, 3.426, |, 0.0
3893.4, 138.3, | , 22.2, 0.0, 463.8, | ,  1000,   959,  3000,  2941, | , -3.4, 367.2, 3.579, |, 0.0
3894.5, 138.1, | , 22.2, 0.0, 464.5, | ,  1000,   956,  3000,  2918, | , -3.4, 382.6, 3.706, |, 0.0
3895.5, 138.6, | , 22.2, 0.0, 463.0, | ,  1000,   955,  3000,  2924, | , -3.4, 421.6, 4.087, |, 0.0
3896.5, 138.4, | , 22.2, 0.0, 463.7, | ,  1000,   954,  3000,  2940, | , -3.4, 396.3, 3.857, |, 0.0
3897.5, 138.1, | , 22.2, 0.0, 464.5, | ,  1000,   959,  3000,  2937, | , -3.4, 433.1, 4.217, |, 0.0
3898.5, 138.5, | , 22.2, 0.0, 465.0, | ,  1000,   955,  3000,  2945, | , -3.4, 423.3, 4.126, |, 0.0
3899.5, 138.5, | , 22.2, 0.0, 465.4, | ,  1000,   958,  3000,  2915, | , -3.4, 431.0, 4.172, |, 0.0
3900.5, 138.2, | , 22.2, 0.0, 465.1, | ,  1000,   958,  3000,  2941, | , -3.4, 438.7, 4.275, |, 0.0
3901.5, 139.1, | , 22.2, 0.0, 460.1, | ,  1000,   955,  3000,  2922, | , -3.4, 444.7, 4.310, |, 0.0
3902.5, 138.4, | , 22.2, 0.0, 465.9, | ,  1000,   959,  3000,  2936, | , -3.4, 475.1, 4.625, |, 0.0
3903.5, 138.2, | , 22.2, 0.0, 465.5, | ,  1000,   959,  3000,  2926, | , -3.4, 459.3, 4.459, |, 0.0
3904.5, 138.2, | , 22.2, 0.0, 465.8, | ,  1000,   957,  3000,  2936, | , -3.4, 457.6, 4.452, |, 0.0
3905.6, 138.2, | , 22.2, 0.0, 465.9, | ,  1000,   957,  3000,  2923, | , -3.4, 489.3, 4.745, |, 0.0
3906.6, 139.3, | , 22.2, 0.0, 460.7, | ,  1000,   949,  3000,  2904, | , -3.4, 472.6, 4.551, |, 0.0
3907.6, 138.4, | , 22.2, 0.0, 465.3, | ,  1000,   955,  3000,  2934, | , -3.4, 476.0, 4.626, |, 0.0
3908.6, 138.2, | , 22.2, 0.0, 465.8, | ,  1000,   951,  3000,  2926, | , -3.4, 513.7, 4.978, |, 0.0
3909.6, 138.1, | , 22.2, 0.0, 466.4, | ,  1000,   952,  3000,  2931, | , -3.4, 491.8, 4.773, |, 0.0
3910.6, 138.6, | , 22.2, 0.0, 466.6, | ,  1000,   955,  3000,  2938, | , -3.4, 511.5, 4.977, |, 0.0
3911.6, 138.9, | , 22.2, 0.0, 461.6, | ,  1000,   953,  3000,  2948, | , -3.4, 490.5, 4.783, |, 0.0
3912.6, 138.7, | , 22.2, 0.0, 466.3, | ,  1000,   959,  3000,  2934, | , -3.4, 490.1, 4.770, |, 0.0
3913.6, 138.7, | , 22.2, 0.0, 467.0, | ,  1000,   953,  3000,  2944, | , -3.4, 488.4, 4.757, |, 0.0
3914.6, 138.3, | , 22.2, 0.0, 466.8, | ,  1000,   961,  3000,  2922, | , -3.4, 492.3, 4.778, |, 0.0
3915.7, 138.2, | , 22.2, 0.0, 466.9, | ,  1000,   951,  3000,  2947, | , -3.4, 499.5, 4.866, |, 0.0
3916.7, 138.1, | , 22.2, 0.0, 467.2, | ,  1000,   954,  3000,  2904, | , -3.4, 521.4, 5.028, |, 0.0
3917.7, 138.6, | , 22.2, 0.0, 466.9, | ,  1000,   953,  3000,  2940, | , -3.4, 507.7, 4.939, |, 0.0
3918.7, 138.1, | , 22.2, 0.0, 467.1, | ,  1000,   958,  3000,  2934, | , -3.4, 527.8, 5.135, |, 0.0
3919.7, 138.1, | , 22.2, 0.0, 467.4, | ,  1000,   960,  3000,  2914, | , -3.4, 523.1, 5.065, |, 0.0
3920.7, 138.8, | , 22.2, 0.0, 467.8, | ,  1000,   952,  3000,  2937, | , -3.4, 501.7, 4.876, |, 0.0
3921.7, 138.3, | , 22.2, 0.0, 467.4, | ,  1000,   960,  3000,  2932, | , -3.4, 497.0, 4.834, |, 0.0
3922.7, 138.4, | , 22.2, 0.0, 466.7, | ,  1000,   955,  3000,  2939, | , -3.4, 527.8, 5.136, |, 0.0
3923.7, 138.5, | , 22.2, 0.0, 468.2, | ,  1000,   960,  3000,  2939, | , -3.4, 511.1, 4.981, |, 0.0
3924.7, 138.5, | , 22.2, 0.0, 467.9, | ,  1000,   960,  3000,  2936, | , -3.4, 506.8, 4.935, |, 0.0
3925.8, 138.0, | , 22.3, 0.0, 468.4, | ,  1000,   957,  3000,  2914, | , -3.4, 505.5, 4.891, |, 0.0
3926.8, 138.3, | , 22.3, 0.0, 468.2, | ,  1000,   960,  3000,  2937, | , -3.4, 509.4, 4.962, |, 0.0
3927.8, 139.4, | , 22.2, 0.0, 463.0, | ,  1000,   951,  3000,  2933, | , -3.4, 515.8, 5.007, |, 0.0
3928.8, 138.2, | , 22.2, 0.0, 467.9, | ,  1000,   957,  3000,  2927, | , -3.4, 517.1, 5.020, |, 0.0
3929.8, 138.3, | , 22.2, 0.0, 468.1, | ,  1000,   954,  3000,  2930, | , -3.4, 515.4, 5.003, |, 0.0
3930.8, 138.3, | , 22.2, 0.0, 468.4, | ,  1000,   954,  3000,  2936, | , -3.4, 509.0, 4.948, |, 0.0
3931.8, 138.2, | , 22.3, 0.0, 468.4, | ,  1000,   953,  3000,  2922, | , -3.4, 504.3, 4.884, |, 0.0
3932.8, 139.3, | , 22.2, 0.0, 460.3, | ,  1000,   952,  3000,  2921, | , -3.4, 520.5, 5.038, |, 0.0
3933.8, 138.4, | , 22.2, 0.0, 468.0, | ,  1000,   959,  3000,  2930, | , -3.4, 509.0, 4.947, |, 0.0
3934.8, 138.1, | , 22.3, 0.0, 468.5, | ,  1000,   955,  3000,  2910, | , -3.4, 505.1, 4.879, |, 0.0
3935.9, 138.1, | , 22.3, 0.0, 468.8, | ,  1000,   956,  3000,  2935, | , -3.4, 507.7, 4.937, |, 0.0
3936.9, 138.1, | , 22.3, 0.0, 469.3, | ,  1000,   960,  3000,  2937, | , -3.4, 507.7, 4.944, |, 0.0
3937.9, 139.3, | , 22.3, 0.0, 466.5, | ,  1000,   954,  3000,  2934, | , -3.4, 535.1, 5.200, |, 0.0
3938.9, 138.6, | , 22.2, 0.0, 469.1, | ,  1000,   961,  3000,  2907, | , -3.4, 523.5, 5.062, |, 0.0
3939.9, 138.3, | , 22.2, 0.0, 469.5, | ,  1000,   957,  3000,  2964, | , -3.4, 517.1, 5.068, |, 0.0
3940.9, 138.2, | , 22.3, 0.0, 469.5, | ,  1000,   955,  3000,  2937, | , -3.4, 534.7, 5.201, |, 0.0
3941.9, 138.7, | , 22.3, 0.0, 469.8, | ,  1000,   953,  3000,  2939, | , -3.4, 518.0, 5.039, |, 0.0
3942.9, 138.3, | , 22.3, 0.0, 469.1, | ,  1000,   950,  3000,  2942, | , -3.4, 513.7, 4.997, |, 0.0
3943.9, 138.5, | , 22.3, 0.0, 468.9, | ,  1000,   953,  3000,  2933, | , -3.4, 512.4, 4.976, |, 0.0
3944.9, 138.1, | , 22.3, 0.0, 469.6, | ,  1000,   949,  3000,  2915, | , -3.4, 512.8, 4.953, |, 0.0
3945.9, 138.5, | , 22.3, 0.0, 470.4, | ,  1000,   952,  3000,  2910, | , -3.4, 514.5, 4.967, |, 0.0
3947.0, 138.3, | , 22.3, 0.0, 469.5, | ,  1000,   959,  3000,  2940, | , -3.4, 551.8, 5.376, |, 0.0
3948.0, 138.3, | , 22.3, 0.0, 469.5, | ,  1000,   954,  3000,  2924, | , -3.4, 537.2, 5.207, |, 0.0
3949.0, 138.2, | , 22.3, 0.0, 469.7, | ,  1000,   952,  3000,  2910, | , -3.4, 523.1, 5.049, |, 0.0
3950.0, 138.5, | , 22.3, 0.0, 470.8, | ,  1000,   954,  3000,  2940, | , -3.4, 524.4, 5.103, |, 0.0
3951.0, 138.1, | , 22.3, 0.0, 470.7, | ,  1000,   955,  3000,  2932, | , -3.4, 524.4, 5.094, |, 0.0
3952.0, 138.2, | , 22.3, 0.0, 470.9, | ,  1000,   953,  3000,  2950, | , -3.4, 523.5, 5.107, |, 0.0
3953.0, 138.5, | , 22.3, 0.0, 471.3, | ,  1000,   952,  3000,  2930, | , -3.4, 522.3, 5.067, |, 0.0
3954.0, 138.7, | , 22.3, 0.0, 464.7, | ,  1000,   955,  3000,  2912, | , -3.4, 523.5, 5.060, |, 0.0
3955.0, 138.1, | , 22.3, 0.0, 471.5, | ,  1000,   956,  3000,  2934, | , -3.4, 521.4, 5.069, |, 0.0
3956.1, 138.7, | , 22.3, 0.0, 472.0, | ,  1000,   957,  3000,  2933, | , -3.4, 531.2, 5.166, |, 0.0
3957.1, 138.7, | , 22.3, 0.0, 472.2, | ,  1000,   960,  3000,  2939, | , -3.4, 546.2, 5.323, |, 0.0
3958.1, 138.4, | , 22.3, 0.0, 471.8, | ,  1000,   955,  3000,  2947, | , -3.4, 542.8, 5.294, |, 0.0
3959.1, 139.2, | , 22.3, 0.0, 467.3, | ,  1000,   949,  3000,  2922, | , -3.4, 528.7, 5.114, |, 0.0
3960.1, 138.7, | , 22.3, 0.0, 470.7, | ,  1000,   959,  3000,  2926, | , -3.4, 540.2, 5.245, |, 0.0
3961.1, 138.1, | , 22.3, 0.0, 472.0, | ,  1000,   953,  3000,  2930, | , -3.4, 537.7, 5.218, |, 0.0
3962.1, 138.2, | , 22.3, 0.0, 472.2, | ,  1000,   957,  3000,  2933, | , -3.4, 569.0, 5.532, |, 0.0
3963.1, 138.7, | , 22.3, 0.0, 472.7, | ,  1000,   952,  3000,  2933, | , -3.4, 550.1, 5.341, |, 0.0
3964.1, 138.6, | , 22.3, 0.0, 472.8, | ,  1000,   953,  3000,  2931, | , -3.4, 534.7, 5.190, |, 0.0
3965.1, 138.3, | , 22.3, 0.0, 471.5, | ,  1000,   955,  3000,  2918, | , -3.4, 532.5, 5.155, |, 0.0
3966.2, 138.1, | , 22.3, 0.0, 473.2, | ,  1000,   954,  3000,  2916, | , -3.4, 541.1, 5.234, |, 0.0
3967.2, 138.6, | , 22.3, 0.0, 472.7, | ,  1000,   955,  3000,  2913, | , -3.4, 539.0, 5.210, |, 0.0
3968.2, 138.5, | , 22.3, 0.0, 473.2, | ,  1000,   958,  3000,  2952, | , -3.4, 536.8, 5.246, |, 0.0
3969.2, 138.3, | , 22.3, 0.0, 472.8, | ,  1000,   960,  3000,  2955, | , -3.4, 541.1, 5.294, |, 0.0
3970.2, 138.6, | , 22.3, 0.0, 472.5, | ,  1000,   959,  3000,  2929, | , -3.4, 550.1, 5.346, |, 0.0
3971.2, 138.6, | , 22.3, 0.0, 473.2, | ,  1000,   958,  3000,  2936, | , -3.4, 538.1, 5.236, |, 0.0
3972.2, 138.2, | , 22.3, 0.0, 472.9, | ,  1000,   952,  3000,  2931, | , -3.4, 538.5, 5.226, |, 0.0
3973.2, 138.1, | , 22.3, 0.0, 473.3, | ,  1000,   957,  3000,  2934, | , -3.4, 544.1, 5.292, |, 0.0
3974.2, 138.6, | , 22.3, 0.0, 473.6, | ,  1000,   951,  3000,  2923, | , -3.4, 546.2, 5.289, |, 0.0
3975.2, 138.7, | , 22.3, 0.0, 473.0, | ,  1000,   956,  3000,  2923, | , -3.4, 546.7, 5.300, |, 0.0
3976.2, 138.3, | , 22.3, 0.0, 473.7, | ,  1000,   959,  3000,  2948, | , -3.4, 547.1, 5.342, |, 0.0
3977.3, 138.2, | , 22.3, 0.0, 473.4, | ,  1000,   953,  3000,  2932, | , -3.4, 546.2, 5.304, |, 0.0
3978.3, 138.7, | , 22.3, 0.0, 473.9, | ,  1000,   961,  3000,  2936, | , -3.4, 559.5, 5.449, |, 0.0
3979.3, 138.2, | , 22.3, 0.0, 473.8, | ,  1000,   961,  3000,  2944, | , -3.4, 550.1, 5.368, |, 0.0
3980.3, 139.1, | , 22.3, 0.0, 467.8, | ,  1000,   955,  3000,  2916, | , -3.4, 570.2, 5.517, |, 0.0
3981.3, 138.1, | , 22.3, 0.0, 473.6, | ,  1000,   960,  3000,  2937, | , -3.4, 572.8, 5.580, |, 0.0
3982.3, 138.4, | , 22.3, 0.0, 474.3, | ,  1000,   949,  3000,  2914, | , -3.4, 547.5, 5.287, |, 0.0
3983.3, 138.0, | , 22.3, 0.0, 473.6, | ,  1000,   953,  3000,  2933, | , -3.4, 554.0, 5.379, |, 0.0
3984.3, 138.3, | , 22.3, 0.0, 474.2, | ,  1000,   952,  3000,  2929, | , -3.4, 554.8, 5.383, |, 0.0
3985.3, 138.8, | , 22.3, 0.0, 469.6, | ,  1000,   949,  3000,  2929, | , -3.4, 554.0, 5.369, |, 0.0
3986.3, 138.7, | , 22.3, 0.0, 474.4, | ,  1000,   957,  3000,  2942, | , -3.4, 557.0, 5.427, |, 0.0
3987.4, 138.4, | , 22.3, 0.0, 474.3, | ,  1000,   955,  3000,  2956, | , -3.4, 577.1, 5.641, |, 0.0
3988.4, 138.7, | , 22.3, 0.0, 474.8, | ,  1000,   953,  3000,  2924, | , -3.4, 560.8, 5.434, |, 0.0
3989.4, 138.6, | , 22.3, 0.0, 474.8, | ,  1000,   959,  3000,  2937, | , -3.4, 592.9, 5.774, |, 0.0
3990.4, 138.1, | , 22.3, 0.0, 474.4, | ,  1000,   953,  3000,  2923, | , -3.4, 573.2, 5.553, |, 0.0
3991.4, 138.3, | , 22.3, 0.0, 473.9, | ,  1000,   956,  3000,  2933, | , -3.4, 560.4, 5.448, |, 0.0
3992.4, 138.7, | , 22.3, 0.0, 475.3, | ,  1000,   958,  3000,  2956, | , -3.4, 566.0, 5.536, |, 0.0
3993.4, 138.1, | , 22.3, 0.0, 474.8, | ,  1000,   953,  3000,  2923, | , -3.4, 575.0, 5.569, |, 0.0
3994.4, 138.2, | , 22.3, 0.0, 475.0, | ,  1000,   959,  3000,  2926, | , -3.4, 559.1, 5.427, |, 0.0
3995.5, 138.5, | , 22.3, 0.0, 475.5, | ,  1000,   954,  3000,  2922, | , -3.4, 560.8, 5.432, |, 0.0
3996.5, 138.2, | , 22.3, 0.0, 474.7, | ,  1000,   959,  3000,  2932, | , -3.4, 566.4, 5.507, |, 0.0
3997.5, 138.1, | , 22.3, 0.0, 475.2, | ,  1000,   955,  3000,  2937, | , -3.4, 562.1, 5.466, |, 0.0
3998.5, 138.1, | , 22.3, 0.0, 475.9, | ,  1000,   959,  3000,  2933, | , -3.4, 580.5, 5.646, |, 0.0
3999.5, 138.6, | , 22.3, 0.0, 476.0, | ,  1000,   958,  3000,  2932, | , -3.4, 578.4, 5.622, |, 0.0
4000.5, 138.1, | , 22.3, 0.0, 475.8, | ,  1000,   952,  3000,  2937, | , -3.4, 560.8, 5.452, |, 0.0
4001.5, 139.0, | , 22.3, 0.0, 470.5, | ,  1000,   955,  3000,  2925, | , -3.4, 559.5, 5.425, |, 0.0
4002.5, 138.3, | , 22.3, 0.0, 476.3, | ,  1000,   959,  3000,  2946, | , -3.4, 569.8, 5.561, |, 0.0
4003.5, 138.5, | , 22.3, 0.0, 476.5, | ,  1000,   957,  3000,  2918, | , -3.4, 593.8, 5.750, |, 0.0
4004.5, 138.2, | , 22.3, 0.0, 476.5, | ,  1000,   961,  3000,  2944, | , -3.4, 584.4, 5.703, |, 0.0
4005.5, 138.1, | , 22.3, 0.0, 476.5, | ,  1000,   950,  3000,  2941, | , -3.4, 568.1, 5.525, |, 0.0
4006.6, 139.2, | , 22.3, 0.0, 471.6, | ,  1000,   954,  3000,  2911, | , -3.4, 590.8, 5.705, |, 0.0
4007.6, 138.7, | , 22.3, 0.0, 476.1, | ,  1000,   954,  3000,  2936, | , -3.4, 569.4, 5.535, |, 0.0
4008.6, 138.1, | , 22.3, 0.0, 477.0, | ,  1000,   953,  3000,  2933, | , -3.4, 573.2, 5.568, |, 0.0
4009.6, 138.7, | , 22.3, 0.0, 477.1, | ,  1000,   959,  3000,  2927, | , -3.4, 574.5, 5.580, |, 0.0
4010.6, 138.6, | , 22.3, 0.0, 477.2, | ,  1000,   951,  3000,  2924, | , -3.4, 577.9, 5.598, |, 0.0
4011.6, 138.9, | , 22.3, 0.0, 471.8, | ,  1000,   954,  3000,  2931, | , -3.4, 575.4, 5.587, |, 0.0
4012.6, 138.3, | , 22.3, 0.0, 476.4, | ,  1000,   952,  3000,  2941, | , -3.4, 574.1, 5.584, |, 0.0
4013.6, 138.5, | , 22.3, 0.0, 477.4, | ,  1000,   951,  3000,  2948, | , -3.4, 574.1, 5.595, |, 0.0
4014.6, 138.3, | , 22.3, 0.0, 476.9, | ,  1000,   950,  3000,  2927, | , -3.4, 577.9, 5.600, |, 0.0
4015.7, 138.2, | , 22.3, 0.0, 477.2, | ,  1000,   952,  3000,  2939, | , -3.4, 575.0, 5.591, |, 0.0
4016.7, 138.5, | , 22.3, 0.0, 477.6, | ,  1000,   954,  3000,  2934, | , -3.4, 578.8, 5.624, |, 0.0
4017.7, 138.3, | , 22.3, 0.0, 476.9, | ,  1000,   954,  3000,  2944, | , -3.4, 575.4, 5.605, |, 0.0
4018.7, 138.2, | , 22.3, 0.0, 477.9, | ,  1000,   958,  3000,  2921, | , -3.4, 583.1, 5.652, |, 0.0
4019.7, 138.1, | , 22.3, 0.0, 477.8, | ,  1000,   951,  3000,  2924, | , -3.4, 616.1, 5.966, |, 0.0
4020.7, 138.3, | , 22.3, 0.0, 477.9, | ,  1000,   950,  3000,  2954, | , -3.4, 593.4, 5.789, |, 0.0
4021.7, 138.1, | , 22.3, 0.0, 477.8, | ,  1000,   948,  3000,  2929, | , -3.4, 609.2, 5.903, |, 0.0
4022.7, 138.3, | , 22.3, 0.0, 477.5, | ,  1000,   961,  3000,  2922, | , -3.4, 588.2, 5.707, |, 0.0
4023.7, 138.2, | , 22.3, 0.0, 478.1, | ,  1000,   952,  3000,  2926, | , -3.4, 595.5, 5.770, |, 0.0
