Repository: jdhuang-csm/Ru-BCA

## Methods
* (BaO)<sub>x</sub>-(CaO)<sub>y</sub>-(Al<sub>2</sub>O<sub>3</sub>)<sub>1-x-y</sub> (BCA) catalyst supports were synthesized via sol-gel and solid-state methods. 
* Ru/BCA catalysts were prepared via incipient wetness impregnation to achieve 1 wt. % Ru loading.
* Ammonia synthesis rates were measured for Ru/BCA catalysts in a packed-bed reactor at 480-600<sup>o</sup>C, 10 bar, and space velocities up to 1.3 x 10<sup>6</sup> ml g<sub>cat</sub><sup>-1</sup> h<sup>-1</sup>.
* A machine learning (ML) model was employed to improve understanding of the behavior of Ru/BCA catalysts.
* A microkinetic model was developed to describe the best-performing catalyst.

File: data/init_files_Cadigan/BCA512.txt (part 10 of 43)
********** Start test **********
Elapsed time, Pressure, | , LJtemp(C), Inner-Temp, Outer-Temp, | , N2-set, N2-flow, H2-set, H2-flow, | , pH, NH3_ppm, NH3_Prod_rate, |, In222Temp
3604.6, 139.1, | , 24.4, 0.0, 441.6, | ,  1000,   951,  3000,  2930, | , -3.4, 763.9, 6.017, |, 0.0
3605.6, 138.9, | , 24.4, 0.0, 442.6, | ,  1000,   959,  3000,  2935, | , -3.4, 811.5, 6.412, |, 0.0
3606.6, 139.3, | , 24.4, 0.0, 443.0, | ,  1000,   950,  3000,  2937, | , -3.4, 807.6, 6.371, |, 0.0
3607.6, 139.2, | , 24.4, 0.0, 443.4, | ,  1000,   955,  3000,  2912, | , -3.4, 835.4, 6.555, |, 0.0
3608.6, 139.0, | , 24.4, 0.0, 443.1, | ,  1000,   960,  3000,  2939, | , -3.4, 882.6, 6.981, |, 0.0
3609.6, 140.0, | , 24.4, 0.0, 436.7, | ,  1000,   954,  3000,  2928, | , -3.4, 883.9, 6.961, |, 0.0
3610.7, 139.4, | , 24.4, 0.0, 443.7, | ,  1000,   954,  3000,  2918, | , -3.4, 897.1, 7.048, |, 0.0
3611.7, 139.5, | , 24.4, 0.0, 443.0, | ,  1000,   949,  3000,  2923, | , -3.4, 948.6, 7.453, |, 0.0
3612.7, 139.0, | , 24.4, 0.0, 443.6, | ,  1000,   949,  3000,  2931, | , -3.4, 974.3, 7.669, |, 0.0
3613.7, 139.3, | , 24.4, 0.0, 443.6, | ,  1000,   956,  3000,  2915, | , -3.4, 953.3, 7.487, |, 0.0
3614.7, 140.7, | , 24.4, 0.0, 432.5, | ,  1000,   950,  3000,  2926, | , -3.4, 972.1, 7.646, |, 0.0
3615.7, 138.8, | , 24.4, 0.0, 444.0, | ,  1000,   955,  3000,  2924, | , -3.4, 996.1, 7.839, |, 0.0
3616.7, 138.7, | , 24.4, 0.0, 444.2, | ,  1000,   950,  3000,  2916, | , -3.4, 1027.0, 8.055, |, 0.0
3617.7, 138.8, | , 24.4, 0.0, 444.0, | ,  1000,   955,  3000,  2937, | , -3.4, 1048.0, 8.272, |, 0.0
3618.7, 138.8, | , 24.4, 0.0, 444.6, | ,  1000,   954,  3000,  2939, | , -3.4, 1049.2, 8.286, |, 0.0
3619.8, 139.7, | , 24.4, 0.0, 438.3, | ,  1000,   954,  3000,  2905, | , -3.4, 1067.7, 8.357, |, 0.0
3620.8, 138.9, | , 24.4, 0.0, 445.1, | ,  1000,   960,  3000,  2943, | , -3.4, 1081.8, 8.564, |, 0.0
3621.8, 139.2, | , 24.4, 0.0, 445.2, | ,  1000,   947,  3000,  2927, | , -3.4, 1100.7, 8.650, |, 0.0
3622.8, 138.8, | , 24.4, 0.0, 445.1, | ,  1000,   948,  3000,  2917, | , -3.4, 1113.5, 8.729, |, 0.0
3623.8, 139.0, | , 24.4, 0.0, 445.3, | ,  1000,   955,  3000,  2923, | , -3.4, 1125.9, 8.858, |, 0.0
3624.8, 139.5, | , 24.4, 0.0, 445.0, | ,  1000,   957,  3000,  2932, | , -3.4, 1146.1, 9.040, |, 0.0
3625.8, 139.0, | , 24.4, 0.0, 445.5, | ,  1000,   956,  3000,  2941, | , -3.4, 1181.6, 9.338, |, 0.0
3626.8, 138.9, | , 24.4, 0.0, 445.2, | ,  1000,   951,  3000,  2916, | , -3.4, 1194.5, 9.369, |, 0.0
3627.8, 139.4, | , 24.4, 0.0, 445.4, | ,  1000,   955,  3000,  2922, | , -3.4, 1197.1, 9.413, |, 0.0
3628.8, 139.4, | , 24.4, 0.0, 445.8, | ,  1000,   959,  3000,  2951, | , -3.4, 1188.1, 9.422, |, 0.0
3629.8, 139.2, | , 24.4, 0.0, 444.9, | ,  1000,   956,  3000,  2937, | , -3.4, 1208.2, 9.540, |, 0.0
3630.8, 139.0, | , 24.4, 0.0, 445.7, | ,  1000,   954,  3000,  2935, | , -3.4, 1213.3, 9.571, |, 0.0
3631.9, 139.4, | , 24.4, 0.0, 446.4, | ,  1000,   952,  3000,  2916, | , -3.4, 1226.2, 9.619, |, 0.0
3632.9, 139.3, | , 24.4, 0.0, 446.5, | ,  1000,   957,  3000,  2935, | , -3.4, 1239.0, 9.781, |, 0.0
3633.9, 138.9, | , 24.4, 0.0, 446.1, | ,  1000,   949,  3000,  2918, | , -3.4, 1266.9, 9.936, |, 0.0
3634.9, 139.1, | , 24.4, 0.0, 446.2, | ,  1000,   952,  3000,  2922, | , -3.4, 1262.2, 9.917, |, 0.0
3635.9, 140.1, | , 24.4, 0.0, 445.9, | ,  1000,   952,  3000,  2917, | , -3.4, 1276.7, 10.019, |, 0.0
3636.9, 139.3, | , 24.4, 0.0, 446.8, | ,  1000,   948,  3000,  2912, | , -3.4, 1274.6, 9.978, |, 0.0
3637.9, 139.0, | , 24.4, 0.0, 446.9, | ,  1000,   956,  3000,  2916, | , -3.4, 1267.3, 9.953, |, 0.0
3638.9, 139.6, | , 24.4, 0.0, 447.2, | ,  1000,   954,  3000,  2938, | , -3.4, 1283.6, 10.131, |, 0.0
3639.9, 139.2, | , 24.4, 0.0, 446.2, | ,  1000,   952,  3000,  2922, | , -3.4, 1286.6, 10.108, |, 0.0
3640.9, 139.7, | , 24.4, 0.0, 442.0, | ,  1000,   954,  3000,  2892, | , -3.4, 1287.9, 10.046, |, 0.0
3642.0, 138.9, | , 24.4, 0.0, 447.1, | ,  1000,   946,  3000,  2934, | , -3.4, 1294.7, 10.188, |, 0.0
3643.0, 139.2, | , 24.4, 0.0, 447.5, | ,  1000,   950,  3000,  2925, | , -3.4, 1316.6, 10.346, |, 0.0
3644.0, 139.1, | , 24.4, 0.0, 446.8, | ,  1000,   958,  3000,  2934, | , -3.4, 1304.6, 10.298, |, 0.0
3645.0, 139.0, | , 24.4, 0.0, 446.3, | ,  1000,   951,  3000,  2937, | , -3.4, 1326.0, 10.455, |, 0.0
3646.0, 139.7, | , 24.4, 0.0, 442.2, | ,  1000,   957,  3000,  2941, | , -3.4, 1330.7, 10.520, |, 0.0
3647.0, 139.3, | , 24.4, 0.0, 447.6, | ,  1000,   955,  3000,  2933, | , -3.4, 1317.9, 10.391, |, 0.0
3648.0, 139.0, | , 24.4, 0.0, 447.7, | ,  1000,   951,  3000,  2922, | , -3.4, 1317.0, 10.345, |, 0.0
3649.0, 138.7, | , 24.4, 0.0, 448.1, | ,  1000,   949,  3000,  2926, | , -3.4, 1333.3, 10.478, |, 0.0
3650.0, 139.4, | , 24.4, 0.0, 447.1, | ,  1000,   954,  3000,  2929, | , -3.4, 1320.0, 10.394, |, 0.0
3651.1, 138.8, | , 24.4, 0.0, 448.0, | ,  1000,   955,  3000,  2928, | , -3.4, 1330.3, 10.477, |, 0.0
3652.1, 138.8, | , 24.4, 0.0, 447.9, | ,  1000,   954,  3000,  2933, | , -3.4, 1340.2, 10.566, |, 0.0
3653.1, 138.7, | , 24.4, 0.0, 448.3, | ,  1000,   949,  3000,  2910, | , -3.4, 1338.0, 10.470, |, 0.0
3654.1, 138.9, | , 24.4, 0.0, 448.2, | ,  1000,   958,  3000,  2932, | , -3.4, 1347.9, 10.632, |, 0.0
3655.1, 139.2, | , 24.4, 0.0, 447.6, | ,  1000,   954,  3000,  2937, | , -3.4, 1348.3, 10.640, |, 0.0
3656.1, 138.8, | , 24.4, 0.0, 448.7, | ,  1000,   951,  3000,  2916, | , -3.4, 1356.0, 10.635, |, 0.0
3657.1, 139.2, | , 24.4, 0.0, 449.0, | ,  1000,   947,  3000,  2919, | , -3.4, 1352.2, 10.602, |, 0.0
3658.1, 139.2, | , 24.4, 0.0, 449.1, | ,  1000,   954,  3000,  2922, | , -3.4, 1364.6, 10.727, |, 0.0
3659.1, 138.8, | , 24.4, 0.0, 448.6, | ,  1000,   954,  3000,  2928, | , -3.4, 1379.1, 10.857, |, 0.0
3660.1, 139.1, | , 24.4, 0.0, 448.2, | ,  1000,   955,  3000,  2938, | , -3.4, 1360.3, 10.738, |, 0.0
3661.1, 139.3, | , 24.4, 0.0, 449.7, | ,  1000,   946,  3000,  2933, | , -3.4, 1368.0, 10.761, |, 0.0
3662.2, 139.4, | , 24.4, 0.0, 449.3, | ,  1000,   959,  3000,  2942, | , -3.4, 1389.4, 10.992, |, 0.0
3663.2, 138.9, | , 24.4, 0.0, 449.3, | ,  1000,   951,  3000,  2911, | , -3.4, 1379.1, 10.802, |, 0.0
3664.2, 139.5, | , 24.4, 0.0, 449.7, | ,  1000,   954,  3000,  2933, | , -3.4, 1388.6, 10.946, |, 0.0
3665.2, 139.2, | , 24.4, 0.0, 448.5, | ,  1000,   950,  3000,  2932, | , -3.4, 1377.0, 10.839, |, 0.0
3666.2, 139.0, | , 24.4, 0.0, 449.2, | ,  1000,   955,  3000,  2925, | , -3.4, 1385.6, 10.902, |, 0.0
3667.2, 139.7, | , 24.4, 0.0, 443.5, | ,  1000,   954,  3000,  2902, | , -3.4, 1391.1, 10.877, |, 0.0
3668.2, 139.3, | , 24.4, 0.0, 449.7, | ,  1000,   947,  3000,  2920, | , -3.4, 1394.1, 10.933, |, 0.0
3669.2, 138.9, | , 24.4, 0.0, 450.0, | ,  1000,   950,  3000,  2948, | , -3.4, 1408.3, 11.133, |, 0.0
3670.2, 139.1, | , 24.4, 0.0, 449.2, | ,  1000,   949,  3000,  2909, | , -3.4, 1410.0, 11.032, |, 0.0
3671.3, 139.3, | , 24.4, 0.0, 450.5, | ,  1000,   956,  3000,  2924, | , -3.4, 1414.3, 11.129, |, 0.0
3672.3, 140.3, | , 24.4, 0.0, 444.7, | ,  1000,   955,  3000,  2948, | , -3.4, 1414.3, 11.195, |, 0.0
3673.3, 138.9, | , 24.4, 0.0, 450.6, | ,  1000,   951,  3000,  2915, | , -3.4, 1442.6, 11.311, |, 0.0
3674.3, 138.8, | , 24.4, 0.0, 450.5, | ,  1000,   951,  3000,  2922, | , -3.4, 1424.6, 11.190, |, 0.0
3675.3, 139.4, | , 24.4, 0.0, 449.6, | ,  1000,   950,  3000,  2919, | , -3.4, 1422.4, 11.161, |, 0.0
3676.3, 138.9, | , 24.4, 0.0, 450.0, | ,  1000,   951,  3000,  2937, | , -3.4, 1431.8, 11.287, |, 0.0
3677.3, 139.0, | , 24.4, 0.0, 450.9, | ,  1000,   952,  3000,  2952, | , -3.4, 1450.3, 11.482, |, 0.0
3678.3, 138.8, | , 24.4, 0.0, 450.5, | ,  1000,   947,  3000,  2920, | , -3.4, 1443.8, 11.321, |, 0.0
3679.3, 139.2, | , 24.4, 0.0, 451.0, | ,  1000,   958,  3000,  2913, | , -3.4, 1436.6, 11.275, |, 0.0
3680.3, 139.1, | , 24.4, 0.0, 450.1, | ,  1000,   949,  3000,  2944, | , -3.4, 1444.7, 11.403, |, 0.0
3681.4, 138.9, | , 24.4, 0.0, 450.9, | ,  1000,   952,  3000,  2916, | , -3.4, 1446.0, 11.342, |, 0.0
3682.4, 138.9, | , 24.4, 0.0, 451.4, | ,  1000,   949,  3000,  2937, | , -3.4, 1449.8, 11.425, |, 0.0
3683.4, 139.3, | , 24.4, 0.0, 451.7, | ,  1000,   960,  3000,  2927, | , -3.4, 1485.0, 11.704, |, 0.0
3684.4, 138.9, | , 24.4, 0.0, 451.7, | ,  1000,   954,  3000,  2933, | , -3.4, 1453.3, 11.453, |, 0.0
3685.4, 139.0, | , 24.4, 0.0, 450.8, | ,  1000,   952,  3000,  2934, | , -3.4, 1461.4, 11.515, |, 0.0
3686.4, 139.3, | , 24.4, 0.0, 451.9, | ,  1000,   953,  3000,  2920, | , -3.4, 1485.0, 11.663, |, 0.0
3687.4, 139.1, | , 24.4, 0.0, 451.5, | ,  1000,   958,  3000,  2948, | , -3.4, 1481.5, 11.733, |, 0.0
3688.4, 139.1, | , 24.4, 0.0, 451.9, | ,  1000,   957,  3000,  2952, | , -3.4, 1476.4, 11.700, |, 0.0
3689.4, 139.4, | , 24.4, 0.0, 452.0, | ,  1000,   956,  3000,  2924, | , -3.4, 1501.3, 11.812, |, 0.0
3690.4, 139.1, | , 24.4, 0.0, 451.1, | ,  1000,   955,  3000,  2921, | , -3.4, 1488.0, 11.693, |, 0.0
3691.4, 138.9, | , 24.4, 0.0, 452.0, | ,  1000,   956,  3000,  2937, | , -3.4, 1502.1, 11.859, |, 0.0
3692.5, 138.9, | , 24.4, 0.0, 452.4, | ,  1000,   954,  3000,  2927, | , -3.4, 1489.7, 11.723, |, 0.0
3693.5, 139.9, | , 24.4, 0.0, 445.1, | ,  1000,   952,  3000,  2914, | , -3.4, 1497.4, 11.738, |, 0.0
3694.5, 139.0, | , 24.4, 0.0, 452.4, | ,  1000,   953,  3000,  2933, | , -3.4, 1536.4, 12.105, |, 0.0
3695.5, 139.0, | , 24.4, 0.0, 451.9, | ,  1000,   953,  3000,  2916, | , -3.4, 1505.5, 11.810, |, 0.0
3696.5, 139.3, | , 24.4, 0.0, 452.4, | ,  1000,   951,  3000,  2922, | , -3.4, 1508.1, 11.844, |, 0.0
3697.5, 139.4, | , 24.4, 0.0, 453.1, | ,  1000,   950,  3000,  2944, | , -3.4, 1524.4, 12.037, |, 0.0
3698.5, 139.7, | , 24.4, 0.0, 447.4, | ,  1000,   946,  3000,  2936, | , -3.4, 1506.8, 11.861, |, 0.0
3699.5, 138.9, | , 24.4, 0.0, 452.8, | ,  1000,   957,  3000,  2931, | , -3.4, 1513.2, 11.931, |, 0.0
3700.5, 139.5, | , 24.4, 0.0, 452.0, | ,  1000,   947,  3000,  2942, | , -3.4, 1520.5, 11.991, |, 0.0
3701.6, 138.9, | , 24.4, 0.0, 452.9, | ,  1000,   950,  3000,  2937, | , -3.4, 1545.8, 12.183, |, 0.0
3702.6, 139.0, | , 24.4, 0.0, 453.3, | ,  1000,   948,  3000,  2929, | , -3.4, 1536.4, 12.076, |, 0.0
3703.6, 139.1, | , 24.4, 0.0, 453.4, | ,  1000,   956,  3000,  2940, | , -3.4, 1534.2, 12.118, |, 0.0
3704.6, 139.4, | , 24.4, 0.0, 453.6, | ,  1000,   954,  3000,  2941, | , -3.4, 1542.4, 12.183, |, 0.0
3705.6, 139.1, | , 24.4, 0.0, 452.6, | ,  1000,   950,  3000,  2922, | , -3.4, 1546.2, 12.141, |, 0.0
3706.6, 138.9, | , 24.4, 0.0, 453.5, | ,  1000,   953,  3000,  2911, | , -3.4, 1552.2, 12.162, |, 0.0
3707.6, 139.5, | , 24.4, 0.0, 453.7, | ,  1000,   951,  3000,  2914, | , -3.4, 1566.8, 12.277, |, 0.0
3708.6, 139.3, | , 24.4, 0.0, 453.6, | ,  1000,   952,  3000,  2926, | , -3.4, 1576.7, 12.398, |, 0.0
3709.6, 138.8, | , 24.4, 0.0, 453.6, | ,  1000,   957,  3000,  2906, | , -3.4, 1556.9, 12.193, |, 0.0
3710.6, 139.5, | , 24.4, 0.0, 453.3, | ,  1000,   955,  3000,  2942, | , -3.4, 1566.8, 12.382, |, 0.0
3711.6, 139.4, | , 24.4, 0.0, 454.2, | ,  1000,   955,  3000,  2933, | , -3.4, 1573.2, 12.402, |, 0.0
3712.7, 139.0, | , 24.4, 0.0, 454.2, | ,  1000,   955,  3000,  2944, | , -3.4, 1574.1, 12.446, |, 0.0
3713.7, 139.0, | , 24.4, 0.0, 454.8, | ,  1000,   947,  3000,  2916, | , -3.4, 1580.1, 12.375, |, 0.0
3714.7, 139.4, | , 24.4, 0.0, 454.5, | ,  1000,   949,  3000,  2948, | , -3.4, 1583.1, 12.510, |, 0.0
3715.7, 139.3, | , 24.4, 0.0, 454.7, | ,  1000,   953,  3000,  2914, | , -3.4, 1606.2, 12.594, |, 0.0
3716.7, 138.7, | , 24.4, 0.0, 454.6, | ,  1000,   955,  3000,  2926, | , -3.4, 1606.2, 12.639, |, 0.0
3717.7, 138.9, | , 24.4, 0.0, 455.3, | ,  1000,   952,  3000,  2922, | , -3.4, 1604.9, 12.606, |, 0.0
3718.7, 139.3, | , 24.4, 0.0, 455.3, | ,  1000,   958,  3000,  2928, | , -3.4, 1603.2, 12.631, |, 0.0
3719.7, 139.6, | , 24.4, 0.0, 449.3, | ,  1000,   951,  3000,  2918, | , -3.4, 1626.4, 12.756, |, 0.0
3720.7, 139.1, | , 24.4, 0.0, 454.2, | ,  1000,   956,  3000,  2930, | , -3.4, 1634.1, 12.876, |, 0.0
3721.7, 139.0, | , 24.4, 0.0, 455.5, | ,  1000,   953,  3000,  2937, | , -3.4, 1637.5, 12.913, |, 0.0
3722.8, 139.4, | , 24.4, 0.0, 455.7, | ,  1000,   952,  3000,  2920, | , -3.4, 1619.5, 12.712, |, 0.0
3723.8, 138.9, | , 24.4, 0.0, 455.6, | ,  1000,   953,  3000,  2917, | , -3.4, 1630.2, 12.789, |, 0.0
3724.8, 139.9, | , 24.4, 0.0, 450.4, | ,  1000,   955,  3000,  2944, | , -3.4, 1637.5, 12.945, |, 0.0
3725.8, 139.6, | , 24.4, 0.0, 455.0, | ,  1000,   961,  3000,  2926, | , -3.4, 1664.5, 13.113, |, 0.0
3726.8, 138.9, | , 24.4, 0.0, 456.1, | ,  1000,   956,  3000,  2892, | , -3.4, 1676.1, 13.077, |, 0.0
3727.8, 138.9, | , 24.4, 0.0, 456.2, | ,  1000,   956,  3000,  2920, | , -3.4, 1663.2, 13.069, |, 0.0
3728.8, 139.0, | , 24.4, 0.0, 456.1, | ,  1000,   949,  3000,  2937, | , -3.4, 1653.8, 13.026, |, 0.0
3729.8, 138.8, | , 24.4, 0.0, 456.2, | ,  1000,   951,  3000,  2915, | , -3.4, 1653.8, 12.962, |, 0.0
3730.8, 138.9, | , 24.4, 0.0, 455.7, | ,  1000,   951,  3000,  2922, | , -3.4, 1662.3, 13.053, |, 0.0
3731.8, 139.0, | , 24.4, 0.0, 457.2, | ,  1000,   957,  3000,  2941, | , -3.4, 1686.8, 13.330, |, 0.0
3732.8, 139.0, | , 24.4, 0.0, 457.4, | ,  1000,   952,  3000,  2934, | , -3.4, 1675.2, 13.198, |, 0.0
3733.9, 139.3, | , 24.4, 0.0, 457.0, | ,  1000,   948,  3000,  2921, | , -3.4, 1676.5, 13.149, |, 0.0
3734.9, 139.1, | , 24.4, 0.0, 456.8, | ,  1000,   961,  3000,  2950, | , -3.4, 1686.8, 13.376, |, 0.0
3735.9, 139.1, | , 24.4, 0.0, 456.3, | ,  1000,   955,  3000,  2926, | , -3.4, 1683.8, 13.251, |, 0.0
3736.9, 139.0, | , 24.4, 0.0, 456.7, | ,  1000,   948,  3000,  2938, | , -3.4, 1692.8, 13.337, |, 0.0
3737.9, 139.4, | , 24.4, 0.0, 458.1, | ,  1000,   951,  3000,  2929, | , -3.4, 1691.5, 13.304, |, 0.0
3738.9, 139.0, | , 24.4, 0.0, 457.2, | ,  1000,   956,  3000,  2925, | , -3.4, 1699.2, 13.368, |, 0.0
3739.9, 139.3, | , 24.4, 0.0, 458.0, | ,  1000,   951,  3000,  2911, | , -3.4, 1706.9, 13.362, |, 0.0
3740.9, 139.4, | , 24.4, 0.0, 457.3, | ,  1000,   951,  3000,  2913, | , -3.4, 1729.2, 13.546, |, 0.0
3741.9, 138.8, | , 24.4, 0.0, 457.9, | ,  1000,   952,  3000,  2926, | , -3.4, 1740.3, 13.680, |, 0.0
3742.9, 138.8, | , 24.4, 0.0, 457.7, | ,  1000,   952,  3000,  2937, | , -3.4, 1735.6, 13.684, |, 0.0
3744.0, 139.3, | , 24.4, 0.0, 458.5, | ,  1000,   948,  3000,  2918, | , -3.4, 1725.3, 13.521, |, 0.0
3745.0, 139.1, | , 24.4, 0.0, 457.7, | ,  1000,   954,  3000,  2947, | , -3.4, 1730.0, 13.681, |, 0.0
3746.0, 140.0, | , 24.4, 0.0, 450.2, | ,  1000,   950,  3000,  2913, | , -3.4, 1745.0, 13.664, |, 0.0
3747.0, 139.0, | , 24.4, 0.0, 458.5, | ,  1000,   952,  3000,  2926, | , -3.4, 1734.8, 13.640, |, 0.0
3748.0, 139.3, | , 24.4, 0.0, 458.8, | ,  1000,   954,  3000,  2899, | , -3.4, 1734.3, 13.549, |, 0.0
3749.0, 138.7, | , 24.4, 0.0, 458.8, | ,  1000,   958,  3000,  2919, | , -3.4, 1761.7, 13.846, |, 0.0
3750.0, 139.0, | , 24.4, 0.0, 458.6, | ,  1000,   958,  3000,  2945, | , -3.4, 1750.2, 13.850, |, 0.0
3751.0, 140.1, | , 24.4, 0.0, 454.0, | ,  1000,   954,  3000,  2929, | , -3.4, 1748.0, 13.757, |, 0.0
3752.0, 139.1, | , 24.4, 0.0, 458.6, | ,  1000,   949,  3000,  2926, | , -3.4, 1763.0, 13.848, |, 0.0
3753.1, 139.0, | , 24.4, 0.0, 459.3, | ,  1000,   956,  3000,  2927, | , -3.4, 1776.3, 13.984, |, 0.0
3754.1, 138.9, | , 24.4, 0.0, 459.8, | ,  1000,   954,  3000,  2922, | , -3.4, 1767.7, 13.889, |, 0.0
3755.1, 139.2, | , 24.4, 0.0, 459.8, | ,  1000,   947,  3000,  2923, | , -3.4, 1802.0, 14.137, |, 0.0
3756.1, 138.9, | , 24.4, 0.0, 459.9, | ,  1000,   951,  3000,  2940, | , -3.4, 1798.2, 14.183, |, 0.0
3757.1, 139.0, | , 24.4, 0.0, 459.2, | ,  1000,   952,  3000,  2936, | , -3.4, 1780.2, 14.028, |, 0.0
3758.1, 139.3, | , 24.4, 0.0, 460.0, | ,  1000,   952,  3000,  2922, | , -3.4, 1787.9, 14.042, |, 0.0
3759.1, 139.2, | , 24.4, 0.0, 460.4, | ,  1000,   952,  3000,  2929, | , -3.4, 1791.3, 14.092, |, 0.0
3760.1, 138.8, | , 24.4, 0.0, 460.1, | ,  1000,   954,  3000,  2921, | , -3.4, 1792.2, 14.076, |, 0.0
3761.1, 139.4, | , 24.4, 0.0, 460.0, | ,  1000,   958,  3000,  2937, | , -3.4, 1802.4, 14.231, |, 0.0
3762.1, 139.5, | , 24.4, 0.0, 459.7, | ,  1000,   949,  3000,  2918, | , -3.4, 1836.3, 14.395, |, 0.0
3763.2, 139.1, | , 24.4, 0.0, 460.4, | ,  1000,   956,  3000,  2930, | , -3.4, 1828.6, 14.405, |, 0.0
3764.2, 139.0, | , 24.4, 0.0, 460.2, | ,  1000,   951,  3000,  2936, | , -3.4, 1811.9, 14.275, |, 0.0
3765.2, 139.2, | , 24.4, 0.0, 461.2, | ,  1000,   950,  3000,  2929, | , -3.4, 1817.4, 14.288, |, 0.0
3766.2, 138.8, | , 24.4, 0.0, 461.4, | ,  1000,   954,  3000,  2926, | , -3.4, 1830.7, 14.400, |, 0.0
3767.2, 138.9, | , 24.4, 0.0, 460.3, | ,  1000,   953,  3000,  2915, | , -3.4, 1830.7, 14.353, |, 0.0
3768.2, 139.0, | , 24.4, 0.0, 461.4, | ,  1000,   960,  3000,  2947, | , -3.4, 1842.7, 14.592, |, 0.0
3769.2, 139.3, | , 24.4, 0.0, 461.6, | ,  1000,   952,  3000,  2933, | , -3.4, 1834.6, 14.449, |, 0.0
3770.2, 138.9, | , 24.4, 0.0, 461.3, | ,  1000,   955,  3000,  2941, | , -3.4, 1844.9, 14.569, |, 0.0
3771.2, 139.0, | , 24.4, 0.0, 461.1, | ,  1000,   957,  3000,  2924, | , -3.4, 1868.4, 14.697, |, 0.0
3772.2, 139.8, | , 24.4, 0.0, 456.2, | ,  1000,   955,  3000,  2936, | , -3.4, 1869.7, 14.743, |, 0.0
3773.3, 139.5, | , 24.4, 0.0, 462.1, | ,  1000,   954,  3000,  2934, | , -3.4, 1853.0, 14.605, |, 0.0
3774.3, 138.9, | , 24.4, 0.0, 462.0, | ,  1000,   950,  3000,  2911, | , -3.4, 1859.9, 14.554, |, 0.0
3775.3, 138.9, | , 24.4, 0.0, 462.1, | ,  1000,   952,  3000,  2916, | , -3.4, 1887.7, 14.800, |, 0.0
3776.3, 139.3, | , 24.4, 0.0, 462.6, | ,  1000,   951,  3000,  2922, | , -3.4, 1883.0, 14.784, |, 0.0
3777.3, 139.6, | , 24.4, 0.0, 456.7, | ,  1000,   947,  3000,  2924, | , -3.4, 1872.7, 14.692, |, 0.0
3778.3, 138.9, | , 24.4, 0.0, 461.2, | ,  1000,   954,  3000,  2915, | , -3.4, 1895.0, 14.862, |, 0.0
3779.3, 138.9, | , 24.4, 0.0, 462.1, | ,  1000,   956,  3000,  2945, | , -3.4, 1883.9, 14.896, |, 0.0
3780.3, 139.2, | , 24.4, 0.0, 462.6, | ,  1000,   952,  3000,  2918, | , -3.4, 1897.1, 14.879, |, 0.0
3781.3, 138.8, | , 24.4, 0.0, 461.9, | ,  1000,   948,  3000,  2941, | , -3.4, 1898.4, 14.961, |, 0.0
3782.3, 139.0, | , 24.4, 0.0, 462.5, | ,  1000,   960,  3000,  2933, | , -3.4, 1920.3, 15.152, |, 0.0
3783.4, 139.6, | , 24.4, 0.0, 461.7, | ,  1000,   959,  3000,  2944, | , -3.4, 1914.7, 15.150, |, 0.0
3784.4, 139.1, | , 24.4, 0.0, 462.6, | ,  1000,   953,  3000,  2892, | , -3.4, 1931.0, 15.050, |, 0.0
3785.4, 138.9, | , 24.4, 0.0, 462.6, | ,  1000,   951,  3000,  2926, | , -3.4, 1917.7, 15.072, |, 0.0
3786.4, 139.3, | , 24.4, 0.0, 462.5, | ,  1000,   954,  3000,  2931, | , -3.4, 1939.1, 15.267, |, 0.0
3787.4, 139.5, | , 24.4, 0.0, 463.1, | ,  1000,   960,  3000,  2940, | , -3.4, 1929.3, 15.250, |, 0.0
3788.4, 139.2, | , 24.4, 0.0, 462.0, | ,  1000,   952,  3000,  2929, | , -3.4, 1930.6, 15.188, |, 0.0
3789.4, 139.0, | , 24.4, 0.0, 462.9, | ,  1000,   959,  3000,  2923, | , -3.4, 1937.4, 15.244, |, 0.0
3790.4, 139.3, | , 24.4, 0.0, 463.5, | ,  1000,   950,  3000,  2931, | , -3.4, 1946.0, 15.309, |, 0.0
3791.4, 139.3, | , 24.4, 0.0, 463.8, | ,  1000,   957,  3000,  2933, | , -3.4, 1972.5, 15.552, |, 0.0
3792.4, 138.9, | , 24.4, 0.0, 463.1, | ,  1000,   948,  3000,  2915, | , -3.4, 1952.0, 15.283, |, 0.0
3793.4, 139.0, | , 24.4, 0.0, 462.4, | ,  1000,   955,  3000,  2936, | , -3.4, 1964.0, 15.488, |, 0.0
3794.5, 139.4, | , 24.4, 0.0, 463.7, | ,  1000,   959,  3000,  2920, | , -3.4, 1971.3, 15.498, |, 0.0
3795.5, 139.0, | , 24.4, 0.0, 463.5, | ,  1000,   954,  3000,  2920, | , -3.4, 1989.3, 15.617, |, 0.0
3796.5, 139.0, | , 24.4, 0.0, 464.1, | ,  1000,   954,  3000,  2935, | , -3.4, 1994.4, 15.718, |, 0.0
3797.5, 139.0, | , 24.4, 0.0, 464.1, | ,  1000,   950,  3000,  2940, | , -3.4, 1973.4, 15.556, |, 0.0
3798.5, 140.4, | , 24.4, 0.0, 457.3, | ,  1000,   952,  3000,  2911, | , -3.4, 1983.7, 15.530, |, 0.0
3799.5, 139.0, | , 24.4, 0.0, 463.9, | ,  1000,   956,  3000,  2937, | , -3.4, 1999.1, 15.773, |, 0.0
3800.5, 138.8, | , 24.4, 0.0, 464.6, | ,  1000,   960,  3000,  2924, | , -3.4, 1989.3, 15.657, |, 0.0
3801.5, 139.4, | , 24.4, 0.0, 464.6, | ,  1000,   957,  3000,  2932, | , -3.4, 1996.5, 15.736, |, 0.0
3802.5, 139.1, | , 24.4, 0.0, 464.5, | ,  1000,   956,  3000,  2947, | , -3.4, 2024.4, 16.011, |, 0.0
3803.5, 139.7, | , 24.4, 0.0, 459.0, | ,  1000,   946,  3000,  2909, | , -3.4, 2026.5, 15.831, |, 0.0
3804.6, 139.0, | , 24.4, 0.0, 463.8, | ,  1000,   956,  3000,  2922, | , -3.4, 2019.2, 15.870, |, 0.0
3805.6, 139.4, | , 24.4, 0.0, 465.0, | ,  1000,   960,  3000,  2959, | , -3.4, 2027.8, 16.102, |, 0.0
3806.6, 138.9, | , 24.4, 0.0, 464.8, | ,  1000,   955,  3000,  2932, | , -3.4, 2040.7, 16.072, |, 0.0
3807.6, 138.8, | , 24.4, 0.0, 465.2, | ,  1000,   951,  3000,  2926, | , -3.4, 2022.7, 15.890, |, 0.0
3808.6, 138.9, | , 24.4, 0.0, 464.9, | ,  1000,   949,  3000,  2939, | , -3.4, 2034.2, 16.030, |, 0.0
3809.6, 139.5, | , 24.4, 0.0, 464.4, | ,  1000,   956,  3000,  2915, | , -3.4, 2046.2, 16.053, |, 0.0
3810.6, 138.9, | , 24.4, 0.0, 465.4, | ,  1000,   956,  3000,  2925, | , -3.4, 2053.9, 16.155, |, 0.0
3811.6, 139.5, | , 24.4, 0.0, 465.4, | ,  1000,   959,  3000,  2926, | , -3.4, 2043.2, 16.086, |, 0.0
3812.6, 139.4, | , 24.4, 0.0, 466.0, | ,  1000,   954,  3000,  2914, | , -3.4, 2057.8, 16.130, |, 0.0
3813.7, 138.9, | , 24.4, 0.0, 465.4, | ,  1000,   949,  3000,  2917, | , -3.4, 2063.4, 16.167, |, 0.0
3814.7, 139.2, | , 24.4, 0.0, 465.0, | ,  1000,   956,  3000,  2935, | , -3.4, 2058.7, 16.234, |, 0.0
3815.7, 139.4, | , 24.4, 0.0, 466.0, | ,  1000,   951,  3000,  2936, | , -3.4, 2066.4, 16.278, |, 0.0
3816.7, 139.3, | , 24.4, 0.0, 466.0, | ,  1000,   952,  3000,  2941, | , -3.4, 2075.8, 16.378, |, 0.0
3817.7, 139.0, | , 24.4, 0.0, 466.1, | ,  1000,   953,  3000,  2925, | , -3.4, 2084.4, 16.378, |, 0.0
3818.7, 139.1, | , 24.4, 0.0, 466.2, | ,  1000,   958,  3000,  2944, | , -3.4, 2079.7, 16.448, |, 0.0
3819.7, 139.6, | , 24.4, 0.0, 465.6, | ,  1000,   949,  3000,  2933, | , -3.4, 2107.9, 16.584, |, 0.0
3820.7, 138.9, | , 24.4, 0.0, 465.9, | ,  1000,   952,  3000,  2910, | , -3.4, 2090.8, 16.362, |, 0.0
3821.7, 139.0, | , 24.4, 0.0, 466.3, | ,  1000,   949,  3000,  2911, | , -3.4, 2108.4, 16.492, |, 0.0
3822.7, 139.2, | , 24.4, 0.0, 466.8, | ,  1000,   948,  3000,  2927, | , -3.4, 2104.1, 16.524, |, 0.0
3823.7, 139.1, | , 24.4, 0.0, 466.7, | ,  1000,   954,  3000,  2929, | , -3.4, 2107.1, 16.580, |, 0.0
3824.8, 139.8, | , 24.4, 0.0, 460.2, | ,  1000,   953,  3000,  2928, | , -3.4, 2111.4, 16.603, |, 0.0
3825.8, 138.9, | , 24.4, 0.0, 467.1, | ,  1000,   956,  3000,  2940, | , -3.4, 2124.2, 16.768, |, 0.0
3826.8, 139.3, | , 24.4, 0.0, 467.2, | ,  1000,   954,  3000,  2933, | , -3.4, 2132.8, 16.800, |, 0.0
3827.8, 138.9, | , 24.4, 0.0, 467.3, | ,  1000,   955,  3000,  2937, | , -3.4, 2125.9, 16.764, |, 0.0
3828.8, 139.0, | , 24.4, 0.0, 467.5, | ,  1000,   956,  3000,  2938, | , -3.4, 2125.5, 16.774, |, 0.0
3829.8, 139.7, | , 24.4, 0.0, 462.2, | ,  1000,   951,  3000,  2920, | , -3.4, 2134.9, 16.748, |, 0.0
3830.8, 139.4, | , 24.4, 0.0, 466.8, | ,  1000,   957,  3000,  2937, | , -3.4, 2142.2, 16.901, |, 0.0
3831.8, 138.9, | , 24.4, 0.0, 468.1, | ,  1000,   953,  3000,  2921, | , -3.4, 2147.8, 16.858, |, 0.0
3832.8, 139.3, | , 24.4, 0.0, 468.2, | ,  1000,   953,  3000,  2952, | , -3.4, 2160.6, 17.098, |, 0.0
3833.9, 139.3, | , 24.4, 0.0, 468.5, | ,  1000,   952,  3000,  2922, | , -3.4, 2156.8, 16.929, |, 0.0
3834.9, 139.0, | , 24.4, 0.0, 468.5, | ,  1000,   957,  3000,  2939, | , -3.4, 2156.8, 17.026, |, 0.0
3835.9, 139.1, | , 24.4, 0.0, 467.0, | ,  1000,   958,  3000,  2936, | , -3.4, 2167.1, 17.100, |, 0.0
3836.9, 139.4, | , 24.4, 0.0, 468.8, | ,  1000,   961,  3000,  2934, | , -3.4, 2164.9, 17.087, |, 0.0
3837.9, 139.4, | , 24.4, 0.0, 468.9, | ,  1000,   952,  3000,  2919, | , -3.4, 2165.8, 16.989, |, 0.0
3838.9, 139.0, | , 24.4, 0.0, 468.7, | ,  1000,   956,  3000,  2922, | , -3.4, 2166.2, 17.026, |, 0.0
3839.9, 138.9, | , 24.4, 0.0, 469.3, | ,  1000,   953,  3000,  2930, | , -3.4, 2165.8, 17.042, |, 0.0
3840.9, 139.3, | , 24.4, 0.0, 468.6, | ,  1000,   951,  3000,  2919, | , -3.4, 2166.6, 16.993, |, 0.0
3841.9, 139.0, | , 24.4, 0.0, 469.0, | ,  1000,   956,  3000,  2940, | , -3.4, 2181.6, 17.221, |, 0.0
3842.9, 138.8, | , 24.4, 0.0, 469.3, | ,  1000,   948,  3000,  2922, | , -3.4, 2176.1, 17.062, |, 0.0
3844.0, 139.3, | , 24.4, 0.0, 469.4, | ,  1000,   955,  3000,  2907, | , -3.4, 2167.5, 16.962, |, 0.0
3845.0, 139.3, | , 24.4, 0.0, 469.8, | ,  1000,   954,  3000,  2915, | , -3.4, 2166.2, 16.982, |, 0.0
3846.0, 139.4, | , 24.4, 0.0, 467.8, | ,  1000,   949,  3000,  2926, | , -3.4, 2165.8, 17.008, |, 0.0
3847.0, 139.0, | , 24.4, 0.0, 469.6, | ,  1000,   952,  3000,  2917, | , -3.4, 2163.2, 16.959, |, 0.0
3848.0, 139.3, | , 24.4, 0.0, 470.0, | ,  1000,   955,  3000,  2926, | , -3.4, 2173.9, 17.097, |, 0.0
3849.0, 139.0, | , 24.4, 0.0, 469.8, | ,  1000,   955,  3000,  2943, | , -3.4, 2176.5, 17.190, |, 0.0
3850.0, 139.8, | , 24.4, 0.0, 469.1, | ,  1000,   956,  3000,  2944, | , -3.4, 2164.1, 17.100, |, 0.0
3851.0, 139.8, | , 24.4, 0.0, 463.0, | ,  1000,   952,  3000,  2941, | , -3.4, 2159.3, 17.035, |, 0.0
3852.0, 139.5, | , 24.4, 0.0, 470.1, | ,  1000,   944,  3000,  2914, | , -3.4, 2178.2, 17.032, |, 0.0
3853.0, 138.9, | , 24.4, 0.0, 470.3, | ,  1000,   957,  3000,  2931, | , -3.4, 2161.5, 17.028, |, 0.0
3854.1, 138.8, | , 24.4, 0.0, 470.3, | ,  1000,   952,  3000,  2916, | , -3.4, 297.3, 2.335, |, 0.0
3855.1, 139.2, | , 24.4, 0.0, 470.2, | ,  1000,   958,  3000,  2922, | , -3.4, 346.2, 2.726, |, 0.0
3856.1, 140.2, | , 24.4, 0.0, 465.5, | ,  1000,   949,  3000,  2944, | , -3.4, 373.6, 2.952, |, 0.0
3857.1, 139.0, | , 24.4, 0.0, 470.1, | ,  1000,   951,  3000,  2935, | , -3.4, 425.4, 3.356, |, 0.0
3858.1, 139.3, | , 24.4, 0.0, 471.1, | ,  1000,   955,  3000,  2924, | , -3.4, 470.8, 3.707, |, 0.0
3859.1, 139.3, | , 24.4, 0.0, 471.2, | ,  1000,   951,  3000,  2933, | , -3.4, 519.3, 4.094, |, 0.0
3860.1, 138.8, | , 24.4, 0.0, 471.3, | ,  1000,   957,  3000,  2917, | , -3.4, 572.8, 4.503, |, 0.0
3861.1, 138.9, | , 24.4, 0.0, 470.7, | ,  1000,   948,  3000,  2923, | , -3.4, 628.5, 4.937, |, 0.0
3862.1, 139.5, | , 24.4, 0.0, 470.6, | ,  1000,   954,  3000,  2918, | , -3.4, 683.3, 5.370, |, 0.0
3863.1, 139.3, | , 24.4, 0.0, 471.7, | ,  1000,   959,  3000,  2922, | , -3.4, 725.8, 5.716, |, 0.0
3864.2, 138.8, | , 24.4, 0.0, 471.3, | ,  1000,   954,  3000,  2911, | , -3.4, 786.2, 6.166, |, 0.0
3865.2, 139.0, | , 24.4, 0.0, 471.5, | ,  1000,   950,  3000,  2939, | , -3.4, 795.2, 6.275, |, 0.0
3866.2, 139.2, | , 24.4, 0.0, 471.8, | ,  1000,   956,  3000,  2927, | , -3.4, 850.4, 6.700, |, 0.0
3867.2, 139.0, | , 24.4, 0.0, 470.7, | ,  1000,   953,  3000,  2923, | , -3.4, 895.4, 7.042, |, 0.0
3868.2, 138.9, | , 24.4, 0.0, 471.6, | ,  1000,   949,  3000,  2921, | , -3.4, 942.1, 7.396, |, 0.0
3869.2, 139.3, | , 24.4, 0.0, 471.9, | ,  1000,   950,  3000,  2936, | , -3.4, 1002.5, 7.903, |, 0.0
3870.2, 139.3, | , 24.4, 0.0, 472.0, | ,  1000,   957,  3000,  2931, | , -3.4, 1065.9, 8.407, |, 0.0
3871.2, 138.9, | , 24.4, 0.0, 472.1, | ,  1000,   948,  3000,  2926, | , -3.4, 1109.2, 8.715, |, 0.0
3872.2, 140.0, | , 24.4, 0.0, 466.8, | ,  1000,   958,  3000,  2943, | , -3.4, 1171.8, 9.272, |, 0.0
3873.2, 139.4, | , 24.4, 0.0, 472.5, | ,  1000,   960,  3000,  2935, | , -3.4, 1197.5, 9.460, |, 0.0
3874.3, 139.0, | , 24.4, 0.0, 471.8, | ,  1000,   948,  3000,  2922, | , -3.4, 1254.5, 9.845, |, 0.0
3875.3, 139.3, | , 24.4, 0.0, 472.4, | ,  1000,   951,  3000,  2941, | , -3.4, 1330.3, 10.501, |, 0.0
3876.3, 139.0, | , 24.4, 0.0, 472.8, | ,  1000,   952,  3000,  2920, | , -3.4, 1353.9, 10.631, |, 0.0
3877.3, 139.9, | , 24.4, 0.0, 468.3, | ,  1000,   955,  3000,  2912, | , -3.4, 1410.8, 11.064, |, 0.0
3878.3, 139.0, | , 24.4, 0.0, 472.2, | ,  1000,   959,  3000,  2896, | , -3.4, 1472.1, 11.505, |, 0.0
3879.3, 138.8, | , 24.4, 0.0, 472.8, | ,  1000,   953,  3000,  2936, | , -3.4, 1514.5, 11.943, |, 0.0
3880.3, 139.3, | , 24.4, 0.0, 473.0, | ,  1000,   954,  3000,  2931, | , -3.4, 1551.4, 12.219, |, 0.0
3881.3, 139.1, | , 24.4, 0.0, 473.0, | ,  1000,   960,  3000,  2951, | , -3.4, 1596.8, 12.660, |, 0.0
3882.3, 139.9, | , 24.4, 0.0, 467.3, | ,  1000,   954,  3000,  2930, | , -3.4, 1637.9, 12.897, |, 0.0
3883.3, 139.5, | , 24.4, 0.0, 472.4, | ,  1000,   950,  3000,  2905, | , -3.4, 1701.8, 13.299, |, 0.0
3884.4, 139.2, | , 24.4, 0.0, 473.3, | ,  1000,   954,  3000,  2914, | , -3.4, 1738.6, 13.633, |, 0.0
3885.4, 138.9, | , 24.4, 0.0, 472.8, | ,  1000,   951,  3000,  2941, | , -3.4, 1783.2, 14.067, |, 0.0
3886.4, 138.9, | , 24.4, 0.0, 473.3, | ,  1000,   952,  3000,  2916, | , -3.4, 1834.6, 14.383, |, 0.0
3887.4, 139.2, | , 24.4, 0.0, 473.6, | ,  1000,   952,  3000,  2903, | , -3.4, 1867.6, 14.595, |, 0.0
3888.4, 139.3, | , 24.4, 0.0, 472.9, | ,  1000,   946,  3000,  2908, | , -3.4, 1911.3, 14.930, |, 0.0
3889.4, 139.0, | , 24.4, 0.0, 473.7, | ,  1000,   956,  3000,  2948, | , -3.4, 1960.5, 15.512, |, 0.0
3890.4, 139.3, | , 24.4, 0.0, 474.0, | ,  1000,   956,  3000,  2924, | , -3.4, 2028.2, 15.949, |, 0.0
3891.4, 139.4, | , 24.4, 0.0, 474.2, | ,  1000,   955,  3000,  2950, | , -3.4, 2041.1, 16.152, |, 0.0
3892.4, 139.0, | , 24.4, 0.0, 474.0, | ,  1000,   949,  3000,  2926, | , -3.4, 2082.2, 16.347, |, 0.0
3893.4, 139.1, | , 24.4, 0.0, 472.8, | ,  1000,   951,  3000,  2926, | , -3.4, 2146.5, 16.862, |, 0.0
3894.5, 139.2, | , 24.4, 0.0, 474.0, | ,  1000,   949,  3000,  2910, | , -3.4, 2187.6, 17.103, |, 0.0
3895.5, 138.9, | , 24.4, 0.0, 473.8, | ,  1000,   946,  3000,  2926, | , -3.4, 2184.2, 17.138, |, 0.0
3896.5, 138.8, | , 24.4, 0.0, 473.8, | ,  1000,   949,  3000,  2911, | , -3.4, 2227.9, 17.424, |, 0.0
3897.5, 138.8, | , 24.4, 0.0, 474.9, | ,  1000,   955,  3000,  2919, | , -3.4, 2238.6, 17.572, |, 0.0
3898.5, 140.3, | , 24.4, 0.0, 467.5, | ,  1000,   950,  3000,  2936, | , -3.4, 2261.7, 17.808, |, 0.0
3899.5, 138.9, | , 24.4, 0.0, 474.6, | ,  1000,   953,  3000,  2936, | , -3.4, 2292.6, 18.062, |, 0.0
3900.5, 138.9, | , 24.4, 0.0, 474.8, | ,  1000,   955,  3000,  2946, | , -3.4, 2325.2, 18.378, |, 0.0
3901.5, 139.3, | , 24.4, 0.0, 475.2, | ,  1000,   949,  3000,  2922, | , -3.4, 2377.0, 18.638, |, 0.0
3902.5, 139.0, | , 24.4, 0.0, 475.1, | ,  1000,   947,  3000,  2925, | , -3.4, 2377.0, 18.644, |, 0.0
3903.5, 139.9, | , 24.4, 0.0, 468.5, | ,  1000,   943,  3000,  2918, | , -3.4, 2392.0, 18.710, |, 0.0
3904.6, 139.4, | , 24.4, 0.0, 475.3, | ,  1000,   954,  3000,  2932, | , -3.4, 2440.8, 19.213, |, 0.0
3905.6, 139.2, | , 24.4, 0.0, 475.5, | ,  1000,   948,  3000,  2912, | , -3.4, 2472.1, 19.328, |, 0.0
3906.6, 139.0, | , 24.4, 0.0, 475.7, | ,  1000,   952,  3000,  2941, | , -3.4, 2455.8, 19.365, |, 0.0
3907.6, 138.8, | , 24.4, 0.0, 475.2, | ,  1000,   954,  3000,  2899, | , -3.4, 2479.8, 19.357, |, 0.0
3908.6, 139.9, | , 24.4, 0.0, 470.5, | ,  1000,   944,  3000,  2908, | , -3.4, 2497.0, 19.485, |, 0.0
3909.6, 139.3, | , 24.4, 0.0, 475.3, | ,  1000,   955,  3000,  2942, | , -3.4, 2531.7, 19.987, |, 0.0
3910.6, 138.8, | , 24.4, 0.0, 475.9, | ,  1000,   951,  3000,  2939, | , -3.4, 2525.7, 19.900, |, 0.0
3911.6, 139.3, | , 24.4, 0.0, 476.2, | ,  1000,   955,  3000,  2944, | , -3.4, 2559.5, 20.217, |, 0.0
3912.6, 139.3, | , 24.4, 0.0, 476.5, | ,  1000,   954,  3000,  2932, | , -3.4, 2549.7, 20.069, |, 0.0
3913.7, 138.8, | , 24.4, 0.0, 476.4, | ,  1000,   952,  3000,  2919, | , -3.4, 2583.1, 20.253, |, 0.0
3914.7, 139.1, | , 24.4, 0.0, 475.7, | ,  1000,   953,  3000,  2951, | , -3.4, 2589.9, 20.477, |, 0.0
3915.7, 139.3, | , 24.4, 0.0, 476.9, | ,  1000,   949,  3000,  2918, | , -3.4, 2604.9, 20.403, |, 0.0
3916.7, 138.9, | , 24.4, 0.0, 476.6, | ,  1000,   961,  3000,  2938, | , -3.4, 2614.4, 20.646, |, 0.0
3917.7, 138.9, | , 24.4, 0.0, 476.8, | ,  1000,   955,  3000,  2938, | , -3.4, 2621.6, 20.675, |, 0.0
3918.7, 139.0, | , 24.4, 0.0, 476.8, | ,  1000,   950,  3000,  2938, | , -3.4, 2626.8, 20.688, |, 0.0
3919.7, 139.5, | , 24.4, 0.0, 476.3, | ,  1000,   953,  3000,  2912, | , -3.4, 2620.8, 20.518, |, 0.0
3920.7, 138.9, | , 24.4, 0.0, 477.2, | ,  1000,   957,  3000,  2931, | , -3.4, 2626.8, 20.686, |, 0.0
3921.7, 138.8, | , 24.4, 0.0, 477.1, | ,  1000,   956,  3000,  2913, | , -3.4, 2644.8, 20.725, |, 0.0
3922.7, 139.3, | , 24.4, 0.0, 477.6, | ,  1000,   954,  3000,  2927, | , -3.4, 2649.9, 20.831, |, 0.0
3923.8, 139.0, | , 24.4, 0.0, 477.3, | ,  1000,   955,  3000,  2941, | , -3.4, 2655.1, 20.953, |, 0.0
3924.8, 140.0, | , 24.4, 0.0, 467.0, | ,  1000,   948,  3000,  2922, | , -3.4, 2668.8, 20.917, |, 0.0
3925.8, 138.9, | , 24.4, 0.0, 477.7, | ,  1000,   955,  3000,  2932, | , -3.4, 2689.8, 21.171, |, 0.0
3926.8, 139.3, | , 24.4, 0.0, 477.9, | ,  1000,   948,  3000,  2935, | , -3.4, 2675.6, 21.043, |, 0.0
3927.8, 138.9, | , 24.4, 0.0, 477.6, | ,  1000,   950,  3000,  2931, | , -3.4, 2673.9, 21.018, |, 0.0
3928.8, 138.8, | , 24.4, 0.0, 477.8, | ,  1000,   950,  3000,  2918, | , -3.4, 2677.8, 20.982, |, 0.0
3929.8, 140.1, | , 24.4, 0.0, 471.2, | ,  1000,   943,  3000,  2929, | , -3.4, 2688.5, 21.082, |, 0.0
3930.8, 139.3, | , 24.4, 0.0, 478.0, | ,  1000,   949,  3000,  2923, | , -3.4, 2695.8, 21.138, |, 0.0
3931.8, 138.9, | , 24.4, 0.0, 477.8, | ,  1000,   958,  3000,  2936, | , -3.4, 2697.0, 21.269, |, 0.0
3932.9, 139.3, | , 24.4, 0.0, 478.5, | ,  1000,   955,  3000,  2943, | , -3.4, 2697.0, 21.292, |, 0.0
3933.9, 139.3, | , 24.4, 0.0, 478.2, | ,  1000,   951,  3000,  2914, | , -3.4, 2717.2, 21.269, |, 0.0
3934.9, 139.6, | , 24.4, 0.0, 472.7, | ,  1000,   949,  3000,  2911, | , -3.4, 2705.2, 21.152, |, 0.0
3935.9, 138.9, | , 24.4, 0.0, 477.5, | ,  1000,   955,  3000,  2925, | , -3.4, 2742.9, 21.552, |, 0.0
3936.9, 139.4, | , 24.4, 0.0, 478.8, | ,  1000,   952,  3000,  2955, | , -3.4, 2710.3, 21.444, |, 0.0
3937.9, 139.0, | , 24.4, 0.0, 478.7, | ,  1000,   957,  3000,  2944, | , -3.4, 2720.2, 21.489, |, 0.0
3938.9, 138.9, | , 24.4, 0.0, 478.9, | ,  1000,   954,  3000,  2928, | , -3.4, 2749.7, 21.615, |, 0.0
3939.9, 138.8, | , 24.4, 0.0, 479.2, | ,  1000,   951,  3000,  2908, | , -3.4, 2741.6, 21.429, |, 0.0
3940.9, 139.5, | , 24.4, 0.0, 478.4, | ,  1000,   954,  3000,  2928, | , -3.4, 2732.2, 21.477, |, 0.0
3941.9, 139.0, | , 24.4, 0.0, 479.3, | ,  1000,   958,  3000,  2926, | , -3.4, 2737.7, 21.532, |, 0.0
3943.0, 138.9, | , 24.4, 0.0, 479.2, | ,  1000,   952,  3000,  2930, | , -3.4, 2741.6, 21.555, |, 0.0
3944.0, 139.3, | , 24.4, 0.0, 479.7, | ,  1000,   947,  3000,  2912, | , -3.4, 2745.9, 21.460, |, 0.0
3945.0, 139.2, | , 24.4, 0.0, 479.9, | ,  1000,   953,  3000,  2918, | , -3.4, 2752.7, 21.579, |, 0.0
3946.0, 139.0, | , 24.4, 0.0, 479.1, | ,  1000,   955,  3000,  2913, | , -3.4, 2781.4, 21.789, |, 0.0
3947.0, 138.9, | , 24.4, 0.0, 479.9, | ,  1000,   954,  3000,  2936, | , -3.4, 2768.6, 21.810, |, 0.0
3948.0, 139.3, | , 24.4, 0.0, 480.2, | ,  1000,   955,  3000,  2917, | , -3.4, 2764.7, 21.676, |, 0.0
3949.0, 138.8, | , 24.4, 0.0, 480.2, | ,  1000,   955,  3000,  2918, | , -3.4, 2797.7, 21.940, |, 0.0
3950.0, 138.7, | , 24.4, 0.0, 480.1, | ,  1000,   954,  3000,  2909, | , -3.4, 2775.9, 21.713, |, 0.0
3951.0, 140.2, | , 24.4, 0.0, 474.1, | ,  1000,   950,  3000,  2929, | , -3.4, 2772.0, 21.772, |, 0.0
3952.0, 139.3, | , 24.4, 0.0, 480.6, | ,  1000,   954,  3000,  2927, | , -3.4, 2797.3, 21.986, |, 0.0
3953.1, 138.9, | , 24.4, 0.0, 480.6, | ,  1000,   951,  3000,  2927, | , -3.4, 2807.6, 22.051, |, 0.0
3954.1, 138.8, | , 24.4, 0.0, 480.5, | ,  1000,   956,  3000,  2914, | , -3.4, 2812.7, 22.048, |, 0.0
3955.1, 139.3, | , 24.4, 0.0, 480.7, | ,  1000,   951,  3000,  2945, | , -3.4, 2802.4, 22.110, |, 0.0
3956.1, 140.1, | , 24.4, 0.0, 474.6, | ,  1000,   948,  3000,  2938, | , -3.4, 2802.9, 22.057, |, 0.0
3957.1, 139.1, | , 24.4, 0.0, 479.8, | ,  1000,   951,  3000,  2926, | , -3.4, 2806.3, 22.032, |, 0.0
3958.1, 139.2, | , 24.4, 0.0, 481.3, | ,  1000,   948,  3000,  2925, | , -3.4, 2811.0, 22.044, |, 0.0
3959.1, 139.2, | , 24.4, 0.0, 481.2, | ,  1000,   954,  3000,  2921, | , -3.4, 2814.0, 22.078, |, 0.0
3960.1, 138.7, | , 24.4, 0.0, 480.9, | ,  1000,   956,  3000,  2903, | , -3.4, 2853.4, 22.298, |, 0.0
3961.1, 139.6, | , 24.4, 0.0, 476.0, | ,  1000,   946,  3000,  2932, | , -3.4, 2841.0, 22.311, |, 0.0
3962.1, 139.5, | , 24.4, 0.0, 480.7, | ,  1000,   958,  3000,  2923, | , -3.4, 2847.4, 22.380, |, 0.0
3963.1, 138.9, | , 24.4, 0.0, 481.3, | ,  1000,   954,  3000,  2922, | , -3.4, 2865.4, 22.488, |, 0.0
3964.2, 139.0, | , 24.4, 0.0, 481.7, | ,  1000,   955,  3000,  2944, | , -3.4, 2844.4, 22.458, |, 0.0
3965.2, 138.9, | , 24.4, 0.0, 481.8, | ,  1000,   952,  3000,  2917, | , -3.4, 2874.0, 22.513, |, 0.0
3966.2, 139.5, | , 24.4, 0.0, 481.4, | ,  1000,   953,  3000,  2917, | , -3.4, 2885.6, 22.609, |, 0.0
3967.2, 138.9, | , 24.4, 0.0, 480.9, | ,  1000,   959,  3000,  2910, | , -3.4, 2884.7, 22.600, |, 0.0
3968.2, 138.9, | , 24.5, 0.0, 481.6, | ,  1000,   951,  3000,  2937, | , -3.4, 2889.0, 22.745, |, 0.0
3969.2, 138.9, | , 24.4, 0.0, 481.9, | ,  1000,   955,  3000,  2940, | , -3.4, 2875.3, 22.678, |, 0.0
3970.2, 139.2, | , 24.4, 0.0, 482.5, | ,  1000,   956,  3000,  2932, | , -3.4, 2878.7, 22.663, |, 0.0
3971.2, 138.9, | , 24.4, 0.0, 482.4, | ,  1000,   950,  3000,  2952, | , -3.4, 2899.7, 22.909, |, 0.0
3972.2, 139.1, | , 24.4, 0.0, 481.4, | ,  1000,   957,  3000,  2929, | , -3.4, 2889.4, 22.739, |, 0.0
3973.2, 139.3, | , 24.4, 0.0, 482.3, | ,  1000,   949,  3000,  2920, | , -3.4, 2897.1, 22.698, |, 0.0
3974.3, 138.9, | , 24.4, 0.0, 482.1, | ,  1000,   956,  3000,  2960, | , -3.4, 2907.0, 23.050, |, 0.0
3975.3, 138.9, | , 24.4, 0.0, 482.4, | ,  1000,   952,  3000,  2933, | , -3.4, 2942.1, 23.141, |, 0.0
3976.3, 138.8, | , 24.4, 0.0, 482.4, | ,  1000,   954,  3000,  2899, | , -3.4, 2922.0, 22.796, |, 0.0
3977.3, 140.1, | , 24.4, 0.0, 476.3, | ,  1000,   951,  3000,  2906, | , -3.4, 2928.4, 22.867, |, 0.0
3978.3, 139.0, | , 24.4, 0.0, 482.4, | ,  1000,   954,  3000,  2937, | , -3.4, 2930.5, 23.085, |, 0.0
3979.3, 138.9, | , 24.4, 0.0, 482.8, | ,  1000,   954,  3000,  2937, | , -3.4, 2929.7, 23.080, |, 0.0
3980.3, 139.2, | , 24.4, 0.0, 482.8, | ,  1000,   955,  3000,  2917, | , -3.4, 2936.5, 23.019, |, 0.0
3981.3, 139.3, | , 24.4, 0.0, 483.3, | ,  1000,   951,  3000,  2932, | , -3.4, 2965.3, 23.310, |, 0.0
3982.3, 140.2, | , 24.4, 0.0, 472.5, | ,  1000,   949,  3000,  2919, | , -3.4, 2964.0, 23.211, |, 0.0
3983.4, 139.5, | , 24.4, 0.0, 482.4, | ,  1000,   956,  3000,  2929, | , -3.4, 2991.0, 23.527, |, 0.0
3984.4, 139.3, | , 24.4, 0.0, 483.4, | ,  1000,   949,  3000,  2927, | , -3.4, 2960.5, 23.235, |, 0.0
3985.4, 138.9, | , 24.4, 0.0, 483.2, | ,  1000,   959,  3000,  2922, | , -3.4, 2966.5, 23.313, |, 0.0
3986.4, 138.9, | , 24.4, 0.0, 483.5, | ,  1000,   948,  3000,  2925, | , -3.4, 3005.5, 23.567, |, 0.0
3987.4, 140.5, | , 24.4, 0.0, 477.7, | ,  1000,   954,  3000,  2924, | , -3.4, 2981.1, 23.406, |, 0.0
3988.4, 139.0, | , 24.4, 0.0, 483.1, | ,  1000,   955,  3000,  2930, | , -3.4, 2983.7, 23.468, |, 0.0
3989.4, 138.9, | , 24.4, 0.0, 483.9, | ,  1000,   949,  3000,  2930, | , -3.4, 3010.2, 23.645, |, 0.0
3990.4, 138.8, | , 24.4, 0.0, 483.9, | ,  1000,   956,  3000,  2926, | , -3.4, 3028.2, 23.796, |, 0.0
3991.4, 139.6, | , 24.5, 0.0, 482.9, | ,  1000,   952,  3000,  2940, | , -3.4, 3019.2, 23.789, |, 0.0
3992.4, 138.9, | , 24.5, 0.0, 483.8, | ,  1000,   955,  3000,  2922, | , -3.4, 3023.1, 23.728, |, 0.0
3993.4, 139.0, | , 24.4, 0.0, 483.3, | ,  1000,   951,  3000,  2903, | , -3.4, 3011.5, 23.497, |, 0.0
3994.5, 139.3, | , 24.4, 0.0, 484.7, | ,  1000,   955,  3000,  2944, | , -3.4, 3026.5, 23.897, |, 0.0
3995.5, 139.2, | , 24.4, 0.0, 484.8, | ,  1000,   956,  3000,  2907, | , -3.4, 3022.2, 23.635, |, 0.0
3996.5, 138.7, | , 24.5, 0.0, 484.5, | ,  1000,   950,  3000,  2923, | , -3.4, 3063.8, 24.027, |, 0.0
3997.5, 138.8, | , 24.5, 0.0, 484.5, | ,  1000,   950,  3000,  2938, | , -3.4, 3036.8, 23.904, |, 0.0
3998.5, 139.0, | , 24.4, 0.0, 484.2, | ,  1000,   952,  3000,  2929, | , -3.4, 3045.8, 23.937, |, 0.0
3999.5, 138.9, | , 24.5, 0.0, 484.9, | ,  1000,   955,  3000,  2938, | , -3.4, 3083.9, 24.309, |, 0.0
