Repository: jdhuang-csm/Ru-BCA

## Methods
* (BaO)<sub>x</sub>-(CaO)<sub>y</sub>-(Al<sub>2</sub>O<sub>3</sub>)<sub>1-x-y</sub> (BCA) catalyst supports were synthesized via sol-gel and solid-state methods. 
* Ru/BCA catalysts were prepared via incipient wetness impregnation to achieve 1 wt. % Ru loading.
* Ammonia synthesis rates were measured for Ru/BCA catalysts in a packed-bed reactor at 480-600<sup>o</sup>C, 10 bar, and space velocities up to 1.3 x 10<sup>6</sup> ml g<sub>cat</sub><sup>-1</sup> h<sup>-1</sup>.
* A machine learning (ML) model was employed to improve understanding of the behavior of Ru/BCA catalysts.
* A microkinetic model was developed to describe the best-performing catalyst.

File: data/init_files_Cadigan/BCA532.txt (part 10 of 55)
********** Start test **********
Elapsed time, Pressure, | , LJtemp(C), Inner-Temp, Outer-Temp, | , N2-set, N2-flow, H2-set, H2-flow, | , pH, NH3_ppm, NH3_Prod_rate, |, In222Temp
3616.3, 138.1, | , 23.9, 0.0, 435.3, | ,  1000,   956,  3000,  2912, | , -3.4, 351.3, 3.579, |, 0.0
3617.3, 138.2, | , 23.9, 0.0, 435.4, | ,  1000,   955,  3000,  2922, | , -3.4, 363.7, 3.714, |, 0.0
3618.3, 138.4, | , 23.9, 0.0, 435.7, | ,  1000,   956,  3000,  2926, | , -3.4, 358.6, 3.667, |, 0.0
3619.3, 138.7, | , 23.9, 0.0, 436.2, | ,  1000,   959,  3000,  2918, | , -3.4, 374.4, 3.824, |, 0.0
3620.3, 139.6, | , 23.9, 0.0, 425.2, | ,  1000,   948,  3000,  2929, | , -3.4, 356.0, 3.636, |, 0.0
3621.3, 138.3, | , 23.9, 0.0, 436.0, | ,  1000,   955,  3000,  2920, | , -3.4, 357.7, 3.651, |, 0.0
3622.3, 138.3, | , 23.9, 0.0, 436.5, | ,  1000,   955,  3000,  2941, | , -3.4, 355.6, 3.650, |, 0.0
3623.3, 138.7, | , 23.9, 0.0, 436.6, | ,  1000,   953,  3000,  2928, | , -3.4, 363.3, 3.714, |, 0.0
3624.4, 138.2, | , 23.9, 0.0, 436.1, | ,  1000,   949,  3000,  2929, | , -3.4, 368.0, 3.760, |, 0.0
3625.4, 139.5, | , 23.9, 0.0, 428.5, | ,  1000,   948,  3000,  2913, | , -3.4, 377.0, 3.834, |, 0.0
3626.4, 138.6, | , 23.9, 0.0, 436.7, | ,  1000,   958,  3000,  2941, | , -3.4, 359.4, 3.691, |, 0.0
3627.4, 139.0, | , 23.9, 0.0, 435.8, | ,  1000,   957,  3000,  2935, | , -3.4, 359.9, 3.689, |, 0.0
3628.4, 138.4, | , 23.9, 0.0, 436.6, | ,  1000,   953,  3000,  2939, | , -3.4, 390.7, 4.005, |, 0.0
3629.4, 138.6, | , 23.9, 0.0, 437.0, | ,  1000,   955,  3000,  2918, | , -3.4, 365.4, 3.728, |, 0.0
3630.4, 139.2, | , 23.9, 0.0, 430.5, | ,  1000,   954,  3000,  2915, | , -3.4, 365.4, 3.725, |, 0.0
3631.4, 138.2, | , 23.9, 0.0, 436.6, | ,  1000,   955,  3000,  2922, | , -3.4, 371.4, 3.793, |, 0.0
3632.4, 138.4, | , 23.9, 0.0, 437.1, | ,  1000,   953,  3000,  2945, | , -3.4, 377.0, 3.871, |, 0.0
3633.4, 138.7, | , 23.9, 0.0, 437.3, | ,  1000,   950,  3000,  2918, | , -3.4, 365.4, 3.723, |, 0.0
3634.5, 138.7, | , 23.9, 0.0, 437.6, | ,  1000,   955,  3000,  2940, | , -3.4, 365.9, 3.754, |, 0.0
3635.5, 138.5, | , 23.9, 0.0, 436.2, | ,  1000,   949,  3000,  2942, | , -3.4, 377.0, 3.864, |, 0.0
3636.5, 138.3, | , 23.9, 0.0, 436.7, | ,  1000,   952,  3000,  2941, | , -3.4, 371.4, 3.809, |, 0.0
3637.5, 138.7, | , 23.9, 0.0, 436.9, | ,  1000,   957,  3000,  2957, | , -3.4, 373.6, 3.851, |, 0.0
3638.5, 138.6, | , 23.9, 0.0, 438.2, | ,  1000,   954,  3000,  2933, | , -3.4, 380.0, 3.891, |, 0.0
3639.5, 138.3, | , 23.9, 0.0, 437.4, | ,  1000,   957,  3000,  2937, | , -3.4, 371.0, 3.805, |, 0.0
3640.5, 138.4, | , 23.9, 0.0, 437.3, | ,  1000,   956,  3000,  2927, | , -3.4, 371.0, 3.795, |, 0.0
3641.5, 138.7, | , 23.9, 0.0, 438.3, | ,  1000,   951,  3000,  2912, | , -3.4, 374.9, 3.814, |, 0.0
3642.5, 138.2, | , 23.9, 0.0, 437.9, | ,  1000,   954,  3000,  2921, | , -3.4, 373.6, 3.812, |, 0.0
3643.5, 138.4, | , 23.9, 0.0, 438.0, | ,  1000,   948,  3000,  2932, | , -3.4, 390.7, 3.993, |, 0.0
3644.5, 138.7, | , 23.9, 0.0, 438.6, | ,  1000,   955,  3000,  2941, | , -3.4, 386.0, 3.962, |, 0.0
3645.6, 138.4, | , 23.9, 0.0, 437.5, | ,  1000,   949,  3000,  2908, | , -3.4, 378.3, 3.843, |, 0.0
3646.6, 138.4, | , 23.9, 0.0, 437.5, | ,  1000,   949,  3000,  2918, | , -3.4, 380.0, 3.870, |, 0.0
3647.6, 138.2, | , 23.9, 0.0, 438.8, | ,  1000,   951,  3000,  2942, | , -3.4, 381.3, 3.910, |, 0.0
3648.6, 138.3, | , 23.9, 0.0, 439.0, | ,  1000,   956,  3000,  2922, | , -3.4, 386.4, 3.947, |, 0.0
3649.6, 138.3, | , 23.9, 0.0, 439.4, | ,  1000,   954,  3000,  2922, | , -3.4, 379.6, 3.875, |, 0.0
3650.6, 138.4, | , 23.9, 0.0, 438.1, | ,  1000,   949,  3000,  2911, | , -3.4, 381.3, 3.877, |, 0.0
3651.6, 139.3, | , 23.9, 0.0, 432.0, | ,  1000,   955,  3000,  2933, | , -3.4, 389.0, 3.985, |, 0.0
3652.6, 138.9, | , 23.9, 0.0, 439.1, | ,  1000,   959,  3000,  2950, | , -3.4, 393.7, 4.054, |, 0.0
3653.6, 138.3, | , 23.9, 0.0, 438.9, | ,  1000,   957,  3000,  2918, | , -3.4, 389.0, 3.971, |, 0.0
3654.7, 138.7, | , 23.9, 0.0, 439.1, | ,  1000,   952,  3000,  2938, | , -3.4, 386.4, 3.960, |, 0.0
3655.7, 138.9, | , 23.9, 0.0, 438.8, | ,  1000,   950,  3000,  2931, | , -3.4, 388.6, 3.972, |, 0.0
3656.7, 139.2, | , 23.9, 0.0, 432.9, | ,  1000,   953,  3000,  2936, | , -3.4, 386.9, 3.962, |, 0.0
3657.7, 138.4, | , 23.9, 0.0, 439.5, | ,  1000,   956,  3000,  2931, | , -3.4, 389.9, 3.992, |, 0.0
3658.7, 138.7, | , 23.9, 0.0, 439.6, | ,  1000,   956,  3000,  2911, | , -3.4, 390.3, 3.976, |, 0.0
3659.7, 138.8, | , 23.9, 0.0, 439.7, | ,  1000,   952,  3000,  2943, | , -3.4, 390.3, 4.004, |, 0.0
3660.7, 138.3, | , 23.9, 0.0, 439.2, | ,  1000,   953,  3000,  2904, | , -3.4, 397.1, 4.035, |, 0.0
3661.7, 138.2, | , 23.9, 0.0, 440.2, | ,  1000,   956,  3000,  2917, | , -3.4, 390.7, 3.985, |, 0.0
3662.7, 138.6, | , 23.9, 0.0, 440.6, | ,  1000,   957,  3000,  2933, | , -3.4, 410.4, 4.205, |, 0.0
3663.7, 138.8, | , 23.9, 0.0, 440.7, | ,  1000,   952,  3000,  2937, | , -3.4, 403.6, 4.134, |, 0.0
3664.7, 138.3, | , 23.9, 0.0, 440.6, | ,  1000,   953,  3000,  2924, | , -3.4, 395.4, 4.038, |, 0.0
3665.7, 138.6, | , 23.9, 0.0, 434.6, | ,  1000,   957,  3000,  2940, | , -3.4, 415.6, 4.265, |, 0.0
3666.8, 138.6, | , 23.9, 0.0, 441.6, | ,  1000,   954,  3000,  2914, | , -3.4, 398.4, 4.060, |, 0.0
3667.8, 138.3, | , 23.9, 0.0, 441.0, | ,  1000,   955,  3000,  2960, | , -3.4, 431.0, 4.445, |, 0.0
3668.8, 138.3, | , 23.9, 0.0, 441.4, | ,  1000,   953,  3000,  2944, | , -3.4, 405.7, 4.164, |, 0.0
3669.8, 138.2, | , 23.9, 0.0, 441.3, | ,  1000,   952,  3000,  2921, | , -3.4, 403.6, 4.117, |, 0.0
3670.8, 138.8, | , 23.9, 0.0, 440.9, | ,  1000,   955,  3000,  2946, | , -3.4, 406.6, 4.177, |, 0.0
3671.8, 138.3, | , 23.9, 0.0, 441.6, | ,  1000,   955,  3000,  2929, | , -3.4, 404.9, 4.142, |, 0.0
3672.8, 138.3, | , 23.9, 0.0, 441.4, | ,  1000,   955,  3000,  2941, | , -3.4, 419.9, 4.308, |, 0.0
3673.8, 138.7, | , 23.9, 0.0, 442.3, | ,  1000,   958,  3000,  2924, | , -3.4, 408.3, 4.174, |, 0.0
3674.8, 138.6, | , 23.9, 0.0, 442.1, | ,  1000,   952,  3000,  2916, | , -3.4, 403.6, 4.111, |, 0.0
3675.8, 138.3, | , 23.9, 0.0, 441.0, | ,  1000,   955,  3000,  2926, | , -3.4, 438.3, 4.479, |, 0.0
3676.9, 138.2, | , 23.9, 0.0, 442.3, | ,  1000,   951,  3000,  2942, | , -3.4, 417.3, 4.278, |, 0.0
3677.9, 139.3, | , 23.9, 0.0, 437.2, | ,  1000,   956,  3000,  2919, | , -3.4, 421.6, 4.303, |, 0.0
3678.9, 138.2, | , 23.9, 0.0, 442.3, | ,  1000,   950,  3000,  2940, | , -3.4, 410.0, 4.201, |, 0.0
3679.9, 138.3, | , 23.9, 0.0, 442.3, | ,  1000,   959,  3000,  2946, | , -3.4, 413.9, 4.257, |, 0.0
3680.9, 138.6, | , 23.9, 0.0, 441.5, | ,  1000,   953,  3000,  2933, | , -3.4, 409.1, 4.188, |, 0.0
3681.9, 138.7, | , 23.9, 0.0, 442.8, | ,  1000,   953,  3000,  2924, | , -3.4, 422.4, 4.313, |, 0.0
3682.9, 139.2, | , 23.9, 0.0, 436.9, | ,  1000,   948,  3000,  2940, | , -3.4, 417.3, 4.273, |, 0.0
3683.9, 138.2, | , 23.9, 0.0, 443.0, | ,  1000,   952,  3000,  2926, | , -3.4, 448.6, 4.582, |, 0.0
3684.9, 138.7, | , 23.9, 0.0, 443.4, | ,  1000,   953,  3000,  2924, | , -3.4, 419.0, 4.279, |, 0.0
3685.9, 138.4, | , 23.9, 0.0, 442.0, | ,  1000,   956,  3000,  2929, | , -3.4, 421.6, 4.314, |, 0.0
3687.0, 138.3, | , 23.9, 0.0, 442.2, | ,  1000,   957,  3000,  2889, | , -3.4, 422.0, 4.275, |, 0.0
3688.0, 138.5, | , 23.9, 0.0, 443.8, | ,  1000,   955,  3000,  2908, | , -3.4, 418.6, 4.259, |, 0.0
3689.0, 138.6, | , 23.9, 0.0, 443.7, | ,  1000,   957,  3000,  2932, | , -3.4, 422.0, 4.322, |, 0.0
3690.0, 138.1, | , 23.9, 0.0, 443.6, | ,  1000,   956,  3000,  2925, | , -3.4, 420.7, 4.300, |, 0.0
3691.0, 138.3, | , 23.9, 0.0, 443.1, | ,  1000,   950,  3000,  2914, | , -3.4, 446.0, 4.540, |, 0.0
3692.0, 138.5, | , 23.9, 0.0, 444.1, | ,  1000,   952,  3000,  2906, | , -3.4, 427.6, 4.345, |, 0.0
3693.0, 138.9, | , 23.9, 0.0, 442.9, | ,  1000,   953,  3000,  2931, | , -3.4, 430.1, 4.400, |, 0.0
3694.0, 138.3, | , 23.9, 0.0, 443.4, | ,  1000,   956,  3000,  2933, | , -3.4, 429.7, 4.401, |, 0.0
3695.0, 138.2, | , 23.9, 0.0, 444.2, | ,  1000,   959,  3000,  2910, | , -3.4, 429.3, 4.374, |, 0.0
3696.0, 138.9, | , 23.9, 0.0, 443.1, | ,  1000,   953,  3000,  2959, | , -3.4, 425.4, 4.384, |, 0.0
3697.0, 138.3, | , 23.9, 0.0, 444.3, | ,  1000,   955,  3000,  2931, | , -3.4, 461.0, 4.718, |, 0.0
3698.1, 138.2, | , 23.9, 0.0, 444.0, | ,  1000,   958,  3000,  2934, | , -3.4, 455.4, 4.669, |, 0.0
3699.1, 138.6, | , 23.9, 0.0, 444.5, | ,  1000,   950,  3000,  2929, | , -3.4, 427.6, 4.369, |, 0.0
3700.1, 138.5, | , 23.9, 0.0, 444.8, | ,  1000,   958,  3000,  2924, | , -3.4, 425.0, 4.345, |, 0.0
3701.1, 138.4, | , 23.9, 0.0, 443.6, | ,  1000,   953,  3000,  2951, | , -3.4, 437.8, 4.501, |, 0.0
3702.1, 138.2, | , 23.9, 0.0, 444.7, | ,  1000,   952,  3000,  2925, | , -3.4, 445.6, 4.550, |, 0.0
3703.1, 138.5, | , 23.9, 0.0, 444.9, | ,  1000,   952,  3000,  2921, | , -3.4, 450.7, 4.597, |, 0.0
3704.1, 139.2, | , 23.9, 0.0, 439.1, | ,  1000,   949,  3000,  2899, | , -3.4, 455.4, 4.616, |, 0.0
3705.1, 138.2, | , 23.9, 0.0, 445.1, | ,  1000,   959,  3000,  2946, | , -3.4, 424.1, 4.363, |, 0.0
3706.1, 138.5, | , 23.9, 0.0, 444.3, | ,  1000,   955,  3000,  2956, | , -3.4, 425.4, 4.382, |, 0.0
3707.1, 138.7, | , 23.9, 0.0, 445.7, | ,  1000,   956,  3000,  2901, | , -3.4, 425.9, 4.326, |, 0.0
3708.2, 138.2, | , 23.9, 0.0, 445.5, | ,  1000,   959,  3000,  2934, | , -3.4, 429.3, 4.402, |, 0.0
3709.2, 139.0, | , 23.9, 0.0, 439.7, | ,  1000,   948,  3000,  2941, | , -3.4, 459.3, 4.705, |, 0.0
3710.2, 138.6, | , 23.9, 0.0, 445.9, | ,  1000,   959,  3000,  2938, | , -3.4, 430.6, 4.419, |, 0.0
3711.2, 138.4, | , 23.9, 0.0, 444.6, | ,  1000,   957,  3000,  2952, | , -3.4, 424.1, 4.366, |, 0.0
3712.2, 138.2, | , 23.9, 0.0, 445.6, | ,  1000,   956,  3000,  2936, | , -3.4, 437.4, 4.484, |, 0.0
3713.2, 138.5, | , 23.9, 0.0, 446.0, | ,  1000,   961,  3000,  2933, | , -3.4, 445.6, 4.570, |, 0.0
3714.2, 138.6, | , 24.0, 0.0, 446.4, | ,  1000,   956,  3000,  2929, | , -3.4, 424.1, 4.340, |, 0.0
3715.2, 138.1, | , 24.0, 0.0, 445.8, | ,  1000,   951,  3000,  2934, | , -3.4, 428.9, 4.388, |, 0.0
3716.2, 138.4, | , 24.0, 0.0, 445.5, | ,  1000,   956,  3000,  2922, | , -3.4,  62.5, 0.639, |, 0.0
3717.3, 138.6, | , 23.9, 0.0, 446.6, | ,  1000,   954,  3000,  2937, | , -3.4,  86.1, 0.882, |, 0.0
3718.3, 138.6, | , 24.0, 0.0, 446.9, | ,  1000,   958,  3000,  2930, | , -3.4,  96.4, 0.987, |, 0.0
3719.3, 138.1, | , 24.0, 0.0, 446.4, | ,  1000,   954,  3000,  2914, | , -3.4,  99.4, 1.013, |, 0.0
3720.3, 138.3, | , 24.0, 0.0, 446.5, | ,  1000,   961,  3000,  2939, | , -3.4, 119.1, 1.224, |, 0.0
3721.3, 138.8, | , 24.0, 0.0, 446.3, | ,  1000,   955,  3000,  2921, | , -3.4, 144.4, 1.474, |, 0.0
3722.3, 138.2, | , 24.0, 0.0, 446.8, | ,  1000,   955,  3000,  2941, | , -3.4, 156.8, 1.609, |, 0.0
3723.3, 138.4, | , 24.0, 0.0, 447.1, | ,  1000,   955,  3000,  2930, | , -3.4, 163.2, 1.671, |, 0.0
3724.3, 138.7, | , 24.0, 0.0, 447.3, | ,  1000,   953,  3000,  2914, | , -3.4, 175.2, 1.785, |, 0.0
3725.3, 138.3, | , 24.0, 0.0, 446.9, | ,  1000,   954,  3000,  2921, | , -3.4, 198.3, 2.025, |, 0.0
3726.3, 138.3, | , 24.0, 0.0, 446.6, | ,  1000,   957,  3000,  2925, | , -3.4, 201.3, 2.059, |, 0.0
3727.4, 138.1, | , 24.0, 0.0, 447.4, | ,  1000,   951,  3000,  2905, | , -3.4, 214.2, 2.176, |, 0.0
3728.4, 138.2, | , 24.0, 0.0, 447.8, | ,  1000,   953,  3000,  2952, | , -3.4, 236.5, 2.433, |, 0.0
3729.4, 138.3, | , 24.0, 0.0, 447.8, | ,  1000,   955,  3000,  2921, | , -3.4, 240.3, 2.454, |, 0.0
3730.4, 139.0, | , 23.9, 0.0, 442.6, | ,  1000,   954,  3000,  2910, | , -3.4, 262.6, 2.673, |, 0.0
3731.4, 138.4, | , 24.0, 0.0, 447.2, | ,  1000,   954,  3000,  2944, | , -3.4, 263.0, 2.701, |, 0.0
3732.4, 138.5, | , 24.0, 0.0, 448.8, | ,  1000,   950,  3000,  2909, | , -3.4, 279.3, 2.839, |, 0.0
3733.4, 138.3, | , 24.0, 0.0, 448.4, | ,  1000,   953,  3000,  2937, | , -3.4, 295.2, 3.025, |, 0.0
3734.4, 138.2, | , 24.0, 0.0, 448.2, | ,  1000,   950,  3000,  2946, | , -3.4, 307.6, 3.157, |, 0.0
3735.4, 139.4, | , 24.0, 0.0, 443.2, | ,  1000,   955,  3000,  2925, | , -3.4, 322.6, 3.297, |, 0.0
3736.4, 138.4, | , 24.0, 0.0, 447.9, | ,  1000,   953,  3000,  2926, | , -3.4, 346.2, 3.537, |, 0.0
3737.4, 138.1, | , 24.0, 0.0, 449.0, | ,  1000,   951,  3000,  2931, | , -3.4, 360.7, 3.688, |, 0.0
3738.5, 138.7, | , 24.0, 0.0, 449.1, | ,  1000,   953,  3000,  2926, | , -3.4, 367.2, 3.751, |, 0.0
3739.5, 138.2, | , 24.0, 0.0, 449.0, | ,  1000,   956,  3000,  2941, | , -3.4, 379.6, 3.897, |, 0.0
3740.5, 138.4, | , 24.0, 0.0, 449.1, | ,  1000,   957,  3000,  2941, | , -3.4, 390.7, 4.012, |, 0.0
3741.5, 138.4, | , 24.0, 0.0, 448.7, | ,  1000,   955,  3000,  2931, | , -3.4, 416.9, 4.267, |, 0.0
3742.5, 138.7, | , 24.0, 0.0, 449.9, | ,  1000,   957,  3000,  2943, | , -3.4, 421.6, 4.331, |, 0.0
3743.5, 138.6, | , 24.0, 0.0, 449.8, | ,  1000,   957,  3000,  2931, | , -3.4, 410.0, 4.199, |, 0.0
3744.5, 138.3, | , 24.0, 0.0, 449.9, | ,  1000,   952,  3000,  2948, | , -3.4, 420.7, 4.322, |, 0.0
3745.5, 138.3, | , 24.0, 0.0, 450.2, | ,  1000,   957,  3000,  2937, | , -3.4, 436.1, 4.474, |, 0.0
3746.5, 138.8, | , 24.0, 0.0, 449.3, | ,  1000,   953,  3000,  2922, | , -3.4, 436.6, 4.456, |, 0.0
3747.5, 138.2, | , 24.0, 0.0, 450.4, | ,  1000,   956,  3000,  2914, | , -3.4, 473.8, 4.831, |, 0.0
3748.6, 138.2, | , 24.0, 0.0, 450.2, | ,  1000,   959,  3000,  2912, | , -3.4, 460.1, 4.691, |, 0.0
3749.6, 138.5, | , 24.0, 0.0, 450.8, | ,  1000,   954,  3000,  2912, | , -3.4, 454.1, 4.624, |, 0.0
3750.6, 138.3, | , 24.0, 0.0, 450.5, | ,  1000,   956,  3000,  2919, | , -3.4, 467.4, 4.771, |, 0.0
3751.6, 138.4, | , 24.0, 0.0, 449.7, | ,  1000,   950,  3000,  2948, | , -3.4, 475.1, 4.878, |, 0.0
3752.6, 138.2, | , 24.0, 0.0, 450.8, | ,  1000,   949,  3000,  2936, | , -3.4, 477.3, 4.884, |, 0.0
3753.6, 138.8, | , 24.0, 0.0, 450.7, | ,  1000,   960,  3000,  2943, | , -3.4, 474.7, 4.880, |, 0.0
3754.6, 138.2, | , 24.0, 0.0, 450.6, | ,  1000,   956,  3000,  2938, | , -3.4, 472.6, 4.847, |, 0.0
3755.6, 138.1, | , 24.0, 0.0, 450.6, | ,  1000,   958,  3000,  2899, | , -3.4, 483.7, 4.914, |, 0.0
3756.6, 139.1, | , 24.0, 0.0, 444.6, | ,  1000,   949,  3000,  2919, | , -3.4, 504.7, 5.141, |, 0.0
3757.6, 138.7, | , 24.0, 0.0, 450.7, | ,  1000,   958,  3000,  2924, | , -3.4, 490.5, 5.015, |, 0.0
3758.7, 138.2, | , 24.0, 0.0, 450.5, | ,  1000,   950,  3000,  2907, | , -3.4, 490.1, 4.978, |, 0.0
3759.7, 138.3, | , 24.0, 0.0, 451.3, | ,  1000,   951,  3000,  2944, | , -3.4, 488.8, 5.014, |, 0.0
3760.7, 138.7, | , 24.0, 0.0, 451.8, | ,  1000,   951,  3000,  2914, | , -3.4, 507.7, 5.168, |, 0.0
3761.7, 139.1, | , 24.0, 0.0, 444.2, | ,  1000,   946,  3000,  2922, | , -3.4, 495.3, 5.045, |, 0.0
3762.7, 138.4, | , 24.0, 0.0, 450.4, | ,  1000,   952,  3000,  2941, | , -3.4, 490.1, 5.024, |, 0.0
3763.7, 138.7, | , 24.0, 0.0, 451.7, | ,  1000,   956,  3000,  2931, | , -3.4, 503.0, 5.149, |, 0.0
3764.7, 138.7, | , 24.0, 0.0, 451.8, | ,  1000,   958,  3000,  2941, | , -3.4, 493.1, 5.064, |, 0.0
3765.7, 138.2, | , 24.0, 0.0, 451.8, | ,  1000,   957,  3000,  2941, | , -3.4, 496.1, 5.094, |, 0.0
3766.7, 138.5, | , 24.0, 0.0, 450.7, | ,  1000,   959,  3000,  2930, | , -3.4, 524.8, 5.375, |, 0.0
3767.7, 138.3, | , 24.0, 0.0, 452.0, | ,  1000,   959,  3000,  2920, | , -3.4, 509.0, 5.199, |, 0.0
3768.8, 138.6, | , 24.0, 0.0, 452.5, | ,  1000,   953,  3000,  2907, | , -3.4, 500.4, 5.086, |, 0.0
3769.8, 138.1, | , 24.0, 0.0, 452.2, | ,  1000,   951,  3000,  2926, | , -3.4, 497.0, 5.074, |, 0.0
3770.8, 138.1, | , 24.0, 0.0, 452.3, | ,  1000,   957,  3000,  2930, | , -3.4, 496.1, 5.079, |, 0.0
3771.8, 138.8, | , 24.0, 0.0, 451.6, | ,  1000,   953,  3000,  2926, | , -3.4, 510.3, 5.212, |, 0.0
3772.8, 138.3, | , 24.0, 0.0, 452.0, | ,  1000,   960,  3000,  2956, | , -3.4, 512.0, 5.279, |, 0.0
3773.8, 138.2, | , 24.0, 0.0, 452.4, | ,  1000,   957,  3000,  2937, | , -3.4, 520.1, 5.334, |, 0.0
3774.8, 138.7, | , 24.0, 0.0, 452.5, | ,  1000,   957,  3000,  2914, | , -3.4, 498.3, 5.080, |, 0.0
3775.8, 138.7, | , 24.0, 0.0, 452.9, | ,  1000,   960,  3000,  2939, | , -3.4, 510.7, 5.243, |, 0.0
3776.8, 138.4, | , 24.0, 0.0, 451.9, | ,  1000,   949,  3000,  2942, | , -3.4, 502.5, 5.150, |, 0.0
3777.8, 139.3, | , 24.0, 0.0, 446.6, | ,  1000,   952,  3000,  2915, | , -3.4, 512.4, 5.219, |, 0.0
3778.9, 138.7, | , 24.0, 0.0, 453.4, | ,  1000,   953,  3000,  2928, | , -3.4, 502.5, 5.136, |, 0.0
3779.9, 138.2, | , 24.0, 0.0, 453.3, | ,  1000,   955,  3000,  2914, | , -3.4, 509.0, 5.186, |, 0.0
3780.9, 138.2, | , 24.0, 0.0, 453.2, | ,  1000,   950,  3000,  2933, | , -3.4, 506.4, 5.180, |, 0.0
3781.9, 138.3, | , 24.0, 0.0, 452.5, | ,  1000,   951,  3000,  2914, | , -3.4, 531.7, 5.412, |, 0.0
3782.9, 140.1, | , 24.0, 0.0, 444.1, | ,  1000,   950,  3000,  2914, | , -3.4, 509.0, 5.179, |, 0.0
3783.9, 138.2, | , 24.0, 0.0, 453.5, | ,  1000,   953,  3000,  2929, | , -3.4, 511.5, 5.229, |, 0.0
3784.9, 138.3, | , 24.0, 0.0, 453.8, | ,  1000,   959,  3000,  2931, | , -3.4, 513.7, 5.262, |, 0.0
3785.9, 138.6, | , 24.0, 0.0, 454.0, | ,  1000,   956,  3000,  2911, | , -3.4, 511.1, 5.205, |, 0.0
3786.9, 138.4, | , 24.0, 0.0, 453.4, | ,  1000,   956,  3000,  2937, | , -3.4, 512.4, 5.254, |, 0.0
3787.9, 139.1, | , 24.0, 0.0, 448.6, | ,  1000,   954,  3000,  2926, | , -3.4, 521.0, 5.324, |, 0.0
3788.9, 138.2, | , 24.0, 0.0, 454.3, | ,  1000,   955,  3000,  2921, | , -3.4, 512.4, 5.229, |, 0.0
3790.0, 138.8, | , 24.0, 0.0, 454.7, | ,  1000,   953,  3000,  2955, | , -3.4, 523.5, 5.388, |, 0.0
3791.0, 138.3, | , 24.0, 0.0, 454.6, | ,  1000,   955,  3000,  2942, | , -3.4, 533.4, 5.474, |, 0.0
3792.0, 138.5, | , 24.0, 0.0, 453.4, | ,  1000,   949,  3000,  2920, | , -3.4, 523.1, 5.330, |, 0.0
3793.0, 138.7, | , 24.0, 0.0, 454.7, | ,  1000,   951,  3000,  2911, | , -3.4, 528.3, 5.374, |, 0.0
3794.0, 138.6, | , 24.0, 0.0, 455.4, | ,  1000,   956,  3000,  2926, | , -3.4, 521.4, 5.330, |, 0.0
3795.0, 138.3, | , 24.0, 0.0, 455.2, | ,  1000,   953,  3000,  2941, | , -3.4, 531.7, 5.452, |, 0.0
3796.0, 138.2, | , 24.0, 0.0, 454.8, | ,  1000,   951,  3000,  2919, | , -3.4, 526.5, 5.367, |, 0.0
3797.0, 138.9, | , 24.0, 0.0, 454.7, | ,  1000,   954,  3000,  2957, | , -3.4, 527.4, 5.432, |, 0.0
3798.0, 138.2, | , 24.0, 0.0, 455.5, | ,  1000,   959,  3000,  2925, | , -3.4, 526.1, 5.380, |, 0.0
3799.0, 138.2, | , 24.0, 0.0, 455.4, | ,  1000,   954,  3000,  2926, | , -3.4, 530.0, 5.416, |, 0.0
3800.1, 138.5, | , 24.0, 0.0, 456.3, | ,  1000,   952,  3000,  2943, | , -3.4, 538.1, 5.519, |, 0.0
3801.1, 138.6, | , 24.0, 0.0, 456.0, | ,  1000,   958,  3000,  2935, | , -3.4, 559.5, 5.737, |, 0.0
3802.1, 138.4, | , 24.0, 0.0, 455.0, | ,  1000,   952,  3000,  2941, | , -3.4, 554.8, 5.688, |, 0.0
3803.1, 138.3, | , 24.0, 0.0, 455.7, | ,  1000,   958,  3000,  2928, | , -3.4, 536.8, 5.494, |, 0.0
3804.1, 139.6, | , 24.0, 0.0, 449.3, | ,  1000,   955,  3000,  2919, | , -3.4, 532.1, 5.429, |, 0.0
3805.1, 138.4, | , 24.0, 0.0, 456.1, | ,  1000,   953,  3000,  2949, | , -3.4, 557.8, 5.733, |, 0.0
3806.1, 138.2, | , 24.0, 0.0, 456.2, | ,  1000,   950,  3000,  2910, | , -3.4, 535.1, 5.439, |, 0.0
3807.1, 138.3, | , 24.0, 0.0, 455.3, | ,  1000,   957,  3000,  2926, | , -3.4, 537.2, 5.494, |, 0.0
3808.1, 138.7, | , 24.0, 0.0, 456.7, | ,  1000,   959,  3000,  2941, | , -3.4, 537.7, 5.523, |, 0.0
3809.1, 139.1, | , 24.0, 0.0, 450.6, | ,  1000,   951,  3000,  2917, | , -3.4, 544.1, 5.543, |, 0.0
3810.2, 138.7, | , 24.0, 0.0, 456.9, | ,  1000,   952,  3000,  2952, | , -3.4, 555.7, 5.712, |, 0.0
3811.2, 138.6, | , 24.0, 0.0, 456.5, | ,  1000,   958,  3000,  2929, | , -3.4, 563.4, 5.766, |, 0.0
3812.2, 138.5, | , 24.0, 0.0, 455.8, | ,  1000,   954,  3000,  2933, | , -3.4, 564.7, 5.781, |, 0.0
3813.2, 138.3, | , 24.0, 0.0, 456.7, | ,  1000,   959,  3000,  2918, | , -3.4, 560.0, 5.718, |, 0.0
3814.2, 138.7, | , 24.0, 0.0, 456.9, | ,  1000,   958,  3000,  2926, | , -3.4, 544.5, 5.569, |, 0.0
3815.2, 138.6, | , 24.0, 0.0, 456.8, | ,  1000,   953,  3000,  2899, | , -3.4, 548.4, 5.564, |, 0.0
3816.2, 138.2, | , 24.0, 0.0, 457.0, | ,  1000,   953,  3000,  2936, | , -3.4, 548.0, 5.612, |, 0.0
3817.2, 138.4, | , 24.0, 0.0, 456.0, | ,  1000,   959,  3000,  2934, | , -3.4, 576.7, 5.912, |, 0.0
3818.2, 138.7, | , 24.0, 0.0, 457.7, | ,  1000,   959,  3000,  2916, | , -3.4, 564.2, 5.757, |, 0.0
3819.3, 138.6, | , 24.0, 0.0, 457.5, | ,  1000,   960,  3000,  2922, | , -3.4, 549.7, 5.620, |, 0.0
3820.3, 138.2, | , 24.0, 0.0, 456.8, | ,  1000,   952,  3000,  2911, | , -3.4, 551.8, 5.615, |, 0.0
3821.3, 138.3, | , 24.0, 0.0, 457.5, | ,  1000,   958,  3000,  2939, | , -3.4, 551.0, 5.654, |, 0.0
3822.3, 138.8, | , 24.0, 0.0, 457.0, | ,  1000,   953,  3000,  2956, | , -3.4, 564.2, 5.808, |, 0.0
3823.3, 138.5, | , 24.0, 0.0, 457.0, | ,  1000,   955,  3000,  2921, | , -3.4, 561.2, 5.729, |, 0.0
3824.3, 138.4, | , 24.0, 0.0, 457.0, | ,  1000,   949,  3000,  2933, | , -3.4, 559.5, 5.719, |, 0.0
3825.3, 138.9, | , 24.0, 0.0, 457.4, | ,  1000,   953,  3000,  2926, | , -3.4, 564.2, 5.764, |, 0.0
3826.3, 138.2, | , 24.0, 0.0, 458.2, | ,  1000,   957,  3000,  2938, | , -3.4, 572.8, 5.875, |, 0.0
3827.3, 138.3, | , 24.0, 0.0, 457.0, | ,  1000,   956,  3000,  2933, | , -3.4, 564.2, 5.779, |, 0.0
3828.3, 138.3, | , 24.0, 0.0, 457.5, | ,  1000,   955,  3000,  2927, | , -3.4, 568.5, 5.813, |, 0.0
3829.3, 138.2, | , 24.0, 0.0, 458.3, | ,  1000,   957,  3000,  2939, | , -3.4, 563.0, 5.776, |, 0.0
3830.4, 139.3, | , 24.0, 0.0, 451.8, | ,  1000,   953,  3000,  2947, | , -3.4, 562.5, 5.778, |, 0.0
3831.4, 138.3, | , 24.0, 0.0, 458.3, | ,  1000,   955,  3000,  2926, | , -3.4, 595.5, 6.086, |, 0.0
3832.4, 138.9, | , 24.0, 0.0, 457.9, | ,  1000,   957,  3000,  2908, | , -3.4, 589.9, 6.005, |, 0.0
3833.4, 138.7, | , 24.0, 0.0, 459.2, | ,  1000,   952,  3000,  2932, | , -3.4, 571.5, 5.846, |, 0.0
3834.4, 138.2, | , 24.0, 0.0, 458.8, | ,  1000,   956,  3000,  2924, | , -3.4, 565.1, 5.775, |, 0.0
3835.4, 139.5, | , 24.0, 0.0, 453.2, | ,  1000,   948,  3000,  2932, | , -3.4, 572.0, 5.844, |, 0.0
3836.4, 138.5, | , 24.0, 0.0, 459.5, | ,  1000,   958,  3000,  2894, | , -3.4, 572.0, 5.802, |, 0.0
3837.4, 138.3, | , 24.0, 0.0, 458.1, | ,  1000,   949,  3000,  2905, | , -3.4, 572.8, 5.814, |, 0.0
3838.4, 138.3, | , 24.0, 0.0, 459.7, | ,  1000,   952,  3000,  2956, | , -3.4, 572.0, 5.885, |, 0.0
3839.4, 138.7, | , 24.0, 0.0, 460.0, | ,  1000,   956,  3000,  2945, | , -3.4, 571.5, 5.872, |, 0.0
3840.5, 138.6, | , 24.0, 0.0, 460.0, | ,  1000,   956,  3000,  2911, | , -3.4, 582.7, 5.934, |, 0.0
3841.5, 138.2, | , 24.0, 0.0, 459.9, | ,  1000,   956,  3000,  2921, | , -3.4, 584.8, 5.970, |, 0.0
3842.5, 138.4, | , 24.0, 0.0, 459.0, | ,  1000,   951,  3000,  2940, | , -3.4, 593.4, 6.079, |, 0.0
3843.5, 138.8, | , 24.0, 0.0, 460.5, | ,  1000,   951,  3000,  2950, | , -3.4, 600.2, 6.167, |, 0.0
3844.5, 138.6, | , 24.0, 0.0, 460.5, | ,  1000,   951,  3000,  2921, | , -3.4, 611.8, 6.237, |, 0.0
3845.5, 138.2, | , 24.0, 0.0, 460.3, | ,  1000,   957,  3000,  2914, | , -3.4, 590.4, 6.018, |, 0.0
3846.5, 138.1, | , 24.0, 0.0, 460.2, | ,  1000,   957,  3000,  2916, | , -3.4, 589.1, 6.008, |, 0.0
3847.5, 138.7, | , 24.0, 0.0, 460.0, | ,  1000,   948,  3000,  2907, | , -3.4, 592.1, 6.012, |, 0.0
3848.5, 138.6, | , 24.0, 0.0, 460.8, | ,  1000,   957,  3000,  2941, | , -3.4, 618.2, 6.345, |, 0.0
3849.5, 138.4, | , 24.0, 0.0, 460.9, | ,  1000,   954,  3000,  2939, | , -3.4, 603.2, 6.183, |, 0.0
3850.5, 138.7, | , 24.0, 0.0, 461.2, | ,  1000,   950,  3000,  2931, | , -3.4, 595.9, 6.091, |, 0.0
3851.6, 139.7, | , 24.0, 0.0, 454.4, | ,  1000,   949,  3000,  2933, | , -3.4, 587.8, 6.008, |, 0.0
3852.6, 138.4, | , 24.0, 0.0, 460.3, | ,  1000,   954,  3000,  2929, | , -3.4, 609.7, 6.234, |, 0.0
3853.6, 138.3, | , 24.0, 0.0, 461.3, | ,  1000,   956,  3000,  2926, | , -3.4, 598.5, 6.118, |, 0.0
3854.6, 138.7, | , 24.0, 0.0, 461.9, | ,  1000,   958,  3000,  2943, | , -3.4, 628.9, 6.460, |, 0.0
3855.6, 138.2, | , 24.0, 0.0, 461.6, | ,  1000,   953,  3000,  2922, | , -3.4, 600.7, 6.129, |, 0.0
3856.6, 139.5, | , 24.0, 0.0, 451.3, | ,  1000,   950,  3000,  2934, | , -3.4, 596.8, 6.105, |, 0.0
3857.6, 138.4, | , 24.0, 0.0, 460.7, | ,  1000,   956,  3000,  2926, | , -3.4, 606.7, 6.201, |, 0.0
3858.6, 138.7, | , 24.1, 0.0, 462.1, | ,  1000,   955,  3000,  2948, | , -3.4, 615.2, 6.323, |, 0.0
3859.6, 138.2, | , 24.1, 0.0, 461.6, | ,  1000,   957,  3000,  2945, | , -3.4, 604.9, 6.216, |, 0.0
3860.7, 138.3, | , 24.0, 0.0, 462.3, | ,  1000,   957,  3000,  2922, | , -3.4, 604.9, 6.179, |, 0.0
3861.7, 138.6, | , 24.1, 0.0, 462.4, | ,  1000,   952,  3000,  2937, | , -3.4, 605.8, 6.205, |, 0.0
3862.7, 138.9, | , 24.1, 0.0, 461.5, | ,  1000,   955,  3000,  2944, | , -3.4, 637.5, 6.545, |, 0.0
3863.7, 138.2, | , 24.1, 0.0, 462.5, | ,  1000,   955,  3000,  2933, | , -3.4, 630.6, 6.458, |, 0.0
3864.7, 138.7, | , 24.1, 0.0, 462.6, | ,  1000,   950,  3000,  2917, | , -3.4, 612.7, 6.239, |, 0.0
3865.7, 138.6, | , 24.1, 0.0, 462.5, | ,  1000,   950,  3000,  2939, | , -3.4, 621.7, 6.366, |, 0.0
3866.7, 138.2, | , 24.1, 0.0, 462.5, | ,  1000,   957,  3000,  2921, | , -3.4, 628.1, 6.414, |, 0.0
3867.7, 138.3, | , 24.1, 0.0, 462.0, | ,  1000,   958,  3000,  2909, | , -3.4, 612.2, 6.234, |, 0.0
3868.7, 138.7, | , 24.1, 0.0, 463.3, | ,  1000,   954,  3000,  2944, | , -3.4, 616.1, 6.324, |, 0.0
3869.7, 138.7, | , 24.1, 0.0, 463.1, | ,  1000,   953,  3000,  2944, | , -3.4, 610.5, 6.264, |, 0.0
3870.7, 138.3, | , 24.1, 0.0, 463.3, | ,  1000,   950,  3000,  2925, | , -3.4, 611.4, 6.238, |, 0.0
3871.7, 138.3, | , 24.1, 0.0, 463.5, | ,  1000,   952,  3000,  2949, | , -3.4, 620.8, 6.377, |, 0.0
3872.8, 139.8, | , 24.1, 0.0, 455.3, | ,  1000,   948,  3000,  2936, | , -3.4, 619.9, 6.341, |, 0.0
3873.8, 138.7, | , 24.1, 0.0, 464.1, | ,  1000,   957,  3000,  2931, | , -3.4, 646.5, 6.620, |, 0.0
3874.8, 138.2, | , 24.1, 0.0, 463.9, | ,  1000,   955,  3000,  2923, | , -3.4, 624.7, 6.380, |, 0.0
3875.8, 138.4, | , 24.1, 0.0, 463.7, | ,  1000,   958,  3000,  2933, | , -3.4, 626.8, 6.423, |, 0.0
3876.8, 138.2, | , 24.1, 0.0, 464.0, | ,  1000,   956,  3000,  2937, | , -3.4, 630.2, 6.462, |, 0.0
3877.8, 139.4, | , 24.1, 0.0, 459.2, | ,  1000,   951,  3000,  2916, | , -3.4, 628.9, 6.404, |, 0.0
3878.8, 138.4, | , 24.1, 0.0, 463.3, | ,  1000,   955,  3000,  2918, | , -3.4, 645.2, 6.580, |, 0.0
3879.8, 138.2, | , 24.1, 0.0, 464.6, | ,  1000,   959,  3000,  2935, | , -3.4, 631.9, 6.480, |, 0.0
3880.8, 138.7, | , 24.1, 0.0, 464.1, | ,  1000,   952,  3000,  2917, | , -3.4, 627.6, 6.395, |, 0.0
3881.8, 138.1, | , 24.1, 0.0, 464.6, | ,  1000,   954,  3000,  2919, | , -3.4, 628.5, 6.410, |, 0.0
3882.9, 139.0, | , 24.1, 0.0, 458.8, | ,  1000,   952,  3000,  2920, | , -3.4, 628.9, 6.412, |, 0.0
3883.9, 138.9, | , 24.1, 0.0, 463.9, | ,  1000,   955,  3000,  2944, | , -3.4, 650.8, 6.683, |, 0.0
3884.9, 138.2, | , 24.1, 0.0, 464.8, | ,  1000,   953,  3000,  2924, | , -3.4, 636.2, 6.495, |, 0.0
3885.9, 138.3, | , 24.1, 0.0, 464.7, | ,  1000,   954,  3000,  2938, | , -3.4, 637.9, 6.537, |, 0.0
3886.9, 138.3, | , 24.1, 0.0, 464.7, | ,  1000,   954,  3000,  2956, | , -3.4, 668.4, 6.881, |, 0.0
3887.9, 138.8, | , 24.1, 0.0, 465.1, | ,  1000,   953,  3000,  2936, | , -3.4, 645.6, 6.611, |, 0.0
3888.9, 138.2, | , 24.1, 0.0, 464.3, | ,  1000,   952,  3000,  2909, | , -3.4, 636.6, 6.472, |, 0.0
3889.9, 138.1, | , 24.1, 0.0, 464.8, | ,  1000,   958,  3000,  2926, | , -3.4, 647.8, 6.626, |, 0.0
3890.9, 138.5, | , 24.1, 0.0, 465.5, | ,  1000,   953,  3000,  2921, | , -3.4, 643.9, 6.568, |, 0.0
3891.9, 138.1, | , 24.1, 0.0, 465.0, | ,  1000,   957,  3000,  2926, | , -3.4, 643.1, 6.576, |, 0.0
3893.0, 138.3, | , 24.1, 0.0, 465.4, | ,  1000,   954,  3000,  2951, | , -3.4, 670.1, 6.890, |, 0.0
3894.0, 138.9, | , 24.1, 0.0, 465.1, | ,  1000,   956,  3000,  2952, | , -3.4, 660.2, 6.795, |, 0.0
3895.0, 138.7, | , 24.1, 0.0, 465.9, | ,  1000,   955,  3000,  2920, | , -3.4, 683.3, 6.972, |, 0.0
3896.0, 138.3, | , 24.1, 0.0, 465.4, | ,  1000,   960,  3000,  2922, | , -3.4, 654.6, 6.691, |, 0.0
3897.0, 138.2, | , 24.1, 0.0, 465.5, | ,  1000,   956,  3000,  2918, | , -3.4, 652.1, 6.653, |, 0.0
3898.0, 138.6, | , 24.1, 0.0, 466.2, | ,  1000,   950,  3000,  2923, | , -3.4, 652.9, 6.659, |, 0.0
3899.0, 139.9, | , 24.1, 0.0, 458.4, | ,  1000,   949,  3000,  2941, | , -3.4, 678.6, 6.949, |, 0.0
3900.0, 138.2, | , 24.1, 0.0, 466.1, | ,  1000,   950,  3000,  2918, | , -3.4, 661.1, 6.735, |, 0.0
3901.0, 138.3, | , 24.1, 0.0, 466.0, | ,  1000,   957,  3000,  2943, | , -3.4, 677.3, 6.956, |, 0.0
3902.0, 138.6, | , 24.1, 0.0, 466.2, | ,  1000,   957,  3000,  2924, | , -3.4, 660.6, 6.751, |, 0.0
3903.1, 138.3, | , 24.1, 0.0, 466.5, | ,  1000,   956,  3000,  2927, | , -3.4, 658.1, 6.728, |, 0.0
3904.1, 139.2, | , 24.1, 0.0, 460.3, | ,  1000,   951,  3000,  2932, | , -3.4, 679.9, 6.952, |, 0.0
3905.1, 138.5, | , 24.1, 0.0, 466.8, | ,  1000,   956,  3000,  2917, | , -3.4, 671.4, 6.846, |, 0.0
3906.1, 138.2, | , 24.1, 0.0, 466.6, | ,  1000,   958,  3000,  2941, | , -3.4, 686.8, 7.051, |, 0.0
3907.1, 138.3, | , 24.1, 0.0, 466.7, | ,  1000,   957,  3000,  2950, | , -3.4, 670.5, 6.899, |, 0.0
3908.1, 138.3, | , 24.1, 0.0, 466.7, | ,  1000,   957,  3000,  2911, | , -3.4, 667.5, 6.799, |, 0.0
3909.1, 139.0, | , 24.1, 0.0, 465.5, | ,  1000,   956,  3000,  2944, | , -3.4, 677.8, 6.962, |, 0.0
3910.1, 138.3, | , 24.1, 0.0, 466.7, | ,  1000,   954,  3000,  2954, | , -3.4, 674.8, 6.943, |, 0.0
3911.1, 138.3, | , 24.1, 0.0, 467.1, | ,  1000,   955,  3000,  2941, | , -3.4, 694.1, 7.120, |, 0.0
3912.2, 138.7, | , 24.1, 0.0, 467.2, | ,  1000,   956,  3000,  2908, | , -3.4, 672.2, 6.839, |, 0.0
3913.2, 138.2, | , 24.1, 0.0, 467.3, | ,  1000,   956,  3000,  2935, | , -3.4, 706.9, 7.242, |, 0.0
3914.2, 138.3, | , 24.1, 0.0, 466.3, | ,  1000,   953,  3000,  2939, | , -3.4, 692.8, 7.099, |, 0.0
3915.2, 138.7, | , 24.1, 0.0, 468.1, | ,  1000,   952,  3000,  2937, | , -3.4, 680.3, 6.966, |, 0.0
3916.2, 138.6, | , 24.1, 0.0, 467.7, | ,  1000,   956,  3000,  2928, | , -3.4, 683.3, 6.989, |, 0.0
3917.2, 138.1, | , 24.1, 0.0, 467.4, | ,  1000,   949,  3000,  2924, | , -3.4, 712.1, 7.261, |, 0.0
3918.2, 138.3, | , 24.1, 0.0, 467.6, | ,  1000,   949,  3000,  2931, | , -3.4, 684.2, 6.991, |, 0.0
3919.2, 138.8, | , 24.1, 0.0, 466.2, | ,  1000,   953,  3000,  2938, | , -3.4, 679.5, 6.962, |, 0.0
3920.2, 139.7, | , 24.1, 0.0, 462.4, | ,  1000,   955,  3000,  2931, | , -3.4, 687.2, 7.031, |, 0.0
3921.2, 138.3, | , 24.1, 0.0, 468.0, | ,  1000,   956,  3000,  2940, | , -3.4, 690.6, 7.085, |, 0.0
3922.3, 138.4, | , 24.1, 0.0, 467.8, | ,  1000,   956,  3000,  2929, | , -3.4, 712.9, 7.293, |, 0.0
3923.3, 138.7, | , 24.1, 0.0, 468.3, | ,  1000,   958,  3000,  2924, | , -3.4, 687.6, 7.029, |, 0.0
3924.3, 138.3, | , 24.1, 0.0, 467.6, | ,  1000,   957,  3000,  2900, | , -3.4, 692.8, 7.036, |, 0.0
3925.3, 139.1, | , 24.1, 0.0, 461.9, | ,  1000,   954,  3000,  2917, | , -3.4, 688.9, 7.021, |, 0.0
3926.3, 138.5, | , 24.1, 0.0, 468.7, | ,  1000,   953,  3000,  2922, | , -3.4, 711.6, 7.260, |, 0.0
3927.3, 138.3, | , 24.1, 0.0, 468.3, | ,  1000,   950,  3000,  2948, | , -3.4, 694.5, 7.128, |, 0.0
3928.3, 138.2, | , 24.1, 0.0, 468.6, | ,  1000,   958,  3000,  2941, | , -3.4, 694.1, 7.126, |, 0.0
3929.3, 138.5, | , 24.1, 0.0, 467.6, | ,  1000,   958,  3000,  2950, | , -3.4, 699.2, 7.195, |, 0.0
3930.3, 139.5, | , 24.1, 0.0, 463.2, | ,  1000,   955,  3000,  2921, | , -3.4, 696.2, 7.105, |, 0.0
3931.4, 138.4, | , 24.1, 0.0, 468.8, | ,  1000,   951,  3000,  2953, | , -3.4, 721.5, 7.416, |, 0.0
3932.4, 138.2, | , 24.1, 0.0, 468.9, | ,  1000,   951,  3000,  2930, | , -3.4, 734.3, 7.504, |, 0.0
3933.4, 138.6, | , 24.1, 0.0, 469.2, | ,  1000,   953,  3000,  2931, | , -3.4, 733.5, 7.502, |, 0.0
3934.4, 138.3, | , 24.1, 0.0, 468.3, | ,  1000,   953,  3000,  2905, | , -3.4, 729.2, 7.407, |, 0.0
3935.4, 138.3, | , 24.1, 0.0, 469.3, | ,  1000,   951,  3000,  2928, | , -3.4, 703.9, 7.189, |, 0.0
3936.4, 138.2, | , 24.1, 0.0, 469.4, | ,  1000,   957,  3000,  2914, | , -3.4, 701.3, 7.149, |, 0.0
3937.4, 138.3, | , 24.1, 0.0, 469.5, | ,  1000,   953,  3000,  2944, | , -3.4, 710.8, 7.293, |, 0.0
3938.4, 138.2, | , 24.1, 0.0, 469.7, | ,  1000,   958,  3000,  2933, | , -3.4, 739.0, 7.572, |, 0.0
3939.4, 138.3, | , 24.1, 0.0, 468.3, | ,  1000,   953,  3000,  2918, | , -3.4, 711.2, 7.248, |, 0.0
3940.4, 138.7, | , 24.1, 0.0, 469.9, | ,  1000,   960,  3000,  2923, | , -3.4, 718.5, 7.346, |, 0.0
3941.5, 138.7, | , 24.1, 0.0, 470.0, | ,  1000,   950,  3000,  2937, | , -3.4, 713.8, 7.305, |, 0.0
3942.5, 138.3, | , 24.1, 0.0, 469.6, | ,  1000,   951,  3000,  2927, | , -3.4, 712.9, 7.280, |, 0.0
3943.5, 138.2, | , 24.1, 0.0, 470.0, | ,  1000,   956,  3000,  2939, | , -3.4, 724.5, 7.431, |, 0.0
3944.5, 139.0, | , 24.1, 0.0, 469.6, | ,  1000,   957,  3000,  2962, | , -3.4, 718.5, 7.414, |, 0.0
3945.5, 138.2, | , 24.1, 0.0, 470.2, | ,  1000,   952,  3000,  2908, | , -3.4, 721.9, 7.338, |, 0.0
3946.5, 139.0, | , 24.1, 0.0, 463.2, | ,  1000,   951,  3000,  2917, | , -3.4, 752.8, 7.666, |, 0.0
3947.5, 138.6, | , 24.1, 0.0, 470.3, | ,  1000,   955,  3000,  2921, | , -3.4, 739.5, 7.546, |, 0.0
3948.5, 138.3, | , 24.1, 0.0, 470.4, | ,  1000,   959,  3000,  2928, | , -3.4, 738.2, 7.555, |, 0.0
3949.5, 138.5, | , 24.1, 0.0, 469.8, | ,  1000,   957,  3000,  2933, | , -3.4, 728.8, 7.464, |, 0.0
3950.5, 138.4, | , 24.1, 0.0, 470.8, | ,  1000,   952,  3000,  2928, | , -3.4, 725.8, 7.414, |, 0.0
3951.6, 139.5, | , 24.1, 0.0, 465.4, | ,  1000,   956,  3000,  2929, | , -3.4, 736.9, 7.538, |, 0.0
3952.6, 138.2, | , 24.1, 0.0, 471.0, | ,  1000,   960,  3000,  2909, | , -3.4, 755.3, 7.695, |, 0.0
3953.6, 138.3, | , 24.1, 0.0, 471.2, | ,  1000,   950,  3000,  2922, | , -3.4, 759.2, 7.741, |, 0.0
3954.6, 138.8, | , 24.1, 0.0, 470.6, | ,  1000,   955,  3000,  2937, | , -3.4, 738.6, 7.570, |, 0.0
3955.6, 138.7, | , 24.1, 0.0, 471.4, | ,  1000,   953,  3000,  2911, | , -3.4, 738.6, 7.514, |, 0.0
3956.6, 138.2, | , 24.1, 0.0, 471.1, | ,  1000,   956,  3000,  2929, | , -3.4, 737.8, 7.546, |, 0.0
3957.6, 138.2, | , 24.1, 0.0, 471.4, | ,  1000,   953,  3000,  2931, | , -3.4, 734.8, 7.513, |, 0.0
3958.6, 138.6, | , 24.1, 0.0, 471.6, | ,  1000,   957,  3000,  2929, | , -3.4, 735.6, 7.526, |, 0.0
3959.6, 138.4, | , 24.1, 0.0, 470.6, | ,  1000,   957,  3000,  2924, | , -3.4, 733.5, 7.496, |, 0.0
3960.6, 138.3, | , 24.1, 0.0, 471.8, | ,  1000,   952,  3000,  2925, | , -3.4, 742.9, 7.584, |, 0.0
3961.7, 138.3, | , 24.1, 0.0, 472.0, | ,  1000,   955,  3000,  2918, | , -3.4, 736.9, 7.516, |, 0.0
3962.7, 138.7, | , 24.1, 0.0, 472.1, | ,  1000,   956,  3000,  2939, | , -3.4, 745.9, 7.649, |, 0.0
3963.7, 138.2, | , 24.1, 0.0, 471.8, | ,  1000,   956,  3000,  2927, | , -3.4, 768.6, 7.859, |, 0.0
3964.7, 138.5, | , 24.1, 0.0, 471.8, | ,  1000,   954,  3000,  2925, | , -3.4, 738.2, 7.539, |, 0.0
3965.7, 138.7, | , 24.1, 0.0, 472.5, | ,  1000,   957,  3000,  2926, | , -3.4, 735.6, 7.521, |, 0.0
3966.7, 138.7, | , 24.1, 0.0, 472.5, | ,  1000,   953,  3000,  2920, | , -3.4, 734.3, 7.488, |, 0.0
3967.7, 139.2, | , 24.1, 0.0, 464.3, | ,  1000,   957,  3000,  2915, | , -3.4, 749.8, 7.644, |, 0.0
3968.7, 138.2, | , 24.1, 0.0, 472.5, | ,  1000,   955,  3000,  2924, | , -3.4, 760.5, 7.766, |, 0.0
3969.7, 138.4, | , 24.1, 0.0, 471.9, | ,  1000,   955,  3000,  2942, | , -3.4, 737.3, 7.565, |, 0.0
3970.7, 138.3, | , 24.1, 0.0, 472.8, | ,  1000,   957,  3000,  2937, | , -3.4, 768.2, 7.877, |, 0.0
3971.8, 138.4, | , 24.1, 0.0, 472.9, | ,  1000,   951,  3000,  2929, | , -3.4, 740.8, 7.568, |, 0.0
3972.8, 140.0, | , 24.1, 0.0, 462.9, | ,  1000,   953,  3000,  2924, | , -3.4, 734.3, 7.497, |, 0.0
3973.8, 138.5, | , 24.1, 0.0, 471.4, | ,  1000,   959,  3000,  2914, | , -3.4, 762.2, 7.772, |, 0.0
3974.8, 138.4, | , 24.1, 0.0, 472.2, | ,  1000,   951,  3000,  2920, | , -3.4, 740.3, 7.545, |, 0.0
3975.8, 138.3, | , 24.1, 0.0, 473.3, | ,  1000,   955,  3000,  2934, | , -3.4, 151.2, 1.550, |, 0.0
3976.8, 138.6, | , 24.1, 0.0, 473.6, | ,  1000,   955,  3000,  2922, | , -3.4, 164.9, 1.685, |, 0.0
3977.8, 138.2, | , 24.1, 0.0, 473.6, | ,  1000,   957,  3000,  2932, | , -3.4, 185.1, 1.896, |, 0.0
3978.8, 138.4, | , 24.1, 0.0, 472.8, | ,  1000,   955,  3000,  2925, | , -3.4, 208.6, 2.132, |, 0.0
3979.8, 138.8, | , 24.1, 0.0, 472.4, | ,  1000,   954,  3000,  2921, | , -3.4, 236.0, 2.410, |, 0.0
3980.8, 138.8, | , 24.1, 0.0, 473.5, | ,  1000,   957,  3000,  2942, | , -3.4, 257.5, 2.644, |, 0.0
3981.9, 138.3, | , 24.1, 0.0, 473.4, | ,  1000,   957,  3000,  2915, | , -3.4, 283.2, 2.888, |, 0.0
3982.9, 138.4, | , 24.1, 0.0, 473.8, | ,  1000,   952,  3000,  2923, | , -3.4, 315.7, 3.223, |, 0.0
3983.9, 138.7, | , 24.1, 0.0, 474.2, | ,  1000,   959,  3000,  2931, | , -3.4, 327.7, 3.358, |, 0.0
3984.9, 138.5, | , 24.1, 0.0, 473.0, | ,  1000,   950,  3000,  2950, | , -3.4, 349.6, 3.591, |, 0.0
3985.9, 138.3, | , 24.1, 0.0, 473.8, | ,  1000,   957,  3000,  2933, | , -3.4, 372.3, 3.815, |, 0.0
3986.9, 138.3, | , 24.1, 0.0, 473.8, | ,  1000,   955,  3000,  2943, | , -3.4, 403.6, 4.144, |, 0.0
3987.9, 138.6, | , 24.1, 0.0, 474.2, | ,  1000,   956,  3000,  2908, | , -3.4, 449.4, 4.574, |, 0.0
3988.9, 138.4, | , 24.1, 0.0, 473.5, | ,  1000,   952,  3000,  2934, | , -3.4, 462.7, 4.736, |, 0.0
3989.9, 138.4, | , 24.1, 0.0, 473.0, | ,  1000,   951,  3000,  2942, | , -3.4, 458.8, 4.705, |, 0.0
3990.9, 138.2, | , 24.1, 0.0, 474.8, | ,  1000,   956,  3000,  2933, | , -3.4, 471.7, 4.832, |, 0.0
3991.9, 138.7, | , 24.1, 0.0, 475.1, | ,  1000,   960,  3000,  2948, | , -3.4, 514.5, 5.295, |, 0.0
3992.9, 138.3, | , 24.1, 0.0, 474.8, | ,  1000,   956,  3000,  2932, | , -3.4, 529.5, 5.421, |, 0.0
3994.0, 139.3, | , 24.1, 0.0, 468.3, | ,  1000,   952,  3000,  2941, | , -3.4, 544.5, 5.582, |, 0.0
3995.0, 138.8, | , 24.1, 0.0, 474.3, | ,  1000,   955,  3000,  2925, | , -3.4, 585.2, 5.979, |, 0.0
3996.0, 138.7, | , 24.1, 0.0, 475.5, | ,  1000,   957,  3000,  2936, | , -3.4, 587.8, 6.026, |, 0.0
3997.0, 138.3, | , 24.1, 0.0, 475.4, | ,  1000,   959,  3000,  2939, | , -3.4, 611.8, 6.280, |, 0.0
3998.0, 138.2, | , 24.1, 0.0, 475.6, | ,  1000,   953,  3000,  2911, | , -3.4, 629.4, 6.404, |, 0.0
3999.0, 139.6, | , 24.1, 0.0, 470.4, | ,  1000,   951,  3000,  2907, | , -3.4, 669.2, 6.798, |, 0.0
4000.0, 138.5, | , 24.1, 0.0, 474.5, | ,  1000,   961,  3000,  2940, | , -3.4, 669.2, 6.873, |, 0.0
4001.0, 138.3, | , 24.1, 0.0, 475.8, | ,  1000,   950,  3000,  2944, | , -3.4, 684.2, 7.014, |, 0.0
4002.0, 138.7, | , 24.1, 0.0, 476.4, | ,  1000,   952,  3000,  2922, | , -3.4, 718.9, 7.332, |, 0.0
4003.0, 138.7, | , 24.1, 0.0, 476.3, | ,  1000,   959,  3000,  2918, | , -3.4, 725.8, 7.407, |, 0.0
4004.1, 138.3, | , 24.1, 0.0, 476.1, | ,  1000,   953,  3000,  2926, | , -3.4, 735.6, 7.514, |, 0.0
4005.1, 138.4, | , 24.1, 0.0, 475.5, | ,  1000,   958,  3000,  2933, | , -3.4, 761.8, 7.803, |, 0.0
4006.1, 138.5, | , 24.1, 0.0, 476.9, | ,  1000,   955,  3000,  2927, | , -3.4, 758.3, 7.751, |, 0.0
4007.1, 138.2, | , 24.1, 0.0, 476.6, | ,  1000,   956,  3000,  2937, | , -3.4, 766.0, 7.851, |, 0.0
4008.1, 138.2, | , 24.1, 0.0, 477.0, | ,  1000,   951,  3000,  2948, | , -3.4, 781.9, 8.028, |, 0.0
4009.1, 138.4, | , 24.2, 0.0, 477.3, | ,  1000,   952,  3000,  2943, | , -3.4, 792.6, 8.127, |, 0.0
4010.1, 138.8, | , 24.2, 0.0, 476.9, | ,  1000,   953,  3000,  2924, | , -3.4, 812.7, 8.295, |, 0.0
4011.1, 138.5, | , 24.2, 0.0, 477.2, | ,  1000,   962,  3000,  2937, | , -3.4, 814.5, 8.362, |, 0.0
4012.1, 138.2, | , 24.1, 0.0, 477.1, | ,  1000,   954,  3000,  2933, | , -3.4, 806.7, 8.257, |, 0.0
4013.1, 138.7, | , 24.1, 0.0, 477.3, | ,  1000,   951,  3000,  2923, | , -3.4, 813.2, 8.294, |, 0.0
4014.1, 138.6, | , 24.2, 0.0, 477.9, | ,  1000,   955,  3000,  2924, | , -3.4, 813.2, 8.304, |, 0.0
4015.2, 139.1, | , 24.1, 0.0, 470.8, | ,  1000,   955,  3000,  2942, | , -3.4, 846.6, 8.686, |, 0.0
4016.2, 138.1, | , 24.1, 0.0, 477.7, | ,  1000,   958,  3000,  2914, | , -3.4, 824.3, 8.402, |, 0.0
4017.2, 138.6, | , 24.2, 0.0, 478.2, | ,  1000,   957,  3000,  2931, | , -3.4, 822.6, 8.420, |, 0.0
4018.2, 138.2, | , 24.2, 0.0, 478.1, | ,  1000,   952,  3000,  2940, | , -3.4, 822.6, 8.429, |, 0.0
4019.2, 138.3, | , 24.2, 0.0, 478.2, | ,  1000,   951,  3000,  2949, | , -3.4, 822.2, 8.442, |, 0.0
