Repository: jdhuang-csm/Ru-BCA

## Methods
* (BaO)<sub>x</sub>-(CaO)<sub>y</sub>-(Al<sub>2</sub>O<sub>3</sub>)<sub>1-x-y</sub> (BCA) catalyst supports were synthesized via sol-gel and solid-state methods. 
* Ru/BCA catalysts were prepared via incipient wetness impregnation to achieve 1 wt. % Ru loading.
* Ammonia synthesis rates were measured for Ru/BCA catalysts in a packed-bed reactor at 480-600<sup>o</sup>C, 10 bar, and space velocities up to 1.3 x 10<sup>6</sup> ml g<sub>cat</sub><sup>-1</sup> h<sup>-1</sup>.
* A machine learning (ML) model was employed to improve understanding of the behavior of Ru/BCA catalysts.
* A microkinetic model was developed to describe the best-performing catalyst.

File: data/init_files_Cadigan/BCA723.txt (part 10 of 46)
********** Start test **********
Elapsed time, Pressure, | , LJtemp(C), Inner-Temp, Outer-Temp, | , N2-set, N2-flow, H2-set, H2-flow, | , pH, NH3_ppm, NH3_Prod_rate, |, In222Temp
3602.3, 138.1, | , 24.3, 0.0, 399.3, | ,  1000,   951,  3000,  2923, | , -3.4, 176.1, 1.681, |, 0.0
3603.4, 138.2, | , 24.3, 0.0, 397.7, | ,  1000,   955,  3000,  2917, | , -3.4, 171.4, 1.636, |, 0.0
3604.4, 138.4, | , 24.3, 0.0, 400.3, | ,  1000,   950,  3000,  2922, | , -3.4, 201.3, 1.922, |, 0.0
3605.4, 138.6, | , 24.3, 0.0, 400.1, | ,  1000,   947,  3000,  2948, | , -3.4, 169.2, 1.625, |, 0.0
3606.4, 139.0, | , 24.3, 0.0, 393.7, | ,  1000,   947,  3000,  2930, | , -3.4, 172.2, 1.646, |, 0.0
3607.4, 138.5, | , 24.3, 0.0, 400.8, | ,  1000,   956,  3000,  2933, | , -3.4, 198.3, 1.901, |, 0.0
3608.4, 138.8, | , 24.3, 0.0, 400.0, | ,  1000,   951,  3000,  2937, | , -3.4, 209.1, 2.004, |, 0.0
3609.4, 138.3, | , 24.3, 0.0, 400.1, | ,  1000,   951,  3000,  2941, | , -3.4, 191.9, 1.842, |, 0.0
3610.4, 138.1, | , 24.3, 0.0, 400.4, | ,  1000,   955,  3000,  2903, | , -3.4, 178.2, 1.694, |, 0.0
3611.4, 138.5, | , 24.3, 0.0, 400.4, | ,  1000,   954,  3000,  2908, | , -3.4, 196.6, 1.872, |, 0.0
3612.4, 138.1, | , 24.3, 0.0, 400.1, | ,  1000,   959,  3000,  2930, | , -3.4, 194.5, 1.865, |, 0.0
3613.5, 138.2, | , 24.3, 0.0, 400.6, | ,  1000,   960,  3000,  2931, | , -3.4, 191.9, 1.841, |, 0.0
3614.5, 138.1, | , 24.3, 0.0, 400.4, | ,  1000,   954,  3000,  2915, | , -3.4, 177.4, 1.691, |, 0.0
3615.5, 138.6, | , 24.3, 0.0, 401.2, | ,  1000,   957,  3000,  2923, | , -3.4, 176.1, 1.684, |, 0.0
3616.5, 138.8, | , 24.3, 0.0, 400.6, | ,  1000,   956,  3000,  2944, | , -3.4, 192.8, 1.854, |, 0.0
3617.5, 138.2, | , 24.3, 0.0, 401.0, | ,  1000,   961,  3000,  2935, | , -3.4, 189.8, 1.822, |, 0.0
3618.5, 138.3, | , 24.3, 0.0, 400.7, | ,  1000,   955,  3000,  2937, | , -3.4, 196.2, 1.882, |, 0.0
3619.5, 138.8, | , 24.3, 0.0, 401.5, | ,  1000,   961,  3000,  2939, | , -3.4, 188.9, 1.816, |, 0.0
3620.5, 138.7, | , 24.3, 0.0, 401.7, | ,  1000,   961,  3000,  2938, | , -3.4, 190.6, 1.832, |, 0.0
3621.5, 138.3, | , 24.3, 0.0, 400.4, | ,  1000,   952,  3000,  2927, | , -3.4, 217.2, 2.077, |, 0.0
3622.5, 138.7, | , 24.3, 0.0, 401.7, | ,  1000,   950,  3000,  2935, | , -3.4, 186.4, 1.785, |, 0.0
3623.6, 138.1, | , 24.3, 0.0, 402.0, | ,  1000,   948,  3000,  2911, | , -3.4, 202.6, 1.927, |, 0.0
3624.6, 138.1, | , 24.3, 0.0, 402.1, | ,  1000,   946,  3000,  2920, | , -3.4, 186.8, 1.780, |, 0.0
3625.6, 138.2, | , 24.3, 0.0, 402.4, | ,  1000,   960,  3000,  2940, | , -3.4, 214.6, 2.063, |, 0.0
3626.6, 138.8, | , 24.3, 0.0, 401.8, | ,  1000,   950,  3000,  2908, | , -3.4, 193.6, 1.842, |, 0.0
3627.6, 139.1, | , 24.3, 0.0, 394.3, | ,  1000,   950,  3000,  2922, | , -3.4, 193.2, 1.844, |, 0.0
3628.6, 138.1, | , 24.3, 0.0, 402.8, | ,  1000,   952,  3000,  2908, | , -3.4, 193.2, 1.839, |, 0.0
3629.6, 138.6, | , 24.3, 0.0, 403.3, | ,  1000,   953,  3000,  2929, | , -3.4, 194.1, 1.857, |, 0.0
3630.6, 138.1, | , 24.3, 0.0, 403.0, | ,  1000,   955,  3000,  2941, | , -3.4, 224.1, 2.152, |, 0.0
3631.6, 138.3, | , 24.3, 0.0, 402.3, | ,  1000,   947,  3000,  2935, | , -3.4, 224.1, 2.144, |, 0.0
3632.6, 139.3, | , 24.3, 0.0, 398.0, | ,  1000,   950,  3000,  2921, | , -3.4, 210.8, 2.011, |, 0.0
3633.7, 138.6, | , 24.3, 0.0, 403.4, | ,  1000,   957,  3000,  2944, | , -3.4, 215.1, 2.068, |, 0.0
3634.7, 138.0, | , 24.3, 0.0, 403.4, | ,  1000,   954,  3000,  2926, | , -3.4, 193.6, 1.851, |, 0.0
3635.7, 138.1, | , 24.3, 0.0, 403.7, | ,  1000,   952,  3000,  2921, | , -3.4, 196.6, 1.877, |, 0.0
3636.7, 138.7, | , 24.3, 0.0, 403.0, | ,  1000,   948,  3000,  2925, | , -3.4, 224.1, 2.139, |, 0.0
3637.7, 138.7, | , 24.3, 0.0, 403.4, | ,  1000,   958,  3000,  2948, | , -3.4, 194.9, 1.876, |, 0.0
3638.7, 138.1, | , 24.3, 0.0, 403.8, | ,  1000,   944,  3000,  2907, | , -3.4, 210.8, 2.000, |, 0.0
3639.7, 138.1, | , 24.3, 0.0, 403.6, | ,  1000,   956,  3000,  2931, | , -3.4, 223.2, 2.139, |, 0.0
3640.7, 138.6, | , 24.3, 0.0, 404.1, | ,  1000,   954,  3000,  2919, | , -3.4, 207.8, 1.984, |, 0.0
3641.7, 138.7, | , 24.3, 0.0, 404.0, | ,  1000,   960,  3000,  2929, | , -3.4, 205.2, 1.967, |, 0.0
3642.7, 138.1, | , 24.3, 0.0, 404.6, | ,  1000,   949,  3000,  2921, | , -3.4, 193.2, 1.843, |, 0.0
3643.7, 138.2, | , 24.3, 0.0, 404.7, | ,  1000,   955,  3000,  2929, | , -3.4, 197.1, 1.887, |, 0.0
3644.8, 138.7, | , 24.3, 0.0, 405.1, | ,  1000,   955,  3000,  2951, | , -3.4, 226.6, 2.182, |, 0.0
3645.8, 138.6, | , 24.3, 0.0, 405.7, | ,  1000,   949,  3000,  2926, | , -3.4, 197.1, 1.882, |, 0.0
3646.9, 139.3, | , 24.3, 0.0, 398.2, | ,  1000,   953,  3000,  2936, | , -3.4, 192.8, 1.848, |, 0.0
3647.9, 138.7, | , 24.3, 0.0, 405.7, | ,  1000,   947,  3000,  2932, | , -3.4, 221.1, 2.113, |, 0.0
3648.9, 138.1, | , 24.3, 0.0, 405.5, | ,  1000,   950,  3000,  2906, | , -3.4, 213.8, 2.032, |, 0.0
3649.9, 138.1, | , 24.3, 0.0, 405.4, | ,  1000,   957,  3000,  2915, | , -3.4,  12.8, 0.122, |, 0.0
3650.9, 138.6, | , 24.3, 0.0, 406.2, | ,  1000,   952,  3000,  2926, | , -3.4,  45.8, 0.438, |, 0.0
3651.9, 138.4, | , 24.3, 0.0, 404.6, | ,  1000,   952,  3000,  2941, | , -3.4,  27.0, 0.259, |, 0.0
3652.9, 138.3, | , 24.3, 0.0, 406.0, | ,  1000,   953,  3000,  2937, | , -3.4,  45.8, 0.439, |, 0.0
3653.9, 139.6, | , 24.3, 0.0, 400.7, | ,  1000,   950,  3000,  2933, | , -3.4,  49.2, 0.471, |, 0.0
3655.0, 138.8, | , 24.3, 0.0, 406.6, | ,  1000,   958,  3000,  2929, | , -3.4,  45.8, 0.439, |, 0.0
3656.0, 138.3, | , 24.3, 0.0, 406.3, | ,  1000,   954,  3000,  2935, | , -3.4,  28.7, 0.275, |, 0.0
3657.0, 138.4, | , 24.3, 0.0, 405.7, | ,  1000,   951,  3000,  2914, | , -3.4,  35.5, 0.339, |, 0.0
3658.0, 138.7, | , 24.3, 0.0, 406.7, | ,  1000,   957,  3000,  2917, | , -3.4,  40.2, 0.384, |, 0.0
3659.0, 139.7, | , 24.3, 0.0, 400.2, | ,  1000,   943,  3000,  2912, | , -3.4,  57.0, 0.541, |, 0.0
3660.0, 138.1, | , 24.3, 0.0, 406.7, | ,  1000,   946,  3000,  2917, | , -3.4,  54.8, 0.522, |, 0.0
3661.0, 138.2, | , 24.3, 0.0, 406.5, | ,  1000,   948,  3000,  2948, | , -3.4,  52.2, 0.502, |, 0.0
3662.0, 138.8, | , 24.3, 0.0, 406.6, | ,  1000,   950,  3000,  2940, | , -3.4,  61.2, 0.587, |, 0.0
3663.0, 138.5, | , 24.3, 0.0, 407.4, | ,  1000,   955,  3000,  2918, | , -3.4,  61.7, 0.589, |, 0.0
3664.0, 138.9, | , 24.3, 0.0, 401.2, | ,  1000,   949,  3000,  2924, | , -3.4,  87.0, 0.830, |, 0.0
3665.1, 138.7, | , 24.3, 0.0, 407.4, | ,  1000,   951,  3000,  2940, | , -3.4,  76.2, 0.731, |, 0.0
3666.1, 138.1, | , 24.3, 0.0, 407.6, | ,  1000,   948,  3000,  2919, | , -3.4,  77.5, 0.739, |, 0.0
3667.1, 138.4, | , 24.3, 0.0, 406.6, | ,  1000,   954,  3000,  2926, | , -3.4, 108.4, 1.036, |, 0.0
3668.1, 138.3, | , 24.3, 0.0, 407.4, | ,  1000,   956,  3000,  2934, | , -3.4,  87.4, 0.838, |, 0.0
3669.1, 138.3, | , 24.3, 0.0, 407.8, | ,  1000,   951,  3000,  2922, | , -3.4,  82.7, 0.789, |, 0.0
3670.1, 138.2, | , 24.3, 0.0, 407.8, | ,  1000,   951,  3000,  2906, | , -3.4,  91.2, 0.868, |, 0.0
3671.1, 138.1, | , 24.3, 0.0, 408.3, | ,  1000,   951,  3000,  2926, | , -3.4,  98.9, 0.946, |, 0.0
3672.1, 138.4, | , 24.3, 0.0, 407.3, | ,  1000,   956,  3000,  2929, | , -3.4,  98.1, 0.939, |, 0.0
3673.1, 138.5, | , 24.3, 0.0, 408.3, | ,  1000,   955,  3000,  2921, | , -3.4, 107.9, 1.031, |, 0.0
3674.1, 138.2, | , 24.3, 0.0, 408.6, | ,  1000,   952,  3000,  2921, | , -3.4, 107.9, 1.031, |, 0.0
3675.2, 138.2, | , 24.3, 0.0, 408.7, | ,  1000,   958,  3000,  2945, | , -3.4, 117.8, 1.133, |, 0.0
3676.2, 138.6, | , 24.3, 0.0, 408.8, | ,  1000,   950,  3000,  2926, | , -3.4, 116.1, 1.109, |, 0.0
3677.2, 138.3, | , 24.3, 0.0, 408.0, | ,  1000,   954,  3000,  2922, | , -3.4, 125.9, 1.203, |, 0.0
3678.2, 138.1, | , 24.3, 0.0, 408.8, | ,  1000,   954,  3000,  2928, | , -3.4, 135.4, 1.295, |, 0.0
3679.2, 138.2, | , 24.3, 0.0, 409.3, | ,  1000,   951,  3000,  2940, | , -3.4, 143.1, 1.372, |, 0.0
3680.2, 138.7, | , 24.3, 0.0, 408.7, | ,  1000,   950,  3000,  2910, | , -3.4, 132.8, 1.264, |, 0.0
3681.2, 138.2, | , 24.3, 0.0, 409.1, | ,  1000,   952,  3000,  2951, | , -3.4, 143.1, 1.377, |, 0.0
3682.2, 138.3, | , 24.3, 0.0, 408.7, | ,  1000,   949,  3000,  2929, | , -3.4, 178.2, 1.703, |, 0.0
3683.2, 138.3, | , 24.3, 0.0, 409.8, | ,  1000,   955,  3000,  2929, | , -3.4, 175.2, 1.677, |, 0.0
3684.2, 138.7, | , 24.3, 0.0, 409.9, | ,  1000,   950,  3000,  2931, | , -3.4, 155.9, 1.492, |, 0.0
3685.3, 139.1, | , 24.3, 0.0, 405.0, | ,  1000,   957,  3000,  2914, | , -3.4, 161.5, 1.541, |, 0.0
3686.3, 138.1, | , 24.3, 0.0, 410.3, | ,  1000,   949,  3000,  2931, | , -3.4, 165.4, 1.581, |, 0.0
3687.3, 138.7, | , 24.3, 0.0, 409.6, | ,  1000,   956,  3000,  2928, | , -3.4, 169.2, 1.620, |, 0.0
3688.3, 138.2, | , 24.3, 0.0, 410.1, | ,  1000,   959,  3000,  2938, | , -3.4, 170.5, 1.638, |, 0.0
3689.3, 138.2, | , 24.3, 0.0, 410.0, | ,  1000,   948,  3000,  2935, | , -3.4, 209.5, 2.005, |, 0.0
3690.3, 139.3, | , 24.3, 0.0, 404.9, | ,  1000,   953,  3000,  2904, | , -3.4, 188.9, 1.796, |, 0.0
3691.3, 138.2, | , 24.3, 0.0, 410.2, | ,  1000,   959,  3000,  2937, | , -3.4, 183.8, 1.765, |, 0.0
3692.3, 138.3, | , 24.3, 0.0, 409.5, | ,  1000,   953,  3000,  2932, | , -3.4, 182.9, 1.752, |, 0.0
3693.3, 138.2, | , 24.3, 0.0, 410.2, | ,  1000,   957,  3000,  2943, | , -3.4, 209.5, 2.014, |, 0.0
3694.3, 138.7, | , 24.3, 0.0, 410.5, | ,  1000,   951,  3000,  2930, | , -3.4, 199.2, 1.906, |, 0.0
3695.4, 138.4, | , 24.3, 0.0, 410.5, | ,  1000,   958,  3000,  2931, | , -3.4, 204.3, 1.959, |, 0.0
3696.4, 138.3, | , 24.3, 0.0, 411.1, | ,  1000,   959,  3000,  2953, | , -3.4, 227.5, 2.194, |, 0.0
3697.4, 138.4, | , 24.3, 0.0, 410.2, | ,  1000,   951,  3000,  2930, | , -3.4, 225.8, 2.160, |, 0.0
3698.4, 138.6, | , 24.3, 0.0, 411.5, | ,  1000,   956,  3000,  2929, | , -3.4, 213.3, 2.043, |, 0.0
3699.4, 138.2, | , 24.3, 0.0, 411.8, | ,  1000,   953,  3000,  2926, | , -3.4, 216.3, 2.068, |, 0.0
3700.4, 138.3, | , 24.3, 0.0, 411.6, | ,  1000,   957,  3000,  2926, | , -3.4, 251.5, 2.407, |, 0.0
3701.4, 138.6, | , 24.3, 0.0, 411.7, | ,  1000,   959,  3000,  2933, | , -3.4, 240.8, 2.309, |, 0.0
3702.4, 138.4, | , 24.3, 0.0, 410.6, | ,  1000,   953,  3000,  2920, | , -3.4, 222.8, 2.127, |, 0.0
3703.4, 138.2, | , 24.3, 0.0, 412.4, | ,  1000,   958,  3000,  2937, | , -3.4, 226.6, 2.176, |, 0.0
3704.4, 138.0, | , 24.3, 0.0, 412.0, | ,  1000,   956,  3000,  2918, | , -3.4, 233.5, 2.229, |, 0.0
3705.5, 138.7, | , 24.3, 0.0, 412.5, | ,  1000,   951,  3000,  2948, | , -3.4, 230.9, 2.219, |, 0.0
3706.5, 138.2, | , 24.4, 0.0, 412.9, | ,  1000,   951,  3000,  2952, | , -3.4, 243.3, 2.341, |, 0.0
3707.5, 138.4, | , 24.3, 0.0, 411.7, | ,  1000,   953,  3000,  2930, | , -3.4, 261.8, 2.505, |, 0.0
3708.5, 138.3, | , 24.3, 0.0, 413.0, | ,  1000,   956,  3000,  2945, | , -3.4, 268.2, 2.579, |, 0.0
3709.5, 138.7, | , 24.3, 0.0, 413.1, | ,  1000,   951,  3000,  2913, | , -3.4, 253.6, 2.415, |, 0.0
3710.5, 138.2, | , 24.3, 0.0, 413.2, | ,  1000,   955,  3000,  2920, | , -3.4, 250.2, 2.389, |, 0.0
3711.5, 139.3, | , 24.3, 0.0, 408.7, | ,  1000,   951,  3000,  2923, | , -3.4, 262.2, 2.504, |, 0.0
3712.5, 138.8, | , 24.3, 0.0, 413.1, | ,  1000,   954,  3000,  2918, | , -3.4, 257.9, 2.462, |, 0.0
3713.5, 138.3, | , 24.3, 0.0, 413.8, | ,  1000,   954,  3000,  2946, | , -3.4, 265.2, 2.549, |, 0.0
3714.5, 138.2, | , 24.3, 0.0, 413.6, | ,  1000,   954,  3000,  2926, | , -3.4, 265.6, 2.540, |, 0.0
3715.6, 138.5, | , 24.3, 0.0, 414.3, | ,  1000,   955,  3000,  2925, | , -3.4, 265.6, 2.540, |, 0.0
3716.6, 139.0, | , 24.3, 0.0, 408.3, | ,  1000,   952,  3000,  2924, | , -3.4, 269.0, 2.570, |, 0.0
3717.6, 138.4, | , 24.3, 0.0, 412.6, | ,  1000,   954,  3000,  2929, | , -3.4, 269.9, 2.583, |, 0.0
3718.6, 138.3, | , 24.4, 0.0, 413.8, | ,  1000,   960,  3000,  2922, | , -3.4, 269.0, 2.574, |, 0.0
3719.6, 138.7, | , 24.3, 0.0, 414.8, | ,  1000,   954,  3000,  2922, | , -3.4, 274.2, 2.619, |, 0.0
3720.6, 138.1, | , 24.3, 0.0, 414.4, | ,  1000,   956,  3000,  2929, | , -3.4, 287.0, 2.749, |, 0.0
3721.6, 138.1, | , 24.4, 0.0, 414.9, | ,  1000,   951,  3000,  2921, | , -3.4, 277.6, 2.649, |, 0.0
3722.6, 138.3, | , 24.4, 0.0, 414.0, | ,  1000,   960,  3000,  2927, | , -3.4, 281.0, 2.693, |, 0.0
3723.6, 138.7, | , 24.3, 0.0, 415.0, | ,  1000,   957,  3000,  2935, | , -3.4, 279.8, 2.684, |, 0.0
3724.6, 138.3, | , 24.4, 0.0, 414.8, | ,  1000,   959,  3000,  2926, | , -3.4, 289.6, 2.773, |, 0.0
3725.6, 138.3, | , 24.4, 0.0, 414.6, | ,  1000,   952,  3000,  2937, | , -3.4, 297.3, 2.849, |, 0.0
3726.7, 138.7, | , 24.4, 0.0, 415.2, | ,  1000,   951,  3000,  2916, | , -3.4, 290.5, 2.769, |, 0.0
3727.7, 138.5, | , 24.4, 0.0, 414.1, | ,  1000,   951,  3000,  2935, | , -3.4, 284.9, 2.729, |, 0.0
3728.7, 138.2, | , 24.4, 0.0, 415.3, | ,  1000,   955,  3000,  2922, | , -3.4, 287.9, 2.751, |, 0.0
3729.7, 138.3, | , 24.4, 0.0, 415.2, | ,  1000,   959,  3000,  2918, | , -3.4, 284.5, 2.718, |, 0.0
3730.7, 138.7, | , 24.4, 0.0, 415.7, | ,  1000,   949,  3000,  2945, | , -3.4, 299.9, 2.879, |, 0.0
3731.7, 138.1, | , 24.4, 0.0, 415.5, | ,  1000,   954,  3000,  2929, | , -3.4, 293.0, 2.805, |, 0.0
3732.7, 138.4, | , 24.4, 0.0, 415.1, | ,  1000,   956,  3000,  2946, | , -3.4, 296.0, 2.847, |, 0.0
3733.7, 138.3, | , 24.4, 0.0, 415.9, | ,  1000,   952,  3000,  2941, | , -3.4, 308.5, 2.959, |, 0.0
3734.7, 138.7, | , 24.4, 0.0, 415.8, | ,  1000,   951,  3000,  2917, | , -3.4, 302.5, 2.883, |, 0.0
3735.7, 138.2, | , 24.4, 0.0, 415.9, | ,  1000,   957,  3000,  2926, | , -3.4, 304.6, 2.915, |, 0.0
3736.8, 138.1, | , 24.4, 0.0, 416.4, | ,  1000,   949,  3000,  2912, | , -3.4, 307.2, 2.923, |, 0.0
3737.8, 139.0, | , 24.4, 0.0, 410.9, | ,  1000,   949,  3000,  2920, | , -3.4, 299.0, 2.852, |, 0.0
3738.8, 137.9, | , 24.4, 0.0, 416.3, | ,  1000,   954,  3000,  2916, | , -3.4, 299.9, 2.861, |, 0.0
3739.8, 138.2, | , 24.4, 0.0, 416.1, | ,  1000,   952,  3000,  2933, | , -3.4, 300.7, 2.880, |, 0.0
3740.8, 138.6, | , 24.4, 0.0, 417.1, | ,  1000,   958,  3000,  2933, | , -3.4, 326.5, 3.130, |, 0.0
3741.8, 138.2, | , 24.4, 0.0, 417.1, | ,  1000,   952,  3000,  2930, | , -3.4, 310.2, 2.968, |, 0.0
3742.8, 139.0, | , 24.4, 0.0, 411.5, | ,  1000,   956,  3000,  2925, | , -3.4, 309.7, 2.963, |, 0.0
3743.8, 138.3, | , 24.4, 0.0, 416.4, | ,  1000,   957,  3000,  2922, | , -3.4, 328.6, 3.141, |, 0.0
3744.8, 138.7, | , 24.4, 0.0, 417.7, | ,  1000,   955,  3000,  2917, | , -3.4, 323.5, 3.087, |, 0.0
3745.8, 138.3, | , 24.4, 0.0, 417.4, | ,  1000,   955,  3000,  2936, | , -3.4, 314.9, 3.020, |, 0.0
3746.9, 138.3, | , 24.4, 0.0, 416.9, | ,  1000,   953,  3000,  2926, | , -3.4, 318.3, 3.043, |, 0.0
3747.9, 138.2, | , 24.4, 0.0, 417.6, | ,  1000,   953,  3000,  2915, | , -3.4, 316.2, 3.014, |, 0.0
3748.9, 139.0, | , 24.4, 0.0, 416.8, | ,  1000,   956,  3000,  2958, | , -3.4, 317.5, 3.063, |, 0.0
3749.9, 138.3, | , 24.4, 0.0, 417.3, | ,  1000,   947,  3000,  2912, | , -3.4, 317.0, 3.016, |, 0.0
3750.9, 139.0, | , 24.4, 0.0, 412.8, | ,  1000,   950,  3000,  2907, | , -3.4, 314.0, 2.985, |, 0.0
3751.9, 138.5, | , 24.4, 0.0, 418.8, | ,  1000,   951,  3000,  2925, | , -3.4, 323.9, 3.094, |, 0.0
3752.9, 138.7, | , 24.4, 0.0, 418.5, | ,  1000,   953,  3000,  2944, | , -3.4, 331.6, 3.185, |, 0.0
3753.9, 138.3, | , 24.4, 0.0, 417.3, | ,  1000,   957,  3000,  2926, | , -3.4, 356.4, 3.411, |, 0.0
3754.9, 138.3, | , 24.4, 0.0, 418.0, | ,  1000,   955,  3000,  2933, | , -3.4, 334.6, 3.206, |, 0.0
3755.9, 138.5, | , 24.4, 0.0, 418.8, | ,  1000,   948,  3000,  2915, | , -3.4, 322.2, 3.068, |, 0.0
3757.0, 138.1, | , 24.4, 0.0, 418.8, | ,  1000,   957,  3000,  2936, | , -3.4, 322.6, 3.095, |, 0.0
3758.0, 138.3, | , 24.4, 0.0, 418.6, | ,  1000,   958,  3000,  2936, | , -3.4, 334.2, 3.207, |, 0.0
3759.0, 138.3, | , 24.4, 0.0, 417.8, | ,  1000,   956,  3000,  2908, | , -3.4, 359.0, 3.419, |, 0.0
3760.0, 138.5, | , 24.4, 0.0, 419.3, | ,  1000,   952,  3000,  2905, | , -3.4, 341.0, 3.242, |, 0.0
3761.0, 138.2, | , 24.4, 0.0, 419.1, | ,  1000,   952,  3000,  2926, | , -3.4, 332.0, 3.174, |, 0.0
3762.0, 138.2, | , 24.4, 0.0, 419.2, | ,  1000,   955,  3000,  2949, | , -3.4, 347.9, 3.348, |, 0.0
3763.0, 138.6, | , 24.4, 0.0, 420.0, | ,  1000,   955,  3000,  2937, | , -3.4, 341.9, 3.280, |, 0.0
3764.0, 139.4, | , 24.4, 0.0, 414.2, | ,  1000,   951,  3000,  2906, | , -3.4, 330.3, 3.140, |, 0.0
3765.0, 138.2, | , 24.4, 0.0, 419.7, | ,  1000,   956,  3000,  2918, | , -3.4, 341.4, 3.260, |, 0.0
3766.0, 138.6, | , 24.4, 0.0, 419.8, | ,  1000,   958,  3000,  2938, | , -3.4, 372.3, 3.575, |, 0.0
3767.1, 138.5, | , 24.4, 0.0, 420.7, | ,  1000,   953,  3000,  2917, | , -3.4, 343.2, 3.273, |, 0.0
3768.1, 138.2, | , 24.4, 0.0, 420.1, | ,  1000,   955,  3000,  2937, | , -3.4, 339.7, 3.259, |, 0.0
3769.1, 139.1, | , 24.4, 0.0, 413.8, | ,  1000,   945,  3000,  2916, | , -3.4, 344.0, 3.274, |, 0.0
3770.1, 138.5, | , 24.4, 0.0, 420.4, | ,  1000,   951,  3000,  2935, | , -3.4, 363.7, 3.483, |, 0.0
3771.1, 138.1, | , 24.4, 0.0, 420.3, | ,  1000,   952,  3000,  2905, | , -3.4, 370.2, 3.519, |, 0.0
3772.1, 138.2, | , 24.4, 0.0, 420.4, | ,  1000,   953,  3000,  2939, | , -3.4, 348.3, 3.341, |, 0.0
3773.1, 138.1, | , 24.4, 0.0, 420.4, | ,  1000,   955,  3000,  2947, | , -3.4, 358.2, 3.444, |, 0.0
3774.1, 138.7, | , 24.4, 0.0, 419.6, | ,  1000,   946,  3000,  2922, | , -3.4, 351.7, 3.353, |, 0.0
3775.1, 138.2, | , 24.4, 0.0, 420.8, | ,  1000,   955,  3000,  2944, | , -3.4, 379.2, 3.644, |, 0.0
3776.1, 138.2, | , 24.4, 0.0, 420.7, | ,  1000,   956,  3000,  2922, | , -3.4, 352.6, 3.369, |, 0.0
3777.1, 138.6, | , 24.4, 0.0, 421.4, | ,  1000,   957,  3000,  2919, | , -3.4, 365.9, 3.495, |, 0.0
3778.2, 138.7, | , 24.4, 0.0, 421.3, | ,  1000,   955,  3000,  2948, | , -3.4, 366.3, 3.524, |, 0.0
3779.2, 138.4, | , 24.4, 0.0, 420.8, | ,  1000,   961,  3000,  2951, | , -3.4, 374.9, 3.614, |, 0.0
3780.2, 138.3, | , 24.4, 0.0, 421.4, | ,  1000,   955,  3000,  2942, | , -3.4, 365.4, 3.510, |, 0.0
3781.2, 138.5, | , 24.4, 0.0, 421.7, | ,  1000,   948,  3000,  2894, | , -3.4, 362.0, 3.428, |, 0.0
3782.2, 138.3, | , 24.4, 0.0, 421.4, | ,  1000,   959,  3000,  2919, | , -3.4, 383.4, 3.665, |, 0.0
3783.2, 138.3, | , 24.4, 0.0, 421.8, | ,  1000,   951,  3000,  2944, | , -3.4, 372.7, 3.578, |, 0.0
3784.2, 138.4, | , 24.4, 0.0, 421.3, | ,  1000,   955,  3000,  2915, | , -3.4, 362.9, 3.461, |, 0.0
3785.2, 138.8, | , 24.4, 0.0, 421.7, | ,  1000,   956,  3000,  2937, | , -3.4, 362.4, 3.478, |, 0.0
3786.2, 138.4, | , 24.4, 0.0, 422.1, | ,  1000,   956,  3000,  2944, | , -3.4, 392.0, 3.768, |, 0.0
3787.2, 138.3, | , 24.4, 0.0, 422.4, | ,  1000,   951,  3000,  2922, | , -3.4, 364.2, 3.477, |, 0.0
3788.3, 138.5, | , 24.4, 0.0, 422.7, | ,  1000,   951,  3000,  2903, | , -3.4, 371.0, 3.525, |, 0.0
3789.3, 138.7, | , 24.4, 0.0, 422.1, | ,  1000,   956,  3000,  2913, | , -3.4, 404.9, 3.861, |, 0.0
3790.3, 139.1, | , 24.4, 0.0, 415.1, | ,  1000,   949,  3000,  2913, | , -3.4, 387.7, 3.690, |, 0.0
3791.3, 138.1, | , 24.4, 0.0, 422.8, | ,  1000,   955,  3000,  2929, | , -3.4, 379.2, 3.630, |, 0.0
3792.3, 138.5, | , 24.4, 0.0, 423.4, | ,  1000,   950,  3000,  2903, | , -3.4, 369.7, 3.511, |, 0.0
3793.3, 138.1, | , 24.4, 0.0, 423.1, | ,  1000,   951,  3000,  2922, | , -3.4, 398.9, 3.807, |, 0.0
3794.3, 138.4, | , 24.4, 0.0, 421.8, | ,  1000,   960,  3000,  2934, | , -3.4, 401.0, 3.848, |, 0.0
3795.3, 139.5, | , 24.4, 0.0, 418.2, | ,  1000,   954,  3000,  2929, | , -3.4, 380.4, 3.641, |, 0.0
3796.3, 138.2, | , 24.4, 0.0, 423.5, | ,  1000,   954,  3000,  2913, | , -3.4, 378.3, 3.605, |, 0.0
3797.4, 138.2, | , 24.4, 0.0, 423.5, | ,  1000,   956,  3000,  2932, | , -3.4, 398.9, 3.822, |, 0.0
3798.4, 138.1, | , 24.4, 0.0, 423.3, | ,  1000,   956,  3000,  2911, | , -3.4, 408.7, 3.895, |, 0.0
3799.4, 138.7, | , 24.4, 0.0, 423.2, | ,  1000,   950,  3000,  2918, | , -3.4, 386.4, 3.685, |, 0.0
3800.4, 138.2, | , 24.4, 0.0, 423.6, | ,  1000,   950,  3000,  2926, | , -3.4, 388.6, 3.712, |, 0.0
3801.4, 138.1, | , 24.4, 0.0, 423.7, | ,  1000,   961,  3000,  2917, | , -3.4, 386.4, 3.693, |, 0.0
3802.4, 138.5, | , 24.4, 0.0, 424.2, | ,  1000,   950,  3000,  2934, | , -3.4, 407.4, 3.900, |, 0.0
3803.4, 138.1, | , 24.4, 0.0, 424.2, | ,  1000,   955,  3000,  2916, | , -3.4, 387.7, 3.699, |, 0.0
3804.4, 138.3, | , 24.4, 0.0, 423.5, | ,  1000,   959,  3000,  2941, | , -3.4, 386.0, 3.710, |, 0.0
3805.4, 138.1, | , 24.4, 0.0, 424.4, | ,  1000,   954,  3000,  2921, | , -3.4, 399.7, 3.817, |, 0.0
3806.4, 138.7, | , 24.4, 0.0, 424.1, | ,  1000,   955,  3000,  2911, | , -3.4, 395.0, 3.763, |, 0.0
3807.4, 138.5, | , 24.4, 0.0, 424.2, | ,  1000,   955,  3000,  2955, | , -3.4, 401.9, 3.873, |, 0.0
3808.5, 138.2, | , 24.4, 0.0, 424.7, | ,  1000,   956,  3000,  2939, | , -3.4, 410.0, 3.936, |, 0.0
3809.5, 138.3, | , 24.4, 0.0, 423.3, | ,  1000,   954,  3000,  2926, | , -3.4, 401.0, 3.834, |, 0.0
3810.5, 138.7, | , 24.4, 0.0, 424.5, | ,  1000,   955,  3000,  2925, | , -3.4, 402.7, 3.851, |, 0.0
3811.5, 138.3, | , 24.4, 0.0, 423.8, | ,  1000,   949,  3000,  2938, | , -3.4, 403.6, 3.867, |, 0.0
3812.5, 138.1, | , 24.4, 0.0, 424.8, | ,  1000,   955,  3000,  2922, | , -3.4, 406.6, 3.885, |, 0.0
3813.5, 138.6, | , 24.4, 0.0, 424.8, | ,  1000,   949,  3000,  2910, | , -3.4, 413.9, 3.936, |, 0.0
3814.5, 138.7, | , 24.4, 0.0, 424.2, | ,  1000,   956,  3000,  2937, | , -3.4, 401.4, 3.852, |, 0.0
3815.5, 138.2, | , 24.4, 0.0, 424.4, | ,  1000,   948,  3000,  2933, | , -3.4, 403.1, 3.856, |, 0.0
3816.5, 139.0, | , 24.4, 0.0, 418.1, | ,  1000,   943,  3000,  2926, | , -3.4, 402.3, 3.836, |, 0.0
3817.5, 138.7, | , 24.4, 0.0, 425.8, | ,  1000,   960,  3000,  2926, | , -3.4, 423.3, 4.053, |, 0.0
3818.6, 138.2, | , 24.4, 0.0, 425.4, | ,  1000,   953,  3000,  2931, | , -3.4, 417.3, 3.994, |, 0.0
3819.6, 138.4, | , 24.4, 0.0, 424.7, | ,  1000,   956,  3000,  2909, | , -3.4, 407.4, 3.881, |, 0.0
3820.6, 138.2, | , 24.4, 0.0, 425.8, | ,  1000,   949,  3000,  2931, | , -3.4, 408.3, 3.904, |, 0.0
3821.6, 139.1, | , 24.4, 0.0, 420.3, | ,  1000,   950,  3000,  2929, | , -3.4, 416.0, 3.976, |, 0.0
3822.6, 138.2, | , 24.4, 0.0, 426.3, | ,  1000,   946,  3000,  2939, | , -3.4, 418.6, 4.008, |, 0.0
3823.6, 138.7, | , 24.4, 0.0, 426.4, | ,  1000,   956,  3000,  2938, | , -3.4, 419.4, 4.026, |, 0.0
3824.6, 138.8, | , 24.4, 0.0, 426.0, | ,  1000,   947,  3000,  2933, | , -3.4, 428.9, 4.100, |, 0.0
3825.6, 138.1, | , 24.4, 0.0, 426.5, | ,  1000,   949,  3000,  2907, | , -3.4, 440.4, 4.185, |, 0.0
3826.6, 138.1, | , 24.4, 0.0, 426.6, | ,  1000,   957,  3000,  2926, | , -3.4, 424.1, 4.059, |, 0.0
3827.7, 138.5, | , 24.4, 0.0, 426.9, | ,  1000,   949,  3000,  2917, | , -3.4, 438.3, 4.176, |, 0.0
3828.7, 138.1, | , 24.4, 0.0, 427.0, | ,  1000,   949,  3000,  2922, | , -3.4, 424.1, 4.047, |, 0.0
3829.7, 138.3, | , 24.4, 0.0, 426.3, | ,  1000,   958,  3000,  2922, | , -3.4, 426.7, 4.080, |, 0.0
3830.7, 138.1, | , 24.4, 0.0, 426.9, | ,  1000,   950,  3000,  2932, | , -3.4, 434.8, 4.160, |, 0.0
3831.7, 138.7, | , 24.4, 0.0, 427.6, | ,  1000,   959,  3000,  2941, | , -3.4, 464.8, 4.468, |, 0.0
3832.7, 138.1, | , 24.4, 0.0, 427.4, | ,  1000,   955,  3000,  2905, | , -3.4, 430.6, 4.096, |, 0.0
3833.7, 138.2, | , 24.4, 0.0, 427.3, | ,  1000,   957,  3000,  2948, | , -3.4, 434.8, 4.185, |, 0.0
3834.7, 138.7, | , 24.4, 0.0, 427.3, | ,  1000,   953,  3000,  2928, | , -3.4, 433.6, 4.146, |, 0.0
3835.7, 138.2, | , 24.4, 0.0, 428.0, | ,  1000,   957,  3000,  2933, | , -3.4, 434.0, 4.161, |, 0.0
3836.7, 138.4, | , 24.4, 0.0, 423.3, | ,  1000,   955,  3000,  2941, | , -3.4, 456.7, 4.384, |, 0.0
3837.8, 138.8, | , 24.4, 0.0, 428.4, | ,  1000,   961,  3000,  2924, | , -3.4, 436.6, 4.180, |, 0.0
3838.8, 138.6, | , 24.4, 0.0, 428.5, | ,  1000,   957,  3000,  2901, | , -3.4, 435.7, 4.143, |, 0.0
3839.8, 138.3, | , 24.4, 0.0, 427.7, | ,  1000,   949,  3000,  2929, | , -3.4, 438.3, 4.188, |, 0.0
3840.8, 138.3, | , 24.4, 0.0, 428.1, | ,  1000,   953,  3000,  2937, | , -3.4, 441.3, 4.229, |, 0.0
3841.8, 138.7, | , 24.4, 0.0, 429.0, | ,  1000,   956,  3000,  2928, | , -3.4, 445.6, 4.264, |, 0.0
3842.8, 139.4, | , 24.4, 0.0, 423.2, | ,  1000,   946,  3000,  2917, | , -3.4, 439.1, 4.181, |, 0.0
3843.8, 138.1, | , 24.4, 0.0, 428.8, | ,  1000,   952,  3000,  2912, | , -3.4, 439.1, 4.182, |, 0.0
3844.8, 138.2, | , 24.4, 0.0, 428.2, | ,  1000,   949,  3000,  2933, | , -3.4, 440.4, 4.214, |, 0.0
3845.8, 138.6, | , 24.4, 0.0, 428.8, | ,  1000,   954,  3000,  2929, | , -3.4, 443.0, 4.238, |, 0.0
3846.8, 138.6, | , 24.4, 0.0, 429.6, | ,  1000,   956,  3000,  2933, | , -3.4, 443.0, 4.245, |, 0.0
3847.8, 139.1, | , 24.4, 0.0, 423.8, | ,  1000,   950,  3000,  2924, | , -3.4, 472.1, 4.508, |, 0.0
3848.9, 138.7, | , 24.4, 0.0, 429.9, | ,  1000,   950,  3000,  2934, | , -3.4, 440.0, 4.212, |, 0.0
3849.9, 138.9, | , 24.4, 0.0, 429.0, | ,  1000,   955,  3000,  2943, | , -3.4, 440.0, 4.227, |, 0.0
3850.9, 138.4, | , 24.4, 0.0, 429.2, | ,  1000,   952,  3000,  2900, | , -3.4, 440.8, 4.185, |, 0.0
3851.9, 138.3, | , 24.4, 0.0, 430.1, | ,  1000,   962,  3000,  2941, | , -3.4, 442.1, 4.252, |, 0.0
3852.9, 138.7, | , 24.4, 0.0, 430.4, | ,  1000,   956,  3000,  2949, | , -3.4, 467.0, 4.494, |, 0.0
3853.9, 138.1, | , 24.4, 0.0, 430.4, | ,  1000,   950,  3000,  2903, | , -3.4, 447.7, 4.250, |, 0.0
3854.9, 138.5, | , 24.4, 0.0, 429.1, | ,  1000,   956,  3000,  2935, | , -3.4, 438.7, 4.206, |, 0.0
3855.9, 138.2, | , 24.4, 0.0, 430.3, | ,  1000,   955,  3000,  2937, | , -3.4, 440.8, 4.228, |, 0.0
3856.9, 138.2, | , 24.4, 0.0, 430.3, | ,  1000,   951,  3000,  2932, | , -3.4, 461.8, 4.419, |, 0.0
3857.9, 138.1, | , 24.4, 0.0, 430.6, | ,  1000,   949,  3000,  2896, | , -3.4, 442.6, 4.194, |, 0.0
3859.0, 138.3, | , 24.4, 0.0, 430.6, | ,  1000,   955,  3000,  2934, | , -3.4, 442.1, 4.237, |, 0.0
3860.0, 138.3, | , 24.4, 0.0, 429.9, | ,  1000,   953,  3000,  2922, | , -3.4,  24.4, 0.233, |, 0.0
3861.0, 138.7, | , 24.4, 0.0, 430.9, | ,  1000,   953,  3000,  2951, | , -3.4,  49.2, 0.474, |, 0.0
3862.0, 138.1, | , 24.4, 0.0, 431.4, | ,  1000,   951,  3000,  2926, | , -3.4,  47.5, 0.454, |, 0.0
3863.0, 138.6, | , 24.4, 0.0, 431.5, | ,  1000,   952,  3000,  2952, | , -3.4,  83.5, 0.804, |, 0.0
3864.0, 138.6, | , 24.4, 0.0, 431.7, | ,  1000,   945,  3000,  2929, | , -3.4,  92.9, 0.888, |, 0.0
3865.0, 138.4, | , 24.4, 0.0, 430.5, | ,  1000,   953,  3000,  2942, | , -3.4,  94.2, 0.905, |, 0.0
3866.0, 138.3, | , 24.4, 0.0, 431.9, | ,  1000,   957,  3000,  2940, | , -3.4,  78.0, 0.749, |, 0.0
3867.0, 138.6, | , 24.4, 0.0, 432.3, | ,  1000,   947,  3000,  2917, | , -3.4,  82.7, 0.787, |, 0.0
3868.0, 138.5, | , 24.4, 0.0, 432.1, | ,  1000,   955,  3000,  2907, | , -3.4, 105.8, 1.007, |, 0.0
3869.1, 138.7, | , 24.4, 0.0, 425.5, | ,  1000,   950,  3000,  2913, | , -3.4, 108.4, 1.032, |, 0.0
3870.1, 138.2, | , 24.4, 0.0, 431.7, | ,  1000,   959,  3000,  2924, | , -3.4, 113.9, 1.091, |, 0.0
3871.1, 138.5, | , 24.4, 0.0, 432.5, | ,  1000,   955,  3000,  2935, | , -3.4, 132.4, 1.269, |, 0.0
3872.1, 138.6, | , 24.4, 0.0, 432.7, | ,  1000,   955,  3000,  2948, | , -3.4, 133.7, 1.286, |, 0.0
3873.1, 138.3, | , 24.4, 0.0, 432.8, | ,  1000,   955,  3000,  2931, | , -3.4, 143.5, 1.375, |, 0.0
3874.1, 139.3, | , 24.4, 0.0, 427.1, | ,  1000,   956,  3000,  2908, | , -3.4, 149.1, 1.420, |, 0.0
3875.1, 138.6, | , 24.4, 0.0, 432.4, | ,  1000,   948,  3000,  2904, | , -3.4, 161.9, 1.537, |, 0.0
3876.1, 138.2, | , 24.4, 0.0, 433.0, | ,  1000,   957,  3000,  2945, | , -3.4, 182.1, 1.751, |, 0.0
3877.1, 138.3, | , 24.4, 0.0, 433.4, | ,  1000,   955,  3000,  2937, | , -3.4, 187.2, 1.796, |, 0.0
3878.1, 138.7, | , 24.4, 0.0, 433.5, | ,  1000,   956,  3000,  2920, | , -3.4, 215.1, 2.055, |, 0.0
3879.2, 138.2, | , 24.4, 0.0, 433.6, | ,  1000,   948,  3000,  2927, | , -3.4, 203.5, 1.944, |, 0.0
3880.2, 138.4, | , 24.4, 0.0, 432.7, | ,  1000,   954,  3000,  2936, | , -3.4, 201.3, 1.931, |, 0.0
3881.2, 138.3, | , 24.4, 0.0, 433.8, | ,  1000,   955,  3000,  2914, | , -3.4, 210.8, 2.010, |, 0.0
3882.2, 138.4, | , 24.4, 0.0, 433.9, | ,  1000,   955,  3000,  2918, | , -3.4, 228.3, 2.180, |, 0.0
3883.2, 138.2, | , 24.4, 0.0, 434.0, | ,  1000,   958,  3000,  2939, | , -3.4, 233.9, 2.247, |, 0.0
3884.2, 138.2, | , 24.4, 0.0, 434.4, | ,  1000,   952,  3000,  2932, | , -3.4, 241.2, 2.309, |, 0.0
3885.2, 138.7, | , 24.4, 0.0, 433.9, | ,  1000,   952,  3000,  2922, | , -3.4, 249.3, 2.381, |, 0.0
3886.2, 138.6, | , 24.4, 0.0, 434.8, | ,  1000,   956,  3000,  2926, | , -3.4, 257.0, 2.460, |, 0.0
3887.2, 138.2, | , 24.4, 0.0, 435.1, | ,  1000,   961,  3000,  2927, | , -3.4, 296.0, 2.837, |, 0.0
3888.2, 138.6, | , 24.4, 0.0, 435.1, | ,  1000,   955,  3000,  2923, | , -3.4, 273.3, 2.613, |, 0.0
3889.3, 138.8, | , 24.4, 0.0, 435.3, | ,  1000,   956,  3000,  2959, | , -3.4, 280.2, 2.704, |, 0.0
3890.3, 138.5, | , 24.4, 0.0, 433.6, | ,  1000,   949,  3000,  2918, | , -3.4, 288.7, 2.751, |, 0.0
3891.3, 138.2, | , 24.4, 0.0, 434.9, | ,  1000,   956,  3000,  2926, | , -3.4, 302.0, 2.889, |, 0.0
3892.3, 138.7, | , 24.4, 0.0, 435.9, | ,  1000,   955,  3000,  2926, | , -3.4, 304.2, 2.910, |, 0.0
3893.3, 138.5, | , 24.4, 0.0, 436.0, | ,  1000,   955,  3000,  2897, | , -3.4, 319.6, 3.034, |, 0.0
3894.3, 138.2, | , 24.4, 0.0, 436.1, | ,  1000,   952,  3000,  2918, | , -3.4, 322.6, 3.077, |, 0.0
3895.3, 139.1, | , 24.4, 0.0, 430.6, | ,  1000,   955,  3000,  2944, | , -3.4, 329.0, 3.163, |, 0.0
3896.3, 138.7, | , 24.4, 0.0, 435.7, | ,  1000,   954,  3000,  2914, | , -3.4, 341.9, 3.260, |, 0.0
3897.3, 138.2, | , 24.4, 0.0, 436.4, | ,  1000,   948,  3000,  2918, | , -3.4, 349.6, 3.330, |, 0.0
3898.3, 138.2, | , 24.4, 0.0, 436.7, | ,  1000,   956,  3000,  2949, | , -3.4, 370.6, 3.566, |, 0.0
3899.4, 138.5, | , 24.4, 0.0, 436.8, | ,  1000,   952,  3000,  2918, | , -3.4, 386.4, 3.686, |, 0.0
3900.4, 138.9, | , 24.4, 0.0, 431.0, | ,  1000,   955,  3000,  2893, | , -3.4, 384.3, 3.645, |, 0.0
3901.4, 138.4, | , 24.4, 0.0, 436.0, | ,  1000,   958,  3000,  2932, | , -3.4, 389.0, 3.729, |, 0.0
3902.4, 138.1, | , 24.4, 0.0, 436.7, | ,  1000,   952,  3000,  2925, | , -3.4, 397.1, 3.794, |, 0.0
3903.4, 138.6, | , 24.4, 0.0, 437.2, | ,  1000,   955,  3000,  2937, | , -3.4, 404.0, 3.874, |, 0.0
3904.4, 138.2, | , 24.4, 0.0, 437.2, | ,  1000,   950,  3000,  2922, | , -3.4, 411.3, 3.924, |, 0.0
3905.4, 138.2, | , 24.4, 0.0, 437.4, | ,  1000,   953,  3000,  2932, | , -3.4, 417.3, 3.995, |, 0.0
3906.4, 138.9, | , 24.4, 0.0, 436.7, | ,  1000,   951,  3000,  2937, | , -3.4, 426.3, 4.085, |, 0.0
3907.4, 138.7, | , 24.4, 0.0, 437.2, | ,  1000,   960,  3000,  2914, | , -3.4, 434.0, 4.143, |, 0.0
3908.5, 138.3, | , 24.4, 0.0, 437.4, | ,  1000,   961,  3000,  2941, | , -3.4, 447.7, 4.305, |, 0.0
3909.5, 138.6, | , 24.4, 0.0, 437.4, | ,  1000,   953,  3000,  2929, | , -3.4, 445.6, 4.262, |, 0.0
3910.5, 138.7, | , 24.4, 0.0, 437.4, | ,  1000,   957,  3000,  2939, | , -3.4, 453.3, 4.352, |, 0.0
3911.5, 138.4, | , 24.4, 0.0, 436.8, | ,  1000,   954,  3000,  2922, | , -3.4, 453.3, 4.329, |, 0.0
3912.5, 138.4, | , 24.4, 0.0, 437.6, | ,  1000,   955,  3000,  2963, | , -3.4, 461.8, 4.459, |, 0.0
3913.5, 138.8, | , 24.4, 0.0, 437.5, | ,  1000,   948,  3000,  2926, | , -3.4, 472.1, 4.507, |, 0.0
3914.5, 138.8, | , 24.4, 0.0, 437.6, | ,  1000,   957,  3000,  2937, | , -3.4, 479.0, 4.597, |, 0.0
3915.5, 138.4, | , 24.4, 0.0, 437.9, | ,  1000,   953,  3000,  2915, | , -3.4, 479.4, 4.569, |, 0.0
3916.5, 138.7, | , 24.4, 0.0, 431.7, | ,  1000,   949,  3000,  2919, | , -3.4, 488.8, 4.659, |, 0.0
3917.5, 138.1, | , 24.4, 0.0, 437.9, | ,  1000,   947,  3000,  2928, | , -3.4, 500.0, 4.774, |, 0.0
3918.5, 138.5, | , 24.4, 0.0, 438.1, | ,  1000,   954,  3000,  2896, | , -3.4, 527.8, 5.007, |, 0.0
3919.6, 138.1, | , 24.4, 0.0, 437.8, | ,  1000,   959,  3000,  2926, | , -3.4, 506.4, 4.849, |, 0.0
3920.6, 138.5, | , 24.4, 0.0, 437.9, | ,  1000,   947,  3000,  2918, | , -3.4, 503.0, 4.791, |, 0.0
3921.6, 139.5, | , 24.4, 0.0, 432.1, | ,  1000,   954,  3000,  2921, | , -3.4, 511.5, 4.885, |, 0.0
3922.6, 138.4, | , 24.4, 0.0, 437.2, | ,  1000,   958,  3000,  2941, | , -3.4, 524.4, 5.039, |, 0.0
3923.6, 138.1, | , 24.4, 0.0, 437.7, | ,  1000,   954,  3000,  2901, | , -3.4, 522.7, 4.965, |, 0.0
3924.6, 138.5, | , 24.4, 0.0, 438.3, | ,  1000,   954,  3000,  2930, | , -3.4, 526.1, 5.035, |, 0.0
3925.6, 138.2, | , 24.4, 0.0, 437.8, | ,  1000,   955,  3000,  2944, | , -3.4, 527.8, 5.072, |, 0.0
3926.6, 139.0, | , 24.4, 0.0, 432.0, | ,  1000,   954,  3000,  2935, | , -3.4, 533.4, 5.111, |, 0.0
3927.6, 138.2, | , 24.4, 0.0, 437.6, | ,  1000,   951,  3000,  2911, | , -3.4, 542.0, 5.157, |, 0.0
3928.6, 138.7, | , 24.4, 0.0, 438.6, | ,  1000,   952,  3000,  2936, | , -3.4, 543.7, 5.208, |, 0.0
3929.7, 138.2, | , 24.4, 0.0, 438.0, | ,  1000,   959,  3000,  2922, | , -3.4, 542.4, 5.187, |, 0.0
3930.7, 138.2, | , 24.4, 0.0, 439.1, | ,  1000,   952,  3000,  2920, | , -3.4, 573.7, 5.474, |, 0.0
3931.7, 138.6, | , 24.4, 0.0, 439.0, | ,  1000,   951,  3000,  2924, | , -3.4, 557.4, 5.322, |, 0.0
3932.7, 138.4, | , 24.4, 0.0, 438.2, | ,  1000,   959,  3000,  2949, | , -3.4, 546.7, 5.265, |, 0.0
3933.7, 138.2, | , 24.4, 0.0, 438.9, | ,  1000,   955,  3000,  2912, | , -3.4, 572.8, 5.458, |, 0.0
3934.7, 138.5, | , 24.4, 0.0, 439.4, | ,  1000,   952,  3000,  2932, | , -3.4, 588.7, 5.633, |, 0.0
3935.7, 138.6, | , 24.4, 0.0, 439.6, | ,  1000,   955,  3000,  2928, | , -3.4, 575.4, 5.505, |, 0.0
3936.7, 138.2, | , 24.4, 0.0, 439.5, | ,  1000,   960,  3000,  2937, | , -3.4, 563.0, 5.405, |, 0.0
3937.7, 138.4, | , 24.4, 0.0, 438.9, | ,  1000,   959,  3000,  2919, | , -3.4, 566.4, 5.413, |, 0.0
3938.7, 138.6, | , 24.4, 0.0, 440.0, | ,  1000,   956,  3000,  2920, | , -3.4, 566.4, 5.409, |, 0.0
3939.8, 138.7, | , 24.4, 0.0, 440.1, | ,  1000,   960,  3000,  2931, | , -3.4, 598.5, 5.739, |, 0.0
3940.8, 138.3, | , 24.4, 0.0, 440.2, | ,  1000,   952,  3000,  2931, | , -3.4, 572.4, 5.476, |, 0.0
3941.8, 138.2, | , 24.4, 0.0, 440.2, | ,  1000,   957,  3000,  2924, | , -3.4, 569.8, 5.449, |, 0.0
3942.8, 139.6, | , 24.4, 0.0, 432.8, | ,  1000,   952,  3000,  2922, | , -3.4, 593.4, 5.663, |, 0.0
3943.8, 138.7, | , 24.4, 0.0, 440.5, | ,  1000,   953,  3000,  2931, | , -3.4, 593.4, 5.679, |, 0.0
3944.8, 138.1, | , 24.4, 0.0, 440.2, | ,  1000,   956,  3000,  2910, | , -3.4, 601.9, 5.734, |, 0.0
3945.8, 138.1, | , 24.4, 0.0, 440.3, | ,  1000,   957,  3000,  2923, | , -3.4, 584.8, 5.591, |, 0.0
3946.8, 138.6, | , 24.4, 0.0, 440.8, | ,  1000,   951,  3000,  2918, | , -3.4, 580.1, 5.530, |, 0.0
3947.8, 139.2, | , 24.4, 0.0, 433.5, | ,  1000,   949,  3000,  2937, | , -3.4, 577.5, 5.529, |, 0.0
3948.8, 138.1, | , 24.4, 0.0, 440.4, | ,  1000,   960,  3000,  2919, | , -3.4, 616.9, 5.897, |, 0.0
3949.9, 138.7, | , 24.4, 0.0, 441.1, | ,  1000,   955,  3000,  2928, | , -3.4, 590.4, 5.649, |, 0.0
3950.9, 138.2, | , 24.4, 0.0, 441.2, | ,  1000,   955,  3000,  2932, | , -3.4, 588.7, 5.638, |, 0.0
3951.9, 138.2, | , 24.4, 0.0, 441.2, | ,  1000,   952,  3000,  2935, | , -3.4, 595.5, 5.704, |, 0.0
3952.9, 139.0, | , 24.4, 0.0, 435.4, | ,  1000,   945,  3000,  2926, | , -3.4, 626.4, 5.973, |, 0.0
3953.9, 138.8, | , 24.4, 0.0, 440.3, | ,  1000,   951,  3000,  2933, | , -3.4, 596.4, 5.708, |, 0.0
3954.9, 138.2, | , 24.4, 0.0, 441.6, | ,  1000,   953,  3000,  2917, | , -3.4, 625.5, 5.965, |, 0.0
3955.9, 138.3, | , 24.4, 0.0, 441.7, | ,  1000,   956,  3000,  2924, | , -3.4, 605.4, 5.788, |, 0.0
3956.9, 138.7, | , 24.4, 0.0, 442.0, | ,  1000,   954,  3000,  2932, | , -3.4, 602.8, 5.771, |, 0.0
3957.9, 138.6, | , 24.4, 0.0, 442.1, | ,  1000,   950,  3000,  2913, | , -3.4, 607.1, 5.779, |, 0.0
3958.9, 138.2, | , 24.4, 0.0, 441.3, | ,  1000,   953,  3000,  2935, | , -3.4, 603.7, 5.783, |, 0.0
3960.0, 138.6, | , 24.4, 0.0, 442.5, | ,  1000,   958,  3000,  2932, | , -3.4, 605.8, 5.806, |, 0.0
3961.0, 138.2, | , 24.4, 0.0, 442.2, | ,  1000,   957,  3000,  2932, | , -3.4, 617.4, 5.916, |, 0.0
3962.0, 138.1, | , 24.4, 0.0, 442.6, | ,  1000,   957,  3000,  2914, | , -3.4, 630.2, 6.012, |, 0.0
3963.0, 138.0, | , 24.4, 0.0, 442.7, | ,  1000,   954,  3000,  2918, | , -3.4, 611.4, 5.831, |, 0.0
3964.0, 138.7, | , 24.4, 0.0, 442.0, | ,  1000,   954,  3000,  2928, | , -3.4, 625.9, 5.986, |, 0.0
3965.0, 138.7, | , 24.4, 0.0, 443.0, | ,  1000,   956,  3000,  2956, | , -3.4, 622.1, 5.996, |, 0.0
3966.0, 138.3, | , 24.4, 0.0, 442.9, | ,  1000,   956,  3000,  2938, | , -3.4, 621.7, 5.965, |, 0.0
3967.0, 138.8, | , 24.4, 0.0, 443.4, | ,  1000,   958,  3000,  2937, | , -3.4, 618.7, 5.937, |, 0.0
3968.0, 138.7, | , 24.4, 0.0, 443.4, | ,  1000,   948,  3000,  2927, | , -3.4, 633.6, 6.049, |, 0.0
3969.0, 139.2, | , 24.4, 0.0, 436.4, | ,  1000,   947,  3000,  2896, | , -3.4, 622.1, 5.889, |, 0.0
3970.1, 138.3, | , 24.4, 0.0, 443.2, | ,  1000,   956,  3000,  2952, | , -3.4, 616.5, 5.937, |, 0.0
3971.1, 138.5, | , 24.4, 0.0, 443.8, | ,  1000,   949,  3000,  2932, | , -3.4, 623.8, 5.965, |, 0.0
3972.1, 138.4, | , 24.4, 0.0, 443.8, | ,  1000,   952,  3000,  2962, | , -3.4, 633.2, 6.106, |, 0.0
3973.1, 138.3, | , 24.4, 0.0, 443.7, | ,  1000,   954,  3000,  2937, | , -3.4, 628.1, 6.022, |, 0.0
3974.1, 139.3, | , 24.4, 0.0, 436.2, | ,  1000,   943,  3000,  2897, | , -3.4, 631.1, 5.972, |, 0.0
3975.1, 138.3, | , 24.4, 0.0, 444.1, | ,  1000,   958,  3000,  2918, | , -3.4, 634.5, 6.060, |, 0.0
3976.1, 138.2, | , 24.4, 0.0, 444.3, | ,  1000,   947,  3000,  2944, | , -3.4, 639.2, 6.127, |, 0.0
3977.1, 138.1, | , 24.4, 0.0, 444.0, | ,  1000,   949,  3000,  2915, | , -3.4, 633.6, 6.033, |, 0.0
3978.1, 138.2, | , 24.4, 0.0, 444.5, | ,  1000,   951,  3000,  2932, | , -3.4, 635.8, 6.083, |, 0.0
3979.1, 139.5, | , 24.4, 0.0, 438.7, | ,  1000,   949,  3000,  2931, | , -3.4, 634.9, 6.071, |, 0.0
3980.2, 138.2, | , 24.4, 0.0, 444.6, | ,  1000,   959,  3000,  2915, | , -3.4, 643.5, 6.143, |, 0.0
3981.2, 138.4, | , 24.4, 0.0, 443.6, | ,  1000,   952,  3000,  2921, | , -3.4, 663.2, 6.328, |, 0.0
3982.2, 138.5, | , 24.4, 0.0, 445.1, | ,  1000,   949,  3000,  2909, | , -3.4, 642.2, 6.105, |, 0.0
3983.2, 138.1, | , 24.4, 0.0, 445.1, | ,  1000,   953,  3000,  2916, | , -3.4, 643.9, 6.139, |, 0.0
3984.2, 138.3, | , 24.4, 0.0, 444.2, | ,  1000,   953,  3000,  2926, | , -3.4, 646.9, 6.184, |, 0.0
3985.2, 138.3, | , 24.4, 0.0, 444.9, | ,  1000,   956,  3000,  2967, | , -3.4, 653.8, 6.319, |, 0.0
3986.2, 138.8, | , 24.4, 0.0, 445.4, | ,  1000,   954,  3000,  2941, | , -3.4, 653.4, 6.269, |, 0.0
3987.2, 138.1, | , 24.4, 0.0, 445.6, | ,  1000,   955,  3000,  2898, | , -3.4, 673.9, 6.397, |, 0.0
3988.2, 138.1, | , 24.4, 0.0, 445.5, | ,  1000,   949,  3000,  2911, | , -3.4, 648.2, 6.165, |, 0.0
3989.3, 138.9, | , 24.4, 0.0, 445.0, | ,  1000,   956,  3000,  2937, | , -3.4, 674.8, 6.472, |, 0.0
3990.3, 138.2, | , 24.4, 0.0, 445.9, | ,  1000,   952,  3000,  2916, | , -3.4, 649.5, 6.190, |, 0.0
3991.3, 138.1, | , 24.4, 0.0, 446.2, | ,  1000,   949,  3000,  2929, | , -3.4, 667.9, 6.381, |, 0.0
3992.3, 138.5, | , 24.4, 0.0, 446.3, | ,  1000,   953,  3000,  2948, | , -3.4, 658.5, 6.328, |, 0.0
3993.3, 138.6, | , 24.4, 0.0, 446.7, | ,  1000,   951,  3000,  2933, | , -3.4, 673.9, 6.450, |, 0.0
3994.3, 138.3, | , 24.4, 0.0, 445.4, | ,  1000,   949,  3000,  2934, | , -3.4, 665.8, 6.370, |, 0.0
3995.3, 139.1, | , 24.4, 0.0, 441.2, | ,  1000,   957,  3000,  2947, | , -3.4, 666.2, 6.407, |, 0.0
3996.3, 138.6, | , 24.4, 0.0, 446.5, | ,  1000,   955,  3000,  2907, | , -3.4, 667.9, 6.354, |, 0.0
3997.3, 138.1, | , 24.4, 0.0, 447.0, | ,  1000,   954,  3000,  2910, | , -3.4, 675.2, 6.427, |, 0.0
3998.3, 138.1, | , 24.4, 0.0, 447.3, | ,  1000,   948,  3000,  2929, | , -3.4, 674.4, 6.441, |, 0.0
3999.4, 138.8, | , 24.4, 0.0, 446.8, | ,  1000,   961,  3000,  2939, | , -3.4, 703.1, 6.756, |, 0.0
4000.4, 139.4, | , 24.4, 0.0, 442.2, | ,  1000,   951,  3000,  2921, | , -3.4, 697.5, 6.653, |, 0.0
4001.4, 138.3, | , 24.4, 0.0, 447.3, | ,  1000,   955,  3000,  2920, | , -3.4, 680.8, 6.500, |, 0.0
4002.4, 138.2, | , 24.4, 0.0, 447.6, | ,  1000,   955,  3000,  2933, | , -3.4, 680.3, 6.516, |, 0.0
4003.4, 138.8, | , 24.4, 0.0, 448.1, | ,  1000,   957,  3000,  2956, | , -3.4, 681.2, 6.568, |, 0.0
4004.4, 138.5, | , 24.4, 0.0, 446.8, | ,  1000,   956,  3000,  2937, | , -3.4, 682.9, 6.550, |, 0.0
4005.4, 138.2, | , 24.4, 0.0, 448.1, | ,  1000,   952,  3000,  2898, | , -3.4, 679.1, 6.442, |, 0.0
