Repository: jdhuang-csm/Ru-BCA

## Methods
* (BaO)<sub>x</sub>-(CaO)<sub>y</sub>-(Al<sub>2</sub>O<sub>3</sub>)<sub>1-x-y</sub> (BCA) catalyst supports were synthesized via sol-gel and solid-state methods. 
* Ru/BCA catalysts were prepared via incipient wetness impregnation to achieve 1 wt. % Ru loading.
* Ammonia synthesis rates were measured for Ru/BCA catalysts in a packed-bed reactor at 480-600<sup>o</sup>C, 10 bar, and space velocities up to 1.3 x 10<sup>6</sup> ml g<sub>cat</sub><sup>-1</sup> h<sup>-1</sup>.
* A machine learning (ML) model was employed to improve understanding of the behavior of Ru/BCA catalysts.
* A microkinetic model was developed to describe the best-performing catalyst.

File: data/init_files_Cadigan/B2CA_7-12_IW.txt (part 11 of 25)
********** Start test **********
Elapsed time, Pressure, | , LJtemp(C), Inner-Temp, Outer-Temp, | , N2-set, N2-flow, H2-set, H2-flow, | , pH, NH3_ppm, NH3_Prod_rate, |, In222Temp
4011.2, 139.1, | , 26.8, 0.0, 478.6, | ,  1000,   950,  3000,  2934, | , -3.4, 1510.2, 17.918, |, 0.0
4012.2, 138.5, | , 26.8, 0.0, 478.7, | ,  1000,   954,  3000,  2932, | , -3.4, 1514.1, 17.967, |, 0.0
4013.3, 138.7, | , 26.8, 0.0, 479.3, | ,  1000,   959,  3000,  2922, | , -3.4, 1514.1, 17.947, |, 0.0
4014.3, 139.1, | , 26.8, 0.0, 479.3, | ,  1000,   955,  3000,  2941, | , -3.4, 1516.2, 18.044, |, 0.0
4015.3, 138.7, | , 26.8, 0.0, 479.2, | ,  1000,   956,  3000,  2923, | , -3.4, 1536.4, 18.201, |, 0.0
4016.3, 138.8, | , 26.8, 0.0, 478.9, | ,  1000,   953,  3000,  2933, | , -3.4, 1531.2, 18.176, |, 0.0
4017.3, 138.9, | , 26.8, 0.0, 479.8, | ,  1000,   956,  3000,  2924, | , -3.4, 1552.2, 18.395, |, 0.0
4018.3, 139.0, | , 26.8, 0.0, 479.6, | ,  1000,   957,  3000,  2941, | , -3.4, 1562.5, 18.600, |, 0.0
4019.3, 138.7, | , 26.8, 0.0, 479.6, | ,  1000,   961,  3000,  2925, | , -3.4, 1540.2, 18.278, |, 0.0
4020.3, 138.7, | , 26.8, 0.0, 479.5, | ,  1000,   952,  3000,  2931, | , -3.4, 1541.1, 18.276, |, 0.0
4021.3, 139.2, | , 26.8, 0.0, 476.0, | ,  1000,   953,  3000,  2917, | , -3.4, 1554.4, 18.370, |, 0.0
4022.3, 139.0, | , 26.8, 0.0, 479.7, | ,  1000,   958,  3000,  2929, | , -3.4, 1537.7, 18.251, |, 0.0
4023.3, 138.5, | , 26.8, 0.0, 479.5, | ,  1000,   949,  3000,  2916, | , -3.4, 1547.5, 18.268, |, 0.0
4024.4, 138.8, | , 26.8, 0.0, 480.0, | ,  1000,   953,  3000,  2949, | , -3.4, 1552.2, 18.497, |, 0.0
4025.4, 139.1, | , 26.8, 0.0, 480.4, | ,  1000,   955,  3000,  2952, | , -3.4, 1546.2, 18.450, |, 0.0
4026.4, 139.5, | , 26.8, 0.0, 473.4, | ,  1000,   954,  3000,  2919, | , -3.4, 1562.5, 18.481, |, 0.0
4027.4, 138.6, | , 26.8, 0.0, 479.1, | ,  1000,   951,  3000,  2910, | , -3.4, 1561.2, 18.410, |, 0.0
4028.4, 139.0, | , 26.8, 0.0, 480.4, | ,  1000,   958,  3000,  2918, | , -3.4, 1561.2, 18.481, |, 0.0
4029.4, 138.7, | , 26.8, 0.0, 480.2, | ,  1000,   954,  3000,  2935, | , -3.4, 1568.1, 18.623, |, 0.0
4030.4, 138.7, | , 26.8, 0.0, 480.7, | ,  1000,   952,  3000,  2925, | , -3.4, 1567.7, 18.562, |, 0.0
4031.4, 139.0, | , 26.8, 0.0, 480.6, | ,  1000,   956,  3000,  2937, | , -3.4, 1574.5, 18.722, |, 0.0
4032.5, 139.2, | , 26.8, 0.0, 480.5, | ,  1000,   956,  3000,  2927, | , -3.4, 1579.7, 18.735, |, 0.0
4033.5, 138.6, | , 26.8, 0.0, 480.9, | ,  1000,   952,  3000,  2918, | , -3.4, 1569.8, 18.555, |, 0.0
4034.5, 138.6, | , 26.8, 0.0, 481.0, | ,  1000,   957,  3000,  2941, | , -3.4, 1573.7, 18.735, |, 0.0
4035.5, 139.2, | , 26.8, 0.0, 480.9, | ,  1000,   954,  3000,  2940, | , -3.4, 1575.8, 18.738, |, 0.0
4036.5, 139.1, | , 26.8, 0.0, 481.2, | ,  1000,   954,  3000,  2948, | , -3.4, 1593.4, 18.986, |, 0.0
4037.5, 138.7, | , 26.8, 0.0, 480.6, | ,  1000,   953,  3000,  2916, | , -3.4, 1593.8, 18.831, |, 0.0
4038.5, 139.0, | , 26.8, 0.0, 482.1, | ,  1000,   956,  3000,  2923, | , -3.4, 1591.7, 18.858, |, 0.0
4039.5, 139.0, | , 26.8, 0.0, 481.4, | ,  1000,   955,  3000,  2929, | , -3.4, 1603.2, 19.016, |, 0.0
4040.5, 138.6, | , 26.8, 0.0, 481.8, | ,  1000,   954,  3000,  2926, | , -3.4, 1597.7, 18.928, |, 0.0
4041.5, 138.6, | , 26.8, 0.0, 481.4, | ,  1000,   959,  3000,  2925, | , -3.4, 1604.5, 19.031, |, 0.0
4042.6, 138.8, | , 26.8, 0.0, 481.5, | ,  1000,   954,  3000,  2929, | , -3.4, 1631.9, 19.353, |, 0.0
4043.6, 138.7, | , 26.8, 0.0, 482.1, | ,  1000,   951,  3000,  2950, | , -3.4, 1637.1, 19.500, |, 0.0
4044.6, 138.7, | , 26.8, 0.0, 482.3, | ,  1000,   955,  3000,  2914, | , -3.4, 1637.9, 19.354, |, 0.0
4045.6, 138.7, | , 26.8, 0.0, 482.0, | ,  1000,   955,  3000,  2926, | , -3.4, 1613.5, 19.124, |, 0.0
4046.6, 139.0, | , 26.8, 0.0, 482.6, | ,  1000,   955,  3000,  2922, | , -3.4, 1616.5, 19.137, |, 0.0
4047.6, 139.4, | , 26.8, 0.0, 477.7, | ,  1000,   954,  3000,  2943, | , -3.4, 1625.1, 19.337, |, 0.0
4048.6, 138.7, | , 26.8, 0.0, 482.3, | ,  1000,   960,  3000,  2922, | , -3.4, 1625.1, 19.261, |, 0.0
4049.6, 138.8, | , 26.8, 0.0, 482.3, | ,  1000,   958,  3000,  2920, | , -3.4, 1623.4, 19.225, |, 0.0
4050.6, 139.0, | , 26.8, 0.0, 482.7, | ,  1000,   951,  3000,  2923, | , -3.4, 1623.8, 19.211, |, 0.0
4051.6, 138.7, | , 26.8, 0.0, 482.4, | ,  1000,   953,  3000,  2919, | , -3.4, 1631.5, 19.292, |, 0.0
4052.6, 139.2, | , 26.8, 0.0, 478.9, | ,  1000,   951,  3000,  2922, | , -3.4, 1638.8, 19.384, |, 0.0
4053.7, 139.0, | , 26.8, 0.0, 482.1, | ,  1000,   958,  3000,  2927, | , -3.4, 1667.1, 19.779, |, 0.0
4054.7, 138.7, | , 26.8, 0.0, 482.9, | ,  1000,   956,  3000,  2937, | , -3.4, 1637.1, 19.464, |, 0.0
4055.7, 138.7, | , 26.8, 0.0, 482.7, | ,  1000,   955,  3000,  2925, | , -3.4, 1643.9, 19.474, |, 0.0
4056.7, 139.0, | , 26.8, 0.0, 483.1, | ,  1000,   957,  3000,  2933, | , -3.4, 1642.2, 19.508, |, 0.0
4057.7, 139.1, | , 26.8, 0.0, 483.2, | ,  1000,   954,  3000,  2936, | , -3.4, 1644.8, 19.538, |, 0.0
4058.7, 138.9, | , 26.8, 0.0, 482.3, | ,  1000,   957,  3000,  2948, | , -3.4, 1647.8, 19.653, |, 0.0
4059.7, 138.8, | , 26.8, 0.0, 483.2, | ,  1000,   955,  3000,  2928, | , -3.4, 1651.6, 19.586, |, 0.0
4060.7, 138.8, | , 26.8, 0.0, 483.1, | ,  1000,   957,  3000,  2937, | , -3.4, 1652.1, 19.645, |, 0.0
4061.7, 139.2, | , 26.8, 0.0, 483.6, | ,  1000,   950,  3000,  2941, | , -3.4, 1678.6, 19.947, |, 0.0
4062.7, 138.8, | , 26.8, 0.0, 483.6, | ,  1000,   953,  3000,  2935, | , -3.4, 1668.3, 19.806, |, 0.0
4063.8, 139.1, | , 26.8, 0.0, 483.4, | ,  1000,   957,  3000,  2929, | , -3.4, 1667.1, 19.783, |, 0.0
4064.8, 138.9, | , 26.8, 0.0, 484.2, | ,  1000,   953,  3000,  2905, | , -3.4, 1676.1, 19.747, |, 0.0
4065.8, 138.6, | , 26.8, 0.0, 483.9, | ,  1000,   957,  3000,  2912, | , -3.4, 1685.9, 19.920, |, 0.0
4066.8, 138.7, | , 26.8, 0.0, 483.9, | ,  1000,   956,  3000,  2929, | , -3.4, 1692.3, 20.081, |, 0.0
4067.8, 138.9, | , 26.8, 0.0, 484.3, | ,  1000,   956,  3000,  2927, | , -3.4, 1701.8, 20.180, |, 0.0
4068.8, 139.2, | , 26.8, 0.0, 483.5, | ,  1000,   952,  3000,  2921, | , -3.4, 1697.1, 20.067, |, 0.0
4069.8, 138.8, | , 26.8, 0.0, 484.3, | ,  1000,   952,  3000,  2923, | , -3.4, 1686.3, 19.956, |, 0.0
4070.8, 138.7, | , 26.8, 0.0, 484.3, | ,  1000,   957,  3000,  2927, | , -3.4, 1683.3, 19.966, |, 0.0
4071.8, 139.0, | , 26.8, 0.0, 484.5, | ,  1000,   957,  3000,  2924, | , -3.4, 1692.8, 20.059, |, 0.0
4072.8, 138.7, | , 26.8, 0.0, 484.4, | ,  1000,   953,  3000,  2935, | , -3.4, 1697.1, 20.148, |, 0.0
4073.8, 139.3, | , 26.8, 0.0, 479.6, | ,  1000,   950,  3000,  2910, | , -3.4, 1698.3, 20.017, |, 0.0
4074.9, 138.8, | , 26.8, 0.0, 484.2, | ,  1000,   957,  3000,  2926, | , -3.4, 1731.3, 20.527, |, 0.0
4075.9, 139.2, | , 26.8, 0.0, 484.8, | ,  1000,   954,  3000,  2940, | , -3.4, 1705.6, 20.277, |, 0.0
4076.9, 138.8, | , 26.8, 0.0, 484.5, | ,  1000,   956,  3000,  2937, | , -3.4, 1705.6, 20.274, |, 0.0
4077.9, 138.6, | , 26.8, 0.0, 484.8, | ,  1000,   951,  3000,  2903, | , -3.4, 1715.9, 20.197, |, 0.0
4078.9, 139.5, | , 26.8, 0.0, 481.2, | ,  1000,   955,  3000,  2925, | , -3.4, 1729.6, 20.489, |, 0.0
4079.9, 138.6, | , 26.8, 0.0, 484.5, | ,  1000,   957,  3000,  2926, | , -3.4, 1747.6, 20.718, |, 0.0
4080.9, 138.6, | , 26.8, 0.0, 484.9, | ,  1000,   952,  3000,  2933, | , -3.4, 1730.5, 20.529, |, 0.0
4081.9, 139.0, | , 26.8, 0.0, 485.4, | ,  1000,   953,  3000,  2931, | , -3.4, 1731.8, 20.536, |, 0.0
4083.0, 139.0, | , 26.8, 0.0, 485.5, | ,  1000,   956,  3000,  2944, | , -3.4, 1730.0, 20.599, |, 0.0
4084.0, 138.6, | , 26.8, 0.0, 485.2, | ,  1000,   954,  3000,  2913, | , -3.4, 1736.9, 20.508, |, 0.0
4085.0, 138.8, | , 26.8, 0.0, 485.1, | ,  1000,   955,  3000,  2935, | , -3.4, 1738.6, 20.648, |, 0.0
4086.0, 139.0, | , 26.8, 0.0, 485.8, | ,  1000,   955,  3000,  2926, | , -3.4, 1762.2, 20.877, |, 0.0
4087.0, 138.6, | , 26.8, 0.0, 485.4, | ,  1000,   953,  3000,  2933, | , -3.4, 1762.6, 20.913, |, 0.0
4088.0, 138.6, | , 26.8, 0.0, 485.6, | ,  1000,   955,  3000,  2917, | , -3.4, 1764.3, 20.861, |, 0.0
4089.0, 139.0, | , 26.8, 0.0, 486.3, | ,  1000,   956,  3000,  2935, | , -3.4, 1763.5, 20.952, |, 0.0
4090.0, 138.8, | , 26.8, 0.0, 485.3, | ,  1000,   952,  3000,  2926, | , -3.4, 1762.6, 20.873, |, 0.0
4091.0, 138.6, | , 26.8, 0.0, 485.9, | ,  1000,   958,  3000,  2926, | , -3.4, 1763.0, 20.904, |, 0.0
4092.0, 138.6, | , 26.8, 0.0, 486.1, | ,  1000,   953,  3000,  2915, | , -3.4, 1792.2, 21.165, |, 0.0
4093.1, 139.1, | , 26.8, 0.0, 486.7, | ,  1000,   956,  3000,  2947, | , -3.4, 1779.3, 21.206, |, 0.0
4094.1, 138.7, | , 26.8, 0.0, 486.4, | ,  1000,   955,  3000,  2929, | , -3.4, 1767.3, 20.960, |, 0.0
4095.1, 139.2, | , 26.8, 0.0, 482.3, | ,  1000,   951,  3000,  2926, | , -3.4, 1773.3, 20.991, |, 0.0
4096.1, 139.0, | , 26.8, 0.0, 487.1, | ,  1000,   956,  3000,  2933, | , -3.4, 1775.9, 21.089, |, 0.0
4097.1, 139.0, | , 26.8, 0.0, 487.3, | ,  1000,   956,  3000,  2922, | , -3.4, 1778.5, 21.061, |, 0.0
4098.1, 138.6, | , 26.8, 0.0, 486.8, | ,  1000,   955,  3000,  2928, | , -3.4, 1811.4, 21.476, |, 0.0
4099.1, 139.0, | , 26.8, 0.0, 487.1, | ,  1000,   954,  3000,  2921, | , -3.4, 1783.2, 21.094, |, 0.0
4100.1, 139.8, | , 26.8, 0.0, 481.4, | ,  1000,   953,  3000,  2933, | , -3.4, 1788.3, 21.222, |, 0.0
4101.1, 138.9, | , 26.8, 0.0, 486.7, | ,  1000,   959,  3000,  2945, | , -3.4, 1792.2, 21.364, |, 0.0
4102.1, 138.7, | , 26.8, 0.0, 487.7, | ,  1000,   956,  3000,  2942, | , -3.4, 1790.5, 21.309, |, 0.0
4103.2, 139.0, | , 26.8, 0.0, 487.6, | ,  1000,   954,  3000,  2922, | , -3.4, 1814.0, 21.469, |, 0.0
4104.2, 139.0, | , 26.8, 0.0, 488.2, | ,  1000,   956,  3000,  2940, | , -3.4, 1826.9, 21.730, |, 0.0
4105.2, 139.0, | , 26.8, 0.0, 484.2, | ,  1000,   955,  3000,  2911, | , -3.4, 1822.2, 21.511, |, 0.0
4106.2, 139.3, | , 26.8, 0.0, 487.6, | ,  1000,   955,  3000,  2951, | , -3.4, 1812.3, 21.613, |, 0.0
4107.2, 139.1, | , 26.8, 0.0, 488.3, | ,  1000,   955,  3000,  2952, | , -3.4, 1811.4, 21.607, |, 0.0
4108.2, 138.7, | , 26.8, 0.0, 488.5, | ,  1000,   952,  3000,  2929, | , -3.4, 1811.9, 21.472, |, 0.0
4109.2, 138.6, | , 26.8, 0.0, 488.1, | ,  1000,   955,  3000,  2915, | , -3.4, 1820.4, 21.514, |, 0.0
4110.2, 139.0, | , 26.8, 0.0, 488.6, | ,  1000,   955,  3000,  2927, | , -3.4, 1830.3, 21.693, |, 0.0
4111.2, 138.7, | , 26.8, 0.0, 488.0, | ,  1000,   955,  3000,  2915, | , -3.4, 1855.6, 21.923, |, 0.0
4112.3, 138.7, | , 26.8, 0.0, 488.4, | ,  1000,   953,  3000,  2945, | , -3.4, 1853.9, 22.064, |, 0.0
4113.3, 138.6, | , 26.8, 0.0, 488.9, | ,  1000,   953,  3000,  2931, | , -3.4, 1846.2, 21.894, |, 0.0
4114.3, 139.1, | , 26.8, 0.0, 489.1, | ,  1000,   955,  3000,  2941, | , -3.4, 1869.7, 22.236, |, 0.0
4115.3, 138.8, | , 26.8, 0.0, 488.7, | ,  1000,   956,  3000,  2933, | , -3.4, 1829.0, 21.714, |, 0.0
4116.3, 138.8, | , 26.8, 0.0, 488.8, | ,  1000,   956,  3000,  2921, | , -3.4, 1835.9, 21.732, |, 0.0
4117.3, 139.0, | , 26.8, 0.0, 489.5, | ,  1000,   954,  3000,  2932, | , -3.4, 1853.4, 21.986, |, 0.0
4118.3, 138.6, | , 26.8, 0.0, 489.0, | ,  1000,   959,  3000,  2940, | , -3.4, 1854.7, 22.077, |, 0.0
4119.3, 138.6, | , 26.8, 0.0, 489.6, | ,  1000,   954,  3000,  2921, | , -3.4, 1870.6, 22.128, |, 0.0
4120.3, 138.8, | , 26.8, 0.0, 489.7, | ,  1000,   955,  3000,  2927, | , -3.4, 1873.6, 22.203, |, 0.0
4121.4, 139.6, | , 26.8, 0.0, 486.0, | ,  1000,   952,  3000,  2940, | , -3.4, 1867.6, 22.192, |, 0.0
4122.4, 138.7, | , 26.8, 0.0, 489.3, | ,  1000,   956,  3000,  2929, | , -3.4, 1868.4, 22.163, |, 0.0
4123.4, 138.7, | , 26.8, 0.0, 489.7, | ,  1000,   955,  3000,  2921, | , -3.4, 1861.6, 22.025, |, 0.0
4124.4, 139.0, | , 26.8, 0.0, 489.8, | ,  1000,   957,  3000,  2931, | , -3.4, 1869.3, 22.191, |, 0.0
4125.4, 138.7, | , 26.8, 0.0, 489.8, | ,  1000,   956,  3000,  2919, | , -3.4, 1882.6, 22.273, |, 0.0
4126.4, 139.2, | , 26.8, 0.0, 486.0, | ,  1000,   954,  3000,  2940, | , -3.4, 1875.3, 22.290, |, 0.0
4127.4, 139.1, | , 26.8, 0.0, 489.7, | ,  1000,   955,  3000,  2914, | , -3.4, 1877.4, 22.180, |, 0.0
4128.4, 139.0, | , 26.8, 0.0, 490.3, | ,  1000,   954,  3000,  2941, | , -3.4, 1891.6, 22.493, |, 0.0
4129.4, 138.6, | , 26.8, 0.0, 490.6, | ,  1000,   959,  3000,  2940, | , -3.4, 1889.9, 22.496, |, 0.0
4130.4, 138.7, | , 26.8, 0.0, 490.8, | ,  1000,   954,  3000,  2941, | , -3.4, 1916.8, 22.792, |, 0.0
4131.5, 138.8, | , 26.8, 0.0, 490.6, | ,  1000,   957,  3000,  2930, | , -3.4, 1889.0, 22.420, |, 0.0
4132.5, 138.8, | , 26.8, 0.0, 490.0, | ,  1000,   953,  3000,  2933, | , -3.4, 1892.4, 22.447, |, 0.0
4133.5, 138.7, | , 26.8, 0.0, 490.6, | ,  1000,   956,  3000,  2925, | , -3.4, 1902.3, 22.540, |, 0.0
4134.5, 139.0, | , 26.8, 0.0, 491.2, | ,  1000,   956,  3000,  2916, | , -3.4, 1934.0, 22.864, |, 0.0
4135.5, 138.6, | , 26.8, 0.0, 490.9, | ,  1000,   959,  3000,  2923, | , -3.4, 1927.1, 22.838, |, 0.0
4136.5, 138.5, | , 26.8, 0.0, 491.2, | ,  1000,   955,  3000,  2917, | , -3.4, 1918.6, 22.677, |, 0.0
4137.5, 139.0, | , 26.8, 0.0, 491.1, | ,  1000,   954,  3000,  2935, | , -3.4, 1911.7, 22.697, |, 0.0
4138.5, 139.2, | , 26.8, 0.0, 491.1, | ,  1000,   953,  3000,  2932, | , -3.4, 1917.7, 22.744, |, 0.0
4139.5, 138.6, | , 26.8, 0.0, 491.5, | ,  1000,   957,  3000,  2930, | , -3.4, 1913.0, 22.704, |, 0.0
4140.6, 138.7, | , 26.8, 0.0, 491.4, | ,  1000,   956,  3000,  2922, | , -3.4, 1914.3, 22.662, |, 0.0
4141.6, 139.0, | , 26.8, 0.0, 491.4, | ,  1000,   953,  3000,  2929, | , -3.4, 1934.0, 22.920, |, 0.0
4142.6, 138.8, | , 26.8, 0.0, 490.6, | ,  1000,   958,  3000,  2928, | , -3.4, 1919.4, 22.770, |, 0.0
4143.6, 138.6, | , 26.8, 0.0, 491.5, | ,  1000,   953,  3000,  2925, | , -3.4, 1911.3, 22.628, |, 0.0
4144.6, 138.9, | , 26.8, 0.0, 491.9, | ,  1000,   954,  3000,  2917, | , -3.4, 1914.3, 22.621, |, 0.0
4145.6, 139.2, | , 26.8, 0.0, 491.7, | ,  1000,   955,  3000,  2952, | , -3.4, 1913.4, 22.822, |, 0.0
4146.6, 138.6, | , 26.8, 0.0, 491.8, | ,  1000,   955,  3000,  2938, | , -3.4, 1916.4, 22.775, |, 0.0
4147.6, 139.4, | , 26.8, 0.0, 487.0, | ,  1000,   952,  3000,  2933, | , -3.4, 1923.3, 22.813, |, 0.0
4148.6, 139.1, | , 26.8, 0.0, 491.9, | ,  1000,   956,  3000,  2917, | , -3.4, 1928.8, 22.806, |, 0.0
4149.6, 139.0, | , 26.8, 0.0, 492.5, | ,  1000,   956,  3000,  2912, | , -3.4, 1916.8, 22.635, |, 0.0
4150.6, 138.8, | , 26.9, 0.0, 492.3, | ,  1000,   954,  3000,  2930, | , -3.4, 1913.0, 22.682, |, 0.0
4151.7, 138.7, | , 26.9, 0.0, 492.3, | ,  1000,   958,  3000,  2912, | , -3.4, 1920.7, 22.691, |, 0.0
4152.7, 139.1, | , 26.8, 0.0, 488.6, | ,  1000,   948,  3000,  2920, | , -3.4, 1928.0, 22.764, |, 0.0
4153.7, 138.7, | , 26.9, 0.0, 492.0, | ,  1000,   954,  3000,  2931, | , -3.4, 1912.6, 22.685, |, 0.0
4154.7, 138.6, | , 26.9, 0.0, 492.5, | ,  1000,   958,  3000,  2926, | , -3.4, 1943.0, 23.035, |, 0.0
4155.7, 138.9, | , 26.9, 0.0, 492.8, | ,  1000,   956,  3000,  2916, | , -3.4, 1919.4, 22.690, |, 0.0
4156.7, 138.9, | , 26.9, 0.0, 493.0, | ,  1000,   954,  3000,  2926, | , -3.4, 229.2, 2.719, |, 0.0
4157.7, 138.6, | , 26.9, 0.0, 492.7, | ,  1000,   958,  3000,  2952, | , -3.4, 267.3, 3.196, |, 0.0
4158.7, 138.7, | , 26.9, 0.0, 492.3, | ,  1000,   953,  3000,  2930, | , -3.4, 310.6, 3.688, |, 0.0
4159.7, 138.7, | , 26.9, 0.0, 493.2, | ,  1000,   952,  3000,  2944, | , -3.4, 350.0, 4.169, |, 0.0
4160.8, 138.6, | , 26.9, 0.0, 493.1, | ,  1000,   961,  3000,  2921, | , -3.4, 397.1, 4.713, |, 0.0
4161.8, 138.7, | , 26.9, 0.0, 493.2, | ,  1000,   954,  3000,  2946, | , -3.4, 441.3, 5.261, |, 0.0
4162.8, 138.6, | , 26.9, 0.0, 493.5, | ,  1000,   958,  3000,  2918, | , -3.4, 482.4, 5.717, |, 0.0
4163.8, 139.2, | , 26.9, 0.0, 493.2, | ,  1000,   954,  3000,  2931, | , -3.4, 525.7, 6.243, |, 0.0
4164.8, 138.6, | , 26.9, 0.0, 493.5, | ,  1000,   957,  3000,  2929, | , -3.4, 569.4, 6.764, |, 0.0
4165.8, 138.7, | , 26.9, 0.0, 493.9, | ,  1000,   954,  3000,  2941, | , -3.4, 603.7, 7.187, |, 0.0
4166.8, 139.0, | , 26.9, 0.0, 493.7, | ,  1000,   956,  3000,  2926, | , -3.4, 653.8, 7.757, |, 0.0
4167.8, 139.0, | , 26.9, 0.0, 494.2, | ,  1000,   957,  3000,  2945, | , -3.4, 706.9, 8.433, |, 0.0
4168.8, 139.3, | , 26.9, 0.0, 489.2, | ,  1000,   956,  3000,  2939, | , -3.4, 735.2, 8.752, |, 0.0
4169.8, 139.0, | , 26.9, 0.0, 494.1, | ,  1000,   958,  3000,  2921, | , -3.4, 803.7, 9.527, |, 0.0
4170.9, 139.1, | , 26.9, 0.0, 494.0, | ,  1000,   957,  3000,  2933, | , -3.4, 826.0, 9.821, |, 0.0
4171.9, 138.8, | , 26.9, 0.0, 494.1, | ,  1000,   954,  3000,  2925, | , -3.4, 868.9, 10.300, |, 0.0
4172.9, 138.7, | , 26.9, 0.0, 494.6, | ,  1000,   956,  3000,  2919, | , -3.4, 905.3, 10.720, |, 0.0
4173.9, 139.8, | , 26.9, 0.0, 487.9, | ,  1000,   950,  3000,  2911, | , -3.4, 943.4, 11.130, |, 0.0
4174.9, 138.6, | , 26.9, 0.0, 494.6, | ,  1000,   958,  3000,  2926, | , -3.4, 997.4, 11.835, |, 0.0
4175.9, 138.6, | , 26.9, 0.0, 494.4, | ,  1000,   958,  3000,  2915, | , -3.4, 1051.4, 12.443, |, 0.0
4176.9, 139.0, | , 26.9, 0.0, 494.4, | ,  1000,   957,  3000,  2924, | , -3.4, 1071.5, 12.707, |, 0.0
4177.9, 138.6, | , 26.9, 0.0, 495.0, | ,  1000,   954,  3000,  2937, | , -3.4, 1111.4, 13.214, |, 0.0
4178.9, 138.9, | , 26.9, 0.0, 490.9, | ,  1000,   950,  3000,  2942, | , -3.4, 1161.9, 13.817, |, 0.0
4179.9, 138.7, | , 26.9, 0.0, 494.9, | ,  1000,   954,  3000,  2921, | , -3.4, 1191.9, 14.108, |, 0.0
4181.0, 139.1, | , 26.9, 0.0, 495.0, | ,  1000,   953,  3000,  2941, | , -3.4, 1238.6, 14.737, |, 0.0
4182.0, 138.6, | , 26.9, 0.0, 495.1, | ,  1000,   958,  3000,  2927, | , -3.4, 1308.0, 15.522, |, 0.0
4183.0, 138.7, | , 26.9, 0.0, 494.8, | ,  1000,   951,  3000,  2929, | , -3.4, 1326.4, 15.722, |, 0.0
4184.0, 139.0, | , 26.9, 0.0, 494.5, | ,  1000,   957,  3000,  2936, | , -3.4, 1342.3, 15.960, |, 0.0
4185.0, 138.6, | , 26.9, 0.0, 495.5, | ,  1000,   954,  3000,  2912, | , -3.4, 1379.1, 16.285, |, 0.0
4186.0, 138.8, | , 26.9, 0.0, 495.4, | ,  1000,   958,  3000,  2937, | , -3.4, 1423.7, 16.941, |, 0.0
4187.0, 138.7, | , 26.9, 0.0, 495.5, | ,  1000,   957,  3000,  2938, | , -3.4, 1464.0, 17.416, |, 0.0
4188.0, 138.7, | , 26.9, 0.0, 495.2, | ,  1000,   958,  3000,  2926, | , -3.4, 1502.5, 17.820, |, 0.0
4189.0, 139.2, | , 26.9, 0.0, 495.1, | ,  1000,   954,  3000,  2941, | , -3.4, 1536.4, 18.277, |, 0.0
4190.0, 138.7, | , 26.9, 0.0, 495.5, | ,  1000,   957,  3000,  2909, | , -3.4, 1604.9, 18.948, |, 0.0
4191.1, 138.6, | , 26.9, 0.0, 495.9, | ,  1000,   955,  3000,  2926, | , -3.4, 1618.6, 19.183, |, 0.0
4192.1, 138.9, | , 26.9, 0.0, 496.1, | ,  1000,   955,  3000,  2929, | , -3.4, 1647.4, 19.542, |, 0.0
4193.1, 138.7, | , 26.9, 0.0, 495.8, | ,  1000,   958,  3000,  2918, | , -3.4, 1676.1, 19.837, |, 0.0
4194.1, 138.7, | , 26.9, 0.0, 495.3, | ,  1000,   956,  3000,  2931, | , -3.4, 1733.9, 20.580, |, 0.0
4195.1, 139.5, | , 26.9, 0.0, 492.9, | ,  1000,   951,  3000,  2922, | , -3.4, 1749.7, 20.693, |, 0.0
4196.1, 139.0, | , 26.9, 0.0, 496.7, | ,  1000,   957,  3000,  2923, | , -3.4, 1778.0, 21.065, |, 0.0
4197.1, 138.6, | , 26.9, 0.0, 496.4, | ,  1000,   953,  3000,  2937, | , -3.4, 1835.0, 21.796, |, 0.0
4198.1, 139.0, | , 26.9, 0.0, 496.6, | ,  1000,   953,  3000,  2929, | , -3.4, 1829.4, 21.679, |, 0.0
4199.1, 139.3, | , 26.9, 0.0, 496.0, | ,  1000,   958,  3000,  2945, | , -3.4, 1862.4, 22.193, |, 0.0
4200.1, 139.2, | , 26.9, 0.0, 492.5, | ,  1000,   955,  3000,  2920, | , -3.4, 1883.9, 22.288, |, 0.0
4201.2, 138.7, | , 26.9, 0.0, 496.5, | ,  1000,   956,  3000,  2933, | , -3.4, 1943.0, 23.066, |, 0.0
4202.2, 139.1, | , 26.9, 0.0, 496.9, | ,  1000,   954,  3000,  2946, | , -3.4, 1935.7, 23.044, |, 0.0
4203.2, 138.6, | , 26.9, 0.0, 496.4, | ,  1000,   953,  3000,  2907, | , -3.4, 1982.4, 23.361, |, 0.0
4204.2, 138.8, | , 26.9, 0.0, 496.2, | ,  1000,   957,  3000,  2934, | , -3.4, 2003.0, 23.794, |, 0.0
4205.2, 138.5, | , 26.9, 0.0, 496.5, | ,  1000,   955,  3000,  2914, | , -3.4, 2013.7, 23.784, |, 0.0
4206.2, 139.1, | , 26.9, 0.0, 497.2, | ,  1000,   958,  3000,  2942, | , -3.4, 2022.2, 24.075, |, 0.0
4207.2, 138.7, | , 26.9, 0.0, 497.1, | ,  1000,   958,  3000,  2933, | , -3.4, 2045.4, 24.291, |, 0.0
4208.2, 138.6, | , 26.9, 0.0, 497.5, | ,  1000,   957,  3000,  2925, | , -3.4, 2051.8, 24.312, |, 0.0
4209.2, 139.0, | , 26.9, 0.0, 497.2, | ,  1000,   959,  3000,  2924, | , -3.4, 2105.8, 24.957, |, 0.0
4210.3, 138.7, | , 26.9, 0.0, 497.4, | ,  1000,   952,  3000,  2926, | , -3.4, 2088.7, 24.723, |, 0.0
4211.3, 138.7, | , 26.9, 0.0, 497.4, | ,  1000,   952,  3000,  2924, | , -3.4, 2125.9, 25.150, |, 0.0
4212.3, 139.0, | , 26.9, 0.0, 497.7, | ,  1000,   954,  3000,  2932, | , -3.4, 2119.1, 25.135, |, 0.0
4213.3, 139.0, | , 26.9, 0.0, 497.5, | ,  1000,   957,  3000,  2928, | , -3.4, 2139.2, 25.368, |, 0.0
4214.3, 138.8, | , 26.9, 0.0, 497.1, | ,  1000,   956,  3000,  2925, | , -3.4, 2157.6, 25.555, |, 0.0
4215.3, 138.6, | , 26.9, 0.0, 497.5, | ,  1000,   956,  3000,  2914, | , -3.4, 2169.6, 25.628, |, 0.0
4216.3, 139.6, | , 26.9, 0.0, 493.5, | ,  1000,   954,  3000,  2927, | , -3.4, 2167.1, 25.672, |, 0.0
4217.3, 138.6, | , 26.9, 0.0, 497.8, | ,  1000,   960,  3000,  2923, | , -3.4, 2169.2, 25.708, |, 0.0
4218.3, 138.7, | , 26.9, 0.0, 498.2, | ,  1000,   961,  3000,  2940, | , -3.4, 2171.3, 25.848, |, 0.0
4219.4, 139.2, | , 26.9, 0.0, 497.5, | ,  1000,   953,  3000,  2928, | , -3.4, 2164.9, 25.645, |, 0.0
4220.4, 139.0, | , 26.9, 0.0, 498.6, | ,  1000,   954,  3000,  2925, | , -3.4, 2171.8, 25.707, |, 0.0
4221.4, 139.6, | , 26.9, 0.0, 491.2, | ,  1000,   952,  3000,  2912, | , -3.4, 2188.9, 25.813, |, 0.0
4222.4, 138.6, | , 26.9, 0.0, 498.4, | ,  1000,   954,  3000,  2923, | , -3.4, 2196.6, 25.992, |, 0.0
4223.4, 139.0, | , 26.9, 0.0, 498.9, | ,  1000,   959,  3000,  2929, | , -3.4, 2203.0, 26.143, |, 0.0
4224.4, 138.9, | , 26.9, 0.0, 498.3, | ,  1000,   955,  3000,  2941, | , -3.4, 2209.0, 26.266, |, 0.0
4225.4, 138.8, | , 26.9, 0.0, 498.1, | ,  1000,   958,  3000,  2920, | , -3.4, 2223.2, 26.315, |, 0.0
4226.4, 139.5, | , 26.9, 0.0, 495.1, | ,  1000,   953,  3000,  2929, | , -3.4, 2234.8, 26.474, |, 0.0
4227.4, 139.0, | , 26.9, 0.0, 499.1, | ,  1000,   959,  3000,  2926, | , -3.4, 2217.2, 26.289, |, 0.0
4228.4, 138.7, | , 26.9, 0.0, 498.6, | ,  1000,   955,  3000,  2927, | , -3.4, 2229.6, 26.415, |, 0.0
4229.5, 138.8, | , 26.9, 0.0, 498.5, | ,  1000,   955,  3000,  2929, | , -3.4, 2249.7, 26.666, |, 0.0
4230.5, 139.1, | , 26.9, 0.0, 499.2, | ,  1000,   957,  3000,  2930, | , -3.4, 2245.9, 26.647, |, 0.0
4231.5, 138.8, | , 26.9, 0.0, 499.0, | ,  1000,   955,  3000,  2937, | , -3.4, 2234.8, 26.543, |, 0.0
4232.5, 138.6, | , 26.9, 0.0, 499.1, | ,  1000,   957,  3000,  2914, | , -3.4, 2235.6, 26.407, |, 0.0
4233.5, 138.8, | , 26.9, 0.0, 499.5, | ,  1000,   955,  3000,  2915, | , -3.4, 2272.0, 26.837, |, 0.0
4234.5, 139.1, | , 26.9, 0.0, 499.1, | ,  1000,   954,  3000,  2929, | , -3.4, 2269.0, 26.889, |, 0.0
4235.5, 138.5, | , 26.9, 0.0, 499.3, | ,  1000,   956,  3000,  2935, | , -3.4, 2272.5, 26.987, |, 0.0
4236.5, 138.7, | , 26.9, 0.0, 499.6, | ,  1000,   955,  3000,  2927, | , -3.4, 2276.3, 26.965, |, 0.0
4237.5, 139.1, | , 26.9, 0.0, 500.1, | ,  1000,   957,  3000,  2944, | , -3.4, 2253.2, 26.821, |, 0.0
4238.5, 139.0, | , 26.9, 0.0, 500.2, | ,  1000,   958,  3000,  2926, | , -3.4, 2248.9, 26.652, |, 0.0
4239.5, 138.7, | , 26.9, 0.0, 499.6, | ,  1000,   954,  3000,  2915, | , -3.4, 2255.3, 26.629, |, 0.0
4240.6, 138.9, | , 26.9, 0.0, 500.1, | ,  1000,   954,  3000,  2928, | , -3.4, 2267.3, 26.858, |, 0.0
4241.6, 139.0, | , 26.9, 0.0, 500.0, | ,  1000,   954,  3000,  2917, | , -3.4, 2287.0, 27.018, |, 0.0
4242.6, 139.3, | , 26.9, 0.0, 495.4, | ,  1000,   953,  3000,  2929, | , -3.4, 2262.6, 26.801, |, 0.0
4243.6, 139.0, | , 26.9, 0.0, 499.7, | ,  1000,   955,  3000,  2949, | , -3.4, 2258.3, 26.911, |, 0.0
4244.6, 139.2, | , 26.9, 0.0, 499.7, | ,  1000,   957,  3000,  2934, | , -3.4, 2260.0, 26.841, |, 0.0
4245.6, 138.6, | , 26.9, 0.0, 500.3, | ,  1000,   955,  3000,  2930, | , -3.4, 2267.3, 26.887, |, 0.0
4246.6, 138.7, | , 26.9, 0.0, 500.6, | ,  1000,   953,  3000,  2926, | , -3.4, 2281.9, 27.011, |, 0.0
4247.6, 139.2, | , 26.9, 0.0, 496.6, | ,  1000,   949,  3000,  2921, | , -3.4, 2291.3, 27.058, |, 0.0
4248.6, 139.0, | , 26.9, 0.0, 500.6, | ,  1000,   955,  3000,  2922, | , -3.4, 2279.7, 26.977, |, 0.0
4249.7, 138.8, | , 26.9, 0.0, 499.9, | ,  1000,   953,  3000,  2941, | , -3.4, 2286.6, 27.175, |, 0.0
4250.7, 138.7, | , 26.9, 0.0, 500.7, | ,  1000,   955,  3000,  2915, | , -3.4, 2275.9, 26.884, |, 0.0
4251.7, 139.0, | , 26.9, 0.0, 500.7, | ,  1000,   959,  3000,  2914, | , -3.4, 2307.2, 27.274, |, 0.0
4252.7, 138.6, | , 26.9, 0.0, 500.9, | ,  1000,   952,  3000,  2919, | , -3.4, 2293.4, 27.097, |, 0.0
4253.7, 138.6, | , 26.9, 0.0, 500.6, | ,  1000,   957,  3000,  2934, | , -3.4, 2293.0, 27.228, |, 0.0
4254.7, 138.8, | , 26.9, 0.0, 500.7, | ,  1000,   953,  3000,  2922, | , -3.4, 2296.0, 27.154, |, 0.0
4255.7, 139.1, | , 26.9, 0.0, 501.3, | ,  1000,   955,  3000,  2932, | , -3.4, 2292.2, 27.192, |, 0.0
4256.7, 138.6, | , 26.9, 0.0, 501.4, | ,  1000,   956,  3000,  2923, | , -3.4, 2293.9, 27.158, |, 0.0
4257.7, 138.7, | , 26.9, 0.0, 501.2, | ,  1000,   956,  3000,  2932, | , -3.4, 2303.7, 27.334, |, 0.0
4258.7, 138.8, | , 26.9, 0.0, 502.2, | ,  1000,   959,  3000,  2952, | , -3.4, 2296.4, 27.403, |, 0.0
4259.8, 139.2, | , 26.9, 0.0, 501.0, | ,  1000,   957,  3000,  2931, | , -3.4, 2303.7, 27.332, |, 0.0
4260.8, 138.6, | , 26.9, 0.0, 501.6, | ,  1000,   956,  3000,  2917, | , -3.4, 2319.6, 27.417, |, 0.0
4261.8, 138.7, | , 26.9, 0.0, 501.9, | ,  1000,   955,  3000,  2948, | , -3.4, 2324.3, 27.684, |, 0.0
4262.8, 139.0, | , 26.9, 0.0, 502.2, | ,  1000,   955,  3000,  2933, | , -3.4, 2314.9, 27.460, |, 0.0
4263.8, 139.3, | , 26.9, 0.0, 497.8, | ,  1000,   957,  3000,  2940, | , -3.4, 2336.3, 27.784, |, 0.0
4264.8, 138.8, | , 26.9, 0.0, 501.2, | ,  1000,   954,  3000,  2930, | , -3.4, 2316.6, 27.461, |, 0.0
4265.8, 139.0, | , 26.9, 0.0, 502.1, | ,  1000,   957,  3000,  2923, | , -3.4, 2337.1, 27.676, |, 0.0
4266.8, 138.6, | , 26.9, 0.0, 502.5, | ,  1000,   951,  3000,  2944, | , -3.4, 2365.0, 28.110, |, 0.0
4267.8, 139.4, | , 26.9, 0.0, 496.4, | ,  1000,   958,  3000,  2921, | , -3.4, 2335.0, 27.638, |, 0.0
4268.8, 139.6, | , 26.9, 0.0, 495.6, | ,  1000,   957,  3000,  2932, | , -3.4, 2330.7, 27.662, |, 0.0
4269.9, 139.2, | , 26.9, 0.0, 502.5, | ,  1000,   957,  3000,  2934, | , -3.4, 2332.0, 27.694, |, 0.0
4270.9, 138.7, | , 26.9, 0.0, 503.0, | ,  1000,   954,  3000,  2934, | , -3.4, 2346.1, 27.839, |, 0.0
4271.9, 138.7, | , 26.9, 0.0, 503.2, | ,  1000,   955,  3000,  2944, | , -3.4, 2344.4, 27.896, |, 0.0
4272.9, 139.0, | , 26.9, 0.0, 503.4, | ,  1000,   955,  3000,  2924, | , -3.4, 2356.0, 27.884, |, 0.0
4273.9, 138.9, | , 26.9, 0.0, 503.2, | ,  1000,   953,  3000,  2911, | , -3.4, 2364.1, 27.872, |, 0.0
4274.9, 138.8, | , 26.9, 0.0, 503.1, | ,  1000,   955,  3000,  2948, | , -3.4, 2363.7, 28.146, |, 0.0
4275.9, 138.5, | , 26.9, 0.0, 503.7, | ,  1000,   951,  3000,  2907, | , -3.4, 2363.7, 27.827, |, 0.0
4276.9, 138.9, | , 26.9, 0.0, 504.0, | ,  1000,   957,  3000,  2936, | , -3.4, 2372.3, 28.180, |, 0.0
4277.9, 138.9, | , 26.9, 0.0, 503.6, | ,  1000,   954,  3000,  2935, | , -3.4, 2370.6, 28.129, |, 0.0
4278.9, 139.0, | , 26.9, 0.0, 503.5, | ,  1000,   953,  3000,  2947, | , -3.4, 2378.7, 28.309, |, 0.0
4279.9, 138.7, | , 26.9, 0.0, 503.4, | ,  1000,   957,  3000,  2920, | , -3.4, 2377.4, 28.129, |, 0.0
4281.0, 138.5, | , 26.9, 0.0, 504.2, | ,  1000,   956,  3000,  2913, | , -3.4, 2376.6, 28.056, |, 0.0
4282.0, 138.7, | , 26.9, 0.0, 504.4, | ,  1000,   955,  3000,  2937, | , -3.4, 2388.1, 28.366, |, 0.0
4283.0, 138.5, | , 26.9, 0.0, 504.5, | ,  1000,   952,  3000,  2921, | , -3.4, 2392.4, 28.275, |, 0.0
4284.0, 138.7, | , 26.9, 0.0, 504.6, | ,  1000,   956,  3000,  2922, | , -3.4, 2398.8, 28.390, |, 0.0
4285.0, 139.1, | , 26.9, 0.0, 504.2, | ,  1000,   952,  3000,  2934, | , -3.4, 2393.7, 28.384, |, 0.0
4286.0, 138.7, | , 26.9, 0.0, 504.7, | ,  1000,   954,  3000,  2923, | , -3.4, 2394.6, 28.327, |, 0.0
4287.0, 138.6, | , 26.9, 0.0, 504.8, | ,  1000,   955,  3000,  2934, | , -3.4, 2401.0, 28.495, |, 0.0
4288.0, 138.5, | , 26.9, 0.0, 504.8, | ,  1000,   954,  3000,  2909, | , -3.4, 2414.7, 28.464, |, 0.0
4289.0, 139.0, | , 26.9, 0.0, 505.1, | ,  1000,   955,  3000,  2934, | , -3.4, 2413.4, 28.640, |, 0.0
4290.0, 139.1, | , 26.9, 0.0, 501.5, | ,  1000,   952,  3000,  2928, | , -3.4, 2410.4, 28.535, |, 0.0
4291.1, 139.2, | , 26.9, 0.0, 504.8, | ,  1000,   953,  3000,  2928, | , -3.4, 2410.8, 28.549, |, 0.0
4292.1, 139.0, | , 26.9, 0.0, 505.6, | ,  1000,   961,  3000,  2930, | , -3.4, 2422.8, 28.764, |, 0.0
4293.1, 138.6, | , 26.9, 0.0, 505.7, | ,  1000,   952,  3000,  2927, | , -3.4, 2436.5, 28.842, |, 0.0
4294.1, 138.7, | , 26.9, 0.0, 505.5, | ,  1000,   953,  3000,  2933, | , -3.4, 2434.4, 28.868, |, 0.0
4295.1, 139.5, | , 26.9, 0.0, 502.1, | ,  1000,   950,  3000,  2925, | , -3.4, 2429.7, 28.730, |, 0.0
4296.1, 138.8, | , 26.9, 0.0, 505.3, | ,  1000,   958,  3000,  2930, | , -3.4, 2423.3, 28.753, |, 0.0
4297.1, 138.7, | , 26.9, 0.0, 505.6, | ,  1000,   957,  3000,  2940, | , -3.4, 2425.4, 28.837, |, 0.0
4298.1, 139.0, | , 26.9, 0.0, 506.0, | ,  1000,   952,  3000,  2926, | , -3.4, 2437.4, 28.838, |, 0.0
4299.1, 138.6, | , 26.9, 0.0, 505.7, | ,  1000,   954,  3000,  2934, | , -3.4, 2440.0, 28.945, |, 0.0
4300.2, 138.6, | , 26.9, 0.0, 505.8, | ,  1000,   956,  3000,  2919, | , -3.4, 2473.4, 29.246, |, 0.0
4301.2, 138.9, | , 26.9, 0.0, 505.4, | ,  1000,   957,  3000,  2953, | , -3.4, 2473.8, 29.517, |, 0.0
4302.2, 138.6, | , 26.9, 0.0, 505.4, | ,  1000,   955,  3000,  2917, | , -3.4, 2455.0, 29.004, |, 0.0
4303.2, 138.7, | , 26.9, 0.0, 506.0, | ,  1000,   957,  3000,  2916, | , -3.4, 2461.8, 29.093, |, 0.0
4304.2, 138.6, | , 26.9, 0.0, 506.0, | ,  1000,   954,  3000,  2952, | , -3.4, 2488.8, 29.666, |, 0.0
4305.2, 139.0, | , 26.9, 0.0, 506.5, | ,  1000,   955,  3000,  2924, | , -3.4, 2469.1, 29.220, |, 0.0
4306.2, 139.0, | , 26.9, 0.0, 505.9, | ,  1000,   950,  3000,  2922, | , -3.4, 2473.8, 29.230, |, 0.0
4307.2, 138.7, | , 26.9, 0.0, 506.0, | ,  1000,   956,  3000,  2943, | , -3.4, 2482.0, 29.527, |, 0.0
4308.2, 139.1, | , 27.0, 0.0, 506.6, | ,  1000,   955,  3000,  2944, | , -3.4, 2496.5, 29.694, |, 0.0
4309.2, 139.0, | , 26.9, 0.0, 506.2, | ,  1000,   957,  3000,  2923, | , -3.4, 2500.4, 29.604, |, 0.0
4310.3, 138.6, | , 27.0, 0.0, 506.3, | ,  1000,   956,  3000,  2929, | , -3.4, 2485.8, 29.471, |, 0.0
4311.3, 139.1, | , 26.9, 0.0, 502.7, | ,  1000,   952,  3000,  2912, | , -3.4, 2491.0, 29.371, |, 0.0
4312.3, 139.0, | , 27.0, 0.0, 506.4, | ,  1000,   953,  3000,  2941, | , -3.4, 2495.2, 29.645, |, 0.0
4313.3, 138.5, | , 26.9, 0.0, 506.2, | ,  1000,   951,  3000,  2929, | , -3.4, 2524.0, 29.879, |, 0.0
4314.3, 138.6, | , 27.0, 0.0, 506.3, | ,  1000,   960,  3000,  2922, | , -3.4, 2518.8, 29.835, |, 0.0
4315.3, 138.6, | , 27.0, 0.0, 506.4, | ,  1000,   956,  3000,  2935, | , -3.4, 2508.1, 29.779, |, 0.0
4316.3, 139.8, | , 26.9, 0.0, 502.7, | ,  1000,   950,  3000,  2937, | , -3.4, 2501.7, 29.664, |, 0.0
4317.3, 138.8, | , 27.0, 0.0, 506.3, | ,  1000,   956,  3000,  2934, | , -3.4, 2503.4, 29.717, |, 0.0
4318.3, 138.7, | , 27.0, 0.0, 506.6, | ,  1000,   952,  3000,  2935, | , -3.4, 2534.7, 30.059, |, 0.0
4319.3, 138.6, | , 27.0, 0.0, 506.5, | ,  1000,   954,  3000,  2907, | , -3.4, 2534.7, 29.863, |, 0.0
4320.4, 139.0, | , 26.9, 0.0, 506.9, | ,  1000,   959,  3000,  2927, | , -3.4, 2525.7, 29.946, |, 0.0
4321.4, 138.7, | , 27.0, 0.0, 506.2, | ,  1000,   953,  3000,  2913, | , -3.4, 2529.1, 29.828, |, 0.0
4322.4, 138.7, | , 27.0, 0.0, 506.4, | ,  1000,   957,  3000,  2927, | , -3.4, 2527.0, 29.949, |, 0.0
4323.4, 139.1, | , 27.0, 0.0, 506.5, | ,  1000,   955,  3000,  2942, | , -3.4, 2546.2, 30.271, |, 0.0
4324.4, 138.7, | , 27.0, 0.0, 506.7, | ,  1000,   959,  3000,  2924, | , -3.4, 2553.1, 30.243, |, 0.0
4325.4, 138.7, | , 27.0, 0.0, 506.9, | ,  1000,   954,  3000,  2936, | , -3.4, 2539.8, 30.143, |, 0.0
4326.4, 138.8, | , 27.0, 0.0, 506.6, | ,  1000,   958,  3000,  2919, | , -3.4, 2535.5, 29.991, |, 0.0
4327.4, 139.1, | , 27.0, 0.0, 507.1, | ,  1000,   953,  3000,  2904, | , -3.4, 2543.2, 29.929, |, 0.0
4328.4, 138.6, | , 27.0, 0.0, 507.0, | ,  1000,   951,  3000,  2931, | , -3.4, 2566.8, 30.404, |, 0.0
4329.4, 138.6, | , 27.0, 0.0, 507.1, | ,  1000,   955,  3000,  2926, | , -3.4, 2571.9, 30.451, |, 0.0
4330.5, 139.0, | , 27.0, 0.0, 507.3, | ,  1000,   960,  3000,  2944, | , -3.4, 2559.1, 30.481, |, 0.0
4331.5, 138.8, | , 27.0, 0.0, 506.5, | ,  1000,   956,  3000,  2926, | , -3.4, 2556.9, 30.281, |, 0.0
4332.5, 139.2, | , 27.0, 0.0, 503.3, | ,  1000,   954,  3000,  2937, | , -3.4, 2548.4, 30.255, |, 0.0
4333.5, 139.1, | , 27.0, 0.0, 507.6, | ,  1000,   960,  3000,  2934, | , -3.4, 2568.5, 30.513, |, 0.0
4334.5, 139.2, | , 27.0, 0.0, 507.8, | ,  1000,   956,  3000,  2936, | , -3.4, 2560.8, 30.404, |, 0.0
4335.5, 138.7, | , 27.0, 0.0, 507.9, | ,  1000,   955,  3000,  2914, | , -3.4, 2564.7, 30.281, |, 0.0
4336.5, 138.7, | , 27.0, 0.0, 507.5, | ,  1000,   957,  3000,  2926, | , -3.4, 2581.8, 30.591, |, 0.0
4337.5, 139.5, | , 27.0, 0.0, 501.7, | ,  1000,   951,  3000,  2919, | , -3.4, 2586.1, 30.538, |, 0.0
4338.5, 139.0, | , 27.0, 0.0, 508.3, | ,  1000,   957,  3000,  2920, | , -3.4, 2583.5, 30.559, |, 0.0
4339.6, 138.6, | , 27.0, 0.0, 508.1, | ,  1000,   957,  3000,  2921, | , -3.4, 2589.1, 30.633, |, 0.0
4340.6, 139.0, | , 27.0, 0.0, 508.5, | ,  1000,   952,  3000,  2933, | , -3.4, 2589.5, 30.693, |, 0.0
4341.6, 138.8, | , 27.0, 0.0, 507.8, | ,  1000,   957,  3000,  2917, | , -3.4, 2590.8, 30.620, |, 0.0
4342.6, 139.2, | , 27.0, 0.0, 504.5, | ,  1000,   955,  3000,  2940, | , -3.4, 2607.5, 30.981, |, 0.0
4343.6, 138.7, | , 27.0, 0.0, 508.6, | ,  1000,   952,  3000,  2930, | , -3.4, 2598.1, 30.772, |, 0.0
4344.6, 139.0, | , 27.0, 0.0, 508.1, | ,  1000,   952,  3000,  2939, | , -3.4, 2589.5, 30.742, |, 0.0
4345.6, 138.7, | , 27.0, 0.0, 508.5, | ,  1000,   957,  3000,  2944, | , -3.4, 2607.1, 31.025, |, 0.0
4346.6, 138.7, | , 27.0, 0.0, 508.2, | ,  1000,   954,  3000,  2927, | , -3.4, 2619.5, 31.012, |, 0.0
4347.6, 138.5, | , 27.0, 0.0, 508.9, | ,  1000,   948,  3000,  2914, | , -3.4, 2624.2, 30.921, |, 0.0
4348.6, 139.0, | , 27.0, 0.0, 509.0, | ,  1000,   956,  3000,  2949, | , -3.4, 2627.6, 31.308, |, 0.0
4349.7, 138.8, | , 27.0, 0.0, 509.3, | ,  1000,   957,  3000,  2942, | , -3.4, 2628.5, 31.264, |, 0.0
4350.7, 138.6, | , 27.0, 0.0, 509.4, | ,  1000,   956,  3000,  2929, | , -3.4, 2621.2, 31.074, |, 0.0
4351.7, 139.2, | , 27.0, 0.0, 508.7, | ,  1000,   954,  3000,  2929, | , -3.4, 2628.5, 31.140, |, 0.0
4352.7, 138.8, | , 27.0, 0.0, 509.2, | ,  1000,   957,  3000,  2937, | , -3.4, 2649.5, 31.477, |, 0.0
4353.7, 138.6, | , 27.0, 0.0, 509.4, | ,  1000,   956,  3000,  2909, | , -3.4, 2627.2, 30.978, |, 0.0
4354.7, 139.0, | , 27.0, 0.0, 509.8, | ,  1000,   954,  3000,  2908, | , -3.4, 2644.3, 31.153, |, 0.0
4355.7, 138.9, | , 27.0, 0.0, 509.8, | ,  1000,   955,  3000,  2907, | , -3.4, 2649.9, 31.220, |, 0.0
4356.7, 138.7, | , 27.0, 0.0, 508.5, | ,  1000,   955,  3000,  2924, | , -3.4, 2650.3, 31.361, |, 0.0
4357.7, 138.7, | , 27.0, 0.0, 509.6, | ,  1000,   954,  3000,  2935, | , -3.4, 2652.1, 31.466, |, 0.0
4358.7, 139.5, | , 27.0, 0.0, 505.6, | ,  1000,   952,  3000,  2923, | , -3.4, 2652.9, 31.365, |, 0.0
4359.8, 139.0, | , 27.0, 0.0, 510.0, | ,  1000,   955,  3000,  2914, | , -3.4, 2660.2, 31.398, |, 0.0
4360.8, 138.6, | , 27.0, 0.0, 509.8, | ,  1000,   957,  3000,  2920, | , -3.4, 2657.2, 31.428, |, 0.0
4361.8, 139.0, | , 27.0, 0.0, 509.6, | ,  1000,   956,  3000,  2928, | , -3.4, 2688.5, 31.856, |, 0.0
4362.8, 138.9, | , 27.0, 0.0, 510.1, | ,  1000,   949,  3000,  2912, | , -3.4, 2667.1, 31.411, |, 0.0
4363.8, 139.3, | , 27.0, 0.0, 506.3, | ,  1000,   952,  3000,  2946, | , -3.4, 2664.9, 31.687, |, 0.0
4364.8, 138.7, | , 27.0, 0.0, 510.3, | ,  1000,   959,  3000,  2929, | , -3.4, 2694.5, 31.957, |, 0.0
4365.8, 138.7, | , 27.0, 0.0, 510.3, | ,  1000,   953,  3000,  2937, | , -3.4, 2676.5, 31.764, |, 0.0
4366.8, 138.7, | , 27.0, 0.0, 510.3, | ,  1000,   954,  3000,  2914, | , -3.4, 2677.8, 31.600, |, 0.0
4367.9, 138.7, | , 27.0, 0.0, 510.2, | ,  1000,   956,  3000,  2941, | , -3.4, 2697.0, 32.063, |, 0.0
4368.9, 138.9, | , 27.0, 0.0, 510.9, | ,  1000,   957,  3000,  2922, | , -3.4, 2708.2, 32.052, |, 0.0
4369.9, 138.7, | , 27.0, 0.0, 510.3, | ,  1000,   956,  3000,  2952, | , -3.4, 2695.3, 32.127, |, 0.0
4370.9, 138.7, | , 27.0, 0.0, 510.5, | ,  1000,   956,  3000,  2942, | , -3.4, 2689.8, 31.983, |, 0.0
4371.9, 139.0, | , 27.0, 0.0, 510.3, | ,  1000,   954,  3000,  2926, | , -3.4, 2730.5, 32.309, |, 0.0
4372.9, 138.7, | , 27.0, 0.0, 510.9, | ,  1000,   953,  3000,  2939, | , -3.4, 2725.3, 32.352, |, 0.0
4373.9, 138.6, | , 27.0, 0.0, 510.6, | ,  1000,   956,  3000,  2927, | , -3.4, 2714.6, 32.154, |, 0.0
4374.9, 138.7, | , 27.0, 0.0, 510.5, | ,  1000,   956,  3000,  2931, | , -3.4, 2711.2, 32.151, |, 0.0
4375.9, 138.4, | , 27.0, 0.0, 510.7, | ,  1000,   950,  3000,  2910, | , -3.4, 2736.9, 32.227, |, 0.0
4376.9, 139.0, | , 27.0, 0.0, 510.1, | ,  1000,   959,  3000,  2929, | , -3.4, 2729.6, 32.370, |, 0.0
4377.9, 138.8, | , 27.0, 0.0, 511.0, | ,  1000,   955,  3000,  2963, | , -3.4, 2728.3, 32.615, |, 0.0
4379.0, 138.8, | , 27.0, 0.0, 511.0, | ,  1000,   958,  3000,  2925, | , -3.4, 2702.2, 32.008, |, 0.0
4380.0, 139.5, | , 27.0, 0.0, 506.9, | ,  1000,   957,  3000,  2918, | , -3.4, 2718.5, 32.131, |, 0.0
4381.0, 139.0, | , 27.0, 0.0, 511.3, | ,  1000,   953,  3000,  2916, | , -3.4, 2762.2, 32.598, |, 0.0
4382.0, 138.8, | , 27.0, 0.0, 510.7, | ,  1000,   957,  3000,  2939, | , -3.4, 2736.9, 32.523, |, 0.0
4383.0, 139.0, | , 27.0, 0.0, 511.4, | ,  1000,   957,  3000,  2929, | , -3.4, 2748.9, 32.580, |, 0.0
4384.0, 139.1, | , 27.0, 0.0, 511.8, | ,  1000,   959,  3000,  2933, | , -3.4, 2735.2, 32.466, |, 0.0
4385.0, 139.4, | , 27.0, 0.0, 504.4, | ,  1000,   954,  3000,  2917, | , -3.4, 2743.7, 32.396, |, 0.0
4386.0, 138.7, | , 27.0, 0.0, 511.1, | ,  1000,   958,  3000,  2941, | , -3.4, 2773.3, 32.976, |, 0.0
4387.0, 139.0, | , 27.0, 0.0, 511.3, | ,  1000,   955,  3000,  2920, | , -3.4, 2757.5, 32.592, |, 0.0
4388.0, 138.6, | , 27.0, 0.0, 512.0, | ,  1000,   956,  3000,  2933, | , -3.4, 2760.0, 32.748, |, 0.0
4389.1, 138.6, | , 27.0, 0.0, 511.9, | ,  1000,   955,  3000,  2926, | , -3.4, 2766.9, 32.752, |, 0.0
4390.1, 138.7, | , 27.0, 0.0, 512.0, | ,  1000,   954,  3000,  2949, | , -3.4, 2772.9, 33.015, |, 0.0
4391.1, 139.0, | , 27.0, 0.0, 512.2, | ,  1000,   957,  3000,  2938, | , -3.4, 2772.5, 32.944, |, 0.0
4392.1, 138.8, | , 27.0, 0.0, 511.7, | ,  1000,   952,  3000,  2938, | , -3.4, 2773.7, 32.913, |, 0.0
4393.1, 138.7, | , 27.0, 0.0, 512.4, | ,  1000,   953,  3000,  2937, | , -3.4, 2776.3, 32.945, |, 0.0
4394.1, 139.0, | , 27.0, 0.0, 512.5, | ,  1000,   956,  3000,  2929, | , -3.4, 2777.2, 32.908, |, 0.0
4395.1, 139.0, | , 27.0, 0.0, 512.7, | ,  1000,   955,  3000,  2929, | , -3.4, 2781.0, 32.946, |, 0.0
4396.1, 138.6, | , 27.0, 0.0, 512.4, | ,  1000,   955,  3000,  2911, | , -3.4, 2783.6, 32.826, |, 0.0
4397.1, 138.6, | , 27.0, 0.0, 511.9, | ,  1000,   952,  3000,  2929, | , -3.4, 2789.2, 33.019, |, 0.0
4398.1, 138.9, | , 27.0, 0.0, 513.1, | ,  1000,   954,  3000,  2921, | , -3.4, 2797.3, 33.063, |, 0.0
4399.2, 138.6, | , 27.0, 0.0, 512.9, | ,  1000,   953,  3000,  2922, | , -3.4, 2794.7, 33.033, |, 0.0
4400.2, 138.6, | , 27.0, 0.0, 513.2, | ,  1000,   957,  3000,  2935, | , -3.4, 2822.6, 33.505, |, 0.0
4401.2, 139.6, | , 27.0, 0.0, 507.5, | ,  1000,   953,  3000,  2926, | , -3.4, 2826.0, 33.434, |, 0.0
4402.2, 138.9, | , 27.0, 0.0, 512.6, | ,  1000,   958,  3000,  2937, | , -3.4, 2803.3, 33.301, |, 0.0
4403.2, 138.6, | , 27.0, 0.0, 513.3, | ,  1000,   956,  3000,  2918, | , -3.4, 2797.7, 33.067, |, 0.0
4404.2, 138.9, | , 27.0, 0.0, 513.7, | ,  1000,   953,  3000,  2915, | , -3.4, 2806.3, 33.108, |, 0.0
4405.2, 139.0, | , 27.0, 0.0, 513.7, | ,  1000,   953,  3000,  2925, | , -3.4, 2823.4, 33.391, |, 0.0
4406.2, 139.1, | , 27.0, 0.0, 510.4, | ,  1000,   953,  3000,  2922, | , -3.4, 2813.6, 33.257, |, 0.0
