Repository: jdhuang-csm/Ru-BCA

## Methods
* (BaO)<sub>x</sub>-(CaO)<sub>y</sub>-(Al<sub>2</sub>O<sub>3</sub>)<sub>1-x-y</sub> (BCA) catalyst supports were synthesized via sol-gel and solid-state methods. 
* Ru/BCA catalysts were prepared via incipient wetness impregnation to achieve 1 wt. % Ru loading.
* Ammonia synthesis rates were measured for Ru/BCA catalysts in a packed-bed reactor at 480-600<sup>o</sup>C, 10 bar, and space velocities up to 1.3 x 10<sup>6</sup> ml g<sub>cat</sub><sup>-1</sup> h<sup>-1</sup>.
* A machine learning (ML) model was employed to improve understanding of the behavior of Ru/BCA catalysts.
* A microkinetic model was developed to describe the best-performing catalyst.

File: data/init_files_Cadigan/B2CA_7-12_dryoven.txt (part 11 of 29)
********** Start test **********
Elapsed time, Pressure, | , LJtemp(C), Inner-Temp, Outer-Temp, | , N2-set, N2-flow, H2-set, H2-flow, | , pH, NH3_ppm, NH3_Prod_rate, |, In222Temp
4014.2, 138.9, | , 27.3, 0.0, 501.2, | ,  1000,   958,  3000,  2929, | , -3.4, 3948.1, 43.453, |, 0.0
4015.2, 138.9, | , 27.3, 0.0, 501.3, | ,  1000,   952,  3000,  2925, | , -3.4, 3975.1, 43.631, |, 0.0
4016.2, 139.3, | , 27.3, 0.0, 502.0, | ,  1000,   957,  3000,  2927, | , -3.4, 3953.2, 43.479, |, 0.0
4017.3, 139.3, | , 27.3, 0.0, 501.9, | ,  1000,   955,  3000,  2923, | , -3.4, 3951.5, 43.388, |, 0.0
4018.3, 138.9, | , 27.3, 0.0, 501.7, | ,  1000,   956,  3000,  2944, | , -3.4, 3962.7, 43.763, |, 0.0
4019.3, 138.8, | , 27.3, 0.0, 502.3, | ,  1000,   957,  3000,  2933, | , -3.4, 3971.2, 43.735, |, 0.0
4020.3, 139.2, | , 27.3, 0.0, 502.6, | ,  1000,   956,  3000,  2933, | , -3.4, 3988.0, 43.920, |, 0.0
4021.3, 138.9, | , 27.3, 0.0, 502.8, | ,  1000,   954,  3000,  2941, | , -3.4, 3982.4, 43.916, |, 0.0
4022.3, 138.9, | , 27.3, 0.0, 501.9, | ,  1000,   952,  3000,  2915, | , -3.4, 3987.1, 43.659, |, 0.0
4023.3, 139.3, | , 27.3, 0.0, 503.0, | ,  1000,   955,  3000,  2923, | , -3.4, 3983.7, 43.739, |, 0.0
4024.3, 139.1, | , 27.3, 0.0, 503.0, | ,  1000,   956,  3000,  2916, | , -3.4, 3985.8, 43.700, |, 0.0
4025.3, 139.0, | , 27.3, 0.0, 502.9, | ,  1000,   957,  3000,  2940, | , -3.4, 3991.0, 44.028, |, 0.0
4026.3, 138.8, | , 27.3, 0.0, 503.2, | ,  1000,   958,  3000,  2924, | , -3.4, 3997.4, 43.930, |, 0.0
4027.4, 139.0, | , 27.3, 0.0, 502.2, | ,  1000,   951,  3000,  2914, | , -3.4, 3991.4, 43.683, |, 0.0
4028.4, 139.6, | , 27.3, 0.0, 497.4, | ,  1000,   952,  3000,  2926, | , -3.4, 4009.8, 44.020, |, 0.0
4029.4, 138.9, | , 27.3, 0.0, 503.1, | ,  1000,   954,  3000,  2923, | , -3.4, 4018.4, 44.108, |, 0.0
4030.4, 139.1, | , 27.3, 0.0, 503.2, | ,  1000,   956,  3000,  2920, | , -3.4, 4046.6, 44.410, |, 0.0
4031.4, 139.0, | , 27.3, 0.0, 503.2, | ,  1000,   956,  3000,  2956, | , -3.4, 4018.4, 44.510, |, 0.0
4032.4, 139.0, | , 27.3, 0.0, 502.6, | ,  1000,   954,  3000,  2928, | , -3.4, 4040.2, 44.401, |, 0.0
4033.4, 139.5, | , 27.3, 0.0, 498.3, | ,  1000,   955,  3000,  2924, | , -3.4, 4024.8, 44.194, |, 0.0
4034.4, 139.2, | , 27.3, 0.0, 503.5, | ,  1000,   953,  3000,  2904, | , -3.4, 4030.4, 44.012, |, 0.0
4035.4, 138.9, | , 27.3, 0.0, 503.7, | ,  1000,   952,  3000,  2930, | , -3.4, 4041.5, 44.424, |, 0.0
4036.4, 138.8, | , 27.3, 0.0, 503.7, | ,  1000,   954,  3000,  2942, | , -3.4, 4063.8, 44.822, |, 0.0
4037.5, 139.3, | , 27.3, 0.0, 503.1, | ,  1000,   956,  3000,  2928, | , -3.4, 4045.8, 44.484, |, 0.0
4038.5, 139.3, | , 27.3, 0.0, 503.3, | ,  1000,   955,  3000,  2926, | , -3.4, 4055.6, 44.563, |, 0.0
4039.5, 138.8, | , 27.3, 0.0, 504.0, | ,  1000,   953,  3000,  2926, | , -3.4, 4083.5, 44.840, |, 0.0
4040.5, 138.8, | , 27.3, 0.0, 504.3, | ,  1000,   953,  3000,  2939, | , -3.4, 4074.9, 44.901, |, 0.0
4041.5, 138.8, | , 27.3, 0.0, 504.2, | ,  1000,   954,  3000,  2930, | , -3.4, 4077.1, 44.832, |, 0.0
4042.5, 139.5, | , 27.3, 0.0, 503.8, | ,  1000,   957,  3000,  2933, | , -3.4, 4070.6, 44.838, |, 0.0
4043.5, 139.0, | , 27.3, 0.0, 503.9, | ,  1000,   955,  3000,  2929, | , -3.4, 4071.1, 44.759, |, 0.0
4044.5, 139.0, | , 27.3, 0.0, 504.7, | ,  1000,   958,  3000,  2944, | , -3.4, 4109.2, 45.397, |, 0.0
4045.5, 139.2, | , 27.3, 0.0, 504.6, | ,  1000,   957,  3000,  2921, | , -3.4, 4113.1, 45.152, |, 0.0
4046.5, 138.9, | , 27.3, 0.0, 504.6, | ,  1000,   954,  3000,  2926, | , -3.4, 4086.1, 44.881, |, 0.0
4047.5, 138.9, | , 27.3, 0.0, 503.9, | ,  1000,   955,  3000,  2919, | , -3.4, 4104.1, 45.017, |, 0.0
4048.6, 139.1, | , 27.3, 0.0, 505.3, | ,  1000,   954,  3000,  2919, | , -3.4, 4104.1, 44.999, |, 0.0
4049.6, 139.9, | , 27.3, 0.0, 498.5, | ,  1000,   954,  3000,  2921, | , -3.4, 4121.6, 45.209, |, 0.0
4050.6, 138.8, | , 27.3, 0.0, 504.9, | ,  1000,   955,  3000,  2937, | , -3.4, 4123.8, 45.428, |, 0.0
4051.6, 138.9, | , 27.3, 0.0, 505.7, | ,  1000,   956,  3000,  2930, | , -3.4, 4108.8, 45.208, |, 0.0
4052.6, 139.0, | , 27.3, 0.0, 504.6, | ,  1000,   950,  3000,  2938, | , -3.4, 4120.3, 45.357, |, 0.0
4053.6, 138.9, | , 27.3, 0.0, 505.9, | ,  1000,   955,  3000,  2918, | , -3.4, 4125.1, 45.224, |, 0.0
4054.6, 139.8, | , 27.3, 0.0, 498.2, | ,  1000,   956,  3000,  2934, | , -3.4, 4122.9, 45.405, |, 0.0
4055.6, 138.9, | , 27.3, 0.0, 505.9, | ,  1000,   952,  3000,  2941, | , -3.4, 4119.5, 45.397, |, 0.0
4056.6, 139.1, | , 27.3, 0.0, 506.0, | ,  1000,   958,  3000,  2930, | , -3.4, 4129.8, 45.460, |, 0.0
4057.7, 138.9, | , 27.3, 0.0, 505.4, | ,  1000,   955,  3000,  2933, | , -3.4, 4146.5, 45.638, |, 0.0
4058.7, 138.7, | , 27.3, 0.0, 506.0, | ,  1000,   957,  3000,  2926, | , -3.4, 4151.6, 45.633, |, 0.0
4059.7, 139.4, | , 27.3, 0.0, 501.9, | ,  1000,   955,  3000,  2952, | , -3.4, 4156.3, 45.971, |, 0.0
4060.7, 138.8, | , 27.3, 0.0, 506.3, | ,  1000,   953,  3000,  2921, | , -3.4, 4151.2, 45.517, |, 0.0
4061.7, 138.8, | , 27.3, 0.0, 505.8, | ,  1000,   956,  3000,  2924, | , -3.4, 4161.5, 45.704, |, 0.0
4062.7, 139.3, | , 27.3, 0.0, 506.0, | ,  1000,   957,  3000,  2931, | , -3.4, 4164.9, 45.836, |, 0.0
4063.7, 139.1, | , 27.3, 0.0, 506.5, | ,  1000,   956,  3000,  2918, | , -3.4, 4164.9, 45.684, |, 0.0
4064.7, 138.7, | , 27.3, 0.0, 506.5, | ,  1000,   956,  3000,  2921, | , -3.4, 4173.9, 45.810, |, 0.0
4065.7, 138.8, | , 27.3, 0.0, 506.6, | ,  1000,   955,  3000,  2937, | , -3.4, 4165.8, 45.894, |, 0.0
4066.7, 139.0, | , 27.3, 0.0, 506.6, | ,  1000,   957,  3000,  2944, | , -3.4, 4168.8, 46.031, |, 0.0
4067.7, 139.4, | , 27.3, 0.0, 505.9, | ,  1000,   957,  3000,  2932, | , -3.4, 4173.5, 45.947, |, 0.0
4068.8, 138.8, | , 27.3, 0.0, 506.7, | ,  1000,   957,  3000,  2926, | , -3.4, 4195.3, 46.121, |, 0.0
4069.8, 138.9, | , 27.3, 0.0, 506.8, | ,  1000,   955,  3000,  2937, | , -3.4, 4213.3, 46.406, |, 0.0
4070.8, 139.1, | , 27.3, 0.0, 507.0, | ,  1000,   951,  3000,  2915, | , -3.4, 4215.9, 46.143, |, 0.0
4071.8, 139.0, | , 27.3, 0.0, 507.2, | ,  1000,   955,  3000,  2915, | , -3.4, 4209.5, 46.114, |, 0.0
4072.8, 138.9, | , 27.3, 0.0, 506.1, | ,  1000,   954,  3000,  2946, | , -3.4, 4209.0, 46.461, |, 0.0
4073.8, 138.8, | , 27.3, 0.0, 506.7, | ,  1000,   957,  3000,  2930, | , -3.4, 4209.5, 46.319, |, 0.0
4074.8, 139.2, | , 27.4, 0.0, 506.8, | ,  1000,   959,  3000,  2928, | , -3.4, 4236.0, 46.600, |, 0.0
4075.8, 139.5, | , 27.3, 0.0, 502.8, | ,  1000,   955,  3000,  2924, | , -3.4, 4206.0, 46.176, |, 0.0
4076.8, 139.0, | , 27.3, 0.0, 507.4, | ,  1000,   953,  3000,  2945, | , -3.4, 4212.5, 46.485, |, 0.0
4077.8, 139.3, | , 27.3, 0.0, 506.6, | ,  1000,   957,  3000,  2914, | , -3.4, 4243.3, 46.487, |, 0.0
4078.9, 138.9, | , 27.4, 0.0, 507.2, | ,  1000,   953,  3000,  2944, | , -3.4, 4247.2, 46.850, |, 0.0
4079.9, 138.8, | , 27.4, 0.0, 507.1, | ,  1000,   956,  3000,  2920, | , -3.4, 4229.2, 46.404, |, 0.0
4080.9, 139.7, | , 27.3, 0.0, 502.7, | ,  1000,   952,  3000,  2899, | , -3.4, 4248.0, 46.305, |, 0.0
4081.9, 139.1, | , 27.4, 0.0, 507.5, | ,  1000,   955,  3000,  2931, | , -3.4, 4272.9, 46.996, |, 0.0
4082.9, 139.0, | , 27.4, 0.0, 507.0, | ,  1000,   952,  3000,  2928, | , -3.4, 4246.7, 46.642, |, 0.0
4083.9, 139.2, | , 27.4, 0.0, 507.7, | ,  1000,   955,  3000,  2913, | , -3.4, 4245.0, 46.470, |, 0.0
4084.9, 139.3, | , 27.4, 0.0, 507.9, | ,  1000,   957,  3000,  2940, | , -3.4, 4274.2, 47.142, |, 0.0
4085.9, 139.0, | , 27.4, 0.0, 507.6, | ,  1000,   954,  3000,  2926, | , -3.4, 4247.6, 46.655, |, 0.0
4086.9, 138.9, | , 27.4, 0.0, 507.5, | ,  1000,   954,  3000,  2934, | , -3.4, 4262.6, 46.914, |, 0.0
4088.0, 139.1, | , 27.4, 0.0, 506.9, | ,  1000,   950,  3000,  2939, | , -3.4, 4260.4, 46.902, |, 0.0
4089.0, 139.1, | , 27.4, 0.0, 508.0, | ,  1000,   959,  3000,  2927, | , -3.4, 4257.0, 46.821, |, 0.0
4090.0, 138.8, | , 27.4, 0.0, 507.9, | ,  1000,   957,  3000,  2923, | , -3.4, 4275.9, 46.964, |, 0.0
4091.0, 139.2, | , 27.4, 0.0, 508.0, | ,  1000,   954,  3000,  2925, | , -3.4, 4292.1, 47.119, |, 0.0
4092.0, 139.2, | , 27.4, 0.0, 508.2, | ,  1000,   959,  3000,  2912, | , -3.4, 4290.0, 47.000, |, 0.0
4093.0, 139.0, | , 27.4, 0.0, 506.4, | ,  1000,   954,  3000,  2939, | , -3.4, 4306.3, 47.447, |, 0.0
4094.0, 139.1, | , 27.4, 0.0, 507.9, | ,  1000,   954,  3000,  2937, | , -3.4, 4284.9, 47.183, |, 0.0
4095.0, 139.2, | , 27.4, 0.0, 508.7, | ,  1000,   956,  3000,  2943, | , -3.4, 4279.3, 47.226, |, 0.0
4096.0, 138.8, | , 27.4, 0.0, 508.3, | ,  1000,   957,  3000,  2931, | , -3.4, 4303.7, 47.361, |, 0.0
4097.0, 139.5, | , 27.4, 0.0, 503.9, | ,  1000,   951,  3000,  2932, | , -3.4, 4317.0, 47.443, |, 0.0
4098.1, 139.0, | , 27.4, 0.0, 507.7, | ,  1000,   951,  3000,  2940, | , -3.4, 4303.7, 47.390, |, 0.0
4099.1, 139.2, | , 27.4, 0.0, 508.4, | ,  1000,   955,  3000,  2933, | , -3.4, 4311.4, 47.438, |, 0.0
4100.1, 139.0, | , 27.4, 0.0, 509.0, | ,  1000,   952,  3000,  2935, | , -3.4, 4315.3, 47.478, |, 0.0
4101.1, 139.0, | , 27.4, 0.0, 508.4, | ,  1000,   955,  3000,  2938, | , -3.4, 4308.0, 47.476, |, 0.0
4102.1, 139.6, | , 27.4, 0.0, 503.5, | ,  1000,   951,  3000,  2914, | , -3.4, 4310.1, 47.147, |, 0.0
4103.1, 139.3, | , 27.4, 0.0, 508.7, | ,  1000,   956,  3000,  2922, | , -3.4, 4334.1, 47.567, |, 0.0
4104.1, 138.9, | , 27.4, 0.0, 508.7, | ,  1000,   952,  3000,  2915, | , -3.4, 4343.6, 47.546, |, 0.0
4105.1, 138.8, | , 27.4, 0.0, 509.1, | ,  1000,   954,  3000,  2918, | , -3.4, 4345.3, 47.622, |, 0.0
4106.1, 139.0, | , 27.4, 0.0, 509.4, | ,  1000,   953,  3000,  2905, | , -3.4, 4341.4, 47.400, |, 0.0
4107.1, 139.4, | , 27.4, 0.0, 504.6, | ,  1000,   952,  3000,  2942, | , -3.4, 4348.3, 47.927, |, 0.0
4108.2, 139.0, | , 27.4, 0.0, 508.9, | ,  1000,   955,  3000,  2931, | , -3.4, 4362.0, 47.976, |, 0.0
4109.2, 139.4, | , 27.4, 0.0, 509.7, | ,  1000,   959,  3000,  2961, | , -3.4, 4360.3, 48.371, |, 0.0
4110.2, 139.2, | , 27.4, 0.0, 509.9, | ,  1000,   956,  3000,  2928, | , -3.4, 4342.3, 47.733, |, 0.0
4111.2, 138.7, | , 27.4, 0.0, 509.7, | ,  1000,   958,  3000,  2933, | , -3.4, 4360.7, 48.017, |, 0.0
4112.2, 138.7, | , 27.4, 0.0, 510.1, | ,  1000,   954,  3000,  2922, | , -3.4, 4379.6, 48.045, |, 0.0
4113.2, 139.4, | , 27.4, 0.0, 509.7, | ,  1000,   958,  3000,  2933, | , -3.4, 4397.5, 48.421, |, 0.0
4114.2, 139.3, | , 27.4, 0.0, 509.8, | ,  1000,   954,  3000,  2939, | , -3.4, 4392.8, 48.397, |, 0.0
4115.2, 138.9, | , 27.4, 0.0, 510.1, | ,  1000,   956,  3000,  2934, | , -3.4, 4397.1, 48.412, |, 0.0
4116.2, 138.8, | , 27.4, 0.0, 510.0, | ,  1000,   952,  3000,  2935, | , -3.4, 4398.8, 48.394, |, 0.0
4117.2, 139.1, | , 27.4, 0.0, 510.5, | ,  1000,   956,  3000,  2933, | , -3.4, 4386.4, 48.285, |, 0.0
4118.2, 139.0, | , 27.4, 0.0, 509.5, | ,  1000,   953,  3000,  2937, | , -3.4, 4391.5, 48.347, |, 0.0
4119.3, 138.8, | , 27.4, 0.0, 509.9, | ,  1000,   950,  3000,  2914, | , -3.4, 4396.7, 48.091, |, 0.0
4120.3, 139.3, | , 27.4, 0.0, 510.8, | ,  1000,   957,  3000,  2951, | , -3.4, 4401.8, 48.686, |, 0.0
4121.3, 139.0, | , 27.4, 0.0, 510.8, | ,  1000,   957,  3000,  2920, | , -3.4, 4392.4, 48.200, |, 0.0
4122.3, 138.9, | , 27.4, 0.0, 510.8, | ,  1000,   954,  3000,  2944, | , -3.4, 4408.7, 48.643, |, 0.0
4123.3, 139.6, | , 27.4, 0.0, 505.4, | ,  1000,   950,  3000,  2933, | , -3.4, 4399.7, 48.342, |, 0.0
4124.3, 139.4, | , 27.4, 0.0, 511.2, | ,  1000,   956,  3000,  2936, | , -3.4, 4406.5, 48.539, |, 0.0
4125.3, 138.7, | , 27.4, 0.0, 510.6, | ,  1000,   951,  3000,  2896, | , -3.4, 4414.3, 48.054, |, 0.0
4126.3, 138.7, | , 27.4, 0.0, 510.8, | ,  1000,   957,  3000,  2913, | , -3.4, 4424.1, 48.449, |, 0.0
4127.3, 138.8, | , 27.4, 0.0, 511.0, | ,  1000,   956,  3000,  2927, | , -3.4, 4438.7, 48.782, |, 0.0
4128.3, 139.8, | , 27.4, 0.0, 506.0, | ,  1000,   955,  3000,  2941, | , -3.4, 4437.0, 48.916, |, 0.0
4129.3, 139.0, | , 27.4, 0.0, 510.4, | ,  1000,   958,  3000,  2935, | , -3.4, 4421.5, 48.713, |, 0.0
4130.4, 138.8, | , 27.4, 0.0, 511.3, | ,  1000,   954,  3000,  2940, | , -3.4, 4422.0, 48.726, |, 0.0
4131.4, 139.2, | , 27.4, 0.0, 511.9, | ,  1000,   952,  3000,  2943, | , -3.4, 4435.7, 48.896, |, 0.0
4132.4, 139.0, | , 27.4, 0.0, 511.8, | ,  1000,   954,  3000,  2947, | , -3.4, 4433.5, 48.938, |, 0.0
4133.4, 138.9, | , 27.4, 0.0, 511.6, | ,  1000,   959,  3000,  2923, | , -3.4, 4432.7, 48.699, |, 0.0
4134.4, 139.3, | , 27.4, 0.0, 511.2, | ,  1000,   958,  3000,  2941, | , -3.4, 4447.2, 49.065, |, 0.0
4135.4, 139.2, | , 27.4, 0.0, 512.1, | ,  1000,   958,  3000,  2915, | , -3.4, 4461.4, 48.897, |, 0.0
4136.4, 138.8, | , 27.4, 0.0, 511.6, | ,  1000,   959,  3000,  2931, | , -3.4, 4460.1, 49.102, |, 0.0
4137.4, 138.8, | , 27.4, 0.0, 512.0, | ,  1000,   955,  3000,  2930, | , -3.4, 4437.8, 48.797, |, 0.0
4138.4, 139.2, | , 27.4, 0.0, 512.1, | ,  1000,   955,  3000,  2944, | , -3.4, 4432.7, 48.913, |, 0.0
4139.5, 139.4, | , 27.4, 0.0, 511.3, | ,  1000,   954,  3000,  2952, | , -3.4, 4432.3, 48.997, |, 0.0
4140.5, 138.8, | , 27.4, 0.0, 512.2, | ,  1000,   957,  3000,  2922, | , -3.4, 4431.8, 48.646, |, 0.0
4141.5, 138.8, | , 27.4, 0.0, 512.0, | ,  1000,   958,  3000,  2922, | , -3.4, 4450.7, 48.870, |, 0.0
4142.5, 139.3, | , 27.4, 0.0, 512.6, | ,  1000,   955,  3000,  2953, | , -3.4, 4433.5, 49.033, |, 0.0
4143.5, 138.9, | , 27.4, 0.0, 512.5, | ,  1000,   954,  3000,  2923, | , -3.4, 4430.1, 48.607, |, 0.0
4144.5, 139.3, | , 27.4, 0.0, 511.0, | ,  1000,   950,  3000,  2911, | , -3.4, 4440.0, 48.509, |, 0.0
4145.5, 139.1, | , 27.4, 0.0, 512.9, | ,  1000,   955,  3000,  2931, | , -3.4, 4434.0, 48.757, |, 0.0
4146.5, 139.2, | , 27.4, 0.0, 512.9, | ,  1000,   953,  3000,  2945, | , -3.4, 4432.3, 48.900, |, 0.0
4147.5, 138.7, | , 27.4, 0.0, 512.9, | ,  1000,   952,  3000,  2926, | , -3.4, 4429.3, 48.618, |, 0.0
4148.5, 138.9, | , 27.4, 0.0, 512.8, | ,  1000,   956,  3000,  2930, | , -3.4, 4435.3, 48.777, |, 0.0
4149.5, 139.7, | , 27.4, 0.0, 506.4, | ,  1000,   952,  3000,  2934, | , -3.4, 4439.5, 48.825, |, 0.0
4150.6, 138.9, | , 27.4, 0.0, 513.3, | ,  1000,   958,  3000,  2928, | , -3.4, 4432.3, 48.742, |, 0.0
4151.6, 138.8, | , 27.4, 0.0, 513.1, | ,  1000,   957,  3000,  2917, | , -3.4, 626.8, 6.898, |, 0.0
4152.6, 138.9, | , 27.4, 0.0, 513.2, | ,  1000,   952,  3000,  2937, | , -3.4, 727.5, 8.037, |, 0.0
4153.6, 139.2, | , 27.4, 0.0, 513.6, | ,  1000,   955,  3000,  2920, | , -3.4, 829.9, 9.133, |, 0.0
4154.6, 139.6, | , 27.4, 0.0, 508.4, | ,  1000,   956,  3000,  2936, | , -3.4, 929.7, 10.276, |, 0.0
4155.6, 138.9, | , 27.4, 0.0, 513.1, | ,  1000,   953,  3000,  2929, | , -3.4, 1037.7, 11.440, |, 0.0
4156.6, 139.1, | , 27.4, 0.0, 513.6, | ,  1000,   954,  3000,  2915, | , -3.4, 1118.6, 12.288, |, 0.0
4157.6, 139.3, | , 27.4, 0.0, 513.8, | ,  1000,   957,  3000,  2927, | , -3.4, 1232.2, 13.588, |, 0.0
4158.6, 138.8, | , 27.4, 0.0, 513.8, | ,  1000,   954,  3000,  2918, | , -3.4, 1343.6, 14.768, |, 0.0
4159.6, 139.3, | , 27.4, 0.0, 513.6, | ,  1000,   956,  3000,  2928, | , -3.4, 1437.4, 15.848, |, 0.0
4160.7, 139.3, | , 27.4, 0.0, 513.8, | ,  1000,   959,  3000,  2946, | , -3.4, 1518.4, 16.829, |, 0.0
4161.7, 138.9, | , 27.4, 0.0, 513.8, | ,  1000,   954,  3000,  2917, | , -3.4, 1623.8, 17.839, |, 0.0
4162.7, 138.8, | , 27.4, 0.0, 514.2, | ,  1000,   953,  3000,  2940, | , -3.4, 1721.9, 19.020, |, 0.0
4163.7, 139.2, | , 27.4, 0.0, 514.1, | ,  1000,   954,  3000,  2912, | , -3.4, 1832.9, 20.107, |, 0.0
4164.7, 139.4, | , 27.4, 0.0, 513.9, | ,  1000,   954,  3000,  2932, | , -3.4, 1921.6, 21.184, |, 0.0
4165.7, 138.9, | , 27.4, 0.0, 514.5, | ,  1000,   955,  3000,  2935, | , -3.4, 1976.0, 21.803, |, 0.0
4166.7, 138.9, | , 27.4, 0.0, 514.4, | ,  1000,   956,  3000,  2942, | , -3.4, 2067.2, 22.861, |, 0.0
4167.7, 139.0, | , 27.4, 0.0, 514.7, | ,  1000,   952,  3000,  2907, | , -3.4, 2174.8, 23.808, |, 0.0
4168.7, 139.2, | , 27.4, 0.0, 514.8, | ,  1000,   957,  3000,  2937, | , -3.4, 2256.2, 24.913, |, 0.0
4169.7, 139.0, | , 27.4, 0.0, 513.7, | ,  1000,   957,  3000,  2914, | , -3.4, 2358.1, 25.887, |, 0.0
4170.7, 139.9, | , 27.4, 0.0, 509.9, | ,  1000,   955,  3000,  2926, | , -3.4, 2446.0, 26.914, |, 0.0
4171.8, 139.2, | , 27.4, 0.0, 514.7, | ,  1000,   955,  3000,  2939, | , -3.4, 2557.8, 28.238, |, 0.0
4172.8, 138.8, | , 27.4, 0.0, 514.8, | ,  1000,   955,  3000,  2922, | , -3.4, 2640.9, 29.034, |, 0.0
4173.8, 138.9, | , 27.4, 0.0, 514.6, | ,  1000,   958,  3000,  2929, | , -3.4, 2755.7, 30.371, |, 0.0
4174.8, 139.3, | , 27.4, 0.0, 513.9, | ,  1000,   953,  3000,  2923, | , -3.4, 2830.7, 31.098, |, 0.0
4175.8, 139.5, | , 27.4, 0.0, 508.4, | ,  1000,   955,  3000,  2922, | , -3.4, 2935.3, 32.260, |, 0.0
4176.8, 138.9, | , 27.4, 0.0, 514.9, | ,  1000,   955,  3000,  2930, | , -3.4, 3039.8, 33.474, |, 0.0
4177.8, 139.0, | , 27.4, 0.0, 514.9, | ,  1000,   951,  3000,  2936, | , -3.4, 3100.6, 34.152, |, 0.0
4178.8, 139.2, | , 27.4, 0.0, 515.4, | ,  1000,   955,  3000,  2924, | , -3.4, 3179.9, 34.955, |, 0.0
4179.8, 139.0, | , 27.4, 0.0, 514.2, | ,  1000,   955,  3000,  2914, | , -3.4, 3298.6, 36.167, |, 0.0
4180.9, 138.8, | , 27.4, 0.0, 515.5, | ,  1000,   958,  3000,  2928, | , -3.4, 3413.0, 37.568, |, 0.0
4181.9, 139.1, | , 27.4, 0.0, 515.6, | ,  1000,   959,  3000,  2918, | , -3.4, 3498.7, 38.415, |, 0.0
4182.9, 139.2, | , 27.4, 0.0, 515.7, | ,  1000,   954,  3000,  2937, | , -3.4, 3554.4, 39.168, |, 0.0
4183.9, 138.7, | , 27.4, 0.0, 515.6, | ,  1000,   955,  3000,  2931, | , -3.4, 3633.6, 39.988, |, 0.0
4184.9, 139.2, | , 27.4, 0.0, 515.2, | ,  1000,   957,  3000,  2918, | , -3.4, 3736.0, 41.007, |, 0.0
4185.9, 139.2, | , 27.4, 0.0, 515.8, | ,  1000,   956,  3000,  2948, | , -3.4, 3801.1, 42.025, |, 0.0
4186.9, 139.0, | , 27.4, 0.0, 515.7, | ,  1000,   958,  3000,  2932, | , -3.4, 3859.0, 42.501, |, 0.0
4187.9, 139.0, | , 27.4, 0.0, 516.2, | ,  1000,   953,  3000,  2948, | , -3.4, 3924.1, 43.339, |, 0.0
4188.9, 139.1, | , 27.4, 0.0, 515.8, | ,  1000,   953,  3000,  2922, | , -3.4, 4032.5, 44.234, |, 0.0
4189.9, 139.3, | , 27.4, 0.0, 515.8, | ,  1000,   955,  3000,  2934, | , -3.4, 4084.8, 44.973, |, 0.0
4190.9, 138.7, | , 27.4, 0.0, 516.3, | ,  1000,   960,  3000,  2933, | , -3.4, 4134.9, 45.568, |, 0.0
4192.0, 138.8, | , 27.4, 0.0, 516.1, | ,  1000,   948,  3000,  2935, | , -3.4, 4203.0, 46.196, |, 0.0
4193.0, 139.3, | , 27.4, 0.0, 516.6, | ,  1000,   957,  3000,  2944, | , -3.4, 4268.6, 47.125, |, 0.0
4194.0, 138.8, | , 27.4, 0.0, 516.2, | ,  1000,   956,  3000,  2910, | , -3.4, 4275.0, 46.774, |, 0.0
4195.0, 139.0, | , 27.4, 0.0, 515.2, | ,  1000,   952,  3000,  2929, | , -3.4, 4352.6, 47.805, |, 0.0
4196.0, 139.3, | , 27.4, 0.0, 516.6, | ,  1000,   952,  3000,  2943, | , -3.4, 4366.3, 48.134, |, 0.0
4197.0, 139.8, | , 27.4, 0.0, 511.4, | ,  1000,   955,  3000,  2918, | , -3.4, 4395.8, 48.176, |, 0.0
4198.0, 138.9, | , 27.4, 0.0, 516.8, | ,  1000,   959,  3000,  2944, | , -3.4, 4456.2, 49.229, |, 0.0
4199.0, 138.9, | , 27.4, 0.0, 516.8, | ,  1000,   956,  3000,  2929, | , -3.4, 4477.7, 49.221, |, 0.0
4200.0, 139.4, | , 27.4, 0.0, 515.5, | ,  1000,   954,  3000,  2926, | , -3.4, 4512.8, 49.547, |, 0.0
4201.0, 138.8, | , 27.4, 0.0, 516.9, | ,  1000,   953,  3000,  2934, | , -3.4, 4543.2, 49.973, |, 0.0
4202.1, 139.6, | , 27.4, 0.0, 512.3, | ,  1000,   952,  3000,  2940, | , -3.4, 4589.5, 50.535, |, 0.0
4203.1, 138.9, | , 27.4, 0.0, 516.8, | ,  1000,   953,  3000,  2926, | , -3.4, 4624.6, 50.765, |, 0.0
4204.1, 138.8, | , 27.4, 0.0, 516.9, | ,  1000,   957,  3000,  2915, | , -3.4, 4655.0, 51.006, |, 0.0
4205.1, 139.1, | , 27.4, 0.0, 516.1, | ,  1000,   955,  3000,  2940, | , -3.4, 4676.9, 51.534, |, 0.0
4206.1, 139.1, | , 27.4, 0.0, 516.8, | ,  1000,   956,  3000,  2933, | , -3.4, 4686.7, 51.580, |, 0.0
4207.1, 138.8, | , 27.4, 0.0, 517.1, | ,  1000,   956,  3000,  2926, | , -3.4, 4703.0, 51.649, |, 0.0
4208.1, 139.2, | , 27.4, 0.0, 517.4, | ,  1000,   955,  3000,  2939, | , -3.4, 4707.3, 51.858, |, 0.0
4209.1, 138.9, | , 27.4, 0.0, 517.3, | ,  1000,   955,  3000,  2951, | , -3.4, 4717.2, 52.124, |, 0.0
4210.1, 139.0, | , 27.4, 0.0, 516.7, | ,  1000,   956,  3000,  2938, | , -3.4, 4745.4, 52.278, |, 0.0
4211.1, 139.3, | , 27.4, 0.0, 517.6, | ,  1000,   955,  3000,  2926, | , -3.4, 4734.3, 51.974, |, 0.0
4212.1, 139.2, | , 27.4, 0.0, 517.7, | ,  1000,   955,  3000,  2927, | , -3.4, 4743.7, 52.106, |, 0.0
4213.2, 138.7, | , 27.4, 0.0, 517.0, | ,  1000,   958,  3000,  2908, | , -3.4, 4752.3, 51.975, |, 0.0
4214.2, 138.8, | , 27.4, 0.0, 517.3, | ,  1000,   959,  3000,  2920, | , -3.4, 4793.9, 52.605, |, 0.0
4215.2, 139.3, | , 27.4, 0.0, 516.9, | ,  1000,   958,  3000,  2943, | , -3.4, 4795.1, 52.913, |, 0.0
4216.2, 139.0, | , 27.4, 0.0, 517.0, | ,  1000,   957,  3000,  2946, | , -3.4, 4793.9, 52.933, |, 0.0
4217.2, 139.0, | , 27.4, 0.0, 517.5, | ,  1000,   953,  3000,  2928, | , -3.4, 4767.7, 52.350, |, 0.0
4218.2, 140.0, | , 27.4, 0.0, 511.5, | ,  1000,   949,  3000,  2931, | , -3.4, 4763.9, 52.299, |, 0.0
4219.2, 139.0, | , 27.4, 0.0, 517.6, | ,  1000,   954,  3000,  2929, | , -3.4, 4771.2, 52.406, |, 0.0
4220.2, 139.1, | , 27.4, 0.0, 516.6, | ,  1000,   956,  3000,  2936, | , -3.4, 4805.0, 52.903, |, 0.0
4221.2, 138.9, | , 27.4, 0.0, 517.3, | ,  1000,   956,  3000,  2932, | , -3.4, 4780.1, 52.573, |, 0.0
4222.2, 138.8, | , 27.4, 0.0, 517.3, | ,  1000,   956,  3000,  2912, | , -3.4, 4787.9, 52.390, |, 0.0
4223.2, 139.9, | , 27.4, 0.0, 513.6, | ,  1000,   952,  3000,  2941, | , -3.4, 4789.1, 52.744, |, 0.0
4224.3, 138.9, | , 27.4, 0.0, 517.9, | ,  1000,   958,  3000,  2928, | , -3.4, 4774.6, 52.493, |, 0.0
4225.3, 139.1, | , 27.4, 0.0, 517.3, | ,  1000,   953,  3000,  2941, | , -3.4, 4782.7, 52.684, |, 0.0
4226.3, 138.8, | , 27.4, 0.0, 518.1, | ,  1000,   955,  3000,  2915, | , -3.4, 4775.0, 52.280, |, 0.0
4227.3, 138.8, | , 27.4, 0.0, 518.3, | ,  1000,   956,  3000,  2921, | , -3.4, 4783.1, 52.460, |, 0.0
4228.3, 138.7, | , 27.5, 0.0, 518.8, | ,  1000,   954,  3000,  2928, | , -3.4, 4794.7, 52.649, |, 0.0
4229.3, 139.3, | , 27.4, 0.0, 518.6, | ,  1000,   954,  3000,  2933, | , -3.4, 4790.4, 52.670, |, 0.0
4230.3, 138.9, | , 27.4, 0.0, 517.8, | ,  1000,   957,  3000,  2933, | , -3.4, 4781.9, 52.626, |, 0.0
4231.3, 138.9, | , 27.5, 0.0, 518.7, | ,  1000,   956,  3000,  2939, | , -3.4, 4807.1, 52.965, |, 0.0
4232.3, 138.9, | , 27.4, 0.0, 518.4, | ,  1000,   952,  3000,  2939, | , -3.4, 4797.7, 52.814, |, 0.0
4233.4, 139.2, | , 27.4, 0.0, 518.6, | ,  1000,   951,  3000,  2929, | , -3.4, 4805.4, 52.747, |, 0.0
4234.4, 138.9, | , 27.5, 0.0, 518.3, | ,  1000,   956,  3000,  2941, | , -3.4, 4796.9, 52.889, |, 0.0
4235.4, 138.8, | , 27.5, 0.0, 518.0, | ,  1000,   954,  3000,  2920, | , -3.4, 4793.4, 52.528, |, 0.0
4236.4, 139.2, | , 27.4, 0.0, 518.9, | ,  1000,   955,  3000,  2944, | , -3.4, 4811.4, 53.072, |, 0.0
4237.4, 139.2, | , 27.5, 0.0, 519.0, | ,  1000,   955,  3000,  2943, | , -3.4, 4813.6, 53.085, |, 0.0
4238.4, 138.8, | , 27.5, 0.0, 519.1, | ,  1000,   960,  3000,  2914, | , -3.4, 4799.9, 52.598, |, 0.0
4239.4, 140.0, | , 27.4, 0.0, 515.0, | ,  1000,   951,  3000,  2946, | , -3.4, 4783.6, 52.743, |, 0.0
4240.4, 139.3, | , 27.5, 0.0, 518.5, | ,  1000,   955,  3000,  2929, | , -3.4, 4782.7, 52.552, |, 0.0
4241.4, 138.7, | , 27.5, 0.0, 518.9, | ,  1000,   958,  3000,  2917, | , -3.4, 4792.1, 52.531, |, 0.0
4242.4, 138.8, | , 27.5, 0.0, 519.3, | ,  1000,   958,  3000,  2939, | , -3.4, 4803.3, 52.957, |, 0.0
4243.5, 139.3, | , 27.4, 0.0, 519.5, | ,  1000,   957,  3000,  2938, | , -3.4, 4797.3, 52.868, |, 0.0
4244.5, 140.2, | , 27.5, 0.0, 512.0, | ,  1000,   953,  3000,  2937, | , -3.4, 4779.7, 52.598, |, 0.0
4245.5, 138.9, | , 27.5, 0.0, 517.7, | ,  1000,   959,  3000,  2927, | , -3.4, 4800.7, 52.777, |, 0.0
4246.5, 138.8, | , 27.5, 0.0, 519.4, | ,  1000,   954,  3000,  2923, | , -3.4, 4790.9, 52.542, |, 0.0
4247.5, 139.3, | , 27.5, 0.0, 519.9, | ,  1000,   956,  3000,  2951, | , -3.4, 4791.3, 52.956, |, 0.0
4248.5, 138.9, | , 27.5, 0.0, 519.9, | ,  1000,   956,  3000,  2920, | , -3.4, 4812.3, 52.772, |, 0.0
4249.5, 139.6, | , 27.5, 0.0, 514.5, | ,  1000,   957,  3000,  2937, | , -3.4, 4779.3, 52.649, |, 0.0
4250.5, 139.4, | , 27.5, 0.0, 519.5, | ,  1000,   955,  3000,  2919, | , -3.4, 4784.4, 52.445, |, 0.0
4251.5, 138.8, | , 27.5, 0.0, 520.1, | ,  1000,   955,  3000,  2926, | , -3.4, 4796.9, 52.653, |, 0.0
4252.6, 138.9, | , 27.5, 0.0, 520.1, | ,  1000,   957,  3000,  2946, | , -3.4, 4799.4, 52.998, |, 0.0
4253.6, 138.8, | , 27.5, 0.0, 520.5, | ,  1000,   957,  3000,  2927, | , -3.4, 4799.0, 52.732, |, 0.0
4254.6, 139.3, | , 27.5, 0.0, 520.8, | ,  1000,   956,  3000,  2941, | , -3.4, 4808.0, 53.011, |, 0.0
4255.6, 138.9, | , 27.5, 0.0, 519.3, | ,  1000,   957,  3000,  2930, | , -3.4, 4796.0, 52.746, |, 0.0
4256.6, 138.8, | , 27.5, 0.0, 520.3, | ,  1000,   956,  3000,  2934, | , -3.4, 4798.1, 52.806, |, 0.0
4257.6, 139.0, | , 27.5, 0.0, 520.8, | ,  1000,   955,  3000,  2908, | , -3.4, 4802.9, 52.495, |, 0.0
4258.6, 139.0, | , 27.5, 0.0, 521.1, | ,  1000,   955,  3000,  2913, | , -3.4, 4813.1, 52.663, |, 0.0
4259.6, 138.7, | , 27.5, 0.0, 520.7, | ,  1000,   959,  3000,  2924, | , -3.4, 4825.1, 53.001, |, 0.0
4260.6, 138.9, | , 27.5, 0.0, 519.5, | ,  1000,   953,  3000,  2923, | , -3.4, 4821.3, 52.866, |, 0.0
4261.6, 139.2, | , 27.5, 0.0, 520.9, | ,  1000,   953,  3000,  2927, | , -3.4, 4821.3, 52.915, |, 0.0
4262.6, 139.0, | , 27.5, 0.0, 521.0, | ,  1000,   956,  3000,  2940, | , -3.4, 4829.0, 53.220, |, 0.0
4263.7, 138.9, | , 27.5, 0.0, 521.0, | ,  1000,   957,  3000,  2944, | , -3.4, 4811.4, 53.089, |, 0.0
4264.7, 139.1, | , 27.5, 0.0, 521.3, | ,  1000,   949,  3000,  2905, | , -3.4, 4831.6, 52.682, |, 0.0
4265.7, 139.9, | , 27.5, 0.0, 515.6, | ,  1000,   952,  3000,  2918, | , -3.4, 4845.7, 53.059, |, 0.0
4266.7, 139.0, | , 27.5, 0.0, 520.7, | ,  1000,   953,  3000,  2935, | , -3.4, 4828.6, 53.103, |, 0.0
4267.7, 138.7, | , 27.5, 0.0, 521.5, | ,  1000,   955,  3000,  2927, | , -3.4, 4844.4, 53.203, |, 0.0
4268.7, 139.2, | , 27.5, 0.0, 521.5, | ,  1000,   953,  3000,  2929, | , -3.4, 4855.6, 53.331, |, 0.0
4269.7, 139.0, | , 27.5, 0.0, 521.4, | ,  1000,   955,  3000,  2952, | , -3.4, 4837.1, 53.462, |, 0.0
4270.7, 139.5, | , 27.5, 0.0, 516.6, | ,  1000,   956,  3000,  2919, | , -3.4, 4827.7, 52.921, |, 0.0
4271.7, 139.1, | , 27.5, 0.0, 520.5, | ,  1000,   956,  3000,  2925, | , -3.4, 4847.0, 53.211, |, 0.0
4272.8, 138.7, | , 27.5, 0.0, 521.7, | ,  1000,   958,  3000,  2927, | , -3.4, 4856.0, 53.364, |, 0.0
4273.8, 138.8, | , 27.5, 0.0, 521.7, | ,  1000,   954,  3000,  2931, | , -3.4, 4844.8, 53.240, |, 0.0
4274.8, 138.8, | , 27.5, 0.0, 521.8, | ,  1000,   955,  3000,  2943, | , -3.4, 4855.6, 53.541, |, 0.0
4275.8, 139.2, | , 27.5, 0.0, 522.0, | ,  1000,   953,  3000,  2934, | , -3.4, 4856.4, 53.401, |, 0.0
4276.8, 139.0, | , 27.5, 0.0, 520.9, | ,  1000,   956,  3000,  2945, | , -3.4, 4853.8, 53.568, |, 0.0
4277.8, 139.0, | , 27.5, 0.0, 521.9, | ,  1000,   954,  3000,  2943, | , -3.4, 4846.6, 53.430, |, 0.0
4278.8, 138.9, | , 27.5, 0.0, 522.0, | ,  1000,   956,  3000,  2926, | , -3.4, 4839.7, 53.138, |, 0.0
4279.8, 139.3, | , 27.5, 0.0, 522.3, | ,  1000,   955,  3000,  2934, | , -3.4, 4861.6, 53.479, |, 0.0
4280.8, 138.7, | , 27.5, 0.0, 522.0, | ,  1000,   950,  3000,  2905, | , -3.4, 4861.6, 53.021, |, 0.0
4281.8, 139.0, | , 27.5, 0.0, 521.2, | ,  1000,   955,  3000,  2937, | , -3.4, 4902.7, 53.967, |, 0.0
4282.8, 139.1, | , 27.5, 0.0, 522.1, | ,  1000,   953,  3000,  2912, | , -3.4, 4897.5, 53.545, |, 0.0
4283.9, 138.8, | , 27.5, 0.0, 522.0, | ,  1000,   957,  3000,  2920, | , -3.4, 4876.5, 53.478, |, 0.0
4284.9, 138.8, | , 27.5, 0.0, 521.9, | ,  1000,   955,  3000,  2933, | , -3.4, 4868.4, 53.552, |, 0.0
4285.9, 138.7, | , 27.5, 0.0, 522.4, | ,  1000,   953,  3000,  2920, | , -3.4, 4870.6, 53.356, |, 0.0
4286.9, 139.9, | , 27.5, 0.0, 516.7, | ,  1000,   953,  3000,  2914, | , -3.4, 4877.4, 53.348, |, 0.0
4287.9, 138.8, | , 27.5, 0.0, 522.4, | ,  1000,   954,  3000,  2945, | , -3.4, 4900.5, 54.055, |, 0.0
4288.9, 138.9, | , 27.5, 0.0, 522.3, | ,  1000,   957,  3000,  2936, | , -3.4, 4868.8, 53.615, |, 0.0
4289.9, 139.1, | , 27.5, 0.0, 522.6, | ,  1000,   957,  3000,  2917, | , -3.4, 4877.0, 53.448, |, 0.0
4290.9, 139.2, | , 27.5, 0.0, 522.5, | ,  1000,   954,  3000,  2941, | , -3.4, 4886.4, 53.841, |, 0.0
4291.9, 140.0, | , 27.5, 0.0, 515.0, | ,  1000,   949,  3000,  2937, | , -3.4, 4910.4, 53.968, |, 0.0
4293.0, 139.3, | , 27.5, 0.0, 522.0, | ,  1000,   953,  3000,  2924, | , -3.4, 4892.8, 53.662, |, 0.0
4294.0, 139.1, | , 27.5, 0.0, 522.8, | ,  1000,   951,  3000,  2929, | , -3.4, 4918.1, 53.977, |, 0.0
4295.0, 138.7, | , 27.5, 0.0, 522.4, | ,  1000,   957,  3000,  2924, | , -3.4, 4901.4, 53.804, |, 0.0
4296.0, 138.8, | , 27.5, 0.0, 522.7, | ,  1000,   954,  3000,  2936, | , -3.4, 4925.4, 54.191, |, 0.0
4297.0, 139.2, | , 27.5, 0.0, 523.0, | ,  1000,   956,  3000,  2945, | , -3.4, 4898.4, 54.062, |, 0.0
4298.0, 139.0, | , 27.5, 0.0, 521.9, | ,  1000,   956,  3000,  2937, | , -3.4, 4898.8, 53.942, |, 0.0
4299.0, 138.9, | , 27.5, 0.0, 523.1, | ,  1000,   958,  3000,  2946, | , -3.4, 4897.5, 54.085, |, 0.0
4300.0, 138.9, | , 27.5, 0.0, 522.9, | ,  1000,   955,  3000,  2941, | , -3.4, 4901.0, 54.011, |, 0.0
4301.0, 139.2, | , 27.5, 0.0, 523.3, | ,  1000,   954,  3000,  2914, | , -3.4, 4900.5, 53.613, |, 0.0
4302.0, 139.0, | , 27.5, 0.0, 523.0, | ,  1000,   957,  3000,  2941, | , -3.4, 4910.0, 54.138, |, 0.0
4303.0, 139.0, | , 27.5, 0.0, 522.6, | ,  1000,   952,  3000,  2948, | , -3.4, 4922.0, 54.292, |, 0.0
4304.1, 138.9, | , 27.5, 0.0, 523.4, | ,  1000,   955,  3000,  2919, | , -3.4, 4921.1, 53.931, |, 0.0
4305.1, 139.2, | , 27.5, 0.0, 523.4, | ,  1000,   955,  3000,  2925, | , -3.4, 4914.7, 53.929, |, 0.0
4306.1, 138.7, | , 27.5, 0.0, 523.3, | ,  1000,   957,  3000,  2925, | , -3.4, 4916.0, 53.974, |, 0.0
4307.1, 138.8, | , 27.5, 0.0, 523.3, | ,  1000,   955,  3000,  2939, | , -3.4, 4952.0, 54.539, |, 0.0
4308.1, 140.4, | , 27.5, 0.0, 522.2, | ,  1000,   954,  3000,  2921, | , -3.4, 4919.4, 53.921, |, 0.0
4309.1, 139.0, | , 27.5, 0.0, 523.5, | ,  1000,   955,  3000,  2957, | , -3.4, 4921.5, 54.468, |, 0.0
4310.1, 138.8, | , 27.5, 0.0, 523.5, | ,  1000,   953,  3000,  2933, | , -3.4, 4916.0, 54.031, |, 0.0
4311.1, 138.9, | , 27.5, 0.0, 523.7, | ,  1000,   956,  3000,  2922, | , -3.4, 4936.1, 54.141, |, 0.0
4312.1, 139.0, | , 27.5, 0.0, 524.0, | ,  1000,   951,  3000,  2916, | , -3.4, 4930.1, 53.923, |, 0.0
4313.1, 139.6, | , 27.5, 0.0, 516.8, | ,  1000,   951,  3000,  2923, | , -3.4, 4947.7, 54.218, |, 0.0
4314.2, 138.8, | , 27.5, 0.0, 523.8, | ,  1000,   953,  3000,  2920, | , -3.4, 4940.0, 54.121, |, 0.0
4315.2, 139.1, | , 27.5, 0.0, 524.1, | ,  1000,   952,  3000,  2914, | , -3.4, 4940.0, 54.020, |, 0.0
4316.2, 139.2, | , 27.5, 0.0, 523.8, | ,  1000,   953,  3000,  2942, | , -3.4, 4968.2, 54.740, |, 0.0
4317.2, 139.0, | , 27.5, 0.0, 524.0, | ,  1000,   956,  3000,  2937, | , -3.4, 4939.1, 54.394, |, 0.0
4318.2, 139.9, | , 27.5, 0.0, 519.0, | ,  1000,   953,  3000,  2938, | , -3.4, 4923.3, 54.192, |, 0.0
4319.2, 138.8, | , 27.5, 0.0, 524.1, | ,  1000,   959,  3000,  2932, | , -3.4, 4936.5, 54.328, |, 0.0
4320.2, 138.9, | , 27.5, 0.0, 524.1, | ,  1000,   959,  3000,  2937, | , -3.4, 4975.1, 54.824, |, 0.0
4321.2, 138.8, | , 27.5, 0.0, 524.4, | ,  1000,   953,  3000,  2928, | , -3.4, 4961.8, 54.461, |, 0.0
4322.2, 139.3, | , 27.5, 0.0, 524.9, | ,  1000,   955,  3000,  2935, | , -3.4, 4960.5, 54.573, |, 0.0
4323.3, 139.0, | , 27.5, 0.0, 524.1, | ,  1000,   952,  3000,  2940, | , -3.4, 4936.1, 54.333, |, 0.0
4324.3, 138.8, | , 27.5, 0.0, 524.5, | ,  1000,   958,  3000,  2918, | , -3.4, 4937.8, 54.126, |, 0.0
4325.3, 138.9, | , 27.5, 0.0, 524.7, | ,  1000,   953,  3000,  2942, | , -3.4, 4954.5, 54.581, |, 0.0
4326.3, 139.3, | , 27.5, 0.0, 524.9, | ,  1000,   959,  3000,  2918, | , -3.4, 4964.4, 54.441, |, 0.0
4327.3, 139.0, | , 27.5, 0.0, 524.6, | ,  1000,   957,  3000,  2932, | , -3.4, 4993.5, 54.926, |, 0.0
4328.3, 138.9, | , 27.5, 0.0, 524.0, | ,  1000,   954,  3000,  2918, | , -3.4, 4956.7, 54.283, |, 0.0
4329.3, 139.0, | , 27.5, 0.0, 525.1, | ,  1000,   956,  3000,  2926, | , -3.4, 4991.8, 54.809, |, 0.0
4330.3, 139.2, | , 27.5, 0.0, 525.0, | ,  1000,   952,  3000,  2926, | , -3.4, 4981.5, 54.641, |, 0.0
4331.3, 138.8, | , 27.5, 0.0, 524.7, | ,  1000,   954,  3000,  2918, | , -3.4, 4977.7, 54.512, |, 0.0
4332.3, 138.9, | , 27.5, 0.0, 524.9, | ,  1000,   955,  3000,  2948, | , -3.4, 4969.5, 54.863, |, 0.0
4333.3, 139.3, | , 27.5, 0.0, 524.3, | ,  1000,   958,  3000,  2929, | , -3.4, 4992.7, 54.890, |, 0.0
4334.3, 139.6, | , 27.5, 0.0, 520.4, | ,  1000,   954,  3000,  2940, | , -3.4, 5002.9, 55.096, |, 0.0
4335.4, 138.9, | , 27.5, 0.0, 524.9, | ,  1000,   952,  3000,  2929, | , -3.4, 4978.5, 54.650, |, 0.0
4336.4, 138.9, | , 27.5, 0.0, 525.4, | ,  1000,   955,  3000,  2913, | , -3.4, 4987.5, 54.571, |, 0.0
4337.4, 139.1, | , 27.5, 0.0, 525.3, | ,  1000,   953,  3000,  2917, | , -3.4, 4993.1, 54.656, |, 0.0
4338.4, 139.1, | , 27.5, 0.0, 524.6, | ,  1000,   952,  3000,  2934, | , -3.4, 5022.2, 55.202, |, 0.0
4339.4, 139.4, | , 27.5, 0.0, 520.9, | ,  1000,   949,  3000,  2916, | , -3.4, 4996.1, 54.610, |, 0.0
4340.4, 139.2, | , 27.5, 0.0, 525.4, | ,  1000,   956,  3000,  2942, | , -3.4, 5002.9, 55.161, |, 0.0
4341.4, 139.1, | , 27.5, 0.0, 524.8, | ,  1000,   956,  3000,  2930, | , -3.4, 4993.5, 54.894, |, 0.0
4342.4, 138.9, | , 27.5, 0.0, 525.5, | ,  1000,   959,  3000,  2923, | , -3.4, 4990.1, 54.788, |, 0.0
4343.4, 139.3, | , 27.5, 0.0, 525.1, | ,  1000,   953,  3000,  2922, | , -3.4, 4992.2, 54.713, |, 0.0
4344.5, 139.1, | , 27.5, 0.0, 525.8, | ,  1000,   952,  3000,  2922, | , -3.4, 4996.9, 54.751, |, 0.0
4345.5, 139.0, | , 27.5, 0.0, 525.4, | ,  1000,   954,  3000,  2941, | , -3.4, 4992.7, 55.010, |, 0.0
4346.5, 139.0, | , 27.5, 0.0, 525.8, | ,  1000,   960,  3000,  2925, | , -3.4, 4984.5, 54.763, |, 0.0
4347.5, 139.4, | , 27.5, 0.0, 525.9, | ,  1000,   952,  3000,  2935, | , -3.4, 4988.8, 54.843, |, 0.0
4348.5, 139.0, | , 27.5, 0.0, 525.3, | ,  1000,   954,  3000,  2927, | , -3.4, 5004.2, 54.931, |, 0.0
4349.5, 138.8, | , 27.5, 0.0, 525.9, | ,  1000,   954,  3000,  2937, | , -3.4, 5001.7, 55.037, |, 0.0
4350.5, 138.9, | , 27.5, 0.0, 526.1, | ,  1000,   954,  3000,  2926, | , -3.4, 5026.9, 55.157, |, 0.0
4351.5, 138.9, | , 27.5, 0.0, 526.2, | ,  1000,   952,  3000,  2927, | , -3.4, 5013.7, 55.007, |, 0.0
4352.5, 138.8, | , 27.5, 0.0, 526.0, | ,  1000,   958,  3000,  2931, | , -3.4, 5020.1, 55.219, |, 0.0
4353.5, 138.9, | , 27.5, 0.0, 525.4, | ,  1000,   952,  3000,  2911, | , -3.4, 5019.2, 54.848, |, 0.0
4354.5, 138.8, | , 27.5, 0.0, 526.2, | ,  1000,   954,  3000,  2920, | , -3.4, 5024.8, 55.055, |, 0.0
4355.6, 139.7, | , 27.5, 0.0, 522.6, | ,  1000,   955,  3000,  2920, | , -3.4, 5029.5, 55.115, |, 0.0
4356.6, 138.8, | , 27.5, 0.0, 526.6, | ,  1000,   954,  3000,  2930, | , -3.4, 5017.5, 55.126, |, 0.0
4357.6, 138.7, | , 27.5, 0.0, 526.6, | ,  1000,   955,  3000,  2919, | , -3.4, 5023.1, 55.034, |, 0.0
4358.6, 139.2, | , 27.5, 0.0, 526.2, | ,  1000,   957,  3000,  2921, | , -3.4, 5030.8, 55.172, |, 0.0
4359.6, 138.9, | , 27.5, 0.0, 526.8, | ,  1000,   952,  3000,  2937, | , -3.4, 5000.8, 55.005, |, 0.0
4360.6, 139.8, | , 27.5, 0.0, 519.0, | ,  1000,   954,  3000,  2929, | , -3.4, 5029.9, 55.230, |, 0.0
4361.6, 138.9, | , 27.5, 0.0, 527.3, | ,  1000,   960,  3000,  2919, | , -3.4, 5038.1, 55.274, |, 0.0
4362.6, 139.1, | , 27.5, 0.0, 527.1, | ,  1000,   956,  3000,  2933, | , -3.4, 5024.4, 55.261, |, 0.0
4363.6, 138.9, | , 27.5, 0.0, 526.0, | ,  1000,   952,  3000,  2933, | , -3.4, 5057.4, 55.568, |, 0.0
4364.7, 139.0, | , 27.5, 0.0, 527.0, | ,  1000,   952,  3000,  2949, | , -3.4, 5045.4, 55.673, |, 0.0
4365.7, 139.6, | , 27.5, 0.0, 524.2, | ,  1000,   953,  3000,  2926, | , -3.4, 5023.1, 55.117, |, 0.0
4366.7, 139.1, | , 27.5, 0.0, 527.3, | ,  1000,   957,  3000,  2929, | , -3.4, 5078.8, 55.813, |, 0.0
4367.7, 138.8, | , 27.5, 0.0, 527.1, | ,  1000,   952,  3000,  2939, | , -3.4, 5066.8, 55.761, |, 0.0
4368.7, 139.3, | , 27.5, 0.0, 527.4, | ,  1000,   956,  3000,  2931, | , -3.4, 5056.9, 55.599, |, 0.0
4369.7, 139.2, | , 27.5, 0.0, 527.8, | ,  1000,   958,  3000,  2931, | , -3.4, 5050.5, 55.556, |, 0.0
4370.7, 138.9, | , 27.5, 0.0, 527.7, | ,  1000,   958,  3000,  2937, | , -3.4, 5062.5, 55.757, |, 0.0
4371.7, 138.9, | , 27.5, 0.0, 527.3, | ,  1000,   954,  3000,  2929, | , -3.4, 5051.4, 55.468, |, 0.0
4372.7, 139.3, | , 27.5, 0.0, 527.8, | ,  1000,   953,  3000,  2950, | , -3.4, 5050.5, 55.746, |, 0.0
4373.7, 139.3, | , 27.5, 0.0, 527.1, | ,  1000,   957,  3000,  2929, | , -3.4, 5038.5, 55.378, |, 0.0
4374.8, 138.8, | , 27.5, 0.0, 527.8, | ,  1000,   956,  3000,  2912, | , -3.4, 5038.1, 55.119, |, 0.0
4375.8, 138.9, | , 27.5, 0.0, 528.0, | ,  1000,   954,  3000,  2929, | , -3.4, 5055.2, 55.506, |, 0.0
4376.8, 139.2, | , 27.5, 0.0, 526.4, | ,  1000,   956,  3000,  2917, | , -3.4, 5062.5, 55.452, |, 0.0
4377.8, 138.8, | , 27.5, 0.0, 527.9, | ,  1000,   955,  3000,  2924, | , -3.4, 5064.6, 55.564, |, 0.0
4378.8, 139.0, | , 27.5, 0.0, 527.4, | ,  1000,   958,  3000,  2934, | , -3.4, 5068.5, 55.794, |, 0.0
4379.8, 139.1, | , 27.5, 0.0, 528.4, | ,  1000,   955,  3000,  2918, | , -3.4, 5054.8, 55.361, |, 0.0
4380.8, 138.8, | , 27.5, 0.0, 528.0, | ,  1000,   953,  3000,  2937, | , -3.4, 5086.1, 55.943, |, 0.0
4381.8, 139.6, | , 27.5, 0.0, 522.0, | ,  1000,   952,  3000,  2940, | , -3.4, 5072.8, 55.829, |, 0.0
4382.8, 138.9, | , 27.5, 0.0, 528.6, | ,  1000,   952,  3000,  2928, | , -3.4, 5070.2, 55.636, |, 0.0
4383.8, 139.2, | , 27.5, 0.0, 528.1, | ,  1000,   951,  3000,  2926, | , -3.4, 5083.5, 55.729, |, 0.0
4384.8, 138.9, | , 27.5, 0.0, 528.7, | ,  1000,   953,  3000,  2924, | , -3.4, 5066.4, 55.551, |, 0.0
4385.9, 138.9, | , 27.5, 0.0, 528.5, | ,  1000,   955,  3000,  2933, | , -3.4, 5081.3, 55.871, |, 0.0
4386.9, 139.8, | , 27.5, 0.0, 524.0, | ,  1000,   952,  3000,  2915, | , -3.4, 5072.3, 55.483, |, 0.0
4387.9, 139.2, | , 27.5, 0.0, 528.9, | ,  1000,   955,  3000,  2937, | , -3.4, 5076.2, 55.887, |, 0.0
4388.9, 139.0, | , 27.5, 0.0, 528.1, | ,  1000,   957,  3000,  2930, | , -3.4, 5080.5, 55.850, |, 0.0
4389.9, 139.3, | , 27.5, 0.0, 528.3, | ,  1000,   956,  3000,  2922, | , -3.4, 5110.9, 56.064, |, 0.0
4390.9, 139.0, | , 27.5, 0.0, 529.2, | ,  1000,   949,  3000,  2913, | , -3.4, 5087.8, 55.576, |, 0.0
4391.9, 138.7, | , 27.5, 0.0, 528.7, | ,  1000,   953,  3000,  2927, | , -3.4, 5096.3, 55.924, |, 0.0
4392.9, 138.9, | , 27.5, 0.0, 529.1, | ,  1000,   951,  3000,  2937, | , -3.4, 5127.6, 56.391, |, 0.0
4394.0, 139.3, | , 27.6, 0.0, 528.7, | ,  1000,   954,  3000,  2929, | , -3.4, 5092.1, 55.929, |, 0.0
4395.0, 139.2, | , 27.5, 0.0, 529.4, | ,  1000,   957,  3000,  2931, | , -3.4, 5099.8, 56.082, |, 0.0
4396.0, 138.7, | , 27.6, 0.0, 529.3, | ,  1000,   957,  3000,  2934, | , -3.4, 5115.6, 56.292, |, 0.0
4397.0, 139.1, | , 27.6, 0.0, 529.8, | ,  1000,   953,  3000,  2928, | , -3.4, 5110.5, 56.094, |, 0.0
4398.0, 139.2, | , 27.6, 0.0, 529.4, | ,  1000,   955,  3000,  2941, | , -3.4, 5097.2, 56.149, |, 0.0
4399.0, 139.1, | , 27.6, 0.0, 528.1, | ,  1000,   954,  3000,  2942, | , -3.4, 5086.5, 56.050, |, 0.0
4400.0, 138.8, | , 27.6, 0.0, 529.3, | ,  1000,   959,  3000,  2924, | , -3.4, 5079.2, 55.782, |, 0.0
4401.0, 139.3, | , 27.6, 0.0, 529.4, | ,  1000,   956,  3000,  2931, | , -3.4, 5102.8, 56.101, |, 0.0
4402.0, 138.8, | , 27.6, 0.0, 529.6, | ,  1000,   955,  3000,  2924, | , -3.4, 5107.1, 56.018, |, 0.0
4403.0, 139.5, | , 27.6, 0.0, 524.6, | ,  1000,   954,  3000,  2933, | , -3.4, 5101.9, 56.089, |, 0.0
4404.0, 138.9, | , 27.6, 0.0, 528.7, | ,  1000,   960,  3000,  2921, | , -3.4, 5108.3, 56.068, |, 0.0
4405.1, 139.2, | , 27.6, 0.0, 529.8, | ,  1000,   955,  3000,  2923, | , -3.4, 5115.6, 56.109, |, 0.0
4406.1, 138.8, | , 27.6, 0.0, 529.8, | ,  1000,   960,  3000,  2913, | , -3.4, 5106.6, 55.936, |, 0.0
4407.1, 138.8, | , 27.6, 0.0, 529.8, | ,  1000,   953,  3000,  2931, | , -3.4, 5104.1, 56.069, |, 0.0
4408.1, 139.8, | , 27.6, 0.0, 525.5, | ,  1000,   950,  3000,  2937, | , -3.4, 5105.3, 56.129, |, 0.0
4409.1, 139.2, | , 27.6, 0.0, 529.5, | ,  1000,   958,  3000,  2909, | , -3.4, 5135.3, 56.159, |, 0.0
