Repository: jdhuang-csm/Ru-BCA

## Methods
* (BaO)<sub>x</sub>-(CaO)<sub>y</sub>-(Al<sub>2</sub>O<sub>3</sub>)<sub>1-x-y</sub> (BCA) catalyst supports were synthesized via sol-gel and solid-state methods. 
* Ru/BCA catalysts were prepared via incipient wetness impregnation to achieve 1 wt. % Ru loading.
* Ammonia synthesis rates were measured for Ru/BCA catalysts in a packed-bed reactor at 480-600<sup>o</sup>C, 10 bar, and space velocities up to 1.3 x 10<sup>6</sup> ml g<sub>cat</sub><sup>-1</sup> h<sup>-1</sup>.
* A machine learning (ML) model was employed to improve understanding of the behavior of Ru/BCA catalysts.
* A microkinetic model was developed to describe the best-performing catalyst.

File: data/init_files_Cadigan/B2CA_RubyDry_2017-07-05-01.txt (part 11 of 47)
********** Start test **********
Elapsed time, Pressure, | , LJtemp(C), Inner-Temp, Outer-Temp, | , N2-set, N2-flow, H2-set, H2-flow, | , pH, NH3_ppm, NH3_Prod_rate, |, In222Temp
4000.9, 137.1, | , 26.7, 8.7, 514.6, | ,  1000,   951,  3000,  2952, | , -3.4, 5116.9, 60.319, |, 9.6
4001.9, 138.4, | , 26.7, 0.0, 507.8, | ,  1000,   951,  3000,  2925, | , -3.4, 5125.0, 60.004, |, 1.6
4002.9, 137.0, | , 26.7, 8.5, 514.8, | ,  1000,   953,  3000,  2934, | , -3.4, 5131.0, 60.245, |, 9.6
4003.9, 137.1, | , 26.7, 8.6, 514.0, | ,  1000,   952,  3000,  2941, | , -3.4, 5148.2, 60.529, |, 9.4
4004.9, 137.2, | , 26.7, 7.0, 513.9, | ,  1000,   953,  3000,  2908, | , -3.4, 5137.9, 59.916, |, 8.0
4006.0, 137.0, | , 26.7, 4.5, 513.8, | ,  1000,   960,  3000,  2918, | , -3.4, 5128.9, 60.078, |, 9.2
4007.0, 137.1, | , 26.7, 8.1, 514.2, | ,  1000,   958,  3000,  2929, | , -3.4, 5131.5, 60.260, |, 9.1
4008.0, 136.9, | , 26.7, 8.7, 514.9, | ,  1000,   956,  3000,  2931, | , -3.4, 5132.3, 60.265, |, 9.4
4009.0, 136.9, | , 26.7, 8.7, 514.9, | ,  1000,   955,  3000,  2918, | , -3.4, 5150.8, 60.247, |, 9.5
4010.0, 137.3, | , 26.7, 7.8, 513.8, | ,  1000,   955,  3000,  2914, | , -3.4, 5123.8, 59.889, |, 8.8
4011.0, 136.8, | , 26.7, 8.4, 514.9, | ,  1000,   954,  3000,  2944, | , -3.4, 5125.9, 60.346, |, 9.4
4012.0, 137.0, | , 26.7, 8.5, 514.6, | ,  1000,   956,  3000,  2923, | , -3.4, 5138.8, 60.208, |, 9.4
4013.0, 137.2, | , 26.7, 9.1, 515.4, | ,  1000,   954,  3000,  2934, | , -3.4, 5134.5, 60.295, |, 9.9
4014.0, 137.0, | , 26.7, 8.7, 515.0, | ,  1000,   958,  3000,  2944, | , -3.4, 5125.5, 60.410, |, 9.5
4015.0, 137.3, | , 26.7, 7.5, 513.2, | ,  1000,   954,  3000,  2936, | , -3.4, 5130.2, 60.269, |, 8.4
4016.1, 136.9, | , 26.7, 8.6, 515.7, | ,  1000,   955,  3000,  2925, | , -3.4, 5132.3, 60.138, |, 9.5
4017.1, 137.0, | , 26.7, 8.4, 514.9, | ,  1000,   955,  3000,  2933, | , -3.4, 5143.5, 60.405, |, 9.5
4018.1, 137.9, | , 26.7, 0.5, 506.3, | ,  1000,   954,  3000,  2926, | , -3.4, 5123.3, 60.052, |, 2.5
4019.1, 137.0, | , 26.7, 8.4, 515.3, | ,  1000,   954,  3000,  2959, | , -3.4, 5131.0, 60.646, |, 9.3
4020.1, 137.2, | , 26.7, 7.3, 514.7, | ,  1000,   958,  3000,  2918, | , -3.4, 5137.9, 60.151, |, 8.6
4021.1, 137.3, | , 26.7, 9.1, 515.6, | ,  1000,   955,  3000,  2920, | , -3.4, 5128.5, 60.029, |, 9.6
4022.1, 136.9, | , 26.7, 8.4, 515.4, | ,  1000,   956,  3000,  2914, | , -3.4, 5126.8, 59.931, |, 9.2
4023.1, 138.1, | , 26.7, -2.1, 504.1, | ,  1000,   952,  3000,  2944, | , -3.4, 5126.3, 60.329, |, 0.6
4024.1, 137.0, | , 26.7, 8.5, 515.5, | ,  1000,   955,  3000,  2929, | , -3.4, 5116.1, 60.021, |, 9.4
4025.1, 137.5, | , 26.7, 7.9, 515.6, | ,  1000,   958,  3000,  2922, | , -3.4, 5107.5, 59.858, |, 8.1
4026.1, 137.1, | , 26.7, 8.5, 515.5, | ,  1000,   956,  3000,  2925, | , -3.4, 5116.9, 59.982, |, 9.2
4027.2, 136.9, | , 26.7, 8.3, 516.1, | ,  1000,   958,  3000,  2940, | , -3.4, 5112.2, 60.183, |, 9.5
4028.2, 137.2, | , 26.7, 9.2, 516.2, | ,  1000,   952,  3000,  2917, | , -3.4, 5109.2, 59.707, |, 9.8
4029.2, 137.0, | , 26.7, 8.8, 516.1, | ,  1000,   950,  3000,  2924, | , -3.4, 5111.3, 59.817, |, 9.6
4030.2, 136.9, | , 26.7, 7.2, 515.3, | ,  1000,   955,  3000,  2915, | , -3.4, 5112.2, 59.766, |, 8.4
4031.2, 137.2, | , 26.7, 9.0, 516.7, | ,  1000,   958,  3000,  2934, | , -3.4, 5126.3, 60.273, |, 10.0
4032.2, 136.8, | , 26.7, 8.6, 516.4, | ,  1000,   956,  3000,  2922, | , -3.4, 5110.5, 59.876, |, 9.6
4033.2, 136.7, | , 26.7, 8.4, 516.5, | ,  1000,   956,  3000,  2944, | , -3.4, 5130.2, 60.443, |, 9.5
4034.2, 137.0, | , 26.7, 8.7, 516.9, | ,  1000,   953,  3000,  2930, | , -3.4, 5128.0, 60.154, |, 9.8
4035.2, 137.4, | , 26.7, 8.0, 516.5, | ,  1000,   953,  3000,  2922, | , -3.4, 5100.6, 59.690, |, 9.3
4036.3, 136.8, | , 26.7, 8.5, 516.4, | ,  1000,   958,  3000,  2903, | , -3.4, 5132.3, 59.861, |, 9.2
4037.3, 136.9, | , 26.7, 8.6, 516.7, | ,  1000,   954,  3000,  2933, | , -3.4, 5104.5, 59.937, |, 9.5
4038.3, 137.3, | , 26.7, 8.7, 517.5, | ,  1000,   951,  3000,  2917, | , -3.4, 5092.5, 59.503, |, 9.8
4039.3, 137.9, | , 26.7, -2.7, 510.4, | ,  1000,   953,  3000,  2913, | , -3.4, 5106.6, 59.631, |, -0.1
4040.3, 137.2, | , 26.7, 6.8, 515.7, | ,  1000,   956,  3000,  2924, | , -3.4, 5086.5, 59.615, |, 7.8
4041.3, 137.0, | , 26.7, 9.2, 517.9, | ,  1000,   957,  3000,  2934, | , -3.4, 5089.1, 59.813, |, 10.0
4042.3, 137.3, | , 26.7, 9.2, 517.6, | ,  1000,   958,  3000,  2908, | , -3.4, 5092.5, 59.476, |, 10.0
4043.3, 136.9, | , 26.7, 8.6, 517.2, | ,  1000,   958,  3000,  2934, | , -3.4, 5093.3, 59.877, |, 9.3
4044.3, 138.1, | , 26.7, -2.0, 508.6, | ,  1000,   952,  3000,  2924, | , -3.4, 5114.3, 59.872, |, 0.3
4045.4, 137.6, | , 26.7, 7.8, 516.4, | ,  1000,   957,  3000,  2937, | , -3.4, 5119.5, 60.222, |, 8.6
4046.4, 136.9, | , 26.7, 8.7, 517.2, | ,  1000,   952,  3000,  2929, | , -3.4, 5125.9, 60.092, |, 9.5
4047.4, 136.9, | , 26.7, 8.4, 517.2, | ,  1000,   957,  3000,  2932, | , -3.4, 5090.3, 59.791, |, 9.2
4048.4, 137.3, | , 26.7, 8.9, 517.7, | ,  1000,   956,  3000,  2945, | , -3.4, 5088.2, 59.963, |, 9.7
4049.4, 138.2, | , 26.7, -0.1, 510.6, | ,  1000,   952,  3000,  2911, | , -3.4, 5086.9, 59.351, |, 1.9
4050.4, 137.2, | , 26.7, 7.2, 516.9, | ,  1000,   958,  3000,  2948, | , -3.4, 5114.8, 60.357, |, 7.9
4051.4, 137.1, | , 26.7, 8.4, 517.4, | ,  1000,   953,  3000,  2944, | , -3.4, 5088.2, 59.885, |, 9.6
4052.4, 137.4, | , 26.7, 8.4, 517.7, | ,  1000,   952,  3000,  2934, | , -3.4, 5085.2, 59.695, |, 9.2
4053.4, 137.0, | , 26.7, 8.8, 517.8, | ,  1000,   956,  3000,  2929, | , -3.4, 5086.5, 59.683, |, 9.6
4054.4, 136.9, | , 26.7, 8.7, 518.0, | ,  1000,   956,  3000,  2921, | , -3.4, 5092.9, 59.642, |, 9.3
4055.4, 137.1, | , 26.7, 7.2, 517.4, | ,  1000,   951,  3000,  2922, | , -3.4, 5084.3, 59.489, |, 8.2
4056.5, 137.5, | , 26.7, 8.3, 517.8, | ,  1000,   951,  3000,  2940, | , -3.4, 5097.6, 59.906, |, 9.5
4057.5, 137.1, | , 26.7, 6.3, 516.7, | ,  1000,   953,  3000,  2917, | , -3.4, 5118.2, 59.831, |, 7.9
4058.5, 136.9, | , 26.7, 8.2, 517.5, | ,  1000,   957,  3000,  2928, | , -3.4, 5092.9, 59.766, |, 8.8
4059.5, 137.0, | , 26.7, 8.1, 517.7, | ,  1000,   956,  3000,  2924, | , -3.4, 5090.3, 59.665, |, 9.2
4060.5, 138.4, | , 26.7, -1.2, 510.5, | ,  1000,   949,  3000,  2918, | , -3.4, 5083.1, 59.377, |, 1.0
4061.5, 137.0, | , 26.7, 8.3, 518.4, | ,  1000,   955,  3000,  2929, | , -3.4, 5084.3, 59.666, |, 8.8
4062.5, 136.9, | , 26.7, 8.4, 518.2, | ,  1000,   951,  3000,  2905, | , -3.4, 5078.3, 59.157, |, 9.1
4063.5, 137.2, | , 26.7, 8.7, 518.9, | ,  1000,   957,  3000,  2928, | , -3.4, 5107.9, 59.946, |, 9.2
4064.5, 137.0, | , 26.7, 8.4, 518.5, | ,  1000,   952,  3000,  2942, | , -3.4, 5093.3, 59.907, |, 8.6
4065.6, 138.0, | , 26.7, -0.8, 511.5, | ,  1000,   951,  3000,  2906, | , -3.4, 5084.8, 59.234, |, 1.3
4066.6, 137.1, | , 26.7, 8.1, 519.4, | ,  1000,   955,  3000,  2917, | , -3.4, 5101.9, 59.676, |, 9.3
4067.6, 137.2, | , 26.7, 8.8, 518.8, | ,  1000,   959,  3000,  2934, | , -3.4, 5108.3, 60.067, |, 9.5
4068.6, 136.9, | , 26.7, 8.7, 519.3, | ,  1000,   959,  3000,  2943, | , -3.4, 5094.2, 60.036, |, 9.6
4069.6, 136.9, | , 26.7, 8.5, 519.1, | ,  1000,   951,  3000,  2945, | , -3.4, 5093.3, 59.945, |, 9.4
4070.6, 138.7, | , 26.7, -0.8, 511.3, | ,  1000,   955,  3000,  2963, | , -3.4, 5082.2, 60.162, |, 0.9
4071.6, 137.0, | , 26.7, 8.7, 519.5, | ,  1000,   956,  3000,  2930, | , -3.4, 5080.1, 59.637, |, 9.6
4072.6, 137.1, | , 26.7, 8.6, 519.1, | ,  1000,   956,  3000,  2940, | , -3.4, 5079.2, 59.777, |, 9.5
4073.6, 137.4, | , 26.7, 9.0, 519.5, | ,  1000,   958,  3000,  2922, | , -3.4, 5079.2, 59.518, |, 10.0
4074.6, 137.2, | , 26.7, 8.9, 519.8, | ,  1000,   953,  3000,  2922, | , -3.4, 5094.6, 59.637, |, 9.6
4075.7, 137.0, | , 26.7, 7.4, 518.9, | ,  1000,   956,  3000,  2925, | , -3.4, 5078.3, 59.533, |, 8.3
4076.7, 136.8, | , 26.7, 9.1, 520.1, | ,  1000,   954,  3000,  2938, | , -3.4, 5080.1, 59.725, |, 10.0
4077.7, 137.2, | , 26.7, 8.9, 519.9, | ,  1000,   954,  3000,  2929, | , -3.4, 5082.2, 59.604, |, 9.8
4078.7, 137.0, | , 26.7, 8.6, 519.9, | ,  1000,   958,  3000,  2933, | , -3.4, 5078.8, 59.693, |, 9.4
4079.7, 137.2, | , 26.7, 8.8, 519.4, | ,  1000,   955,  3000,  2942, | , -3.4, 5078.3, 59.784, |, 9.5
4080.7, 137.5, | , 26.7, 7.5, 519.4, | ,  1000,   951,  3000,  2926, | , -3.4, 5080.1, 59.492, |, 8.4
4081.7, 136.9, | , 26.7, 8.5, 519.3, | ,  1000,   955,  3000,  2930, | , -3.4, 5110.1, 59.963, |, 9.4
4082.7, 136.9, | , 26.7, 8.7, 520.3, | ,  1000,   959,  3000,  2937, | , -3.4, 5107.5, 60.111, |, 9.5
4083.7, 136.9, | , 26.7, 8.3, 520.1, | ,  1000,   950,  3000,  2917, | , -3.4, 5078.8, 59.324, |, 9.2
4084.7, 136.9, | , 26.7, 8.8, 520.5, | ,  1000,   955,  3000,  2916, | , -3.4, 5085.2, 59.465, |, 9.5
4085.8, 137.1, | , 26.7, 7.5, 518.9, | ,  1000,   955,  3000,  2917, | , -3.4, 5090.8, 59.537, |, 8.4
4086.8, 138.1, | , 26.7, -1.9, 513.5, | ,  1000,   950,  3000,  2931, | , -3.4, 5101.5, 59.807, |, 0.9
4087.8, 137.2, | , 26.7, 9.2, 520.5, | ,  1000,   958,  3000,  2930, | , -3.4, 5084.8, 59.721, |, 10.0
4088.8, 137.2, | , 26.7, 8.8, 521.1, | ,  1000,   954,  3000,  2917, | , -3.4, 5115.6, 59.811, |, 9.9
4089.8, 136.9, | , 26.7, 8.5, 520.2, | ,  1000,   955,  3000,  2914, | , -3.4, 5098.9, 59.592, |, 9.2
4090.8, 137.4, | , 26.7, 7.7, 520.2, | ,  1000,   955,  3000,  2921, | , -3.4, 5083.5, 59.512, |, 8.4
4091.8, 139.1, | , 26.7, -8.0, 513.3, | ,  1000,   949,  3000,  2917, | , -3.4, 5092.9, 59.464, |, -0.3
4092.8, 136.9, | , 26.7, 8.8, 521.0, | ,  1000,   954,  3000,  2911, | , -3.4, 5102.8, 59.569, |, 9.5
4093.8, 136.9, | , 26.7, 8.5, 520.8, | ,  1000,   950,  3000,  2926, | , -3.4, 5083.9, 59.530, |, 9.3
4094.8, 137.2, | , 26.7, 9.2, 521.5, | ,  1000,   954,  3000,  2921, | , -3.4, 5092.9, 59.608, |, 10.0
4095.9, 137.5, | , 26.7, 7.5, 520.2, | ,  1000,   962,  3000,  2930, | , -3.4, 5091.6, 59.860, |, 8.0
4096.9, 138.0, | , 26.7, -0.4, 513.8, | ,  1000,   950,  3000,  2937, | , -3.4, 5094.6, 59.820, |, 1.3
4097.9, 137.0, | , 26.7, 8.6, 521.6, | ,  1000,   957,  3000,  2939, | , -3.4, 5094.6, 59.956, |, 9.4
4098.9, 137.4, | , 26.7, 9.0, 521.7, | ,  1000,   959,  3000,  2931, | , -3.4, 5116.1, 60.109, |, 9.9
4099.9, 137.4, | , 26.7, 9.1, 521.6, | ,  1000,   954,  3000,  2937, | , -3.4, 5100.6, 59.958, |, 10.0
4100.9, 136.9, | , 26.7, 6.4, 520.3, | ,  1000,   959,  3000,  2929, | , -3.4, 5095.1, 59.827, |, 8.0
4101.9, 137.3, | , 26.7, 9.0, 522.1, | ,  1000,   953,  3000,  2928, | , -3.4, 5094.6, 59.727, |, 9.7
4102.9, 137.2, | , 26.7, 8.9, 521.8, | ,  1000,   954,  3000,  2935, | , -3.4, 5096.8, 59.871, |, 9.5
4103.9, 136.9, | , 26.7, 8.8, 521.6, | ,  1000,   957,  3000,  2926, | , -3.4, 5113.9, 59.991, |, 9.5
4104.9, 136.9, | , 26.7, 8.7, 522.0, | ,  1000,   960,  3000,  2924, | , -3.4, 5100.6, 59.839, |, 9.6
4106.0, 137.2, | , 26.7, 7.2, 520.3, | ,  1000,   949,  3000,  2942, | , -3.4, 5084.8, 59.763, |, 8.3
4107.0, 137.0, | , 26.7, 8.5, 521.4, | ,  1000,   960,  3000,  2924, | , -3.4, 5087.3, 59.684, |, 9.3
4108.0, 138.2, | , 26.7, -2.3, 514.2, | ,  1000,   952,  3000,  2920, | , -3.4, 5082.2, 59.447, |, 0.5
4109.0, 137.0, | , 26.7, 8.8, 522.4, | ,  1000,   953,  3000,  2926, | , -3.4, 5098.9, 59.736, |, 9.9
4110.0, 137.4, | , 26.7, 9.2, 522.5, | ,  1000,   957,  3000,  2923, | , -3.4, 5104.5, 59.823, |, 10.0
4111.0, 137.2, | , 26.7, 6.4, 521.0, | ,  1000,   954,  3000,  2915, | , -3.4, 5084.3, 59.418, |, 8.3
4112.0, 136.9, | , 26.7, 8.2, 522.7, | ,  1000,   951,  3000,  2917, | , -3.4, 5092.5, 59.498, |, 9.4
4113.0, 138.3, | , 26.7, -2.0, 513.6, | ,  1000,   951,  3000,  2902, | , -3.4, 5083.9, 59.168, |, -0.3
4114.0, 137.2, | , 26.7, 9.3, 522.4, | ,  1000,   950,  3000,  2945, | , -3.4, 5087.8, 59.871, |, 10.0
4115.0, 137.1, | , 26.7, 8.1, 521.9, | ,  1000,   957,  3000,  2942, | , -3.4, 5106.6, 60.145, |, 9.2
4116.1, 137.0, | , 26.7, 7.2, 520.6, | ,  1000,   955,  3000,  2922, | , -3.4, 5088.2, 59.580, |, 8.2
4117.1, 137.4, | , 26.7, 8.8, 522.7, | ,  1000,   959,  3000,  2933, | , -3.4, 5088.6, 59.830, |, 10.0
4118.1, 138.1, | , 26.7, -1.6, 514.4, | ,  1000,   949,  3000,  2922, | , -3.4, 5090.3, 59.522, |, 0.5
4119.1, 137.0, | , 26.7, 8.2, 522.6, | ,  1000,   956,  3000,  2957, | , -3.4, 5093.8, 60.210, |, 9.5
4120.1, 137.3, | , 26.7, 9.1, 523.0, | ,  1000,   955,  3000,  2935, | , -3.4, 5093.8, 59.861, |, 9.9
4121.1, 137.5, | , 26.7, 7.7, 522.0, | ,  1000,   952,  3000,  2923, | , -3.4, 5095.1, 59.635, |, 8.4
4122.1, 136.9, | , 26.7, 8.7, 523.0, | ,  1000,   952,  3000,  2920, | , -3.4, 5114.3, 59.811, |, 9.5
4123.1, 137.2, | , 26.7, 7.9, 521.8, | ,  1000,   956,  3000,  2940, | , -3.4, 5094.6, 59.953, |, 8.8
4124.1, 136.9, | , 26.7, 8.6, 521.9, | ,  1000,   955,  3000,  2911, | , -3.4, 5111.3, 59.700, |, 9.6
4125.1, 137.2, | , 26.7, 8.4, 522.9, | ,  1000,   954,  3000,  2904, | , -3.4, 5109.2, 59.541, |, 9.4
4126.1, 137.2, | , 26.7, 7.4, 522.2, | ,  1000,   960,  3000,  2927, | , -3.4, 5095.1, 59.827, |, 8.3
4127.2, 137.0, | , 26.7, 9.1, 523.5, | ,  1000,   957,  3000,  2922, | , -3.4, 5092.9, 59.685, |, 10.0
4128.2, 137.2, | , 26.7, 8.7, 523.8, | ,  1000,   955,  3000,  2913, | , -3.4, 5094.2, 59.521, |, 9.8
4129.2, 137.0, | , 26.7, 5.7, 522.2, | ,  1000,   953,  3000,  2913, | , -3.4, 5097.2, 59.521, |, 1.9
4130.2, 137.1, | , 26.7, 8.5, 523.6, | ,  1000,   959,  3000,  2941, | , -3.4, 5100.2, 60.087, |, 9.2
4131.2, 137.6, | , 26.7, 8.0, 522.5, | ,  1000,   953,  3000,  2933, | , -3.4, 5114.3, 60.038, |, 8.8
4132.2, 136.8, | , 26.7, 8.6, 523.7, | ,  1000,   950,  3000,  2925, | , -3.4, 5101.9, 59.720, |, 9.2
4133.2, 136.9, | , 26.7, 8.7, 523.7, | ,  1000,   955,  3000,  2924, | , -3.4, 5096.8, 59.711, |, 9.3
4134.2, 137.6, | , 26.7, 0.7, 515.3, | ,  1000,   951,  3000,  2921, | , -3.4, 5095.1, 59.589, |, 2.5
4135.2, 136.9, | , 26.7, 8.6, 523.6, | ,  1000,   950,  3000,  2924, | , -3.4, 5116.5, 59.877, |, 9.3
4136.2, 137.2, | , 26.7, 7.3, 522.7, | ,  1000,   958,  3000,  2918, | , -3.4, 5093.3, 59.644, |, 8.2
4137.3, 137.0, | , 26.7, 8.6, 524.4, | ,  1000,   955,  3000,  2934, | , -3.4, 5093.3, 59.843, |, 9.4
4138.3, 136.9, | , 26.7, 8.4, 523.5, | ,  1000,   958,  3000,  2931, | , -3.4, 5095.9, 59.859, |, 9.1
4139.3, 138.2, | , 26.7, -0.1, 517.1, | ,  1000,   953,  3000,  2932, | , -3.4, 5098.9, 59.833, |, 1.7
4140.3, 136.9, | , 26.7, 8.7, 524.2, | ,  1000,   954,  3000,  2931, | , -3.4, 5100.6, 59.851, |, 9.4
4141.3, 137.0, | , 26.7, 7.5, 523.4, | ,  1000,   956,  3000,  2909, | , -3.4, 5102.3, 59.564, |, 8.7
4142.3, 137.0, | , 26.7, 8.5, 524.1, | ,  1000,   958,  3000,  2933, | , -3.4, 5103.6, 59.986, |, 9.4
4143.3, 137.4, | , 26.7, 9.2, 524.4, | ,  1000,   953,  3000,  2937, | , -3.4, 5095.1, 59.873, |, 9.8
4144.3, 137.0, | , 26.7, 8.5, 524.4, | ,  1000,   951,  3000,  2929, | , -3.4, 5092.1, 59.680, |, 9.6
4145.3, 137.3, | , 26.7, 8.3, 524.0, | ,  1000,   955,  3000,  2912, | , -3.4, 5102.3, 59.603, |, 9.3
4146.3, 137.4, | , 26.7, 7.3, 523.2, | ,  1000,   954,  3000,  2902, | , -3.4, 5106.2, 59.465, |, 8.0
4147.3, 136.9, | , 26.7, 8.0, 524.2, | ,  1000,   956,  3000,  2958, | , -3.4, 5127.6, 60.626, |, 9.2
4148.4, 136.8, | , 26.7, 7.9, 524.1, | ,  1000,   954,  3000,  2917, | , -3.4, 5101.9, 59.657, |, 8.6
4149.4, 137.5, | , 26.7, 8.7, 524.4, | ,  1000,   954,  3000,  2945, | , -3.4, 5108.3, 60.160, |, 9.0
4150.4, 137.3, | , 26.7, 8.5, 524.6, | ,  1000,   955,  3000,  2922, | , -3.4, 5105.8, 59.806, |, 9.3
4151.4, 137.3, | , 26.7, 6.5, 522.0, | ,  1000,   950,  3000,  2933, | , -3.4, 5101.9, 59.837, |, 7.1
4152.4, 136.9, | , 26.7, 7.8, 525.0, | ,  1000,   956,  3000,  2938, | , -3.4, 5104.1, 60.039, |, 9.3
4153.4, 137.3, | , 26.7, 8.9, 524.9, | ,  1000,   956,  3000,  2937, | , -3.4, 5106.6, 60.052, |, 9.5
4154.4, 137.5, | , 26.7, 8.7, 524.9, | ,  1000,   954,  3000,  2940, | , -3.4, 5124.6, 60.270, |, 8.8
4155.4, 138.1, | , 26.7, 0.2, 518.6, | ,  1000,   951,  3000,  2952, | , -3.4, 5102.8, 60.148, |, 1.9
4156.4, 137.7, | , 26.7, 7.3, 523.8, | ,  1000,   951,  3000,  2933, | , -3.4, 5118.6, 60.063, |, 8.6
4157.5, 137.3, | , 26.7, 9.1, 524.9, | ,  1000,   957,  3000,  2898, | , -3.4, 5108.3, 59.488, |, 9.5
4158.5, 137.0, | , 26.7, 8.1, 524.7, | ,  1000,   952,  3000,  2938, | , -3.4, 5101.1, 59.941, |, 8.8
4159.5, 136.9, | , 26.7, 8.7, 525.2, | ,  1000,   953,  3000,  2923, | , -3.4, 5125.0, 60.009, |, 9.5
4160.5, 138.9, | , 26.7, -6.6, 513.2, | ,  1000,   952,  3000,  2933, | , -3.4, 5109.2, 59.956, |, -4.5
4161.5, 137.2, | , 26.7, 6.6, 524.1, | ,  1000,   952,  3000,  2931, | , -3.4, 5134.0, 60.221, |, 8.3
4162.5, 136.9, | , 26.7, 8.9, 525.5, | ,  1000,   957,  3000,  2914, | , -3.4, 5104.1, 59.672, |, 9.6
4163.5, 137.3, | , 26.7, 8.8, 525.5, | ,  1000,   952,  3000,  2925, | , -3.4, 5122.0, 59.979, |, 9.6
4164.5, 137.3, | , 26.7, 9.0, 525.7, | ,  1000,   955,  3000,  2932, | , -3.4, 5117.8, 60.087, |, 10.0
4165.5, 136.9, | , 26.7, 8.1, 524.7, | ,  1000,   954,  3000,  2933, | , -3.4, 5115.2, 60.062, |, 8.8
4166.5, 137.5, | , 26.7, 8.1, 524.8, | ,  1000,   955,  3000,  2915, | , -3.4, 5137.0, 60.051, |, 8.8
4167.6, 137.2, | , 26.7, 9.1, 525.9, | ,  1000,   955,  3000,  2932, | , -3.4, 5116.5, 60.072, |, 9.9
4168.6, 136.9, | , 26.8, 8.6, 525.8, | ,  1000,   960,  3000,  2945, | , -3.4, 5111.8, 60.298, |, 9.4
4169.6, 137.0, | , 26.8, 8.8, 525.9, | ,  1000,   953,  3000,  2937, | , -3.4, 5110.1, 60.044, |, 9.5
4170.6, 137.3, | , 26.7, 9.3, 526.0, | ,  1000,   954,  3000,  2934, | , -3.4, 5109.6, 60.014, |, 9.8
4171.6, 137.2, | , 26.7, 7.4, 524.3, | ,  1000,   956,  3000,  2937, | , -3.4, 5130.2, 60.316, |, 8.3
4172.6, 136.9, | , 26.7, 8.7, 526.1, | ,  1000,   953,  3000,  2922, | , -3.4, 5116.5, 59.880, |, 9.4
4173.6, 137.0, | , 26.8, 8.8, 525.6, | ,  1000,   953,  3000,  2920, | , -3.4, 5115.2, 59.835, |, 9.5
4174.6, 137.2, | , 26.7, 9.1, 526.6, | ,  1000,   954,  3000,  2922, | , -3.4, 5110.5, 59.832, |, 10.0
4175.6, 137.2, | , 26.7, 9.3, 526.2, | ,  1000,   956,  3000,  2918, | , -3.4, 5112.2, 59.818, |, 9.9
4176.6, 138.1, | , 26.7, -0.5, 517.8, | ,  1000,   952,  3000,  2922, | , -3.4, 5108.3, 59.775, |, 1.1
4177.6, 136.9, | , 26.8, 8.4, 526.3, | ,  1000,   952,  3000,  2944, | , -3.4, 5112.2, 60.161, |, 9.7
4178.7, 137.3, | , 26.8, 9.2, 526.8, | ,  1000,   956,  3000,  2949, | , -3.4, 5112.2, 60.305, |, 9.9
4179.7, 136.8, | , 26.8, 8.8, 526.6, | ,  1000,   955,  3000,  2919, | , -3.4, 5109.6, 59.788, |, 9.5
4180.7, 136.9, | , 26.8, 8.6, 526.5, | ,  1000,   955,  3000,  2940, | , -3.4, 5110.5, 60.124, |, 9.3
4181.7, 138.4, | , 26.7, -2.7, 518.1, | ,  1000,   947,  3000,  2911, | , -3.4, 5105.3, 59.487, |, -0.1
4182.7, 137.0, | , 26.8, 8.5, 526.3, | ,  1000,   955,  3000,  2931, | , -3.4, 5117.3, 60.060, |, 9.4
4183.7, 137.0, | , 26.8, 7.5, 525.9, | ,  1000,   955,  3000,  2930, | , -3.4, 5117.3, 60.048, |, 7.1
4184.7, 137.1, | , 26.7, 8.6, 526.4, | ,  1000,   953,  3000,  2939, | , -3.4, 5118.2, 60.173, |, 9.5
4185.7, 137.3, | , 26.8, 9.3, 527.2, | ,  1000,   952,  3000,  2929, | , -3.4, 5118.2, 60.007, |, 9.9
4186.7, 138.1, | , 26.8, -1.2, 518.6, | ,  1000,   954,  3000,  2914, | , -3.4, 5116.1, 59.775, |, 0.8
4187.8, 137.2, | , 26.8, 8.8, 526.8, | ,  1000,   959,  3000,  2952, | , -3.4, 5111.3, 60.371, |, 9.5
4188.8, 137.5, | , 26.7, 8.0, 526.6, | ,  1000,   955,  3000,  2922, | , -3.4, 5109.6, 59.839, |, 8.6
4189.8, 136.8, | , 26.8, 8.6, 526.9, | ,  1000,   956,  3000,  2923, | , -3.4, 5132.3, 60.133, |, 9.5
4190.8, 137.0, | , 26.8, 8.6, 527.2, | ,  1000,   956,  3000,  2940, | , -3.4, 5113.1, 60.174, |, 9.6
4191.8, 137.5, | , 26.8, 7.5, 526.4, | ,  1000,   954,  3000,  2929, | , -3.4, 5111.3, 59.961, |, 8.7
4192.8, 137.3, | , 26.8, 9.1, 527.5, | ,  1000,   955,  3000,  2934, | , -3.4, 5109.2, 60.024, |, 10.0
4193.8, 136.9, | , 26.8, 8.6, 527.3, | ,  1000,   950,  3000,  2941, | , -3.4, 5112.6, 60.096, |, 9.5
4194.8, 136.9, | , 26.8, 8.4, 527.0, | ,  1000,   955,  3000,  2940, | , -3.4, 5129.3, 60.345, |, 9.4
4195.8, 137.3, | , 26.8, 9.3, 527.8, | ,  1000,   954,  3000,  2936, | , -3.4, 5137.9, 60.359, |, 9.8
4196.8, 137.4, | , 26.8, 7.9, 526.8, | ,  1000,   952,  3000,  2916, | , -3.4, 5110.9, 59.720, |, 8.5
4197.8, 138.3, | , 26.8, -2.2, 519.0, | ,  1000,   949,  3000,  2924, | , -3.4, 5120.3, 59.898, |, -0.0
4198.9, 136.9, | , 26.8, 8.6, 527.8, | ,  1000,   954,  3000,  2936, | , -3.4, 5110.5, 60.039, |, 9.3
4199.9, 137.3, | , 26.8, 9.1, 528.0, | ,  1000,   953,  3000,  2917, | , -3.4, 5127.6, 59.941, |, 10.1
4200.9, 137.2, | , 26.8, 9.2, 528.2, | ,  1000,   956,  3000,  2929, | , -3.4, 5109.6, 59.966, |, 9.9
4201.9, 137.0, | , 26.8, 7.3, 525.4, | ,  1000,   953,  3000,  2933, | , -3.4, 5129.3, 60.196, |, 8.3
4202.9, 138.4, | , 26.7, -1.9, 519.3, | ,  1000,   953,  3000,  2903, | , -3.4, 368.9, 4.317, |, 0.2
4203.9, 137.2, | , 26.8, 9.2, 528.0, | ,  1000,   957,  3000,  2943, | , -3.4, 455.0, 5.385, |, 10.1
4204.9, 136.8, | , 26.8, 8.5, 528.1, | ,  1000,   958,  3000,  2916, | , -3.4, 517.5, 6.085, |, 9.6
4205.9, 136.9, | , 26.8, 8.5, 527.9, | ,  1000,   955,  3000,  2937, | , -3.4, 620.8, 7.331, |, 9.3
4206.9, 137.3, | , 26.8, 7.9, 527.0, | ,  1000,   954,  3000,  2926, | , -3.4, 664.9, 7.826, |, 8.6
4208.0, 137.8, | , 26.8, -0.5, 520.8, | ,  1000,   949,  3000,  2934, | , -3.4, 723.6, 8.524, |, 1.5
4209.0, 136.9, | , 26.8, 8.6, 528.2, | ,  1000,   957,  3000,  2932, | , -3.4, 804.2, 9.486, |, 9.2
4210.0, 137.0, | , 26.8, 9.0, 528.6, | ,  1000,   954,  3000,  2921, | , -3.4, 865.9, 10.176, |, 9.8
4211.0, 137.4, | , 26.8, 9.0, 528.8, | ,  1000,   954,  3000,  2943, | , -3.4, 932.3, 11.018, |, 9.6
4212.0, 137.0, | , 26.8, 7.2, 527.1, | ,  1000,   957,  3000,  2929, | , -3.4, 987.1, 11.633, |, 8.5
4213.0, 136.8, | , 26.8, 8.8, 529.1, | ,  1000,   958,  3000,  2910, | , -3.4, 1053.1, 12.353, |, 9.4
4214.0, 137.1, | , 26.8, 9.0, 529.1, | ,  1000,   955,  3000,  2919, | , -3.4, 1140.5, 13.400, |, 10.0
4215.0, 136.9, | , 26.8, 8.6, 528.7, | ,  1000,   955,  3000,  2925, | , -3.4, 1194.9, 14.057, |, 9.5
4216.0, 136.9, | , 26.8, 8.5, 528.6, | ,  1000,   954,  3000,  2921, | , -3.4, 1288.3, 15.136, |, 9.5
4217.0, 137.4, | , 26.8, 7.7, 527.6, | ,  1000,   956,  3000,  2910, | , -3.4, 1338.4, 15.689, |, 8.0
4218.1, 137.2, | , 26.8, 9.1, 529.0, | ,  1000,   957,  3000,  2916, | , -3.4, 1440.4, 16.912, |, 9.5
4219.1, 138.6, | , 26.8, -2.3, 528.0, | ,  1000,   948,  3000,  2924, | , -3.4, 1496.5, 17.567, |, 8.1
4220.1, 136.9, | , 26.8, 8.7, 529.2, | ,  1000,   954,  3000,  2916, | , -3.4, 1548.4, 18.166, |, 9.7
4221.1, 137.2, | , 26.8, 9.3, 529.3, | ,  1000,   951,  3000,  2921, | , -3.4, 1640.9, 19.259, |, 9.8
4222.1, 137.1, | , 26.8, 7.2, 527.8, | ,  1000,   955,  3000,  2944, | , -3.4, 1690.2, 19.970, |, 8.4
4223.1, 137.0, | , 26.8, 8.8, 529.2, | ,  1000,   956,  3000,  2928, | , -3.4, 1759.6, 20.711, |, 9.3
4224.1, 138.3, | , 26.8, 0.3, 522.8, | ,  1000,   949,  3000,  2926, | , -3.4, 1852.6, 21.753, |, 2.4
4225.1, 137.3, | , 26.8, 9.0, 529.6, | ,  1000,   956,  3000,  2922, | , -3.4, 1905.7, 22.393, |, 10.0
4226.1, 137.0, | , 26.8, 8.7, 529.3, | ,  1000,   953,  3000,  2935, | , -3.4, 1979.8, 23.325, |, 9.4
4227.2, 137.2, | , 26.8, 7.2, 528.0, | ,  1000,   952,  3000,  2934, | , -3.4, 2035.1, 23.961, |, 7.7
4228.2, 137.3, | , 26.8, 8.5, 529.6, | ,  1000,   955,  3000,  2916, | , -3.4, 2103.2, 24.667, |, 10.1
4229.2, 138.0, | , 26.8, -0.5, 522.2, | ,  1000,   950,  3000,  2926, | , -3.4, 2165.3, 25.431, |, 1.5
4230.2, 137.1, | , 26.8, 8.5, 529.4, | ,  1000,   963,  3000,  2959, | , -3.4, 2233.5, 26.539, |, 9.5
4231.2, 137.0, | , 26.8, 9.3, 529.5, | ,  1000,   959,  3000,  2929, | , -3.4, 2297.3, 27.058, |, 9.8
4232.2, 137.5, | , 26.8, 7.9, 528.7, | ,  1000,   955,  3000,  2924, | , -3.4, 2376.6, 27.923, |, 8.7
4233.2, 136.8, | , 26.8, 8.5, 529.2, | ,  1000,   959,  3000,  2916, | , -3.4, 2429.3, 28.510, |, 9.3
4234.2, 137.1, | , 26.8, 8.7, 529.0, | ,  1000,   961,  3000,  2941, | , -3.4, 2502.1, 29.571, |, 9.6
4235.2, 137.2, | , 26.8, 9.1, 529.6, | ,  1000,   952,  3000,  2918, | , -3.4, 2594.2, 30.408, |, 10.0
4236.2, 137.0, | , 26.8, 7.9, 529.7, | ,  1000,   957,  3000,  2935, | , -3.4, 2652.9, 31.267, |, 9.5
4237.3, 137.1, | , 26.8, 6.7, 528.2, | ,  1000,   955,  3000,  2919, | , -3.4, 2701.8, 31.697, |, 8.3
4238.3, 137.0, | , 26.8, 8.8, 530.2, | ,  1000,   954,  3000,  2938, | , -3.4, 2761.3, 32.541, |, 9.6
4239.3, 137.2, | , 26.8, 9.2, 530.5, | ,  1000,   954,  3000,  2927, | , -3.4, 2823.0, 33.169, |, 10.0
4240.3, 137.2, | , 26.8, 6.1, 527.1, | ,  1000,   951,  3000,  2908, | , -3.4, 2871.9, 33.552, |, 7.4
4241.3, 137.0, | , 26.8, 7.7, 529.7, | ,  1000,   953,  3000,  2935, | , -3.4, 2946.0, 34.675, |, 8.6
4242.3, 137.5, | , 26.8, 7.3, 528.6, | ,  1000,   956,  3000,  2908, | , -3.4, 3020.1, 35.322, |, 7.8
4243.3, 138.0, | , 26.8, 7.5, 523.2, | ,  1000,   955,  3000,  2923, | , -3.4, 3078.4, 36.135, |, 8.5
4244.3, 137.1, | , 26.8, 8.2, 526.7, | ,  1000,   954,  3000,  2931, | , -3.4, 3132.8, 36.835, |, 7.2
4245.3, 138.2, | , 26.8, -5.4, 521.9, | ,  1000,   951,  3000,  2905, | , -3.4, 3195.8, 37.291, |, 0.1
4246.3, 137.5, | , 26.8, 7.9, 521.3, | ,  1000,   958,  3000,  2921, | , -3.4, 3270.3, 38.386, |, 8.8
4247.3, 137.3, | , 26.8, 6.4, 528.5, | ,  1000,   951,  3000,  2929, | , -3.4, 3332.4, 39.130, |, 6.9
4248.4, 137.0, | , 26.8, 7.7, 529.0, | ,  1000,   955,  3000,  2926, | , -3.4, 3387.3, 39.785, |, 8.7
4249.4, 137.5, | , 26.8, 7.3, 529.7, | ,  1000,   954,  3000,  2903, | , -3.4, 3441.7, 40.156, |, 8.3
4250.4, 138.1, | , 26.8, -2.9, 518.6, | ,  1000,   953,  3000,  2921, | , -3.4, 3502.1, 41.047, |, -3.5
4251.4, 137.0, | , 26.8, 7.2, 529.6, | ,  1000,   954,  3000,  2911, | , -3.4, 3562.1, 41.656, |, 8.3
4252.4, 137.3, | , 26.8, 6.6, 529.8, | ,  1000,   958,  3000,  2920, | , -3.4, 3617.8, 42.438, |, 7.2
4253.4, 137.1, | , 26.8, 7.8, 529.9, | ,  1000,   955,  3000,  2942, | , -3.4, 3682.0, 43.410, |, 9.1
4254.4, 137.3, | , 26.8, 7.1, 529.1, | ,  1000,   954,  3000,  2941, | , -3.4, 3733.9, 43.987, |, 8.2
4255.4, 137.6, | , 26.8, 7.3, 530.5, | ,  1000,   947,  3000,  2941, | , -3.4, 3787.0, 44.531, |, 7.5
4256.4, 137.0, | , 26.8, 8.3, 529.7, | ,  1000,   956,  3000,  2933, | , -3.4, 3852.6, 45.323, |, 9.2
4257.4, 137.4, | , 26.8, 7.8, 529.8, | ,  1000,   955,  3000,  2911, | , -3.4, 3904.0, 45.636, |, 8.6
4258.5, 136.8, | , 26.8, 8.6, 531.0, | ,  1000,   958,  3000,  2931, | , -3.4, 3953.2, 46.489, |, 9.5
4259.5, 136.7, | , 26.8, 8.6, 531.2, | ,  1000,   952,  3000,  2934, | , -3.4, 4016.7, 47.198, |, 9.4
4260.5, 137.0, | , 26.8, 9.0, 531.4, | ,  1000,   956,  3000,  2911, | , -3.4, 4079.6, 47.703, |, 10.0
4261.5, 137.2, | , 26.8, 8.9, 531.8, | ,  1000,   957,  3000,  2939, | , -3.4, 4148.6, 48.865, |, 9.5
4262.5, 137.2, | , 26.8, 7.3, 530.6, | ,  1000,   956,  3000,  2950, | , -3.4, 4179.5, 49.354, |, 8.3
4263.5, 136.9, | , 26.8, 8.6, 531.1, | ,  1000,   951,  3000,  2931, | , -3.4, 4219.7, 49.522, |, 9.5
4264.5, 137.4, | , 26.8, 8.3, 531.6, | ,  1000,   954,  3000,  2937, | , -3.4, 4257.0, 50.065, |, 9.8
4265.5, 137.0, | , 26.8, 8.4, 531.3, | ,  1000,   955,  3000,  2931, | , -3.4, 4290.9, 50.406, |, 9.2
4266.5, 138.1, | , 26.8, -0.6, 523.7, | ,  1000,   954,  3000,  2940, | , -3.4, 4347.8, 51.174, |, 0.8
4267.5, 137.1, | , 26.8, 7.4, 530.8, | ,  1000,   954,  3000,  2910, | , -3.4, 4394.1, 51.318, |, 8.4
4268.5, 137.3, | , 26.8, 9.0, 532.6, | ,  1000,   953,  3000,  2922, | , -3.4, 4423.7, 51.807, |, 9.9
4269.6, 137.0, | , 26.8, 8.5, 531.7, | ,  1000,   951,  3000,  2933, | , -3.4, 4451.5, 52.262, |, 9.5
4270.6, 137.1, | , 26.8, 1.7, 529.6, | ,  1000,   954,  3000,  2924, | , -3.4, 4518.8, 52.957, |, 0.2
4271.6, 138.5, | , 26.8, -7.7, 521.1, | ,  1000,   948,  3000,  2906, | , -3.4, 4561.2, 53.128, |, -4.4
4272.6, 137.5, | , 26.8, 4.3, 530.7, | ,  1000,   958,  3000,  2935, | , -3.4, 4584.3, 53.932, |, 8.6
4273.6, 137.1, | , 26.8, 8.4, 531.9, | ,  1000,   961,  3000,  2938, | , -3.4, 4621.2, 54.460, |, 9.4
4274.6, 136.8, | , 26.8, 8.5, 532.3, | ,  1000,   956,  3000,  2914, | , -3.4, 4647.3, 54.348, |, 9.3
4275.6, 137.2, | , 26.8, 8.8, 532.1, | ,  1000,   955,  3000,  2922, | , -3.4, 4673.5, 54.741, |, 9.9
4276.6, 138.2, | , 26.8, 0.7, 523.2, | ,  1000,   954,  3000,  2915, | , -3.4, 4710.3, 55.072, |, 2.3
4277.6, 137.0, | , 26.8, 7.2, 531.1, | ,  1000,   955,  3000,  2927, | , -3.4, 4754.4, 55.769, |, 8.0
4278.6, 137.3, | , 26.8, 8.9, 532.4, | ,  1000,   962,  3000,  2947, | , -3.4, 4771.6, 56.363, |, 9.7
4279.7, 136.9, | , 26.8, 8.6, 532.3, | ,  1000,   953,  3000,  2917, | , -3.4, 4801.6, 56.148, |, 8.5
4280.7, 136.9, | , 26.8, 8.6, 532.3, | ,  1000,   957,  3000,  2926, | , -3.4, 4821.7, 56.580, |, 9.7
4281.7, 136.9, | , 26.8, 8.5, 532.4, | ,  1000,   953,  3000,  2926, | , -3.4, 4852.1, 56.859, |, 9.5
4282.7, 137.5, | , 26.8, 7.5, 531.9, | ,  1000,   955,  3000,  2937, | , -3.4, 4882.5, 57.409, |, 8.8
4283.7, 137.1, | , 26.8, 7.9, 532.1, | ,  1000,   961,  3000,  2956, | , -3.4, 4904.0, 58.046, |, 9.2
4284.7, 136.9, | , 26.8, 8.4, 533.2, | ,  1000,   960,  3000,  2933, | , -3.4, 4924.5, 57.919, |, 9.1
4285.7, 137.0, | , 26.8, 8.4, 533.6, | ,  1000,   955,  3000,  2926, | , -3.4, 4940.0, 57.911, |, 10.0
4286.7, 137.6, | , 26.8, 8.0, 532.6, | ,  1000,   955,  3000,  2912, | , -3.4, 4958.8, 57.930, |, 9.1
4287.7, 138.0, | , 26.8, -3.1, 523.2, | ,  1000,   947,  3000,  2914, | , -3.4, 4979.4, 58.074, |, -1.8
4288.7, 137.0, | , 26.8, 8.5, 532.9, | ,  1000,   955,  3000,  2941, | , -3.4, 5011.5, 58.994, |, 9.4
4289.7, 138.2, | , 26.8, 0.6, 526.5, | ,  1000,   955,  3000,  2937, | , -3.4, 5031.6, 59.156, |, 2.5
4290.8, 137.1, | , 26.8, 9.2, 533.0, | ,  1000,   957,  3000,  2920, | , -3.4, 5047.1, 59.105, |, 10.0
4291.8, 137.0, | , 26.8, 8.5, 533.3, | ,  1000,   957,  3000,  2935, | , -3.4, 5059.9, 59.489, |, 9.3
4292.8, 138.9, | , 26.8, -8.6, 524.3, | ,  1000,   945,  3000,  2920, | , -3.4, 5086.5, 59.380, |, -0.7
4293.8, 137.3, | , 26.8, 9.0, 534.2, | ,  1000,   953,  3000,  2922, | , -3.4, 5111.3, 59.820, |, 10.0
4294.8, 137.0, | , 26.8, 8.2, 533.3, | ,  1000,   951,  3000,  2916, | , -3.4, 5095.9, 59.526, |, 9.0
4295.8, 137.0, | , 26.8, 8.7, 533.5, | ,  1000,   955,  3000,  2926, | , -3.4, 5111.8, 59.932, |, 9.5
4296.8, 136.9, | , 26.8, 8.4, 533.3, | ,  1000,   950,  3000,  2911, | , -3.4, 5110.1, 59.598, |, 9.3
4297.8, 138.2, | , 26.8, -1.0, 526.3, | ,  1000,   947,  3000,  2915, | , -3.4, 5123.8, 59.774, |, 0.9
4298.8, 136.8, | , 26.8, 8.6, 534.1, | ,  1000,   952,  3000,  2935, | , -3.4, 5133.6, 60.273, |, 9.6
4299.9, 137.0, | , 26.8, 8.5, 534.0, | ,  1000,   957,  3000,  2928, | , -3.4, 5155.0, 60.496, |, 9.8
4300.9, 137.3, | , 26.8, 9.1, 533.9, | ,  1000,   956,  3000,  2926, | , -3.4, 5157.6, 60.482, |, 9.7
4301.9, 136.9, | , 26.8, 8.6, 533.6, | ,  1000,   956,  3000,  2904, | , -3.4, 5166.2, 60.232, |, 9.4
4302.9, 137.1, | , 26.8, 7.3, 532.8, | ,  1000,   951,  3000,  2923, | , -3.4, 5189.3, 60.728, |, 8.4
4303.9, 137.5, | , 26.8, 8.0, 533.6, | ,  1000,   955,  3000,  2918, | , -3.4, 5203.5, 60.867, |, 9.0
4304.9, 137.3, | , 26.8, 8.3, 534.2, | ,  1000,   958,  3000,  2907, | , -3.4, 5191.5, 60.614, |, 9.3
4305.9, 136.9, | , 26.8, 8.2, 533.9, | ,  1000,   952,  3000,  2922, | , -3.4, 5187.2, 60.705, |, 8.7
4306.9, 137.0, | , 26.8, 8.1, 533.6, | ,  1000,   956,  3000,  2931, | , -3.4, 5187.2, 60.901, |, 9.1
4307.9, 137.5, | , 26.8, 6.8, 533.2, | ,  1000,   954,  3000,  2934, | , -3.4, 5209.5, 61.181, |, 7.8
4308.9, 137.8, | , 26.8, 0.1, 527.0, | ,  1000,   955,  3000,  2911, | , -3.4, 5215.0, 60.900, |, 1.6
4309.9, 137.0, | , 26.8, 8.2, 533.8, | ,  1000,   959,  3000,  2934, | , -3.4, 5212.5, 61.285, |, 8.8
4311.0, 137.0, | , 26.8, 8.0, 533.9, | ,  1000,   960,  3000,  2938, | , -3.4, 5213.3, 61.377, |, 9.6
4312.0, 137.5, | , 26.8, 8.6, 534.0, | ,  1000,   954,  3000,  2932, | , -3.4, 5211.2, 61.163, |, 8.8
4313.0, 137.0, | , 26.8, 7.3, 533.3, | ,  1000,   950,  3000,  2899, | , -3.4, 5247.2, 60.988, |, 8.3
4314.0, 137.9, | , 26.8, -1.5, 526.4, | ,  1000,   955,  3000,  2929, | , -3.4, 5241.2, 61.496, |, 0.5
4315.0, 137.5, | , 26.8, 8.2, 534.2, | ,  1000,   951,  3000,  2931, | , -3.4, 5233.9, 61.361, |, 9.2
4316.0, 136.9, | , 26.8, 8.4, 534.5, | ,  1000,   955,  3000,  2910, | , -3.4, 5235.6, 61.119, |, 9.6
4317.0, 136.8, | , 26.8, 8.5, 534.6, | ,  1000,   955,  3000,  2942, | , -3.4, 5260.4, 61.922, |, 9.5
4318.0, 137.2, | , 26.8, 7.0, 533.9, | ,  1000,   955,  3000,  2942, | , -3.4, 5227.9, 61.541, |, 8.5
4319.0, 138.2, | , 26.8, -0.1, 527.7, | ,  1000,   952,  3000,  2933, | , -3.4, 5224.9, 61.306, |, 1.7
4320.1, 137.2, | , 26.8, 7.6, 534.1, | ,  1000,   958,  3000,  2948, | , -3.4, 5229.2, 61.700, |, 8.6
4321.1, 137.0, | , 26.8, 8.7, 535.0, | ,  1000,   950,  3000,  2944, | , -3.4, 5223.6, 61.448, |, 9.3
4322.1, 136.8, | , 26.8, 8.6, 535.3, | ,  1000,   955,  3000,  2911, | , -3.4, 5235.2, 61.124, |, 9.6
4323.1, 137.5, | , 26.8, 7.7, 534.0, | ,  1000,   958,  3000,  2934, | , -3.4, 5225.7, 61.436, |, 8.6
4324.1, 136.9, | , 26.8, 8.6, 535.0, | ,  1000,   957,  3000,  2926, | , -3.4, 5218.4, 61.189, |, 9.6
4325.1, 136.9, | , 26.8, 8.4, 535.4, | ,  1000,   956,  3000,  2926, | , -3.4, 5218.0, 61.179, |, 10.0
4326.1, 137.0, | , 26.8, 8.4, 534.8, | ,  1000,   956,  3000,  2955, | , -3.4, 5235.6, 61.836, |, 9.4
4327.1, 136.8, | , 26.8, 8.4, 535.2, | ,  1000,   955,  3000,  2914, | , -3.4, 5218.4, 60.982, |, 9.5
4328.1, 136.9, | , 26.8, 7.3, 534.2, | ,  1000,   950,  3000,  2930, | , -3.4, 5242.9, 61.449, |, 8.3
4329.1, 137.3, | , 26.8, 8.9, 535.6, | ,  1000,   952,  3000,  2936, | , -3.4, 5212.5, 61.211, |, 9.7
4330.2, 137.9, | , 26.8, -2.7, 528.7, | ,  1000,   950,  3000,  2934, | , -3.4, 5209.5, 61.121, |, 0.1
4331.2, 137.0, | , 26.8, 8.6, 535.5, | ,  1000,   955,  3000,  2920, | , -3.4, 5221.4, 61.102, |, 9.3
4332.2, 136.9, | , 26.8, 8.6, 535.9, | ,  1000,   956,  3000,  2927, | , -3.4, 5242.4, 61.479, |, 9.6
4333.2, 137.4, | , 26.8, 7.6, 534.7, | ,  1000,   952,  3000,  2946, | , -3.4, 5210.7, 61.342, |, 8.9
4334.2, 136.9, | , 26.8, 8.7, 535.8, | ,  1000,   951,  3000,  2944, | , -3.4, 5201.3, 61.185, |, 9.4
4335.2, 138.1, | , 26.8, -2.0, 526.9, | ,  1000,   947,  3000,  2919, | , -3.4, 5199.2, 60.716, |, 0.1
4336.2, 136.9, | , 26.8, 8.5, 535.6, | ,  1000,   956,  3000,  2941, | , -3.4, 5227.0, 61.528, |, 9.4
4337.2, 137.3, | , 26.8, 9.2, 536.3, | ,  1000,   959,  3000,  2907, | , -3.4, 5199.6, 60.701, |, 9.9
4338.2, 137.0, | , 26.8, 6.8, 534.7, | ,  1000,   960,  3000,  2913, | , -3.4, 5197.9, 60.795, |, 8.5
4339.2, 137.0, | , 26.8, 8.3, 535.7, | ,  1000,   955,  3000,  2938, | , -3.4, 5200.9, 61.162, |, 9.3
4340.2, 138.1, | , 26.8, 0.0, 529.6, | ,  1000,   954,  3000,  2906, | , -3.4, 5206.9, 60.699, |, 1.6
4341.3, 137.2, | , 26.8, 8.8, 536.3, | ,  1000,   952,  3000,  2903, | , -3.4, 5197.0, 60.523, |, 9.7
4342.3, 137.0, | , 26.8, 8.3, 536.1, | ,  1000,   955,  3000,  2926, | , -3.4, 5211.2, 61.074, |, 9.5
4343.3, 137.1, | , 26.8, 7.3, 535.6, | ,  1000,   955,  3000,  2942, | , -3.4, 5191.9, 61.104, |, 8.3
4344.3, 137.1, | , 26.8, 8.6, 536.0, | ,  1000,   956,  3000,  2947, | , -3.4, 5194.9, 61.243, |, 9.5
4345.3, 136.9, | , 26.8, 8.7, 536.3, | ,  1000,   955,  3000,  2908, | , -3.4, 5182.0, 60.467, |, 9.4
4346.3, 136.9, | , 26.8, 7.5, 536.2, | ,  1000,   953,  3000,  2904, | , -3.4, 5180.3, 60.356, |, 8.7
4347.3, 137.6, | , 26.8, 8.6, 536.5, | ,  1000,   953,  3000,  2922, | , -3.4, 5209.9, 60.975, |, 9.5
4348.3, 137.2, | , 26.8, 7.3, 535.2, | ,  1000,   955,  3000,  2952, | , -3.4, 5190.2, 61.238, |, 7.2
4349.3, 137.0, | , 26.8, 4.2, 536.9, | ,  1000,   957,  3000,  2933, | , -3.4, 5173.5, 60.780, |, 9.6
4350.4, 137.2, | , 26.8, 8.6, 535.7, | ,  1000,   955,  3000,  2894, | , -3.4, 5161.9, 60.012, |, 9.7
4351.4, 138.3, | , 26.8, 0.1, 530.2, | ,  1000,   951,  3000,  2933, | , -3.4, 5179.0, 60.756, |, 2.0
4352.4, 138.7, | , 26.8, -8.3, 526.8, | ,  1000,   949,  3000,  2937, | , -3.4, 5174.7, 60.728, |, 1.4
4353.4, 137.1, | , 26.8, 6.9, 531.9, | ,  1000,   957,  3000,  2926, | , -3.4, 5164.0, 60.564, |, 7.4
4354.4, 137.4, | , 26.8, 7.9, 536.3, | ,  4000,   955, 12000,  2911, | , -3.4, 5172.6, 60.402, |, 6.9
4355.4, 138.1, | , 26.8, 3.5, 535.9, | ,  4000,  3963, 12000, 14355, | , -3.4, 5157.2, 285.293, |, 7.8
4356.4, 140.5, | , 26.8, -2.8, 527.7, | ,  4000,  3867, 12000, 11403, | , -3.4, 5130.6, 236.604, |, -0.6
4357.4, 139.7, | , 26.8, 8.5, 537.3, | ,  4000,  3885, 12000, 11531, | , -3.4, 5134.5, 239.039, |, 9.9
4358.4, 140.0, | , 26.8, 8.6, 537.2, | ,  4000,  3881, 12000, 11601, | , -3.4, 4992.7, 233.472, |, 9.9
4359.4, 139.5, | , 26.8, 8.6, 537.1, | ,  4000,  3879, 12000, 11699, | , -3.4, 4766.4, 224.321, |, 9.5
4360.5, 139.6, | , 26.8, 8.2, 537.0, | ,  4000,  3883, 12000, 11777, | , -3.4, 5037.2, 238.252, |, 9.2
4361.5, 141.0, | , 26.8, -1.0, 529.2, | ,  4000,  3874, 12000, 11759, | , -3.4, 5268.1, 248.688, |, 0.5
4362.5, 139.5, | , 26.8, 8.3, 536.4, | ,  4000,  3875, 12000, 11785, | , -3.4, 5265.6, 248.987, |, 9.2
4363.5, 139.5, | , 26.8, 8.7, 536.6, | ,  4000,  3868, 12000, 11612, | , -3.4, 5272.4, 246.456, |, 9.4
4364.5, 139.5, | , 26.8, 8.2, 536.3, | ,  4000,  3872, 12000, 10998, | , -3.4, 5226.2, 234.671, |, 9.2
4365.5, 139.8, | , 26.8, 8.8, 537.0, | ,  4000,  3877, 12000, 11131, | , -3.4, 5228.3, 236.953, |, 9.7
4366.5, 139.7, | , 26.8, 6.9, 535.2, | ,  4000,  3879, 12000, 11327, | , -3.4, 5234.7, 240.362, |, 7.9
4367.5, 139.6, | , 26.8, 8.4, 536.2, | ,  4000,  3875, 12000, 11472, | , -3.4, 5152.5, 238.799, |, 9.3
4368.5, 139.8, | , 26.8, 9.1, 536.6, | ,  4000,  3881, 12000, 11569, | , -3.4, 5195.3, 242.387, |, 9.9
4369.5, 139.8, | , 26.8, 9.0, 536.4, | ,  4000,  3879, 12000, 11617, | , -3.4, 5194.9, 243.088, |, 9.9
4370.6, 139.6, | , 26.8, 8.3, 536.1, | ,  4000,  3874, 12000, 11616, | , -3.4, 5180.3, 242.318, |, 9.4
4371.6, 139.8, | , 26.8, 7.2, 534.6, | ,  4000,  3878, 12000, 11658, | , -3.4, 5185.0, 243.257, |, 8.5
4372.6, 140.0, | , 26.8, 9.0, 535.8, | ,  4000,  3877, 12000, 11701, | , -3.4, 5161.0, 242.797, |, 9.9
4373.6, 139.5, | , 26.8, 8.5, 536.1, | ,  4000,  3879, 12000, 11689, | , -3.4, 5132.8, 241.309, |, 9.5
4374.6, 139.5, | , 26.8, 8.5, 535.7, | ,  4000,  3880, 12000, 11679, | , -3.4, 5217.6, 245.130, |, 6.9
4375.6, 139.9, | , 26.8, 8.6, 535.1, | ,  4000,  3877, 12000, 11690, | , -3.4, 5221.0, 245.430, |, 9.7
4376.6, 140.1, | , 26.8, 7.4, 534.9, | ,  4000,  3876, 12000, 11697, | , -3.4, 5201.7, 244.620, |, 8.6
4377.6, 140.3, | , 26.8, 0.6, 526.1, | ,  4000,  3876, 12000, 11684, | , -3.4, 5188.0, 243.775, |, -0.2
4378.6, 139.9, | , 26.8, 8.9, 536.0, | ,  4000,  3876, 12000, 11696, | , -3.4, 5209.5, 244.963, |, 9.7
4379.7, 140.0, | , 26.8, 9.2, 535.8, | ,  4000,  3884, 12000, 11714, | , -3.4, 5183.3, 244.148, |, 10.0
4380.7, 139.6, | , 26.8, 8.4, 535.2, | ,  4000,  3877, 12000, 11689, | , -3.4, 5110.5, 240.233, |, 9.3
4381.7, 139.7, | , 26.8, 7.1, 533.6, | ,  4000,  3877, 12000, 11744, | , -3.4, 5138.3, 242.398, |, 8.2
4382.7, 140.8, | , 26.8, -0.4, 527.7, | ,  4000,  3877, 12000, 11689, | , -3.4, 5181.2, 243.539, |, 1.8
4383.7, 139.6, | , 26.8, 8.5, 534.8, | ,  4000,  3881, 12000, 11739, | , -3.4, 5230.0, 246.673, |, 9.6
4384.7, 139.6, | , 26.8, 8.6, 535.0, | ,  4000,  3875, 12000, 11698, | , -3.4, 5158.9, 242.620, |, 9.2
4385.7, 139.8, | , 26.8, 7.8, 534.1, | ,  4000,  3878, 12000, 11728, | , -3.4, 5140.5, 242.278, |, 8.9
4386.7, 140.2, | , 26.8, 7.6, 534.4, | ,  4000,  3873, 12000, 11687, | , -3.4, 5063.4, 237.951, |, 8.1
4387.7, 139.5, | , 26.8, 8.6, 534.2, | ,  4000,  3876, 12000, 11683, | , -3.4, 5195.7, 244.116, |, 9.6
4388.7, 139.6, | , 26.8, 8.4, 534.9, | ,  4000,  3878, 12000, 11730, | , -3.4, 5150.8, 242.780, |, 9.9
4389.8, 139.8, | , 26.8, 9.0, 535.0, | ,  4000,  3875, 12000, 11716, | , -3.4, 5099.8, 240.128, |, 9.8
4390.8, 139.8, | , 26.8, 9.1, 534.8, | ,  4000,  3873, 12000, 11697, | , -3.4, 5170.5, 243.112, |, 10.0
4391.8, 139.7, | , 26.8, 7.2, 533.4, | ,  4000,  3880, 12000, 11707, | , -3.4, 5150.8, 242.448, |, 7.5
4392.8, 139.5, | , 26.8, 8.6, 534.4, | ,  4000,  3874, 12000, 11691, | , -3.4, 5102.3, 239.850, |, 9.5
4393.8, 140.0, | , 26.8, 7.8, 533.7, | ,  4000,  3874, 12000, 11689, | , -3.4, 5099.3, 239.673, |, 8.7
4394.8, 139.7, | , 26.8, 8.2, 533.7, | ,  4000,  3883, 12000, 11694, | , -3.4, 5119.9, 240.852, |, 8.8
