Repository: jdhuang-csm/Ru-BCA

## Methods
* (BaO)<sub>x</sub>-(CaO)<sub>y</sub>-(Al<sub>2</sub>O<sub>3</sub>)<sub>1-x-y</sub> (BCA) catalyst supports were synthesized via sol-gel and solid-state methods. 
* Ru/BCA catalysts were prepared via incipient wetness impregnation to achieve 1 wt. % Ru loading.
* Ammonia synthesis rates were measured for Ru/BCA catalysts in a packed-bed reactor at 480-600<sup>o</sup>C, 10 bar, and space velocities up to 1.3 x 10<sup>6</sup> ml g<sub>cat</sub><sup>-1</sup> h<sup>-1</sup>.
* A machine learning (ML) model was employed to improve understanding of the behavior of Ru/BCA catalysts.
* A microkinetic model was developed to describe the best-performing catalyst.

File: data/init_files_Cadigan/BAdC_doubann_2017-06-16-01.txt (part 11 of 43)
********** Start test **********
Elapsed time, Pressure, | , LJtemp(C), Inner-Temp, Outer-Temp, | , N2-set, N2-flow, H2-set, H2-flow, | , pH, NH3_ppm, NH3_Prod_rate, |, In222Temp
3949.0, 139.9, | , 26.8, 12.0, 524.5, | ,  2000,  1932,  6000,  5839, | , -3.4, 128.5, 2.606, |, 13.5
3950.0, 140.0, | , 26.8, 12.1, 524.1, | ,  2000,  1926,  6000,  5860, | , -3.4, 131.5, 2.672, |, 13.7
3951.0, 140.3, | , 26.8, 12.7, 525.1, | ,  2000,  1925,  6000,  5856, | , -3.4, 139.2, 2.826, |, 14.0
3952.0, 141.7, | , 26.8, 5.2, 519.0, | ,  2000,  1929,  6000,  5883, | , -3.4, 137.5, 2.803, |, 7.7
3953.0, 140.0, | , 26.8, 10.7, 523.8, | ,  2000,  1928,  6000,  5814, | , -3.4, 159.4, 3.219, |, 12.8
3954.0, 139.9, | , 26.8, 12.8, 525.4, | ,  2000,  1927,  6000,  5859, | , -3.4, 144.4, 2.933, |, 14.1
3955.0, 140.3, | , 26.8, 12.3, 525.1, | ,  2000,  1927,  6000,  5834, | , -3.4, 172.2, 3.487, |, 14.0
3956.0, 139.9, | , 26.8, 12.0, 524.9, | ,  2000,  1927,  6000,  5846, | , -3.4, 162.8, 3.301, |, 13.6
3957.1, 141.4, | , 26.8, 6.9, 520.5, | ,  2000,  1930,  6000,  5886, | , -3.4, 161.5, 3.293, |, 9.1
3958.1, 140.5, | , 26.8, 11.9, 524.6, | ,  2000,  1926,  6000,  5807, | , -3.4, 185.1, 3.734, |, 13.4
3959.1, 140.0, | , 26.8, 12.1, 525.1, | ,  2000,  1931,  6000,  5878, | , -3.4, 175.2, 3.570, |, 13.6
3960.1, 140.1, | , 26.8, 12.0, 525.0, | ,  2000,  1927,  6000,  5835, | , -3.4, 175.2, 3.548, |, 13.7
3961.1, 140.5, | , 26.8, 12.3, 525.6, | ,  2000,  1929,  6000,  5852, | , -3.4, 174.8, 3.548, |, 13.8
3962.1, 140.2, | , 26.8, 12.0, 525.3, | ,  2000,  1934,  6000,  5870, | , -3.4, 177.4, 3.611, |, 13.5
3963.1, 140.1, | , 26.8, 10.8, 524.6, | ,  2000,  1927,  6000,  5830, | , -3.4, 209.9, 4.248, |, 12.7
3964.1, 139.9, | , 26.8, 12.0, 525.7, | ,  2000,  1929,  6000,  5860, | , -3.4, 197.9, 4.021, |, 13.6
3965.1, 140.3, | , 26.8, 12.7, 525.8, | ,  2000,  1925,  6000,  5837, | , -3.4, 197.1, 3.991, |, 14.2
3966.1, 140.4, | , 26.8, 12.7, 525.8, | ,  2000,  1933,  6000,  5874, | , -3.4, 200.5, 4.083, |, 14.1
3967.2, 140.0, | , 26.8, 11.7, 525.5, | ,  2000,  1924,  6000,  5839, | , -3.4, 197.9, 4.008, |, 13.6
3968.2, 140.3, | , 26.8, 11.2, 525.5, | ,  2000,  1924,  6000,  5863, | , -3.4, 227.9, 4.630, |, 13.4
3969.2, 140.4, | , 26.8, 12.7, 526.2, | ,  2000,  1926,  6000,  5844, | , -3.4, 209.1, 4.237, |, 14.1
3970.2, 140.4, | , 26.8, 12.7, 526.5, | ,  2000,  1932,  6000,  5871, | , -3.4, 218.1, 4.439, |, 14.2
3971.2, 139.9, | , 26.8, 12.0, 525.5, | ,  2000,  1927,  6000,  5838, | , -3.4, 209.1, 4.235, |, 13.5
3972.2, 140.4, | , 26.8, 12.6, 525.9, | ,  2000,  1929,  6000,  5858, | , -3.4, 217.6, 4.421, |, 14.0
3973.2, 141.3, | , 26.8, 6.3, 520.7, | ,  2000,  1925,  6000,  5832, | , -3.4, 233.9, 4.733, |, 8.2
3974.2, 139.9, | , 26.8, 12.0, 525.7, | ,  2000,  1929,  6000,  5834, | , -3.4, 244.6, 4.954, |, 13.6
3975.2, 140.0, | , 26.8, 12.0, 525.8, | ,  2000,  1929,  6000,  5871, | , -3.4, 229.2, 4.664, |, 14.2
3976.3, 140.3, | , 26.8, 12.7, 526.0, | ,  2000,  1928,  6000,  5837, | , -3.4, 229.2, 4.642, |, 14.1
3977.3, 140.1, | , 26.8, 12.0, 525.7, | ,  2000,  1935,  6000,  5882, | , -3.4, 223.2, 4.552, |, 13.6
3978.3, 141.7, | , 26.8, 3.1, 518.5, | ,  2000,  1932,  6000,  5841, | , -3.4, 256.6, 5.204, |, 4.6
3979.3, 140.2, | , 26.8, 12.8, 526.2, | ,  2000,  1928,  6000,  5815, | , -3.4, 230.5, 4.655, |, 14.1
3980.3, 140.0, | , 26.8, 12.1, 526.1, | ,  2000,  1933,  6000,  5848, | , -3.4, 257.0, 5.218, |, 13.5
3981.3, 140.1, | , 26.8, 12.1, 526.1, | ,  2000,  1932,  6000,  5870, | , -3.4, 238.2, 4.848, |, 13.5
3982.3, 140.2, | , 26.8, 12.6, 526.9, | ,  2000,  1928,  6000,  5830, | , -3.4, 238.6, 4.830, |, 14.2
3983.3, 140.5, | , 26.8, 11.8, 520.1, | ,  2000,  1929,  6000,  5845, | , -3.4, 243.8, 4.943, |, 13.4
3984.3, 140.0, | , 26.8, 12.1, 526.6, | ,  2000,  1932,  6000,  5891, | , -3.4, 250.6, 5.115, |, 13.6
3985.4, 140.5, | , 26.8, 12.5, 527.2, | ,  2000,  1931,  6000,  5867, | , -3.4, 264.3, 5.377, |, 14.1
3986.4, 140.4, | , 26.8, 12.5, 526.8, | ,  2000,  1929,  6000,  5833, | , -3.4, 245.9, 4.980, |, 14.1
3987.4, 140.4, | , 26.8, 12.7, 527.2, | ,  2000,  1933,  6000,  5864, | , -3.4, 254.0, 5.168, |, 14.1
3988.4, 140.2, | , 26.8, 11.4, 525.5, | ,  2000,  1923,  6000,  5840, | , -3.4, 246.3, 4.989, |, 12.7
3989.4, 140.3, | , 26.8, 12.8, 527.1, | ,  2000,  1928,  6000,  5838, | , -3.4, 254.5, 5.155, |, 14.1
3990.4, 140.4, | , 26.8, 12.7, 527.2, | ,  2000,  1930,  6000,  5845, | , -3.4, 255.8, 5.188, |, 14.3
3991.4, 140.0, | , 26.8, 12.0, 526.6, | ,  2000,  1927,  6000,  5822, | , -3.4, 286.2, 5.785, |, 13.5
3992.4, 139.9, | , 26.8, 12.1, 526.8, | ,  2000,  1927,  6000,  5848, | , -3.4, 264.8, 5.370, |, 13.6
3993.4, 140.7, | , 26.8, 12.0, 526.2, | ,  2000,  1929,  6000,  5873, | , -3.4, 254.5, 5.179, |, 13.2
3994.4, 141.6, | , 26.8, 1.3, 525.2, | ,  2000,  1929,  6000,  5839, | , -3.4, 258.3, 5.235, |, 9.7
3995.4, 140.1, | , 26.8, 11.8, 526.3, | ,  2000,  1933,  6000,  5892, | , -3.4, 285.7, 5.833, |, 13.5
3996.5, 140.0, | , 26.8, 12.0, 527.2, | ,  2000,  1924,  6000,  5854, | , -3.4, 257.5, 5.224, |, 14.1
3997.5, 140.3, | , 26.8, 12.6, 527.2, | ,  2000,  1924,  6000,  5871, | , -3.4, 257.5, 5.235, |, 14.1
3998.5, 140.3, | , 26.8, 11.2, 525.9, | ,  2000,  1929,  6000,  5860, | , -3.4, 256.6, 5.214, |, 12.8
3999.5, 141.1, | , 26.8, 6.8, 522.5, | ,  2000,  1925,  6000,  5816, | , -3.4, 264.3, 5.338, |, 8.6
4000.5, 140.5, | , 26.8, 12.5, 527.0, | ,  2000,  1931,  6000,  5896, | , -3.4, 258.8, 5.284, |, 14.0
4001.5, 140.4, | , 26.8, 12.6, 527.1, | ,  2000,  1925,  6000,  5842, | , -3.4, 255.8, 5.182, |, 14.0
4002.5, 140.0, | , 26.8, 12.1, 526.5, | ,  2000,  1926,  6000,  5856, | , -3.4, 262.2, 5.322, |, 13.6
4003.5, 140.6, | , 26.8, 11.7, 526.6, | ,  2000,  1928,  6000,  5857, | , -3.4, 263.5, 5.351, |, 13.3
4004.5, 141.8, | , 26.8, 6.3, 522.0, | ,  2000,  1927,  6000,  5854, | , -3.4, 264.3, 5.366, |, 8.6
4005.5, 140.0, | , 26.8, 12.0, 526.9, | ,  2000,  1928,  6000,  5866, | , -3.4, 262.6, 5.340, |, 13.5
4006.6, 140.3, | , 26.8, 11.3, 524.8, | ,  2000,  1929,  6000,  5826, | , -3.4, 263.0, 5.322, |, 12.9
4007.6, 140.4, | , 26.8, 12.8, 527.7, | ,  2000,  1933,  6000,  5860, | , -3.4, 260.9, 5.304, |, 14.2
4008.6, 140.5, | , 26.8, 11.9, 526.7, | ,  2000,  1926,  6000,  5824, | , -3.4, 270.3, 5.465, |, 13.4
4009.6, 140.1, | , 26.8, 11.7, 526.8, | ,  2000,  1929,  6000,  5869, | , -3.4, 263.5, 5.359, |, 13.5
4010.6, 139.9, | , 26.8, 11.9, 526.9, | ,  2000,  1924,  6000,  5828, | , -3.4, 275.5, 5.571, |, 13.4
4011.6, 140.4, | , 26.8, 12.7, 527.5, | ,  2000,  1933,  6000,  5854, | , -3.4, 273.3, 5.552, |, 14.2
4012.6, 140.0, | , 26.9, 11.9, 527.1, | ,  2000,  1928,  6000,  5808, | , -3.4, 260.0, 5.248, |, 13.5
4013.6, 140.3, | , 26.9, 11.2, 526.4, | ,  2000,  1929,  6000,  5863, | , -3.4, 260.0, 5.286, |, 12.9
4014.6, 140.3, | , 26.9, 12.7, 527.9, | ,  2000,  1928,  6000,  5846, | , -3.4, 261.8, 5.308, |, 14.2
4015.7, 140.1, | , 26.9, 11.3, 526.5, | ,  2000,  1929,  6000,  5827, | , -3.4, 263.0, 5.323, |, 13.1
4016.7, 140.0, | , 26.9, 11.3, 526.7, | ,  2000,  1922,  6000,  5866, | , -3.4, 270.8, 5.501, |, 13.3
4017.7, 140.2, | , 26.9, 11.6, 527.8, | ,  2000,  1933,  6000,  5871, | , -3.4, 274.6, 5.590, |, 14.0
4018.7, 140.6, | , 26.8, 11.5, 526.9, | ,  2000,  1929,  6000,  5835, | , -3.4, 283.6, 5.744, |, 13.1
4019.7, 140.2, | , 26.9, 11.3, 527.0, | ,  2000,  1927,  6000,  5855, | , -3.4, 273.8, 5.557, |, 13.2
4020.7, 141.1, | , 26.8, 5.7, 522.8, | ,  2000,  1931,  6000,  5834, | , -3.4, 269.0, 5.450, |, 8.2
4021.7, 140.4, | , 26.9, 12.3, 528.0, | ,  2000,  1931,  6000,  5871, | , -3.4, 285.3, 5.807, |, 13.9
4022.7, 140.4, | , 26.9, 12.4, 528.2, | ,  2000,  1926,  6000,  5849, | , -3.4, 275.5, 5.588, |, 14.0
4023.7, 140.2, | , 26.9, 10.7, 527.0, | ,  2000,  1922,  6000,  5856, | , -3.4, 292.2, 5.928, |, 12.6
4024.7, 140.2, | , 26.9, 11.4, 527.7, | ,  2000,  1931,  6000,  5863, | , -3.4, 288.7, 5.871, |, 13.2
4025.8, 142.6, | , 26.8, 2.1, 522.1, | ,  2000,  1923,  6000,  5826, | , -3.4, 285.3, 5.768, |, 5.5
4026.8, 140.0, | , 26.9, 11.6, 528.3, | ,  2000,  1931,  6000,  5861, | , -3.4, 274.6, 5.582, |, 13.3
4027.8, 140.2, | , 26.9, 11.9, 527.9, | ,  2000,  1929,  6000,  5863, | , -3.4, 274.2, 5.573, |, 13.3
4028.8, 140.4, | , 26.9, 10.7, 527.2, | ,  2000,  1932,  6000,  5867, | , -3.4, 269.0, 5.473, |, 12.6
4029.8, 140.3, | , 26.9, 12.6, 528.4, | ,  2000,  1927,  6000,  5833, | , -3.4, 264.8, 5.360, |, 13.8
4030.8, 141.2, | , 26.9, 6.3, 524.1, | ,  2000,  1924,  6000,  5852, | , -3.4, 272.0, 5.519, |, 8.6
4031.8, 140.0, | , 26.9, 12.5, 528.5, | ,  2000,  1932,  6000,  5856, | , -3.4, 278.0, 5.648, |, 14.1
4032.8, 140.6, | , 26.9, 12.6, 529.0, | ,  2000,  1932,  6000,  5874, | , -3.4, 277.6, 5.653, |, 14.1
4033.8, 140.2, | , 26.9, 11.2, 527.8, | ,  2000,  1929,  6000,  5851, | , -3.4, 269.0, 5.460, |, 12.8
4034.8, 140.0, | , 26.9, 12.1, 528.6, | ,  2000,  1930,  6000,  5863, | , -3.4, 270.3, 5.495, |, 13.5
4035.9, 140.2, | , 26.9, 12.8, 529.3, | ,  2000,  1928,  6000,  5821, | , -3.4, 272.5, 5.508, |, 14.2
4036.9, 140.4, | , 26.9, 12.6, 529.1, | ,  2000,  1929,  6000,  5872, | , -3.4, 288.7, 5.876, |, 14.1
4037.9, 140.0, | , 26.9, 12.2, 528.9, | ,  2000,  1931,  6000,  5852, | , -3.4, 276.8, 5.619, |, 13.7
4038.9, 140.3, | , 26.9, 11.2, 527.8, | ,  2000,  1929,  6000,  5861, | , -3.4, 296.0, 6.015, |, 12.5
4039.9, 140.4, | , 26.9, 12.8, 529.0, | ,  2000,  1931,  6000,  5857, | , -3.4, 290.5, 5.901, |, 14.1
4040.9, 140.1, | , 26.9, 12.1, 528.8, | ,  2000,  1925,  6000,  5831, | , -3.4, 271.2, 5.487, |, 13.7
4041.9, 140.2, | , 26.9, 11.2, 529.0, | ,  2000,  1927,  6000,  5841, | , -3.4, 270.3, 5.477, |, 13.1
4042.9, 140.3, | , 26.9, 12.7, 529.4, | ,  2000,  1925,  6000,  5875, | , -3.4, 277.2, 5.640, |, 14.2
4043.9, 140.9, | , 26.9, 11.8, 528.2, | ,  2000,  1933,  6000,  5852, | , -3.4, 279.3, 5.672, |, 13.3
4044.9, 141.3, | , 26.9, 6.5, 524.5, | ,  2000,  1930,  6000,  5826, | , -3.4, 291.7, 5.903, |, 6.4
4046.0, 139.9, | , 26.9, 12.1, 529.1, | ,  2000,  1926,  6000,  5835, | , -3.4, 277.6, 5.620, |, 13.8
4047.0, 141.7, | , 26.9, 6.6, 525.2, | ,  2000,  1923,  6000,  5833, | , -3.4, 276.8, 5.600, |, 9.6
4048.0, 140.0, | , 26.9, 12.1, 529.2, | ,  2000,  1934,  6000,  5867, | , -3.4, 277.2, 5.641, |, 13.7
4049.0, 140.3, | , 26.9, 11.3, 529.1, | ,  2000,  1930,  6000,  5856, | , -3.4, 308.5, 6.265, |, 12.8
4050.0, 140.0, | , 26.9, 12.1, 529.2, | ,  2000,  1929,  6000,  5860, | , -3.4, 282.3, 5.736, |, 13.7
4051.0, 140.3, | , 26.9, 12.8, 530.2, | ,  2000,  1931,  6000,  5858, | , -3.4, 278.9, 5.667, |, 14.2
4052.0, 141.2, | , 26.9, 6.4, 524.6, | ,  2000,  1924,  6000,  5826, | , -3.4, 275.0, 5.560, |, 8.6
4053.0, 140.0, | , 26.9, 12.1, 529.7, | ,  2000,  1925,  6000,  5867, | , -3.4, 283.2, 5.756, |, 13.5
4054.0, 140.0, | , 26.9, 11.7, 528.8, | ,  2000,  1924,  6000,  5860, | , -3.4, 278.5, 5.654, |, 13.3
4055.1, 140.0, | , 26.9, 12.3, 529.4, | ,  2000,  1929,  6000,  5846, | , -3.4, 278.5, 5.648, |, 13.7
4056.1, 140.1, | , 26.9, 12.2, 529.5, | ,  2000,  1934,  6000,  5867, | , -3.4, 308.5, 6.277, |, 13.7
4057.1, 140.5, | , 26.9, 12.7, 530.2, | ,  2000,  1929,  6000,  5837, | , -3.4, 289.6, 5.867, |, 14.2
4058.1, 140.0, | , 26.9, 11.7, 529.6, | ,  2000,  1933,  6000,  5874, | , -3.4, 278.0, 5.662, |, 13.5
4059.1, 140.3, | , 26.9, 11.2, 529.0, | ,  2000,  1926,  6000,  5814, | , -3.4, 305.0, 6.158, |, 12.8
4060.1, 140.0, | , 26.9, 12.1, 530.1, | ,  2000,  1926,  6000,  5859, | , -3.4, 307.6, 6.246, |, 13.6
4061.1, 140.3, | , 26.9, 12.8, 530.5, | ,  2000,  1926,  6000,  5841, | , -3.4, 291.3, 5.903, |, 14.3
4062.1, 140.1, | , 26.9, 12.1, 529.6, | ,  2000,  1926,  6000,  5847, | , -3.4, 278.0, 5.638, |, 13.5
4063.1, 139.9, | , 26.9, 12.0, 529.9, | ,  2000,  1926,  6000,  5849, | , -3.4, 278.9, 5.657, |, 13.7
4064.1, 140.7, | , 26.9, 12.1, 530.1, | ,  2000,  1930,  6000,  5875, | , -3.4, 277.2, 5.644, |, 13.5
4065.2, 140.6, | , 26.9, 12.7, 530.6, | ,  2000,  1931,  6000,  5875, | , -3.4, 277.2, 5.644, |, 14.2
4066.2, 139.9, | , 26.9, 11.9, 529.8, | ,  2000,  1923,  6000,  5805, | , -3.4, 279.3, 5.631, |, 13.6
4067.2, 140.0, | , 26.9, 12.1, 529.8, | ,  2000,  1927,  6000,  5867, | , -3.4, 286.6, 5.827, |, 13.4
4068.2, 141.5, | , 26.9, 7.4, 526.5, | ,  2000,  1928,  6000,  5837, | , -3.4, 286.2, 5.797, |, 9.8
4069.2, 140.2, | , 26.9, 11.4, 529.6, | ,  2000,  1928,  6000,  5863, | , -3.4, 317.5, 6.452, |, 12.9
4070.2, 140.0, | , 26.9, 12.2, 530.3, | ,  2000,  1926,  6000,  5850, | , -3.4, 308.9, 6.266, |, 13.4
4071.2, 140.0, | , 26.9, 12.2, 530.5, | ,  2000,  1929,  6000,  5865, | , -3.4, 313.2, 6.368, |, 14.1
4072.2, 140.4, | , 26.9, 12.9, 530.9, | ,  2000,  1925,  6000,  5872, | , -3.4, 287.9, 5.856, |, 14.2
4073.2, 141.2, | , 26.9, 6.7, 525.7, | ,  2000,  1923,  6000,  5839, | , -3.4, 283.6, 5.742, |, 9.3
4074.2, 140.3, | , 26.9, 11.3, 530.0, | ,  2000,  1929,  6000,  5858, | , -3.4, 305.9, 6.213, |, 13.5
4075.3, 140.3, | , 26.9, 12.6, 530.9, | ,  2000,  1928,  6000,  5837, | , -3.4, 300.7, 6.092, |, 14.2
4076.3, 139.9, | , 26.9, 12.1, 530.9, | ,  2000,  1925,  6000,  5859, | , -3.4, 286.2, 5.811, |, 13.7
4077.3, 140.1, | , 26.9, 12.0, 530.6, | ,  2000,  1929,  6000,  5863, | , -3.4, 289.2, 5.878, |, 13.4
4078.3, 141.7, | , 26.9, 6.9, 526.7, | ,  2000,  1923,  6000,  5850, | , -3.4, 283.6, 5.751, |, 9.2
4079.3, 140.3, | , 26.9, 11.4, 530.0, | ,  2000,  1930,  6000,  5848, | , -3.4, 287.5, 5.833, |, 12.5
4080.3, 139.9, | , 26.9, 12.2, 530.9, | ,  2000,  1928,  6000,  5819, | , -3.4, 284.0, 5.740, |, 13.5
4081.3, 140.0, | , 26.9, 12.0, 531.1, | ,  2000,  1929,  6000,  5872, | , -3.4, 293.0, 5.963, |, 13.4
4082.3, 140.0, | , 26.9, 12.1, 530.7, | ,  2000,  1931,  6000,  5846, | , -3.4, 296.5, 6.014, |, 13.7
4083.3, 139.9, | , 26.9, 12.0, 531.0, | ,  2000,  1926,  6000,  5846, | , -3.4, 300.7, 6.098, |, 13.6
4084.3, 140.3, | , 26.9, 11.3, 530.2, | ,  2000,  1933,  6000,  5876, | , -3.4, 298.6, 6.082, |, 13.0
4085.4, 140.1, | , 26.9, 12.8, 531.8, | ,  2000,  1930,  6000,  5853, | , -3.4, 304.2, 6.176, |, 14.4
4086.4, 140.4, | , 26.9, 12.8, 532.0, | ,  2000,  1929,  6000,  5844, | , -3.4, 294.7, 5.976, |, 14.2
4087.4, 139.9, | , 26.9, 12.0, 531.0, | ,  2000,  1929,  6000,  5839, | , -3.4, 308.5, 6.250, |, 13.4
4088.4, 139.9, | , 26.9, 12.1, 530.8, | ,  2000,  1926,  6000,  5855, | , -3.4, 291.3, 5.913, |, 13.7
4089.4, 140.6, | , 26.9, 12.0, 531.1, | ,  2000,  1925,  6000,  5856, | , -3.4, 295.6, 6.000, |, 13.5
4090.4, 140.1, | , 26.9, 12.0, 531.1, | ,  2000,  1929,  6000,  5863, | , -3.4, 301.6, 6.130, |, 13.5
4091.4, 140.0, | , 26.9, 12.1, 531.3, | ,  2000,  1931,  6000,  5855, | , -3.4, 332.0, 6.743, |, 13.7
4092.4, 140.1, | , 26.9, 12.2, 531.3, | ,  2000,  1931,  6000,  5870, | , -3.4, 323.5, 6.582, |, 13.7
4093.4, 140.4, | , 26.9, 12.7, 531.6, | ,  2000,  1926,  6000,  5833, | , -3.4, 299.5, 6.061, |, 14.0
4094.4, 141.4, | , 26.9, 6.4, 526.6, | ,  2000,  1928,  6000,  5855, | , -3.4, 294.3, 5.975, |, 8.5
4095.5, 139.9, | , 26.9, 12.0, 531.4, | ,  2000,  1928,  6000,  5823, | , -3.4, 305.9, 6.185, |, 13.7
4096.5, 140.4, | , 26.9, 12.8, 531.6, | ,  2000,  1927,  6000,  5868, | , -3.4, 298.6, 6.072, |, 14.0
4097.5, 140.2, | , 26.9, 12.6, 532.1, | ,  2000,  1926,  6000,  5818, | , -3.4, 299.9, 6.059, |, 14.2
4098.5, 140.0, | , 26.9, 12.1, 531.5, | ,  2000,  1928,  6000,  5871, | , -3.4, 301.2, 6.127, |, 13.7
4099.5, 141.3, | , 26.9, 6.1, 526.6, | ,  2000,  1925,  6000,  5849, | , -3.4, 314.9, 6.386, |, 8.3
4100.5, 140.7, | , 26.9, 11.9, 530.9, | ,  2000,  1932,  6000,  5870, | , -3.4, 301.2, 6.130, |, 13.5
4101.5, 140.1, | , 26.9, 12.0, 531.5, | ,  2000,  1932,  6000,  5857, | , -3.4, 300.3, 6.102, |, 13.5
4102.5, 140.0, | , 26.9, 11.9, 531.5, | ,  2000,  1928,  6000,  5829, | , -3.4, 301.2, 6.094, |, 13.8
4103.5, 140.4, | , 26.9, 12.8, 532.0, | ,  2000,  1925,  6000,  5848, | , -3.4, 330.7, 6.706, |, 14.3
4104.5, 140.3, | , 26.9, 12.7, 532.4, | ,  2000,  1930,  6000,  5844, | , -3.4, 299.5, 6.073, |, 14.2
4105.6, 140.2, | , 26.9, 11.4, 531.1, | ,  2000,  1925,  6000,  5837, | , -3.4, 299.0, 6.055, |, 12.2
4106.6, 139.9, | , 26.9, 12.1, 532.1, | ,  2000,  1927,  6000,  5830, | , -3.4, 302.0, 6.111, |, 13.6
4107.6, 140.4, | , 26.9, 12.8, 532.1, | ,  2000,  1929,  6000,  5868, | , -3.4, 300.3, 6.108, |, 14.0
4108.6, 140.3, | , 26.9, 12.7, 532.4, | ,  2000,  1929,  6000,  5843, | , -3.4, 315.3, 6.392, |, 14.1
4109.6, 140.0, | , 26.9, 12.1, 531.6, | ,  2000,  1925,  6000,  5873, | , -3.4, 321.7, 6.545, |, 13.3
4110.6, 140.2, | , 26.9, 11.4, 531.2, | ,  2000,  1933,  6000,  5835, | , -3.4, 309.7, 6.277, |, 13.2
4111.6, 140.4, | , 26.9, 12.4, 532.6, | ,  2000,  1926,  6000,  5845, | , -3.4, 314.9, 6.383, |, 14.4
4112.6, 140.0, | , 26.9, 12.1, 531.7, | ,  2000,  1933,  6000,  5881, | , -3.4, 310.2, 6.322, |, 13.7
4113.6, 140.1, | , 26.9, 12.1, 532.5, | ,  2000,  1930,  6000,  5860, | , -3.4, 311.0, 6.321, |, 13.7
4114.6, 140.3, | , 26.9, 12.9, 532.9, | ,  2000,  1927,  6000,  5815, | , -3.4, 311.0, 6.282, |, 14.3
4115.6, 141.7, | , 26.9, 6.1, 527.8, | ,  2000,  1925,  6000,  5860, | , -3.4, 307.2, 6.238, |, 8.9
4116.7, 139.9, | , 26.9, 12.1, 532.4, | ,  2000,  1925,  6000,  5844, | , -3.4, 323.5, 6.555, |, 13.6
4117.7, 140.1, | , 26.9, 12.1, 532.3, | ,  2000,  1931,  6000,  5876, | , -3.4, 307.6, 6.265, |, 13.7
4118.7, 140.0, | , 26.9, 11.9, 532.6, | ,  2000,  1926,  6000,  5820, | , -3.4, 301.6, 6.094, |, 13.5
4119.7, 140.0, | , 26.9, 12.2, 532.4, | ,  2000,  1930,  6000,  5871, | , -3.4, 308.5, 6.276, |, 13.6
4120.7, 142.0, | , 26.9, 4.4, 528.1, | ,  2000,  1927,  6000,  5828, | , -3.4, 306.7, 6.205, |, 8.8
4121.7, 140.2, | , 26.9, 10.9, 532.3, | ,  2000,  1925,  6000,  5848, | , -3.4, 310.6, 6.298, |, 12.9
4122.7, 140.3, | , 26.9, 12.6, 533.0, | ,  2000,  1926,  6000,  5837, | , -3.4, 309.3, 6.264, |, 14.1
4123.7, 140.1, | , 26.9, 12.1, 533.2, | ,  2000,  1935,  6000,  5876, | , -3.4, 338.0, 6.887, |, 13.5
4124.7, 140.3, | , 26.9, 12.8, 533.4, | ,  2000,  1928,  6000,  5830, | , -3.4, 308.0, 6.233, |, 14.2
4125.8, 141.6, | , 26.9, 6.9, 529.0, | ,  2000,  1926,  6000,  5859, | , -3.4, 306.3, 6.221, |, 9.0
4126.8, 140.1, | , 26.9, 11.2, 532.6, | ,  2000,  1929,  6000,  5851, | , -3.4, 316.6, 6.425, |, 13.0
4127.8, 140.1, | , 26.9, 11.9, 533.4, | ,  2000,  1930,  6000,  5878, | , -3.4, 313.6, 6.387, |, 13.5
4128.8, 140.3, | , 26.9, 12.7, 534.0, | ,  2000,  1926,  6000,  5833, | , -3.4, 306.3, 6.200, |, 14.2
4129.8, 140.3, | , 26.9, 12.4, 533.8, | ,  2000,  1932,  6000,  5853, | , -3.4, 317.5, 6.447, |, 14.1
4130.8, 140.0, | , 26.9, 11.9, 532.9, | ,  2000,  1926,  6000,  5871, | , -3.4, 347.0, 7.057, |, 13.4
4131.8, 140.2, | , 26.9, 11.9, 533.0, | ,  2000,  1929,  6000,  5849, | , -3.4, 311.9, 6.328, |, 13.4
4132.8, 140.4, | , 26.9, 12.8, 533.5, | ,  2000,  1929,  6000,  5855, | , -3.4, 317.5, 6.445, |, 14.2
4133.8, 140.1, | , 26.9, 11.9, 533.5, | ,  2000,  1927,  6000,  5867, | , -3.4, 332.0, 6.751, |, 13.4
4134.8, 140.0, | , 26.9, 12.1, 533.4, | ,  2000,  1928,  6000,  5841, | , -3.4, 317.5, 6.434, |, 13.8
4135.9, 140.4, | , 26.9, 12.7, 534.0, | ,  2000,  1926,  6000,  5870, | , -3.4, 312.7, 6.360, |, 14.2
4136.9, 140.2, | , 26.9, 11.3, 531.9, | ,  2000,  1926,  6000,  5840, | , -3.4, 335.4, 6.795, |, 6.8
4137.9, 140.0, | , 26.9, 11.7, 533.3, | ,  2000,  1926,  6000,  5836, | , -3.4, 322.2, 6.523, |, 13.4
4138.9, 140.2, | , 26.9, 11.5, 533.6, | ,  2000,  1934,  6000,  5871, | , -3.4, 323.9, 6.593, |, 13.7
4139.9, 141.6, | , 26.9, 11.6, 533.5, | ,  2000,  1924,  6000,  5842, | , -3.4, 326.0, 6.605, |, 10.5
4140.9, 140.5, | , 26.9, 10.9, 533.5, | ,  2000,  1930,  6000,  5873, | , -3.4, 324.3, 6.601, |, 13.3
4141.9, 141.3, | , 26.9, 5.9, 528.7, | ,  2000,  1927,  6000,  5835, | , -3.4, 329.5, 6.670, |, 8.5
4142.9, 141.4, | , 26.9, 5.3, 524.7, | ,  2000,  1928,  6000,  5851, | , -3.4, 315.3, 6.398, |, 7.1
4143.9, 140.5, | , 26.9, 12.0, 534.0, | ,  2000,  1933,  6000,  5863, | , -3.4, 314.9, 6.403, |, 13.7
4145.0, 140.1, | , 26.9, 11.7, 533.7, | ,  2000,  1929,  6000,  5840, | , -3.4, 318.7, 6.459, |, 12.0
4146.0, 140.5, | , 26.9, 12.5, 534.1, | ,  2000,  1929,  6000,  5852, | , -3.4, 346.6, 7.034, |, 13.8
4147.0, 141.8, | , 26.9, 6.7, 529.9, | ,  2000,  1931,  6000,  5857, | , -3.4, 347.4, 7.058, |, 8.4
4148.0, 140.3, | , 26.9, 11.0, 533.0, | ,  2000,  1926,  6000,  5826, | , -3.4, 326.0, 6.593, |, 12.4
4149.0, 140.1, | , 26.9, 11.8, 534.0, | ,  2000,  1933,  6000,  5879, | , -3.4, 321.7, 6.557, |, 13.5
4150.0, 140.4, | , 26.9, 12.2, 534.5, | ,  2000,  1926,  6000,  5844, | , -3.4, 324.3, 6.573, |, 14.0
4151.0, 140.5, | , 26.9, 12.4, 534.8, | ,  2000,  1930,  6000,  5875, | , -3.4, 335.4, 6.830, |, 13.7
4152.0, 140.0, | , 26.9, 12.2, 534.2, | ,  2000,  1931,  6000,  5844, | , -3.4, 347.0, 7.037, |, 13.8
4153.0, 140.2, | , 26.9, 11.2, 534.2, | ,  2000,  1931,  6000,  5854, | , -3.4, 325.6, 6.612, |, 13.0
4154.0, 140.5, | , 26.9, 12.2, 534.6, | ,  2000,  1930,  6000,  5856, | , -3.4, 321.7, 6.535, |, 13.6
4155.1, 140.4, | , 26.9, 12.8, 535.3, | ,  2000,  1927,  6000,  5859, | , -3.4, 326.5, 6.630, |, 14.2
4156.1, 140.0, | , 26.9, 12.3, 534.7, | ,  2000,  1930,  6000,  5889, | , -3.4, 317.0, 6.466, |, 13.7
4157.1, 140.4, | , 26.9, 12.7, 534.9, | ,  2000,  1929,  6000,  5852, | , -3.4, 328.6, 6.670, |, 14.3
4158.1, 140.2, | , 26.9, 11.4, 534.5, | ,  2000,  1929,  6000,  5849, | , -3.4, 328.2, 6.659, |, 13.0
4159.1, 140.2, | , 26.9, 11.4, 534.3, | ,  2000,  1928,  6000,  5868, | , -3.4, 323.0, 6.569, |, 12.9
4160.1, 140.0, | , 26.9, 12.2, 534.4, | ,  2000,  1927,  6000,  5860, | , -3.4, 321.7, 6.536, |, 13.6
4161.1, 140.4, | , 26.9, 12.6, 535.1, | ,  2000,  1928,  6000,  5856, | , -3.4, 329.5, 6.690, |, 12.3
4162.1, 140.0, | , 27.0, 11.7, 534.7, | ,  2000,  1925,  6000,  5846, | , -3.4, 331.2, 6.713, |, 13.5
4163.1, 141.3, | , 26.9, 4.7, 530.1, | ,  2000,  1925,  6000,  5834, | , -3.4, 321.7, 6.512, |, 6.7
4164.1, 140.2, | , 27.0, 12.4, 535.3, | ,  2000,  1932,  6000,  5866, | , -3.4, 322.2, 6.553, |, 14.1
4165.2, 139.9, | , 27.0, 12.2, 535.4, | ,  2000,  1929,  6000,  5822, | , -3.4, 328.2, 6.636, |, 13.7
4166.2, 139.9, | , 27.0, 12.2, 535.4, | ,  2000,  1925,  6000,  5863, | , -3.4, 355.2, 7.215, |, 13.7
4167.2, 140.3, | , 26.9, 12.9, 535.7, | ,  2000,  1924,  6000,  5829, | , -3.4, 331.2, 6.698, |, 14.3
4168.2, 142.5, | , 26.9, 2.9, 527.4, | ,  2000,  1934,  6000,  5842, | , -3.4, 328.6, 6.665, |, 5.3
4169.2, 140.3, | , 27.0, 11.2, 534.6, | ,  2000,  1932,  6000,  5859, | , -3.4, 330.7, 6.721, |, 12.8
4170.2, 140.0, | , 27.0, 12.0, 535.5, | ,  2000,  1930,  6000,  5839, | , -3.4, 332.5, 6.738, |, 13.7
4171.2, 140.3, | , 27.0, 11.2, 536.0, | ,  2000,  1930,  6000,  5845, | , -3.4, 339.3, 6.882, |, 13.9
4172.2, 140.3, | , 27.0, 12.8, 536.1, | ,  2000,  1925,  6000,  5860, | , -3.4, 347.9, 7.064, |, 14.1
4173.2, 141.7, | , 26.9, 4.1, 529.5, | ,  1000,  1931,  3000,  5860, | , -3.4, 344.9, 7.009, |, 6.8
4174.2, 140.2, | , 27.0, 11.6, 535.5, | ,  1000,   929,  3000,  2496, | , -3.4, 330.3, 2.952, |, 13.6
4175.3, 140.2, | , 27.0, 11.8, 535.4, | ,  1000,   941,  3000,  3052, | , -3.4, 341.9, 3.561, |, 13.2
4176.3, 139.8, | , 27.0, 12.8, 536.6, | ,  1000,   947,  3000,  3012, | , -3.4, 341.4, 3.527, |, 14.1
4177.3, 139.5, | , 27.0, 11.8, 535.9, | ,  1000,   946,  3000,  2967, | , -3.4, 352.6, 3.599, |, 13.6
4178.3, 141.4, | , 27.0, 5.5, 531.3, | ,  1000,   952,  3000,  2960, | , -3.4, 342.7, 3.498, |, 8.0
4179.3, 140.1, | , 27.0, 12.1, 535.7, | ,  1000,   958,  3000,  2974, | , -3.4, 330.7, 3.393, |, 13.5
4180.3, 139.6, | , 27.0, 12.0, 536.0, | ,  1000,   955,  3000,  2955, | , -3.4, 332.0, 3.387, |, 13.8
4181.3, 139.6, | , 27.0, 12.1, 536.2, | ,  1000,   953,  3000,  2923, | , -3.4, 329.5, 3.332, |, 13.7
4182.3, 140.1, | , 27.0, 12.7, 536.6, | ,  1000,   954,  3000,  2948, | , -3.4, 332.5, 3.384, |, 14.3
4183.3, 139.7, | , 27.0, 12.3, 536.5, | ,  1000,   956,  3000,  2946, | , -3.4, 351.7, 3.581, |, 13.6
4184.3, 141.5, | , 27.0, 4.2, 530.9, | ,  1000,   955,  3000,  2940, | , -3.4, 336.7, 3.422, |, 6.8
4185.3, 139.7, | , 27.0, 12.1, 537.2, | ,  1000,   953,  3000,  2933, | , -3.4, 338.4, 3.430, |, 13.7
4186.4, 139.7, | , 27.0, 12.1, 536.9, | ,  1000,   955,  3000,  2943, | , -3.4, 340.6, 3.464, |, 13.7
4187.4, 139.6, | , 27.0, 12.0, 537.3, | ,  1000,   953,  3000,  2926, | , -3.4, 349.6, 3.537, |, 13.7
4188.4, 139.6, | , 27.0, 12.2, 537.2, | ,  1000,   954,  3000,  2919, | , -3.4, 346.2, 3.498, |, 13.6
4189.4, 141.4, | , 27.0, 5.8, 532.3, | ,  1000,   954,  3000,  2920, | , -3.4, 340.2, 3.438, |, 8.1
4190.4, 140.3, | , 27.0, 11.9, 537.2, | ,  1000,   953,  3000,  2941, | , -3.4, 355.6, 3.611, |, 13.4
4191.4, 139.7, | , 27.0, 11.6, 537.3, | ,  1000,   953,  3000,  2937, | , -3.4, 340.2, 3.451, |, 13.3
4192.4, 140.0, | , 27.0, 12.9, 538.2, | ,  1000,   955,  3000,  2928, | , -3.4, 341.0, 3.455, |, 14.2
4193.4, 140.1, | , 27.0, 12.7, 537.8, | ,  1000,   953,  3000,  2930, | , -3.4, 340.2, 3.446, |, 14.3
4194.4, 141.1, | , 27.0, 5.7, 532.6, | ,  1000,   951,  3000,  2912, | , -3.4, 340.6, 3.433, |, 8.1
4195.5, 139.7, | , 27.0, 11.4, 537.9, | ,  1000,   957,  3000,  2914, | , -3.4, 341.0, 3.444, |, 13.7
4196.5, 140.0, | , 27.0, 12.8, 538.2, | ,  1000,   956,  3000,  2908, | , -3.4, 372.7, 3.757, |, 14.4
4197.5, 139.6, | , 27.0, 12.1, 537.8, | ,  1000,   952,  3000,  2938, | , -3.4, 338.0, 3.431, |, 13.7
4198.5, 139.8, | , 27.0, 12.0, 538.1, | ,  1000,   957,  3000,  2944, | , -3.4, 363.3, 3.697, |, 13.5
4199.5, 140.1, | , 27.0, 12.8, 538.8, | ,  1000,   956,  3000,  2925, | , -3.4, 341.9, 3.461, |, 14.3
4200.5, 140.3, | , 27.0, 11.9, 537.8, | ,  1000,   960,  3000,  2922, | , -3.4, 344.9, 3.493, |, 13.6
4201.5, 139.8, | , 27.0, 12.2, 538.3, | ,  1000,   954,  3000,  2929, | , -3.4, 359.9, 3.645, |, 13.7
4202.5, 139.6, | , 27.0, 11.8, 538.5, | ,  1000,   955,  3000,  2907, | , -3.4, 346.6, 3.492, |, 13.5
4203.5, 140.1, | , 27.0, 12.5, 538.8, | ,  1000,   955,  3000,  2923, | , -3.4, 375.3, 3.797, |, 14.2
4204.6, 141.5, | , 27.0, 9.3, 537.3, | ,  1000,   956,  3000,  2905, | , -3.4, 347.0, 3.495, |, 12.7
4205.6, 139.9, | , 27.0, 11.3, 538.0, | ,  1000,   956,  3000,  2923, | , -3.4, 345.3, 3.495, |, 12.6
4206.6, 139.7, | , 27.0, 12.1, 538.9, | ,  1000,   954,  3000,  2939, | , -3.4, 348.7, 3.542, |, 13.6
4207.6, 139.6, | , 27.0, 12.2, 538.8, | ,  1000,   955,  3000,  2917, | , -3.4, 347.9, 3.514, |, 13.7
4208.6, 139.5, | , 27.0, 12.0, 538.6, | ,  1000,   952,  3000,  2911, | , -3.4, 348.3, 3.510, |, 13.6
4209.6, 139.6, | , 27.0, 12.2, 538.8, | ,  1000,   958,  3000,  2933, | , -3.4, 347.9, 3.532, |, 13.7
4210.6, 141.4, | , 27.0, 5.7, 534.5, | ,  1000,   947,  3000,  2932, | , -3.4, 345.7, 3.498, |, 8.1
4211.6, 140.1, | , 27.0, 12.9, 539.7, | ,  1000,   955,  3000,  2928, | , -3.4, 346.6, 3.511, |, 14.3
4212.6, 139.7, | , 27.0, 12.1, 539.0, | ,  1000,   951,  3000,  2921, | , -3.4, 378.3, 3.821, |, 13.8
4213.6, 139.8, | , 27.0, 12.2, 539.3, | ,  1000,   955,  3000,  2929, | , -3.4, 355.6, 3.602, |, 13.7
4214.6, 139.9, | , 27.0, 12.8, 539.5, | ,  1000,   950,  3000,  2933, | , -3.4, 350.0, 3.546, |, 13.9
4215.7, 141.3, | , 27.0, 2.5, 530.9, | ,  1000,   953,  3000,  2899, | , -3.4, 375.7, 3.776, |, 5.0
4216.7, 139.7, | , 27.0, 11.9, 539.4, | ,  1000,   950,  3000,  2942, | , -3.4, 348.7, 3.541, |, 13.5
4217.7, 139.8, | , 27.0, 12.0, 539.5, | ,  1000,   952,  3000,  2944, | , -3.4, 368.4, 3.745, |, 13.4
4218.7, 139.6, | , 27.0, 12.1, 539.3, | ,  1000,   953,  3000,  2914, | , -3.4, 367.2, 3.704, |, 13.7
4219.7, 139.5, | , 27.0, 12.1, 539.3, | ,  1000,   953,  3000,  2915, | , -3.4, 349.6, 3.528, |, 13.7
4220.7, 139.8, | , 27.0, 11.4, 539.2, | ,  1000,   950,  3000,  2932, | , -3.4, 353.4, 3.579, |, 12.6
4221.7, 140.0, | , 27.0, 12.7, 539.6, | ,  1000,   952,  3000,  2922, | , -3.4, 354.7, 3.585, |, 14.2
4222.7, 140.0, | , 27.0, 12.9, 540.1, | ,  1000,   953,  3000,  2931, | , -3.4, 355.2, 3.599, |, 14.2
4223.7, 139.8, | , 27.0, 12.2, 539.9, | ,  1000,   957,  3000,  2927, | , -3.4, 355.6, 3.603, |, 13.7
4224.7, 140.0, | , 27.0, 12.7, 540.3, | ,  1000,   956,  3000,  2917, | , -3.4, 353.9, 3.575, |, 14.2
4225.8, 140.2, | , 27.0, 12.0, 539.8, | ,  1000,   954,  3000,  2917, | , -3.4, 348.7, 3.522, |, 13.5
4226.8, 139.8, | , 27.0, 11.4, 539.2, | ,  1000,   955,  3000,  2918, | , -3.4, 348.7, 3.524, |, 12.9
4227.8, 139.7, | , 27.0, 11.6, 539.6, | ,  1000,   952,  3000,  2922, | , -3.4, 348.7, 3.524, |, 13.3
4228.8, 140.1, | , 27.0, 12.3, 540.1, | ,  1000,   955,  3000,  2922, | , -3.4, 378.3, 3.826, |, 14.2
4229.8, 139.8, | , 27.0, 11.9, 540.0, | ,  1000,   955,  3000,  2918, | , -3.4, 366.3, 3.700, |, 13.3
4230.8, 140.0, | , 27.0, 11.1, 538.8, | ,  1000,   957,  3000,  2929, | , -3.4, 346.2, 3.509, |, 12.9
4231.8, 141.0, | , 27.0, 5.9, 536.0, | ,  1000,   952,  3000,  2916, | , -3.4, 345.7, 3.489, |, 8.6
4232.8, 139.7, | , 27.0, 11.8, 540.4, | ,  1000,   953,  3000,  2934, | , -3.4, 357.3, 3.624, |, 13.4
4233.8, 139.8, | , 27.0, 11.7, 540.2, | ,  1000,   955,  3000,  2928, | , -3.4, 369.3, 3.741, |, 13.5
4234.8, 139.9, | , 27.0, 11.9, 540.1, | ,  1000,   950,  3000,  2928, | , -3.4, 374.9, 3.793, |, 13.4
4235.9, 140.4, | , 27.0, 11.5, 539.5, | ,  1000,   955,  3000,  2920, | , -3.4, 353.4, 3.573, |, 13.2
4236.9, 141.6, | , 27.0, 5.6, 535.4, | ,  1000,   954,  3000,  2920, | , -3.4, 346.2, 3.498, |, 8.3
4237.9, 139.9, | , 27.0, 11.8, 540.7, | ,  1000,   952,  3000,  2929, | , -3.4, 346.6, 3.509, |, 13.4
4238.9, 139.6, | , 27.0, 11.8, 541.1, | ,  1000,   954,  3000,  2911, | , -3.4, 347.4, 3.503, |, 13.6
4239.9, 140.0, | , 27.0, 12.3, 540.9, | ,  1000,   953,  3000,  2926, | , -3.4, 345.7, 3.499, |, 14.1
4240.9, 140.1, | , 27.0, 10.8, 540.4, | ,  1000,   953,  3000,  2948, | , -3.4,  43.2, 0.440, |, 12.7
4241.9, 141.0, | , 27.0, 6.4, 536.7, | ,  1000,   953,  3000,  2929, | , -3.4,  22.3, 0.225, |, 8.5
4242.9, 139.7, | , 27.0, 12.2, 541.6, | ,  1000,   953,  3000,  2906, | , -3.4,  47.1, 0.474, |, 14.2
4243.9, 139.9, | , 27.0, 12.4, 541.5, | ,  1000,   957,  3000,  2926, | , -3.4,  39.4, 0.399, |, 14.2
4244.9, 139.8, | , 27.0, 12.1, 541.4, | ,  1000,   952,  3000,  2919, | , -3.4,  37.7, 0.381, |, 13.7
4246.0, 140.0, | , 27.0, 12.0, 540.9, | ,  1000,   957,  3000,  2929, | , -3.4,  54.8, 0.556, |, 13.5
4247.0, 139.8, | , 27.0, 12.1, 541.4, | ,  1000,   952,  3000,  2924, | , -3.4,  54.0, 0.546, |, 13.6
4248.0, 139.5, | , 27.0, 12.0, 541.2, | ,  1000,   955,  3000,  2902, | , -3.4,  53.5, 0.539, |, 13.7
4249.0, 139.6, | , 27.0, 12.1, 541.3, | ,  1000,   952,  3000,  2918, | , -3.4,  78.4, 0.792, |, 13.6
4250.0, 139.9, | , 27.0, 12.8, 542.3, | ,  1000,   954,  3000,  2923, | , -3.4,  88.2, 0.893, |, 14.3
4251.0, 140.0, | , 27.0, 10.8, 540.7, | ,  1000,   955,  3000,  2938, | , -3.4,  75.4, 0.766, |, 12.9
4252.0, 139.8, | , 27.0, 12.1, 541.7, | ,  1000,   948,  3000,  2937, | , -3.4,  95.9, 0.973, |, 13.6
4253.0, 140.4, | , 27.0, 6.9, 541.4, | ,  1000,   952,  3000,  2923, | , -3.4, 117.4, 1.187, |, 13.1
4254.0, 140.1, | , 27.0, 12.9, 542.3, | ,  1000,   955,  3000,  2937, | , -3.4,  93.4, 0.948, |, 14.3
4255.0, 139.7, | , 27.0, 12.1, 541.8, | ,  1000,   956,  3000,  2920, | , -3.4,  97.7, 0.988, |, 13.7
4256.1, 139.9, | , 27.0, 11.3, 541.1, | ,  1000,   953,  3000,  2926, | , -3.4, 118.7, 1.201, |, 13.0
4257.1, 140.0, | , 27.0, 12.9, 542.6, | ,  1000,   955,  3000,  2922, | , -3.4, 123.8, 1.252, |, 14.3
4258.1, 141.6, | , 27.0, 6.0, 536.9, | ,  1000,   954,  3000,  2935, | , -3.4, 123.4, 1.252, |, 9.7
4259.1, 139.9, | , 27.0, 11.8, 542.0, | ,  1000,   955,  3000,  2937, | , -3.4, 128.5, 1.305, |, 13.3
4260.1, 139.8, | , 27.0, 12.2, 542.2, | ,  1000,   953,  3000,  2933, | , -3.4, 142.2, 1.442, |, 13.8
4261.1, 140.4, | , 27.0, 11.7, 542.0, | ,  1000,   958,  3000,  2940, | , -3.4, 129.4, 1.316, |, 13.4
4262.1, 139.9, | , 27.0, 12.8, 542.9, | ,  1000,   953,  3000,  2914, | , -3.4, 148.2, 1.496, |, 14.2
4263.1, 140.9, | , 27.0, 6.3, 537.7, | ,  1000,   953,  3000,  2922, | , -3.4, 145.6, 1.473, |, 8.6
4264.1, 139.8, | , 27.0, 11.5, 542.1, | ,  1000,   948,  3000,  2923, | , -3.4, 155.5, 1.571, |, 13.3
4265.2, 140.0, | , 27.0, 12.8, 542.6, | ,  1000,   957,  3000,  2941, | , -3.4, 151.6, 1.542, |, 14.3
4266.2, 139.9, | , 27.0, 11.2, 541.9, | ,  1000,   952,  3000,  2924, | , -3.4, 163.2, 1.651, |, 13.1
4267.2, 140.0, | , 27.0, 12.8, 543.0, | ,  1000,   956,  3000,  2914, | , -3.4, 200.9, 2.029, |, 14.3
4268.2, 140.1, | , 27.0, 12.8, 543.2, | ,  1000,   955,  3000,  2907, | , -3.4, 186.8, 1.882, |, 14.4
4269.2, 139.6, | , 27.0, 12.2, 542.5, | ,  1000,   952,  3000,  2924, | , -3.4, 175.6, 1.776, |, 13.7
4270.2, 139.6, | , 27.0, 12.2, 543.0, | ,  1000,   954,  3000,  2931, | , -3.4, 194.5, 1.972, |, 13.9
4271.2, 140.4, | , 27.0, 11.9, 542.8, | ,  1000,   955,  3000,  2942, | , -3.4, 197.9, 2.013, |, 13.5
4272.2, 140.1, | , 27.0, 12.7, 543.3, | ,  1000,   954,  3000,  2922, | , -3.4, 205.2, 2.075, |, 14.3
4273.2, 139.7, | , 27.0, 12.1, 542.7, | ,  1000,   958,  3000,  2922, | , -3.4, 206.1, 2.086, |, 13.7
4274.2, 139.9, | , 27.0, 11.6, 542.3, | ,  1000,   955,  3000,  2931, | , -3.4, 220.6, 2.237, |, 13.3
4275.3, 140.1, | , 27.0, 12.9, 543.3, | ,  1000,   955,  3000,  2946, | , -3.4, 229.6, 2.337, |, 14.3
4276.3, 139.9, | , 27.0, 11.0, 542.2, | ,  1000,   954,  3000,  2918, | , -3.4, 223.2, 2.255, |, 12.9
4277.3, 139.7, | , 27.0, 12.2, 543.3, | ,  1000,   950,  3000,  2934, | , -3.4, 232.2, 2.353, |, 13.4
4278.3, 139.7, | , 27.0, 12.7, 543.4, | ,  1000,   955,  3000,  2933, | , -3.4, 239.5, 2.429, |, 14.3
4279.3, 141.5, | , 27.0, 6.2, 539.4, | ,  1000,   954,  3000,  2935, | , -3.4, 277.2, 2.813, |, 9.0
4280.3, 140.6, | , 27.0, 8.4, 543.2, | ,  1000,   953,  3000,  2943, | , -3.4, 255.8, 2.600, |, 13.8
4281.3, 139.9, | , 27.0, 10.9, 542.4, | ,  1000,   956,  3000,  2927, | , -3.4, 254.9, 2.583, |, 13.1
4282.3, 139.6, | , 27.0, 12.1, 543.2, | ,  1000,   954,  3000,  2905, | , -3.4, 293.5, 2.955, |, 13.7
4283.3, 139.9, | , 27.0, 11.4, 542.6, | ,  1000,   955,  3000,  2920, | , -3.4, 273.3, 2.763, |, 13.1
4284.4, 141.8, | , 27.0, 3.5, 536.5, | ,  1000,   953,  3000,  2942, | , -3.4, 270.3, 2.747, |, 5.9
4285.4, 139.8, | , 27.0, 12.0, 543.2, | ,  1000,   958,  3000,  2929, | , -3.4, 284.9, 2.889, |, 13.8
4286.4, 140.3, | , 27.0, 12.0, 543.3, | ,  1000,   953,  3000,  2916, | , -3.4, 292.2, 2.949, |, 13.5
4287.4, 139.6, | , 27.0, 12.2, 543.4, | ,  1000,   957,  3000,  2919, | , -3.4, 293.5, 2.968, |, 13.9
4288.4, 139.6, | , 27.0, 12.2, 543.8, | ,  1000,   956,  3000,  2916, | , -3.4, 293.5, 2.965, |, 13.7
4289.4, 140.0, | , 27.0, 12.7, 544.2, | ,  1000,   955,  3000,  2934, | , -3.4, 329.9, 3.347, |, 14.3
4290.4, 139.7, | , 27.0, 12.1, 543.6, | ,  1000,   953,  3000,  2917, | , -3.4, 327.3, 3.304, |, 13.8
4291.4, 140.0, | , 27.0, 11.4, 543.1, | ,  1000,   951,  3000,  2933, | , -3.4, 308.0, 3.121, |, 13.0
4292.4, 140.2, | , 27.0, 12.5, 544.4, | ,  1000,   954,  3000,  2932, | , -3.4, 314.0, 3.184, |, 14.4
4293.5, 140.0, | , 27.0, 12.5, 544.4, | ,  1000,   955,  3000,  2924, | , -3.4, 329.0, 3.330, |, 14.2
4294.5, 139.8, | , 27.0, 12.2, 544.1, | ,  1000,   950,  3000,  2933, | , -3.4, 317.5, 3.216, |, 13.7
4295.5, 139.8, | , 27.0, 12.3, 544.1, | ,  1000,   953,  3000,  2941, | , -3.4, 324.7, 3.299, |, 13.9
4296.5, 140.4, | , 27.0, 11.8, 544.0, | ,  1000,   954,  3000,  2946, | , -3.4, 350.4, 3.565, |, 13.5
4297.5, 139.7, | , 27.0, 12.3, 543.8, | ,  1000,   954,  3000,  2905, | , -3.4, 342.7, 3.450, |, 13.8
4298.5, 139.6, | , 27.0, 12.1, 544.3, | ,  1000,   952,  3000,  2931, | , -3.4, 366.7, 3.715, |, 13.8
4299.5, 140.0, | , 27.0, 12.6, 545.0, | ,  1000,   956,  3000,  2914, | , -3.4, 350.9, 3.542, |, 14.2
4300.5, 141.6, | , 27.0, 7.2, 540.8, | ,  1000,   953,  3000,  2919, | , -3.4, 363.7, 3.674, |, 9.0
4301.5, 140.1, | , 27.0, 11.3, 543.5, | ,  1000,   949,  3000,  2931, | , -3.4, 386.0, 3.908, |, 13.0
4302.5, 139.6, | , 27.0, 12.2, 544.5, | ,  1000,   952,  3000,  2912, | , -3.4, 374.0, 3.770, |, 13.8
4303.5, 139.7, | , 27.0, 12.2, 544.5, | ,  1000,   956,  3000,  2931, | , -3.4, 354.7, 3.597, |, 13.7
4304.6, 139.6, | , 27.1, 12.2, 544.6, | ,  1000,   951,  3000,  2931, | , -3.4, 364.2, 3.688, |, 13.5
4305.6, 141.0, | , 27.0, 7.1, 537.9, | ,  1000,   957,  3000,  2930, | , -3.4, 393.3, 3.988, |, 7.3
4306.6, 140.1, | , 27.0, 11.9, 544.6, | ,  1000,   952,  3000,  2933, | , -3.4, 381.3, 3.864, |, 13.5
4307.6, 140.0, | , 27.0, 12.9, 545.3, | ,  1000,   955,  3000,  2907, | , -3.4, 370.2, 3.729, |, 14.5
4308.6, 139.6, | , 27.1, 11.7, 544.4, | ,  1000,   958,  3000,  2907, | , -3.4, 378.3, 3.814, |, 13.5
4309.6, 140.0, | , 27.1, 12.3, 544.8, | ,  1000,   954,  3000,  2922, | , -3.4, 391.6, 3.959, |, 13.9
4310.6, 141.4, | , 27.0, 7.1, 540.5, | ,  1000,   954,  3000,  2938, | , -3.4, 391.1, 3.971, |, 9.2
4311.6, 140.1, | , 27.1, 11.2, 543.4, | ,  1000,   952,  3000,  2929, | , -3.4, 386.0, 3.908, |, 13.0
4312.6, 139.7, | , 27.1, 12.1, 545.2, | ,  1000,   956,  3000,  2911, | , -3.4, 422.9, 4.266, |, 13.8
4313.6, 140.0, | , 27.1, 12.9, 545.4, | ,  1000,   955,  3000,  2923, | , -3.4, 406.6, 4.113, |, 14.4
4314.7, 139.6, | , 27.1, 12.2, 544.9, | ,  1000,   958,  3000,  2925, | , -3.4, 394.6, 3.997, |, 13.7
4315.7, 139.6, | , 27.1, 11.9, 545.2, | ,  1000,   952,  3000,  2917, | , -3.4, 402.3, 4.060, |, 13.8
4316.7, 139.9, | , 27.1, 11.2, 544.3, | ,  1000,   955,  3000,  2919, | , -3.4, 403.1, 4.074, |, 12.9
4317.7, 140.2, | , 27.1, 12.8, 546.0, | ,  1000,   954,  3000,  2948, | , -3.4, 414.3, 4.216, |, 14.3
4318.7, 140.0, | , 27.1, 12.1, 545.6, | ,  1000,   955,  3000,  2922, | , -3.4, 419.9, 4.246, |, 14.2
4319.7, 139.6, | , 27.1, 12.1, 545.5, | ,  1000,   952,  3000,  2936, | , -3.4, 417.7, 4.237, |, 13.7
4320.7, 139.8, | , 27.1, 11.8, 545.7, | ,  1000,   957,  3000,  2932, | , -3.4, 419.0, 4.251, |, 13.7
4321.7, 141.6, | , 27.1, 6.1, 540.0, | ,  1000,   951,  3000,  2934, | , -3.4, 413.9, 4.194, |, 8.7
4322.7, 140.0, | , 27.1, 12.8, 545.9, | ,  1000,   951,  3000,  2911, | , -3.4, 418.1, 4.212, |, 14.3
4323.7, 139.7, | , 27.1, 12.1, 545.2, | ,  1000,   954,  3000,  2919, | , -3.4, 446.0, 4.506, |, 13.7
4324.7, 139.7, | , 27.1, 12.8, 546.0, | ,  1000,   955,  3000,  2920, | , -3.4, 425.0, 4.296, |, 14.3
4325.8, 140.2, | , 27.1, 12.7, 546.0, | ,  1000,   956,  3000,  2940, | , -3.4, 428.0, 4.350, |, 13.8
4326.8, 141.5, | , 27.1, 6.9, 540.2, | ,  1000,   953,  3000,  2901, | , -3.4, 461.8, 4.643, |, 8.3
4327.8, 139.8, | , 27.1, 12.1, 545.4, | ,  1000,   956,  3000,  2939, | , -3.4, 436.1, 4.432, |, 13.6
4328.8, 140.1, | , 27.1, 12.9, 546.1, | ,  1000,   957,  3000,  2931, | , -3.4, 440.0, 4.463, |, 14.4
4329.8, 139.7, | , 27.1, 12.1, 545.3, | ,  1000,   956,  3000,  2918, | , -3.4, 440.0, 4.446, |, 13.7
4330.8, 139.7, | , 27.1, 12.3, 545.6, | ,  1000,   953,  3000,  2914, | , -3.4, 442.6, 4.465, |, 13.7
4331.8, 140.9, | , 27.1, 6.3, 541.0, | ,  1000,   954,  3000,  2922, | , -3.4, 443.8, 4.488, |, 8.7
4332.8, 140.4, | , 27.1, 11.9, 545.5, | ,  1000,   951,  3000,  2917, | , -3.4, 446.4, 4.504, |, 13.6
4333.8, 139.7, | , 27.1, 12.0, 545.9, | ,  1000,   953,  3000,  2953, | , -3.4, 459.3, 4.680, |, 13.8
4334.8, 139.6, | , 27.1, 12.3, 545.8, | ,  1000,   952,  3000,  2930, | , -3.4, 454.6, 4.603, |, 13.9
4335.9, 139.9, | , 27.1, 12.8, 546.5, | ,  1000,   952,  3000,  2963, | , -3.4, 463.1, 4.730, |, 14.4
4336.9, 140.1, | , 27.1, 12.8, 546.3, | ,  1000,   958,  3000,  2929, | , -3.4, 461.0, 4.675, |, 14.3
4337.9, 139.9, | , 27.1, 11.3, 545.6, | ,  1000,   952,  3000,  2926, | , -3.4, 464.0, 4.693, |, 12.9
4338.9, 139.8, | , 27.1, 12.0, 546.6, | ,  1000,   957,  3000,  2923, | , -3.4, 471.7, 4.774, |, 13.6
4339.9, 139.7, | , 27.1, 11.8, 546.1, | ,  1000,   956,  3000,  2924, | , -3.4, 488.8, 4.947, |, 13.6
4340.9, 140.1, | , 27.1, 12.8, 546.7, | ,  1000,   956,  3000,  2909, | , -3.4, 494.4, 4.984, |, 14.4
4341.9, 139.7, | , 27.1, 12.1, 546.3, | ,  1000,   956,  3000,  2931, | , -3.4, 478.6, 4.853, |, 13.8
4342.9, 140.4, | , 27.1, 11.0, 545.1, | ,  1000,   956,  3000,  2898, | , -3.4, 482.0, 4.845, |, 12.9
4343.9, 140.1, | , 27.1, 12.5, 546.6, | ,  1000,   956,  3000,  2925, | , -3.4, 486.3, 4.923, |, 14.2
4344.9, 140.1, | , 27.1, 12.9, 546.5, | ,  1000,   957,  3000,  2926, | , -3.4, 488.4, 4.946, |, 14.4
