Repository: jdhuang-csm/Ru-BCA

## Methods
* (BaO)<sub>x</sub>-(CaO)<sub>y</sub>-(Al<sub>2</sub>O<sub>3</sub>)<sub>1-x-y</sub> (BCA) catalyst supports were synthesized via sol-gel and solid-state methods. 
* Ru/BCA catalysts were prepared via incipient wetness impregnation to achieve 1 wt. % Ru loading.
* Ammonia synthesis rates were measured for Ru/BCA catalysts in a packed-bed reactor at 480-600<sup>o</sup>C, 10 bar, and space velocities up to 1.3 x 10<sup>6</sup> ml g<sub>cat</sub><sup>-1</sup> h<sup>-1</sup>.
* A machine learning (ML) model was employed to improve understanding of the behavior of Ru/BCA catalysts.
* A microkinetic model was developed to describe the best-performing catalyst.

File: data/init_files_Cadigan/BCA311.txt (part 11 of 42)
********** Start test **********
Elapsed time, Pressure, | , LJtemp(C), Inner-Temp, Outer-Temp, | , N2-set, N2-flow, H2-set, H2-flow, | , pH, NH3_ppm, NH3_Prod_rate, |, In222Temp
4005.3, 138.4, | , 23.2, 0.0, 478.0, | ,  1000,   948,  3000,  2911, | , -3.4, 663.2, 6.842, |, 0.0
4006.3, 138.1, | , 23.2, 0.0, 477.9, | ,  1000,   953,  3000,  2922, | , -3.4, 648.2, 6.715, |, 0.0
4007.4, 138.7, | , 23.2, 0.0, 472.6, | ,  1000,   952,  3000,  2904, | , -3.4, 659.8, 6.802, |, 0.0
4008.4, 138.5, | , 23.2, 0.0, 478.3, | ,  1000,   960,  3000,  2916, | , -3.4, 645.6, 6.690, |, 0.0
4009.4, 138.5, | , 23.2, 0.0, 478.5, | ,  1000,   959,  3000,  2935, | , -3.4, 635.8, 6.619, |, 0.0
4010.4, 138.2, | , 23.2, 0.0, 478.3, | ,  1000,   958,  3000,  2933, | , -3.4, 639.2, 6.650, |, 0.0
4011.4, 138.2, | , 23.2, 0.0, 478.5, | ,  1000,   955,  3000,  2954, | , -3.4, 654.2, 6.837, |, 0.0
4012.4, 138.7, | , 23.2, 0.0, 478.2, | ,  1000,   958,  3000,  2937, | , -3.4, 649.1, 6.757, |, 0.0
4013.4, 138.6, | , 23.2, 0.0, 479.0, | ,  1000,   961,  3000,  2922, | , -3.4, 643.1, 6.674, |, 0.0
4014.4, 138.0, | , 23.2, 0.0, 478.9, | ,  1000,   957,  3000,  2915, | , -3.4, 652.5, 6.755, |, 0.0
4015.4, 138.6, | , 23.2, 0.0, 479.2, | ,  1000,   957,  3000,  2926, | , -3.4, 671.8, 6.974, |, 0.0
4016.4, 138.7, | , 23.2, 0.0, 479.4, | ,  1000,   958,  3000,  2953, | , -3.4, 662.4, 6.926, |, 0.0
4017.5, 138.2, | , 23.2, 0.0, 478.3, | ,  1000,   947,  3000,  2908, | , -3.4, 652.1, 6.720, |, 0.0
4018.5, 137.9, | , 23.2, 0.0, 479.3, | ,  1000,   948,  3000,  2906, | , -3.4, 659.4, 6.793, |, 0.0
4019.5, 138.5, | , 23.2, 0.0, 479.7, | ,  1000,   960,  3000,  2922, | , -3.4, 652.9, 6.777, |, 0.0
4020.5, 138.1, | , 23.2, 0.0, 480.1, | ,  1000,   957,  3000,  2957, | , -3.4, 660.2, 6.908, |, 0.0
4021.5, 138.2, | , 23.2, 0.0, 479.9, | ,  1000,   955,  3000,  2923, | , -3.4, 659.4, 6.836, |, 0.0
4022.5, 138.3, | , 23.2, 0.0, 479.2, | ,  1000,   951,  3000,  2929, | , -3.4, 657.2, 6.817, |, 0.0
4023.5, 139.3, | , 23.2, 0.0, 475.1, | ,  1000,   951,  3000,  2937, | , -3.4, 672.2, 6.987, |, 0.0
4024.5, 138.1, | , 23.2, 0.0, 480.3, | ,  1000,   957,  3000,  2930, | , -3.4, 684.2, 7.111, |, 0.0
4025.5, 138.1, | , 23.2, 0.0, 480.3, | ,  1000,   955,  3000,  2931, | , -3.4, 679.5, 7.059, |, 0.0
4026.5, 138.3, | , 23.2, 0.0, 479.7, | ,  1000,   955,  3000,  2926, | , -3.4, 660.6, 6.854, |, 0.0
4027.6, 138.7, | , 23.2, 0.0, 480.0, | ,  1000,   952,  3000,  2930, | , -3.4, 663.2, 6.883, |, 0.0
4028.6, 139.4, | , 23.2, 0.0, 471.7, | ,  1000,   947,  3000,  2932, | , -3.4, 659.8, 6.842, |, 0.0
4029.6, 138.1, | , 23.2, 0.0, 480.6, | ,  1000,   956,  3000,  2942, | , -3.4, 674.4, 7.027, |, 0.0
4030.6, 138.4, | , 23.2, 0.0, 480.7, | ,  1000,   957,  3000,  2943, | , -3.4, 668.4, 6.969, |, 0.0
4031.6, 138.2, | , 23.2, 0.0, 480.7, | ,  1000,   957,  3000,  2944, | , -3.4, 690.6, 7.204, |, 0.0
4032.6, 138.1, | , 23.2, 0.0, 480.1, | ,  1000,   948,  3000,  2921, | , -3.4, 667.9, 6.908, |, 0.0
4033.6, 139.1, | , 23.2, 0.0, 476.3, | ,  1000,   956,  3000,  2922, | , -3.4, 675.2, 6.999, |, 0.0
4034.6, 138.5, | , 23.2, 0.0, 481.2, | ,  1000,   957,  3000,  2936, | , -3.4, 679.5, 7.071, |, 0.0
4035.6, 138.2, | , 23.2, 0.0, 481.1, | ,  1000,   956,  3000,  2916, | , -3.4, 700.9, 7.256, |, 0.0
4036.6, 138.1, | , 23.2, 0.0, 480.9, | ,  1000,   954,  3000,  2933, | , -3.4, 677.3, 7.040, |, 0.0
4037.7, 138.7, | , 23.2, 0.0, 480.6, | ,  1000,   960,  3000,  2933, | , -3.4, 674.8, 7.021, |, 0.0
4038.7, 138.1, | , 23.2, 0.0, 481.0, | ,  1000,   952,  3000,  2930, | , -3.4, 676.1, 7.017, |, 0.0
4039.7, 138.1, | , 23.2, 0.0, 481.1, | ,  1000,   953,  3000,  2916, | , -3.4, 678.2, 7.015, |, 0.0
4040.7, 138.4, | , 23.2, 0.0, 481.5, | ,  1000,   948,  3000,  2910, | , -3.4, 690.2, 7.118, |, 0.0
4041.7, 138.0, | , 23.2, 0.0, 481.7, | ,  1000,   956,  3000,  2932, | , -3.4, 681.6, 7.085, |, 0.0
4042.7, 138.2, | , 23.2, 0.0, 480.9, | ,  1000,   953,  3000,  2920, | , -3.4, 684.6, 7.088, |, 0.0
4043.7, 138.1, | , 23.2, 0.0, 481.6, | ,  1000,   955,  3000,  2923, | , -3.4, 708.2, 7.342, |, 0.0
4044.7, 138.2, | , 23.2, 0.0, 481.5, | ,  1000,   955,  3000,  2933, | , -3.4, 699.2, 7.267, |, 0.0
4045.7, 138.1, | , 23.2, 0.0, 481.7, | ,  1000,   956,  3000,  2919, | , -3.4, 687.6, 7.123, |, 0.0
4046.7, 138.2, | , 23.2, 0.0, 481.8, | ,  1000,   956,  3000,  2931, | , -3.4, 685.9, 7.127, |, 0.0
4047.8, 138.4, | , 23.2, 0.0, 481.2, | ,  1000,   955,  3000,  2944, | , -3.4, 682.9, 7.118, |, 0.0
4048.8, 138.5, | , 23.2, 0.0, 481.9, | ,  1000,   953,  3000,  2937, | , -3.4, 688.9, 7.163, |, 0.0
4049.8, 138.8, | , 23.2, 0.0, 476.9, | ,  1000,   954,  3000,  2925, | , -3.4, 689.3, 7.147, |, 0.0
4050.8, 138.2, | , 23.2, 0.0, 481.9, | ,  1000,   952,  3000,  2927, | , -3.4, 692.3, 7.179, |, 0.0
4051.8, 138.2, | , 23.2, 0.0, 481.9, | ,  1000,   951,  3000,  2943, | , -3.4, 719.8, 7.492, |, 0.0
4052.8, 138.4, | , 23.2, 0.0, 481.5, | ,  1000,   952,  3000,  2944, | , -3.4, 704.8, 7.341, |, 0.0
4053.8, 138.4, | , 23.2, 0.0, 482.2, | ,  1000,   953,  3000,  2953, | , -3.4, 690.2, 7.208, |, 0.0
4054.8, 139.3, | , 23.2, 0.0, 474.0, | ,  1000,   948,  3000,  2919, | , -3.4, 722.3, 7.468, |, 0.0
4055.8, 138.6, | , 23.2, 0.0, 482.9, | ,  1000,   951,  3000,  2917, | , -3.4, 698.8, 7.225, |, 0.0
4056.8, 138.3, | , 23.2, 0.0, 481.6, | ,  1000,   954,  3000,  2920, | , -3.4, 710.8, 7.361, |, 0.0
4057.9, 138.3, | , 23.2, 0.0, 482.0, | ,  1000,   953,  3000,  2913, | , -3.4, 709.1, 7.328, |, 0.0
4058.9, 138.2, | , 23.2, 0.0, 483.0, | ,  1000,   953,  3000,  2913, | , -3.4, 706.1, 7.297, |, 0.0
4059.9, 138.3, | , 23.2, 0.0, 483.2, | ,  1000,   950,  3000,  2919, | , -3.4, 708.2, 7.325, |, 0.0
4060.9, 138.1, | , 23.2, 0.0, 483.0, | ,  1000,   954,  3000,  2936, | , -3.4, 706.1, 7.341, |, 0.0
4061.9, 138.6, | , 23.2, 0.0, 483.2, | ,  1000,   956,  3000,  2935, | , -3.4, 708.6, 7.372, |, 0.0
4062.9, 138.8, | , 23.2, 0.0, 482.5, | ,  1000,   953,  3000,  2950, | , -3.4, 706.5, 7.372, |, 0.0
4063.9, 138.2, | , 23.2, 0.0, 483.2, | ,  1000,   959,  3000,  2943, | , -3.4, 708.6, 7.391, |, 0.0
4064.9, 138.0, | , 23.2, 0.0, 483.2, | ,  1000,   951,  3000,  2934, | , -3.4, 716.3, 7.441, |, 0.0
4065.9, 138.5, | , 23.2, 0.0, 483.5, | ,  1000,   953,  3000,  2943, | , -3.4, 738.6, 7.693, |, 0.0
4066.9, 138.2, | , 23.2, 0.0, 483.6, | ,  1000,   952,  3000,  2946, | , -3.4, 714.2, 7.442, |, 0.0
4068.0, 138.3, | , 23.2, 0.0, 483.1, | ,  1000,   956,  3000,  2925, | , -3.4, 716.3, 7.432, |, 0.0
4069.0, 138.1, | , 23.2, 0.0, 483.6, | ,  1000,   952,  3000,  2918, | , -3.4, 725.8, 7.510, |, 0.0
4070.0, 138.7, | , 23.2, 0.0, 483.6, | ,  1000,   957,  3000,  2947, | , -3.4, 714.2, 7.453, |, 0.0
4071.0, 138.9, | , 23.2, 0.0, 478.9, | ,  1000,   955,  3000,  2942, | , -3.4, 711.6, 7.415, |, 0.0
4072.0, 138.0, | , 23.2, 0.0, 483.8, | ,  1000,   951,  3000,  2918, | , -3.4, 720.6, 7.452, |, 0.0
4073.0, 138.2, | , 23.2, 0.0, 483.2, | ,  1000,   950,  3000,  2933, | , -3.4, 722.8, 7.502, |, 0.0
4074.0, 138.5, | , 23.2, 0.0, 484.1, | ,  1000,   957,  3000,  2926, | , -3.4, 720.2, 7.475, |, 0.0
4075.0, 138.0, | , 23.2, 0.0, 484.1, | ,  1000,   952,  3000,  2916, | , -3.4, 730.9, 7.558, |, 0.0
4076.0, 138.8, | , 23.2, 0.0, 478.8, | ,  1000,   949,  3000,  2934, | , -3.4, 731.3, 7.591, |, 0.0
4077.0, 138.5, | , 23.2, 0.0, 484.5, | ,  1000,   951,  3000,  2946, | , -3.4, 745.0, 7.761, |, 0.0
4078.1, 138.4, | , 23.2, 0.0, 483.7, | ,  1000,   954,  3000,  2926, | , -3.4, 757.5, 7.855, |, 0.0
4079.1, 138.3, | , 23.2, 0.0, 484.3, | ,  1000,   957,  3000,  2948, | , -3.4, 730.9, 7.629, |, 0.0
4080.1, 138.5, | , 23.2, 0.0, 484.7, | ,  1000,   956,  3000,  2923, | , -3.4, 758.3, 7.864, |, 0.0
4081.1, 139.4, | , 23.2, 0.0, 480.2, | ,  1000,   955,  3000,  2915, | , -3.4, 735.2, 7.607, |, 0.0
4082.1, 138.2, | , 23.2, 0.0, 484.9, | ,  1000,   953,  3000,  2942, | , -3.4, 727.5, 7.575, |, 0.0
4083.1, 138.3, | , 23.2, 0.0, 484.8, | ,  1000,   956,  3000,  2932, | , -3.4, 736.9, 7.659, |, 0.0
4084.1, 138.1, | , 23.2, 0.0, 484.7, | ,  1000,   961,  3000,  2921, | , -3.4, 738.2, 7.660, |, 0.0
4085.1, 138.6, | , 23.2, 0.0, 485.3, | ,  1000,   950,  3000,  2918, | , -3.4, 754.0, 7.797, |, 0.0
4086.1, 138.1, | , 23.2, 0.0, 485.0, | ,  1000,   948,  3000,  2932, | , -3.4, 758.3, 7.865, |, 0.0
4087.1, 138.1, | , 23.2, 0.0, 485.2, | ,  1000,   958,  3000,  2932, | , -3.4, 742.9, 7.725, |, 0.0
4088.1, 138.7, | , 23.2, 0.0, 485.1, | ,  1000,   959,  3000,  2914, | , -3.4, 743.3, 7.697, |, 0.0
4089.2, 138.3, | , 23.2, 0.0, 485.4, | ,  1000,   960,  3000,  2926, | , -3.4, 746.8, 7.757, |, 0.0
4090.2, 138.2, | , 23.2, 0.0, 485.7, | ,  1000,   955,  3000,  2936, | , -3.4, 755.8, 7.861, |, 0.0
4091.2, 138.4, | , 23.2, 0.0, 486.2, | ,  1000,   952,  3000,  2932, | , -3.4, 742.9, 7.714, |, 0.0
4092.2, 138.0, | , 23.2, 0.0, 486.0, | ,  1000,   958,  3000,  2928, | , -3.4, 754.0, 7.833, |, 0.0
4093.2, 138.1, | , 23.2, 0.0, 485.5, | ,  1000,   957,  3000,  2941, | , -3.4, 757.0, 7.888, |, 0.0
4094.2, 138.0, | , 23.2, 0.0, 486.2, | ,  1000,   958,  3000,  2924, | , -3.4, 754.9, 7.834, |, 0.0
4095.2, 138.6, | , 23.2, 0.0, 486.4, | ,  1000,   959,  3000,  2945, | , -3.4, 748.0, 7.808, |, 0.0
4096.2, 138.1, | , 23.2, 0.0, 486.5, | ,  1000,   957,  3000,  2941, | , -3.4, 745.0, 7.763, |, 0.0
4097.2, 138.9, | , 23.2, 0.0, 480.7, | ,  1000,   954,  3000,  2941, | , -3.4, 752.8, 7.837, |, 0.0
4098.2, 138.4, | , 23.2, 0.0, 486.0, | ,  1000,   954,  3000,  2948, | , -3.4, 776.3, 8.099, |, 0.0
4099.3, 138.6, | , 23.2, 0.0, 486.7, | ,  1000,   959,  3000,  2905, | , -3.4, 772.9, 7.982, |, 0.0
4100.3, 138.2, | , 23.2, 0.0, 486.5, | ,  1000,   956,  3000,  2916, | , -3.4, 754.0, 7.806, |, 0.0
4101.3, 138.1, | , 23.2, 0.0, 486.8, | ,  1000,   952,  3000,  2928, | , -3.4, 755.8, 7.839, |, 0.0
4102.3, 139.2, | , 23.2, 0.0, 482.2, | ,  1000,   948,  3000,  2918, | , -3.4, 760.0, 7.853, |, 0.0
4103.3, 138.2, | , 23.2, 0.0, 486.2, | ,  1000,   960,  3000,  2948, | , -3.4, 762.2, 7.961, |, 0.0
4104.3, 138.2, | , 23.2, 0.0, 487.0, | ,  1000,   957,  3000,  2941, | , -3.4, 774.2, 8.067, |, 0.0
4105.3, 138.3, | , 23.2, 0.0, 486.5, | ,  1000,   948,  3000,  2939, | , -3.4, 772.5, 8.026, |, 0.0
4106.3, 138.6, | , 23.2, 0.0, 487.7, | ,  1000,   957,  3000,  2922, | , -3.4, 771.2, 7.996, |, 0.0
4107.3, 138.9, | , 23.2, 0.0, 480.4, | ,  1000,   949,  3000,  2909, | , -3.4, 759.2, 7.830, |, 0.0
4108.3, 138.4, | , 23.2, 0.0, 487.0, | ,  1000,   953,  3000,  2934, | , -3.4, 767.8, 7.978, |, 0.0
4109.4, 138.5, | , 23.2, 0.0, 487.9, | ,  1000,   958,  3000,  2929, | , -3.4, 767.8, 7.976, |, 0.0
4110.4, 138.4, | , 23.2, 0.0, 487.8, | ,  1000,   954,  3000,  2914, | , -3.4, 768.2, 7.943, |, 0.0
4111.4, 138.1, | , 23.2, 0.0, 487.5, | ,  1000,   959,  3000,  2935, | , -3.4, 769.0, 8.005, |, 0.0
4112.4, 138.0, | , 23.2, 0.0, 487.9, | ,  1000,   956,  3000,  2911, | , -3.4, 781.9, 8.082, |, 0.0
4113.4, 138.6, | , 23.2, 0.0, 487.7, | ,  1000,   959,  3000,  2925, | , -3.4, 787.0, 8.171, |, 0.0
4114.4, 138.1, | , 23.2, 0.0, 488.2, | ,  1000,   959,  3000,  2926, | , -3.4, 778.9, 8.088, |, 0.0
4115.4, 138.0, | , 23.2, 0.0, 488.2, | ,  1000,   955,  3000,  2937, | , -3.4, 778.9, 8.103, |, 0.0
4116.4, 138.5, | , 23.2, 0.0, 488.4, | ,  1000,   950,  3000,  2941, | , -3.4, 777.6, 8.089, |, 0.0
4117.4, 138.1, | , 23.2, 0.0, 488.6, | ,  1000,   957,  3000,  2925, | , -3.4, 778.0, 8.074, |, 0.0
4118.4, 138.4, | , 23.2, 0.0, 487.9, | ,  1000,   949,  3000,  2925, | , -3.4, 777.2, 8.047, |, 0.0
4119.5, 138.2, | , 23.2, 0.0, 488.6, | ,  1000,   951,  3000,  2924, | , -3.4, 782.7, 8.108, |, 0.0
4120.5, 138.5, | , 23.2, 0.0, 488.9, | ,  1000,   955,  3000,  2934, | , -3.4, 816.2, 8.484, |, 0.0
4121.5, 138.0, | , 23.2, 0.0, 488.8, | ,  1000,   949,  3000,  2931, | , -3.4, 793.9, 8.235, |, 0.0
4122.5, 138.0, | , 23.2, 0.0, 488.3, | ,  1000,   954,  3000,  2916, | , -3.4, 784.5, 8.116, |, 0.0
4123.5, 139.0, | , 23.2, 0.0, 482.6, | ,  1000,   957,  3000,  2937, | , -3.4, 792.2, 8.245, |, 0.0
4124.5, 138.5, | , 23.3, 0.0, 489.2, | ,  1000,   955,  3000,  2938, | , -3.4, 795.2, 8.275, |, 0.0
4125.5, 138.1, | , 23.3, 0.0, 489.4, | ,  1000,   954,  3000,  2928, | , -3.4, 813.2, 8.437, |, 0.0
4126.5, 138.2, | , 23.2, 0.0, 489.4, | ,  1000,   955,  3000,  2946, | , -3.4, 811.0, 8.457, |, 0.0
4127.5, 138.8, | , 23.3, 0.0, 489.2, | ,  1000,   952,  3000,  2952, | , -3.4, 809.3, 8.445, |, 0.0
4128.6, 139.3, | , 23.3, 0.0, 481.1, | ,  1000,   952,  3000,  2910, | , -3.4, 816.6, 8.428, |, 0.0
4129.6, 138.1, | , 23.3, 0.0, 489.8, | ,  1000,   957,  3000,  2923, | , -3.4, 799.9, 8.296, |, 0.0
4130.6, 138.4, | , 23.2, 0.0, 490.0, | ,  1000,   957,  3000,  2928, | , -3.4, 815.3, 8.466, |, 0.0
4131.6, 138.4, | , 23.3, 0.0, 490.0, | ,  1000,   956,  3000,  2937, | , -3.4, 799.9, 8.323, |, 0.0
4132.6, 138.1, | , 23.3, 0.0, 489.7, | ,  1000,   953,  3000,  2921, | , -3.4, 802.0, 8.305, |, 0.0
4133.6, 138.5, | , 23.3, 0.0, 489.4, | ,  1000,   948,  3000,  2935, | , -3.4, 835.9, 8.676, |, 0.0
4134.6, 138.2, | , 23.3, 0.0, 490.2, | ,  1000,   951,  3000,  2918, | , -3.4, 820.5, 8.487, |, 0.0
4135.6, 138.2, | , 23.3, 0.0, 490.3, | ,  1000,   958,  3000,  2944, | , -3.4, 809.7, 8.446, |, 0.0
4136.6, 138.1, | , 23.3, 0.0, 490.2, | ,  1000,   957,  3000,  2948, | , -3.4, 805.9, 8.411, |, 0.0
4137.7, 138.7, | , 23.3, 0.0, 490.9, | ,  1000,   955,  3000,  2954, | , -3.4, 808.5, 8.446, |, 0.0
4138.7, 138.2, | , 23.3, 0.0, 489.8, | ,  1000,   955,  3000,  2914, | , -3.4, 839.7, 8.683, |, 0.0
4139.7, 138.1, | , 23.3, 0.0, 490.5, | ,  1000,   957,  3000,  2915, | , -3.4, 831.2, 8.604, |, 0.0
4140.7, 138.2, | , 23.3, 0.0, 490.8, | ,  1000,   955,  3000,  2926, | , -3.4, 805.9, 8.360, |, 0.0
4141.7, 138.5, | , 23.3, 0.0, 491.1, | ,  1000,   952,  3000,  2924, | , -3.4, 816.2, 8.456, |, 0.0
4142.7, 138.1, | , 23.3, 0.0, 491.0, | ,  1000,   952,  3000,  2926, | , -3.4, 815.7, 8.456, |, 0.0
4143.7, 138.3, | , 23.3, 0.0, 490.4, | ,  1000,   959,  3000,  2934, | , -3.4, 823.9, 8.573, |, 0.0
4144.7, 138.4, | , 23.3, 0.0, 491.2, | ,  1000,   950,  3000,  2933, | , -3.4, 816.2, 8.470, |, 0.0
4145.7, 137.9, | , 23.3, 0.0, 491.1, | ,  1000,   953,  3000,  2916, | , -3.4, 823.4, 8.516, |, 0.0
4146.7, 138.2, | , 23.3, 0.0, 491.1, | ,  1000,   960,  3000,  2947, | , -3.4, 823.9, 8.603, |, 0.0
4147.7, 138.2, | , 23.3, 0.0, 491.3, | ,  1000,   953,  3000,  2936, | , -3.4, 844.0, 8.772, |, 0.0
4148.8, 138.7, | , 23.3, 0.0, 491.1, | ,  1000,   952,  3000,  2926, | , -3.4, 842.3, 8.732, |, 0.0
4149.8, 138.9, | , 23.3, 0.0, 487.0, | ,  1000,   958,  3000,  2930, | , -3.4, 851.3, 8.848, |, 0.0
4150.8, 138.2, | , 23.3, 0.0, 491.5, | ,  1000,   955,  3000,  2934, | , -3.4, 829.9, 8.627, |, 0.0
4151.8, 138.2, | , 23.3, 0.0, 491.7, | ,  1000,   958,  3000,  2919, | , -3.4, 831.2, 8.613, |, 0.0
4152.8, 138.6, | , 23.3, 0.0, 492.3, | ,  1000,   952,  3000,  2944, | , -3.4, 838.0, 8.726, |, 0.0
4153.8, 138.4, | , 23.3, 0.0, 491.0, | ,  1000,   960,  3000,  2922, | , -3.4, 831.2, 8.623, |, 0.0
4154.8, 139.0, | , 23.3, 0.0, 486.9, | ,  1000,   958,  3000,  2932, | , -3.4, 835.9, 8.691, |, 0.0
4155.8, 138.6, | , 23.3, 0.0, 492.2, | ,  1000,   954,  3000,  2929, | , -3.4, 831.2, 8.626, |, 0.0
4156.8, 138.5, | , 23.3, 0.0, 492.4, | ,  1000,   959,  3000,  2929, | , -3.4, 828.6, 8.611, |, 0.0
4157.8, 138.1, | , 23.3, 0.0, 492.0, | ,  1000,   958,  3000,  2939, | , -3.4, 859.4, 8.953, |, 0.0
4158.8, 138.1, | , 23.3, 0.0, 491.4, | ,  1000,   955,  3000,  2931, | , -3.4, 847.4, 8.802, |, 0.0
4159.9, 138.6, | , 23.3, 0.0, 492.3, | ,  1000,   960,  3000,  2922, | , -3.4, 856.0, 8.882, |, 0.0
4160.9, 138.2, | , 23.3, 0.0, 492.4, | ,  1000,   955,  3000,  2912, | , -3.4, 846.2, 8.747, |, 0.0
4161.9, 138.0, | , 23.3, 0.0, 492.0, | ,  1000,   961,  3000,  2929, | , -3.4, 838.9, 8.721, |, 0.0
4162.9, 138.4, | , 23.3, 0.0, 493.0, | ,  1000,   955,  3000,  2932, | , -3.4, 839.7, 8.725, |, 0.0
4163.9, 138.0, | , 23.3, 0.0, 492.1, | ,  1000,   951,  3000,  2933, | , -3.4, 856.9, 8.897, |, 0.0
4164.9, 138.1, | , 23.3, 0.0, 492.7, | ,  1000,   956,  3000,  2920, | , -3.4, 843.6, 8.741, |, 0.0
4165.9, 138.2, | , 23.3, 0.0, 492.5, | ,  1000,   951,  3000,  2919, | , -3.4, 844.4, 8.736, |, 0.0
4166.9, 138.5, | , 23.3, 0.0, 492.8, | ,  1000,   961,  3000,  2929, | , -3.4, 846.2, 8.796, |, 0.0
4167.9, 138.2, | , 23.3, 0.0, 492.4, | ,  1000,   958,  3000,  2926, | , -3.4, 870.2, 9.032, |, 0.0
4168.9, 138.4, | , 23.3, 0.0, 492.3, | ,  1000,   952,  3000,  2919, | , -3.4, 849.6, 8.790, |, 0.0
4170.0, 138.1, | , 23.3, 0.0, 492.6, | ,  1000,   955,  3000,  2915, | , -3.4, 853.0, 8.825, |, 0.0
4171.0, 139.2, | , 23.3, 0.0, 487.8, | ,  1000,   953,  3000,  2929, | , -3.4, 852.6, 8.847, |, 0.0
4172.0, 138.1, | , 23.3, 0.0, 493.1, | ,  1000,   955,  3000,  2925, | , -3.4, 874.9, 9.073, |, 0.0
4173.0, 138.3, | , 23.3, 0.0, 492.8, | ,  1000,   961,  3000,  2951, | , -3.4, 855.2, 8.942, |, 0.0
4174.0, 138.7, | , 23.3, 0.0, 492.6, | ,  1000,   952,  3000,  2929, | , -3.4, 856.0, 8.880, |, 0.0
4175.0, 138.4, | , 23.3, 0.0, 493.2, | ,  1000,   958,  3000,  2924, | , -3.4, 855.2, 8.873, |, 0.0
4176.0, 139.0, | , 23.3, 0.0, 487.6, | ,  1000,   954,  3000,  2914, | , -3.4, 859.0, 8.881, |, 0.0
4177.0, 138.1, | , 23.3, 0.0, 493.1, | ,  1000,   952,  3000,  2925, | , -3.4, 860.7, 8.919, |, 0.0
4178.0, 138.6, | , 23.3, 0.0, 493.6, | ,  1000,   955,  3000,  2927, | , -3.4, 862.9, 8.953, |, 0.0
4179.1, 138.3, | , 23.3, 0.0, 492.7, | ,  1000,   955,  3000,  2951, | , -3.4, 868.9, 9.072, |, 0.0
4180.1, 138.2, | , 23.3, 0.0, 493.2, | ,  1000,   960,  3000,  2937, | , -3.4, 859.4, 8.952, |, 0.0
4181.1, 139.4, | , 23.3, 0.0, 489.1, | ,  1000,   955,  3000,  2948, | , -3.4, 859.9, 8.968, |, 0.0
4182.1, 138.0, | , 23.3, 0.0, 493.8, | ,  1000,   956,  3000,  2915, | , -3.4, 863.3, 8.934, |, 0.0
4183.1, 138.2, | , 23.3, 0.0, 493.5, | ,  1000,   951,  3000,  2921, | , -3.4, 867.2, 8.973, |, 0.0
4184.1, 138.5, | , 23.3, 0.0, 493.4, | ,  1000,   956,  3000,  2913, | , -3.4, 878.7, 9.088, |, 0.0
4185.1, 138.1, | , 23.3, 0.0, 493.5, | ,  1000,   959,  3000,  2901, | , -3.4, 876.6, 9.043, |, 0.0
4186.1, 138.1, | , 23.3, 0.0, 494.4, | ,  1000,   960,  3000,  2954, | , -3.4, 876.6, 9.169, |, 0.0
4187.1, 138.2, | , 23.3, 0.0, 494.3, | ,  1000,   952,  3000,  2944, | , -3.4, 874.9, 9.111, |, 0.0
4188.1, 138.7, | , 23.3, 0.0, 493.9, | ,  1000,   957,  3000,  2923, | , -3.4, 890.7, 9.238, |, 0.0
4189.2, 138.7, | , 23.3, 0.0, 493.7, | ,  1000,   960,  3000,  2914, | , -3.4, 889.4, 9.210, |, 0.0
4190.2, 138.2, | , 23.3, 0.0, 494.0, | ,  1000,   954,  3000,  2907, | , -3.4, 878.3, 9.062, |, 0.0
4191.2, 138.2, | , 23.3, 0.0, 494.1, | ,  1000,   960,  3000,  2932, | , -3.4, 878.3, 9.137, |, 0.0
4192.2, 138.7, | , 23.3, 0.0, 494.2, | ,  1000,   959,  3000,  2937, | , -3.4, 882.6, 9.192, |, 0.0
4193.2, 138.1, | , 23.3, 0.0, 494.2, | ,  1000,   955,  3000,  2916, | , -3.4, 879.1, 9.095, |, 0.0
4194.2, 138.5, | , 23.3, 0.0, 493.7, | ,  1000,   952,  3000,  2951, | , -3.4, 893.3, 9.317, |, 0.0
4195.2, 138.4, | , 23.3, 0.0, 495.0, | ,  1000,   954,  3000,  2923, | , -3.4, 902.7, 9.355, |, 0.0
4196.2, 138.6, | , 23.3, 0.0, 494.9, | ,  1000,   954,  3000,  2924, | , -3.4, 879.1, 9.113, |, 0.0
4197.2, 139.0, | , 23.3, 0.0, 490.2, | ,  1000,   956,  3000,  2931, | , -3.4, 880.0, 9.143, |, 0.0
4198.2, 138.1, | , 23.3, 0.0, 495.1, | ,  1000,   958,  3000,  2923, | , -3.4, 908.7, 9.427, |, 0.0
4199.2, 138.5, | , 23.3, 0.0, 494.2, | ,  1000,   959,  3000,  2908, | , -3.4, 874.9, 9.043, |, 0.0
4200.3, 138.0, | , 23.3, 0.0, 495.3, | ,  1000,   955,  3000,  2915, | , -3.4, 879.6, 9.098, |, 0.0
4201.3, 138.0, | , 23.3, 0.0, 495.2, | ,  1000,   951,  3000,  2920, | , -3.4, 877.4, 9.078, |, 0.0
4202.3, 139.3, | , 23.3, 0.0, 487.7, | ,  1000,   955,  3000,  2917, | , -3.4, 880.9, 9.116, |, 0.0
4203.3, 138.6, | , 23.3, 0.0, 495.6, | ,  1000,   958,  3000,  2948, | , -3.4, 879.1, 9.179, |, 0.0
4204.3, 138.3, | , 23.3, 0.0, 494.7, | ,  1000,   959,  3000,  2921, | , -3.4, 899.7, 9.329, |, 0.0
4205.3, 138.2, | , 23.3, 0.0, 495.6, | ,  1000,   956,  3000,  2944, | , -3.4, 172.6, 1.801, |, 0.0
4206.3, 138.0, | , 23.3, 0.0, 495.5, | ,  1000,   951,  3000,  2933, | , -3.4, 203.9, 2.118, |, 0.0
4207.3, 138.5, | , 23.3, 0.0, 495.8, | ,  1000,   958,  3000,  2914, | , -3.4, 218.5, 2.262, |, 0.0
4208.3, 138.1, | , 23.3, 0.0, 495.6, | ,  1000,   954,  3000,  2925, | , -3.4, 253.2, 2.627, |, 0.0
4209.3, 138.1, | , 23.3, 0.0, 495.5, | ,  1000,   951,  3000,  2940, | , -3.4, 272.0, 2.831, |, 0.0
4210.3, 138.3, | , 23.3, 0.0, 496.1, | ,  1000,   952,  3000,  2896, | , -3.4, 302.0, 3.108, |, 0.0
4211.4, 138.6, | , 23.3, 0.0, 496.3, | ,  1000,   952,  3000,  2930, | , -3.4, 330.7, 3.434, |, 0.0
4212.4, 138.0, | , 23.3, 0.0, 496.0, | ,  1000,   959,  3000,  2930, | , -3.4, 350.4, 3.645, |, 0.0
4213.4, 138.1, | , 23.3, 0.0, 495.9, | ,  1000,   952,  3000,  2940, | , -3.4, 382.6, 3.981, |, 0.0
4214.4, 138.7, | , 23.3, 0.0, 495.9, | ,  1000,   956,  3000,  2944, | , -3.4, 406.1, 4.235, |, 0.0
4215.4, 138.2, | , 23.3, 0.0, 496.5, | ,  1000,   955,  3000,  2941, | , -3.4, 450.7, 4.695, |, 0.0
4216.4, 138.1, | , 23.3, 0.0, 496.4, | ,  1000,   952,  3000,  2922, | , -3.4, 468.3, 4.851, |, 0.0
4217.4, 138.4, | , 23.3, 0.0, 496.8, | ,  1000,   954,  3000,  2933, | , -3.4, 488.8, 5.080, |, 0.0
4218.4, 139.7, | , 23.3, 0.0, 491.5, | ,  1000,   952,  3000,  2956, | , -3.4, 509.8, 5.326, |, 0.0
4219.4, 138.4, | , 23.3, 0.0, 496.2, | ,  1000,   953,  3000,  2923, | , -3.4, 558.7, 5.790, |, 0.0
4220.4, 138.2, | , 23.3, 0.0, 497.0, | ,  1000,   957,  3000,  2921, | , -3.4, 589.9, 6.117, |, 0.0
4221.4, 138.5, | , 23.3, 0.0, 497.2, | ,  1000,   959,  3000,  2913, | , -3.4, 617.4, 6.390, |, 0.0
4222.5, 138.1, | , 23.3, 0.0, 497.0, | ,  1000,   957,  3000,  2923, | , -3.4, 622.5, 6.457, |, 0.0
4223.5, 138.9, | , 23.3, 0.0, 491.5, | ,  1000,   955,  3000,  2916, | , -3.4, 642.6, 6.650, |, 0.0
4224.5, 138.4, | , 23.3, 0.0, 496.1, | ,  1000,   956,  3000,  2952, | , -3.4, 688.1, 7.188, |, 0.0
4225.5, 138.5, | , 23.3, 0.0, 497.3, | ,  1000,   957,  3000,  2911, | , -3.4, 700.5, 7.242, |, 0.0
4226.5, 138.1, | , 23.3, 0.0, 497.2, | ,  1000,   954,  3000,  2950, | , -3.4, 730.9, 7.628, |, 0.0
4227.5, 138.3, | , 23.3, 0.0, 497.0, | ,  1000,   953,  3000,  2960, | , -3.4, 754.5, 7.892, |, 0.0
4228.5, 139.3, | , 23.3, 0.0, 493.0, | ,  1000,   950,  3000,  2908, | , -3.4, 793.5, 8.183, |, 0.0
4229.5, 138.3, | , 23.3, 0.0, 496.6, | ,  1000,   953,  3000,  2929, | , -3.4, 776.3, 8.054, |, 0.0
4230.5, 138.1, | , 23.3, 0.0, 497.6, | ,  1000,   946,  3000,  2911, | , -3.4, 802.5, 8.272, |, 0.0
4231.6, 137.9, | , 23.3, 0.0, 497.8, | ,  1000,   954,  3000,  2911, | , -3.4, 823.0, 8.501, |, 0.0
4232.6, 138.5, | , 23.3, 0.0, 497.9, | ,  1000,   955,  3000,  2944, | , -3.4, 846.6, 8.823, |, 0.0
4233.6, 138.1, | , 23.3, 0.0, 497.6, | ,  1000,   955,  3000,  2919, | , -3.4, 852.6, 8.829, |, 0.0
4234.6, 138.1, | , 23.3, 0.0, 497.1, | ,  1000,   958,  3000,  2909, | , -3.4, 868.4, 8.975, |, 0.0
4235.6, 138.3, | , 23.3, 0.0, 499.0, | ,  1000,   957,  3000,  2896, | , -3.4, 877.9, 9.041, |, 0.0
4236.6, 138.7, | , 23.3, 0.0, 498.9, | ,  1000,   959,  3000,  2941, | , -3.4, 893.7, 9.315, |, 0.0
4237.6, 138.4, | , 23.3, 0.0, 498.6, | ,  1000,   958,  3000,  2959, | , -3.4, 930.6, 9.743, |, 0.0
4238.6, 138.5, | , 23.3, 0.0, 498.9, | ,  1000,   952,  3000,  2921, | , -3.4, 908.7, 9.407, |, 0.0
4239.6, 138.5, | , 23.3, 0.0, 498.2, | ,  1000,   958,  3000,  2926, | , -3.4, 935.7, 9.713, |, 0.0
4240.6, 138.1, | , 23.3, 0.0, 499.0, | ,  1000,   959,  3000,  2936, | , -3.4, 931.0, 9.690, |, 0.0
4241.6, 138.2, | , 23.3, 0.0, 498.4, | ,  1000,   959,  3000,  2922, | , -3.4, 940.4, 9.753, |, 0.0
4242.7, 138.4, | , 23.3, 0.0, 499.1, | ,  1000,   958,  3000,  2918, | , -3.4, 950.7, 9.849, |, 0.0
4243.7, 138.5, | , 23.3, 0.0, 499.4, | ,  1000,   953,  3000,  2930, | , -3.4, 943.0, 9.787, |, 0.0
4244.7, 139.0, | , 23.3, 0.0, 494.5, | ,  1000,   950,  3000,  2950, | , -3.4, 940.8, 9.807, |, 0.0
4245.7, 138.0, | , 23.3, 0.0, 499.2, | ,  1000,   959,  3000,  2926, | , -3.4, 960.6, 9.973, |, 0.0
4246.7, 138.1, | , 23.3, 0.0, 499.2, | ,  1000,   957,  3000,  2918, | , -3.4, 965.3, 9.996, |, 0.0
4247.7, 138.1, | , 23.3, 0.0, 499.2, | ,  1000,   957,  3000,  2935, | , -3.4, 963.6, 10.023, |, 0.0
4248.7, 138.2, | , 23.3, 0.0, 499.3, | ,  1000,   959,  3000,  2911, | , -3.4, 953.7, 9.864, |, 0.0
4249.7, 139.9, | , 23.3, 0.0, 491.3, | ,  1000,   953,  3000,  2955, | , -3.4, 982.0, 10.256, |, 0.0
4250.7, 138.5, | , 23.3, 0.0, 499.7, | ,  1000,   955,  3000,  2924, | , -3.4, 985.0, 10.212, |, 0.0
4251.7, 138.0, | , 23.3, 0.0, 499.5, | ,  1000,   950,  3000,  2929, | , -3.4, 963.6, 9.991, |, 0.0
4252.8, 138.1, | , 23.3, 0.0, 499.8, | ,  1000,   958,  3000,  2933, | , -3.4, 961.8, 10.002, |, 0.0
4253.8, 138.6, | , 23.3, 0.0, 499.9, | ,  1000,   950,  3000,  2921, | , -3.4, 967.0, 10.003, |, 0.0
4254.8, 138.6, | , 23.3, 0.0, 499.2, | ,  1000,   956,  3000,  2910, | , -3.4, 958.8, 9.907, |, 0.0
4255.8, 138.1, | , 23.3, 0.0, 500.1, | ,  1000,   954,  3000,  2932, | , -3.4, 963.6, 10.006, |, 0.0
4256.8, 138.1, | , 23.3, 0.0, 500.4, | ,  1000,   955,  3000,  2934, | , -3.4, 981.1, 10.197, |, 0.0
4257.8, 138.5, | , 23.3, 0.0, 500.8, | ,  1000,   957,  3000,  2923, | , -3.4, 968.3, 10.042, |, 0.0
4258.8, 138.1, | , 23.3, 0.0, 500.1, | ,  1000,   957,  3000,  2924, | , -3.4, 961.4, 9.971, |, 0.0
4259.8, 138.4, | , 23.3, 0.0, 499.8, | ,  1000,   958,  3000,  2961, | , -3.4, 961.0, 10.064, |, 0.0
4260.8, 138.1, | , 23.3, 0.0, 500.6, | ,  1000,   959,  3000,  2919, | , -3.4, 961.4, 9.966, |, 0.0
4261.8, 138.4, | , 23.3, 0.0, 501.1, | ,  1000,   955,  3000,  2925, | , -3.4, 974.7, 10.106, |, 0.0
4262.8, 138.1, | , 23.3, 0.0, 500.8, | ,  1000,   955,  3000,  2929, | , -3.4, 969.1, 10.061, |, 0.0
4263.9, 138.1, | , 23.3, 0.0, 501.2, | ,  1000,   959,  3000,  2922, | , -3.4, 966.6, 10.026, |, 0.0
4264.9, 138.3, | , 23.3, 0.0, 500.4, | ,  1000,   956,  3000,  2933, | , -3.4, 991.0, 10.300, |, 0.0
4265.9, 139.3, | , 23.3, 0.0, 500.2, | ,  1000,   957,  3000,  2914, | , -3.4, 968.7, 10.022, |, 0.0
4266.9, 138.1, | , 23.3, 0.0, 501.2, | ,  1000,   954,  3000,  2939, | , -3.4, 968.3, 10.074, |, 0.0
4267.9, 138.1, | , 23.3, 0.0, 501.0, | ,  1000,   953,  3000,  2930, | , -3.4, 978.1, 10.151, |, 0.0
4268.9, 138.6, | , 23.3, 0.0, 501.6, | ,  1000,   949,  3000,  2924, | , -3.4, 1000.0, 10.350, |, 0.0
4269.9, 138.7, | , 23.3, 0.0, 501.1, | ,  1000,   960,  3000,  2903, | , -3.4, 976.8, 10.086, |, 0.0
4270.9, 138.9, | , 23.3, 0.0, 497.4, | ,  1000,   955,  3000,  2922, | , -3.4, 982.0, 10.175, |, 0.0
4271.9, 138.1, | , 23.3, 0.0, 501.5, | ,  1000,   960,  3000,  2911, | , -3.4, 974.7, 10.081, |, 0.0
4272.9, 138.6, | , 23.3, 0.0, 501.9, | ,  1000,   961,  3000,  2926, | , -3.4, 1007.3, 10.462, |, 0.0
4273.9, 138.1, | , 23.3, 0.0, 501.8, | ,  1000,   951,  3000,  2910, | , -3.4, 982.4, 10.137, |, 0.0
4275.0, 138.1, | , 23.3, 0.0, 500.8, | ,  1000,   955,  3000,  2926, | , -3.4, 985.8, 10.223, |, 0.0
4276.0, 139.0, | , 23.3, 0.0, 497.4, | ,  1000,   949,  3000,  2913, | , -3.4, 1007.3, 10.397, |, 0.0
4277.0, 138.1, | , 23.3, 0.0, 502.1, | ,  1000,   958,  3000,  2928, | , -3.4, 1013.7, 10.527, |, 0.0
4278.0, 138.3, | , 23.4, 0.0, 502.1, | ,  1000,   954,  3000,  2930, | , -3.4, 1006.0, 10.442, |, 0.0
4279.0, 138.3, | , 23.3, 0.0, 502.5, | ,  1000,   957,  3000,  2935, | , -3.4, 984.1, 10.237, |, 0.0
4280.0, 138.7, | , 23.3, 0.0, 501.6, | ,  1000,   957,  3000,  2924, | , -3.4, 983.7, 10.204, |, 0.0
4281.0, 138.0, | , 23.4, 0.0, 502.5, | ,  1000,   961,  3000,  2924, | , -3.4, 1000.4, 10.385, |, 0.0
4282.0, 138.0, | , 23.4, 0.0, 502.3, | ,  1000,   954,  3000,  2911, | , -3.4, 990.1, 10.226, |, 0.0
4283.0, 138.4, | , 23.3, 0.0, 502.8, | ,  1000,   950,  3000,  2930, | , -3.4, 998.3, 10.353, |, 0.0
4284.0, 138.7, | , 23.3, 0.0, 502.9, | ,  1000,   956,  3000,  2932, | , -3.4, 1011.5, 10.509, |, 0.0
4285.1, 138.3, | , 23.4, 0.0, 502.0, | ,  1000,   953,  3000,  2935, | , -3.4, 1013.7, 10.532, |, 0.0
4286.1, 138.1, | , 23.4, 0.0, 502.5, | ,  1000,   949,  3000,  2938, | , -3.4, 1025.2, 10.649, |, 0.0
4287.1, 138.5, | , 23.4, 0.0, 503.2, | ,  1000,   955,  3000,  2922, | , -3.4, 1038.5, 10.761, |, 0.0
4288.1, 138.1, | , 23.4, 0.0, 503.4, | ,  1000,   955,  3000,  2940, | , -3.4, 1009.0, 10.501, |, 0.0
4289.1, 138.0, | , 23.4, 0.0, 503.3, | ,  1000,   956,  3000,  2941, | , -3.4, 1008.1, 10.498, |, 0.0
4290.1, 138.2, | , 23.4, 0.0, 501.8, | ,  1000,   954,  3000,  2911, | , -3.4, 1024.8, 10.586, |, 0.0
4291.1, 138.5, | , 23.4, 0.0, 503.7, | ,  1000,   959,  3000,  2923, | , -3.4, 1013.3, 10.511, |, 0.0
4292.1, 138.9, | , 23.4, 0.0, 498.9, | ,  1000,   954,  3000,  2938, | , -3.4, 1020.5, 10.616, |, 0.0
4293.1, 138.3, | , 23.4, 0.0, 503.7, | ,  1000,   957,  3000,  2952, | , -3.4, 1017.1, 10.624, |, 0.0
4294.1, 138.2, | , 23.4, 0.0, 503.7, | ,  1000,   948,  3000,  2916, | , -3.4, 1007.7, 10.406, |, 0.0
4295.2, 138.6, | , 23.4, 0.0, 503.4, | ,  1000,   956,  3000,  2942, | , -3.4, 1013.3, 10.557, |, 0.0
4296.2, 138.0, | , 23.4, 0.0, 504.0, | ,  1000,   953,  3000,  2899, | , -3.4, 1017.5, 10.476, |, 0.0
4297.2, 138.7, | , 23.4, 0.0, 495.8, | ,  1000,   952,  3000,  2906, | , -3.4, 1046.7, 10.790, |, 0.0
4298.2, 138.1, | , 23.4, 0.0, 504.0, | ,  1000,   955,  3000,  2922, | , -3.4, 1039.8, 10.772, |, 0.0
4299.2, 138.3, | , 23.4, 0.0, 503.5, | ,  1000,   955,  3000,  2921, | , -3.4, 1021.4, 10.580, |, 0.0
4300.2, 138.4, | , 23.4, 0.0, 503.8, | ,  1000,   957,  3000,  2944, | , -3.4, 1033.4, 10.771, |, 0.0
4301.2, 138.5, | , 23.4, 0.0, 504.5, | ,  1000,   959,  3000,  2929, | , -3.4, 1040.2, 10.806, |, 0.0
4302.2, 138.7, | , 23.4, 0.0, 500.5, | ,  1000,   957,  3000,  2926, | , -3.4, 1028.7, 10.672, |, 0.0
4303.2, 138.1, | , 23.4, 0.0, 504.4, | ,  1000,   955,  3000,  2928, | , -3.4, 1027.0, 10.658, |, 0.0
4304.2, 138.2, | , 23.4, 0.0, 504.0, | ,  1000,   958,  3000,  2944, | , -3.4, 1031.7, 10.758, |, 0.0
4305.3, 138.2, | , 23.4, 0.0, 504.0, | ,  1000,   955,  3000,  2912, | , -3.4, 1051.0, 10.862, |, 0.0
4306.3, 138.1, | , 23.4, 0.0, 504.5, | ,  1000,   957,  3000,  2926, | , -3.4, 1046.2, 10.855, |, 0.0
4307.3, 138.1, | , 23.4, 0.0, 504.8, | ,  1000,   959,  3000,  2929, | , -3.4, 1030.0, 10.701, |, 0.0
4308.3, 138.1, | , 23.4, 0.0, 505.2, | ,  1000,   959,  3000,  2954, | , -3.4, 1038.5, 10.859, |, 0.0
4309.3, 138.6, | , 23.4, 0.0, 504.7, | ,  1000,   956,  3000,  2941, | , -3.4, 1040.7, 10.838, |, 0.0
4310.3, 138.4, | , 23.4, 0.0, 504.2, | ,  1000,   958,  3000,  2954, | , -3.4, 1039.4, 10.865, |, 0.0
4311.3, 138.1, | , 23.4, 0.0, 504.9, | ,  1000,   955,  3000,  2928, | , -3.4, 1043.7, 10.829, |, 0.0
4312.3, 138.4, | , 23.4, 0.0, 505.3, | ,  1000,   955,  3000,  2907, | , -3.4, 1043.2, 10.768, |, 0.0
4313.3, 139.3, | , 23.4, 0.0, 495.9, | ,  1000,   955,  3000,  2937, | , -3.4, 1043.7, 10.853, |, 0.0
4314.3, 138.2, | , 23.4, 0.0, 504.7, | ,  1000,   953,  3000,  2911, | , -3.4, 1047.1, 10.812, |, 0.0
4315.3, 138.2, | , 23.4, 0.0, 504.3, | ,  1000,   960,  3000,  2926, | , -3.4, 1074.1, 11.154, |, 0.0
4316.4, 138.5, | , 23.4, 0.0, 505.7, | ,  1000,   959,  3000,  2926, | , -3.4, 1073.7, 11.144, |, 0.0
4317.4, 138.1, | , 23.4, 0.0, 505.4, | ,  1000,   953,  3000,  2923, | , -3.4, 1052.2, 10.899, |, 0.0
4318.4, 138.7, | , 23.4, 0.0, 501.1, | ,  1000,   960,  3000,  2914, | , -3.4, 1060.8, 10.982, |, 0.0
4319.4, 138.2, | , 23.4, 0.0, 504.3, | ,  1000,   951,  3000,  2930, | , -3.4, 1045.4, 10.843, |, 0.0
4320.4, 138.3, | , 23.4, 0.0, 505.0, | ,  1000,   955,  3000,  2926, | , -3.4, 1050.5, 10.896, |, 0.0
4321.4, 138.1, | , 23.4, 0.0, 505.8, | ,  1000,   959,  3000,  2922, | , -3.4, 1050.5, 10.897, |, 0.0
4322.4, 138.2, | , 23.4, 0.0, 505.8, | ,  1000,   960,  3000,  2937, | , -3.4, 1080.9, 11.257, |, 0.0
4323.4, 138.8, | , 23.4, 0.0, 501.4, | ,  1000,   954,  3000,  2920, | , -3.4, 1052.7, 10.897, |, 0.0
4324.4, 138.4, | , 23.4, 0.0, 505.5, | ,  1000,   953,  3000,  2918, | , -3.4, 1054.4, 10.907, |, 0.0
4325.4, 138.1, | , 23.4, 0.0, 505.5, | ,  1000,   951,  3000,  2924, | , -3.4, 1068.9, 11.070, |, 0.0
4326.5, 138.0, | , 23.4, 0.0, 506.3, | ,  1000,   953,  3000,  2931, | , -3.4, 1057.0, 10.970, |, 0.0
4327.5, 138.6, | , 23.4, 0.0, 506.2, | ,  1000,   955,  3000,  2963, | , -3.4, 1061.7, 11.115, |, 0.0
4328.5, 138.2, | , 23.4, 0.0, 506.2, | ,  1000,   958,  3000,  2919, | , -3.4, 1071.5, 11.103, |, 0.0
4329.5, 138.2, | , 23.4, 0.0, 506.2, | ,  1000,   958,  3000,  2936, | , -3.4, 1066.8, 11.101, |, 0.0
4330.5, 138.7, | , 23.4, 0.0, 506.1, | ,  1000,   960,  3000,  2911, | , -3.4, 1058.7, 10.953, |, 0.0
4331.5, 138.0, | , 23.4, 0.0, 506.2, | ,  1000,   954,  3000,  2919, | , -3.4, 1066.4, 11.038, |, 0.0
4332.5, 138.0, | , 23.4, 0.0, 506.1, | ,  1000,   949,  3000,  2931, | , -3.4, 1066.4, 11.057, |, 0.0
4333.5, 138.0, | , 23.4, 0.0, 506.7, | ,  1000,   953,  3000,  2904, | , -3.4, 1098.5, 11.323, |, 0.0
4334.5, 138.1, | , 23.4, 0.0, 506.7, | ,  1000,   958,  3000,  2937, | , -3.4, 1082.2, 11.262, |, 0.0
4335.5, 138.3, | , 23.4, 0.0, 506.3, | ,  1000,   959,  3000,  2930, | , -3.4, 1077.1, 11.195, |, 0.0
4336.5, 138.1, | , 23.4, 0.0, 506.9, | ,  1000,   952,  3000,  2927, | , -3.4, 1074.1, 11.134, |, 0.0
4337.6, 138.5, | , 23.4, 0.0, 507.3, | ,  1000,   956,  3000,  2935, | , -3.4, 1094.7, 11.381, |, 0.0
4338.6, 138.4, | , 23.4, 0.0, 507.4, | ,  1000,   951,  3000,  2915, | , -3.4, 1082.2, 11.181, |, 0.0
4339.6, 138.8, | , 23.4, 0.0, 501.2, | ,  1000,   955,  3000,  2929, | , -3.4, 1080.5, 11.212, |, 0.0
4340.6, 138.4, | , 23.4, 0.0, 506.4, | ,  1000,   957,  3000,  2948, | , -3.4, 1073.7, 11.203, |, 0.0
4341.6, 138.6, | , 23.4, 0.0, 507.7, | ,  1000,   954,  3000,  2933, | , -3.4, 1099.8, 11.425, |, 0.0
4342.6, 138.1, | , 23.4, 0.0, 507.4, | ,  1000,   955,  3000,  2928, | , -3.4, 1084.4, 11.250, |, 0.0
4343.6, 138.1, | , 23.4, 0.0, 507.5, | ,  1000,   957,  3000,  2929, | , -3.4, 1080.9, 11.224, |, 0.0
4344.6, 139.2, | , 23.4, 0.0, 499.6, | ,  1000,   956,  3000,  2934, | , -3.4, 1105.4, 11.491, |, 0.0
4345.6, 138.1, | , 23.4, 0.0, 507.2, | ,  1000,   954,  3000,  2937, | , -3.4, 1098.5, 11.420, |, 0.0
4346.6, 138.1, | , 23.4, 0.0, 507.7, | ,  1000,   961,  3000,  2926, | , -3.4, 1093.8, 11.361, |, 0.0
4347.7, 138.1, | , 23.4, 0.0, 507.7, | ,  1000,   958,  3000,  2926, | , -3.4, 1107.1, 11.491, |, 0.0
4348.7, 138.1, | , 23.4, 0.0, 508.1, | ,  1000,   954,  3000,  2933, | , -3.4, 1101.5, 11.439, |, 0.0
4349.7, 138.6, | , 23.4, 0.0, 505.6, | ,  1000,   955,  3000,  2906, | , -3.4, 1093.8, 11.286, |, 0.0
4350.7, 138.2, | , 23.4, 0.0, 507.0, | ,  1000,   951,  3000,  2943, | , -3.4, 1129.8, 11.756, |, 0.0
4351.7, 138.7, | , 23.4, 0.0, 508.2, | ,  1000,   949,  3000,  2940, | , -3.4, 1120.4, 11.643, |, 0.0
4352.7, 138.0, | , 23.4, 0.0, 508.2, | ,  1000,   949,  3000,  2915, | , -3.4, 1125.5, 11.622, |, 0.0
4353.7, 138.0, | , 23.4, 0.0, 508.3, | ,  1000,   949,  3000,  2930, | , -3.4, 1101.1, 11.413, |, 0.0
4354.7, 138.1, | , 23.4, 0.0, 508.6, | ,  1000,   961,  3000,  2950, | , -3.4, 1097.7, 11.470, |, 0.0
4355.7, 138.7, | , 23.4, 0.0, 508.3, | ,  1000,   951,  3000,  2917, | , -3.4, 1110.1, 11.473, |, 0.0
4356.8, 138.2, | , 23.4, 0.0, 508.5, | ,  1000,   960,  3000,  2948, | , -3.4, 1106.7, 11.557, |, 0.0
4357.8, 138.2, | , 23.4, 0.0, 508.6, | ,  1000,   954,  3000,  2933, | , -3.4, 1101.1, 11.434, |, 0.0
4358.8, 137.9, | , 23.4, 0.0, 508.9, | ,  1000,   951,  3000,  2905, | , -3.4, 1108.8, 11.425, |, 0.0
4359.8, 138.4, | , 23.4, 0.0, 508.8, | ,  1000,   955,  3000,  2926, | , -3.4, 1131.5, 11.737, |, 0.0
4360.8, 138.8, | , 23.4, 0.0, 507.7, | ,  1000,   957,  3000,  2911, | , -3.4, 1115.6, 11.531, |, 0.0
4361.8, 138.1, | , 23.4, 0.0, 508.8, | ,  1000,   954,  3000,  2926, | , -3.4, 1113.1, 11.540, |, 0.0
4362.8, 138.5, | , 23.4, 0.0, 509.1, | ,  1000,   958,  3000,  2942, | , -3.4, 1126.4, 11.738, |, 0.0
4363.8, 138.2, | , 23.4, 0.0, 509.1, | ,  1000,   953,  3000,  2936, | , -3.4, 1128.5, 11.727, |, 0.0
4364.8, 138.1, | , 23.4, 0.0, 509.1, | ,  1000,   957,  3000,  2924, | , -3.4, 1115.2, 11.566, |, 0.0
4365.8, 138.8, | , 23.4, 0.0, 504.7, | ,  1000,   949,  3000,  2915, | , -3.4, 1114.4, 11.506, |, 0.0
4366.9, 138.2, | , 23.4, 0.0, 509.7, | ,  1000,   954,  3000,  2945, | , -3.4, 1116.1, 11.629, |, 0.0
4367.9, 138.2, | , 23.4, 0.0, 509.2, | ,  1000,   954,  3000,  2937, | , -3.4, 1140.9, 11.864, |, 0.0
4368.9, 138.1, | , 23.4, 0.0, 509.4, | ,  1000,   952,  3000,  2941, | , -3.4, 1127.2, 11.727, |, 0.0
4369.9, 138.6, | , 23.4, 0.0, 509.6, | ,  1000,   958,  3000,  2918, | , -3.4, 1134.5, 11.750, |, 0.0
4370.9, 139.2, | , 23.4, 0.0, 505.0, | ,  1000,   954,  3000,  2932, | , -3.4, 1134.1, 11.774, |, 0.0
4371.9, 138.4, | , 23.4, 0.0, 508.2, | ,  1000,   950,  3000,  2936, | , -3.4, 1130.2, 11.736, |, 0.0
4372.9, 138.6, | , 23.4, 0.0, 509.7, | ,  1000,   956,  3000,  2942, | , -3.4, 1138.4, 11.857, |, 0.0
4373.9, 138.5, | , 23.4, 0.0, 509.7, | ,  1000,   953,  3000,  2913, | , -3.4, 1129.8, 11.672, |, 0.0
4374.9, 138.2, | , 23.4, 0.0, 509.9, | ,  1000,   954,  3000,  2926, | , -3.4, 1152.5, 11.947, |, 0.0
4375.9, 138.1, | , 23.4, 0.0, 509.5, | ,  1000,   951,  3000,  2924, | , -3.4, 1132.4, 11.724, |, 0.0
4377.0, 138.5, | , 23.4, 0.0, 509.5, | ,  1000,   959,  3000,  2918, | , -3.4, 1154.6, 11.964, |, 0.0
4378.0, 138.5, | , 23.4, 0.0, 510.4, | ,  1000,   955,  3000,  2934, | , -3.4, 1144.8, 11.896, |, 0.0
4379.0, 138.1, | , 23.4, 0.0, 509.9, | ,  1000,   950,  3000,  2908, | , -3.4, 1136.6, 11.719, |, 0.0
4380.0, 138.1, | , 23.4, 0.0, 509.5, | ,  1000,   951,  3000,  2920, | , -3.4, 1142.2, 11.814, |, 0.0
4381.0, 138.7, | , 23.4, 0.0, 509.9, | ,  1000,   958,  3000,  2937, | , -3.4, 1141.4, 11.881, |, 0.0
4382.0, 138.4, | , 23.4, 0.0, 509.2, | ,  1000,   955,  3000,  2925, | , -3.4, 1170.1, 12.129, |, 0.0
4383.0, 138.3, | , 23.4, 0.0, 510.2, | ,  1000,   958,  3000,  2929, | , -3.4, 1158.1, 12.029, |, 0.0
4384.0, 138.2, | , 23.4, 0.0, 510.4, | ,  1000,   954,  3000,  2915, | , -3.4, 1171.3, 12.109, |, 0.0
4385.0, 138.6, | , 23.4, 0.0, 510.2, | ,  1000,   957,  3000,  2917, | , -3.4, 1147.4, 11.878, |, 0.0
4386.0, 138.1, | , 23.4, 0.0, 510.6, | ,  1000,   953,  3000,  2927, | , -3.4, 1155.1, 11.974, |, 0.0
4387.1, 138.8, | , 23.4, 0.0, 506.1, | ,  1000,   956,  3000,  2934, | , -3.4, 1163.2, 12.093, |, 0.0
4388.1, 138.3, | , 23.4, 0.0, 511.0, | ,  1000,   956,  3000,  2933, | , -3.4, 1153.8, 11.992, |, 0.0
4389.1, 138.1, | , 23.4, 0.0, 510.5, | ,  1000,   958,  3000,  2940, | , -3.4, 1158.1, 12.061, |, 0.0
4390.1, 138.2, | , 23.4, 0.0, 510.9, | ,  1000,   950,  3000,  2956, | , -3.4, 1168.3, 12.194, |, 0.0
4391.1, 138.1, | , 23.4, 0.0, 510.8, | ,  1000,   960,  3000,  2941, | , -3.4, 1156.4, 12.053, |, 0.0
4392.1, 139.6, | , 23.4, 0.0, 503.0, | ,  1000,   956,  3000,  2937, | , -3.4, 1183.8, 12.312, |, 0.0
4393.1, 138.1, | , 23.4, 0.0, 511.0, | ,  1000,   953,  3000,  2944, | , -3.4, 1168.3, 12.165, |, 0.0
4394.1, 138.1, | , 23.4, 0.0, 511.0, | ,  1000,   957,  3000,  2929, | , -3.4, 1153.8, 11.981, |, 0.0
4395.1, 138.5, | , 23.4, 0.0, 511.5, | ,  1000,   951,  3000,  2934, | , -3.4, 1166.2, 12.108, |, 0.0
4396.1, 138.7, | , 23.4, 0.0, 511.3, | ,  1000,   955,  3000,  2938, | , -3.4, 1164.5, 12.113, |, 0.0
4397.2, 138.3, | , 23.4, 0.0, 506.7, | ,  1000,   957,  3000,  2920, | , -3.4, 1176.1, 12.182, |, 0.0
4398.2, 138.1, | , 23.4, 0.0, 511.1, | ,  1000,   957,  3000,  2911, | , -3.4, 1167.1, 12.063, |, 0.0
4399.2, 138.4, | , 23.4, 0.0, 511.7, | ,  1000,   956,  3000,  2911, | , -3.4, 1194.1, 12.338, |, 0.0
4400.2, 138.1, | , 23.4, 0.0, 511.4, | ,  1000,   958,  3000,  2922, | , -3.4, 1176.9, 12.200, |, 0.0
4401.2, 138.2, | , 23.4, 0.0, 511.3, | ,  1000,   955,  3000,  2919, | , -3.4, 1170.5, 12.116, |, 0.0
4402.2, 138.7, | , 23.4, 0.0, 511.2, | ,  1000,   949,  3000,  2949, | , -3.4, 1190.6, 12.403, |, 0.0
4403.2, 138.4, | , 23.4, 0.0, 512.0, | ,  1000,   956,  3000,  2910, | , -3.4, 1172.2, 12.108, |, 0.0
4404.2, 138.1, | , 23.4, 0.0, 511.8, | ,  1000,   955,  3000,  2914, | , -3.4, 1177.3, 12.170, |, 0.0
4405.2, 138.2, | , 23.4, 0.0, 512.3, | ,  1000,   962,  3000,  2929, | , -3.4, 1179.9, 12.270, |, 0.0
