Repository: jdhuang-csm/Ru-BCA

## Methods
* (BaO)<sub>x</sub>-(CaO)<sub>y</sub>-(Al<sub>2</sub>O<sub>3</sub>)<sub>1-x-y</sub> (BCA) catalyst supports were synthesized via sol-gel and solid-state methods. 
* Ru/BCA catalysts were prepared via incipient wetness impregnation to achieve 1 wt. % Ru loading.
* Ammonia synthesis rates were measured for Ru/BCA catalysts in a packed-bed reactor at 480-600<sup>o</sup>C, 10 bar, and space velocities up to 1.3 x 10<sup>6</sup> ml g<sub>cat</sub><sup>-1</sup> h<sup>-1</sup>.
* A machine learning (ML) model was employed to improve understanding of the behavior of Ru/BCA catalysts.
* A microkinetic model was developed to describe the best-performing catalyst.

File: data/init_files_Cadigan/BCA411.txt (part 11 of 53)
********** Start test **********
Elapsed time, Pressure, | , LJtemp(C), Inner-Temp, Outer-Temp, | , N2-set, N2-flow, H2-set, H2-flow, | , pH, NH3_ppm, NH3_Prod_rate, |, In222Temp
4024.7, 138.7, | , 22.3, 0.0, 478.1, | ,  1000,   956,  3000,  2953, | , -3.4, 582.7, 5.692, |, 0.0
4025.8, 138.2, | , 22.3, 0.0, 478.3, | ,  1000,   953,  3000,  2914, | , -3.4, 585.7, 5.659, |, 0.0
4026.8, 138.4, | , 22.3, 0.0, 478.7, | ,  1000,   954,  3000,  2955, | , -3.4, 615.7, 6.014, |, 0.0
4027.8, 139.3, | , 22.3, 0.0, 473.9, | ,  1000,   952,  3000,  2918, | , -3.4, 586.5, 5.672, |, 0.0
4028.8, 138.2, | , 22.3, 0.0, 478.4, | ,  1000,   953,  3000,  2930, | , -3.4, 594.7, 5.771, |, 0.0
4029.8, 138.2, | , 22.3, 0.0, 478.6, | ,  1000,   952,  3000,  2935, | , -3.4, 592.9, 5.759, |, 0.0
4030.8, 138.7, | , 22.3, 0.0, 479.0, | ,  1000,   958,  3000,  2930, | , -3.4, 593.4, 5.766, |, 0.0
4031.8, 138.7, | , 22.3, 0.0, 479.5, | ,  1000,   960,  3000,  2937, | , -3.4, 589.1, 5.737, |, 0.0
4032.8, 139.3, | , 22.3, 0.0, 470.4, | ,  1000,   950,  3000,  2918, | , -3.4, 597.7, 5.777, |, 0.0
4033.8, 138.8, | , 22.3, 0.0, 478.7, | ,  1000,   954,  3000,  2937, | , -3.4, 592.1, 5.757, |, 0.0
4034.9, 138.6, | , 22.3, 0.0, 479.4, | ,  1000,   956,  3000,  2957, | , -3.4, 593.8, 5.807, |, 0.0
4035.9, 138.3, | , 22.3, 0.0, 479.3, | ,  1000,   957,  3000,  2944, | , -3.4, 615.7, 6.002, |, 0.0
4036.9, 138.3, | , 22.3, 0.0, 479.5, | ,  1000,   961,  3000,  2938, | , -3.4, 601.1, 5.857, |, 0.0
4037.9, 139.2, | , 22.3, 0.0, 474.6, | ,  1000,   955,  3000,  2911, | , -3.4, 598.9, 5.787, |, 0.0
4038.9, 138.3, | , 22.3, 0.0, 478.6, | ,  1000,   959,  3000,  2927, | , -3.4, 617.8, 6.000, |, 0.0
4039.9, 138.1, | , 22.3, 0.0, 479.7, | ,  1000,   949,  3000,  2922, | , -3.4, 601.9, 5.822, |, 0.0
4040.9, 138.1, | , 22.3, 0.0, 479.6, | ,  1000,   958,  3000,  2931, | , -3.4, 616.5, 5.992, |, 0.0
4041.9, 138.4, | , 22.3, 0.0, 480.1, | ,  1000,   951,  3000,  2917, | , -3.4, 614.8, 5.943, |, 0.0
4042.9, 138.2, | , 22.3, 0.0, 479.5, | ,  1000,   953,  3000,  2922, | , -3.4, 598.9, 5.800, |, 0.0
4043.9, 138.4, | , 22.3, 0.0, 479.3, | ,  1000,   959,  3000,  2933, | , -3.4, 600.7, 5.843, |, 0.0
4045.0, 138.1, | , 22.3, 0.0, 479.9, | ,  1000,   961,  3000,  2937, | , -3.4, 601.5, 5.858, |, 0.0
4046.0, 138.3, | , 22.3, 0.0, 480.3, | ,  1000,   955,  3000,  2929, | , -3.4, 608.8, 5.910, |, 0.0
4047.0, 138.2, | , 22.3, 0.0, 480.0, | ,  1000,   958,  3000,  2959, | , -3.4, 636.6, 6.231, |, 0.0
4048.0, 138.2, | , 22.3, 0.0, 479.9, | ,  1000,   953,  3000,  2946, | , -3.4, 606.2, 5.907, |, 0.0
4049.0, 138.7, | , 22.3, 0.0, 479.1, | ,  1000,   952,  3000,  2924, | , -3.4, 608.8, 5.897, |, 0.0
4050.0, 138.6, | , 22.3, 0.0, 480.6, | ,  1000,   958,  3000,  2956, | , -3.4, 608.8, 5.955, |, 0.0
4051.0, 138.3, | , 22.3, 0.0, 480.6, | ,  1000,   956,  3000,  2929, | , -3.4, 609.2, 5.916, |, 0.0
4052.0, 138.2, | , 22.3, 0.0, 480.6, | ,  1000,   959,  3000,  2919, | , -3.4, 607.5, 5.887, |, 0.0
4053.0, 138.6, | , 22.3, 0.0, 481.0, | ,  1000,   959,  3000,  2944, | , -3.4, 623.4, 6.080, |, 0.0
4054.0, 139.0, | , 22.3, 0.0, 476.0, | ,  1000,   954,  3000,  2923, | , -3.4, 615.2, 5.961, |, 0.0
4055.0, 138.1, | , 22.3, 0.0, 480.8, | ,  1000,   955,  3000,  2926, | , -3.4, 614.4, 5.957, |, 0.0
4056.1, 138.5, | , 22.3, 0.0, 481.1, | ,  1000,   957,  3000,  2918, | , -3.4, 637.9, 6.178, |, 0.0
4057.1, 138.6, | , 22.3, 0.0, 481.1, | ,  1000,   958,  3000,  2921, | , -3.4, 641.4, 6.216, |, 0.0
4058.1, 138.1, | , 22.3, 0.0, 481.3, | ,  1000,   957,  3000,  2936, | , -3.4, 616.5, 5.997, |, 0.0
4059.1, 138.8, | , 22.3, 0.0, 476.6, | ,  1000,   949,  3000,  2922, | , -3.4, 612.7, 5.927, |, 0.0
4060.1, 138.9, | , 22.3, 0.0, 481.0, | ,  1000,   955,  3000,  2943, | , -3.4, 636.2, 6.197, |, 0.0
4061.1, 138.1, | , 22.3, 0.0, 481.7, | ,  1000,   959,  3000,  2942, | , -3.4, 614.4, 5.989, |, 0.0
4062.1, 138.1, | , 22.3, 0.0, 481.5, | ,  1000,   956,  3000,  2907, | , -3.4, 617.8, 5.965, |, 0.0
4063.1, 138.5, | , 22.3, 0.0, 481.9, | ,  1000,   958,  3000,  2948, | , -3.4, 644.8, 6.293, |, 0.0
4064.1, 138.6, | , 22.3, 0.0, 481.9, | ,  1000,   959,  3000,  2936, | , -3.4, 625.1, 6.084, |, 0.0
4065.1, 138.4, | , 22.3, 0.0, 481.1, | ,  1000,   956,  3000,  2931, | , -3.4, 623.8, 6.060, |, 0.0
4066.2, 138.4, | , 22.3, 0.0, 481.9, | ,  1000,   954,  3000,  2929, | , -3.4, 621.2, 6.028, |, 0.0
4067.2, 138.6, | , 22.3, 0.0, 482.3, | ,  1000,   951,  3000,  2924, | , -3.4, 618.2, 5.987, |, 0.0
4068.2, 138.1, | , 22.3, 0.0, 482.7, | ,  1000,   961,  3000,  2939, | , -3.4, 632.4, 6.162, |, 0.0
4069.2, 138.1, | , 22.3, 0.0, 482.2, | ,  1000,   948,  3000,  2929, | , -3.4, 621.7, 6.024, |, 0.0
4070.2, 138.3, | , 22.3, 0.0, 481.8, | ,  1000,   959,  3000,  2937, | , -3.4, 622.5, 6.060, |, 0.0
4071.2, 138.6, | , 22.3, 0.0, 482.8, | ,  1000,   959,  3000,  2921, | , -3.4, 625.5, 6.065, |, 0.0
4072.2, 138.2, | , 22.3, 0.0, 482.6, | ,  1000,   956,  3000,  2944, | , -3.4, 625.5, 6.097, |, 0.0
4073.2, 138.4, | , 22.3, 0.0, 482.7, | ,  1000,   959,  3000,  2937, | , -3.4, 653.4, 6.362, |, 0.0
4074.2, 138.5, | , 22.3, 0.0, 482.9, | ,  1000,   953,  3000,  2925, | , -3.4, 642.2, 6.223, |, 0.0
4075.2, 139.0, | , 22.3, 0.0, 477.7, | ,  1000,   954,  3000,  2933, | , -3.4, 631.5, 6.135, |, 0.0
4076.3, 138.2, | , 22.3, 0.0, 482.9, | ,  1000,   949,  3000,  2926, | , -3.4, 631.1, 6.111, |, 0.0
4077.3, 138.1, | , 22.3, 0.0, 482.9, | ,  1000,   957,  3000,  2923, | , -3.4, 661.5, 6.414, |, 0.0
4078.3, 138.7, | , 22.3, 0.0, 482.9, | ,  1000,   955,  3000,  2920, | , -3.4, 632.4, 6.124, |, 0.0
4079.3, 138.3, | , 22.3, 0.0, 483.2, | ,  1000,   952,  3000,  2941, | , -3.4, 634.1, 6.168, |, 0.0
4080.3, 138.8, | , 22.3, 0.0, 479.6, | ,  1000,   950,  3000,  2928, | , -3.4, 628.9, 6.095, |, 0.0
4081.3, 138.7, | , 22.3, 0.0, 482.8, | ,  1000,   960,  3000,  2934, | , -3.4, 628.9, 6.120, |, 0.0
4082.3, 138.3, | , 22.3, 0.0, 483.8, | ,  1000,   955,  3000,  2925, | , -3.4, 629.4, 6.103, |, 0.0
4083.3, 138.4, | , 22.3, 0.0, 483.1, | ,  1000,   951,  3000,  2920, | , -3.4, 631.1, 6.105, |, 0.0
4084.3, 138.6, | , 22.3, 0.0, 484.3, | ,  1000,   961,  3000,  2928, | , -3.4, 670.5, 6.516, |, 0.0
4085.4, 138.9, | , 22.3, 0.0, 479.3, | ,  1000,   956,  3000,  2922, | , -3.4, 640.9, 6.211, |, 0.0
4086.4, 138.4, | , 22.3, 0.0, 483.4, | ,  1000,   952,  3000,  2934, | , -3.4, 638.4, 6.200, |, 0.0
4087.4, 138.1, | , 22.3, 0.0, 484.5, | ,  1000,   949,  3000,  2916, | , -3.4, 639.6, 6.179, |, 0.0
4088.4, 138.2, | , 22.3, 0.0, 484.3, | ,  1000,   956,  3000,  2931, | , -3.4, 645.2, 6.268, |, 0.0
4089.4, 138.1, | , 22.3, 0.0, 484.8, | ,  1000,   962,  3000,  2926, | , -3.4, 654.2, 6.357, |, 0.0
4090.4, 138.1, | , 22.3, 0.0, 484.6, | ,  1000,   958,  3000,  2911, | , -3.4, 636.2, 6.150, |, 0.0
4091.4, 138.7, | , 22.3, 0.0, 484.1, | ,  1000,   957,  3000,  2937, | , -3.4, 639.6, 6.224, |, 0.0
4092.4, 138.5, | , 22.3, 0.0, 485.4, | ,  1000,   962,  3000,  2928, | , -3.4, 638.4, 6.206, |, 0.0
4093.4, 138.3, | , 22.3, 0.0, 485.0, | ,  1000,   958,  3000,  2944, | , -3.4, 637.9, 6.222, |, 0.0
4094.4, 138.2, | , 22.3, 0.0, 485.2, | ,  1000,   955,  3000,  2957, | , -3.4, 644.8, 6.304, |, 0.0
4095.5, 138.6, | , 22.3, 0.0, 485.5, | ,  1000,   952,  3000,  2931, | , -3.4, 645.6, 6.265, |, 0.0
4096.5, 138.5, | , 22.3, 0.0, 484.7, | ,  1000,   956,  3000,  2952, | , -3.4, 649.9, 6.349, |, 0.0
4097.5, 138.1, | , 22.3, 0.0, 485.8, | ,  1000,   952,  3000,  2916, | , -3.4, 674.4, 6.519, |, 0.0
4098.5, 138.2, | , 22.3, 0.0, 485.7, | ,  1000,   952,  3000,  2924, | , -3.4, 665.8, 6.449, |, 0.0
4099.5, 138.5, | , 22.3, 0.0, 486.0, | ,  1000,   954,  3000,  2913, | , -3.4, 649.1, 6.273, |, 0.0
4100.5, 138.1, | , 22.3, 0.0, 485.8, | ,  1000,   953,  3000,  2921, | , -3.4, 660.6, 6.396, |, 0.0
4101.5, 139.0, | , 22.3, 0.0, 480.6, | ,  1000,   955,  3000,  2949, | , -3.4, 663.6, 6.476, |, 0.0
4102.5, 138.2, | , 22.3, 0.0, 485.8, | ,  1000,   957,  3000,  2933, | , -3.4, 653.8, 6.357, |, 0.0
4103.5, 138.7, | , 22.3, 0.0, 486.2, | ,  1000,   958,  3000,  2944, | , -3.4, 661.5, 6.450, |, 0.0
4104.5, 138.2, | , 22.3, 0.0, 486.0, | ,  1000,   950,  3000,  2937, | , -3.4, 653.4, 6.347, |, 0.0
4105.6, 138.2, | , 22.3, 0.0, 486.4, | ,  1000,   955,  3000,  2928, | , -3.4, 654.2, 6.347, |, 0.0
4106.6, 139.1, | , 22.3, 0.0, 481.9, | ,  1000,   952,  3000,  2926, | , -3.4, 654.6, 6.344, |, 0.0
4107.6, 138.3, | , 22.3, 0.0, 486.0, | ,  1000,   951,  3000,  2919, | , -3.4, 656.4, 6.349, |, 0.0
4108.6, 138.1, | , 22.3, 0.0, 486.9, | ,  1000,   955,  3000,  2931, | , -3.4, 658.1, 6.391, |, 0.0
4109.6, 138.6, | , 22.3, 0.0, 486.9, | ,  1000,   959,  3000,  2935, | , -3.4, 656.8, 6.392, |, 0.0
4110.6, 138.5, | , 22.3, 0.0, 487.2, | ,  1000,   958,  3000,  2930, | , -3.4, 654.6, 6.360, |, 0.0
4111.6, 138.3, | , 22.3, 0.0, 486.6, | ,  1000,   960,  3000,  2918, | , -3.4, 691.5, 6.700, |, 0.0
4112.6, 138.3, | , 22.3, 0.0, 486.5, | ,  1000,   959,  3000,  2919, | , -3.4, 661.9, 6.416, |, 0.0
4113.6, 138.6, | , 22.3, 0.0, 487.3, | ,  1000,   952,  3000,  2920, | , -3.4, 660.6, 6.393, |, 0.0
4114.6, 138.2, | , 22.3, 0.0, 487.4, | ,  1000,   960,  3000,  2918, | , -3.4, 660.2, 6.398, |, 0.0
4115.7, 138.3, | , 22.3, 0.0, 487.2, | ,  1000,   951,  3000,  2945, | , -3.4, 673.5, 6.558, |, 0.0
4116.7, 138.7, | , 22.3, 0.0, 487.9, | ,  1000,   950,  3000,  2918, | , -3.4, 688.1, 6.650, |, 0.0
4117.7, 138.4, | , 22.3, 0.0, 486.8, | ,  1000,   959,  3000,  2924, | , -3.4, 659.4, 6.398, |, 0.0
4118.7, 138.2, | , 22.3, 0.0, 487.6, | ,  1000,   956,  3000,  2925, | , -3.4, 660.2, 6.402, |, 0.0
4119.7, 138.1, | , 22.3, 0.0, 487.9, | ,  1000,   953,  3000,  2936, | , -3.4, 666.6, 6.478, |, 0.0
4120.7, 138.3, | , 22.3, 0.0, 488.4, | ,  1000,   948,  3000,  2927, | , -3.4, 688.9, 6.670, |, 0.0
4121.7, 138.1, | , 22.3, 0.0, 487.9, | ,  1000,   954,  3000,  2929, | , -3.4, 689.8, 6.693, |, 0.0
4122.7, 139.2, | , 22.3, 0.0, 478.9, | ,  1000,   949,  3000,  2937, | , -3.4, 676.1, 6.566, |, 0.0
4123.7, 138.3, | , 22.3, 0.0, 488.1, | ,  1000,   959,  3000,  2932, | , -3.4, 685.1, 6.660, |, 0.0
4124.7, 138.5, | , 22.3, 0.0, 488.2, | ,  1000,   952,  3000,  2932, | , -3.4, 668.8, 6.491, |, 0.0
4125.8, 138.2, | , 22.3, 0.0, 488.0, | ,  1000,   956,  3000,  2937, | , -3.4, 673.1, 6.549, |, 0.0
4126.8, 138.2, | , 22.3, 0.0, 488.0, | ,  1000,   961,  3000,  2934, | , -3.4, 667.9, 6.501, |, 0.0
4127.8, 139.3, | , 22.3, 0.0, 482.8, | ,  1000,   957,  3000,  2918, | , -3.4, 670.9, 6.498, |, 0.0
4128.8, 138.4, | , 22.3, 0.0, 487.1, | ,  1000,   956,  3000,  2944, | , -3.4, 672.6, 6.557, |, 0.0
4129.8, 138.3, | , 22.3, 0.0, 488.1, | ,  1000,   953,  3000,  2934, | , -3.4, 675.6, 6.563, |, 0.0
4130.8, 138.6, | , 22.3, 0.0, 488.7, | ,  1000,   961,  3000,  2927, | , -3.4, 678.2, 6.590, |, 0.0
4131.8, 138.5, | , 22.3, 0.0, 488.8, | ,  1000,   962,  3000,  2949, | , -3.4, 678.6, 6.633, |, 0.0
4132.8, 138.9, | , 22.3, 0.0, 483.5, | ,  1000,   953,  3000,  2923, | , -3.4, 695.3, 6.735, |, 0.0
4133.8, 138.5, | , 22.3, 0.0, 488.0, | ,  1000,   958,  3000,  2934, | , -3.4, 677.3, 6.589, |, 0.0
4134.8, 138.7, | , 22.3, 0.0, 488.9, | ,  1000,   954,  3000,  2930, | , -3.4, 676.9, 6.570, |, 0.0
4135.9, 138.2, | , 22.3, 0.0, 489.0, | ,  1000,   954,  3000,  2915, | , -3.4, 695.8, 6.727, |, 0.0
4136.9, 138.1, | , 22.3, 0.0, 489.1, | ,  1000,   949,  3000,  2914, | , -3.4, 700.1, 6.758, |, 0.0
4137.9, 138.4, | , 22.3, 0.0, 489.4, | ,  1000,   955,  3000,  2913, | , -3.4, 685.1, 6.622, |, 0.0
4138.9, 138.1, | , 22.3, 0.0, 488.5, | ,  1000,   954,  3000,  2934, | , -3.4, 686.8, 6.673, |, 0.0
4139.9, 138.1, | , 22.3, 0.0, 489.4, | ,  1000,   958,  3000,  2939, | , -3.4, 685.5, 6.675, |, 0.0
4140.9, 138.0, | , 22.3, 0.0, 489.3, | ,  1000,   961,  3000,  2936, | , -3.4, 690.6, 6.724, |, 0.0
4141.9, 138.5, | , 22.3, 0.0, 489.5, | ,  1000,   960,  3000,  2929, | , -3.4, 689.3, 6.700, |, 0.0
4142.9, 138.2, | , 22.3, 0.0, 489.6, | ,  1000,   956,  3000,  2931, | , -3.4, 696.2, 6.763, |, 0.0
4143.9, 138.3, | , 22.3, 0.0, 489.2, | ,  1000,   954,  3000,  2933, | , -3.4, 685.5, 6.658, |, 0.0
4145.0, 138.7, | , 22.3, 0.0, 490.2, | ,  1000,   961,  3000,  2953, | , -3.4, 684.2, 6.692, |, 0.0
4146.0, 138.7, | , 22.3, 0.0, 490.2, | ,  1000,   961,  3000,  2941, | , -3.4, 696.6, 6.793, |, 0.0
4147.0, 138.2, | , 22.3, 0.0, 490.1, | ,  1000,   957,  3000,  2920, | , -3.4, 693.2, 6.716, |, 0.0
4148.0, 138.4, | , 22.3, 0.0, 490.6, | ,  1000,   953,  3000,  2926, | , -3.4, 691.5, 6.701, |, 0.0
4149.0, 139.3, | , 22.3, 0.0, 485.6, | ,  1000,   951,  3000,  2916, | , -3.4, 718.9, 6.947, |, 0.0
4150.0, 138.2, | , 22.3, 0.0, 490.5, | ,  1000,   957,  3000,  2952, | , -3.4, 697.1, 6.810, |, 0.0
4151.0, 138.2, | , 22.3, 0.0, 490.8, | ,  1000,   955,  3000,  2940, | , -3.4, 691.5, 6.730, |, 0.0
4152.0, 138.7, | , 22.3, 0.0, 491.1, | ,  1000,   961,  3000,  2952, | , -3.4, 690.6, 6.752, |, 0.0
4153.0, 138.3, | , 22.3, 0.0, 490.9, | ,  1000,   958,  3000,  2931, | , -3.4, 692.3, 6.728, |, 0.0
4154.0, 139.5, | , 22.3, 0.0, 482.6, | ,  1000,   951,  3000,  2934, | , -3.4, 701.8, 6.814, |, 0.0
4155.1, 138.4, | , 22.3, 0.0, 489.7, | ,  1000,   960,  3000,  2944, | , -3.4, 689.3, 6.725, |, 0.0
4156.1, 138.5, | , 22.3, 0.0, 491.1, | ,  1000,   955,  3000,  2924, | , -3.4, 690.2, 6.690, |, 0.0
4157.1, 138.6, | , 22.3, 0.0, 491.3, | ,  1000,   957,  3000,  2936, | , -3.4, 699.6, 6.805, |, 0.0
4158.1, 138.1, | , 22.3, 0.0, 491.2, | ,  1000,   960,  3000,  2941, | , -3.4, 698.8, 6.812, |, 0.0
4159.1, 138.7, | , 22.3, 0.0, 491.5, | ,  1000,   959,  3000,  2932, | , -3.4, 698.3, 6.790, |, 0.0
4160.1, 138.8, | , 22.3, 0.0, 490.5, | ,  1000,   954,  3000,  2952, | , -3.4, 706.1, 6.892, |, 0.0
4161.1, 138.2, | , 22.3, 0.0, 491.4, | ,  1000,   959,  3000,  2933, | , -3.4, 689.8, 6.709, |, 0.0
4162.1, 138.1, | , 22.3, 0.0, 491.5, | ,  1000,   947,  3000,  2932, | , -3.4, 693.2, 6.720, |, 0.0
4163.1, 138.5, | , 22.3, 0.0, 491.6, | ,  1000,   959,  3000,  2912, | , -3.4, 689.3, 6.668, |, 0.0
4164.1, 138.2, | , 22.3, 0.0, 491.4, | ,  1000,   960,  3000,  2960, | , -3.4, 720.6, 7.060, |, 0.0
4165.2, 138.4, | , 22.3, 0.0, 490.6, | ,  1000,   953,  3000,  2945, | , -3.4, 705.6, 6.874, |, 0.0
4166.2, 138.1, | , 22.3, 0.0, 491.6, | ,  1000,   956,  3000,  2926, | , -3.4, 722.8, 7.012, |, 0.0
4167.2, 138.1, | , 22.3, 0.0, 492.0, | ,  1000,   961,  3000,  2929, | , -3.4, 692.8, 6.734, |, 0.0
4168.2, 138.3, | , 22.3, 0.0, 491.8, | ,  1000,   955,  3000,  2953, | , -3.4, 694.5, 6.782, |, 0.0
4169.2, 138.4, | , 22.3, 0.0, 492.0, | ,  1000,   958,  3000,  2935, | , -3.4, 693.2, 6.743, |, 0.0
4170.2, 138.7, | , 22.3, 0.0, 491.3, | ,  1000,   948,  3000,  2912, | , -3.4, 698.3, 6.735, |, 0.0
4171.2, 138.6, | , 22.3, 0.0, 492.3, | ,  1000,   955,  3000,  2937, | , -3.4, 698.8, 6.796, |, 0.0
4172.2, 138.3, | , 22.3, 0.0, 491.8, | ,  1000,   958,  3000,  2947, | , -3.4, 699.2, 6.822, |, 0.0
4173.2, 138.7, | , 22.3, 0.0, 492.6, | ,  1000,   960,  3000,  2930, | , -3.4, 699.2, 6.796, |, 0.0
4174.2, 138.6, | , 22.3, 0.0, 492.3, | ,  1000,   960,  3000,  2922, | , -3.4, 699.2, 6.783, |, 0.0
4175.3, 138.9, | , 22.3, 0.0, 486.4, | ,  1000,   954,  3000,  2904, | , -3.4, 721.9, 6.960, |, 0.0
4176.3, 138.0, | , 22.3, 0.0, 492.7, | ,  1000,   949,  3000,  2923, | , -3.4, 693.2, 6.707, |, 0.0
4177.3, 138.4, | , 22.3, 0.0, 492.9, | ,  1000,   959,  3000,  2942, | , -3.4, 691.5, 6.740, |, 0.0
4178.3, 138.5, | , 22.3, 0.0, 492.8, | ,  1000,   954,  3000,  2944, | , -3.4, 693.6, 6.756, |, 0.0
4179.3, 138.2, | , 22.3, 0.0, 492.4, | ,  1000,   953,  3000,  2941, | , -3.4, 689.8, 6.711, |, 0.0
4180.3, 139.2, | , 22.3, 0.0, 488.1, | ,  1000,   958,  3000,  2904, | , -3.4, 688.9, 6.648, |, 0.0
4181.3, 138.6, | , 22.3, 0.0, 492.1, | ,  1000,   950,  3000,  2935, | , -3.4, 715.9, 6.951, |, 0.0
4182.3, 138.4, | , 22.3, 0.0, 493.0, | ,  1000,   959,  3000,  2933, | , -3.4, 693.2, 6.742, |, 0.0
4183.3, 138.3, | , 22.3, 0.0, 493.0, | ,  1000,   955,  3000,  2923, | , -3.4, 692.8, 6.715, |, 0.0
4184.3, 138.4, | , 22.3, 0.0, 493.3, | ,  1000,   947,  3000,  2915, | , -3.4, 695.3, 6.711, |, 0.0
4185.4, 138.8, | , 22.3, 0.0, 488.1, | ,  1000,   950,  3000,  2926, | , -3.4, 696.6, 6.748, |, 0.0
4186.4, 138.3, | , 22.3, 0.0, 492.4, | ,  1000,   960,  3000,  2935, | , -3.4, 711.2, 6.922, |, 0.0
4187.4, 138.2, | , 22.3, 0.0, 493.1, | ,  1000,   953,  3000,  2929, | , -3.4, 689.3, 6.686, |, 0.0
4188.4, 138.6, | , 22.3, 0.0, 494.0, | ,  1000,   960,  3000,  2926, | , -3.4, 692.3, 6.723, |, 0.0
4189.4, 138.3, | , 22.3, 0.0, 493.2, | ,  1000,   960,  3000,  2946, | , -3.4, 691.5, 6.750, |, 0.0
4190.4, 138.2, | , 22.3, 0.0, 493.4, | ,  1000,   958,  3000,  2946, | , -3.4, 113.5, 1.108, |, 0.0
4191.4, 138.2, | , 22.3, 0.0, 492.7, | ,  1000,   960,  3000,  2926, | , -3.4, 145.2, 1.411, |, 0.0
4192.4, 138.6, | , 22.3, 0.0, 494.0, | ,  1000,   956,  3000,  2963, | , -3.4, 182.9, 1.792, |, 0.0
4193.4, 138.2, | , 22.4, 0.0, 493.7, | ,  1000,   957,  3000,  2936, | , -3.4, 202.6, 1.972, |, 0.0
4194.4, 138.4, | , 22.3, 0.0, 493.4, | ,  1000,   960,  3000,  2952, | , -3.4, 186.8, 1.827, |, 0.0
4195.5, 138.7, | , 22.3, 0.0, 494.3, | ,  1000,   962,  3000,  2923, | , -3.4, 215.9, 2.097, |, 0.0
4196.5, 139.0, | , 22.3, 0.0, 488.1, | ,  1000,   957,  3000,  2929, | , -3.4, 259.2, 2.518, |, 0.0
4197.5, 138.1, | , 22.4, 0.0, 494.2, | ,  1000,   949,  3000,  2907, | , -3.4, 246.3, 2.375, |, 0.0
4198.5, 138.4, | , 22.3, 0.0, 494.1, | ,  1000,   961,  3000,  2911, | , -3.4, 274.6, 2.658, |, 0.0
4199.5, 138.6, | , 22.4, 0.0, 494.4, | ,  1000,   958,  3000,  2936, | , -3.4, 289.2, 2.815, |, 0.0
4200.5, 138.2, | , 22.3, 0.0, 494.2, | ,  1000,   955,  3000,  2926, | , -3.4, 307.6, 2.985, |, 0.0
4201.5, 139.8, | , 22.3, 0.0, 486.9, | ,  1000,   948,  3000,  2948, | , -3.4, 350.9, 3.417, |, 0.0
4202.5, 138.7, | , 22.3, 0.0, 493.7, | ,  1000,   952,  3000,  2925, | , -3.4, 366.3, 3.550, |, 0.0
4203.5, 138.2, | , 22.4, 0.0, 494.4, | ,  1000,   952,  3000,  2933, | , -3.4, 388.6, 3.774, |, 0.0
4204.6, 138.4, | , 22.3, 0.0, 494.2, | ,  1000,   958,  3000,  2937, | , -3.4, 391.1, 3.809, |, 0.0
4205.6, 138.4, | , 22.3, 0.0, 494.7, | ,  1000,   952,  3000,  2914, | , -3.4, 419.4, 4.053, |, 0.0
4206.6, 138.6, | , 22.3, 0.0, 495.2, | ,  1000,   953,  3000,  2937, | , -3.4, 434.8, 4.227, |, 0.0
4207.6, 138.4, | , 22.4, 0.0, 494.1, | ,  1000,   959,  3000,  2964, | , -3.4, 459.7, 4.507, |, 0.0
4208.6, 138.2, | , 22.4, 0.0, 494.9, | ,  1000,   955,  3000,  2907, | , -3.4, 485.0, 4.681, |, 0.0
4209.6, 138.3, | , 22.4, 0.0, 494.6, | ,  1000,   956,  3000,  2929, | , -3.4, 500.8, 4.862, |, 0.0
4210.6, 138.1, | , 22.4, 0.0, 494.7, | ,  1000,   960,  3000,  2928, | , -3.4, 515.4, 5.008, |, 0.0
4211.6, 138.1, | , 22.3, 0.0, 495.5, | ,  1000,   951,  3000,  2923, | , -3.4, 551.8, 5.343, |, 0.0
4212.6, 138.4, | , 22.4, 0.0, 494.2, | ,  1000,   955,  3000,  2940, | , -3.4, 576.7, 5.613, |, 0.0
4213.6, 138.5, | , 22.4, 0.0, 495.5, | ,  1000,   952,  3000,  2938, | , -3.4, 576.2, 5.603, |, 0.0
4214.6, 138.4, | , 22.4, 0.0, 494.9, | ,  1000,   957,  3000,  2925, | , -3.4, 620.8, 6.022, |, 0.0
4215.6, 138.1, | , 22.4, 0.0, 495.3, | ,  1000,   956,  3000,  2903, | , -3.4, 623.4, 6.011, |, 0.0
4216.7, 138.2, | , 22.4, 0.0, 495.8, | ,  1000,   957,  3000,  2915, | , -3.4, 641.8, 6.210, |, 0.0
4217.7, 138.8, | , 22.3, 0.0, 494.7, | ,  1000,   955,  3000,  2941, | , -3.4, 643.5, 6.265, |, 0.0
4218.7, 138.0, | , 22.3, 0.0, 496.0, | ,  1000,   949,  3000,  2918, | , -3.4, 652.5, 6.306, |, 0.0
4219.7, 138.3, | , 22.4, 0.0, 495.8, | ,  1000,   953,  3000,  2942, | , -3.4, 667.9, 6.501, |, 0.0
4220.7, 138.6, | , 22.4, 0.0, 496.4, | ,  1000,   956,  3000,  2941, | , -3.4, 685.9, 6.678, |, 0.0
4221.7, 138.1, | , 22.4, 0.0, 496.1, | ,  1000,   956,  3000,  2912, | , -3.4, 707.3, 6.837, |, 0.0
4222.7, 139.0, | , 22.4, 0.0, 489.8, | ,  1000,   957,  3000,  2905, | , -3.4, 729.6, 7.041, |, 0.0
4223.7, 138.5, | , 22.4, 0.0, 496.5, | ,  1000,   956,  3000,  2940, | , -3.4, 711.2, 6.924, |, 0.0
4224.8, 138.6, | , 22.4, 0.0, 496.7, | ,  1000,   961,  3000,  2929, | , -3.4, 723.6, 7.034, |, 0.0
4225.8, 138.1, | , 22.4, 0.0, 496.6, | ,  1000,   956,  3000,  2916, | , -3.4, 722.3, 6.989, |, 0.0
4226.8, 138.5, | , 22.4, 0.0, 496.8, | ,  1000,   955,  3000,  2933, | , -3.4, 748.9, 7.275, |, 0.0
4227.8, 139.3, | , 22.4, 0.0, 492.2, | ,  1000,   954,  3000,  2956, | , -3.4, 755.3, 7.379, |, 0.0
4228.8, 138.2, | , 22.4, 0.0, 496.0, | ,  1000,   958,  3000,  2929, | , -3.4, 741.6, 7.203, |, 0.0
4229.8, 138.2, | , 22.4, 0.0, 496.9, | ,  1000,   953,  3000,  2935, | , -3.4, 737.3, 7.163, |, 0.0
4230.8, 138.4, | , 22.4, 0.0, 497.2, | ,  1000,   958,  3000,  2921, | , -3.4, 742.0, 7.192, |, 0.0
4231.8, 138.3, | , 22.4, 0.0, 497.1, | ,  1000,   958,  3000,  2941, | , -3.4, 747.6, 7.283, |, 0.0
4232.8, 138.2, | , 22.4, 0.0, 497.2, | ,  1000,   953,  3000,  2932, | , -3.4, 764.8, 7.424, |, 0.0
4233.8, 138.3, | , 22.4, 0.0, 496.6, | ,  1000,   956,  3000,  2937, | , -3.4, 770.3, 7.495, |, 0.0
4234.8, 138.2, | , 22.4, 0.0, 497.4, | ,  1000,   959,  3000,  2933, | , -3.4, 757.9, 7.371, |, 0.0
4235.9, 138.2, | , 22.4, 0.0, 497.3, | ,  1000,   957,  3000,  2941, | , -3.4, 752.8, 7.331, |, 0.0
4236.9, 138.1, | , 22.4, 0.0, 497.0, | ,  1000,   951,  3000,  2933, | , -3.4, 760.0, 7.377, |, 0.0
4237.9, 138.6, | , 22.4, 0.0, 497.7, | ,  1000,   954,  3000,  2926, | , -3.4, 755.8, 7.326, |, 0.0
4238.9, 138.8, | , 22.4, 0.0, 497.4, | ,  1000,   953,  3000,  2942, | , -3.4, 771.6, 7.509, |, 0.0
4239.9, 138.3, | , 22.4, 0.0, 497.7, | ,  1000,   953,  3000,  2926, | , -3.4, 763.5, 7.398, |, 0.0
4240.9, 138.3, | , 22.4, 0.0, 498.2, | ,  1000,   955,  3000,  2943, | , -3.4, 753.6, 7.340, |, 0.0
4241.9, 138.5, | , 22.4, 0.0, 498.3, | ,  1000,   954,  3000,  2912, | , -3.4, 751.9, 7.264, |, 0.0
4242.9, 138.1, | , 22.4, 0.0, 498.0, | ,  1000,   949,  3000,  2920, | , -3.4, 761.3, 7.360, |, 0.0
4243.9, 139.1, | , 22.4, 0.0, 492.0, | ,  1000,   951,  3000,  2936, | , -3.4, 759.6, 7.378, |, 0.0
4244.9, 138.1, | , 22.4, 0.0, 498.1, | ,  1000,   951,  3000,  2913, | , -3.4, 754.9, 7.289, |, 0.0
4246.0, 138.4, | , 22.4, 0.0, 498.8, | ,  1000,   957,  3000,  2910, | , -3.4, 752.8, 7.274, |, 0.0
4247.0, 138.1, | , 22.4, 0.0, 498.3, | ,  1000,   957,  3000,  2941, | , -3.4, 756.2, 7.367, |, 0.0
4248.0, 138.2, | , 22.4, 0.0, 498.5, | ,  1000,   956,  3000,  2934, | , -3.4, 765.6, 7.443, |, 0.0
4249.0, 139.0, | , 22.4, 0.0, 491.0, | ,  1000,   949,  3000,  2925, | , -3.4, 762.6, 7.382, |, 0.0
4250.0, 138.7, | , 22.4, 0.0, 498.5, | ,  1000,   957,  3000,  2934, | , -3.4, 792.6, 7.706, |, 0.0
4251.0, 138.2, | , 22.4, 0.0, 499.0, | ,  1000,   959,  3000,  2948, | , -3.4, 775.5, 7.572, |, 0.0
4252.0, 138.3, | , 22.4, 0.0, 498.9, | ,  1000,   958,  3000,  2937, | , -3.4, 765.6, 7.451, |, 0.0
4253.0, 138.6, | , 22.4, 0.0, 499.0, | ,  1000,   951,  3000,  2949, | , -3.4, 770.8, 7.512, |, 0.0
4254.0, 138.7, | , 22.4, 0.0, 499.3, | ,  1000,   960,  3000,  2928, | , -3.4, 764.3, 7.425, |, 0.0
4255.0, 138.4, | , 22.4, 0.0, 498.1, | ,  1000,   950,  3000,  2931, | , -3.4, 761.8, 7.387, |, 0.0
4256.0, 138.4, | , 22.4, 0.0, 498.9, | ,  1000,   954,  3000,  2916, | , -3.4, 769.9, 7.445, |, 0.0
4257.1, 138.6, | , 22.4, 0.0, 499.3, | ,  1000,   956,  3000,  2907, | , -3.4, 772.9, 7.459, |, 0.0
4258.1, 138.1, | , 22.4, 0.0, 499.4, | ,  1000,   953,  3000,  2901, | , -3.4, 769.5, 7.410, |, 0.0
4259.1, 138.2, | , 22.4, 0.0, 499.9, | ,  1000,   955,  3000,  2919, | , -3.4, 772.9, 7.482, |, 0.0
4260.1, 138.8, | , 22.4, 0.0, 499.0, | ,  1000,   959,  3000,  2919, | , -3.4, 771.2, 7.474, |, 0.0
4261.1, 138.3, | , 22.4, 0.0, 499.8, | ,  1000,   958,  3000,  2948, | , -3.4, 789.6, 7.708, |, 0.0
4262.1, 138.5, | , 22.4, 0.0, 499.9, | ,  1000,   961,  3000,  2938, | , -3.4, 786.6, 7.665, |, 0.0
4263.1, 138.2, | , 22.4, 0.0, 500.0, | ,  1000,   951,  3000,  2948, | , -3.4, 769.9, 7.500, |, 0.0
4264.1, 138.2, | , 22.4, 0.0, 497.2, | ,  1000,   960,  3000,  2918, | , -3.4, 780.6, 7.564, |, 0.0
4265.1, 139.0, | , 22.4, 0.0, 494.1, | ,  1000,   951,  3000,  2914, | , -3.4, 802.9, 7.755, |, 0.0
4266.1, 138.2, | , 22.4, 0.0, 500.3, | ,  1000,   961,  3000,  2922, | , -3.4, 781.9, 7.587, |, 0.0
4267.1, 138.1, | , 22.4, 0.0, 500.6, | ,  1000,   954,  3000,  2929, | , -3.4, 809.7, 7.855, |, 0.0
4268.2, 138.4, | , 22.4, 0.0, 500.5, | ,  1000,   952,  3000,  2917, | , -3.4, 790.0, 7.638, |, 0.0
4269.2, 138.2, | , 22.4, 0.0, 500.6, | ,  1000,   952,  3000,  2914, | , -3.4, 781.5, 7.548, |, 0.0
4270.2, 138.9, | , 22.4, 0.0, 496.4, | ,  1000,   949,  3000,  2933, | , -3.4, 779.3, 7.561, |, 0.0
4271.2, 138.7, | , 22.4, 0.0, 500.0, | ,  1000,   955,  3000,  2931, | , -3.4, 777.6, 7.551, |, 0.0
4272.2, 138.3, | , 22.4, 0.0, 500.9, | ,  1000,   954,  3000,  2917, | , -3.4, 780.6, 7.550, |, 0.0
4273.2, 138.3, | , 22.4, 0.0, 500.9, | ,  1000,   952,  3000,  2937, | , -3.4, 778.9, 7.569, |, 0.0
4274.2, 138.1, | , 22.4, 0.0, 501.1, | ,  1000,   957,  3000,  2917, | , -3.4, 793.5, 7.681, |, 0.0
4275.2, 139.1, | , 22.4, 0.0, 496.6, | ,  1000,   949,  3000,  2927, | , -3.4, 788.7, 7.639, |, 0.0
4276.2, 138.4, | , 22.4, 0.0, 500.3, | ,  1000,   953,  3000,  2940, | , -3.4, 780.6, 7.593, |, 0.0
4277.3, 138.4, | , 22.4, 0.0, 501.2, | ,  1000,   950,  3000,  2954, | , -3.4, 786.2, 7.670, |, 0.0
4278.3, 138.6, | , 22.4, 0.0, 501.5, | ,  1000,   950,  3000,  2937, | , -3.4, 802.0, 7.790, |, 0.0
4279.3, 138.5, | , 22.4, 0.0, 501.7, | ,  1000,   952,  3000,  2934, | , -3.4, 791.3, 7.683, |, 0.0
4280.3, 138.1, | , 22.4, 0.0, 501.3, | ,  1000,   953,  3000,  2929, | , -3.4, 786.6, 7.631, |, 0.0
4281.3, 138.3, | , 22.4, 0.0, 500.9, | ,  1000,   956,  3000,  2924, | , -3.4, 811.5, 7.866, |, 0.0
4282.3, 138.6, | , 22.4, 0.0, 501.5, | ,  1000,   958,  3000,  2936, | , -3.4, 792.6, 7.712, |, 0.0
4283.3, 138.2, | , 22.4, 0.0, 501.7, | ,  1000,   959,  3000,  2937, | , -3.4, 796.5, 7.752, |, 0.0
4284.3, 138.3, | , 22.4, 0.0, 501.5, | ,  1000,   952,  3000,  2953, | , -3.4, 784.0, 7.650, |, 0.0
4285.3, 138.5, | , 22.4, 0.0, 502.0, | ,  1000,   950,  3000,  2913, | , -3.4, 795.2, 7.676, |, 0.0
4286.3, 138.3, | , 22.4, 0.0, 501.4, | ,  1000,   954,  3000,  2923, | , -3.4, 823.4, 7.976, |, 0.0
4287.4, 138.1, | , 22.4, 0.0, 501.7, | ,  1000,   953,  3000,  2923, | , -3.4, 794.7, 7.696, |, 0.0
4288.4, 138.2, | , 22.4, 0.0, 501.3, | ,  1000,   954,  3000,  2941, | , -3.4, 791.7, 7.706, |, 0.0
4289.4, 138.7, | , 22.4, 0.0, 501.8, | ,  1000,   955,  3000,  2936, | , -3.4, 807.6, 7.850, |, 0.0
4290.4, 138.4, | , 22.4, 0.0, 502.0, | ,  1000,   959,  3000,  2949, | , -3.4, 795.2, 7.764, |, 0.0
4291.4, 138.9, | , 22.4, 0.0, 496.4, | ,  1000,   957,  3000,  2943, | , -3.4, 814.0, 7.931, |, 0.0
4292.4, 138.6, | , 22.4, 0.0, 502.1, | ,  1000,   954,  3000,  2933, | , -3.4, 820.9, 7.971, |, 0.0
4293.4, 138.2, | , 22.4, 0.0, 502.0, | ,  1000,   959,  3000,  2924, | , -3.4, 801.6, 7.777, |, 0.0
4294.4, 138.2, | , 22.4, 0.0, 502.0, | ,  1000,   953,  3000,  2932, | , -3.4, 798.2, 7.748, |, 0.0
4295.4, 138.2, | , 22.4, 0.0, 502.1, | ,  1000,   958,  3000,  2931, | , -3.4, 824.3, 8.010, |, 0.0
4296.4, 138.7, | , 22.4, 0.0, 497.6, | ,  1000,   949,  3000,  2913, | , -3.4, 816.6, 7.881, |, 0.0
4297.5, 138.2, | , 22.4, 0.0, 501.6, | ,  1000,   953,  3000,  2929, | , -3.4, 801.2, 7.772, |, 0.0
4298.5, 138.0, | , 22.4, 0.0, 502.6, | ,  1000,   955,  3000,  2940, | , -3.4, 799.9, 7.784, |, 0.0
4299.5, 138.1, | , 22.4, 0.0, 502.6, | ,  1000,   959,  3000,  2929, | , -3.4, 802.0, 7.792, |, 0.0
4300.5, 138.8, | , 22.4, 0.0, 502.4, | ,  1000,   956,  3000,  2944, | , -3.4, 817.5, 7.967, |, 0.0
4301.5, 138.3, | , 22.4, 0.0, 502.4, | ,  1000,   959,  3000,  2942, | , -3.4, 805.5, 7.850, |, 0.0
4302.5, 138.7, | , 22.4, 0.0, 502.2, | ,  1000,   958,  3000,  2942, | , -3.4, 805.5, 7.848, |, 0.0
4303.5, 138.2, | , 22.4, 0.0, 502.7, | ,  1000,   958,  3000,  2926, | , -3.4, 811.9, 7.879, |, 0.0
4304.5, 138.2, | , 22.4, 0.0, 503.1, | ,  1000,   951,  3000,  2943, | , -3.4, 810.6, 7.887, |, 0.0
4305.5, 138.1, | , 22.4, 0.0, 503.0, | ,  1000,   951,  3000,  2937, | , -3.4, 820.5, 7.970, |, 0.0
4306.6, 138.6, | , 22.4, 0.0, 503.1, | ,  1000,   951,  3000,  2946, | , -3.4, 808.9, 7.876, |, 0.0
4307.6, 138.2, | , 22.4, 0.0, 503.0, | ,  1000,   953,  3000,  2939, | , -3.4, 808.9, 7.866, |, 0.0
4308.6, 138.3, | , 22.4, 0.0, 503.5, | ,  1000,   958,  3000,  2930, | , -3.4, 809.3, 7.863, |, 0.0
4309.6, 138.2, | , 22.4, 0.0, 503.6, | ,  1000,   955,  3000,  2938, | , -3.4, 806.3, 7.843, |, 0.0
4310.6, 138.5, | , 22.4, 0.0, 503.9, | ,  1000,   952,  3000,  2907, | , -3.4, 830.7, 8.008, |, 0.0
4311.6, 138.1, | , 22.4, 0.0, 503.9, | ,  1000,   955,  3000,  2925, | , -3.4, 827.3, 8.019, |, 0.0
4312.6, 139.0, | , 22.4, 0.0, 499.0, | ,  1000,   952,  3000,  2959, | , -3.4, 846.2, 8.268, |, 0.0
4313.6, 138.3, | , 22.4, 0.0, 504.1, | ,  1000,   958,  3000,  2939, | , -3.4, 820.9, 7.993, |, 0.0
4314.6, 138.6, | , 22.4, 0.0, 504.4, | ,  1000,   957,  3000,  2937, | , -3.4, 826.9, 8.044, |, 0.0
4315.6, 138.2, | , 22.4, 0.0, 504.2, | ,  1000,   961,  3000,  2917, | , -3.4, 817.0, 7.915, |, 0.0
4316.6, 138.5, | , 22.4, 0.0, 500.6, | ,  1000,   951,  3000,  2917, | , -3.4, 822.2, 7.945, |, 0.0
4317.7, 139.6, | , 22.4, 0.0, 495.9, | ,  1000,   949,  3000,  2914, | , -3.4, 821.7, 7.931, |, 0.0
4318.7, 138.8, | , 22.4, 0.0, 504.3, | ,  1000,   956,  3000,  2928, | , -3.4, 813.6, 7.895, |, 0.0
4319.7, 138.2, | , 22.4, 0.0, 505.0, | ,  1000,   953,  3000,  2922, | , -3.4, 843.2, 8.163, |, 0.0
4320.7, 138.1, | , 22.4, 0.0, 505.0, | ,  1000,   957,  3000,  2922, | , -3.4, 814.9, 7.898, |, 0.0
4321.7, 138.2, | , 22.4, 0.0, 505.0, | ,  1000,   961,  3000,  2939, | , -3.4, 822.6, 8.016, |, 0.0
4322.7, 139.0, | , 22.4, 0.0, 500.3, | ,  1000,   959,  3000,  2946, | , -3.4, 844.4, 8.240, |, 0.0
4323.7, 138.3, | , 22.4, 0.0, 504.4, | ,  1000,   961,  3000,  2933, | , -3.4, 825.6, 8.031, |, 0.0
4324.7, 138.2, | , 22.4, 0.0, 505.7, | ,  1000,   958,  3000,  2921, | , -3.4, 853.0, 8.267, |, 0.0
4325.7, 138.8, | , 22.4, 0.0, 505.2, | ,  1000,   957,  3000,  2949, | , -3.4, 826.9, 8.070, |, 0.0
4326.7, 138.2, | , 22.4, 0.0, 505.8, | ,  1000,   959,  3000,  2918, | , -3.4, 823.0, 7.973, |, 0.0
4327.7, 138.1, | , 22.4, 0.0, 505.7, | ,  1000,   947,  3000,  2911, | , -3.4, 826.4, 7.965, |, 0.0
4328.8, 138.8, | , 22.4, 0.0, 505.5, | ,  1000,   960,  3000,  2951, | , -3.4, 863.3, 8.436, |, 0.0
4329.8, 138.2, | , 22.4, 0.0, 505.4, | ,  1000,   959,  3000,  2922, | , -3.4, 834.6, 8.093, |, 0.0
4330.8, 138.4, | , 22.4, 0.0, 505.3, | ,  1000,   959,  3000,  2942, | , -3.4, 833.7, 8.126, |, 0.0
4331.8, 138.6, | , 22.4, 0.0, 506.4, | ,  1000,   961,  3000,  2928, | , -3.4, 830.3, 8.067, |, 0.0
4332.8, 138.1, | , 22.4, 0.0, 506.0, | ,  1000,   951,  3000,  2913, | , -3.4, 830.7, 8.020, |, 0.0
4333.8, 138.8, | , 22.4, 0.0, 505.3, | ,  1000,   953,  3000,  2926, | , -3.4, 831.6, 8.060, |, 0.0
4334.8, 138.1, | , 22.4, 0.0, 506.2, | ,  1000,   958,  3000,  2939, | , -3.4, 832.4, 8.106, |, 0.0
4335.8, 138.2, | , 22.4, 0.0, 506.4, | ,  1000,   963,  3000,  2934, | , -3.4, 847.4, 8.251, |, 0.0
4336.8, 138.3, | , 22.4, 0.0, 506.2, | ,  1000,   951,  3000,  2937, | , -3.4, 832.4, 8.087, |, 0.0
4337.8, 138.2, | , 22.4, 0.0, 506.8, | ,  1000,   960,  3000,  2922, | , -3.4, 832.0, 8.069, |, 0.0
4338.9, 138.9, | , 22.4, 0.0, 501.0, | ,  1000,   954,  3000,  2918, | , -3.4, 836.7, 8.095, |, 0.0
4339.9, 138.8, | , 22.4, 0.0, 506.2, | ,  1000,   952,  3000,  2926, | , -3.4, 856.4, 8.298, |, 0.0
4340.9, 138.3, | , 22.4, 0.0, 506.6, | ,  1000,   953,  3000,  2944, | , -3.4, 839.7, 8.177, |, 0.0
4341.9, 138.3, | , 22.4, 0.0, 506.7, | ,  1000,   956,  3000,  2948, | , -3.4, 839.7, 8.192, |, 0.0
4342.9, 138.7, | , 22.4, 0.0, 507.1, | ,  1000,   954,  3000,  2959, | , -3.4, 840.6, 8.217, |, 0.0
4343.9, 139.2, | , 22.4, 0.0, 502.2, | ,  1000,   955,  3000,  2929, | , -3.4, 837.2, 8.124, |, 0.0
4344.9, 138.3, | , 22.4, 0.0, 506.1, | ,  1000,   954,  3000,  2918, | , -3.4, 840.6, 8.132, |, 0.0
4345.9, 138.1, | , 22.4, 0.0, 506.8, | ,  1000,   954,  3000,  2909, | , -3.4, 848.7, 8.191, |, 0.0
4346.9, 138.4, | , 22.4, 0.0, 507.2, | ,  1000,   953,  3000,  2921, | , -3.4, 870.6, 8.425, |, 0.0
4347.9, 138.3, | , 22.4, 0.0, 506.3, | ,  1000,   960,  3000,  2915, | , -3.4, 865.4, 8.379, |, 0.0
4348.9, 138.2, | , 22.4, 0.0, 506.9, | ,  1000,   961,  3000,  2951, | , -3.4, 852.2, 8.328, |, 0.0
4350.0, 138.2, | , 22.4, 0.0, 506.4, | ,  1000,   960,  3000,  2931, | , -3.4, 844.4, 8.209, |, 0.0
4351.0, 138.5, | , 22.4, 0.0, 507.3, | ,  1000,   955,  3000,  2924, | , -3.4, 849.2, 8.230, |, 0.0
4352.0, 138.1, | , 22.4, 0.0, 507.3, | ,  1000,   952,  3000,  2929, | , -3.4, 847.9, 8.222, |, 0.0
4353.0, 138.2, | , 22.4, 0.0, 507.4, | ,  1000,   959,  3000,  2924, | , -3.4, 849.6, 8.243, |, 0.0
4354.0, 138.4, | , 22.4, 0.0, 506.8, | ,  1000,   960,  3000,  2947, | , -3.4, 856.0, 8.355, |, 0.0
4355.0, 138.6, | , 22.4, 0.0, 507.3, | ,  1000,   954,  3000,  2937, | , -3.4, 872.3, 8.481, |, 0.0
4356.0, 138.2, | , 22.4, 0.0, 506.8, | ,  1000,   956,  3000,  2941, | , -3.4, 863.3, 8.405, |, 0.0
4357.0, 138.2, | , 22.4, 0.0, 507.8, | ,  1000,   956,  3000,  2945, | , -3.4, 853.4, 8.319, |, 0.0
4358.0, 138.2, | , 22.4, 0.0, 507.5, | ,  1000,   956,  3000,  2946, | , -3.4, 853.9, 8.325, |, 0.0
4359.0, 138.5, | , 22.4, 0.0, 508.0, | ,  1000,   956,  3000,  2938, | , -3.4, 855.2, 8.321, |, 0.0
4360.1, 139.1, | , 22.4, 0.0, 501.8, | ,  1000,   955,  3000,  2926, | , -3.4, 871.0, 8.446, |, 0.0
4361.1, 138.8, | , 22.4, 0.0, 507.1, | ,  1000,   955,  3000,  2937, | , -3.4, 853.0, 8.295, |, 0.0
4362.1, 138.3, | , 22.4, 0.0, 506.7, | ,  1000,   961,  3000,  2903, | , -3.4, 870.6, 8.403, |, 0.0
4363.1, 138.4, | , 22.4, 0.0, 508.1, | ,  1000,   959,  3000,  2926, | , -3.4, 864.6, 8.391, |, 0.0
4364.1, 138.3, | , 22.4, 0.0, 508.2, | ,  1000,   958,  3000,  2928, | , -3.4, 865.4, 8.402, |, 0.0
4365.1, 139.2, | , 22.4, 0.0, 502.9, | ,  1000,   953,  3000,  2922, | , -3.4, 873.1, 8.455, |, 0.0
4366.1, 138.2, | , 22.4, 0.0, 507.5, | ,  1000,   952,  3000,  2917, | , -3.4, 861.6, 8.328, |, 0.0
4367.1, 138.2, | , 22.4, 0.0, 508.0, | ,  1000,   955,  3000,  2928, | , -3.4, 859.9, 8.342, |, 0.0
4368.1, 138.7, | , 22.4, 0.0, 508.8, | ,  1000,   957,  3000,  2947, | , -3.4, 863.7, 8.424, |, 0.0
4369.2, 138.2, | , 22.4, 0.0, 508.4, | ,  1000,   954,  3000,  2933, | , -3.4, 865.9, 8.407, |, 0.0
4370.2, 138.3, | , 22.4, 0.0, 508.2, | ,  1000,   950,  3000,  2927, | , -3.4, 886.9, 8.592, |, 0.0
4371.2, 138.6, | , 22.4, 0.0, 508.5, | ,  1000,   962,  3000,  2932, | , -3.4, 864.2, 8.407, |, 0.0
4372.2, 138.5, | , 22.4, 0.0, 509.1, | ,  1000,   960,  3000,  2926, | , -3.4, 874.4, 8.488, |, 0.0
4373.2, 138.1, | , 22.4, 0.0, 508.9, | ,  1000,   956,  3000,  2926, | , -3.4, 869.7, 8.434, |, 0.0
4374.2, 138.2, | , 22.4, 0.0, 509.0, | ,  1000,   956,  3000,  2939, | , -3.4, 898.9, 8.746, |, 0.0
4375.2, 138.7, | , 22.4, 0.0, 509.6, | ,  1000,   951,  3000,  2963, | , -3.4, 884.7, 8.651, |, 0.0
4376.2, 138.5, | , 22.4, 0.0, 509.3, | ,  1000,   948,  3000,  2907, | , -3.4, 863.7, 8.320, |, 0.0
4377.2, 138.1, | , 22.4, 0.0, 509.3, | ,  1000,   959,  3000,  2920, | , -3.4, 872.3, 8.454, |, 0.0
4378.2, 138.3, | , 22.4, 0.0, 509.4, | ,  1000,   958,  3000,  2940, | , -3.4, 869.3, 8.465, |, 0.0
4379.3, 138.6, | , 22.4, 0.0, 509.7, | ,  1000,   951,  3000,  2942, | , -3.4, 883.4, 8.593, |, 0.0
4380.3, 138.2, | , 22.4, 0.0, 509.1, | ,  1000,   954,  3000,  2912, | , -3.4, 880.4, 8.504, |, 0.0
4381.3, 139.0, | , 22.4, 0.0, 504.5, | ,  1000,   957,  3000,  2930, | , -3.4, 868.9, 8.438, |, 0.0
4382.3, 138.2, | , 22.4, 0.0, 510.1, | ,  1000,   955,  3000,  2919, | , -3.4, 870.2, 8.424, |, 0.0
4383.3, 138.7, | , 22.4, 0.0, 510.2, | ,  1000,   957,  3000,  2950, | , -3.4, 886.9, 8.658, |, 0.0
4384.3, 138.1, | , 22.4, 0.0, 510.1, | ,  1000,   955,  3000,  2911, | , -3.4, 890.7, 8.602, |, 0.0
4385.3, 138.1, | , 22.4, 0.0, 510.1, | ,  1000,   957,  3000,  2938, | , -3.4, 903.6, 8.794, |, 0.0
4386.3, 139.6, | , 22.4, 0.0, 505.1, | ,  1000,   953,  3000,  2913, | , -3.4, 880.9, 8.508, |, 0.0
4387.3, 138.3, | , 22.4, 0.0, 509.7, | ,  1000,   950,  3000,  2922, | , -3.4, 876.1, 8.476, |, 0.0
4388.3, 138.2, | , 22.4, 0.0, 510.4, | ,  1000,   959,  3000,  2950, | , -3.4, 885.6, 8.649, |, 0.0
4389.4, 138.6, | , 22.4, 0.0, 510.7, | ,  1000,   955,  3000,  2951, | , -3.4, 877.9, 8.565, |, 0.0
4390.4, 138.6, | , 22.4, 0.0, 510.5, | ,  1000,   950,  3000,  2954, | , -3.4, 880.4, 8.587, |, 0.0
4391.4, 138.8, | , 22.4, 0.0, 505.2, | ,  1000,   963,  3000,  2918, | , -3.4, 890.7, 8.635, |, 0.0
4392.4, 138.2, | , 22.4, 0.0, 509.8, | ,  1000,   960,  3000,  2911, | , -3.4, 889.9, 8.604, |, 0.0
4393.4, 138.6, | , 22.4, 0.0, 510.5, | ,  1000,   958,  3000,  2941, | , -3.4, 888.1, 8.652, |, 0.0
4394.4, 138.2, | , 22.4, 0.0, 510.6, | ,  1000,   956,  3000,  2932, | , -3.4, 915.1, 8.888, |, 0.0
4395.4, 138.3, | , 22.4, 0.0, 510.6, | ,  1000,   958,  3000,  2954, | , -3.4, 898.4, 8.782, |, 0.0
4396.4, 138.3, | , 22.4, 0.0, 511.2, | ,  1000,   959,  3000,  2939, | , -3.4, 889.0, 8.658, |, 0.0
4397.4, 138.9, | , 22.4, 0.0, 510.3, | ,  1000,   953,  3000,  2952, | , -3.4, 910.0, 8.877, |, 0.0
4398.4, 138.2, | , 22.4, 0.0, 510.5, | ,  1000,   960,  3000,  2918, | , -3.4, 890.3, 8.627, |, 0.0
4399.5, 138.2, | , 22.4, 0.0, 510.8, | ,  1000,   950,  3000,  2929, | , -3.4, 897.6, 8.700, |, 0.0
4400.5, 138.5, | , 22.4, 0.0, 511.3, | ,  1000,   960,  3000,  2930, | , -3.4, 885.1, 8.602, |, 0.0
4401.5, 138.6, | , 22.4, 0.0, 511.2, | ,  1000,   958,  3000,  2921, | , -3.4, 885.6, 8.583, |, 0.0
4402.5, 139.1, | , 22.4, 0.0, 505.5, | ,  1000,   951,  3000,  2948, | , -3.4, 899.7, 8.766, |, 0.0
4403.5, 138.1, | , 22.4, 0.0, 511.3, | ,  1000,   957,  3000,  2914, | , -3.4, 916.9, 8.867, |, 0.0
4404.5, 138.4, | , 22.4, 0.0, 511.6, | ,  1000,   954,  3000,  2923, | , -3.4, 921.1, 8.922, |, 0.0
4405.5, 138.0, | , 22.4, 0.0, 511.2, | ,  1000,   951,  3000,  2914, | , -3.4, 901.9, 8.707, |, 0.0
4406.5, 138.0, | , 22.4, 0.0, 511.4, | ,  1000,   950,  3000,  2931, | , -3.4, 892.4, 8.654, |, 0.0
4407.5, 139.2, | , 22.4, 0.0, 506.3, | ,  1000,   957,  3000,  2909, | , -3.4, 894.6, 8.640, |, 0.0
4408.5, 138.3, | , 22.4, 0.0, 511.3, | ,  1000,   956,  3000,  2935, | , -3.4, 919.0, 8.933, |, 0.0
4409.6, 138.2, | , 22.4, 0.0, 511.6, | ,  1000,   958,  3000,  2932, | , -3.4, 903.1, 8.776, |, 0.0
4410.6, 138.1, | , 22.4, 0.0, 512.1, | ,  1000,   957,  3000,  2927, | , -3.4, 906.6, 8.797, |, 0.0
4411.6, 138.5, | , 22.4, 0.0, 512.3, | ,  1000,   951,  3000,  2944, | , -3.4, 933.1, 9.082, |, 0.0
4412.6, 139.2, | , 22.4, 0.0, 507.5, | ,  1000,   951,  3000,  2929, | , -3.4, 928.8, 9.004, |, 0.0
4413.6, 138.4, | , 22.4, 0.0, 511.4, | ,  1000,   960,  3000,  2948, | , -3.4, 900.1, 8.790, |, 0.0
4414.6, 138.3, | , 22.4, 0.0, 512.1, | ,  1000,   953,  3000,  2928, | , -3.4, 902.3, 8.748, |, 0.0
4415.6, 138.7, | , 22.4, 0.0, 512.8, | ,  1000,   952,  3000,  2924, | , -3.4, 902.7, 8.742, |, 0.0
4416.6, 138.4, | , 22.4, 0.0, 512.6, | ,  1000,   959,  3000,  2933, | , -3.4, 904.9, 8.799, |, 0.0
4417.6, 138.3, | , 22.4, 0.0, 512.7, | ,  1000,   955,  3000,  2934, | , -3.4, 922.4, 8.962, |, 0.0
4418.6, 138.5, | , 22.4, 0.0, 512.3, | ,  1000,   952,  3000,  2933, | , -3.4, 902.7, 8.760, |, 0.0
4419.6, 138.0, | , 22.4, 0.0, 512.8, | ,  1000,   951,  3000,  2922, | , -3.4, 904.4, 8.750, |, 0.0
4420.7, 138.1, | , 22.4, 0.0, 512.9, | ,  1000,   954,  3000,  2944, | , -3.4, 926.3, 9.020, |, 0.0
4421.7, 138.2, | , 22.4, 0.0, 513.3, | ,  1000,   955,  3000,  2939, | , -3.4, 906.6, 8.821, |, 0.0
4422.7, 138.5, | , 22.4, 0.0, 513.1, | ,  1000,   958,  3000,  2933, | , -3.4, 912.1, 8.869, |, 0.0
4423.7, 138.3, | , 22.4, 0.0, 512.6, | ,  1000,   954,  3000,  2915, | , -3.4, 910.9, 8.805, |, 0.0
4424.7, 138.1, | , 22.4, 0.0, 513.8, | ,  1000,   952,  3000,  2938, | , -3.4, 931.0, 9.048, |, 0.0
4425.7, 138.6, | , 22.4, 0.0, 513.0, | ,  1000,   950,  3000,  2938, | , -3.4, 909.6, 8.836, |, 0.0
4426.7, 138.3, | , 22.4, 0.0, 513.4, | ,  1000,   950,  3000,  2937, | , -3.4, 910.9, 8.847, |, 0.0
4427.7, 138.2, | , 22.4, 0.0, 513.3, | ,  1000,   957,  3000,  2925, | , -3.4, 928.8, 9.008, |, 0.0
