Repository: jdhuang-csm/Ru-BCA

## Methods
* (BaO)<sub>x</sub>-(CaO)<sub>y</sub>-(Al<sub>2</sub>O<sub>3</sub>)<sub>1-x-y</sub> (BCA) catalyst supports were synthesized via sol-gel and solid-state methods. 
* Ru/BCA catalysts were prepared via incipient wetness impregnation to achieve 1 wt. % Ru loading.
* Ammonia synthesis rates were measured for Ru/BCA catalysts in a packed-bed reactor at 480-600<sup>o</sup>C, 10 bar, and space velocities up to 1.3 x 10<sup>6</sup> ml g<sub>cat</sub><sup>-1</sup> h<sup>-1</sup>.
* A machine learning (ML) model was employed to improve understanding of the behavior of Ru/BCA catalysts.
* A microkinetic model was developed to describe the best-performing catalyst.

File: data/init_files_Cadigan/BCA512.txt (part 11 of 43)
********** Start test **********
Elapsed time, Pressure, | , LJtemp(C), Inner-Temp, Outer-Temp, | , N2-set, N2-flow, H2-set, H2-flow, | , pH, NH3_ppm, NH3_Prod_rate, |, In222Temp
4000.5, 139.0, | , 24.5, 0.0, 484.5, | ,  1000,   960,  3000,  2927, | , -3.4, 3062.9, 24.105, |, 0.0
4001.5, 139.2, | , 24.5, 0.0, 485.5, | ,  1000,   956,  3000,  2917, | , -3.4, 3059.5, 23.987, |, 0.0
4002.5, 139.2, | , 24.5, 0.0, 485.6, | ,  1000,   952,  3000,  2948, | , -3.4, 3098.1, 24.456, |, 0.0
4003.5, 139.9, | , 24.4, 0.0, 479.2, | ,  1000,   951,  3000,  2942, | , -3.4, 3086.5, 24.327, |, 0.0
4004.6, 138.9, | , 24.4, 0.0, 485.6, | ,  1000,   955,  3000,  2937, | , -3.4, 3078.4, 24.255, |, 0.0
4005.6, 139.3, | , 24.5, 0.0, 485.7, | ,  1000,   951,  3000,  2932, | , -3.4, 3083.5, 24.237, |, 0.0
4006.6, 139.0, | , 24.5, 0.0, 485.1, | ,  1000,   956,  3000,  2937, | , -3.4, 3102.4, 24.455, |, 0.0
4007.6, 138.8, | , 24.4, 0.0, 485.7, | ,  1000,   954,  3000,  2910, | , -3.4, 3107.9, 24.307, |, 0.0
4008.6, 139.5, | , 24.5, 0.0, 480.3, | ,  1000,   955,  3000,  2913, | , -3.4, 3095.5, 24.236, |, 0.0
4009.6, 139.5, | , 24.4, 0.0, 484.6, | ,  1000,   960,  3000,  2936, | , -3.4, 3109.6, 24.524, |, 0.0
4010.6, 138.9, | , 24.5, 0.0, 485.1, | ,  1000,   951,  3000,  2929, | , -3.4, 3116.5, 24.481, |, 0.0
4011.6, 139.0, | , 24.5, 0.0, 484.5, | ,  1000,   949,  3000,  2922, | , -3.4, 3124.6, 24.486, |, 0.0
4012.6, 139.4, | , 24.4, 0.0, 485.6, | ,  1000,   956,  3000,  2942, | , -3.4, 3127.2, 24.676, |, 0.0
4013.7, 138.9, | , 24.5, 0.0, 485.8, | ,  1000,   956,  3000,  2913, | , -3.4, 3142.6, 24.612, |, 0.0
4014.7, 139.2, | , 24.5, 0.0, 485.0, | ,  1000,   949,  3000,  2948, | , -3.4, 3134.5, 24.725, |, 0.0
4015.7, 139.6, | , 24.5, 0.0, 486.2, | ,  1000,   956,  3000,  2933, | , -3.4, 3135.3, 24.682, |, 0.0
4016.7, 139.0, | , 24.5, 0.0, 485.7, | ,  1000,   952,  3000,  2932, | , -3.4, 3144.8, 24.727, |, 0.0
4017.7, 138.9, | , 24.5, 0.0, 486.4, | ,  1000,   950,  3000,  2918, | , -3.4, 3180.8, 24.911, |, 0.0
4018.7, 138.8, | , 24.5, 0.0, 486.5, | ,  1000,   953,  3000,  2937, | , -3.4, 3161.5, 24.890, |, 0.0
4019.7, 139.0, | , 24.5, 0.0, 485.6, | ,  1000,   954,  3000,  2937, | , -3.4, 3157.2, 24.868, |, 0.0
4020.7, 138.9, | , 24.5, 0.0, 487.0, | ,  1000,   958,  3000,  2918, | , -3.4, 3159.8, 24.790, |, 0.0
4021.7, 138.9, | , 24.5, 0.0, 487.0, | ,  1000,   951,  3000,  2933, | , -3.4, 3171.8, 24.934, |, 0.0
4022.7, 138.8, | , 24.5, 0.0, 487.2, | ,  1000,   958,  3000,  2905, | , -3.4, 3175.2, 24.827, |, 0.0
4023.8, 139.3, | , 24.5, 0.0, 487.6, | ,  1000,   949,  3000,  2916, | , -3.4, 3183.8, 24.906, |, 0.0
4024.8, 139.2, | , 24.5, 0.0, 486.2, | ,  1000,   947,  3000,  2918, | , -3.4, 3216.7, 25.162, |, 0.0
4025.8, 139.0, | , 24.5, 0.0, 487.5, | ,  1000,   956,  3000,  2934, | , -3.4, 3211.6, 25.289, |, 0.0
4026.8, 139.4, | , 24.5, 0.0, 487.7, | ,  1000,   959,  3000,  2942, | , -3.4, 3205.2, 25.310, |, 0.0
4027.8, 139.0, | , 24.5, 0.0, 487.6, | ,  1000,   949,  3000,  2899, | , -3.4, 3205.6, 24.973, |, 0.0
4028.8, 139.0, | , 24.5, 0.0, 487.9, | ,  1000,   953,  3000,  2926, | , -3.4, 3218.9, 25.273, |, 0.0
4029.8, 140.1, | , 24.5, 0.0, 483.2, | ,  1000,   947,  3000,  2932, | , -3.4, 3224.9, 25.318, |, 0.0
4030.8, 139.3, | , 24.5, 0.0, 487.2, | ,  1000,   958,  3000,  2908, | , -3.4, 3254.0, 25.463, |, 0.0
4031.8, 138.8, | , 24.5, 0.0, 488.2, | ,  1000,   947,  3000,  2918, | , -3.4, 3256.6, 25.477, |, 0.0
4032.8, 138.9, | , 24.5, 0.0, 487.9, | ,  1000,   948,  3000,  2931, | , -3.4, 3237.7, 25.422, |, 0.0
4033.9, 139.2, | , 24.5, 0.0, 488.7, | ,  1000,   956,  3000,  2927, | , -3.4, 3260.0, 25.626, |, 0.0
4034.9, 140.0, | , 24.5, 0.0, 483.0, | ,  1000,   948,  3000,  2924, | , -3.4, 3273.7, 25.656, |, 0.0
4035.9, 139.0, | , 24.5, 0.0, 487.7, | ,  1000,   958,  3000,  2915, | , -3.4, 3250.6, 25.483, |, 0.0
4036.9, 139.3, | , 24.5, 0.0, 488.7, | ,  1000,   953,  3000,  2923, | , -3.4, 3259.2, 25.573, |, 0.0
4037.9, 138.9, | , 24.5, 0.0, 488.5, | ,  1000,   961,  3000,  2922, | , -3.4, 3266.0, 25.664, |, 0.0
4038.9, 139.0, | , 24.5, 0.0, 488.6, | ,  1000,   951,  3000,  2931, | , -3.4, 3272.9, 25.720, |, 0.0
4039.9, 139.0, | , 24.5, 0.0, 488.5, | ,  1000,   953,  3000,  2933, | , -3.4, 3279.7, 25.797, |, 0.0
4040.9, 139.6, | , 24.5, 0.0, 488.5, | ,  1000,   957,  3000,  2912, | , -3.4, 3286.2, 25.737, |, 0.0
4041.9, 139.0, | , 24.5, 0.0, 489.1, | ,  1000,   960,  3000,  2941, | , -3.4, 3288.7, 25.969, |, 0.0
4043.0, 138.9, | , 24.5, 0.0, 489.0, | ,  1000,   950,  3000,  2930, | , -3.4, 3323.0, 26.100, |, 0.0
4044.0, 139.3, | , 24.5, 0.0, 489.6, | ,  1000,   951,  3000,  2907, | , -3.4, 3297.7, 25.752, |, 0.0
4045.0, 139.3, | , 24.5, 0.0, 489.7, | ,  1000,   949,  3000,  2927, | , -3.4, 3305.0, 25.932, |, 0.0
4046.0, 139.2, | , 24.5, 0.0, 489.0, | ,  1000,   952,  3000,  2932, | , -3.4, 3336.3, 26.226, |, 0.0
4047.0, 138.8, | , 24.5, 0.0, 489.7, | ,  1000,   949,  3000,  2926, | , -3.4, 3338.4, 26.188, |, 0.0
4048.0, 139.3, | , 24.5, 0.0, 489.9, | ,  1000,   954,  3000,  2922, | , -3.4, 3321.3, 26.052, |, 0.0
4049.0, 138.9, | , 24.5, 0.0, 490.1, | ,  1000,   947,  3000,  2938, | , -3.4, 3329.4, 26.178, |, 0.0
4050.0, 138.9, | , 24.5, 0.0, 489.7, | ,  1000,   947,  3000,  2914, | , -3.4, 3329.4, 26.014, |, 0.0
4051.0, 140.2, | , 24.5, 0.0, 481.1, | ,  1000,   952,  3000,  2896, | , -3.4, 3333.3, 25.959, |, 0.0
4052.0, 139.3, | , 24.5, 0.0, 490.3, | ,  1000,   958,  3000,  2935, | , -3.4, 3341.0, 26.325, |, 0.0
4053.1, 138.7, | , 24.5, 0.0, 490.5, | ,  1000,   953,  3000,  2910, | , -3.4, 3370.6, 26.348, |, 0.0
4054.1, 138.9, | , 24.5, 0.0, 490.6, | ,  1000,   955,  3000,  2921, | , -3.4, 3371.8, 26.446, |, 0.0
4055.1, 139.3, | , 24.5, 0.0, 491.1, | ,  1000,   951,  3000,  2937, | , -3.4, 3357.7, 26.419, |, 0.0
4056.1, 140.2, | , 24.5, 0.0, 484.3, | ,  1000,   949,  3000,  2926, | , -3.4, 3359.0, 26.339, |, 0.0
4057.1, 139.0, | , 24.5, 0.0, 490.2, | ,  1000,   955,  3000,  2926, | , -3.4, 3384.3, 26.582, |, 0.0
4058.1, 139.3, | , 24.5, 0.0, 491.1, | ,  1000,   957,  3000,  2935, | , -3.4, 3374.0, 26.577, |, 0.0
4059.1, 138.9, | , 24.5, 0.0, 491.1, | ,  1000,   946,  3000,  2948, | , -3.4, 3411.3, 26.879, |, 0.0
4060.1, 138.9, | , 24.5, 0.0, 491.1, | ,  1000,   952,  3000,  2956, | , -3.4, 3386.4, 26.781, |, 0.0
4061.1, 139.8, | , 24.5, 0.0, 485.4, | ,  1000,   957,  3000,  2946, | , -3.4, 3387.7, 26.758, |, 0.0
4062.1, 139.5, | , 24.5, 0.0, 489.9, | ,  1000,   953,  3000,  2910, | , -3.4, 3388.1, 26.489, |, 0.0
4063.2, 139.0, | , 24.5, 0.0, 491.4, | ,  1000,   957,  3000,  2931, | , -3.4, 3410.8, 26.837, |, 0.0
4064.2, 138.9, | , 24.5, 0.0, 491.3, | ,  1000,   950,  3000,  2927, | , -3.4, 3404.4, 26.714, |, 0.0
4065.2, 139.1, | , 24.5, 0.0, 491.5, | ,  1000,   961,  3000,  2941, | , -3.4, 3410.0, 26.929, |, 0.0
4066.2, 139.3, | , 24.5, 0.0, 491.8, | ,  1000,   954,  3000,  2922, | , -3.4, 3439.1, 26.981, |, 0.0
4067.2, 139.1, | , 24.5, 0.0, 490.9, | ,  1000,   949,  3000,  2921, | , -3.4, 3443.4, 26.968, |, 0.0
4068.2, 138.8, | , 24.5, 0.0, 491.6, | ,  1000,   952,  3000,  2917, | , -3.4, 3434.8, 26.894, |, 0.0
4069.2, 139.2, | , 24.5, 0.0, 492.4, | ,  1000,   955,  3000,  2920, | , -3.4, 3444.3, 27.013, |, 0.0
4070.2, 138.8, | , 24.5, 0.0, 492.2, | ,  1000,   955,  3000,  2931, | , -3.4, 3452.4, 27.147, |, 0.0
4071.2, 139.0, | , 24.5, 0.0, 492.2, | ,  1000,   955,  3000,  2922, | , -3.4, 3482.8, 27.324, |, 0.0
4072.2, 139.4, | , 24.5, 0.0, 491.7, | ,  1000,   947,  3000,  2917, | , -3.4, 3473.0, 27.158, |, 0.0
4073.3, 138.9, | , 24.5, 0.0, 492.4, | ,  1000,   950,  3000,  2911, | , -3.4, 3469.1, 27.107, |, 0.0
4074.3, 138.9, | , 24.5, 0.0, 492.5, | ,  1000,   954,  3000,  2913, | , -3.4, 3471.2, 27.161, |, 0.0
4075.3, 138.8, | , 24.5, 0.0, 492.4, | ,  1000,   950,  3000,  2927, | , -3.4, 3492.2, 27.398, |, 0.0
4076.3, 139.3, | , 24.5, 0.0, 493.0, | ,  1000,   956,  3000,  2938, | , -3.4, 3481.5, 27.435, |, 0.0
4077.3, 140.4, | , 24.5, 0.0, 486.0, | ,  1000,   950,  3000,  2927, | , -3.4, 3490.5, 27.389, |, 0.0
4078.3, 138.8, | , 24.5, 0.0, 492.7, | ,  1000,   955,  3000,  2928, | , -3.4, 3529.1, 27.733, |, 0.0
4079.3, 138.9, | , 24.5, 0.0, 492.8, | ,  1000,   955,  3000,  2958, | , -3.4, 3501.7, 27.724, |, 0.0
4080.3, 139.3, | , 24.5, 0.0, 493.0, | ,  1000,   946,  3000,  2948, | , -3.4, 3508.5, 27.652, |, 0.0
4081.3, 139.0, | , 24.5, 0.0, 492.1, | ,  1000,   950,  3000,  2936, | , -3.4, 3528.7, 27.747, |, 0.0
4082.3, 140.5, | , 24.5, 0.0, 482.8, | ,  1000,   945,  3000,  2953, | , -3.4, 3515.4, 27.729, |, 0.0
4083.4, 139.5, | , 24.5, 0.0, 491.8, | ,  1000,   953,  3000,  2917, | , -3.4, 3517.5, 27.548, |, 0.0
4084.4, 138.9, | , 24.5, 0.0, 493.1, | ,  1000,   948,  3000,  2946, | , -3.4, 3547.9, 27.956, |, 0.0
4085.4, 139.0, | , 24.5, 0.0, 493.1, | ,  1000,   959,  3000,  2935, | , -3.4, 3533.4, 27.840, |, 0.0
4086.4, 138.9, | , 24.5, 0.0, 492.9, | ,  1000,   956,  3000,  2924, | , -3.4, 3537.7, 27.778, |, 0.0
4087.4, 139.8, | , 24.5, 0.0, 487.8, | ,  1000,   951,  3000,  2916, | , -3.4, 3541.1, 27.708, |, 0.0
4088.4, 139.0, | , 24.5, 0.0, 492.3, | ,  1000,   957,  3000,  2942, | , -3.4, 3574.9, 28.206, |, 0.0
4089.4, 138.9, | , 24.5, 0.0, 493.2, | ,  1000,   953,  3000,  2937, | , -3.4, 3556.1, 27.992, |, 0.0
4090.4, 139.3, | , 24.5, 0.0, 493.6, | ,  1000,   952,  3000,  2922, | , -3.4, 3570.2, 27.982, |, 0.0
4091.4, 139.0, | , 24.5, 0.0, 493.1, | ,  1000,   955,  3000,  2937, | , -3.4, 3559.9, 28.038, |, 0.0
4092.5, 139.3, | , 24.5, 0.0, 492.4, | ,  1000,   953,  3000,  2952, | , -3.4, 3572.4, 28.232, |, 0.0
4093.5, 139.2, | , 24.5, 0.0, 492.9, | ,  1000,   950,  3000,  2925, | , -3.4, 3577.5, 28.050, |, 0.0
4094.5, 139.2, | , 24.5, 0.0, 493.9, | ,  1000,   951,  3000,  2923, | , -3.4, 3583.1, 28.091, |, 0.0
4095.5, 138.9, | , 24.5, 0.0, 493.9, | ,  1000,   949,  3000,  2909, | , -3.4, 3586.9, 28.002, |, 0.0
4096.5, 138.7, | , 24.5, 0.0, 493.8, | ,  1000,   948,  3000,  2922, | , -3.4, 3586.5, 28.085, |, 0.0
4097.5, 139.4, | , 24.5, 0.0, 493.6, | ,  1000,   953,  3000,  2937, | , -3.4, 3596.8, 28.310, |, 0.0
4098.5, 139.5, | , 24.5, 0.0, 493.7, | ,  1000,   957,  3000,  2925, | , -3.4, 3619.1, 28.428, |, 0.0
4099.5, 138.9, | , 24.5, 0.0, 494.2, | ,  1000,   958,  3000,  2939, | , -3.4, 3622.5, 28.566, |, 0.0
4100.5, 138.9, | , 24.5, 0.0, 494.7, | ,  1000,   950,  3000,  2929, | , -3.4, 3620.3, 28.417, |, 0.0
4101.5, 139.3, | , 24.5, 0.0, 494.6, | ,  1000,   953,  3000,  2912, | , -3.4, 3628.5, 28.379, |, 0.0
4102.6, 138.8, | , 24.5, 0.0, 494.7, | ,  1000,   955,  3000,  2913, | , -3.4, 3638.8, 28.481, |, 0.0
4103.6, 139.9, | , 24.5, 0.0, 487.0, | ,  1000,   953,  3000,  2929, | , -3.4, 3649.9, 28.666, |, 0.0
4104.6, 139.5, | , 24.5, 0.0, 495.0, | ,  1000,   958,  3000,  2954, | , -3.4, 3641.3, 28.822, |, 0.0
4105.6, 138.8, | , 24.5, 0.0, 494.9, | ,  1000,   948,  3000,  2914, | , -3.4, 3653.3, 28.547, |, 0.0
4106.6, 138.9, | , 24.5, 0.0, 495.2, | ,  1000,   946,  3000,  2932, | , -3.4, 3656.8, 28.691, |, 0.0
4107.6, 138.8, | , 24.5, 0.0, 495.1, | ,  1000,   953,  3000,  2917, | , -3.4, 3676.0, 28.782, |, 0.0
4108.6, 140.3, | , 24.5, 0.0, 489.1, | ,  1000,   948,  3000,  2929, | , -3.4, 3665.3, 28.751, |, 0.0
4109.6, 138.9, | , 24.5, 0.0, 495.3, | ,  1000,   951,  3000,  2904, | , -3.4, 3673.5, 28.652, |, 0.0
4110.6, 138.9, | , 24.5, 0.0, 495.4, | ,  1000,   954,  3000,  2926, | , -3.4, 3678.6, 28.878, |, 0.0
4111.7, 139.4, | , 24.5, 0.0, 496.1, | ,  1000,   951,  3000,  2925, | , -3.4, 3698.8, 29.004, |, 0.0
4112.7, 138.8, | , 24.5, 0.0, 495.7, | ,  1000,   947,  3000,  2915, | , -3.4, 3688.5, 28.823, |, 0.0
4113.7, 139.1, | , 24.5, 0.0, 494.7, | ,  1000,   953,  3000,  2941, | , -3.4, 3709.9, 29.232, |, 0.0
4114.7, 138.8, | , 24.5, 0.0, 495.6, | ,  1000,   953,  3000,  2927, | , -3.4, 3722.7, 29.224, |, 0.0
4115.7, 139.4, | , 24.5, 0.0, 496.0, | ,  1000,   952,  3000,  2933, | , -3.4, 3726.6, 29.286, |, 0.0
4116.7, 138.9, | , 24.5, 0.0, 496.4, | ,  1000,   952,  3000,  2933, | , -3.4, 3710.3, 29.167, |, 0.0
4117.7, 138.8, | , 24.5, 0.0, 496.2, | ,  1000,   952,  3000,  2919, | , -3.4, 3715.5, 29.103, |, 0.0
4118.7, 139.4, | , 24.5, 0.0, 495.6, | ,  1000,   953,  3000,  2922, | , -3.4, 3722.7, 29.188, |, 0.0
4119.7, 138.8, | , 24.5, 0.0, 495.8, | ,  1000,   954,  3000,  2937, | , -3.4, 3723.2, 29.309, |, 0.0
4120.7, 139.0, | , 24.5, 0.0, 496.2, | ,  1000,   955,  3000,  2939, | , -3.4, 3761.3, 29.632, |, 0.0
4121.8, 139.3, | , 24.5, 0.0, 496.6, | ,  1000,   955,  3000,  2928, | , -3.4, 3734.3, 29.339, |, 0.0
4122.8, 138.8, | , 24.5, 0.0, 496.6, | ,  1000,   955,  3000,  2924, | , -3.4, 3737.7, 29.329, |, 0.0
4123.8, 138.8, | , 24.5, 0.0, 495.9, | ,  1000,   953,  3000,  2933, | , -3.4, 3754.0, 29.516, |, 0.0
4124.8, 139.5, | , 24.5, 0.0, 495.6, | ,  1000,   951,  3000,  2931, | , -3.4, 3764.3, 29.567, |, 0.0
4125.8, 139.3, | , 24.5, 0.0, 497.2, | ,  1000,   948,  3000,  2922, | , -3.4, 3763.0, 29.461, |, 0.0
4126.8, 138.8, | , 24.5, 0.0, 496.8, | ,  1000,   955,  3000,  2917, | , -3.4, 3791.3, 29.698, |, 0.0
4127.8, 138.9, | , 24.5, 0.0, 496.9, | ,  1000,   955,  3000,  2925, | , -3.4, 3765.6, 29.560, |, 0.0
4128.8, 139.1, | , 24.5, 0.0, 496.2, | ,  1000,   955,  3000,  2948, | , -3.4, 3808.0, 30.072, |, 0.0
4129.8, 140.2, | , 24.5, 0.0, 490.6, | ,  1000,   949,  3000,  2915, | , -3.4, 3775.9, 29.518, |, 0.0
4130.8, 138.9, | , 24.5, 0.0, 497.0, | ,  1000,   960,  3000,  2903, | , -3.4, 3795.2, 29.658, |, 0.0
4131.9, 138.8, | , 24.5, 0.0, 497.1, | ,  1000,   950,  3000,  2922, | , -3.4, 3793.9, 29.713, |, 0.0
4132.9, 139.3, | , 24.5, 0.0, 497.4, | ,  1000,   958,  3000,  2932, | , -3.4, 3802.0, 29.919, |, 0.0
4133.9, 139.3, | , 24.5, 0.0, 496.8, | ,  1000,   955,  3000,  2929, | , -3.4, 3819.1, 30.016, |, 0.0
4134.9, 139.6, | , 24.5, 0.0, 491.9, | ,  1000,   946,  3000,  2926, | , -3.4, 3830.3, 30.002, |, 0.0
4135.9, 139.0, | , 24.5, 0.0, 497.5, | ,  1000,   958,  3000,  2954, | , -3.4, 3825.6, 30.275, |, 0.0
4136.9, 139.3, | , 24.5, 0.0, 498.1, | ,  1000,   954,  3000,  2918, | , -3.4, 3826.9, 29.970, |, 0.0
4137.9, 138.8, | , 24.5, 0.0, 497.5, | ,  1000,   952,  3000,  2928, | , -3.4, 3844.0, 30.168, |, 0.0
4138.9, 139.2, | , 24.5, 0.0, 497.0, | ,  1000,   961,  3000,  2951, | , -3.4, 3831.1, 30.314, |, 0.0
4139.9, 139.0, | , 24.5, 0.0, 498.0, | ,  1000,   950,  3000,  2927, | , -3.4, 3831.1, 30.047, |, 0.0
4140.9, 139.2, | , 24.5, 0.0, 497.8, | ,  1000,   946,  3000,  2922, | , -3.4, 3873.1, 30.305, |, 0.0
4141.9, 139.0, | , 24.5, 0.0, 498.2, | ,  1000,   951,  3000,  2950, | , -3.4, 3868.4, 30.525, |, 0.0
4143.0, 139.0, | , 24.5, 0.0, 498.5, | ,  1000,   955,  3000,  2917, | , -3.4, 3851.7, 30.165, |, 0.0
4144.0, 139.4, | , 24.5, 0.0, 497.5, | ,  1000,   946,  3000,  2924, | , -3.4, 3889.0, 30.447, |, 0.0
4145.0, 139.3, | , 24.5, 0.0, 498.6, | ,  1000,   953,  3000,  2927, | , -3.4, 3867.6, 30.359, |, 0.0
4146.0, 139.0, | , 24.5, 0.0, 498.3, | ,  1000,   955,  3000,  2952, | , -3.4, 3866.3, 30.559, |, 0.0
4147.0, 139.0, | , 24.5, 0.0, 498.5, | ,  1000,   947,  3000,  2943, | , -3.4, 3863.3, 30.402, |, 0.0
4148.0, 139.4, | , 24.5, 0.0, 499.2, | ,  1000,   953,  3000,  2937, | , -3.4, 3857.3, 30.350, |, 0.0
4149.0, 139.1, | , 24.5, 0.0, 498.1, | ,  1000,   954,  3000,  2926, | , -3.4, 3860.7, 30.298, |, 0.0
4150.0, 139.0, | , 24.5, 0.0, 499.1, | ,  1000,   948,  3000,  2947, | , -3.4, 3860.3, 30.416, |, 0.0
4151.0, 140.0, | , 24.5, 0.0, 492.9, | ,  1000,   950,  3000,  2918, | , -3.4, 3857.7, 30.186, |, 0.0
4152.0, 139.0, | , 24.5, 0.0, 498.8, | ,  1000,   952,  3000,  2914, | , -3.4, 3860.7, 30.188, |, 0.0
4153.1, 139.1, | , 24.5, 0.0, 498.8, | ,  1000,   961,  3000,  2926, | , -3.4, 3870.6, 30.427, |, 0.0
4154.1, 139.1, | , 24.5, 0.0, 498.0, | ,  1000,   952,  3000,  2943, | , -3.4, 3858.1, 30.396, |, 0.0
4155.1, 139.3, | , 24.5, 0.0, 499.2, | ,  1000,   949,  3000,  2926, | , -3.4, 3857.3, 30.235, |, 0.0
4156.1, 140.3, | , 24.5, 0.0, 489.6, | ,  1000,   951,  3000,  2930, | , -3.4, 3856.8, 30.285, |, 0.0
4157.1, 138.9, | , 24.5, 0.0, 498.7, | ,  1000,   953,  3000,  2908, | , -3.4, 3889.8, 30.379, |, 0.0
4158.1, 139.0, | , 24.5, 0.0, 498.2, | ,  1000,   951,  3000,  2918, | , -3.4, 3883.4, 30.400, |, 0.0
4159.1, 139.5, | , 24.5, 0.0, 498.3, | ,  1000,   948,  3000,  2911, | , -3.4, 3858.1, 30.117, |, 0.0
4160.1, 139.0, | , 24.5, 0.0, 499.0, | ,  1000,   957,  3000,  2918, | , -3.4, 3856.8, 30.231, |, 0.0
4161.1, 138.8, | , 24.5, 0.0, 499.1, | ,  1000,   952,  3000,  2914, | , -3.4, 3871.8, 30.286, |, 0.0
4162.1, 139.5, | , 24.5, 0.0, 499.2, | ,  1000,   959,  3000,  2959, | , -3.4, 3868.0, 30.656, |, 0.0
4163.2, 139.0, | , 24.5, 0.0, 498.8, | ,  1000,   955,  3000,  2916, | , -3.4, 497.0, 3.905, |, 0.0
4164.2, 139.0, | , 24.5, 0.0, 498.2, | ,  1000,   947,  3000,  2903, | , -3.4, 578.4, 4.520, |, 0.0
4165.2, 138.9, | , 24.5, 0.0, 499.5, | ,  1000,   955,  3000,  2931, | , -3.4, 662.4, 5.223, |, 0.0
4166.2, 139.3, | , 24.5, 0.0, 499.7, | ,  1000,   954,  3000,  2916, | , -3.4, 754.0, 5.921, |, 0.0
4167.2, 138.9, | , 24.5, 0.0, 499.5, | ,  1000,   956,  3000,  2930, | , -3.4, 825.2, 6.507, |, 0.0
4168.2, 139.4, | , 24.5, 0.0, 500.0, | ,  1000,   959,  3000,  2945, | , -3.4, 950.3, 7.528, |, 0.0
4169.2, 139.5, | , 24.5, 0.0, 499.4, | ,  1000,   949,  3000,  2926, | , -3.4, 1013.7, 7.967, |, 0.0
4170.2, 139.0, | , 24.5, 0.0, 500.1, | ,  1000,   960,  3000,  2947, | , -3.4, 1109.2, 8.790, |, 0.0
4171.2, 139.0, | , 24.5, 0.0, 500.2, | ,  1000,   951,  3000,  2921, | , -3.4, 1172.2, 9.207, |, 0.0
4172.3, 139.4, | , 24.5, 0.0, 500.3, | ,  1000,   954,  3000,  2906, | , -3.4, 1276.3, 9.991, |, 0.0
4173.3, 139.3, | , 24.5, 0.0, 500.6, | ,  1000,   958,  3000,  2942, | , -3.4, 1349.2, 10.671, |, 0.0
4174.3, 138.9, | , 24.5, 0.0, 499.9, | ,  1000,   955,  3000,  2926, | , -3.4, 1429.3, 11.250, |, 0.0
4175.3, 139.0, | , 24.5, 0.0, 500.5, | ,  1000,   957,  3000,  2911, | , -3.4, 1510.7, 11.848, |, 0.0
4176.3, 139.4, | , 24.5, 0.0, 500.8, | ,  1000,   949,  3000,  2950, | , -3.4, 1608.8, 12.718, |, 0.0
4177.3, 140.1, | , 24.5, 0.0, 496.0, | ,  1000,   947,  3000,  2910, | , -3.4, 1677.3, 13.114, |, 0.0
4178.3, 139.1, | , 24.5, 0.0, 500.8, | ,  1000,   958,  3000,  2940, | , -3.4, 1760.0, 13.907, |, 0.0
4179.3, 139.5, | , 24.5, 0.0, 500.4, | ,  1000,   958,  3000,  2929, | , -3.4, 1843.6, 14.528, |, 0.0
4180.3, 139.3, | , 24.5, 0.0, 501.3, | ,  1000,   954,  3000,  2913, | , -3.4, 1925.0, 15.087, |, 0.0
4181.3, 138.9, | , 24.5, 0.0, 501.9, | ,  1000,   952,  3000,  2937, | , -3.4, 1973.8, 15.555, |, 0.0
4182.4, 139.8, | , 24.5, 0.0, 496.4, | ,  1000,   950,  3000,  2918, | , -3.4, 2059.1, 16.139, |, 0.0
4183.4, 139.2, | , 24.5, 0.0, 502.1, | ,  1000,   954,  3000,  2911, | , -3.4, 2181.2, 17.083, |, 0.0
4184.4, 139.0, | , 24.5, 0.0, 501.5, | ,  1000,   952,  3000,  2916, | , -3.4, 2223.6, 17.429, |, 0.0
4185.4, 139.0, | , 24.5, 0.0, 502.0, | ,  1000,   960,  3000,  2950, | , -3.4, 2301.6, 18.231, |, 0.0
4186.4, 139.0, | , 24.5, 0.0, 501.9, | ,  1000,   956,  3000,  2939, | , -3.4, 2383.9, 18.812, |, 0.0
4187.4, 139.3, | , 24.5, 0.0, 502.3, | ,  1000,   951,  3000,  2921, | , -3.4, 2482.4, 19.468, |, 0.0
4188.4, 138.7, | , 24.5, 0.0, 502.3, | ,  1000,   948,  3000,  2916, | , -3.4, 2552.7, 19.980, |, 0.0
4189.4, 138.8, | , 24.5, 0.0, 501.4, | ,  1000,   952,  3000,  2918, | , -3.4, 2637.5, 20.670, |, 0.0
4190.4, 138.7, | , 24.5, 0.0, 502.3, | ,  1000,   948,  3000,  2941, | , -3.4, 2719.3, 21.417, |, 0.0
4191.4, 139.2, | , 24.5, 0.0, 502.1, | ,  1000,   952,  3000,  2932, | , -3.4, 2787.0, 21.922, |, 0.0
4192.4, 138.8, | , 24.5, 0.0, 502.3, | ,  1000,   952,  3000,  2913, | , -3.4, 2860.3, 22.383, |, 0.0
4193.5, 139.4, | , 24.5, 0.0, 502.6, | ,  1000,   952,  3000,  2949, | , -3.4, 2958.0, 23.363, |, 0.0
4194.5, 139.6, | , 24.5, 0.0, 501.9, | ,  1000,   952,  3000,  2916, | , -3.4, 3007.2, 23.553, |, 0.0
4195.5, 138.8, | , 24.5, 0.0, 502.8, | ,  1000,   957,  3000,  2938, | , -3.4, 3083.9, 24.317, |, 0.0
4196.5, 138.8, | , 24.5, 0.0, 502.6, | ,  1000,   953,  3000,  2925, | , -3.4, 3184.6, 24.998, |, 0.0
4197.5, 139.4, | , 24.5, 0.0, 502.8, | ,  1000,   951,  3000,  2934, | , -3.4, 3265.6, 25.681, |, 0.0
4198.5, 140.3, | , 24.5, 0.0, 496.9, | ,  1000,   953,  3000,  2930, | , -3.4, 3305.9, 25.985, |, 0.0
4199.5, 139.1, | , 24.5, 0.0, 502.1, | ,  1000,   945,  3000,  2935, | , -3.4, 3389.0, 26.613, |, 0.0
4200.5, 138.8, | , 24.5, 0.0, 503.0, | ,  1000,   955,  3000,  2907, | , -3.4, 3464.4, 27.078, |, 0.0
4201.5, 139.4, | , 24.5, 0.0, 503.2, | ,  1000,   955,  3000,  2932, | , -3.4, 3511.1, 27.613, |, 0.0
4202.5, 139.3, | , 24.5, 0.0, 503.1, | ,  1000,   955,  3000,  2914, | , -3.4, 3569.8, 27.944, |, 0.0
4203.6, 140.3, | , 24.5, 0.0, 495.7, | ,  1000,   948,  3000,  2917, | , -3.4, 3637.5, 28.444, |, 0.0
4204.6, 139.4, | , 24.5, 0.0, 502.5, | ,  1000,   950,  3000,  2913, | , -3.4, 3678.2, 28.751, |, 0.0
4205.6, 139.3, | , 24.5, 0.0, 503.3, | ,  1000,   953,  3000,  2928, | , -3.4, 3737.7, 29.345, |, 0.0
4206.6, 138.9, | , 24.5, 0.0, 503.4, | ,  1000,   953,  3000,  2921, | , -3.4, 3799.9, 29.781, |, 0.0
4207.6, 139.0, | , 24.5, 0.0, 503.4, | ,  1000,   953,  3000,  2911, | , -3.4, 3844.9, 30.056, |, 0.0
4208.6, 140.0, | , 24.5, 0.0, 498.6, | ,  1000,   952,  3000,  2898, | , -3.4, 3881.3, 30.229, |, 0.0
4209.6, 139.0, | , 24.5, 0.0, 502.8, | ,  1000,   956,  3000,  2929, | , -3.4, 3922.4, 30.825, |, 0.0
4210.6, 138.9, | , 24.5, 0.0, 503.9, | ,  1000,   951,  3000,  2929, | , -3.4, 3949.0, 30.993, |, 0.0
4211.6, 139.0, | , 24.5, 0.0, 503.6, | ,  1000,   951,  3000,  2929, | , -3.4, 3998.2, 31.373, |, 0.0
4212.6, 139.3, | , 24.5, 0.0, 504.1, | ,  1000,   954,  3000,  2933, | , -3.4, 4020.5, 31.607, |, 0.0
4213.7, 138.8, | , 24.5, 0.0, 503.5, | ,  1000,   955,  3000,  2917, | , -3.4, 4045.8, 31.679, |, 0.0
4214.7, 139.2, | , 24.5, 0.0, 502.8, | ,  1000,   956,  3000,  2931, | , -3.4, 4102.3, 32.253, |, 0.0
4215.7, 139.3, | , 24.5, 0.0, 504.1, | ,  1000,   954,  3000,  2911, | , -3.4, 4116.9, 32.179, |, 0.0
4216.7, 139.2, | , 24.5, 0.0, 504.2, | ,  1000,   952,  3000,  2907, | , -3.4, 4146.9, 32.357, |, 0.0
4217.7, 138.8, | , 24.5, 0.0, 504.2, | ,  1000,   954,  3000,  2924, | , -3.4, 4167.5, 32.679, |, 0.0
4218.7, 139.0, | , 24.5, 0.0, 504.0, | ,  1000,   955,  3000,  2947, | , -3.4, 4193.2, 33.082, |, 0.0
4219.7, 139.6, | , 24.5, 0.0, 503.4, | ,  1000,   952,  3000,  2948, | , -3.4, 4218.0, 33.269, |, 0.0
4220.7, 139.0, | , 24.5, 0.0, 504.1, | ,  1000,   954,  3000,  2922, | , -3.4, 4231.7, 33.166, |, 0.0
4221.7, 138.9, | , 24.5, 0.0, 504.0, | ,  1000,   948,  3000,  2940, | , -3.4, 4246.7, 33.388, |, 0.0
4222.7, 139.3, | , 24.5, 0.0, 504.5, | ,  1000,   955,  3000,  2933, | , -3.4, 4263.0, 33.518, |, 0.0
4223.8, 139.3, | , 24.5, 0.0, 504.0, | ,  1000,   950,  3000,  2909, | , -3.4, 4291.7, 33.486, |, 0.0
4224.8, 139.7, | , 24.5, 0.0, 498.8, | ,  1000,   955,  3000,  2919, | , -3.4, 4303.3, 33.712, |, 0.0
4225.8, 138.7, | , 24.5, 0.0, 504.5, | ,  1000,   954,  3000,  2910, | , -3.4, 4327.3, 33.803, |, 0.0
4226.8, 139.3, | , 24.5, 0.0, 505.2, | ,  1000,   951,  3000,  2916, | , -3.4, 4314.9, 33.742, |, 0.0
4227.8, 138.9, | , 24.5, 0.0, 504.7, | ,  1000,   957,  3000,  2949, | , -3.4, 4343.6, 34.306, |, 0.0
4228.8, 139.1, | , 24.5, 0.0, 504.2, | ,  1000,   953,  3000,  2928, | , -3.4, 4335.0, 34.019, |, 0.0
4229.8, 140.1, | , 24.5, 0.0, 499.5, | ,  1000,   951,  3000,  2919, | , -3.4, 4339.7, 33.957, |, 0.0
4230.8, 139.8, | , 24.5, 0.0, 504.3, | ,  1000,   952,  3000,  2967, | , -3.4, 4340.6, 34.388, |, 0.0
4231.8, 138.9, | , 24.5, 0.0, 504.9, | ,  1000,   955,  3000,  2922, | , -3.4, 4343.1, 34.044, |, 0.0
4232.9, 139.0, | , 24.5, 0.0, 504.9, | ,  1000,   955,  3000,  2908, | , -3.4, 4365.0, 34.099, |, 0.0
4233.9, 139.2, | , 24.5, 0.0, 505.3, | ,  1000,   950,  3000,  2917, | , -3.4, 4367.6, 34.151, |, 0.0
4234.9, 138.8, | , 24.5, 0.0, 505.1, | ,  1000,   951,  3000,  2931, | , -3.4, 4376.1, 34.352, |, 0.0
4235.9, 139.2, | , 24.5, 0.0, 504.3, | ,  1000,   957,  3000,  2926, | , -3.4, 4394.5, 34.500, |, 0.0
4236.9, 138.9, | , 24.5, 0.0, 505.8, | ,  1000,   949,  3000,  2924, | , -3.4, 4382.6, 34.322, |, 0.0
4237.9, 139.4, | , 24.5, 0.0, 505.7, | ,  1000,   952,  3000,  2935, | , -3.4, 4386.0, 34.469, |, 0.0
4238.9, 139.0, | , 24.5, 0.0, 505.9, | ,  1000,   959,  3000,  2932, | , -3.4, 4380.8, 34.462, |, 0.0
4239.9, 138.7, | , 24.5, 0.0, 505.7, | ,  1000,   950,  3000,  2892, | , -3.4, 4381.7, 34.038, |, 0.0
4240.9, 139.7, | , 24.5, 0.0, 505.1, | ,  1000,   957,  3000,  2934, | , -3.4, 4387.3, 34.514, |, 0.0
4241.9, 138.8, | , 24.5, 0.0, 506.0, | ,  1000,   954,  3000,  2912, | , -3.4, 4381.7, 34.252, |, 0.0
4243.0, 138.8, | , 24.5, 0.0, 505.9, | ,  1000,   958,  3000,  2899, | , -3.4, 4391.5, 34.253, |, 0.0
4244.0, 139.6, | , 24.5, 0.0, 506.4, | ,  1000,   951,  3000,  2945, | , -3.4, 4392.0, 34.596, |, 0.0
4245.0, 138.9, | , 24.5, 0.0, 506.4, | ,  1000,   948,  3000,  2939, | , -3.4, 4395.8, 34.548, |, 0.0
4246.0, 139.9, | , 24.5, 0.0, 499.1, | ,  1000,   958,  3000,  2914, | , -3.4, 4404.8, 34.484, |, 0.0
4247.0, 139.0, | , 24.5, 0.0, 506.7, | ,  1000,   957,  3000,  2943, | , -3.4, 4408.7, 34.759, |, 0.0
4248.0, 139.0, | , 24.5, 0.0, 506.4, | ,  1000,   952,  3000,  2916, | , -3.4, 4399.7, 34.405, |, 0.0
4249.0, 139.4, | , 24.5, 0.0, 506.5, | ,  1000,   953,  3000,  2932, | , -3.4, 4408.3, 34.624, |, 0.0
4250.0, 138.9, | , 24.5, 0.0, 506.7, | ,  1000,   947,  3000,  2911, | , -3.4, 4419.0, 34.471, |, 0.0
4251.0, 139.7, | , 24.5, 0.0, 500.9, | ,  1000,   950,  3000,  2926, | , -3.4, 4415.5, 34.603, |, 0.0
4252.0, 139.4, | , 24.5, 0.0, 506.6, | ,  1000,   954,  3000,  2924, | , -3.4, 4438.7, 34.802, |, 0.0
4253.1, 138.9, | , 24.5, 0.0, 507.4, | ,  1000,   954,  3000,  2931, | , -3.4, 4417.3, 34.696, |, 0.0
4254.1, 138.9, | , 24.5, 0.0, 507.2, | ,  1000,   952,  3000,  2931, | , -3.4, 4418.5, 34.691, |, 0.0
4255.1, 139.5, | , 24.5, 0.0, 507.6, | ,  1000,   961,  3000,  2928, | , -3.4, 4412.5, 34.692, |, 0.0
4256.1, 139.7, | , 24.5, 0.0, 502.1, | ,  1000,   953,  3000,  2925, | , -3.4, 4443.8, 34.838, |, 0.0
4257.1, 139.1, | , 24.5, 0.0, 507.2, | ,  1000,   953,  3000,  2921, | , -3.4, 4436.5, 34.746, |, 0.0
4258.1, 138.9, | , 24.5, 0.0, 507.7, | ,  1000,   954,  3000,  2933, | , -3.4, 4419.8, 34.727, |, 0.0
4259.1, 139.1, | , 24.5, 0.0, 507.9, | ,  1000,   955,  3000,  2918, | , -3.4, 4431.0, 34.688, |, 0.0
4260.1, 138.8, | , 24.5, 0.0, 508.2, | ,  1000,   955,  3000,  2932, | , -3.4, 4437.4, 34.874, |, 0.0
4261.1, 139.0, | , 24.5, 0.0, 508.0, | ,  1000,   956,  3000,  2944, | , -3.4, 4431.4, 34.946, |, 0.0
4262.1, 139.6, | , 24.5, 0.0, 507.4, | ,  1000,   957,  3000,  2934, | , -3.4, 4440.8, 34.939, |, 0.0
4263.2, 138.9, | , 24.5, 0.0, 507.8, | ,  1000,   950,  3000,  2925, | , -3.4, 4452.4, 34.882, |, 0.0
4264.2, 138.9, | , 24.5, 0.0, 507.9, | ,  1000,   951,  3000,  2912, | , -3.4, 4457.5, 34.817, |, 0.0
4265.2, 139.4, | , 24.5, 0.0, 508.6, | ,  1000,   955,  3000,  2934, | , -3.4, 4437.4, 34.887, |, 0.0
4266.2, 139.4, | , 24.5, 0.0, 508.6, | ,  1000,   950,  3000,  2946, | , -3.4, 4441.7, 34.987, |, 0.0
4267.2, 139.1, | , 24.5, 0.0, 507.4, | ,  1000,   949,  3000,  2900, | , -3.4, 4462.7, 34.733, |, 0.0
4268.2, 138.9, | , 24.5, 0.0, 508.5, | ,  1000,   951,  3000,  2940, | , -3.4, 4461.4, 35.096, |, 0.0
4269.2, 139.4, | , 24.5, 0.0, 508.8, | ,  1000,   952,  3000,  2918, | , -3.4, 4465.2, 34.937, |, 0.0
4270.2, 139.2, | , 24.5, 0.0, 508.9, | ,  1000,   952,  3000,  2932, | , -3.4, 4473.4, 35.127, |, 0.0
4271.2, 138.9, | , 24.5, 0.0, 508.6, | ,  1000,   951,  3000,  2924, | , -3.4, 4473.4, 35.044, |, 0.0
4272.2, 139.6, | , 24.5, 0.0, 502.9, | ,  1000,   947,  3000,  2914, | , -3.4, 4476.8, 34.945, |, 0.0
4273.3, 139.4, | , 24.5, 0.0, 508.9, | ,  1000,   957,  3000,  2957, | , -3.4, 4471.7, 35.385, |, 0.0
4274.3, 139.0, | , 24.5, 0.0, 508.8, | ,  1000,   953,  3000,  2945, | , -3.4, 4482.0, 35.324, |, 0.0
4275.3, 138.9, | , 24.5, 0.0, 508.8, | ,  1000,   950,  3000,  2918, | , -3.4, 4482.4, 35.053, |, 0.0
4276.3, 139.3, | , 24.5, 0.0, 509.1, | ,  1000,   954,  3000,  2922, | , -3.4, 4481.1, 35.106, |, 0.0
4277.3, 139.9, | , 24.5, 0.0, 503.2, | ,  1000,   952,  3000,  2931, | , -3.4, 4497.4, 35.305, |, 0.0
4278.3, 139.2, | , 24.5, 0.0, 507.7, | ,  1000,   958,  3000,  2935, | , -3.4, 4499.9, 35.418, |, 0.0
4279.3, 139.0, | , 24.5, 0.0, 508.8, | ,  1000,   947,  3000,  2910, | , -3.4, 4497.4, 35.068, |, 0.0
4280.3, 139.4, | , 24.5, 0.0, 508.9, | ,  1000,   953,  3000,  2936, | , -3.4, 4534.2, 35.648, |, 0.0
4281.3, 139.0, | , 24.5, 0.0, 508.8, | ,  1000,   955,  3000,  2933, | , -3.4, 4514.9, 35.482, |, 0.0
4282.4, 139.0, | , 24.5, 0.0, 509.2, | ,  1000,   951,  3000,  2910, | , -3.4, 4534.6, 35.395, |, 0.0
4283.4, 139.6, | , 24.5, 0.0, 508.5, | ,  1000,   953,  3000,  2935, | , -3.4, 4511.5, 35.457, |, 0.0
4284.4, 139.4, | , 24.5, 0.0, 509.6, | ,  1000,   951,  3000,  2937, | , -3.4, 4525.2, 35.572, |, 0.0
4285.4, 139.0, | , 24.5, 0.0, 509.2, | ,  1000,   962,  3000,  2930, | , -3.4, 4519.7, 35.564, |, 0.0
4286.4, 139.0, | , 24.5, 0.0, 509.2, | ,  1000,   952,  3000,  2920, | , -3.4, 4520.1, 35.381, |, 0.0
4287.4, 139.3, | , 24.5, 0.0, 509.8, | ,  1000,   947,  3000,  2931, | , -3.4, 4542.4, 35.607, |, 0.0
4288.4, 139.2, | , 24.5, 0.0, 508.6, | ,  1000,   954,  3000,  2928, | , -3.4, 4540.6, 35.631, |, 0.0
4289.4, 138.9, | , 24.5, 0.0, 509.8, | ,  1000,   955,  3000,  2916, | , -3.4, 4546.6, 35.578, |, 0.0
4290.4, 139.3, | , 24.5, 0.0, 509.9, | ,  1000,   951,  3000,  2933, | , -3.4, 4541.1, 35.656, |, 0.0
4291.4, 139.3, | , 24.5, 0.0, 510.3, | ,  1000,   957,  3000,  2933, | , -3.4, 4570.2, 35.945, |, 0.0
4292.4, 138.8, | , 24.5, 0.0, 509.8, | ,  1000,   955,  3000,  2915, | , -3.4, 4564.2, 35.708, |, 0.0
4293.5, 139.8, | , 24.5, 0.0, 503.9, | ,  1000,   944,  3000,  2937, | , -3.4, 4554.8, 35.739, |, 0.0
4294.5, 139.4, | , 24.5, 0.0, 510.0, | ,  1000,   953,  3000,  2929, | , -3.4, 4565.9, 35.827, |, 0.0
4295.5, 139.3, | , 24.5, 0.0, 510.3, | ,  1000,   954,  3000,  2914, | , -3.4, 4573.2, 35.751, |, 0.0
4296.5, 138.9, | , 24.5, 0.0, 510.0, | ,  1000,   950,  3000,  2926, | , -3.4, 4571.1, 35.822, |, 0.0
4297.5, 138.9, | , 24.5, 0.0, 510.2, | ,  1000,   953,  3000,  2931, | , -3.4, 4564.2, 35.833, |, 0.0
4298.5, 140.6, | , 24.5, 0.0, 504.6, | ,  1000,   945,  3000,  2927, | , -3.4, 4599.3, 35.997, |, 0.0
4299.5, 139.1, | , 24.5, 0.0, 509.9, | ,  1000,   956,  3000,  2941, | , -3.4, 4602.3, 36.259, |, 0.0
4300.5, 139.0, | , 24.5, 0.0, 510.3, | ,  1000,   955,  3000,  2924, | , -3.4, 4576.6, 35.882, |, 0.0
4301.5, 139.4, | , 24.5, 0.0, 510.6, | ,  1000,   955,  3000,  2925, | , -3.4, 4593.3, 36.028, |, 0.0
4302.6, 139.1, | , 24.5, 0.0, 510.4, | ,  1000,   955,  3000,  2939, | , -3.4, 4580.9, 36.063, |, 0.0
4303.6, 139.9, | , 24.5, 0.0, 505.0, | ,  1000,   949,  3000,  2930, | , -3.4, 4620.8, 36.229, |, 0.0
4304.6, 139.3, | , 24.5, 0.0, 509.6, | ,  1000,   958,  3000,  2903, | , -3.4, 4590.8, 35.827, |, 0.0
4305.6, 139.4, | , 24.5, 0.0, 510.8, | ,  1000,   950,  3000,  2911, | , -3.4, 4622.1, 36.067, |, 0.0
4306.6, 138.9, | , 24.5, 0.0, 510.5, | ,  1000,   950,  3000,  2931, | , -3.4, 4634.9, 36.362, |, 0.0
4307.6, 138.7, | , 24.5, 0.0, 510.8, | ,  1000,   951,  3000,  2905, | , -3.4, 4611.3, 35.947, |, 0.0
4308.6, 139.2, | , 24.5, 0.0, 511.1, | ,  1000,   954,  3000,  2916, | , -3.4, 4616.9, 36.114, |, 0.0
4309.6, 139.2, | , 24.5, 0.0, 510.2, | ,  1000,   956,  3000,  2944, | , -3.4, 4631.5, 36.512, |, 0.0
4310.6, 139.0, | , 24.5, 0.0, 511.0, | ,  1000,   957,  3000,  2939, | , -3.4, 4632.3, 36.484, |, 0.0
4311.6, 138.9, | , 24.5, 0.0, 511.2, | ,  1000,   952,  3000,  2928, | , -3.4, 4624.2, 36.266, |, 0.0
4312.7, 139.3, | , 24.5, 0.0, 511.6, | ,  1000,   948,  3000,  2930, | , -3.4, 4634.0, 36.324, |, 0.0
4313.7, 138.9, | , 24.5, 0.0, 511.0, | ,  1000,   956,  3000,  2938, | , -3.4, 4631.1, 36.457, |, 0.0
4314.7, 139.9, | , 24.5, 0.0, 503.9, | ,  1000,   950,  3000,  2913, | , -3.4, 4666.2, 36.432, |, 0.0
4315.7, 139.0, | , 24.5, 0.0, 510.8, | ,  1000,   960,  3000,  2930, | , -3.4, 4677.3, 36.778, |, 0.0
4316.7, 139.4, | , 24.5, 0.0, 511.8, | ,  1000,   953,  3000,  2944, | , -3.4, 4645.2, 36.595, |, 0.0
4317.7, 138.9, | , 24.5, 0.0, 511.9, | ,  1000,   955,  3000,  2940, | , -3.4, 4647.8, 36.585, |, 0.0
4318.7, 138.8, | , 24.5, 0.0, 511.8, | ,  1000,   957,  3000,  2920, | , -3.4, 4668.8, 36.587, |, 0.0
4319.7, 140.3, | , 24.5, 0.0, 506.1, | ,  1000,   954,  3000,  2931, | , -3.4, 4660.2, 36.598, |, 0.0
4320.7, 139.2, | , 24.5, 0.0, 510.9, | ,  1000,   949,  3000,  2933, | , -3.4, 4664.0, 36.598, |, 0.0
4321.7, 139.1, | , 24.5, 0.0, 512.2, | ,  1000,   955,  3000,  2929, | , -3.4, 4663.2, 36.605, |, 0.0
4322.8, 139.3, | , 24.5, 0.0, 512.1, | ,  1000,   954,  3000,  2907, | , -3.4, 4667.5, 36.425, |, 0.0
4323.8, 139.0, | , 24.5, 0.0, 511.8, | ,  1000,   953,  3000,  2937, | , -3.4, 4678.6, 36.790, |, 0.0
4324.8, 139.7, | , 24.5, 0.0, 506.9, | ,  1000,   949,  3000,  2922, | , -3.4, 4675.6, 36.584, |, 0.0
4325.8, 139.0, | , 24.5, 0.0, 511.6, | ,  1000,   954,  3000,  2938, | , -3.4, 4686.7, 36.873, |, 0.0
4326.8, 139.3, | , 24.5, 0.0, 512.8, | ,  1000,   955,  3000,  2934, | , -3.4, 4686.7, 36.847, |, 0.0
4327.8, 138.8, | , 24.5, 0.0, 512.6, | ,  1000,   953,  3000,  2911, | , -3.4, 4710.3, 36.787, |, 0.0
4328.8, 138.9, | , 24.5, 0.0, 512.3, | ,  1000,   949,  3000,  2927, | , -3.4, 4715.9, 36.950, |, 0.0
4329.8, 139.3, | , 24.5, 0.0, 513.6, | ,  1000,   953,  3000,  2933, | , -3.4, 4692.3, 36.852, |, 0.0
4330.8, 139.2, | , 24.5, 0.0, 512.5, | ,  1000,   960,  3000,  2944, | , -3.4, 4726.2, 37.293, |, 0.0
4331.8, 138.7, | , 24.5, 0.0, 513.3, | ,  1000,   955,  3000,  2912, | , -3.4, 4694.5, 36.695, |, 0.0
4332.9, 139.0, | , 24.5, 0.0, 513.3, | ,  1000,   950,  3000,  2935, | , -3.4, 4693.2, 36.857, |, 0.0
4333.9, 138.9, | , 24.5, 0.0, 513.8, | ,  1000,   953,  3000,  2929, | , -3.4, 4695.3, 36.835, |, 0.0
4334.9, 139.0, | , 24.5, 0.0, 513.6, | ,  1000,   948,  3000,  2919, | , -3.4, 4705.6, 36.777, |, 0.0
4335.9, 139.0, | , 24.5, 0.0, 513.1, | ,  1000,   949,  3000,  2925, | , -3.4, 4708.2, 36.859, |, 0.0
4336.9, 138.9, | , 24.5, 0.0, 514.0, | ,  1000,   958,  3000,  2933, | , -3.4, 4719.3, 37.111, |, 0.0
4337.9, 139.2, | , 24.5, 0.0, 514.2, | ,  1000,   953,  3000,  2922, | , -3.4, 4729.2, 37.045, |, 0.0
4338.9, 138.7, | , 24.5, 0.0, 514.2, | ,  1000,   957,  3000,  2922, | , -3.4, 4765.2, 37.359, |, 0.0
4339.9, 138.9, | , 24.5, 0.0, 514.0, | ,  1000,   954,  3000,  2937, | , -3.4, 4769.4, 37.505, |, 0.0
4340.9, 140.0, | , 24.5, 0.0, 509.3, | ,  1000,   950,  3000,  2917, | , -3.4, 4750.2, 37.122, |, 0.0
4341.9, 139.4, | , 24.5, 0.0, 514.2, | ,  1000,   954,  3000,  2941, | , -3.4, 4742.0, 37.333, |, 0.0
4343.0, 138.9, | , 24.5, 0.0, 514.2, | ,  1000,   954,  3000,  2922, | , -3.4, 4752.3, 37.234, |, 0.0
4344.0, 139.3, | , 24.5, 0.0, 515.0, | ,  1000,   957,  3000,  2911, | , -3.4, 4751.9, 37.142, |, 0.0
4345.0, 138.8, | , 24.5, 0.0, 514.2, | ,  1000,   946,  3000,  2922, | , -3.4, 4753.6, 37.161, |, 0.0
4346.0, 139.8, | , 24.5, 0.0, 509.2, | ,  1000,   950,  3000,  2933, | , -3.4, 4786.6, 37.572, |, 0.0
4347.0, 139.2, | , 24.5, 0.0, 513.9, | ,  1000,   959,  3000,  2940, | , -3.4, 4756.2, 37.480, |, 0.0
4348.0, 139.4, | , 24.5, 0.0, 514.9, | ,  1000,   952,  3000,  2916, | , -3.4, 4760.0, 37.216, |, 0.0
4349.0, 138.7, | , 24.5, 0.0, 514.8, | ,  1000,   955,  3000,  2902, | , -3.4, 4774.2, 37.210, |, 0.0
4350.0, 138.7, | , 24.5, 0.0, 515.0, | ,  1000,   956,  3000,  2905, | , -3.4, 4772.4, 37.242, |, 0.0
4351.0, 139.2, | , 24.5, 0.0, 515.3, | ,  1000,   955,  3000,  2931, | , -3.4, 4780.6, 37.545, |, 0.0
4352.0, 139.4, | , 24.5, 0.0, 514.4, | ,  1000,   948,  3000,  2923, | , -3.4, 4797.3, 37.532, |, 0.0
4353.1, 138.7, | , 24.5, 0.0, 514.9, | ,  1000,   955,  3000,  2925, | , -3.4, 4801.1, 37.650, |, 0.0
4354.1, 138.9, | , 24.5, 0.0, 515.3, | ,  1000,   948,  3000,  2951, | , -3.4, 4787.0, 37.716, |, 0.0
4355.1, 139.2, | , 24.5, 0.0, 515.7, | ,  1000,   957,  3000,  2929, | , -3.4, 4802.0, 37.715, |, 0.0
4356.1, 138.8, | , 24.5, 0.0, 515.5, | ,  1000,   951,  3000,  2911, | , -3.4, 4779.7, 37.306, |, 0.0
4357.1, 138.9, | , 24.5, 0.0, 514.9, | ,  1000,   950,  3000,  2901, | , -3.4, 4787.9, 37.263, |, 0.0
4358.1, 138.9, | , 24.5, 0.0, 515.7, | ,  1000,   953,  3000,  2948, | , -3.4, 4787.9, 37.748, |, 0.0
4359.1, 139.3, | , 24.5, 0.0, 515.6, | ,  1000,   950,  3000,  2935, | , -3.4, 4798.6, 37.675, |, 0.0
4360.1, 138.7, | , 24.5, 0.0, 515.7, | ,  1000,   956,  3000,  2910, | , -3.4, 4790.0, 37.424, |, 0.0
4361.1, 139.0, | , 24.5, 0.0, 516.0, | ,  1000,   954,  3000,  2949, | , -3.4, 4803.3, 37.889, |, 0.0
4362.1, 139.9, | , 24.5, 0.0, 509.6, | ,  1000,   955,  3000,  2944, | , -3.4, 4796.9, 37.795, |, 0.0
4363.2, 139.3, | , 24.5, 0.0, 515.6, | ,  1000,   954,  3000,  2941, | , -3.4, 4803.7, 37.813, |, 0.0
4364.2, 139.0, | , 24.5, 0.0, 515.2, | ,  1000,   953,  3000,  2930, | , -3.4, 4805.4, 37.713, |, 0.0
4365.2, 138.9, | , 24.5, 0.0, 515.7, | ,  1000,   955,  3000,  2936, | , -3.4, 4840.6, 38.066, |, 0.0
4366.2, 139.3, | , 24.5, 0.0, 516.2, | ,  1000,   956,  3000,  2933, | , -3.4, 4851.7, 38.125, |, 0.0
4367.2, 140.1, | , 24.5, 0.0, 506.4, | ,  1000,   945,  3000,  2927, | , -3.4, 4820.9, 37.723, |, 0.0
4368.2, 138.9, | , 24.5, 0.0, 515.3, | ,  1000,   951,  3000,  2911, | , -3.4, 4835.8, 37.747, |, 0.0
4369.2, 139.1, | , 24.5, 0.0, 516.2, | ,  1000,   949,  3000,  2911, | , -3.4, 4837.6, 37.745, |, 0.0
4370.2, 139.2, | , 24.5, 0.0, 516.7, | ,  1000,   955,  3000,  2937, | , -3.4, 4837.6, 38.055, |, 0.0
4371.2, 139.0, | , 24.5, 0.0, 516.7, | ,  1000,   956,  3000,  2964, | , -3.4, 4837.6, 38.327, |, 0.0
4372.2, 139.8, | , 24.5, 0.0, 511.3, | ,  1000,   956,  3000,  2923, | , -3.4, 4835.0, 37.908, |, 0.0
4373.3, 139.5, | , 24.5, 0.0, 516.1, | ,  1000,   944,  3000,  2918, | , -3.4, 4841.8, 37.798, |, 0.0
4374.3, 138.8, | , 24.5, 0.0, 516.9, | ,  1000,   954,  3000,  2913, | , -3.4, 4859.4, 37.976, |, 0.0
4375.3, 138.9, | , 24.5, 0.0, 516.7, | ,  1000,   955,  3000,  2933, | , -3.4, 4842.3, 38.056, |, 0.0
4376.3, 138.9, | , 24.5, 0.0, 516.8, | ,  1000,   952,  3000,  2925, | , -3.4, 4854.3, 38.028, |, 0.0
4377.3, 139.2, | , 24.5, 0.0, 516.8, | ,  1000,   946,  3000,  2912, | , -3.4, 4862.8, 37.918, |, 0.0
4378.3, 139.0, | , 24.5, 0.0, 515.8, | ,  1000,   947,  3000,  2942, | , -3.4, 4858.1, 38.185, |, 0.0
4379.3, 138.8, | , 24.5, 0.0, 517.1, | ,  1000,   955,  3000,  2941, | , -3.4, 4850.4, 38.188, |, 0.0
4380.3, 139.2, | , 24.5, 0.0, 517.2, | ,  1000,   950,  3000,  2929, | , -3.4, 4868.0, 38.158, |, 0.0
4381.3, 139.0, | , 24.5, 0.0, 516.8, | ,  1000,   960,  3000,  2933, | , -3.4, 4860.3, 38.237, |, 0.0
4382.3, 138.8, | , 24.5, 0.0, 517.1, | ,  1000,   955,  3000,  2927, | , -3.4, 4857.7, 38.115, |, 0.0
4383.4, 138.9, | , 24.5, 0.0, 516.4, | ,  1000,   954,  3000,  2909, | , -3.4, 4886.8, 38.148, |, 0.0
4384.4, 139.3, | , 24.5, 0.0, 517.9, | ,  1000,   959,  3000,  2949, | , -3.4, 4894.1, 38.652, |, 0.0
4385.4, 139.0, | , 24.5, 0.0, 517.6, | ,  1000,   959,  3000,  2950, | , -3.4, 4892.0, 38.640, |, 0.0
4386.4, 138.8, | , 24.5, 0.0, 517.5, | ,  1000,   946,  3000,  2918, | , -3.4, 4884.3, 38.132, |, 0.0
4387.4, 139.2, | , 24.5, 0.0, 517.8, | ,  1000,   951,  3000,  2929, | , -3.4, 4912.1, 38.523, |, 0.0
4388.4, 140.1, | , 24.5, 0.0, 511.9, | ,  1000,   951,  3000,  2903, | , -3.4, 4898.8, 38.161, |, 0.0
4389.4, 139.0, | , 24.5, 0.0, 516.8, | ,  1000,   954,  3000,  2931, | , -3.4, 4898.0, 38.456, |, 0.0
4390.4, 138.9, | , 24.5, 0.0, 517.6, | ,  1000,   955,  3000,  2918, | , -3.4, 4899.3, 38.346, |, 0.0
4391.4, 139.3, | , 24.5, 0.0, 518.0, | ,  1000,   953,  3000,  2938, | , -3.4, 4902.3, 38.544, |, 0.0
4392.4, 138.8, | , 24.5, 0.0, 517.8, | ,  1000,   957,  3000,  2914, | , -3.4, 4900.5, 38.335, |, 0.0
4393.5, 139.6, | , 24.5, 0.0, 512.4, | ,  1000,   946,  3000,  2923, | , -3.4, 4905.3, 38.353, |, 0.0
4394.5, 139.6, | , 24.5, 0.0, 516.8, | ,  1000,   954,  3000,  2929, | , -3.4, 4928.0, 38.668, |, 0.0
4395.5, 139.1, | , 24.5, 0.0, 518.3, | ,  1000,   953,  3000,  2900, | , -3.4, 4913.8, 38.265, |, 0.0
