Repository: jdhuang-csm/Ru-BCA

## Methods
* (BaO)<sub>x</sub>-(CaO)<sub>y</sub>-(Al<sub>2</sub>O<sub>3</sub>)<sub>1-x-y</sub> (BCA) catalyst supports were synthesized via sol-gel and solid-state methods. 
* Ru/BCA catalysts were prepared via incipient wetness impregnation to achieve 1 wt. % Ru loading.
* Ammonia synthesis rates were measured for Ru/BCA catalysts in a packed-bed reactor at 480-600<sup>o</sup>C, 10 bar, and space velocities up to 1.3 x 10<sup>6</sup> ml g<sub>cat</sub><sup>-1</sup> h<sup>-1</sup>.
* A machine learning (ML) model was employed to improve understanding of the behavior of Ru/BCA catalysts.
* A microkinetic model was developed to describe the best-performing catalyst.

File: data/init_files_Cadigan/BCA532.txt (part 11 of 55)
********** Start test **********
Elapsed time, Pressure, | , LJtemp(C), Inner-Temp, Outer-Temp, | , N2-set, N2-flow, H2-set, H2-flow, | , pH, NH3_ppm, NH3_Prod_rate, |, In222Temp
4020.2, 139.0, | , 24.2, 0.0, 472.5, | ,  1000,   955,  3000,  2934, | , -3.4, 832.9, 8.529, |, 0.0
4021.2, 139.0, | , 24.2, 0.0, 477.4, | ,  1000,   950,  3000,  2930, | , -3.4, 827.7, 8.456, |, 0.0
4022.2, 138.3, | , 24.2, 0.0, 478.2, | ,  1000,   955,  3000,  2924, | , -3.4, 826.9, 8.444, |, 0.0
4023.2, 138.3, | , 24.2, 0.0, 478.5, | ,  1000,   955,  3000,  2949, | , -3.4, 856.9, 8.808, |, 0.0
4024.2, 138.7, | , 24.2, 0.0, 478.8, | ,  1000,   954,  3000,  2914, | , -3.4, 832.9, 8.481, |, 0.0
4025.3, 138.8, | , 24.2, 0.0, 478.4, | ,  1000,   955,  3000,  2944, | , -3.4, 830.7, 8.529, |, 0.0
4026.3, 138.3, | , 24.2, 0.0, 477.5, | ,  1000,   958,  3000,  2925, | , -3.4, 828.6, 8.469, |, 0.0
4027.3, 138.6, | , 24.2, 0.0, 479.1, | ,  1000,   952,  3000,  2928, | , -3.4, 843.2, 8.613, |, 0.0
4028.3, 138.7, | , 24.2, 0.0, 479.6, | ,  1000,   956,  3000,  2941, | , -3.4, 841.9, 8.637, |, 0.0
4029.3, 138.2, | , 24.2, 0.0, 479.2, | ,  1000,   950,  3000,  2915, | , -3.4, 838.9, 8.537, |, 0.0
4030.3, 138.3, | , 24.2, 0.0, 478.5, | ,  1000,   958,  3000,  2944, | , -3.4, 844.9, 8.678, |, 0.0
4031.3, 138.9, | , 24.2, 0.0, 478.4, | ,  1000,   950,  3000,  2929, | , -3.4, 838.4, 8.564, |, 0.0
4032.3, 138.3, | , 24.2, 0.0, 479.4, | ,  1000,   956,  3000,  2929, | , -3.4, 869.3, 8.890, |, 0.0
4033.3, 138.3, | , 24.2, 0.0, 479.3, | ,  1000,   957,  3000,  2926, | , -3.4, 835.4, 8.540, |, 0.0
4034.3, 138.2, | , 24.2, 0.0, 479.2, | ,  1000,   953,  3000,  2913, | , -3.4, 863.3, 8.787, |, 0.0
4035.4, 138.7, | , 24.2, 0.0, 479.2, | ,  1000,   955,  3000,  2918, | , -3.4, 842.7, 8.594, |, 0.0
4036.4, 139.4, | , 24.2, 0.0, 472.7, | ,  1000,   951,  3000,  2940, | , -3.4, 860.7, 8.816, |, 0.0
4037.4, 138.1, | , 24.2, 0.0, 480.0, | ,  1000,   959,  3000,  2904, | , -3.4, 846.2, 8.607, |, 0.0
4038.4, 138.6, | , 24.2, 0.0, 480.2, | ,  1000,   957,  3000,  2920, | , -3.4, 854.7, 8.724, |, 0.0
4039.4, 138.2, | , 24.2, 0.0, 480.2, | ,  1000,   949,  3000,  2945, | , -3.4, 861.6, 8.834, |, 0.0
4040.4, 138.3, | , 24.2, 0.0, 479.4, | ,  1000,   957,  3000,  2940, | , -3.4, 861.6, 8.839, |, 0.0
4041.4, 139.6, | , 24.2, 0.0, 469.2, | ,  1000,   953,  3000,  2903, | , -3.4, 853.4, 8.665, |, 0.0
4042.4, 138.9, | , 24.2, 0.0, 480.0, | ,  1000,   950,  3000,  2927, | , -3.4, 889.0, 9.075, |, 0.0
4043.4, 138.4, | , 24.2, 0.0, 480.1, | ,  1000,   957,  3000,  2937, | , -3.4, 871.0, 8.931, |, 0.0
4044.4, 138.1, | , 24.2, 0.0, 480.3, | ,  1000,   957,  3000,  2905, | , -3.4, 879.1, 8.938, |, 0.0
4045.5, 138.2, | , 24.2, 0.0, 480.6, | ,  1000,   956,  3000,  2908, | , -3.4, 859.0, 8.740, |, 0.0
4046.5, 138.7, | , 24.2, 0.0, 480.9, | ,  1000,   955,  3000,  2937, | , -3.4, 866.3, 8.877, |, 0.0
4047.5, 138.5, | , 24.2, 0.0, 479.5, | ,  1000,   954,  3000,  2935, | , -3.4, 876.1, 8.969, |, 0.0
4048.5, 138.2, | , 24.2, 0.0, 480.4, | ,  1000,   956,  3000,  2917, | , -3.4, 869.3, 8.863, |, 0.0
4049.5, 138.2, | , 24.2, 0.0, 480.8, | ,  1000,   955,  3000,  2915, | , -3.4, 890.7, 9.076, |, 0.0
4050.5, 138.7, | , 24.2, 0.0, 481.5, | ,  1000,   955,  3000,  2949, | , -3.4, 885.1, 9.097, |, 0.0
4051.5, 138.3, | , 24.2, 0.0, 481.2, | ,  1000,   952,  3000,  2937, | , -3.4, 866.3, 8.871, |, 0.0
4052.5, 138.7, | , 24.2, 0.0, 480.6, | ,  1000,   958,  3000,  2903, | , -3.4, 868.9, 8.833, |, 0.0
4053.5, 138.6, | , 24.2, 0.0, 481.6, | ,  1000,   958,  3000,  2907, | , -3.4, 876.1, 8.913, |, 0.0
4054.5, 138.2, | , 24.2, 0.0, 481.2, | ,  1000,   956,  3000,  2922, | , -3.4, 881.3, 8.999, |, 0.0
4055.6, 138.2, | , 24.2, 0.0, 481.4, | ,  1000,   950,  3000,  2917, | , -3.4, 878.3, 8.940, |, 0.0
4056.6, 138.8, | , 24.2, 0.0, 481.7, | ,  1000,   955,  3000,  2945, | , -3.4, 875.7, 8.991, |, 0.0
4057.6, 139.4, | , 24.2, 0.0, 470.2, | ,  1000,   949,  3000,  2941, | , -3.4, 898.9, 9.204, |, 0.0
4058.6, 138.3, | , 24.2, 0.0, 480.9, | ,  1000,   956,  3000,  2907, | , -3.4, 875.3, 8.903, |, 0.0
4059.6, 138.4, | , 24.2, 0.0, 481.7, | ,  1000,   955,  3000,  2952, | , -3.4, 885.1, 9.106, |, 0.0
4060.6, 138.8, | , 24.2, 0.0, 481.9, | ,  1000,   955,  3000,  2933, | , -3.4, 885.6, 9.062, |, 0.0
4061.6, 138.3, | , 24.2, 0.0, 482.1, | ,  1000,   960,  3000,  2926, | , -3.4, 885.1, 9.053, |, 0.0
4062.6, 139.3, | , 24.2, 0.0, 474.9, | ,  1000,   947,  3000,  2907, | , -3.4, 905.3, 9.186, |, 0.0
4063.6, 138.8, | , 24.2, 0.0, 481.4, | ,  1000,   956,  3000,  2915, | , -3.4, 889.4, 9.065, |, 0.0
4064.6, 138.5, | , 24.2, 0.0, 482.4, | ,  1000,   951,  3000,  2928, | , -3.4, 900.1, 9.193, |, 0.0
4065.7, 138.1, | , 24.2, 0.0, 481.7, | ,  1000,   949,  3000,  2941, | , -3.4, 919.0, 9.410, |, 0.0
4066.7, 138.1, | , 24.2, 0.0, 482.2, | ,  1000,   954,  3000,  2935, | , -3.4, 915.1, 9.369, |, 0.0
4067.7, 139.5, | , 24.2, 0.0, 476.9, | ,  1000,   951,  3000,  2925, | , -3.4, 912.1, 9.307, |, 0.0
4068.7, 138.4, | , 24.2, 0.0, 481.6, | ,  1000,   959,  3000,  2919, | , -3.4, 902.7, 9.217, |, 0.0
4069.7, 138.3, | , 24.2, 0.0, 482.5, | ,  1000,   959,  3000,  2948, | , -3.4, 901.9, 9.276, |, 0.0
4070.7, 138.3, | , 24.2, 0.0, 482.0, | ,  1000,   960,  3000,  2943, | , -3.4, 897.1, 9.217, |, 0.0
4071.7, 138.2, | , 24.2, 0.0, 482.3, | ,  1000,   957,  3000,  2933, | , -3.4, 937.8, 9.605, |, 0.0
4072.7, 138.2, | , 24.2, 0.0, 482.1, | ,  1000,   954,  3000,  2941, | , -3.4, 910.4, 9.334, |, 0.0
4073.7, 138.2, | , 24.2, 0.0, 482.0, | ,  1000,   950,  3000,  2907, | , -3.4, 910.0, 9.240, |, 0.0
4074.7, 138.2, | , 24.2, 0.0, 483.0, | ,  1000,   950,  3000,  2945, | , -3.4, 922.0, 9.454, |, 0.0
4075.7, 138.8, | , 24.2, 0.0, 482.5, | ,  1000,   953,  3000,  2935, | , -3.4, 913.0, 9.345, |, 0.0
4076.8, 138.2, | , 24.2, 0.0, 483.2, | ,  1000,   954,  3000,  2932, | , -3.4, 942.6, 9.642, |, 0.0
4077.8, 138.2, | , 24.2, 0.0, 483.1, | ,  1000,   954,  3000,  2925, | , -3.4, 916.4, 9.357, |, 0.0
4078.8, 138.9, | , 24.2, 0.0, 482.5, | ,  1000,   950,  3000,  2947, | , -3.4, 914.7, 9.384, |, 0.0
4079.8, 138.3, | , 24.2, 0.0, 483.0, | ,  1000,   950,  3000,  2947, | , -3.4, 926.3, 9.502, |, 0.0
4080.8, 138.3, | , 24.2, 0.0, 483.4, | ,  1000,   955,  3000,  2931, | , -3.4, 920.3, 9.414, |, 0.0
4081.8, 138.6, | , 24.2, 0.0, 483.5, | ,  1000,   950,  3000,  2908, | , -3.4, 946.8, 9.617, |, 0.0
4082.8, 138.3, | , 24.2, 0.0, 483.4, | ,  1000,   957,  3000,  2956, | , -3.4, 927.6, 9.554, |, 0.0
4083.8, 139.1, | , 24.2, 0.0, 476.1, | ,  1000,   945,  3000,  2903, | , -3.4, 927.6, 9.395, |, 0.0
4084.8, 138.3, | , 24.2, 0.0, 484.2, | ,  1000,   954,  3000,  2950, | , -3.4, 928.8, 9.545, |, 0.0
4085.9, 138.7, | , 24.2, 0.0, 484.3, | ,  1000,   960,  3000,  2941, | , -3.4, 931.8, 9.567, |, 0.0
4086.9, 138.3, | , 24.2, 0.0, 483.8, | ,  1000,   954,  3000,  2940, | , -3.4, 946.4, 9.701, |, 0.0
4087.9, 138.2, | , 24.2, 0.0, 483.9, | ,  1000,   957,  3000,  2907, | , -3.4, 939.1, 9.552, |, 0.0
4088.9, 139.4, | , 24.2, 0.0, 478.6, | ,  1000,   951,  3000,  2909, | , -3.4, 933.1, 9.482, |, 0.0
4089.9, 138.8, | , 24.2, 0.0, 483.7, | ,  1000,   956,  3000,  2948, | , -3.4, 936.1, 9.622, |, 0.0
4090.9, 138.3, | , 24.2, 0.0, 484.0, | ,  1000,   955,  3000,  2933, | , -3.4, 935.7, 9.578, |, 0.0
4091.9, 138.2, | , 24.2, 0.0, 484.2, | ,  1000,   955,  3000,  2926, | , -3.4, 937.8, 9.583, |, 0.0
4092.9, 138.7, | , 24.2, 0.0, 484.9, | ,  1000,   952,  3000,  2938, | , -3.4, 943.8, 9.666, |, 0.0
4093.9, 138.2, | , 24.2, 0.0, 484.3, | ,  1000,   952,  3000,  2918, | , -3.4, 943.4, 9.612, |, 0.0
4094.9, 138.3, | , 24.2, 0.0, 483.8, | ,  1000,   955,  3000,  2926, | , -3.4, 941.7, 9.619, |, 0.0
4095.9, 138.3, | , 24.2, 0.0, 484.6, | ,  1000,   958,  3000,  2948, | , -3.4, 952.4, 9.793, |, 0.0
4097.0, 138.2, | , 24.2, 0.0, 485.2, | ,  1000,   954,  3000,  2927, | , -3.4, 949.0, 9.695, |, 0.0
4098.0, 138.3, | , 24.2, 0.0, 484.6, | ,  1000,   956,  3000,  2944, | , -3.4, 978.1, 10.041, |, 0.0
4099.0, 138.2, | , 24.2, 0.0, 485.2, | ,  1000,   957,  3000,  2930, | , -3.4, 956.3, 9.785, |, 0.0
4100.0, 138.4, | , 24.2, 0.0, 484.4, | ,  1000,   954,  3000,  2941, | , -3.4, 982.0, 10.069, |, 0.0
4101.0, 138.3, | , 24.2, 0.0, 485.1, | ,  1000,   956,  3000,  2922, | , -3.4, 958.8, 9.790, |, 0.0
4102.0, 138.2, | , 24.2, 0.0, 485.2, | ,  1000,   958,  3000,  2912, | , -3.4, 961.4, 9.794, |, 0.0
4103.0, 138.6, | , 24.2, 0.0, 485.3, | ,  1000,   959,  3000,  2907, | , -3.4, 990.5, 10.081, |, 0.0
4104.0, 138.3, | , 24.2, 0.0, 485.2, | ,  1000,   951,  3000,  2937, | , -3.4, 968.3, 9.909, |, 0.0
4105.0, 139.2, | , 24.2, 0.0, 479.7, | ,  1000,   954,  3000,  2923, | , -3.4, 967.0, 9.869, |, 0.0
4106.0, 138.4, | , 24.2, 0.0, 485.7, | ,  1000,   951,  3000,  2922, | , -3.4, 969.5, 9.887, |, 0.0
4107.1, 138.7, | , 24.2, 0.0, 486.1, | ,  1000,   952,  3000,  2948, | , -3.4, 979.0, 10.051, |, 0.0
4108.1, 138.1, | , 24.2, 0.0, 485.8, | ,  1000,   958,  3000,  2922, | , -3.4, 970.0, 9.907, |, 0.0
4109.1, 138.2, | , 24.2, 0.0, 485.8, | ,  1000,   951,  3000,  2944, | , -3.4, 967.8, 9.923, |, 0.0
4110.1, 140.1, | , 24.2, 0.0, 475.1, | ,  1000,   946,  3000,  2944, | , -3.4, 983.3, 10.068, |, 0.0
4111.1, 138.1, | , 24.2, 0.0, 485.8, | ,  1000,   955,  3000,  2907, | , -3.4, 975.5, 9.918, |, 0.0
4112.1, 138.3, | , 24.2, 0.0, 486.0, | ,  1000,   949,  3000,  2946, | , -3.4, 1002.5, 10.278, |, 0.0
4113.1, 138.2, | , 24.2, 0.0, 485.9, | ,  1000,   958,  3000,  2920, | , -3.4, 1005.1, 10.259, |, 0.0
4114.1, 138.3, | , 24.2, 0.0, 486.3, | ,  1000,   956,  3000,  2922, | , -3.4, 985.0, 10.055, |, 0.0
4115.1, 138.4, | , 24.2, 0.0, 486.2, | ,  1000,   957,  3000,  2935, | , -3.4, 977.3, 10.011, |, 0.0
4116.2, 138.5, | , 24.2, 0.0, 485.6, | ,  1000,   959,  3000,  2915, | , -3.4, 975.1, 9.944, |, 0.0
4117.2, 138.3, | , 24.2, 0.0, 486.4, | ,  1000,   956,  3000,  2937, | , -3.4, 997.0, 10.216, |, 0.0
4118.2, 138.6, | , 24.2, 0.0, 486.9, | ,  1000,   959,  3000,  2925, | , -3.4, 1015.0, 10.377, |, 0.0
4119.2, 138.2, | , 24.2, 0.0, 486.7, | ,  1000,   957,  3000,  2940, | , -3.4, 992.3, 10.179, |, 0.0
4120.2, 138.3, | , 24.2, 0.0, 486.5, | ,  1000,   954,  3000,  2927, | , -3.4, 1008.1, 10.299, |, 0.0
4121.2, 138.8, | , 24.2, 0.0, 486.1, | ,  1000,   959,  3000,  2938, | , -3.4, 997.4, 10.231, |, 0.0
4122.2, 138.2, | , 24.2, 0.0, 487.1, | ,  1000,   958,  3000,  2917, | , -3.4, 998.3, 10.183, |, 0.0
4123.2, 138.3, | , 24.2, 0.0, 487.3, | ,  1000,   959,  3000,  2930, | , -3.4, 998.3, 10.221, |, 0.0
4124.2, 138.8, | , 24.2, 0.0, 487.2, | ,  1000,   958,  3000,  2918, | , -3.4, 1000.4, 10.208, |, 0.0
4125.2, 138.7, | , 24.2, 0.0, 487.1, | ,  1000,   953,  3000,  2917, | , -3.4, 1011.1, 10.299, |, 0.0
4126.3, 139.4, | , 24.2, 0.0, 480.3, | ,  1000,   949,  3000,  2930, | , -3.4, 997.4, 10.184, |, 0.0
4127.3, 138.2, | , 24.2, 0.0, 487.4, | ,  1000,   954,  3000,  2937, | , -3.4, 1024.0, 10.488, |, 0.0
4128.3, 138.7, | , 24.2, 0.0, 487.9, | ,  1000,   955,  3000,  2922, | , -3.4, 1023.5, 10.444, |, 0.0
4129.3, 138.7, | , 24.2, 0.0, 488.1, | ,  1000,   954,  3000,  2934, | , -3.4, 1009.4, 10.330, |, 0.0
4130.3, 138.1, | , 24.2, 0.0, 487.9, | ,  1000,   948,  3000,  2904, | , -3.4, 1023.5, 10.379, |, 0.0
4131.3, 140.0, | , 24.2, 0.0, 482.3, | ,  1000,   952,  3000,  2934, | , -3.4, 1030.4, 10.541, |, 0.0
4132.3, 138.7, | , 24.2, 0.0, 488.4, | ,  1000,   958,  3000,  2935, | , -3.4, 1012.8, 10.379, |, 0.0
4133.3, 138.3, | , 24.2, 0.0, 488.1, | ,  1000,   951,  3000,  2944, | , -3.4, 1012.0, 10.375, |, 0.0
4134.3, 138.3, | , 24.2, 0.0, 488.3, | ,  1000,   954,  3000,  2922, | , -3.4, 1011.1, 10.318, |, 0.0
4135.4, 138.2, | , 24.2, 0.0, 488.5, | ,  1000,   953,  3000,  2936, | , -3.4, 1015.0, 10.388, |, 0.0
4136.4, 139.1, | , 24.2, 0.0, 482.1, | ,  1000,   952,  3000,  2914, | , -3.4, 1018.8, 10.366, |, 0.0
4137.4, 138.1, | , 24.2, 0.0, 488.6, | ,  1000,   956,  3000,  2920, | , -3.4, 1038.1, 10.591, |, 0.0
4138.4, 138.4, | , 24.2, 0.0, 489.1, | ,  1000,   952,  3000,  2962, | , -3.4, 1021.0, 10.518, |, 0.0
4139.4, 138.7, | , 24.2, 0.0, 489.0, | ,  1000,   949,  3000,  2908, | , -3.4, 1024.0, 10.395, |, 0.0
4140.4, 138.1, | , 24.2, 0.0, 488.9, | ,  1000,   957,  3000,  2911, | , -3.4, 1030.4, 10.491, |, 0.0
4141.4, 138.4, | , 24.2, 0.0, 488.2, | ,  1000,   957,  3000,  2926, | , -3.4, 1059.1, 10.826, |, 0.0
4142.4, 138.6, | , 24.2, 0.0, 489.3, | ,  1000,   954,  3000,  2944, | , -3.4, 1059.1, 10.864, |, 0.0
4143.4, 138.7, | , 24.2, 0.0, 489.6, | ,  1000,   953,  3000,  2929, | , -3.4, 1036.4, 10.589, |, 0.0
4144.4, 138.1, | , 24.2, 0.0, 489.2, | ,  1000,   953,  3000,  2915, | , -3.4, 1038.5, 10.575, |, 0.0
4145.4, 138.2, | , 24.2, 0.0, 489.9, | ,  1000,   949,  3000,  2919, | , -3.4, 1035.5, 10.542, |, 0.0
4146.5, 138.9, | , 24.2, 0.0, 489.1, | ,  1000,   954,  3000,  2944, | , -3.4, 1060.0, 10.876, |, 0.0
4147.5, 138.4, | , 24.2, 0.0, 488.9, | ,  1000,   957,  3000,  2922, | , -3.4, 1037.2, 10.592, |, 0.0
4148.5, 138.2, | , 24.2, 0.0, 489.8, | ,  1000,   948,  3000,  2918, | , -3.4, 1042.4, 10.608, |, 0.0
4149.5, 138.7, | , 24.2, 0.0, 490.4, | ,  1000,   956,  3000,  2938, | , -3.4, 1041.5, 10.677, |, 0.0
4150.5, 138.7, | , 24.2, 0.0, 490.7, | ,  1000,   954,  3000,  2948, | , -3.4, 1044.1, 10.724, |, 0.0
4151.5, 138.5, | , 24.2, 0.0, 489.5, | ,  1000,   957,  3000,  2933, | , -3.4, 1068.5, 10.940, |, 0.0
4152.5, 139.1, | , 24.2, 0.0, 483.7, | ,  1000,   949,  3000,  2927, | , -3.4, 1053.5, 10.750, |, 0.0
4153.5, 138.3, | , 24.2, 0.0, 490.3, | ,  1000,   955,  3000,  2932, | , -3.4, 1048.8, 10.731, |, 0.0
4154.5, 138.7, | , 24.2, 0.0, 490.8, | ,  1000,   955,  3000,  2933, | , -3.4, 1057.8, 10.828, |, 0.0
4155.5, 138.2, | , 24.2, 0.0, 490.9, | ,  1000,   957,  3000,  2929, | , -3.4, 1057.8, 10.821, |, 0.0
4156.6, 138.5, | , 24.2, 0.0, 490.1, | ,  1000,   957,  3000,  2936, | , -3.4, 1057.0, 10.831, |, 0.0
4157.6, 139.6, | , 24.2, 0.0, 485.4, | ,  1000,   953,  3000,  2913, | , -3.4, 1090.8, 11.099, |, 0.0
4158.6, 138.7, | , 24.2, 0.0, 491.0, | ,  1000,   951,  3000,  2926, | , -3.4, 1071.1, 10.928, |, 0.0
4159.6, 138.2, | , 24.2, 0.0, 491.0, | ,  1000,   955,  3000,  2926, | , -3.4, 1060.8, 10.834, |, 0.0
4160.6, 138.6, | , 24.2, 0.0, 491.7, | ,  1000,   956,  3000,  2935, | , -3.4, 1066.4, 10.923, |, 0.0
4161.6, 138.9, | , 24.2, 0.0, 490.7, | ,  1000,   957,  3000,  2955, | , -3.4, 1065.1, 10.966, |, 0.0
4162.6, 138.2, | , 24.2, 0.0, 491.4, | ,  1000,   951,  3000,  2920, | , -3.4, 1064.7, 10.847, |, 0.0
4163.6, 138.2, | , 24.2, 0.0, 491.4, | ,  1000,   955,  3000,  2899, | , -3.4, 1065.1, 10.804, |, 0.0
4164.6, 138.5, | , 24.2, 0.0, 492.1, | ,  1000,   956,  3000,  2933, | , -3.4, 1075.8, 11.014, |, 0.0
4165.6, 138.7, | , 24.2, 0.0, 491.9, | ,  1000,   956,  3000,  2955, | , -3.4, 1088.2, 11.201, |, 0.0
4166.6, 138.4, | , 24.2, 0.0, 490.9, | ,  1000,   951,  3000,  2918, | , -3.4, 1073.7, 10.936, |, 0.0
4167.6, 138.3, | , 24.2, 0.0, 491.7, | ,  1000,   951,  3000,  2938, | , -3.4, 1082.7, 11.083, |, 0.0
4168.7, 138.6, | , 24.2, 0.0, 492.3, | ,  1000,   955,  3000,  2922, | , -3.4, 1074.9, 10.970, |, 0.0
4169.7, 138.2, | , 24.2, 0.0, 492.2, | ,  1000,   950,  3000,  2913, | , -3.4, 1085.7, 11.039, |, 0.0
4170.7, 138.4, | , 24.2, 0.0, 492.3, | ,  1000,   957,  3000,  2938, | , -3.4, 1095.9, 11.236, |, 0.0
4171.7, 138.4, | , 24.2, 0.0, 491.0, | ,  1000,   950,  3000,  2922, | , -3.4, 1101.9, 11.230, |, 0.0
4172.7, 138.7, | , 24.2, 0.0, 492.2, | ,  1000,   954,  3000,  2917, | , -3.4, 1098.9, 11.195, |, 0.0
4173.7, 139.2, | , 24.2, 0.0, 486.0, | ,  1000,   949,  3000,  2924, | , -3.4, 1105.4, 11.267, |, 0.0
4174.7, 138.2, | , 24.2, 0.0, 492.5, | ,  1000,   956,  3000,  2916, | , -3.4, 1121.6, 11.431, |, 0.0
4175.7, 138.7, | , 24.2, 0.0, 492.5, | ,  1000,   956,  3000,  2947, | , -3.4, 1115.2, 11.456, |, 0.0
4176.7, 138.4, | , 24.2, 0.0, 491.7, | ,  1000,   952,  3000,  2926, | , -3.4, 1096.8, 11.194, |, 0.0
4177.8, 138.4, | , 24.2, 0.0, 492.9, | ,  1000,   956,  3000,  2941, | , -3.4, 1102.4, 11.306, |, 0.0
4178.8, 139.5, | , 24.2, 0.0, 487.3, | ,  1000,   949,  3000,  2914, | , -3.4, 1101.1, 11.196, |, 0.0
4179.8, 138.6, | , 24.2, 0.0, 493.0, | ,  1000,   950,  3000,  2926, | , -3.4, 1106.2, 11.285, |, 0.0
4180.8, 138.2, | , 24.2, 0.0, 493.2, | ,  1000,   953,  3000,  2941, | , -3.4, 1108.4, 11.361, |, 0.0
4181.8, 138.4, | , 24.2, 0.0, 492.2, | ,  1000,   955,  3000,  2927, | , -3.4, 1119.1, 11.435, |, 0.0
4182.8, 138.5, | , 24.2, 0.0, 493.7, | ,  1000,   954,  3000,  2906, | , -3.4, 1136.6, 11.547, |, 0.0
4183.8, 138.6, | , 24.2, 0.0, 494.0, | ,  1000,   957,  3000,  2920, | , -3.4, 1139.6, 11.628, |, 0.0
4184.8, 138.3, | , 24.2, 0.0, 493.3, | ,  1000,   949,  3000,  2933, | , -3.4, 1121.6, 11.458, |, 0.0
4185.8, 138.3, | , 24.2, 0.0, 493.3, | ,  1000,   952,  3000,  2935, | , -3.4, 1114.8, 11.406, |, 0.0
4186.8, 138.3, | , 24.2, 0.0, 493.2, | ,  1000,   952,  3000,  2904, | , -3.4, 1116.1, 11.327, |, 0.0
4187.8, 138.2, | , 24.2, 0.0, 493.8, | ,  1000,   951,  3000,  2939, | , -3.4, 1117.4, 11.439, |, 0.0
4188.8, 138.2, | , 24.2, 0.0, 493.9, | ,  1000,   955,  3000,  2933, | , -3.4, 1114.8, 11.408, |, 0.0
4189.9, 138.4, | , 24.2, 0.0, 494.3, | ,  1000,   955,  3000,  2937, | , -3.4, 1128.5, 11.562, |, 0.0
4190.9, 138.7, | , 24.2, 0.0, 494.3, | ,  1000,   950,  3000,  2949, | , -3.4, 1113.5, 11.429, |, 0.0
4191.9, 138.4, | , 24.2, 0.0, 493.4, | ,  1000,   952,  3000,  2914, | , -3.4, 1116.1, 11.357, |, 0.0
4192.9, 138.3, | , 24.2, 0.0, 494.2, | ,  1000,   958,  3000,  2914, | , -3.4, 1118.2, 11.395, |, 0.0
4193.9, 138.6, | , 24.2, 0.0, 494.6, | ,  1000,   953,  3000,  2911, | , -3.4, 1127.6, 11.466, |, 0.0
4194.9, 139.5, | , 24.2, 0.0, 489.3, | ,  1000,   954,  3000,  2946, | , -3.4, 1124.2, 11.540, |, 0.0
4195.9, 138.6, | , 24.2, 0.0, 489.8, | ,  1000,   955,  3000,  2949, | , -3.4, 1115.6, 11.466, |, 0.0
4196.9, 138.4, | , 24.3, 0.0, 494.0, | ,  1000,   951,  3000,  2937, | , -3.4, 1133.2, 11.596, |, 0.0
4197.9, 138.7, | , 24.3, 0.0, 495.1, | ,  1000,   958,  3000,  2942, | , -3.4, 1119.1, 11.486, |, 0.0
4198.9, 138.2, | , 24.2, 0.0, 494.9, | ,  1000,   956,  3000,  2923, | , -3.4, 1119.1, 11.426, |, 0.0
4200.0, 139.6, | , 24.2, 0.0, 485.5, | ,  1000,   948,  3000,  2932, | , -3.4, 1112.2, 11.358, |, 0.0
4201.0, 138.2, | , 24.3, 0.0, 495.1, | ,  1000,   955,  3000,  2926, | , -3.4, 1140.5, 11.650, |, 0.0
4202.0, 138.7, | , 24.3, 0.0, 494.1, | ,  1000,   958,  3000,  2926, | , -3.4, 1115.2, 11.399, |, 0.0
4203.0, 138.3, | , 24.3, 0.0, 495.3, | ,  1000,   956,  3000,  2930, | , -3.4, 1111.8, 11.373, |, 0.0
4204.0, 138.3, | , 24.3, 0.0, 495.0, | ,  1000,   955,  3000,  2944, | , -3.4, 1111.8, 11.410, |, 0.0
4205.0, 138.6, | , 24.3, 0.0, 495.8, | ,  1000,   959,  3000,  2916, | , -3.4, 205.6, 2.099, |, 0.0
4206.0, 138.8, | , 24.3, 0.0, 495.7, | ,  1000,   955,  3000,  2948, | , -3.4, 250.2, 2.573, |, 0.0
4207.0, 138.4, | , 24.3, 0.0, 494.4, | ,  1000,   956,  3000,  2945, | , -3.4, 284.9, 2.928, |, 0.0
4208.0, 138.6, | , 24.3, 0.0, 495.9, | ,  1000,   953,  3000,  2941, | , -3.4, 319.6, 3.278, |, 0.0
4209.1, 138.6, | , 24.3, 0.0, 495.7, | ,  1000,   954,  3000,  2929, | , -3.4, 332.0, 3.396, |, 0.0
4210.1, 138.2, | , 24.3, 0.0, 495.7, | ,  1000,   957,  3000,  2929, | , -3.4, 362.9, 3.714, |, 0.0
4211.1, 138.2, | , 24.3, 0.0, 495.9, | ,  1000,   958,  3000,  2926, | , -3.4, 394.6, 4.036, |, 0.0
4212.1, 138.5, | , 24.3, 0.0, 494.2, | ,  1000,   957,  3000,  2946, | , -3.4, 454.6, 4.672, |, 0.0
4213.1, 138.6, | , 24.3, 0.0, 496.2, | ,  1000,   950,  3000,  2915, | , -3.4, 482.4, 4.911, |, 0.0
4214.1, 138.2, | , 24.3, 0.0, 495.8, | ,  1000,   958,  3000,  2940, | , -3.4, 506.0, 5.193, |, 0.0
4215.1, 138.1, | , 24.3, 0.0, 496.2, | ,  1000,   959,  3000,  2905, | , -3.4, 542.0, 5.514, |, 0.0
4216.1, 139.7, | , 24.3, 0.0, 489.5, | ,  1000,   947,  3000,  2923, | , -3.4, 594.7, 6.060, |, 0.0
4217.1, 138.4, | , 24.3, 0.0, 495.3, | ,  1000,   953,  3000,  2935, | , -3.4, 612.7, 6.272, |, 0.0
4218.1, 138.3, | , 24.3, 0.0, 496.2, | ,  1000,   955,  3000,  2930, | , -3.4, 657.6, 6.729, |, 0.0
4219.1, 138.7, | , 24.3, 0.0, 496.5, | ,  1000,   950,  3000,  2943, | , -3.4, 707.3, 7.251, |, 0.0
4220.2, 138.6, | , 24.3, 0.0, 496.7, | ,  1000,   957,  3000,  2907, | , -3.4, 736.9, 7.497, |, 0.0
4221.2, 139.7, | , 24.3, 0.0, 486.5, | ,  1000,   951,  3000,  2959, | , -3.4, 754.5, 7.767, |, 0.0
4222.2, 138.5, | , 24.3, 0.0, 495.0, | ,  1000,   959,  3000,  2942, | , -3.4, 787.9, 8.092, |, 0.0
4223.2, 138.6, | , 24.3, 0.0, 496.4, | ,  1000,   955,  3000,  2921, | , -3.4, 853.0, 8.705, |, 0.0
4224.2, 138.3, | , 24.3, 0.0, 496.3, | ,  1000,   958,  3000,  2928, | , -3.4, 854.3, 8.740, |, 0.0
4225.2, 138.3, | , 24.3, 0.0, 496.3, | ,  1000,   954,  3000,  2949, | , -3.4, 881.7, 9.060, |, 0.0
4226.2, 138.3, | , 24.3, 0.0, 496.3, | ,  1000,   958,  3000,  2937, | , -3.4, 912.6, 9.357, |, 0.0
4227.2, 139.0, | , 24.3, 0.0, 495.8, | ,  1000,   954,  3000,  2918, | , -3.4, 944.3, 9.625, |, 0.0
4228.2, 138.3, | , 24.3, 0.0, 496.7, | ,  1000,   958,  3000,  2924, | , -3.4, 975.5, 9.969, |, 0.0
4229.2, 138.1, | , 24.3, 0.0, 496.6, | ,  1000,   954,  3000,  2914, | , -3.4, 1012.0, 10.301, |, 0.0
4230.3, 138.6, | , 24.3, 0.0, 497.1, | ,  1000,   955,  3000,  2941, | , -3.4, 1031.2, 10.575, |, 0.0
4231.3, 138.3, | , 24.3, 0.0, 496.9, | ,  1000,   949,  3000,  2931, | , -3.4, 1070.7, 10.936, |, 0.0
4232.3, 138.4, | , 24.3, 0.0, 496.3, | ,  1000,   951,  3000,  2915, | , -3.4, 1092.9, 11.122, |, 0.0
4233.3, 138.7, | , 24.3, 0.0, 497.3, | ,  1000,   951,  3000,  2933, | , -3.4, 1127.6, 11.530, |, 0.0
4234.3, 138.7, | , 24.3, 0.0, 497.7, | ,  1000,   961,  3000,  2943, | , -3.4, 1126.8, 11.576, |, 0.0
4235.3, 138.2, | , 24.3, 0.0, 497.3, | ,  1000,   959,  3000,  2922, | , -3.4, 1133.2, 11.576, |, 0.0
4236.3, 138.2, | , 24.3, 0.0, 497.3, | ,  1000,   951,  3000,  2919, | , -3.4, 1147.4, 11.687, |, 0.0
4237.3, 139.6, | , 24.3, 0.0, 491.3, | ,  1000,   950,  3000,  2933, | , -3.4, 1188.9, 12.151, |, 0.0
4238.3, 138.7, | , 24.3, 0.0, 497.8, | ,  1000,   956,  3000,  2943, | , -3.4, 1190.6, 12.216, |, 0.0
4239.3, 138.3, | , 24.3, 0.0, 497.7, | ,  1000,   952,  3000,  2926, | , -3.4, 1186.3, 12.107, |, 0.0
4240.4, 138.4, | , 24.3, 0.0, 497.2, | ,  1000,   954,  3000,  2951, | , -3.4, 1218.0, 12.518, |, 0.0
4241.4, 138.6, | , 24.3, 0.0, 497.9, | ,  1000,   948,  3000,  2924, | , -3.4, 1199.2, 12.219, |, 0.0
4242.4, 138.9, | , 24.3, 0.0, 492.7, | ,  1000,   949,  3000,  2903, | , -3.4, 1207.3, 12.240, |, 0.0
4243.4, 138.2, | , 24.3, 0.0, 497.2, | ,  1000,   950,  3000,  2933, | , -3.4, 1231.3, 12.585, |, 0.0
4244.4, 138.6, | , 24.3, 0.0, 497.9, | ,  1000,   952,  3000,  2933, | , -3.4, 1247.6, 12.757, |, 0.0
4245.4, 138.2, | , 24.3, 0.0, 498.5, | ,  1000,   957,  3000,  2933, | , -3.4, 1236.0, 12.653, |, 0.0
4246.4, 138.3, | , 24.3, 0.0, 498.2, | ,  1000,   952,  3000,  2959, | , -3.4, 1230.9, 12.672, |, 0.0
4247.4, 139.0, | , 24.3, 0.0, 492.0, | ,  1000,   955,  3000,  2907, | , -3.4, 1237.3, 12.575, |, 0.0
4248.4, 138.8, | , 24.3, 0.0, 497.4, | ,  1000,   957,  3000,  2916, | , -3.4, 1241.6, 12.655, |, 0.0
4249.5, 138.2, | , 24.3, 0.0, 498.4, | ,  1000,   958,  3000,  2929, | , -3.4, 1246.3, 12.747, |, 0.0
4250.5, 138.2, | , 24.3, 0.0, 498.3, | ,  1000,   957,  3000,  2935, | , -3.4, 1247.6, 12.779, |, 0.0
4251.5, 138.6, | , 24.3, 0.0, 498.5, | ,  1000,   953,  3000,  2934, | , -3.4, 1248.9, 12.777, |, 0.0
4252.5, 138.7, | , 24.3, 0.0, 498.9, | ,  1000,   952,  3000,  2941, | , -3.4, 1264.3, 12.950, |, 0.0
4253.5, 138.4, | , 24.3, 0.0, 497.8, | ,  1000,   956,  3000,  2929, | , -3.4, 1252.8, 12.811, |, 0.0
4254.5, 138.3, | , 24.3, 0.0, 498.5, | ,  1000,   953,  3000,  2922, | , -3.4, 1257.0, 12.818, |, 0.0
4255.5, 138.7, | , 24.3, 0.0, 498.9, | ,  1000,   955,  3000,  2956, | , -3.4, 1263.0, 12.999, |, 0.0
4256.5, 138.8, | , 24.3, 0.0, 498.4, | ,  1000,   958,  3000,  2941, | , -3.4, 1260.5, 12.931, |, 0.0
4257.5, 138.1, | , 24.3, 0.0, 498.8, | ,  1000,   957,  3000,  2911, | , -3.4, 1256.2, 12.786, |, 0.0
4258.5, 139.9, | , 24.3, 0.0, 489.1, | ,  1000,   958,  3000,  2933, | , -3.4, 1261.7, 12.920, |, 0.0
4259.5, 138.7, | , 24.3, 0.0, 499.8, | ,  1000,   956,  3000,  2926, | , -3.4, 1257.5, 12.844, |, 0.0
4260.5, 138.3, | , 24.3, 0.0, 499.1, | ,  1000,   957,  3000,  2918, | , -3.4, 1263.9, 12.890, |, 0.0
4261.6, 138.3, | , 24.3, 0.0, 499.0, | ,  1000,   952,  3000,  2942, | , -3.4, 1264.7, 12.960, |, 0.0
4262.6, 138.7, | , 24.3, 0.0, 499.8, | ,  1000,   956,  3000,  2927, | , -3.4, 1278.9, 13.069, |, 0.0
4263.6, 139.6, | , 24.3, 0.0, 492.1, | ,  1000,   949,  3000,  2922, | , -3.4, 1271.2, 12.950, |, 0.0
4264.6, 138.5, | , 24.3, 0.0, 498.9, | ,  1000,   954,  3000,  2934, | , -3.4, 1293.5, 13.233, |, 0.0
4265.6, 138.2, | , 24.3, 0.0, 499.8, | ,  1000,   958,  3000,  2943, | , -3.4, 1269.9, 13.037, |, 0.0
4266.6, 138.7, | , 24.3, 0.0, 499.9, | ,  1000,   954,  3000,  2921, | , -3.4, 1273.7, 12.987, |, 0.0
4267.6, 138.6, | , 24.3, 0.0, 500.4, | ,  1000,   955,  3000,  2933, | , -3.4, 1269.9, 12.993, |, 0.0
4268.6, 139.0, | , 24.3, 0.0, 494.4, | ,  1000,   951,  3000,  2930, | , -3.4, 1275.9, 13.032, |, 0.0
4269.6, 138.4, | , 24.3, 0.0, 499.1, | ,  1000,   955,  3000,  2948, | , -3.4, 1293.0, 13.279, |, 0.0
4270.6, 138.8, | , 24.3, 0.0, 500.5, | ,  1000,   959,  3000,  2947, | , -3.4, 1281.9, 13.175, |, 0.0
4271.7, 138.3, | , 24.3, 0.0, 500.5, | ,  1000,   957,  3000,  2935, | , -3.4, 1303.3, 13.347, |, 0.0
4272.7, 138.2, | , 24.3, 0.0, 500.9, | ,  1000,   955,  3000,  2930, | , -3.4, 1284.9, 13.135, |, 0.0
4273.7, 138.5, | , 24.3, 0.0, 500.8, | ,  1000,   956,  3000,  2914, | , -3.4, 1290.9, 13.147, |, 0.0
4274.7, 138.4, | , 24.3, 0.0, 500.0, | ,  1000,   959,  3000,  2963, | , -3.4, 1312.3, 13.541, |, 0.0
4275.7, 138.2, | , 24.3, 0.0, 500.7, | ,  1000,   951,  3000,  2934, | , -3.4, 1289.2, 13.181, |, 0.0
4276.7, 138.2, | , 24.3, 0.0, 500.8, | ,  1000,   954,  3000,  2922, | , -3.4, 1293.5, 13.195, |, 0.0
4277.7, 138.7, | , 24.3, 0.0, 500.8, | ,  1000,   959,  3000,  2925, | , -3.4, 1284.9, 13.131, |, 0.0
4278.7, 138.3, | , 24.3, 0.0, 501.2, | ,  1000,   953,  3000,  2933, | , -3.4, 1317.4, 13.474, |, 0.0
4279.7, 138.5, | , 24.3, 0.0, 500.4, | ,  1000,   955,  3000,  2933, | , -3.4, 1318.3, 13.487, |, 0.0
4280.7, 138.5, | , 24.3, 0.0, 501.7, | ,  1000,   951,  3000,  2906, | , -3.4, 1310.2, 13.297, |, 0.0
4281.8, 138.6, | , 24.3, 0.0, 501.7, | ,  1000,   955,  3000,  2932, | , -3.4, 1305.5, 13.354, |, 0.0
4282.8, 138.4, | , 24.3, 0.0, 500.4, | ,  1000,   953,  3000,  2942, | , -3.4, 1301.2, 13.336, |, 0.0
4283.8, 138.3, | , 24.3, 0.0, 501.7, | ,  1000,   961,  3000,  2922, | , -3.4, 1300.7, 13.288, |, 0.0
4284.8, 139.7, | , 24.3, 0.0, 494.0, | ,  1000,   955,  3000,  2920, | , -3.4, 1310.6, 13.365, |, 0.0
4285.8, 138.1, | , 24.3, 0.0, 501.8, | ,  1000,   950,  3000,  2903, | , -3.4, 1317.9, 13.365, |, 0.0
4286.8, 138.2, | , 24.3, 0.0, 501.7, | ,  1000,   955,  3000,  2937, | , -3.4, 1332.0, 13.641, |, 0.0
4287.8, 138.8, | , 24.3, 0.0, 501.6, | ,  1000,   952,  3000,  2949, | , -3.4, 1319.2, 13.541, |, 0.0
4288.8, 138.8, | , 24.3, 0.0, 502.3, | ,  1000,   959,  3000,  2944, | , -3.4, 1315.7, 13.513, |, 0.0
4289.8, 139.1, | , 24.3, 0.0, 496.6, | ,  1000,   954,  3000,  2896, | , -3.4, 1326.9, 13.442, |, 0.0
4290.9, 138.3, | , 24.3, 0.0, 501.8, | ,  1000,   955,  3000,  2923, | , -3.4, 1317.0, 13.441, |, 0.0
4291.9, 138.6, | , 24.3, 0.0, 502.5, | ,  1000,   957,  3000,  2921, | , -3.4, 1353.9, 13.815, |, 0.0
4292.9, 138.2, | , 24.3, 0.0, 502.5, | ,  1000,   948,  3000,  2919, | , -3.4, 1325.2, 13.485, |, 0.0
4293.9, 138.2, | , 24.3, 0.0, 502.1, | ,  1000,   953,  3000,  2913, | , -3.4, 1329.9, 13.529, |, 0.0
4294.9, 138.7, | , 24.3, 0.0, 503.0, | ,  1000,   956,  3000,  2937, | , -3.4, 1334.2, 13.666, |, 0.0
4295.9, 138.6, | , 24.3, 0.0, 501.6, | ,  1000,   953,  3000,  2952, | , -3.4, 1333.3, 13.700, |, 0.0
4296.9, 138.3, | , 24.3, 0.0, 502.8, | ,  1000,   955,  3000,  2915, | , -3.4, 1334.2, 13.589, |, 0.0
4297.9, 138.2, | , 24.3, 0.0, 502.8, | ,  1000,   953,  3000,  2910, | , -3.4, 1333.7, 13.555, |, 0.0
4298.9, 138.6, | , 24.3, 0.0, 503.2, | ,  1000,   955,  3000,  2918, | , -3.4, 1368.9, 13.952, |, 0.0
4299.9, 138.2, | , 24.3, 0.0, 502.8, | ,  1000,   959,  3000,  2937, | , -3.4, 1356.4, 13.906, |, 0.0
4300.9, 138.3, | , 24.3, 0.0, 502.1, | ,  1000,   954,  3000,  2931, | , -3.4, 1362.9, 13.932, |, 0.0
4302.0, 138.6, | , 24.3, 0.0, 503.4, | ,  1000,   951,  3000,  2937, | , -3.4, 1359.4, 13.909, |, 0.0
4303.0, 138.6, | , 24.3, 0.0, 503.7, | ,  1000,   958,  3000,  2931, | , -3.4, 1351.7, 13.834, |, 0.0
4304.0, 138.2, | , 24.3, 0.0, 503.3, | ,  1000,   957,  3000,  2941, | , -3.4, 1355.2, 13.898, |, 0.0
4305.0, 138.2, | , 24.3, 0.0, 503.5, | ,  1000,   953,  3000,  2934, | , -3.4, 1354.7, 13.856, |, 0.0
4306.0, 139.6, | , 24.3, 0.0, 498.0, | ,  1000,   949,  3000,  2938, | , -3.4, 1374.9, 14.062, |, 0.0
4307.0, 138.7, | , 24.3, 0.0, 503.9, | ,  1000,   953,  3000,  2957, | , -3.4, 1365.0, 14.045, |, 0.0
4308.0, 138.3, | , 24.3, 0.0, 503.7, | ,  1000,   957,  3000,  2919, | , -3.4, 1354.3, 13.815, |, 0.0
4309.0, 138.8, | , 24.3, 0.0, 503.7, | ,  1000,   954,  3000,  2954, | , -3.4, 1383.0, 14.221, |, 0.0
4310.0, 138.7, | , 24.3, 0.0, 504.2, | ,  1000,   955,  3000,  2935, | , -3.4, 1365.4, 13.977, |, 0.0
4311.0, 139.0, | , 24.3, 0.0, 498.0, | ,  1000,   950,  3000,  2913, | , -3.4, 1396.7, 14.197, |, 0.0
4312.1, 138.3, | , 24.3, 0.0, 503.0, | ,  1000,   949,  3000,  2922, | , -3.4, 1377.0, 14.026, |, 0.0
4313.1, 138.6, | , 24.3, 0.0, 504.0, | ,  1000,   958,  3000,  2925, | , -3.4, 1372.3, 14.021, |, 0.0
4314.1, 138.7, | , 24.3, 0.0, 503.7, | ,  1000,   959,  3000,  2925, | , -3.4, 1369.7, 13.999, |, 0.0
4315.1, 138.2, | , 24.3, 0.0, 503.9, | ,  1000,   956,  3000,  2927, | , -3.4, 1405.7, 14.363, |, 0.0
4316.1, 138.3, | , 24.3, 0.0, 504.6, | ,  1000,   960,  3000,  2934, | , -3.4, 1394.6, 14.289, |, 0.0
4317.1, 138.7, | , 24.3, 0.0, 504.0, | ,  1000,   951,  3000,  2911, | , -3.4, 1384.3, 14.070, |, 0.0
4318.1, 138.4, | , 24.3, 0.0, 503.8, | ,  1000,   957,  3000,  2949, | , -3.4, 1387.3, 14.260, |, 0.0
4319.1, 138.2, | , 24.3, 0.0, 504.1, | ,  1000,   957,  3000,  2936, | , -3.4, 1389.0, 14.228, |, 0.0
4320.1, 138.7, | , 24.3, 0.0, 504.6, | ,  1000,   953,  3000,  2926, | , -3.4, 1416.8, 14.459, |, 0.0
4321.1, 138.8, | , 24.3, 0.0, 504.7, | ,  1000,   958,  3000,  2935, | , -3.4, 1417.7, 14.523, |, 0.0
4322.2, 138.3, | , 24.3, 0.0, 503.5, | ,  1000,   956,  3000,  2911, | , -3.4, 1394.1, 14.188, |, 0.0
4323.2, 138.3, | , 24.3, 0.0, 503.9, | ,  1000,   959,  3000,  2942, | , -3.4, 1394.1, 14.309, |, 0.0
4324.2, 138.7, | , 24.3, 0.0, 504.9, | ,  1000,   954,  3000,  2929, | , -3.4, 1397.6, 14.276, |, 0.0
4325.2, 138.2, | , 24.3, 0.0, 504.6, | ,  1000,   953,  3000,  2913, | , -3.4, 1434.0, 14.585, |, 0.0
4326.2, 138.2, | , 24.3, 0.0, 504.8, | ,  1000,   958,  3000,  2939, | , -3.4, 1403.1, 14.387, |, 0.0
4327.2, 139.4, | , 24.3, 0.0, 497.4, | ,  1000,   951,  3000,  2925, | , -3.4, 1401.9, 14.297, |, 0.0
4328.2, 138.7, | , 24.3, 0.0, 505.1, | ,  1000,   954,  3000,  2939, | , -3.4, 1405.7, 14.397, |, 0.0
4329.2, 138.2, | , 24.3, 0.0, 504.9, | ,  1000,   953,  3000,  2921, | , -3.4, 1422.4, 14.498, |, 0.0
4330.2, 138.2, | , 24.3, 0.0, 505.2, | ,  1000,   955,  3000,  2918, | , -3.4, 1422.0, 14.493, |, 0.0
4331.2, 138.7, | , 24.3, 0.0, 505.5, | ,  1000,   955,  3000,  2953, | , -3.4, 1419.0, 14.590, |, 0.0
4332.3, 139.5, | , 24.3, 0.0, 499.3, | ,  1000,   950,  3000,  2936, | , -3.4, 1408.3, 14.399, |, 0.0
4333.3, 138.4, | , 24.3, 0.0, 503.9, | ,  1000,   955,  3000,  2928, | , -3.4, 1429.7, 14.606, |, 0.0
4334.3, 138.7, | , 24.3, 0.0, 505.5, | ,  1000,   955,  3000,  2927, | , -3.4, 1440.8, 14.718, |, 0.0
4335.3, 138.7, | , 24.3, 0.0, 505.9, | ,  1000,   956,  3000,  2932, | , -3.4, 1435.3, 14.682, |, 0.0
4336.3, 138.2, | , 24.3, 0.0, 505.6, | ,  1000,   950,  3000,  2911, | , -3.4, 1439.6, 14.625, |, 0.0
4337.3, 138.3, | , 24.3, 0.0, 505.0, | ,  1000,   954,  3000,  2920, | , -3.4, 1429.3, 14.568, |, 0.0
4338.3, 138.8, | , 24.3, 0.0, 504.8, | ,  1000,   952,  3000,  2926, | , -3.4, 1433.1, 14.622, |, 0.0
4339.3, 138.6, | , 24.3, 0.0, 506.1, | ,  1000,   956,  3000,  2936, | , -3.4, 1434.4, 14.690, |, 0.0
4340.3, 138.1, | , 24.3, 0.0, 505.7, | ,  1000,   950,  3000,  2919, | , -3.4, 1439.6, 14.654, |, 0.0
4341.3, 138.3, | , 24.3, 0.0, 505.8, | ,  1000,   956,  3000,  2928, | , -3.4, 1437.8, 14.695, |, 0.0
4342.3, 138.7, | , 24.3, 0.0, 506.4, | ,  1000,   956,  3000,  2922, | , -3.4, 1433.6, 14.626, |, 0.0
4343.4, 139.0, | , 24.3, 0.0, 505.1, | ,  1000,   954,  3000,  2941, | , -3.4, 1440.4, 14.758, |, 0.0
4344.4, 138.2, | , 24.3, 0.0, 506.1, | ,  1000,   955,  3000,  2909, | , -3.4, 1442.1, 14.663, |, 0.0
4345.4, 138.2, | , 24.3, 0.0, 506.3, | ,  1000,   956,  3000,  2923, | , -3.4, 1460.5, 14.909, |, 0.0
4346.4, 138.7, | , 24.3, 0.0, 506.4, | ,  1000,   956,  3000,  2942, | , -3.4, 1475.5, 15.134, |, 0.0
4347.4, 138.7, | , 24.3, 0.0, 506.5, | ,  1000,   957,  3000,  2926, | , -3.4, 1470.4, 15.019, |, 0.0
4348.4, 139.3, | , 24.3, 0.0, 499.0, | ,  1000,   957,  3000,  2921, | , -3.4, 1467.4, 14.972, |, 0.0
4349.4, 138.2, | , 24.3, 0.0, 505.9, | ,  1000,   956,  3000,  2938, | , -3.4, 1454.6, 14.904, |, 0.0
4350.4, 138.7, | , 24.3, 0.0, 507.0, | ,  1000,   952,  3000,  2954, | , -3.4, 1462.3, 15.026, |, 0.0
4351.4, 138.2, | , 24.3, 0.0, 506.5, | ,  1000,   958,  3000,  2924, | , -3.4, 1461.8, 14.931, |, 0.0
4352.4, 138.3, | , 24.3, 0.0, 506.2, | ,  1000,   952,  3000,  2915, | , -3.4, 1489.3, 15.154, |, 0.0
4353.4, 139.6, | , 24.3, 0.0, 500.3, | ,  1000,   951,  3000,  2912, | , -3.4, 1463.5, 14.876, |, 0.0
4354.5, 138.3, | , 24.3, 0.0, 506.0, | ,  1000,   955,  3000,  2910, | , -3.4, 1488.4, 15.136, |, 0.0
4355.5, 138.3, | , 24.3, 0.0, 506.5, | ,  1000,   951,  3000,  2937, | , -3.4, 1471.7, 15.053, |, 0.0
4356.5, 138.3, | , 24.3, 0.0, 507.1, | ,  1000,   955,  3000,  2937, | , -3.4, 1487.1, 15.227, |, 0.0
4357.5, 138.3, | , 24.3, 0.0, 507.0, | ,  1000,   955,  3000,  2938, | , -3.4, 1486.3, 15.225, |, 0.0
4358.5, 138.4, | , 24.3, 0.0, 506.4, | ,  1000,   957,  3000,  2929, | , -3.4, 1470.4, 15.035, |, 0.0
4359.5, 138.6, | , 24.3, 0.0, 506.1, | ,  1000,   955,  3000,  2944, | , -3.4, 1478.5, 15.171, |, 0.0
4360.5, 138.3, | , 24.3, 0.0, 507.2, | ,  1000,   958,  3000,  2907, | , -3.4, 1478.1, 15.030, |, 0.0
4361.5, 138.5, | , 24.3, 0.0, 507.9, | ,  1000,   958,  3000,  2912, | , -3.4, 1498.7, 15.261, |, 0.0
4362.5, 138.2, | , 24.3, 0.0, 507.9, | ,  1000,   955,  3000,  2938, | , -3.4, 1488.0, 15.239, |, 0.0
4363.5, 138.4, | , 24.3, 0.0, 507.5, | ,  1000,   955,  3000,  2951, | , -3.4, 1485.4, 15.262, |, 0.0
4364.6, 138.7, | , 24.3, 0.0, 506.6, | ,  1000,   959,  3000,  2935, | , -3.4, 1511.1, 15.481, |, 0.0
4365.6, 138.4, | , 24.3, 0.0, 507.9, | ,  1000,   961,  3000,  2961, | , -3.4, 1507.2, 15.554, |, 0.0
4366.6, 138.2, | , 24.3, 0.0, 507.7, | ,  1000,   951,  3000,  2928, | , -3.4, 1497.8, 15.286, |, 0.0
4367.6, 138.6, | , 24.3, 0.0, 508.3, | ,  1000,   959,  3000,  2908, | , -3.4, 1496.1, 15.221, |, 0.0
4368.6, 138.7, | , 24.3, 0.0, 508.1, | ,  1000,   954,  3000,  2927, | , -3.4, 1498.3, 15.300, |, 0.0
4369.6, 139.2, | , 24.3, 0.0, 500.4, | ,  1000,   955,  3000,  2922, | , -3.4, 1501.7, 15.318, |, 0.0
4370.6, 138.2, | , 24.3, 0.0, 508.0, | ,  1000,   955,  3000,  2905, | , -3.4, 1522.7, 15.464, |, 0.0
4371.6, 138.6, | , 24.3, 0.0, 508.4, | ,  1000,   959,  3000,  2956, | , -3.4, 1511.1, 15.564, |, 0.0
4372.6, 138.7, | , 24.3, 0.0, 508.4, | ,  1000,   958,  3000,  2922, | , -3.4, 1507.2, 15.384, |, 0.0
4373.6, 138.3, | , 24.3, 0.0, 502.1, | ,  1000,   955,  3000,  2944, | , -3.4, 1539.8, 15.796, |, 0.0
4374.6, 139.2, | , 24.3, 0.0, 502.3, | ,  1000,   955,  3000,  2927, | , -3.4, 1527.0, 15.596, |, 0.0
4375.7, 138.8, | , 24.3, 0.0, 507.8, | ,  1000,   950,  3000,  2945, | , -3.4, 1525.7, 15.636, |, 0.0
4376.7, 138.7, | , 24.3, 0.0, 508.9, | ,  1000,   950,  3000,  2921, | , -3.4, 1543.7, 15.720, |, 0.0
4377.7, 138.2, | , 24.3, 0.0, 508.6, | ,  1000,   949,  3000,  2914, | , -3.4, 1527.8, 15.527, |, 0.0
4378.7, 138.2, | , 24.3, 0.0, 508.6, | ,  1000,   953,  3000,  2938, | , -3.4, 1546.2, 15.829, |, 0.0
4379.7, 138.7, | , 24.3, 0.0, 509.0, | ,  1000,   951,  3000,  2948, | , -3.4, 1532.1, 15.715, |, 0.0
4380.7, 138.4, | , 24.3, 0.0, 508.0, | ,  1000,   957,  3000,  2922, | , -3.4, 1547.1, 15.785, |, 0.0
4381.7, 138.2, | , 24.3, 0.0, 508.6, | ,  1000,   952,  3000,  2913, | , -3.4, 1533.0, 15.586, |, 0.0
4382.7, 138.6, | , 24.3, 0.0, 509.1, | ,  1000,   959,  3000,  2922, | , -3.4, 1568.9, 16.017, |, 0.0
4383.7, 138.3, | , 24.3, 0.0, 509.3, | ,  1000,   952,  3000,  2949, | , -3.4, 1536.8, 15.775, |, 0.0
4384.7, 138.3, | , 24.3, 0.0, 509.2, | ,  1000,   956,  3000,  2945, | , -3.4, 1538.5, 15.790, |, 0.0
4385.7, 139.0, | , 24.3, 0.0, 503.5, | ,  1000,   959,  3000,  2911, | , -3.4, 1551.8, 15.796, |, 0.0
4386.8, 138.7, | , 24.3, 0.0, 509.7, | ,  1000,   953,  3000,  2931, | , -3.4, 1548.8, 15.827, |, 0.0
4387.8, 138.2, | , 24.3, 0.0, 509.4, | ,  1000,   952,  3000,  2925, | , -3.4, 1544.1, 15.748, |, 0.0
4388.8, 138.2, | , 24.3, 0.0, 509.7, | ,  1000,   952,  3000,  2929, | , -3.4, 1546.7, 15.795, |, 0.0
4389.8, 138.2, | , 24.3, 0.0, 509.7, | ,  1000,   954,  3000,  2929, | , -3.4, 1582.7, 16.170, |, 0.0
4390.8, 139.8, | , 24.3, 0.0, 503.1, | ,  1000,   951,  3000,  2917, | , -3.4, 1551.4, 15.788, |, 0.0
4391.8, 138.2, | , 24.3, 0.0, 510.0, | ,  1000,   960,  3000,  2918, | , -3.4, 1554.8, 15.864, |, 0.0
4392.8, 138.5, | , 24.3, 0.0, 510.3, | ,  1000,   957,  3000,  2926, | , -3.4, 1560.4, 15.938, |, 0.0
4393.8, 138.2, | , 24.3, 0.0, 510.2, | ,  1000,   950,  3000,  2942, | , -3.4, 1560.4, 15.978, |, 0.0
4394.8, 138.3, | , 24.3, 0.0, 510.3, | ,  1000,   954,  3000,  2935, | , -3.4, 1558.7, 15.945, |, 0.0
4395.9, 139.2, | , 24.3, 0.0, 503.8, | ,  1000,   950,  3000,  2928, | , -3.4, 1577.9, 16.098, |, 0.0
4396.9, 139.0, | , 24.3, 0.0, 510.1, | ,  1000,   958,  3000,  2956, | , -3.4, 1566.4, 16.128, |, 0.0
4397.9, 138.7, | , 24.3, 0.0, 511.1, | ,  1000,   952,  3000,  2932, | , -3.4, 1558.2, 15.922, |, 0.0
4398.9, 138.2, | , 24.3, 0.0, 510.6, | ,  1000,   951,  3000,  2914, | , -3.4, 1577.5, 16.038, |, 0.0
4399.9, 138.3, | , 24.3, 0.0, 510.3, | ,  1000,   956,  3000,  2929, | , -3.4, 1574.1, 16.086, |, 0.0
4400.9, 138.7, | , 24.4, 0.0, 510.8, | ,  1000,   954,  3000,  2929, | , -3.4, 1582.7, 16.164, |, 0.0
4401.9, 138.3, | , 24.4, 0.0, 510.2, | ,  1000,   956,  3000,  2903, | , -3.4, 1584.8, 16.091, |, 0.0
4402.9, 138.0, | , 24.3, 0.0, 511.3, | ,  1000,   957,  3000,  2911, | , -3.4, 1583.1, 16.107, |, 0.0
4403.9, 138.5, | , 24.3, 0.0, 511.4, | ,  1000,   954,  3000,  2943, | , -3.4, 1589.1, 16.292, |, 0.0
4405.0, 138.2, | , 24.3, 0.0, 511.4, | ,  1000,   953,  3000,  2937, | , -3.4, 1603.6, 16.409, |, 0.0
4406.0, 138.1, | , 24.3, 0.0, 511.3, | ,  1000,   953,  3000,  2942, | , -3.4, 1619.5, 16.596, |, 0.0
4407.0, 138.5, | , 24.3, 0.0, 510.6, | ,  1000,   959,  3000,  2922, | , -3.4, 1601.5, 16.352, |, 0.0
4408.0, 138.9, | , 24.3, 0.0, 510.6, | ,  1000,   958,  3000,  2917, | , -3.4, 1617.8, 16.492, |, 0.0
4409.0, 138.2, | , 24.4, 0.0, 511.8, | ,  1000,   958,  3000,  2917, | , -3.4, 1601.5, 16.324, |, 0.0
4410.0, 138.2, | , 24.4, 0.0, 511.9, | ,  1000,   958,  3000,  2941, | , -3.4, 1600.2, 16.412, |, 0.0
4411.0, 138.2, | , 24.4, 0.0, 512.3, | ,  1000,   957,  3000,  2924, | , -3.4, 1607.5, 16.411, |, 0.0
4412.0, 139.8, | , 24.3, 0.0, 504.8, | ,  1000,   947,  3000,  2926, | , -3.4, 1606.6, 16.372, |, 0.0
4413.0, 138.2, | , 24.4, 0.0, 511.9, | ,  1000,   957,  3000,  2935, | , -3.4, 1637.9, 16.771, |, 0.0
4414.0, 138.5, | , 24.4, 0.0, 510.8, | ,  1000,   958,  3000,  2947, | , -3.4, 1613.9, 16.579, |, 0.0
4415.0, 138.7, | , 24.4, 0.0, 512.0, | ,  1000,   950,  3000,  2944, | , -3.4, 1607.1, 16.462, |, 0.0
4416.1, 138.8, | , 24.4, 0.0, 512.6, | ,  1000,   953,  3000,  2925, | , -3.4, 1618.6, 16.512, |, 0.0
4417.1, 139.2, | , 24.4, 0.0, 506.4, | ,  1000,   957,  3000,  2945, | , -3.4, 1617.4, 16.602, |, 0.0
