Repository: jdhuang-csm/Ru-BCA

## Methods
* (BaO)<sub>x</sub>-(CaO)<sub>y</sub>-(Al<sub>2</sub>O<sub>3</sub>)<sub>1-x-y</sub> (BCA) catalyst supports were synthesized via sol-gel and solid-state methods. 
* Ru/BCA catalysts were prepared via incipient wetness impregnation to achieve 1 wt. % Ru loading.
* Ammonia synthesis rates were measured for Ru/BCA catalysts in a packed-bed reactor at 480-600<sup>o</sup>C, 10 bar, and space velocities up to 1.3 x 10<sup>6</sup> ml g<sub>cat</sub><sup>-1</sup> h<sup>-1</sup>.
* A machine learning (ML) model was employed to improve understanding of the behavior of Ru/BCA catalysts.
* A microkinetic model was developed to describe the best-performing catalyst.

File: data/init_files_Cadigan/BCA723.txt (part 11 of 46)
********** Start test **********
Elapsed time, Pressure, | , LJtemp(C), Inner-Temp, Outer-Temp, | , N2-set, N2-flow, H2-set, H2-flow, | , pH, NH3_ppm, NH3_Prod_rate, |, In222Temp
4006.4, 138.2, | , 24.4, 0.0, 448.0, | ,  1000,   948,  3000,  2907, | , -3.4, 686.8, 6.521, |, 0.0
4007.4, 138.6, | , 24.4, 0.0, 448.7, | ,  1000,   952,  3000,  2930, | , -3.4, 686.3, 6.565, |, 0.0
4008.4, 138.1, | , 24.4, 0.0, 448.0, | ,  1000,   946,  3000,  2928, | , -3.4, 711.2, 6.788, |, 0.0
4009.5, 138.2, | , 24.4, 0.0, 447.3, | ,  1000,   952,  3000,  2929, | , -3.4, 706.5, 6.755, |, 0.0
4010.5, 138.2, | , 24.4, 0.0, 448.3, | ,  1000,   949,  3000,  2937, | , -3.4, 709.9, 6.798, |, 0.0
4011.5, 138.5, | , 24.4, 0.0, 449.1, | ,  1000,   959,  3000,  2934, | , -3.4, 695.8, 6.673, |, 0.0
4012.5, 138.1, | , 24.4, 0.0, 448.9, | ,  1000,   957,  3000,  2912, | , -3.4, 694.1, 6.616, |, 0.0
4013.5, 138.3, | , 24.4, 0.0, 449.0, | ,  1000,   956,  3000,  2952, | , -3.4, 723.2, 6.964, |, 0.0
4014.5, 138.8, | , 24.4, 0.0, 448.5, | ,  1000,   954,  3000,  2932, | , -3.4, 699.6, 6.698, |, 0.0
4015.5, 138.3, | , 24.4, 0.0, 449.0, | ,  1000,   961,  3000,  2923, | , -3.4, 705.6, 6.752, |, 0.0
4016.5, 139.2, | , 24.4, 0.0, 441.4, | ,  1000,   949,  3000,  2907, | , -3.4, 692.3, 6.576, |, 0.0
4017.5, 138.6, | , 24.4, 0.0, 449.3, | ,  1000,   959,  3000,  2940, | , -3.4, 704.3, 6.766, |, 0.0
4018.5, 138.4, | , 24.4, 0.0, 449.0, | ,  1000,   954,  3000,  2947, | , -3.4, 718.5, 6.905, |, 0.0
4019.5, 138.4, | , 24.4, 0.0, 448.9, | ,  1000,   959,  3000,  2936, | , -3.4, 704.8, 6.763, |, 0.0
4020.6, 138.2, | , 24.4, 0.0, 449.6, | ,  1000,   947,  3000,  2907, | , -3.4, 715.1, 6.790, |, 0.0
4021.6, 139.0, | , 24.4, 0.0, 442.7, | ,  1000,   943,  3000,  2899, | , -3.4, 709.9, 6.720, |, 0.0
4022.6, 138.1, | , 24.4, 0.0, 450.1, | ,  1000,   950,  3000,  2941, | , -3.4, 742.9, 7.121, |, 0.0
4023.6, 138.2, | , 24.4, 0.0, 445.8, | ,  1000,   956,  3000,  2923, | , -3.4, 723.2, 6.912, |, 0.0
4024.6, 138.8, | , 24.4, 0.0, 449.9, | ,  1000,   956,  3000,  2943, | , -3.4, 717.6, 6.894, |, 0.0
4025.6, 138.7, | , 24.4, 0.0, 450.5, | ,  1000,   958,  3000,  2908, | , -3.4, 717.6, 6.835, |, 0.0
4026.6, 139.2, | , 24.4, 0.0, 444.4, | ,  1000,   949,  3000,  2928, | , -3.4, 719.8, 6.875, |, 0.0
4027.6, 138.3, | , 24.4, 0.0, 450.8, | ,  1000,   955,  3000,  2932, | , -3.4, 743.8, 7.123, |, 0.0
4028.6, 138.7, | , 24.4, 0.0, 450.8, | ,  1000,   954,  3000,  2931, | , -3.4, 754.5, 7.221, |, 0.0
4029.7, 138.3, | , 24.4, 0.0, 450.3, | ,  1000,   952,  3000,  2899, | , -3.4, 731.3, 6.940, |, 0.0
4030.7, 138.1, | , 24.4, 0.0, 450.8, | ,  1000,   954,  3000,  2924, | , -3.4, 740.3, 7.073, |, 0.0
4031.7, 138.2, | , 24.4, 0.0, 450.6, | ,  1000,   953,  3000,  2928, | , -3.4, 753.2, 7.202, |, 0.0
4032.7, 138.6, | , 24.5, 0.0, 451.8, | ,  1000,   959,  3000,  2929, | , -3.4, 743.8, 7.124, |, 0.0
4033.7, 138.2, | , 24.4, 0.0, 451.0, | ,  1000,   960,  3000,  2949, | , -3.4, 735.2, 7.080, |, 0.0
4034.7, 138.3, | , 24.5, 0.0, 450.3, | ,  1000,   951,  3000,  2921, | , -3.4, 733.0, 6.992, |, 0.0
4035.7, 138.1, | , 24.5, 0.0, 451.7, | ,  1000,   955,  3000,  2927, | , -3.4, 733.0, 7.011, |, 0.0
4036.7, 138.6, | , 24.5, 0.0, 452.2, | ,  1000,   956,  3000,  2927, | , -3.4, 743.8, 7.116, |, 0.0
4037.7, 138.4, | , 24.4, 0.0, 451.4, | ,  1000,   952,  3000,  2923, | , -3.4, 740.3, 7.068, |, 0.0
4038.7, 138.8, | , 24.4, 0.0, 451.9, | ,  1000,   958,  3000,  2937, | , -3.4, 757.9, 7.271, |, 0.0
4039.8, 138.5, | , 24.4, 0.0, 451.4, | ,  1000,   949,  3000,  2926, | , -3.4, 749.8, 7.158, |, 0.0
4040.8, 138.2, | , 24.4, 0.0, 451.4, | ,  1000,   953,  3000,  2941, | , -3.4, 748.9, 7.185, |, 0.0
4041.8, 138.1, | , 24.5, 0.0, 452.2, | ,  1000,   954,  3000,  2896, | , -3.4, 751.0, 7.122, |, 0.0
4042.8, 139.6, | , 24.4, 0.0, 446.5, | ,  1000,   948,  3000,  2931, | , -3.4, 758.3, 7.247, |, 0.0
4043.8, 138.3, | , 24.5, 0.0, 452.0, | ,  1000,   954,  3000,  2915, | , -3.4, 782.3, 7.456, |, 0.0
4044.8, 138.3, | , 24.5, 0.0, 451.6, | ,  1000,   952,  3000,  2926, | , -3.4, 757.5, 7.235, |, 0.0
4045.8, 138.1, | , 24.5, 0.0, 452.5, | ,  1000,   949,  3000,  2913, | , -3.4, 775.0, 7.373, |, 0.0
4046.8, 138.2, | , 24.5, 0.0, 452.2, | ,  1000,   956,  3000,  2949, | , -3.4, 759.6, 7.308, |, 0.0
4047.8, 139.1, | , 24.4, 0.0, 447.4, | ,  1000,   950,  3000,  2936, | , -3.4, 766.9, 7.342, |, 0.0
4048.8, 138.3, | , 24.5, 0.0, 452.9, | ,  1000,   957,  3000,  2918, | , -3.4, 785.7, 7.501, |, 0.0
4049.8, 138.8, | , 24.5, 0.0, 452.1, | ,  1000,   954,  3000,  2941, | , -3.4, 763.0, 7.323, |, 0.0
4050.9, 138.7, | , 24.5, 0.0, 453.4, | ,  1000,   952,  3000,  2915, | , -3.4, 764.3, 7.282, |, 0.0
4051.9, 138.4, | , 24.5, 0.0, 453.2, | ,  1000,   959,  3000,  2941, | , -3.4, 769.0, 7.387, |, 0.0
4052.9, 139.0, | , 24.5, 0.0, 447.9, | ,  1000,   938,  3000,  2929, | , -3.4, 776.3, 7.395, |, 0.0
4053.9, 138.5, | , 24.5, 0.0, 453.9, | ,  1000,   955,  3000,  2891, | , -3.4, 767.3, 7.270, |, 0.0
4054.9, 138.3, | , 24.5, 0.0, 452.6, | ,  1000,   956,  3000,  2944, | , -3.4, 787.0, 7.562, |, 0.0
4055.9, 138.1, | , 24.5, 0.0, 453.6, | ,  1000,   951,  3000,  2925, | , -3.4, 791.3, 7.555, |, 0.0
4056.9, 138.2, | , 24.5, 0.0, 453.8, | ,  1000,   952,  3000,  2914, | , -3.4, 768.2, 7.318, |, 0.0
4057.9, 138.8, | , 24.5, 0.0, 453.9, | ,  1000,   955,  3000,  2956, | , -3.4, 769.0, 7.408, |, 0.0
4058.9, 138.2, | , 24.5, 0.0, 454.1, | ,  1000,   950,  3000,  2941, | , -3.4, 768.2, 7.365, |, 0.0
4059.9, 138.4, | , 24.5, 0.0, 453.1, | ,  1000,   956,  3000,  2935, | , -3.4, 764.3, 7.327, |, 0.0
4061.0, 138.3, | , 24.5, 0.0, 454.4, | ,  1000,   958,  3000,  2922, | , -3.4, 793.9, 7.588, |, 0.0
4062.0, 138.8, | , 24.5, 0.0, 454.2, | ,  1000,   961,  3000,  2935, | , -3.4, 781.9, 7.504, |, 0.0
4063.0, 138.0, | , 24.5, 0.0, 454.6, | ,  1000,   956,  3000,  2904, | , -3.4, 779.7, 7.415, |, 0.0
4064.0, 138.1, | , 24.5, 0.0, 454.9, | ,  1000,   957,  3000,  2918, | , -3.4, 777.2, 7.421, |, 0.0
4065.0, 138.7, | , 24.5, 0.0, 454.5, | ,  1000,   952,  3000,  2949, | , -3.4, 766.5, 7.366, |, 0.0
4066.0, 138.7, | , 24.5, 0.0, 454.7, | ,  1000,   961,  3000,  2926, | , -3.4, 768.6, 7.358, |, 0.0
4067.0, 138.2, | , 24.5, 0.0, 455.0, | ,  1000,   953,  3000,  2924, | , -3.4, 799.0, 7.631, |, 0.0
4068.0, 138.6, | , 24.5, 0.0, 455.4, | ,  1000,   954,  3000,  2920, | , -3.4, 769.9, 7.347, |, 0.0
4069.0, 139.5, | , 24.5, 0.0, 449.8, | ,  1000,   946,  3000,  2920, | , -3.4,  52.7, 0.502, |, 0.0
4070.0, 138.4, | , 24.5, 0.0, 454.8, | ,  1000,   958,  3000,  2921, | , -3.4,  98.1, 0.938, |, 0.0
4071.1, 138.2, | , 24.5, 0.0, 455.3, | ,  1000,   956,  3000,  2919, | , -3.4,  83.5, 0.798, |, 0.0
4072.1, 138.3, | , 24.5, 0.0, 455.8, | ,  1000,   952,  3000,  2937, | , -3.4, 122.9, 1.178, |, 0.0
4073.1, 138.3, | , 24.5, 0.0, 456.1, | ,  1000,   953,  3000,  2937, | , -3.4, 124.7, 1.195, |, 0.0
4074.1, 139.3, | , 24.5, 0.0, 446.7, | ,  1000,   946,  3000,  2915, | , -3.4, 123.4, 1.174, |, 0.0
4075.1, 138.3, | , 24.5, 0.0, 454.6, | ,  1000,   951,  3000,  2941, | , -3.4, 152.9, 1.467, |, 0.0
4076.1, 138.6, | , 24.5, 0.0, 456.0, | ,  1000,   961,  3000,  2929, | , -3.4, 180.8, 1.733, |, 0.0
4077.1, 138.3, | , 24.5, 0.0, 455.8, | ,  1000,   955,  3000,  2942, | , -3.4, 188.1, 1.806, |, 0.0
4078.1, 138.2, | , 24.5, 0.0, 455.9, | ,  1000,   954,  3000,  2933, | , -3.4, 199.2, 1.908, |, 0.0
4079.1, 138.5, | , 24.5, 0.0, 456.2, | ,  1000,   957,  3000,  2915, | , -3.4, 192.8, 1.840, |, 0.0
4080.1, 138.8, | , 24.5, 0.0, 455.6, | ,  1000,   959,  3000,  2925, | , -3.4, 208.2, 1.993, |, 0.0
4081.1, 138.0, | , 24.5, 0.0, 456.2, | ,  1000,   949,  3000,  2920, | , -3.4, 223.2, 2.129, |, 0.0
4082.2, 138.3, | , 24.5, 0.0, 456.5, | ,  1000,   954,  3000,  2933, | , -3.4, 241.6, 2.315, |, 0.0
4083.2, 138.6, | , 24.5, 0.0, 456.9, | ,  1000,   953,  3000,  2926, | , -3.4, 255.3, 2.441, |, 0.0
4084.2, 138.3, | , 24.5, 0.0, 456.6, | ,  1000,   955,  3000,  2931, | , -3.4, 272.0, 2.605, |, 0.0
4085.2, 138.4, | , 24.5, 0.0, 455.7, | ,  1000,   956,  3000,  2933, | , -3.4, 313.6, 3.005, |, 0.0
4086.2, 138.3, | , 24.5, 0.0, 456.8, | ,  1000,   960,  3000,  2955, | , -3.4, 333.3, 3.216, |, 0.0
4087.2, 138.8, | , 24.5, 0.0, 457.5, | ,  1000,   958,  3000,  2925, | , -3.4, 318.3, 3.046, |, 0.0
4088.2, 138.1, | , 24.5, 0.0, 456.8, | ,  1000,   956,  3000,  2901, | , -3.4, 333.3, 3.169, |, 0.0
4089.2, 138.3, | , 24.5, 0.0, 457.4, | ,  1000,   951,  3000,  2941, | , -3.4, 365.0, 3.502, |, 0.0
4090.2, 138.9, | , 24.5, 0.0, 456.8, | ,  1000,   945,  3000,  2932, | , -3.4, 362.9, 3.467, |, 0.0
4091.2, 138.0, | , 24.5, 0.0, 457.3, | ,  1000,   958,  3000,  2891, | , -3.4, 380.0, 3.605, |, 0.0
4092.3, 138.3, | , 24.5, 0.0, 456.7, | ,  1000,   951,  3000,  2934, | , -3.4, 394.6, 3.778, |, 0.0
4093.3, 138.6, | , 24.5, 0.0, 457.8, | ,  1000,   952,  3000,  2918, | , -3.4, 410.4, 3.914, |, 0.0
4094.3, 138.7, | , 24.5, 0.0, 458.0, | ,  1000,   956,  3000,  2936, | , -3.4, 436.1, 4.183, |, 0.0
4095.3, 139.0, | , 24.5, 0.0, 449.8, | ,  1000,   949,  3000,  2905, | , -3.4, 442.1, 4.199, |, 0.0
4096.3, 138.2, | , 24.5, 0.0, 457.6, | ,  1000,   947,  3000,  2911, | , -3.4, 457.1, 4.346, |, 0.0
4097.3, 138.8, | , 24.5, 0.0, 457.4, | ,  1000,   958,  3000,  2921, | , -3.4, 468.3, 4.476, |, 0.0
4098.3, 138.2, | , 24.5, 0.0, 458.1, | ,  1000,   960,  3000,  2952, | , -3.4, 485.0, 4.675, |, 0.0
4099.3, 138.3, | , 24.5, 0.0, 455.7, | ,  1000,   952,  3000,  2918, | , -3.4, 502.5, 4.792, |, 0.0
4100.3, 139.5, | , 24.5, 0.0, 452.9, | ,  1000,   949,  3000,  2920, | , -3.4, 510.3, 4.865, |, 0.0
4101.4, 140.1, | , 24.5, 0.0, 449.2, | ,  1000,   957,  3000,  2947, | , -3.4, 552.2, 5.313, |, 0.0
4102.4, 138.2, | , 24.5, 0.0, 458.6, | ,  1000,   954,  3000,  2918, | , -3.4, 549.7, 5.243, |, 0.0
4103.4, 138.4, | , 24.5, 0.0, 458.6, | ,  1000,   959,  3000,  2931, | , -3.4, 563.0, 5.396, |, 0.0
4104.4, 138.6, | , 24.5, 0.0, 459.2, | ,  1000,   951,  3000,  2924, | , -3.4, 575.4, 5.494, |, 0.0
4105.4, 138.1, | , 24.5, 0.0, 458.8, | ,  1000,   950,  3000,  2915, | , -3.4, 577.9, 5.505, |, 0.0
4106.4, 138.3, | , 24.5, 0.0, 458.2, | ,  1000,   957,  3000,  2929, | , -3.4, 596.4, 5.711, |, 0.0
4107.4, 138.1, | , 24.5, 0.0, 459.1, | ,  1000,   959,  3000,  2944, | , -3.4, 617.8, 5.940, |, 0.0
4108.4, 138.6, | , 24.5, 0.0, 459.8, | ,  1000,   952,  3000,  2934, | , -3.4, 634.1, 6.071, |, 0.0
4109.4, 138.2, | , 24.5, 0.0, 459.3, | ,  1000,   955,  3000,  2920, | , -3.4, 647.8, 6.184, |, 0.0
4110.4, 138.3, | , 24.5, 0.0, 459.5, | ,  1000,   955,  3000,  2953, | , -3.4, 657.2, 6.328, |, 0.0
4111.5, 138.9, | , 24.5, 0.0, 458.7, | ,  1000,   956,  3000,  2934, | , -3.4, 666.6, 6.389, |, 0.0
4112.5, 138.7, | , 24.5, 0.0, 459.8, | ,  1000,   958,  3000,  2928, | , -3.4, 684.6, 6.555, |, 0.0
4113.5, 138.3, | , 24.5, 0.0, 459.3, | ,  1000,   949,  3000,  2927, | , -3.4, 709.1, 6.771, |, 0.0
4114.5, 138.1, | , 24.5, 0.0, 459.5, | ,  1000,   950,  3000,  2911, | , -3.4, 732.6, 6.968, |, 0.0
4115.5, 138.6, | , 24.5, 0.0, 459.9, | ,  1000,   950,  3000,  2939, | , -3.4, 721.5, 6.912, |, 0.0
4116.5, 139.3, | , 24.5, 0.0, 453.2, | ,  1000,   952,  3000,  2946, | , -3.4, 724.9, 6.962, |, 0.0
4117.5, 138.3, | , 24.5, 0.0, 459.9, | ,  1000,   949,  3000,  2940, | , -3.4, 746.3, 7.149, |, 0.0
4118.5, 138.6, | , 24.5, 0.0, 460.3, | ,  1000,   952,  3000,  2915, | , -3.4, 760.9, 7.250, |, 0.0
4119.5, 138.6, | , 24.5, 0.0, 460.3, | ,  1000,   954,  3000,  2926, | , -3.4, 766.5, 7.325, |, 0.0
4120.5, 138.3, | , 24.5, 0.0, 460.2, | ,  1000,   960,  3000,  2943, | , -3.4, 787.5, 7.571, |, 0.0
4121.6, 139.4, | , 24.5, 0.0, 453.0, | ,  1000,   957,  3000,  2932, | , -3.4, 792.6, 7.593, |, 0.0
4122.6, 138.7, | , 24.5, 0.0, 460.9, | ,  1000,   959,  3000,  2922, | , -3.4, 804.6, 7.693, |, 0.0
4123.6, 138.3, | , 24.5, 0.0, 461.0, | ,  1000,   961,  3000,  2937, | , -3.4, 812.7, 7.803, |, 0.0
4124.6, 138.6, | , 24.5, 0.0, 461.1, | ,  1000,   955,  3000,  2926, | , -3.4, 821.3, 7.850, |, 0.0
4125.6, 138.5, | , 24.5, 0.0, 461.4, | ,  1000,   947,  3000,  2899, | , -3.4, 827.7, 7.842, |, 0.0
4126.6, 138.8, | , 24.5, 0.0, 455.5, | ,  1000,   948,  3000,  2925, | , -3.4, 864.6, 8.248, |, 0.0
4127.6, 138.4, | , 24.5, 0.0, 460.3, | ,  1000,   952,  3000,  2939, | , -3.4, 852.2, 8.168, |, 0.0
4128.6, 138.2, | , 24.5, 0.0, 461.3, | ,  1000,   958,  3000,  2939, | , -3.4, 863.3, 8.286, |, 0.0
4129.6, 138.6, | , 24.5, 0.0, 461.8, | ,  1000,   955,  3000,  2931, | , -3.4, 867.6, 8.304, |, 0.0
4130.6, 138.2, | , 24.5, 0.0, 461.5, | ,  1000,   954,  3000,  2935, | , -3.4, 874.0, 8.373, |, 0.0
4131.7, 138.1, | , 24.5, 0.0, 461.6, | ,  1000,   954,  3000,  2926, | , -3.4, 886.9, 8.477, |, 0.0
4132.7, 138.9, | , 24.5, 0.0, 460.6, | ,  1000,   953,  3000,  2942, | , -3.4, 886.4, 8.505, |, 0.0
4133.7, 138.6, | , 24.5, 0.0, 462.1, | ,  1000,   953,  3000,  2921, | , -3.4, 917.3, 8.752, |, 0.0
4134.7, 138.3, | , 24.5, 0.0, 462.4, | ,  1000,   954,  3000,  2949, | , -3.4, 900.6, 8.658, |, 0.0
4135.7, 138.2, | , 24.5, 0.0, 461.9, | ,  1000,   953,  3000,  2944, | , -3.4, 910.9, 8.744, |, 0.0
4136.7, 138.5, | , 24.5, 0.0, 462.7, | ,  1000,   951,  3000,  2922, | , -3.4, 937.0, 8.938, |, 0.0
4137.7, 138.2, | , 24.5, 0.0, 461.7, | ,  1000,   946,  3000,  2926, | , -3.4, 935.3, 8.921, |, 0.0
4138.7, 138.4, | , 24.5, 0.0, 462.3, | ,  1000,   955,  3000,  2952, | , -3.4, 947.3, 9.115, |, 0.0
4139.7, 138.7, | , 24.5, 0.0, 462.7, | ,  1000,   950,  3000,  2926, | , -3.4, 919.4, 8.778, |, 0.0
4140.7, 138.7, | , 24.5, 0.0, 462.7, | ,  1000,   955,  3000,  2922, | , -3.4, 926.7, 8.850, |, 0.0
4141.8, 138.3, | , 24.5, 0.0, 462.6, | ,  1000,   954,  3000,  2908, | , -3.4, 958.4, 9.117, |, 0.0
4142.8, 139.4, | , 24.5, 0.0, 456.4, | ,  1000,   955,  3000,  2932, | , -3.4, 939.1, 8.991, |, 0.0
4143.8, 138.6, | , 24.5, 0.0, 463.1, | ,  1000,   951,  3000,  2917, | , -3.4, 944.3, 8.995, |, 0.0
4144.8, 138.2, | , 24.5, 0.0, 463.2, | ,  1000,   950,  3000,  2927, | , -3.4, 943.4, 9.010, |, 0.0
4145.8, 138.3, | , 24.5, 0.0, 463.6, | ,  1000,   950,  3000,  2924, | , -3.4, 952.4, 9.087, |, 0.0
4146.8, 138.7, | , 24.5, 0.0, 463.4, | ,  1000,   959,  3000,  2937, | , -3.4, 960.6, 9.218, |, 0.0
4147.8, 139.8, | , 24.5, 0.0, 453.0, | ,  1000,   952,  3000,  2927, | , -3.4, 968.3, 9.251, |, 0.0
4148.8, 138.3, | , 24.5, 0.0, 463.0, | ,  1000,   952,  3000,  2917, | , -3.4, 991.0, 9.444, |, 0.0
4149.8, 138.3, | , 24.5, 0.0, 463.7, | ,  1000,   959,  3000,  2942, | , -3.4, 964.0, 9.262, |, 0.0
4150.9, 138.6, | , 24.5, 0.0, 464.1, | ,  1000,   953,  3000,  2929, | , -3.4, 966.6, 9.241, |, 0.0
4151.9, 138.2, | , 24.5, 0.0, 463.8, | ,  1000,   955,  3000,  2920, | , -3.4, 996.1, 9.506, |, 0.0
4152.9, 138.9, | , 24.5, 0.0, 458.0, | ,  1000,   952,  3000,  2907, | , -3.4, 972.1, 9.239, |, 0.0
4153.9, 138.7, | , 24.5, 0.0, 463.0, | ,  1000,   952,  3000,  2931, | , -3.4, 975.1, 9.326, |, 0.0
4154.9, 138.7, | , 24.5, 0.0, 464.3, | ,  1000,   958,  3000,  2939, | , -3.4, 1006.0, 9.655, |, 0.0
4155.9, 138.2, | , 24.5, 0.0, 464.2, | ,  1000,   951,  3000,  2943, | , -3.4, 992.3, 9.517, |, 0.0
4156.9, 138.2, | , 24.5, 0.0, 464.2, | ,  1000,   950,  3000,  2936, | , -3.4, 981.1, 9.391, |, 0.0
4157.9, 138.5, | , 24.5, 0.0, 464.6, | ,  1000,   948,  3000,  2901, | , -3.4, 991.4, 9.399, |, 0.0
4158.9, 138.3, | , 24.5, 0.0, 463.3, | ,  1000,   955,  3000,  2936, | , -3.4, 1003.4, 9.614, |, 0.0
4159.9, 138.2, | , 24.5, 0.0, 464.6, | ,  1000,   960,  3000,  2948, | , -3.4, 1002.1, 9.647, |, 0.0
4161.0, 138.5, | , 24.5, 0.0, 464.7, | ,  1000,   953,  3000,  2936, | , -3.4, 988.4, 9.467, |, 0.0
4162.0, 138.6, | , 24.5, 0.0, 465.1, | ,  1000,   956,  3000,  2920, | , -3.4, 999.1, 9.539, |, 0.0
4163.0, 138.3, | , 24.5, 0.0, 464.6, | ,  1000,   954,  3000,  2939, | , -3.4, 1010.7, 9.690, |, 0.0
4164.0, 138.5, | , 24.5, 0.0, 464.0, | ,  1000,   957,  3000,  2928, | , -3.4, 1002.1, 9.588, |, 0.0
4165.0, 138.6, | , 24.5, 0.0, 465.7, | ,  1000,   949,  3000,  2929, | , -3.4, 1003.4, 9.583, |, 0.0
4166.0, 138.8, | , 24.5, 0.0, 465.7, | ,  1000,   960,  3000,  2930, | , -3.4, 1034.7, 9.912, |, 0.0
4167.0, 138.2, | , 24.5, 0.0, 465.4, | ,  1000,   949,  3000,  2903, | , -3.4, 1017.1, 9.652, |, 0.0
4168.0, 138.7, | , 24.5, 0.0, 465.7, | ,  1000,   950,  3000,  2912, | , -3.4, 1004.3, 9.554, |, 0.0
4169.0, 139.7, | , 24.5, 0.0, 459.5, | ,  1000,   949,  3000,  2931, | , -3.4, 1015.4, 9.705, |, 0.0
4170.0, 138.3, | , 24.5, 0.0, 465.6, | ,  1000,   952,  3000,  2916, | , -3.4, 1014.1, 9.662, |, 0.0
4171.1, 138.1, | , 24.5, 0.0, 465.9, | ,  1000,   957,  3000,  2910, | , -3.4, 1032.1, 9.829, |, 0.0
4172.1, 138.7, | , 24.5, 0.0, 466.2, | ,  1000,   953,  3000,  2923, | , -3.4, 1024.4, 9.779, |, 0.0
4173.1, 138.2, | , 24.5, 0.0, 466.2, | ,  1000,   951,  3000,  2930, | , -3.4, 1018.0, 9.731, |, 0.0
4174.1, 139.0, | , 24.5, 0.0, 460.6, | ,  1000,   950,  3000,  2899, | , -3.4, 1020.5, 9.675, |, 0.0
4175.1, 138.2, | , 24.5, 0.0, 465.7, | ,  1000,   946,  3000,  2901, | , -3.4, 1044.5, 9.896, |, 0.0
4176.1, 138.6, | , 24.5, 0.0, 466.5, | ,  1000,   959,  3000,  2932, | , -3.4, 1030.0, 9.869, |, 0.0
4177.1, 138.4, | , 24.5, 0.0, 466.0, | ,  1000,   961,  3000,  2950, | , -3.4, 1035.1, 9.971, |, 0.0
4178.1, 138.2, | , 24.5, 0.0, 466.4, | ,  1000,   956,  3000,  2920, | , -3.4, 1032.1, 9.853, |, 0.0
4179.1, 138.8, | , 24.5, 0.0, 466.6, | ,  1000,   955,  3000,  2937, | , -3.4, 1033.0, 9.901, |, 0.0
4180.1, 139.0, | , 24.5, 0.0, 466.1, | ,  1000,   959,  3000,  2931, | , -3.4, 1036.4, 9.930, |, 0.0
4181.1, 138.2, | , 24.5, 0.0, 466.8, | ,  1000,   950,  3000,  2912, | , -3.4, 1036.0, 9.853, |, 0.0
4182.2, 138.0, | , 24.5, 0.0, 467.0, | ,  1000,   945,  3000,  2891, | , -3.4, 1037.7, 9.804, |, 0.0
4183.2, 138.8, | , 24.5, 0.0, 467.3, | ,  1000,   959,  3000,  2940, | , -3.4, 1051.0, 10.091, |, 0.0
4184.2, 138.7, | , 24.5, 0.0, 467.2, | ,  1000,   956,  3000,  2944, | , -3.4, 1042.8, 10.019, |, 0.0
4185.2, 138.4, | , 24.5, 0.0, 465.6, | ,  1000,   954,  3000,  2914, | , -3.4, 1064.7, 10.142, |, 0.0
4186.2, 138.6, | , 24.5, 0.0, 467.1, | ,  1000,   953,  3000,  2918, | , -3.4, 1052.7, 10.034, |, 0.0
4187.2, 138.2, | , 24.5, 0.0, 466.8, | ,  1000,   959,  3000,  2933, | , -3.4, 1050.1, 10.065, |, 0.0
4188.2, 138.3, | , 24.5, 0.0, 466.8, | ,  1000,   957,  3000,  2937, | , -3.4, 1068.9, 10.253, |, 0.0
4189.2, 138.1, | , 24.5, 0.0, 467.7, | ,  1000,   955,  3000,  2911, | , -3.4, 1067.2, 10.160, |, 0.0
4190.2, 139.8, | , 24.5, 0.0, 460.5, | ,  1000,   955,  3000,  2928, | , -3.4, 1062.5, 10.160, |, 0.0
4191.2, 138.7, | , 24.5, 0.0, 467.7, | ,  1000,   956,  3000,  2956, | , -3.4, 1063.8, 10.248, |, 0.0
4192.3, 138.2, | , 24.5, 0.0, 467.8, | ,  1000,   955,  3000,  2907, | , -3.4, 1067.2, 10.151, |, 0.0
4193.3, 138.2, | , 24.5, 0.0, 467.2, | ,  1000,   955,  3000,  2913, | , -3.4, 1065.9, 10.154, |, 0.0
4194.3, 138.6, | , 24.5, 0.0, 468.2, | ,  1000,   958,  3000,  2922, | , -3.4, 1066.8, 10.195, |, 0.0
4195.3, 139.0, | , 24.5, 0.0, 463.4, | ,  1000,   953,  3000,  2933, | , -3.4, 1074.1, 10.278, |, 0.0
4196.3, 138.4, | , 24.5, 0.0, 466.6, | ,  1000,   954,  3000,  2937, | , -3.4, 1096.4, 10.508, |, 0.0
4197.3, 138.8, | , 24.5, 0.0, 468.7, | ,  1000,   953,  3000,  2933, | , -3.4, 1100.7, 10.534, |, 0.0
4198.3, 138.2, | , 24.5, 0.0, 467.7, | ,  1000,   955,  3000,  2914, | , -3.4, 1087.8, 10.363, |, 0.0
4199.3, 138.4, | , 24.5, 0.0, 468.7, | ,  1000,   953,  3000,  2932, | , -3.4, 1080.9, 10.343, |, 0.0
4200.3, 138.9, | , 24.5, 0.0, 463.4, | ,  1000,   949,  3000,  2923, | , -3.4, 1082.2, 10.321, |, 0.0
4201.3, 138.9, | , 24.5, 0.0, 468.2, | ,  1000,   957,  3000,  2946, | , -3.4, 1089.9, 10.477, |, 0.0
4202.4, 138.2, | , 24.5, 0.0, 469.0, | ,  1000,   958,  3000,  2926, | , -3.4, 1104.5, 10.565, |, 0.0
4203.4, 138.1, | , 24.5, 0.0, 469.1, | ,  1000,   948,  3000,  2922, | , -3.4, 1112.7, 10.604, |, 0.0
4204.4, 138.6, | , 24.5, 0.0, 469.4, | ,  1000,   953,  3000,  2918, | , -3.4, 1117.4, 10.652, |, 0.0
4205.4, 138.5, | , 24.5, 0.0, 469.8, | ,  1000,   961,  3000,  2929, | , -3.4, 1098.5, 10.522, |, 0.0
4206.4, 138.4, | , 24.5, 0.0, 468.7, | ,  1000,   953,  3000,  2918, | , -3.4, 1098.1, 10.468, |, 0.0
4207.4, 138.6, | , 24.5, 0.0, 470.3, | ,  1000,   955,  3000,  2937, | , -3.4, 1106.2, 10.604, |, 0.0
4208.4, 138.6, | , 24.5, 0.0, 470.1, | ,  1000,   957,  3000,  2932, | , -3.4, 1111.8, 10.649, |, 0.0
4209.4, 138.3, | , 24.5, 0.0, 469.8, | ,  1000,   950,  3000,  2942, | , -3.4, 1107.5, 10.617, |, 0.0
4210.4, 138.2, | , 24.5, 0.0, 470.3, | ,  1000,   953,  3000,  2936, | , -3.4, 1119.1, 10.716, |, 0.0
4211.4, 138.9, | , 24.5, 0.0, 469.7, | ,  1000,   953,  3000,  2918, | , -3.4, 1112.2, 10.603, |, 0.0
4212.5, 138.2, | , 24.5, 0.0, 470.1, | ,  1000,   955,  3000,  2936, | , -3.4, 1115.6, 10.690, |, 0.0
4213.5, 138.2, | , 24.5, 0.0, 470.1, | ,  1000,   952,  3000,  2929, | , -3.4, 1116.1, 10.666, |, 0.0
4214.5, 138.2, | , 24.5, 0.0, 470.4, | ,  1000,   955,  3000,  2931, | , -3.4, 1122.5, 10.742, |, 0.0
4215.5, 138.7, | , 24.5, 0.0, 470.5, | ,  1000,   954,  3000,  2917, | , -3.4, 1137.9, 10.848, |, 0.0
4216.5, 139.6, | , 24.5, 0.0, 465.0, | ,  1000,   950,  3000,  2929, | , -3.4, 1122.5, 10.722, |, 0.0
4217.5, 138.3, | , 24.5, 0.0, 470.7, | ,  1000,   952,  3000,  2908, | , -3.4, 1128.1, 10.725, |, 0.0
4218.5, 138.1, | , 24.5, 0.0, 470.7, | ,  1000,   950,  3000,  2907, | , -3.4, 1132.8, 10.761, |, 0.0
4219.5, 138.6, | , 24.5, 0.0, 471.2, | ,  1000,   949,  3000,  2940, | , -3.4, 1127.2, 10.794, |, 0.0
4220.5, 138.3, | , 24.5, 0.0, 471.1, | ,  1000,   952,  3000,  2926, | , -3.4, 1161.9, 11.095, |, 0.0
4221.5, 139.2, | , 24.5, 0.0, 464.9, | ,  1000,   951,  3000,  2929, | , -3.4, 1140.5, 10.896, |, 0.0
4222.6, 138.7, | , 24.5, 0.0, 471.4, | ,  1000,   961,  3000,  2937, | , -3.4, 1138.8, 10.932, |, 0.0
4223.6, 138.2, | , 24.5, 0.0, 471.1, | ,  1000,   951,  3000,  2936, | , -3.4, 1146.5, 10.973, |, 0.0
4224.6, 138.1, | , 24.5, 0.0, 471.3, | ,  1000,   948,  3000,  2930, | , -3.4, 1155.1, 11.031, |, 0.0
4225.6, 138.2, | , 24.5, 0.0, 471.8, | ,  1000,   957,  3000,  2943, | , -3.4, 1150.4, 11.047, |, 0.0
4226.6, 138.7, | , 24.5, 0.0, 470.8, | ,  1000,   953,  3000,  2922, | , -3.4, 1182.9, 11.290, |, 0.0
4227.6, 138.1, | , 24.5, 0.0, 471.5, | ,  1000,   956,  3000,  2926, | , -3.4, 1173.5, 11.218, |, 0.0
4228.6, 138.3, | , 24.5, 0.0, 471.7, | ,  1000,   952,  3000,  2930, | , -3.4, 1167.9, 11.167, |, 0.0
4229.6, 138.7, | , 24.5, 0.0, 472.0, | ,  1000,   952,  3000,  2944, | , -3.4, 1150.8, 11.040, |, 0.0
4230.6, 138.4, | , 24.5, 0.0, 472.0, | ,  1000,   957,  3000,  2933, | , -3.4, 1158.5, 11.098, |, 0.0
4231.6, 138.5, | , 24.5, 0.0, 471.2, | ,  1000,   953,  3000,  2937, | , -3.4, 1159.4, 11.105, |, 0.0
4232.7, 138.7, | , 24.5, 0.0, 472.2, | ,  1000,   953,  3000,  2922, | , -3.4, 1166.6, 11.132, |, 0.0
4233.7, 138.6, | , 24.5, 0.0, 472.2, | ,  1000,   955,  3000,  2913, | , -3.4, 1176.5, 11.207, |, 0.0
4234.7, 138.1, | , 24.5, 0.0, 472.4, | ,  1000,   955,  3000,  2937, | , -3.4, 1176.1, 11.272, |, 0.0
4235.7, 138.2, | , 24.5, 0.0, 472.6, | ,  1000,   949,  3000,  2926, | , -3.4, 1196.2, 11.412, |, 0.0
4236.7, 139.0, | , 24.5, 0.0, 472.3, | ,  1000,   949,  3000,  2949, | , -3.4, 1171.8, 11.249, |, 0.0
4237.7, 139.5, | , 24.5, 0.0, 465.7, | ,  1000,   948,  3000,  2922, | , -3.4, 1180.8, 11.252, |, 0.0
4238.7, 138.3, | , 24.5, 0.0, 472.2, | ,  1000,   955,  3000,  2923, | , -3.4, 1182.5, 11.294, |, 0.0
4239.7, 138.3, | , 24.5, 0.0, 473.4, | ,  1000,   956,  3000,  2932, | , -3.4, 1187.2, 11.366, |, 0.0
4240.7, 138.2, | , 24.5, 0.0, 473.6, | ,  1000,   954,  3000,  2936, | , -3.4, 1190.6, 11.403, |, 0.0
4241.7, 138.8, | , 24.5, 0.0, 472.8, | ,  1000,   950,  3000,  2917, | , -3.4, 1206.1, 11.483, |, 0.0
4242.7, 139.1, | , 24.5, 0.0, 466.7, | ,  1000,   944,  3000,  2915, | , -3.4, 1201.3, 11.416, |, 0.0
4243.8, 138.3, | , 24.5, 0.0, 474.0, | ,  1000,   958,  3000,  2918, | , -3.4, 1200.1, 11.454, |, 0.0
4244.8, 138.8, | , 24.5, 0.0, 473.9, | ,  1000,   954,  3000,  2947, | , -3.4, 1198.3, 11.511, |, 0.0
4245.8, 138.3, | , 24.5, 0.0, 473.6, | ,  1000,   957,  3000,  2921, | , -3.4, 1202.6, 11.484, |, 0.0
4246.9, 139.6, | , 24.5, 0.0, 467.7, | ,  1000,   948,  3000,  2918, | , -3.4, 1203.9, 11.459, |, 0.0
4247.9, 139.4, | , 24.5, 0.0, 468.3, | ,  1000,   947,  3000,  2912, | , -3.4, 1204.3, 11.445, |, 0.0
4248.9, 138.3, | , 24.5, 0.0, 473.5, | ,  1000,   952,  3000,  2925, | , -3.4, 1218.0, 11.628, |, 0.0
4249.9, 138.4, | , 24.5, 0.0, 473.6, | ,  1000,   954,  3000,  2937, | , -3.4, 1223.6, 11.724, |, 0.0
4250.9, 138.7, | , 24.5, 0.0, 473.8, | ,  1000,   950,  3000,  2931, | , -3.4, 1222.8, 11.687, |, 0.0
4251.9, 138.2, | , 24.5, 0.0, 473.1, | ,  1000,   948,  3000,  2899, | , -3.4, 1254.0, 11.877, |, 0.0
4253.0, 138.3, | , 24.5, 0.0, 474.3, | ,  1000,   959,  3000,  2930, | , -3.4, 1221.0, 11.694, |, 0.0
4254.0, 138.7, | , 24.5, 0.0, 474.5, | ,  1000,   957,  3000,  2930, | , -3.4, 1231.8, 11.791, |, 0.0
4255.0, 138.6, | , 24.5, 0.0, 474.4, | ,  1000,   953,  3000,  2903, | , -3.4, 1258.8, 11.951, |, 0.0
4256.0, 138.3, | , 24.5, 0.0, 474.6, | ,  1000,   950,  3000,  2922, | , -3.4, 1236.5, 11.788, |, 0.0
4257.0, 138.7, | , 24.5, 0.0, 473.7, | ,  1000,   958,  3000,  2953, | , -3.4, 1258.3, 12.119, |, 0.0
4258.0, 138.7, | , 24.5, 0.0, 474.9, | ,  1000,   953,  3000,  2912, | , -3.4, 1239.0, 11.792, |, 0.0
4259.0, 138.6, | , 24.5, 0.0, 475.1, | ,  1000,   953,  3000,  2917, | , -3.4, 1248.0, 11.893, |, 0.0
4260.0, 138.2, | , 24.5, 0.0, 474.9, | ,  1000,   956,  3000,  2933, | , -3.4, 1254.0, 12.009, |, 0.0
4261.0, 138.2, | , 24.5, 0.0, 475.2, | ,  1000,   956,  3000,  2933, | , -3.4, 1276.7, 12.224, |, 0.0
4262.0, 138.4, | , 24.5, 0.0, 473.9, | ,  1000,   946,  3000,  2935, | , -3.4, 1246.3, 11.911, |, 0.0
4263.0, 138.4, | , 24.5, 0.0, 475.1, | ,  1000,   956,  3000,  2922, | , -3.4, 1256.6, 12.001, |, 0.0
4264.1, 139.2, | , 24.5, 0.0, 469.9, | ,  1000,   955,  3000,  2934, | , -3.4, 1255.3, 12.020, |, 0.0
4265.1, 138.7, | , 24.5, 0.0, 475.6, | ,  1000,   953,  3000,  2921, | , -3.4, 1262.6, 12.042, |, 0.0
4266.1, 138.3, | , 24.5, 0.0, 475.2, | ,  1000,   950,  3000,  2914, | , -3.4, 1260.5, 11.994, |, 0.0
4267.1, 138.4, | , 24.5, 0.0, 474.8, | ,  1000,   951,  3000,  2927, | , -3.4, 1287.5, 12.294, |, 0.0
4268.1, 138.3, | , 24.5, 0.0, 475.3, | ,  1000,   947,  3000,  2947, | , -3.4, 1279.3, 12.267, |, 0.0
4269.1, 139.5, | , 24.5, 0.0, 468.9, | ,  1000,   948,  3000,  2897, | , -3.4, 1287.5, 12.190, |, 0.0
4270.1, 138.3, | , 24.5, 0.0, 475.9, | ,  1000,   954,  3000,  2941, | , -3.4, 1299.5, 12.461, |, 0.0
4271.1, 138.2, | , 24.5, 0.0, 475.9, | ,  1000,   961,  3000,  2918, | , -3.4, 1278.5, 12.209, |, 0.0
4272.1, 139.0, | , 24.5, 0.0, 475.7, | ,  1000,   950,  3000,  2966, | , -3.4, 1277.6, 12.320, |, 0.0
4273.2, 138.4, | , 24.5, 0.0, 475.8, | ,  1000,   955,  3000,  2940, | , -3.4, 1285.7, 12.329, |, 0.0
4274.2, 139.1, | , 24.5, 0.0, 470.9, | ,  1000,   950,  3000,  2907, | , -3.4, 1291.3, 12.266, |, 0.0
4275.2, 138.4, | , 24.5, 0.0, 476.5, | ,  1000,   953,  3000,  2930, | , -3.4, 1283.2, 12.268, |, 0.0
4276.2, 138.8, | , 24.5, 0.0, 476.6, | ,  1000,   954,  3000,  2932, | , -3.4, 1296.9, 12.408, |, 0.0
4277.2, 138.4, | , 24.5, 0.0, 475.6, | ,  1000,   954,  3000,  2926, | , -3.4, 1293.9, 12.362, |, 0.0
4278.2, 138.2, | , 24.5, 0.0, 476.4, | ,  1000,   954,  3000,  2909, | , -3.4, 1290.9, 12.279, |, 0.0
4279.2, 138.3, | , 24.5, 0.0, 476.8, | ,  1000,   955,  3000,  2927, | , -3.4, 1301.6, 12.442, |, 0.0
4280.2, 138.8, | , 24.5, 0.0, 477.2, | ,  1000,   955,  3000,  2929, | , -3.4, 1301.2, 12.444, |, 0.0
4281.2, 138.4, | , 24.5, 0.0, 477.1, | ,  1000,   953,  3000,  2935, | , -3.4, 1328.6, 12.717, |, 0.0
4282.2, 138.4, | , 24.5, 0.0, 475.9, | ,  1000,   947,  3000,  2932, | , -3.4, 1309.3, 12.504, |, 0.0
4283.2, 138.8, | , 24.5, 0.0, 477.6, | ,  1000,   955,  3000,  2944, | , -3.4, 1320.4, 12.676, |, 0.0
4284.3, 138.4, | , 24.5, 0.0, 477.4, | ,  1000,   957,  3000,  2972, | , -3.4, 1314.4, 12.716, |, 0.0
4285.3, 138.3, | , 24.5, 0.0, 477.4, | ,  1000,   955,  3000,  2921, | , -3.4, 1321.7, 12.613, |, 0.0
4286.3, 138.9, | , 24.5, 0.0, 477.7, | ,  1000,   952,  3000,  2952, | , -3.4, 1341.9, 12.897, |, 0.0
4287.3, 139.0, | , 24.5, 0.0, 477.2, | ,  1000,   957,  3000,  2918, | , -3.4, 1327.7, 12.668, |, 0.0
4288.3, 138.4, | , 24.5, 0.0, 477.9, | ,  1000,   961,  3000,  2911, | , -3.4, 1331.6, 12.694, |, 0.0
4289.3, 138.2, | , 24.5, 0.0, 477.8, | ,  1000,   951,  3000,  2912, | , -3.4, 1328.6, 12.637, |, 0.0
4290.3, 139.6, | , 24.5, 0.0, 473.4, | ,  1000,   945,  3000,  2923, | , -3.4, 1338.9, 12.753, |, 0.0
4291.3, 138.3, | , 24.5, 0.0, 478.3, | ,  1000,   953,  3000,  2922, | , -3.4, 1337.2, 12.757, |, 0.0
4292.4, 138.4, | , 24.5, 0.0, 477.8, | ,  1000,   949,  3000,  2922, | , -3.4, 1342.3, 12.792, |, 0.0
4293.4, 138.8, | , 24.5, 0.0, 479.2, | ,  1000,   959,  3000,  2924, | , -3.4, 1341.0, 12.821, |, 0.0
4294.4, 138.4, | , 24.5, 0.0, 478.9, | ,  1000,   955,  3000,  2942, | , -3.4, 1349.6, 12.951, |, 0.0
4295.4, 139.2, | , 24.5, 0.0, 473.4, | ,  1000,   954,  3000,  2938, | , -3.4, 1346.6, 12.905, |, 0.0
4296.4, 138.3, | , 24.5, 0.0, 479.0, | ,  1000,   958,  3000,  2922, | , -3.4, 1369.7, 13.084, |, 0.0
4297.4, 138.6, | , 24.5, 0.0, 478.7, | ,  1000,   954,  3000,  2933, | , -3.4, 1362.0, 13.037, |, 0.0
4298.4, 138.5, | , 24.5, 0.0, 479.4, | ,  1000,   955,  3000,  2944, | , -3.4, 1356.0, 13.020, |, 0.0
4299.4, 138.4, | , 24.5, 0.0, 479.4, | ,  1000,   955,  3000,  2900, | , -3.4, 1383.4, 13.132, |, 0.0
4300.4, 138.5, | , 24.5, 0.0, 479.5, | ,  1000,   957,  3000,  2937, | , -3.4, 1384.7, 13.275, |, 0.0
4301.4, 138.9, | , 24.5, 0.0, 480.2, | ,  1000,   956,  3000,  2921, | , -3.4, 1380.9, 13.180, |, 0.0
4302.4, 138.5, | , 24.5, 0.0, 479.0, | ,  1000,   951,  3000,  2915, | , -3.4, 1370.1, 13.044, |, 0.0
4303.5, 138.4, | , 24.5, 0.0, 480.0, | ,  1000,   957,  3000,  2908, | , -3.4, 1368.9, 13.027, |, 0.0
4304.5, 138.8, | , 24.5, 0.0, 480.4, | ,  1000,   952,  3000,  2930, | , -3.4, 1379.6, 13.186, |, 0.0
4305.5, 138.8, | , 24.5, 0.0, 480.0, | ,  1000,   957,  3000,  2911, | , -3.4, 1396.3, 13.299, |, 0.0
4306.5, 138.5, | , 24.5, 0.0, 479.5, | ,  1000,   954,  3000,  2936, | , -3.4, 1386.9, 13.280, |, 0.0
4307.5, 139.1, | , 24.5, 0.0, 479.1, | ,  1000,   953,  3000,  2933, | , -3.4, 1410.8, 13.498, |, 0.0
4308.5, 138.4, | , 24.5, 0.0, 479.6, | ,  1000,   954,  3000,  2938, | , -3.4, 1404.4, 13.457, |, 0.0
4309.5, 138.3, | , 24.5, 0.0, 480.0, | ,  1000,   951,  3000,  2910, | , -3.4, 1389.9, 13.211, |, 0.0
4310.5, 138.4, | , 24.5, 0.0, 479.5, | ,  1000,   952,  3000,  2937, | , -3.4, 1383.0, 13.240, |, 0.0
4311.5, 139.8, | , 24.5, 0.0, 472.1, | ,  1000,   951,  3000,  2939, | , -3.4, 1386.0, 13.273, |, 0.0
4312.5, 139.1, | , 24.5, 0.0, 479.2, | ,  1000,   956,  3000,  2925, | , -3.4, 1389.0, 13.273, |, 0.0
4313.5, 138.6, | , 24.5, 0.0, 480.5, | ,  1000,   959,  3000,  2932, | , -3.4, 1389.0, 13.304, |, 0.0
4314.6, 138.5, | , 24.5, 0.0, 480.2, | ,  1000,   949,  3000,  2956, | , -3.4, 1395.0, 13.411, |, 0.0
4315.6, 138.9, | , 24.5, 0.0, 480.7, | ,  1000,   948,  3000,  2898, | , -3.4, 1416.4, 13.412, |, 0.0
4316.6, 139.9, | , 24.5, 0.0, 474.2, | ,  1000,   950,  3000,  2930, | , -3.4, 1406.6, 13.439, |, 0.0
4317.6, 138.6, | , 24.5, 0.0, 480.0, | ,  1000,   959,  3000,  2922, | , -3.4, 1383.0, 13.215, |, 0.0
4318.6, 138.4, | , 24.5, 0.0, 481.1, | ,  1000,   947,  3000,  2898, | , -3.4, 1383.9, 13.101, |, 0.0
4319.6, 139.0, | , 24.5, 0.0, 481.3, | ,  1000,   954,  3000,  2959, | , -3.4, 1384.3, 13.334, |, 0.0
4320.6, 138.6, | , 24.5, 0.0, 480.8, | ,  1000,   958,  3000,  2912, | , -3.4, 1410.8, 13.443, |, 0.0
4321.6, 139.3, | , 24.5, 0.0, 475.3, | ,  1000,   954,  3000,  2916, | , -3.4, 1392.4, 13.267, |, 0.0
4322.6, 139.6, | , 24.5, 0.0, 480.4, | ,  1000,   953,  3000,  2901, | , -3.4, 1392.0, 13.208, |, 0.0
4323.6, 138.6, | , 24.5, 0.0, 481.1, | ,  1000,   958,  3000,  2956, | , -3.4, 1386.9, 13.362, |, 0.0
4324.7, 138.3, | , 24.5, 0.0, 481.3, | ,  1000,   952,  3000,  2920, | , -3.4, 1385.6, 13.210, |, 0.0
4325.7, 138.4, | , 24.5, 0.0, 481.4, | ,  1000,   949,  3000,  2922, | , -3.4, 1386.9, 13.218, |, 0.0
4326.7, 139.0, | , 24.5, 0.0, 481.4, | ,  1000,   958,  3000,  2936, | , -3.4, 148.6, 1.427, |, 0.0
4327.7, 138.5, | , 24.5, 0.0, 480.9, | ,  1000,   957,  3000,  2918, | , -3.4, 174.8, 1.670, |, 0.0
4328.7, 138.3, | , 24.5, 0.0, 481.6, | ,  1000,   953,  3000,  2900, | , -3.4, 215.5, 2.046, |, 0.0
4329.7, 138.4, | , 24.5, 0.0, 481.7, | ,  1000,   953,  3000,  2922, | , -3.4, 222.8, 2.128, |, 0.0
4330.7, 138.8, | , 24.5, 0.0, 481.8, | ,  1000,   951,  3000,  2926, | , -3.4, 239.5, 2.288, |, 0.0
4331.7, 138.3, | , 24.5, 0.0, 481.8, | ,  1000,   960,  3000,  2926, | , -3.4, 266.0, 2.548, |, 0.0
4332.7, 138.9, | , 24.5, 0.0, 481.3, | ,  1000,   957,  3000,  2918, | , -3.4, 298.2, 2.848, |, 0.0
4333.7, 138.9, | , 24.5, 0.0, 482.2, | ,  1000,   960,  3000,  2938, | , -3.4, 346.2, 3.326, |, 0.0
4334.8, 138.5, | , 24.5, 0.0, 481.5, | ,  1000,   959,  3000,  2920, | , -3.4, 351.3, 3.358, |, 0.0
4335.8, 138.2, | , 24.5, 0.0, 482.0, | ,  1000,   950,  3000,  2899, | , -3.4, 369.7, 3.507, |, 0.0
4336.8, 138.9, | , 24.5, 0.0, 482.4, | ,  1000,   955,  3000,  2932, | , -3.4, 430.6, 4.124, |, 0.0
4337.8, 139.8, | , 24.5, 0.0, 476.1, | ,  1000,   950,  3000,  2909, | , -3.4, 438.3, 4.168, |, 0.0
4338.8, 138.4, | , 24.5, 0.0, 482.5, | ,  1000,   960,  3000,  2934, | , -3.4, 459.7, 4.411, |, 0.0
4339.8, 138.6, | , 24.5, 0.0, 481.1, | ,  1000,   948,  3000,  2937, | , -3.4, 479.0, 4.585, |, 0.0
4340.8, 138.9, | , 24.5, 0.0, 482.9, | ,  1000,   958,  3000,  2938, | , -3.4, 509.0, 4.886, |, 0.0
4341.8, 138.4, | , 24.5, 0.0, 482.4, | ,  1000,   946,  3000,  2922, | , -3.4, 536.8, 5.116, |, 0.0
4342.8, 139.3, | , 24.5, 0.0, 477.4, | ,  1000,   955,  3000,  2950, | , -3.4, 593.8, 5.713, |, 0.0
4343.9, 139.0, | , 24.5, 0.0, 482.7, | ,  1000,   951,  3000,  2926, | , -3.4, 590.8, 5.645, |, 0.0
4344.9, 138.5, | , 24.5, 0.0, 482.6, | ,  1000,   957,  3000,  2937, | , -3.4, 622.1, 5.969, |, 0.0
4345.9, 138.6, | , 24.5, 0.0, 483.2, | ,  1000,   962,  3000,  2937, | , -3.4, 675.6, 6.492, |, 0.0
4346.9, 138.4, | , 24.5, 0.0, 483.3, | ,  1000,   958,  3000,  2900, | , -3.4, 675.6, 6.423, |, 0.0
4347.9, 138.8, | , 24.5, 0.0, 483.6, | ,  1000,   955,  3000,  2911, | , -3.4, 713.8, 6.798, |, 0.0
4348.9, 138.6, | , 24.5, 0.0, 482.8, | ,  1000,   952,  3000,  2935, | , -3.4, 727.5, 6.966, |, 0.0
4349.9, 138.4, | , 24.5, 0.0, 483.8, | ,  1000,   952,  3000,  2941, | , -3.4, 762.6, 7.313, |, 0.0
4350.9, 138.8, | , 24.5, 0.0, 484.1, | ,  1000,   957,  3000,  2918, | , -3.4, 781.9, 7.464, |, 0.0
4351.9, 139.0, | , 24.5, 0.0, 483.8, | ,  1000,   960,  3000,  2932, | , -3.4, 812.7, 7.792, |, 0.0
4352.9, 138.6, | , 24.5, 0.0, 483.9, | ,  1000,   951,  3000,  2948, | , -3.4, 837.2, 8.039, |, 0.0
4354.0, 138.7, | , 24.5, 0.0, 483.2, | ,  1000,   957,  3000,  2926, | , -3.4, 871.0, 8.331, |, 0.0
4355.0, 138.8, | , 24.5, 0.0, 484.7, | ,  1000,   951,  3000,  2911, | , -3.4, 887.3, 8.441, |, 0.0
4356.0, 138.3, | , 24.5, 0.0, 484.5, | ,  1000,   951,  3000,  2893, | , -3.4, 917.3, 8.685, |, 0.0
4357.0, 138.5, | , 24.5, 0.0, 484.9, | ,  1000,   956,  3000,  2940, | , -3.4, 943.4, 9.054, |, 0.0
4358.0, 138.8, | , 24.5, 0.0, 484.7, | ,  1000,   949,  3000,  2919, | , -3.4, 979.8, 9.336, |, 0.0
4359.0, 139.4, | , 24.5, 0.0, 477.3, | ,  1000,   950,  3000,  2939, | , -3.4, 1004.7, 9.624, |, 0.0
4360.0, 138.4, | , 24.5, 0.0, 484.2, | ,  1000,   954,  3000,  2926, | , -3.4, 1018.8, 9.735, |, 0.0
4361.0, 138.4, | , 24.5, 0.0, 484.9, | ,  1000,   954,  3000,  2920, | , -3.4, 1035.5, 9.879, |, 0.0
4362.0, 138.7, | , 24.5, 0.0, 485.2, | ,  1000,   954,  3000,  2922, | , -3.4, 1058.7, 10.104, |, 0.0
4363.0, 138.9, | , 24.5, 0.0, 485.5, | ,  1000,   956,  3000,  2933, | , -3.4, 1081.4, 10.356, |, 0.0
4364.0, 139.3, | , 24.5, 0.0, 478.4, | ,  1000,   950,  3000,  2922, | , -3.4, 1112.2, 10.606, |, 0.0
4365.1, 138.5, | , 24.5, 0.0, 483.7, | ,  1000,   959,  3000,  2924, | , -3.4, 1165.8, 11.146, |, 0.0
4366.1, 138.8, | , 24.5, 0.0, 485.6, | ,  1000,   957,  3000,  2944, | , -3.4, 1161.1, 11.152, |, 0.0
4367.1, 138.3, | , 24.5, 0.0, 485.7, | ,  1000,   954,  3000,  2919, | , -3.4, 1189.3, 11.343, |, 0.0
4368.1, 138.5, | , 24.5, 0.0, 485.4, | ,  1000,   954,  3000,  2918, | , -3.4, 1240.8, 11.832, |, 0.0
4369.1, 139.6, | , 24.5, 0.0, 480.6, | ,  1000,   952,  3000,  2938, | , -3.4, 1242.0, 11.898, |, 0.0
4370.1, 138.5, | , 24.5, 0.0, 485.5, | ,  1000,   957,  3000,  2926, | , -3.4, 1291.7, 12.352, |, 0.0
4371.1, 138.4, | , 24.5, 0.0, 485.8, | ,  1000,   952,  3000,  2928, | , -3.4, 1308.9, 12.505, |, 0.0
4372.1, 138.4, | , 24.5, 0.0, 485.9, | ,  1000,   957,  3000,  2926, | , -3.4, 1317.9, 12.599, |, 0.0
4373.1, 138.8, | , 24.5, 0.0, 486.4, | ,  1000,   950,  3000,  2933, | , -3.4, 1323.9, 12.656, |, 0.0
4374.2, 138.3, | , 24.5, 0.0, 485.9, | ,  1000,   955,  3000,  2919, | , -3.4, 1346.6, 12.846, |, 0.0
4375.2, 138.7, | , 24.5, 0.0, 484.9, | ,  1000,   951,  3000,  2951, | , -3.4, 1371.9, 13.179, |, 0.0
4376.2, 138.8, | , 24.5, 0.0, 486.7, | ,  1000,   951,  3000,  2926, | , -3.4, 1385.1, 13.220, |, 0.0
4377.2, 138.9, | , 24.5, 0.0, 487.0, | ,  1000,   952,  3000,  2940, | , -3.4, 1406.6, 13.478, |, 0.0
4378.2, 138.3, | , 24.5, 0.0, 486.6, | ,  1000,   954,  3000,  2905, | , -3.4, 1426.3, 13.549, |, 0.0
4379.2, 138.5, | , 24.5, 0.0, 486.7, | ,  1000,   951,  3000,  2954, | , -3.4, 1462.7, 14.063, |, 0.0
4380.2, 139.0, | , 24.5, 0.0, 486.5, | ,  1000,   946,  3000,  2924, | , -3.4, 1485.4, 14.153, |, 0.0
4381.2, 138.4, | , 24.5, 0.0, 487.0, | ,  1000,   949,  3000,  2913, | , -3.4, 1484.5, 14.113, |, 0.0
4382.2, 138.4, | , 24.5, 0.0, 487.0, | ,  1000,   954,  3000,  2925, | , -3.4, 1520.5, 14.517, |, 0.0
4383.2, 138.7, | , 24.5, 0.0, 487.8, | ,  1000,   953,  3000,  2911, | , -3.4, 1506.4, 14.327, |, 0.0
4384.2, 138.7, | , 24.5, 0.0, 488.2, | ,  1000,   954,  3000,  2904, | , -3.4, 1550.1, 14.723, |, 0.0
4385.3, 139.2, | , 24.5, 0.0, 481.7, | ,  1000,   954,  3000,  2938, | , -3.4, 1532.5, 14.684, |, 0.0
4386.3, 138.4, | , 24.5, 0.0, 487.9, | ,  1000,   957,  3000,  2929, | , -3.4, 1545.8, 14.786, |, 0.0
4387.3, 138.8, | , 24.5, 0.0, 487.4, | ,  1000,   952,  3000,  2939, | , -3.4, 1587.8, 15.206, |, 0.0
4388.3, 138.4, | , 24.5, 0.0, 487.8, | ,  1000,   952,  3000,  2940, | , -3.4, 1567.2, 15.014, |, 0.0
4389.3, 138.3, | , 24.5, 0.0, 488.2, | ,  1000,   953,  3000,  2939, | , -3.4, 1580.5, 15.143, |, 0.0
4390.3, 139.8, | , 24.5, 0.0, 482.8, | ,  1000,   949,  3000,  2952, | , -3.4, 1597.2, 15.334, |, 0.0
4391.3, 138.5, | , 24.5, 0.0, 487.7, | ,  1000,   955,  3000,  2938, | , -3.4, 1635.4, 15.669, |, 0.0
4392.3, 138.6, | , 24.5, 0.0, 488.5, | ,  1000,   957,  3000,  2955, | , -3.4, 1645.6, 15.844, |, 0.0
4393.3, 138.5, | , 24.5, 0.0, 488.4, | ,  1000,   946,  3000,  2918, | , -3.4, 1622.1, 15.427, |, 0.0
4394.4, 138.8, | , 24.5, 0.0, 488.7, | ,  1000,   949,  3000,  2909, | , -3.4, 1629.4, 15.472, |, 0.0
4395.4, 138.4, | , 24.5, 0.0, 488.6, | ,  1000,   949,  3000,  2923, | , -3.4, 1666.2, 15.878, |, 0.0
4396.4, 138.6, | , 24.5, 0.0, 487.9, | ,  1000,   955,  3000,  2938, | , -3.4, 1643.5, 15.747, |, 0.0
4397.4, 138.5, | , 24.5, 0.0, 488.7, | ,  1000,   952,  3000,  2934, | , -3.4, 1659.3, 15.874, |, 0.0
4398.4, 138.9, | , 24.5, 0.0, 489.0, | ,  1000,   955,  3000,  2929, | , -3.4, 1673.5, 16.001, |, 0.0
4399.4, 138.6, | , 24.5, 0.0, 488.9, | ,  1000,   960,  3000,  2950, | , -3.4, 1672.6, 16.097, |, 0.0
4400.4, 138.8, | , 24.5, 0.0, 489.1, | ,  1000,   951,  3000,  2919, | , -3.4, 1684.6, 16.046, |, 0.0
4401.4, 139.1, | , 24.5, 0.0, 488.3, | ,  1000,   955,  3000,  2930, | , -3.4, 1690.6, 16.166, |, 0.0
4402.4, 138.5, | , 24.5, 0.0, 488.9, | ,  1000,   957,  3000,  2911, | , -3.4, 1715.9, 16.337, |, 0.0
4403.4, 138.4, | , 24.5, 0.0, 489.2, | ,  1000,   953,  3000,  2905, | , -3.4, 1705.2, 16.193, |, 0.0
4404.5, 138.8, | , 24.5, 0.0, 489.9, | ,  1000,   950,  3000,  2923, | , -3.4, 1707.3, 16.275, |, 0.0
4405.5, 138.6, | , 24.5, 0.0, 489.2, | ,  1000,   956,  3000,  2887, | , -3.4, 1715.5, 16.226, |, 0.0
