Repository: jdhuang-csm/Ru-BCA

## Methods
* (BaO)<sub>x</sub>-(CaO)<sub>y</sub>-(Al<sub>2</sub>O<sub>3</sub>)<sub>1-x-y</sub> (BCA) catalyst supports were synthesized via sol-gel and solid-state methods. 
* Ru/BCA catalysts were prepared via incipient wetness impregnation to achieve 1 wt. % Ru loading.
* Ammonia synthesis rates were measured for Ru/BCA catalysts in a packed-bed reactor at 480-600<sup>o</sup>C, 10 bar, and space velocities up to 1.3 x 10<sup>6</sup> ml g<sub>cat</sub><sup>-1</sup> h<sup>-1</sup>.
* A machine learning (ML) model was employed to improve understanding of the behavior of Ru/BCA catalysts.
* A microkinetic model was developed to describe the best-performing catalyst.

File: data/init_files_Cadigan/B2CA_7-12_IW.txt (part 12 of 25)
********** Start test **********
Elapsed time, Pressure, | , LJtemp(C), Inner-Temp, Outer-Temp, | , N2-set, N2-flow, H2-set, H2-flow, | , pH, NH3_ppm, NH3_Prod_rate, |, In222Temp
4407.2, 138.7, | , 27.0, 0.0, 513.1, | ,  1000,   958,  3000,  2908, | , -3.4, 2841.4, 33.504, |, 0.0
4408.2, 138.9, | , 27.0, 0.0, 513.9, | ,  1000,   957,  3000,  2919, | , -3.4, 2830.3, 33.463, |, 0.0
4409.3, 138.7, | , 27.0, 0.0, 513.4, | ,  1000,   957,  3000,  2948, | , -3.4, 2859.9, 34.063, |, 0.0
4410.3, 138.7, | , 27.0, 0.0, 514.1, | ,  1000,   956,  3000,  2930, | , -3.4, 2835.0, 33.608, |, 0.0
4411.3, 139.2, | , 27.0, 0.0, 510.4, | ,  1000,   952,  3000,  2929, | , -3.4, 2849.6, 33.731, |, 0.0
4412.3, 139.1, | , 27.0, 0.0, 513.8, | ,  1000,   956,  3000,  2924, | , -3.4, 2838.4, 33.589, |, 0.0
4413.3, 138.5, | , 27.0, 0.0, 514.2, | ,  1000,   953,  3000,  2917, | , -3.4, 2845.7, 33.591, |, 0.0
4414.3, 138.7, | , 27.0, 0.0, 514.1, | ,  1000,   955,  3000,  2940, | , -3.4, 2854.7, 33.907, |, 0.0
4415.3, 139.0, | , 27.0, 0.0, 514.4, | ,  1000,   960,  3000,  2922, | , -3.4, 2855.1, 33.805, |, 0.0
4416.3, 138.7, | , 27.0, 0.0, 514.2, | ,  1000,   953,  3000,  2929, | , -3.4, 2880.8, 34.109, |, 0.0
4417.3, 138.8, | , 27.0, 0.0, 513.5, | ,  1000,   959,  3000,  2917, | , -3.4, 2883.0, 34.077, |, 0.0
4418.4, 138.6, | , 27.0, 0.0, 514.4, | ,  1000,   955,  3000,  2944, | , -3.4, 2871.9, 34.152, |, 0.0
4419.4, 138.6, | , 27.0, 0.0, 514.4, | ,  1000,   956,  3000,  2930, | , -3.4, 2863.7, 33.945, |, 0.0
4420.4, 138.7, | , 27.0, 0.0, 514.7, | ,  1000,   955,  3000,  2929, | , -3.4, 2868.4, 33.983, |, 0.0
4421.4, 138.6, | , 27.0, 0.0, 514.6, | ,  1000,   956,  3000,  2942, | , -3.4, 2879.1, 34.231, |, 0.0
4422.4, 138.7, | , 27.0, 0.0, 513.8, | ,  1000,   952,  3000,  2927, | , -3.4, 2872.3, 33.985, |, 0.0
4423.4, 139.0, | , 27.0, 0.0, 514.8, | ,  1000,   956,  3000,  2924, | , -3.4, 2902.3, 34.342, |, 0.0
4424.4, 138.7, | , 27.0, 0.0, 515.0, | ,  1000,   959,  3000,  2955, | , -3.4, 2907.4, 34.704, |, 0.0
4425.4, 139.1, | , 27.0, 0.0, 515.1, | ,  1000,   956,  3000,  2933, | , -3.4, 2875.3, 34.109, |, 0.0
4426.4, 138.5, | , 27.0, 0.0, 514.9, | ,  1000,   954,  3000,  2915, | , -3.4, 2877.4, 33.959, |, 0.0
4427.4, 139.3, | , 27.0, 0.0, 510.0, | ,  1000,   953,  3000,  2922, | , -3.4, 2876.6, 33.996, |, 0.0
4428.5, 138.6, | , 27.0, 0.0, 514.9, | ,  1000,   953,  3000,  2929, | , -3.4, 2875.3, 34.043, |, 0.0
4429.5, 138.6, | , 27.0, 0.0, 515.1, | ,  1000,   954,  3000,  2911, | , -3.4, 2902.7, 34.216, |, 0.0
4430.5, 138.8, | , 27.0, 0.0, 515.1, | ,  1000,   955,  3000,  2948, | , -3.4, 2875.3, 34.228, |, 0.0
4431.5, 138.6, | , 27.0, 0.0, 515.2, | ,  1000,   954,  3000,  2911, | , -3.4, 2883.4, 33.992, |, 0.0
4432.5, 139.1, | , 27.0, 0.0, 511.7, | ,  1000,   955,  3000,  2916, | , -3.4, 2883.0, 34.039, |, 0.0
4433.5, 139.1, | , 27.0, 0.0, 515.2, | ,  1000,   957,  3000,  2922, | , -3.4, 2883.8, 34.125, |, 0.0
4434.5, 138.4, | , 27.0, 0.0, 515.8, | ,  1000,   955,  3000,  2907, | , -3.4, 2883.4, 33.968, |, 0.0
4435.5, 138.6, | , 27.0, 0.0, 515.7, | ,  1000,   956,  3000,  2923, | , -3.4, 2884.7, 34.133, |, 0.0
4436.5, 139.1, | , 27.0, 0.0, 516.3, | ,  1000,   955,  3000,  2951, | , -3.4, 2890.7, 34.431, |, 0.0
4437.6, 138.7, | , 27.0, 0.0, 516.3, | ,  1000,   957,  3000,  2929, | , -3.4, 2900.1, 34.379, |, 0.0
4438.6, 138.8, | , 27.0, 0.0, 515.5, | ,  1000,   958,  3000,  2914, | , -3.4, 2895.4, 34.200, |, 0.0
4439.6, 138.7, | , 27.0, 0.0, 516.7, | ,  1000,   953,  3000,  2924, | , -3.4, 2874.8, 33.991, |, 0.0
4440.6, 139.0, | , 27.0, 0.0, 516.8, | ,  1000,   956,  3000,  2928, | , -3.4, 2878.7, 34.099, |, 0.0
4441.6, 138.6, | , 27.0, 0.0, 516.3, | ,  1000,   957,  3000,  2912, | , -3.4, 2876.6, 33.949, |, 0.0
4442.6, 138.6, | , 27.0, 0.0, 516.7, | ,  1000,   956,  3000,  2925, | , -3.4, 2882.6, 34.122, |, 0.0
4443.6, 139.0, | , 27.0, 0.0, 516.4, | ,  1000,   956,  3000,  2928, | , -3.4, 2875.3, 34.061, |, 0.0
4444.6, 139.0, | , 27.0, 0.0, 517.0, | ,  1000,   954,  3000,  2937, | , -3.4, 2876.1, 34.130, |, 0.0
4445.6, 138.6, | , 27.0, 0.0, 516.9, | ,  1000,   955,  3000,  2922, | , -3.4, 2874.8, 33.995, |, 0.0
4446.6, 138.7, | , 27.0, 0.0, 516.9, | ,  1000,   959,  3000,  2931, | , -3.4, 2875.7, 34.116, |, 0.0
4447.7, 139.0, | , 27.0, 0.0, 517.4, | ,  1000,   958,  3000,  2923, | , -3.4, 2891.6, 34.231, |, 0.0
4448.7, 139.0, | , 27.0, 0.0, 513.2, | ,  1000,   947,  3000,  2909, | , -3.4, 2875.7, 33.817, |, 0.0
4449.7, 138.8, | , 27.0, 0.0, 516.9, | ,  1000,   956,  3000,  2948, | , -3.4, 2878.3, 34.276, |, 0.0
4450.7, 139.0, | , 27.0, 0.0, 517.6, | ,  1000,   956,  3000,  2919, | , -3.4, 2907.0, 34.361, |, 0.0
4451.7, 139.1, | , 27.0, 0.0, 517.4, | ,  1000,   959,  3000,  2934, | , -3.4, 370.2, 4.406, |, 0.0
4452.7, 138.5, | , 27.0, 0.0, 517.7, | ,  1000,   951,  3000,  2928, | , -3.4, 422.9, 5.015, |, 0.0
4453.7, 139.7, | , 27.0, 0.0, 511.7, | ,  1000,   955,  3000,  2914, | , -3.4, 493.1, 5.834, |, 0.0
4454.7, 138.7, | , 27.0, 0.0, 517.5, | ,  1000,   957,  3000,  2940, | , -3.4, 561.7, 6.691, |, 0.0
4455.7, 138.6, | , 27.0, 0.0, 517.6, | ,  1000,   958,  3000,  2937, | , -3.4, 614.8, 7.321, |, 0.0
4456.8, 138.7, | , 27.0, 0.0, 517.6, | ,  1000,   958,  3000,  2933, | , -3.4, 692.3, 8.234, |, 0.0
4457.8, 138.9, | , 27.0, 0.0, 517.9, | ,  1000,   955,  3000,  2910, | , -3.4, 743.8, 8.785, |, 0.0
4458.8, 138.7, | , 27.0, 0.0, 516.9, | ,  1000,   957,  3000,  2928, | , -3.4, 788.3, 9.359, |, 0.0
4459.8, 138.9, | , 27.0, 0.0, 517.5, | ,  1000,   958,  3000,  2941, | , -3.4, 854.7, 10.186, |, 0.0
4460.8, 138.7, | , 27.0, 0.0, 518.4, | ,  1000,   956,  3000,  2921, | , -3.4, 915.6, 10.848, |, 0.0
4461.8, 138.9, | , 27.0, 0.0, 517.9, | ,  1000,   954,  3000,  2929, | , -3.4, 993.5, 11.789, |, 0.0
4462.8, 138.5, | , 27.0, 0.0, 518.2, | ,  1000,   954,  3000,  2918, | , -3.4, 1052.2, 12.447, |, 0.0
4463.8, 138.6, | , 27.0, 0.0, 518.4, | ,  1000,   955,  3000,  2929, | , -3.4, 1105.8, 13.121, |, 0.0
4464.8, 139.1, | , 27.0, 0.0, 517.9, | ,  1000,   956,  3000,  2937, | , -3.4, 1169.6, 13.913, |, 0.0
4465.8, 139.0, | , 27.0, 0.0, 518.9, | ,  1000,   951,  3000,  2937, | , -3.4, 1224.5, 14.546, |, 0.0
4466.8, 138.7, | , 27.0, 0.0, 518.7, | ,  1000,   955,  3000,  2930, | , -3.4, 1300.7, 15.437, |, 0.0
4467.9, 138.7, | , 27.0, 0.0, 518.4, | ,  1000,   951,  3000,  2924, | , -3.4, 1348.7, 15.963, |, 0.0
4468.9, 139.1, | , 27.0, 0.0, 519.0, | ,  1000,   951,  3000,  2923, | , -3.4, 1410.4, 16.690, |, 0.0
4469.9, 139.2, | , 27.0, 0.0, 514.5, | ,  1000,   953,  3000,  2911, | , -3.4, 1502.1, 17.727, |, 0.0
4470.9, 138.6, | , 27.0, 0.0, 518.9, | ,  1000,   953,  3000,  2911, | , -3.4, 1539.8, 18.170, |, 0.0
4471.9, 139.0, | , 27.0, 0.0, 519.1, | ,  1000,   954,  3000,  2929, | , -3.4, 1611.4, 19.104, |, 0.0
4472.9, 138.6, | , 27.0, 0.0, 518.6, | ,  1000,   952,  3000,  2918, | , -3.4, 1660.6, 19.621, |, 0.0
4473.9, 138.5, | , 27.0, 0.0, 518.8, | ,  1000,   957,  3000,  2912, | , -3.4, 1720.2, 20.321, |, 0.0
4474.9, 139.3, | , 27.0, 0.0, 514.9, | ,  1000,   953,  3000,  2923, | , -3.4, 1776.7, 21.029, |, 0.0
4475.9, 139.2, | , 27.0, 0.0, 518.4, | ,  1000,   954,  3000,  2940, | , -3.4, 1838.0, 21.852, |, 0.0
4476.9, 139.2, | , 27.0, 0.0, 519.0, | ,  1000,   955,  3000,  2927, | , -3.4, 1880.0, 22.285, |, 0.0
4477.9, 138.7, | , 27.0, 0.0, 518.9, | ,  1000,   953,  3000,  2914, | , -3.4, 1936.6, 22.858, |, 0.0
4479.0, 138.6, | , 27.0, 0.0, 518.8, | ,  1000,   953,  3000,  2911, | , -3.4, 1989.7, 23.471, |, 0.0
4480.0, 139.5, | , 27.0, 0.0, 515.7, | ,  1000,   951,  3000,  2920, | , -3.4, 2076.2, 24.533, |, 0.0
4481.0, 138.8, | , 27.0, 0.0, 518.2, | ,  1000,   952,  3000,  2941, | , -3.4, 2104.9, 25.016, |, 0.0
4482.0, 138.7, | , 27.0, 0.0, 518.9, | ,  1000,   960,  3000,  2913, | , -3.4, 2176.9, 25.733, |, 0.0
4483.0, 139.0, | , 27.0, 0.0, 519.0, | ,  1000,   955,  3000,  2933, | , -3.4, 2217.6, 26.320, |, 0.0
4484.0, 138.7, | , 27.0, 0.0, 518.6, | ,  1000,   953,  3000,  2930, | , -3.4, 2268.2, 26.882, |, 0.0
4485.0, 138.7, | , 27.1, 0.0, 519.4, | ,  1000,   955,  3000,  2923, | , -3.4, 2319.2, 27.446, |, 0.0
4486.0, 138.7, | , 27.0, 0.0, 518.8, | ,  1000,   954,  3000,  2934, | , -3.4, 2379.1, 28.227, |, 0.0
4487.1, 138.9, | , 27.0, 0.0, 519.4, | ,  1000,   957,  3000,  2932, | , -3.4, 2416.0, 28.669, |, 0.0
4488.1, 138.7, | , 27.0, 0.0, 519.3, | ,  1000,   956,  3000,  2930, | , -3.4, 2472.1, 29.317, |, 0.0
4489.1, 138.6, | , 27.0, 0.0, 518.9, | ,  1000,   950,  3000,  2910, | , -3.4, 2540.2, 29.915, |, 0.0
4490.1, 139.0, | , 27.0, 0.0, 519.8, | ,  1000,   954,  3000,  2920, | , -3.4, 2588.2, 30.592, |, 0.0
4491.1, 138.7, | , 27.1, 0.0, 519.4, | ,  1000,   958,  3000,  2917, | , -3.4, 2611.8, 30.877, |, 0.0
4492.1, 138.8, | , 27.1, 0.0, 519.6, | ,  1000,   955,  3000,  2922, | , -3.4, 2655.1, 31.400, |, 0.0
4493.1, 139.0, | , 27.0, 0.0, 519.9, | ,  1000,   957,  3000,  2932, | , -3.4, 2690.2, 31.917, |, 0.0
4494.1, 139.0, | , 27.1, 0.0, 520.2, | ,  1000,   954,  3000,  2926, | , -3.4, 2737.7, 32.395, |, 0.0
4495.1, 138.8, | , 27.1, 0.0, 519.7, | ,  1000,   957,  3000,  2949, | , -3.4, 2808.9, 33.470, |, 0.0
4496.1, 139.2, | , 27.1, 0.0, 516.4, | ,  1000,   955,  3000,  2929, | , -3.4, 2827.3, 33.497, |, 0.0
4497.2, 139.0, | , 27.1, 0.0, 520.4, | ,  1000,   956,  3000,  2922, | , -3.4, 2851.3, 33.725, |, 0.0
4498.2, 138.6, | , 27.1, 0.0, 520.4, | ,  1000,   954,  3000,  2926, | , -3.4, 2882.1, 34.108, |, 0.0
4499.2, 138.7, | , 27.1, 0.0, 520.5, | ,  1000,   956,  3000,  2944, | , -3.4, 2908.3, 34.600, |, 0.0
4500.2, 138.5, | , 27.1, 0.0, 520.9, | ,  1000,   951,  3000,  2923, | , -3.4, 2960.5, 34.979, |, 0.0
4501.2, 139.3, | , 27.1, 0.0, 514.3, | ,  1000,   957,  3000,  2950, | , -3.4, 2961.4, 35.286, |, 0.0
4502.2, 138.9, | , 27.1, 0.0, 519.7, | ,  1000,   955,  3000,  2922, | , -3.4, 2993.5, 35.388, |, 0.0
4503.2, 138.6, | , 27.1, 0.0, 520.5, | ,  1000,   959,  3000,  2918, | , -3.4, 3007.7, 35.553, |, 0.0
4504.2, 139.0, | , 27.1, 0.0, 520.8, | ,  1000,   954,  3000,  2935, | , -3.4, 3028.7, 35.915, |, 0.0
4505.3, 138.7, | , 27.1, 0.0, 520.7, | ,  1000,   954,  3000,  2936, | , -3.4, 3054.4, 36.229, |, 0.0
4506.3, 138.6, | , 27.1, 0.0, 520.6, | ,  1000,   957,  3000,  2932, | , -3.4, 3097.6, 36.730, |, 0.0
4507.3, 139.1, | , 27.1, 0.0, 520.7, | ,  1000,   956,  3000,  2925, | , -3.4, 3111.4, 36.816, |, 0.0
4508.3, 138.7, | , 27.1, 0.0, 521.1, | ,  1000,   957,  3000,  2941, | , -3.4, 3122.9, 37.115, |, 0.0
4509.3, 138.6, | , 27.1, 0.0, 521.2, | ,  1000,   954,  3000,  2929, | , -3.4, 3126.3, 37.012, |, 0.0
4510.3, 139.0, | , 27.1, 0.0, 521.2, | ,  1000,   957,  3000,  2932, | , -3.4, 3121.2, 37.012, |, 0.0
4511.3, 138.8, | , 27.1, 0.0, 520.9, | ,  1000,   958,  3000,  2950, | , -3.4, 3136.6, 37.380, |, 0.0
4512.3, 138.8, | , 27.1, 0.0, 520.7, | ,  1000,   955,  3000,  2926, | , -3.4, 3159.3, 37.385, |, 0.0
4513.3, 138.5, | , 27.1, 0.0, 521.0, | ,  1000,   954,  3000,  2923, | , -3.4, 3191.5, 37.724, |, 0.0
4514.3, 139.0, | , 27.1, 0.0, 521.0, | ,  1000,   955,  3000,  2910, | , -3.4, 3193.6, 37.634, |, 0.0
4515.3, 139.1, | , 27.1, 0.0, 521.8, | ,  1000,   955,  3000,  2933, | , -3.4, 3184.2, 37.756, |, 0.0
4516.4, 138.7, | , 27.1, 0.0, 521.9, | ,  1000,   956,  3000,  2923, | , -3.4, 3212.5, 37.993, |, 0.0
4517.4, 139.3, | , 27.1, 0.0, 517.7, | ,  1000,   951,  3000,  2931, | , -3.4, 3221.5, 38.127, |, 0.0
4518.4, 139.0, | , 27.1, 0.0, 522.0, | ,  1000,   961,  3000,  2911, | , -3.4, 3190.2, 37.661, |, 0.0
4519.4, 138.6, | , 27.1, 0.0, 521.9, | ,  1000,   954,  3000,  2914, | , -3.4, 3208.6, 37.847, |, 0.0
4520.4, 138.6, | , 27.1, 0.0, 521.5, | ,  1000,   960,  3000,  2922, | , -3.4, 3219.3, 38.095, |, 0.0
4521.4, 138.8, | , 27.1, 0.0, 522.1, | ,  1000,   957,  3000,  2913, | , -3.4, 3220.2, 37.992, |, 0.0
4522.4, 139.3, | , 27.1, 0.0, 517.7, | ,  1000,   951,  3000,  2944, | , -3.4, 3229.2, 38.345, |, 0.0
4523.4, 138.7, | , 27.1, 0.0, 521.9, | ,  1000,   957,  3000,  2931, | , -3.4, 3215.5, 38.121, |, 0.0
4524.4, 138.6, | , 27.1, 0.0, 521.9, | ,  1000,   957,  3000,  2929, | , -3.4, 3252.3, 38.541, |, 0.0
4525.4, 139.0, | , 27.1, 0.0, 522.2, | ,  1000,   953,  3000,  2914, | , -3.4, 3256.2, 38.394, |, 0.0
4526.5, 138.7, | , 27.1, 0.0, 522.1, | ,  1000,   955,  3000,  2933, | , -3.4, 3248.5, 38.508, |, 0.0
4527.5, 138.9, | , 27.1, 0.0, 521.4, | ,  1000,   951,  3000,  2935, | , -3.4, 3230.9, 38.283, |, 0.0
4528.5, 139.0, | , 27.1, 0.0, 522.7, | ,  1000,   959,  3000,  2926, | , -3.4, 3240.7, 38.378, |, 0.0
4529.5, 139.0, | , 27.1, 0.0, 522.5, | ,  1000,   957,  3000,  2918, | , -3.4, 3237.3, 38.255, |, 0.0
4530.5, 138.6, | , 27.1, 0.0, 522.2, | ,  1000,   957,  3000,  2941, | , -3.4, 3246.7, 38.584, |, 0.0
4531.5, 138.7, | , 27.1, 0.0, 522.4, | ,  1000,   959,  3000,  2938, | , -3.4, 3244.6, 38.548, |, 0.0
4532.5, 139.3, | , 27.1, 0.0, 522.1, | ,  1000,   955,  3000,  2952, | , -3.4, 3237.7, 38.573, |, 0.0
4533.5, 138.6, | , 27.1, 0.0, 522.7, | ,  1000,   957,  3000,  2926, | , -3.4, 3246.3, 38.436, |, 0.0
4534.5, 138.6, | , 27.1, 0.0, 522.6, | ,  1000,   955,  3000,  2923, | , -3.4, 3249.7, 38.429, |, 0.0
4535.5, 138.6, | , 27.1, 0.0, 522.4, | ,  1000,   958,  3000,  2927, | , -3.4, 3254.0, 38.544, |, 0.0
4536.6, 139.0, | , 27.1, 0.0, 523.0, | ,  1000,   957,  3000,  2937, | , -3.4, 3250.6, 38.596, |, 0.0
4537.6, 138.8, | , 27.1, 0.0, 522.1, | ,  1000,   956,  3000,  2926, | , -3.4, 3263.5, 38.617, |, 0.0
4538.6, 139.3, | , 27.1, 0.0, 519.0, | ,  1000,   949,  3000,  2924, | , -3.4, 3252.3, 38.408, |, 0.0
4539.6, 139.1, | , 27.1, 0.0, 522.4, | ,  1000,   956,  3000,  2911, | , -3.4, 3242.9, 38.230, |, 0.0
4540.6, 138.9, | , 27.1, 0.0, 523.3, | ,  1000,   955,  3000,  2917, | , -3.4, 3263.0, 38.517, |, 0.0
4541.6, 138.5, | , 27.1, 0.0, 523.2, | ,  1000,   961,  3000,  2922, | , -3.4, 3258.7, 38.570, |, 0.0
4542.6, 139.0, | , 27.1, 0.0, 521.9, | ,  1000,   958,  3000,  2916, | , -3.4, 3267.3, 38.594, |, 0.0
4543.6, 139.5, | , 27.1, 0.0, 518.9, | ,  1000,   952,  3000,  2930, | , -3.4, 3268.2, 38.686, |, 0.0
4544.6, 138.8, | , 27.1, 0.0, 523.6, | ,  1000,   955,  3000,  2933, | , -3.4, 3297.7, 39.095, |, 0.0
4545.6, 138.7, | , 27.1, 0.0, 523.4, | ,  1000,   958,  3000,  2927, | , -3.4, 3260.5, 38.617, |, 0.0
4546.7, 139.1, | , 27.1, 0.0, 523.8, | ,  1000,   955,  3000,  2929, | , -3.4, 3254.0, 38.536, |, 0.0
4547.7, 138.7, | , 27.1, 0.0, 523.2, | ,  1000,   952,  3000,  2908, | , -3.4, 3249.7, 38.243, |, 0.0
4548.7, 138.5, | , 27.1, 0.0, 523.7, | ,  1000,   954,  3000,  2930, | , -3.4, 3296.4, 39.038, |, 0.0
4549.7, 138.6, | , 27.1, 0.0, 523.7, | ,  1000,   959,  3000,  2915, | , -3.4, 3273.3, 38.663, |, 0.0
4550.7, 139.0, | , 27.1, 0.0, 523.9, | ,  1000,   954,  3000,  2927, | , -3.4, 3275.4, 38.753, |, 0.0
4551.7, 138.7, | , 27.1, 0.0, 523.8, | ,  1000,   953,  3000,  2935, | , -3.4, 3267.3, 38.729, |, 0.0
4552.7, 138.7, | , 27.1, 0.0, 523.6, | ,  1000,   961,  3000,  2928, | , -3.4, 3267.7, 38.748, |, 0.0
4553.7, 139.0, | , 27.1, 0.0, 524.2, | ,  1000,   959,  3000,  2926, | , -3.4, 3289.2, 38.952, |, 0.0
4554.7, 138.7, | , 27.1, 0.0, 524.2, | ,  1000,   955,  3000,  2937, | , -3.4, 3275.4, 38.857, |, 0.0
4555.8, 138.8, | , 27.1, 0.0, 524.3, | ,  1000,   958,  3000,  2937, | , -3.4, 3273.7, 38.874, |, 0.0
4556.8, 138.7, | , 27.1, 0.0, 524.5, | ,  1000,   954,  3000,  2929, | , -3.4, 3265.6, 38.655, |, 0.0
4557.8, 138.9, | , 27.1, 0.0, 524.1, | ,  1000,   951,  3000,  2927, | , -3.4, 3290.0, 38.899, |, 0.0
4558.8, 138.5, | , 27.1, 0.0, 524.2, | ,  1000,   956,  3000,  2925, | , -3.4, 3327.3, 39.366, |, 0.0
4559.8, 139.2, | , 27.1, 0.0, 519.7, | ,  1000,   949,  3000,  2942, | , -3.4, 3328.6, 39.490, |, 0.0
4560.8, 138.9, | , 27.1, 0.0, 524.9, | ,  1000,   955,  3000,  2926, | , -3.4, 3299.4, 39.037, |, 0.0
4561.8, 138.7, | , 27.1, 0.0, 524.2, | ,  1000,   956,  3000,  2927, | , -3.4, 3318.3, 39.287, |, 0.0
4562.8, 138.7, | , 27.1, 0.0, 524.1, | ,  1000,   953,  3000,  2933, | , -3.4, 3297.7, 39.061, |, 0.0
4563.8, 139.0, | , 27.1, 0.0, 524.8, | ,  1000,   952,  3000,  2926, | , -3.4, 3296.4, 38.968, |, 0.0
4564.9, 140.0, | , 27.1, 0.0, 517.6, | ,  1000,   954,  3000,  2940, | , -3.4, 3306.3, 39.250, |, 0.0
4565.9, 138.6, | , 27.1, 0.0, 524.7, | ,  1000,   955,  3000,  2910, | , -3.4, 3305.9, 38.952, |, 0.0
4566.9, 138.6, | , 27.1, 0.0, 524.9, | ,  1000,   954,  3000,  2933, | , -3.4, 3332.0, 39.487, |, 0.0
4567.9, 139.2, | , 27.1, 0.0, 524.8, | ,  1000,   955,  3000,  2929, | , -3.4, 3311.4, 39.203, |, 0.0
4568.9, 138.7, | , 27.1, 0.0, 524.9, | ,  1000,   953,  3000,  2922, | , -3.4, 3304.2, 39.029, |, 0.0
4569.9, 139.2, | , 27.1, 0.0, 521.2, | ,  1000,   952,  3000,  2912, | , -3.4, 3314.9, 39.050, |, 0.0
4570.9, 139.0, | , 27.1, 0.0, 524.8, | ,  1000,   957,  3000,  2908, | , -3.4, 3324.7, 39.180, |, 0.0
4571.9, 138.8, | , 27.1, 0.0, 524.7, | ,  1000,   956,  3000,  2934, | , -3.4, 3336.3, 39.571, |, 0.0
4572.9, 138.8, | , 27.1, 0.0, 524.5, | ,  1000,   957,  3000,  2939, | , -3.4, 3321.3, 39.445, |, 0.0
4574.0, 139.0, | , 27.1, 0.0, 525.5, | ,  1000,   955,  3000,  2926, | , -3.4, 3348.7, 39.628, |, 0.0
4575.0, 138.9, | , 27.1, 0.0, 525.2, | ,  1000,   953,  3000,  2913, | , -3.4, 3345.3, 39.428, |, 0.0
4576.0, 138.6, | , 27.1, 0.0, 524.9, | ,  1000,   953,  3000,  2916, | , -3.4, 3348.3, 39.492, |, 0.0
4577.0, 139.0, | , 27.1, 0.0, 525.5, | ,  1000,   956,  3000,  2926, | , -3.4, 3348.3, 39.624, |, 0.0
4578.0, 138.9, | , 27.1, 0.0, 524.8, | ,  1000,   959,  3000,  2941, | , -3.4, 3336.7, 39.671, |, 0.0
4579.0, 138.7, | , 27.1, 0.0, 525.5, | ,  1000,   957,  3000,  2941, | , -3.4, 3336.3, 39.639, |, 0.0
4580.0, 138.7, | , 27.1, 0.0, 525.9, | ,  1000,   955,  3000,  2938, | , -3.4, 3375.7, 40.062, |, 0.0
4581.0, 139.7, | , 27.1, 0.0, 520.5, | ,  1000,   952,  3000,  2920, | , -3.4, 3347.9, 39.515, |, 0.0
4582.0, 139.1, | , 27.1, 0.0, 526.2, | ,  1000,   952,  3000,  2914, | , -3.4, 3350.4, 39.484, |, 0.0
4583.0, 138.8, | , 27.1, 0.0, 525.3, | ,  1000,   955,  3000,  2932, | , -3.4, 3349.1, 39.686, |, 0.0
4584.1, 138.7, | , 27.1, 0.0, 525.9, | ,  1000,   958,  3000,  2929, | , -3.4, 3353.4, 39.738, |, 0.0
4585.1, 138.9, | , 27.1, 0.0, 526.1, | ,  1000,   955,  3000,  2905, | , -3.4, 3370.1, 39.658, |, 0.0
4586.1, 139.0, | , 27.1, 0.0, 521.8, | ,  1000,   950,  3000,  2912, | , -3.4, 3390.7, 39.921, |, 0.0
4587.1, 138.6, | , 27.1, 0.0, 526.1, | ,  1000,   955,  3000,  2934, | , -3.4, 3388.1, 40.171, |, 0.0
4588.1, 138.9, | , 27.1, 0.0, 526.2, | ,  1000,   954,  3000,  2929, | , -3.4, 3377.0, 39.966, |, 0.0
4589.1, 138.7, | , 27.1, 0.0, 526.3, | ,  1000,   956,  3000,  2940, | , -3.4, 3377.0, 40.106, |, 0.0
4590.1, 138.8, | , 27.1, 0.0, 526.6, | ,  1000,   957,  3000,  2935, | , -3.4, 3368.8, 39.967, |, 0.0
4591.1, 139.1, | , 27.1, 0.0, 522.7, | ,  1000,   954,  3000,  2937, | , -3.4, 3367.1, 39.942, |, 0.0
4592.1, 139.1, | , 27.1, 0.0, 526.8, | ,  1000,   956,  3000,  2931, | , -3.4, 3377.0, 40.013, |, 0.0
4593.2, 138.9, | , 27.1, 0.0, 526.1, | ,  1000,   956,  3000,  2944, | , -3.4, 3372.3, 40.094, |, 0.0
4594.2, 138.7, | , 27.1, 0.0, 526.5, | ,  1000,   959,  3000,  2911, | , -3.4, 3392.8, 40.029, |, 0.0
4595.2, 138.9, | , 27.1, 0.0, 527.1, | ,  1000,   952,  3000,  2914, | , -3.4, 3402.7, 40.106, |, 0.0
4596.2, 138.6, | , 27.1, 0.0, 526.9, | ,  1000,   956,  3000,  2932, | , -3.4, 3404.0, 40.347, |, 0.0
4597.2, 138.7, | , 27.1, 0.0, 527.0, | ,  1000,   954,  3000,  2927, | , -3.4, 3396.7, 40.189, |, 0.0
4598.2, 139.1, | , 27.1, 0.0, 526.5, | ,  1000,   955,  3000,  2945, | , -3.4, 3395.0, 40.366, |, 0.0
4599.2, 138.6, | , 27.1, 0.0, 527.2, | ,  1000,   957,  3000,  2921, | , -3.4, 3390.3, 40.077, |, 0.0
4600.2, 138.7, | , 27.1, 0.0, 527.0, | ,  1000,   952,  3000,  2922, | , -3.4, 3398.8, 40.142, |, 0.0
4601.2, 138.5, | , 27.1, 0.0, 527.1, | ,  1000,   954,  3000,  2916, | , -3.4, 3429.3, 40.454, |, 0.0
4602.3, 139.1, | , 27.1, 0.0, 527.5, | ,  1000,   958,  3000,  2930, | , -3.4, 3413.8, 40.460, |, 0.0
4603.3, 139.2, | , 27.1, 0.0, 526.7, | ,  1000,   954,  3000,  2937, | , -3.4, 3437.0, 40.763, |, 0.0
4604.3, 138.6, | , 27.1, 0.0, 526.7, | ,  1000,   955,  3000,  2921, | , -3.4, 3405.7, 40.243, |, 0.0
4605.3, 139.0, | , 27.1, 0.0, 527.8, | ,  1000,   958,  3000,  2924, | , -3.4, 3428.8, 40.574, |, 0.0
4606.3, 138.7, | , 27.1, 0.0, 527.8, | ,  1000,   956,  3000,  2932, | , -3.4, 3420.7, 40.544, |, 0.0
4607.3, 139.1, | , 27.1, 0.0, 522.9, | ,  1000,   957,  3000,  2928, | , -3.4, 3449.0, 40.847, |, 0.0
4608.3, 139.0, | , 27.1, 0.0, 527.5, | ,  1000,   957,  3000,  2927, | , -3.4, 3426.7, 40.575, |, 0.0
4609.3, 139.0, | , 27.1, 0.0, 528.0, | ,  1000,   956,  3000,  2928, | , -3.4, 3440.8, 40.737, |, 0.0
4610.3, 138.7, | , 27.1, 0.0, 527.8, | ,  1000,   959,  3000,  2933, | , -3.4, 3431.0, 40.697, |, 0.0
4611.4, 138.7, | , 27.1, 0.0, 527.8, | ,  1000,   954,  3000,  2922, | , -3.4, 3429.7, 40.525, |, 0.0
4612.4, 139.6, | , 27.1, 0.0, 524.4, | ,  1000,   954,  3000,  2933, | , -3.4, 3419.8, 40.524, |, 0.0
4613.4, 138.7, | , 27.1, 0.0, 527.3, | ,  1000,   958,  3000,  2914, | , -3.4, 3422.0, 40.395, |, 0.0
4614.4, 138.6, | , 27.1, 0.0, 528.1, | ,  1000,   956,  3000,  2931, | , -3.4, 3446.4, 40.833, |, 0.0
4615.4, 138.6, | , 27.1, 0.0, 528.3, | ,  1000,   956,  3000,  2952, | , -3.4, 3443.8, 41.021, |, 0.0
4616.4, 139.0, | , 27.1, 0.0, 528.5, | ,  1000,   956,  3000,  2922, | , -3.4, 3460.1, 40.895, |, 0.0
4617.4, 138.6, | , 27.1, 0.0, 528.4, | ,  1000,   953,  3000,  2929, | , -3.4, 3457.5, 40.906, |, 0.0
4618.4, 138.7, | , 27.1, 0.0, 527.8, | ,  1000,   954,  3000,  2930, | , -3.4, 3457.1, 40.931, |, 0.0
4619.4, 139.1, | , 27.1, 0.0, 528.4, | ,  1000,   952,  3000,  2944, | , -3.4, 3458.0, 41.066, |, 0.0
4620.5, 138.6, | , 27.1, 0.0, 528.5, | ,  1000,   961,  3000,  2939, | , -3.4, 3459.2, 41.121, |, 0.0
4621.5, 138.6, | , 27.1, 0.0, 528.3, | ,  1000,   955,  3000,  2914, | , -3.4, 3460.5, 40.807, |, 0.0
4622.5, 139.1, | , 27.1, 0.0, 528.8, | ,  1000,   957,  3000,  2938, | , -3.4, 3463.1, 41.115, |, 0.0
4623.5, 138.7, | , 27.1, 0.0, 528.2, | ,  1000,   957,  3000,  2920, | , -3.4, 3459.2, 40.878, |, 0.0
4624.5, 138.7, | , 27.1, 0.0, 528.3, | ,  1000,   955,  3000,  2933, | , -3.4, 3471.2, 41.141, |, 0.0
4625.5, 138.7, | , 27.1, 0.0, 529.0, | ,  1000,   956,  3000,  2944, | , -3.4, 3472.5, 41.279, |, 0.0
4626.5, 139.1, | , 27.1, 0.0, 529.0, | ,  1000,   954,  3000,  2941, | , -3.4, 3461.8, 41.100, |, 0.0
4627.5, 138.7, | , 27.1, 0.0, 529.3, | ,  1000,   954,  3000,  2928, | , -3.4, 3479.8, 41.171, |, 0.0
4628.5, 139.3, | , 27.1, 0.0, 523.4, | ,  1000,   954,  3000,  2922, | , -3.4, 3497.0, 41.320, |, 0.0
4629.5, 138.9, | , 27.1, 0.0, 529.0, | ,  1000,   953,  3000,  2921, | , -3.4, 3497.4, 41.299, |, 0.0
4630.6, 139.0, | , 27.1, 0.0, 529.0, | ,  1000,   953,  3000,  2944, | , -3.4, 3503.4, 41.607, |, 0.0
4631.6, 138.5, | , 27.1, 0.0, 529.1, | ,  1000,   958,  3000,  2925, | , -3.4, 3532.5, 41.802, |, 0.0
4632.6, 138.5, | , 27.1, 0.0, 529.2, | ,  1000,   955,  3000,  2913, | , -3.4, 3513.7, 41.429, |, 0.0
4633.6, 139.6, | , 27.1, 0.0, 525.2, | ,  1000,   955,  3000,  2936, | , -3.4, 3514.5, 41.674, |, 0.0
4634.6, 138.7, | , 27.1, 0.0, 528.8, | ,  1000,   956,  3000,  2928, | , -3.4, 3500.0, 41.432, |, 0.0
4635.6, 138.7, | , 27.1, 0.0, 529.0, | ,  1000,   958,  3000,  2925, | , -3.4, 3500.8, 41.428, |, 0.0
4636.6, 139.1, | , 27.1, 0.0, 529.1, | ,  1000,   959,  3000,  2946, | , -3.4, 3496.1, 41.613, |, 0.0
4637.6, 139.2, | , 27.1, 0.0, 529.4, | ,  1000,   957,  3000,  2951, | , -3.4, 3503.0, 41.725, |, 0.0
4638.6, 138.7, | , 27.1, 0.0, 529.0, | ,  1000,   951,  3000,  2911, | , -3.4, 3506.0, 41.275, |, 0.0
4639.7, 138.4, | , 27.1, 0.0, 529.1, | ,  1000,   951,  3000,  2909, | , -3.4, 3519.7, 41.410, |, 0.0
4640.7, 139.0, | , 27.1, 0.0, 529.7, | ,  1000,   956,  3000,  2947, | , -3.4, 3556.1, 42.306, |, 0.0
4641.7, 138.6, | , 27.1, 0.0, 529.5, | ,  1000,   955,  3000,  2929, | , -3.4, 3525.7, 41.737, |, 0.0
4642.7, 138.7, | , 27.1, 0.0, 529.6, | ,  1000,   951,  3000,  2921, | , -3.4, 3530.4, 41.663, |, 0.0
4643.7, 139.0, | , 27.1, 0.0, 529.4, | ,  1000,   951,  3000,  2942, | , -3.4, 3535.1, 41.948, |, 0.0
4644.7, 138.9, | , 27.1, 0.0, 530.1, | ,  1000,   958,  3000,  2929, | , -3.4, 3520.9, 41.720, |, 0.0
4645.7, 138.6, | , 27.1, 0.0, 529.8, | ,  1000,   953,  3000,  2953, | , -3.4, 3526.9, 41.994, |, 0.0
4646.7, 139.1, | , 27.1, 0.0, 530.5, | ,  1000,   958,  3000,  2942, | , -3.4, 3537.2, 42.048, |, 0.0
4647.7, 138.5, | , 27.1, 0.0, 530.2, | ,  1000,   958,  3000,  2921, | , -3.4, 3555.7, 42.039, |, 0.0
4648.8, 138.7, | , 27.1, 0.0, 529.1, | ,  1000,   951,  3000,  2933, | , -3.4, 3549.7, 42.014, |, 0.0
4649.8, 139.0, | , 27.1, 0.0, 526.6, | ,  1000,   954,  3000,  2928, | , -3.4, 3540.7, 41.888, |, 0.0
4650.8, 139.0, | , 27.1, 0.0, 530.5, | ,  1000,   957,  3000,  2941, | , -3.4, 3545.4, 42.117, |, 0.0
4651.8, 138.7, | , 27.2, 0.0, 530.7, | ,  1000,   957,  3000,  2931, | , -3.4, 3539.4, 41.944, |, 0.0
4652.8, 138.7, | , 27.2, 0.0, 530.7, | ,  1000,   955,  3000,  2917, | , -3.4, 3547.5, 41.866, |, 0.0
4653.8, 139.2, | , 27.1, 0.0, 530.2, | ,  1000,   955,  3000,  2937, | , -3.4, 3576.6, 42.421, |, 0.0
4654.8, 139.3, | , 27.2, 0.0, 525.0, | ,  1000,   953,  3000,  2938, | , -3.4, 3569.8, 42.336, |, 0.0
4655.8, 138.7, | , 27.2, 0.0, 531.0, | ,  1000,   953,  3000,  2918, | , -3.4, 3565.1, 42.069, |, 0.0
4656.8, 139.0, | , 27.1, 0.0, 531.2, | ,  1000,   957,  3000,  2929, | , -3.4, 3564.2, 42.224, |, 0.0
4657.9, 138.9, | , 27.1, 0.0, 531.4, | ,  1000,   951,  3000,  2933, | , -3.4, 3583.9, 42.422, |, 0.0
4658.9, 138.8, | , 27.1, 0.0, 530.4, | ,  1000,   953,  3000,  2923, | , -3.4, 3574.9, 42.237, |, 0.0
4659.9, 138.7, | , 27.2, 0.0, 531.1, | ,  1000,   955,  3000,  2929, | , -3.4, 3565.1, 42.195, |, 0.0
4660.9, 139.0, | , 27.1, 0.0, 531.4, | ,  1000,   953,  3000,  2914, | , -3.4, 3567.2, 42.048, |, 0.0
4661.9, 138.9, | , 27.1, 0.0, 531.2, | ,  1000,   952,  3000,  2929, | , -3.4, 3576.2, 42.295, |, 0.0
4662.9, 138.6, | , 27.2, 0.0, 531.3, | ,  1000,   956,  3000,  2929, | , -3.4, 3581.8, 42.412, |, 0.0
4663.9, 139.1, | , 27.2, 0.0, 530.8, | ,  1000,   954,  3000,  2927, | , -3.4, 3616.9, 42.782, |, 0.0
4664.9, 139.1, | , 27.1, 0.0, 531.6, | ,  1000,   954,  3000,  2945, | , -3.4, 3593.4, 42.703, |, 0.0
4665.9, 138.8, | , 27.2, 0.0, 530.8, | ,  1000,   957,  3000,  2940, | , -3.4, 3570.2, 42.400, |, 0.0
4667.0, 138.5, | , 27.2, 0.0, 531.2, | ,  1000,   949,  3000,  2903, | , -3.4, 3598.5, 42.244, |, 0.0
4668.0, 138.7, | , 27.1, 0.0, 531.4, | ,  1000,   953,  3000,  2917, | , -3.4, 3605.4, 42.526, |, 0.0
4669.0, 138.6, | , 27.1, 0.0, 530.9, | ,  1000,   949,  3000,  2914, | , -3.4, 3624.2, 42.679, |, 0.0
4670.0, 138.6, | , 27.2, 0.0, 531.6, | ,  1000,   955,  3000,  2920, | , -3.4, 3604.5, 42.574, |, 0.0
4671.0, 139.6, | , 27.2, 0.0, 527.1, | ,  1000,   954,  3000,  2944, | , -3.4, 3612.6, 42.917, |, 0.0
4672.0, 139.2, | , 27.2, 0.0, 531.5, | ,  1000,   957,  3000,  2937, | , -3.4, 3589.9, 42.614, |, 0.0
4673.0, 138.6, | , 27.2, 0.0, 531.7, | ,  1000,   957,  3000,  2919, | , -3.4, 3599.4, 42.526, |, 0.0
4674.0, 138.8, | , 27.2, 0.0, 531.4, | ,  1000,   952,  3000,  2918, | , -3.4, 3613.1, 42.623, |, 0.0
4675.0, 139.0, | , 27.2, 0.0, 532.0, | ,  1000,   954,  3000,  2939, | , -3.4, 3628.1, 43.047, |, 0.0
4676.0, 139.5, | , 27.2, 0.0, 526.2, | ,  1000,   953,  3000,  2917, | , -3.4, 3609.6, 42.569, |, 0.0
4677.0, 138.7, | , 27.2, 0.0, 531.9, | ,  1000,   958,  3000,  2934, | , -3.4, 3619.9, 42.944, |, 0.0
4678.1, 139.0, | , 27.2, 0.0, 532.5, | ,  1000,   957,  3000,  2937, | , -3.4, 3610.9, 42.853, |, 0.0
4679.1, 139.1, | , 27.2, 0.0, 532.2, | ,  1000,   956,  3000,  2929, | , -3.4, 3646.5, 43.176, |, 0.0
4680.1, 138.7, | , 27.2, 0.0, 532.5, | ,  1000,   955,  3000,  2938, | , -3.4, 3650.3, 43.309, |, 0.0
4681.1, 139.0, | , 27.2, 0.0, 527.7, | ,  1000,   959,  3000,  2941, | , -3.4, 3624.6, 43.073, |, 0.0
4682.1, 139.0, | , 27.2, 0.0, 532.9, | ,  1000,   956,  3000,  2918, | , -3.4, 3627.6, 42.833, |, 0.0
4683.1, 138.7, | , 27.2, 0.0, 532.7, | ,  1000,   954,  3000,  2944, | , -3.4, 3632.3, 43.143, |, 0.0
4684.1, 138.8, | , 27.2, 0.0, 532.5, | ,  1000,   954,  3000,  2940, | , -3.4, 3610.1, 42.843, |, 0.0
4685.1, 139.1, | , 27.2, 0.0, 533.1, | ,  1000,   957,  3000,  2949, | , -3.4, 3650.8, 43.458, |, 0.0
4686.1, 138.9, | , 27.2, 0.0, 533.2, | ,  1000,   949,  3000,  2918, | , -3.4, 3628.1, 42.749, |, 0.0
4687.2, 138.5, | , 27.2, 0.0, 533.0, | ,  1000,   955,  3000,  2922, | , -3.4, 3663.6, 43.288, |, 0.0
4688.2, 138.6, | , 27.2, 0.0, 533.1, | ,  1000,   957,  3000,  2926, | , -3.4, 3660.6, 43.318, |, 0.0
4689.2, 139.1, | , 27.2, 0.0, 532.7, | ,  1000,   958,  3000,  2927, | , -3.4, 3657.6, 43.311, |, 0.0
4690.2, 138.6, | , 27.2, 0.0, 533.3, | ,  1000,   952,  3000,  2929, | , -3.4, 3651.2, 43.186, |, 0.0
4691.2, 138.6, | , 27.2, 0.0, 533.1, | ,  1000,   950,  3000,  2920, | , -3.4, 3667.0, 43.254, |, 0.0
4692.2, 139.5, | , 27.2, 0.0, 530.2, | ,  1000,   952,  3000,  2917, | , -3.4, 3651.6, 43.059, |, 0.0
4693.2, 138.9, | , 27.2, 0.0, 533.9, | ,  1000,   955,  3000,  2933, | , -3.4, 3673.0, 43.523, |, 0.0
4694.2, 138.7, | , 27.2, 0.0, 532.7, | ,  1000,   959,  3000,  2918, | , -3.4, 3664.0, 43.288, |, 0.0
4695.2, 138.7, | , 27.2, 0.0, 533.5, | ,  1000,   958,  3000,  2936, | , -3.4, 3670.5, 43.552, |, 0.0
4696.2, 139.0, | , 27.2, 0.0, 533.7, | ,  1000,   956,  3000,  2940, | , -3.4, 3666.6, 43.537, |, 0.0
4697.3, 139.0, | , 27.2, 0.0, 529.2, | ,  1000,   951,  3000,  2922, | , -3.4, 3657.6, 43.168, |, 0.0
4698.3, 138.8, | , 27.2, 0.0, 533.7, | ,  1000,   955,  3000,  2954, | , -3.4, 3682.0, 43.861, |, 0.0
4699.3, 138.9, | , 27.2, 0.0, 533.2, | ,  1000,   953,  3000,  2923, | , -3.4, 3679.0, 43.459, |, 0.0
4700.3, 139.0, | , 27.2, 0.0, 534.0, | ,  1000,   959,  3000,  2934, | , -3.4, 3691.0, 43.788, |, 0.0
4701.3, 138.7, | , 27.2, 0.0, 533.9, | ,  1000,   959,  3000,  2932, | , -3.4, 3676.0, 43.592, |, 0.0
4702.3, 139.0, | , 27.2, 0.0, 530.2, | ,  1000,   952,  3000,  2935, | , -3.4, 3682.0, 43.616, |, 0.0
4703.3, 139.0, | , 27.2, 0.0, 534.0, | ,  1000,   954,  3000,  2949, | , -3.4, 3721.5, 44.261, |, 0.0
4704.3, 139.2, | , 27.2, 0.0, 533.8, | ,  1000,   955,  3000,  2928, | , -3.4, 3693.6, 43.705, |, 0.0
4705.3, 138.7, | , 27.2, 0.0, 534.1, | ,  1000,   958,  3000,  2919, | , -3.4, 3682.9, 43.513, |, 0.0
4706.3, 138.5, | , 27.2, 0.0, 534.4, | ,  1000,   955,  3000,  2923, | , -3.4, 3682.9, 43.533, |, 0.0
4707.4, 139.0, | , 27.2, 0.0, 534.4, | ,  1000,   954,  3000,  2922, | , -3.4, 3691.5, 43.602, |, 0.0
4708.4, 138.6, | , 27.2, 0.0, 534.6, | ,  1000,   958,  3000,  2938, | , -3.4, 3718.0, 44.141, |, 0.0
4709.4, 138.7, | , 27.2, 0.0, 534.1, | ,  1000,   958,  3000,  2919, | , -3.4, 3709.9, 43.838, |, 0.0
4710.4, 139.0, | , 27.2, 0.0, 534.5, | ,  1000,   958,  3000,  2935, | , -3.4, 3705.2, 43.961, |, 0.0
4711.4, 139.0, | , 27.2, 0.0, 534.9, | ,  1000,   959,  3000,  2930, | , -3.4, 3699.2, 43.844, |, 0.0
4712.4, 138.7, | , 27.2, 0.0, 534.3, | ,  1000,   960,  3000,  2923, | , -3.4, 3689.3, 43.654, |, 0.0
4713.4, 139.1, | , 27.2, 0.0, 529.9, | ,  1000,   951,  3000,  2912, | , -3.4, 3702.6, 43.590, |, 0.0
4714.4, 138.6, | , 27.2, 0.0, 533.8, | ,  1000,   955,  3000,  2926, | , -3.4, 3703.9, 43.796, |, 0.0
4715.4, 138.7, | , 27.2, 0.0, 534.8, | ,  1000,   957,  3000,  2929, | , -3.4, 3720.6, 44.061, |, 0.0
4716.4, 138.5, | , 27.2, 0.0, 534.7, | ,  1000,   958,  3000,  2923, | , -3.4, 3713.7, 43.921, |, 0.0
4717.5, 138.6, | , 27.2, 0.0, 535.0, | ,  1000,   954,  3000,  2935, | , -3.4, 3713.7, 44.012, |, 0.0
4718.5, 139.4, | , 27.2, 0.0, 531.5, | ,  1000,   952,  3000,  2911, | , -3.4, 3712.0, 43.699, |, 0.0
4719.5, 138.8, | , 27.2, 0.0, 533.9, | ,  1000,   955,  3000,  2944, | , -3.4, 3734.3, 44.381, |, 0.0
4720.5, 138.7, | , 27.2, 0.0, 534.8, | ,  1000,   955,  3000,  2928, | , -3.4, 3716.3, 43.976, |, 0.0
4721.5, 139.0, | , 27.2, 0.0, 534.9, | ,  1000,   956,  3000,  2910, | , -3.4, 3732.2, 43.964, |, 0.0
4722.5, 138.7, | , 27.2, 0.0, 535.2, | ,  1000,   957,  3000,  2932, | , -3.4, 3736.5, 44.284, |, 0.0
4723.5, 139.3, | , 27.2, 0.0, 531.3, | ,  1000,   951,  3000,  2940, | , -3.4, 3726.6, 44.189, |, 0.0
4724.5, 138.7, | , 27.2, 0.0, 535.1, | ,  1000,   952,  3000,  2930, | , -3.4, 3728.7, 44.117, |, 0.0
4725.5, 138.8, | , 27.2, 0.0, 535.5, | ,  1000,   951,  3000,  2926, | , -3.4, 3757.0, 44.378, |, 0.0
4726.5, 138.5, | , 27.2, 0.0, 535.5, | ,  1000,   955,  3000,  2925, | , -3.4, 3754.9, 44.387, |, 0.0
4727.6, 138.6, | , 27.2, 0.0, 535.5, | ,  1000,   953,  3000,  2920, | , -3.4, 3757.0, 44.340, |, 0.0
4728.6, 138.9, | , 27.2, 0.0, 535.6, | ,  1000,   953,  3000,  2922, | , -3.4, 3772.9, 44.554, |, 0.0
4729.6, 138.8, | , 27.2, 0.0, 534.9, | ,  1000,   957,  3000,  2941, | , -3.4, 3756.6, 44.623, |, 0.0
4730.6, 138.5, | , 27.2, 0.0, 535.6, | ,  1000,   958,  3000,  2922, | , -3.4, 3756.2, 44.406, |, 0.0
4731.6, 139.0, | , 27.2, 0.0, 535.9, | ,  1000,   956,  3000,  2929, | , -3.4, 3756.2, 44.478, |, 0.0
4732.6, 138.7, | , 27.2, 0.0, 535.9, | ,  1000,   951,  3000,  2940, | , -3.4, 3757.9, 44.555, |, 0.0
4733.6, 138.7, | , 27.2, 0.0, 535.9, | ,  1000,   952,  3000,  2933, | , -3.4, 3754.4, 44.456, |, 0.0
4734.6, 138.8, | , 27.2, 0.0, 534.7, | ,  1000,   955,  3000,  2930, | , -3.4, 3751.9, 44.423, |, 0.0
4735.6, 139.0, | , 27.2, 0.0, 536.0, | ,  1000,   957,  3000,  2935, | , -3.4, 3756.6, 44.550, |, 0.0
4736.7, 138.5, | , 27.2, 0.0, 535.5, | ,  1000,   949,  3000,  2901, | , -3.4, 3760.4, 44.120, |, 0.0
4737.7, 138.6, | , 27.2, 0.0, 535.6, | ,  1000,   954,  3000,  2932, | , -3.4, 3756.2, 44.477, |, 0.0
4738.7, 139.1, | , 27.2, 0.0, 536.0, | ,  1000,   954,  3000,  2933, | , -3.4, 3763.9, 44.589, |, 0.0
4739.7, 139.8, | , 27.2, 0.0, 531.1, | ,  1000,   955,  3000,  2929, | , -3.4, 3773.7, 44.664, |, 0.0
4740.7, 138.7, | , 27.2, 0.0, 536.0, | ,  1000,   958,  3000,  2920, | , -3.4, 3761.3, 44.445, |, 0.0
4741.7, 138.7, | , 27.2, 0.0, 535.7, | ,  1000,   955,  3000,  2909, | , -3.4, 3758.3, 44.254, |, 0.0
4742.7, 139.0, | , 27.2, 0.0, 536.3, | ,  1000,   951,  3000,  2909, | , -3.4, 3757.4, 44.201, |, 0.0
4743.7, 138.5, | , 27.2, 0.0, 535.8, | ,  1000,   957,  3000,  2944, | , -3.4, 3756.6, 44.650, |, 0.0
4744.7, 139.1, | , 27.2, 0.0, 531.7, | ,  1000,   952,  3000,  2923, | , -3.4, 3754.0, 44.327, |, 0.0
4745.8, 138.9, | , 27.2, 0.0, 536.5, | ,  1000,   956,  3000,  2922, | , -3.4, 3753.6, 44.351, |, 0.0
4746.8, 138.6, | , 27.2, 0.0, 536.6, | ,  1000,   956,  3000,  2922, | , -3.4, 480.7, 5.699, |, 0.0
4747.8, 138.6, | , 27.2, 0.0, 536.4, | ,  1000,   953,  3000,  2930, | , -3.4, 580.1, 6.886, |, 0.0
4748.8, 139.0, | , 27.2, 0.0, 536.5, | ,  1000,   955,  3000,  2935, | , -3.4, 675.2, 8.029, |, 0.0
4749.8, 138.8, | , 27.2, 0.0, 536.2, | ,  1000,   958,  3000,  2929, | , -3.4, 753.6, 8.954, |, 0.0
4750.8, 138.7, | , 27.2, 0.0, 536.6, | ,  1000,   957,  3000,  2944, | , -3.4, 828.6, 9.880, |, 0.0
4751.8, 138.7, | , 27.2, 0.0, 536.9, | ,  1000,   952,  3000,  2938, | , -3.4, 892.0, 10.605, |, 0.0
4752.8, 139.1, | , 27.2, 0.0, 536.9, | ,  1000,   957,  3000,  2929, | , -3.4, 964.8, 11.460, |, 0.0
4753.8, 139.0, | , 27.2, 0.0, 537.2, | ,  1000,   952,  3000,  2926, | , -3.4, 1060.4, 12.563, |, 0.0
4754.8, 138.7, | , 27.2, 0.0, 536.3, | ,  1000,   956,  3000,  2908, | , -3.4, 1119.5, 13.218, |, 0.0
4755.9, 139.2, | , 27.2, 0.0, 536.9, | ,  1000,   951,  3000,  2923, | , -3.4, 1206.1, 14.276, |, 0.0
4756.9, 139.0, | , 27.2, 0.0, 537.5, | ,  1000,   955,  3000,  2937, | , -3.4, 1276.3, 15.174, |, 0.0
4757.9, 138.9, | , 27.2, 0.0, 537.6, | ,  1000,   954,  3000,  2924, | , -3.4, 1356.9, 16.074, |, 0.0
4758.9, 138.6, | , 27.2, 0.0, 537.3, | ,  1000,   956,  3000,  2926, | , -3.4, 1459.3, 17.304, |, 0.0
4759.9, 139.1, | , 27.2, 0.0, 536.7, | ,  1000,   959,  3000,  2945, | , -3.4, 1507.2, 17.974, |, 0.0
4760.9, 139.6, | , 27.2, 0.0, 533.4, | ,  1000,   955,  3000,  2926, | , -3.4, 1581.4, 18.742, |, 0.0
4761.9, 138.8, | , 27.2, 0.0, 537.1, | ,  1000,   955,  3000,  2921, | , -3.4, 1658.1, 19.623, |, 0.0
4762.9, 138.8, | , 27.2, 0.0, 537.2, | ,  1000,   955,  3000,  2938, | , -3.4, 1730.5, 20.572, |, 0.0
4763.9, 139.0, | , 27.2, 0.0, 537.4, | ,  1000,   958,  3000,  2926, | , -3.4, 1814.9, 21.518, |, 0.0
4764.9, 138.8, | , 27.2, 0.0, 536.8, | ,  1000,   954,  3000,  2911, | , -3.4, 1900.6, 22.429, |, 0.0
4766.0, 139.2, | , 27.2, 0.0, 533.5, | ,  1000,   955,  3000,  2924, | , -3.4, 1966.5, 23.288, |, 0.0
4767.0, 138.5, | , 27.2, 0.0, 537.2, | ,  1000,   956,  3000,  2914, | , -3.4, 2070.2, 24.459, |, 0.0
4768.0, 139.0, | , 27.2, 0.0, 537.8, | ,  1000,   952,  3000,  2925, | , -3.4, 2122.9, 25.120, |, 0.0
4769.0, 138.6, | , 27.2, 0.0, 537.3, | ,  1000,   959,  3000,  2917, | , -3.4, 2166.2, 25.627, |, 0.0
4770.0, 138.7, | , 27.2, 0.0, 537.2, | ,  1000,   956,  3000,  2929, | , -3.4, 2252.7, 26.714, |, 0.0
4771.0, 139.0, | , 27.2, 0.0, 538.0, | ,  1000,   960,  3000,  2921, | , -3.4, 2287.9, 27.095, |, 0.0
4772.0, 139.2, | , 27.2, 0.0, 538.1, | ,  1000,   955,  3000,  2948, | , -3.4, 2356.0, 28.067, |, 0.0
4773.0, 138.7, | , 27.2, 0.0, 537.9, | ,  1000,   953,  3000,  2926, | , -3.4, 2426.3, 28.711, |, 0.0
4774.0, 138.7, | , 27.2, 0.0, 537.9, | ,  1000,   956,  3000,  2917, | , -3.4, 2512.0, 29.681, |, 0.0
4775.0, 139.0, | , 27.2, 0.0, 538.3, | ,  1000,   951,  3000,  2921, | , -3.4, 2592.9, 30.631, |, 0.0
4776.0, 138.5, | , 27.2, 0.0, 537.8, | ,  1000,   955,  3000,  2923, | , -3.4, 2682.0, 31.726, |, 0.0
4777.1, 138.6, | , 27.2, 0.0, 538.0, | ,  1000,   957,  3000,  2909, | , -3.4, 2736.0, 32.263, |, 0.0
4778.1, 139.0, | , 27.2, 0.0, 538.4, | ,  1000,   957,  3000,  2941, | , -3.4, 2821.3, 33.544, |, 0.0
4779.1, 138.9, | , 27.2, 0.0, 538.5, | ,  1000,   956,  3000,  2914, | , -3.4, 2863.3, 33.802, |, 0.0
4780.1, 138.6, | , 27.2, 0.0, 537.8, | ,  1000,   959,  3000,  2927, | , -3.4, 2960.1, 35.078, |, 0.0
4781.1, 138.6, | , 27.2, 0.0, 538.6, | ,  1000,   954,  3000,  2931, | , -3.4, 3015.4, 35.721, |, 0.0
4782.1, 139.5, | , 27.2, 0.0, 535.0, | ,  1000,   953,  3000,  2942, | , -3.4, 3059.9, 36.348, |, 0.0
4783.1, 138.7, | , 27.2, 0.0, 538.5, | ,  1000,   959,  3000,  2933, | , -3.4, 3108.4, 36.893, |, 0.0
4784.1, 138.7, | , 27.2, 0.0, 538.4, | ,  1000,   957,  3000,  2943, | , -3.4, 3188.5, 37.911, |, 0.0
4785.1, 139.2, | , 27.2, 0.0, 538.2, | ,  1000,   951,  3000,  2944, | , -3.4, 3227.0, 38.317, |, 0.0
4786.2, 138.7, | , 27.2, 0.0, 538.7, | ,  1000,   959,  3000,  2924, | , -3.4, 3281.9, 38.854, |, 0.0
4787.2, 139.2, | , 27.2, 0.0, 534.9, | ,  1000,   956,  3000,  2908, | , -3.4, 3351.3, 39.476, |, 0.0
4788.2, 138.6, | , 27.2, 0.0, 538.8, | ,  1000,   954,  3000,  2918, | , -3.4, 3390.7, 40.028, |, 0.0
4789.2, 138.9, | , 27.2, 0.0, 538.6, | ,  1000,   954,  3000,  2912, | , -3.4, 3443.8, 40.587, |, 0.0
4790.2, 138.5, | , 27.2, 0.0, 538.0, | ,  1000,   950,  3000,  2925, | , -3.4, 3496.1, 41.292, |, 0.0
4791.2, 138.7, | , 27.2, 0.0, 538.9, | ,  1000,   956,  3000,  2937, | , -3.4, 3541.5, 42.027, |, 0.0
4792.2, 138.7, | , 27.2, 0.0, 538.4, | ,  1000,   954,  3000,  2941, | , -3.4, 3577.9, 42.474, |, 0.0
4793.2, 139.0, | , 27.2, 0.0, 538.6, | ,  1000,   958,  3000,  2926, | , -3.4, 3605.8, 42.687, |, 0.0
4794.2, 138.6, | , 27.2, 0.0, 538.9, | ,  1000,   954,  3000,  2929, | , -3.4, 3637.9, 43.052, |, 0.0
4795.2, 138.8, | , 27.2, 0.0, 538.2, | ,  1000,   958,  3000,  2941, | , -3.4, 3698.8, 43.940, |, 0.0
4796.3, 139.1, | , 27.2, 0.0, 538.8, | ,  1000,   958,  3000,  2923, | , -3.4, 3737.7, 44.207, |, 0.0
4797.3, 138.7, | , 27.2, 0.0, 539.0, | ,  1000,   955,  3000,  2937, | , -3.4, 3733.0, 44.285, |, 0.0
4798.3, 138.6, | , 27.2, 0.0, 538.9, | ,  1000,   957,  3000,  2915, | , -3.4, 3760.9, 44.382, |, 0.0
4799.3, 139.0, | , 27.2, 0.0, 539.2, | ,  1000,   955,  3000,  2930, | , -3.4, 3821.7, 45.246, |, 0.0
4800.3, 139.1, | , 27.2, 0.0, 538.7, | ,  1000,   952,  3000,  2932, | , -3.4, 3823.4, 45.252, |, 0.0
4801.3, 138.7, | , 27.2, 0.0, 539.4, | ,  1000,   956,  3000,  2929, | , -3.4, 3843.1, 45.501, |, 0.0
4802.3, 138.5, | , 27.2, 0.0, 539.3, | ,  1000,   957,  3000,  2909, | , -3.4, 3853.0, 45.383, |, 0.0
