Repository: jdhuang-csm/Ru-BCA

## Methods
* (BaO)<sub>x</sub>-(CaO)<sub>y</sub>-(Al<sub>2</sub>O<sub>3</sub>)<sub>1-x-y</sub> (BCA) catalyst supports were synthesized via sol-gel and solid-state methods. 
* Ru/BCA catalysts were prepared via incipient wetness impregnation to achieve 1 wt. % Ru loading.
* Ammonia synthesis rates were measured for Ru/BCA catalysts in a packed-bed reactor at 480-600<sup>o</sup>C, 10 bar, and space velocities up to 1.3 x 10<sup>6</sup> ml g<sub>cat</sub><sup>-1</sup> h<sup>-1</sup>.
* A machine learning (ML) model was employed to improve understanding of the behavior of Ru/BCA catalysts.
* A microkinetic model was developed to describe the best-performing catalyst.

File: data/init_files_Cadigan/B2CA_7-12_dryoven.txt (part 12 of 29)
********** Start test **********
Elapsed time, Pressure, | , LJtemp(C), Inner-Temp, Outer-Temp, | , N2-set, N2-flow, H2-set, H2-flow, | , pH, NH3_ppm, NH3_Prod_rate, |, In222Temp
4410.1, 138.8, | , 27.6, 0.0, 530.0, | ,  1000,   956,  3000,  2950, | , -3.4, 5134.5, 56.723, |, 0.0
4411.1, 138.8, | , 27.6, 0.0, 530.1, | ,  1000,   958,  3000,  2913, | , -3.4, 5104.9, 55.880, |, 0.0
4412.1, 138.9, | , 27.6, 0.0, 530.3, | ,  1000,   952,  3000,  2941, | , -3.4, 5110.1, 56.260, |, 0.0
4413.1, 138.9, | , 27.6, 0.0, 530.3, | ,  1000,   957,  3000,  2919, | , -3.4, 5117.8, 56.098, |, 0.0
4414.2, 139.1, | , 27.6, 0.0, 529.8, | ,  1000,   957,  3000,  2938, | , -3.4, 5106.6, 56.255, |, 0.0
4415.2, 139.1, | , 27.6, 0.0, 530.7, | ,  1000,   954,  3000,  2922, | , -3.4, 5101.9, 55.918, |, 0.0
4416.2, 139.3, | , 27.6, 0.0, 530.7, | ,  1000,   954,  3000,  2940, | , -3.4, 5106.2, 56.223, |, 0.0
4417.2, 138.9, | , 27.6, 0.0, 530.8, | ,  1000,   955,  3000,  2935, | , -3.4, 5110.9, 56.220, |, 0.0
4418.2, 138.9, | , 27.6, 0.0, 530.8, | ,  1000,   954,  3000,  2925, | , -3.4, 5134.0, 56.310, |, 0.0
4419.2, 138.8, | , 27.6, 0.0, 530.3, | ,  1000,   957,  3000,  2915, | , -3.4, 5115.6, 56.018, |, 0.0
4420.2, 139.0, | , 27.6, 0.0, 531.2, | ,  1000,   956,  3000,  2917, | , -3.4, 5128.0, 56.171, |, 0.0
4421.2, 138.8, | , 27.6, 0.0, 531.1, | ,  1000,   958,  3000,  2930, | , -3.4, 678.6, 7.495, |, 0.0
4422.2, 138.8, | , 27.6, 0.0, 531.1, | ,  1000,   954,  3000,  2926, | , -3.4, 807.6, 8.901, |, 0.0
4423.2, 139.3, | , 27.6, 0.0, 531.4, | ,  1000,   954,  3000,  2936, | , -3.4, 907.9, 10.028, |, 0.0
4424.2, 139.6, | , 27.6, 0.0, 526.1, | ,  1000,   953,  3000,  2933, | , -3.4, 1004.7, 11.089, |, 0.0
4425.3, 138.8, | , 27.6, 0.0, 531.4, | ,  1000,   957,  3000,  2921, | , -3.4, 1119.9, 12.331, |, 0.0
4426.3, 139.1, | , 27.6, 0.0, 531.3, | ,  1000,   959,  3000,  2941, | , -3.4, 1247.2, 13.809, |, 0.0
4427.3, 139.1, | , 27.6, 0.0, 531.6, | ,  1000,   959,  3000,  2941, | , -3.4, 1356.9, 15.018, |, 0.0
4428.3, 138.9, | , 27.6, 0.0, 531.5, | ,  1000,   953,  3000,  2948, | , -3.4, 1485.4, 16.450, |, 0.0
4429.3, 139.7, | , 27.6, 0.0, 523.5, | ,  1000,   952,  3000,  2922, | , -3.4, 1567.2, 17.234, |, 0.0
4430.3, 138.8, | , 27.6, 0.0, 531.3, | ,  1000,   952,  3000,  2915, | , -3.4, 1677.3, 18.408, |, 0.0
4431.3, 138.9, | , 27.6, 0.0, 531.3, | ,  1000,   957,  3000,  2921, | , -3.4, 1806.3, 19.873, |, 0.0
4432.3, 139.0, | , 27.6, 0.0, 531.4, | ,  1000,   957,  3000,  2923, | , -3.4, 1901.0, 20.926, |, 0.0
4433.3, 139.3, | , 27.6, 0.0, 531.5, | ,  1000,   954,  3000,  2937, | , -3.4, 2015.8, 22.249, |, 0.0
4434.3, 139.2, | , 27.6, 0.0, 530.9, | ,  1000,   949,  3000,  2923, | , -3.4, 2128.5, 23.377, |, 0.0
4435.4, 138.7, | , 27.6, 0.0, 531.2, | ,  1000,   952,  3000,  2926, | , -3.4, 2235.2, 24.583, |, 0.0
4436.4, 139.3, | , 27.6, 0.0, 531.4, | ,  1000,   959,  3000,  2945, | , -3.4, 2345.3, 25.965, |, 0.0
4437.4, 139.3, | , 27.6, 0.0, 531.8, | ,  1000,   957,  3000,  2935, | , -3.4, 2449.0, 27.030, |, 0.0
4438.4, 138.9, | , 27.6, 0.0, 531.7, | ,  1000,   955,  3000,  2918, | , -3.4, 2538.9, 27.882, |, 0.0
4439.4, 138.9, | , 27.6, 0.0, 531.1, | ,  1000,   956,  3000,  2915, | , -3.4, 2666.2, 29.262, |, 0.0
4440.4, 139.0, | , 27.6, 0.0, 528.0, | ,  1000,   954,  3000,  2907, | , -3.4, 2773.7, 30.356, |, 0.0
4441.4, 139.2, | , 27.6, 0.0, 532.3, | ,  1000,   958,  3000,  2938, | , -3.4, 2885.1, 31.863, |, 0.0
4442.4, 138.7, | , 27.6, 0.0, 532.3, | ,  1000,   955,  3000,  2911, | , -3.4, 3010.7, 32.986, |, 0.0
4443.4, 138.8, | , 27.6, 0.0, 531.8, | ,  1000,   953,  3000,  2947, | , -3.4, 3081.8, 34.060, |, 0.0
4444.4, 139.3, | , 27.6, 0.0, 531.3, | ,  1000,   954,  3000,  2943, | , -3.4, 3141.3, 34.684, |, 0.0
4445.5, 139.9, | , 27.6, 0.0, 527.5, | ,  1000,   953,  3000,  2929, | , -3.4, 3236.9, 35.602, |, 0.0
4446.5, 138.8, | , 27.6, 0.0, 532.3, | ,  1000,   958,  3000,  2914, | , -3.4, 3353.0, 36.782, |, 0.0
4447.5, 139.3, | , 27.6, 0.0, 532.2, | ,  1000,   952,  3000,  2937, | , -3.4, 3454.1, 38.048, |, 0.0
4448.5, 139.2, | , 27.6, 0.0, 532.7, | ,  1000,   957,  3000,  2932, | , -3.4, 3548.8, 39.091, |, 0.0
4449.5, 138.9, | , 27.6, 0.0, 531.5, | ,  1000,   952,  3000,  2914, | , -3.4, 3646.9, 39.928, |, 0.0
4450.5, 139.4, | , 27.6, 0.0, 527.1, | ,  1000,   957,  3000,  2921, | , -3.4, 3761.7, 41.310, |, 0.0
4451.5, 139.3, | , 27.6, 0.0, 532.4, | ,  1000,   954,  3000,  2944, | , -3.4, 3868.0, 42.692, |, 0.0
4452.5, 138.7, | , 27.6, 0.0, 532.4, | ,  1000,   954,  3000,  2913, | , -3.4, 3958.0, 43.332, |, 0.0
4453.5, 138.8, | , 27.6, 0.0, 532.4, | ,  1000,   956,  3000,  2927, | , -3.4, 4040.2, 44.421, |, 0.0
4454.5, 138.9, | , 27.6, 0.0, 532.0, | ,  1000,   952,  3000,  2945, | , -3.4, 4134.9, 45.622, |, 0.0
4455.6, 139.9, | , 27.6, 0.0, 527.8, | ,  1000,   955,  3000,  2929, | , -3.4, 4203.5, 46.208, |, 0.0
4456.6, 138.9, | , 27.6, 0.0, 532.6, | ,  1000,   953,  3000,  2935, | , -3.4, 4323.9, 47.584, |, 0.0
4457.6, 139.1, | , 27.6, 0.0, 533.2, | ,  1000,   959,  3000,  2924, | , -3.4, 4359.4, 47.903, |, 0.0
4458.6, 139.1, | , 27.6, 0.0, 532.8, | ,  1000,   958,  3000,  2918, | , -3.4, 4448.1, 48.786, |, 0.0
4459.6, 138.9, | , 27.6, 0.0, 532.1, | ,  1000,   955,  3000,  2929, | , -3.4, 4544.9, 49.955, |, 0.0
4460.6, 138.8, | , 27.6, 0.0, 532.8, | ,  1000,   954,  3000,  2937, | , -3.4, 4604.5, 50.687, |, 0.0
4461.6, 139.3, | , 27.6, 0.0, 533.0, | ,  1000,   952,  3000,  2936, | , -3.4, 4654.6, 51.205, |, 0.0
4462.6, 139.2, | , 27.6, 0.0, 533.0, | ,  1000,   954,  3000,  2937, | , -3.4, 4734.7, 52.114, |, 0.0
4463.6, 138.7, | , 27.6, 0.0, 533.2, | ,  1000,   957,  3000,  2933, | , -3.4, 4810.6, 52.940, |, 0.0
4464.6, 138.8, | , 27.6, 0.0, 532.1, | ,  1000,   958,  3000,  2922, | , -3.4, 4863.7, 53.387, |, 0.0
4465.7, 139.4, | , 27.6, 0.0, 533.3, | ,  1000,   955,  3000,  2939, | , -3.4, 4906.1, 54.033, |, 0.0
4466.7, 139.1, | , 27.6, 0.0, 533.3, | ,  1000,   954,  3000,  2929, | , -3.4, 4933.1, 54.181, |, 0.0
4467.7, 138.8, | , 27.6, 0.0, 533.1, | ,  1000,   950,  3000,  2932, | , -3.4, 5015.8, 55.075, |, 0.0
4468.7, 138.8, | , 27.6, 0.0, 533.3, | ,  1000,   955,  3000,  2940, | , -3.4, 5042.4, 55.537, |, 0.0
4469.7, 139.3, | , 27.6, 0.0, 532.7, | ,  1000,   955,  3000,  2939, | , -3.4, 5078.3, 55.920, |, 0.0
4470.7, 139.2, | , 27.6, 0.0, 533.4, | ,  1000,   956,  3000,  2934, | , -3.4, 5102.8, 56.137, |, 0.0
4471.7, 139.5, | , 27.6, 0.0, 527.8, | ,  1000,   954,  3000,  2919, | , -3.4, 5110.1, 55.973, |, 0.0
4472.7, 139.0, | , 27.6, 0.0, 533.9, | ,  1000,   952,  3000,  2928, | , -3.4, 5159.3, 56.613, |, 0.0
4473.7, 138.8, | , 27.6, 0.0, 533.7, | ,  1000,   955,  3000,  2926, | , -3.4, 5159.3, 56.611, |, 0.0
4474.7, 138.9, | , 27.6, 0.0, 533.0, | ,  1000,   958,  3000,  2931, | , -3.4, 5182.0, 56.986, |, 0.0
4475.8, 138.8, | , 27.6, 0.0, 533.7, | ,  1000,   954,  3000,  2924, | , -3.4, 5203.5, 57.056, |, 0.0
4476.8, 139.9, | , 27.6, 0.0, 528.8, | ,  1000,   952,  3000,  2926, | , -3.4, 5224.4, 57.292, |, 0.0
4477.8, 138.9, | , 27.6, 0.0, 533.9, | ,  1000,   957,  3000,  2933, | , -3.4, 5229.2, 57.516, |, 0.0
4478.8, 138.8, | , 27.6, 0.0, 533.6, | ,  1000,   955,  3000,  2940, | , -3.4, 5273.7, 58.076, |, 0.0
4479.8, 139.4, | , 27.6, 0.0, 533.8, | ,  1000,   957,  3000,  2933, | , -3.4, 5255.3, 57.802, |, 0.0
4480.8, 138.9, | , 27.6, 0.0, 534.0, | ,  1000,   954,  3000,  2935, | , -3.4, 5254.0, 57.776, |, 0.0
4481.8, 138.9, | , 27.6, 0.0, 534.1, | ,  1000,   957,  3000,  2935, | , -3.4, 5256.6, 57.856, |, 0.0
4482.8, 138.9, | , 27.6, 0.0, 534.2, | ,  1000,   956,  3000,  2914, | , -3.4, 5271.6, 57.695, |, 0.0
4483.8, 139.2, | , 27.6, 0.0, 534.3, | ,  1000,   958,  3000,  2941, | , -3.4, 5277.6, 58.189, |, 0.0
4484.9, 139.0, | , 27.6, 0.0, 533.4, | ,  1000,   957,  3000,  2925, | , -3.4, 5284.4, 58.003, |, 0.0
4485.9, 138.9, | , 27.6, 0.0, 534.4, | ,  1000,   959,  3000,  2937, | , -3.4, 5283.1, 58.189, |, 0.0
4486.9, 138.8, | , 27.6, 0.0, 534.5, | ,  1000,   953,  3000,  2914, | , -3.4, 5311.9, 58.079, |, 0.0
4487.9, 139.0, | , 27.6, 0.0, 534.7, | ,  1000,   956,  3000,  2923, | , -3.4, 5293.9, 58.072, |, 0.0
4488.9, 138.9, | , 27.6, 0.0, 534.6, | ,  1000,   954,  3000,  2939, | , -3.4, 5294.3, 58.276, |, 0.0
4489.9, 139.2, | , 27.6, 0.0, 534.1, | ,  1000,   958,  3000,  2916, | , -3.4, 5292.1, 57.976, |, 0.0
4490.9, 139.2, | , 27.6, 0.0, 535.1, | ,  1000,   955,  3000,  2915, | , -3.4, 5293.0, 57.926, |, 0.0
4491.9, 139.0, | , 27.6, 0.0, 534.6, | ,  1000,   957,  3000,  2950, | , -3.4, 5293.4, 58.474, |, 0.0
4492.9, 139.4, | , 27.6, 0.0, 530.1, | ,  1000,   954,  3000,  2918, | , -3.4, 5263.0, 57.628, |, 0.0
4493.9, 139.2, | , 27.6, 0.0, 534.9, | ,  1000,   955,  3000,  2926, | , -3.4, 5278.9, 57.928, |, 0.0
4495.0, 139.1, | , 27.6, 0.0, 534.4, | ,  1000,   955,  3000,  2941, | , -3.4, 5275.9, 58.107, |, 0.0
4496.0, 138.9, | , 27.6, 0.0, 534.7, | ,  1000,   955,  3000,  2917, | , -3.4, 5268.6, 57.684, |, 0.0
4497.0, 138.7, | , 27.6, 0.0, 534.6, | ,  1000,   953,  3000,  2922, | , -3.4, 5279.3, 57.838, |, 0.0
4498.0, 139.4, | , 27.6, 0.0, 530.0, | ,  1000,   956,  3000,  2928, | , -3.4, 5287.4, 58.073, |, 0.0
4499.0, 138.7, | , 27.6, 0.0, 534.7, | ,  1000,   956,  3000,  2944, | , -3.4, 5276.3, 58.199, |, 0.0
4500.0, 139.0, | , 27.6, 0.0, 535.0, | ,  1000,   951,  3000,  2925, | , -3.4, 5271.1, 57.768, |, 0.0
4501.0, 139.2, | , 27.6, 0.0, 535.6, | ,  1000,   953,  3000,  2925, | , -3.4, 5260.9, 57.684, |, 0.0
4502.0, 138.8, | , 27.6, 0.0, 535.6, | ,  1000,   957,  3000,  2927, | , -3.4, 5255.3, 57.720, |, 0.0
4503.0, 138.7, | , 27.6, 0.0, 535.7, | ,  1000,   954,  3000,  2915, | , -3.4, 5256.6, 57.511, |, 0.0
4504.1, 138.9, | , 27.6, 0.0, 536.0, | ,  1000,   955,  3000,  2944, | , -3.4, 5262.2, 58.025, |, 0.0
4505.1, 139.4, | , 27.6, 0.0, 535.2, | ,  1000,   955,  3000,  2930, | , -3.4, 5272.9, 57.935, |, 0.0
4506.1, 138.9, | , 27.6, 0.0, 535.7, | ,  1000,   958,  3000,  2948, | , -3.4, 5245.0, 57.933, |, 0.0
4507.1, 138.8, | , 27.6, 0.0, 536.2, | ,  1000,   955,  3000,  2929, | , -3.4, 5229.6, 57.436, |, 0.0
4508.1, 139.1, | , 27.6, 0.0, 536.1, | ,  1000,   954,  3000,  2926, | , -3.4, 5246.3, 57.551, |, 0.0
4509.1, 139.0, | , 27.6, 0.0, 535.6, | ,  1000,   955,  3000,  2934, | , -3.4, 5274.6, 58.013, |, 0.0
4510.1, 139.0, | , 27.6, 0.0, 535.3, | ,  1000,   959,  3000,  2932, | , -3.4, 5245.9, 57.715, |, 0.0
4511.1, 139.1, | , 27.6, 0.0, 536.3, | ,  1000,   957,  3000,  2927, | , -3.4, 5238.2, 57.528, |, 0.0
4512.1, 139.3, | , 27.6, 0.0, 536.8, | ,  1000,   952,  3000,  2931, | , -3.4, 5277.6, 57.947, |, 0.0
4513.1, 138.7, | , 27.6, 0.0, 536.1, | ,  1000,   954,  3000,  2929, | , -3.4, 5237.7, 57.516, |, 0.0
4514.2, 139.6, | , 27.6, 0.0, 530.3, | ,  1000,   953,  3000,  2938, | , -3.4, 5265.2, 57.926, |, 0.0
4515.2, 138.9, | , 27.6, 0.0, 535.5, | ,  1000,   955,  3000,  2939, | , -3.4, 5245.0, 57.760, |, 0.0
4516.2, 138.9, | , 27.6, 0.0, 536.4, | ,  1000,   956,  3000,  2928, | , -3.4, 5240.3, 57.549, |, 0.0
4517.2, 138.9, | , 27.6, 0.0, 536.6, | ,  1000,   954,  3000,  2925, | , -3.4, 5232.2, 57.385, |, 0.0
4518.2, 138.7, | , 27.6, 0.0, 536.7, | ,  1000,   955,  3000,  2912, | , -3.4, 5222.3, 57.100, |, 0.0
4519.2, 140.0, | , 27.6, 0.0, 531.6, | ,  1000,   950,  3000,  2931, | , -3.4, 5230.4, 57.399, |, 0.0
4520.2, 139.0, | , 27.6, 0.0, 535.9, | ,  1000,   956,  3000,  2943, | , -3.4, 5221.4, 57.569, |, 0.0
4521.2, 138.7, | , 27.6, 0.0, 536.8, | ,  1000,   954,  3000,  2926, | , -3.4, 5237.7, 57.458, |, 0.0
4522.2, 139.2, | , 27.6, 0.0, 535.7, | ,  1000,   954,  3000,  2932, | , -3.4, 5242.4, 57.603, |, 0.0
4523.2, 138.9, | , 27.6, 0.0, 537.0, | ,  1000,   956,  3000,  2924, | , -3.4, 5240.7, 57.495, |, 0.0
4524.2, 138.7, | , 27.6, 0.0, 536.9, | ,  1000,   958,  3000,  2923, | , -3.4, 5231.7, 57.418, |, 0.0
4525.3, 138.9, | , 27.6, 0.0, 536.5, | ,  1000,   955,  3000,  2937, | , -3.4, 5236.0, 57.617, |, 0.0
4526.3, 138.7, | , 27.6, 0.0, 536.7, | ,  1000,   961,  3000,  2909, | , -3.4, 5242.4, 57.371, |, 0.0
4527.3, 138.8, | , 27.6, 0.0, 537.1, | ,  1000,   956,  3000,  2953, | , -3.4, 5231.7, 57.829, |, 0.0
4528.3, 138.9, | , 27.6, 0.0, 536.9, | ,  1000,   956,  3000,  2931, | , -3.4, 5245.9, 57.657, |, 0.0
4529.3, 138.9, | , 27.6, 0.0, 537.1, | ,  1000,   958,  3000,  2932, | , -3.4, 5242.9, 57.664, |, 0.0
4530.3, 139.9, | , 27.6, 0.0, 532.4, | ,  1000,   955,  3000,  2924, | , -3.4, 5233.9, 57.416, |, 0.0
4531.3, 138.9, | , 27.6, 0.0, 537.5, | ,  1000,   957,  3000,  2947, | , -3.4, 5232.6, 57.759, |, 0.0
4532.3, 139.1, | , 27.6, 0.0, 537.9, | ,  1000,   954,  3000,  2904, | , -3.4, 5222.7, 56.984, |, 0.0
4533.3, 139.3, | , 27.6, 0.0, 537.6, | ,  1000,   956,  3000,  2931, | , -3.4, 5231.3, 57.507, |, 0.0
4534.4, 138.8, | , 27.6, 0.0, 537.4, | ,  1000,   958,  3000,  2933, | , -3.4, 5246.7, 57.722, |, 0.0
4535.4, 139.5, | , 27.6, 0.0, 533.4, | ,  1000,   955,  3000,  2907, | , -3.4, 5254.9, 57.389, |, 0.0
4536.4, 139.2, | , 27.6, 0.0, 538.1, | ,  1000,   957,  3000,  2954, | , -3.4, 5236.9, 57.921, |, 0.0
4537.4, 138.7, | , 27.6, 0.0, 537.9, | ,  1000,   956,  3000,  2915, | , -3.4, 5232.6, 57.287, |, 0.0
4538.4, 139.0, | , 27.6, 0.0, 537.8, | ,  1000,   955,  3000,  2970, | , -3.4, 5236.4, 58.112, |, 0.0
4539.4, 139.1, | , 27.6, 0.0, 537.9, | ,  1000,   956,  3000,  2929, | , -3.4, 5223.6, 57.399, |, 0.0
4540.4, 139.9, | , 27.6, 0.0, 528.8, | ,  1000,   948,  3000,  2913, | , -3.4, 5248.0, 57.298, |, 0.0
4541.4, 138.9, | , 27.6, 0.0, 538.0, | ,  1000,   957,  3000,  2948, | , -3.4, 5254.9, 58.032, |, 0.0
4542.5, 138.9, | , 27.6, 0.0, 538.0, | ,  1000,   956,  3000,  2932, | , -3.4, 5230.4, 57.504, |, 0.0
4543.5, 139.1, | , 27.6, 0.0, 538.4, | ,  1000,   955,  3000,  2937, | , -3.4, 5235.2, 57.628, |, 0.0
4544.5, 138.7, | , 27.6, 0.0, 538.3, | ,  1000,   949,  3000,  2928, | , -3.4, 5220.6, 57.226, |, 0.0
4545.5, 139.9, | , 27.6, 0.0, 533.4, | ,  1000,   951,  3000,  2937, | , -3.4, 5244.6, 57.666, |, 0.0
4546.5, 139.1, | , 27.6, 0.0, 538.7, | ,  1000,   955,  3000,  2935, | , -3.4, 5247.2, 57.715, |, 0.0
4547.5, 138.9, | , 27.6, 0.0, 538.3, | ,  1000,   955,  3000,  2927, | , -3.4, 5236.0, 57.476, |, 0.0
4548.5, 139.0, | , 27.6, 0.0, 538.6, | ,  1000,   955,  3000,  2944, | , -3.4, 5249.7, 57.893, |, 0.0
4549.5, 139.1, | , 27.6, 0.0, 538.8, | ,  1000,   954,  3000,  2902, | , -3.4, 5241.2, 57.149, |, 0.0
4550.5, 139.2, | , 27.6, 0.0, 538.3, | ,  1000,   959,  3000,  2929, | , -3.4, 5236.4, 57.572, |, 0.0
4551.5, 138.7, | , 27.6, 0.0, 538.9, | ,  1000,   957,  3000,  2912, | , -3.4, 5249.3, 57.432, |, 0.0
4552.6, 138.8, | , 27.6, 0.0, 538.5, | ,  1000,   956,  3000,  2921, | , -3.4, 5246.7, 57.523, |, 0.0
4553.6, 139.2, | , 27.6, 0.0, 538.9, | ,  1000,   960,  3000,  2941, | , -3.4, 5246.7, 57.863, |, 0.0
4554.6, 138.8, | , 27.6, 0.0, 538.6, | ,  1000,   953,  3000,  2924, | , -3.4, 5251.9, 57.574, |, 0.0
4555.6, 139.0, | , 27.6, 0.0, 537.8, | ,  1000,   956,  3000,  2927, | , -3.4, 5249.7, 57.645, |, 0.0
4556.6, 139.8, | , 27.6, 0.0, 534.5, | ,  1000,   953,  3000,  2927, | , -3.4, 5224.0, 57.322, |, 0.0
4557.6, 139.2, | , 27.6, 0.0, 538.8, | ,  1000,   954,  3000,  2917, | , -3.4, 5229.2, 57.240, |, 0.0
4558.6, 138.7, | , 27.6, 0.0, 538.6, | ,  1000,   954,  3000,  2918, | , -3.4, 5247.2, 57.455, |, 0.0
4559.6, 138.8, | , 27.6, 0.0, 538.9, | ,  1000,   954,  3000,  2951, | , -3.4, 5276.7, 58.260, |, 0.0
4560.6, 139.3, | , 27.6, 0.0, 538.5, | ,  1000,   953,  3000,  2913, | , -3.4, 5247.6, 57.364, |, 0.0
4561.6, 139.7, | , 27.6, 0.0, 533.7, | ,  1000,   954,  3000,  2928, | , -3.4, 5244.2, 57.563, |, 0.0
4562.7, 138.9, | , 27.6, 0.0, 539.2, | ,  1000,   956,  3000,  2925, | , -3.4, 5268.1, 57.811, |, 0.0
4563.7, 138.9, | , 27.6, 0.0, 539.7, | ,  1000,   953,  3000,  2928, | , -3.4, 5231.3, 57.404, |, 0.0
4564.7, 139.1, | , 27.6, 0.0, 539.5, | ,  1000,   957,  3000,  2905, | , -3.4, 5278.0, 57.643, |, 0.0
4565.7, 138.8, | , 27.6, 0.0, 538.5, | ,  1000,   959,  3000,  2934, | , -3.4, 5269.4, 58.004, |, 0.0
4566.7, 139.5, | , 27.6, 0.0, 534.4, | ,  1000,   949,  3000,  2937, | , -3.4, 5259.6, 57.806, |, 0.0
4567.7, 139.1, | , 27.6, 0.0, 539.4, | ,  1000,   958,  3000,  2933, | , -3.4, 5245.9, 57.708, |, 0.0
4568.7, 138.7, | , 27.6, 0.0, 539.2, | ,  1000,   958,  3000,  2926, | , -3.4, 5242.4, 57.586, |, 0.0
4569.7, 138.9, | , 27.7, 0.0, 539.3, | ,  1000,   956,  3000,  2943, | , -3.4, 5260.9, 58.001, |, 0.0
4570.7, 139.3, | , 27.6, 0.0, 538.7, | ,  1000,   955,  3000,  2940, | , -3.4, 5270.7, 58.053, |, 0.0
4571.8, 139.3, | , 27.6, 0.0, 539.7, | ,  1000,   958,  3000,  2927, | , -3.4, 5247.6, 57.654, |, 0.0
4572.8, 138.8, | , 27.6, 0.0, 539.3, | ,  1000,   953,  3000,  2933, | , -3.4, 5259.6, 57.792, |, 0.0
4573.8, 138.8, | , 27.7, 0.0, 539.2, | ,  1000,   952,  3000,  2910, | , -3.4, 5254.0, 57.373, |, 0.0
4574.8, 139.2, | , 27.6, 0.0, 539.8, | ,  1000,   957,  3000,  2933, | , -3.4, 5279.3, 58.060, |, 0.0
4575.8, 139.0, | , 27.6, 0.0, 538.8, | ,  1000,   954,  3000,  2935, | , -3.4, 5257.0, 57.809, |, 0.0
4576.8, 139.0, | , 27.7, 0.0, 539.0, | ,  1000,   956,  3000,  2930, | , -3.4, 5251.9, 57.715, |, 0.0
4577.8, 139.0, | , 27.7, 0.0, 539.3, | ,  1000,   956,  3000,  2938, | , -3.4, 5254.4, 57.865, |, 0.0
4578.8, 138.9, | , 27.7, 0.0, 539.8, | ,  1000,   957,  3000,  2929, | , -3.4, 5254.0, 57.724, |, 0.0
4579.8, 138.7, | , 27.6, 0.0, 539.7, | ,  1000,   955,  3000,  2903, | , -3.4, 5260.4, 57.391, |, 0.0
4580.9, 138.8, | , 27.6, 0.0, 539.0, | ,  1000,   957,  3000,  2931, | , -3.4, 5273.3, 57.980, |, 0.0
4581.9, 139.2, | , 27.6, 0.0, 540.4, | ,  1000,   952,  3000,  2923, | , -3.4, 5285.3, 57.908, |, 0.0
4582.9, 139.4, | , 27.7, 0.0, 534.4, | ,  1000,   955,  3000,  2916, | , -3.4, 5270.3, 57.695, |, 0.0
4583.9, 138.8, | , 27.7, 0.0, 539.9, | ,  1000,   954,  3000,  2927, | , -3.4, 5262.2, 57.752, |, 0.0
4584.9, 139.1, | , 27.7, 0.0, 539.9, | ,  1000,   959,  3000,  2930, | , -3.4, 5266.4, 57.912, |, 0.0
4585.9, 139.0, | , 27.7, 0.0, 539.5, | ,  1000,   956,  3000,  2942, | , -3.4, 5269.9, 58.084, |, 0.0
4586.9, 138.8, | , 27.7, 0.0, 540.4, | ,  1000,   955,  3000,  2941, | , -3.4, 5245.9, 57.778, |, 0.0
4587.9, 139.4, | , 27.7, 0.0, 535.6, | ,  1000,   953,  3000,  2908, | , -3.4, 5280.1, 57.647, |, 0.0
4588.9, 138.8, | , 27.7, 0.0, 540.2, | ,  1000,   956,  3000,  2938, | , -3.4, 5262.6, 57.954, |, 0.0
4589.9, 138.9, | , 27.7, 0.0, 540.3, | ,  1000,   951,  3000,  2948, | , -3.4, 5296.0, 58.387, |, 0.0
4591.0, 139.0, | , 27.7, 0.0, 539.8, | ,  1000,   956,  3000,  2922, | , -3.4, 5281.9, 57.913, |, 0.0
4592.0, 139.2, | , 27.7, 0.0, 540.5, | ,  1000,   957,  3000,  2943, | , -3.4, 5290.4, 58.335, |, 0.0
4593.0, 139.2, | , 27.6, 0.0, 540.5, | ,  1000,   955,  3000,  2937, | , -3.4, 5272.9, 58.032, |, 0.0
4594.0, 139.0, | , 27.7, 0.0, 540.7, | ,  1000,   954,  3000,  2942, | , -3.4, 5294.7, 58.332, |, 0.0
4595.0, 138.8, | , 27.7, 0.0, 540.7, | ,  1000,   956,  3000,  2919, | , -3.4, 5246.7, 57.500, |, 0.0
4596.0, 139.0, | , 27.7, 0.0, 540.2, | ,  1000,   955,  3000,  2926, | , -3.4, 5259.6, 57.720, |, 0.0
4597.0, 139.0, | , 27.7, 0.0, 540.9, | ,  1000,   951,  3000,  2941, | , -3.4, 5263.0, 57.914, |, 0.0
4598.0, 138.9, | , 27.7, 0.0, 541.1, | ,  1000,   956,  3000,  2936, | , -3.4, 5254.9, 57.835, |, 0.0
4599.0, 139.1, | , 27.7, 0.0, 541.2, | ,  1000,   957,  3000,  2933, | , -3.4, 5285.7, 58.135, |, 0.0
4600.0, 138.8, | , 27.7, 0.0, 541.1, | ,  1000,   955,  3000,  2922, | , -3.4, 5270.3, 57.789, |, 0.0
4601.0, 138.9, | , 27.7, 0.0, 540.4, | ,  1000,   951,  3000,  2926, | , -3.4, 5271.1, 57.785, |, 0.0
4602.1, 138.7, | , 27.7, 0.0, 541.3, | ,  1000,   954,  3000,  2914, | , -3.4, 5269.9, 57.639, |, 0.0
4603.1, 139.0, | , 27.7, 0.0, 541.6, | ,  1000,   957,  3000,  2927, | , -3.4, 5271.6, 57.902, |, 0.0
4604.1, 139.7, | , 27.7, 0.0, 535.8, | ,  1000,   951,  3000,  2943, | , -3.4, 5274.1, 58.067, |, 0.0
4605.1, 138.8, | , 27.7, 0.0, 541.1, | ,  1000,   959,  3000,  2937, | , -3.4, 5260.9, 57.954, |, 0.0
4606.1, 139.0, | , 27.7, 0.0, 540.6, | ,  1000,   954,  3000,  2956, | , -3.4, 5286.1, 58.430, |, 0.0
4607.1, 139.2, | , 27.7, 0.0, 541.6, | ,  1000,   959,  3000,  2922, | , -3.4, 5254.9, 57.668, |, 0.0
4608.1, 138.7, | , 27.7, 0.0, 541.1, | ,  1000,   957,  3000,  2914, | , -3.4, 5263.4, 57.621, |, 0.0
4609.1, 139.4, | , 27.7, 0.0, 536.4, | ,  1000,   956,  3000,  2922, | , -3.4, 5278.4, 57.871, |, 0.0
4610.1, 139.0, | , 27.7, 0.0, 541.3, | ,  1000,   958,  3000,  2916, | , -3.4, 5296.9, 58.022, |, 0.0
4611.1, 139.0, | , 27.7, 0.0, 540.6, | ,  1000,   957,  3000,  2933, | , -3.4, 5284.0, 58.111, |, 0.0
4612.2, 139.1, | , 27.7, 0.0, 540.2, | ,  1000,   952,  3000,  2936, | , -3.4, 5288.3, 58.130, |, 0.0
4613.2, 138.7, | , 27.7, 0.0, 541.6, | ,  1000,   955,  3000,  2916, | , -3.4, 5254.0, 57.518, |, 0.0
4614.2, 139.2, | , 27.7, 0.0, 541.7, | ,  1000,   958,  3000,  2948, | , -3.4, 5269.9, 58.203, |, 0.0
4615.2, 138.8, | , 27.7, 0.0, 541.3, | ,  1000,   952,  3000,  2911, | , -3.4, 5263.9, 57.503, |, 0.0
4616.2, 139.0, | , 27.7, 0.0, 540.9, | ,  1000,   958,  3000,  2940, | , -3.4, 5284.0, 58.231, |, 0.0
4617.2, 139.3, | , 27.7, 0.0, 541.5, | ,  1000,   951,  3000,  2941, | , -3.4, 5259.6, 57.882, |, 0.0
4618.2, 139.1, | , 27.7, 0.0, 541.7, | ,  1000,   955,  3000,  2922, | , -3.4, 5254.0, 57.586, |, 0.0
4619.2, 138.8, | , 27.7, 0.0, 541.7, | ,  1000,   955,  3000,  2926, | , -3.4, 5271.1, 57.846, |, 0.0
4620.2, 139.1, | , 27.7, 0.0, 541.7, | ,  1000,   959,  3000,  2914, | , -3.4, 5267.3, 57.674, |, 0.0
4621.3, 138.8, | , 27.7, 0.0, 540.9, | ,  1000,   959,  3000,  2918, | , -3.4, 5285.7, 57.946, |, 0.0
4622.3, 138.9, | , 27.7, 0.0, 542.1, | ,  1000,   955,  3000,  2952, | , -3.4, 5282.3, 58.359, |, 0.0
4623.3, 138.8, | , 27.7, 0.0, 541.6, | ,  1000,   952,  3000,  2934, | , -3.4, 5276.3, 57.980, |, 0.0
4624.3, 139.4, | , 27.7, 0.0, 542.2, | ,  1000,   958,  3000,  2962, | , -3.4, 5270.7, 58.415, |, 0.0
4625.3, 139.5, | , 27.7, 0.0, 537.8, | ,  1000,   954,  3000,  2924, | , -3.4, 5268.6, 57.766, |, 0.0
4626.3, 139.0, | , 27.7, 0.0, 541.5, | ,  1000,   958,  3000,  2928, | , -3.4, 5270.7, 57.919, |, 0.0
4627.3, 138.7, | , 27.7, 0.0, 542.7, | ,  1000,   956,  3000,  2921, | , -3.4, 5286.1, 57.953, |, 0.0
4628.3, 139.0, | , 27.7, 0.0, 542.5, | ,  1000,   951,  3000,  2927, | , -3.4, 5297.7, 58.089, |, 0.0
4629.3, 138.8, | , 27.7, 0.0, 542.4, | ,  1000,   955,  3000,  2926, | , -3.4, 5290.0, 58.047, |, 0.0
4630.3, 139.5, | , 27.7, 0.0, 537.5, | ,  1000,   953,  3000,  2922, | , -3.4, 5285.3, 57.908, |, 0.0
4631.4, 139.3, | , 27.7, 0.0, 541.9, | ,  1000,   955,  3000,  2924, | , -3.4, 5273.7, 57.846, |, 0.0
4632.4, 138.7, | , 27.7, 0.0, 542.4, | ,  1000,   957,  3000,  2929, | , -3.4, 5279.3, 58.005, |, 0.0
4633.4, 138.8, | , 27.7, 0.0, 542.5, | ,  1000,   953,  3000,  2918, | , -3.4, 5276.3, 57.742, |, 0.0
4634.4, 138.8, | , 27.7, 0.0, 542.8, | ,  1000,   957,  3000,  2948, | , -3.4, 5292.6, 58.451, |, 0.0
4635.4, 139.3, | , 27.7, 0.0, 542.6, | ,  1000,   955,  3000,  2918, | , -3.4, 5273.3, 57.749, |, 0.0
4636.4, 138.9, | , 27.7, 0.0, 542.3, | ,  1000,   955,  3000,  2923, | , -3.4, 5268.1, 57.773, |, 0.0
4637.4, 138.6, | , 27.7, 0.0, 542.9, | ,  1000,   955,  3000,  2913, | , -3.4, 5269.0, 57.620, |, 0.0
4638.4, 139.0, | , 27.7, 0.0, 543.2, | ,  1000,   952,  3000,  2926, | , -3.4, 5304.1, 58.166, |, 0.0
4639.4, 138.7, | , 27.7, 0.0, 543.1, | ,  1000,   955,  3000,  2941, | , -3.4, 5302.9, 58.429, |, 0.0
4640.5, 138.8, | , 27.7, 0.0, 542.9, | ,  1000,   958,  3000,  2922, | , -3.4, 5284.0, 57.960, |, 0.0
4641.5, 139.3, | , 27.7, 0.0, 541.9, | ,  1000,   951,  3000,  2922, | , -3.4, 5274.6, 57.770, |, 0.0
4642.5, 139.2, | , 27.7, 0.0, 543.3, | ,  1000,   954,  3000,  2933, | , -3.4, 5278.4, 58.020, |, 0.0
4643.5, 138.8, | , 27.7, 0.0, 542.8, | ,  1000,   952,  3000,  2946, | , -3.4, 5281.9, 58.222, |, 0.0
4644.5, 138.8, | , 27.7, 0.0, 543.2, | ,  1000,   957,  3000,  2917, | , -3.4, 5277.6, 57.805, |, 0.0
4645.5, 138.8, | , 27.7, 0.0, 542.9, | ,  1000,   954,  3000,  2918, | , -3.4, 5292.1, 57.929, |, 0.0
4646.5, 139.8, | , 27.7, 0.0, 538.0, | ,  1000,   956,  3000,  2911, | , -3.4, 5290.4, 57.837, |, 0.0
4647.5, 138.9, | , 27.7, 0.0, 543.2, | ,  1000,   958,  3000,  2943, | , -3.4, 5294.3, 58.391, |, 0.0
4648.5, 138.8, | , 27.7, 0.0, 543.2, | ,  1000,   959,  3000,  2926, | , -3.4, 5287.0, 58.078, |, 0.0
4649.5, 139.0, | , 27.7, 0.0, 543.9, | ,  1000,   954,  3000,  2912, | , -3.4, 5283.1, 57.748, |, 0.0
4650.6, 139.0, | , 27.7, 0.0, 543.3, | ,  1000,   955,  3000,  2941, | , -3.4, 5275.4, 58.116, |, 0.0
4651.6, 139.5, | , 27.7, 0.0, 538.9, | ,  1000,   954,  3000,  2914, | , -3.4, 5299.9, 57.958, |, 0.0
4652.6, 139.2, | , 27.7, 0.0, 543.5, | ,  1000,   954,  3000,  2944, | , -3.4, 5276.7, 58.149, |, 0.0
4653.6, 138.8, | , 27.7, 0.0, 543.8, | ,  1000,   957,  3000,  2935, | , -3.4, 5292.6, 58.250, |, 0.0
4654.6, 138.7, | , 27.7, 0.0, 543.7, | ,  1000,   957,  3000,  2928, | , -3.4, 5291.7, 58.134, |, 0.0
4655.6, 138.8, | , 27.7, 0.0, 543.6, | ,  1000,   954,  3000,  2923, | , -3.4, 5306.7, 58.180, |, 0.0
4656.6, 138.9, | , 27.7, 0.0, 543.6, | ,  1000,   956,  3000,  2937, | , -3.4, 5287.0, 58.189, |, 0.0
4657.6, 138.9, | , 27.7, 0.0, 543.1, | ,  1000,   955,  3000,  2918, | , -3.4, 5279.7, 57.812, |, 0.0
4658.6, 138.7, | , 27.7, 0.0, 543.8, | ,  1000,   956,  3000,  2922, | , -3.4, 5297.3, 58.093, |, 0.0
4659.6, 138.7, | , 27.7, 0.0, 544.2, | ,  1000,   950,  3000,  2927, | , -3.4, 5293.9, 58.037, |, 0.0
4660.6, 139.2, | , 27.7, 0.0, 544.1, | ,  1000,   956,  3000,  2930, | , -3.4, 5290.9, 58.141, |, 0.0
4661.7, 138.9, | , 27.7, 0.0, 544.0, | ,  1000,   955,  3000,  2937, | , -3.4, 5315.3, 58.489, |, 0.0
4662.7, 139.1, | , 27.7, 0.0, 543.6, | ,  1000,   958,  3000,  2936, | , -3.4, 5275.4, 58.083, |, 0.0
4663.7, 139.1, | , 27.7, 0.0, 544.2, | ,  1000,   954,  3000,  2922, | , -3.4, 5285.7, 57.922, |, 0.0
4664.7, 139.2, | , 27.7, 0.0, 544.6, | ,  1000,   954,  3000,  2931, | , -3.4, 5292.1, 58.134, |, 0.0
4665.7, 138.9, | , 27.7, 0.0, 544.3, | ,  1000,   957,  3000,  2940, | , -3.4, 5308.4, 58.494, |, 0.0
4666.7, 138.8, | , 27.7, 0.0, 544.6, | ,  1000,   956,  3000,  2941, | , -3.4, 5292.6, 58.321, |, 0.0
4667.7, 140.0, | , 27.7, 0.0, 538.9, | ,  1000,   952,  3000,  2923, | , -3.4, 5305.0, 58.128, |, 0.0
4668.7, 138.7, | , 27.7, 0.0, 544.5, | ,  1000,   959,  3000,  2921, | , -3.4, 5290.4, 58.037, |, 0.0
4669.7, 138.9, | , 27.7, 0.0, 544.5, | ,  1000,   955,  3000,  2961, | , -3.4, 5292.1, 58.597, |, 0.0
4670.7, 139.2, | , 27.7, 0.0, 544.7, | ,  1000,   955,  3000,  2933, | , -3.4, 5278.4, 58.038, |, 0.0
4671.8, 139.3, | , 27.7, 0.0, 544.9, | ,  1000,   955,  3000,  2937, | , -3.4, 5289.6, 58.203, |, 0.0
4672.8, 139.5, | , 27.7, 0.0, 539.9, | ,  1000,   954,  3000,  2953, | , -3.4, 5279.7, 58.324, |, 0.0
4673.8, 139.0, | , 27.7, 0.0, 544.1, | ,  1000,   954,  3000,  2918, | , -3.4, 5307.1, 58.092, |, 0.0
4674.8, 138.7, | , 27.7, 0.0, 544.5, | ,  1000,   953,  3000,  2918, | , -3.4, 5300.3, 58.012, |, 0.0
4675.8, 138.8, | , 27.7, 0.0, 544.8, | ,  1000,   955,  3000,  2929, | , -3.4, 5330.7, 58.529, |, 0.0
4676.8, 138.7, | , 27.7, 0.0, 544.8, | ,  1000,   957,  3000,  2919, | , -3.4, 5309.3, 58.186, |, 0.0
4677.8, 139.2, | , 27.7, 0.0, 545.1, | ,  1000,   954,  3000,  2930, | , -3.4, 5300.3, 58.206, |, 0.0
4678.8, 139.0, | , 27.7, 0.0, 543.9, | ,  1000,   957,  3000,  2938, | , -3.4, 5277.6, 58.123, |, 0.0
4679.8, 138.9, | , 27.7, 0.0, 544.9, | ,  1000,   955,  3000,  2929, | , -3.4, 5291.3, 58.111, |, 0.0
4680.9, 138.9, | , 27.7, 0.0, 544.8, | ,  1000,   959,  3000,  2933, | , -3.4, 5287.4, 58.177, |, 0.0
4681.9, 139.2, | , 27.7, 0.0, 544.8, | ,  1000,   956,  3000,  2918, | , -3.4, 5282.3, 57.866, |, 0.0
4682.9, 138.9, | , 27.7, 0.0, 545.1, | ,  1000,   953,  3000,  2936, | , -3.4, 5275.4, 58.003, |, 0.0
4683.9, 138.9, | , 27.7, 0.0, 543.9, | ,  1000,   958,  3000,  2931, | , -3.4, 5284.4, 58.106, |, 0.0
4684.9, 139.1, | , 27.7, 0.0, 545.2, | ,  1000,   954,  3000,  2939, | , -3.4, 5290.9, 58.233, |, 0.0
4685.9, 139.2, | , 27.7, 0.0, 545.5, | ,  1000,   958,  3000,  2936, | , -3.4, 5319.1, 58.557, |, 0.0
4686.9, 138.8, | , 27.7, 0.0, 544.9, | ,  1000,   958,  3000,  2926, | , -3.4, 5299.0, 58.204, |, 0.0
4687.9, 139.0, | , 27.7, 0.0, 545.1, | ,  1000,   956,  3000,  2937, | , -3.4, 5294.7, 58.273, |, 0.0
4688.9, 139.9, | , 27.7, 0.0, 540.3, | ,  1000,   952,  3000,  2916, | , -3.4, 5277.1, 57.723, |, 0.0
4689.9, 138.9, | , 27.7, 0.0, 545.1, | ,  1000,   956,  3000,  2919, | , -3.4, 5293.4, 57.999, |, 0.0
4690.9, 138.9, | , 27.7, 0.0, 545.2, | ,  1000,   961,  3000,  2950, | , -3.4, 5288.3, 58.474, |, 0.0
4692.0, 139.3, | , 27.7, 0.0, 545.6, | ,  1000,   950,  3000,  2926, | , -3.4, 5282.7, 57.904, |, 0.0
4693.0, 139.0, | , 27.7, 0.0, 545.8, | ,  1000,   958,  3000,  2903, | , -3.4, 5298.1, 57.831, |, 0.0
4694.0, 139.5, | , 27.7, 0.0, 540.4, | ,  1000,   953,  3000,  2925, | , -3.4, 5308.4, 58.208, |, 0.0
4695.0, 139.1, | , 27.7, 0.0, 546.0, | ,  1000,   959,  3000,  2937, | , -3.4, 5301.1, 58.386, |, 0.0
4696.0, 139.1, | , 27.7, 0.0, 545.9, | ,  1000,   958,  3000,  2916, | , -3.4, 5292.1, 57.966, |, 0.0
4697.0, 138.8, | , 27.7, 0.0, 545.8, | ,  1000,   956,  3000,  2931, | , -3.4, 5286.6, 58.111, |, 0.0
4698.0, 138.9, | , 27.7, 0.0, 546.0, | ,  1000,   955,  3000,  2937, | , -3.4, 5297.7, 58.292, |, 0.0
4699.0, 138.8, | , 27.7, 0.0, 545.4, | ,  1000,   952,  3000,  2898, | , -3.4, 5275.9, 57.433, |, 0.0
4700.1, 138.9, | , 27.7, 0.0, 545.8, | ,  1000,   957,  3000,  2953, | , -3.4, 5293.9, 58.526, |, 0.0
4701.1, 138.8, | , 27.7, 0.0, 545.6, | ,  1000,   955,  3000,  2941, | , -3.4, 5290.0, 58.267, |, 0.0
4702.1, 139.2, | , 27.7, 0.0, 546.2, | ,  1000,   959,  3000,  2924, | , -3.4, 5303.3, 58.230, |, 0.0
4703.1, 139.3, | , 27.7, 0.0, 546.3, | ,  1000,   955,  3000,  2944, | , -3.4, 5291.3, 58.344, |, 0.0
4704.1, 139.0, | , 27.7, 0.0, 543.9, | ,  1000,   954,  3000,  2936, | , -3.4, 5295.6, 58.238, |, 0.0
4705.1, 138.9, | , 27.7, 0.0, 546.6, | ,  1000,   955,  3000,  2933, | , -3.4, 5314.0, 58.406, |, 0.0
4706.1, 139.2, | , 27.7, 0.0, 546.6, | ,  1000,   955,  3000,  2923, | , -3.4, 5313.6, 58.269, |, 0.0
4707.1, 139.1, | , 27.7, 0.0, 546.3, | ,  1000,   960,  3000,  2926, | , -3.4, 5323.8, 58.488, |, 0.0
4708.1, 138.8, | , 27.7, 0.0, 546.6, | ,  1000,   959,  3000,  2922, | , -3.4, 5308.4, 58.241, |, 0.0
4709.1, 139.3, | , 27.7, 0.0, 546.2, | ,  1000,   952,  3000,  2918, | , -3.4, 5300.7, 58.010, |, 0.0
4710.1, 139.9, | , 27.7, 0.0, 541.7, | ,  1000,   952,  3000,  2946, | , -3.4, 5292.1, 58.335, |, 0.0
4711.2, 138.6, | , 27.7, 0.0, 546.7, | ,  1000,   954,  3000,  2903, | , -3.4, 5290.9, 57.702, |, 0.0
4712.2, 138.8, | , 27.7, 0.0, 547.0, | ,  1000,   953,  3000,  2949, | , -3.4, 5284.4, 58.312, |, 0.0
4713.2, 139.2, | , 27.7, 0.0, 547.0, | ,  1000,   953,  3000,  2944, | , -3.4, 5293.0, 58.335, |, 0.0
4714.2, 139.3, | , 27.7, 0.0, 546.4, | ,  1000,   958,  3000,  2933, | , -3.4, 5315.7, 58.482, |, 0.0
4715.2, 139.3, | , 27.7, 0.0, 542.0, | ,  1000,   951,  3000,  2902, | , -3.4, 5284.9, 57.580, |, 0.0
4716.2, 138.9, | , 27.7, 0.0, 547.5, | ,  1000,   957,  3000,  2940, | , -3.4, 5285.3, 58.236, |, 0.0
4717.2, 139.2, | , 27.7, 0.0, 547.6, | ,  1000,   956,  3000,  2926, | , -3.4, 5287.0, 58.024, |, 0.0
4718.2, 138.8, | , 27.7, 0.0, 547.3, | ,  1000,   958,  3000,  2933, | , -3.4, 5292.6, 58.240, |, 0.0
4719.2, 139.0, | , 27.7, 0.0, 546.6, | ,  1000,   952,  3000,  2923, | , -3.4, 5304.1, 58.118, |, 0.0
4720.2, 139.1, | , 27.7, 0.0, 547.6, | ,  1000,   956,  3000,  2910, | , -3.4, 5310.6, 58.049, |, 0.0
4721.3, 139.3, | , 27.7, 0.0, 547.2, | ,  1000,   954,  3000,  2941, | , -3.4, 5288.3, 58.250, |, 0.0
4722.3, 138.8, | , 27.7, 0.0, 547.4, | ,  1000,   956,  3000,  2922, | , -3.4, 5294.7, 58.049, |, 0.0
4723.3, 138.8, | , 27.7, 0.0, 547.5, | ,  1000,   954,  3000,  2931, | , -3.4, 5293.0, 58.148, |, 0.0
4724.3, 139.3, | , 27.7, 0.0, 546.9, | ,  1000,   950,  3000,  2936, | , -3.4, 5282.3, 58.045, |, 0.0
4725.3, 138.8, | , 27.7, 0.0, 547.6, | ,  1000,   957,  3000,  2924, | , -3.4, 5289.6, 58.052, |, 0.0
4726.3, 138.7, | , 27.7, 0.0, 547.8, | ,  1000,   955,  3000,  2930, | , -3.4, 5285.3, 58.057, |, 0.0
4727.3, 138.8, | , 27.7, 0.0, 547.5, | ,  1000,   955,  3000,  2941, | , -3.4, 5282.3, 58.182, |, 0.0
4728.3, 138.9, | , 27.7, 0.0, 547.8, | ,  1000,   953,  3000,  2924, | , -3.4, 5282.3, 57.911, |, 0.0
4729.3, 138.9, | , 27.7, 0.0, 547.0, | ,  1000,   958,  3000,  2929, | , -3.4, 5311.9, 58.371, |, 0.0
4730.3, 138.7, | , 27.7, 0.0, 547.2, | ,  1000,   956,  3000,  2919, | , -3.4, 695.3, 7.654, |, 0.0
4731.3, 139.9, | , 27.7, 0.0, 542.8, | ,  1000,   954,  3000,  2937, | , -3.4, 804.2, 8.887, |, 0.0
4732.4, 139.2, | , 27.7, 0.0, 548.0, | ,  1000,   955,  3000,  2940, | , -3.4, 925.0, 10.230, |, 0.0
4733.4, 138.8, | , 27.7, 0.0, 547.9, | ,  1000,   957,  3000,  2916, | , -3.4, 1044.5, 11.488, |, 0.0
4734.4, 139.0, | , 27.7, 0.0, 546.8, | ,  1000,   957,  3000,  2922, | , -3.4, 1152.9, 12.699, |, 0.0
4735.4, 139.0, | , 27.7, 0.0, 547.9, | ,  1000,   960,  3000,  2918, | , -3.4, 1279.7, 14.087, |, 0.0
4736.4, 139.5, | , 27.7, 0.0, 543.1, | ,  1000,   951,  3000,  2959, | , -3.4, 1416.4, 15.718, |, 0.0
4737.4, 138.9, | , 27.7, 0.0, 547.5, | ,  1000,   955,  3000,  2914, | , -3.4, 1524.0, 16.739, |, 0.0
4738.4, 139.1, | , 27.7, 0.0, 548.2, | ,  1000,   954,  3000,  2930, | , -3.4, 1627.6, 17.940, |, 0.0
4739.4, 139.1, | , 27.7, 0.0, 547.5, | ,  1000,   951,  3000,  2919, | , -3.4, 1730.0, 18.998, |, 0.0
4740.4, 138.7, | , 27.7, 0.0, 548.2, | ,  1000,   957,  3000,  2928, | , -3.4, 1847.4, 20.362, |, 0.0
4741.4, 138.9, | , 27.7, 0.0, 548.0, | ,  1000,   957,  3000,  2952, | , -3.4, 1949.4, 21.621, |, 0.0
4742.4, 139.1, | , 27.7, 0.0, 548.4, | ,  1000,   956,  3000,  2935, | , -3.4, 2056.9, 22.704, |, 0.0
4743.5, 139.1, | , 27.7, 0.0, 548.1, | ,  1000,   954,  3000,  2927, | , -3.4, 2182.9, 24.027, |, 0.0
4744.5, 139.0, | , 27.7, 0.0, 547.3, | ,  1000,   956,  3000,  2939, | , -3.4, 2288.7, 25.281, |, 0.0
4745.5, 138.8, | , 27.7, 0.0, 548.2, | ,  1000,   960,  3000,  2926, | , -3.4, 2395.0, 26.396, |, 0.0
4746.5, 139.1, | , 27.7, 0.0, 548.7, | ,  1000,   960,  3000,  2914, | , -3.4, 2512.0, 27.593, |, 0.0
4747.5, 139.2, | , 27.7, 0.0, 548.5, | ,  1000,   953,  3000,  2905, | , -3.4, 2623.4, 28.696, |, 0.0
4748.5, 138.9, | , 27.7, 0.0, 548.4, | ,  1000,   954,  3000,  2948, | , -3.4, 2734.7, 30.252, |, 0.0
4749.5, 139.3, | , 27.7, 0.0, 547.8, | ,  1000,   956,  3000,  2932, | , -3.4, 2837.1, 31.264, |, 0.0
4750.5, 138.7, | , 27.7, 0.0, 548.6, | ,  1000,   955,  3000,  2914, | , -3.4, 2944.3, 32.285, |, 0.0
4751.5, 138.7, | , 27.7, 0.0, 548.5, | ,  1000,   959,  3000,  2923, | , -3.4, 3054.4, 33.600, |, 0.0
4752.5, 139.5, | , 27.7, 0.0, 543.1, | ,  1000,   952,  3000,  2919, | , -3.4, 3151.2, 34.567, |, 0.0
4753.6, 138.7, | , 27.7, 0.0, 548.1, | ,  1000,   956,  3000,  2919, | , -3.4, 3273.3, 35.940, |, 0.0
4754.6, 139.0, | , 27.7, 0.0, 548.2, | ,  1000,   955,  3000,  2937, | , -3.4, 3359.0, 37.031, |, 0.0
4755.6, 138.8, | , 27.7, 0.0, 548.7, | ,  1000,   956,  3000,  2918, | , -3.4, 3460.5, 37.984, |, 0.0
4756.6, 138.9, | , 27.7, 0.0, 549.0, | ,  1000,   959,  3000,  2953, | , -3.4, 3563.4, 39.482, |, 0.0
4757.6, 139.7, | , 27.7, 0.0, 544.4, | ,  1000,   957,  3000,  2911, | , -3.4, 3688.9, 40.402, |, 0.0
4758.6, 139.1, | , 27.7, 0.0, 548.5, | ,  1000,   955,  3000,  2923, | , -3.4, 3793.0, 41.661, |, 0.0
4759.6, 138.9, | , 27.7, 0.0, 548.6, | ,  1000,   954,  3000,  2942, | , -3.4, 3870.1, 42.691, |, 0.0
4760.6, 139.1, | , 27.7, 0.0, 549.2, | ,  1000,   955,  3000,  2922, | , -3.4, 3978.5, 43.678, |, 0.0
4761.6, 139.2, | , 27.7, 0.0, 549.2, | ,  1000,   955,  3000,  2933, | , -3.4, 4049.2, 44.568, |, 0.0
4762.6, 138.7, | , 27.7, 0.0, 549.3, | ,  1000,   954,  3000,  2909, | , -3.4, 4149.0, 45.373, |, 0.0
4763.7, 138.8, | , 27.7, 0.0, 549.1, | ,  1000,   955,  3000,  2928, | , -3.4, 4253.6, 46.755, |, 0.0
4764.7, 139.2, | , 27.7, 0.0, 549.1, | ,  1000,   959,  3000,  2933, | , -3.4, 4311.0, 47.487, |, 0.0
4765.7, 138.8, | , 27.8, 0.0, 549.4, | ,  1000,   950,  3000,  2931, | , -3.4, 4401.8, 48.354, |, 0.0
4766.7, 138.8, | , 27.7, 0.0, 549.6, | ,  1000,   956,  3000,  2929, | , -3.4, 4510.2, 49.591, |, 0.0
4767.7, 139.1, | , 27.7, 0.0, 549.6, | ,  1000,   956,  3000,  2917, | , -3.4, 4555.2, 49.917, |, 0.0
4768.7, 139.8, | , 27.7, 0.0, 544.9, | ,  1000,   952,  3000,  2922, | , -3.4, 4628.1, 50.734, |, 0.0
4769.7, 138.9, | , 27.7, 0.0, 549.2, | ,  1000,   952,  3000,  2914, | , -3.4, 4719.3, 51.610, |, 0.0
4770.7, 138.8, | , 27.7, 0.0, 549.6, | ,  1000,   955,  3000,  2931, | , -3.4, 4805.0, 52.830, |, 0.0
4771.7, 139.2, | , 27.7, 0.0, 550.1, | ,  1000,   956,  3000,  2922, | , -3.4, 4830.3, 52.992, |, 0.0
4772.7, 138.9, | , 27.7, 0.0, 549.6, | ,  1000,   954,  3000,  2938, | , -3.4, 4892.4, 53.867, |, 0.0
4773.8, 139.8, | , 27.7, 0.0, 543.6, | ,  1000,   953,  3000,  2940, | , -3.4, 4958.4, 54.599, |, 0.0
4774.8, 139.4, | , 27.8, 0.0, 548.6, | ,  1000,   952,  3000,  2941, | , -3.4, 4990.9, 54.953, |, 0.0
4775.8, 139.1, | , 27.7, 0.0, 549.9, | ,  1000,   956,  3000,  2919, | , -3.4, 5047.5, 55.323, |, 0.0
4776.8, 138.8, | , 27.7, 0.0, 549.4, | ,  1000,   955,  3000,  2938, | , -3.4, 5095.9, 56.115, |, 0.0
4777.8, 138.8, | , 27.7, 0.0, 549.5, | ,  1000,   953,  3000,  2933, | , -3.4, 5164.9, 56.769, |, 0.0
4778.8, 139.8, | , 27.8, 0.0, 545.2, | ,  1000,   953,  3000,  2914, | , -3.4, 5179.9, 56.646, |, 0.0
4779.8, 139.0, | , 27.8, 0.0, 548.8, | ,  1000,   955,  3000,  2966, | , -3.4, 5173.9, 57.359, |, 0.0
4780.8, 138.7, | , 27.8, 0.0, 549.9, | ,  1000,   954,  3000,  2916, | , -3.4, 5213.7, 57.061, |, 0.0
4781.8, 138.9, | , 27.8, 0.0, 549.9, | ,  1000,   952,  3000,  2933, | , -3.4, 5260.0, 57.783, |, 0.0
4782.8, 139.3, | , 27.8, 0.0, 550.1, | ,  1000,   957,  3000,  2935, | , -3.4, 5278.4, 58.095, |, 0.0
4783.9, 138.8, | , 27.8, 0.0, 550.0, | ,  1000,   957,  3000,  2914, | , -3.4, 5291.3, 57.907, |, 0.0
4784.9, 139.0, | , 27.8, 0.0, 549.2, | ,  1000,   957,  3000,  2933, | , -3.4, 5313.1, 58.430, |, 0.0
4785.9, 139.1, | , 27.8, 0.0, 550.6, | ,  1000,   957,  3000,  2922, | , -3.4, 5331.1, 58.477, |, 0.0
4786.9, 138.8, | , 27.8, 0.0, 550.2, | ,  1000,   957,  3000,  2941, | , -3.4, 5348.7, 58.938, |, 0.0
4787.9, 138.8, | , 27.8, 0.0, 550.1, | ,  1000,   957,  3000,  2933, | , -3.4, 5364.5, 58.992, |, 0.0
4788.9, 139.3, | , 27.8, 0.0, 551.0, | ,  1000,   958,  3000,  2948, | , -3.4, 5388.1, 59.498, |, 0.0
4789.9, 140.1, | , 27.8, 0.0, 545.6, | ,  1000,   951,  3000,  2942, | , -3.4, 5336.7, 58.745, |, 0.0
4790.9, 138.8, | , 27.8, 0.0, 550.6, | ,  1000,   955,  3000,  2926, | , -3.4, 5369.3, 58.907, |, 0.0
4791.9, 138.8, | , 27.8, 0.0, 550.5, | ,  1000,   957,  3000,  2926, | , -3.4, 5384.3, 59.109, |, 0.0
4792.9, 139.1, | , 27.8, 0.0, 550.9, | ,  1000,   956,  3000,  2931, | , -3.4, 5391.5, 59.259, |, 0.0
4794.0, 139.1, | , 27.8, 0.0, 550.9, | ,  1000,   958,  3000,  2925, | , -3.4, 5411.3, 59.397, |, 0.0
4795.0, 139.9, | , 27.8, 0.0, 544.7, | ,  1000,   955,  3000,  2919, | , -3.4, 5408.3, 59.246, |, 0.0
4796.0, 138.6, | , 27.8, 0.0, 550.8, | ,  1000,   954,  3000,  2924, | , -3.4, 5396.3, 59.168, |, 0.0
4797.0, 139.1, | , 27.8, 0.0, 550.9, | ,  1000,   956,  3000,  2926, | , -3.4, 5413.4, 59.420, |, 0.0
4798.0, 138.8, | , 27.8, 0.0, 550.8, | ,  1000,   955,  3000,  2923, | , -3.4, 5394.1, 59.137, |, 0.0
4799.0, 138.8, | , 27.8, 0.0, 551.2, | ,  1000,   954,  3000,  2937, | , -3.4, 5389.4, 59.281, |, 0.0
4800.0, 139.9, | , 27.8, 0.0, 545.6, | ,  1000,   958,  3000,  2934, | , -3.4, 5381.3, 59.213, |, 0.0
4801.0, 138.7, | , 27.8, 0.0, 550.8, | ,  1000,   955,  3000,  2920, | , -3.4, 5378.3, 58.921, |, 0.0
4802.0, 138.7, | , 27.8, 0.0, 550.9, | ,  1000,   955,  3000,  2932, | , -3.4, 5400.1, 59.345, |, 0.0
4803.0, 138.8, | , 27.8, 0.0, 551.1, | ,  1000,   957,  3000,  2942, | , -3.4, 5370.1, 59.197, |, 0.0
4804.1, 139.3, | , 27.8, 0.0, 551.1, | ,  1000,   957,  3000,  2930, | , -3.4, 5364.1, 58.961, |, 0.0
4805.1, 138.8, | , 27.8, 0.0, 550.2, | ,  1000,   958,  3000,  2929, | , -3.4, 5364.5, 58.952, |, 0.0
