Repository: jdhuang-csm/Ru-BCA

## Methods
* (BaO)<sub>x</sub>-(CaO)<sub>y</sub>-(Al<sub>2</sub>O<sub>3</sub>)<sub>1-x-y</sub> (BCA) catalyst supports were synthesized via sol-gel and solid-state methods. 
* Ru/BCA catalysts were prepared via incipient wetness impregnation to achieve 1 wt. % Ru loading.
* Ammonia synthesis rates were measured for Ru/BCA catalysts in a packed-bed reactor at 480-600<sup>o</sup>C, 10 bar, and space velocities up to 1.3 x 10<sup>6</sup> ml g<sub>cat</sub><sup>-1</sup> h<sup>-1</sup>.
* A machine learning (ML) model was employed to improve understanding of the behavior of Ru/BCA catalysts.
* A microkinetic model was developed to describe the best-performing catalyst.

File: data/init_files_Cadigan/B2CA_RubyDry_2017-07-05-01.txt (part 12 of 47)
********** Start test **********
Elapsed time, Pressure, | , LJtemp(C), Inner-Temp, Outer-Temp, | , N2-set, N2-flow, H2-set, H2-flow, | , pH, NH3_ppm, NH3_Prod_rate, |, In222Temp
4395.8, 139.6, | , 26.8, 8.0, 533.4, | ,  4000,  3876, 12000, 11706, | , -3.4, 5025.2, 236.504, |, 9.1
4396.8, 140.1, | , 26.8, 7.4, 533.3, | ,  4000,  3876, 12000, 11698, | , -3.4, 5096.8, 239.723, |, 8.4
4397.8, 139.9, | , 26.8, 8.7, 534.1, | ,  4000,  3876, 12000, 11709, | , -3.4, 5116.9, 240.841, |, 9.2
4398.8, 140.6, | , 26.8, 0.3, 525.1, | ,  4000,  3877, 12000, 11711, | , -3.4, 5064.2, 238.421, |, 1.8
4399.9, 139.5, | , 26.8, 8.2, 533.8, | ,  4000,  3879, 12000, 11690, | , -3.4, 4983.7, 234.363, |, 9.7
4400.9, 139.9, | , 26.8, 8.5, 533.7, | ,  4000,  3878, 12000, 11706, | , -3.4, 5007.7, 235.710, |, 9.0
4401.9, 139.8, | , 26.8, 7.1, 532.2, | ,  4000,  3874, 12000, 11719, | , -3.4, 4987.9, 234.920, |, 7.9
4402.9, 139.6, | , 26.8, 8.3, 533.8, | ,  4000,  3878, 12000, 11725, | , -3.4, 4978.5, 234.630, |, 9.0
4403.9, 140.5, | , 26.8, -1.2, 526.0, | ,  4000,  3878, 12000, 11679, | , -3.4, 4943.4, 232.294, |, 1.1
4404.9, 139.6, | , 26.8, 7.8, 533.0, | ,  4000,  3875, 12000, 11709, | , -3.4, 4949.4, 232.964, |, 8.5
4405.9, 139.6, | , 26.8, 7.9, 533.4, | ,  4000,  3877, 12000, 11713, | , -3.4, 4937.8, 232.509, |, 9.2
4406.9, 139.7, | , 26.8, 6.8, 531.6, | ,  4000,  3877, 12000, 11705, | , -3.4, 4899.3, 230.595, |, 8.2
4407.9, 140.0, | , 26.8, 8.7, 534.2, | ,  4000,  3874, 12000, 11713, | , -3.4, 4873.6, 229.456, |, 9.5
4409.0, 139.6, | , 26.8, 8.5, 533.3, | ,  4000,  3880, 12000, 11762, | , -3.4, 4833.3, 228.388, |, 9.0
4410.0, 139.5, | , 26.8, 8.4, 533.4, | ,  4000,  3878, 12000, 11679, | , -3.4, 4826.0, 226.804, |, 9.6
4411.0, 139.9, | , 26.8, 9.1, 533.8, | ,  4000,  3874, 12000, 11717, | , -3.4, 4818.7, 226.955, |, 10.1
4412.0, 140.2, | , 26.8, 7.7, 532.4, | ,  4000,  3877, 12000, 11750, | , -3.4, 4793.9, 226.305, |, 8.7
4413.0, 139.5, | , 26.8, 8.5, 533.3, | ,  4000,  3874, 12000, 11699, | , -3.4, 4731.3, 222.608, |, 9.5
4414.0, 139.9, | , 26.8, 9.1, 533.5, | ,  4000,  3872, 12000, 11717, | , -3.4, 4727.9, 222.675, |, 10.0
4415.0, 139.7, | , 26.8, 8.7, 533.9, | ,  4000,  3872, 12000, 11671, | , -3.4, 4706.0, 221.004, |, 9.5
4416.0, 139.6, | , 26.8, 8.8, 533.5, | ,  4000,  3881, 12000, 11727, | , -3.4, 4730.4, 223.057, |, 9.4
4417.0, 139.7, | , 26.8, 7.3, 532.9, | ,  4000,  3880, 12000, 11728, | , -3.4, 4691.9, 221.241, |, 8.3
4418.0, 139.9, | , 26.8, 9.0, 533.9, | ,  4000,  3874, 12000, 11706, | , -3.4, 4630.6, 217.992, |, 9.7
4419.1, 139.9, | , 26.8, 8.8, 533.5, | ,  4000,  3873, 12000, 11697, | , -3.4, 4613.1, 217.023, |, 9.8
4420.1, 140.6, | , 26.8, -1.1, 526.5, | ,  4000,  3878, 12000, 11707, | , -3.4, 4579.6, 215.666, |, 1.7
4421.1, 139.5, | , 26.8, 9.0, 533.7, | ,  4000,  3878, 12000, 11704, | , -3.4, 4546.2, 214.052, |, 9.9
4422.1, 140.2, | , 26.8, 7.9, 532.8, | ,  4000,  3876, 12000, 11722, | , -3.4, 4522.7, 213.165, |, 8.4
4423.1, 139.4, | , 26.8, 8.8, 533.7, | ,  4000,  3876, 12000, 11686, | , -3.4, 4493.9, 211.329, |, 9.5
4424.1, 139.5, | , 26.8, 8.6, 533.6, | ,  4000,  3871, 12000, 11677, | , -3.4, 4510.2, 211.908, |, 9.5
4425.1, 140.9, | , 26.8, -0.1, 526.5, | ,  4000,  3876, 12000, 11698, | , -3.4, 4393.7, 206.799, |, 1.8
4426.1, 139.6, | , 26.8, 8.4, 533.3, | ,  4000,  3881, 12000, 11716, | , -3.4, 4471.7, 210.756, |, 9.2
4427.1, 139.6, | , 26.8, 7.2, 532.3, | ,  4000,  3878, 12000, 11668, | , -3.4, 4396.7, 206.564, |, 8.2
4428.1, 139.6, | , 26.8, 8.4, 533.6, | ,  4000,  3877, 12000, 11713, | , -3.4, 4365.4, 205.692, |, 9.4
4429.2, 140.0, | , 26.8, 9.1, 534.0, | ,  4000,  3875, 12000, 11686, | , -3.4, 4316.6, 203.022, |, 9.5
4430.2, 139.4, | , 26.8, 8.5, 533.0, | ,  4000,  3877, 12000, 11698, | , -3.4, 4245.4, 199.857, |, 9.4
4431.2, 139.6, | , 26.8, 8.5, 533.4, | ,  4000,  3878, 12000, 11721, | , -3.4, 4293.0, 202.406, |, 9.5
4432.2, 139.7, | , 26.8, 7.4, 532.1, | ,  4000,  3885, 12000, 11713, | , -3.4, 4263.9, 201.030, |, 7.9
4433.2, 139.9, | , 26.8, 9.0, 533.2, | ,  4000,  3878, 12000, 11709, | , -3.4, 4227.5, 199.177, |, 9.8
4434.2, 139.3, | , 26.8, 8.7, 532.6, | ,  4000,  3871, 12000, 11683, | , -3.4, 4181.2, 196.585, |, 9.6
4435.2, 139.7, | , 26.8, 6.8, 532.1, | ,  4000,  3875, 12000, 11699, | , -3.4, 4197.0, 197.579, |, 8.3
4436.2, 140.0, | , 26.8, 9.1, 533.9, | ,  4000,  3879, 12000, 11728, | , -3.4, 4155.0, 196.029, |, 10.0
4437.2, 139.6, | , 26.8, 7.5, 532.3, | ,  4000,  3873, 12000, 11675, | , -3.4, 4092.5, 192.369, |, 8.4
4438.2, 139.5, | , 26.8, 8.8, 533.4, | ,  4000,  3875, 12000, 11672, | , -3.4, 4028.2, 189.341, |, 9.6
4439.3, 139.8, | , 26.8, 9.1, 533.9, | ,  4000,  3877, 12000, 11708, | , -3.4, 4053.9, 191.003, |, 9.7
4440.3, 139.8, | , 26.8, 9.0, 533.4, | ,  4000,  3869, 12000, 11693, | , -3.4, 4036.8, 189.920, |, 9.7
4441.3, 140.6, | , 26.8, -0.1, 526.4, | ,  4000,  3877, 12000, 11720, | , -3.4, 3958.8, 186.678, |, 1.7
4442.3, 139.6, | , 26.8, 7.3, 532.5, | ,  4000,  3876, 12000, 11685, | , -3.4, 3951.5, 185.913, |, 8.4
4443.3, 139.9, | , 26.8, 9.1, 533.6, | ,  4000,  3876, 12000, 11716, | , -3.4, 3928.8, 185.220, |, 9.9
4444.3, 139.9, | , 26.8, 9.1, 533.8, | ,  4000,  3878, 12000, 11724, | , -3.4, 3888.6, 183.438, |, 10.1
4445.3, 139.7, | , 26.8, 8.5, 533.4, | ,  4000,  3878, 12000, 11717, | , -3.4, 3776.7, 178.115, |, 9.5
4446.3, 140.3, | , 26.8, 0.0, 526.3, | ,  4000,  3867, 12000, 11692, | , -3.4, 3846.6, 180.969, |, 1.7
4447.3, 139.8, | , 26.8, 9.0, 533.5, | ,  4000,  3879, 12000, 11697, | , -3.4, 3878.3, 182.652, |, 9.8
4448.3, 139.9, | , 26.8, 8.3, 532.8, | ,  4000,  3873, 12000, 11709, | , -3.4, 3826.9, 180.307, |, 9.4
4449.3, 139.6, | , 26.8, 8.4, 533.2, | ,  4000,  3876, 12000, 11672, | , -3.4, 3817.9, 179.498, |, 9.2
4450.4, 139.9, | , 26.8, 7.5, 533.4, | ,  4000,  3882, 12000, 11697, | , -3.4, 3709.0, 174.750, |, 9.2
4451.4, 139.8, | , 26.8, 9.1, 533.8, | ,  4000,  3881, 12000, 11686, | , -3.4, 3724.0, 175.318, |, 10.1
4452.4, 139.5, | , 26.8, 8.6, 533.4, | ,  4000,  3876, 12000, 11701, | , -3.4, 3678.6, 173.301, |, 9.5
4453.4, 139.7, | , 26.8, 7.1, 531.8, | ,  4000,  3875, 12000, 11721, | , -3.4, 3691.5, 174.121, |, 8.1
4454.4, 139.5, | , 26.8, 8.6, 533.2, | ,  4000,  3880, 12000, 11717, | , -3.4, 3689.3, 174.032, |, 9.6
4455.4, 139.5, | , 26.8, 8.7, 533.2, | ,  4000,  3876, 12000, 11704, | , -3.4, 3600.6, 169.673, |, 9.4
4456.4, 139.6, | , 26.8, 8.7, 533.2, | ,  4000,  3876, 12000, 11731, | , -3.4, 3594.2, 169.663, |, 9.6
4457.4, 139.6, | , 26.8, 8.4, 533.3, | ,  4000,  3870, 12000, 11710, | , -3.4, 3570.6, 168.261, |, 9.1
4458.4, 140.0, | , 26.8, 8.0, 532.6, | ,  4000,  3877, 12000, 11679, | , -3.4, 3544.1, 166.750, |, 8.3
4459.5, 139.5, | , 26.8, 8.7, 533.7, | ,  4000,  3876, 12000, 11688, | , -3.4, 3527.4, 166.057, |, 9.4
4460.5, 139.6, | , 26.8, 8.4, 533.4, | ,  4000,  3876, 12000, 11735, | , -3.4, 3526.9, 166.541, |, 9.3
4461.5, 139.9, | , 26.8, 9.1, 533.8, | ,  4000,  3874, 12000, 11717, | , -3.4, 3434.0, 161.959, |, 10.1
4462.5, 140.5, | , 26.8, -0.1, 526.2, | ,  4000,  3874, 12000, 11709, | , -3.4, 3449.8, 162.628, |, 1.5
4463.5, 139.8, | , 26.8, 6.8, 532.0, | ,  4000,  3873, 12000, 11687, | , -3.4, 3417.3, 160.857, |, 8.1
4464.5, 139.9, | , 26.8, 7.3, 532.6, | ,  4000,  3874, 12000, 11701, | , -3.4, 3406.6, 160.514, |, 8.5
4465.5, 139.9, | , 26.8, 8.5, 533.1, | ,  4000,  3880, 12000, 11700, | , -3.4, 3414.7, 160.935, |, 9.6
4466.5, 139.5, | , 26.8, 7.8, 533.3, | ,  4000,  3879, 12000, 11701, | , -3.4, 3401.4, 160.310, |, 9.3
4467.5, 140.6, | , 26.8, -0.7, 526.0, | ,  4000,  3873, 12000, 11720, | , -3.4, 3368.8, 158.921, |, 1.4
4468.5, 140.3, | , 26.8, 7.6, 532.7, | ,  4000,  3875, 12000, 11694, | , -3.4, 3293.0, 155.114, |, 8.1
4469.6, 139.9, | , 26.8, 8.3, 533.7, | ,  4000,  3870, 12000, 11689, | , -3.4, 3302.9, 155.477, |, 9.6
4470.6, 139.6, | , 26.8, 8.2, 533.0, | ,  4000,  3873, 12000, 11694, | , -3.4, 3285.7, 154.757, |, 9.2
4471.6, 139.9, | , 26.8, 8.5, 533.0, | ,  4000,  3879, 12000, 11707, | , -3.4, 3290.9, 155.180, |, 9.5
4472.6, 139.8, | , 26.8, 9.0, 533.8, | ,  4000,  3878, 12000, 11685, | , -3.4, 3262.6, 153.624, |, 9.9
4473.6, 139.7, | , 26.8, 7.3, 532.8, | ,  4000,  3886, 12000, 11718, | , -3.4, 3249.7, 153.424, |, 8.5
4474.6, 139.6, | , 26.8, 8.4, 533.9, | ,  4000,  3877, 12000, 11699, | , -3.4, 3211.2, 151.339, |, 9.5
4475.6, 139.9, | , 26.8, 9.0, 533.8, | ,  4000,  3875, 12000, 11698, | , -3.4, 3212.0, 151.343, |, 9.9
4476.6, 139.4, | , 26.8, 8.4, 533.4, | ,  4000,  3875, 12000, 11675, | , -3.4, 3184.6, 149.840, |, 9.5
4477.6, 139.6, | , 26.8, 8.7, 533.7, | ,  4000,  3874, 12000, 11685, | , -3.4, 3181.6, 149.789, |, 9.5
4478.6, 139.9, | , 26.8, 5.9, 531.5, | ,  4000,  3878, 12000, 11709, | , -3.4, 3135.8, 147.903, |, 7.7
4479.6, 139.6, | , 26.8, 8.6, 534.0, | ,  4000,  3878, 12000, 11716, | , -3.4, 3131.1, 147.752, |, 9.5
4480.7, 139.6, | , 26.8, 8.7, 533.8, | ,  4000,  3876, 12000, 11697, | , -3.4, 3115.2, 146.799, |, 9.5
4481.7, 139.4, | , 26.8, 8.8, 534.1, | ,  4000,  3872, 12000, 11699, | , -3.4, 3128.1, 147.386, |, 9.7
4482.7, 139.5, | , 26.8, 8.6, 533.8, | ,  4000,  3881, 12000, 11727, | , -3.4, 3148.2, 148.680, |, 9.5
4483.7, 141.2, | , 26.8, -1.0, 526.1, | ,  4000,  3871, 12000, 11700, | , -3.4, 3086.9, 145.450, |, 1.1
4484.7, 139.6, | , 26.8, 8.2, 533.4, | ,  4000,  3879, 12000, 11728, | , -3.4, 3064.7, 144.743, |, 9.1
4485.7, 139.6, | , 26.8, 8.3, 533.4, | ,  4000,  3876, 12000, 11687, | , -3.4, 3035.1, 142.945, |, 9.2
4486.7, 139.8, | , 26.8, 8.2, 534.1, | ,  4000,  3875, 12000, 11685, | , -3.4, 3052.7, 143.742, |, 9.3
4487.7, 139.9, | , 26.8, 9.2, 534.3, | ,  4000,  3878, 12000, 11702, | , -3.4, 3074.1, 144.936, |, 9.7
4488.7, 140.6, | , 26.8, -1.5, 525.6, | ,  4000,  3872, 12000, 11700, | , -3.4, 3030.4, 142.811, |, 0.6
4489.7, 139.5, | , 26.8, 8.5, 533.4, | ,  4000,  3876, 12000, 11682, | , -3.4, 3004.2, 141.446, |, 9.3
4490.8, 139.9, | , 26.8, 8.6, 533.8, | ,  4000,  3874, 12000, 11688, | , -3.4, 3018.4, 142.153, |, 9.5
4491.8, 139.5, | , 26.8, 8.6, 533.8, | ,  4000,  3878, 12000, 11709, | , -3.4, 2981.5, 140.643, |, 9.6
4492.8, 139.6, | , 26.8, 8.7, 533.9, | ,  4000,  3878, 12000, 11735, | , -3.4, 2973.8, 140.520, |, 9.5
4493.8, 140.1, | , 26.8, 7.9, 533.4, | ,  4000,  3877, 12000, 11705, | , -3.4, 2969.1, 140.014, |, 8.3
4494.8, 139.6, | , 26.8, 8.6, 533.3, | ,  4000,  3875, 12000, 11681, | , -3.4, 2967.8, 139.724, |, 9.6
4495.8, 139.3, | , 26.8, 8.6, 533.4, | ,  4000,  3873, 12000, 11684, | , -3.4, 2965.7, 139.632, |, 9.4
4496.8, 140.0, | , 26.8, 8.8, 533.8, | ,  4000,  3880, 12000, 11732, | , -3.4, 2969.1, 140.288, |, 9.9
4497.8, 139.5, | , 26.8, 8.6, 533.7, | ,  4000,  3875, 12000, 11690, | , -3.4, 2966.1, 139.731, |, 9.4
4498.8, 139.6, | , 26.8, 7.2, 532.4, | ,  4000,  3878, 12000, 11684, | , -3.4, 2997.8, 141.192, |, 8.4
4499.9, 139.8, | , 26.8, 7.0, 533.8, | ,  4000,  3874, 12000, 11755, | , -3.4, 2967.4, 140.362, |, 9.6
4500.9, 139.8, | , 26.8, 9.2, 534.2, | ,  4000,  3875, 12000, 11701, | , -3.4, 2973.8, 140.190, |, 10.0
4501.9, 139.5, | , 26.8, 8.4, 533.7, | ,  4000,  3878, 12000, 11668, | , -3.4, 2968.3, 139.655, |, 9.6
4502.9, 139.6, | , 26.8, 8.2, 533.3, | ,  4000,  3882, 12000, 11737, | , -3.4, 2966.5, 140.229, |, 9.1
4503.9, 139.7, | , 26.8, 7.8, 533.5, | ,  4000,  3874, 12000, 11694, | , -3.4, 2964.4, 139.668, |, 8.9
4504.9, 141.0, | , 26.8, -0.2, 527.0, | ,  4000,  3874, 12000, 11717, | , -3.4, 2967.0, 140.004, |, 2.0
4505.9, 139.5, | , 26.8, 8.7, 534.0, | ,  4000,  3881, 12000, 11711, | , -3.4, 2984.5, 140.831, |, 9.6
4506.9, 139.6, | , 26.8, 8.4, 533.9, | ,  4000,  3876, 12000, 11718, | , -3.4, 2981.1, 140.694, |, 9.6
4507.9, 139.9, | , 26.8, 8.8, 534.0, | ,  4000,  3878, 12000, 11679, | , -3.4, 2970.4, 139.852, |, 9.8
4508.9, 139.7, | , 26.8, 7.2, 533.0, | ,  4000,  3880, 12000, 11725, | , -3.4, 2988.0, 141.115, |, 8.3
4509.9, 140.5, | , 26.8, -0.5, 526.1, | ,  4000,  3871, 12000, 11700, | , -3.4, 2989.2, 140.864, |, 1.2
4511.0, 139.6, | , 26.8, 8.1, 534.2, | ,  4000,  3874, 12000, 11711, | , -3.4, 2964.4, 139.827, |, 9.7
4512.0, 140.0, | , 26.8, 9.0, 534.5, | ,  4000,  3880, 12000, 11745, | , -3.4, 190.6, 9.040, |, 10.1
4513.0, 139.4, | , 26.8, 8.5, 534.0, | ,  4000,  3870, 12000, 11667, | , -3.4, 221.1, 10.423, |, 9.4
4514.0, 139.7, | , 26.8, 6.6, 532.7, | ,  4000,  3878, 12000, 11700, | , -3.4, 264.8, 12.516, |, 8.4
4515.0, 139.5, | , 26.8, 8.2, 533.8, | ,  4000,  3877, 12000, 11709, | , -3.4, 281.9, 13.334, |, 9.2
4516.0, 139.8, | , 26.8, 9.0, 534.3, | ,  4000,  3875, 12000, 11675, | , -3.4, 323.9, 15.283, |, 10.1
4517.0, 139.5, | , 26.8, 8.4, 533.8, | ,  4000,  3877, 12000, 11694, | , -3.4, 375.7, 17.753, |, 9.1
4518.0, 139.6, | , 26.8, 8.4, 534.1, | ,  4000,  3877, 12000, 11711, | , -3.4, 391.6, 18.521, |, 9.6
4519.0, 139.7, | , 26.8, 7.4, 532.9, | ,  4000,  3877, 12000, 11718, | , -3.4, 422.4, 19.989, |, 8.3
4520.0, 140.0, | , 26.8, 9.1, 534.5, | ,  4000,  3881, 12000, 11713, | , -3.4, 430.1, 20.351, |, 10.2
4521.1, 140.8, | , 26.8, -10.6, 531.7, | ,  4000,  3876, 12000, 11705, | , -3.4, 460.1, 21.752, |, -0.2
4522.1, 139.6, | , 26.8, 8.3, 534.0, | ,  4000,  3878, 12000, 11729, | , -3.4, 508.1, 24.059, |, 9.4
4523.1, 139.8, | , 26.8, 9.0, 534.5, | ,  4000,  3872, 12000, 11692, | , -3.4, 545.4, 25.752, |, 9.7
4524.1, 139.7, | , 26.8, 7.4, 533.2, | ,  4000,  3873, 12000, 11679, | , -3.4, 604.9, 28.539, |, 8.3
4525.1, 139.5, | , 26.8, 8.5, 533.8, | ,  4000,  3875, 12000, 11686, | , -3.4, 635.8, 30.013, |, 9.5
4526.1, 141.2, | , 26.8, -2.7, 524.4, | ,  4000,  3875, 12000, 11701, | , -3.4, 650.4, 30.728, |, -0.4
4527.1, 139.6, | , 26.8, 8.4, 534.1, | ,  4000,  3882, 12000, 11720, | , -3.4, 677.3, 32.055, |, 9.3
4528.1, 139.5, | , 26.8, 8.4, 534.0, | ,  4000,  3879, 12000, 11705, | , -3.4, 721.1, 34.084, |, 9.4
4529.1, 139.7, | , 26.8, 7.3, 532.2, | ,  4000,  3873, 12000, 11694, | , -3.4, 774.2, 36.553, |, 8.5
4530.1, 139.9, | , 26.8, 9.0, 534.5, | ,  4000,  3878, 12000, 11717, | , -3.4, 802.9, 37.977, |, 10.0
4531.1, 140.5, | , 26.8, -0.6, 526.1, | ,  4000,  3873, 12000, 11720, | , -3.4, 824.3, 38.983, |, 1.3
4532.2, 139.5, | , 26.8, 7.9, 534.0, | ,  4000,  3876, 12000, 11686, | , -3.4, 866.7, 40.908, |, 9.4
4533.2, 139.5, | , 26.8, 8.5, 534.0, | ,  4000,  3878, 12000, 11720, | , -3.4, 904.9, 42.803, |, 9.6
4534.2, 140.3, | , 26.8, 7.7, 533.0, | ,  4000,  3874, 12000, 11728, | , -3.4, 932.7, 44.132, |, 8.6
4535.2, 139.4, | , 26.9, 8.5, 534.1, | ,  4000,  3875, 12000, 11683, | , -3.4, 955.4, 45.074, |, 9.6
4536.2, 139.5, | , 26.9, 8.7, 534.3, | ,  4000,  3876, 12000, 11699, | , -3.4, 1012.4, 47.814, |, 9.6
4537.2, 139.9, | , 26.8, 8.8, 534.5, | ,  4000,  3881, 12000, 11714, | , -3.4, 1075.4, 50.851, |, 9.6
4538.2, 139.5, | , 26.8, 8.5, 534.1, | ,  4000,  3876, 12000, 11728, | , -3.4, 1077.1, 50.964, |, 9.6
4539.2, 139.9, | , 26.8, 7.4, 533.2, | ,  4000,  3880, 12000, 11744, | , -3.4, 1106.2, 52.407, |, 8.5
4540.2, 139.5, | , 26.8, 8.4, 534.7, | ,  4000,  3873, 12000, 11712, | , -3.4, 1119.9, 52.922, |, 10.0
4541.3, 139.8, | , 26.8, 9.1, 534.4, | ,  4000,  3878, 12000, 11701, | , -3.4, 1156.4, 54.621, |, 9.8
4542.3, 140.3, | , 26.8, 0.4, 525.7, | ,  4000,  3874, 12000, 11665, | , -3.4, 1224.5, 57.686, |, 1.8
4543.3, 139.5, | , 26.9, 8.6, 534.2, | ,  4000,  3876, 12000, 11689, | , -3.4, 1283.6, 60.566, |, 9.7
4544.3, 140.1, | , 26.9, 7.6, 533.5, | ,  4000,  3877, 12000, 11726, | , -3.4, 1278.5, 60.474, |, 8.3
4545.3, 139.6, | , 26.9, 8.6, 534.0, | ,  4000,  3884, 12000, 11714, | , -3.4, 1299.9, 61.467, |, 9.5
4546.3, 139.5, | , 26.9, 8.3, 534.6, | ,  4000,  3878, 12000, 11709, | , -3.4, 1321.7, 62.456, |, 9.5
4547.3, 141.1, | , 26.8, -2.9, 525.2, | ,  4000,  3874, 12000, 11694, | , -3.4, 1368.0, 64.560, |, -0.4
4548.3, 139.4, | , 26.9, 8.7, 534.3, | ,  4000,  3877, 12000, 11686, | , -3.4, 1413.0, 66.658, |, 9.6
4549.3, 139.8, | , 26.9, 7.4, 532.4, | ,  4000,  3880, 12000, 11740, | , -3.4, 1450.7, 68.684, |, 8.8
4550.3, 139.5, | , 26.9, 8.8, 534.4, | ,  4000,  3877, 12000, 11713, | , -3.4, 1468.7, 69.401, |, 9.4
4551.4, 139.5, | , 26.9, 8.4, 534.5, | ,  4000,  3875, 12000, 11704, | , -3.4, 1503.4, 70.986, |, 9.7
4552.4, 140.6, | , 26.8, -0.5, 527.0, | ,  4000,  3877, 12000, 11710, | , -3.4, 1535.5, 72.540, |, 1.3
4553.4, 139.5, | , 26.9, 8.6, 534.5, | ,  4000,  3876, 12000, 11703, | , -3.4, 1570.2, 74.137, |, 9.3
4554.4, 139.6, | , 26.9, 7.8, 533.8, | ,  4000,  3876, 12000, 11710, | , -3.4, 1568.9, 74.110, |, 8.8
4555.4, 139.9, | , 26.9, 9.1, 534.8, | ,  4000,  3877, 12000, 11711, | , -3.4, 1629.8, 76.991, |, 10.0
4556.4, 139.4, | , 26.9, 8.6, 534.6, | ,  4000,  3873, 12000, 11688, | , -3.4, 1683.3, 79.378, |, 9.6
4557.4, 139.6, | , 26.9, 8.7, 534.2, | ,  4000,  3874, 12000, 11683, | , -3.4, 1679.9, 79.196, |, 9.6
4558.4, 139.9, | , 26.9, 8.0, 533.9, | ,  4000,  3878, 12000, 11693, | , -3.4, 1708.6, 80.618, |, 9.2
4559.4, 139.8, | , 26.9, 6.6, 532.8, | ,  4000,  3876, 12000, 11710, | , -3.4, 1767.3, 83.464, |, 8.0
4560.4, 139.6, | , 26.9, 8.3, 534.2, | ,  4000,  3875, 12000, 11694, | , -3.4, 1778.9, 83.915, |, 8.9
4561.5, 139.5, | , 26.9, 8.3, 535.1, | ,  4000,  3875, 12000, 11716, | , -3.4, 1803.7, 85.210, |, 9.1
4562.5, 139.5, | , 26.9, 7.9, 534.4, | ,  4000,  3876, 12000, 11708, | , -3.4, 1835.9, 86.682, |, 9.1
4563.5, 140.6, | , 26.9, -0.2, 527.0, | ,  4000,  3873, 12000, 11690, | , -3.4, 1856.9, 87.557, |, 0.3
4564.5, 139.9, | , 26.9, 6.9, 534.1, | ,  4000,  3874, 12000, 11724, | , -3.4, 1891.1, 89.370, |, 8.3
4565.5, 139.6, | , 26.9, 8.1, 534.1, | ,  4000,  3878, 12000, 11714, | , -3.4, 1911.7, 90.307, |, 9.0
4566.5, 139.9, | , 26.9, 8.8, 534.7, | ,  4000,  3876, 12000, 11705, | , -3.4, 1956.3, 92.344, |, 9.6
4567.5, 139.7, | , 26.9, 8.2, 534.3, | ,  4000,  3879, 12000, 11686, | , -3.4, 1968.7, 92.837, |, 9.1
4568.5, 140.9, | , 26.9, -2.3, 525.5, | ,  4000,  3872, 12000, 11724, | , -3.4, 1985.8, 93.823, |, -0.4
4569.5, 140.0, | , 26.9, 7.3, 533.7, | ,  4000,  3875, 12000, 11652, | , -3.4, 2018.4, 94.938, |, 8.4
4570.5, 139.5, | , 26.9, 8.5, 534.6, | ,  4000,  3874, 12000, 11712, | , -3.4, 2117.8, 99.981, |, 8.9
4571.6, 139.5, | , 26.9, 7.9, 534.1, | ,  4000,  3875, 12000, 11688, | , -3.4, 2101.5, 99.071, |, 9.2
4572.6, 140.1, | , 26.9, 7.9, 534.5, | ,  4000,  3880, 12000, 11766, | , -3.4, 2110.5, 100.026, |, 9.4
4573.6, 140.9, | , 26.9, -0.5, 527.4, | ,  4000,  3876, 12000, 11713, | , -3.4, 2103.6, 99.330, |, 1.5
4574.6, 139.7, | , 26.9, 7.2, 532.5, | ,  4000,  3878, 12000, 11711, | , -3.4, 2141.8, 101.132, |, 8.2
4575.6, 139.6, | , 26.9, 8.6, 535.0, | ,  4000,  3883, 12000, 11720, | , -3.4, 2178.6, 102.955, |, 9.6
4576.6, 140.0, | , 26.9, 9.2, 535.1, | ,  4000,  3881, 12000, 11720, | , -3.4, 2217.6, 104.781, |, 10.0
4577.6, 139.5, | , 26.9, 8.6, 534.9, | ,  4000,  3878, 12000, 11704, | , -3.4, 2209.5, 104.274, |, 9.7
4578.6, 139.5, | , 26.9, 8.6, 534.8, | ,  4000,  3874, 12000, 11727, | , -3.4, 2230.5, 105.392, |, 9.5
4579.6, 139.6, | , 26.9, 7.3, 534.4, | ,  4000,  3876, 12000, 11661, | , -3.4, 2246.3, 105.702, |, 8.4
4580.6, 139.9, | , 26.9, 8.8, 535.0, | ,  4000,  3877, 12000, 11734, | , -3.4, 2288.7, 108.208, |, 10.0
4581.6, 139.6, | , 26.9, 7.7, 534.0, | ,  4000,  3875, 12000, 11716, | , -3.4, 2283.6, 107.824, |, 8.6
4582.7, 139.6, | , 26.9, 8.6, 534.1, | ,  4000,  3876, 12000, 11714, | , -3.4, 2308.4, 108.991, |, 9.4
4583.7, 139.7, | , 26.9, 9.1, 535.1, | ,  4000,  3877, 12000, 11686, | , -3.4, 2322.2, 109.453, |, 9.9
4584.7, 141.2, | , 26.9, -3.1, 525.6, | ,  4000,  3877, 12000, 11716, | , -3.4, 2364.6, 111.655, |, -1.1
4585.7, 139.4, | , 26.9, 8.8, 534.3, | ,  4000,  3877, 12000, 11713, | , -3.4, 2361.6, 111.496, |, 9.7
4586.7, 139.5, | , 26.9, 8.6, 534.9, | ,  4000,  3876, 12000, 11689, | , -3.4, 2359.4, 111.214, |, 9.6
4587.7, 139.9, | , 26.9, 9.3, 534.5, | ,  4000,  3873, 12000, 11679, | , -3.4, 2371.4, 111.690, |, 10.0
4588.7, 139.5, | , 26.9, 8.7, 534.6, | ,  4000,  3877, 12000, 11705, | , -3.4, 2413.0, 113.860, |, 9.7
4589.7, 140.7, | , 26.9, -2.9, 527.2, | ,  4000,  3868, 12000, 11686, | , -3.4, 2430.1, 114.463, |, 0.7
4590.7, 139.5, | , 26.9, 8.6, 534.6, | ,  4000,  3878, 12000, 11691, | , -3.4, 2423.3, 114.247, |, 9.7
4591.7, 139.9, | , 26.9, 9.1, 534.9, | ,  4000,  3871, 12000, 11704, | , -3.4, 2485.8, 117.234, |, 9.9
4592.7, 139.6, | , 26.9, 8.6, 534.9, | ,  4000,  3879, 12000, 11701, | , -3.4, 2479.0, 116.951, |, 9.6
4593.8, 139.6, | , 26.9, 8.5, 534.4, | ,  4000,  3877, 12000, 11708, | , -3.4, 2463.1, 116.238, |, 9.4
4594.8, 140.6, | , 26.9, -1.4, 527.1, | ,  4000,  3872, 12000, 11674, | , -3.4, 2476.8, 116.590, |, 1.1
4595.8, 139.8, | , 26.9, 9.0, 535.3, | ,  4000,  3876, 12000, 11677, | , -3.4, 2532.1, 119.241, |, 9.9
4596.8, 139.5, | , 26.9, 8.6, 534.4, | ,  4000,  3875, 12000, 11705, | , -3.4, 2533.4, 119.510, |, 9.5
4597.8, 139.5, | , 26.9, 8.8, 534.8, | ,  4000,  3876, 12000, 11681, | , -3.4, 2542.4, 119.752, |, 9.5
4598.8, 139.9, | , 26.9, 8.9, 535.2, | ,  4000,  3877, 12000, 11716, | , -3.4, 2529.1, 119.404, |, 10.1
4599.8, 139.7, | , 26.9, 7.3, 533.8, | ,  4000,  3878, 12000, 11718, | , -3.4, 2522.2, 119.109, |, 8.0
4600.8, 139.6, | , 26.9, 8.4, 534.9, | ,  4000,  3880, 12000, 11720, | , -3.4, 2537.7, 119.860, |, 9.5
4601.8, 139.9, | , 26.9, 9.0, 535.0, | ,  4000,  3882, 12000, 11742, | , -3.4, 2522.7, 119.336, |, 10.1
4602.8, 139.6, | , 26.9, 8.6, 534.9, | ,  4000,  3884, 12000, 11724, | , -3.4, 2558.2, 120.899, |, 9.6
4603.9, 139.6, | , 26.9, 8.2, 535.0, | ,  4000,  3879, 12000, 11747, | , -3.4, 2553.1, 120.790, |, 9.2
4604.9, 139.7, | , 26.9, 7.7, 534.5, | ,  4000,  3874, 12000, 11691, | , -3.4, 2551.4, 120.240, |, 8.8
4605.9, 140.8, | , 26.9, 0.8, 529.2, | ,  4000,  3875, 12000, 11735, | , -3.4, 2583.5, 122.106, |, 2.7
4606.9, 139.5, | , 26.9, 8.8, 534.9, | ,  4000,  3880, 12000, 11676, | , -3.4, 2629.8, 123.851, |, 9.5
4607.9, 139.5, | , 26.9, 8.5, 535.3, | ,  4000,  3883, 12000, 11713, | , -3.4, 2633.6, 124.347, |, 9.7
4608.9, 139.5, | , 26.9, 8.7, 536.0, | ,  4000,  3875, 12000, 11721, | , -3.4, 2595.9, 122.575, |, 10.0
4609.9, 140.1, | , 26.9, 7.7, 534.5, | ,  4000,  3876, 12000, 11729, | , -3.4, 2585.2, 122.142, |, 8.7
4610.9, 141.2, | , 26.9, -4.7, 523.1, | ,  4000,  3873, 12000, 11690, | , -3.4, 2560.8, 120.669, |, -3.7
4611.9, 139.5, | , 26.9, 8.4, 534.7, | ,  4000,  3879, 12000, 11679, | , -3.4, 2601.5, 122.542, |, 9.4
4612.9, 139.8, | , 26.9, 9.1, 535.7, | ,  4000,  3877, 12000, 11682, | , -3.4, 2610.5, 122.969, |, 10.1
4614.0, 139.6, | , 26.9, 8.4, 534.8, | ,  4000,  3877, 12000, 11723, | , -3.4, 2640.1, 124.681, |, 9.3
4615.0, 139.7, | , 26.9, 7.5, 533.8, | ,  4000,  3874, 12000, 11691, | , -3.4, 2640.5, 124.428, |, 8.4
4616.0, 140.1, | , 26.9, 2.0, 528.5, | ,  4000,  3882, 12000, 11716, | , -3.4, 2654.6, 125.362, |, 1.9
4617.0, 140.0, | , 26.9, 8.0, 534.7, | ,  4000,  3875, 12000, 11709, | , -3.4, 2637.5, 124.442, |, 8.9
4618.0, 139.3, | , 26.9, 8.7, 535.3, | ,  4000,  3877, 12000, 11675, | , -3.4, 2632.8, 123.956, |, 9.7
4619.0, 139.8, | , 26.9, 8.2, 534.5, | ,  4000,  3879, 12000, 11729, | , -3.4, 2656.8, 125.536, |, 9.1
4620.0, 139.6, | , 26.9, 7.1, 534.7, | ,  4000,  3874, 12000, 11683, | , -3.4, 2574.5, 121.257, |, 8.8
4621.0, 140.0, | , 26.9, 9.2, 535.5, | ,  4000,  3874, 12000, 11735, | , -3.4, 2633.2, 124.435, |, 10.0
4622.0, 139.8, | , 26.9, 6.7, 534.1, | ,  4000,  3875, 12000, 11662, | , -3.4, 2607.5, 122.652, |, 8.5
4623.1, 139.9, | , 26.9, 9.1, 535.8, | ,  4000,  3879, 12000, 11684, | , -3.4, 2663.2, 125.476, |, 10.1
4624.1, 139.9, | , 26.9, 9.3, 535.3, | ,  4000,  3877, 12000, 11736, | , -3.4, 2641.8, 124.876, |, 10.1
4625.1, 139.6, | , 26.9, 7.4, 529.9, | ,  4000,  3875, 12000, 11680, | , -3.4, 2667.1, 125.593, |, 8.5
4626.1, 139.6, | , 26.9, 8.5, 534.9, | ,  4000,  3878, 12000, 11694, | , -3.4, 2659.8, 125.387, |, 8.9
4627.1, 140.9, | , 26.9, -1.4, 529.1, | ,  4000,  3871, 12000, 11678, | , -3.4, 2659.8, 125.198, |, 0.4
4628.1, 139.6, | , 26.9, 8.2, 534.9, | ,  4000,  3879, 12000, 11740, | , -3.4, 2640.9, 124.883, |, 9.4
4629.1, 139.4, | , 26.9, 8.7, 535.3, | ,  4000,  3878, 12000, 11699, | , -3.4, 2615.6, 123.353, |, 9.4
4630.1, 139.7, | , 26.9, 7.2, 534.4, | ,  4000,  3880, 12000, 11699, | , -3.4, 2632.8, 124.179, |, 8.2
4631.1, 139.9, | , 26.9, 8.9, 535.4, | ,  4000,  3877, 12000, 11725, | , -3.4, 2634.5, 124.445, |, 9.9
4632.1, 140.5, | , 26.9, -0.5, 527.8, | ,  4000,  3874, 12000, 11683, | , -3.4, 2637.1, 124.200, |, 1.3
4633.1, 139.5, | , 26.9, 8.6, 535.6, | ,  4000,  3878, 12000, 11698, | , -3.4, 2626.8, 123.876, |, 9.8
4634.1, 139.6, | , 26.9, 8.5, 535.4, | ,  4000,  3875, 12000, 11729, | , -3.4, 2656.8, 125.508, |, 9.4
4635.2, 140.2, | , 26.9, 7.7, 534.9, | ,  4000,  3875, 12000, 11718, | , -3.4, 2644.8, 124.852, |, 8.9
4636.2, 139.5, | , 26.9, 8.0, 535.3, | ,  4000,  3876, 12000, 11693, | , -3.4, 2626.4, 123.789, |, 9.2
4637.2, 139.4, | , 26.9, 8.6, 535.7, | ,  4000,  3878, 12000, 11704, | , -3.4, 2668.8, 125.893, |, 9.5
4638.2, 139.9, | , 26.9, 8.9, 535.8, | ,  4000,  3879, 12000, 11708, | , -3.4, 2647.3, 124.926, |, 9.9
4639.2, 139.8, | , 26.9, 8.7, 536.0, | ,  4000,  3877, 12000, 11675, | , -3.4, 2645.6, 124.571, |, 9.6
4640.2, 139.7, | , 26.9, 6.9, 534.0, | ,  4000,  3877, 12000, 11702, | , -3.4, 2624.2, 123.779, |, 8.2
4641.2, 139.6, | , 26.9, 8.7, 535.5, | ,  4000,  3880, 12000, 11709, | , -3.4, 2623.8, 123.837, |, 9.5
4642.2, 139.9, | , 26.9, 9.0, 535.6, | ,  4000,  3879, 12000, 11723, | , -3.4, 2610.1, 123.286, |, 10.1
4643.2, 140.0, | , 26.9, 7.6, 535.6, | ,  4000,  3871, 12000, 11688, | , -3.4, 2631.9, 123.975, |, 8.6
4644.2, 139.4, | , 26.9, 8.6, 535.4, | ,  4000,  3878, 12000, 11686, | , -3.4, 2641.8, 124.481, |, 9.5
4645.3, 139.8, | , 26.9, 7.3, 534.4, | ,  4000,  3882, 12000, 11728, | , -3.4, 2638.3, 124.685, |, 8.2
4646.3, 140.0, | , 26.9, 9.0, 536.4, | ,  4000,  3879, 12000, 11735, | , -3.4, 2632.8, 124.461, |, 10.1
4647.3, 139.5, | , 26.9, 8.6, 535.7, | ,  4000,  3879, 12000, 11713, | , -3.4, 2603.6, 122.904, |, 9.7
4648.3, 140.3, | , 26.9, -0.2, 529.2, | ,  4000,  3867, 12000, 11702, | , -3.4, 2619.5, 123.472, |, 1.7
4649.3, 139.9, | , 26.9, 9.2, 536.3, | ,  4000,  3880, 12000, 11708, | , -3.4, 2664.9, 125.756, |, 10.1
4650.3, 140.1, | , 26.9, 8.3, 535.5, | ,  4000,  3881, 12000, 11721, | , -3.4, 2628.1, 124.138, |, 9.3
4651.3, 139.5, | , 26.9, 8.8, 535.8, | ,  4000,  3877, 12000, 11698, | , -3.4, 2609.6, 123.051, |, 9.4
4652.3, 139.6, | , 26.9, 8.7, 536.0, | ,  4000,  3884, 12000, 11725, | , -3.4, 2611.4, 123.405, |, 9.5
4653.3, 140.7, | , 26.9, -0.3, 528.9, | ,  4000,  3877, 12000, 11703, | , -3.4, 2640.5, 124.543, |, 1.7
4654.3, 139.6, | , 26.9, 8.1, 535.6, | ,  4000,  3881, 12000, 11692, | , -3.4, 2652.1, 125.037, |, 8.9
4655.4, 139.8, | , 26.9, 6.9, 534.5, | ,  4000,  3871, 12000, 11709, | , -3.4, 2622.1, 123.680, |, 7.8
4656.4, 139.9, | , 26.9, 8.3, 536.1, | ,  4000,  3882, 12000, 11689, | , -3.4, 2603.2, 122.722, |, 9.8
4657.4, 139.7, | , 26.9, 8.0, 535.9, | ,  4000,  3880, 12000, 11730, | , -3.4, 2636.2, 124.586, |, 9.3
4658.4, 139.7, | , 26.9, 8.5, 536.0, | ,  4000,  3877, 12000, 11723, | , -3.4, 2595.5, 122.582, |, 9.0
4659.4, 139.5, | , 26.9, 8.1, 536.1, | ,  4000,  3877, 12000, 11716, | , -3.4, 2624.2, 123.884, |, 9.4
4660.4, 139.8, | , 26.9, 6.8, 534.9, | ,  4000,  3877, 12000, 11696, | , -3.4, 2616.1, 123.338, |, 7.7
4661.4, 139.6, | , 26.9, 8.1, 536.0, | ,  4000,  3874, 12000, 11681, | , -3.4, 2600.2, 122.457, |, 9.1
4662.4, 139.5, | , 26.9, 8.0, 536.0, | ,  4000,  3877, 12000, 11706, | , -3.4, 2636.2, 124.369, |, 9.3
4663.4, 139.5, | , 26.9, 7.9, 536.4, | ,  4000,  3879, 12000, 11705, | , -3.4, 2634.9, 124.311, |, 9.2
4664.4, 140.9, | , 26.9, -2.0, 527.6, | ,  4000,  3870, 12000, 11700, | , -3.4, 2649.1, 124.865, |, 0.3
4665.5, 139.8, | , 26.9, 7.4, 534.7, | ,  4000,  3873, 12000, 11717, | , -3.4, 2622.5, 123.784, |, 8.0
4666.5, 139.6, | , 26.9, 8.0, 535.9, | ,  4000,  3874, 12000, 11695, | , -3.4, 2602.4, 122.667, |, 9.0
4667.5, 139.9, | , 26.9, 8.8, 536.7, | ,  4000,  3877, 12000, 11693, | , -3.4, 2605.8, 122.835, |, 9.2
4668.5, 139.5, | , 26.9, 8.8, 536.9, | ,  4000,  3877, 12000, 11716, | , -3.4, 2641.3, 124.687, |, 9.6
4669.5, 140.6, | , 26.9, -2.1, 527.8, | ,  4000,  3875, 12000, 11695, | , -3.4, 2613.1, 123.178, |, -0.2
4670.5, 139.7, | , 26.9, 6.7, 535.9, | ,  4000,  3877, 12000, 11705, | , -3.4, 2599.8, 122.648, |, 8.8
4671.5, 139.9, | , 26.9, 9.0, 536.7, | ,  4000,  3878, 12000, 11671, | , -3.4, 2611.4, 122.927, |, 9.8
4672.5, 139.5, | , 26.9, 8.7, 537.2, | ,  4000,  3879, 12000, 11704, | , -3.4, 2610.5, 123.156, |, 9.5
4673.5, 139.6, | , 26.9, 8.7, 537.2, | ,  4000,  3875, 12000, 11731, | , -3.4, 2608.4, 123.243, |, 9.8
4674.5, 140.5, | , 26.9, -0.5, 529.3, | ,  4000,  3872, 12000, 11723, | , -3.4, 2599.8, 122.751, |, 1.5
4675.6, 140.0, | , 26.9, 8.3, 529.7, | ,  4000,  3876, 12000, 11690, | , -3.4, 2630.2, 123.956, |, 9.5
4676.6, 139.4, | , 26.9, 8.6, 536.9, | ,  4000,  3879, 12000, 11716, | , -3.4, 2648.6, 125.045, |, 9.7
4677.6, 139.5, | , 26.9, 9.2, 536.9, | ,  4000,  3880, 12000, 11722, | , -3.4, 2639.2, 124.664, |, 9.9
4678.6, 139.9, | , 26.9, 9.2, 537.5, | ,  4000,  3874, 12000, 11716, | , -3.4, 2567.7, 121.204, |, 10.1
4679.6, 139.4, | , 26.9, 8.4, 536.9, | ,  4000,  3878, 12000, 11679, | , -3.4, 2593.8, 122.173, |, 9.7
4680.6, 139.6, | , 26.9, 7.0, 535.6, | ,  4000,  3873, 12000, 11668, | , -3.4, 2634.9, 123.970, |, 8.2
4681.6, 139.9, | , 26.9, 9.0, 537.3, | ,  4000,  3879, 12000, 11711, | , -3.4, 2645.6, 124.869, |, 10.0
4682.6, 140.0, | , 26.9, 8.3, 535.3, | ,  4000,  3874, 12000, 11715, | , -3.4, 2602.8, 122.840, |, 9.1
4683.6, 139.6, | , 26.9, 8.6, 536.8, | ,  4000,  3875, 12000, 11698, | , -3.4, 2586.5, 121.950, |, 9.4
4684.6, 139.5, | , 26.9, 8.7, 537.2, | ,  4000,  3876, 12000, 11708, | , -3.4, 2589.9, 122.194, |, 9.8
4685.7, 141.2, | , 26.9, -3.2, 527.7, | ,  4000,  3871, 12000, 11702, | , -3.4, 2592.5, 122.240, |, -1.0
4686.7, 139.4, | , 26.9, 8.8, 536.9, | ,  4000,  3877, 12000, 11683, | , -3.4, 2601.5, 122.559, |, 9.7
4687.7, 139.6, | , 26.9, 7.8, 536.7, | ,  4000,  3877, 12000, 11712, | , -3.4, 2610.5, 123.201, |, 8.8
4688.7, 139.8, | , 26.9, 8.9, 537.2, | ,  4000,  3876, 12000, 11679, | , -3.4, 2595.5, 122.232, |, 9.9
4689.7, 139.9, | , 26.9, 9.2, 537.5, | ,  4000,  3883, 12000, 11719, | , -3.4, 2609.6, 123.267, |, 10.1
4690.7, 140.7, | , 26.9, -3.0, 528.5, | ,  4000,  3872, 12000, 11704, | , -3.4, 2586.1, 121.952, |, -0.0
4691.7, 139.4, | , 26.9, 8.6, 537.0, | ,  4000,  3874, 12000, 11679, | , -3.4, 2573.2, 121.174, |, 8.9
4692.7, 139.5, | , 26.9, 8.8, 537.0, | ,  4000,  3878, 12000, 11714, | , -3.4, 2636.6, 124.465, |, 9.7
4693.7, 139.5, | , 26.9, 8.6, 537.4, | ,  4000,  3880, 12000, 11712, | , -3.4, 2601.1, 122.782, |, 9.5
4694.7, 139.7, | , 26.9, 8.8, 537.5, | ,  4000,  3878, 12000, 11736, | , -3.4, 2590.8, 122.478, |, 9.4
4695.8, 140.6, | , 26.9, -0.8, 529.7, | ,  4000,  3877, 12000, 11699, | , -3.4, 2559.1, 120.683, |, 1.2
4696.8, 139.9, | , 26.9, 9.1, 537.8, | ,  4000,  3876, 12000, 11691, | , -3.4, 2636.2, 124.245, |, 9.8
4697.8, 139.5, | , 26.9, 8.4, 537.3, | ,  4000,  3870, 12000, 11696, | , -3.4, 2609.6, 122.981, |, 9.3
4698.8, 139.5, | , 26.9, 8.8, 537.2, | ,  4000,  3877, 12000, 11709, | , -3.4, 2605.4, 122.934, |, 9.6
4699.8, 139.9, | , 26.9, 9.1, 538.0, | ,  4000,  3876, 12000, 11706, | , -3.4, 2622.1, 123.697, |, 10.2
4700.8, 140.0, | , 26.9, 7.3, 536.3, | ,  4000,  3875, 12000, 11705, | , -3.4, 2592.9, 122.315, |, 8.5
4701.8, 139.5, | , 26.9, 8.6, 537.6, | ,  4000,  3876, 12000, 11708, | , -3.4, 2594.2, 122.396, |, 9.7
4702.8, 139.9, | , 26.9, 8.6, 537.5, | ,  4000,  3877, 12000, 11716, | , -3.4, 2594.6, 122.499, |, 9.9
4703.8, 139.8, | , 26.9, 9.3, 538.0, | ,  4000,  3877, 12000, 11677, | , -3.4, 2577.5, 121.382, |, 9.9
4704.8, 139.6, | , 26.9, 8.5, 537.5, | ,  4000,  3879, 12000, 11700, | , -3.4, 2593.8, 122.339, |, 9.5
4705.9, 139.6, | , 26.9, 6.1, 536.6, | ,  4000,  3869, 12000, 11679, | , -3.4, 2607.5, 122.738, |, 8.5
4706.9, 141.0, | , 26.9, -1.3, 531.1, | ,  4000,  3877, 12000, 11716, | , -3.4, 2627.2, 124.025, |, 1.5
4707.9, 139.9, | , 26.9, 8.9, 537.7, | ,  4000,  3883, 12000, 11690, | , -3.4, 2603.6, 122.754, |, 9.7
4708.9, 139.6, | , 26.9, 8.6, 537.4, | ,  4000,  3877, 12000, 11699, | , -3.4, 2577.1, 121.537, |, 9.7
4709.9, 139.6, | , 26.9, 8.8, 538.5, | ,  4000,  3877, 12000, 11683, | , -3.4, 2599.4, 122.455, |, 10.1
4710.9, 140.0, | , 26.9, 7.8, 537.2, | ,  4000,  3873, 12000, 11703, | , -3.4, 2577.5, 121.556, |, 8.6
4711.9, 141.2, | , 26.9, -5.0, 525.4, | ,  4000,  3872, 12000, 11708, | , -3.4, 2598.9, 122.591, |, -3.9
4712.9, 139.7, | , 26.9, 8.5, 537.8, | ,  4000,  3880, 12000, 11721, | , -3.4, 2619.9, 123.745, |, 9.7
4713.9, 139.9, | , 26.9, 9.2, 538.0, | ,  4000,  3875, 12000, 11694, | , -3.4, 2590.4, 122.107, |, 10.0
4715.0, 139.5, | , 26.9, 8.6, 538.0, | ,  4000,  3877, 12000, 11686, | , -3.4, 2595.5, 122.293, |, 9.4
4716.0, 139.6, | , 26.9, 7.0, 537.0, | ,  4000,  3876, 12000, 11717, | , -3.4, 2605.8, 123.018, |, 8.2
4717.0, 140.6, | , 26.9, -1.9, 530.3, | ,  4000,  3875, 12000, 11712, | , -3.4, 2609.2, 123.130, |, 1.4
4718.0, 139.9, | , 26.9, 9.1, 538.0, | ,  4000,  3882, 12000, 11733, | , -3.4, 2603.6, 123.089, |, 10.1
4719.0, 139.5, | , 26.9, 8.5, 537.5, | ,  4000,  3878, 12000, 11709, | , -3.4, 2617.4, 123.511, |, 9.3
4720.0, 139.6, | , 26.9, 9.1, 538.2, | ,  4000,  3880, 12000, 11723, | , -3.4, 2619.5, 123.742, |, 10.2
4721.0, 139.9, | , 26.9, 7.9, 536.4, | ,  4000,  3871, 12000, 11668, | , -3.4, 2562.1, 120.535, |, 8.8
4722.0, 139.4, | , 26.9, 8.4, 536.8, | ,  4000,  3873, 12000, 11699, | , -3.4, 2655.1, 125.166, |, 9.7
4723.0, 139.8, | , 26.9, 7.6, 537.8, | ,  4000,  3880, 12000, 11750, | , -3.4, 2632.8, 124.588, |, 9.3
4724.0, 140.0, | , 26.9, 8.6, 537.7, | ,  4000,  3877, 12000, 11705, | , -3.4, 2596.4, 122.485, |, 8.9
4725.1, 139.5, | , 26.9, 7.9, 537.5, | ,  4000,  3877, 12000, 11696, | , -3.4, 2576.7, 121.484, |, 9.4
4726.1, 140.4, | , 26.9, 5.9, 535.8, | ,  4000,  3879, 12000, 11733, | , -3.4, 2606.2, 123.187, |, 7.1
4727.1, 139.6, | , 26.9, 8.0, 537.7, | ,  4000,  3882, 12000, 11729, | , -3.4, 2603.2, 123.040, |, 9.4
4728.1, 140.9, | , 26.9, 0.6, 527.9, | ,  4000,  3870, 12000, 11701, | , -3.4, 2587.8, 121.996, |, -0.5
4729.1, 139.9, | , 26.9, 8.5, 538.2, | ,  4000,  3874, 12000, 11685, | , -3.4, 2588.2, 121.922, |, 9.0
4730.1, 139.5, | , 26.9, 8.3, 538.0, | ,  4000,  3875, 12000, 11693, | , -3.4, 2625.5, 123.746, |, 9.0
4731.1, 139.8, | , 26.9, 6.8, 536.6, | ,  4000,  3877, 12000, 11686, | , -3.4, 2615.2, 123.219, |, 8.0
4732.1, 140.0, | , 26.9, 9.2, 538.4, | ,  4000,  3877, 12000, 11740, | , -3.4, 2616.9, 123.736, |, 9.9
4733.1, 140.6, | , 26.9, -0.6, 530.7, | ,  4000,  3873, 12000, 11689, | , -3.4, 2604.5, 122.711, |, 1.4
4734.1, 139.5, | , 26.9, 8.4, 538.2, | ,  4000,  3878, 12000, 11690, | , -3.4, 2578.4, 121.534, |, 9.4
4735.2, 139.7, | , 26.9, 9.0, 538.8, | ,  4000,  3877, 12000, 11685, | , -3.4, 2627.6, 123.799, |, 10.1
4736.2, 139.7, | , 26.9, 6.6, 537.2, | ,  4000,  3882, 12000, 11736, | , -3.4, 2643.5, 124.995, |, 8.6
4737.2, 139.6, | , 26.9, 8.7, 538.4, | ,  4000,  3877, 12000, 11726, | , -3.4, 2631.1, 124.290, |, 9.0
4738.2, 139.4, | , 26.9, 8.7, 538.4, | ,  4000,  3877, 12000, 11691, | , -3.4, 2558.7, 120.606, |, 9.8
4739.2, 139.9, | , 26.9, 8.9, 538.2, | ,  4000,  3880, 12000, 11723, | , -3.4, 2600.6, 122.854, |, 9.9
4740.2, 139.5, | , 26.9, 8.5, 538.0, | ,  4000,  3878, 12000, 11709, | , -3.4, 2609.6, 123.151, |, 9.7
4741.2, 139.8, | , 26.9, 7.1, 537.8, | ,  4000,  3880, 12000, 11747, | , -3.4, 2627.2, 124.298, |, 9.0
4742.2, 139.9, | , 26.9, 9.2, 538.6, | ,  4000,  3875, 12000, 11720, | , -3.4, 2648.6, 125.053, |, 10.0
4743.2, 139.8, | , 26.9, 9.2, 539.3, | ,  4000,  3878, 12000, 11663, | , -3.4, 2596.8, 122.186, |, 10.0
4744.2, 140.4, | , 26.9, -0.2, 531.7, | ,  4000,  3873, 12000, 11701, | , -3.4, 2585.2, 121.895, |, 1.7
4745.3, 139.9, | , 26.9, 8.9, 538.4, | ,  4000,  3879, 12000, 11702, | , -3.4, 2615.6, 123.388, |, 10.1
4746.3, 140.0, | , 26.9, 8.0, 538.1, | ,  4000,  3873, 12000, 11712, | , -3.4, 2599.8, 122.669, |, 8.5
4747.3, 139.5, | , 26.9, 8.6, 538.2, | ,  4000,  3877, 12000, 11704, | , -3.4, 2647.8, 124.895, |, 9.5
4748.3, 139.6, | , 26.9, 6.0, 538.0, | ,  4000,  3878, 12000, 11696, | , -3.4, 2603.2, 122.744, |, 9.1
4749.3, 141.0, | , 26.9, -1.6, 529.9, | ,  4000,  3871, 12000, 11688, | , -3.4, 2600.2, 122.491, |, 0.6
4750.3, 139.8, | , 26.9, 8.9, 538.4, | ,  4000,  3880, 12000, 11681, | , -3.4, 2611.4, 123.023, |, 9.7
4751.3, 139.9, | , 26.9, 6.7, 537.1, | ,  4000,  3879, 12000, 11729, | , -3.4, 2610.5, 123.356, |, 8.5
4752.3, 139.4, | , 26.9, 8.4, 538.7, | ,  4000,  3873, 12000, 11672, | , -3.4, 2564.7, 120.712, |, 9.6
4753.3, 139.9, | , 26.9, 8.4, 538.8, | ,  4000,  3877, 12000, 11735, | , -3.4, 2641.3, 124.836, |, 9.6
4754.4, 140.5, | , 26.9, -0.6, 531.3, | ,  4000,  3874, 12000, 11677, | , -3.4, 2598.1, 122.320, |, 1.3
4755.4, 139.5, | , 27.0, 8.6, 538.7, | ,  4000,  3877, 12000, 11721, | , -3.4, 2655.1, 125.379, |, 9.5
4756.4, 140.1, | , 26.9, 7.2, 537.8, | ,  4000,  3875, 12000, 11705, | , -3.4, 2643.5, 124.691, |, 8.8
4757.4, 139.5, | , 27.0, 8.7, 538.7, | ,  4000,  3876, 12000, 11705, | , -3.4, 2623.8, 123.765, |, 9.6
4758.4, 139.6, | , 26.9, 8.6, 538.6, | ,  4000,  3879, 12000, 11746, | , -3.4, 2603.6, 123.166, |, 9.7
4759.4, 139.6, | , 26.9, 8.8, 539.3, | ,  4000,  3878, 12000, 11709, | , -3.4, 2579.2, 121.722, |, 9.6
4760.4, 139.8, | , 27.0, 9.2, 539.3, | ,  4000,  3877, 12000, 11663, | , -3.4, 2615.6, 123.060, |, 10.2
4761.4, 139.7, | , 27.0, 7.6, 538.0, | ,  4000,  3872, 12000, 11707, | , -3.4, 2610.1, 123.106, |, 8.8
4762.4, 139.4, | , 26.9, 8.5, 538.3, | ,  4000,  3878, 12000, 11710, | , -3.4, 2609.6, 123.158, |, 9.6
4763.4, 139.9, | , 27.0, 9.2, 539.5, | ,  4000,  3875, 12000, 11713, | , -3.4, 2631.1, 124.166, |, 9.9
4764.5, 139.9, | , 27.0, 8.9, 539.2, | ,  4000,  3878, 12000, 11687, | , -3.4, 2626.4, 123.768, |, 10.0
4765.5, 140.6, | , 26.9, -2.6, 530.0, | ,  4000,  3869, 12000, 11708, | , -3.4, 2610.1, 123.092, |, -1.7
4766.5, 140.1, | , 27.0, 7.5, 538.5, | ,  4000,  3880, 12000, 11749, | , -3.4, 2638.3, 124.838, |, 8.4
4767.5, 139.8, | , 27.0, 9.2, 539.6, | ,  4000,  3878, 12000, 11683, | , -3.4, 2622.5, 123.550, |, 9.9
4768.5, 139.5, | , 27.0, 8.5, 538.7, | ,  4000,  3874, 12000, 11695, | , -3.4, 2589.1, 122.043, |, 9.4
4769.5, 139.6, | , 27.0, 8.4, 538.5, | ,  4000,  3880, 12000, 11739, | , -3.4, 2632.8, 124.500, |, 9.5
4770.5, 141.1, | , 27.0, -0.3, 532.7, | ,  4000,  3869, 12000, 11707, | , -3.4, 2607.1, 122.940, |, 1.4
4771.5, 140.1, | , 27.0, 7.5, 538.1, | ,  4000,  3875, 12000, 11716, | , -3.4, 2639.6, 124.598, |, 8.8
4772.5, 139.4, | , 27.0, 8.7, 539.1, | ,  4000,  3874, 12000, 11717, | , -3.4, 2632.3, 124.253, |, 9.4
4773.5, 139.5, | , 27.0, 8.7, 539.5, | ,  4000,  3877, 12000, 11720, | , -3.4, 2654.2, 125.333, |, 9.3
4774.5, 140.0, | , 27.0, 9.1, 539.2, | ,  4000,  3879, 12000, 11750, | , -3.4, 2625.5, 124.228, |, 9.9
4775.6, 140.8, | , 27.0, -0.1, 532.2, | ,  4000,  3877, 12000, 11698, | , -3.4, 2626.4, 123.848, |, 1.9
4776.6, 139.8, | , 27.0, 6.7, 538.4, | ,  4000,  3878, 12000, 11724, | , -3.4, 2643.5, 124.865, |, 8.4
4777.6, 139.4, | , 27.0, 8.8, 539.8, | ,  4000,  3880, 12000, 11687, | , -3.4, 2579.2, 121.562, |, 10.1
4778.6, 139.9, | , 27.0, 9.0, 539.6, | ,  4000,  3874, 12000, 11718, | , -3.4, 2633.6, 124.318, |, 9.8
4779.6, 139.5, | , 27.0, 8.4, 538.9, | ,  4000,  3877, 12000, 11701, | , -3.4, 2625.1, 123.804, |, 9.5
4780.6, 139.6, | , 27.0, 8.5, 538.9, | ,  4000,  3877, 12000, 11695, | , -3.4, 2606.2, 122.876, |, 9.4
4781.6, 140.1, | , 27.0, 7.1, 538.7, | ,  4000,  3881, 12000, 11725, | , -3.4, 2656.3, 125.505, |, 8.9
4782.6, 139.5, | , 27.0, 8.0, 539.0, | ,  4000,  3881, 12000, 11731, | , -3.4, 2606.2, 123.186, |, 9.5
4783.6, 139.5, | , 27.0, 8.3, 539.2, | ,  4000,  3878, 12000, 11708, | , -3.4, 2635.3, 124.349, |, 9.6
4784.6, 139.5, | , 27.0, 8.7, 539.9, | ,  4000,  3876, 12000, 11700, | , -3.4, 2645.6, 124.752, |, 9.6
4785.7, 139.5, | , 27.0, 8.5, 539.6, | ,  4000,  3881, 12000, 11701, | , -3.4, 2608.8, 123.068, |, 9.6
4786.7, 140.6, | , 27.0, -3.2, 532.6, | ,  4000,  3872, 12000, 11708, | , -3.4, 2641.3, 124.589, |, 1.5
