Repository: jdhuang-csm/Ru-BCA

## Methods
* (BaO)<sub>x</sub>-(CaO)<sub>y</sub>-(Al<sub>2</sub>O<sub>3</sub>)<sub>1-x-y</sub> (BCA) catalyst supports were synthesized via sol-gel and solid-state methods. 
* Ru/BCA catalysts were prepared via incipient wetness impregnation to achieve 1 wt. % Ru loading.
* Ammonia synthesis rates were measured for Ru/BCA catalysts in a packed-bed reactor at 480-600<sup>o</sup>C, 10 bar, and space velocities up to 1.3 x 10<sup>6</sup> ml g<sub>cat</sub><sup>-1</sup> h<sup>-1</sup>.
* A machine learning (ML) model was employed to improve understanding of the behavior of Ru/BCA catalysts.
* A microkinetic model was developed to describe the best-performing catalyst.

File: data/init_files_Cadigan/BAdC_doubann_2017-06-16-01.txt (part 12 of 43)
********** Start test **********
Elapsed time, Pressure, | , LJtemp(C), Inner-Temp, Outer-Temp, | , N2-set, N2-flow, H2-set, H2-flow, | , pH, NH3_ppm, NH3_Prod_rate, |, In222Temp
4345.9, 139.8, | , 27.1, 12.2, 546.6, | ,  1000,   949,  3000,  2919, | , -3.4, 514.1, 5.187, |, 13.6
4347.0, 140.0, | , 27.1, 12.4, 547.1, | ,  1000,   955,  3000,  2933, | , -3.4, 486.7, 4.936, |, 14.4
4348.0, 141.3, | , 27.1, 7.1, 541.7, | ,  1000,   953,  3000,  2892, | , -3.4, 497.0, 4.985, |, 7.3
4349.0, 139.7, | , 27.1, 11.7, 545.9, | ,  1000,   952,  3000,  2941, | , -3.4, 504.3, 5.121, |, 13.6
4350.0, 139.9, | , 27.1, 11.8, 546.8, | ,  1000,   953,  3000,  2956, | , -3.4, 507.3, 5.172, |, 14.2
4351.0, 139.7, | , 27.1, 12.0, 546.5, | ,  1000,   954,  3000,  2918, | , -3.4, 499.5, 5.044, |, 13.3
4352.0, 140.0, | , 27.1, 12.4, 547.1, | ,  1000,   956,  3000,  2919, | , -3.4, 513.3, 5.188, |, 14.3
4353.0, 141.1, | , 27.1, 5.9, 541.5, | ,  1000,   952,  3000,  2949, | , -3.4, 508.1, 5.170, |, 8.2
4354.0, 140.0, | , 27.1, 11.0, 545.9, | ,  1000,   957,  3000,  2927, | , -3.4, 515.4, 5.221, |, 12.6
4355.0, 140.2, | , 27.1, 12.6, 546.9, | ,  1000,   958,  3000,  2914, | , -3.4, 533.8, 5.391, |, 14.2
4356.0, 139.7, | , 27.1, 11.7, 546.7, | ,  1000,   957,  3000,  2918, | , -3.4, 516.7, 5.221, |, 13.4
4357.1, 139.9, | , 27.1, 11.9, 546.5, | ,  1000,   953,  3000,  2920, | , -3.4, 527.4, 5.327, |, 13.6
4358.1, 140.2, | , 27.1, 12.7, 547.2, | ,  1000,   953,  3000,  2933, | , -3.4, 538.5, 5.459, |, 14.3
4359.1, 140.1, | , 27.1, 11.0, 546.0, | ,  1000,   953,  3000,  2935, | , -3.4, 536.4, 5.439, |, 12.9
4360.1, 139.8, | , 27.1, 11.9, 546.5, | ,  1000,   958,  3000,  2916, | , -3.4, 535.5, 5.411, |, 13.5
4361.1, 139.9, | , 27.1, 11.6, 547.0, | ,  1000,   953,  3000,  2963, | , -3.4, 560.4, 5.723, |, 13.6
4362.1, 140.1, | , 27.1, 12.6, 547.6, | ,  1000,   953,  3000,  2907, | , -3.4, 539.0, 5.427, |, 14.0
4363.1, 139.7, | , 27.1, 12.2, 547.3, | ,  1000,   953,  3000,  2921, | , -3.4, 562.5, 5.684, |, 13.6
4364.1, 139.8, | , 27.1, 11.6, 547.5, | ,  1000,   957,  3000,  2916, | , -3.4, 551.8, 5.575, |, 13.4
4365.1, 139.7, | , 27.1, 12.2, 547.4, | ,  1000,   955,  3000,  2918, | , -3.4, 547.5, 5.531, |, 13.6
4366.1, 140.1, | , 27.1, 12.7, 548.1, | ,  1000,   957,  3000,  2924, | , -3.4, 554.0, 5.607, |, 14.4
4367.2, 139.8, | , 27.1, 12.3, 547.5, | ,  1000,   953,  3000,  2926, | , -3.4, 568.1, 5.747, |, 13.8
4368.2, 140.1, | , 27.1, 12.8, 548.1, | ,  1000,   954,  3000,  2914, | , -3.4, 578.4, 5.834, |, 14.0
4369.2, 141.4, | , 27.1, 7.3, 542.3, | ,  1000,   952,  3000,  2913, | , -3.4, 569.4, 5.739, |, 9.2
4370.2, 139.7, | , 27.1, 12.2, 547.7, | ,  1000,   958,  3000,  2920, | , -3.4, 565.5, 5.720, |, 13.7
4371.2, 139.6, | , 27.1, 12.0, 547.6, | ,  1000,   955,  3000,  2924, | , -3.4, 562.5, 5.692, |, 13.8
4372.2, 140.0, | , 27.1, 12.9, 548.5, | ,  1000,   957,  3000,  2925, | , -3.4, 573.7, 5.808, |, 14.4
4373.2, 140.1, | , 27.1, 12.8, 548.6, | ,  1000,   956,  3000,  2946, | , -3.4, 598.5, 6.092, |, 14.3
4374.2, 141.7, | , 27.1, 2.8, 540.0, | ,  1000,   954,  3000,  2936, | , -3.4, 569.8, 5.780, |, 8.6
4375.2, 139.9, | , 27.1, 11.7, 548.1, | ,  1000,   954,  3000,  2925, | , -3.4, 580.1, 5.869, |, 13.5
4376.2, 140.0, | , 27.1, 12.8, 548.4, | ,  1000,   956,  3000,  2945, | , -3.4, 606.7, 6.172, |, 14.3
4377.3, 139.7, | , 27.1, 12.0, 548.2, | ,  1000,   952,  3000,  2929, | , -3.4, 585.7, 5.927, |, 13.6
4378.3, 139.7, | , 27.1, 12.2, 548.2, | ,  1000,   953,  3000,  2945, | , -3.4, 593.4, 6.032, |, 13.7
4379.3, 140.2, | , 27.1, 12.2, 548.0, | ,  1000,   952,  3000,  2932, | , -3.4, 596.8, 6.045, |, 13.8
4380.3, 140.3, | , 27.1, 12.1, 547.8, | ,  1000,   955,  3000,  2930, | , -3.4, 597.2, 6.052, |, 13.6
4381.3, 139.7, | , 27.1, 12.2, 548.4, | ,  1000,   955,  3000,  2922, | , -3.4, 618.2, 6.251, |, 13.8
4382.3, 139.7, | , 27.1, 12.2, 548.2, | ,  1000,   952,  3000,  2926, | , -3.4, 604.1, 6.109, |, 13.5
4383.3, 140.1, | , 27.1, 12.8, 548.8, | ,  1000,   956,  3000,  2936, | , -3.4, 611.4, 6.205, |, 13.9
4384.3, 139.7, | , 27.1, 12.3, 548.6, | ,  1000,   955,  3000,  2917, | , -3.4, 629.8, 6.359, |, 13.4
4385.3, 140.0, | , 27.1, 11.4, 548.0, | ,  1000,   958,  3000,  2944, | , -3.4, 618.2, 6.291, |, 13.0
4386.3, 139.9, | , 27.1, 12.7, 548.9, | ,  1000,   958,  3000,  2921, | , -3.4, 616.5, 6.237, |, 14.3
4387.4, 140.0, | , 27.1, 12.9, 549.4, | ,  1000,   959,  3000,  2926, | , -3.4, 639.2, 6.475, |, 14.4
4388.4, 139.7, | , 27.1, 12.2, 548.8, | ,  1000,   955,  3000,  2914, | , -3.4, 626.4, 6.319, |, 13.7
4389.4, 139.6, | , 27.1, 12.2, 549.0, | ,  1000,   952,  3000,  2924, | , -3.4, 626.4, 6.332, |, 14.3
4390.4, 141.6, | , 27.1, 6.8, 543.8, | ,  1000,   949,  3000,  2915, | , -3.4, 624.7, 6.296, |, 9.5
4391.4, 140.2, | , 27.1, 12.4, 549.6, | ,  1000,   957,  3000,  2948, | , -3.4, 636.2, 6.480, |, 14.3
4392.4, 139.7, | , 27.1, 12.3, 548.9, | ,  1000,   952,  3000,  2922, | , -3.4, 634.5, 6.411, |, 13.7
4393.4, 140.0, | , 27.1, 12.8, 549.6, | ,  1000,   955,  3000,  2916, | , -3.4, 639.2, 6.454, |, 14.4
4394.4, 139.7, | , 27.1, 12.3, 548.8, | ,  1000,   957,  3000,  2936, | , -3.4, 655.5, 6.654, |, 13.8
4395.4, 141.9, | , 27.1, 1.4, 540.3, | ,  1000,   949,  3000,  2909, | , -3.4, 658.9, 6.631, |, 4.2
4396.4, 140.0, | , 27.1, 11.6, 548.4, | ,  1000,   955,  3000,  2934, | , -3.4, 643.5, 6.528, |, 12.8
4397.5, 140.0, | , 27.1, 12.8, 550.0, | ,  1000,   956,  3000,  2914, | , -3.4, 647.4, 6.534, |, 14.3
4398.5, 140.1, | , 27.1, 12.4, 549.6, | ,  1000,   954,  3000,  2934, | , -3.4, 649.5, 6.587, |, 14.1
4399.5, 139.7, | , 27.1, 11.6, 549.1, | ,  1000,   949,  3000,  2925, | , -3.4, 682.1, 6.891, |, 13.4
4400.5, 140.4, | , 27.1, 7.2, 545.3, | ,  1000,   955,  3000,  2941, | , -3.4, 680.3, 6.914, |, 7.9
4401.5, 140.5, | , 27.1, 11.6, 549.2, | ,  1000,   959,  3000,  2961, | , -3.4, 664.5, 6.793, |, 13.4
4402.5, 139.8, | , 27.1, 12.0, 549.5, | ,  1000,   953,  3000,  2918, | , -3.4, 671.8, 6.782, |, 13.6
4403.5, 139.6, | , 27.1, 12.1, 549.2, | ,  1000,   953,  3000,  2899, | , -3.4, 674.4, 6.773, |, 13.6
4404.5, 140.1, | , 27.1, 12.7, 549.7, | ,  1000,   955,  3000,  2918, | , -3.4, 671.8, 6.787, |, 13.9
4405.5, 139.7, | , 27.1, 12.3, 549.3, | ,  1000,   950,  3000,  2938, | , -3.4, 701.3, 7.112, |, 13.8
4406.6, 140.0, | , 27.1, 11.0, 544.6, | ,  1000,   954,  3000,  2937, | , -3.4, 672.6, 6.824, |, 12.7
4407.6, 139.7, | , 27.1, 12.3, 550.1, | ,  1000,   953,  3000,  2911, | , -3.4, 674.4, 6.794, |, 14.4
4408.6, 140.0, | , 27.1, 12.9, 549.9, | ,  1000,   952,  3000,  2910, | , -3.4, 681.2, 6.861, |, 14.4
4409.6, 139.9, | , 27.1, 11.7, 549.2, | ,  1000,   953,  3000,  2940, | , -3.4, 691.9, 7.025, |, 13.4
4410.6, 139.7, | , 27.1, 12.2, 549.4, | ,  1000,   952,  3000,  2926, | , -3.4, 681.6, 6.894, |, 13.8
4411.6, 141.4, | , 27.1, 6.7, 545.4, | ,  1000,   952,  3000,  2914, | , -3.4, 694.9, 7.006, |, 9.3
4412.6, 140.2, | , 27.1, 12.7, 549.8, | ,  1000,   955,  3000,  2920, | , -3.4, 688.9, 6.963, |, 14.2
4413.6, 139.7, | , 27.1, 12.2, 549.5, | ,  1000,   955,  3000,  2928, | , -3.4, 687.6, 6.963, |, 13.8
4414.6, 140.1, | , 27.1, 12.1, 549.3, | ,  1000,   954,  3000,  2909, | , -3.4, 697.9, 7.030, |, 13.9
4415.6, 140.1, | , 27.1, 13.0, 550.3, | ,  1000,   956,  3000,  2935, | , -3.4, 694.1, 7.044, |, 14.4
4416.6, 142.3, | , 27.1, 3.2, 545.2, | ,  1000,   953,  3000,  2937, | , -3.4, 696.2, 7.062, |, 9.7
4417.7, 140.0, | , 27.1, 11.4, 548.8, | ,  1000,   950,  3000,  2923, | , -3.4, 716.8, 7.240, |, 13.0
4418.7, 140.2, | , 27.1, 12.7, 549.9, | ,  1000,   956,  3000,  2922, | , -3.4, 713.8, 7.220, |, 14.2
4419.7, 139.7, | , 27.1, 12.2, 549.8, | ,  1000,   958,  3000,  2908, | , -3.4, 711.6, 7.174, |, 13.9
4420.7, 139.8, | , 27.1, 12.0, 549.8, | ,  1000,   953,  3000,  2947, | , -3.4, 709.1, 7.212, |, 13.8
4421.7, 141.0, | , 27.1, 6.2, 545.2, | ,  1000,   952,  3000,  2912, | , -3.4, 716.3, 7.218, |, 8.6
4422.7, 140.2, | , 27.1, 12.0, 550.0, | ,  1000,   955,  3000,  2928, | , -3.4, 748.0, 7.575, |, 13.4
4423.7, 140.2, | , 27.1, 12.8, 550.8, | ,  1000,   953,  3000,  2944, | , -3.4, 719.3, 7.310, |, 14.5
4424.7, 139.7, | , 27.1, 12.3, 550.3, | ,  1000,   956,  3000,  2899, | , -3.4, 718.5, 7.225, |, 13.8
4425.7, 140.1, | , 27.1, 12.6, 550.7, | ,  1000,   952,  3000,  2929, | , -3.4, 756.2, 7.653, |, 14.2
4426.7, 140.1, | , 27.1, 13.0, 550.7, | ,  1000,   950,  3000,  2938, | , -3.4, 725.3, 7.355, |, 14.5
4427.8, 140.0, | , 27.1, 11.3, 549.4, | ,  1000,   955,  3000,  2904, | , -3.4, 724.9, 7.295, |, 12.9
4428.8, 139.7, | , 27.1, 12.2, 550.2, | ,  1000,   956,  3000,  2914, | , -3.4, 727.9, 7.345, |, 14.0
4429.8, 140.1, | , 27.1, 13.0, 550.9, | ,  1000,   950,  3000,  2941, | , -3.4, 740.3, 7.513, |, 14.3
4430.8, 139.6, | , 27.1, 12.2, 550.6, | ,  1000,   955,  3000,  2906, | , -3.4, 733.5, 7.386, |, 13.8
4431.8, 139.8, | , 27.1, 12.3, 550.5, | ,  1000,   954,  3000,  2929, | , -3.4, 733.9, 7.433, |, 13.8
4432.8, 141.2, | , 27.1, 6.1, 546.2, | ,  1000,   954,  3000,  2929, | , -3.4, 734.3, 7.434, |, 8.4
4433.8, 140.0, | , 27.1, 12.8, 550.8, | ,  1000,   954,  3000,  2915, | , -3.4, 733.5, 7.401, |, 14.3
4434.8, 140.0, | , 27.1, 11.6, 550.3, | ,  1000,   953,  3000,  2935, | , -3.4, 742.5, 7.528, |, 13.0
4435.8, 139.8, | , 27.1, 12.2, 550.4, | ,  1000,   952,  3000,  2952, | , -3.4, 740.8, 7.540, |, 13.8
4436.8, 139.7, | , 27.1, 12.2, 551.2, | ,  1000,   954,  3000,  2928, | , -3.4, 742.9, 7.520, |, 13.6
4437.9, 141.7, | , 27.1, 5.5, 545.7, | ,  1000,   954,  3000,  2927, | , -3.4, 779.7, 7.891, |, 7.9
4438.9, 139.9, | , 27.1, 11.9, 550.2, | ,  1000,   953,  3000,  2921, | , -3.4, 748.5, 7.561, |, 13.5
4439.9, 140.0, | , 27.1, 12.8, 551.4, | ,  1000,   954,  3000,  2929, | , -3.4, 751.9, 7.614, |, 14.5
4440.9, 139.9, | , 27.1, 12.8, 551.3, | ,  1000,   952,  3000,  2908, | , -3.4, 760.0, 7.651, |, 14.3
4441.9, 139.7, | , 27.1, 12.3, 550.9, | ,  1000,   953,  3000,  2933, | , -3.4, 788.3, 7.987, |, 13.8
4442.9, 141.0, | , 27.1, 6.3, 546.4, | ,  1000,   955,  3000,  2923, | , -3.4, 755.3, 7.640, |, 8.5
4443.9, 140.0, | , 27.1, 11.0, 549.3, | ,  1000,   955,  3000,  2937, | , -3.4, 792.2, 8.040, |, 12.7
4444.9, 140.4, | , 27.1, 11.7, 549.6, | ,  1000,   950,  3000,  2918, | , -3.4, 767.3, 7.741, |, 12.7
4445.9, 139.8, | , 27.1, 11.9, 550.9, | ,  1000,   951,  3000,  2914, | , -3.4, 769.0, 7.751, |, 13.5
4446.9, 139.6, | , 27.1, 12.5, 550.8, | ,  1000,   952,  3000,  2908, | , -3.4, 765.6, 7.706, |, 14.2
4448.0, 140.2, | , 27.1, 12.5, 551.6, | ,  1000,   952,  3000,  2931, | , -3.4, 774.2, 7.839, |, 14.1
4449.0, 140.0, | , 27.1, 11.2, 550.4, | ,  1000,   953,  3000,  2912, | , -3.4, 803.3, 8.097, |, 12.8
4450.0, 140.0, | , 27.1, 11.2, 550.4, | ,  1000,   951,  3000,  2932, | , -3.4, 786.2, 7.960, |, 13.3
4451.0, 139.9, | , 27.1, 12.5, 551.7, | ,  1000,   952,  3000,  2911, | , -3.4, 772.9, 7.785, |, 14.2
4452.0, 140.1, | , 27.1, 12.5, 552.0, | ,  1000,   951,  3000,  2924, | , -3.4, 781.9, 7.901, |, 13.9
4453.0, 139.9, | , 27.1, 12.0, 551.0, | ,  1000,   955,  3000,  2936, | , -3.4, 790.9, 8.023, |, 13.5
4454.0, 141.3, | , 27.1, 5.5, 546.8, | ,  1000,   953,  3000,  2914, | , -3.4, 808.0, 8.148, |, 8.0
4455.0, 139.7, | , 27.1, 11.8, 551.1, | ,  1000,   956,  3000,  2921, | , -3.4, 780.2, 7.887, |, 13.7
4456.0, 139.8, | , 27.2, 12.3, 551.7, | ,  1000,   953,  3000,  2937, | , -3.4, 804.6, 8.161, |, 13.9
4457.0, 139.8, | , 27.2, 12.3, 551.8, | ,  1000,   953,  3000,  2925, | , -3.4, 784.0, 7.928, |, 13.8
4458.1, 140.2, | , 27.2, 12.3, 552.1, | ,  1000,   953,  3000,  2947, | , -3.4, 788.3, 8.017, |, 14.4
4459.1, 141.6, | , 27.1, 4.8, 547.0, | ,  1000,   956,  3000,  2896, | , -3.4, 790.0, 7.934, |, 8.5
4460.1, 139.7, | , 27.2, 12.2, 552.0, | ,  1000,   951,  3000,  2926, | , -3.4, 797.7, 8.065, |, 13.8
4461.1, 139.7, | , 27.1, 12.2, 551.8, | ,  1000,   954,  3000,  2920, | , -3.4, 799.9, 8.080, |, 13.8
4462.1, 140.1, | , 27.2, 12.9, 552.3, | ,  1000,   957,  3000,  2929, | , -3.4, 796.5, 8.071, |, 14.4
4463.1, 139.8, | , 27.2, 12.3, 552.4, | ,  1000,   957,  3000,  2927, | , -3.4, 820.5, 8.309, |, 13.9
4464.1, 141.0, | , 27.1, 6.3, 547.2, | ,  1000,   955,  3000,  2924, | , -3.4, 795.2, 8.043, |, 8.8
4465.1, 140.1, | , 27.2, 11.4, 552.1, | ,  1000,   953,  3000,  2947, | , -3.4, 797.3, 8.109, |, 13.7
4466.1, 140.1, | , 27.2, 12.8, 552.3, | ,  1000,   955,  3000,  2927, | , -3.4, 796.0, 8.059, |, 14.3
4467.2, 139.7, | , 27.2, 12.2, 552.1, | ,  1000,   952,  3000,  2931, | , -3.4, 800.7, 8.107, |, 13.9
4468.2, 139.7, | , 27.2, 12.8, 552.4, | ,  1000,   948,  3000,  2921, | , -3.4, 816.6, 8.238, |, 14.4
4469.2, 140.2, | , 27.2, 12.7, 552.5, | ,  1000,   955,  3000,  2956, | , -3.4, 801.2, 8.172, |, 14.3
4470.2, 139.9, | , 27.2, 10.8, 551.6, | ,  1000,   952,  3000,  2918, | , -3.4, 808.5, 8.159, |, 13.2
4471.2, 139.7, | , 27.2, 12.2, 551.9, | ,  1000,   956,  3000,  2917, | , -3.4, 810.2, 8.182, |, 13.8
4472.2, 140.1, | , 27.2, 13.0, 552.5, | ,  1000,   952,  3000,  2919, | , -3.4, 812.3, 8.200, |, 14.5
4473.2, 140.0, | , 27.2, 12.5, 552.6, | ,  1000,   956,  3000,  2923, | , -3.4, 814.5, 8.239, |, 14.4
4474.2, 139.8, | , 27.2, 12.0, 552.1, | ,  1000,   955,  3000,  2924, | , -3.4, 817.9, 8.273, |, 13.8
4475.2, 141.5, | , 27.2, 0.4, 551.6, | ,  1000,   953,  3000,  2940, | , -3.4, 818.3, 8.306, |, 10.9
4476.2, 139.8, | , 27.2, 12.3, 552.1, | ,  1000,   954,  3000,  2920, | , -3.4, 823.4, 8.318, |, 13.9
4477.3, 139.7, | , 27.2, 12.1, 552.5, | ,  1000,   955,  3000,  2899, | , -3.4, 822.6, 8.266, |, 13.8
4478.3, 139.8, | , 27.2, 12.1, 552.6, | ,  1000,   957,  3000,  2933, | , -3.4, 820.0, 8.318, |, 13.6
4479.3, 139.7, | , 27.2, 12.4, 552.4, | ,  1000,   956,  3000,  2923, | , -3.4, 832.9, 8.425, |, 13.9
4480.3, 141.6, | , 27.2, 5.7, 548.5, | ,  1000,   951,  3000,  2922, | , -3.4, 823.4, 8.316, |, 8.3
4481.3, 139.6, | , 27.2, 12.2, 552.6, | ,  1000,   955,  3000,  2906, | , -3.4, 815.7, 8.213, |, 13.5
4482.3, 139.6, | , 27.2, 12.3, 552.8, | ,  1000,   951,  3000,  2918, | , -3.4, 828.2, 8.357, |, 13.9
4483.3, 140.1, | , 27.2, 12.7, 553.1, | ,  1000,   952,  3000,  2918, | , -3.4, 826.4, 8.339, |, 14.3
4484.3, 139.7, | , 27.2, 12.3, 552.7, | ,  1000,   955,  3000,  2925, | , -3.4, 842.3, 8.522, |, 13.9
4485.3, 141.1, | , 27.2, 6.4, 548.4, | ,  1000,   955,  3000,  2932, | , -3.4, 850.0, 8.614, |, 8.7
4486.3, 139.9, | , 27.2, 11.4, 552.7, | ,  1000,   954,  3000,  2926, | , -3.4, 836.3, 8.462, |, 13.7
4487.4, 140.1, | , 27.2, 12.9, 553.5, | ,  1000,   954,  3000,  2921, | , -3.4, 836.7, 8.453, |, 14.4
4488.4, 139.8, | , 27.2, 12.3, 552.9, | ,  1000,   952,  3000,  2939, | , -3.4, 863.7, 8.763, |, 13.8
4489.4, 139.8, | , 27.2, 12.2, 553.5, | ,  1000,   954,  3000,  2929, | , -3.4, 841.9, 8.523, |, 13.9
4490.4, 139.7, | , 27.2, 12.0, 553.0, | ,  1000,   954,  3000,  2911, | , -3.4, 853.0, 8.595, |, 13.7
4491.4, 140.4, | , 27.2, 12.0, 553.1, | ,  1000,   955,  3000,  2925, | , -3.4, 840.2, 8.500, |, 13.7
4492.4, 139.6, | , 27.2, 12.3, 553.4, | ,  1000,   950,  3000,  2915, | , -3.4, 840.2, 8.467, |, 13.7
4493.4, 139.6, | , 27.2, 12.3, 553.0, | ,  1000,   953,  3000,  2929, | , -3.4, 862.0, 8.726, |, 13.9
4494.4, 139.6, | , 27.2, 12.2, 553.4, | ,  1000,   954,  3000,  2941, | , -3.4, 859.9, 8.733, |, 13.9
4495.4, 139.7, | , 27.2, 12.3, 553.2, | ,  1000,   952,  3000,  2910, | , -3.4, 855.2, 8.611, |, 13.5
4496.4, 140.2, | , 27.2, 10.7, 552.4, | ,  1000,   954,  3000,  2933, | , -3.4, 871.4, 8.833, |, 13.0
4497.4, 140.2, | , 27.2, 12.7, 554.0, | ,  1000,   947,  3000,  2943, | , -3.4, 843.2, 8.551, |, 14.3
4498.5, 140.6, | , 27.2, 12.8, 553.8, | ,  1000,   955,  3000,  2922, | , -3.4, 850.9, 8.601, |, 14.2
4499.5, 139.9, | , 27.2, 12.3, 553.6, | ,  1000,   955,  3000,  2946, | , -3.4, 856.0, 8.707, |, 13.9
4500.5, 139.9, | , 27.2, 11.9, 553.5, | ,  1000,   953,  3000,  2940, | , -3.4, 848.3, 8.611, |, 13.2
4501.5, 141.2, | , 27.2, 7.2, 548.7, | ,  1000,   948,  3000,  2917, | , -3.4, 847.0, 8.536, |, 7.6
4502.5, 139.6, | , 27.2, 11.9, 553.5, | ,  1000,   952,  3000,  2910, | , -3.4, 857.7, 8.637, |, 13.9
4503.5, 139.8, | , 27.2, 12.2, 553.5, | ,  1000,   953,  3000,  2947, | , -3.4, 868.0, 8.826, |, 13.9
4504.5, 139.8, | , 27.2, 11.3, 553.8, | ,  1000,   953,  3000,  2934, | , -3.4, 858.2, 8.698, |, 13.8
4505.5, 140.2, | , 27.2, 13.0, 554.3, | ,  1000,   953,  3000,  2929, | , -3.4, 871.9, 8.825, |, 14.3
4506.5, 141.0, | , 27.2, 6.5, 548.9, | ,  1000,   950,  3000,  2912, | , -3.4, 857.3, 8.634, |, 8.8
4507.5, 139.8, | , 27.2, 11.3, 553.1, | ,  1000,   954,  3000,  2903, | , -3.4, 863.3, 8.684, |, 13.0
4508.6, 140.0, | , 27.2, 12.9, 554.4, | ,  1000,   952,  3000,  2923, | , -3.4, 867.6, 8.766, |, 14.4
4509.6, 140.1, | , 27.2, 12.9, 554.4, | ,  1000,   954,  3000,  2928, | , -3.4, 856.9, 8.672, |, 14.4
4510.6, 139.9, | , 27.2, 12.4, 553.5, | ,  1000,   955,  3000,  2942, | , -3.4, 859.9, 8.739, |, 13.9
4511.6, 139.7, | , 27.2, 12.3, 553.7, | ,  1000,   953,  3000,  2922, | , -3.4, 873.1, 8.822, |, 13.9
4512.6, 140.1, | , 27.2, 11.4, 552.8, | ,  1000,   954,  3000,  2919, | , -3.4, 863.7, 8.723, |, 13.1
4513.6, 139.9, | , 27.2, 12.0, 553.9, | ,  1000,   949,  3000,  2925, | , -3.4, 889.0, 8.980, |, 13.6
4514.6, 139.7, | , 27.2, 12.2, 553.7, | ,  1000,   952,  3000,  2922, | , -3.4, 880.9, 8.898, |, 13.7
4515.6, 139.6, | , 27.2, 12.9, 554.3, | ,  1000,   954,  3000,  2913, | , -3.4, 888.6, 8.958, |, 14.4
4516.6, 140.0, | , 27.2, 12.8, 554.4, | ,  1000,   954,  3000,  2920, | , -3.4, 872.3, 8.810, |, 14.4
4517.6, 140.0, | , 27.2, 11.4, 552.7, | ,  1000,   956,  3000,  2922, | , -3.4, 896.7, 9.066, |, 12.6
4518.7, 140.1, | , 27.2, 12.7, 554.1, | ,  1000,   955,  3000,  2938, | , -3.4, 873.6, 8.868, |, 14.3
4519.7, 140.1, | , 27.2, 12.7, 554.4, | ,  1000,   951,  3000,  2920, | , -3.4, 865.0, 8.732, |, 14.3
4520.7, 139.7, | , 27.2, 12.0, 553.6, | ,  1000,   953,  3000,  2923, | , -3.4, 869.7, 8.791, |, 13.6
4521.7, 139.9, | , 27.2, 12.0, 554.0, | ,  1000,   952,  3000,  2945, | , -3.4, 872.7, 8.868, |, 13.7
4522.7, 141.6, | , 27.2, 6.8, 548.6, | ,  1000,   955,  3000,  2929, | , -3.4, 878.7, 8.898, |, 7.6
4523.7, 140.3, | , 27.2, 12.6, 554.4, | ,  1000,   956,  3000,  2929, | , -3.4, 877.9, 8.893, |, 14.2
4524.7, 139.7, | , 27.2, 11.9, 554.1, | ,  1000,   955,  3000,  2922, | , -3.4, 890.3, 9.001, |, 13.6
4525.7, 139.6, | , 27.2, 12.3, 554.6, | ,  1000,   953,  3000,  2896, | , -3.4, 890.7, 8.937, |, 13.9
4526.7, 139.7, | , 27.2, 12.2, 554.1, | ,  1000,   954,  3000,  2935, | , -3.4, 883.4, 8.959, |, 13.8
4527.7, 140.9, | , 27.2, 6.2, 549.8, | ,  1000,   950,  3000,  2915, | , -3.4, 910.4, 9.176, |, 8.7
4528.8, 139.9, | , 27.2, 11.4, 553.2, | ,  1000,   954,  3000,  2929, | , -3.4, 878.7, 8.896, |, 13.1
4529.8, 139.8, | , 27.2, 12.2, 553.9, | ,  1000,   954,  3000,  2936, | , -3.4, 881.7, 8.943, |, 13.7
4530.8, 140.3, | , 27.2, 12.7, 554.8, | ,  1000,   953,  3000,  2936, | , -3.4, 879.1, 8.915, |, 14.3
4531.8, 139.7, | , 27.2, 11.8, 554.0, | ,  1000,   955,  3000,  2922, | , -3.4, 878.7, 8.883, |, 13.8
4532.8, 139.7, | , 27.2, 12.2, 554.4, | ,  1000,   951,  3000,  2916, | , -3.4, 881.7, 8.890, |, 13.9
4533.8, 140.3, | , 27.2, 11.9, 554.3, | ,  1000,   955,  3000,  2938, | , -3.4, 902.3, 9.160, |, 13.4
4534.8, 139.7, | , 27.2, 12.3, 554.6, | ,  1000,   954,  3000,  2924, | , -3.4, 910.9, 9.209, |, 13.6
4535.8, 139.8, | , 27.2, 12.3, 554.5, | ,  1000,   951,  3000,  2942, | , -3.4, 883.0, 8.963, |, 13.9
4536.8, 139.8, | , 27.2, 12.2, 555.0, | ,  1000,   954,  3000,  2933, | , -3.4, 882.1, 8.940, |, 14.2
4537.8, 140.1, | , 27.2, 12.7, 555.3, | ,  1000,   953,  3000,  2912, | , -3.4, 879.6, 8.864, |, 14.3
4538.9, 139.9, | , 27.2, 11.3, 553.8, | ,  1000,   954,  3000,  2918, | , -3.4, 895.4, 9.039, |, 12.7
4539.9, 139.8, | , 27.2, 11.8, 554.8, | ,  1000,   954,  3000,  2907, | , -3.4, 912.1, 9.182, |, 13.4
4540.9, 140.2, | , 27.2, 12.7, 555.1, | ,  1000,   956,  3000,  2918, | , -3.4, 885.6, 8.946, |, 14.1
4541.9, 140.2, | , 27.2, 12.5, 555.0, | ,  1000,   952,  3000,  2932, | , -3.4, 880.9, 8.920, |, 14.0
4542.9, 139.8, | , 27.2, 12.1, 554.5, | ,  1000,   954,  3000,  2930, | , -3.4, 910.0, 9.215, |, 13.7
4543.9, 141.6, | , 27.2, 6.1, 550.4, | ,  1000,   955,  3000,  2911, | , -3.4, 880.9, 8.878, |, 8.7
4544.9, 140.0, | , 27.2, 12.8, 555.5, | ,  1000,   956,  3000,  2917, | , -3.4, 880.9, 8.896, |, 14.0
4545.9, 139.8, | , 27.2, 11.7, 554.5, | ,  1000,   952,  3000,  2929, | , -3.4, 882.6, 8.931, |, 13.6
4546.9, 139.9, | , 27.2, 11.9, 554.8, | ,  1000,   956,  3000,  2932, | , -3.4, 912.1, 9.246, |, 13.3
4548.0, 140.2, | , 27.2, 12.6, 555.4, | ,  1000,   958,  3000,  2933, | , -3.4, 890.3, 9.033, |, 14.1
4549.0, 141.7, | , 27.2, 2.3, 547.2, | ,  1000,   953,  3000,  2903, | , -3.4, 899.3, 9.041, |, 4.6
4550.0, 140.1, | , 27.2, 11.0, 554.2, | ,  1000,   955,  3000,  2915, | , -3.4,  92.1, 0.930, |, 12.8
4551.0, 140.2, | , 27.2, 12.5, 555.5, | ,  1000,   957,  3000,  2919, | , -3.4,  96.4, 0.975, |, 13.7
4552.0, 140.2, | , 27.2, 12.7, 555.2, | ,  1000,   955,  3000,  2935, | , -3.4, 134.9, 1.370, |, 14.0
4553.0, 140.0, | , 27.2, 11.7, 555.0, | ,  1000,   953,  3000,  2948, | , -3.4, 124.7, 1.269, |, 13.7
4554.0, 139.7, | , 27.2, 12.2, 555.2, | ,  1000,   951,  3000,  2912, | , -3.4, 137.1, 1.382, |, 13.4
4555.0, 140.2, | , 27.2, 12.4, 554.5, | ,  1000,   958,  3000,  2929, | , -3.4, 185.5, 1.881, |, 14.0
4556.0, 139.8, | , 27.2, 12.2, 555.6, | ,  1000,   953,  3000,  2943, | , -3.4, 187.2, 1.903, |, 13.7
4557.0, 139.9, | , 27.2, 11.9, 555.4, | ,  1000,   951,  3000,  2941, | , -3.4, 184.6, 1.875, |, 13.8
4558.1, 139.7, | , 27.2, 12.1, 555.8, | ,  1000,   953,  3000,  2922, | , -3.4, 200.1, 2.022, |, 13.6
4559.1, 139.6, | , 27.2, 12.4, 555.4, | ,  1000,   952,  3000,  2909, | , -3.4, 218.1, 2.197, |, 13.6
4560.1, 140.0, | , 27.2, 11.4, 554.7, | ,  1000,   953,  3000,  2932, | , -3.4, 227.1, 2.301, |, 12.9
4561.1, 139.9, | , 27.2, 11.7, 555.6, | ,  1000,   952,  3000,  2933, | , -3.4, 245.5, 2.488, |, 13.2
4562.1, 139.7, | , 27.2, 12.1, 555.3, | ,  1000,   954,  3000,  2934, | , -3.4, 253.6, 2.573, |, 13.7
4563.1, 140.2, | , 27.2, 12.9, 556.2, | ,  1000,   959,  3000,  2921, | , -3.4, 273.3, 2.766, |, 14.3
4564.1, 139.7, | , 27.2, 12.2, 556.1, | ,  1000,   954,  3000,  2917, | , -3.4, 297.7, 3.007, |, 13.8
4565.1, 141.6, | , 27.2, 6.0, 551.4, | ,  1000,   955,  3000,  2921, | , -3.4, 312.3, 3.158, |, 8.1
4566.1, 140.3, | , 27.2, 12.2, 555.7, | ,  1000,   955,  3000,  2913, | , -3.4, 314.0, 3.169, |, 13.9
4567.1, 139.6, | , 27.2, 12.2, 555.9, | ,  1000,   955,  3000,  2904, | , -3.4, 329.9, 3.321, |, 13.7
4568.2, 139.7, | , 27.2, 12.3, 555.8, | ,  1000,   953,  3000,  2929, | , -3.4, 347.0, 3.514, |, 13.9
4569.2, 140.1, | , 27.2, 12.9, 556.5, | ,  1000,   952,  3000,  2918, | , -3.4, 386.9, 3.905, |, 14.3
4570.2, 142.1, | , 27.2, 2.9, 548.4, | ,  1000,   953,  3000,  2928, | , -3.4, 379.2, 3.839, |, 5.5
4571.2, 140.0, | , 27.2, 11.4, 555.1, | ,  1000,   954,  3000,  2926, | , -3.4, 386.0, 3.906, |, 12.7
4572.2, 139.8, | , 27.2, 12.4, 556.7, | ,  1000,   956,  3000,  2940, | , -3.4, 404.9, 4.114, |, 13.7
4573.2, 140.1, | , 27.2, 13.0, 556.9, | ,  1000,   953,  3000,  2936, | , -3.4, 419.9, 4.259, |, 14.5
4574.2, 140.1, | , 27.2, 12.9, 556.7, | ,  1000,   957,  3000,  2935, | , -3.4, 434.0, 4.407, |, 14.4
4575.2, 139.6, | , 27.2, 12.2, 553.5, | ,  1000,   954,  3000,  2915, | , -3.4, 485.4, 4.899, |, 13.7
4576.2, 140.0, | , 27.2, 11.6, 556.2, | ,  1000,   954,  3000,  2916, | , -3.4, 499.5, 5.043, |, 13.6
4577.2, 140.2, | , 27.2, 13.0, 557.2, | ,  1000,   953,  3000,  2939, | , -3.4, 504.7, 5.123, |, 14.6
4578.3, 139.8, | , 27.2, 11.8, 556.3, | ,  1000,   956,  3000,  2926, | , -3.4, 521.8, 5.284, |, 13.6
4579.3, 139.9, | , 27.2, 12.2, 556.2, | ,  1000,   955,  3000,  2929, | , -3.4, 512.4, 5.191, |, 13.8
4580.3, 140.2, | , 27.2, 12.7, 557.0, | ,  1000,   955,  3000,  2933, | , -3.4, 546.2, 5.538, |, 14.5
4581.3, 139.8, | , 27.2, 11.3, 555.7, | ,  1000,   951,  3000,  2911, | , -3.4, 543.2, 5.473, |, 13.1
4582.3, 139.8, | , 27.2, 12.1, 556.0, | ,  1000,   955,  3000,  2913, | , -3.4, 582.7, 5.879, |, 13.7
4583.3, 139.6, | , 27.2, 12.4, 557.0, | ,  1000,   955,  3000,  2933, | , -3.4, 601.9, 6.104, |, 13.9
4584.3, 140.1, | , 27.2, 12.9, 556.9, | ,  1000,   954,  3000,  2934, | , -3.4, 587.4, 5.956, |, 14.5
4585.3, 139.7, | , 27.2, 12.4, 556.6, | ,  1000,   957,  3000,  2937, | , -3.4, 627.6, 6.374, |, 14.0
4586.3, 141.2, | , 27.2, 6.1, 551.6, | ,  1000,   955,  3000,  2918, | , -3.4, 644.8, 6.513, |, 8.0
4587.3, 139.6, | , 27.2, 12.9, 556.9, | ,  1000,   951,  3000,  2911, | , -3.4, 634.9, 6.396, |, 14.3
4588.3, 140.3, | , 27.2, 12.9, 557.3, | ,  1000,   959,  3000,  2949, | , -3.4, 647.8, 6.602, |, 14.4
4589.4, 139.7, | , 27.2, 12.2, 556.5, | ,  1000,   952,  3000,  2953, | , -3.4, 659.4, 6.715, |, 14.0
4590.4, 139.7, | , 27.2, 12.4, 556.8, | ,  1000,   953,  3000,  2917, | , -3.4, 687.6, 6.940, |, 13.9
4591.4, 141.7, | , 27.2, 2.6, 548.3, | ,  1000,   950,  3000,  2926, | , -3.4, 709.9, 7.175, |, 5.0
4592.4, 139.7, | , 27.2, 12.2, 556.7, | ,  1000,   952,  3000,  2947, | , -3.4, 724.9, 7.370, |, 13.8
4593.4, 139.8, | , 27.2, 12.0, 556.5, | ,  1000,   954,  3000,  2916, | , -3.4, 712.5, 7.190, |, 13.5
4594.4, 140.0, | , 27.2, 12.9, 557.5, | ,  1000,   951,  3000,  2929, | , -3.4, 722.3, 7.308, |, 14.5
4595.4, 140.2, | , 27.2, 12.7, 557.4, | ,  1000,   951,  3000,  2930, | , -3.4, 751.0, 7.602, |, 14.5
4596.4, 142.1, | , 27.2, 5.3, 551.5, | ,  1000,   951,  3000,  2935, | , -3.4, 764.3, 7.746, |, 7.7
4597.4, 139.9, | , 27.2, 12.2, 557.3, | ,  1000,   955,  3000,  2922, | , -3.4, 756.2, 7.645, |, 14.5
4598.5, 140.2, | , 27.2, 12.9, 557.9, | ,  1000,   954,  3000,  2945, | , -3.4, 796.0, 8.094, |, 14.4
4599.5, 139.6, | , 27.2, 12.3, 557.0, | ,  1000,   955,  3000,  2911, | , -3.4, 785.3, 7.917, |, 13.9
4600.5, 139.6, | , 27.2, 12.2, 557.2, | ,  1000,   956,  3000,  2907, | , -3.4, 811.5, 8.173, |, 13.9
4601.5, 140.4, | , 27.2, 12.0, 556.6, | ,  1000,   952,  3000,  2937, | , -3.4, 804.6, 8.158, |, 13.4
4602.5, 140.1, | , 27.2, 12.9, 557.4, | ,  1000,   957,  3000,  2944, | , -3.4, 809.3, 8.233, |, 14.5
4603.5, 139.7, | , 27.2, 12.3, 557.2, | ,  1000,   953,  3000,  2934, | , -3.4, 835.4, 8.467, |, 13.9
4604.5, 139.8, | , 27.2, 12.0, 556.6, | ,  1000,   956,  3000,  2918, | , -3.4, 824.3, 8.327, |, 13.7
4605.5, 140.3, | , 27.2, 12.9, 557.7, | ,  1000,   952,  3000,  2938, | , -3.4, 842.7, 8.549, |, 14.2
4606.5, 140.0, | , 27.2, 11.5, 556.3, | ,  1000,   954,  3000,  2923, | , -3.4, 847.4, 8.567, |, 12.9
4607.5, 140.7, | , 27.2, 7.2, 551.5, | ,  1000,   954,  3000,  2914, | , -3.4, 855.6, 8.627, |, 7.5
4608.5, 139.6, | , 27.2, 12.2, 557.8, | ,  1000,   952,  3000,  2916, | , -3.4, 886.4, 8.941, |, 14.2
4609.6, 140.1, | , 27.2, 12.9, 558.0, | ,  1000,   951,  3000,  2938, | , -3.4, 875.3, 8.876, |, 14.5
4610.6, 139.7, | , 27.2, 12.3, 557.4, | ,  1000,   954,  3000,  2931, | , -3.4, 881.3, 8.927, |, 13.8
4611.6, 140.0, | , 27.2, 11.2, 557.0, | ,  1000,   952,  3000,  2943, | , -3.4, 889.4, 9.033, |, 13.0
4612.6, 141.8, | , 27.2, 4.0, 549.3, | ,  1000,   953,  3000,  2938, | , -3.4, 887.3, 9.002, |, 5.5
4613.6, 140.2, | , 27.2, 12.6, 558.2, | ,  1000,   955,  3000,  2925, | , -3.4, 897.1, 9.076, |, 14.1
4614.6, 139.8, | , 27.2, 12.0, 557.4, | ,  1000,   953,  3000,  2920, | , -3.4, 907.4, 9.162, |, 13.7
4615.6, 139.8, | , 27.2, 12.8, 558.0, | ,  1000,   950,  3000,  2924, | , -3.4, 924.1, 9.334, |, 14.3
4616.6, 140.3, | , 27.2, 12.2, 558.0, | ,  1000,   951,  3000,  2923, | , -3.4, 929.3, 9.387, |, 13.6
4617.6, 140.2, | , 27.2, 12.9, 558.4, | ,  1000,   952,  3000,  2944, | , -3.4, 922.0, 9.366, |, 14.3
4618.6, 139.7, | , 27.2, 12.3, 557.7, | ,  1000,   957,  3000,  2933, | , -3.4, 929.7, 9.429, |, 13.8
4619.6, 140.2, | , 27.2, 12.9, 558.4, | ,  1000,   956,  3000,  2933, | , -3.4, 964.0, 9.773, |, 14.4
4620.7, 140.1, | , 27.2, 13.0, 558.4, | ,  1000,   955,  3000,  2945, | , -3.4, 943.8, 9.597, |, 14.3
4621.7, 139.9, | , 27.2, 11.7, 557.4, | ,  1000,   952,  3000,  2923, | , -3.4, 942.6, 9.523, |, 13.5
4622.7, 139.7, | , 27.2, 12.3, 558.0, | ,  1000,   954,  3000,  2913, | , -3.4, 949.0, 9.567, |, 13.8
4623.7, 140.1, | , 27.2, 12.7, 558.4, | ,  1000,   955,  3000,  2914, | , -3.4, 952.0, 9.603, |, 14.2
4624.7, 139.7, | , 27.2, 12.2, 558.1, | ,  1000,   954,  3000,  2937, | , -3.4, 960.1, 9.739, |, 13.9
4625.7, 139.8, | , 27.2, 12.3, 558.1, | ,  1000,   956,  3000,  2934, | , -3.4, 958.8, 9.725, |, 13.9
4626.7, 139.9, | , 27.2, 11.0, 558.0, | ,  1000,   955,  3000,  2928, | , -3.4, 956.7, 9.686, |, 13.2
4627.7, 140.1, | , 27.2, 12.9, 559.0, | ,  1000,   955,  3000,  2915, | , -3.4, 979.4, 9.882, |, 14.3
4628.7, 141.4, | , 27.2, 6.5, 554.2, | ,  1000,   952,  3000,  2941, | , -3.4, 979.0, 9.936, |, 9.1
4629.7, 139.7, | , 27.2, 12.1, 558.3, | ,  1000,   955,  3000,  2922, | , -3.4, 966.1, 9.766, |, 13.9
4630.8, 140.2, | , 27.2, 13.0, 559.1, | ,  1000,   954,  3000,  2941, | , -3.4, 968.7, 9.836, |, 14.4
4631.8, 140.3, | , 27.2, 12.0, 558.3, | ,  1000,   955,  3000,  2921, | , -3.4, 977.7, 9.880, |, 13.8
4632.8, 139.7, | , 27.2, 12.3, 558.5, | ,  1000,   955,  3000,  2907, | , -3.4, 983.3, 9.900, |, 13.8
4633.8, 142.0, | , 27.2, 2.0, 552.1, | ,  1000,   949,  3000,  2936, | , -3.4, 970.8, 9.833, |, 4.8
4634.8, 140.3, | , 27.2, 12.6, 558.8, | ,  1000,   950,  3000,  2937, | , -3.4, 976.0, 9.890, |, 14.1
4635.8, 139.7, | , 27.2, 11.9, 558.5, | ,  1000,   958,  3000,  2918, | , -3.4, 984.5, 9.950, |, 13.7
4636.8, 140.0, | , 27.2, 11.4, 557.7, | ,  1000,   951,  3000,  2933, | , -3.4, 978.5, 9.908, |, 12.8
4637.8, 139.8, | , 27.2, 11.8, 558.8, | ,  1000,   954,  3000,  2933, | , -3.4, 987.5, 10.008, |, 14.2
4638.8, 140.3, | , 27.2, 12.5, 558.8, | ,  1000,   953,  3000,  2925, | , -3.4, 979.8, 9.906, |, 14.2
4639.9, 139.9, | , 27.2, 11.5, 558.1, | ,  1000,   956,  3000,  2929, | , -3.4, 979.8, 9.926, |, 13.4
4640.9, 139.8, | , 27.2, 11.9, 558.7, | ,  1000,   957,  3000,  2931, | , -3.4, 1009.0, 10.228, |, 13.6
4641.9, 140.4, | , 27.2, 11.6, 558.3, | ,  1000,   957,  3000,  2925, | , -3.4, 995.3, 10.071, |, 13.1
4642.9, 139.9, | , 27.2, 11.6, 558.6, | ,  1000,   955,  3000,  2927, | , -3.4, 1003.4, 10.155, |, 13.4
4643.9, 139.8, | , 27.2, 11.6, 558.7, | ,  1000,   953,  3000,  2911, | , -3.4, 988.0, 9.952, |, 13.3
4644.9, 140.3, | , 27.2, 12.4, 558.8, | ,  1000,   952,  3000,  2941, | , -3.4, 985.0, 9.996, |, 14.1
4645.9, 139.8, | , 27.2, 11.7, 558.4, | ,  1000,   959,  3000,  2926, | , -3.4, 1014.5, 10.273, |, 13.5
4646.9, 140.0, | , 27.2, 11.3, 557.7, | ,  1000,   951,  3000,  2917, | , -3.4, 993.5, 10.018, |, 12.9
4647.9, 139.9, | , 27.2, 12.0, 558.8, | ,  1000,   958,  3000,  2917, | , -3.4, 987.1, 9.972, |, 13.5
4648.9, 139.8, | , 27.2, 12.3, 558.8, | ,  1000,   950,  3000,  2937, | , -3.4, 1010.7, 10.240, |, 14.0
4649.9, 141.1, | , 27.2, 7.3, 554.6, | ,  1000,   953,  3000,  2916, | , -3.4, 994.4, 10.030, |, 9.4
4651.0, 139.9, | , 27.2, 11.7, 558.5, | ,  1000,   953,  3000,  2932, | , -3.4, 994.0, 10.068, |, 13.3
4652.0, 140.2, | , 27.3, 12.1, 558.3, | ,  1000,   953,  3000,  2915, | , -3.4, 999.5, 10.081, |, 13.8
4653.0, 140.0, | , 27.3, 13.0, 559.7, | ,  1000,   954,  3000,  2927, | , -3.4, 1024.0, 10.360, |, 14.4
4654.0, 139.8, | , 27.2, 12.4, 559.0, | ,  1000,   952,  3000,  2939, | , -3.4, 994.8, 10.091, |, 13.7
4655.0, 142.0, | , 27.2, 2.0, 551.9, | ,  1000,   950,  3000,  2927, | , -3.4, 1007.7, 10.187, |, 5.5
4656.0, 140.0, | , 27.3, 13.0, 560.2, | ,  1000,   952,  3000,  2924, | , -3.4, 997.8, 10.083, |, 14.4
4657.0, 139.9, | , 27.2, 11.3, 558.4, | ,  1000,   957,  3000,  2919, | , -3.4, 992.7, 10.032, |, 12.9
4658.0, 139.8, | , 27.3, 12.3, 558.9, | ,  1000,   953,  3000,  2931, | , -3.4, 1003.8, 10.165, |, 13.7
4659.0, 139.8, | , 27.3, 12.3, 559.2, | ,  1000,   953,  3000,  2948, | , -3.4, 997.0, 10.139, |, 13.9
4660.1, 140.2, | , 27.3, 13.0, 559.6, | ,  1000,   956,  3000,  2945, | , -3.4, 995.3, 10.122, |, 14.3
4661.1, 139.8, | , 27.3, 12.3, 559.1, | ,  1000,   950,  3000,  2928, | , -3.4, 988.8, 9.997, |, 13.8
4662.1, 140.1, | , 27.3, 11.3, 558.8, | ,  1000,   954,  3000,  2940, | , -3.4, 997.4, 10.125, |, 13.0
4663.1, 139.9, | , 27.3, 12.9, 559.6, | ,  1000,   955,  3000,  2915, | , -3.4, 1010.3, 10.192, |, 14.4
4664.1, 140.1, | , 27.3, 12.8, 559.8, | ,  1000,   954,  3000,  2931, | , -3.4, 1012.8, 10.259, |, 14.5
4665.1, 139.7, | , 27.3, 12.3, 559.4, | ,  1000,   954,  3000,  2938, | , -3.4, 1004.3, 10.190, |, 13.9
4666.1, 140.2, | , 27.3, 12.8, 559.6, | ,  1000,   948,  3000,  2931, | , -3.4, 1006.4, 10.178, |, 14.1
4667.1, 140.3, | , 27.3, 11.7, 558.9, | ,  1000,   954,  3000,  2914, | , -3.4, 996.5, 10.050, |, 13.6
4668.1, 139.8, | , 27.3, 12.2, 559.2, | ,  1000,   952,  3000,  2912, | , -3.4, 1005.5, 10.131, |, 13.7
4669.1, 139.7, | , 27.3, 12.4, 559.3, | ,  1000,   951,  3000,  2936, | , -3.4, 1025.2, 10.390, |, 13.8
4670.1, 140.2, | , 27.3, 12.8, 560.0, | ,  1000,   954,  3000,  2929, | , -3.4, 1005.5, 10.181, |, 14.2
4671.2, 141.3, | , 27.2, 7.3, 555.3, | ,  1000,   950,  3000,  2930, | , -3.4, 997.8, 10.095, |, 7.6
4672.2, 140.1, | , 27.3, 11.4, 558.8, | ,  1000,   958,  3000,  2938, | , -3.4, 993.5, 10.093, |, 13.1
4673.2, 139.8, | , 27.3, 12.4, 560.0, | ,  1000,   953,  3000,  2925, | , -3.4, 993.1, 10.040, |, 13.8
4674.2, 140.1, | , 27.3, 13.0, 560.0, | ,  1000,   954,  3000,  2939, | , -3.4, 996.1, 10.109, |, 14.4
4675.2, 140.0, | , 27.3, 13.0, 560.4, | ,  1000,   953,  3000,  2912, | , -3.4, 1006.4, 10.142, |, 14.5
4676.2, 141.5, | , 27.3, 2.6, 551.6, | ,  1000,   949,  3000,  2913, | , -3.4, 1002.1, 10.091, |, 4.7
4677.2, 140.3, | , 27.3, 12.1, 559.5, | ,  1000,   957,  3000,  2924, | , -3.4, 1005.1, 10.170, |, 13.7
4678.2, 140.1, | , 27.3, 12.9, 560.0, | ,  1000,   954,  3000,  2931, | , -3.4, 1003.0, 10.159, |, 14.2
4679.2, 139.8, | , 27.3, 12.4, 559.4, | ,  1000,   955,  3000,  2927, | , -3.4, 1005.5, 10.176, |, 13.8
4680.2, 139.8, | , 27.3, 12.3, 559.6, | ,  1000,   952,  3000,  2925, | , -3.4, 1029.5, 10.406, |, 13.8
4681.3, 140.2, | , 27.3, 12.9, 560.1, | ,  1000,   956,  3000,  2925, | , -3.4, 1006.4, 10.182, |, 14.4
4682.3, 140.0, | , 27.3, 11.5, 559.3, | ,  1000,   955,  3000,  2920, | , -3.4, 1018.8, 10.294, |, 13.2
4683.3, 139.8, | , 27.3, 12.4, 559.4, | ,  1000,   953,  3000,  2922, | , -3.4, 1004.7, 10.151, |, 13.9
4684.3, 139.8, | , 27.3, 12.3, 560.6, | ,  1000,   955,  3000,  2916, | , -3.4, 1003.0, 10.123, |, 14.3
4685.3, 140.2, | , 27.3, 12.9, 560.5, | ,  1000,   951,  3000,  2913, | , -3.4, 1002.1, 10.095, |, 14.5
4686.3, 139.8, | , 27.3, 11.8, 559.6, | ,  1000,   954,  3000,  2917, | , -3.4, 1033.0, 10.424, |, 13.7
4687.3, 139.9, | , 27.3, 11.4, 559.8, | ,  1000,   954,  3000,  2919, | , -3.4, 1009.4, 10.191, |, 13.6
4688.3, 139.7, | , 27.3, 12.2, 560.1, | ,  1000,   955,  3000,  2909, | , -3.4, 1020.5, 10.279, |, 13.8
4689.3, 140.1, | , 27.3, 12.8, 560.5, | ,  1000,   952,  3000,  2919, | , -3.4, 1019.7, 10.290, |, 14.3
4690.3, 139.7, | , 27.3, 12.1, 560.1, | ,  1000,   952,  3000,  2925, | , -3.4, 1015.8, 10.267, |, 13.9
4691.4, 140.2, | , 27.3, 12.9, 560.7, | ,  1000,   952,  3000,  2943, | , -3.4, 1004.3, 10.197, |, 14.4
4692.4, 141.4, | , 27.3, 6.4, 556.0, | ,  1000,   951,  3000,  2934, | , -3.4, 1010.3, 10.232, |, 8.9
4693.4, 139.8, | , 27.3, 12.3, 560.2, | ,  1000,   955,  3000,  2914, | , -3.4, 1010.7, 10.195, |, 13.8
4694.4, 139.8, | , 27.3, 12.4, 560.7, | ,  1000,   952,  3000,  2917, | , -3.4, 1024.0, 10.329, |, 13.9
4695.4, 140.1, | , 27.3, 13.0, 561.3, | ,  1000,   957,  3000,  2925, | , -3.4, 1018.0, 10.303, |, 14.4
4696.4, 140.0, | , 27.3, 12.8, 560.8, | ,  1000,   955,  3000,  2914, | , -3.4, 1010.7, 10.196, |, 14.5
4697.4, 141.9, | , 27.3, 2.6, 551.6, | ,  1000,   953,  3000,  2941, | , -3.4, 1021.4, 10.368, |, 7.4
4698.4, 139.8, | , 27.3, 12.2, 560.6, | ,  1000,   953,  3000,  2919, | , -3.4, 1022.7, 10.324, |, 13.7
4699.4, 140.1, | , 27.3, 12.9, 561.1, | ,  1000,   951,  3000,  2906, | , -3.4, 1012.0, 10.175, |, 14.4
4700.5, 139.8, | , 27.3, 12.0, 560.6, | ,  1000,   953,  3000,  2953, | , -3.4, 1027.0, 10.458, |, 13.8
4701.5, 139.8, | , 27.3, 12.2, 560.6, | ,  1000,   955,  3000,  2955, | , -3.4, 1026.1, 10.459, |, 13.9
4702.5, 140.4, | , 27.3, 12.0, 560.2, | ,  1000,   952,  3000,  2922, | , -3.4, 1015.4, 10.257, |, 13.7
4703.5, 139.6, | , 27.3, 12.1, 560.7, | ,  1000,   952,  3000,  2922, | , -3.4, 1011.5, 10.217, |, 13.9
4704.5, 139.7, | , 27.3, 12.4, 560.9, | ,  1000,   954,  3000,  2928, | , -3.4, 1028.2, 10.407, |, 13.9
4705.5, 139.8, | , 27.3, 11.9, 561.5, | ,  1000,   954,  3000,  2937, | , -3.4, 1012.8, 10.276, |, 14.2
4706.5, 140.1, | , 27.3, 12.9, 561.3, | ,  1000,   955,  3000,  2911, | , -3.4, 1018.4, 10.263, |, 14.4
4707.5, 140.1, | , 27.3, 11.5, 559.9, | ,  1000,   954,  3000,  2937, | , -3.4, 1014.1, 10.289, |, 13.1
4708.5, 139.7, | , 27.3, 12.0, 561.1, | ,  1000,   954,  3000,  2926, | , -3.4, 1014.1, 10.257, |, 13.7
4709.5, 140.2, | , 27.3, 12.8, 561.5, | ,  1000,   954,  3000,  2927, | , -3.4, 1030.8, 10.430, |, 14.2
4710.6, 139.8, | , 27.3, 12.1, 560.8, | ,  1000,   954,  3000,  2935, | , -3.4, 1027.8, 10.420, |, 13.6
4711.6, 139.8, | , 27.3, 12.3, 561.1, | ,  1000,   950,  3000,  2911, | , -3.4, 1020.1, 10.268, |, 13.9
4712.6, 140.0, | , 27.3, 11.4, 560.4, | ,  1000,   949,  3000,  2914, | , -3.4, 1019.7, 10.271, |, 13.1
4713.6, 140.8, | , 27.3, 6.8, 556.7, | ,  1000,   952,  3000,  2918, | , -3.4, 1019.7, 10.288, |, 9.3
4714.6, 139.7, | , 27.3, 12.1, 560.7, | ,  1000,   955,  3000,  2930, | , -3.4, 1036.0, 10.492, |, 13.8
4715.6, 139.6, | , 27.3, 12.3, 560.6, | ,  1000,   952,  3000,  2917, | , -3.4, 1036.4, 10.454, |, 13.9
4716.6, 140.1, | , 27.3, 12.9, 561.4, | ,  1000,   953,  3000,  2937, | , -3.4, 1028.2, 10.426, |, 14.0
4717.6, 140.2, | , 27.3, 11.5, 561.0, | ,  1000,   954,  3000,  2914, | , -3.4, 1020.5, 10.290, |, 13.7
4718.6, 141.1, | , 27.3, 5.6, 556.5, | ,  1000,   949,  3000,  2933, | , -3.4, 1027.0, 10.393, |, 7.8
4719.6, 140.1, | , 27.3, 12.8, 561.4, | ,  1000,   956,  3000,  2934, | , -3.4, 1019.7, 10.342, |, 14.4
4720.7, 140.1, | , 27.3, 12.9, 561.7, | ,  1000,   958,  3000,  2937, | , -3.4, 1024.4, 10.403, |, 14.2
4721.7, 139.8, | , 27.3, 12.3, 561.3, | ,  1000,   951,  3000,  2929, | , -3.4, 1039.0, 10.511, |, 13.9
4722.7, 140.1, | , 27.3, 11.2, 560.4, | ,  1000,   953,  3000,  2937, | , -3.4, 1035.5, 10.500, |, 12.7
4723.7, 140.2, | , 27.3, 12.7, 561.7, | ,  1000,   952,  3000,  2931, | , -3.4, 1028.7, 10.413, |, 14.5
4724.7, 140.3, | , 27.3, 12.8, 561.8, | ,  1000,   953,  3000,  2948, | , -3.4, 1025.2, 10.426, |, 14.2
4725.7, 139.8, | , 27.3, 12.2, 561.7, | ,  1000,   951,  3000,  2925, | , -3.4, 1056.5, 10.674, |, 13.9
4726.7, 139.8, | , 27.3, 12.2, 561.1, | ,  1000,   956,  3000,  2925, | , -3.4, 1044.1, 10.563, |, 13.8
4727.7, 140.3, | , 27.3, 12.1, 561.1, | ,  1000,   950,  3000,  2917, | , -3.4, 1036.8, 10.452, |, 13.6
4728.7, 139.7, | , 27.3, 12.4, 561.4, | ,  1000,   953,  3000,  2933, | , -3.4, 1061.2, 10.750, |, 13.9
4729.7, 141.4, | , 27.3, 5.6, 559.9, | ,  1000,   954,  3000,  2909, | , -3.4, 1048.4, 10.557, |, 12.4
4730.7, 139.9, | , 27.3, 12.1, 561.0, | ,  1000,   955,  3000,  2932, | , -3.4, 1046.2, 10.600, |, 13.4
4731.8, 140.2, | , 27.3, 12.8, 561.5, | ,  1000,   950,  3000,  2919, | , -3.4, 1057.4, 10.667, |, 14.0
4732.8, 140.1, | , 27.3, 11.1, 560.5, | ,  1000,   958,  3000,  2930, | , -3.4, 1051.0, 10.653, |, 12.6
4733.8, 139.8, | , 27.3, 11.8, 561.2, | ,  1000,   955,  3000,  2933, | , -3.4, 1063.0, 10.773, |, 13.7
4734.8, 140.9, | , 27.3, 6.4, 556.3, | ,  1000,   953,  3000,  2920, | , -3.4, 1045.8, 10.558, |, 9.0
4735.8, 140.2, | , 27.3, 12.8, 561.9, | ,  1000,   954,  3000,  2939, | , -3.4, 1033.8, 10.493, |, 14.1
4736.8, 139.9, | , 27.3, 12.1, 561.2, | ,  1000,   952,  3000,  2926, | , -3.4, 1034.2, 10.454, |, 13.6
4737.8, 140.2, | , 27.3, 10.8, 561.0, | ,  1000,   953,  3000,  2947, | , -3.4, 1038.5, 10.559, |, 12.9
4738.8, 140.2, | , 27.3, 12.8, 561.9, | ,  1000,   955,  3000,  2907, | , -3.4, 1036.8, 10.439, |, 14.2
4739.8, 141.0, | , 27.3, 6.3, 557.3, | ,  1000,   951,  3000,  2912, | , -3.4, 1032.5, 10.398, |, 8.5
