Repository: jdhuang-csm/Ru-BCA

## Methods
* (BaO)<sub>x</sub>-(CaO)<sub>y</sub>-(Al<sub>2</sub>O<sub>3</sub>)<sub>1-x-y</sub> (BCA) catalyst supports were synthesized via sol-gel and solid-state methods. 
* Ru/BCA catalysts were prepared via incipient wetness impregnation to achieve 1 wt. % Ru loading.
* Ammonia synthesis rates were measured for Ru/BCA catalysts in a packed-bed reactor at 480-600<sup>o</sup>C, 10 bar, and space velocities up to 1.3 x 10<sup>6</sup> ml g<sub>cat</sub><sup>-1</sup> h<sup>-1</sup>.
* A machine learning (ML) model was employed to improve understanding of the behavior of Ru/BCA catalysts.
* A microkinetic model was developed to describe the best-performing catalyst.

File: data/init_files_Cadigan/BCA311.txt (part 12 of 42)
********** Start test **********
Elapsed time, Pressure, | , LJtemp(C), Inner-Temp, Outer-Temp, | , N2-set, N2-flow, H2-set, H2-flow, | , pH, NH3_ppm, NH3_Prod_rate, |, In222Temp
4406.2, 138.4, | , 23.4, 0.0, 512.5, | ,  1000,   955,  3000,  2928, | , -3.4, 1179.5, 12.238, |, 0.0
4407.3, 138.6, | , 23.4, 0.0, 512.1, | ,  1000,   955,  3000,  2904, | , -3.4, 1211.2, 12.488, |, 0.0
4408.3, 138.7, | , 23.4, 0.0, 507.9, | ,  1000,   954,  3000,  2931, | , -3.4, 1184.6, 12.297, |, 0.0
4409.3, 138.1, | , 23.4, 0.0, 512.6, | ,  1000,   958,  3000,  2937, | , -3.4, 1217.2, 12.668, |, 0.0
4410.3, 138.3, | , 23.4, 0.0, 513.1, | ,  1000,   956,  3000,  2928, | , -3.4, 1184.2, 12.289, |, 0.0
4411.3, 138.2, | , 23.4, 0.0, 512.7, | ,  1000,   953,  3000,  2941, | , -3.4, 1186.8, 12.347, |, 0.0
4412.3, 138.3, | , 23.4, 0.0, 512.2, | ,  1000,   955,  3000,  2934, | , -3.4, 1215.5, 12.629, |, 0.0
4413.3, 139.4, | , 23.4, 0.0, 507.5, | ,  1000,   954,  3000,  2947, | , -3.4, 1194.5, 12.450, |, 0.0
4414.3, 138.0, | , 23.4, 0.0, 513.3, | ,  1000,   950,  3000,  2902, | , -3.4, 1186.8, 12.214, |, 0.0
4415.3, 138.2, | , 23.4, 0.0, 513.4, | ,  1000,   960,  3000,  2919, | , -3.4, 1213.8, 12.579, |, 0.0
4416.3, 138.1, | , 23.4, 0.0, 513.3, | ,  1000,   950,  3000,  2911, | , -3.4, 1188.1, 12.257, |, 0.0
4417.4, 138.6, | , 23.4, 0.0, 512.5, | ,  1000,   958,  3000,  2944, | , -3.4, 1185.1, 12.353, |, 0.0
4418.4, 138.8, | , 23.4, 0.0, 508.9, | ,  1000,   948,  3000,  2914, | , -3.4, 1181.6, 12.195, |, 0.0
4419.4, 138.1, | , 23.4, 0.0, 513.9, | ,  1000,   955,  3000,  2926, | , -3.4, 1190.2, 12.344, |, 0.0
4420.4, 138.6, | , 23.4, 0.0, 513.2, | ,  1000,   949,  3000,  2926, | , -3.4, 1196.2, 12.383, |, 0.0
4421.4, 138.2, | , 23.4, 0.0, 513.9, | ,  1000,   954,  3000,  2908, | , -3.4, 1186.3, 12.242, |, 0.0
4422.4, 138.3, | , 23.4, 0.0, 513.0, | ,  1000,   955,  3000,  2931, | , -3.4, 1184.2, 12.296, |, 0.0
4423.4, 138.5, | , 23.4, 0.0, 514.5, | ,  1000,   955,  3000,  2922, | , -3.4, 1183.3, 12.258, |, 0.0
4424.4, 138.1, | , 23.4, 0.0, 514.5, | ,  1000,   949,  3000,  2911, | , -3.4, 1217.2, 12.556, |, 0.0
4425.4, 138.1, | , 23.4, 0.0, 514.3, | ,  1000,   958,  3000,  2922, | , -3.4, 1188.9, 12.325, |, 0.0
4426.4, 138.1, | , 23.4, 0.0, 513.9, | ,  1000,   956,  3000,  2946, | , -3.4, 1183.8, 12.343, |, 0.0
4427.5, 138.4, | , 23.4, 0.0, 513.8, | ,  1000,   953,  3000,  2950, | , -3.4, 1185.5, 12.363, |, 0.0
4428.5, 138.5, | , 23.4, 0.0, 514.5, | ,  1000,   952,  3000,  2926, | , -3.4, 1216.8, 12.605, |, 0.0
4429.5, 138.0, | , 23.4, 0.0, 514.4, | ,  1000,   956,  3000,  2929, | , -3.4, 1184.6, 12.296, |, 0.0
4430.5, 138.5, | , 23.4, 0.0, 514.7, | ,  1000,   949,  3000,  2944, | , -3.4, 229.6, 2.390, |, 0.0
4431.5, 138.4, | , 23.4, 0.0, 514.2, | ,  1000,   951,  3000,  2938, | , -3.4, 256.2, 2.665, |, 0.0
4432.5, 138.2, | , 23.4, 0.0, 514.1, | ,  1000,   953,  3000,  2929, | , -3.4, 280.2, 2.909, |, 0.0
4433.5, 138.2, | , 23.4, 0.0, 514.5, | ,  1000,   948,  3000,  2939, | , -3.4, 321.7, 3.345, |, 0.0
4434.5, 139.3, | , 23.4, 0.0, 509.5, | ,  1000,   952,  3000,  2913, | , -3.4, 351.3, 3.631, |, 0.0
4435.5, 138.0, | , 23.4, 0.0, 515.0, | ,  1000,   959,  3000,  2925, | , -3.4, 390.3, 4.054, |, 0.0
4436.5, 138.1, | , 23.4, 0.0, 515.0, | ,  1000,   957,  3000,  2944, | , -3.4, 437.4, 4.564, |, 0.0
4437.6, 138.3, | , 23.4, 0.0, 514.5, | ,  1000,   955,  3000,  2933, | , -3.4, 477.3, 4.962, |, 0.0
4438.6, 138.5, | , 23.4, 0.0, 515.6, | ,  1000,   957,  3000,  2945, | , -3.4, 526.1, 5.490, |, 0.0
4439.6, 138.7, | , 23.4, 0.0, 510.9, | ,  1000,   954,  3000,  2926, | , -3.4, 555.2, 5.759, |, 0.0
4440.6, 138.2, | , 23.5, 0.0, 515.6, | ,  1000,   962,  3000,  2944, | , -3.4, 567.2, 5.923, |, 0.0
4441.6, 138.2, | , 23.5, 0.0, 515.6, | ,  1000,   954,  3000,  2937, | , -3.4, 597.2, 6.213, |, 0.0
4442.6, 138.7, | , 23.4, 0.0, 515.3, | ,  1000,   951,  3000,  2943, | , -3.4, 645.6, 6.722, |, 0.0
4443.6, 138.1, | , 23.5, 0.0, 515.9, | ,  1000,   957,  3000,  2937, | , -3.4, 676.5, 7.043, |, 0.0
4444.6, 138.1, | , 23.5, 0.0, 515.8, | ,  1000,   954,  3000,  2923, | , -3.4, 729.6, 7.561, |, 0.0
4445.6, 138.4, | , 23.5, 0.0, 515.9, | ,  1000,   953,  3000,  2933, | , -3.4, 753.6, 7.828, |, 0.0
4446.6, 138.1, | , 23.5, 0.0, 515.9, | ,  1000,   958,  3000,  2931, | , -3.4, 792.6, 8.240, |, 0.0
4447.7, 138.2, | , 23.4, 0.0, 514.9, | ,  1000,   955,  3000,  2929, | , -3.4, 827.3, 8.591, |, 0.0
4448.7, 138.4, | , 23.5, 0.0, 516.2, | ,  1000,   961,  3000,  2923, | , -3.4, 871.0, 9.043, |, 0.0
4449.7, 138.1, | , 23.5, 0.0, 515.9, | ,  1000,   957,  3000,  2945, | , -3.4, 880.0, 9.178, |, 0.0
4450.7, 138.3, | , 23.5, 0.0, 515.7, | ,  1000,   961,  3000,  2927, | , -3.4, 916.9, 9.527, |, 0.0
4451.7, 138.2, | , 23.5, 0.0, 515.9, | ,  1000,   951,  3000,  2924, | , -3.4, 976.4, 10.113, |, 0.0
4452.7, 138.2, | , 23.5, 0.0, 515.4, | ,  1000,   952,  3000,  2933, | , -3.4, 979.0, 10.166, |, 0.0
4453.7, 138.4, | , 23.5, 0.0, 516.5, | ,  1000,   959,  3000,  2931, | , -3.4, 1031.2, 10.720, |, 0.0
4454.7, 138.2, | , 23.5, 0.0, 516.1, | ,  1000,   960,  3000,  2931, | , -3.4, 1039.8, 10.811, |, 0.0
4455.7, 138.7, | , 23.5, 0.0, 512.0, | ,  1000,   957,  3000,  2910, | , -3.4, 1057.4, 10.927, |, 0.0
4456.7, 138.5, | , 23.5, 0.0, 516.6, | ,  1000,   955,  3000,  2943, | , -3.4, 1092.5, 11.379, |, 0.0
4457.8, 138.4, | , 23.5, 0.0, 515.7, | ,  1000,   949,  3000,  2923, | , -3.4, 1139.2, 11.788, |, 0.0
4458.8, 138.1, | , 23.5, 0.0, 516.5, | ,  1000,   951,  3000,  2940, | , -3.4, 1170.5, 12.169, |, 0.0
4459.8, 138.6, | , 23.5, 0.0, 516.6, | ,  1000,   957,  3000,  2933, | , -3.4, 1162.8, 12.084, |, 0.0
4460.8, 139.3, | , 23.5, 0.0, 508.0, | ,  1000,   951,  3000,  2933, | , -3.4, 1201.3, 12.466, |, 0.0
4461.8, 138.2, | , 23.5, 0.0, 516.6, | ,  1000,   959,  3000,  2926, | , -3.4, 1210.8, 12.565, |, 0.0
4462.8, 138.3, | , 23.5, 0.0, 515.8, | ,  1000,   952,  3000,  2921, | , -3.4, 1223.2, 12.656, |, 0.0
4463.8, 138.4, | , 23.5, 0.0, 516.9, | ,  1000,   946,  3000,  2915, | , -3.4, 1253.2, 12.930, |, 0.0
4464.8, 138.1, | , 23.5, 0.0, 516.9, | ,  1000,   961,  3000,  2926, | , -3.4, 1242.9, 12.909, |, 0.0
4465.8, 139.2, | , 23.5, 0.0, 512.4, | ,  1000,   953,  3000,  2946, | , -3.4, 1249.3, 13.014, |, 0.0
4466.8, 138.5, | , 23.5, 0.0, 517.0, | ,  1000,   955,  3000,  2908, | , -3.4, 1248.5, 12.888, |, 0.0
4467.9, 138.2, | , 23.5, 0.0, 515.8, | ,  1000,   952,  3000,  2914, | , -3.4, 1285.3, 13.276, |, 0.0
4468.9, 138.0, | , 23.5, 0.0, 516.8, | ,  1000,   946,  3000,  2921, | , -3.4, 1286.6, 13.293, |, 0.0
4469.9, 138.5, | , 23.5, 0.0, 516.7, | ,  1000,   952,  3000,  2952, | , -3.4, 1274.6, 13.294, |, 0.0
4470.9, 138.3, | , 23.5, 0.0, 516.4, | ,  1000,   954,  3000,  2945, | , -3.4, 1282.3, 13.357, |, 0.0
4471.9, 138.1, | , 23.5, 0.0, 517.1, | ,  1000,   962,  3000,  2950, | , -3.4, 1281.0, 13.388, |, 0.0
4472.9, 138.2, | , 23.5, 0.0, 516.3, | ,  1000,   951,  3000,  2936, | , -3.4, 1282.3, 13.316, |, 0.0
4473.9, 138.6, | , 23.5, 0.0, 517.5, | ,  1000,   957,  3000,  2938, | , -3.4, 1288.3, 13.407, |, 0.0
4474.9, 138.5, | , 23.5, 0.0, 517.0, | ,  1000,   956,  3000,  2947, | , -3.4, 1290.9, 13.461, |, 0.0
4475.9, 138.1, | , 23.5, 0.0, 517.2, | ,  1000,   951,  3000,  2914, | , -3.4, 1287.0, 13.293, |, 0.0
4476.9, 138.9, | , 23.5, 0.0, 511.8, | ,  1000,   952,  3000,  2927, | , -3.4, 1287.9, 13.346, |, 0.0
4477.9, 138.7, | , 23.5, 0.0, 516.9, | ,  1000,   956,  3000,  2920, | , -3.4, 1289.6, 13.356, |, 0.0
4479.0, 138.4, | , 23.5, 0.0, 517.5, | ,  1000,   952,  3000,  2929, | , -3.4, 1318.7, 13.675, |, 0.0
4480.0, 138.1, | , 23.5, 0.0, 517.3, | ,  1000,   951,  3000,  2926, | , -3.4, 1301.2, 13.475, |, 0.0
4481.0, 138.1, | , 23.5, 0.0, 517.0, | ,  1000,   951,  3000,  2935, | , -3.4, 1298.6, 13.482, |, 0.0
4482.0, 139.3, | , 23.5, 0.0, 512.4, | ,  1000,   955,  3000,  2922, | , -3.4, 1301.6, 13.485, |, 0.0
4483.0, 138.1, | , 23.5, 0.0, 517.0, | ,  1000,   953,  3000,  2938, | , -3.4, 1311.0, 13.628, |, 0.0
4484.0, 138.1, | , 23.5, 0.0, 517.9, | ,  1000,   954,  3000,  2927, | , -3.4, 1326.4, 13.754, |, 0.0
4485.0, 138.7, | , 23.5, 0.0, 518.2, | ,  1000,   952,  3000,  2937, | , -3.4, 1294.7, 13.452, |, 0.0
4486.0, 138.4, | , 23.5, 0.0, 517.3, | ,  1000,   953,  3000,  2911, | , -3.4, 1290.0, 13.317, |, 0.0
4487.0, 138.7, | , 23.5, 0.0, 513.3, | ,  1000,   949,  3000,  2921, | , -3.4, 1326.4, 13.714, |, 0.0
4488.0, 138.1, | , 23.5, 0.0, 517.6, | ,  1000,   958,  3000,  2921, | , -3.4, 1308.0, 13.555, |, 0.0
4489.1, 138.2, | , 23.5, 0.0, 518.4, | ,  1000,   950,  3000,  2919, | , -3.4, 1301.2, 13.452, |, 0.0
4490.1, 138.1, | , 23.5, 0.0, 518.7, | ,  1000,   961,  3000,  2925, | , -3.4, 1292.2, 13.415, |, 0.0
4491.1, 138.1, | , 23.5, 0.0, 518.8, | ,  1000,   959,  3000,  2936, | , -3.4, 1297.7, 13.503, |, 0.0
4492.1, 138.1, | , 23.5, 0.0, 519.0, | ,  1000,   952,  3000,  2943, | , -3.4, 1311.0, 13.641, |, 0.0
4493.1, 138.6, | , 23.5, 0.0, 518.3, | ,  1000,   957,  3000,  2914, | , -3.4, 1320.0, 13.652, |, 0.0
4494.1, 138.0, | , 23.5, 0.0, 518.7, | ,  1000,   953,  3000,  2908, | , -3.4, 1309.7, 13.511, |, 0.0
4495.1, 138.1, | , 23.5, 0.0, 518.7, | ,  1000,   957,  3000,  2933, | , -3.4, 1308.9, 13.602, |, 0.0
4496.1, 138.5, | , 23.5, 0.0, 519.2, | ,  1000,   958,  3000,  2908, | , -3.4, 1304.6, 13.475, |, 0.0
4497.1, 138.6, | , 23.5, 0.0, 519.0, | ,  1000,   960,  3000,  2928, | , -3.4, 1324.3, 13.754, |, 0.0
4498.1, 138.2, | , 23.5, 0.0, 518.0, | ,  1000,   952,  3000,  2920, | , -3.4, 1310.6, 13.559, |, 0.0
4499.1, 138.5, | , 23.5, 0.0, 519.2, | ,  1000,   949,  3000,  2946, | , -3.4, 1341.4, 13.959, |, 0.0
4500.2, 138.6, | , 23.5, 0.0, 519.3, | ,  1000,   957,  3000,  2938, | , -3.4, 1314.4, 13.679, |, 0.0
4501.2, 138.1, | , 23.5, 0.0, 518.9, | ,  1000,   955,  3000,  2918, | , -3.4, 1309.7, 13.550, |, 0.0
4502.2, 138.1, | , 23.5, 0.0, 519.3, | ,  1000,   957,  3000,  2941, | , -3.4, 1336.3, 13.918, |, 0.0
4503.2, 139.6, | , 23.5, 0.0, 513.5, | ,  1000,   951,  3000,  2928, | , -3.4, 1346.6, 13.956, |, 0.0
4504.2, 138.4, | , 23.5, 0.0, 519.3, | ,  1000,   958,  3000,  2933, | , -3.4, 1317.4, 13.693, |, 0.0
4505.2, 138.1, | , 23.5, 0.0, 519.2, | ,  1000,   957,  3000,  2915, | , -3.4, 1318.3, 13.639, |, 0.0
4506.2, 138.3, | , 23.5, 0.0, 519.3, | ,  1000,   955,  3000,  2941, | , -3.4, 1321.3, 13.752, |, 0.0
4507.2, 138.7, | , 23.5, 0.0, 519.6, | ,  1000,   954,  3000,  2927, | , -3.4, 1317.4, 13.659, |, 0.0
4508.2, 139.2, | , 23.5, 0.0, 514.5, | ,  1000,   947,  3000,  2908, | , -3.4, 1316.6, 13.560, |, 0.0
4509.2, 138.1, | , 23.5, 0.0, 518.5, | ,  1000,   946,  3000,  2922, | , -3.4, 1347.4, 13.922, |, 0.0
4510.3, 137.9, | , 23.5, 0.0, 519.5, | ,  1000,   946,  3000,  2910, | , -3.4, 1361.1, 14.022, |, 0.0
4511.3, 138.4, | , 23.5, 0.0, 519.9, | ,  1000,   957,  3000,  2922, | , -3.4, 1333.3, 13.815, |, 0.0
4512.3, 137.9, | , 23.5, 0.0, 519.8, | ,  1000,   950,  3000,  2927, | , -3.4, 1334.6, 13.825, |, 0.0
4513.3, 138.1, | , 23.5, 0.0, 520.0, | ,  1000,   956,  3000,  2952, | , -3.4, 1336.3, 13.952, |, 0.0
4514.3, 138.6, | , 23.5, 0.0, 519.7, | ,  1000,   954,  3000,  2935, | , -3.4, 1328.2, 13.800, |, 0.0
4515.3, 138.0, | , 23.5, 0.0, 520.3, | ,  1000,   956,  3000,  2926, | , -3.4, 1332.9, 13.823, |, 0.0
4516.3, 138.2, | , 23.5, 0.0, 520.1, | ,  1000,   954,  3000,  2918, | , -3.4, 1334.6, 13.804, |, 0.0
4517.3, 138.2, | , 23.5, 0.0, 520.6, | ,  1000,   952,  3000,  2936, | , -3.4, 1357.7, 14.103, |, 0.0
4518.3, 138.7, | , 23.5, 0.0, 521.0, | ,  1000,   950,  3000,  2933, | , -3.4, 1349.2, 13.993, |, 0.0
4519.3, 138.3, | , 23.5, 0.0, 519.9, | ,  1000,   951,  3000,  2935, | , -3.4, 1336.3, 13.873, |, 0.0
4520.4, 138.0, | , 23.5, 0.0, 520.6, | ,  1000,   950,  3000,  2921, | , -3.4, 1341.9, 13.877, |, 0.0
4521.4, 138.1, | , 23.5, 0.0, 520.9, | ,  1000,   952,  3000,  2935, | , -3.4, 1364.6, 14.171, |, 0.0
4522.4, 138.8, | , 23.5, 0.0, 520.9, | ,  1000,   957,  3000,  2932, | , -3.4, 1356.0, 14.089, |, 0.0
4523.4, 138.1, | , 23.5, 0.0, 520.9, | ,  1000,   956,  3000,  2929, | , -3.4, 1333.3, 13.837, |, 0.0
4524.4, 138.7, | , 23.5, 0.0, 516.2, | ,  1000,   954,  3000,  2900, | , -3.4, 1342.3, 13.821, |, 0.0
4525.4, 138.3, | , 23.5, 0.0, 521.4, | ,  1000,   955,  3000,  2938, | , -3.4, 1369.7, 14.248, |, 0.0
4526.4, 138.1, | , 23.5, 0.0, 521.1, | ,  1000,   955,  3000,  2949, | , -3.4, 1348.7, 14.066, |, 0.0
4527.4, 138.1, | , 23.5, 0.0, 521.4, | ,  1000,   960,  3000,  2925, | , -3.4, 1350.4, 14.014, |, 0.0
4528.4, 138.7, | , 23.5, 0.0, 521.9, | ,  1000,   955,  3000,  2928, | , -3.4, 1373.6, 14.248, |, 0.0
4529.5, 139.8, | , 23.5, 0.0, 512.9, | ,  1000,   956,  3000,  2934, | , -3.4, 1363.7, 14.174, |, 0.0
4530.5, 138.4, | , 23.5, 0.0, 520.7, | ,  1000,   958,  3000,  2932, | , -3.4, 1350.9, 14.037, |, 0.0
4531.5, 138.1, | , 23.5, 0.0, 521.9, | ,  1000,   949,  3000,  2901, | , -3.4, 1362.9, 14.018, |, 0.0
4532.5, 138.6, | , 23.5, 0.0, 521.8, | ,  1000,   959,  3000,  2934, | , -3.4, 1363.3, 14.179, |, 0.0
4533.5, 138.1, | , 23.5, 0.0, 521.7, | ,  1000,   961,  3000,  2941, | , -3.4, 1365.9, 14.235, |, 0.0
4534.5, 138.7, | , 23.5, 0.0, 516.7, | ,  1000,   957,  3000,  2937, | , -3.4, 1396.3, 14.528, |, 0.0
4535.5, 138.6, | , 23.5, 0.0, 521.2, | ,  1000,   955,  3000,  2919, | , -3.4, 1386.0, 14.344, |, 0.0
4536.5, 138.2, | , 23.5, 0.0, 521.5, | ,  1000,   953,  3000,  2925, | , -3.4, 1382.6, 14.321, |, 0.0
4537.5, 138.2, | , 23.5, 0.0, 521.7, | ,  1000,   954,  3000,  2925, | , -3.4, 1371.4, 14.212, |, 0.0
4538.5, 138.2, | , 23.5, 0.0, 522.1, | ,  1000,   956,  3000,  2913, | , -3.4, 1372.7, 14.187, |, 0.0
4539.6, 138.4, | , 23.5, 0.0, 522.4, | ,  1000,   953,  3000,  2926, | , -3.4, 1392.9, 14.430, |, 0.0
4540.6, 138.3, | , 23.5, 0.0, 521.8, | ,  1000,   955,  3000,  2926, | , -3.4, 1381.3, 14.323, |, 0.0
4541.6, 138.1, | , 23.5, 0.0, 521.7, | ,  1000,   949,  3000,  2957, | , -3.4, 1377.9, 14.376, |, 0.0
4542.6, 138.1, | , 23.5, 0.0, 522.2, | ,  1000,   957,  3000,  2929, | , -3.4, 1371.4, 14.236, |, 0.0
4543.6, 138.0, | , 23.5, 0.0, 522.1, | ,  1000,   949,  3000,  2908, | , -3.4, 1390.3, 14.325, |, 0.0
4544.6, 138.1, | , 23.5, 0.0, 522.2, | ,  1000,   958,  3000,  2929, | , -3.4, 1411.7, 14.662, |, 0.0
4545.6, 138.9, | , 23.5, 0.0, 518.0, | ,  1000,   955,  3000,  2912, | , -3.4, 1383.4, 14.291, |, 0.0
4546.6, 138.4, | , 23.5, 0.0, 522.7, | ,  1000,   959,  3000,  2922, | , -3.4, 1383.4, 14.346, |, 0.0
4547.6, 138.1, | , 23.5, 0.0, 522.7, | ,  1000,   952,  3000,  2941, | , -3.4, 1381.7, 14.369, |, 0.0
4548.7, 138.5, | , 23.5, 0.0, 522.9, | ,  1000,   957,  3000,  2944, | , -3.4, 1390.7, 14.493, |, 0.0
4549.7, 138.6, | , 23.5, 0.0, 522.9, | ,  1000,   955,  3000,  2936, | , -3.4, 1388.1, 14.429, |, 0.0
4550.7, 139.3, | , 23.5, 0.0, 514.9, | ,  1000,   955,  3000,  2941, | , -3.4, 1395.0, 14.522, |, 0.0
4551.7, 138.3, | , 23.5, 0.0, 522.0, | ,  1000,   953,  3000,  2924, | , -3.4, 1386.9, 14.362, |, 0.0
4552.7, 138.6, | , 23.5, 0.0, 522.9, | ,  1000,   950,  3000,  2923, | , -3.4, 1379.6, 14.274, |, 0.0
4553.7, 138.1, | , 23.5, 0.0, 522.8, | ,  1000,   952,  3000,  2932, | , -3.4, 1389.0, 14.411, |, 0.0
4554.7, 138.1, | , 23.5, 0.0, 523.1, | ,  1000,   956,  3000,  2912, | , -3.4, 1397.6, 14.442, |, 0.0
4555.7, 139.2, | , 23.5, 0.0, 518.2, | ,  1000,   959,  3000,  2933, | , -3.4, 1389.9, 14.449, |, 0.0
4556.7, 138.5, | , 23.5, 0.0, 522.8, | ,  1000,   952,  3000,  2903, | , -3.4, 1398.9, 14.404, |, 0.0
4557.8, 138.1, | , 23.5, 0.0, 523.3, | ,  1000,   960,  3000,  2946, | , -3.4, 1395.4, 14.559, |, 0.0
4558.8, 138.1, | , 23.5, 0.0, 523.8, | ,  1000,   953,  3000,  2940, | , -3.4, 1401.4, 14.574, |, 0.0
4559.8, 138.5, | , 23.5, 0.0, 523.9, | ,  1000,   961,  3000,  2925, | , -3.4, 1395.0, 14.479, |, 0.0
4560.8, 138.3, | , 23.5, 0.0, 522.7, | ,  1000,   961,  3000,  2926, | , -3.4, 1405.3, 14.590, |, 0.0
4561.8, 138.3, | , 23.5, 0.0, 522.8, | ,  1000,   955,  3000,  2922, | , -3.4, 1412.1, 14.626, |, 0.0
4562.8, 138.2, | , 23.5, 0.0, 524.0, | ,  1000,   952,  3000,  2943, | , -3.4, 1404.9, 14.616, |, 0.0
4563.8, 138.4, | , 23.5, 0.0, 524.4, | ,  1000,   953,  3000,  2926, | , -3.4, 1421.1, 14.724, |, 0.0
4564.8, 138.1, | , 23.5, 0.0, 523.9, | ,  1000,   954,  3000,  2943, | , -3.4, 1421.1, 14.795, |, 0.0
4565.8, 137.9, | , 23.5, 0.0, 524.0, | ,  1000,   951,  3000,  2941, | , -3.4, 1414.3, 14.704, |, 0.0
4566.8, 139.3, | , 23.5, 0.0, 517.7, | ,  1000,   954,  3000,  2937, | , -3.4, 1416.0, 14.716, |, 0.0
4567.9, 138.2, | , 23.5, 0.0, 523.7, | ,  1000,   958,  3000,  2944, | , -3.4, 1420.7, 14.808, |, 0.0
4568.9, 138.1, | , 23.5, 0.0, 524.1, | ,  1000,   955,  3000,  2939, | , -3.4, 1419.0, 14.761, |, 0.0
4569.9, 138.1, | , 23.5, 0.0, 524.2, | ,  1000,   951,  3000,  2936, | , -3.4, 1425.4, 14.801, |, 0.0
4570.9, 138.6, | , 23.5, 0.0, 524.0, | ,  1000,   956,  3000,  2932, | , -3.4, 1416.4, 14.710, |, 0.0
4571.9, 139.0, | , 23.5, 0.0, 518.9, | ,  1000,   959,  3000,  2928, | , -3.4, 1434.4, 14.892, |, 0.0
4572.9, 138.2, | , 23.5, 0.0, 523.4, | ,  1000,   956,  3000,  2931, | , -3.4, 1420.7, 14.753, |, 0.0
4573.9, 138.4, | , 23.5, 0.0, 524.6, | ,  1000,   961,  3000,  2903, | , -3.4, 1428.0, 14.741, |, 0.0
4574.9, 138.1, | , 23.5, 0.0, 524.3, | ,  1000,   959,  3000,  2929, | , -3.4, 1424.6, 14.796, |, 0.0
4575.9, 138.1, | , 23.5, 0.0, 524.7, | ,  1000,   958,  3000,  2920, | , -3.4, 1426.7, 14.780, |, 0.0
4576.9, 138.8, | , 23.5, 0.0, 519.7, | ,  1000,   959,  3000,  2911, | , -3.4, 1427.6, 14.755, |, 0.0
4578.0, 138.0, | , 23.5, 0.0, 523.9, | ,  1000,   954,  3000,  2903, | , -3.4, 1450.7, 14.946, |, 0.0
4579.0, 138.1, | , 23.5, 0.0, 524.8, | ,  1000,   956,  3000,  2940, | , -3.4, 1446.8, 15.058, |, 0.0
4580.0, 138.1, | , 23.5, 0.0, 524.8, | ,  1000,   952,  3000,  2936, | , -3.4, 1444.3, 14.999, |, 0.0
4581.0, 138.6, | , 23.5, 0.0, 525.0, | ,  1000,   957,  3000,  2944, | , -3.4, 1455.0, 15.164, |, 0.0
4582.0, 138.5, | , 23.5, 0.0, 525.0, | ,  1000,   954,  3000,  2924, | , -3.4, 1433.1, 14.847, |, 0.0
4583.0, 138.4, | , 23.5, 0.0, 524.3, | ,  1000,   956,  3000,  2919, | , -3.4, 1430.1, 14.805, |, 0.0
4584.0, 138.2, | , 23.5, 0.0, 525.2, | ,  1000,   950,  3000,  2946, | , -3.4, 1434.0, 14.926, |, 0.0
4585.0, 138.5, | , 23.5, 0.0, 525.5, | ,  1000,   955,  3000,  2933, | , -3.4, 1463.5, 15.198, |, 0.0
4586.0, 138.1, | , 23.5, 0.0, 525.2, | ,  1000,   953,  3000,  2916, | , -3.4, 1469.1, 15.182, |, 0.0
4587.0, 138.0, | , 23.5, 0.0, 525.5, | ,  1000,   958,  3000,  2924, | , -3.4, 1464.4, 15.187, |, 0.0
4588.0, 138.3, | , 23.5, 0.0, 524.5, | ,  1000,   952,  3000,  2929, | , -3.4, 1446.4, 14.993, |, 0.0
4589.1, 138.5, | , 23.5, 0.0, 525.2, | ,  1000,   957,  3000,  2925, | , -3.4, 1448.6, 15.021, |, 0.0
4590.1, 138.1, | , 23.5, 0.0, 525.4, | ,  1000,   952,  3000,  2918, | , -3.4, 1443.0, 14.916, |, 0.0
4591.1, 138.2, | , 23.5, 0.0, 525.4, | ,  1000,   958,  3000,  2925, | , -3.4, 1451.1, 15.052, |, 0.0
4592.1, 138.2, | , 23.5, 0.0, 525.4, | ,  1000,   958,  3000,  2947, | , -3.4, 1439.6, 15.015, |, 0.0
4593.1, 139.1, | , 23.5, 0.0, 521.3, | ,  1000,   947,  3000,  2905, | , -3.4, 1449.8, 14.918, |, 0.0
4594.1, 138.0, | , 23.5, 0.0, 525.4, | ,  1000,   952,  3000,  2928, | , -3.4, 1484.1, 15.381, |, 0.0
4595.1, 138.3, | , 23.5, 0.0, 525.8, | ,  1000,   953,  3000,  2921, | , -3.4, 1468.7, 15.199, |, 0.0
4596.1, 138.4, | , 23.5, 0.0, 526.1, | ,  1000,   961,  3000,  2918, | , -3.4, 1483.3, 15.365, |, 0.0
4597.1, 138.3, | , 23.5, 0.0, 525.9, | ,  1000,   952,  3000,  2923, | , -3.4, 1464.8, 15.164, |, 0.0
4598.1, 138.9, | , 23.5, 0.0, 521.2, | ,  1000,   957,  3000,  2935, | , -3.4, 1473.4, 15.317, |, 0.0
4599.2, 138.7, | , 23.5, 0.0, 525.5, | ,  1000,   958,  3000,  2914, | , -3.4, 1455.0, 15.049, |, 0.0
4600.2, 138.5, | , 23.5, 0.0, 526.1, | ,  1000,   952,  3000,  2941, | , -3.4, 1461.0, 15.193, |, 0.0
4601.2, 138.1, | , 23.5, 0.0, 526.2, | ,  1000,   952,  3000,  2924, | , -3.4, 1471.7, 15.236, |, 0.0
4602.2, 138.0, | , 23.5, 0.0, 526.5, | ,  1000,   951,  3000,  2933, | , -3.4, 1502.5, 15.592, |, 0.0
4603.2, 138.3, | , 23.5, 0.0, 526.0, | ,  1000,   948,  3000,  2899, | , -3.4, 1501.7, 15.429, |, 0.0
4604.2, 138.2, | , 23.5, 0.0, 525.1, | ,  1000,   955,  3000,  2926, | , -3.4, 1469.5, 15.238, |, 0.0
4605.2, 138.1, | , 23.5, 0.0, 526.0, | ,  1000,   954,  3000,  2926, | , -3.4, 1473.4, 15.270, |, 0.0
4606.2, 138.0, | , 23.5, 0.0, 526.2, | ,  1000,   954,  3000,  2924, | , -3.4, 1474.3, 15.270, |, 0.0
4607.2, 138.6, | , 23.5, 0.0, 526.2, | ,  1000,   950,  3000,  2928, | , -3.4, 1486.3, 15.395, |, 0.0
4608.2, 138.1, | , 23.5, 0.0, 526.1, | ,  1000,   956,  3000,  2933, | , -3.4, 1473.4, 15.304, |, 0.0
4609.3, 138.3, | , 23.5, 0.0, 525.4, | ,  1000,   950,  3000,  2913, | , -3.4, 1491.0, 15.384, |, 0.0
4610.3, 138.5, | , 23.5, 0.0, 526.7, | ,  1000,   954,  3000,  2948, | , -3.4, 1495.3, 15.586, |, 0.0
4611.3, 138.1, | , 23.5, 0.0, 526.6, | ,  1000,   958,  3000,  2942, | , -3.4, 1482.8, 15.447, |, 0.0
4612.3, 138.1, | , 23.5, 0.0, 526.9, | ,  1000,   958,  3000,  2927, | , -3.4, 1477.3, 15.330, |, 0.0
4613.3, 138.2, | , 23.5, 0.0, 526.7, | ,  1000,   955,  3000,  2922, | , -3.4, 1477.7, 15.305, |, 0.0
4614.3, 139.5, | , 23.5, 0.0, 521.0, | ,  1000,   954,  3000,  2915, | , -3.4, 1480.3, 15.299, |, 0.0
4615.3, 138.2, | , 23.5, 0.0, 527.0, | ,  1000,   953,  3000,  2918, | , -3.4, 1483.7, 15.342, |, 0.0
4616.3, 137.9, | , 23.5, 0.0, 527.0, | ,  1000,   946,  3000,  2926, | , -3.4, 1485.4, 15.361, |, 0.0
4617.3, 138.4, | , 23.5, 0.0, 527.3, | ,  1000,   960,  3000,  2932, | , -3.4, 1497.8, 15.572, |, 0.0
4618.4, 138.4, | , 23.5, 0.0, 527.5, | ,  1000,   947,  3000,  2933, | , -3.4, 1508.1, 15.628, |, 0.0
4619.4, 138.8, | , 23.5, 0.0, 522.6, | ,  1000,   952,  3000,  2940, | , -3.4, 1491.4, 15.504, |, 0.0
4620.4, 138.7, | , 23.5, 0.0, 527.1, | ,  1000,   954,  3000,  2959, | , -3.4, 1495.3, 15.630, |, 0.0
4621.4, 138.1, | , 23.5, 0.0, 527.7, | ,  1000,   956,  3000,  2900, | , -3.4, 1523.1, 15.689, |, 0.0
4622.4, 138.3, | , 23.5, 0.0, 527.9, | ,  1000,   953,  3000,  2955, | , -3.4, 1506.4, 15.722, |, 0.0
4623.4, 138.1, | , 23.5, 0.0, 527.7, | ,  1000,   948,  3000,  2907, | , -3.4, 1497.0, 15.413, |, 0.0
4624.4, 138.4, | , 23.5, 0.0, 528.1, | ,  1000,   951,  3000,  2921, | , -3.4, 1501.7, 15.529, |, 0.0
4625.4, 138.5, | , 23.5, 0.0, 527.4, | ,  1000,   951,  3000,  2933, | , -3.4, 1500.0, 15.564, |, 0.0
4626.4, 138.0, | , 23.5, 0.0, 527.7, | ,  1000,   961,  3000,  2916, | , -3.4, 1511.5, 15.653, |, 0.0
4627.4, 138.2, | , 23.5, 0.0, 527.9, | ,  1000,   959,  3000,  2933, | , -3.4, 1508.5, 15.684, |, 0.0
4628.4, 138.7, | , 23.5, 0.0, 527.9, | ,  1000,   961,  3000,  2944, | , -3.4, 1513.7, 15.790, |, 0.0
4629.5, 138.2, | , 23.5, 0.0, 528.4, | ,  1000,   954,  3000,  2932, | , -3.4, 1506.8, 15.638, |, 0.0
4630.5, 138.4, | , 23.5, 0.0, 527.3, | ,  1000,   953,  3000,  2926, | , -3.4, 1519.7, 15.743, |, 0.0
4631.5, 138.1, | , 23.5, 0.0, 528.4, | ,  1000,   956,  3000,  2911, | , -3.4, 1515.8, 15.654, |, 0.0
4632.5, 138.3, | , 23.5, 0.0, 528.5, | ,  1000,   953,  3000,  2912, | , -3.4, 1526.5, 15.760, |, 0.0
4633.5, 138.1, | , 23.5, 0.0, 528.0, | ,  1000,   959,  3000,  2913, | , -3.4, 1522.2, 15.742, |, 0.0
4634.5, 138.1, | , 23.5, 0.0, 528.2, | ,  1000,   954,  3000,  2941, | , -3.4, 1535.1, 15.968, |, 0.0
4635.5, 139.2, | , 23.5, 0.0, 522.3, | ,  1000,   945,  3000,  2910, | , -3.4, 1542.4, 15.882, |, 0.0
4636.5, 138.1, | , 23.5, 0.0, 528.2, | ,  1000,   961,  3000,  2939, | , -3.4, 1532.1, 15.958, |, 0.0
4637.5, 138.0, | , 23.5, 0.0, 528.0, | ,  1000,   959,  3000,  2936, | , -3.4, 1524.4, 15.857, |, 0.0
4638.6, 138.2, | , 23.6, 0.0, 528.2, | ,  1000,   955,  3000,  2938, | , -3.4, 1544.5, 16.060, |, 0.0
4639.6, 138.5, | , 23.5, 0.0, 528.7, | ,  1000,   955,  3000,  2929, | , -3.4, 1533.8, 15.916, |, 0.0
4640.6, 139.3, | , 23.5, 0.0, 519.9, | ,  1000,   956,  3000,  2922, | , -3.4, 1525.7, 15.801, |, 0.0
4641.6, 138.6, | , 23.6, 0.0, 528.3, | ,  1000,   955,  3000,  2926, | , -3.4, 1556.5, 16.131, |, 0.0
4642.6, 138.5, | , 23.6, 0.0, 528.9, | ,  1000,   954,  3000,  2915, | , -3.4, 1548.8, 16.005, |, 0.0
4643.6, 138.2, | , 23.6, 0.0, 528.6, | ,  1000,   960,  3000,  2941, | , -3.4, 1533.4, 15.974, |, 0.0
4644.6, 138.1, | , 23.6, 0.0, 528.3, | ,  1000,   959,  3000,  2947, | , -3.4, 1545.8, 16.127, |, 0.0
4645.6, 139.3, | , 23.5, 0.0, 524.2, | ,  1000,   958,  3000,  2914, | , -3.4, 1533.8, 15.861, |, 0.0
4646.6, 138.7, | , 23.6, 0.0, 522.2, | ,  1000,   954,  3000,  2917, | , -3.4, 1546.7, 15.989, |, 0.0
4647.7, 138.0, | , 23.6, 0.0, 529.2, | ,  1000,   954,  3000,  2936, | , -3.4, 1554.0, 16.146, |, 0.0
4648.7, 138.5, | , 23.5, 0.0, 529.5, | ,  1000,   955,  3000,  2929, | , -3.4, 1544.1, 16.016, |, 0.0
4649.7, 138.4, | , 23.6, 0.0, 529.5, | ,  1000,   950,  3000,  2936, | , -3.4, 1539.0, 15.973, |, 0.0
4650.7, 138.1, | , 23.6, 0.0, 529.3, | ,  1000,   951,  3000,  2928, | , -3.4, 1544.1, 15.997, |, 0.0
4651.7, 138.3, | , 23.6, 0.0, 528.4, | ,  1000,   955,  3000,  2922, | , -3.4, 1541.1, 15.962, |, 0.0
4652.7, 138.7, | , 23.6, 0.0, 529.8, | ,  1000,   955,  3000,  2948, | , -3.4, 1566.4, 16.332, |, 0.0
4653.7, 138.2, | , 23.6, 0.0, 529.0, | ,  1000,   953,  3000,  2915, | , -3.4, 1566.4, 16.184, |, 0.0
4654.7, 138.1, | , 23.6, 0.0, 529.7, | ,  1000,   954,  3000,  2926, | , -3.4, 1562.1, 16.187, |, 0.0
4655.7, 138.6, | , 23.6, 0.0, 529.7, | ,  1000,   960,  3000,  2907, | , -3.4, 1567.2, 16.187, |, 0.0
4656.8, 139.2, | , 23.6, 0.0, 524.4, | ,  1000,   948,  3000,  2937, | , -3.4, 1556.1, 16.150, |, 0.0
4657.8, 138.2, | , 23.6, 0.0, 529.8, | ,  1000,   955,  3000,  2941, | , -3.4, 1571.1, 16.345, |, 0.0
4658.8, 138.5, | , 23.6, 0.0, 530.0, | ,  1000,   962,  3000,  2943, | , -3.4, 1556.5, 16.234, |, 0.0
4659.8, 138.6, | , 23.6, 0.0, 530.2, | ,  1000,   956,  3000,  2938, | , -3.4, 1556.1, 16.186, |, 0.0
4660.8, 138.2, | , 23.6, 0.0, 529.5, | ,  1000,   960,  3000,  2922, | , -3.4, 1554.4, 16.118, |, 0.0
4661.8, 139.1, | , 23.6, 0.0, 523.3, | ,  1000,   949,  3000,  2909, | , -3.4, 1554.8, 16.021, |, 0.0
4662.8, 138.6, | , 23.6, 0.0, 530.4, | ,  1000,   957,  3000,  2914, | , -3.4, 1568.5, 16.218, |, 0.0
4663.8, 138.7, | , 23.6, 0.0, 530.2, | ,  1000,   955,  3000,  2948, | , -3.4, 1561.2, 16.275, |, 0.0
4664.8, 138.0, | , 23.6, 0.0, 530.3, | ,  1000,   956,  3000,  2903, | , -3.4, 1560.8, 16.090, |, 0.0
4665.8, 138.1, | , 23.6, 0.0, 530.2, | ,  1000,   955,  3000,  2939, | , -3.4, 1567.2, 16.299, |, 0.0
4666.8, 139.3, | , 23.6, 0.0, 526.1, | ,  1000,   950,  3000,  2952, | , -3.4, 1570.7, 16.367, |, 0.0
4667.9, 138.7, | , 23.6, 0.0, 530.4, | ,  1000,   959,  3000,  2928, | , -3.4, 1598.9, 16.598, |, 0.0
4668.9, 138.0, | , 23.6, 0.0, 530.6, | ,  1000,   953,  3000,  2918, | , -3.4, 1592.5, 16.465, |, 0.0
4669.9, 138.1, | , 23.6, 0.0, 530.8, | ,  1000,   961,  3000,  2936, | , -3.4, 1583.5, 16.479, |, 0.0
4670.9, 138.5, | , 23.6, 0.0, 530.8, | ,  1000,   960,  3000,  2937, | , -3.4, 1570.2, 16.343, |, 0.0
4671.9, 138.3, | , 23.6, 0.0, 531.0, | ,  1000,   960,  3000,  2938, | , -3.4, 1578.4, 16.432, |, 0.0
4672.9, 138.3, | , 23.6, 0.0, 530.2, | ,  1000,   960,  3000,  2941, | , -3.4, 1586.1, 16.525, |, 0.0
4673.9, 138.5, | , 23.6, 0.0, 530.7, | ,  1000,   949,  3000,  2917, | , -3.4, 1585.7, 16.374, |, 0.0
4674.9, 138.4, | , 23.6, 0.0, 531.0, | ,  1000,   955,  3000,  2919, | , -3.4, 1593.8, 16.493, |, 0.0
4675.9, 138.0, | , 23.6, 0.0, 531.2, | ,  1000,   954,  3000,  2909, | , -3.4, 1586.1, 16.364, |, 0.0
4676.9, 138.0, | , 23.6, 0.0, 531.1, | ,  1000,   953,  3000,  2948, | , -3.4, 1586.5, 16.528, |, 0.0
4678.0, 138.4, | , 23.6, 0.0, 529.5, | ,  1000,   960,  3000,  2924, | , -3.4, 1592.1, 16.514, |, 0.0
4679.0, 138.0, | , 23.6, 0.0, 531.1, | ,  1000,   952,  3000,  2929, | , -3.4, 1591.7, 16.499, |, 0.0
4680.0, 138.3, | , 23.6, 0.0, 531.4, | ,  1000,   956,  3000,  2942, | , -3.4, 1589.9, 16.554, |, 0.0
4681.0, 138.2, | , 23.6, 0.0, 531.4, | ,  1000,   958,  3000,  2948, | , -3.4, 1585.7, 16.543, |, 0.0
4682.0, 138.5, | , 23.6, 0.0, 531.9, | ,  1000,   954,  3000,  2936, | , -3.4, 1583.9, 16.456, |, 0.0
4683.0, 139.0, | , 23.6, 0.0, 525.1, | ,  1000,   953,  3000,  2915, | , -3.4, 1590.4, 16.431, |, 0.0
4684.0, 138.2, | , 23.6, 0.0, 531.3, | ,  1000,   955,  3000,  2936, | , -3.4, 1603.6, 16.667, |, 0.0
4685.0, 138.5, | , 23.6, 0.0, 532.0, | ,  1000,   956,  3000,  2944, | , -3.4, 1602.8, 16.698, |, 0.0
4686.0, 137.9, | , 23.6, 0.0, 531.9, | ,  1000,   953,  3000,  2936, | , -3.4, 1599.4, 16.613, |, 0.0
4687.1, 138.2, | , 23.6, 0.0, 531.0, | ,  1000,   951,  3000,  2950, | , -3.4, 1599.8, 16.667, |, 0.0
4688.1, 139.2, | , 23.6, 0.0, 527.4, | ,  1000,   960,  3000,  2935, | , -3.4, 1600.2, 16.645, |, 0.0
4689.1, 138.7, | , 23.6, 0.0, 531.4, | ,  1000,   955,  3000,  2935, | , -3.4, 1600.2, 16.624, |, 0.0
4690.1, 138.3, | , 23.6, 0.0, 532.0, | ,  1000,   953,  3000,  2951, | , -3.4, 1599.4, 16.676, |, 0.0
4691.1, 138.0, | , 23.6, 0.0, 531.8, | ,  1000,   952,  3000,  2927, | , -3.4, 1629.8, 16.884, |, 0.0
4692.1, 138.4, | , 23.6, 0.0, 532.4, | ,  1000,   955,  3000,  2926, | , -3.4, 1631.9, 16.911, |, 0.0
4693.1, 138.1, | , 23.6, 0.0, 532.3, | ,  1000,   959,  3000,  2921, | , -3.4, 1646.1, 17.058, |, 0.0
4694.1, 138.2, | , 23.6, 0.0, 531.8, | ,  1000,   961,  3000,  2921, | , -3.4, 1615.6, 16.752, |, 0.0
4695.1, 138.4, | , 23.6, 0.0, 532.3, | ,  1000,   956,  3000,  2933, | , -3.4, 1616.5, 16.791, |, 0.0
4696.1, 138.0, | , 23.6, 0.0, 532.3, | ,  1000,   955,  3000,  2932, | , -3.4, 1618.6, 16.804, |, 0.0
4697.2, 138.2, | , 23.6, 0.0, 531.8, | ,  1000,   957,  3000,  2947, | , -3.4, 1619.9, 16.890, |, 0.0
4698.2, 138.1, | , 23.6, 0.0, 532.2, | ,  1000,   951,  3000,  2943, | , -3.4, 1648.2, 17.141, |, 0.0
4699.2, 138.6, | , 23.6, 0.0, 531.6, | ,  1000,   956,  3000,  2922, | , -3.4, 1617.4, 16.750, |, 0.0
4700.2, 138.2, | , 23.6, 0.0, 532.6, | ,  1000,   956,  3000,  2954, | , -3.4, 1623.4, 16.953, |, 0.0
4701.2, 138.2, | , 23.6, 0.0, 532.5, | ,  1000,   958,  3000,  2936, | , -3.4, 1620.8, 16.854, |, 0.0
4702.2, 138.5, | , 23.6, 0.0, 532.9, | ,  1000,   959,  3000,  2952, | , -3.4, 1648.6, 17.217, |, 0.0
4703.2, 138.7, | , 23.6, 0.0, 532.7, | ,  1000,   958,  3000,  2927, | , -3.4, 1614.8, 16.754, |, 0.0
4704.2, 139.0, | , 23.6, 0.0, 526.5, | ,  1000,   953,  3000,  2939, | , -3.4, 1613.1, 16.766, |, 0.0
4705.2, 138.0, | , 23.6, 0.0, 532.8, | ,  1000,   952,  3000,  2920, | , -3.4, 1619.1, 16.745, |, 0.0
4706.2, 138.0, | , 23.6, 0.0, 533.3, | ,  1000,   955,  3000,  2909, | , -3.4, 1616.1, 16.680, |, 0.0
4707.3, 138.0, | , 23.6, 0.0, 533.1, | ,  1000,   949,  3000,  2914, | , -3.4, 1616.1, 16.673, |, 0.0
4708.3, 138.2, | , 23.6, 0.0, 533.1, | ,  1000,   960,  3000,  2933, | , -3.4, 1618.6, 16.826, |, 0.0
4709.3, 139.0, | , 23.6, 0.0, 528.0, | ,  1000,   959,  3000,  2921, | , -3.4, 1646.1, 17.056, |, 0.0
4710.3, 138.4, | , 23.6, 0.0, 533.7, | ,  1000,   961,  3000,  2931, | , -3.4, 1647.4, 17.124, |, 0.0
4711.3, 138.2, | , 23.6, 0.0, 531.9, | ,  1000,   956,  3000,  2917, | , -3.4, 1625.9, 16.817, |, 0.0
4712.3, 138.1, | , 23.6, 0.0, 533.5, | ,  1000,   956,  3000,  2946, | , -3.4, 1625.5, 16.939, |, 0.0
4713.3, 138.6, | , 23.6, 0.0, 533.7, | ,  1000,   956,  3000,  2944, | , -3.4, 1647.8, 17.166, |, 0.0
4714.3, 138.6, | , 23.6, 0.0, 532.9, | ,  1000,   954,  3000,  2935, | , -3.4, 1621.6, 16.842, |, 0.0
4715.3, 138.1, | , 23.6, 0.0, 533.3, | ,  1000,   959,  3000,  2937, | , -3.4, 1616.5, 16.819, |, 0.0
4716.3, 138.2, | , 23.6, 0.0, 533.6, | ,  1000,   955,  3000,  2944, | , -3.4, 1614.8, 16.814, |, 0.0
4717.3, 138.7, | , 23.6, 0.0, 533.2, | ,  1000,   957,  3000,  2929, | , -3.4, 332.9, 3.460, |, 0.0
4718.4, 138.0, | , 23.6, 0.0, 533.8, | ,  1000,   945,  3000,  2898, | , -3.4, 386.9, 3.975, |, 0.0
4719.4, 138.2, | , 23.6, 0.0, 532.7, | ,  1000,   951,  3000,  2928, | , -3.4, 436.6, 4.528, |, 0.0
4720.4, 138.5, | , 23.6, 0.0, 534.0, | ,  1000,   957,  3000,  2924, | , -3.4, 485.4, 5.038, |, 0.0
4721.4, 138.6, | , 23.6, 0.0, 534.0, | ,  1000,   952,  3000,  2927, | , -3.4, 538.5, 5.585, |, 0.0
4722.4, 138.5, | , 23.6, 0.0, 528.7, | ,  1000,   956,  3000,  2917, | , -3.4, 590.8, 6.118, |, 0.0
4723.4, 138.1, | , 23.6, 0.0, 533.7, | ,  1000,   945,  3000,  2918, | , -3.4, 628.5, 6.490, |, 0.0
4724.4, 138.5, | , 23.6, 0.0, 533.5, | ,  1000,   954,  3000,  2918, | , -3.4, 673.5, 6.971, |, 0.0
4725.4, 139.0, | , 23.6, 0.0, 528.3, | ,  1000,   956,  3000,  2937, | , -3.4, 730.5, 7.603, |, 0.0
4726.4, 138.3, | , 23.6, 0.0, 533.9, | ,  1000,   953,  3000,  2946, | , -3.4, 775.5, 8.083, |, 0.0
4727.4, 138.2, | , 23.6, 0.0, 534.1, | ,  1000,   954,  3000,  2935, | , -3.4, 844.9, 8.783, |, 0.0
4728.5, 138.6, | , 23.6, 0.0, 534.3, | ,  1000,   952,  3000,  2938, | , -3.4, 876.1, 9.111, |, 0.0
4729.5, 138.3, | , 23.6, 0.0, 533.7, | ,  1000,   955,  3000,  2936, | , -3.4, 912.6, 9.489, |, 0.0
4730.5, 138.6, | , 23.6, 0.0, 529.5, | ,  1000,   948,  3000,  2903, | , -3.4, 992.3, 10.212, |, 0.0
4731.5, 138.4, | , 23.6, 0.0, 534.6, | ,  1000,   955,  3000,  2936, | , -3.4, 1024.8, 10.655, |, 0.0
4732.5, 138.2, | , 23.6, 0.0, 534.5, | ,  1000,   964,  3000,  2959, | , -3.4, 1068.5, 11.203, |, 0.0
4733.5, 138.1, | , 23.6, 0.0, 534.5, | ,  1000,   953,  3000,  2929, | , -3.4, 1127.2, 11.691, |, 0.0
4734.5, 138.1, | , 23.6, 0.0, 533.9, | ,  1000,   956,  3000,  2929, | , -3.4, 1155.5, 11.994, |, 0.0
4735.5, 138.2, | , 23.6, 0.0, 534.4, | ,  1000,   960,  3000,  2940, | , -3.4, 1207.8, 12.585, |, 0.0
4736.5, 138.3, | , 23.6, 0.0, 534.4, | ,  1000,   956,  3000,  2948, | , -3.4, 1233.5, 12.864, |, 0.0
4737.5, 138.1, | , 23.6, 0.0, 534.7, | ,  1000,   956,  3000,  2921, | , -3.4, 1259.6, 13.048, |, 0.0
4738.6, 138.0, | , 23.6, 0.0, 534.7, | ,  1000,   953,  3000,  2936, | , -3.4, 1329.9, 13.815, |, 0.0
4739.6, 138.5, | , 23.6, 0.0, 534.0, | ,  1000,   954,  3000,  2904, | , -3.4, 1357.3, 13.990, |, 0.0
4740.6, 137.9, | , 23.6, 0.0, 534.9, | ,  1000,   955,  3000,  2916, | , -3.4, 1404.9, 14.527, |, 0.0
4741.6, 138.1, | , 23.6, 0.0, 534.5, | ,  1000,   959,  3000,  2941, | , -3.4, 1472.5, 15.343, |, 0.0
4742.6, 138.7, | , 23.6, 0.0, 534.9, | ,  1000,   956,  3000,  2933, | , -3.4, 1476.0, 15.333, |, 0.0
4743.6, 138.1, | , 23.6, 0.0, 534.7, | ,  1000,   953,  3000,  2935, | , -3.4, 1492.3, 15.496, |, 0.0
4744.6, 138.3, | , 23.6, 0.0, 533.8, | ,  1000,   959,  3000,  2934, | , -3.4, 1540.7, 16.020, |, 0.0
4745.6, 138.3, | , 23.6, 0.0, 535.3, | ,  1000,   953,  3000,  2924, | , -3.4, 1553.5, 16.088, |, 0.0
4746.6, 138.9, | , 23.6, 0.0, 529.5, | ,  1000,   955,  3000,  2908, | , -3.4, 1584.8, 16.350, |, 0.0
4747.7, 138.1, | , 23.6, 0.0, 535.3, | ,  1000,   957,  3000,  2953, | , -3.4, 1610.1, 16.814, |, 0.0
4748.7, 138.2, | , 23.6, 0.0, 535.3, | ,  1000,   957,  3000,  2931, | , -3.4, 1627.2, 16.896, |, 0.0
4749.7, 138.6, | , 23.6, 0.0, 534.4, | ,  1000,   956,  3000,  2952, | , -3.4, 1639.2, 17.108, |, 0.0
4750.7, 138.0, | , 23.6, 0.0, 535.0, | ,  1000,   952,  3000,  2907, | , -3.4, 1652.1, 17.030, |, 0.0
4751.7, 138.6, | , 23.6, 0.0, 530.3, | ,  1000,   945,  3000,  2916, | , -3.4, 1671.8, 17.239, |, 0.0
4752.7, 138.4, | , 23.6, 0.0, 535.3, | ,  1000,   956,  3000,  2944, | , -3.4, 1693.6, 17.637, |, 0.0
4753.7, 138.1, | , 23.6, 0.0, 535.3, | ,  1000,   955,  3000,  2950, | , -3.4, 1687.6, 17.599, |, 0.0
4754.7, 138.4, | , 23.6, 0.0, 534.5, | ,  1000,   953,  3000,  2928, | , -3.4, 1684.6, 17.462, |, 0.0
4755.7, 138.1, | , 23.6, 0.0, 535.4, | ,  1000,   954,  3000,  2927, | , -3.4, 1727.9, 17.907, |, 0.0
4756.7, 138.4, | , 23.6, 0.0, 536.0, | ,  1000,   955,  3000,  2929, | , -3.4, 1739.0, 18.034, |, 0.0
4757.7, 138.1, | , 23.6, 0.0, 535.1, | ,  1000,   954,  3000,  2939, | , -3.4, 1718.9, 17.868, |, 0.0
4758.8, 138.1, | , 23.6, 0.0, 535.9, | ,  1000,   957,  3000,  2942, | , -3.4, 1724.0, 17.954, |, 0.0
4759.8, 138.6, | , 23.6, 0.0, 535.3, | ,  1000,   959,  3000,  2932, | , -3.4, 1721.5, 17.886, |, 0.0
4760.8, 138.6, | , 23.6, 0.0, 535.9, | ,  1000,   962,  3000,  2950, | , -3.4, 1715.9, 17.925, |, 0.0
4761.8, 138.2, | , 23.6, 0.0, 535.8, | ,  1000,   956,  3000,  2937, | , -3.4, 1739.5, 18.086, |, 0.0
4762.8, 138.2, | , 23.6, 0.0, 535.9, | ,  1000,   958,  3000,  2922, | , -3.4, 1718.9, 17.807, |, 0.0
4763.8, 138.4, | , 23.6, 0.0, 536.3, | ,  1000,   957,  3000,  2926, | , -3.4, 1739.5, 18.036, |, 0.0
4764.8, 138.3, | , 23.6, 0.0, 535.3, | ,  1000,   952,  3000,  2937, | , -3.4, 1736.9, 18.038, |, 0.0
4765.8, 138.1, | , 23.6, 0.0, 536.0, | ,  1000,   950,  3000,  2923, | , -3.4, 1731.3, 17.908, |, 0.0
4766.8, 138.4, | , 23.6, 0.0, 536.2, | ,  1000,   954,  3000,  2909, | , -3.4, 1731.3, 17.859, |, 0.0
4767.8, 138.8, | , 23.6, 0.0, 530.2, | ,  1000,   954,  3000,  2932, | , -3.4, 1729.6, 17.950, |, 0.0
4768.9, 138.1, | , 23.6, 0.0, 536.2, | ,  1000,   958,  3000,  2937, | , -3.4, 1727.5, 17.970, |, 0.0
4769.9, 138.3, | , 23.6, 0.0, 536.2, | ,  1000,   949,  3000,  2937, | , -3.4, 1754.9, 18.215, |, 0.0
4770.9, 138.7, | , 23.6, 0.0, 536.6, | ,  1000,   953,  3000,  2959, | , -3.4, 1751.5, 18.294, |, 0.0
4771.9, 138.1, | , 23.6, 0.0, 536.3, | ,  1000,   950,  3000,  2939, | , -3.4, 1721.5, 17.878, |, 0.0
4772.9, 138.8, | , 23.6, 0.0, 531.6, | ,  1000,   955,  3000,  2913, | , -3.4, 1742.5, 18.000, |, 0.0
4773.9, 138.5, | , 23.6, 0.0, 537.0, | ,  1000,   952,  3000,  2929, | , -3.4, 1733.9, 17.969, |, 0.0
4774.9, 139.3, | , 23.6, 0.0, 532.2, | ,  1000,   952,  3000,  2926, | , -3.4, 1751.9, 18.146, |, 0.0
4775.9, 138.1, | , 23.6, 0.0, 536.7, | ,  1000,   954,  3000,  2940, | , -3.4, 1724.9, 17.936, |, 0.0
4776.9, 138.2, | , 23.6, 0.0, 537.2, | ,  1000,   958,  3000,  2948, | , -3.4, 1721.5, 17.957, |, 0.0
4778.0, 138.5, | , 23.6, 0.0, 537.3, | ,  1000,   956,  3000,  2923, | , -3.4, 1726.6, 17.889, |, 0.0
4779.0, 138.1, | , 23.6, 0.0, 536.8, | ,  1000,   961,  3000,  2921, | , -3.4, 1732.2, 17.954, |, 0.0
4780.0, 138.2, | , 23.6, 0.0, 537.0, | ,  1000,   959,  3000,  2934, | , -3.4, 1732.2, 18.011, |, 0.0
4781.0, 138.3, | , 23.6, 0.0, 536.1, | ,  1000,   952,  3000,  2929, | , -3.4, 1741.6, 18.047, |, 0.0
4782.0, 138.7, | , 23.6, 0.0, 537.4, | ,  1000,   951,  3000,  2935, | , -3.4, 1732.6, 17.981, |, 0.0
4783.0, 138.2, | , 23.6, 0.0, 536.7, | ,  1000,   955,  3000,  2938, | , -3.4, 1760.5, 18.303, |, 0.0
4784.0, 138.3, | , 23.6, 0.0, 537.1, | ,  1000,   957,  3000,  2908, | , -3.4, 1752.3, 18.089, |, 0.0
4785.0, 138.2, | , 23.6, 0.0, 537.5, | ,  1000,   955,  3000,  2943, | , -3.4, 1750.2, 18.216, |, 0.0
4786.0, 138.7, | , 23.6, 0.0, 536.9, | ,  1000,   953,  3000,  2937, | , -3.4, 1742.0, 18.096, |, 0.0
4787.0, 138.2, | , 23.6, 0.0, 537.4, | ,  1000,   954,  3000,  2934, | , -3.4, 1748.0, 18.149, |, 0.0
4788.1, 138.4, | , 23.6, 0.0, 537.0, | ,  1000,   946,  3000,  2907, | , -3.4, 1766.5, 18.173, |, 0.0
4789.1, 139.0, | , 23.6, 0.0, 531.9, | ,  1000,   958,  3000,  2934, | , -3.4, 1756.2, 18.252, |, 0.0
4790.1, 138.2, | , 23.6, 0.0, 537.7, | ,  1000,   956,  3000,  2936, | , -3.4, 1746.8, 18.156, |, 0.0
4791.1, 138.2, | , 23.6, 0.0, 537.2, | ,  1000,   956,  3000,  2918, | , -3.4, 1762.2, 18.229, |, 0.0
4792.1, 138.2, | , 23.6, 0.0, 537.9, | ,  1000,   959,  3000,  2951, | , -3.4, 1783.2, 18.617, |, 0.0
4793.1, 138.6, | , 23.6, 0.0, 538.2, | ,  1000,   959,  3000,  2914, | , -3.4, 1755.3, 18.158, |, 0.0
4794.1, 139.1, | , 23.6, 0.0, 530.3, | ,  1000,   950,  3000,  2925, | , -3.4, 1755.7, 18.169, |, 0.0
4795.1, 138.4, | , 23.6, 0.0, 538.3, | ,  1000,   954,  3000,  2898, | , -3.4, 1755.3, 18.057, |, 0.0
4796.1, 138.7, | , 23.6, 0.0, 537.6, | ,  1000,   957,  3000,  2941, | , -3.4, 1763.5, 18.357, |, 0.0
4797.1, 138.1, | , 23.6, 0.0, 538.0, | ,  1000,   961,  3000,  2932, | , -3.4, 1753.6, 18.228, |, 0.0
4798.2, 138.0, | , 23.6, 0.0, 538.4, | ,  1000,   951,  3000,  2900, | , -3.4, 1756.6, 18.068, |, 0.0
4799.2, 138.7, | , 23.6, 0.0, 538.7, | ,  1000,   955,  3000,  2928, | , -3.4, 1775.0, 18.407, |, 0.0
4800.2, 138.3, | , 23.6, 0.0, 538.1, | ,  1000,   955,  3000,  2946, | , -3.4, 1777.6, 18.520, |, 0.0
4801.2, 138.1, | , 23.6, 0.0, 537.6, | ,  1000,   952,  3000,  2920, | , -3.4, 1754.0, 18.135, |, 0.0
