Repository: jdhuang-csm/Ru-BCA

## Methods
* (BaO)<sub>x</sub>-(CaO)<sub>y</sub>-(Al<sub>2</sub>O<sub>3</sub>)<sub>1-x-y</sub> (BCA) catalyst supports were synthesized via sol-gel and solid-state methods. 
* Ru/BCA catalysts were prepared via incipient wetness impregnation to achieve 1 wt. % Ru loading.
* Ammonia synthesis rates were measured for Ru/BCA catalysts in a packed-bed reactor at 480-600<sup>o</sup>C, 10 bar, and space velocities up to 1.3 x 10<sup>6</sup> ml g<sub>cat</sub><sup>-1</sup> h<sup>-1</sup>.
* A machine learning (ML) model was employed to improve understanding of the behavior of Ru/BCA catalysts.
* A microkinetic model was developed to describe the best-performing catalyst.

File: data/init_files_Cadigan/BCA411.txt (part 12 of 53)
********** Start test **********
Elapsed time, Pressure, | , LJtemp(C), Inner-Temp, Outer-Temp, | , N2-set, N2-flow, H2-set, H2-flow, | , pH, NH3_ppm, NH3_Prod_rate, |, In222Temp
4428.7, 139.4, | , 22.4, 0.0, 508.1, | ,  1000,   960,  3000,  2931, | , -3.4, 927.1, 9.012, |, 0.0
4429.8, 138.2, | , 22.4, 0.0, 513.6, | ,  1000,   956,  3000,  2927, | , -3.4, 910.0, 8.829, |, 0.0
4430.8, 138.3, | , 22.4, 0.0, 513.4, | ,  1000,   957,  3000,  2937, | , -3.4, 922.0, 8.969, |, 0.0
4431.8, 138.2, | , 22.4, 0.0, 513.0, | ,  1000,   956,  3000,  2914, | , -3.4, 910.9, 8.807, |, 0.0
4432.8, 138.5, | , 22.4, 0.0, 513.8, | ,  1000,   955,  3000,  2931, | , -3.4, 918.6, 8.917, |, 0.0
4433.8, 138.9, | , 22.4, 0.0, 508.6, | ,  1000,   959,  3000,  2933, | , -3.4, 918.1, 8.927, |, 0.0
4434.8, 138.4, | , 22.4, 0.0, 512.5, | ,  1000,   960,  3000,  2930, | , -3.4, 919.0, 8.931, |, 0.0
4435.8, 138.6, | , 22.4, 0.0, 513.9, | ,  1000,   961,  3000,  2926, | , -3.4, 918.6, 8.920, |, 0.0
4436.8, 138.6, | , 22.4, 0.0, 513.9, | ,  1000,   956,  3000,  2925, | , -3.4, 954.1, 9.250, |, 0.0
4437.8, 138.3, | , 22.4, 0.0, 513.6, | ,  1000,   961,  3000,  2944, | , -3.4, 937.0, 9.143, |, 0.0
4438.9, 138.2, | , 22.4, 0.0, 514.0, | ,  1000,   954,  3000,  2919, | , -3.4, 933.1, 9.029, |, 0.0
4439.9, 138.5, | , 22.4, 0.0, 512.8, | ,  1000,   950,  3000,  2933, | , -3.4, 931.0, 9.033, |, 0.0
4440.9, 138.4, | , 22.4, 0.0, 513.7, | ,  1000,   953,  3000,  2942, | , -3.4, 924.6, 8.997, |, 0.0
4441.9, 138.2, | , 22.4, 0.0, 513.7, | ,  1000,   953,  3000,  2932, | , -3.4, 922.8, 8.956, |, 0.0
4442.9, 138.3, | , 22.4, 0.0, 514.2, | ,  1000,   954,  3000,  2924, | , -3.4, 923.3, 8.946, |, 0.0
4443.9, 138.5, | , 22.4, 0.0, 514.4, | ,  1000,   961,  3000,  2915, | , -3.4, 925.0, 8.957, |, 0.0
4444.9, 138.5, | , 22.4, 0.0, 513.5, | ,  1000,   953,  3000,  2948, | , -3.4, 937.8, 9.139, |, 0.0
4445.9, 138.2, | , 22.4, 0.0, 514.1, | ,  1000,   960,  3000,  2928, | , -3.4, 943.4, 9.162, |, 0.0
4446.9, 138.6, | , 22.4, 0.0, 514.9, | ,  1000,   955,  3000,  2914, | , -3.4, 923.7, 8.931, |, 0.0
4447.9, 138.6, | , 22.4, 0.0, 514.8, | ,  1000,   960,  3000,  2936, | , -3.4, 923.7, 8.990, |, 0.0
4448.9, 138.2, | , 22.4, 0.0, 515.0, | ,  1000,   958,  3000,  2935, | , -3.4, 924.6, 8.992, |, 0.0
4450.0, 138.9, | , 22.4, 0.0, 509.6, | ,  1000,   954,  3000,  2936, | , -3.4, 922.0, 8.960, |, 0.0
4451.0, 138.6, | , 22.4, 0.0, 514.9, | ,  1000,   953,  3000,  2920, | , -3.4, 932.7, 9.025, |, 0.0
4452.0, 138.7, | , 22.4, 0.0, 514.3, | ,  1000,   955,  3000,  2955, | , -3.4, 939.1, 9.173, |, 0.0
4453.0, 138.3, | , 22.4, 0.0, 515.1, | ,  1000,   961,  3000,  2917, | , -3.4, 932.7, 9.035, |, 0.0
4454.0, 138.6, | , 22.4, 0.0, 515.0, | ,  1000,   957,  3000,  2950, | , -3.4, 931.0, 9.087, |, 0.0
4455.0, 139.3, | , 22.4, 0.0, 509.8, | ,  1000,   958,  3000,  2923, | , -3.4, 931.4, 9.031, |, 0.0
4456.0, 138.3, | , 22.4, 0.0, 514.4, | ,  1000,   953,  3000,  2913, | , -3.4, 961.0, 9.281, |, 0.0
4457.0, 138.3, | , 22.4, 0.0, 515.0, | ,  1000,   958,  3000,  2951, | , -3.4, 956.3, 9.337, |, 0.0
4458.0, 138.5, | , 22.4, 0.0, 515.6, | ,  1000,   956,  3000,  2944, | , -3.4, 937.4, 9.136, |, 0.0
4459.0, 138.7, | , 22.4, 0.0, 516.0, | ,  1000,   952,  3000,  2937, | , -3.4, 938.7, 9.122, |, 0.0
4460.0, 138.3, | , 22.4, 0.0, 515.4, | ,  1000,   959,  3000,  2937, | , -3.4, 939.1, 9.141, |, 0.0
4461.1, 138.4, | , 22.4, 0.0, 515.0, | ,  1000,   956,  3000,  2944, | , -3.4, 956.7, 9.323, |, 0.0
4462.1, 138.5, | , 22.4, 0.0, 515.9, | ,  1000,   960,  3000,  2918, | , -3.4, 943.8, 9.146, |, 0.0
4463.1, 138.6, | , 22.4, 0.0, 515.5, | ,  1000,   960,  3000,  2927, | , -3.4, 937.8, 9.106, |, 0.0
4464.1, 138.5, | , 22.4, 0.0, 515.3, | ,  1000,   950,  3000,  2924, | , -3.4, 937.0, 9.068, |, 0.0
4465.1, 138.2, | , 22.4, 0.0, 515.9, | ,  1000,   955,  3000,  2955, | , -3.4, 938.3, 9.164, |, 0.0
4466.1, 138.7, | , 22.4, 0.0, 515.4, | ,  1000,   953,  3000,  2928, | , -3.4, 940.0, 9.114, |, 0.0
4467.1, 138.1, | , 22.4, 0.0, 516.0, | ,  1000,   956,  3000,  2928, | , -3.4, 938.3, 9.105, |, 0.0
4468.1, 138.2, | , 22.4, 0.0, 515.7, | ,  1000,   960,  3000,  2940, | , -3.4, 967.8, 9.429, |, 0.0
4469.1, 138.7, | , 22.4, 0.0, 516.1, | ,  1000,   953,  3000,  2969, | , -3.4, 952.4, 9.332, |, 0.0
4470.1, 138.1, | , 22.4, 0.0, 515.9, | ,  1000,   951,  3000,  2922, | , -3.4, 945.1, 9.145, |, 0.0
4471.2, 139.0, | , 22.4, 0.0, 511.6, | ,  1000,   951,  3000,  2919, | , -3.4, 954.1, 9.226, |, 0.0
4472.2, 138.1, | , 22.4, 0.0, 516.2, | ,  1000,   955,  3000,  2938, | , -3.4, 962.3, 9.359, |, 0.0
4473.2, 138.5, | , 22.4, 0.0, 516.0, | ,  1000,   956,  3000,  2937, | , -3.4, 953.7, 9.274, |, 0.0
4474.2, 138.3, | , 22.4, 0.0, 516.3, | ,  1000,   956,  3000,  2940, | , -3.4, 955.8, 9.304, |, 0.0
4475.2, 138.2, | , 22.4, 0.0, 516.2, | ,  1000,   960,  3000,  2933, | , -3.4, 956.7, 9.305, |, 0.0
4476.2, 139.4, | , 22.4, 0.0, 511.6, | ,  1000,   952,  3000,  2920, | , -3.4, 952.4, 9.214, |, 0.0
4477.2, 138.1, | , 22.4, 0.0, 516.4, | ,  1000,   958,  3000,  2924, | , -3.4, 958.0, 9.291, |, 0.0
4478.2, 138.2, | , 22.4, 0.0, 516.1, | ,  1000,   958,  3000,  2930, | , -3.4, 961.4, 9.339, |, 0.0
4479.3, 138.7, | , 22.4, 0.0, 516.9, | ,  1000,   951,  3000,  2952, | , -3.4, 955.4, 9.317, |, 0.0
4480.3, 138.5, | , 22.4, 0.0, 516.9, | ,  1000,   959,  3000,  2943, | , -3.4, 956.3, 9.321, |, 0.0
4481.3, 139.0, | , 22.4, 0.0, 511.5, | ,  1000,   959,  3000,  2952, | , -3.4, 954.6, 9.327, |, 0.0
4482.3, 138.2, | , 22.4, 0.0, 516.8, | ,  1000,   957,  3000,  2941, | , -3.4, 976.4, 9.507, |, 0.0
4483.3, 138.7, | , 22.4, 0.0, 517.0, | ,  1000,   952,  3000,  2941, | , -3.4, 955.4, 9.292, |, 0.0
4484.3, 138.2, | , 22.4, 0.0, 516.8, | ,  1000,   957,  3000,  2939, | , -3.4, 956.3, 9.308, |, 0.0
4485.3, 138.2, | , 22.4, 0.0, 516.8, | ,  1000,   959,  3000,  2929, | , -3.4, 953.3, 9.260, |, 0.0
4486.3, 138.5, | , 22.4, 0.0, 516.7, | ,  1000,   954,  3000,  2934, | , -3.4, 957.6, 9.301, |, 0.0
4487.3, 138.5, | , 22.4, 0.0, 517.4, | ,  1000,   955,  3000,  2922, | , -3.4, 956.3, 9.263, |, 0.0
4488.3, 138.2, | , 22.4, 0.0, 517.4, | ,  1000,   961,  3000,  2951, | , -3.4, 966.6, 9.446, |, 0.0
4489.3, 138.1, | , 22.4, 0.0, 517.6, | ,  1000,   953,  3000,  2906, | , -3.4, 952.4, 9.181, |, 0.0
4490.4, 138.7, | , 22.4, 0.0, 517.7, | ,  1000,   956,  3000,  2940, | , -3.4, 952.4, 9.270, |, 0.0
4491.4, 138.5, | , 22.4, 0.0, 516.9, | ,  1000,   951,  3000,  2941, | , -3.4, 959.3, 9.326, |, 0.0
4492.4, 138.9, | , 22.4, 0.0, 512.7, | ,  1000,   956,  3000,  2918, | , -3.4, 982.0, 9.505, |, 0.0
4493.4, 138.4, | , 22.4, 0.0, 518.0, | ,  1000,   953,  3000,  2910, | , -3.4, 976.0, 9.419, |, 0.0
4494.4, 138.5, | , 22.4, 0.0, 517.8, | ,  1000,   951,  3000,  2920, | , -3.4, 955.8, 9.244, |, 0.0
4495.4, 138.3, | , 22.4, 0.0, 517.8, | ,  1000,   952,  3000,  2937, | , -3.4, 960.1, 9.326, |, 0.0
4496.4, 138.7, | , 22.4, 0.0, 517.1, | ,  1000,   951,  3000,  2933, | , -3.4, 952.0, 9.239, |, 0.0
4497.4, 139.3, | , 22.4, 0.0, 511.9, | ,  1000,   952,  3000,  2933, | , -3.4, 952.8, 9.247, |, 0.0
4498.4, 138.2, | , 22.4, 0.0, 517.9, | ,  1000,   957,  3000,  2911, | , -3.4, 971.3, 9.384, |, 0.0
4499.5, 138.2, | , 22.4, 0.0, 517.8, | ,  1000,   957,  3000,  2916, | , -3.4, 178.6, 1.730, |, 0.0
4500.5, 138.5, | , 22.4, 0.0, 518.3, | ,  1000,   952,  3000,  2921, | , -3.4, 224.5, 2.173, |, 0.0
4501.5, 138.7, | , 22.4, 0.0, 517.6, | ,  1000,   953,  3000,  2909, | , -3.4, 228.3, 2.205, |, 0.0
4502.5, 138.9, | , 22.4, 0.0, 513.9, | ,  1000,   958,  3000,  2921, | , -3.4, 257.0, 2.492, |, 0.0
4503.5, 138.5, | , 22.4, 0.0, 518.5, | ,  1000,   950,  3000,  2933, | , -3.4, 282.3, 2.741, |, 0.0
4504.5, 138.3, | , 22.4, 0.0, 518.4, | ,  1000,   953,  3000,  2948, | , -3.4, 315.7, 3.078, |, 0.0
4505.5, 138.2, | , 22.4, 0.0, 518.2, | ,  1000,   956,  3000,  2929, | , -3.4, 329.9, 3.203, |, 0.0
4506.5, 138.4, | , 22.4, 0.0, 517.8, | ,  1000,   952,  3000,  2937, | , -3.4, 369.7, 3.594, |, 0.0
4507.5, 138.6, | , 22.4, 0.0, 519.0, | ,  1000,   958,  3000,  2918, | , -3.4, 394.1, 3.819, |, 0.0
4508.6, 138.3, | , 22.4, 0.0, 518.6, | ,  1000,   957,  3000,  2921, | , -3.4, 422.4, 4.095, |, 0.0
4509.6, 138.2, | , 22.4, 0.0, 518.9, | ,  1000,   955,  3000,  2923, | , -3.4, 445.6, 4.320, |, 0.0
4510.6, 138.0, | , 22.4, 0.0, 519.0, | ,  1000,   949,  3000,  2926, | , -3.4, 472.6, 4.577, |, 0.0
4511.6, 138.6, | , 22.4, 0.0, 518.1, | ,  1000,   951,  3000,  2911, | , -3.4, 500.8, 4.834, |, 0.0
4512.6, 138.2, | , 22.4, 0.0, 518.6, | ,  1000,   959,  3000,  2944, | , -3.4, 550.5, 5.370, |, 0.0
4513.6, 138.3, | , 22.4, 0.0, 518.7, | ,  1000,   958,  3000,  2941, | , -3.4, 558.7, 5.443, |, 0.0
4514.6, 138.7, | , 22.4, 0.0, 519.1, | ,  1000,   954,  3000,  2933, | , -3.4, 583.5, 5.669, |, 0.0
4515.6, 138.7, | , 22.4, 0.0, 519.1, | ,  1000,   962,  3000,  2932, | , -3.4, 613.5, 5.970, |, 0.0
4516.6, 138.3, | , 22.4, 0.0, 518.1, | ,  1000,   953,  3000,  2924, | , -3.4, 662.4, 6.417, |, 0.0
4517.6, 138.3, | , 22.4, 0.0, 518.7, | ,  1000,   953,  3000,  2933, | , -3.4, 697.9, 6.777, |, 0.0
4518.6, 139.2, | , 22.4, 0.0, 514.5, | ,  1000,   955,  3000,  2933, | , -3.4, 711.2, 6.911, |, 0.0
4519.7, 138.1, | , 22.4, 0.0, 519.1, | ,  1000,   960,  3000,  2922, | , -3.4, 720.6, 6.991, |, 0.0
4520.7, 138.2, | , 22.4, 0.0, 519.0, | ,  1000,   953,  3000,  2918, | , -3.4, 778.0, 7.527, |, 0.0
4521.7, 138.7, | , 22.4, 0.0, 518.8, | ,  1000,   956,  3000,  2926, | , -3.4, 808.5, 7.840, |, 0.0
4522.7, 138.4, | , 22.4, 0.0, 519.6, | ,  1000,   959,  3000,  2935, | , -3.4, 812.7, 7.907, |, 0.0
4523.7, 138.9, | , 22.4, 0.0, 514.5, | ,  1000,   955,  3000,  2921, | , -3.4, 824.3, 7.983, |, 0.0
4524.7, 138.3, | , 22.4, 0.0, 519.7, | ,  1000,   960,  3000,  2948, | , -3.4, 837.2, 8.176, |, 0.0
4525.7, 138.4, | , 22.4, 0.0, 520.0, | ,  1000,   953,  3000,  2920, | , -3.4, 871.0, 8.427, |, 0.0
4526.7, 138.5, | , 22.4, 0.0, 518.8, | ,  1000,   955,  3000,  2927, | , -3.4, 887.7, 8.610, |, 0.0
4527.7, 138.2, | , 22.4, 0.0, 519.6, | ,  1000,   959,  3000,  2928, | , -3.4, 910.4, 8.840, |, 0.0
4528.8, 138.6, | , 22.4, 0.0, 519.9, | ,  1000,   955,  3000,  2918, | , -3.4, 926.3, 8.965, |, 0.0
4529.8, 138.2, | , 22.4, 0.0, 519.8, | ,  1000,   953,  3000,  2930, | , -3.4, 933.6, 9.056, |, 0.0
4530.8, 138.1, | , 22.4, 0.0, 520.0, | ,  1000,   954,  3000,  2933, | , -3.4, 968.7, 9.405, |, 0.0
4531.8, 138.4, | , 22.4, 0.0, 519.1, | ,  1000,   953,  3000,  2937, | , -3.4, 964.4, 9.373, |, 0.0
4532.8, 138.7, | , 22.4, 0.0, 520.1, | ,  1000,   960,  3000,  2956, | , -3.4, 978.5, 9.573, |, 0.0
4533.8, 138.2, | , 22.4, 0.0, 520.3, | ,  1000,   957,  3000,  2915, | , -3.4, 1009.8, 9.768, |, 0.0
4534.8, 138.2, | , 22.4, 0.0, 520.2, | ,  1000,   952,  3000,  2937, | , -3.4, 982.0, 9.539, |, 0.0
4535.8, 138.4, | , 22.4, 0.0, 520.5, | ,  1000,   953,  3000,  2914, | , -3.4, 986.7, 9.533, |, 0.0
4536.8, 138.2, | , 22.4, 0.0, 519.6, | ,  1000,   960,  3000,  2914, | , -3.4, 1024.0, 9.909, |, 0.0
4537.8, 138.2, | , 22.4, 0.0, 520.2, | ,  1000,   956,  3000,  2953, | , -3.4, 1003.0, 9.795, |, 0.0
4538.9, 138.3, | , 22.4, 0.0, 520.3, | ,  1000,   958,  3000,  2923, | , -3.4, 1006.8, 9.762, |, 0.0
4539.9, 139.4, | , 22.4, 0.0, 514.6, | ,  1000,   950,  3000,  2933, | , -3.4, 1009.4, 9.791, |, 0.0
4540.9, 138.2, | , 22.4, 0.0, 520.2, | ,  1000,   953,  3000,  2921, | , -3.4, 1042.4, 10.087, |, 0.0
4541.9, 138.4, | , 22.4, 0.0, 519.7, | ,  1000,   960,  3000,  2926, | , -3.4, 1037.7, 10.072, |, 0.0
4542.9, 138.5, | , 22.4, 0.0, 520.7, | ,  1000,   954,  3000,  2941, | , -3.4, 1009.4, 9.821, |, 0.0
4543.9, 138.3, | , 22.4, 0.0, 520.6, | ,  1000,   957,  3000,  2937, | , -3.4, 1014.1, 9.864, |, 0.0
4544.9, 138.8, | , 22.4, 0.0, 515.7, | ,  1000,   955,  3000,  2927, | , -3.4, 1010.3, 9.796, |, 0.0
4545.9, 138.5, | , 22.4, 0.0, 521.0, | ,  1000,   957,  3000,  2911, | , -3.4, 1037.2, 10.022, |, 0.0
4546.9, 138.7, | , 22.4, 0.0, 520.3, | ,  1000,   951,  3000,  2943, | , -3.4, 1016.3, 9.885, |, 0.0
4548.0, 138.1, | , 22.4, 0.0, 520.6, | ,  1000,   951,  3000,  2926, | , -3.4, 1016.3, 9.843, |, 0.0
4549.0, 138.2, | , 22.4, 0.0, 520.9, | ,  1000,   952,  3000,  2927, | , -3.4, 1023.5, 9.918, |, 0.0
4550.0, 138.7, | , 22.4, 0.0, 521.1, | ,  1000,   955,  3000,  2941, | , -3.4, 1018.8, 9.913, |, 0.0
4551.0, 138.7, | , 22.4, 0.0, 521.0, | ,  1000,   950,  3000,  2955, | , -3.4, 1016.7, 9.917, |, 0.0
4552.0, 138.6, | , 22.4, 0.0, 520.2, | ,  1000,   960,  3000,  2950, | , -3.4, 1031.7, 10.077, |, 0.0
4553.0, 138.3, | , 22.4, 0.0, 520.7, | ,  1000,   960,  3000,  2929, | , -3.4, 1015.0, 9.861, |, 0.0
4554.0, 138.6, | , 22.4, 0.0, 521.2, | ,  1000,   951,  3000,  2933, | , -3.4, 1048.8, 10.177, |, 0.0
4555.0, 138.2, | , 22.4, 0.0, 521.5, | ,  1000,   953,  3000,  2915, | , -3.4, 1050.5, 10.152, |, 0.0
4556.0, 138.2, | , 22.4, 0.0, 521.1, | ,  1000,   950,  3000,  2942, | , -3.4, 1039.8, 10.109, |, 0.0
4557.0, 138.6, | , 22.4, 0.0, 520.8, | ,  1000,   959,  3000,  2910, | , -3.4, 1043.7, 10.086, |, 0.0
4558.1, 138.6, | , 22.4, 0.0, 522.0, | ,  1000,   959,  3000,  2940, | , -3.4, 1044.1, 10.168, |, 0.0
4559.1, 138.2, | , 22.4, 0.0, 521.8, | ,  1000,   954,  3000,  2923, | , -3.4, 1041.5, 10.086, |, 0.0
4560.1, 138.1, | , 22.4, 0.0, 521.8, | ,  1000,   960,  3000,  2941, | , -3.4, 1038.1, 10.117, |, 0.0
4561.1, 139.0, | , 22.4, 0.0, 517.2, | ,  1000,   946,  3000,  2914, | , -3.4, 1022.7, 9.862, |, 0.0
4562.1, 138.3, | , 22.4, 0.0, 521.1, | ,  1000,   955,  3000,  2924, | , -3.4, 1031.2, 9.992, |, 0.0
4563.1, 138.3, | , 22.4, 0.0, 522.2, | ,  1000,   954,  3000,  2923, | , -3.4, 1048.0, 10.149, |, 0.0
4564.1, 138.2, | , 22.4, 0.0, 522.5, | ,  1000,   955,  3000,  2947, | , -3.4, 1023.5, 9.975, |, 0.0
4565.1, 138.6, | , 22.4, 0.0, 522.5, | ,  1000,   952,  3000,  2926, | , -3.4, 1025.2, 9.930, |, 0.0
4566.1, 139.6, | , 22.4, 0.0, 513.6, | ,  1000,   954,  3000,  2955, | , -3.4, 1025.7, 10.015, |, 0.0
4567.1, 138.5, | , 22.4, 0.0, 521.8, | ,  1000,   960,  3000,  2947, | , -3.4, 1024.4, 9.997, |, 0.0
4568.1, 138.3, | , 22.4, 0.0, 522.2, | ,  1000,   956,  3000,  2911, | , -3.4, 1038.5, 10.030, |, 0.0
4569.2, 138.7, | , 22.4, 0.0, 523.4, | ,  1000,   961,  3000,  2922, | , -3.4, 1036.0, 10.049, |, 0.0
4570.2, 138.2, | , 22.4, 0.0, 522.5, | ,  1000,   954,  3000,  2929, | , -3.4, 1031.7, 10.006, |, 0.0
4571.2, 139.0, | , 22.4, 0.0, 518.5, | ,  1000,   957,  3000,  2924, | , -3.4, 1039.8, 10.081, |, 0.0
4572.2, 138.6, | , 22.4, 0.0, 522.3, | ,  1000,   963,  3000,  2947, | , -3.4, 1044.1, 10.197, |, 0.0
4573.2, 138.3, | , 22.4, 0.0, 522.6, | ,  1000,   960,  3000,  2945, | , -3.4, 1039.0, 10.136, |, 0.0
4574.2, 138.3, | , 22.4, 0.0, 522.7, | ,  1000,   955,  3000,  2941, | , -3.4, 1034.2, 10.064, |, 0.0
4575.2, 138.2, | , 22.5, 0.0, 523.0, | ,  1000,   953,  3000,  2926, | , -3.4, 1039.0, 10.066, |, 0.0
4576.2, 138.5, | , 22.4, 0.0, 523.3, | ,  1000,   949,  3000,  2913, | , -3.4, 1068.5, 10.307, |, 0.0
4577.2, 138.3, | , 22.4, 0.0, 522.0, | ,  1000,   959,  3000,  2924, | , -3.4, 1040.7, 10.095, |, 0.0
4578.2, 138.4, | , 22.4, 0.0, 523.2, | ,  1000,   955,  3000,  2947, | , -3.4, 1039.8, 10.135, |, 0.0
4579.3, 138.5, | , 22.4, 0.0, 523.6, | ,  1000,   952,  3000,  2930, | , -3.4, 1052.7, 10.209, |, 0.0
4580.3, 138.1, | , 22.5, 0.0, 523.5, | ,  1000,   957,  3000,  2922, | , -3.4, 1043.2, 10.107, |, 0.0
4581.3, 138.2, | , 22.4, 0.0, 523.3, | ,  1000,   948,  3000,  2922, | , -3.4, 1038.5, 10.041, |, 0.0
4582.3, 139.4, | , 22.4, 0.0, 517.9, | ,  1000,   949,  3000,  2925, | , -3.4, 1038.5, 10.049, |, 0.0
4583.3, 138.2, | , 22.4, 0.0, 523.4, | ,  1000,   951,  3000,  2929, | , -3.4, 1050.1, 10.180, |, 0.0
4584.3, 138.2, | , 22.4, 0.0, 523.6, | ,  1000,   959,  3000,  2922, | , -3.4, 1040.7, 10.091, |, 0.0
4585.3, 138.1, | , 22.4, 0.0, 523.8, | ,  1000,   955,  3000,  2914, | , -3.4, 1069.4, 10.336, |, 0.0
4586.3, 138.6, | , 22.4, 0.0, 524.2, | ,  1000,   958,  3000,  2932, | , -3.4, 1064.2, 10.342, |, 0.0
4587.3, 138.9, | , 22.4, 0.0, 517.2, | ,  1000,   953,  3000,  2937, | , -3.4, 1043.7, 10.143, |, 0.0
4588.3, 138.4, | , 22.5, 0.0, 523.1, | ,  1000,   959,  3000,  2933, | , -3.4, 1055.7, 10.265, |, 0.0
4589.4, 138.3, | , 22.4, 0.0, 524.0, | ,  1000,   957,  3000,  2925, | , -3.4, 1054.4, 10.224, |, 0.0
4590.4, 138.5, | , 22.4, 0.0, 524.4, | ,  1000,   954,  3000,  2930, | , -3.4, 1052.7, 10.214, |, 0.0
4591.4, 138.2, | , 22.4, 0.0, 523.8, | ,  1000,   961,  3000,  2919, | , -3.4, 1051.0, 10.186, |, 0.0
4592.4, 138.8, | , 22.4, 0.0, 519.8, | ,  1000,   950,  3000,  2940, | , -3.4, 1043.2, 10.136, |, 0.0
4593.4, 138.8, | , 22.5, 0.0, 523.6, | ,  1000,   950,  3000,  2929, | , -3.4, 1047.5, 10.149, |, 0.0
4594.4, 138.3, | , 22.4, 0.0, 524.2, | ,  1000,   958,  3000,  2952, | , -3.4, 1047.5, 10.232, |, 0.0
4595.4, 138.2, | , 22.5, 0.0, 524.1, | ,  1000,   958,  3000,  2929, | , -3.4, 1060.0, 10.290, |, 0.0
4596.4, 138.5, | , 22.4, 0.0, 524.8, | ,  1000,   957,  3000,  2918, | , -3.4, 1063.8, 10.296, |, 0.0
4597.4, 138.5, | , 22.4, 0.0, 524.7, | ,  1000,   955,  3000,  2922, | , -3.4, 1063.4, 10.300, |, 0.0
4598.4, 138.5, | , 22.4, 0.0, 524.3, | ,  1000,   958,  3000,  2951, | , -3.4, 1056.1, 10.312, |, 0.0
4599.5, 138.3, | , 22.5, 0.0, 524.5, | ,  1000,   957,  3000,  2952, | , -3.4, 1054.8, 10.301, |, 0.0
4600.5, 138.4, | , 22.4, 0.0, 525.0, | ,  1000,   948,  3000,  2922, | , -3.4, 1060.8, 10.254, |, 0.0
4601.5, 138.6, | , 22.4, 0.0, 525.0, | ,  1000,   959,  3000,  2939, | , -3.4, 1069.4, 10.411, |, 0.0
4602.5, 138.1, | , 22.5, 0.0, 525.2, | ,  1000,   952,  3000,  2910, | , -3.4, 1064.2, 10.265, |, 0.0
4603.5, 139.5, | , 22.4, 0.0, 517.9, | ,  1000,   959,  3000,  2919, | , -3.4, 1058.2, 10.252, |, 0.0
4604.5, 138.2, | , 22.5, 0.0, 525.1, | ,  1000,   954,  3000,  2931, | , -3.4, 1062.5, 10.312, |, 0.0
4605.5, 138.3, | , 22.4, 0.0, 525.3, | ,  1000,   957,  3000,  2948, | , -3.4, 1068.1, 10.417, |, 0.0
4606.5, 138.2, | , 22.5, 0.0, 525.2, | ,  1000,   956,  3000,  2937, | , -3.4, 1072.8, 10.431, |, 0.0
4607.5, 138.2, | , 22.5, 0.0, 524.9, | ,  1000,   952,  3000,  2918, | , -3.4, 1064.2, 10.288, |, 0.0
4608.6, 138.9, | , 22.4, 0.0, 519.3, | ,  1000,   959,  3000,  2939, | , -3.4, 1060.0, 10.321, |, 0.0
4609.6, 138.3, | , 22.5, 0.0, 524.1, | ,  1000,   950,  3000,  2938, | , -3.4, 1072.4, 10.416, |, 0.0
4610.6, 138.1, | , 22.5, 0.0, 525.2, | ,  1000,   956,  3000,  2942, | , -3.4, 1072.4, 10.442, |, 0.0
4611.6, 138.6, | , 22.5, 0.0, 525.7, | ,  1000,   957,  3000,  2940, | , -3.4, 1067.2, 10.389, |, 0.0
4612.6, 138.3, | , 22.5, 0.0, 525.6, | ,  1000,   959,  3000,  2937, | , -3.4, 1068.5, 10.399, |, 0.0
4613.6, 138.7, | , 22.5, 0.0, 520.5, | ,  1000,   949,  3000,  2918, | , -3.4, 1099.4, 10.619, |, 0.0
4614.6, 138.7, | , 22.5, 0.0, 525.2, | ,  1000,   953,  3000,  2941, | , -3.4, 1079.7, 10.502, |, 0.0
4615.6, 138.4, | , 22.4, 0.0, 525.9, | ,  1000,   955,  3000,  2929, | , -3.4, 1092.1, 10.596, |, 0.0
4616.6, 138.1, | , 22.5, 0.0, 525.3, | ,  1000,   959,  3000,  2924, | , -3.4, 1089.1, 10.564, |, 0.0
4617.6, 138.7, | , 22.5, 0.0, 525.6, | ,  1000,   954,  3000,  2944, | , -3.4, 1066.4, 10.382, |, 0.0
4618.7, 138.8, | , 22.5, 0.0, 526.0, | ,  1000,   954,  3000,  2938, | , -3.4, 1068.9, 10.393, |, 0.0
4619.7, 138.4, | , 22.5, 0.0, 525.0, | ,  1000,   960,  3000,  2922, | , -3.4, 1077.1, 10.446, |, 0.0
4620.7, 138.2, | , 22.5, 0.0, 525.8, | ,  1000,   955,  3000,  2943, | , -3.4, 1096.8, 10.679, |, 0.0
4621.7, 138.7, | , 22.5, 0.0, 526.6, | ,  1000,   951,  3000,  2937, | , -3.4, 1075.4, 10.444, |, 0.0
4622.7, 138.6, | , 22.5, 0.0, 525.5, | ,  1000,   950,  3000,  2914, | , -3.4, 1076.7, 10.393, |, 0.0
4623.7, 138.3, | , 22.5, 0.0, 526.1, | ,  1000,   958,  3000,  2942, | , -3.4, 1077.5, 10.498, |, 0.0
4624.7, 138.9, | , 22.4, 0.0, 524.9, | ,  1000,   956,  3000,  2927, | , -3.4, 1090.4, 10.576, |, 0.0
4625.7, 138.6, | , 22.5, 0.0, 526.0, | ,  1000,   952,  3000,  2942, | , -3.4, 1104.1, 10.738, |, 0.0
4626.7, 138.3, | , 22.5, 0.0, 525.8, | ,  1000,   956,  3000,  2921, | , -3.4, 1106.7, 10.717, |, 0.0
4627.7, 138.2, | , 22.5, 0.0, 525.9, | ,  1000,   962,  3000,  2905, | , -3.4, 1085.2, 10.483, |, 0.0
4628.8, 138.1, | , 22.5, 0.0, 526.3, | ,  1000,   959,  3000,  2916, | , -3.4, 1116.5, 10.807, |, 0.0
4629.8, 139.0, | , 22.5, 0.0, 520.4, | ,  1000,   951,  3000,  2921, | , -3.4, 1094.2, 10.584, |, 0.0
4630.8, 138.6, | , 22.5, 0.0, 525.6, | ,  1000,   955,  3000,  2936, | , -3.4, 1084.4, 10.538, |, 0.0
4631.8, 138.2, | , 22.5, 0.0, 526.5, | ,  1000,   958,  3000,  2915, | , -3.4, 1088.7, 10.534, |, 0.0
4632.8, 138.7, | , 22.5, 0.0, 526.7, | ,  1000,   953,  3000,  2929, | , -3.4, 1098.5, 10.652, |, 0.0
4633.8, 138.1, | , 22.5, 0.0, 526.8, | ,  1000,   957,  3000,  2938, | , -3.4, 1095.5, 10.660, |, 0.0
4634.8, 138.8, | , 22.5, 0.0, 521.9, | ,  1000,   956,  3000,  2921, | , -3.4, 1093.8, 10.593, |, 0.0
4635.8, 138.7, | , 22.5, 0.0, 526.2, | ,  1000,   954,  3000,  2933, | , -3.4, 1091.2, 10.597, |, 0.0
4636.8, 138.6, | , 22.5, 0.0, 527.1, | ,  1000,   956,  3000,  2941, | , -3.4, 1092.1, 10.632, |, 0.0
4637.8, 138.1, | , 22.5, 0.0, 526.8, | ,  1000,   947,  3000,  2916, | , -3.4, 1119.9, 10.806, |, 0.0
4638.9, 138.5, | , 22.5, 0.0, 527.2, | ,  1000,   955,  3000,  2928, | , -3.4, 1092.9, 10.601, |, 0.0
4639.9, 138.2, | , 22.5, 0.0, 526.9, | ,  1000,   952,  3000,  2940, | , -3.4, 1094.7, 10.642, |, 0.0
4640.9, 138.4, | , 22.5, 0.0, 526.2, | ,  1000,   953,  3000,  2935, | , -3.4, 1125.9, 10.933, |, 0.0
4641.9, 138.4, | , 22.5, 0.0, 526.9, | ,  1000,   956,  3000,  2959, | , -3.4, 1112.7, 10.883, |, 0.0
4642.9, 138.7, | , 22.5, 0.0, 527.4, | ,  1000,   959,  3000,  2936, | , -3.4, 1113.1, 10.829, |, 0.0
4643.9, 138.7, | , 22.5, 0.0, 527.5, | ,  1000,   959,  3000,  2942, | , -3.4, 1095.5, 10.674, |, 0.0
4644.9, 138.2, | , 22.5, 0.0, 526.7, | ,  1000,   953,  3000,  2921, | , -3.4, 1105.8, 10.700, |, 0.0
4645.9, 138.3, | , 22.5, 0.0, 526.6, | ,  1000,   949,  3000,  2923, | , -3.4, 1101.5, 10.654, |, 0.0
4646.9, 138.4, | , 22.5, 0.0, 527.5, | ,  1000,   956,  3000,  2921, | , -3.4, 1123.4, 10.877, |, 0.0
4647.9, 138.4, | , 22.5, 0.0, 527.6, | ,  1000,   950,  3000,  2920, | , -3.4, 1127.6, 10.902, |, 0.0
4649.0, 137.9, | , 22.5, 0.0, 527.7, | ,  1000,   955,  3000,  2918, | , -3.4, 1102.4, 10.662, |, 0.0
4650.0, 138.6, | , 22.5, 0.0, 527.7, | ,  1000,   956,  3000,  2942, | , -3.4, 1102.4, 10.733, |, 0.0
4651.0, 139.2, | , 22.5, 0.0, 522.0, | ,  1000,   957,  3000,  2925, | , -3.4, 1101.5, 10.680, |, 0.0
4652.0, 138.1, | , 22.5, 0.0, 528.1, | ,  1000,   958,  3000,  2947, | , -3.4, 1103.2, 10.761, |, 0.0
4653.0, 138.3, | , 22.5, 0.0, 527.9, | ,  1000,   957,  3000,  2936, | , -3.4, 1100.2, 10.699, |, 0.0
4654.0, 138.5, | , 22.5, 0.0, 528.1, | ,  1000,   952,  3000,  2940, | , -3.4, 1109.2, 10.783, |, 0.0
4655.0, 138.2, | , 22.5, 0.0, 527.9, | ,  1000,   958,  3000,  2924, | , -3.4, 1110.1, 10.764, |, 0.0
4656.0, 138.8, | , 22.5, 0.0, 522.7, | ,  1000,   946,  3000,  2921, | , -3.4, 1125.1, 10.867, |, 0.0
4657.0, 138.1, | , 22.5, 0.0, 528.0, | ,  1000,   962,  3000,  2926, | , -3.4, 1122.5, 10.902, |, 0.0
4658.0, 138.4, | , 22.5, 0.0, 528.2, | ,  1000,   954,  3000,  2922, | , -3.4, 1129.8, 10.936, |, 0.0
4659.1, 138.3, | , 22.5, 0.0, 528.1, | ,  1000,   952,  3000,  2932, | , -3.4, 1108.8, 10.757, |, 0.0
4660.1, 138.3, | , 22.5, 0.0, 527.9, | ,  1000,   955,  3000,  2951, | , -3.4, 1110.9, 10.837, |, 0.0
4661.1, 138.8, | , 22.5, 0.0, 527.7, | ,  1000,   961,  3000,  2922, | , -3.4, 1139.2, 11.049, |, 0.0
4662.1, 138.7, | , 22.5, 0.0, 528.8, | ,  1000,   959,  3000,  2923, | , -3.4, 1140.9, 11.062, |, 0.0
4663.1, 138.1, | , 22.5, 0.0, 528.3, | ,  1000,   953,  3000,  2920, | , -3.4, 1134.1, 10.970, |, 0.0
4664.1, 138.8, | , 22.5, 0.0, 528.7, | ,  1000,   959,  3000,  2957, | , -3.4, 1113.9, 10.895, |, 0.0
4665.1, 138.9, | , 22.5, 0.0, 524.0, | ,  1000,   958,  3000,  2947, | , -3.4, 1118.2, 10.907, |, 0.0
4666.1, 138.3, | , 22.5, 0.0, 527.3, | ,  1000,   948,  3000,  2920, | , -3.4, 1122.9, 10.848, |, 0.0
4667.1, 138.1, | , 22.5, 0.0, 528.2, | ,  1000,   957,  3000,  2922, | , -3.4, 1123.8, 10.889, |, 0.0
4668.1, 138.5, | , 22.5, 0.0, 528.7, | ,  1000,   959,  3000,  2929, | , -3.4, 1122.9, 10.907, |, 0.0
4669.1, 138.6, | , 22.5, 0.0, 529.0, | ,  1000,   952,  3000,  2946, | , -3.4, 1125.9, 10.964, |, 0.0
4670.2, 138.3, | , 22.5, 0.0, 528.5, | ,  1000,   957,  3000,  2926, | , -3.4, 1134.5, 11.002, |, 0.0
4671.2, 138.2, | , 22.5, 0.0, 528.0, | ,  1000,   956,  3000,  2912, | , -3.4, 1140.9, 11.024, |, 0.0
4672.2, 139.1, | , 22.5, 0.0, 524.3, | ,  1000,   956,  3000,  2922, | , -3.4, 1143.1, 11.074, |, 0.0
4673.2, 138.6, | , 22.5, 0.0, 528.8, | ,  1000,   953,  3000,  2944, | , -3.4, 1125.9, 10.961, |, 0.0
4674.2, 138.2, | , 22.5, 0.0, 528.5, | ,  1000,   960,  3000,  2943, | , -3.4, 1123.4, 10.951, |, 0.0
4675.2, 138.1, | , 22.5, 0.0, 528.6, | ,  1000,   951,  3000,  2918, | , -3.4, 1122.1, 10.843, |, 0.0
4676.2, 138.3, | , 22.5, 0.0, 527.8, | ,  1000,   961,  3000,  2926, | , -3.4, 1123.4, 10.909, |, 0.0
4677.2, 139.3, | , 22.5, 0.0, 524.4, | ,  1000,   950,  3000,  2942, | , -3.4, 1139.2, 11.074, |, 0.0
4678.2, 138.3, | , 22.5, 0.0, 528.9, | ,  1000,   957,  3000,  2922, | , -3.4, 1124.2, 10.892, |, 0.0
4679.2, 138.6, | , 22.5, 0.0, 529.5, | ,  1000,   957,  3000,  2922, | , -3.4, 1125.5, 10.905, |, 0.0
4680.2, 138.7, | , 22.5, 0.0, 529.2, | ,  1000,   957,  3000,  2934, | , -3.4, 1134.1, 11.023, |, 0.0
4681.3, 138.4, | , 22.5, 0.0, 528.5, | ,  1000,   960,  3000,  2934, | , -3.4, 1143.1, 11.119, |, 0.0
4682.3, 138.2, | , 22.5, 0.0, 528.9, | ,  1000,   956,  3000,  2950, | , -3.4, 1158.1, 11.299, |, 0.0
4683.3, 138.6, | , 22.5, 0.0, 529.3, | ,  1000,   954,  3000,  2907, | , -3.4, 1136.2, 10.957, |, 0.0
4684.3, 138.2, | , 22.5, 0.0, 529.0, | ,  1000,   953,  3000,  2937, | , -3.4, 1161.9, 11.291, |, 0.0
4685.3, 138.1, | , 22.5, 0.0, 529.4, | ,  1000,   954,  3000,  2918, | , -3.4, 1145.2, 11.078, |, 0.0
4686.3, 138.8, | , 22.5, 0.0, 529.0, | ,  1000,   960,  3000,  2921, | , -3.4, 1139.2, 11.043, |, 0.0
4687.3, 138.7, | , 22.5, 0.0, 529.6, | ,  1000,   955,  3000,  2938, | , -3.4, 1149.1, 11.172, |, 0.0
4688.3, 138.5, | , 22.5, 0.0, 528.4, | ,  1000,   956,  3000,  2955, | , -3.4, 1133.2, 11.069, |, 0.0
4689.3, 138.2, | , 22.5, 0.0, 529.5, | ,  1000,   951,  3000,  2927, | , -3.4, 1155.1, 11.189, |, 0.0
4690.3, 138.4, | , 22.5, 0.0, 529.8, | ,  1000,   956,  3000,  2907, | , -3.4, 1166.2, 11.252, |, 0.0
4691.4, 138.7, | , 22.5, 0.0, 530.0, | ,  1000,   951,  3000,  2927, | , -3.4, 1142.2, 11.064, |, 0.0
4692.4, 138.1, | , 22.5, 0.0, 529.9, | ,  1000,   961,  3000,  2930, | , -3.4, 1140.1, 11.080, |, 0.0
4693.4, 138.7, | , 22.5, 0.0, 525.1, | ,  1000,   956,  3000,  2920, | , -3.4, 1137.1, 11.009, |, 0.0
4694.4, 138.7, | , 22.5, 0.0, 530.2, | ,  1000,   951,  3000,  2952, | , -3.4, 1142.6, 11.141, |, 0.0
4695.4, 138.2, | , 22.5, 0.0, 529.8, | ,  1000,   958,  3000,  2947, | , -3.4, 1141.8, 11.135, |, 0.0
4696.4, 138.3, | , 22.5, 0.0, 529.4, | ,  1000,   951,  3000,  2933, | , -3.4, 1145.2, 11.109, |, 0.0
4697.4, 138.7, | , 22.5, 0.0, 530.2, | ,  1000,   956,  3000,  2954, | , -3.4, 1147.4, 11.205, |, 0.0
4698.4, 139.3, | , 22.5, 0.0, 525.7, | ,  1000,   949,  3000,  2942, | , -3.4, 1148.2, 11.158, |, 0.0
4699.4, 138.2, | , 22.5, 0.0, 530.3, | ,  1000,   951,  3000,  2916, | , -3.4, 1147.8, 11.087, |, 0.0
4700.4, 138.0, | , 22.5, 0.0, 530.3, | ,  1000,   954,  3000,  2923, | , -3.4, 1147.4, 11.110, |, 0.0
4701.5, 138.5, | , 22.5, 0.0, 530.2, | ,  1000,   958,  3000,  2914, | , -3.4, 1179.9, 11.413, |, 0.0
4702.5, 138.7, | , 22.5, 0.0, 530.6, | ,  1000,   961,  3000,  2931, | , -3.4, 1164.1, 11.316, |, 0.0
4703.5, 138.3, | , 22.5, 0.0, 530.5, | ,  1000,   959,  3000,  2923, | , -3.4, 1149.1, 11.142, |, 0.0
4704.5, 138.5, | , 22.5, 0.0, 530.6, | ,  1000,   955,  3000,  2925, | , -3.4, 1186.3, 11.495, |, 0.0
4705.5, 138.2, | , 22.5, 0.0, 530.5, | ,  1000,   959,  3000,  2933, | , -3.4, 1166.6, 11.341, |, 0.0
4706.5, 138.4, | , 22.5, 0.0, 529.5, | ,  1000,   954,  3000,  2938, | , -3.4, 1163.6, 11.311, |, 0.0
4707.5, 138.1, | , 22.5, 0.0, 530.8, | ,  1000,   949,  3000,  2923, | , -3.4, 1161.5, 11.235, |, 0.0
4708.5, 138.5, | , 22.5, 0.0, 525.4, | ,  1000,   963,  3000,  2930, | , -3.4, 1155.9, 11.242, |, 0.0
4709.5, 138.0, | , 22.5, 0.0, 530.8, | ,  1000,   961,  3000,  2932, | , -3.4, 1161.5, 11.292, |, 0.0
4710.6, 138.3, | , 22.5, 0.0, 531.1, | ,  1000,   955,  3000,  2943, | , -3.4, 1161.5, 11.307, |, 0.0
4711.6, 138.8, | , 22.5, 0.0, 530.6, | ,  1000,   955,  3000,  2929, | , -3.4, 1178.6, 11.435, |, 0.0
4712.6, 138.1, | , 22.5, 0.0, 531.1, | ,  1000,   956,  3000,  2933, | , -3.4, 1186.3, 11.524, |, 0.0
4713.6, 138.1, | , 22.5, 0.0, 531.7, | ,  1000,   952,  3000,  2911, | , -3.4, 1164.5, 11.236, |, 0.0
4714.6, 138.9, | , 22.5, 0.0, 525.9, | ,  1000,   947,  3000,  2930, | , -3.4, 1171.3, 11.344, |, 0.0
4715.6, 138.6, | , 22.5, 0.0, 531.8, | ,  1000,   959,  3000,  2948, | , -3.4, 1166.6, 11.383, |, 0.0
4716.6, 138.4, | , 22.5, 0.0, 530.8, | ,  1000,   957,  3000,  2937, | , -3.4, 1164.1, 11.323, |, 0.0
4717.6, 138.2, | , 22.5, 0.0, 531.9, | ,  1000,   952,  3000,  2941, | , -3.4, 1165.8, 11.335, |, 0.0
4718.6, 139.0, | , 22.5, 0.0, 530.3, | ,  1000,   958,  3000,  2948, | , -3.4, 1178.2, 11.496, |, 0.0
4719.7, 138.9, | , 22.5, 0.0, 526.4, | ,  1000,   958,  3000,  2929, | , -3.4, 1161.9, 11.281, |, 0.0
4720.7, 138.1, | , 22.5, 0.0, 532.0, | ,  1000,   956,  3000,  2933, | , -3.4, 1197.5, 11.632, |, 0.0
4721.7, 138.7, | , 22.5, 0.0, 531.1, | ,  1000,   952,  3000,  2928, | , -3.4, 1178.2, 11.417, |, 0.0
4722.7, 138.6, | , 22.5, 0.0, 532.1, | ,  1000,   957,  3000,  2941, | , -3.4, 1185.1, 11.536, |, 0.0
4723.7, 138.4, | , 22.5, 0.0, 531.8, | ,  1000,   956,  3000,  2941, | , -3.4, 1190.6, 11.587, |, 0.0
4724.7, 138.1, | , 22.5, 0.0, 532.2, | ,  1000,   959,  3000,  2918, | , -3.4, 1172.6, 11.353, |, 0.0
4725.7, 138.2, | , 22.5, 0.0, 532.1, | ,  1000,   955,  3000,  2918, | , -3.4, 1208.2, 11.685, |, 0.0
4726.7, 138.4, | , 22.5, 0.0, 532.1, | ,  1000,   951,  3000,  2929, | , -3.4, 1179.1, 11.426, |, 0.0
4727.7, 138.2, | , 22.5, 0.0, 532.8, | ,  1000,   960,  3000,  2944, | , -3.4, 1177.8, 11.483, |, 0.0
4728.7, 138.2, | , 22.5, 0.0, 532.4, | ,  1000,   952,  3000,  2927, | , -3.4, 1171.3, 11.350, |, 0.0
4729.8, 138.5, | , 22.5, 0.0, 532.7, | ,  1000,   955,  3000,  2944, | , -3.4, 1209.9, 11.780, |, 0.0
4730.8, 138.2, | , 22.5, 0.0, 532.7, | ,  1000,   955,  3000,  2932, | , -3.4, 1181.2, 11.467, |, 0.0
4731.8, 138.4, | , 22.5, 0.0, 531.8, | ,  1000,   949,  3000,  2916, | , -3.4, 1181.2, 11.404, |, 0.0
4732.8, 138.4, | , 22.5, 0.0, 532.9, | ,  1000,   950,  3000,  2938, | , -3.4, 1180.8, 11.466, |, 0.0
4733.8, 138.7, | , 22.5, 0.0, 533.0, | ,  1000,   948,  3000,  2926, | , -3.4, 1181.2, 11.427, |, 0.0
4734.8, 138.1, | , 22.5, 0.0, 533.1, | ,  1000,   953,  3000,  2926, | , -3.4, 1187.2, 11.501, |, 0.0
4735.8, 139.0, | , 22.5, 0.0, 528.3, | ,  1000,   949,  3000,  2952, | , -3.4, 1207.8, 11.770, |, 0.0
4736.8, 138.8, | , 22.5, 0.0, 532.5, | ,  1000,   958,  3000,  2940, | , -3.4, 1185.1, 11.536, |, 0.0
4737.8, 138.2, | , 22.5, 0.0, 532.7, | ,  1000,   960,  3000,  2933, | , -3.4, 1199.6, 11.665, |, 0.0
4738.8, 138.1, | , 22.5, 0.0, 533.5, | ,  1000,   957,  3000,  2918, | , -3.4, 1205.6, 11.668, |, 0.0
4739.9, 138.4, | , 22.5, 0.0, 533.1, | ,  1000,   946,  3000,  2931, | , -3.4, 1193.6, 11.558, |, 0.0
4740.9, 138.9, | , 22.5, 0.0, 528.5, | ,  1000,   950,  3000,  2936, | , -3.4, 1223.2, 11.871, |, 0.0
4741.9, 138.5, | , 22.5, 0.0, 531.7, | ,  1000,   955,  3000,  2957, | , -3.4, 1206.5, 11.787, |, 0.0
4742.9, 138.1, | , 22.5, 0.0, 532.8, | ,  1000,   953,  3000,  2908, | , -3.4, 1214.6, 11.712, |, 0.0
4743.9, 138.2, | , 22.5, 0.0, 532.9, | ,  1000,   959,  3000,  2926, | , -3.4, 1201.3, 11.655, |, 0.0
4744.9, 138.3, | , 22.5, 0.0, 532.5, | ,  1000,   953,  3000,  2929, | , -3.4, 1192.3, 11.560, |, 0.0
4745.9, 138.4, | , 22.5, 0.0, 533.0, | ,  1000,   958,  3000,  2933, | , -3.4, 1192.8, 11.592, |, 0.0
4746.9, 138.7, | , 22.5, 0.0, 532.7, | ,  1000,   956,  3000,  2935, | , -3.4, 1193.2, 11.596, |, 0.0
4747.9, 138.3, | , 22.5, 0.0, 533.2, | ,  1000,   960,  3000,  2933, | , -3.4, 1201.8, 11.683, |, 0.0
4748.9, 138.2, | , 22.5, 0.0, 533.2, | ,  1000,   956,  3000,  2937, | , -3.4, 1200.9, 11.677, |, 0.0
4750.0, 138.7, | , 22.5, 0.0, 533.9, | ,  1000,   958,  3000,  2927, | , -3.4, 1194.1, 11.587, |, 0.0
4751.0, 138.7, | , 22.5, 0.0, 533.6, | ,  1000,   952,  3000,  2931, | , -3.4, 1194.9, 11.590, |, 0.0
4752.0, 138.5, | , 22.5, 0.0, 533.0, | ,  1000,   960,  3000,  2928, | , -3.4, 1200.5, 11.657, |, 0.0
4753.0, 138.2, | , 22.5, 0.0, 533.8, | ,  1000,   960,  3000,  2934, | , -3.4, 1193.2, 11.604, |, 0.0
4754.0, 138.6, | , 22.5, 0.0, 533.7, | ,  1000,   958,  3000,  2908, | , -3.4, 1203.5, 11.622, |, 0.0
4755.0, 138.2, | , 22.5, 0.0, 533.5, | ,  1000,   960,  3000,  2922, | , -3.4, 1199.2, 11.628, |, 0.0
4756.0, 138.1, | , 22.5, 0.0, 533.7, | ,  1000,   957,  3000,  2912, | , -3.4, 1203.5, 11.631, |, 0.0
4757.0, 139.1, | , 22.5, 0.0, 529.2, | ,  1000,   952,  3000,  2933, | , -3.4, 1228.8, 11.921, |, 0.0
4758.1, 138.5, | , 22.5, 0.0, 534.4, | ,  1000,   952,  3000,  2927, | , -3.4, 1236.5, 11.980, |, 0.0
4759.1, 138.0, | , 22.5, 0.0, 533.8, | ,  1000,   957,  3000,  2921, | , -3.4, 1203.1, 11.653, |, 0.0
4760.1, 138.3, | , 22.5, 0.0, 534.3, | ,  1000,   958,  3000,  2917, | , -3.4, 1211.6, 11.727, |, 0.0
4761.1, 138.2, | , 22.5, 0.0, 533.9, | ,  1000,   960,  3000,  2944, | , -3.4, 1208.6, 11.783, |, 0.0
4762.1, 139.0, | , 22.5, 0.0, 528.9, | ,  1000,   956,  3000,  2926, | , -3.4, 1209.1, 11.721, |, 0.0
4763.1, 138.3, | , 22.5, 0.0, 534.2, | ,  1000,   958,  3000,  2933, | , -3.4, 1211.2, 11.768, |, 0.0
4764.1, 138.7, | , 22.5, 0.0, 534.4, | ,  1000,   953,  3000,  2950, | , -3.4, 1226.2, 11.953, |, 0.0
4765.1, 138.6, | , 22.5, 0.0, 534.6, | ,  1000,   958,  3000,  2941, | , -3.4, 1230.9, 11.986, |, 0.0
4766.1, 138.3, | , 22.5, 0.0, 534.5, | ,  1000,   957,  3000,  2956, | , -3.4, 1228.8, 12.007, |, 0.0
4767.1, 138.4, | , 22.5, 0.0, 533.8, | ,  1000,   959,  3000,  2913, | , -3.4, 1226.6, 11.863, |, 0.0
4768.1, 138.1, | , 22.5, 0.0, 534.8, | ,  1000,   956,  3000,  2917, | , -3.4, 1223.2, 11.832, |, 0.0
4769.2, 138.6, | , 22.5, 0.0, 535.0, | ,  1000,   960,  3000,  2954, | , -3.4, 1217.2, 11.899, |, 0.0
4770.2, 138.1, | , 22.5, 0.0, 535.0, | ,  1000,   959,  3000,  2911, | , -3.4, 1236.5, 11.952, |, 0.0
4771.2, 138.1, | , 22.5, 0.0, 534.2, | ,  1000,   955,  3000,  2933, | , -3.4, 1224.0, 11.884, |, 0.0
4772.2, 138.6, | , 22.5, 0.0, 534.6, | ,  1000,   958,  3000,  2927, | , -3.4, 1220.6, 11.844, |, 0.0
4773.2, 138.4, | , 22.5, 0.0, 534.8, | ,  1000,   955,  3000,  2947, | , -3.4, 1219.3, 11.884, |, 0.0
4774.2, 138.3, | , 22.5, 0.0, 535.3, | ,  1000,   952,  3000,  2924, | , -3.4, 1221.0, 11.819, |, 0.0
4775.2, 138.2, | , 22.5, 0.0, 535.0, | ,  1000,   962,  3000,  2910, | , -3.4, 1220.2, 11.799, |, 0.0
4776.2, 138.1, | , 22.5, 0.0, 535.2, | ,  1000,   949,  3000,  2924, | , -3.4, 1216.3, 11.764, |, 0.0
4777.2, 138.3, | , 22.5, 0.0, 534.2, | ,  1000,   960,  3000,  2928, | , -3.4, 1225.8, 11.901, |, 0.0
4778.3, 138.8, | , 22.5, 0.0, 530.8, | ,  1000,   957,  3000,  2944, | , -3.4, 1227.0, 11.954, |, 0.0
4779.3, 138.6, | , 22.5, 0.0, 535.7, | ,  1000,   956,  3000,  2944, | , -3.4, 1239.5, 12.076, |, 0.0
4780.3, 138.2, | , 22.5, 0.0, 535.4, | ,  1000,   960,  3000,  2936, | , -3.4, 1224.0, 11.911, |, 0.0
4781.3, 138.7, | , 22.5, 0.0, 535.4, | ,  1000,   953,  3000,  2922, | , -3.4, 1251.0, 12.105, |, 0.0
4782.3, 138.6, | , 22.5, 0.0, 534.9, | ,  1000,   949,  3000,  2916, | , -3.4, 1240.8, 11.978, |, 0.0
4783.3, 138.8, | , 22.5, 0.0, 530.5, | ,  1000,   956,  3000,  2914, | , -3.4, 1254.5, 12.123, |, 0.0
4784.3, 138.3, | , 22.5, 0.0, 534.7, | ,  1000,   954,  3000,  2929, | , -3.4, 1253.2, 12.151, |, 0.0
4785.3, 138.2, | , 22.5, 0.0, 535.0, | ,  1000,   959,  3000,  2941, | , -3.4, 1230.0, 11.983, |, 0.0
4786.4, 138.3, | , 22.5, 0.0, 535.3, | ,  1000,   959,  3000,  2937, | , -3.4, 1227.9, 11.948, |, 0.0
4787.4, 138.6, | , 22.5, 0.0, 534.8, | ,  1000,   958,  3000,  2932, | , -3.4, 1235.2, 12.001, |, 0.0
4788.4, 138.7, | , 22.5, 0.0, 535.7, | ,  1000,   959,  3000,  2940, | , -3.4, 1235.2, 12.026, |, 0.0
4789.4, 138.7, | , 22.5, 0.0, 535.7, | ,  1000,   960,  3000,  2962, | , -3.4, 1235.6, 12.103, |, 0.0
4790.4, 138.3, | , 22.5, 0.0, 535.4, | ,  1000,   955,  3000,  2933, | , -3.4, 1234.3, 11.985, |, 0.0
4791.4, 138.4, | , 22.5, 0.0, 535.7, | ,  1000,   957,  3000,  2929, | , -3.4, 1234.8, 11.982, |, 0.0
4792.4, 138.8, | , 22.5, 0.0, 535.4, | ,  1000,   958,  3000,  2922, | , -3.4, 1240.8, 12.021, |, 0.0
4793.4, 138.2, | , 22.5, 0.0, 536.0, | ,  1000,   960,  3000,  2933, | , -3.4, 1265.2, 12.299, |, 0.0
4794.4, 138.2, | , 22.5, 0.0, 535.8, | ,  1000,   956,  3000,  2941, | , -3.4, 1241.6, 12.084, |, 0.0
4795.4, 138.1, | , 22.5, 0.0, 536.2, | ,  1000,   957,  3000,  2921, | , -3.4, 1239.0, 12.001, |, 0.0
4796.5, 138.5, | , 22.5, 0.0, 536.7, | ,  1000,   957,  3000,  2942, | , -3.4, 1237.3, 12.049, |, 0.0
4797.5, 138.3, | , 22.5, 0.0, 535.3, | ,  1000,   960,  3000,  2930, | , -3.4, 1241.6, 12.062, |, 0.0
4798.5, 138.4, | , 22.5, 0.0, 536.3, | ,  1000,   957,  3000,  2952, | , -3.4, 1231.8, 12.024, |, 0.0
4799.5, 139.1, | , 22.5, 0.0, 532.0, | ,  1000,   949,  3000,  2911, | , -3.4, 1230.9, 11.867, |, 0.0
4800.5, 138.4, | , 22.5, 0.0, 536.1, | ,  1000,   955,  3000,  2950, | , -3.4, 1246.8, 12.160, |, 0.0
4801.5, 138.2, | , 22.5, 0.0, 535.9, | ,  1000,   955,  3000,  2915, | , -3.4, 1232.2, 11.910, |, 0.0
4802.5, 138.3, | , 22.5, 0.0, 535.6, | ,  1000,   959,  3000,  2932, | , -3.4, 1235.2, 12.004, |, 0.0
4803.5, 138.5, | , 22.5, 0.0, 536.4, | ,  1000,   953,  3000,  2922, | , -3.4, 1250.2, 12.101, |, 0.0
4804.5, 138.8, | , 22.5, 0.0, 531.7, | ,  1000,   955,  3000,  2902, | , -3.4, 1231.8, 11.867, |, 0.0
4805.6, 138.7, | , 22.5, 0.0, 536.6, | ,  1000,   958,  3000,  2954, | , -3.4, 1254.9, 12.259, |, 0.0
4806.6, 138.5, | , 22.5, 0.0, 536.8, | ,  1000,   961,  3000,  2923, | , -3.4, 1236.0, 11.990, |, 0.0
4807.6, 138.3, | , 22.5, 0.0, 535.9, | ,  1000,   949,  3000,  2933, | , -3.4, 1236.0, 11.985, |, 0.0
4808.6, 138.1, | , 22.5, 0.0, 536.8, | ,  1000,   959,  3000,  2942, | , -3.4, 214.6, 2.093, |, 0.0
4809.6, 138.6, | , 22.5, 0.0, 536.9, | ,  1000,   959,  3000,  2922, | , -3.4, 270.3, 2.623, |, 0.0
4810.6, 138.4, | , 22.5, 0.0, 537.1, | ,  1000,   954,  3000,  2933, | , -3.4, 303.7, 2.952, |, 0.0
4811.6, 138.3, | , 22.5, 0.0, 537.0, | ,  1000,   958,  3000,  2938, | , -3.4, 338.9, 3.301, |, 0.0
4812.6, 138.3, | , 22.5, 0.0, 536.1, | ,  1000,   961,  3000,  2929, | , -3.4, 366.7, 3.566, |, 0.0
4813.6, 138.7, | , 22.5, 0.0, 537.3, | ,  1000,   957,  3000,  2944, | , -3.4, 404.4, 3.944, |, 0.0
4814.6, 138.2, | , 22.5, 0.0, 537.1, | ,  1000,   951,  3000,  2947, | , -3.4, 444.3, 4.328, |, 0.0
4815.7, 138.8, | , 22.5, 0.0, 536.5, | ,  1000,   956,  3000,  2929, | , -3.4, 475.1, 4.615, |, 0.0
4816.7, 138.5, | , 22.5, 0.0, 537.3, | ,  1000,   953,  3000,  2934, | , -3.4, 539.0, 5.236, |, 0.0
4817.7, 138.2, | , 22.5, 0.0, 536.2, | ,  1000,   954,  3000,  2927, | , -3.4, 580.1, 5.627, |, 0.0
4818.7, 138.0, | , 22.5, 0.0, 537.3, | ,  1000,   949,  3000,  2909, | , -3.4, 595.9, 5.746, |, 0.0
4819.7, 138.1, | , 22.5, 0.0, 537.3, | ,  1000,   953,  3000,  2943, | , -3.4, 645.6, 6.286, |, 0.0
4820.7, 139.3, | , 22.5, 0.0, 531.7, | ,  1000,   954,  3000,  2935, | , -3.4, 653.8, 6.354, |, 0.0
4821.7, 138.1, | , 22.5, 0.0, 537.3, | ,  1000,   956,  3000,  2933, | , -3.4, 693.2, 6.736, |, 0.0
4822.7, 138.5, | , 22.5, 0.0, 536.8, | ,  1000,   953,  3000,  2939, | , -3.4, 730.5, 7.104, |, 0.0
4823.7, 138.4, | , 22.5, 0.0, 537.9, | ,  1000,   956,  3000,  2914, | , -3.4, 770.8, 7.454, |, 0.0
4824.8, 138.1, | , 22.5, 0.0, 537.7, | ,  1000,   951,  3000,  2944, | , -3.4, 806.3, 7.849, |, 0.0
4825.8, 138.9, | , 22.5, 0.0, 533.0, | ,  1000,   957,  3000,  2937, | , -3.4, 823.9, 8.014, |, 0.0
