Repository: jdhuang-csm/Ru-BCA

## Methods
* (BaO)<sub>x</sub>-(CaO)<sub>y</sub>-(Al<sub>2</sub>O<sub>3</sub>)<sub>1-x-y</sub> (BCA) catalyst supports were synthesized via sol-gel and solid-state methods. 
* Ru/BCA catalysts were prepared via incipient wetness impregnation to achieve 1 wt. % Ru loading.
* Ammonia synthesis rates were measured for Ru/BCA catalysts in a packed-bed reactor at 480-600<sup>o</sup>C, 10 bar, and space velocities up to 1.3 x 10<sup>6</sup> ml g<sub>cat</sub><sup>-1</sup> h<sup>-1</sup>.
* A machine learning (ML) model was employed to improve understanding of the behavior of Ru/BCA catalysts.
* A microkinetic model was developed to describe the best-performing catalyst.

File: data/init_files_Cadigan/BCA512.txt (part 12 of 43)
********** Start test **********
Elapsed time, Pressure, | , LJtemp(C), Inner-Temp, Outer-Temp, | , N2-set, N2-flow, H2-set, H2-flow, | , pH, NH3_ppm, NH3_Prod_rate, |, In222Temp
4396.5, 138.9, | , 24.5, 0.0, 517.9, | ,  1000,   951,  3000,  2937, | , -3.4, 4937.4, 38.796, |, 0.0
4397.5, 139.0, | , 24.5, 0.0, 518.1, | ,  1000,   953,  3000,  2942, | , -3.4, 4923.3, 38.751, |, 0.0
4398.5, 139.2, | , 24.5, 0.0, 518.3, | ,  1000,   949,  3000,  2903, | , -3.4, 4924.1, 38.324, |, 0.0
4399.5, 139.1, | , 24.5, 0.0, 517.7, | ,  1000,   959,  3000,  2935, | , -3.4, 4947.2, 38.925, |, 0.0
4400.5, 139.1, | , 24.5, 0.0, 518.3, | ,  1000,   960,  3000,  2933, | , -3.4, 4925.0, 38.744, |, 0.0
4401.5, 139.3, | , 24.5, 0.0, 518.9, | ,  1000,   955,  3000,  2918, | , -3.4, 4943.8, 38.690, |, 0.0
4402.5, 138.9, | , 24.5, 0.0, 518.7, | ,  1000,   957,  3000,  2903, | , -3.4, 4937.8, 38.512, |, 0.0
4403.6, 139.0, | , 24.5, 0.0, 518.6, | ,  1000,   953,  3000,  2952, | , -3.4, 4956.7, 39.115, |, 0.0
4404.6, 139.1, | , 24.5, 0.0, 517.9, | ,  1000,   955,  3000,  2937, | , -3.4, 4954.1, 38.953, |, 0.0
4405.6, 138.8, | , 24.5, 0.0, 518.5, | ,  1000,   954,  3000,  2902, | , -3.4, 4946.0, 38.533, |, 0.0
4406.6, 138.8, | , 24.5, 0.0, 518.8, | ,  1000,   949,  3000,  2923, | , -3.4, 4944.2, 38.685, |, 0.0
4407.6, 138.8, | , 24.5, 0.0, 519.0, | ,  1000,   949,  3000,  2940, | , -3.4, 4971.7, 39.065, |, 0.0
4408.6, 138.6, | , 24.5, 0.0, 519.6, | ,  1000,   947,  3000,  2928, | , -3.4, 4982.4, 39.011, |, 0.0
4409.6, 139.9, | , 24.5, 0.0, 513.9, | ,  1000,   945,  3000,  2923, | , -3.4, 4964.4, 38.807, |, 0.0
4410.6, 138.8, | , 24.5, 0.0, 519.2, | ,  1000,   959,  3000,  2928, | , -3.4, 4952.0, 38.890, |, 0.0
4411.6, 139.3, | , 24.5, 0.0, 519.5, | ,  1000,   958,  3000,  2939, | , -3.4, 4960.1, 39.059, |, 0.0
4412.7, 138.9, | , 24.5, 0.0, 519.8, | ,  1000,   952,  3000,  2929, | , -3.4, 4959.7, 38.903, |, 0.0
4413.7, 139.0, | , 24.5, 0.0, 520.1, | ,  1000,   955,  3000,  2946, | , -3.4, 4961.4, 39.105, |, 0.0
4414.7, 140.0, | , 24.5, 0.0, 511.1, | ,  1000,   949,  3000,  2903, | , -3.4, 4975.9, 38.732, |, 0.0
4415.7, 138.9, | , 24.5, 0.0, 519.2, | ,  1000,   955,  3000,  2907, | , -3.4, 4980.2, 38.873, |, 0.0
4416.7, 139.3, | , 24.5, 0.0, 520.3, | ,  1000,   958,  3000,  2917, | , -3.4, 4977.2, 38.967, |, 0.0
4417.7, 138.9, | , 24.5, 0.0, 519.9, | ,  1000,   954,  3000,  2933, | , -3.4, 4999.5, 39.273, |, 0.0
4418.7, 138.7, | , 24.5, 0.0, 520.2, | ,  1000,   955,  3000,  2929, | , -3.4, 4988.4, 39.153, |, 0.0
4419.7, 139.3, | , 24.5, 0.0, 520.1, | ,  1000,   955,  3000,  2949, | , -3.4, 4972.1, 39.227, |, 0.0
4420.7, 139.1, | , 24.5, 0.0, 519.1, | ,  1000,   958,  3000,  2928, | , -3.4, 4970.8, 39.031, |, 0.0
4421.7, 138.8, | , 24.5, 0.0, 520.3, | ,  1000,   953,  3000,  2913, | , -3.4, 4992.2, 38.997, |, 0.0
4422.8, 139.5, | , 24.5, 0.0, 520.3, | ,  1000,   953,  3000,  2938, | , -3.4, 5004.2, 39.345, |, 0.0
4423.8, 139.3, | , 24.5, 0.0, 520.7, | ,  1000,   957,  3000,  2943, | , -3.4, 4993.9, 39.351, |, 0.0
4424.8, 138.9, | , 24.5, 0.0, 520.2, | ,  1000,   947,  3000,  2927, | , -3.4, 4983.7, 39.016, |, 0.0
4425.8, 139.0, | , 24.5, 0.0, 519.6, | ,  1000,   952,  3000,  2918, | , -3.4, 4994.8, 39.058, |, 0.0
4426.8, 139.2, | , 24.5, 0.0, 521.1, | ,  1000,   948,  3000,  2912, | , -3.4, 5008.9, 39.067, |, 0.0
4427.8, 138.8, | , 24.5, 0.0, 520.9, | ,  1000,   952,  3000,  2923, | , -3.4, 5000.8, 39.157, |, 0.0
4428.8, 138.7, | , 24.5, 0.0, 520.6, | ,  1000,   947,  3000,  2926, | , -3.4, 5008.1, 39.187, |, 0.0
4429.8, 138.7, | , 24.5, 0.0, 521.0, | ,  1000,   955,  3000,  2924, | , -3.4, 5030.4, 39.425, |, 0.0
4430.8, 140.0, | , 24.5, 0.0, 514.6, | ,  1000,   946,  3000,  2923, | , -3.4, 5010.2, 39.173, |, 0.0
4431.8, 138.8, | , 24.5, 0.0, 520.7, | ,  1000,   955,  3000,  2926, | , -3.4, 5014.9, 39.317, |, 0.0
4432.9, 138.9, | , 24.5, 0.0, 521.5, | ,  1000,   960,  3000,  2934, | , -3.4, 5016.2, 39.469, |, 0.0
4433.9, 139.4, | , 24.5, 0.0, 521.1, | ,  1000,   961,  3000,  2949, | , -3.4, 5015.4, 39.624, |, 0.0
4434.9, 140.2, | , 24.5, 0.0, 515.3, | ,  1000,   952,  3000,  2922, | , -3.4, 5015.4, 39.260, |, 0.0
4435.9, 139.9, | , 24.5, 0.0, 516.5, | ,  1000,   953,  3000,  2919, | , -3.4, 5024.8, 39.311, |, 0.0
4436.9, 139.0, | , 24.5, 0.0, 520.0, | ,  1000,   952,  3000,  2921, | , -3.4, 5037.2, 39.414, |, 0.0
4437.9, 139.3, | , 24.5, 0.0, 521.3, | ,  1000,   949,  3000,  2914, | , -3.4, 5032.1, 39.273, |, 0.0
4438.9, 139.0, | , 24.5, 0.0, 520.9, | ,  1000,   950,  3000,  2935, | , -3.4, 5032.5, 39.505, |, 0.0
4439.9, 139.0, | , 24.5, 0.0, 520.9, | ,  1000,   949,  3000,  2935, | , -3.4, 5034.2, 39.512, |, 0.0
4440.9, 140.0, | , 24.5, 0.0, 515.9, | ,  1000,   953,  3000,  2936, | , -3.4, 5052.6, 39.697, |, 0.0
4441.9, 139.3, | , 24.5, 0.0, 520.8, | ,  1000,   951,  3000,  2902, | , -3.4, 5051.4, 39.324, |, 0.0
4442.9, 138.7, | , 24.5, 0.0, 521.6, | ,  1000,   957,  3000,  2927, | , -3.4, 5049.2, 39.623, |, 0.0
4444.0, 138.8, | , 24.5, 0.0, 521.6, | ,  1000,   951,  3000,  2948, | , -3.4, 5086.5, 40.070, |, 0.0
4445.0, 139.2, | , 24.5, 0.0, 522.0, | ,  1000,   952,  3000,  2926, | , -3.4, 5047.1, 39.553, |, 0.0
4446.0, 138.8, | , 24.5, 0.0, 521.9, | ,  1000,   951,  3000,  2913, | , -3.4, 5050.1, 39.424, |, 0.0
4447.0, 138.8, | , 24.5, 0.0, 521.4, | ,  1000,   957,  3000,  2920, | , -3.4, 5065.1, 39.677, |, 0.0
4448.0, 139.1, | , 24.5, 0.0, 522.3, | ,  1000,   954,  3000,  2932, | , -3.4, 5087.3, 39.940, |, 0.0
4449.0, 139.3, | , 24.5, 0.0, 522.3, | ,  1000,   961,  3000,  2913, | , -3.4, 5055.2, 39.573, |, 0.0
4450.0, 138.9, | , 24.5, 0.0, 522.0, | ,  1000,   952,  3000,  2937, | , -3.4, 5056.9, 39.743, |, 0.0
4451.0, 138.8, | , 24.5, 0.0, 522.2, | ,  1000,   950,  3000,  2894, | , -3.4, 5057.8, 39.280, |, 0.0
4452.0, 139.5, | , 24.5, 0.0, 521.4, | ,  1000,   954,  3000,  2936, | , -3.4, 5069.8, 39.840, |, 0.0
4453.0, 138.8, | , 24.5, 0.0, 522.3, | ,  1000,   955,  3000,  2902, | , -3.4, 5093.3, 39.685, |, 0.0
4454.1, 138.8, | , 24.5, 0.0, 522.5, | ,  1000,   951,  3000,  2928, | , -3.4, 5063.8, 39.687, |, 0.0
4455.1, 138.8, | , 24.5, 0.0, 522.4, | ,  1000,   956,  3000,  2926, | , -3.4, 5065.5, 39.731, |, 0.0
4456.1, 139.2, | , 24.5, 0.0, 522.8, | ,  1000,   951,  3000,  2903, | , -3.4, 5098.1, 39.691, |, 0.0
4457.1, 139.9, | , 24.5, 0.0, 516.7, | ,  1000,   956,  3000,  2924, | , -3.4, 5063.8, 39.698, |, 0.0
4458.1, 138.9, | , 24.5, 0.0, 522.5, | ,  1000,   955,  3000,  2941, | , -3.4, 5081.3, 40.000, |, 0.0
4459.1, 139.3, | , 24.5, 0.0, 522.6, | ,  1000,   950,  3000,  2917, | , -3.4, 5077.9, 39.674, |, 0.0
4460.1, 139.1, | , 24.5, 0.0, 522.0, | ,  1000,   955,  3000,  2929, | , -3.4, 5084.8, 39.909, |, 0.0
4461.1, 138.9, | , 24.5, 0.0, 522.3, | ,  1000,   950,  3000,  2926, | , -3.4, 5069.4, 39.696, |, 0.0
4462.1, 139.9, | , 24.5, 0.0, 517.8, | ,  1000,   948,  3000,  2899, | , -3.4, 5060.8, 39.337, |, 0.0
4463.2, 139.3, | , 24.5, 0.0, 522.2, | ,  1000,   957,  3000,  2937, | , -3.4, 5069.8, 39.889, |, 0.0
4464.2, 138.8, | , 24.5, 0.0, 522.3, | ,  1000,   951,  3000,  2911, | , -3.4, 5074.9, 39.607, |, 0.0
4465.2, 138.9, | , 24.5, 0.0, 523.0, | ,  1000,   957,  3000,  2947, | , -3.4, 5061.6, 39.925, |, 0.0
4466.2, 139.1, | , 24.5, 0.0, 522.9, | ,  1000,   957,  3000,  2930, | , -3.4, 5061.2, 39.749, |, 0.0
4467.2, 138.7, | , 24.5, 0.0, 522.9, | ,  1000,   948,  3000,  2909, | , -3.4, 5065.5, 39.471, |, 0.0
4468.2, 139.1, | , 24.5, 0.0, 522.1, | ,  1000,   960,  3000,  2926, | , -3.4, 5085.2, 39.917, |, 0.0
4469.2, 139.4, | , 24.5, 0.0, 523.3, | ,  1000,   956,  3000,  2925, | , -3.4, 5090.3, 39.913, |, 0.0
4470.2, 139.2, | , 24.5, 0.0, 523.3, | ,  1000,   953,  3000,  2922, | , -3.4, 5069.8, 39.693, |, 0.0
4471.2, 138.8, | , 24.5, 0.0, 523.3, | ,  1000,   957,  3000,  2914, | , -3.4, 5067.6, 39.630, |, 0.0
4472.2, 138.8, | , 24.5, 0.0, 523.2, | ,  1000,   953,  3000,  2928, | , -3.4, 672.6, 5.297, |, 0.0
4473.3, 139.0, | , 24.5, 0.0, 522.5, | ,  1000,   952,  3000,  2924, | , -3.4, 784.5, 6.170, |, 0.0
4474.3, 138.8, | , 24.5, 0.0, 523.5, | ,  1000,   954,  3000,  2932, | , -3.4, 905.7, 7.141, |, 0.0
4475.3, 138.8, | , 24.5, 0.0, 523.5, | ,  1000,   954,  3000,  2941, | , -3.4, 986.7, 7.796, |, 0.0
4476.3, 138.8, | , 24.5, 0.0, 523.3, | ,  1000,   951,  3000,  2911, | , -3.4, 1118.2, 8.760, |, 0.0
4477.3, 139.2, | , 24.5, 0.0, 523.6, | ,  1000,   951,  3000,  2929, | , -3.4, 1216.3, 9.573, |, 0.0
4478.3, 139.6, | , 24.5, 0.0, 516.7, | ,  1000,   950,  3000,  2919, | , -3.4, 1319.6, 10.356, |, 0.0
4479.3, 139.0, | , 24.5, 0.0, 523.4, | ,  1000,   957,  3000,  2969, | , -3.4, 1458.4, 11.611, |, 0.0
4480.3, 139.3, | , 24.5, 0.0, 523.7, | ,  1000,   955,  3000,  2922, | , -3.4, 1537.2, 12.084, |, 0.0
4481.3, 139.0, | , 24.5, 0.0, 523.4, | ,  1000,   960,  3000,  2936, | , -3.4, 1637.5, 12.933, |, 0.0
4482.4, 139.0, | , 24.5, 0.0, 523.7, | ,  1000,   953,  3000,  2948, | , -3.4, 1744.6, 13.795, |, 0.0
4483.4, 140.1, | , 24.5, 0.0, 518.5, | ,  1000,   948,  3000,  2919, | , -3.4, 1842.7, 14.445, |, 0.0
4484.4, 139.6, | , 24.5, 0.0, 523.4, | ,  1000,   954,  3000,  2929, | , -3.4, 1958.4, 15.411, |, 0.0
4485.4, 138.9, | , 24.5, 0.0, 524.0, | ,  1000,   957,  3000,  2924, | , -3.4, 2056.9, 16.179, |, 0.0
4486.4, 138.8, | , 24.5, 0.0, 523.9, | ,  1000,   956,  3000,  2904, | , -3.4, 2162.3, 16.913, |, 0.0
4487.4, 139.3, | , 24.5, 0.0, 524.1, | ,  1000,   955,  3000,  2925, | , -3.4, 2288.3, 17.985, |, 0.0
4488.4, 138.8, | , 24.5, 0.0, 523.9, | ,  1000,   958,  3000,  2929, | , -3.4, 2389.4, 18.820, |, 0.0
4489.4, 138.8, | , 24.5, 0.0, 523.4, | ,  1000,   953,  3000,  2915, | , -3.4, 2501.2, 19.599, |, 0.0
4490.4, 139.5, | , 24.5, 0.0, 524.4, | ,  1000,   954,  3000,  2962, | , -3.4, 2606.2, 20.670, |, 0.0
4491.4, 139.7, | , 24.5, 0.0, 520.0, | ,  1000,   958,  3000,  2911, | , -3.4, 2693.2, 21.107, |, 0.0
4492.5, 138.9, | , 24.5, 0.0, 523.8, | ,  1000,   949,  3000,  2941, | , -3.4, 2759.2, 21.737, |, 0.0
4493.5, 138.9, | , 24.5, 0.0, 524.4, | ,  1000,   951,  3000,  2942, | , -3.4, 2871.0, 22.633, |, 0.0
4494.5, 139.4, | , 24.5, 0.0, 523.8, | ,  1000,   956,  3000,  2917, | , -3.4, 2997.4, 23.502, |, 0.0
4495.5, 139.0, | , 24.5, 0.0, 524.3, | ,  1000,   952,  3000,  2944, | , -3.4, 3105.4, 24.493, |, 0.0
4496.5, 139.0, | , 24.5, 0.0, 524.4, | ,  1000,   951,  3000,  2937, | , -3.4, 3175.6, 24.996, |, 0.0
4497.5, 139.3, | , 24.5, 0.0, 524.6, | ,  1000,   955,  3000,  2922, | , -3.4, 3313.1, 25.999, |, 0.0
4498.5, 139.1, | , 24.5, 0.0, 525.1, | ,  1000,   952,  3000,  2910, | , -3.4, 3384.3, 26.448, |, 0.0
4499.5, 139.5, | , 24.5, 0.0, 519.8, | ,  1000,   953,  3000,  2930, | , -3.4, 3484.1, 27.379, |, 0.0
4500.5, 138.8, | , 24.5, 0.0, 524.5, | ,  1000,   960,  3000,  2922, | , -3.4, 3601.9, 28.289, |, 0.0
4501.5, 139.2, | , 24.5, 0.0, 525.2, | ,  1000,   960,  3000,  2937, | , -3.4, 3677.8, 28.994, |, 0.0
4502.6, 138.9, | , 24.5, 0.0, 524.9, | ,  1000,   953,  3000,  2921, | , -3.4, 3774.6, 29.579, |, 0.0
4503.6, 138.9, | , 24.5, 0.0, 525.0, | ,  1000,   954,  3000,  2938, | , -3.4, 3867.6, 30.448, |, 0.0
4504.6, 140.8, | , 24.5, 0.0, 515.2, | ,  1000,   949,  3000,  2941, | , -3.4, 3989.7, 31.390, |, 0.0
4505.6, 139.7, | , 24.5, 0.0, 524.7, | ,  1000,   956,  3000,  2953, | , -3.4, 4055.6, 32.066, |, 0.0
4506.6, 139.0, | , 24.6, 0.0, 524.9, | ,  1000,   950,  3000,  2922, | , -3.4, 4141.3, 32.429, |, 0.0
4507.6, 138.8, | , 24.5, 0.0, 525.2, | ,  1000,   952,  3000,  2902, | , -3.4, 4236.5, 33.015, |, 0.0
4508.6, 138.7, | , 24.5, 0.0, 525.2, | ,  1000,   951,  3000,  2914, | , -3.4, 4318.7, 33.753, |, 0.0
4509.6, 139.6, | , 24.5, 0.0, 522.2, | ,  1000,   951,  3000,  2914, | , -3.4, 4398.8, 34.379, |, 0.0
4510.6, 139.0, | , 24.5, 0.0, 524.4, | ,  1000,   955,  3000,  2948, | , -3.4, 4501.7, 35.515, |, 0.0
4511.7, 139.4, | , 24.5, 0.0, 525.6, | ,  1000,   956,  3000,  2951, | , -3.4, 4543.6, 35.888, |, 0.0
4512.7, 138.9, | , 24.5, 0.0, 525.5, | ,  1000,   950,  3000,  2926, | , -3.4, 4620.8, 36.203, |, 0.0
4513.7, 139.1, | , 24.5, 0.0, 525.5, | ,  1000,   955,  3000,  2937, | , -3.4, 4677.8, 36.801, |, 0.0
4514.7, 138.9, | , 24.6, 0.0, 525.2, | ,  1000,   951,  3000,  2903, | , -3.4, 4734.7, 36.889, |, 0.0
4515.7, 139.3, | , 24.5, 0.0, 525.2, | ,  1000,   957,  3000,  2923, | , -3.4, 4801.6, 37.657, |, 0.0
4516.7, 138.9, | , 24.6, 0.0, 525.5, | ,  1000,   953,  3000,  2933, | , -3.4, 4852.1, 38.109, |, 0.0
4517.7, 138.8, | , 24.6, 0.0, 525.7, | ,  1000,   952,  3000,  2924, | , -3.4, 4894.5, 38.337, |, 0.0
4518.7, 139.5, | , 24.5, 0.0, 525.6, | ,  1000,   957,  3000,  2932, | , -3.4, 4949.8, 38.894, |, 0.0
4519.7, 139.3, | , 24.6, 0.0, 526.1, | ,  1000,   951,  3000,  2915, | , -3.4, 5007.7, 39.121, |, 0.0
4520.7, 139.7, | , 24.5, 0.0, 520.2, | ,  1000,   953,  3000,  2907, | , -3.4, 5064.2, 39.496, |, 0.0
4521.7, 138.8, | , 24.6, 0.0, 525.9, | ,  1000,   949,  3000,  2932, | , -3.4, 5090.8, 39.915, |, 0.0
4522.8, 139.3, | , 24.6, 0.0, 526.3, | ,  1000,   949,  3000,  2929, | , -3.4, 5095.5, 39.931, |, 0.0
4523.8, 138.8, | , 24.6, 0.0, 526.3, | ,  1000,   948,  3000,  2909, | , -3.4, 5122.5, 39.912, |, 0.0
4524.8, 138.9, | , 24.6, 0.0, 526.1, | ,  1000,   954,  3000,  2924, | , -3.4, 5166.6, 40.480, |, 0.0
4525.8, 139.6, | , 24.5, 0.0, 521.8, | ,  1000,   949,  3000,  2930, | , -3.4, 5174.3, 40.550, |, 0.0
4526.8, 139.0, | , 24.6, 0.0, 525.5, | ,  1000,   958,  3000,  2926, | , -3.4, 5206.5, 40.844, |, 0.0
4527.8, 139.1, | , 24.6, 0.0, 526.4, | ,  1000,   959,  3000,  2935, | , -3.4, 5236.9, 41.192, |, 0.0
4528.8, 138.9, | , 24.6, 0.0, 526.5, | ,  1000,   951,  3000,  2933, | , -3.4, 5238.2, 41.108, |, 0.0
4529.8, 139.3, | , 24.6, 0.0, 526.9, | ,  1000,   951,  3000,  2916, | , -3.4, 5252.3, 41.028, |, 0.0
4530.8, 140.1, | , 24.6, 0.0, 521.4, | ,  1000,   954,  3000,  2929, | , -3.4, 5275.4, 41.379, |, 0.0
4531.9, 139.0, | , 24.6, 0.0, 525.5, | ,  1000,   948,  3000,  2910, | , -3.4, 5297.7, 41.279, |, 0.0
4532.9, 139.4, | , 24.6, 0.0, 526.7, | ,  1000,   960,  3000,  2924, | , -3.4, 5299.0, 41.573, |, 0.0
4533.9, 139.4, | , 24.6, 0.0, 526.9, | ,  1000,   957,  3000,  2918, | , -3.4, 5300.7, 41.500, |, 0.0
4534.9, 138.9, | , 24.6, 0.0, 526.9, | ,  1000,   951,  3000,  2914, | , -3.4, 5335.0, 41.656, |, 0.0
4535.9, 139.0, | , 24.6, 0.0, 526.9, | ,  1000,   959,  3000,  2944, | , -3.4, 5316.1, 41.908, |, 0.0
4536.9, 139.6, | , 24.6, 0.0, 526.2, | ,  1000,   955,  3000,  2921, | , -3.4, 5313.6, 41.598, |, 0.0
4537.9, 138.8, | , 24.6, 0.0, 526.9, | ,  1000,   953,  3000,  2914, | , -3.4, 5355.1, 41.821, |, 0.0
4538.9, 138.8, | , 24.6, 0.0, 526.7, | ,  1000,   948,  3000,  2942, | , -3.4, 5356.8, 42.091, |, 0.0
4539.9, 139.1, | , 24.6, 0.0, 526.9, | ,  1000,   960,  3000,  2938, | , -3.4, 5340.6, 42.054, |, 0.0
4540.9, 139.4, | , 24.5, 0.0, 527.5, | ,  1000,   957,  3000,  2924, | , -3.4, 5340.1, 41.867, |, 0.0
4542.0, 139.1, | , 24.6, 0.0, 526.4, | ,  1000,   950,  3000,  2921, | , -3.4, 5362.0, 41.924, |, 0.0
4543.0, 139.0, | , 24.6, 0.0, 527.5, | ,  1000,   951,  3000,  2938, | , -3.4, 5368.8, 42.173, |, 0.0
4544.0, 139.2, | , 24.6, 0.0, 527.7, | ,  1000,   954,  3000,  2902, | , -3.4, 5347.4, 41.647, |, 0.0
4545.0, 139.3, | , 24.6, 0.0, 527.8, | ,  1000,   952,  3000,  2907, | , -3.4, 5349.1, 41.691, |, 0.0
4546.0, 139.1, | , 24.6, 0.0, 527.5, | ,  1000,   952,  3000,  2944, | , -3.4, 5348.3, 42.082, |, 0.0
4547.0, 140.0, | , 24.6, 0.0, 520.8, | ,  1000,   951,  3000,  2924, | , -3.4, 5340.1, 41.802, |, 0.0
4548.0, 139.7, | , 24.6, 0.0, 527.2, | ,  1000,   956,  3000,  2920, | , -3.4, 5342.7, 41.834, |, 0.0
4549.0, 138.9, | , 24.6, 0.0, 527.9, | ,  1000,   955,  3000,  2911, | , -3.4, 5348.7, 41.770, |, 0.0
4550.0, 138.8, | , 24.6, 0.0, 527.7, | ,  1000,   953,  3000,  2918, | , -3.4, 5349.1, 41.824, |, 0.0
4551.0, 138.7, | , 24.6, 0.0, 528.3, | ,  1000,   951,  3000,  2918, | , -3.4, 5355.1, 41.852, |, 0.0
4552.1, 140.1, | , 24.6, 0.0, 523.1, | ,  1000,   958,  3000,  2927, | , -3.4, 5331.6, 41.844, |, 0.0
4553.1, 139.2, | , 24.6, 0.0, 527.3, | ,  1000,   959,  3000,  2926, | , -3.4, 5328.1, 41.816, |, 0.0
4554.1, 139.1, | , 24.6, 0.0, 528.7, | ,  1000,   960,  3000,  2940, | , -3.4, 5322.1, 41.923, |, 0.0
4555.1, 139.2, | , 24.6, 0.0, 528.4, | ,  1000,   952,  3000,  2901, | , -3.4, 5313.1, 41.353, |, 0.0
4556.1, 139.2, | , 24.6, 0.0, 528.6, | ,  1000,   954,  3000,  2925, | , -3.4, 5324.3, 41.718, |, 0.0
4557.1, 138.9, | , 24.6, 0.0, 528.5, | ,  1000,   950,  3000,  2937, | , -3.4, 5344.8, 41.966, |, 0.0
4558.1, 139.4, | , 24.6, 0.0, 527.6, | ,  1000,   949,  3000,  2937, | , -3.4, 5348.3, 41.978, |, 0.0
4559.1, 139.4, | , 24.6, 0.0, 528.8, | ,  1000,   952,  3000,  2929, | , -3.4, 5338.4, 41.850, |, 0.0
4560.1, 138.9, | , 24.6, 0.0, 529.1, | ,  1000,   948,  3000,  2929, | , -3.4, 5313.6, 41.612, |, 0.0
4561.1, 138.9, | , 24.6, 0.0, 528.9, | ,  1000,   956,  3000,  2929, | , -3.4, 5314.0, 41.712, |, 0.0
4562.1, 139.3, | , 24.6, 0.0, 527.9, | ,  1000,   950,  3000,  2929, | , -3.4, 5314.9, 41.654, |, 0.0
4563.2, 139.5, | , 24.6, 0.0, 528.0, | ,  1000,   946,  3000,  2925, | , -3.4, 5315.7, 41.566, |, 0.0
4564.2, 138.8, | , 24.6, 0.0, 528.6, | ,  1000,   951,  3000,  2928, | , -3.4, 5316.6, 41.661, |, 0.0
4565.2, 138.8, | , 24.6, 0.0, 529.0, | ,  1000,   951,  3000,  2921, | , -3.4, 5333.7, 41.711, |, 0.0
4566.2, 139.4, | , 24.6, 0.0, 529.4, | ,  1000,   957,  3000,  2930, | , -3.4, 5318.3, 41.764, |, 0.0
4567.2, 138.9, | , 24.6, 0.0, 528.9, | ,  1000,   949,  3000,  2927, | , -3.4, 5311.4, 41.589, |, 0.0
4568.2, 139.8, | , 24.6, 0.0, 524.1, | ,  1000,   952,  3000,  2897, | , -3.4, 5317.0, 41.340, |, 0.0
4569.2, 138.8, | , 24.6, 0.0, 529.3, | ,  1000,   947,  3000,  2927, | , -3.4, 5305.4, 41.518, |, 0.0
4570.2, 138.8, | , 24.6, 0.0, 529.3, | ,  1000,   956,  3000,  2937, | , -3.4, 5306.7, 41.740, |, 0.0
4571.2, 138.8, | , 24.6, 0.0, 529.2, | ,  1000,   955,  3000,  2939, | , -3.4, 5310.1, 41.763, |, 0.0
4572.3, 138.9, | , 24.6, 0.0, 529.6, | ,  1000,   957,  3000,  2937, | , -3.4, 5308.4, 41.756, |, 0.0
4573.3, 140.2, | , 24.6, 0.0, 524.1, | ,  1000,   953,  3000,  2932, | , -3.4, 5304.6, 41.630, |, 0.0
4574.3, 139.2, | , 24.6, 0.0, 528.5, | ,  1000,   955,  3000,  2935, | , -3.4, 5315.3, 41.768, |, 0.0
4575.3, 139.0, | , 24.6, 0.0, 529.7, | ,  1000,   955,  3000,  2919, | , -3.4, 5337.6, 41.775, |, 0.0
4576.3, 138.8, | , 24.6, 0.0, 529.5, | ,  1000,   952,  3000,  2899, | , -3.4, 5310.6, 41.308, |, 0.0
4577.3, 139.3, | , 24.6, 0.0, 529.9, | ,  1000,   952,  3000,  2936, | , -3.4, 5316.1, 41.746, |, 0.0
4578.3, 138.9, | , 24.6, 0.0, 529.6, | ,  1000,   952,  3000,  2933, | , -3.4, 5345.7, 41.949, |, 0.0
4579.3, 139.0, | , 24.6, 0.0, 529.0, | ,  1000,   953,  3000,  2932, | , -3.4, 5318.7, 41.740, |, 0.0
4580.3, 139.2, | , 24.6, 0.0, 530.1, | ,  1000,   955,  3000,  2929, | , -3.4, 5316.6, 41.718, |, 0.0
4581.3, 138.9, | , 24.6, 0.0, 530.0, | ,  1000,   958,  3000,  2934, | , -3.4, 5331.6, 41.917, |, 0.0
4582.4, 138.9, | , 24.6, 0.0, 530.0, | ,  1000,   952,  3000,  2938, | , -3.4, 5321.3, 41.818, |, 0.0
4583.4, 139.3, | , 24.6, 0.0, 529.9, | ,  1000,   952,  3000,  2924, | , -3.4, 5308.9, 41.569, |, 0.0
4584.4, 139.7, | , 24.6, 0.0, 528.3, | ,  1000,   961,  3000,  2950, | , -3.4, 5308.0, 41.929, |, 0.0
4585.4, 139.0, | , 24.6, 0.0, 529.7, | ,  1000,   949,  3000,  2903, | , -3.4, 5307.1, 41.301, |, 0.0
4586.4, 139.0, | , 24.6, 0.0, 529.7, | ,  1000,   959,  3000,  2931, | , -3.4, 5320.4, 41.806, |, 0.0
4587.4, 139.4, | , 24.6, 0.0, 530.3, | ,  1000,   954,  3000,  2926, | , -3.4, 5328.1, 41.756, |, 0.0
4588.4, 139.3, | , 24.6, 0.0, 530.0, | ,  1000,   949,  3000,  2927, | , -3.4, 5327.7, 41.712, |, 0.0
4589.4, 139.6, | , 24.6, 0.0, 524.4, | ,  1000,   950,  3000,  2919, | , -3.4, 5314.4, 41.534, |, 0.0
4590.4, 138.9, | , 24.6, 0.0, 530.1, | ,  1000,   950,  3000,  2921, | , -3.4, 5311.9, 41.538, |, 0.0
4591.4, 139.4, | , 24.6, 0.0, 530.0, | ,  1000,   958,  3000,  2937, | , -3.4, 5309.3, 41.768, |, 0.0
4592.5, 139.0, | , 24.6, 0.0, 530.2, | ,  1000,   960,  3000,  2939, | , -3.4, 5335.0, 42.012, |, 0.0
4593.5, 139.0, | , 24.6, 0.0, 530.2, | ,  1000,   949,  3000,  2920, | , -3.4, 5305.0, 41.456, |, 0.0
4594.5, 140.2, | , 24.6, 0.0, 523.2, | ,  1000,   949,  3000,  2922, | , -3.4, 5314.9, 41.558, |, 0.0
4595.5, 139.0, | , 24.6, 0.0, 530.3, | ,  1000,   957,  3000,  2941, | , -3.4, 5318.3, 41.876, |, 0.0
4596.5, 138.9, | , 24.6, 0.0, 530.1, | ,  1000,   951,  3000,  2914, | , -3.4, 5313.6, 41.482, |, 0.0
4597.5, 139.0, | , 24.6, 0.0, 530.1, | ,  1000,   957,  3000,  2949, | , -3.4, 5323.0, 41.998, |, 0.0
4598.5, 139.5, | , 24.6, 0.0, 530.2, | ,  1000,   954,  3000,  2913, | , -3.4, 5336.3, 41.680, |, 0.0
4599.5, 139.3, | , 24.6, 0.0, 529.7, | ,  1000,   961,  3000,  2951, | , -3.4, 5334.6, 42.150, |, 0.0
4600.5, 138.9, | , 24.6, 0.0, 530.6, | ,  1000,   955,  3000,  2928, | , -3.4, 5347.4, 41.935, |, 0.0
4601.5, 139.3, | , 24.6, 0.0, 531.0, | ,  1000,   949,  3000,  2929, | , -3.4, 5338.0, 41.812, |, 0.0
4602.6, 138.8, | , 24.6, 0.0, 530.8, | ,  1000,   950,  3000,  2916, | , -3.4, 5353.8, 41.813, |, 0.0
4603.6, 138.8, | , 24.6, 0.0, 530.9, | ,  1000,   952,  3000,  2915, | , -3.4, 5343.1, 41.738, |, 0.0
4604.6, 139.4, | , 24.6, 0.0, 530.7, | ,  1000,   954,  3000,  2926, | , -3.4, 5341.0, 41.858, |, 0.0
4605.6, 139.5, | , 24.6, 0.0, 531.4, | ,  1000,   958,  3000,  2961, | , -3.4, 5356.0, 42.402, |, 0.0
4606.6, 139.0, | , 24.6, 0.0, 531.3, | ,  1000,   960,  3000,  2914, | , -3.4, 5339.3, 41.782, |, 0.0
4607.6, 139.0, | , 24.6, 0.0, 531.4, | ,  1000,   953,  3000,  2920, | , -3.4, 5363.3, 41.956, |, 0.0
4608.6, 139.4, | , 24.6, 0.0, 531.3, | ,  1000,   959,  3000,  2933, | , -3.4, 5346.1, 42.033, |, 0.0
4609.6, 139.7, | , 24.6, 0.0, 531.0, | ,  1000,   952,  3000,  2944, | , -3.4, 5339.7, 42.022, |, 0.0
4610.6, 139.9, | , 24.6, 0.0, 526.2, | ,  1000,   949,  3000,  2925, | , -3.4, 5342.3, 41.803, |, 0.0
4611.6, 139.0, | , 24.6, 0.0, 531.5, | ,  1000,   956,  3000,  2922, | , -3.4, 5347.4, 41.881, |, 0.0
4612.7, 139.3, | , 24.6, 0.0, 531.9, | ,  1000,   947,  3000,  2914, | , -3.4, 5341.8, 41.660, |, 0.0
4613.7, 139.9, | , 24.6, 0.0, 531.4, | ,  1000,   955,  3000,  2913, | , -3.4, 5347.8, 41.784, |, 0.0
4614.7, 139.1, | , 24.6, 0.0, 531.1, | ,  1000,   955,  3000,  2937, | , -3.4, 5378.3, 42.286, |, 0.0
4615.7, 140.6, | , 24.6, 0.0, 521.8, | ,  1000,   955,  3000,  2923, | , -3.4, 5367.1, 42.041, |, 0.0
4616.7, 139.3, | , 24.6, 0.0, 532.2, | ,  1000,   957,  3000,  2952, | , -3.4, 5355.6, 42.282, |, 0.0
4617.7, 139.0, | , 24.6, 0.0, 531.8, | ,  1000,   955,  3000,  2937, | , -3.4, 5351.7, 42.073, |, 0.0
4618.7, 139.0, | , 24.6, 0.0, 531.6, | ,  1000,   952,  3000,  2919, | , -3.4, 5351.3, 41.848, |, 0.0
4619.7, 139.0, | , 24.6, 0.0, 531.0, | ,  1000,   951,  3000,  2916, | , -3.4, 5353.8, 41.816, |, 0.0
4620.7, 139.5, | , 24.6, 0.0, 525.8, | ,  1000,   952,  3000,  2930, | , -3.4, 5369.7, 42.104, |, 0.0
4621.7, 138.9, | , 24.6, 0.0, 532.0, | ,  1000,   958,  3000,  2935, | , -3.4, 5365.4, 42.190, |, 0.0
4622.8, 139.0, | , 24.6, 0.0, 532.3, | ,  1000,   950,  3000,  2927, | , -3.4, 5366.3, 42.026, |, 0.0
4623.8, 139.1, | , 24.6, 0.0, 532.0, | ,  1000,   953,  3000,  2925, | , -3.4, 5356.4, 41.951, |, 0.0
4624.8, 139.0, | , 24.6, 0.0, 531.7, | ,  1000,   953,  3000,  2938, | , -3.4, 5355.1, 42.086, |, 0.0
4625.8, 139.0, | , 24.6, 0.0, 532.6, | ,  1000,   955,  3000,  2932, | , -3.4, 5386.8, 42.286, |, 0.0
4626.8, 139.3, | , 24.6, 0.0, 532.3, | ,  1000,   953,  3000,  2909, | , -3.4, 5382.5, 41.983, |, 0.0
4627.8, 138.9, | , 24.6, 0.0, 532.4, | ,  1000,   948,  3000,  2918, | , -3.4, 5354.7, 41.821, |, 0.0
4628.8, 139.0, | , 24.6, 0.0, 532.2, | ,  1000,   958,  3000,  2946, | , -3.4, 5357.7, 42.250, |, 0.0
4629.8, 139.3, | , 24.6, 0.0, 532.0, | ,  1000,   952,  3000,  2899, | , -3.4, 5365.4, 41.737, |, 0.0
4630.8, 139.3, | , 24.6, 0.0, 533.2, | ,  1000,   955,  3000,  2941, | , -3.4, 5398.8, 42.493, |, 0.0
4631.8, 139.8, | , 24.6, 0.0, 526.4, | ,  1000,   953,  3000,  2929, | , -3.4, 5371.8, 42.114, |, 0.0
4632.8, 139.0, | , 24.6, 0.0, 532.6, | ,  1000,   959,  3000,  2933, | , -3.4, 5372.3, 42.234, |, 0.0
4633.9, 139.4, | , 24.6, 0.0, 533.1, | ,  1000,   952,  3000,  2934, | , -3.4, 5404.0, 42.418, |, 0.0
4634.9, 139.5, | , 24.6, 0.0, 532.7, | ,  1000,   951,  3000,  2932, | , -3.4, 5373.5, 42.144, |, 0.0
4635.9, 139.0, | , 24.6, 0.0, 532.7, | ,  1000,   953,  3000,  2939, | , -3.4, 5373.1, 42.242, |, 0.0
4636.9, 140.0, | , 24.6, 0.0, 526.6, | ,  1000,   955,  3000,  2922, | , -3.4, 5370.1, 42.053, |, 0.0
4637.9, 139.3, | , 24.6, 0.0, 533.3, | ,  1000,   955,  3000,  2938, | , -3.4, 5381.3, 42.314, |, 0.0
4638.9, 138.8, | , 24.6, 0.0, 533.3, | ,  1000,   954,  3000,  2903, | , -3.4, 5382.5, 41.933, |, 0.0
4639.9, 139.1, | , 24.6, 0.0, 532.6, | ,  1000,   955,  3000,  2934, | , -3.4, 5380.8, 42.268, |, 0.0
4640.9, 139.3, | , 24.6, 0.0, 533.7, | ,  1000,   960,  3000,  2919, | , -3.4, 5373.1, 42.100, |, 0.0
4641.9, 139.8, | , 24.6, 0.0, 527.7, | ,  1000,   949,  3000,  2928, | , -3.4, 5375.7, 42.091, |, 0.0
4643.0, 139.0, | , 24.6, 0.0, 533.8, | ,  1000,   954,  3000,  2929, | , -3.4, 5370.5, 42.126, |, 0.0
4644.0, 138.8, | , 24.6, 0.0, 533.6, | ,  1000,   954,  3000,  2927, | , -3.4, 5371.8, 42.114, |, 0.0
4645.0, 139.6, | , 24.6, 0.0, 532.4, | ,  1000,   958,  3000,  2925, | , -3.4, 5382.1, 42.209, |, 0.0
4646.0, 139.0, | , 24.6, 0.0, 533.6, | ,  1000,   955,  3000,  2935, | , -3.4, 5379.5, 42.263, |, 0.0
4647.0, 139.1, | , 24.6, 0.0, 533.3, | ,  1000,   955,  3000,  2932, | , -3.4, 5380.8, 42.249, |, 0.0
4648.0, 139.0, | , 24.6, 0.0, 533.6, | ,  1000,   959,  3000,  2938, | , -3.4, 5379.5, 42.346, |, 0.0
4649.0, 139.3, | , 24.6, 0.0, 534.0, | ,  1000,   957,  3000,  2929, | , -3.4, 5393.7, 42.329, |, 0.0
4650.0, 139.0, | , 24.6, 0.0, 532.9, | ,  1000,   956,  3000,  2927, | , -3.4, 5386.4, 42.248, |, 0.0
4651.0, 139.3, | , 24.6, 0.0, 533.9, | ,  1000,   954,  3000,  2941, | , -3.4, 5387.3, 42.380, |, 0.0
4652.0, 139.4, | , 24.6, 0.0, 533.9, | ,  1000,   951,  3000,  2927, | , -3.4, 5414.2, 42.407, |, 0.0
4653.0, 139.8, | , 24.6, 0.0, 528.0, | ,  1000,   955,  3000,  2937, | , -3.4, 5400.5, 42.453, |, 0.0
4654.1, 139.2, | , 24.6, 0.0, 533.6, | ,  1000,   961,  3000,  2958, | , -3.4, 5393.7, 42.695, |, 0.0
4655.1, 139.6, | , 24.6, 0.0, 532.7, | ,  1000,   952,  3000,  2915, | , -3.4, 5387.3, 42.085, |, 0.0
4656.1, 139.1, | , 24.6, 0.0, 534.1, | ,  1000,   951,  3000,  2911, | , -3.4, 5394.1, 42.076, |, 0.0
4657.1, 138.9, | , 24.6, 0.0, 533.7, | ,  1000,   953,  3000,  2919, | , -3.4, 5404.0, 42.261, |, 0.0
4658.1, 139.5, | , 24.6, 0.0, 528.9, | ,  1000,   955,  3000,  2904, | , -3.4, 5403.1, 42.115, |, 0.0
4659.1, 139.3, | , 24.6, 0.0, 534.3, | ,  1000,   958,  3000,  2917, | , -3.4, 5424.1, 42.454, |, 0.0
4660.1, 139.5, | , 24.6, 0.0, 533.5, | ,  1000,   956,  3000,  2933, | , -3.4, 5396.7, 42.389, |, 0.0
4661.1, 139.0, | , 24.6, 0.0, 533.8, | ,  1000,   955,  3000,  2919, | , -3.4, 5395.8, 42.229, |, 0.0
4662.1, 139.0, | , 24.6, 0.0, 533.9, | ,  1000,   949,  3000,  2933, | , -3.4, 5388.5, 42.254, |, 0.0
4663.1, 140.2, | , 24.6, 0.0, 528.2, | ,  1000,   952,  3000,  2923, | , -3.4, 5409.5, 42.344, |, 0.0
4664.2, 139.1, | , 24.6, 0.0, 534.5, | ,  1000,   958,  3000,  2928, | , -3.4, 5412.5, 42.485, |, 0.0
4665.2, 139.2, | , 24.6, 0.0, 533.5, | ,  1000,   948,  3000,  2923, | , -3.4, 5408.3, 42.289, |, 0.0
4666.2, 139.2, | , 24.6, 0.0, 534.5, | ,  1000,   955,  3000,  2888, | , -3.4, 5395.8, 41.885, |, 0.0
4667.2, 138.8, | , 24.6, 0.0, 534.4, | ,  1000,   947,  3000,  2931, | , -3.4, 5419.8, 42.455, |, 0.0
4668.2, 138.8, | , 24.6, 0.0, 534.3, | ,  1000,   956,  3000,  2926, | , -3.4, 5441.2, 42.664, |, 0.0
4669.2, 139.2, | , 24.6, 0.0, 534.7, | ,  1000,   957,  3000,  2932, | , -3.4, 5409.5, 42.487, |, 0.0
4670.2, 139.5, | , 24.6, 0.0, 534.1, | ,  1000,   954,  3000,  2943, | , -3.4, 5411.7, 42.594, |, 0.0
4671.2, 138.9, | , 24.6, 0.0, 534.9, | ,  1000,   952,  3000,  2924, | , -3.4, 5410.4, 42.356, |, 0.0
4672.2, 138.9, | , 24.6, 0.0, 534.9, | ,  1000,   952,  3000,  2965, | , -3.4, 5433.1, 42.987, |, 0.0
4673.3, 139.4, | , 24.6, 0.0, 535.2, | ,  1000,   960,  3000,  2939, | , -3.4, 5415.1, 42.646, |, 0.0
4674.3, 139.0, | , 24.6, 0.0, 534.7, | ,  1000,   944,  3000,  2934, | , -3.4, 5407.0, 42.355, |, 0.0
4675.3, 139.2, | , 24.6, 0.0, 534.6, | ,  1000,   955,  3000,  2936, | , -3.4, 5436.1, 42.714, |, 0.0
4676.3, 139.2, | , 24.6, 0.0, 535.6, | ,  1000,   956,  3000,  2923, | , -3.4, 5414.7, 42.429, |, 0.0
4677.3, 138.9, | , 24.6, 0.0, 535.8, | ,  1000,   952,  3000,  2920, | , -3.4, 5407.8, 42.289, |, 0.0
4678.3, 139.0, | , 24.6, 0.0, 535.8, | ,  1000,   952,  3000,  2956, | , -3.4, 5420.2, 42.782, |, 0.0
4679.3, 139.8, | , 24.6, 0.0, 529.2, | ,  1000,   949,  3000,  2929, | , -3.4, 5415.5, 42.425, |, 0.0
4680.3, 139.0, | , 24.6, 0.0, 534.9, | ,  1000,   952,  3000,  2916, | , -3.4, 5408.3, 42.250, |, 0.0
4681.3, 139.5, | , 24.6, 0.0, 535.8, | ,  1000,   956,  3000,  2930, | , -3.4, 5422.4, 42.560, |, 0.0
4682.3, 139.0, | , 24.6, 0.0, 535.5, | ,  1000,   948,  3000,  2929, | , -3.4, 5416.4, 42.418, |, 0.0
4683.4, 139.0, | , 24.6, 0.0, 535.6, | ,  1000,   952,  3000,  2914, | , -3.4, 5419.0, 42.319, |, 0.0
4684.4, 140.2, | , 24.6, 0.0, 530.5, | ,  1000,   949,  3000,  2921, | , -3.4, 5422.0, 42.380, |, 0.0
4685.4, 139.0, | , 24.6, 0.0, 535.4, | ,  1000,   951,  3000,  2929, | , -3.4, 5419.8, 42.467, |, 0.0
4686.4, 139.0, | , 24.6, 0.0, 536.0, | ,  1000,   953,  3000,  2946, | , -3.4, 5419.0, 42.678, |, 0.0
4687.4, 139.5, | , 24.6, 0.0, 536.6, | ,  1000,   952,  3000,  2916, | , -3.4, 5416.8, 42.320, |, 0.0
4688.4, 139.5, | , 24.6, 0.0, 536.5, | ,  1000,   948,  3000,  2918, | , -3.4, 5428.4, 42.394, |, 0.0
4689.4, 138.9, | , 24.6, 0.0, 536.0, | ,  1000,   952,  3000,  2929, | , -3.4, 5417.7, 42.473, |, 0.0
4690.4, 139.0, | , 24.6, 0.0, 535.6, | ,  1000,   952,  3000,  2944, | , -3.4, 5425.8, 42.701, |, 0.0
4691.4, 139.2, | , 24.6, 0.0, 536.5, | ,  1000,   951,  3000,  2929, | , -3.4, 5454.5, 42.750, |, 0.0
4692.4, 138.9, | , 24.6, 0.0, 536.2, | ,  1000,   954,  3000,  2933, | , -3.4, 5440.4, 42.702, |, 0.0
4693.5, 139.1, | , 24.6, 0.0, 536.3, | ,  1000,   956,  3000,  2934, | , -3.4, 5425.4, 42.634, |, 0.0
4694.5, 139.0, | , 24.6, 0.0, 536.7, | ,  1000,   957,  3000,  2923, | , -3.4, 5419.0, 42.469, |, 0.0
4695.5, 139.6, | , 24.6, 0.0, 535.6, | ,  1000,   949,  3000,  2926, | , -3.4, 5424.5, 42.456, |, 0.0
4696.5, 138.9, | , 24.6, 0.0, 536.2, | ,  1000,   958,  3000,  2933, | , -3.4, 5429.7, 42.667, |, 0.0
4697.5, 138.9, | , 24.6, 0.0, 536.4, | ,  1000,   948,  3000,  2938, | , -3.4, 5435.7, 42.667, |, 0.0
4698.5, 139.3, | , 24.6, 0.0, 536.7, | ,  1000,   950,  3000,  2916, | , -3.4, 5434.8, 42.442, |, 0.0
4699.5, 139.5, | , 24.6, 0.0, 536.9, | ,  1000,   955,  3000,  2937, | , -3.4, 5437.4, 42.739, |, 0.0
4700.5, 140.0, | , 24.6, 0.0, 529.3, | ,  1000,   948,  3000,  2925, | , -3.4, 5424.5, 42.430, |, 0.0
4701.5, 139.5, | , 24.6, 0.0, 537.0, | ,  1000,   955,  3000,  2920, | , -3.4, 5445.5, 42.614, |, 0.0
4702.5, 139.0, | , 24.6, 0.0, 535.8, | ,  1000,   949,  3000,  2919, | , -3.4, 5460.5, 42.663, |, 0.0
4703.6, 139.0, | , 24.6, 0.0, 536.6, | ,  1000,   957,  3000,  2939, | , -3.4, 5449.8, 42.880, |, 0.0
4704.6, 138.8, | , 24.6, 0.0, 536.7, | ,  1000,   951,  3000,  2892, | , -3.4, 5432.2, 42.173, |, 0.0
4705.6, 140.1, | , 24.6, 0.0, 531.1, | ,  1000,   953,  3000,  2905, | , -3.4, 5433.1, 42.339, |, 0.0
4706.6, 139.7, | , 24.6, 0.0, 536.4, | ,  1000,   958,  3000,  2956, | , -3.4, 5441.7, 43.025, |, 0.0
4707.6, 139.0, | , 24.6, 0.0, 537.4, | ,  1000,   958,  3000,  2931, | , -3.4, 5463.5, 42.911, |, 0.0
4708.6, 138.9, | , 24.6, 0.0, 537.4, | ,  1000,   956,  3000,  2940, | , -3.4, 5434.0, 42.758, |, 0.0
4709.6, 139.6, | , 24.6, 0.0, 537.3, | ,  1000,   956,  3000,  2939, | , -3.4, 5443.4, 42.819, |, 0.0
4710.6, 139.0, | , 24.6, 0.0, 537.4, | ,  1000,   949,  3000,  2918, | , -3.4, 5439.1, 42.482, |, 0.0
4711.6, 139.2, | , 24.6, 0.0, 536.4, | ,  1000,   961,  3000,  2914, | , -3.4, 5450.7, 42.663, |, 0.0
4712.6, 139.5, | , 24.6, 0.0, 537.2, | ,  1000,   951,  3000,  2931, | , -3.4, 5453.2, 42.761, |, 0.0
4713.7, 138.9, | , 24.6, 0.0, 537.3, | ,  1000,   946,  3000,  2906, | , -3.4, 5452.0, 42.417, |, 0.0
4714.7, 138.8, | , 24.6, 0.0, 537.1, | ,  1000,   954,  3000,  2918, | , -3.4, 5458.4, 42.681, |, 0.0
4715.7, 138.9, | , 24.6, 0.0, 537.3, | ,  1000,   949,  3000,  2923, | , -3.4, 5459.2, 42.700, |, 0.0
4716.7, 139.7, | , 24.6, 0.0, 536.6, | ,  1000,   955,  3000,  2936, | , -3.4, 5478.9, 43.056, |, 0.0
4717.7, 139.0, | , 24.6, 0.0, 537.5, | ,  1000,   955,  3000,  2924, | , -3.4, 5473.8, 42.884, |, 0.0
4718.7, 138.8, | , 24.6, 0.0, 537.7, | ,  1000,   948,  3000,  2911, | , -3.4, 5458.0, 42.533, |, 0.0
4719.7, 139.5, | , 24.6, 0.0, 537.8, | ,  1000,   956,  3000,  2935, | , -3.4, 5481.1, 43.078, |, 0.0
4720.7, 139.4, | , 24.6, 0.0, 538.2, | ,  1000,   956,  3000,  2929, | , -3.4, 5462.2, 42.857, |, 0.0
4721.7, 139.9, | , 24.6, 0.0, 530.6, | ,  1000,   954,  3000,  2912, | , -3.4, 5446.4, 42.530, |, 0.0
4722.7, 138.8, | , 24.6, 0.0, 538.0, | ,  1000,   952,  3000,  2947, | , -3.4, 5443.8, 42.871, |, 0.0
4723.8, 139.2, | , 24.6, 0.0, 538.0, | ,  1000,   955,  3000,  2926, | , -3.4, 5480.7, 42.948, |, 0.0
4724.8, 138.8, | , 24.6, 0.0, 537.8, | ,  1000,   948,  3000,  2922, | , -3.4, 5449.4, 42.585, |, 0.0
4725.8, 138.8, | , 24.6, 0.0, 538.1, | ,  1000,   949,  3000,  2937, | , -3.4, 5475.9, 42.975, |, 0.0
4726.8, 139.6, | , 24.6, 0.0, 532.3, | ,  1000,   952,  3000,  2913, | , -3.4, 5477.2, 42.754, |, 0.0
4727.8, 139.5, | , 24.6, 0.0, 538.0, | ,  1000,   957,  3000,  2943, | , -3.4, 5454.1, 42.957, |, 0.0
4728.8, 139.0, | , 24.6, 0.0, 538.0, | ,  1000,   951,  3000,  2919, | , -3.4, 5449.0, 42.590, |, 0.0
4729.8, 139.0, | , 24.6, 0.0, 538.4, | ,  1000,   956,  3000,  2936, | , -3.4, 5467.8, 42.975, |, 0.0
4730.8, 139.3, | , 24.6, 0.0, 538.4, | ,  1000,   952,  3000,  2925, | , -3.4, 5450.7, 42.675, |, 0.0
4731.8, 139.6, | , 24.6, 0.0, 538.5, | ,  1000,   958,  3000,  2937, | , -3.4, 5461.4, 42.971, |, 0.0
4732.8, 139.1, | , 24.6, 0.0, 537.5, | ,  1000,   950,  3000,  2914, | , -3.4, 5449.0, 42.522, |, 0.0
4733.8, 139.0, | , 24.6, 0.0, 538.3, | ,  1000,   952,  3000,  2923, | , -3.4, 5459.2, 42.727, |, 0.0
4734.9, 139.3, | , 24.6, 0.0, 538.6, | ,  1000,   949,  3000,  2926, | , -3.4, 5461.0, 42.739, |, 0.0
4735.9, 139.0, | , 24.6, 0.0, 538.4, | ,  1000,   950,  3000,  2931, | , -3.4, 5467.8, 42.860, |, 0.0
4736.9, 138.8, | , 24.6, 0.0, 538.4, | ,  1000,   951,  3000,  2911, | , -3.4, 5452.0, 42.518, |, 0.0
4737.9, 139.6, | , 24.6, 0.0, 537.9, | ,  1000,   953,  3000,  2934, | , -3.4, 5476.8, 43.000, |, 0.0
4738.9, 138.9, | , 24.6, 0.0, 538.6, | ,  1000,   946,  3000,  2924, | , -3.4, 5466.1, 42.727, |, 0.0
4739.9, 139.0, | , 24.6, 0.0, 538.7, | ,  1000,   950,  3000,  2929, | , -3.4, 5462.7, 42.806, |, 0.0
4740.9, 138.9, | , 24.6, 0.0, 537.7, | ,  1000,   946,  3000,  2910, | , -3.4, 5467.4, 42.580, |, 0.0
4741.9, 139.3, | , 24.6, 0.0, 538.9, | ,  1000,   954,  3000,  2926, | , -3.4, 5491.4, 43.037, |, 0.0
4742.9, 139.6, | , 24.6, 0.0, 532.8, | ,  1000,   953,  3000,  2925, | , -3.4, 5470.8, 42.845, |, 0.0
4744.0, 138.9, | , 24.6, 0.0, 538.7, | ,  1000,   953,  3000,  2931, | , -3.4, 5455.8, 42.802, |, 0.0
4745.0, 139.3, | , 24.6, 0.0, 539.1, | ,  1000,   956,  3000,  2923, | , -3.4, 5459.2, 42.769, |, 0.0
4746.0, 139.0, | , 24.6, 0.0, 538.9, | ,  1000,   949,  3000,  2901, | , -3.4, 5458.8, 42.449, |, 0.0
4747.0, 139.1, | , 24.6, 0.0, 539.3, | ,  1000,   958,  3000,  2931, | , -3.4, 5478.9, 43.038, |, 0.0
4748.0, 139.7, | , 24.6, 0.0, 534.0, | ,  1000,   947,  3000,  2907, | , -3.4, 5474.7, 42.617, |, 0.0
4749.0, 139.5, | , 24.6, 0.0, 538.4, | ,  1000,   944,  3000,  2931, | , -3.4, 5468.2, 42.801, |, 0.0
4750.0, 139.1, | , 24.6, 0.0, 539.4, | ,  1000,   960,  3000,  2943, | , -3.4, 5482.8, 43.217, |, 0.0
4751.0, 139.1, | , 24.6, 0.0, 538.6, | ,  1000,   953,  3000,  2922, | , -3.4, 5471.7, 42.822, |, 0.0
4752.0, 139.5, | , 24.6, 0.0, 539.8, | ,  1000,   955,  3000,  2926, | , -3.4, 5469.1, 42.877, |, 0.0
4753.0, 139.4, | , 24.6, 0.0, 539.7, | ,  1000,   947,  3000,  2931, | , -3.4, 5467.8, 42.829, |, 0.0
4754.1, 139.1, | , 24.6, 0.0, 538.6, | ,  1000,   946,  3000,  2929, | , -3.4, 5472.5, 42.829, |, 0.0
4755.1, 138.8, | , 24.6, 0.0, 539.7, | ,  1000,   954,  3000,  2900, | , -3.4, 5479.8, 42.652, |, 0.0
4756.1, 139.0, | , 24.6, 0.0, 539.1, | ,  1000,   948,  3000,  2941, | , -3.4, 5475.9, 43.001, |, 0.0
4757.1, 139.3, | , 24.6, 0.0, 540.0, | ,  1000,   955,  3000,  2922, | , -3.4, 5474.2, 42.874, |, 0.0
4758.1, 139.0, | , 24.6, 0.0, 539.7, | ,  1000,   951,  3000,  2951, | , -3.4, 5467.8, 43.092, |, 0.0
4759.1, 139.2, | , 24.6, 0.0, 539.2, | ,  1000,   959,  3000,  2922, | , -3.4, 5496.1, 43.079, |, 0.0
4760.1, 139.3, | , 24.6, 0.0, 540.0, | ,  1000,   957,  3000,  2922, | , -3.4, 5477.7, 42.918, |, 0.0
4761.1, 138.9, | , 24.6, 0.0, 539.7, | ,  1000,   949,  3000,  2915, | , -3.4, 5463.9, 42.646, |, 0.0
4762.1, 139.0, | , 24.6, 0.0, 540.0, | ,  1000,   948,  3000,  2929, | , -3.4, 5503.4, 43.099, |, 0.0
4763.1, 139.4, | , 24.6, 0.0, 540.1, | ,  1000,   955,  3000,  2931, | , -3.4, 5505.1, 43.207, |, 0.0
4764.1, 139.9, | , 24.6, 0.0, 535.0, | ,  1000,   951,  3000,  2946, | , -3.4, 5503.4, 43.318, |, 0.0
4765.2, 139.0, | , 24.6, 0.0, 539.7, | ,  1000,   955,  3000,  2930, | , -3.4, 5475.9, 42.975, |, 0.0
4766.2, 138.9, | , 24.6, 0.0, 540.5, | ,  1000,   949,  3000,  2907, | , -3.4, 5473.4, 42.626, |, 0.0
4767.2, 139.1, | , 24.6, 0.0, 540.4, | ,  1000,   953,  3000,  2901, | , -3.4, 5472.5, 42.597, |, 0.0
4768.2, 138.7, | , 24.6, 0.0, 540.1, | ,  1000,   954,  3000,  2925, | , -3.4, 5475.5, 42.896, |, 0.0
4769.2, 139.7, | , 24.6, 0.0, 535.1, | ,  1000,   955,  3000,  2947, | , -3.4, 5474.7, 43.148, |, 0.0
4770.2, 139.7, | , 24.6, 0.0, 539.9, | ,  1000,   957,  3000,  2941, | , -3.4, 5471.2, 43.077, |, 0.0
4771.2, 139.2, | , 24.6, 0.0, 540.5, | ,  1000,   954,  3000,  2923, | , -3.4, 5480.7, 42.919, |, 0.0
4772.2, 139.0, | , 24.6, 0.0, 540.2, | ,  1000,   959,  3000,  2933, | , -3.4, 5481.1, 43.076, |, 0.0
4773.2, 138.9, | , 24.6, 0.0, 540.2, | ,  1000,   953,  3000,  2913, | , -3.4, 5481.1, 42.794, |, 0.0
4774.2, 139.4, | , 24.6, 0.0, 540.6, | ,  1000,   960,  3000,  2950, | , -3.4, 5480.7, 43.275, |, 0.0
4775.3, 139.0, | , 24.6, 0.0, 539.9, | ,  1000,   948,  3000,  2923, | , -3.4, 5480.2, 42.849, |, 0.0
4776.3, 138.8, | , 24.6, 0.0, 540.7, | ,  1000,   953,  3000,  2905, | , -3.4, 5472.9, 42.640, |, 0.0
4777.3, 139.0, | , 24.6, 0.0, 540.6, | ,  1000,   955,  3000,  2947, | , -3.4, 5473.4, 43.138, |, 0.0
4778.3, 139.4, | , 24.6, 0.0, 541.2, | ,  1000,   945,  3000,  2941, | , -3.4, 5502.5, 43.184, |, 0.0
4779.3, 138.9, | , 24.6, 0.0, 540.8, | ,  1000,   955,  3000,  2926, | , -3.4, 5484.9, 42.991, |, 0.0
4780.3, 139.0, | , 24.6, 0.0, 540.2, | ,  1000,   949,  3000,  2911, | , -3.4, 5473.8, 42.666, |, 0.0
4781.3, 139.0, | , 24.6, 0.0, 540.9, | ,  1000,   959,  3000,  2929, | , -3.4, -16.7, -0.132, |, 0.0
4782.3, 139.5, | , 24.6, 0.0, 541.3, | ,  1000,   950,  3000,  2938, | , -3.4,  12.0, 0.095, |, 0.0
4783.3, 139.0, | , 24.6, 0.0, 541.2, | ,  1000,   948,  3000,  2924, | , -3.4, -12.0, -0.095, |, 0.0
4784.3, 139.0, | , 24.6, 0.0, 541.4, | ,  1000,   947,  3000,  2911, | , -3.4, -16.7, -0.131, |, 0.0
4785.4, 140.4, | , 24.6, 0.0, 534.6, | ,  1000,   947,  3000,  2935, | , -3.4,  -1.3, -0.010, |, 0.0
4786.4, 139.2, | , 24.6, 0.0, 541.4, | ,  1000,   952,  3000,  2936, | , -3.4,  12.8, 0.101, |, 0.0
4787.4, 138.9, | , 24.6, 0.0, 541.5, | ,  1000,   953,  3000,  2929, | , -3.4,  -4.7, -0.037, |, 0.0
4788.4, 139.3, | , 24.6, 0.0, 542.1, | ,  1000,   955,  3000,  2918, | , -3.4, -17.6, -0.138, |, 0.0
4789.4, 138.9, | , 24.6, 0.0, 541.6, | ,  1000,   955,  3000,  2903, | , -3.4, -14.2, -0.111, |, 0.0
4790.4, 139.6, | , 24.6, 0.0, 536.0, | ,  1000,   951,  3000,  2919, | , -3.4, -17.6, -0.138, |, 0.0
4791.4, 139.0, | , 24.6, 0.0, 541.4, | ,  1000,   954,  3000,  2932, | , -3.4, 686.3, 5.412, |, 0.0
