Repository: jdhuang-csm/Ru-BCA

## Methods
* (BaO)<sub>x</sub>-(CaO)<sub>y</sub>-(Al<sub>2</sub>O<sub>3</sub>)<sub>1-x-y</sub> (BCA) catalyst supports were synthesized via sol-gel and solid-state methods. 
* Ru/BCA catalysts were prepared via incipient wetness impregnation to achieve 1 wt. % Ru loading.
* Ammonia synthesis rates were measured for Ru/BCA catalysts in a packed-bed reactor at 480-600<sup>o</sup>C, 10 bar, and space velocities up to 1.3 x 10<sup>6</sup> ml g<sub>cat</sub><sup>-1</sup> h<sup>-1</sup>.
* A machine learning (ML) model was employed to improve understanding of the behavior of Ru/BCA catalysts.
* A microkinetic model was developed to describe the best-performing catalyst.

File: data/init_files_Cadigan/BCA532.txt (part 12 of 55)
********** Start test **********
Elapsed time, Pressure, | , LJtemp(C), Inner-Temp, Outer-Temp, | , N2-set, N2-flow, H2-set, H2-flow, | , pH, NH3_ppm, NH3_Prod_rate, |, In222Temp
4418.1, 139.0, | , 24.4, 0.0, 512.2, | ,  1000,   954,  3000,  2930, | , -3.4, 1620.4, 16.558, |, 0.0
4419.1, 138.7, | , 24.4, 0.0, 512.7, | ,  1000,   956,  3000,  2911, | , -3.4, 1620.8, 16.486, |, 0.0
4420.1, 138.2, | , 24.4, 0.0, 512.4, | ,  1000,   952,  3000,  2905, | , -3.4, 1630.6, 16.544, |, 0.0
4421.1, 138.3, | , 24.4, 0.0, 513.2, | ,  1000,   955,  3000,  2941, | , -3.4, 1668.8, 17.102, |, 0.0
4422.1, 138.7, | , 24.4, 0.0, 513.8, | ,  1000,   954,  3000,  2942, | , -3.4, 1636.6, 16.774, |, 0.0
4423.1, 138.7, | , 24.4, 0.0, 512.8, | ,  1000,   958,  3000,  2905, | , -3.4, 1660.2, 16.872, |, 0.0
4424.1, 138.4, | , 24.4, 0.0, 512.6, | ,  1000,   954,  3000,  2927, | , -3.4, 1654.6, 16.891, |, 0.0
4425.1, 138.6, | , 24.4, 0.0, 513.6, | ,  1000,   961,  3000,  2911, | , -3.4, 1640.9, 16.710, |, 0.0
4426.2, 138.7, | , 24.4, 0.0, 513.7, | ,  1000,   955,  3000,  2931, | , -3.4, 1648.6, 16.851, |, 0.0
4427.2, 138.2, | , 24.4, 0.0, 513.7, | ,  1000,   952,  3000,  2951, | , -3.4, 1670.9, 17.154, |, 0.0
4428.2, 138.3, | , 24.4, 0.0, 512.6, | ,  1000,   951,  3000,  2932, | , -3.4, 1652.1, 16.875, |, 0.0
4429.2, 138.7, | , 24.4, 0.0, 513.8, | ,  1000,   949,  3000,  2933, | , -3.4, 1647.8, 16.823, |, 0.0
4430.2, 138.6, | , 24.4, 0.0, 514.0, | ,  1000,   955,  3000,  2931, | , -3.4, 1674.8, 17.121, |, 0.0
4431.2, 138.2, | , 24.4, 0.0, 513.9, | ,  1000,   952,  3000,  2937, | , -3.4, 1662.3, 17.004, |, 0.0
4432.2, 138.2, | , 24.4, 0.0, 513.9, | ,  1000,   958,  3000,  2923, | , -3.4, 1658.9, 16.936, |, 0.0
4433.2, 139.7, | , 24.4, 0.0, 506.3, | ,  1000,   948,  3000,  2935, | , -3.4, 1659.8, 16.955, |, 0.0
4434.2, 138.2, | , 24.4, 0.0, 514.1, | ,  1000,   956,  3000,  2932, | , -3.4, 1660.6, 16.985, |, 0.0
4435.2, 138.1, | , 24.4, 0.0, 513.9, | ,  1000,   958,  3000,  2910, | , -3.4, 1659.3, 16.884, |, 0.0
4436.3, 138.2, | , 24.4, 0.0, 514.3, | ,  1000,   958,  3000,  2947, | , -3.4, 1662.8, 17.081, |, 0.0
4437.3, 138.7, | , 24.4, 0.0, 514.5, | ,  1000,   957,  3000,  2936, | , -3.4, 1683.8, 17.243, |, 0.0
4438.3, 139.1, | , 24.4, 0.0, 508.3, | ,  1000,   947,  3000,  2921, | , -3.4, 1667.5, 16.965, |, 0.0
4439.3, 138.9, | , 24.4, 0.0, 513.2, | ,  1000,   955,  3000,  2936, | , -3.4, 1704.3, 17.445, |, 0.0
4440.3, 138.7, | , 24.4, 0.0, 514.6, | ,  1000,   954,  3000,  2944, | , -3.4, 1708.2, 17.513, |, 0.0
4441.3, 138.1, | , 24.4, 0.0, 514.3, | ,  1000,   955,  3000,  2930, | , -3.4, 1675.6, 17.123, |, 0.0
4442.3, 138.1, | , 24.4, 0.0, 514.3, | ,  1000,   959,  3000,  2913, | , -3.4, 1685.9, 17.169, |, 0.0
4443.3, 138.8, | , 24.4, 0.0, 514.6, | ,  1000,   951,  3000,  2948, | , -3.4, 1692.8, 17.363, |, 0.0
4444.3, 139.0, | , 24.4, 0.0, 513.8, | ,  1000,   958,  3000,  2926, | , -3.4, 1724.0, 17.611, |, 0.0
4445.3, 138.1, | , 24.4, 0.0, 514.5, | ,  1000,   951,  3000,  2931, | , -3.4, 1695.3, 17.314, |, 0.0
4446.4, 138.2, | , 24.4, 0.0, 514.8, | ,  1000,   957,  3000,  2945, | , -3.4, 1691.9, 17.369, |, 0.0
4447.4, 138.5, | , 24.4, 0.0, 514.8, | ,  1000,   955,  3000,  2913, | , -3.4, 1693.6, 17.234, |, 0.0
4448.4, 138.7, | , 24.4, 0.0, 514.7, | ,  1000,   955,  3000,  2963, | , -3.4, 1731.8, 17.843, |, 0.0
4449.4, 138.5, | , 24.4, 0.0, 513.8, | ,  1000,   952,  3000,  2935, | , -3.4, 1699.2, 17.375, |, 0.0
4450.4, 138.4, | , 24.4, 0.0, 514.8, | ,  1000,   957,  3000,  2934, | , -3.4, 1701.8, 17.420, |, 0.0
4451.4, 138.7, | , 24.4, 0.0, 514.9, | ,  1000,   958,  3000,  2918, | , -3.4, 1700.5, 17.341, |, 0.0
4452.4, 138.2, | , 24.4, 0.0, 514.8, | ,  1000,   953,  3000,  2916, | , -3.4, 1701.8, 17.319, |, 0.0
4453.4, 138.2, | , 24.4, 0.0, 514.9, | ,  1000,   952,  3000,  2952, | , -3.4, 1708.6, 17.544, |, 0.0
4454.4, 139.5, | , 24.4, 0.0, 509.0, | ,  1000,   955,  3000,  2934, | , -3.4, 1708.6, 17.479, |, 0.0
4455.4, 138.2, | , 24.4, 0.0, 514.6, | ,  1000,   952,  3000,  2931, | , -3.4, 1706.5, 17.430, |, 0.0
4456.5, 138.1, | , 24.4, 0.0, 515.1, | ,  1000,   957,  3000,  2919, | , -3.4, 1727.0, 17.609, |, 0.0
4457.5, 138.2, | , 24.4, 0.0, 515.2, | ,  1000,   956,  3000,  2937, | , -3.4, 1750.6, 17.927, |, 0.0
4458.5, 138.4, | , 24.4, 0.0, 514.5, | ,  1000,   957,  3000,  2933, | , -3.4, 1726.6, 17.668, |, 0.0
4459.5, 139.1, | , 24.4, 0.0, 509.3, | ,  1000,   947,  3000,  2899, | , -3.4, 1720.6, 17.405, |, 0.0
4460.5, 138.4, | , 24.4, 0.0, 513.8, | ,  1000,   955,  3000,  2932, | , -3.4, 1721.5, 17.602, |, 0.0
4461.5, 138.2, | , 24.4, 0.0, 515.3, | ,  1000,   953,  3000,  2926, | , -3.4, 1757.5, 17.930, |, 0.0
4462.5, 138.7, | , 24.4, 0.0, 515.0, | ,  1000,   961,  3000,  2921, | , -3.4, 1738.6, 17.750, |, 0.0
4463.5, 138.2, | , 24.4, 0.0, 515.0, | ,  1000,   960,  3000,  2918, | , -3.4, 1731.8, 17.664, |, 0.0
4464.5, 138.2, | , 24.4, 0.0, 515.7, | ,  1000,   950,  3000,  2915, | , -3.4, 1731.8, 17.607, |, 0.0
4465.5, 138.8, | , 24.4, 0.0, 514.8, | ,  1000,   950,  3000,  2956, | , -3.4, 1748.5, 17.964, |, 0.0
4466.5, 138.6, | , 24.4, 0.0, 515.7, | ,  1000,   956,  3000,  2919, | , -3.4, 1746.8, 17.807, |, 0.0
4467.6, 138.4, | , 24.4, 0.0, 514.9, | ,  1000,   958,  3000,  2942, | , -3.4, 1746.3, 17.915, |, 0.0
4468.6, 138.6, | , 24.4, 0.0, 516.0, | ,  1000,   956,  3000,  2936, | , -3.4, 1777.6, 18.198, |, 0.0
4469.6, 138.7, | , 24.4, 0.0, 515.9, | ,  1000,   952,  3000,  2929, | , -3.4, 1753.2, 17.895, |, 0.0
4470.6, 138.5, | , 24.4, 0.0, 514.8, | ,  1000,   954,  3000,  2941, | , -3.4, 1751.5, 17.943, |, 0.0
4471.6, 138.2, | , 24.4, 0.0, 515.7, | ,  1000,   958,  3000,  2911, | , -3.4, 1756.2, 17.875, |, 0.0
4472.6, 138.5, | , 24.4, 0.0, 516.0, | ,  1000,   955,  3000,  2918, | , -3.4, 1763.9, 17.966, |, 0.0
4473.6, 138.5, | , 24.4, 0.0, 515.3, | ,  1000,   952,  3000,  2914, | , -3.4, 1768.2, 17.981, |, 0.0
4474.6, 138.3, | , 24.4, 0.0, 516.3, | ,  1000,   954,  3000,  2944, | , -3.4, 1768.6, 18.135, |, 0.0
4475.6, 139.4, | , 24.4, 0.0, 507.4, | ,  1000,   950,  3000,  2955, | , -3.4, 1762.2, 18.099, |, 0.0
4476.6, 138.6, | , 24.4, 0.0, 516.1, | ,  1000,   953,  3000,  2918, | , -3.4, 1780.2, 18.127, |, 0.0
4477.7, 138.3, | , 24.4, 0.0, 515.9, | ,  1000,   951,  3000,  2929, | , -3.4, 1767.7, 18.043, |, 0.0
4478.7, 138.3, | , 24.4, 0.0, 515.9, | ,  1000,   954,  3000,  2949, | , -3.4, 1759.6, 18.063, |, 0.0
4479.7, 138.7, | , 24.4, 0.0, 516.5, | ,  1000,   949,  3000,  2920, | , -3.4, 1793.5, 18.251, |, 0.0
4480.7, 139.6, | , 24.4, 0.0, 510.2, | ,  1000,   951,  3000,  2934, | , -3.4, 1769.9, 18.088, |, 0.0
4481.7, 138.3, | , 24.4, 0.0, 515.7, | ,  1000,   950,  3000,  2907, | , -3.4, 1770.3, 17.957, |, 0.0
4482.7, 138.1, | , 24.4, 0.0, 516.5, | ,  1000,   952,  3000,  2911, | , -3.4, 1769.5, 17.982, |, 0.0
4483.7, 138.6, | , 24.4, 0.0, 517.0, | ,  1000,   951,  3000,  2925, | , -3.4, 1769.5, 18.037, |, 0.0
4484.7, 138.3, | , 24.4, 0.0, 516.6, | ,  1000,   952,  3000,  2927, | , -3.4, 1769.5, 18.054, |, 0.0
4485.7, 138.3, | , 24.4, 0.0, 517.0, | ,  1000,   959,  3000,  2952, | , -3.4, 1759.6, 18.104, |, 0.0
4486.8, 138.8, | , 24.4, 0.0, 516.3, | ,  1000,   952,  3000,  2926, | , -3.4, 1790.5, 18.266, |, 0.0
4487.8, 138.7, | , 24.4, 0.0, 517.4, | ,  1000,   960,  3000,  2918, | , -3.4, 1773.3, 18.086, |, 0.0
4488.8, 138.2, | , 24.4, 0.0, 516.5, | ,  1000,   953,  3000,  2929, | , -3.4, 1761.7, 17.986, |, 0.0
4489.8, 138.6, | , 24.4, 0.0, 517.5, | ,  1000,   955,  3000,  2903, | , -3.4, 1760.5, 17.869, |, 0.0
4490.8, 138.5, | , 24.4, 0.0, 517.4, | ,  1000,   950,  3000,  2916, | , -3.4, 1763.5, 17.933, |, 0.0
4491.8, 138.4, | , 24.4, 0.0, 516.4, | ,  1000,   958,  3000,  2945, | , -3.4, 1793.0, 18.406, |, 0.0
4492.8, 138.3, | , 24.4, 0.0, 517.6, | ,  1000,   959,  3000,  2954, | , -3.4, 1765.2, 18.167, |, 0.0
4493.8, 138.7, | , 24.4, 0.0, 517.8, | ,  1000,   956,  3000,  2927, | , -3.4, 1761.3, 17.990, |, 0.0
4494.8, 138.6, | , 24.4, 0.0, 517.9, | ,  1000,   959,  3000,  2924, | , -3.4, 1761.7, 17.994, |, 0.0
4495.8, 138.1, | , 24.4, 0.0, 517.6, | ,  1000,   955,  3000,  2929, | , -3.4, 1762.2, 17.999, |, 0.0
4496.8, 139.4, | , 24.4, 0.0, 510.1, | ,  1000,   954,  3000,  2930, | , -3.4, 1762.2, 18.005, |, 0.0
4497.9, 138.5, | , 24.4, 0.0, 517.8, | ,  1000,   961,  3000,  2927, | , -3.4, 1784.0, 18.245, |, 0.0
4498.9, 138.7, | , 24.4, 0.0, 517.9, | ,  1000,   950,  3000,  2930, | , -3.4, 1770.7, 18.074, |, 0.0
4499.9, 138.3, | , 24.4, 0.0, 517.9, | ,  1000,   957,  3000,  2937, | , -3.4, 1761.7, 18.043, |, 0.0
4500.9, 138.1, | , 24.4, 0.0, 517.8, | ,  1000,   954,  3000,  2936, | , -3.4, 1761.7, 18.023, |, 0.0
4501.9, 140.1, | , 24.4, 0.0, 511.3, | ,  1000,   948,  3000,  2928, | , -3.4, 384.3, 3.923, |, 0.0
4502.9, 138.9, | , 24.4, 0.0, 517.3, | ,  1000,   958,  3000,  2954, | , -3.4, 422.0, 4.348, |, 0.0
4503.9, 138.2, | , 24.4, 0.0, 518.3, | ,  1000,   949,  3000,  2939, | , -3.4, 478.6, 4.900, |, 0.0
4504.9, 138.8, | , 24.4, 0.0, 518.7, | ,  1000,   956,  3000,  2929, | , -3.4, 528.7, 5.410, |, 0.0
4505.9, 138.7, | , 24.4, 0.0, 518.3, | ,  1000,   961,  3000,  2917, | , -3.4, 583.1, 5.954, |, 0.0
4506.9, 139.0, | , 24.4, 0.0, 512.9, | ,  1000,   950,  3000,  2928, | , -3.4, 662.8, 6.767, |, 0.0
4507.9, 138.5, | , 24.4, 0.0, 517.4, | ,  1000,   955,  3000,  2932, | , -3.4, 712.9, 7.295, |, 0.0
4509.0, 138.2, | , 24.4, 0.0, 518.6, | ,  1000,   954,  3000,  2905, | , -3.4, 763.0, 7.752, |, 0.0
4510.0, 138.2, | , 24.4, 0.0, 518.6, | ,  1000,   960,  3000,  2918, | , -3.4, 802.9, 8.199, |, 0.0
4511.0, 138.3, | , 24.4, 0.0, 518.8, | ,  1000,   956,  3000,  2949, | , -3.4, 869.3, 8.937, |, 0.0
4512.0, 138.3, | , 24.4, 0.0, 518.9, | ,  1000,   957,  3000,  2933, | , -3.4, 946.0, 9.685, |, 0.0
4513.0, 138.9, | , 24.4, 0.0, 517.8, | ,  1000,   957,  3000,  2920, | , -3.4, 969.1, 9.890, |, 0.0
4514.0, 138.1, | , 24.4, 0.0, 518.8, | ,  1000,   960,  3000,  2896, | , -3.4, 1042.8, 10.586, |, 0.0
4515.0, 138.2, | , 24.4, 0.0, 518.9, | ,  1000,   949,  3000,  2953, | , -3.4, 1080.1, 11.092, |, 0.0
4516.0, 138.4, | , 24.4, 0.0, 519.7, | ,  1000,   949,  3000,  2925, | , -3.4, 1138.4, 11.605, |, 0.0
4517.0, 138.5, | , 24.4, 0.0, 519.5, | ,  1000,   958,  3000,  2936, | , -3.4, 1188.9, 12.183, |, 0.0
4518.0, 139.3, | , 24.4, 0.0, 511.7, | ,  1000,   955,  3000,  2918, | , -3.4, 1244.2, 12.678, |, 0.0
4519.1, 138.3, | , 24.4, 0.0, 519.6, | ,  1000,   956,  3000,  2943, | , -3.4, 1293.9, 13.275, |, 0.0
4520.1, 138.5, | , 24.4, 0.0, 519.9, | ,  1000,   956,  3000,  2917, | , -3.4, 1381.7, 14.081, |, 0.0
4521.1, 138.2, | , 24.4, 0.0, 519.3, | ,  1000,   954,  3000,  2929, | , -3.4, 1407.8, 14.384, |, 0.0
4522.1, 138.2, | , 24.4, 0.0, 519.6, | ,  1000,   955,  3000,  2943, | , -3.4, 1447.7, 14.847, |, 0.0
4523.1, 139.7, | , 24.4, 0.0, 512.6, | ,  1000,   950,  3000,  2926, | , -3.4, 1470.8, 15.001, |, 0.0
4524.1, 138.3, | , 24.4, 0.0, 518.3, | ,  1000,   957,  3000,  2911, | , -3.4, 1545.0, 15.722, |, 0.0
4525.1, 138.2, | , 24.4, 0.0, 519.7, | ,  1000,   951,  3000,  2928, | , -3.4, 1559.9, 15.920, |, 0.0
4526.1, 138.2, | , 24.4, 0.0, 519.4, | ,  1000,   953,  3000,  2931, | , -3.4, 1606.6, 16.416, |, 0.0
4527.1, 138.3, | , 24.4, 0.0, 519.8, | ,  1000,   958,  3000,  2940, | , -3.4, 1646.9, 16.885, |, 0.0
4528.1, 139.6, | , 24.4, 0.0, 514.6, | ,  1000,   951,  3000,  2942, | , -3.4, 1678.6, 17.189, |, 0.0
4529.2, 138.4, | , 24.4, 0.0, 519.2, | ,  1000,   953,  3000,  2913, | , -3.4, 1717.6, 17.466, |, 0.0
4530.2, 138.2, | , 24.4, 0.0, 520.1, | ,  1000,   953,  3000,  2928, | , -3.4, 1748.9, 17.854, |, 0.0
4531.2, 138.6, | , 24.4, 0.0, 520.6, | ,  1000,   953,  3000,  2929, | , -3.4, 1784.9, 18.221, |, 0.0
4532.2, 138.6, | , 24.4, 0.0, 520.5, | ,  1000,   956,  3000,  2912, | , -3.4, 1806.3, 18.379, |, 0.0
4533.2, 138.3, | , 24.4, 0.0, 520.5, | ,  1000,   950,  3000,  2921, | , -3.4, 1860.7, 18.943, |, 0.0
4534.2, 138.7, | , 24.4, 0.0, 519.7, | ,  1000,   955,  3000,  2926, | , -3.4, 1853.0, 18.916, |, 0.0
4535.2, 138.7, | , 24.4, 0.0, 520.9, | ,  1000,   955,  3000,  2956, | , -3.4, 1869.3, 19.227, |, 0.0
4536.2, 138.3, | , 24.4, 0.0, 520.4, | ,  1000,   958,  3000,  2941, | , -3.4, 1875.3, 19.229, |, 0.0
4537.2, 138.2, | , 24.4, 0.0, 520.6, | ,  1000,   952,  3000,  2914, | , -3.4, 1923.3, 19.552, |, 0.0
4538.2, 138.7, | , 24.4, 0.0, 521.3, | ,  1000,   950,  3000,  2950, | , -3.4, 1910.0, 19.589, |, 0.0
4539.3, 138.4, | , 24.4, 0.0, 512.9, | ,  1000,   947,  3000,  2919, | , -3.4, 1927.6, 19.598, |, 0.0
4540.3, 138.3, | , 24.4, 0.0, 521.0, | ,  1000,   957,  3000,  2921, | , -3.4, 1929.3, 19.677, |, 0.0
4541.3, 138.2, | , 24.4, 0.0, 520.9, | ,  1000,   957,  3000,  2929, | , -3.4, 1957.5, 20.005, |, 0.0
4542.3, 138.5, | , 24.4, 0.0, 521.5, | ,  1000,   955,  3000,  2925, | , -3.4, 1955.0, 19.946, |, 0.0
4543.3, 138.2, | , 24.4, 0.0, 521.4, | ,  1000,   955,  3000,  2929, | , -3.4, 1946.8, 19.888, |, 0.0
4544.3, 139.4, | , 24.4, 0.0, 513.8, | ,  1000,   955,  3000,  2959, | , -3.4, 1945.5, 20.023, |, 0.0
4545.3, 138.7, | , 24.4, 0.0, 522.0, | ,  1000,   951,  3000,  2923, | , -3.4, 1954.5, 19.914, |, 0.0
4546.3, 138.2, | , 24.4, 0.0, 521.8, | ,  1000,   952,  3000,  2911, | , -3.4, 1961.8, 19.933, |, 0.0
4547.3, 138.2, | , 24.4, 0.0, 521.6, | ,  1000,   958,  3000,  2926, | , -3.4, 1989.3, 20.321, |, 0.0
4548.3, 138.6, | , 24.4, 0.0, 522.0, | ,  1000,   957,  3000,  2916, | , -3.4, 1959.7, 19.960, |, 0.0
4549.4, 139.4, | , 24.4, 0.0, 516.3, | ,  1000,   948,  3000,  2919, | , -3.4, 1969.5, 20.031, |, 0.0
4550.4, 138.3, | , 24.4, 0.0, 521.1, | ,  1000,   955,  3000,  2951, | , -3.4, 1962.7, 20.157, |, 0.0
4551.4, 138.3, | , 24.4, 0.0, 521.8, | ,  1000,   952,  3000,  2921, | , -3.4, 1991.8, 20.285, |, 0.0
4552.4, 138.7, | , 24.4, 0.0, 522.0, | ,  1000,   953,  3000,  2929, | , -3.4, 1972.1, 20.129, |, 0.0
4553.4, 138.7, | , 24.4, 0.0, 522.1, | ,  1000,   958,  3000,  2951, | , -3.4, 1977.3, 20.323, |, 0.0
4554.4, 138.2, | , 24.4, 0.0, 521.8, | ,  1000,   953,  3000,  2930, | , -3.4, 1967.8, 20.097, |, 0.0
4555.4, 138.7, | , 24.4, 0.0, 521.0, | ,  1000,   956,  3000,  2932, | , -3.4, 1969.1, 20.133, |, 0.0
4556.4, 138.7, | , 24.4, 0.0, 522.3, | ,  1000,   959,  3000,  2935, | , -3.4, 1970.8, 20.183, |, 0.0
4557.4, 138.3, | , 24.4, 0.0, 522.1, | ,  1000,   957,  3000,  2949, | , -3.4, 1977.3, 20.309, |, 0.0
4558.4, 138.3, | , 24.4, 0.0, 522.0, | ,  1000,   956,  3000,  2929, | , -3.4, 1970.8, 20.140, |, 0.0
4559.5, 138.6, | , 24.4, 0.0, 522.1, | ,  1000,   950,  3000,  2933, | , -3.4, 1970.0, 20.113, |, 0.0
4560.5, 138.4, | , 24.4, 0.0, 521.0, | ,  1000,   956,  3000,  2923, | , -3.4, 1977.7, 20.173, |, 0.0
4561.5, 138.3, | , 24.4, 0.0, 522.3, | ,  1000,   956,  3000,  2948, | , -3.4, 1974.3, 20.266, |, 0.0
4562.5, 138.2, | , 24.4, 0.0, 522.1, | ,  1000,   952,  3000,  2929, | , -3.4, 1976.8, 20.175, |, 0.0
4563.5, 138.3, | , 24.4, 0.0, 522.4, | ,  1000,   950,  3000,  2950, | , -3.4, 1993.1, 20.443, |, 0.0
4564.5, 138.2, | , 24.4, 0.0, 522.3, | ,  1000,   959,  3000,  2915, | , -3.4, 1976.4, 20.136, |, 0.0
4565.5, 139.2, | , 24.4, 0.0, 517.0, | ,  1000,   958,  3000,  2925, | , -3.4, 1976.0, 20.174, |, 0.0
4566.5, 138.2, | , 24.4, 0.0, 522.5, | ,  1000,   955,  3000,  2943, | , -3.4, 1982.8, 20.322, |, 0.0
4567.5, 138.5, | , 24.4, 0.0, 522.9, | ,  1000,   951,  3000,  2912, | , -3.4, 1987.1, 20.189, |, 0.0
4568.5, 138.4, | , 24.4, 0.0, 522.9, | ,  1000,   951,  3000,  2963, | , -3.4, 2003.0, 20.612, |, 0.0
4569.5, 138.6, | , 24.4, 0.0, 523.2, | ,  1000,   954,  3000,  2927, | , -3.4, 1985.0, 20.260, |, 0.0
4570.6, 139.6, | , 24.4, 0.0, 516.8, | ,  1000,   950,  3000,  2924, | , -3.4, 1992.7, 20.299, |, 0.0
4571.6, 138.1, | , 24.4, 0.0, 522.8, | ,  1000,   958,  3000,  2916, | , -3.4, 2007.2, 20.450, |, 0.0
4572.6, 138.0, | , 24.4, 0.0, 523.1, | ,  1000,   952,  3000,  2933, | , -3.4, 2005.1, 20.484, |, 0.0
4573.6, 138.6, | , 24.4, 0.0, 523.7, | ,  1000,   959,  3000,  2944, | , -3.4, 2030.0, 20.836, |, 0.0
4574.6, 138.2, | , 24.4, 0.0, 523.2, | ,  1000,   956,  3000,  2946, | , -3.4, 2035.1, 20.880, |, 0.0
4575.6, 138.4, | , 24.4, 0.0, 522.6, | ,  1000,   953,  3000,  2944, | , -3.4, 2013.2, 20.635, |, 0.0
4576.6, 138.3, | , 24.4, 0.0, 523.5, | ,  1000,   962,  3000,  2931, | , -3.4, 2011.1, 20.589, |, 0.0
4577.6, 138.7, | , 24.4, 0.0, 523.7, | ,  1000,   955,  3000,  2930, | , -3.4, 2010.7, 20.540, |, 0.0
4578.6, 138.7, | , 24.4, 0.0, 523.9, | ,  1000,   955,  3000,  2906, | , -3.4, 2015.4, 20.459, |, 0.0
4579.6, 138.2, | , 24.4, 0.0, 523.6, | ,  1000,   960,  3000,  2935, | , -3.4, 2021.0, 20.699, |, 0.0
4580.7, 138.4, | , 24.4, 0.0, 522.9, | ,  1000,   952,  3000,  2946, | , -3.4, 2023.1, 20.739, |, 0.0
4581.7, 138.7, | , 24.4, 0.0, 523.8, | ,  1000,   954,  3000,  2933, | , -3.4, 2024.0, 20.689, |, 0.0
4582.7, 138.3, | , 24.4, 0.0, 523.6, | ,  1000,   956,  3000,  2923, | , -3.4, 2040.7, 20.818, |, 0.0
4583.7, 138.2, | , 24.4, 0.0, 524.1, | ,  1000,   952,  3000,  2924, | , -3.4, 2027.8, 20.666, |, 0.0
4584.7, 138.6, | , 24.4, 0.0, 524.0, | ,  1000,   955,  3000,  2939, | , -3.4, 2024.8, 20.732, |, 0.0
4585.7, 138.4, | , 24.4, 0.0, 522.9, | ,  1000,   953,  3000,  2929, | , -3.4, 2030.0, 20.718, |, 0.0
4586.7, 139.3, | , 24.4, 0.0, 517.7, | ,  1000,   952,  3000,  2948, | , -3.4, 2056.9, 21.090, |, 0.0
4587.7, 138.2, | , 24.4, 0.0, 524.1, | ,  1000,   958,  3000,  2911, | , -3.4, 2029.1, 20.645, |, 0.0
4588.7, 138.3, | , 24.4, 0.0, 524.0, | ,  1000,   953,  3000,  2929, | , -3.4, 2037.7, 20.798, |, 0.0
4589.7, 138.2, | , 24.4, 0.0, 523.9, | ,  1000,   958,  3000,  2932, | , -3.4, 2038.5, 20.851, |, 0.0
4590.8, 138.4, | , 24.4, 0.0, 523.1, | ,  1000,   953,  3000,  2930, | , -3.4, 2043.7, 20.866, |, 0.0
4591.8, 139.1, | , 24.4, 0.0, 516.9, | ,  1000,   957,  3000,  2915, | , -3.4, 2053.1, 20.905, |, 0.0
4592.8, 138.7, | , 24.4, 0.0, 524.3, | ,  1000,   956,  3000,  2939, | , -3.4, 2077.1, 21.275, |, 0.0
4593.8, 138.1, | , 24.4, 0.0, 524.5, | ,  1000,   958,  3000,  2924, | , -3.4, 2053.1, 20.959, |, 0.0
4594.8, 138.2, | , 24.4, 0.0, 524.1, | ,  1000,   957,  3000,  2948, | , -3.4, 2060.8, 21.165, |, 0.0
4595.8, 139.0, | , 24.4, 0.0, 523.9, | ,  1000,   962,  3000,  2948, | , -3.4, 2061.2, 21.192, |, 0.0
4596.8, 138.4, | , 24.4, 0.0, 524.6, | ,  1000,   957,  3000,  2957, | , -3.4, 2081.8, 21.426, |, 0.0
4597.8, 138.4, | , 24.4, 0.0, 524.3, | ,  1000,   954,  3000,  2930, | , -3.4, 2075.8, 21.201, |, 0.0
4598.8, 138.7, | , 24.4, 0.0, 524.5, | ,  1000,   952,  3000,  2914, | , -3.4, 2074.9, 21.089, |, 0.0
4599.8, 138.8, | , 24.4, 0.0, 524.7, | ,  1000,   959,  3000,  2934, | , -3.4, 2075.4, 21.244, |, 0.0
4600.9, 138.3, | , 24.4, 0.0, 523.6, | ,  1000,   951,  3000,  2897, | , -3.4, 2095.9, 21.206, |, 0.0
4601.9, 138.3, | , 24.4, 0.0, 524.2, | ,  1000,   955,  3000,  2921, | , -3.4, 2099.8, 21.398, |, 0.0
4602.9, 138.6, | , 24.4, 0.0, 524.6, | ,  1000,   958,  3000,  2922, | , -3.4, 2104.9, 21.472, |, 0.0
4603.9, 138.8, | , 24.4, 0.0, 525.2, | ,  1000,   958,  3000,  2941, | , -3.4, 2096.8, 21.494, |, 0.0
4604.9, 138.3, | , 24.4, 0.0, 524.7, | ,  1000,   958,  3000,  2933, | , -3.4, 2083.1, 21.313, |, 0.0
4605.9, 138.3, | , 24.4, 0.0, 524.4, | ,  1000,   951,  3000,  2914, | , -3.4, 2107.5, 21.416, |, 0.0
4606.9, 138.8, | , 24.4, 0.0, 525.5, | ,  1000,   956,  3000,  2953, | , -3.4, 2094.2, 21.527, |, 0.0
4607.9, 139.4, | , 24.4, 0.0, 520.3, | ,  1000,   953,  3000,  2905, | , -3.4, 2101.5, 21.316, |, 0.0
4608.9, 138.3, | , 24.4, 0.0, 525.4, | ,  1000,   956,  3000,  2936, | , -3.4, 2101.5, 21.505, |, 0.0
4609.9, 138.7, | , 24.4, 0.0, 526.0, | ,  1000,   958,  3000,  2937, | , -3.4, 2098.1, 21.483, |, 0.0
4611.0, 138.4, | , 24.4, 0.0, 525.2, | ,  1000,   951,  3000,  2917, | , -3.4, 2104.9, 21.409, |, 0.0
4612.0, 138.2, | , 24.4, 0.0, 525.2, | ,  1000,   954,  3000,  2936, | , -3.4, 2101.5, 21.491, |, 0.0
4613.0, 139.6, | , 24.4, 0.0, 515.8, | ,  1000,   952,  3000,  2931, | , -3.4, 2118.2, 21.627, |, 0.0
4614.0, 138.7, | , 24.4, 0.0, 526.4, | ,  1000,   955,  3000,  2932, | , -3.4, 2101.5, 21.480, |, 0.0
4615.0, 138.3, | , 24.4, 0.0, 526.0, | ,  1000,   955,  3000,  2918, | , -3.4, 2104.5, 21.431, |, 0.0
4616.0, 138.3, | , 24.4, 0.0, 524.4, | ,  1000,   952,  3000,  2925, | , -3.4, 2135.8, 21.772, |, 0.0
4617.0, 138.3, | , 24.4, 0.0, 526.0, | ,  1000,   958,  3000,  2927, | , -3.4, 2122.5, 21.680, |, 0.0
4618.0, 139.6, | , 24.4, 0.0, 520.2, | ,  1000,   956,  3000,  2928, | , -3.4, 2115.2, 21.601, |, 0.0
4619.0, 138.1, | , 24.4, 0.0, 526.2, | ,  1000,   959,  3000,  2889, | , -3.4, 2123.4, 21.486, |, 0.0
4620.0, 138.2, | , 24.4, 0.0, 526.2, | ,  1000,   956,  3000,  2920, | , -3.4, 2131.1, 21.717, |, 0.0
4621.1, 138.4, | , 24.4, 0.0, 525.4, | ,  1000,   949,  3000,  2946, | , -3.4, 2154.2, 22.064, |, 0.0
4622.1, 138.2, | , 24.4, 0.0, 526.5, | ,  1000,   949,  3000,  2933, | , -3.4, 2125.1, 21.692, |, 0.0
4623.1, 138.2, | , 24.4, 0.0, 526.3, | ,  1000,   958,  3000,  2930, | , -3.4, 2141.8, 21.896, |, 0.0
4624.1, 138.7, | , 24.4, 0.0, 526.5, | ,  1000,   951,  3000,  2933, | , -3.4, 2140.9, 21.864, |, 0.0
4625.1, 138.7, | , 24.4, 0.0, 526.4, | ,  1000,   958,  3000,  2904, | , -3.4, 2137.5, 21.706, |, 0.0
4626.1, 138.3, | , 24.4, 0.0, 525.1, | ,  1000,   952,  3000,  2928, | , -3.4, 2145.2, 21.884, |, 0.0
4627.1, 138.2, | , 24.4, 0.0, 526.7, | ,  1000,   955,  3000,  2936, | , -3.4, 2156.8, 22.066, |, 0.0
4628.1, 138.7, | , 24.4, 0.0, 527.0, | ,  1000,   950,  3000,  2933, | , -3.4, 2164.9, 22.099, |, 0.0
4629.1, 139.6, | , 24.4, 0.0, 519.6, | ,  1000,   960,  3000,  2944, | , -3.4, 2151.6, 22.088, |, 0.0
4630.1, 138.6, | , 24.4, 0.0, 526.2, | ,  1000,   965,  3000,  2952, | , -3.4, 2142.2, 22.058, |, 0.0
4631.2, 138.4, | , 24.4, 0.0, 526.2, | ,  1000,   958,  3000,  2906, | , -3.4, 2137.9, 21.718, |, 0.0
4632.2, 138.5, | , 24.4, 0.0, 527.4, | ,  1000,   953,  3000,  2903, | , -3.4, 2178.2, 22.087, |, 0.0
4633.2, 138.1, | , 24.4, 0.0, 527.0, | ,  1000,   950,  3000,  2927, | , -3.4, 2173.1, 22.152, |, 0.0
4634.2, 138.9, | , 24.4, 0.0, 521.2, | ,  1000,   949,  3000,  2909, | , -3.4, 2166.6, 21.980, |, 0.0
4635.2, 138.7, | , 24.4, 0.0, 526.9, | ,  1000,   957,  3000,  2922, | , -3.4, 2165.8, 22.086, |, 0.0
4636.2, 138.3, | , 24.4, 0.0, 526.3, | ,  1000,   958,  3000,  2941, | , -3.4, 2159.3, 22.134, |, 0.0
4637.2, 138.1, | , 24.4, 0.0, 527.3, | ,  1000,   957,  3000,  2924, | , -3.4, 2156.8, 22.010, |, 0.0
4638.2, 138.2, | , 24.4, 0.0, 527.4, | ,  1000,   952,  3000,  2937, | , -3.4, 2180.8, 22.300, |, 0.0
4639.2, 139.5, | , 24.4, 0.0, 522.1, | ,  1000,   950,  3000,  2917, | , -3.4, 2163.2, 21.992, |, 0.0
4640.2, 138.4, | , 24.4, 0.0, 527.3, | ,  1000,   951,  3000,  2940, | , -3.4, 2165.3, 22.149, |, 0.0
4641.3, 138.3, | , 24.4, 0.0, 526.2, | ,  1000,   952,  3000,  2937, | , -3.4, 2175.2, 22.241, |, 0.0
4642.3, 138.6, | , 24.4, 0.0, 527.9, | ,  1000,   957,  3000,  2932, | , -3.4, 2183.3, 22.324, |, 0.0
4643.3, 138.4, | , 24.4, 0.0, 527.8, | ,  1000,   961,  3000,  2937, | , -3.4, 2182.5, 22.368, |, 0.0
4644.3, 138.1, | , 24.4, 0.0, 527.9, | ,  1000,   952,  3000,  2918, | , -3.4, 2200.9, 22.393, |, 0.0
4645.3, 138.4, | , 24.4, 0.0, 527.5, | ,  1000,   959,  3000,  2938, | , -3.4, 2181.2, 22.347, |, 0.0
4646.3, 138.9, | , 24.4, 0.0, 527.3, | ,  1000,   957,  3000,  2933, | , -3.4, 2201.3, 22.518, |, 0.0
4647.3, 138.2, | , 24.4, 0.0, 527.6, | ,  1000,   953,  3000,  2924, | , -3.4, 2189.3, 22.316, |, 0.0
4648.3, 138.2, | , 24.4, 0.0, 527.9, | ,  1000,   949,  3000,  2928, | , -3.4, 2221.5, 22.640, |, 0.0
4649.3, 138.2, | , 24.4, 0.0, 528.4, | ,  1000,   951,  3000,  2922, | , -3.4, 2224.9, 22.659, |, 0.0
4650.3, 139.6, | , 24.4, 0.0, 522.9, | ,  1000,   949,  3000,  2928, | , -3.4, 2194.5, 22.371, |, 0.0
4651.4, 138.3, | , 24.4, 0.0, 527.3, | ,  1000,   953,  3000,  2924, | , -3.4, 2204.3, 22.467, |, 0.0
4652.4, 138.1, | , 24.4, 0.0, 528.4, | ,  1000,   955,  3000,  2922, | , -3.4, 2203.5, 22.463, |, 0.0
4653.4, 138.7, | , 24.4, 0.0, 528.5, | ,  1000,   955,  3000,  2944, | , -3.4, 2206.9, 22.625, |, 0.0
4654.4, 138.3, | , 24.4, 0.0, 528.4, | ,  1000,   957,  3000,  2923, | , -3.4, 2215.0, 22.595, |, 0.0
4655.4, 139.3, | , 24.4, 0.0, 521.3, | ,  1000,   953,  3000,  2922, | , -3.4, 2212.0, 22.535, |, 0.0
4656.4, 138.8, | , 24.4, 0.0, 527.8, | ,  1000,   951,  3000,  2937, | , -3.4, 2213.3, 22.625, |, 0.0
4657.4, 138.2, | , 24.4, 0.0, 528.6, | ,  1000,   957,  3000,  2924, | , -3.4, 2210.8, 22.556, |, 0.0
4658.4, 138.2, | , 24.4, 0.0, 528.8, | ,  1000,   953,  3000,  2933, | , -3.4, 2242.9, 22.912, |, 0.0
4659.4, 138.3, | , 24.4, 0.0, 528.7, | ,  1000,   956,  3000,  2917, | , -3.4, 2237.8, 22.785, |, 0.0
4660.4, 139.6, | , 24.4, 0.0, 522.8, | ,  1000,   955,  3000,  2937, | , -3.4, 2233.0, 22.852, |, 0.0
4661.5, 138.4, | , 24.4, 0.0, 528.0, | ,  1000,   953,  3000,  2923, | , -3.4, 2226.2, 22.686, |, 0.0
4662.5, 138.1, | , 24.4, 0.0, 529.3, | ,  1000,   955,  3000,  2923, | , -3.4, 2230.5, 22.744, |, 0.0
4663.5, 138.6, | , 24.4, 0.0, 529.1, | ,  1000,   956,  3000,  2917, | , -3.4, 2227.0, 22.676, |, 0.0
4664.5, 138.7, | , 24.4, 0.0, 529.2, | ,  1000,   953,  3000,  2948, | , -3.4, 2225.3, 22.823, |, 0.0
4665.5, 138.2, | , 24.4, 0.0, 528.9, | ,  1000,   952,  3000,  2923, | , -3.4, 2234.8, 22.768, |, 0.0
4666.5, 138.4, | , 24.4, 0.0, 528.4, | ,  1000,   955,  3000,  2910, | , -3.4, 2272.9, 23.094, |, 0.0
4667.5, 138.7, | , 24.4, 0.0, 529.4, | ,  1000,   949,  3000,  2947, | , -3.4, 2259.2, 23.140, |, 0.0
4668.5, 138.1, | , 24.4, 0.0, 529.6, | ,  1000,   951,  3000,  2898, | , -3.4, 2250.2, 22.769, |, 0.0
4669.5, 138.2, | , 24.5, 0.0, 529.6, | ,  1000,   955,  3000,  2936, | , -3.4, 2260.5, 23.121, |, 0.0
4670.5, 138.2, | , 24.4, 0.0, 529.3, | ,  1000,   952,  3000,  2923, | , -3.4, 2260.0, 23.023, |, 0.0
4671.6, 139.6, | , 24.4, 0.0, 522.9, | ,  1000,   954,  3000,  2901, | , -3.4, 2251.9, 22.822, |, 0.0
4672.6, 138.1, | , 24.4, 0.0, 529.8, | ,  1000,   955,  3000,  2923, | , -3.4, 2251.9, 22.960, |, 0.0
4673.6, 138.2, | , 24.4, 0.0, 529.7, | ,  1000,   952,  3000,  2948, | , -3.4, 2257.0, 23.141, |, 0.0
4674.6, 138.6, | , 24.4, 0.0, 529.8, | ,  1000,   955,  3000,  2944, | , -3.4, 2260.9, 23.177, |, 0.0
4675.6, 138.9, | , 24.5, 0.0, 529.4, | ,  1000,   957,  3000,  2933, | , -3.4, 2281.0, 23.332, |, 0.0
4676.6, 139.3, | , 24.4, 0.0, 522.5, | ,  1000,   949,  3000,  2908, | , -3.4, 2275.0, 23.066, |, 0.0
4677.6, 138.1, | , 24.5, 0.0, 529.9, | ,  1000,   951,  3000,  2912, | , -3.4, 2267.3, 23.029, |, 0.0
4678.6, 138.0, | , 24.4, 0.0, 529.8, | ,  1000,   950,  3000,  2910, | , -3.4, 2302.4, 23.363, |, 0.0
4679.6, 138.2, | , 24.5, 0.0, 530.1, | ,  1000,   958,  3000,  2922, | , -3.4, 2294.3, 23.404, |, 0.0
4680.6, 138.6, | , 24.4, 0.0, 529.3, | ,  1000,   955,  3000,  2954, | , -3.4, 2268.2, 23.306, |, 0.0
4681.6, 139.5, | , 24.4, 0.0, 524.2, | ,  1000,   954,  3000,  2914, | , -3.4, 2266.0, 23.040, |, 0.0
4682.7, 138.8, | , 24.5, 0.0, 529.7, | ,  1000,   951,  3000,  2949, | , -3.4, 2274.6, 23.323, |, 0.0
4683.7, 138.3, | , 24.5, 0.0, 530.4, | ,  1000,   958,  3000,  2943, | , -3.4, 2284.0, 23.425, |, 0.0
4684.7, 138.3, | , 24.5, 0.0, 530.4, | ,  1000,   957,  3000,  2929, | , -3.4, 2273.3, 23.221, |, 0.0
4685.7, 138.6, | , 24.5, 0.0, 530.7, | ,  1000,   953,  3000,  2911, | , -3.4, 2290.9, 23.272, |, 0.0
4686.7, 138.0, | , 24.5, 0.0, 530.5, | ,  1000,   949,  3000,  2924, | , -3.4, 2288.3, 23.296, |, 0.0
4687.7, 138.3, | , 24.5, 0.0, 529.7, | ,  1000,   954,  3000,  2921, | , -3.4, 2292.6, 23.353, |, 0.0
4688.7, 138.4, | , 24.5, 0.0, 530.6, | ,  1000,   961,  3000,  2959, | , -3.4, 2285.3, 23.546, |, 0.0
4689.7, 138.7, | , 24.4, 0.0, 531.0, | ,  1000,   956,  3000,  2932, | , -3.4, 2317.0, 23.680, |, 0.0
4690.7, 138.3, | , 24.5, 0.0, 530.6, | ,  1000,   955,  3000,  2938, | , -3.4, 2300.3, 23.542, |, 0.0
4691.7, 138.1, | , 24.5, 0.0, 530.7, | ,  1000,   951,  3000,  2930, | , -3.4, 2296.4, 23.432, |, 0.0
4692.8, 139.6, | , 24.5, 0.0, 529.0, | ,  1000,   957,  3000,  2900, | , -3.4, 2308.4, 23.406, |, 0.0
4693.8, 138.6, | , 24.5, 0.0, 531.1, | ,  1000,   956,  3000,  2929, | , -3.4, 2307.6, 23.571, |, 0.0
4694.8, 138.2, | , 24.5, 0.0, 530.7, | ,  1000,   959,  3000,  2930, | , -3.4, 2305.9, 23.574, |, 0.0
4695.8, 138.3, | , 24.5, 0.0, 530.7, | ,  1000,   949,  3000,  2937, | , -3.4, 2302.9, 23.531, |, 0.0
4696.8, 138.7, | , 24.5, 0.0, 531.1, | ,  1000,   950,  3000,  2918, | , -3.4, 2305.4, 23.439, |, 0.0
4697.8, 139.4, | , 24.4, 0.0, 523.6, | ,  1000,   956,  3000,  2947, | , -3.4, 2341.4, 24.021, |, 0.0
4698.8, 138.2, | , 24.5, 0.0, 531.0, | ,  1000,   957,  3000,  2932, | , -3.4, 2321.7, 23.737, |, 0.0
4699.8, 138.3, | , 24.5, 0.0, 531.0, | ,  1000,   954,  3000,  2943, | , -3.4, 2317.9, 23.744, |, 0.0
4700.8, 138.7, | , 24.5, 0.0, 531.4, | ,  1000,   957,  3000,  2941, | , -3.4, 2325.2, 23.825, |, 0.0
4701.9, 138.2, | , 24.5, 0.0, 531.1, | ,  1000,   955,  3000,  2922, | , -3.4, 2332.0, 23.766, |, 0.0
4702.9, 139.1, | , 24.5, 0.0, 525.2, | ,  1000,   953,  3000,  2920, | , -3.4, 2335.9, 23.780, |, 0.0
4703.9, 138.7, | , 24.5, 0.0, 530.6, | ,  1000,   958,  3000,  2929, | , -3.4, 2336.3, 23.873, |, 0.0
4704.9, 138.1, | , 24.5, 0.0, 531.4, | ,  1000,   953,  3000,  2909, | , -3.4, 2339.7, 23.751, |, 0.0
4705.9, 138.1, | , 24.5, 0.0, 531.4, | ,  1000,   957,  3000,  2909, | , -3.4, 2339.3, 23.774, |, 0.0
4706.9, 138.5, | , 24.5, 0.0, 531.8, | ,  1000,   953,  3000,  2943, | , -3.4, 2365.4, 24.224, |, 0.0
4707.9, 138.2, | , 24.5, 0.0, 531.1, | ,  1000,   958,  3000,  2931, | , -3.4, 2358.1, 24.108, |, 0.0
4708.9, 138.3, | , 24.5, 0.0, 530.6, | ,  1000,   960,  3000,  2931, | , -3.4, 2342.7, 23.962, |, 0.0
4709.9, 138.2, | , 24.5, 0.0, 531.9, | ,  1000,   949,  3000,  2926, | , -3.4, 2343.6, 23.867, |, 0.0
4710.9, 138.7, | , 24.5, 0.0, 532.0, | ,  1000,   958,  3000,  2952, | , -3.4, 2376.1, 24.425, |, 0.0
4712.0, 138.3, | , 24.5, 0.0, 532.1, | ,  1000,   954,  3000,  2916, | , -3.4, 2350.9, 23.917, |, 0.0
4713.0, 138.2, | , 24.5, 0.0, 532.2, | ,  1000,   954,  3000,  2931, | , -3.4, 2381.3, 24.318, |, 0.0
4714.0, 139.0, | , 24.5, 0.0, 531.5, | ,  1000,   957,  3000,  2945, | , -3.4, 2348.7, 24.092, |, 0.0
4715.0, 138.3, | , 24.5, 0.0, 532.2, | ,  1000,   958,  3000,  2940, | , -3.4, 2352.6, 24.103, |, 0.0
4716.0, 138.0, | , 24.5, 0.0, 532.1, | ,  1000,   947,  3000,  2928, | , -3.4, 2364.6, 24.085, |, 0.0
4717.0, 138.1, | , 24.5, 0.0, 532.0, | ,  1000,   952,  3000,  2938, | , -3.4, 2357.3, 24.106, |, 0.0
4718.0, 138.8, | , 24.5, 0.0, 532.3, | ,  1000,   957,  3000,  2948, | , -3.4, 2368.0, 24.304, |, 0.0
4719.0, 139.2, | , 24.5, 0.0, 526.0, | ,  1000,   954,  3000,  2942, | , -3.4, 2358.6, 24.157, |, 0.0
4720.0, 138.3, | , 24.5, 0.0, 532.1, | ,  1000,   955,  3000,  2929, | , -3.4, 2359.0, 24.086, |, 0.0
4721.1, 138.7, | , 24.5, 0.0, 532.2, | ,  1000,   951,  3000,  2910, | , -3.4, 2398.8, 24.345, |, 0.0
4722.1, 138.3, | , 24.5, 0.0, 532.1, | ,  1000,   954,  3000,  2944, | , -3.4, 2382.1, 24.409, |, 0.0
4723.1, 138.1, | , 24.5, 0.0, 532.2, | ,  1000,   958,  3000,  2899, | , -3.4, 2379.1, 24.125, |, 0.0
4724.1, 139.5, | , 24.5, 0.0, 526.9, | ,  1000,   954,  3000,  2942, | , -3.4, 2393.3, 24.512, |, 0.0
4725.1, 138.4, | , 24.5, 0.0, 531.7, | ,  1000,   956,  3000,  2911, | , -3.4, 2405.7, 24.456, |, 0.0
4726.1, 138.3, | , 24.5, 0.0, 532.8, | ,  1000,   953,  3000,  2955, | , -3.4, 2387.7, 24.524, |, 0.0
4727.1, 138.1, | , 24.5, 0.0, 532.5, | ,  1000,   953,  3000,  2917, | , -3.4, 2382.1, 24.232, |, 0.0
4728.1, 138.7, | , 24.5, 0.0, 533.0, | ,  1000,   951,  3000,  2932, | , -3.4, 2386.8, 24.362, |, 0.0
4729.1, 138.5, | , 24.5, 0.0, 533.1, | ,  1000,   959,  3000,  2916, | , -3.4, 2391.6, 24.360, |, 0.0
4730.1, 138.4, | , 24.5, 0.0, 531.8, | ,  1000,   953,  3000,  2929, | , -3.4, 2408.3, 24.577, |, 0.0
4731.1, 138.3, | , 24.5, 0.0, 532.9, | ,  1000,   958,  3000,  2958, | , -3.4, 2401.0, 24.716, |, 0.0
4732.2, 138.7, | , 24.5, 0.0, 533.3, | ,  1000,   950,  3000,  2922, | , -3.4, 2388.6, 24.307, |, 0.0
4733.2, 138.6, | , 24.5, 0.0, 533.5, | ,  1000,   953,  3000,  2916, | , -3.4, 2399.7, 24.403, |, 0.0
4734.2, 138.1, | , 24.5, 0.0, 533.1, | ,  1000,   955,  3000,  2903, | , -3.4, 2404.8, 24.390, |, 0.0
4735.2, 138.3, | , 24.5, 0.0, 532.7, | ,  1000,   954,  3000,  2918, | , -3.4, 2409.1, 24.520, |, 0.0
4736.2, 138.7, | , 24.5, 0.0, 533.6, | ,  1000,   957,  3000,  2935, | , -3.4, 2407.8, 24.636, |, 0.0
4737.2, 138.3, | , 24.5, 0.0, 533.2, | ,  1000,   955,  3000,  2927, | , -3.4, 2432.3, 24.816, |, 0.0
4738.2, 138.2, | , 24.5, 0.0, 533.4, | ,  1000,   950,  3000,  2929, | , -3.4, 2431.4, 24.789, |, 0.0
4739.2, 138.7, | , 24.5, 0.0, 533.8, | ,  1000,   955,  3000,  2922, | , -3.4, 2420.7, 24.667, |, 0.0
4740.2, 139.6, | , 24.5, 0.0, 528.0, | ,  1000,   955,  3000,  2947, | , -3.4, 2421.6, 24.837, |, 0.0
4741.2, 138.3, | , 24.5, 0.0, 533.6, | ,  1000,   951,  3000,  2932, | , -3.4, 2410.8, 24.606, |, 0.0
4742.2, 138.3, | , 24.5, 0.0, 533.6, | ,  1000,   957,  3000,  2946, | , -3.4, 2447.3, 25.109, |, 0.0
4743.3, 138.7, | , 24.5, 0.0, 533.7, | ,  1000,   952,  3000,  2914, | , -3.4, 2435.3, 24.743, |, 0.0
4744.3, 138.2, | , 24.5, 0.0, 533.8, | ,  1000,   955,  3000,  2929, | , -3.4, 2455.4, 25.073, |, 0.0
4745.3, 139.2, | , 24.5, 0.0, 527.6, | ,  1000,   950,  3000,  2929, | , -3.4, 2424.6, 24.718, |, 0.0
4746.3, 138.4, | , 24.5, 0.0, 533.0, | ,  1000,   955,  3000,  2910, | , -3.4, 2427.1, 24.655, |, 0.0
4747.3, 138.8, | , 24.5, 0.0, 534.0, | ,  1000,   955,  3000,  2944, | , -3.4, 2461.0, 25.221, |, 0.0
4748.3, 138.3, | , 24.5, 0.0, 533.7, | ,  1000,   953,  3000,  2924, | , -3.4, 2441.7, 24.880, |, 0.0
4749.3, 138.4, | , 24.5, 0.0, 533.8, | ,  1000,   951,  3000,  2937, | , -3.4, 2445.1, 24.991, |, 0.0
4750.3, 138.2, | , 24.5, 0.0, 533.9, | ,  1000,   950,  3000,  2917, | , -3.4, 2430.6, 24.703, |, 0.0
4751.3, 138.9, | , 24.5, 0.0, 533.2, | ,  1000,   958,  3000,  2930, | , -3.4, 2442.5, 24.964, |, 0.0
4752.3, 138.3, | , 24.5, 0.0, 533.9, | ,  1000,   954,  3000,  2927, | , -3.4, 2480.3, 25.303, |, 0.0
4753.4, 138.2, | , 24.5, 0.0, 534.5, | ,  1000,   957,  3000,  2944, | , -3.4, 2463.1, 25.254, |, 0.0
4754.4, 138.7, | , 24.5, 0.0, 534.9, | ,  1000,   955,  3000,  2934, | , -3.4, 2449.4, 25.037, |, 0.0
4755.4, 138.4, | , 24.5, 0.0, 534.3, | ,  1000,   953,  3000,  2942, | , -3.4, 2452.0, 25.105, |, 0.0
4756.4, 138.6, | , 24.5, 0.0, 532.8, | ,  1000,   953,  3000,  2911, | , -3.4, 2477.3, 25.158, |, 0.0
4757.4, 138.8, | , 24.5, 0.0, 534.3, | ,  1000,   957,  3000,  2933, | , -3.4, 2461.0, 25.163, |, 0.0
4758.4, 138.8, | , 24.5, 0.0, 533.9, | ,  1000,   959,  3000,  2930, | , -3.4, 2482.4, 25.376, |, 0.0
4759.4, 138.5, | , 24.5, 0.0, 534.2, | ,  1000,   954,  3000,  2928, | , -3.4, 2494.0, 25.443, |, 0.0
4760.4, 138.4, | , 24.5, 0.0, 534.4, | ,  1000,   957,  3000,  2921, | , -3.4, 2458.8, 25.064, |, 0.0
4761.4, 139.8, | , 24.5, 0.0, 528.9, | ,  1000,   955,  3000,  2924, | , -3.4, 2463.1, 25.110, |, 0.0
4762.4, 138.4, | , 24.5, 0.0, 535.0, | ,  1000,   957,  3000,  2944, | , -3.4, 2467.4, 25.298, |, 0.0
4763.5, 138.5, | , 24.5, 0.0, 535.0, | ,  1000,   953,  3000,  2929, | , -3.4, 2476.0, 25.263, |, 0.0
4764.5, 138.7, | , 24.5, 0.0, 534.7, | ,  1000,   952,  3000,  2926, | , -3.4, 2471.3, 25.184, |, 0.0
4765.5, 138.8, | , 24.5, 0.0, 535.4, | ,  1000,   958,  3000,  2935, | , -3.4, 2499.1, 25.571, |, 0.0
4766.5, 139.2, | , 24.5, 0.0, 529.3, | ,  1000,   954,  3000,  2948, | , -3.4, 2473.4, 25.364, |, 0.0
4767.5, 138.6, | , 24.5, 0.0, 534.3, | ,  1000,   954,  3000,  2922, | , -3.4, 2495.2, 25.422, |, 0.0
4768.5, 138.7, | , 24.5, 0.0, 535.7, | ,  1000,   956,  3000,  2937, | , -3.4, 2488.8, 25.467, |, 0.0
4769.5, 138.2, | , 24.5, 0.0, 535.8, | ,  1000,   956,  3000,  2927, | , -3.4, 2491.0, 25.422, |, 0.0
4770.5, 138.5, | , 24.5, 0.0, 534.8, | ,  1000,   956,  3000,  2952, | , -3.4, 2497.4, 25.653, |, 0.0
4771.5, 138.3, | , 24.5, 0.0, 535.5, | ,  1000,   955,  3000,  2914, | , -3.4, 2494.0, 25.358, |, 0.0
4772.5, 139.0, | , 24.5, 0.0, 534.8, | ,  1000,   958,  3000,  2942, | , -3.4, 2489.2, 25.515, |, 0.0
4773.5, 138.4, | , 24.5, 0.0, 535.8, | ,  1000,   953,  3000,  2935, | , -3.4, 2492.7, 25.470, |, 0.0
4774.6, 138.3, | , 24.5, 0.0, 535.8, | ,  1000,   958,  3000,  2939, | , -3.4, 2499.1, 25.599, |, 0.0
4775.6, 138.2, | , 24.5, 0.0, 536.3, | ,  1000,   956,  3000,  2906, | , -3.4, 2506.8, 25.443, |, 0.0
4776.6, 138.8, | , 24.5, 0.0, 536.4, | ,  1000,   956,  3000,  2931, | , -3.4, 2514.1, 25.688, |, 0.0
4777.6, 138.6, | , 24.5, 0.0, 535.2, | ,  1000,   955,  3000,  2931, | , -3.4, 2517.1, 25.710, |, 0.0
4778.6, 138.4, | , 24.5, 0.0, 536.2, | ,  1000,   953,  3000,  2926, | , -3.4, 2500.4, 25.496, |, 0.0
4779.6, 138.8, | , 24.5, 0.0, 536.7, | ,  1000,   949,  3000,  2919, | , -3.4, 2503.0, 25.446, |, 0.0
4780.6, 138.8, | , 24.5, 0.0, 536.4, | ,  1000,   959,  3000,  2903, | , -3.4, 2515.4, 25.535, |, 0.0
4781.6, 138.4, | , 24.5, 0.0, 536.6, | ,  1000,   950,  3000,  2950, | , -3.4, 2524.0, 25.874, |, 0.0
4782.6, 139.6, | , 24.5, 0.0, 530.5, | ,  1000,   949,  3000,  2902, | , -3.4, 2509.8, 25.406, |, 0.0
4783.6, 138.6, | , 24.5, 0.0, 537.2, | ,  1000,   957,  3000,  2903, | , -3.4, 2523.1, 25.600, |, 0.0
4784.7, 138.3, | , 24.5, 0.0, 536.5, | ,  1000,   957,  3000,  2949, | , -3.4, 2552.2, 26.205, |, 0.0
4785.7, 138.3, | , 24.5, 0.0, 536.5, | ,  1000,   949,  3000,  2929, | , -3.4, 2521.8, 25.703, |, 0.0
4786.7, 138.8, | , 24.5, 0.0, 536.8, | ,  1000,   955,  3000,  2938, | , -3.4, 2519.2, 25.779, |, 0.0
4787.7, 139.7, | , 24.5, 0.0, 530.7, | ,  1000,   952,  3000,  2935, | , -3.4, 2514.1, 25.683, |, 0.0
4788.7, 138.5, | , 24.5, 0.0, 535.8, | ,  1000,   959,  3000,  2928, | , -3.4, 2521.4, 25.756, |, 0.0
4789.7, 138.3, | , 24.5, 0.0, 537.1, | ,  1000,   956,  3000,  2908, | , -3.4, 2531.7, 25.710, |, 0.0
4790.7, 138.7, | , 24.5, 0.0, 537.2, | ,  1000,   958,  3000,  2940, | , -3.4, 2528.2, 25.898, |, 0.0
4791.7, 138.4, | , 24.5, 0.0, 536.7, | ,  1000,   954,  3000,  2946, | , -3.4, 2529.5, 25.926, |, 0.0
4792.7, 138.3, | , 24.5, 0.0, 536.8, | ,  1000,   957,  3000,  2909, | , -3.4, 2529.5, 25.704, |, 0.0
4793.7, 139.0, | , 24.5, 0.0, 536.4, | ,  1000,   956,  3000,  2941, | , -3.4, 2557.4, 26.190, |, 0.0
4794.8, 138.7, | , 24.5, 0.0, 536.5, | ,  1000,   953,  3000,  2929, | , -3.4, 2550.9, 26.027, |, 0.0
4795.8, 138.5, | , 24.5, 0.0, 537.1, | ,  1000,   956,  3000,  2956, | , -3.4, 2529.1, 26.001, |, 0.0
4796.8, 138.4, | , 24.5, 0.0, 537.0, | ,  1000,   956,  3000,  2938, | , -3.4, 2525.7, 25.849, |, 0.0
4797.8, 138.8, | , 24.5, 0.0, 537.4, | ,  1000,   952,  3000,  2913, | , -3.4, 2529.1, 25.693, |, 0.0
4798.8, 138.4, | , 24.5, 0.0, 536.1, | ,  1000,   954,  3000,  2911, | , -3.4, 2528.2, 25.679, |, 0.0
4799.8, 138.3, | , 24.5, 0.0, 537.2, | ,  1000,   958,  3000,  2932, | , -3.4, 2530.8, 25.872, |, 0.0
4800.8, 138.3, | , 24.5, 0.0, 537.2, | ,  1000,   952,  3000,  2944, | , -3.4, 2529.1, 25.895, |, 0.0
4801.8, 138.7, | , 24.5, 0.0, 537.4, | ,  1000,   953,  3000,  2929, | , -3.4, 2557.8, 26.097, |, 0.0
4802.8, 138.3, | , 24.5, 0.0, 537.1, | ,  1000,   954,  3000,  2914, | , -3.4, 2538.9, 25.816, |, 0.0
4803.8, 139.4, | , 24.5, 0.0, 529.8, | ,  1000,   952,  3000,  2921, | , -3.4, 2525.2, 25.704, |, 0.0
4804.8, 138.4, | , 24.5, 0.0, 537.3, | ,  1000,   952,  3000,  2937, | , -3.4, 2529.5, 25.854, |, 0.0
4805.9, 138.8, | , 24.5, 0.0, 537.9, | ,  1000,   957,  3000,  2926, | , -3.4, 2541.5, 25.932, |, 0.0
4806.9, 138.4, | , 24.5, 0.0, 537.1, | ,  1000,   952,  3000,  2929, | , -3.4, 2555.2, 26.065, |, 0.0
4807.9, 138.3, | , 24.5, 0.0, 537.7, | ,  1000,   958,  3000,  2940, | , -3.4, 2530.8, 25.928, |, 0.0
4808.9, 139.7, | , 24.5, 0.0, 532.2, | ,  1000,   951,  3000,  2939, | , -3.4, 2525.2, 25.818, |, 0.0
4809.9, 139.1, | , 24.5, 0.0, 536.9, | ,  1000,   951,  3000,  2929, | , -3.4, 2527.0, 25.769, |, 0.0
4810.9, 138.5, | , 24.5, 0.0, 536.6, | ,  1000,   957,  3000,  2924, | , -3.4, 527.4, 5.391, |, 0.0
4811.9, 138.6, | , 24.5, 0.0, 538.0, | ,  1000,   954,  3000,  2948, | , -3.4, 641.4, 6.590, |, 0.0
4812.9, 138.3, | , 24.5, 0.0, 537.9, | ,  1000,   955,  3000,  2916, | , -3.4, 695.8, 7.091, |, 0.0
