Repository: jdhuang-csm/Ru-BCA

## Methods
* (BaO)<sub>x</sub>-(CaO)<sub>y</sub>-(Al<sub>2</sub>O<sub>3</sub>)<sub>1-x-y</sub> (BCA) catalyst supports were synthesized via sol-gel and solid-state methods. 
* Ru/BCA catalysts were prepared via incipient wetness impregnation to achieve 1 wt. % Ru loading.
* Ammonia synthesis rates were measured for Ru/BCA catalysts in a packed-bed reactor at 480-600<sup>o</sup>C, 10 bar, and space velocities up to 1.3 x 10<sup>6</sup> ml g<sub>cat</sub><sup>-1</sup> h<sup>-1</sup>.
* A machine learning (ML) model was employed to improve understanding of the behavior of Ru/BCA catalysts.
* A microkinetic model was developed to describe the best-performing catalyst.

File: data/init_files_Cadigan/BCA723.txt (part 12 of 46)
********** Start test **********
Elapsed time, Pressure, | , LJtemp(C), Inner-Temp, Outer-Temp, | , N2-set, N2-flow, H2-set, H2-flow, | , pH, NH3_ppm, NH3_Prod_rate, |, In222Temp
4406.5, 139.3, | , 24.5, 0.0, 483.1, | ,  1000,   954,  3000,  2946, | , -3.4, 1714.6, 16.459, |, 0.0
4407.5, 138.4, | , 24.5, 0.0, 489.6, | ,  1000,   953,  3000,  2948, | , -3.4, 1752.3, 16.827, |, 0.0
4408.5, 138.8, | , 24.5, 0.0, 489.7, | ,  1000,   950,  3000,  2931, | , -3.4, 1725.8, 16.484, |, 0.0
4409.5, 138.6, | , 24.5, 0.0, 490.0, | ,  1000,   955,  3000,  2952, | , -3.4, 1731.3, 16.648, |, 0.0
4410.5, 138.4, | , 24.5, 0.0, 489.5, | ,  1000,   953,  3000,  2928, | , -3.4, 1736.5, 16.586, |, 0.0
4411.5, 140.2, | , 24.5, 0.0, 480.6, | ,  1000,   945,  3000,  2929, | , -3.4, 1740.3, 16.593, |, 0.0
4412.5, 138.8, | , 24.5, 0.0, 490.5, | ,  1000,   953,  3000,  2929, | , -3.4, 1763.0, 16.842, |, 0.0
4413.5, 138.4, | , 24.5, 0.0, 490.0, | ,  1000,   957,  3000,  2928, | , -3.4, 1751.9, 16.749, |, 0.0
4414.6, 138.3, | , 24.5, 0.0, 490.4, | ,  1000,   953,  3000,  2925, | , -3.4, 1784.0, 17.024, |, 0.0
4415.6, 138.8, | , 24.5, 0.0, 490.9, | ,  1000,   956,  3000,  2932, | , -3.4, 1760.5, 16.847, |, 0.0
4416.6, 139.2, | , 24.5, 0.0, 484.0, | ,  1000,   950,  3000,  2924, | , -3.4, 1758.7, 16.770, |, 0.0
4417.6, 138.3, | , 24.5, 0.0, 490.5, | ,  1000,   957,  3000,  2929, | , -3.4, 1769.9, 16.926, |, 0.0
4418.6, 138.6, | , 24.5, 0.0, 490.8, | ,  1000,   954,  3000,  2925, | , -3.4, 1775.5, 16.949, |, 0.0
4419.6, 138.7, | , 24.5, 0.0, 490.8, | ,  1000,   955,  3000,  2941, | , -3.4, 1781.9, 17.084, |, 0.0
4420.6, 138.7, | , 24.5, 0.0, 490.1, | ,  1000,   952,  3000,  2957, | , -3.4, 1800.7, 17.322, |, 0.0
4421.6, 138.5, | , 24.5, 0.0, 489.2, | ,  1000,   945,  3000,  2896, | , -3.4, 1800.3, 17.021, |, 0.0
4422.6, 139.0, | , 24.5, 0.0, 491.2, | ,  1000,   955,  3000,  2942, | , -3.4, 1814.0, 17.397, |, 0.0
4423.6, 138.4, | , 24.6, 0.0, 490.9, | ,  1000,   953,  3000,  2943, | , -3.4, 1793.9, 17.199, |, 0.0
4424.7, 138.5, | , 24.6, 0.0, 491.0, | ,  1000,   958,  3000,  2926, | , -3.4, 1788.7, 17.099, |, 0.0
4425.7, 138.4, | , 24.6, 0.0, 491.3, | ,  1000,   951,  3000,  2923, | , -3.4, 1799.9, 17.161, |, 0.0
4426.7, 139.0, | , 24.5, 0.0, 490.3, | ,  1000,   957,  3000,  2924, | , -3.4, 1796.0, 17.156, |, 0.0
4427.7, 139.1, | , 24.5, 0.0, 485.8, | ,  1000,   944,  3000,  2907, | , -3.4, 1802.4, 17.081, |, 0.0
4428.7, 138.4, | , 24.5, 0.0, 491.1, | ,  1000,   955,  3000,  2918, | , -3.4, 1806.3, 17.219, |, 0.0
4429.7, 138.9, | , 24.5, 0.0, 491.7, | ,  1000,   958,  3000,  2918, | , -3.4, 1841.0, 17.564, |, 0.0
4430.7, 138.9, | , 24.5, 0.0, 491.2, | ,  1000,   955,  3000,  2925, | , -3.4, 1828.6, 17.457, |, 0.0
4431.7, 138.6, | , 24.6, 0.0, 490.4, | ,  1000,   954,  3000,  2935, | , -3.4, 1817.9, 17.396, |, 0.0
4432.7, 139.3, | , 24.5, 0.0, 484.7, | ,  1000,   949,  3000,  2930, | , -3.4, 1811.0, 17.290, |, 0.0
4433.7, 138.8, | , 24.5, 0.0, 491.9, | ,  1000,   953,  3000,  2927, | , -3.4, 1818.7, 17.365, |, 0.0
4434.8, 138.4, | , 24.6, 0.0, 491.3, | ,  1000,   955,  3000,  2943, | , -3.4, 1818.3, 17.444, |, 0.0
4435.8, 138.4, | , 24.5, 0.0, 491.2, | ,  1000,   955,  3000,  2941, | , -3.4, 1827.7, 17.523, |, 0.0
4436.8, 139.0, | , 24.6, 0.0, 491.0, | ,  1000,   943,  3000,  2919, | , -3.4, 1827.3, 17.370, |, 0.0
4437.8, 139.6, | , 24.6, 0.0, 486.3, | ,  1000,   944,  3000,  2918, | , -3.4, 1835.0, 17.442, |, 0.0
4438.8, 138.3, | , 24.6, 0.0, 491.4, | ,  1000,   959,  3000,  2942, | , -3.4, 1841.0, 17.674, |, 0.0
4439.8, 138.4, | , 24.6, 0.0, 491.9, | ,  1000,   956,  3000,  2947, | , -3.4, 1838.4, 17.658, |, 0.0
4440.8, 138.9, | , 24.6, 0.0, 492.5, | ,  1000,   959,  3000,  2952, | , -3.4, 1865.9, 17.958, |, 0.0
4441.8, 138.6, | , 24.6, 0.0, 491.0, | ,  1000,   955,  3000,  2921, | , -3.4, 1851.3, 17.655, |, 0.0
4442.8, 138.4, | , 24.5, 0.0, 492.3, | ,  1000,   950,  3000,  2921, | , -3.4, 1857.7, 17.695, |, 0.0
4443.8, 138.4, | , 24.6, 0.0, 492.5, | ,  1000,   951,  3000,  2925, | , -3.4, 1859.0, 17.732, |, 0.0
4444.9, 138.9, | , 24.6, 0.0, 492.9, | ,  1000,   961,  3000,  2949, | , -3.4, 1861.1, 17.911, |, 0.0
4445.9, 138.3, | , 24.6, 0.0, 493.0, | ,  1000,   955,  3000,  2921, | , -3.4, 1876.1, 17.896, |, 0.0
4446.9, 138.5, | , 24.6, 0.0, 491.4, | ,  1000,   958,  3000,  2923, | , -3.4, 1882.1, 17.977, |, 0.0
4447.9, 138.9, | , 24.6, 0.0, 493.3, | ,  1000,   955,  3000,  2955, | , -3.4, 1865.4, 17.949, |, 0.0
4448.9, 138.5, | , 24.5, 0.0, 492.8, | ,  1000,   953,  3000,  2910, | , -3.4, 1874.4, 17.819, |, 0.0
4449.9, 138.5, | , 24.6, 0.0, 492.2, | ,  1000,   959,  3000,  2941, | , -3.4, 1877.9, 18.020, |, 0.0
4450.9, 138.5, | , 24.6, 0.0, 492.8, | ,  1000,   952,  3000,  2923, | , -3.4, 1886.9, 17.992, |, 0.0
4451.9, 138.9, | , 24.6, 0.0, 492.5, | ,  1000,   952,  3000,  2912, | , -3.4, 1883.9, 17.915, |, 0.0
4452.9, 138.2, | , 24.6, 0.0, 492.8, | ,  1000,   953,  3000,  2900, | , -3.4, 1909.6, 18.106, |, 0.0
4453.9, 139.5, | , 24.6, 0.0, 488.3, | ,  1000,   949,  3000,  2938, | , -3.4, 1887.3, 18.051, |, 0.0
4455.0, 138.5, | , 24.6, 0.0, 492.7, | ,  1000,   955,  3000,  2932, | , -3.4, 1909.1, 18.261, |, 0.0
4456.0, 138.8, | , 24.6, 0.0, 493.4, | ,  1000,   947,  3000,  2896, | , -3.4, 1902.7, 17.993, |, 0.0
4457.0, 138.7, | , 24.6, 0.0, 492.2, | ,  1000,   954,  3000,  2946, | , -3.4, 1897.1, 18.208, |, 0.0
4458.0, 138.8, | , 24.6, 0.0, 493.5, | ,  1000,   954,  3000,  2929, | , -3.4, 1903.1, 18.183, |, 0.0
4459.0, 139.6, | , 24.6, 0.0, 487.8, | ,  1000,   945,  3000,  2910, | , -3.4, 1934.8, 18.351, |, 0.0
4460.0, 138.5, | , 24.6, 0.0, 493.6, | ,  1000,   954,  3000,  2941, | , -3.4, 1911.7, 18.322, |, 0.0
4461.0, 138.4, | , 24.6, 0.0, 493.7, | ,  1000,   963,  3000,  2919, | , -3.4, 1912.1, 18.266, |, 0.0
4462.0, 139.9, | , 24.6, 0.0, 485.8, | ,  1000,   947,  3000,  2911, | , -3.4, 1928.4, 18.310, |, 0.0
4463.0, 138.4, | , 24.6, 0.0, 494.3, | ,  1000,   956,  3000,  2942, | , -3.4, 1930.1, 18.516, |, 0.0
4464.0, 138.5, | , 24.6, 0.0, 494.0, | ,  1000,   948,  3000,  2939, | , -3.4, 1929.7, 18.458, |, 0.0
4465.1, 138.3, | , 24.6, 0.0, 494.3, | ,  1000,   951,  3000,  2919, | , -3.4, 1928.8, 18.371, |, 0.0
4466.1, 138.7, | , 24.6, 0.0, 494.3, | ,  1000,   952,  3000,  2914, | , -3.4, 1934.4, 18.401, |, 0.0
4467.1, 138.6, | , 24.6, 0.0, 494.3, | ,  1000,   959,  3000,  2963, | , -3.4, 1973.4, 19.042, |, 0.0
4468.1, 138.5, | , 24.6, 0.0, 493.7, | ,  1000,   947,  3000,  2911, | , -3.4, 1967.4, 18.672, |, 0.0
4469.1, 138.8, | , 24.6, 0.0, 494.6, | ,  1000,   955,  3000,  2923, | , -3.4, 1941.3, 18.526, |, 0.0
4470.1, 138.7, | , 24.6, 0.0, 495.0, | ,  1000,   956,  3000,  2922, | , -3.4, 1965.3, 18.754, |, 0.0
4471.1, 138.3, | , 24.6, 0.0, 494.2, | ,  1000,   949,  3000,  2927, | , -3.4, 1970.8, 18.798, |, 0.0
4472.1, 138.3, | , 24.6, 0.0, 494.8, | ,  1000,   955,  3000,  2926, | , -3.4, 1958.8, 18.703, |, 0.0
4473.1, 139.1, | , 24.6, 0.0, 494.5, | ,  1000,   952,  3000,  2946, | , -3.4, 1969.1, 18.888, |, 0.0
4474.1, 138.4, | , 24.6, 0.0, 495.0, | ,  1000,   951,  3000,  2919, | , -3.4, 2000.0, 19.047, |, 0.0
4475.2, 139.3, | , 24.6, 0.0, 489.0, | ,  1000,   954,  3000,  2924, | , -3.4, 1983.7, 18.928, |, 0.0
4476.2, 138.9, | , 24.6, 0.0, 494.9, | ,  1000,   947,  3000,  2918, | , -3.4, 1979.0, 18.820, |, 0.0
4477.2, 138.9, | , 24.6, 0.0, 495.5, | ,  1000,   953,  3000,  2930, | , -3.4, 1978.1, 18.901, |, 0.0
4478.2, 138.6, | , 24.6, 0.0, 494.1, | ,  1000,   957,  3000,  2924, | , -3.4, 2014.1, 19.233, |, 0.0
4479.2, 138.4, | , 24.6, 0.0, 495.5, | ,  1000,   957,  3000,  2929, | , -3.4, 1994.4, 19.067, |, 0.0
4480.2, 140.0, | , 24.6, 0.0, 486.0, | ,  1000,   947,  3000,  2912, | , -3.4, 1993.1, 18.925, |, 0.0
4481.2, 138.8, | , 24.6, 0.0, 496.0, | ,  1000,   957,  3000,  2936, | , -3.4, 1997.0, 19.126, |, 0.0
4482.2, 138.4, | , 24.6, 0.0, 495.6, | ,  1000,   953,  3000,  2938, | , -3.4, 1997.4, 19.123, |, 0.0
4483.2, 138.3, | , 24.6, 0.0, 495.1, | ,  1000,   955,  3000,  2896, | , -3.4, 2017.5, 19.117, |, 0.0
4484.2, 138.6, | , 24.6, 0.0, 496.4, | ,  1000,   951,  3000,  2916, | , -3.4, 2008.5, 19.111, |, 0.0
4485.3, 138.6, | , 24.6, 0.0, 496.2, | ,  1000,   961,  3000,  2959, | , -3.4, 2006.8, 19.354, |, 0.0
4486.3, 138.4, | , 24.6, 0.0, 496.3, | ,  1000,   953,  3000,  2933, | , -3.4, 2011.5, 19.233, |, 0.0
4487.3, 138.7, | , 24.6, 0.0, 496.4, | ,  1000,   952,  3000,  2908, | , -3.4, 2020.5, 19.191, |, 0.0
4488.3, 138.5, | , 24.6, 0.0, 495.2, | ,  1000,   956,  3000,  2949, | , -3.4, 2020.5, 19.413, |, 0.0
4489.3, 138.4, | , 24.6, 0.0, 495.9, | ,  1000,   957,  3000,  2928, | , -3.4, 2032.5, 19.428, |, 0.0
4490.3, 138.4, | , 24.6, 0.0, 496.5, | ,  1000,   949,  3000,  2941, | , -3.4, 2034.2, 19.471, |, 0.0
4491.3, 138.8, | , 24.6, 0.0, 496.8, | ,  1000,   952,  3000,  2935, | , -3.4, 2036.0, 19.471, |, 0.0
4492.3, 138.5, | , 24.6, 0.0, 496.4, | ,  1000,   958,  3000,  2944, | , -3.4, 2064.7, 19.825, |, 0.0
4493.3, 138.7, | , 24.6, 0.0, 496.3, | ,  1000,   949,  3000,  2944, | , -3.4, 2041.1, 19.555, |, 0.0
4494.4, 138.9, | , 24.6, 0.0, 497.1, | ,  1000,   951,  3000,  2928, | , -3.4, 2046.2, 19.529, |, 0.0
4495.4, 138.5, | , 24.6, 0.0, 497.1, | ,  1000,   958,  3000,  2922, | , -3.4, 2052.7, 19.595, |, 0.0
4496.4, 139.4, | , 24.6, 0.0, 490.2, | ,  1000,   955,  3000,  2926, | , -3.4, 2066.8, 19.736, |, 0.0
4497.4, 138.4, | , 24.6, 0.0, 497.3, | ,  1000,   957,  3000,  2907, | , -3.4, 2073.2, 19.712, |, 0.0
4498.4, 138.9, | , 24.6, 0.0, 496.6, | ,  1000,   950,  3000,  2929, | , -3.4, 2091.2, 19.956, |, 0.0
4499.4, 138.4, | , 24.6, 0.0, 497.4, | ,  1000,   959,  3000,  2935, | , -3.4, 2091.2, 20.036, |, 0.0
4500.4, 138.4, | , 24.6, 0.0, 497.7, | ,  1000,   956,  3000,  2933, | , -3.4, 2066.4, 19.773, |, 0.0
4501.4, 139.2, | , 24.6, 0.0, 490.6, | ,  1000,   948,  3000,  2924, | , -3.4, 2072.4, 19.741, |, 0.0
4502.4, 138.8, | , 24.6, 0.0, 497.9, | ,  1000,   952,  3000,  2918, | , -3.4, 2073.7, 19.748, |, 0.0
4503.4, 138.6, | , 24.6, 0.0, 496.3, | ,  1000,   953,  3000,  2940, | , -3.4, 2083.9, 19.957, |, 0.0
4504.4, 138.5, | , 24.6, 0.0, 497.8, | ,  1000,   957,  3000,  2929, | , -3.4, 2079.7, 19.887, |, 0.0
4505.5, 138.7, | , 24.6, 0.0, 498.2, | ,  1000,   955,  3000,  2923, | , -3.4, 2122.1, 20.249, |, 0.0
4506.5, 139.6, | , 24.6, 0.0, 492.8, | ,  1000,   950,  3000,  2933, | , -3.4, 2110.9, 20.169, |, 0.0
4507.5, 138.3, | , 24.6, 0.0, 497.9, | ,  1000,   948,  3000,  2933, | , -3.4, 2094.6, 19.998, |, 0.0
4508.5, 138.9, | , 24.6, 0.0, 498.1, | ,  1000,   952,  3000,  2911, | , -3.4, 2112.2, 20.072, |, 0.0
4509.5, 138.3, | , 24.6, 0.0, 498.3, | ,  1000,   950,  3000,  2922, | , -3.4, 2104.9, 20.052, |, 0.0
4510.5, 138.4, | , 24.6, 0.0, 498.5, | ,  1000,   947,  3000,  2912, | , -3.4, 2109.6, 20.031, |, 0.0
4511.5, 138.4, | , 24.6, 0.0, 497.4, | ,  1000,   952,  3000,  2927, | , -3.4, 2137.9, 20.403, |, 0.0
4512.5, 138.6, | , 24.6, 0.0, 498.5, | ,  1000,   949,  3000,  2902, | , -3.4, 2122.1, 20.103, |, 0.0
4513.5, 138.6, | , 24.6, 0.0, 498.0, | ,  1000,   960,  3000,  2946, | , -3.4, 2117.8, 20.351, |, 0.0
4514.5, 138.3, | , 24.6, 0.0, 498.5, | ,  1000,   954,  3000,  2918, | , -3.4, 2144.3, 20.430, |, 0.0
4515.6, 138.4, | , 24.6, 0.0, 499.0, | ,  1000,   957,  3000,  2944, | , -3.4, 2148.6, 20.625, |, 0.0
4516.6, 138.7, | , 24.6, 0.0, 499.3, | ,  1000,   954,  3000,  2932, | , -3.4, 2129.4, 20.356, |, 0.0
4517.6, 138.5, | , 24.6, 0.0, 498.7, | ,  1000,   955,  3000,  2933, | , -3.4, 2133.6, 20.413, |, 0.0
4518.6, 138.5, | , 24.6, 0.0, 498.4, | ,  1000,   952,  3000,  2927, | , -3.4, 2145.2, 20.474, |, 0.0
4519.6, 138.7, | , 24.6, 0.0, 499.4, | ,  1000,   953,  3000,  2903, | , -3.4, 2169.2, 20.577, |, 0.0
4520.6, 138.4, | , 24.6, 0.0, 499.1, | ,  1000,   954,  3000,  2947, | , -3.4, 2163.2, 20.757, |, 0.0
4521.6, 138.5, | , 24.6, 0.0, 499.1, | ,  1000,   958,  3000,  2931, | , -3.4, 2175.6, 20.817, |, 0.0
4522.6, 139.2, | , 24.6, 0.0, 493.9, | ,  1000,   948,  3000,  2911, | , -3.4, 2164.1, 20.543, |, 0.0
4523.6, 139.0, | , 24.6, 0.0, 498.9, | ,  1000,   960,  3000,  2929, | , -3.4, 2164.1, 20.702, |, 0.0
4524.7, 138.4, | , 24.6, 0.0, 499.5, | ,  1000,   955,  3000,  2944, | , -3.4, 2165.3, 20.773, |, 0.0
4525.7, 138.2, | , 24.6, 0.0, 499.4, | ,  1000,   955,  3000,  2902, | , -3.4, 2192.8, 20.804, |, 0.0
4526.7, 138.7, | , 24.6, 0.0, 500.0, | ,  1000,   952,  3000,  2926, | , -3.4, 2178.6, 20.784, |, 0.0
4527.7, 139.3, | , 24.6, 0.0, 494.1, | ,  1000,   948,  3000,  2938, | , -3.4, 2177.8, 20.818, |, 0.0
4528.7, 138.5, | , 24.6, 0.0, 498.8, | ,  1000,   954,  3000,  2922, | , -3.4, 2203.0, 21.002, |, 0.0
4529.7, 138.8, | , 24.6, 0.0, 500.0, | ,  1000,   956,  3000,  2931, | , -3.4, 2208.6, 21.118, |, 0.0
4530.7, 140.0, | , 24.6, 0.0, 491.2, | ,  1000,   949,  3000,  2930, | , -3.4, 2211.6, 21.103, |, 0.0
4531.7, 138.4, | , 24.6, 0.0, 499.8, | ,  1000,   948,  3000,  2924, | , -3.4, 2224.9, 21.191, |, 0.0
4532.7, 138.2, | , 24.6, 0.0, 500.0, | ,  1000,   957,  3000,  2894, | , -3.4, 2207.8, 20.915, |, 0.0
4533.7, 138.8, | , 24.6, 0.0, 499.8, | ,  1000,   956,  3000,  2933, | , -3.4, 2203.0, 21.075, |, 0.0
4534.7, 138.6, | , 24.6, 0.0, 500.5, | ,  1000,   956,  3000,  2932, | , -3.4, 2202.6, 21.067, |, 0.0
4535.8, 138.4, | , 24.6, 0.0, 500.2, | ,  1000,   958,  3000,  2962, | , -3.4, 2213.3, 21.344, |, 0.0
4536.8, 138.5, | , 24.6, 0.0, 500.0, | ,  1000,   956,  3000,  2951, | , -3.4, 2220.2, 21.338, |, 0.0
4537.8, 138.7, | , 24.6, 0.0, 500.6, | ,  1000,   945,  3000,  2918, | , -3.4, 2221.5, 21.109, |, 0.0
4538.8, 138.6, | , 24.6, 0.0, 499.6, | ,  1000,   956,  3000,  2949, | , -3.4, 2224.0, 21.368, |, 0.0
4539.8, 138.3, | , 24.6, 0.0, 500.8, | ,  1000,   953,  3000,  2923, | , -3.4, 2257.0, 21.522, |, 0.0
4540.8, 138.6, | , 24.6, 0.0, 501.0, | ,  1000,   955,  3000,  2914, | , -3.4, 2239.0, 21.306, |, 0.0
4541.8, 139.1, | , 24.6, 0.0, 500.7, | ,  1000,   951,  3000,  2967, | , -3.4, 2238.6, 21.580, |, 0.0
4542.8, 138.4, | , 24.6, 0.0, 500.8, | ,  1000,   951,  3000,  2922, | , -3.4, 2241.6, 21.359, |, 0.0
4543.8, 139.1, | , 24.6, 0.0, 494.9, | ,  1000,   945,  3000,  2893, | , -3.4, 2240.7, 21.157, |, 0.0
4544.8, 139.0, | , 24.6, 0.0, 501.0, | ,  1000,   958,  3000,  2944, | , -3.4, 2262.2, 21.716, |, 0.0
4545.9, 138.4, | , 24.6, 0.0, 501.0, | ,  1000,   955,  3000,  2935, | , -3.4, 2248.9, 21.522, |, 0.0
4546.9, 138.4, | , 24.6, 0.0, 501.1, | ,  1000,   949,  3000,  2929, | , -3.4, 2250.6, 21.471, |, 0.0
4547.9, 138.5, | , 24.6, 0.0, 501.3, | ,  1000,   948,  3000,  2938, | , -3.4, 2270.7, 21.706, |, 0.0
4548.9, 139.7, | , 24.6, 0.0, 495.8, | ,  1000,   954,  3000,  2941, | , -3.4, 2266.9, 21.714, |, 0.0
4549.9, 138.6, | , 24.6, 0.0, 500.3, | ,  1000,   954,  3000,  2928, | , -3.4, 2268.6, 21.662, |, 0.0
4550.9, 138.4, | , 24.6, 0.0, 501.4, | ,  1000,   950,  3000,  2923, | , -3.4, 2270.7, 21.637, |, 0.0
4551.9, 138.2, | , 24.6, 0.0, 501.6, | ,  1000,   955,  3000,  2911, | , -3.4, 2277.2, 21.658, |, 0.0
4552.9, 138.7, | , 24.6, 0.0, 502.3, | ,  1000,   953,  3000,  2929, | , -3.4, 2282.3, 21.794, |, 0.0
4553.9, 138.3, | , 24.6, 0.0, 502.0, | ,  1000,   954,  3000,  2941, | , -3.4, 2289.2, 21.932, |, 0.0
4554.9, 138.8, | , 24.6, 0.0, 501.3, | ,  1000,   957,  3000,  2921, | , -3.4, 2293.4, 21.875, |, 0.0
4556.0, 138.7, | , 24.6, 0.0, 501.9, | ,  1000,   953,  3000,  2929, | , -3.4, 2300.7, 21.972, |, 0.0
4557.0, 138.3, | , 24.6, 0.0, 502.1, | ,  1000,   958,  3000,  2902, | , -3.4, 2314.4, 21.974, |, 0.0
4558.0, 138.4, | , 24.6, 0.0, 502.0, | ,  1000,   957,  3000,  2920, | , -3.4, 2311.0, 22.037, |, 0.0
4559.0, 138.8, | , 24.6, 0.0, 502.5, | ,  1000,   948,  3000,  2926, | , -3.4, 2311.9, 22.031, |, 0.0
4560.0, 138.5, | , 24.6, 0.0, 500.7, | ,  1000,   953,  3000,  2931, | , -3.4, 2311.9, 22.089, |, 0.0
4561.0, 138.4, | , 24.6, 0.0, 502.0, | ,  1000,   951,  3000,  2943, | , -3.4, 2318.3, 22.207, |, 0.0
4562.0, 138.4, | , 24.6, 0.0, 502.5, | ,  1000,   961,  3000,  2933, | , -3.4, 2314.9, 22.168, |, 0.0
4563.0, 138.7, | , 24.6, 0.0, 503.0, | ,  1000,   956,  3000,  2914, | , -3.4, 2325.6, 22.138, |, 0.0
4564.0, 138.9, | , 24.6, 0.0, 502.9, | ,  1000,   952,  3000,  2927, | , -3.4, 2339.7, 22.322, |, 0.0
4565.0, 139.2, | , 24.6, 0.0, 497.0, | ,  1000,   955,  3000,  2941, | , -3.4, 2331.6, 22.338, |, 0.0
4566.0, 138.4, | , 24.6, 0.0, 502.5, | ,  1000,   956,  3000,  2933, | , -3.4, 2364.1, 22.611, |, 0.0
4567.1, 139.0, | , 24.6, 0.0, 503.2, | ,  1000,   957,  3000,  2931, | , -3.4, 2339.7, 22.374, |, 0.0
4568.1, 138.5, | , 24.6, 0.0, 502.1, | ,  1000,   951,  3000,  2926, | , -3.4, 2347.4, 22.381, |, 0.0
4569.1, 138.3, | , 24.6, 0.0, 503.1, | ,  1000,   950,  3000,  2930, | , -3.4, 2360.7, 22.531, |, 0.0
4570.1, 139.6, | , 24.6, 0.0, 496.5, | ,  1000,   948,  3000,  2937, | , -3.4, 2353.4, 22.488, |, 0.0
4571.1, 138.6, | , 24.6, 0.0, 502.1, | ,  1000,   959,  3000,  2941, | , -3.4, 2359.0, 22.626, |, 0.0
4572.1, 138.5, | , 24.6, 0.0, 503.2, | ,  1000,   956,  3000,  2932, | , -3.4, 2362.9, 22.596, |, 0.0
4573.1, 138.3, | , 24.6, 0.0, 503.2, | ,  1000,   953,  3000,  2905, | , -3.4, 2363.7, 22.431, |, 0.0
4574.1, 139.0, | , 24.6, 0.0, 503.5, | ,  1000,   958,  3000,  2936, | , -3.4, 2373.6, 22.730, |, 0.0
4575.1, 138.5, | , 24.6, 0.0, 503.3, | ,  1000,   956,  3000,  2940, | , -3.4, 2373.6, 22.744, |, 0.0
4576.1, 138.6, | , 24.6, 0.0, 502.7, | ,  1000,   960,  3000,  2914, | , -3.4, 2377.0, 22.649, |, 0.0
4577.2, 138.6, | , 24.6, 0.0, 503.8, | ,  1000,   957,  3000,  2955, | , -3.4, 2385.6, 22.954, |, 0.0
4578.2, 139.0, | , 24.6, 0.0, 503.8, | ,  1000,   955,  3000,  2932, | , -3.4, 2411.3, 23.054, |, 0.0
4579.2, 138.6, | , 24.6, 0.0, 503.7, | ,  1000,   956,  3000,  2926, | , -3.4, 2387.7, 22.798, |, 0.0
4580.2, 138.4, | , 24.6, 0.0, 504.0, | ,  1000,   951,  3000,  2895, | , -3.4, 2404.8, 22.749, |, 0.0
4581.2, 139.2, | , 24.6, 0.0, 502.8, | ,  1000,   956,  3000,  2926, | , -3.4, 2398.0, 22.896, |, 0.0
4582.2, 138.4, | , 24.6, 0.0, 504.0, | ,  1000,   956,  3000,  2899, | , -3.4, 2403.6, 22.788, |, 0.0
4583.2, 138.3, | , 24.6, 0.0, 504.3, | ,  1000,   952,  3000,  2938, | , -3.4, 2410.8, 23.067, |, 0.0
4584.2, 139.0, | , 24.6, 0.0, 504.9, | ,  1000,   952,  3000,  2950, | , -3.4, 2414.3, 23.168, |, 0.0
4585.2, 138.8, | , 24.6, 0.0, 504.2, | ,  1000,   951,  3000,  2918, | , -3.4, 2428.0, 23.109, |, 0.0
4586.2, 139.3, | , 24.6, 0.0, 498.4, | ,  1000,   951,  3000,  2903, | , -3.4, 2417.7, 22.917, |, 0.0
4587.3, 138.3, | , 24.6, 0.0, 504.3, | ,  1000,   951,  3000,  2899, | , -3.4, 2426.3, 22.979, |, 0.0
4588.3, 139.0, | , 24.6, 0.0, 505.0, | ,  1000,   958,  3000,  2962, | , -3.4, 2442.1, 23.542, |, 0.0
4589.3, 138.9, | , 24.6, 0.0, 504.7, | ,  1000,   951,  3000,  2927, | , -3.4, 2433.1, 23.209, |, 0.0
4590.3, 138.5, | , 24.6, 0.0, 504.5, | ,  1000,   954,  3000,  2914, | , -3.4, 2442.1, 23.232, |, 0.0
4591.3, 140.2, | , 24.6, 0.0, 495.5, | ,  1000,   952,  3000,  2920, | , -3.4, 2451.5, 23.346, |, 0.0
4592.3, 138.9, | , 24.6, 0.0, 503.7, | ,  1000,   953,  3000,  2911, | , -3.4, 2439.1, 23.178, |, 0.0
4593.3, 138.3, | , 24.6, 0.0, 504.9, | ,  1000,   958,  3000,  2909, | , -3.4, 2446.0, 23.264, |, 0.0
4594.3, 138.4, | , 24.6, 0.0, 504.7, | ,  1000,   959,  3000,  2931, | , -3.4, 2482.4, 23.750, |, 0.0
4595.3, 138.4, | , 24.6, 0.0, 504.9, | ,  1000,   961,  3000,  2947, | , -3.4, 2453.7, 23.581, |, 0.0
4596.4, 139.1, | , 24.6, 0.0, 499.2, | ,  1000,   944,  3000,  2937, | , -3.4, 2461.4, 23.499, |, 0.0
4597.4, 138.5, | , 24.6, 0.0, 504.7, | ,  1000,   955,  3000,  2930, | , -3.4, 2467.8, 23.584, |, 0.0
4598.4, 138.3, | , 24.6, 0.0, 505.7, | ,  1000,   955,  3000,  2918, | , -3.4, 2470.4, 23.531, |, 0.0
4599.4, 138.7, | , 24.6, 0.0, 505.7, | ,  1000,   955,  3000,  2932, | , -3.4, 2503.8, 23.933, |, 0.0
4600.4, 138.4, | , 24.6, 0.0, 505.5, | ,  1000,   951,  3000,  2950, | , -3.4, 2480.7, 23.798, |, 0.0
4601.4, 138.4, | , 24.6, 0.0, 505.6, | ,  1000,   957,  3000,  2935, | , -3.4, 2479.4, 23.731, |, 0.0
4602.4, 139.0, | , 24.6, 0.0, 505.3, | ,  1000,   960,  3000,  2936, | , -3.4, 2486.2, 23.820, |, 0.0
4603.4, 138.8, | , 24.6, 0.0, 506.2, | ,  1000,   953,  3000,  2918, | , -3.4, 2487.5, 23.681, |, 0.0
4604.4, 138.2, | , 24.6, 0.0, 506.1, | ,  1000,   947,  3000,  2912, | , -3.4, 2498.2, 23.710, |, 0.0
4605.4, 138.7, | , 24.6, 0.0, 506.6, | ,  1000,   952,  3000,  2926, | , -3.4, 2505.5, 23.897, |, 0.0
4606.4, 138.3, | , 24.6, 0.0, 506.7, | ,  1000,   947,  3000,  2928, | , -3.4, 2506.0, 23.880, |, 0.0
4607.5, 139.3, | , 24.6, 0.0, 500.4, | ,  1000,   946,  3000,  2933, | , -3.4, 2511.1, 23.959, |, 0.0
4608.5, 138.4, | , 24.6, 0.0, 506.7, | ,  1000,   958,  3000,  2947, | , -3.4, 2509.4, 24.096, |, 0.0
4609.5, 139.0, | , 24.6, 0.0, 506.9, | ,  1000,   955,  3000,  2903, | , -3.4, 2518.8, 23.901, |, 0.0
4610.5, 138.8, | , 24.6, 0.0, 506.5, | ,  1000,   955,  3000,  2939, | , -3.4, 2526.1, 24.193, |, 0.0
4611.5, 138.4, | , 24.6, 0.0, 506.5, | ,  1000,   953,  3000,  2952, | , -3.4, 2526.1, 24.258, |, 0.0
4612.5, 140.0, | , 24.6, 0.0, 499.6, | ,  1000,   956,  3000,  2935, | , -3.4, 2553.5, 24.432, |, 0.0
4613.5, 138.7, | , 24.6, 0.0, 505.9, | ,  1000,   957,  3000,  2947, | , -3.4, 2532.1, 24.307, |, 0.0
4614.5, 138.4, | , 24.6, 0.0, 507.1, | ,  1000,   951,  3000,  2932, | , -3.4, 2551.8, 24.366, |, 0.0
4615.6, 138.4, | , 24.6, 0.0, 507.0, | ,  1000,   948,  3000,  2935, | , -3.4, 2540.2, 24.254, |, 0.0
4616.6, 138.8, | , 24.6, 0.0, 507.1, | ,  1000,   949,  3000,  2915, | , -3.4, 2542.4, 24.157, |, 0.0
4617.6, 139.2, | , 24.6, 0.0, 501.3, | ,  1000,   944,  3000,  2941, | , -3.4, 2536.4, 24.237, |, 0.0
4618.6, 138.4, | , 24.6, 0.0, 506.1, | ,  1000,   954,  3000,  2916, | , -3.4, 2553.9, 24.305, |, 0.0
4619.6, 138.3, | , 24.6, 0.0, 507.0, | ,  1000,   953,  3000,  2933, | , -3.4, 2565.5, 24.519, |, 0.0
4620.6, 138.9, | , 24.6, 0.0, 507.2, | ,  1000,   953,  3000,  2924, | , -3.4, 2538.5, 24.200, |, 0.0
4621.6, 138.3, | , 24.6, 0.0, 507.3, | ,  1000,   953,  3000,  2942, | , -3.4, 2543.2, 24.361, |, 0.0
4622.6, 138.4, | , 24.6, 0.0, 507.4, | ,  1000,   957,  3000,  2936, | , -3.4, 2543.2, 24.345, |, 0.0
4623.6, 139.0, | , 24.6, 0.0, 506.5, | ,  1000,   957,  3000,  2923, | , -3.4, 2547.9, 24.311, |, 0.0
4624.6, 138.8, | , 24.6, 0.0, 507.8, | ,  1000,   960,  3000,  2934, | , -3.4, 2568.5, 24.598, |, 0.0
4625.6, 138.3, | , 24.6, 0.0, 507.5, | ,  1000,   958,  3000,  2902, | , -3.4, 2548.4, 24.187, |, 0.0
4626.7, 138.8, | , 24.6, 0.0, 507.9, | ,  1000,   948,  3000,  2935, | , -3.4, 2547.9, 24.328, |, 0.0
4627.7, 138.7, | , 24.6, 0.0, 508.0, | ,  1000,   954,  3000,  2933, | , -3.4, 2548.4, 24.361, |, 0.0
4628.7, 138.4, | , 24.6, 0.0, 506.6, | ,  1000,   951,  3000,  2925, | , -3.4, 2546.7, 24.273, |, 0.0
4629.7, 138.2, | , 24.6, 0.0, 508.1, | ,  1000,   950,  3000,  2918, | , -3.4, 2548.4, 24.246, |, 0.0
4630.7, 138.2, | , 24.6, 0.0, 508.1, | ,  1000,   956,  3000,  2913, | , -3.4, 2571.5, 24.464, |, 0.0
4631.7, 138.9, | , 24.6, 0.0, 508.5, | ,  1000,   955,  3000,  2953, | , -3.4, 2548.4, 24.489, |, 0.0
4632.7, 138.5, | , 24.6, 0.0, 508.3, | ,  1000,   952,  3000,  2952, | , -3.4, 2540.7, 24.391, |, 0.0
4633.7, 139.1, | , 24.6, 0.0, 503.6, | ,  1000,   953,  3000,  2906, | , -3.4, 2541.5, 24.115, |, 0.0
4634.7, 139.1, | , 24.6, 0.0, 507.8, | ,  1000,   951,  3000,  2941, | , -3.4, 2572.8, 24.621, |, 0.0
4635.7, 138.5, | , 24.6, 0.0, 508.3, | ,  1000,   953,  3000,  2934, | , -3.4, 2565.5, 24.524, |, 0.0
4636.8, 138.5, | , 24.6, 0.0, 508.3, | ,  1000,   959,  3000,  2926, | , -3.4, 2560.8, 24.464, |, 0.0
4637.8, 138.8, | , 24.6, 0.0, 508.5, | ,  1000,   951,  3000,  2922, | , -3.4, 2538.9, 24.178, |, 0.0
4638.8, 139.7, | , 24.6, 0.0, 502.9, | ,  1000,   956,  3000,  2919, | , -3.4, 2541.5, 24.221, |, 0.0
4639.8, 138.7, | , 24.6, 0.0, 507.7, | ,  1000,   958,  3000,  2941, | , -3.4, 2559.1, 24.532, |, 0.0
4640.8, 138.3, | , 24.6, 0.0, 508.6, | ,  1000,   951,  3000,  2899, | , -3.4, 2541.5, 24.066, |, 0.0
4641.8, 138.7, | , 24.6, 0.0, 509.4, | ,  1000,   953,  3000,  2914, | , -3.4, 2546.2, 24.218, |, 0.0
4642.8, 138.4, | , 24.6, 0.0, 508.8, | ,  1000,   956,  3000,  2949, | , -3.4, 2553.5, 24.525, |, 0.0
4643.8, 138.4, | , 24.6, 0.0, 508.9, | ,  1000,   947,  3000,  2933, | , -3.4, 2541.9, 24.255, |, 0.0
4644.8, 138.4, | , 24.6, 0.0, 508.5, | ,  1000,   953,  3000,  2914, | , -3.4, 2537.7, 24.130, |, 0.0
4645.8, 138.7, | , 24.6, 0.0, 509.4, | ,  1000,   952,  3000,  2927, | , -3.4, 288.7, 2.761, |, 0.0
4646.9, 138.4, | , 24.6, 0.0, 509.5, | ,  1000,   951,  3000,  2929, | , -3.4, 325.2, 3.110, |, 0.0
4647.9, 138.4, | , 24.6, 0.0, 508.9, | ,  1000,   959,  3000,  2917, | , -3.4, 393.7, 3.761, |, 0.0
4648.9, 138.9, | , 24.6, 0.0, 509.8, | ,  1000,   960,  3000,  2930, | , -3.4, 443.4, 4.251, |, 0.0
4649.9, 139.0, | , 24.6, 0.0, 508.4, | ,  1000,   952,  3000,  2944, | , -3.4, 476.8, 4.578, |, 0.0
4650.9, 138.5, | , 24.6, 0.0, 509.7, | ,  1000,   958,  3000,  2946, | , -3.4, 523.1, 5.032, |, 0.0
4651.9, 138.8, | , 24.6, 0.0, 510.1, | ,  1000,   952,  3000,  2909, | , -3.4, 585.2, 5.568, |, 0.0
4652.9, 138.6, | , 24.6, 0.0, 510.2, | ,  1000,   958,  3000,  2887, | , -3.4, 629.4, 5.962, |, 0.0
4653.9, 138.4, | , 24.6, 0.0, 509.9, | ,  1000,   961,  3000,  2951, | , -3.4, 635.4, 6.123, |, 0.0
4654.9, 139.3, | , 24.6, 0.0, 503.0, | ,  1000,   949,  3000,  2924, | , -3.4, 680.3, 6.493, |, 0.0
4655.9, 138.7, | , 24.6, 0.0, 510.7, | ,  1000,   953,  3000,  2898, | , -3.4, 745.0, 7.068, |, 0.0
4657.0, 138.8, | , 24.6, 0.0, 510.4, | ,  1000,   953,  3000,  2933, | , -3.4, 781.5, 7.482, |, 0.0
4658.0, 138.4, | , 24.6, 0.0, 510.5, | ,  1000,   953,  3000,  2926, | , -3.4, 835.0, 7.979, |, 0.0
4659.0, 138.6, | , 24.6, 0.0, 510.9, | ,  1000,   953,  3000,  2948, | , -3.4, 910.9, 8.754, |, 0.0
4660.0, 139.6, | , 24.6, 0.0, 505.0, | ,  1000,   949,  3000,  2899, | , -3.4, 950.3, 9.009, |, 0.0
4661.0, 139.0, | , 24.6, 0.0, 510.4, | ,  1000,   955,  3000,  2923, | , -3.4, 993.5, 9.491, |, 0.0
4662.0, 138.3, | , 24.6, 0.0, 510.8, | ,  1000,   950,  3000,  2925, | , -3.4, 1032.5, 9.854, |, 0.0
4663.0, 138.6, | , 24.6, 0.0, 511.0, | ,  1000,   960,  3000,  2923, | , -3.4, 1072.8, 10.259, |, 0.0
4664.0, 138.8, | , 24.6, 0.0, 510.9, | ,  1000,   954,  3000,  2914, | , -3.4, 1122.1, 10.690, |, 0.0
4665.0, 138.3, | , 24.6, 0.0, 511.2, | ,  1000,   952,  3000,  2915, | , -3.4, 1176.1, 11.199, |, 0.0
4666.0, 138.6, | , 24.6, 0.0, 510.0, | ,  1000,   951,  3000,  2956, | , -3.4, 1226.6, 11.801, |, 0.0
4667.0, 138.8, | , 24.6, 0.0, 511.1, | ,  1000,   956,  3000,  2914, | , -3.4, 1272.9, 12.132, |, 0.0
4668.1, 138.6, | , 24.6, 0.0, 511.0, | ,  1000,   958,  3000,  2948, | , -3.4, 1317.4, 12.668, |, 0.0
4669.1, 138.4, | , 24.6, 0.0, 511.2, | ,  1000,   949,  3000,  2914, | , -3.4, 1380.4, 13.129, |, 0.0
4670.1, 138.3, | , 24.6, 0.0, 511.2, | ,  1000,   956,  3000,  2926, | , -3.4, 1422.0, 13.589, |, 0.0
4671.1, 138.9, | , 24.6, 0.0, 510.5, | ,  1000,   954,  3000,  2928, | , -3.4, 1491.0, 14.249, |, 0.0
4672.1, 138.5, | , 24.6, 0.0, 511.4, | ,  1000,   961,  3000,  2955, | , -3.4, 1538.5, 14.832, |, 0.0
4673.1, 138.5, | , 24.6, 0.0, 511.5, | ,  1000,   951,  3000,  2922, | , -3.4, 1589.5, 15.155, |, 0.0
4674.1, 139.0, | , 24.6, 0.0, 511.5, | ,  1000,   959,  3000,  2928, | , -3.4, 1610.1, 15.405, |, 0.0
4675.1, 138.4, | , 24.6, 0.0, 511.6, | ,  1000,   949,  3000,  2912, | , -3.4, 1650.4, 15.684, |, 0.0
4676.1, 139.3, | , 24.6, 0.0, 505.1, | ,  1000,   951,  3000,  2930, | , -3.4, 1723.2, 16.462, |, 0.0
4677.2, 139.0, | , 24.6, 0.0, 511.6, | ,  1000,   953,  3000,  2938, | , -3.4, 1775.9, 17.006, |, 0.0
4678.2, 138.7, | , 24.6, 0.0, 511.6, | ,  1000,   950,  3000,  2899, | , -3.4, 1787.9, 16.940, |, 0.0
4679.2, 138.2, | , 24.6, 0.0, 511.4, | ,  1000,   955,  3000,  2910, | , -3.4, 1858.6, 17.675, |, 0.0
4680.2, 138.4, | , 24.6, 0.0, 511.4, | ,  1000,   954,  3000,  2945, | , -3.4, 1891.1, 18.147, |, 0.0
4681.2, 140.2, | , 24.6, 0.0, 502.3, | ,  1000,   951,  3000,  2934, | , -3.4, 1920.7, 18.363, |, 0.0
4682.2, 139.0, | , 24.6, 0.0, 511.4, | ,  1000,   953,  3000,  2935, | , -3.4, 1964.8, 18.795, |, 0.0
4683.2, 138.3, | , 24.6, 0.0, 512.0, | ,  1000,   956,  3000,  2920, | , -3.4, 2006.4, 19.137, |, 0.0
4684.2, 138.8, | , 24.6, 0.0, 512.6, | ,  1000,   952,  3000,  2931, | , -3.4, 2029.5, 19.392, |, 0.0
4685.2, 138.7, | , 24.6, 0.0, 512.8, | ,  1000,   952,  3000,  2924, | , -3.4, 2080.9, 19.846, |, 0.0
4686.2, 138.8, | , 24.6, 0.0, 512.8, | ,  1000,   951,  3000,  2923, | , -3.4, 2135.8, 20.358, |, 0.0
4687.2, 138.6, | , 24.6, 0.0, 511.7, | ,  1000,   952,  3000,  2933, | , -3.4, 2155.1, 20.595, |, 0.0
4688.3, 138.8, | , 24.6, 0.0, 513.1, | ,  1000,   953,  3000,  2927, | , -3.4, 2213.3, 21.128, |, 0.0
4689.3, 138.4, | , 24.6, 0.0, 512.7, | ,  1000,   958,  3000,  2948, | , -3.4, 2247.6, 21.596, |, 0.0
4690.3, 138.3, | , 24.6, 0.0, 513.0, | ,  1000,   953,  3000,  2922, | , -3.4, 2272.5, 21.658, |, 0.0
4691.3, 138.4, | , 24.6, 0.0, 512.8, | ,  1000,   956,  3000,  2945, | , -3.4, 2332.9, 22.385, |, 0.0
4692.3, 139.2, | , 24.6, 0.0, 512.0, | ,  1000,   954,  3000,  2958, | , -3.4, 2349.1, 22.603, |, 0.0
4693.3, 138.7, | , 24.6, 0.0, 513.2, | ,  1000,   949,  3000,  2944, | , -3.4, 2390.3, 22.891, |, 0.0
4694.3, 138.5, | , 24.6, 0.0, 513.1, | ,  1000,   950,  3000,  2918, | , -3.4, 2437.0, 23.186, |, 0.0
4695.3, 138.8, | , 24.6, 0.0, 513.6, | ,  1000,   951,  3000,  2914, | , -3.4, 2452.0, 23.311, |, 0.0
4696.3, 138.8, | , 24.6, 0.0, 513.6, | ,  1000,   955,  3000,  2917, | , -3.4, 2485.0, 23.663, |, 0.0
4697.4, 139.4, | , 24.6, 0.0, 505.5, | ,  1000,   952,  3000,  2921, | , -3.4, 2528.7, 24.083, |, 0.0
4698.4, 138.3, | , 24.6, 0.0, 513.7, | ,  1000,   953,  3000,  2911, | , -3.4, 2544.5, 24.173, |, 0.0
4699.4, 138.7, | , 24.6, 0.0, 514.1, | ,  1000,   954,  3000,  2916, | , -3.4, 2573.2, 24.490, |, 0.0
4700.4, 138.4, | , 24.6, 0.0, 513.7, | ,  1000,   954,  3000,  2941, | , -3.4, 2618.2, 25.073, |, 0.0
4701.4, 138.4, | , 24.6, 0.0, 513.9, | ,  1000,   958,  3000,  2918, | , -3.4, 2644.3, 25.198, |, 0.0
4702.4, 139.1, | , 24.6, 0.0, 508.9, | ,  1000,   950,  3000,  2915, | , -3.4, 2647.3, 25.160, |, 0.0
4703.4, 138.5, | , 24.6, 0.0, 513.3, | ,  1000,   961,  3000,  2929, | , -3.4, 2686.8, 25.693, |, 0.0
4704.4, 138.4, | , 24.6, 0.0, 514.0, | ,  1000,   953,  3000,  2937, | , -3.4, 2721.0, 26.024, |, 0.0
4705.5, 138.8, | , 24.6, 0.0, 514.0, | ,  1000,   956,  3000,  2929, | , -3.4, 2728.7, 26.066, |, 0.0
4706.5, 138.4, | , 24.6, 0.0, 514.6, | ,  1000,   949,  3000,  2926, | , -3.4, 2743.3, 26.133, |, 0.0
4707.5, 139.1, | , 24.6, 0.0, 508.9, | ,  1000,   951,  3000,  2913, | , -3.4, 2796.0, 26.559, |, 0.0
4708.5, 138.6, | , 24.6, 0.0, 513.5, | ,  1000,   955,  3000,  2946, | , -3.4, 2814.4, 26.994, |, 0.0
4709.5, 138.7, | , 24.6, 0.0, 514.4, | ,  1000,   946,  3000,  2915, | , -3.4, 2824.7, 26.815, |, 0.0
4710.5, 138.3, | , 24.6, 0.0, 514.5, | ,  1000,   951,  3000,  2926, | , -3.4, 2818.7, 26.872, |, 0.0
4711.5, 138.2, | , 24.6, 0.0, 514.9, | ,  1000,   955,  3000,  2917, | , -3.4, 2840.6, 27.042, |, 0.0
4712.5, 138.7, | , 24.6, 0.0, 515.0, | ,  1000,   953,  3000,  2933, | , -3.4, 2854.7, 27.275, |, 0.0
4713.5, 138.5, | , 24.6, 0.0, 513.9, | ,  1000,   953,  3000,  2924, | , -3.4, 2870.1, 27.357, |, 0.0
4714.5, 138.4, | , 24.6, 0.0, 515.0, | ,  1000,   957,  3000,  2940, | , -3.4, 2884.3, 27.633, |, 0.0
4715.5, 138.3, | , 24.6, 0.0, 515.4, | ,  1000,   958,  3000,  2915, | , -3.4, 2896.7, 27.582, |, 0.0
4716.6, 138.5, | , 24.6, 0.0, 515.4, | ,  1000,   950,  3000,  2941, | , -3.4, 2906.1, 27.793, |, 0.0
4717.6, 138.4, | , 24.6, 0.0, 515.1, | ,  1000,   949,  3000,  2917, | , -3.4, 2913.0, 27.684, |, 0.0
4718.6, 139.6, | , 24.6, 0.0, 508.2, | ,  1000,   954,  3000,  2923, | , -3.4, 2925.8, 27.885, |, 0.0
4719.6, 138.3, | , 24.6, 0.0, 515.2, | ,  1000,   952,  3000,  2928, | , -3.4, 2949.0, 28.128, |, 0.0
4720.6, 138.9, | , 24.6, 0.0, 515.5, | ,  1000,   953,  3000,  2945, | , -3.4, 2955.4, 28.322, |, 0.0
4721.6, 138.4, | , 24.6, 0.0, 515.4, | ,  1000,   955,  3000,  2918, | , -3.4, 2959.3, 28.173, |, 0.0
4722.6, 138.3, | , 24.6, 0.0, 515.4, | ,  1000,   951,  3000,  2929, | , -3.4, 2973.4, 28.359, |, 0.0
4723.6, 139.7, | , 24.6, 0.0, 508.6, | ,  1000,   953,  3000,  2911, | , -3.4, 2972.5, 28.232, |, 0.0
4724.6, 138.3, | , 24.6, 0.0, 515.6, | ,  1000,   956,  3000,  2915, | , -3.4, 2983.7, 28.391, |, 0.0
4725.7, 138.4, | , 24.6, 0.0, 515.7, | ,  1000,   960,  3000,  2926, | , -3.4, 2990.1, 28.560, |, 0.0
4726.7, 138.8, | , 24.6, 0.0, 515.9, | ,  1000,   957,  3000,  2934, | , -3.4, 3014.5, 28.833, |, 0.0
4727.7, 139.0, | , 24.6, 0.0, 514.7, | ,  1000,   956,  3000,  2936, | , -3.4, 3019.7, 28.885, |, 0.0
4728.7, 139.2, | , 24.6, 0.0, 509.9, | ,  1000,   946,  3000,  2941, | , -3.4, 3014.1, 28.800, |, 0.0
4729.7, 138.7, | , 24.6, 0.0, 515.0, | ,  1000,   953,  3000,  2933, | , -3.4, 3013.2, 28.777, |, 0.0
4730.7, 138.9, | , 24.6, 0.0, 516.1, | ,  1000,   958,  3000,  2917, | , -3.4, 3012.4, 28.694, |, 0.0
4731.7, 138.4, | , 24.6, 0.0, 515.9, | ,  1000,   952,  3000,  2907, | , -3.4, 3044.1, 28.874, |, 0.0
4732.7, 138.5, | , 24.6, 0.0, 515.3, | ,  1000,   949,  3000,  2897, | , -3.4, 3025.2, 28.601, |, 0.0
4733.7, 138.7, | , 24.6, 0.0, 516.1, | ,  1000,   950,  3000,  2921, | , -3.4, 3034.2, 28.869, |, 0.0
4734.7, 138.9, | , 24.6, 0.0, 515.5, | ,  1000,   950,  3000,  2916, | , -3.4, 3067.2, 29.149, |, 0.0
4735.8, 138.3, | , 24.6, 0.0, 516.1, | ,  1000,   958,  3000,  2926, | , -3.4, 3065.5, 29.261, |, 0.0
4736.8, 138.3, | , 24.6, 0.0, 516.6, | ,  1000,   955,  3000,  2929, | , -3.4, 3050.9, 29.126, |, 0.0
4737.8, 138.8, | , 24.6, 0.0, 516.3, | ,  1000,   960,  3000,  2952, | , -3.4, 3052.7, 29.355, |, 0.0
4738.8, 138.3, | , 24.6, 0.0, 516.1, | ,  1000,   955,  3000,  2916, | , -3.4, 3053.1, 29.048, |, 0.0
4739.8, 139.3, | , 24.6, 0.0, 509.1, | ,  1000,   952,  3000,  2920, | , -3.4, 3080.5, 29.317, |, 0.0
4740.8, 138.4, | , 24.6, 0.0, 516.3, | ,  1000,   958,  3000,  2937, | , -3.4, 3059.1, 29.283, |, 0.0
4741.8, 139.0, | , 24.6, 0.0, 516.6, | ,  1000,   960,  3000,  2948, | , -3.4, 3059.1, 29.386, |, 0.0
4742.8, 138.5, | , 24.6, 0.0, 516.3, | ,  1000,   953,  3000,  2937, | , -3.4, 3058.7, 29.239, |, 0.0
4743.8, 138.5, | , 24.6, 0.0, 516.6, | ,  1000,   957,  3000,  2939, | , -3.4, 3060.4, 29.304, |, 0.0
4744.8, 139.4, | , 24.6, 0.0, 509.2, | ,  1000,   949,  3000,  2915, | , -3.4, 3066.8, 29.125, |, 0.0
4745.9, 138.8, | , 24.6, 0.0, 516.9, | ,  1000,   960,  3000,  2910, | , -3.4, 3070.2, 29.199, |, 0.0
4746.9, 138.5, | , 24.6, 0.0, 516.1, | ,  1000,   955,  3000,  2944, | , -3.4, 3093.4, 29.644, |, 0.0
4747.9, 138.9, | , 24.6, 0.0, 517.3, | ,  1000,   951,  3000,  2949, | , -3.4, 3084.8, 29.569, |, 0.0
4748.9, 138.8, | , 24.6, 0.0, 517.0, | ,  1000,   948,  3000,  2917, | , -3.4, 3088.6, 29.341, |, 0.0
4749.9, 139.0, | , 24.6, 0.0, 511.2, | ,  1000,   947,  3000,  2899, | , -3.4, 3090.4, 29.212, |, 0.0
4750.9, 138.4, | , 24.6, 0.0, 516.4, | ,  1000,   953,  3000,  2900, | , -3.4, 3119.5, 29.545, |, 0.0
4751.9, 138.7, | , 24.6, 0.0, 517.0, | ,  1000,   951,  3000,  2933, | , -3.4, 3098.5, 29.576, |, 0.0
4752.9, 138.7, | , 24.6, 0.0, 517.3, | ,  1000,   952,  3000,  2918, | , -3.4, 3098.1, 29.465, |, 0.0
4753.9, 138.4, | , 24.6, 0.0, 517.5, | ,  1000,   953,  3000,  2944, | , -3.4, 3110.1, 29.788, |, 0.0
4754.9, 138.4, | , 24.6, 0.0, 517.2, | ,  1000,   952,  3000,  2931, | , -3.4, 3098.1, 29.568, |, 0.0
4755.9, 139.0, | , 24.6, 0.0, 516.4, | ,  1000,   958,  3000,  2933, | , -3.4, 3120.8, 29.850, |, 0.0
4757.0, 138.8, | , 24.6, 0.0, 517.7, | ,  1000,   957,  3000,  2948, | , -3.4, 3099.8, 29.755, |, 0.0
4758.0, 138.5, | , 24.6, 0.0, 517.3, | ,  1000,   959,  3000,  2926, | , -3.4, 3105.4, 29.656, |, 0.0
4759.0, 138.2, | , 24.6, 0.0, 518.0, | ,  1000,   951,  3000,  2909, | , -3.4, 3108.8, 29.493, |, 0.0
4760.0, 138.9, | , 24.6, 0.0, 517.7, | ,  1000,   960,  3000,  2943, | , -3.4, 3138.3, 30.100, |, 0.0
4761.0, 138.6, | , 24.6, 0.0, 516.0, | ,  1000,   950,  3000,  2895, | , -3.4, 3110.5, 29.396, |, 0.0
4762.0, 138.3, | , 24.6, 0.0, 518.0, | ,  1000,   956,  3000,  2918, | , -3.4, 3113.9, 29.651, |, 0.0
4763.0, 139.0, | , 24.6, 0.0, 517.8, | ,  1000,   952,  3000,  2946, | , -3.4, 3124.2, 29.929, |, 0.0
4764.0, 138.5, | , 24.6, 0.0, 518.3, | ,  1000,   957,  3000,  2953, | , -3.4, 3116.1, 29.949, |, 0.0
4765.0, 138.4, | , 24.6, 0.0, 517.9, | ,  1000,   954,  3000,  2918, | , -3.4, 3138.3, 29.865, |, 0.0
4766.0, 139.3, | , 24.6, 0.0, 511.1, | ,  1000,   948,  3000,  2913, | , -3.4, 3124.2, 29.645, |, 0.0
4767.1, 138.9, | , 24.6, 0.0, 519.0, | ,  1000,   958,  3000,  2933, | , -3.4, 3130.2, 29.929, |, 0.0
4768.1, 138.4, | , 24.6, 0.0, 517.9, | ,  1000,   947,  3000,  2921, | , -3.4, 3125.1, 29.704, |, 0.0
4769.1, 138.4, | , 24.6, 0.0, 518.3, | ,  1000,   954,  3000,  2918, | , -3.4, 3126.8, 29.756, |, 0.0
4770.1, 138.8, | , 24.6, 0.0, 519.2, | ,  1000,   958,  3000,  2941, | , -3.4, 3167.5, 30.351, |, 0.0
4771.1, 139.6, | , 24.6, 0.0, 513.5, | ,  1000,   953,  3000,  2914, | , -3.4, 3161.1, 30.048, |, 0.0
4772.1, 138.4, | , 24.6, 0.0, 518.3, | ,  1000,   955,  3000,  2933, | , -3.4, 3145.2, 30.061, |, 0.0
4773.1, 138.7, | , 24.6, 0.0, 519.4, | ,  1000,   950,  3000,  2911, | , -3.4, 3157.6, 29.960, |, 0.0
4774.1, 138.4, | , 24.6, 0.0, 519.0, | ,  1000,   955,  3000,  2933, | , -3.4, 3149.9, 30.100, |, 0.0
4775.1, 138.4, | , 24.6, 0.0, 518.9, | ,  1000,   950,  3000,  2947, | , -3.4, 3161.5, 30.281, |, 0.0
4776.2, 138.2, | , 24.6, 0.0, 518.8, | ,  1000,   948,  3000,  2916, | , -3.4, 3159.3, 30.000, |, 0.0
4777.2, 138.6, | , 24.6, 0.0, 518.2, | ,  1000,   955,  3000,  2942, | , -3.4, 3163.6, 30.302, |, 0.0
4778.2, 138.8, | , 24.6, 0.0, 519.7, | ,  1000,   951,  3000,  2921, | , -3.4, 3156.3, 30.037, |, 0.0
4779.2, 138.6, | , 24.6, 0.0, 519.2, | ,  1000,   957,  3000,  2955, | , -3.4, 3184.2, 30.609, |, 0.0
4780.2, 139.3, | , 24.6, 0.0, 519.2, | ,  1000,   955,  3000,  2940, | , -3.4, 3160.6, 30.250, |, 0.0
4781.2, 139.0, | , 24.6, 0.0, 519.7, | ,  1000,   951,  3000,  2936, | , -3.4, 3164.9, 30.233, |, 0.0
4782.2, 138.6, | , 24.6, 0.0, 518.8, | ,  1000,   961,  3000,  2917, | , -3.4, 3170.0, 30.213, |, 0.0
4783.2, 138.2, | , 24.6, 0.0, 519.4, | ,  1000,   951,  3000,  2907, | , -3.4, 3168.3, 30.042, |, 0.0
4784.2, 138.6, | , 24.6, 0.0, 519.8, | ,  1000,   956,  3000,  2912, | , -3.4, 3176.9, 30.199, |, 0.0
4785.2, 138.7, | , 24.6, 0.0, 519.7, | ,  1000,   955,  3000,  2916, | , -3.4, 3196.6, 30.412, |, 0.0
4786.3, 138.5, | , 24.6, 0.0, 519.9, | ,  1000,   950,  3000,  2959, | , -3.4, 3189.8, 30.648, |, 0.0
4787.3, 139.2, | , 24.6, 0.0, 512.3, | ,  1000,   950,  3000,  2914, | , -3.4, 3188.0, 30.276, |, 0.0
4788.3, 138.8, | , 24.6, 0.0, 520.4, | ,  1000,   958,  3000,  2916, | , -3.4, 3218.9, 30.648, |, 0.0
4789.3, 138.5, | , 24.6, 0.0, 519.9, | ,  1000,   952,  3000,  2937, | , -3.4, 3209.9, 30.672, |, 0.0
4790.3, 138.5, | , 24.6, 0.0, 520.3, | ,  1000,   957,  3000,  2922, | , -3.4, 3206.5, 30.561, |, 0.0
4791.3, 138.7, | , 24.6, 0.0, 520.2, | ,  1000,   951,  3000,  2914, | , -3.4, 3203.5, 30.426, |, 0.0
4792.3, 139.5, | , 24.6, 0.0, 514.8, | ,  1000,   946,  3000,  2904, | , -3.4, 3212.0, 30.390, |, 0.0
4793.3, 138.4, | , 24.6, 0.0, 519.8, | ,  1000,   954,  3000,  2922, | , -3.4, 3230.9, 30.773, |, 0.0
4794.3, 138.5, | , 24.6, 0.0, 520.2, | ,  1000,   951,  3000,  2960, | , -3.4, 3236.0, 31.102, |, 0.0
4795.3, 138.8, | , 24.6, 0.0, 520.7, | ,  1000,   947,  3000,  2931, | , -3.4, 3211.2, 30.601, |, 0.0
4796.4, 138.5, | , 24.6, 0.0, 520.8, | ,  1000,   955,  3000,  2935, | , -3.4, 3222.7, 30.805, |, 0.0
4797.4, 138.4, | , 24.7, 0.0, 521.0, | ,  1000,   952,  3000,  2930, | , -3.4, 3215.0, 30.677, |, 0.0
4798.4, 138.9, | , 24.6, 0.0, 520.4, | ,  1000,   955,  3000,  2905, | , -3.4, 3229.2, 30.631, |, 0.0
4799.4, 138.8, | , 24.7, 0.0, 520.8, | ,  1000,   955,  3000,  2936, | , -3.4, 3258.7, 31.162, |, 0.0
4800.4, 138.4, | , 24.6, 0.0, 521.0, | ,  1000,   949,  3000,  2911, | , -3.4, 3240.7, 30.748, |, 0.0
4801.4, 138.4, | , 24.7, 0.0, 521.4, | ,  1000,   949,  3000,  2917, | , -3.4, 3233.9, 30.727, |, 0.0
