Repository: jdhuang-csm/Ru-BCA

## Methods
* (BaO)<sub>x</sub>-(CaO)<sub>y</sub>-(Al<sub>2</sub>O<sub>3</sub>)<sub>1-x-y</sub> (BCA) catalyst supports were synthesized via sol-gel and solid-state methods. 
* Ru/BCA catalysts were prepared via incipient wetness impregnation to achieve 1 wt. % Ru loading.
* Ammonia synthesis rates were measured for Ru/BCA catalysts in a packed-bed reactor at 480-600<sup>o</sup>C, 10 bar, and space velocities up to 1.3 x 10<sup>6</sup> ml g<sub>cat</sub><sup>-1</sup> h<sup>-1</sup>.
* A machine learning (ML) model was employed to improve understanding of the behavior of Ru/BCA catalysts.
* A microkinetic model was developed to describe the best-performing catalyst.

File: data/init_files_Cadigan/B2CA_7-12_IW.txt (part 13 of 25)
********** Start test **********
Elapsed time, Pressure, | , LJtemp(C), Inner-Temp, Outer-Temp, | , N2-set, N2-flow, H2-set, H2-flow, | , pH, NH3_ppm, NH3_Prod_rate, |, In222Temp
4803.3, 139.4, | , 27.2, 0.0, 536.1, | ,  1000,   955,  3000,  2919, | , -3.4, 3885.1, 45.863, |, 0.0
4804.3, 138.7, | , 27.2, 0.0, 539.2, | ,  1000,   955,  3000,  2928, | , -3.4, 3928.8, 46.481, |, 0.0
4805.4, 138.9, | , 27.2, 0.0, 538.6, | ,  1000,   957,  3000,  2942, | , -3.4, 3906.5, 46.406, |, 0.0
4806.4, 138.9, | , 27.2, 0.0, 540.0, | ,  1000,   956,  3000,  2919, | , -3.4, 3907.4, 46.140, |, 0.0
4807.4, 138.6, | , 27.2, 0.0, 539.4, | ,  1000,   956,  3000,  2933, | , -3.4, 3943.4, 46.721, |, 0.0
4808.4, 139.1, | , 27.2, 0.0, 536.0, | ,  1000,   955,  3000,  2931, | , -3.4, 3965.7, 46.953, |, 0.0
4809.4, 138.6, | , 27.2, 0.0, 539.7, | ,  1000,   955,  3000,  2927, | , -3.4, 3979.4, 47.060, |, 0.0
4810.4, 139.0, | , 27.2, 0.0, 539.7, | ,  1000,   958,  3000,  2922, | , -3.4, 3968.7, 46.909, |, 0.0
4811.4, 138.6, | , 27.2, 0.0, 539.5, | ,  1000,   958,  3000,  2929, | , -3.4, 3974.7, 47.079, |, 0.0
4812.4, 138.6, | , 27.2, 0.0, 540.0, | ,  1000,   955,  3000,  2928, | , -3.4, 3967.8, 46.941, |, 0.0
4813.4, 139.1, | , 27.2, 0.0, 540.1, | ,  1000,   954,  3000,  2929, | , -3.4, 3976.0, 47.035, |, 0.0
4814.4, 139.0, | , 27.2, 0.0, 540.2, | ,  1000,   958,  3000,  2933, | , -3.4, 3971.2, 47.082, |, 0.0
4815.5, 138.8, | , 27.2, 0.0, 539.5, | ,  1000,   954,  3000,  2933, | , -3.4, 4001.2, 47.377, |, 0.0
4816.5, 138.9, | , 27.2, 0.0, 540.3, | ,  1000,   955,  3000,  2922, | , -3.4, 4003.8, 47.288, |, 0.0
4817.5, 138.7, | , 27.2, 0.0, 539.9, | ,  1000,   951,  3000,  2927, | , -3.4, 4003.8, 47.301, |, 0.0
4818.5, 138.4, | , 27.2, 0.0, 540.6, | ,  1000,   954,  3000,  2918, | , -3.4, 4040.7, 47.667, |, 0.0
4819.5, 138.6, | , 27.2, 0.0, 540.2, | ,  1000,   959,  3000,  2938, | , -3.4, 4026.9, 47.806, |, 0.0
4820.5, 139.1, | , 27.2, 0.0, 540.3, | ,  1000,   959,  3000,  2938, | , -3.4, 4010.7, 47.621, |, 0.0
4821.5, 139.0, | , 27.2, 0.0, 540.6, | ,  1000,   954,  3000,  2939, | , -3.4, 3996.1, 47.393, |, 0.0
4822.5, 138.6, | , 27.2, 0.0, 540.5, | ,  1000,   957,  3000,  2921, | , -3.4, 4001.7, 47.276, |, 0.0
4823.5, 138.5, | , 27.2, 0.0, 540.7, | ,  1000,   955,  3000,  2928, | , -3.4, 4001.7, 47.332, |, 0.0
4824.5, 139.5, | , 27.2, 0.0, 537.5, | ,  1000,   950,  3000,  2919, | , -3.4, 4003.4, 47.196, |, 0.0
4825.6, 139.3, | , 27.2, 0.0, 540.4, | ,  1000,   957,  3000,  2936, | , -3.4, 3988.0, 47.301, |, 0.0
4826.6, 138.7, | , 27.2, 0.0, 540.7, | ,  1000,   951,  3000,  2923, | , -3.4, 4011.9, 47.356, |, 0.0
4827.6, 139.0, | , 27.2, 0.0, 540.7, | ,  1000,   950,  3000,  2927, | , -3.4, 3996.9, 47.217, |, 0.0
4828.6, 138.8, | , 27.2, 0.0, 541.1, | ,  1000,   956,  3000,  2916, | , -3.4, 4020.1, 47.423, |, 0.0
4829.6, 139.1, | , 27.2, 0.0, 536.8, | ,  1000,   956,  3000,  2944, | , -3.4, 4028.7, 47.859, |, 0.0
4830.6, 138.8, | , 27.2, 0.0, 540.1, | ,  1000,   956,  3000,  2942, | , -3.4, 4041.1, 47.990, |, 0.0
4831.6, 139.1, | , 27.2, 0.0, 540.8, | ,  1000,   957,  3000,  2939, | , -3.4, 4010.7, 47.607, |, 0.0
4832.6, 138.6, | , 27.2, 0.0, 540.7, | ,  1000,   954,  3000,  2918, | , -3.4, 3996.9, 47.147, |, 0.0
4833.6, 138.7, | , 27.2, 0.0, 540.6, | ,  1000,   953,  3000,  2929, | , -3.4, 3994.4, 47.250, |, 0.0
4834.6, 138.7, | , 27.2, 0.0, 541.0, | ,  1000,   957,  3000,  2939, | , -3.4, 4003.8, 47.522, |, 0.0
4835.6, 139.2, | , 27.2, 0.0, 540.6, | ,  1000,   957,  3000,  2938, | , -3.4, 4003.8, 47.513, |, 0.0
4836.7, 138.6, | , 27.2, 0.0, 541.2, | ,  1000,   951,  3000,  2914, | , -3.4, 3980.2, 46.869, |, 0.0
4837.7, 138.6, | , 27.2, 0.0, 541.3, | ,  1000,   956,  3000,  2921, | , -3.4, 4010.7, 47.374, |, 0.0
4838.7, 139.0, | , 27.2, 0.0, 541.3, | ,  1000,   955,  3000,  2937, | , -3.4, 4011.5, 47.563, |, 0.0
4839.7, 139.0, | , 27.2, 0.0, 541.8, | ,  1000,   956,  3000,  2916, | , -3.4, 4020.1, 47.419, |, 0.0
4840.7, 138.8, | , 27.2, 0.0, 541.0, | ,  1000,   953,  3000,  2926, | , -3.4, 4009.8, 47.379, |, 0.0
4841.7, 138.7, | , 27.2, 0.0, 541.4, | ,  1000,   957,  3000,  2933, | , -3.4, 4003.8, 47.449, |, 0.0
4842.7, 139.0, | , 27.2, 0.0, 541.6, | ,  1000,   959,  3000,  2922, | , -3.4, 4033.4, 47.695, |, 0.0
4843.7, 138.5, | , 27.2, 0.0, 541.7, | ,  1000,   954,  3000,  2918, | , -3.4, 4038.9, 47.637, |, 0.0
4844.7, 138.6, | , 27.2, 0.0, 541.8, | ,  1000,   956,  3000,  2922, | , -3.4, 4032.1, 47.645, |, 0.0
4845.7, 139.6, | , 27.2, 0.0, 538.2, | ,  1000,   950,  3000,  2933, | , -3.4, 4003.4, 47.356, |, 0.0
4846.8, 139.1, | , 27.2, 0.0, 542.1, | ,  1000,   953,  3000,  2930, | , -3.4, 3995.7, 47.271, |, 0.0
4847.8, 138.5, | , 27.2, 0.0, 542.0, | ,  1000,   955,  3000,  2909, | , -3.4, 4000.8, 47.094, |, 0.0
4848.8, 138.7, | , 27.2, 0.0, 542.2, | ,  1000,   956,  3000,  2938, | , -3.4, 4000.8, 47.462, |, 0.0
4849.8, 139.1, | , 27.2, 0.0, 542.5, | ,  1000,   955,  3000,  2941, | , -3.4, 3994.8, 47.416, |, 0.0
4850.8, 139.5, | , 27.2, 0.0, 538.9, | ,  1000,   956,  3000,  2910, | , -3.4, 4025.7, 47.415, |, 0.0
4851.8, 138.8, | , 27.2, 0.0, 541.6, | ,  1000,   954,  3000,  2927, | , -3.4, 4032.9, 47.687, |, 0.0
4852.8, 138.9, | , 27.3, 0.0, 542.5, | ,  1000,   953,  3000,  2919, | , -3.4, 4011.1, 47.317, |, 0.0
4853.8, 138.6, | , 27.2, 0.0, 542.3, | ,  1000,   959,  3000,  2926, | , -3.4, 4015.8, 47.527, |, 0.0
4854.8, 138.7, | , 27.2, 0.0, 542.4, | ,  1000,   957,  3000,  2940, | , -3.4, 4010.7, 47.613, |, 0.0
4855.9, 138.7, | , 27.2, 0.0, 542.5, | ,  1000,   957,  3000,  2951, | , -3.4, 4001.2, 47.636, |, 0.0
4856.9, 139.0, | , 27.2, 0.0, 542.1, | ,  1000,   955,  3000,  2922, | , -3.4, 4016.7, 47.443, |, 0.0
4857.9, 138.7, | , 27.2, 0.0, 542.8, | ,  1000,   955,  3000,  2950, | , -3.4, 4025.2, 47.892, |, 0.0
4858.9, 138.7, | , 27.2, 0.0, 542.4, | ,  1000,   957,  3000,  2938, | , -3.4, 4002.5, 47.494, |, 0.0
4859.9, 138.7, | , 27.3, 0.0, 542.8, | ,  1000,   954,  3000,  2915, | , -3.4, 4030.4, 47.511, |, 0.0
4860.9, 138.9, | , 27.3, 0.0, 543.1, | ,  1000,   955,  3000,  2922, | , -3.4, 4011.1, 47.375, |, 0.0
4861.9, 138.9, | , 27.3, 0.0, 542.5, | ,  1000,   947,  3000,  2952, | , -3.4, 4022.2, 47.781, |, 0.0
4862.9, 138.7, | , 27.3, 0.0, 542.4, | ,  1000,   956,  3000,  2924, | , -3.4, 4002.1, 47.304, |, 0.0
4863.9, 138.9, | , 27.3, 0.0, 543.3, | ,  1000,   952,  3000,  2901, | , -3.4, 4038.9, 47.406, |, 0.0
4864.9, 138.4, | , 27.3, 0.0, 543.1, | ,  1000,   951,  3000,  2917, | , -3.4, 4050.9, 47.733, |, 0.0
4866.0, 138.7, | , 27.3, 0.0, 543.1, | ,  1000,   952,  3000,  2941, | , -3.4, 4040.7, 47.911, |, 0.0
4867.0, 139.4, | , 27.3, 0.0, 538.4, | ,  1000,   950,  3000,  2929, | , -3.4, 4034.2, 47.676, |, 0.0
4868.0, 138.9, | , 27.3, 0.0, 543.3, | ,  1000,   957,  3000,  2905, | , -3.4, 4016.7, 47.259, |, 0.0
4869.0, 138.8, | , 27.3, 0.0, 543.1, | ,  1000,   955,  3000,  2952, | , -3.4, 4029.1, 47.957, |, 0.0
4870.0, 138.6, | , 27.3, 0.0, 543.0, | ,  1000,   957,  3000,  2926, | , -3.4, 4004.2, 47.364, |, 0.0
4871.0, 138.7, | , 27.3, 0.0, 543.1, | ,  1000,   960,  3000,  2927, | , -3.4, 4031.2, 47.732, |, 0.0
4872.0, 139.5, | , 27.3, 0.0, 539.7, | ,  1000,   953,  3000,  2926, | , -3.4, 4024.4, 47.551, |, 0.0
4873.0, 138.6, | , 27.3, 0.0, 542.8, | ,  1000,   958,  3000,  2910, | , -3.4, 4041.5, 47.624, |, 0.0
4874.0, 139.1, | , 27.3, 0.0, 543.3, | ,  1000,   958,  3000,  2951, | , -3.4, 4038.9, 48.095, |, 0.0
4875.0, 138.6, | , 27.3, 0.0, 543.6, | ,  1000,   955,  3000,  2933, | , -3.4, 4020.1, 47.628, |, 0.0
4876.1, 138.7, | , 27.3, 0.0, 543.0, | ,  1000,   955,  3000,  2944, | , -3.4, 4033.8, 47.908, |, 0.0
4877.1, 138.5, | , 27.3, 0.0, 543.7, | ,  1000,   950,  3000,  2917, | , -3.4, 4029.9, 47.471, |, 0.0
4878.1, 139.0, | , 27.3, 0.0, 543.0, | ,  1000,   952,  3000,  2933, | , -3.4, 4070.2, 48.170, |, 0.0
4879.1, 138.7, | , 27.3, 0.0, 543.7, | ,  1000,   957,  3000,  2931, | , -3.4, 4042.4, 47.881, |, 0.0
4880.1, 138.7, | , 27.3, 0.0, 543.7, | ,  1000,   953,  3000,  2935, | , -3.4, 4023.5, 47.661, |, 0.0
4881.1, 138.6, | , 27.3, 0.0, 543.9, | ,  1000,   958,  3000,  2921, | , -3.4, 4038.9, 47.726, |, 0.0
4882.1, 138.9, | , 27.3, 0.0, 544.2, | ,  1000,   957,  3000,  2922, | , -3.4, 4049.6, 47.850, |, 0.0
4883.1, 138.8, | , 27.3, 0.0, 542.6, | ,  1000,   953,  3000,  2933, | , -3.4, 4053.9, 47.992, |, 0.0
4884.1, 138.7, | , 27.3, 0.0, 543.5, | ,  1000,   953,  3000,  2925, | , -3.4, 4058.2, 47.935, |, 0.0
4885.1, 139.1, | , 27.3, 0.0, 543.8, | ,  1000,   960,  3000,  2943, | , -3.4, 4038.9, 48.021, |, 0.0
4886.2, 138.7, | , 27.3, 0.0, 543.7, | ,  1000,   952,  3000,  2912, | , -3.4, 4032.5, 47.466, |, 0.0
4887.2, 138.6, | , 27.3, 0.0, 543.2, | ,  1000,   955,  3000,  2911, | , -3.4, 4050.1, 47.701, |, 0.0
4888.2, 139.2, | , 27.3, 0.0, 540.2, | ,  1000,   955,  3000,  2907, | , -3.4, 4058.2, 47.748, |, 0.0
4889.2, 139.0, | , 27.3, 0.0, 543.7, | ,  1000,   956,  3000,  2927, | , -3.4, 4096.3, 48.457, |, 0.0
4890.2, 138.7, | , 27.3, 0.0, 543.8, | ,  1000,   958,  3000,  2940, | , -3.4, 4075.4, 48.394, |, 0.0
4891.2, 138.8, | , 27.3, 0.0, 543.5, | ,  1000,   959,  3000,  2922, | , -3.4, 4055.6, 47.954, |, 0.0
4892.2, 138.7, | , 27.3, 0.0, 544.0, | ,  1000,   958,  3000,  2929, | , -3.4, 4073.2, 48.231, |, 0.0
4893.2, 139.5, | , 27.3, 0.0, 539.8, | ,  1000,   952,  3000,  2916, | , -3.4, 4071.5, 47.976, |, 0.0
4894.2, 138.7, | , 27.3, 0.0, 543.8, | ,  1000,   958,  3000,  2926, | , -3.4, 4074.1, 48.208, |, 0.0
4895.2, 138.7, | , 27.3, 0.0, 544.0, | ,  1000,   953,  3000,  2942, | , -3.4, 4074.5, 48.350, |, 0.0
4896.3, 139.0, | , 27.3, 0.0, 544.5, | ,  1000,   955,  3000,  2934, | , -3.4, 4062.1, 48.133, |, 0.0
4897.3, 138.7, | , 27.3, 0.0, 544.2, | ,  1000,   957,  3000,  2927, | , -3.4, 4084.4, 48.327, |, 0.0
4898.3, 138.6, | , 27.3, 0.0, 543.5, | ,  1000,   953,  3000,  2911, | , -3.4, 4064.6, 47.839, |, 0.0
4899.3, 139.0, | , 27.3, 0.0, 544.6, | ,  1000,   951,  3000,  2916, | , -3.4, 4082.6, 48.099, |, 0.0
4900.3, 138.8, | , 27.3, 0.0, 544.7, | ,  1000,   954,  3000,  2944, | , -3.4, 4109.6, 48.807, |, 0.0
4901.3, 138.7, | , 27.3, 0.0, 544.5, | ,  1000,   957,  3000,  2919, | , -3.4, 4060.8, 47.952, |, 0.0
4902.3, 138.7, | , 27.3, 0.0, 544.8, | ,  1000,   956,  3000,  2912, | , -3.4, 4072.8, 47.993, |, 0.0
4903.3, 139.1, | , 27.3, 0.0, 544.4, | ,  1000,   956,  3000,  2941, | , -3.4, 4078.8, 48.413, |, 0.0
4904.3, 138.7, | , 27.3, 0.0, 544.3, | ,  1000,   956,  3000,  2932, | , -3.4, 4119.5, 48.785, |, 0.0
4905.4, 138.7, | , 27.3, 0.0, 544.5, | ,  1000,   955,  3000,  2935, | , -3.4, 4095.9, 48.535, |, 0.0
4906.4, 139.1, | , 27.3, 0.0, 545.0, | ,  1000,   957,  3000,  2930, | , -3.4, 4080.9, 48.326, |, 0.0
4907.4, 138.6, | , 27.3, 0.0, 545.1, | ,  1000,   957,  3000,  2929, | , -3.4, 4074.1, 48.230, |, 0.0
4908.4, 138.7, | , 27.3, 0.0, 544.4, | ,  1000,   960,  3000,  2920, | , -3.4, 4081.4, 48.235, |, 0.0
4909.4, 139.3, | , 27.3, 0.0, 540.4, | ,  1000,   952,  3000,  2924, | , -3.4, 4089.9, 48.291, |, 0.0
4910.4, 139.0, | , 27.3, 0.0, 545.0, | ,  1000,   958,  3000,  2934, | , -3.4, 4115.2, 48.796, |, 0.0
4911.4, 138.5, | , 27.3, 0.0, 544.9, | ,  1000,   951,  3000,  2922, | , -3.4, 4089.9, 48.249, |, 0.0
4912.4, 139.1, | , 27.3, 0.0, 545.3, | ,  1000,   958,  3000,  2950, | , -3.4, 4093.4, 48.735, |, 0.0
4913.5, 138.7, | , 27.3, 0.0, 544.4, | ,  1000,   956,  3000,  2943, | , -3.4, 4107.9, 48.787, |, 0.0
4914.5, 139.2, | , 27.3, 0.0, 541.4, | ,  1000,   952,  3000,  2921, | , -3.4, 4102.3, 48.401, |, 0.0
4915.5, 138.7, | , 27.3, 0.0, 545.3, | ,  1000,   956,  3000,  2943, | , -3.4, 4107.9, 48.787, |, 0.0
4916.5, 138.9, | , 27.3, 0.0, 545.5, | ,  1000,   951,  3000,  2918, | , -3.4, 4096.3, 48.276, |, 0.0
4917.5, 139.0, | , 27.3, 0.0, 545.3, | ,  1000,   952,  3000,  2933, | , -3.4, 4131.5, 48.893, |, 0.0
4918.5, 138.8, | , 27.3, 0.0, 544.5, | ,  1000,   955,  3000,  2936, | , -3.4, 4081.8, 48.381, |, 0.0
4919.5, 138.7, | , 27.3, 0.0, 545.4, | ,  1000,   954,  3000,  2930, | , -3.4, 4103.6, 48.551, |, 0.0
4920.5, 139.1, | , 27.3, 0.0, 545.2, | ,  1000,   955,  3000,  2937, | , -3.4, 4098.1, 48.587, |, 0.0
4921.5, 139.0, | , 27.3, 0.0, 545.5, | ,  1000,   956,  3000,  2925, | , -3.4, 4139.6, 48.937, |, 0.0
4922.5, 138.7, | , 27.3, 0.0, 545.4, | ,  1000,   954,  3000,  2929, | , -3.4, 4119.1, 48.726, |, 0.0
4923.5, 139.2, | , 27.3, 0.0, 545.2, | ,  1000,   959,  3000,  2940, | , -3.4, 4110.5, 48.821, |, 0.0
4924.6, 138.7, | , 27.3, 0.0, 545.4, | ,  1000,   955,  3000,  2922, | , -3.4, 4133.2, 48.823, |, 0.0
4925.6, 139.2, | , 27.3, 0.0, 544.8, | ,  1000,   951,  3000,  2926, | , -3.4, 4110.1, 48.539, |, 0.0
4926.6, 138.7, | , 27.3, 0.0, 545.4, | ,  1000,   955,  3000,  2917, | , -3.4, 4121.2, 48.613, |, 0.0
4927.6, 139.0, | , 27.3, 0.0, 545.4, | ,  1000,   959,  3000,  2925, | , -3.4, 4124.6, 48.792, |, 0.0
4928.6, 138.7, | , 27.3, 0.0, 545.2, | ,  1000,   955,  3000,  2917, | , -3.4, 4143.5, 48.875, |, 0.0
4929.6, 138.7, | , 27.3, 0.0, 545.5, | ,  1000,   953,  3000,  2929, | , -3.4, 4158.0, 49.160, |, 0.0
4930.6, 139.3, | , 27.3, 0.0, 541.2, | ,  1000,   955,  3000,  2928, | , -3.4, 4137.5, 48.935, |, 0.0
4931.6, 139.0, | , 27.3, 0.0, 546.0, | ,  1000,   959,  3000,  2922, | , -3.4, 4130.6, 48.833, |, 0.0
4932.6, 138.6, | , 27.3, 0.0, 545.9, | ,  1000,   955,  3000,  2922, | , -3.4, 4120.8, 48.665, |, 0.0
4933.7, 139.5, | , 27.3, 0.0, 545.7, | ,  1000,   955,  3000,  2935, | , -3.4, 4127.2, 48.900, |, 0.0
4934.7, 139.1, | , 27.3, 0.0, 546.4, | ,  1000,   955,  3000,  2928, | , -3.4, 4125.5, 48.794, |, 0.0
4935.7, 139.2, | , 27.3, 0.0, 542.6, | ,  1000,   954,  3000,  2933, | , -3.4, 4110.9, 48.680, |, 0.0
4936.7, 138.6, | , 27.3, 0.0, 546.5, | ,  1000,   955,  3000,  2929, | , -3.4, 4137.5, 48.941, |, 0.0
4937.7, 138.9, | , 27.3, 0.0, 546.7, | ,  1000,   955,  3000,  2922, | , -3.4, 4159.3, 49.109, |, 0.0
4938.7, 139.1, | , 27.3, 0.0, 546.0, | ,  1000,   954,  3000,  2921, | , -3.4, 4137.5, 48.830, |, 0.0
4939.7, 138.7, | , 27.3, 0.0, 546.9, | ,  1000,   957,  3000,  2941, | , -3.4, 4136.6, 49.108, |, 0.0
4940.7, 138.7, | , 27.3, 0.0, 546.9, | ,  1000,   955,  3000,  2942, | , -3.4, 4130.6, 49.037, |, 0.0
4941.7, 138.9, | , 27.3, 0.0, 547.1, | ,  1000,   954,  3000,  2925, | , -3.4, 4165.3, 49.211, |, 0.0
4942.7, 139.0, | , 27.3, 0.0, 547.6, | ,  1000,   952,  3000,  2910, | , -3.4, 4162.3, 48.958, |, 0.0
4943.8, 138.6, | , 27.3, 0.0, 546.8, | ,  1000,   953,  3000,  2922, | , -3.4, 4166.2, 49.179, |, 0.0
4944.8, 139.0, | , 27.3, 0.0, 547.5, | ,  1000,   954,  3000,  2945, | , -3.4, 4176.0, 49.602, |, 0.0
4945.8, 139.1, | , 27.3, 0.0, 547.5, | ,  1000,   955,  3000,  2933, | , -3.4, 4164.5, 49.321, |, 0.0
4946.8, 139.2, | , 27.3, 0.0, 543.4, | ,  1000,   954,  3000,  2932, | , -3.4, 4140.1, 49.004, |, 0.0
4947.8, 138.8, | , 27.3, 0.0, 547.7, | ,  1000,   957,  3000,  2926, | , -3.4, 4171.8, 49.337, |, 0.0
4948.8, 139.0, | , 27.3, 0.0, 547.4, | ,  1000,   960,  3000,  2933, | , -3.4, 4154.2, 49.256, |, 0.0
4949.8, 138.6, | , 27.3, 0.0, 547.3, | ,  1000,   955,  3000,  2913, | , -3.4, 4172.6, 49.163, |, 0.0
4950.8, 138.5, | , 27.3, 0.0, 548.0, | ,  1000,   950,  3000,  2913, | , -3.4, 4198.7, 49.401, |, 0.0
4951.8, 139.4, | , 27.3, 0.0, 542.9, | ,  1000,   952,  3000,  2933, | , -3.4, 4169.6, 49.344, |, 0.0
4952.8, 138.6, | , 27.3, 0.0, 547.8, | ,  1000,   959,  3000,  2916, | , -3.4, 4151.2, 48.995, |, 0.0
4953.9, 138.7, | , 27.3, 0.0, 546.7, | ,  1000,   956,  3000,  2918, | , -3.4, 4164.0, 49.144, |, 0.0
4954.9, 138.6, | , 27.3, 0.0, 547.7, | ,  1000,   953,  3000,  2922, | , -3.4, 4160.2, 49.095, |, 0.0
4955.9, 139.0, | , 27.3, 0.0, 547.9, | ,  1000,   950,  3000,  2921, | , -3.4, 4166.6, 49.132, |, 0.0
4956.9, 139.7, | , 27.3, 0.0, 543.5, | ,  1000,   956,  3000,  2926, | , -3.4, 4165.3, 49.249, |, 0.0
4957.9, 138.7, | , 27.3, 0.0, 547.7, | ,  1000,   958,  3000,  2938, | , -3.4, 4142.6, 49.165, |, 0.0
4958.9, 139.4, | , 27.3, 0.0, 547.3, | ,  1000,   954,  3000,  2914, | , -3.4, 4167.0, 49.095, |, 0.0
4959.9, 139.0, | , 27.3, 0.0, 547.9, | ,  1000,   959,  3000,  2935, | , -3.4, 4158.5, 49.321, |, 0.0
4960.9, 138.6, | , 27.3, 0.0, 547.9, | ,  1000,   956,  3000,  2913, | , -3.4, 4182.5, 49.290, |, 0.0
4961.9, 138.6, | , 27.3, 0.0, 548.2, | ,  1000,   959,  3000,  2920, | , -3.4, 4173.5, 49.307, |, 0.0
4962.9, 139.0, | , 27.3, 0.0, 548.4, | ,  1000,   954,  3000,  2933, | , -3.4, 4193.2, 49.636, |, 0.0
4964.0, 139.1, | , 27.3, 0.0, 547.9, | ,  1000,   955,  3000,  2932, | , -3.4, 4176.5, 49.441, |, 0.0
4965.0, 138.8, | , 27.3, 0.0, 548.3, | ,  1000,   954,  3000,  2929, | , -3.4, 4164.5, 49.255, |, 0.0
4966.0, 138.7, | , 27.3, 0.0, 548.3, | ,  1000,   956,  3000,  2923, | , -3.4, 4157.2, 49.128, |, 0.0
4967.0, 138.9, | , 27.3, 0.0, 548.9, | ,  1000,   953,  3000,  2914, | , -3.4, 4191.9, 49.377, |, 0.0
4968.0, 139.5, | , 27.3, 0.0, 544.7, | ,  1000,   956,  3000,  2932, | , -3.4, 4213.3, 49.891, |, 0.0
4969.0, 138.9, | , 27.3, 0.0, 548.0, | ,  1000,   955,  3000,  2959, | , -3.4, 4183.3, 49.882, |, 0.0
4970.0, 139.1, | , 27.3, 0.0, 548.5, | ,  1000,   954,  3000,  2927, | , -3.4, 4159.8, 49.180, |, 0.0
4971.0, 138.9, | , 27.3, 0.0, 548.7, | ,  1000,   950,  3000,  2899, | , -3.4, 4201.3, 49.249, |, 0.0
4972.0, 138.4, | , 27.3, 0.0, 548.2, | ,  1000,   951,  3000,  2919, | , -3.4, 4199.2, 49.503, |, 0.0
4973.0, 139.2, | , 27.3, 0.0, 544.2, | ,  1000,   954,  3000,  2928, | , -3.4, 4195.7, 49.606, |, 0.0
4974.1, 139.1, | , 27.3, 0.0, 547.9, | ,  1000,   958,  3000,  2931, | , -3.4, 4204.7, 49.809, |, 0.0
4975.1, 138.6, | , 27.3, 0.0, 548.4, | ,  1000,   955,  3000,  2915, | , -3.4, 4186.8, 49.359, |, 0.0
4976.1, 138.7, | , 27.3, 0.0, 548.6, | ,  1000,   956,  3000,  2948, | , -3.4, 4200.9, 49.955, |, 0.0
4977.1, 138.6, | , 27.3, 0.0, 548.6, | ,  1000,   958,  3000,  2928, | , -3.4, 4176.9, 49.444, |, 0.0
4978.1, 139.5, | , 27.3, 0.0, 544.9, | ,  1000,   953,  3000,  2921, | , -3.4, 4190.2, 49.441, |, 0.0
4979.1, 138.8, | , 27.3, 0.0, 548.2, | ,  1000,   957,  3000,  2933, | , -3.4, 4183.3, 49.564, |, 0.0
4980.1, 138.7, | , 27.3, 0.0, 548.7, | ,  1000,   954,  3000,  2933, | , -3.4, 4184.6, 49.545, |, 0.0
4981.1, 139.0, | , 27.3, 0.0, 548.7, | ,  1000,   957,  3000,  2914, | , -3.4, 4183.8, 49.332, |, 0.0
4982.1, 139.1, | , 27.3, 0.0, 549.0, | ,  1000,   959,  3000,  2928, | , -3.4, 4201.7, 49.741, |, 0.0
4983.1, 138.6, | , 27.3, 0.0, 548.7, | ,  1000,   959,  3000,  2912, | , -3.4, 4199.2, 49.509, |, 0.0
4984.2, 139.1, | , 27.3, 0.0, 548.3, | ,  1000,   956,  3000,  2918, | , -3.4, 4215.0, 49.729, |, 0.0
4985.2, 138.5, | , 27.3, 0.0, 548.9, | ,  1000,   955,  3000,  2922, | , -3.4, 4216.7, 49.798, |, 0.0
4986.2, 138.7, | , 27.3, 0.0, 548.5, | ,  1000,   958,  3000,  2933, | , -3.4, 4217.6, 49.985, |, 0.0
4987.2, 138.8, | , 27.3, 0.0, 548.6, | ,  1000,   958,  3000,  2934, | , -3.4, 4227.0, 50.108, |, 0.0
4988.2, 139.1, | , 27.3, 0.0, 549.0, | ,  1000,   958,  3000,  2927, | , -3.4, 4185.5, 49.531, |, 0.0
4989.2, 139.8, | , 27.3, 0.0, 544.4, | ,  1000,   951,  3000,  2925, | , -3.4, 4191.0, 49.478, |, 0.0
4990.2, 138.7, | , 27.3, 0.0, 548.9, | ,  1000,   957,  3000,  2920, | , -3.4, 4239.9, 50.068, |, 0.0
4991.2, 138.6, | , 27.3, 0.0, 549.0, | ,  1000,   954,  3000,  2938, | , -3.4, 4233.0, 50.185, |, 0.0
4992.2, 139.0, | , 27.3, 0.0, 549.3, | ,  1000,   957,  3000,  2926, | , -3.4, 4224.0, 49.949, |, 0.0
4993.2, 138.6, | , 27.3, 0.0, 549.2, | ,  1000,   956,  3000,  2943, | , -3.4, 4225.3, 50.179, |, 0.0
4994.2, 139.5, | , 27.3, 0.0, 542.0, | ,  1000,   955,  3000,  2918, | , -3.4, 4252.7, 50.174, |, 0.0
4995.3, 139.2, | , 27.3, 0.0, 548.8, | ,  1000,   957,  3000,  2959, | , -3.4, 4238.6, 50.552, |, 0.0
4996.3, 139.1, | , 27.3, 0.0, 549.3, | ,  1000,   953,  3000,  2932, | , -3.4, 4206.9, 49.775, |, 0.0
4997.3, 138.6, | , 27.3, 0.0, 549.3, | ,  1000,   956,  3000,  2909, | , -3.4, 4205.2, 49.510, |, 0.0
4998.3, 138.6, | , 27.3, 0.0, 549.6, | ,  1000,   953,  3000,  2933, | , -3.4, 4213.3, 49.861, |, 0.0
4999.3, 139.2, | , 27.3, 0.0, 545.4, | ,  1000,   958,  3000,  2935, | , -3.4, 4221.5, 50.052, |, 0.0
5000.3, 138.7, | , 27.3, 0.0, 548.9, | ,  1000,   952,  3000,  2922, | , -3.4, 4217.2, 49.760, |, 0.0
5001.3, 138.7, | , 27.3, 0.0, 549.8, | ,  1000,   959,  3000,  2938, | , -3.4, 4236.9, 50.287, |, 0.0
5002.3, 138.6, | , 27.3, 0.0, 549.5, | ,  1000,   956,  3000,  2941, | , -3.4, 4224.0, 50.129, |, 0.0
5003.3, 139.0, | , 27.3, 0.0, 549.8, | ,  1000,   954,  3000,  2929, | , -3.4, 4223.2, 49.947, |, 0.0
5004.4, 138.8, | , 27.3, 0.0, 549.6, | ,  1000,   955,  3000,  2944, | , -3.4, 4233.0, 50.283, |, 0.0
5005.4, 138.7, | , 27.3, 0.0, 549.7, | ,  1000,   954,  3000,  2947, | , -3.4, 4228.7, 50.238, |, 0.0
5006.4, 139.0, | , 27.3, 0.0, 549.4, | ,  1000,   954,  3000,  2915, | , -3.4, 4232.2, 49.880, |, 0.0
5007.4, 138.8, | , 27.3, 0.0, 549.6, | ,  1000,   958,  3000,  2939, | , -3.4, 4239.0, 50.315, |, 0.0
5008.4, 138.7, | , 27.3, 0.0, 549.3, | ,  1000,   957,  3000,  2933, | , -3.4, 4239.0, 50.221, |, 0.0
5009.4, 138.8, | , 27.3, 0.0, 549.9, | ,  1000,   956,  3000,  2939, | , -3.4, 4244.6, 50.360, |, 0.0
5010.4, 139.5, | , 27.3, 0.0, 546.7, | ,  1000,   952,  3000,  2920, | , -3.4, 4221.5, 49.790, |, 0.0
5011.4, 138.8, | , 27.3, 0.0, 549.8, | ,  1000,   955,  3000,  2935, | , -3.4, 4233.0, 50.160, |, 0.0
5012.4, 138.5, | , 27.3, 0.0, 550.0, | ,  1000,   947,  3000,  2911, | , -3.4, 4228.7, 49.685, |, 0.0
5013.4, 139.0, | , 27.3, 0.0, 550.3, | ,  1000,   955,  3000,  2933, | , -3.4, 4241.6, 50.237, |, 0.0
5014.4, 139.0, | , 27.3, 0.0, 550.6, | ,  1000,   955,  3000,  2934, | , -3.4, 4236.9, 50.188, |, 0.0
5015.5, 139.4, | , 27.3, 0.0, 546.0, | ,  1000,   955,  3000,  2917, | , -3.4, 4239.0, 49.997, |, 0.0
5016.5, 138.8, | , 27.3, 0.0, 549.8, | ,  1000,   954,  3000,  2931, | , -3.4, 4263.9, 50.457, |, 0.0
5017.5, 139.0, | , 27.3, 0.0, 550.8, | ,  1000,   952,  3000,  2923, | , -3.4, 4236.9, 50.004, |, 0.0
5018.5, 138.7, | , 27.3, 0.0, 550.3, | ,  1000,   954,  3000,  2929, | , -3.4, 4238.6, 50.134, |, 0.0
5019.5, 138.5, | , 27.3, 0.0, 550.4, | ,  1000,   950,  3000,  2920, | , -3.4, 4254.9, 50.158, |, 0.0
5020.5, 138.9, | , 27.3, 0.0, 550.7, | ,  1000,   955,  3000,  2916, | , -3.4, 4263.4, 50.269, |, 0.0
5021.5, 138.8, | , 27.3, 0.0, 549.9, | ,  1000,   956,  3000,  2937, | , -3.4, 4263.9, 50.559, |, 0.0
5022.5, 138.7, | , 27.3, 0.0, 550.9, | ,  1000,   955,  3000,  2937, | , -3.4, 4245.0, 50.320, |, 0.0
5023.5, 138.6, | , 27.3, 0.0, 550.7, | ,  1000,   958,  3000,  2928, | , -3.4, 4257.4, 50.385, |, 0.0
5024.6, 139.0, | , 27.3, 0.0, 551.0, | ,  1000,   954,  3000,  2926, | , -3.4, 4270.3, 50.463, |, 0.0
5025.6, 138.6, | , 27.3, 0.0, 550.9, | ,  1000,   953,  3000,  2937, | , -3.4, 4245.4, 50.291, |, 0.0
5026.6, 138.6, | , 27.3, 0.0, 550.3, | ,  1000,   958,  3000,  2935, | , -3.4, 4238.6, 50.255, |, 0.0
5027.6, 139.0, | , 27.3, 0.0, 551.1, | ,  1000,   952,  3000,  2939, | , -3.4, 4257.0, 50.446, |, 0.0
5028.6, 138.7, | , 27.3, 0.0, 551.1, | ,  1000,   956,  3000,  2932, | , -3.4, 4255.7, 50.392, |, 0.0
5029.6, 138.6, | , 27.3, 0.0, 550.9, | ,  1000,   955,  3000,  2925, | , -3.4, 4247.2, 50.195, |, 0.0
5030.6, 138.7, | , 27.3, 0.0, 550.7, | ,  1000,   953,  3000,  2934, | , -3.4, 4263.9, 50.481, |, 0.0
5031.6, 139.6, | , 27.3, 0.0, 546.2, | ,  1000,   953,  3000,  2930, | , -3.4, 4265.2, 50.449, |, 0.0
5032.6, 138.6, | , 27.3, 0.0, 551.2, | ,  1000,   957,  3000,  2918, | , -3.4, 4263.0, 50.305, |, 0.0
5033.7, 138.8, | , 27.3, 0.0, 550.9, | ,  1000,   957,  3000,  2927, | , -3.4, 4292.6, 50.785, |, 0.0
5034.7, 138.6, | , 27.3, 0.0, 551.2, | ,  1000,   951,  3000,  2926, | , -3.4, 4274.2, 50.475, |, 0.0
5035.7, 138.6, | , 27.3, 0.0, 551.3, | ,  1000,   957,  3000,  2922, | , -3.4, 4273.7, 50.482, |, 0.0
5036.7, 139.2, | , 27.3, 0.0, 547.4, | ,  1000,   958,  3000,  2935, | , -3.4, 4270.7, 50.634, |, 0.0
5037.7, 139.1, | , 27.3, 0.0, 551.0, | ,  1000,   956,  3000,  2924, | , -3.4, 4270.3, 50.469, |, 0.0
5038.7, 138.7, | , 27.3, 0.0, 551.3, | ,  1000,   957,  3000,  2928, | , -3.4, 4273.3, 50.564, |, 0.0
5039.7, 138.7, | , 27.3, 0.0, 551.0, | ,  1000,   955,  3000,  2940, | , -3.4, 4270.3, 50.654, |, 0.0
5040.7, 138.5, | , 27.3, 0.0, 551.3, | ,  1000,   952,  3000,  2902, | , -3.4, 4296.0, 50.424, |, 0.0
5041.7, 139.0, | , 27.3, 0.0, 551.3, | ,  1000,   956,  3000,  2934, | , -3.4, 4274.2, 50.640, |, 0.0
5042.8, 139.1, | , 27.3, 0.0, 550.9, | ,  1000,   953,  3000,  2937, | , -3.4, 4300.7, 50.947, |, 0.0
5043.8, 138.7, | , 27.3, 0.0, 551.1, | ,  1000,   955,  3000,  2933, | , -3.4, 4272.4, 50.601, |, 0.0
5044.8, 139.1, | , 27.3, 0.0, 551.7, | ,  1000,   957,  3000,  2937, | , -3.4, 4275.0, 50.711, |, 0.0
5045.8, 138.7, | , 27.3, 0.0, 551.5, | ,  1000,   955,  3000,  2925, | , -3.4, 4299.0, 50.796, |, 0.0
5046.8, 139.0, | , 27.3, 0.0, 551.6, | ,  1000,   958,  3000,  2910, | , -3.4, 4273.7, 50.345, |, 0.0
5047.8, 139.1, | , 27.3, 0.0, 550.9, | ,  1000,   957,  3000,  2933, | , -3.4, 4270.7, 50.605, |, 0.0
5048.8, 138.7, | , 27.3, 0.0, 551.6, | ,  1000,   956,  3000,  2929, | , -3.4, 4272.9, 50.561, |, 0.0
5049.9, 138.6, | , 27.4, 0.0, 551.5, | ,  1000,   959,  3000,  2914, | , -3.4, 4271.6, 50.383, |, 0.0
5050.9, 138.9, | , 27.4, 0.0, 551.9, | ,  1000,   957,  3000,  2929, | , -3.4, 4270.7, 50.550, |, 0.0
5051.9, 138.7, | , 27.4, 0.0, 551.7, | ,  1000,   955,  3000,  2937, | , -3.4, 4280.2, 50.737, |, 0.0
5052.9, 139.3, | , 27.4, 0.0, 546.7, | ,  1000,   955,  3000,  2907, | , -3.4, 4280.2, 50.342, |, 0.0
5053.9, 139.0, | , 27.4, 0.0, 551.9, | ,  1000,   953,  3000,  2932, | , -3.4, 4269.9, 50.517, |, 0.0
5054.9, 138.8, | , 27.4, 0.0, 551.8, | ,  1000,   954,  3000,  2933, | , -3.4, 4269.0, 50.534, |, 0.0
5055.9, 138.8, | , 27.4, 0.0, 552.0, | ,  1000,   959,  3000,  2939, | , -3.4, 575.0, 6.850, |, 0.0
5056.9, 138.5, | , 27.4, 0.0, 551.9, | ,  1000,   954,  3000,  2904, | , -3.4, 677.3, 7.987, |, 0.0
5057.9, 139.6, | , 27.3, 0.0, 548.4, | ,  1000,   954,  3000,  2923, | , -3.4, 742.5, 8.798, |, 0.0
5059.0, 139.0, | , 27.4, 0.0, 551.5, | ,  1000,   955,  3000,  2945, | , -3.4, 829.4, 9.887, |, 0.0
5060.0, 138.7, | , 27.4, 0.0, 551.9, | ,  1000,   955,  3000,  2926, | , -3.4, 873.6, 10.361, |, 0.0
5061.0, 139.1, | , 27.4, 0.0, 552.2, | ,  1000,   956,  3000,  2928, | , -3.4, 958.4, 11.375, |, 0.0
5062.0, 139.1, | , 27.4, 0.0, 552.0, | ,  1000,   958,  3000,  2937, | , -3.4, 1042.4, 12.403, |, 0.0
5063.0, 138.7, | , 27.4, 0.0, 552.5, | ,  1000,   958,  3000,  2924, | , -3.4, 1138.4, 13.502, |, 0.0
5064.0, 138.9, | , 27.4, 0.0, 551.7, | ,  1000,   956,  3000,  2931, | , -3.4, 1234.8, 14.662, |, 0.0
5065.0, 138.6, | , 27.4, 0.0, 552.5, | ,  1000,   956,  3000,  2925, | , -3.4, 1308.5, 15.510, |, 0.0
5066.0, 138.7, | , 27.4, 0.0, 551.9, | ,  1000,   958,  3000,  2929, | , -3.4, 1430.1, 16.981, |, 0.0
5067.0, 138.7, | , 27.4, 0.0, 552.5, | ,  1000,   952,  3000,  2911, | , -3.4, 1498.3, 17.680, |, 0.0
5068.0, 139.0, | , 27.4, 0.0, 552.9, | ,  1000,   953,  3000,  2938, | , -3.4, 1567.2, 18.624, |, 0.0
5069.1, 139.2, | , 27.4, 0.0, 552.2, | ,  1000,   950,  3000,  2931, | , -3.4, 1672.2, 19.818, |, 0.0
5070.1, 138.6, | , 27.4, 0.0, 553.0, | ,  1000,   958,  3000,  2936, | , -3.4, 1740.3, 20.693, |, 0.0
5071.1, 138.9, | , 27.4, 0.0, 553.0, | ,  1000,   957,  3000,  2933, | , -3.4, 1825.6, 21.679, |, 0.0
5072.1, 139.0, | , 27.4, 0.0, 553.5, | ,  1000,   957,  3000,  2934, | , -3.4, 1916.4, 22.764, |, 0.0
5073.1, 138.6, | , 27.4, 0.0, 552.9, | ,  1000,   958,  3000,  2924, | , -3.4, 1980.3, 23.467, |, 0.0
5074.1, 139.5, | , 27.4, 0.0, 548.2, | ,  1000,   952,  3000,  2938, | , -3.4, 2065.5, 24.525, |, 0.0
5075.1, 139.0, | , 27.4, 0.0, 553.3, | ,  1000,   955,  3000,  2930, | , -3.4, 2166.6, 25.692, |, 0.0
5076.1, 138.6, | , 27.4, 0.0, 553.4, | ,  1000,   958,  3000,  2913, | , -3.4, 2248.5, 26.562, |, 0.0
5077.1, 138.7, | , 27.4, 0.0, 553.2, | ,  1000,   954,  3000,  2942, | , -3.4, 2334.6, 27.758, |, 0.0
5078.2, 138.6, | , 27.4, 0.0, 553.2, | ,  1000,   955,  3000,  2931, | , -3.4, 2421.1, 28.708, |, 0.0
5079.2, 139.6, | , 27.4, 0.0, 549.5, | ,  1000,   953,  3000,  2922, | , -3.4, 2515.4, 29.739, |, 0.0
5080.2, 138.8, | , 27.4, 0.0, 553.4, | ,  1000,   955,  3000,  2937, | , -3.4, 2589.9, 30.752, |, 0.0
5081.2, 138.7, | , 27.4, 0.0, 553.5, | ,  1000,   952,  3000,  2946, | , -3.4, 2641.8, 31.418, |, 0.0
5082.2, 138.9, | , 27.4, 0.0, 553.8, | ,  1000,   957,  3000,  2916, | , -3.4, 2736.0, 32.325, |, 0.0
5083.2, 138.6, | , 27.4, 0.0, 553.7, | ,  1000,   957,  3000,  2902, | , -3.4, 2829.0, 33.300, |, 0.0
5084.2, 138.8, | , 27.4, 0.0, 553.4, | ,  1000,   956,  3000,  2937, | , -3.4, 2937.8, 34.875, |, 0.0
5085.2, 138.8, | , 27.4, 0.0, 553.8, | ,  1000,   952,  3000,  2931, | , -3.4, 2977.7, 35.264, |, 0.0
5086.2, 139.1, | , 27.4, 0.0, 553.7, | ,  1000,   957,  3000,  2918, | , -3.4, 3049.2, 36.031, |, 0.0
5087.2, 138.6, | , 27.4, 0.0, 553.9, | ,  1000,   958,  3000,  2914, | , -3.4, 3130.6, 36.963, |, 0.0
5088.2, 138.7, | , 27.4, 0.0, 553.8, | ,  1000,   955,  3000,  2925, | , -3.4, 3197.9, 37.830, |, 0.0
5089.3, 138.8, | , 27.4, 0.0, 553.5, | ,  1000,   955,  3000,  2929, | , -3.4, 3290.9, 38.969, |, 0.0
5090.3, 139.5, | , 27.4, 0.0, 550.4, | ,  1000,   956,  3000,  2921, | , -3.4, 3328.1, 39.332, |, 0.0
5091.3, 138.7, | , 27.4, 0.0, 554.0, | ,  1000,   954,  3000,  2934, | , -3.4, 3377.4, 40.035, |, 0.0
5092.3, 138.7, | , 27.4, 0.0, 554.4, | ,  1000,   955,  3000,  2928, | , -3.4, 3446.8, 40.802, |, 0.0
5093.3, 138.7, | , 27.4, 0.0, 554.1, | ,  1000,   952,  3000,  2939, | , -3.4, 3504.7, 41.568, |, 0.0
5094.3, 138.8, | , 27.4, 0.0, 553.4, | ,  1000,   955,  3000,  2936, | , -3.4, 3572.8, 42.373, |, 0.0
5095.3, 139.3, | , 27.4, 0.0, 549.5, | ,  1000,   955,  3000,  2936, | , -3.4, 3646.5, 43.237, |, 0.0
5096.3, 139.0, | , 27.4, 0.0, 554.4, | ,  1000,   957,  3000,  2914, | , -3.4, 3688.0, 43.513, |, 0.0
5097.3, 138.8, | , 27.4, 0.0, 553.5, | ,  1000,   961,  3000,  2930, | , -3.4, 3772.4, 44.730, |, 0.0
5098.4, 138.6, | , 27.4, 0.0, 554.3, | ,  1000,   959,  3000,  2918, | , -3.4, 3838.4, 45.336, |, 0.0
5099.4, 138.8, | , 27.4, 0.0, 553.1, | ,  1000,   955,  3000,  2937, | , -3.4, 3890.7, 46.140, |, 0.0
5100.4, 139.5, | , 27.4, 0.0, 550.5, | ,  1000,   954,  3000,  2918, | , -3.4, 3928.8, 46.353, |, 0.0
5101.4, 138.7, | , 27.4, 0.0, 554.2, | ,  1000,   955,  3000,  2935, | , -3.4, 3969.1, 47.042, |, 0.0
5102.4, 138.7, | , 27.4, 0.0, 554.4, | ,  1000,   959,  3000,  2933, | , -3.4, 4022.7, 47.691, |, 0.0
5103.4, 138.9, | , 27.4, 0.0, 554.5, | ,  1000,   954,  3000,  2934, | , -3.4, 4035.1, 47.799, |, 0.0
5104.4, 139.0, | , 27.4, 0.0, 554.1, | ,  1000,   950,  3000,  2921, | , -3.4, 4083.1, 48.151, |, 0.0
5105.4, 138.8, | , 27.4, 0.0, 554.4, | ,  1000,   957,  3000,  2938, | , -3.4, 4151.2, 49.255, |, 0.0
5106.4, 138.7, | , 27.4, 0.0, 554.2, | ,  1000,   955,  3000,  2934, | , -3.4, 4143.5, 49.090, |, 0.0
5107.4, 139.0, | , 27.4, 0.0, 554.3, | ,  1000,   958,  3000,  2934, | , -3.4, 4165.3, 49.384, |, 0.0
5108.5, 138.7, | , 27.4, 0.0, 554.4, | ,  1000,   956,  3000,  2938, | , -3.4, 4204.3, 49.870, |, 0.0
5109.5, 138.9, | , 27.4, 0.0, 553.9, | ,  1000,   955,  3000,  2950, | , -3.4, 4269.0, 50.768, |, 0.0
5110.5, 138.5, | , 27.4, 0.0, 554.7, | ,  1000,   953,  3000,  2908, | , -3.4, 4248.4, 49.962, |, 0.0
5111.5, 139.5, | , 27.4, 0.0, 550.0, | ,  1000,   950,  3000,  2921, | , -3.4, 4313.6, 50.854, |, 0.0
5112.5, 138.6, | , 27.4, 0.0, 554.7, | ,  1000,   954,  3000,  2929, | , -3.4, 4311.4, 50.982, |, 0.0
5113.5, 138.7, | , 27.4, 0.0, 554.6, | ,  1000,   956,  3000,  2941, | , -3.4, 4326.9, 51.349, |, 0.0
5114.5, 138.7, | , 27.4, 0.0, 553.9, | ,  1000,   957,  3000,  2922, | , -3.4, 4333.7, 51.203, |, 0.0
5115.5, 139.1, | , 27.4, 0.0, 555.1, | ,  1000,   957,  3000,  2933, | , -3.4, 4341.8, 51.434, |, 0.0
5116.5, 139.2, | , 27.4, 0.0, 550.4, | ,  1000,   950,  3000,  2918, | , -3.4, 4360.3, 51.370, |, 0.0
5117.5, 138.5, | , 27.4, 0.0, 555.0, | ,  1000,   952,  3000,  2911, | , -3.4, 4407.0, 51.842, |, 0.0
5118.5, 139.0, | , 27.4, 0.0, 555.0, | ,  1000,   960,  3000,  2941, | , -3.4, 4394.1, 52.194, |, 0.0
5119.6, 138.8, | , 27.4, 0.0, 554.3, | ,  1000,   954,  3000,  2932, | , -3.4, 4393.3, 51.983, |, 0.0
5120.6, 138.8, | , 27.4, 0.0, 554.8, | ,  1000,   959,  3000,  2948, | , -3.4, 4416.4, 52.540, |, 0.0
5121.6, 139.4, | , 27.4, 0.0, 551.1, | ,  1000,   948,  3000,  2909, | , -3.4, 4390.7, 51.571, |, 0.0
5122.6, 138.6, | , 27.4, 0.0, 555.0, | ,  1000,   955,  3000,  2924, | , -3.4, 4421.5, 52.227, |, 0.0
5123.6, 138.7, | , 27.4, 0.0, 554.5, | ,  1000,   956,  3000,  2924, | , -3.4, 4439.1, 52.447, |, 0.0
5124.6, 139.1, | , 27.4, 0.0, 554.2, | ,  1000,   950,  3000,  2941, | , -3.4, 4428.8, 52.477, |, 0.0
5125.6, 139.0, | , 27.4, 0.0, 555.5, | ,  1000,   955,  3000,  2918, | , -3.4, 4439.1, 52.344, |, 0.0
5126.6, 138.7, | , 27.4, 0.0, 555.4, | ,  1000,   955,  3000,  2934, | , -3.4, 4450.7, 52.713, |, 0.0
5127.6, 138.7, | , 27.4, 0.0, 555.3, | ,  1000,   958,  3000,  2936, | , -3.4, 4422.4, 52.439, |, 0.0
5128.7, 139.1, | , 27.4, 0.0, 555.2, | ,  1000,   954,  3000,  2928, | , -3.4, 4422.4, 52.282, |, 0.0
5129.7, 138.7, | , 27.4, 0.0, 554.6, | ,  1000,   954,  3000,  2922, | , -3.4, 4439.5, 52.398, |, 0.0
5130.7, 138.7, | , 27.4, 0.0, 555.3, | ,  1000,   953,  3000,  2937, | , -3.4, 4469.5, 52.942, |, 0.0
5131.7, 138.6, | , 27.4, 0.0, 555.3, | ,  1000,   956,  3000,  2935, | , -3.4, 4439.1, 52.600, |, 0.0
5132.7, 139.5, | , 27.4, 0.0, 551.8, | ,  1000,   953,  3000,  2920, | , -3.4, 4428.8, 52.234, |, 0.0
5133.7, 138.9, | , 27.4, 0.0, 555.2, | ,  1000,   955,  3000,  2948, | , -3.4, 4428.8, 52.643, |, 0.0
5134.7, 138.9, | , 27.4, 0.0, 555.3, | ,  1000,   956,  3000,  2933, | , -3.4, 4431.0, 52.483, |, 0.0
5135.7, 139.0, | , 27.4, 0.0, 556.1, | ,  1000,   953,  3000,  2925, | , -3.4, 4443.4, 52.465, |, 0.0
5136.7, 138.8, | , 27.4, 0.0, 555.6, | ,  1000,   956,  3000,  2930, | , -3.4, 4406.1, 52.152, |, 0.0
5137.8, 139.5, | , 27.4, 0.0, 549.3, | ,  1000,   955,  3000,  2926, | , -3.4, 4421.5, 52.248, |, 0.0
5138.8, 139.1, | , 27.4, 0.0, 555.7, | ,  1000,   954,  3000,  2923, | , -3.4, 4440.4, 52.430, |, 0.0
5139.8, 139.0, | , 27.4, 0.0, 555.7, | ,  1000,   955,  3000,  2932, | , -3.4, 4431.8, 52.459, |, 0.0
5140.8, 138.6, | , 27.4, 0.0, 555.9, | ,  1000,   955,  3000,  2928, | , -3.4, 4429.3, 52.375, |, 0.0
5141.8, 138.7, | , 27.4, 0.0, 555.8, | ,  1000,   954,  3000,  2955, | , -3.4, 4436.1, 52.802, |, 0.0
5142.8, 139.1, | , 27.4, 0.0, 553.5, | ,  1000,   953,  3000,  2915, | , -3.4, 4431.8, 52.205, |, 0.0
5143.8, 139.0, | , 27.4, 0.0, 556.1, | ,  1000,   953,  3000,  2937, | , -3.4, 4412.1, 52.265, |, 0.0
5144.8, 138.8, | , 27.4, 0.0, 555.3, | ,  1000,   957,  3000,  2941, | , -3.4, 4422.0, 52.489, |, 0.0
5145.8, 138.8, | , 27.4, 0.0, 556.3, | ,  1000,   957,  3000,  2929, | , -3.4, 4412.5, 52.215, |, 0.0
5146.8, 138.9, | , 27.4, 0.0, 556.5, | ,  1000,   956,  3000,  2922, | , -3.4, 4440.4, 52.445, |, 0.0
5147.8, 139.1, | , 27.4, 0.0, 556.5, | ,  1000,   955,  3000,  2941, | , -3.4, 4414.7, 52.374, |, 0.0
5148.9, 138.9, | , 27.4, 0.0, 555.5, | ,  1000,   957,  3000,  2933, | , -3.4, 4374.4, 51.824, |, 0.0
5149.9, 139.1, | , 27.4, 0.0, 555.2, | ,  1000,   954,  3000,  2914, | , -3.4, 4382.6, 51.623, |, 0.0
5150.9, 138.8, | , 27.4, 0.0, 556.1, | ,  1000,   957,  3000,  2930, | , -3.4, 4383.4, 51.888, |, 0.0
5151.9, 138.7, | , 27.4, 0.0, 556.1, | ,  1000,   955,  3000,  2921, | , -3.4, 4436.1, 52.356, |, 0.0
5152.9, 138.8, | , 27.4, 0.0, 556.3, | ,  1000,   950,  3000,  2927, | , -3.4, 4405.7, 52.024, |, 0.0
5153.9, 139.4, | , 27.4, 0.0, 553.2, | ,  1000,   949,  3000,  2924, | , -3.4, 4389.0, 51.772, |, 0.0
5154.9, 138.7, | , 27.4, 0.0, 555.8, | ,  1000,   956,  3000,  2919, | , -3.4, 4426.3, 52.236, |, 0.0
5155.9, 138.8, | , 27.4, 0.0, 556.2, | ,  1000,   954,  3000,  2941, | , -3.4, 4431.0, 52.553, |, 0.0
5156.9, 139.0, | , 27.4, 0.0, 556.5, | ,  1000,   955,  3000,  2918, | , -3.4, 4387.7, 51.760, |, 0.0
5158.0, 139.0, | , 27.4, 0.0, 556.6, | ,  1000,   954,  3000,  2930, | , -3.4, 4398.8, 52.028, |, 0.0
5159.0, 139.3, | , 27.4, 0.0, 552.5, | ,  1000,   955,  3000,  2918, | , -3.4, 4391.1, 51.800, |, 0.0
5160.0, 139.2, | , 27.4, 0.0, 556.0, | ,  1000,   956,  3000,  2948, | , -3.4, 4372.7, 51.981, |, 0.0
5161.0, 139.0, | , 27.4, 0.0, 556.8, | ,  1000,   956,  3000,  2913, | , -3.4, 4410.8, 51.974, |, 0.0
5162.0, 138.5, | , 27.4, 0.0, 556.5, | ,  1000,   953,  3000,  2923, | , -3.4, 4391.5, 51.834, |, 0.0
5163.0, 138.6, | , 27.4, 0.0, 556.5, | ,  1000,   956,  3000,  2929, | , -3.4, 4396.3, 52.010, |, 0.0
5164.0, 139.0, | , 27.4, 0.0, 556.9, | ,  1000,   955,  3000,  2931, | , -3.4, 4396.7, 52.034, |, 0.0
5165.0, 139.1, | , 27.4, 0.0, 556.1, | ,  1000,   957,  3000,  2930, | , -3.4, 4391.5, 51.984, |, 0.0
5166.0, 138.7, | , 27.4, 0.0, 556.8, | ,  1000,   960,  3000,  2933, | , -3.4, 4386.0, 51.988, |, 0.0
5167.1, 138.7, | , 27.4, 0.0, 557.1, | ,  1000,   954,  3000,  2925, | , -3.4, 4393.7, 51.902, |, 0.0
5168.1, 138.9, | , 27.4, 0.0, 557.3, | ,  1000,   960,  3000,  2944, | , -3.4, 4394.1, 52.236, |, 0.0
5169.1, 138.8, | , 27.4, 0.0, 556.4, | ,  1000,   957,  3000,  2940, | , -3.4, 4389.8, 52.095, |, 0.0
5170.1, 139.4, | , 27.4, 0.0, 552.3, | ,  1000,   952,  3000,  2938, | , -3.4, 4383.4, 51.935, |, 0.0
5171.1, 138.7, | , 27.4, 0.0, 557.1, | ,  1000,   957,  3000,  2940, | , -3.4, 4369.7, 51.857, |, 0.0
5172.1, 138.6, | , 27.4, 0.0, 557.1, | ,  1000,   955,  3000,  2929, | , -3.4, 4405.3, 52.095, |, 0.0
5173.1, 138.6, | , 27.4, 0.0, 557.4, | ,  1000,   958,  3000,  2928, | , -3.4, 4390.3, 51.959, |, 0.0
5174.1, 139.0, | , 27.4, 0.0, 557.8, | ,  1000,   953,  3000,  2908, | , -3.4, 4381.7, 51.527, |, 0.0
5175.1, 139.7, | , 27.4, 0.0, 552.9, | ,  1000,   950,  3000,  2937, | , -3.4, 4384.3, 51.909, |, 0.0
5176.1, 138.6, | , 27.4, 0.0, 557.8, | ,  1000,   959,  3000,  2926, | , -3.4, 4377.4, 51.784, |, 0.0
5177.2, 138.6, | , 27.4, 0.0, 557.7, | ,  1000,   955,  3000,  2926, | , -3.4, 4385.1, 51.831, |, 0.0
5178.2, 139.0, | , 27.4, 0.0, 558.0, | ,  1000,   955,  3000,  2926, | , -3.4, 4385.6, 51.821, |, 0.0
5179.2, 138.7, | , 27.4, 0.0, 557.4, | ,  1000,   955,  3000,  2933, | , -3.4, 4394.1, 52.025, |, 0.0
5180.2, 139.2, | , 27.4, 0.0, 553.8, | ,  1000,   951,  3000,  2944, | , -3.4, 4374.4, 51.890, |, 0.0
5181.2, 139.1, | , 27.4, 0.0, 557.4, | ,  1000,   954,  3000,  2928, | , -3.4, 4374.0, 51.712, |, 0.0
5182.2, 139.0, | , 27.4, 0.0, 558.0, | ,  1000,   954,  3000,  2934, | , -3.4, 4389.8, 51.975, |, 0.0
5183.2, 138.7, | , 27.4, 0.0, 557.9, | ,  1000,   955,  3000,  2936, | , -3.4, 4404.0, 52.175, |, 0.0
5184.2, 138.6, | , 27.4, 0.0, 558.3, | ,  1000,   955,  3000,  2929, | , -3.4, 4384.3, 51.848, |, 0.0
5185.2, 139.0, | , 27.4, 0.0, 558.3, | ,  1000,   956,  3000,  2918, | , -3.4, 4414.3, 52.088, |, 0.0
5186.3, 138.7, | , 27.4, 0.0, 557.3, | ,  1000,   955,  3000,  2926, | , -3.4, 4399.7, 52.002, |, 0.0
5187.3, 138.7, | , 27.4, 0.0, 558.3, | ,  1000,   954,  3000,  2947, | , -3.4, 4401.0, 52.284, |, 0.0
5188.3, 139.0, | , 27.4, 0.0, 558.1, | ,  1000,   954,  3000,  2929, | , -3.4, 4393.3, 51.945, |, 0.0
5189.3, 138.9, | , 27.4, 0.0, 558.3, | ,  1000,   952,  3000,  2924, | , -3.4, 4394.5, 51.872, |, 0.0
5190.3, 138.7, | , 27.4, 0.0, 558.3, | ,  1000,   954,  3000,  2928, | , -3.4, 4414.7, 52.187, |, 0.0
5191.3, 139.3, | , 27.4, 0.0, 553.3, | ,  1000,   956,  3000,  2928, | , -3.4, 4373.1, 51.727, |, 0.0
5192.3, 139.0, | , 27.4, 0.0, 558.6, | ,  1000,   955,  3000,  2932, | , -3.4, 4382.1, 51.873, |, 0.0
5193.3, 138.7, | , 27.4, 0.0, 558.4, | ,  1000,   953,  3000,  2929, | , -3.4, 4386.4, 51.858, |, 0.0
5194.3, 138.7, | , 27.4, 0.0, 558.0, | ,  1000,   960,  3000,  2907, | , -3.4, 4377.4, 51.540, |, 0.0
5195.4, 139.0, | , 27.4, 0.0, 558.8, | ,  1000,   954,  3000,  2923, | , -3.4, 4397.1, 51.917, |, 0.0
5196.4, 139.2, | , 27.4, 0.0, 554.7, | ,  1000,   955,  3000,  2933, | , -3.4, 4390.3, 51.994, |, 0.0
5197.4, 138.7, | , 27.4, 0.0, 558.7, | ,  1000,   957,  3000,  2944, | , -3.4, 4413.4, 52.431, |, 0.0
5198.4, 138.7, | , 27.4, 0.0, 558.8, | ,  1000,   953,  3000,  2915, | , -3.4, 4386.4, 51.677, |, 0.0
