Repository: jdhuang-csm/Ru-BCA

## Methods
* (BaO)<sub>x</sub>-(CaO)<sub>y</sub>-(Al<sub>2</sub>O<sub>3</sub>)<sub>1-x-y</sub> (BCA) catalyst supports were synthesized via sol-gel and solid-state methods. 
* Ru/BCA catalysts were prepared via incipient wetness impregnation to achieve 1 wt. % Ru loading.
* Ammonia synthesis rates were measured for Ru/BCA catalysts in a packed-bed reactor at 480-600<sup>o</sup>C, 10 bar, and space velocities up to 1.3 x 10<sup>6</sup> ml g<sub>cat</sub><sup>-1</sup> h<sup>-1</sup>.
* A machine learning (ML) model was employed to improve understanding of the behavior of Ru/BCA catalysts.
* A microkinetic model was developed to describe the best-performing catalyst.

File: data/init_files_Cadigan/B2CA_7-12_dryoven.txt (part 13 of 29)
********** Start test **********
Elapsed time, Pressure, | , LJtemp(C), Inner-Temp, Outer-Temp, | , N2-set, N2-flow, H2-set, H2-flow, | , pH, NH3_ppm, NH3_Prod_rate, |, In222Temp
4806.1, 138.8, | , 27.8, 0.0, 551.1, | ,  1000,   956,  3000,  2924, | , -3.4, 5385.1, 59.071, |, 0.0
4807.1, 139.0, | , 27.8, 0.0, 551.5, | ,  1000,   956,  3000,  2937, | , -3.4, 5371.0, 59.125, |, 0.0
4808.1, 139.1, | , 27.8, 0.0, 551.5, | ,  1000,   958,  3000,  2914, | , -3.4, 5370.5, 58.785, |, 0.0
4809.1, 138.7, | , 27.8, 0.0, 551.3, | ,  1000,   962,  3000,  2936, | , -3.4, 5365.4, 59.131, |, 0.0
4810.1, 138.9, | , 27.8, 0.0, 550.4, | ,  1000,   954,  3000,  2944, | , -3.4, 5345.3, 58.913, |, 0.0
4811.1, 140.0, | , 27.8, 0.0, 546.5, | ,  1000,   952,  3000,  2922, | , -3.4, 5338.0, 58.468, |, 0.0
4812.1, 138.8, | , 27.8, 0.0, 551.4, | ,  1000,   953,  3000,  2941, | , -3.4, 5333.3, 58.719, |, 0.0
4813.1, 138.7, | , 27.8, 0.0, 551.5, | ,  1000,   955,  3000,  2916, | , -3.4, 5330.7, 58.344, |, 0.0
4814.1, 138.8, | , 27.8, 0.0, 551.7, | ,  1000,   957,  3000,  2923, | , -3.4, 5332.8, 58.512, |, 0.0
4815.2, 139.3, | , 27.8, 0.0, 551.4, | ,  1000,   956,  3000,  2929, | , -3.4, 5327.3, 58.532, |, 0.0
4816.2, 139.7, | , 27.8, 0.0, 546.0, | ,  1000,   951,  3000,  2921, | , -3.4, 5332.4, 58.372, |, 0.0
4817.2, 138.8, | , 27.8, 0.0, 551.9, | ,  1000,   955,  3000,  2925, | , -3.4, 5302.0, 58.161, |, 0.0
4818.2, 139.4, | , 27.8, 0.0, 551.1, | ,  1000,   957,  3000,  2934, | , -3.4, 5345.7, 58.815, |, 0.0
4819.2, 139.4, | , 27.8, 0.0, 551.6, | ,  1000,   952,  3000,  2935, | , -3.4, 5344.4, 58.736, |, 0.0
4820.2, 138.7, | , 27.8, 0.0, 551.2, | ,  1000,   951,  3000,  2912, | , -3.4, 5318.3, 58.097, |, 0.0
4821.2, 139.3, | , 27.8, 0.0, 546.9, | ,  1000,   954,  3000,  2924, | , -3.4, 5332.8, 58.472, |, 0.0
4822.2, 139.2, | , 27.8, 0.0, 552.0, | ,  1000,   957,  3000,  2952, | , -3.4, 5322.1, 58.818, |, 0.0
4823.2, 138.8, | , 27.8, 0.0, 551.9, | ,  1000,   952,  3000,  2942, | , -3.4, 5317.0, 58.539, |, 0.0
4824.2, 138.8, | , 27.8, 0.0, 551.3, | ,  1000,   956,  3000,  2915, | , -3.4, 5308.0, 58.108, |, 0.0
4825.3, 139.3, | , 27.8, 0.0, 551.4, | ,  1000,   953,  3000,  2934, | , -3.4, 5297.7, 58.223, |, 0.0
4826.3, 139.1, | , 27.8, 0.0, 552.6, | ,  1000,   958,  3000,  2938, | , -3.4, 5300.3, 58.391, |, 0.0
4827.3, 138.8, | , 27.8, 0.0, 552.4, | ,  1000,   954,  3000,  2941, | , -3.4, 5295.6, 58.330, |, 0.0
4828.3, 138.7, | , 27.8, 0.0, 552.1, | ,  1000,   951,  3000,  2919, | , -3.4, 5294.3, 57.938, |, 0.0
4829.3, 138.8, | , 27.8, 0.0, 552.0, | ,  1000,   957,  3000,  2927, | , -3.4, 5293.4, 58.132, |, 0.0
4830.3, 138.8, | , 27.8, 0.0, 551.8, | ,  1000,   957,  3000,  2931, | , -3.4, 5306.7, 58.341, |, 0.0
4831.3, 138.9, | , 27.8, 0.0, 552.0, | ,  1000,   955,  3000,  2941, | , -3.4, 5303.7, 58.417, |, 0.0
4832.3, 139.5, | , 27.8, 0.0, 547.7, | ,  1000,   956,  3000,  2920, | , -3.4, 5280.1, 57.871, |, 0.0
4833.3, 139.1, | , 27.8, 0.0, 552.5, | ,  1000,   954,  3000,  2918, | , -3.4, 5278.9, 57.789, |, 0.0
4834.3, 138.8, | , 27.8, 0.0, 552.2, | ,  1000,   953,  3000,  2927, | , -3.4, 5286.1, 57.991, |, 0.0
4835.4, 139.0, | , 27.8, 0.0, 551.5, | ,  1000,   958,  3000,  2924, | , -3.4, 5276.3, 57.916, |, 0.0
4836.4, 139.2, | , 27.8, 0.0, 552.0, | ,  1000,   956,  3000,  2923, | , -3.4, 5270.7, 57.820, |, 0.0
4837.4, 139.6, | , 27.8, 0.0, 548.3, | ,  1000,   953,  3000,  2916, | , -3.4, 5276.3, 57.728, |, 0.0
4838.4, 138.7, | , 27.8, 0.0, 552.4, | ,  1000,   955,  3000,  2912, | , -3.4, 5275.4, 57.692, |, 0.0
4839.4, 138.7, | , 27.8, 0.0, 552.3, | ,  1000,   952,  3000,  2945, | , -3.4, 5313.1, 58.553, |, 0.0
4840.4, 138.9, | , 27.8, 0.0, 551.5, | ,  1000,   954,  3000,  2940, | , -3.4, 5282.7, 58.161, |, 0.0
4841.4, 138.8, | , 27.8, 0.0, 551.9, | ,  1000,   955,  3000,  2938, | , -3.4, 5276.3, 58.090, |, 0.0
4842.4, 139.5, | , 27.8, 0.0, 547.7, | ,  1000,   948,  3000,  2943, | , -3.4, 5283.6, 58.123, |, 0.0
4843.4, 139.1, | , 27.8, 0.0, 552.5, | ,  1000,   955,  3000,  2928, | , -3.4, 5262.6, 57.773, |, 0.0
4844.4, 139.2, | , 27.8, 0.0, 552.4, | ,  1000,   956,  3000,  2922, | , -3.4, 5275.4, 57.850, |, 0.0
4845.5, 138.9, | , 27.8, 0.0, 551.5, | ,  1000,   954,  3000,  2928, | , -3.4, 5284.9, 58.003, |, 0.0
4846.5, 138.8, | , 27.8, 0.0, 552.6, | ,  1000,   953,  3000,  2940, | , -3.4, 5278.4, 58.104, |, 0.0
4847.5, 139.0, | , 27.8, 0.0, 552.5, | ,  1000,   955,  3000,  2920, | , -3.4, 5286.6, 57.927, |, 0.0
4848.5, 139.2, | , 27.8, 0.0, 553.0, | ,  1000,   957,  3000,  2932, | , -3.4, 5285.3, 58.123, |, 0.0
4849.5, 138.9, | , 27.8, 0.0, 552.6, | ,  1000,   960,  3000,  2941, | , -3.4, 5290.0, 58.359, |, 0.0
4850.5, 139.2, | , 27.8, 0.0, 551.6, | ,  1000,   957,  3000,  2904, | , -3.4, 5251.4, 57.338, |, 0.0
4851.5, 138.8, | , 27.8, 0.0, 552.4, | ,  1000,   958,  3000,  2937, | , -3.4, 5280.6, 58.159, |, 0.0
4852.5, 138.8, | , 27.8, 0.0, 552.7, | ,  1000,   952,  3000,  2922, | , -3.4, 5269.4, 57.717, |, 0.0
4853.5, 139.4, | , 27.8, 0.0, 547.0, | ,  1000,   954,  3000,  2935, | , -3.4, 5269.4, 57.940, |, 0.0
4854.5, 138.7, | , 27.8, 0.0, 552.6, | ,  1000,   953,  3000,  2927, | , -3.4, 5292.1, 58.061, |, 0.0
4855.6, 139.0, | , 27.8, 0.0, 552.3, | ,  1000,   957,  3000,  2929, | , -3.4, 5267.3, 57.870, |, 0.0
4856.6, 138.7, | , 27.8, 0.0, 552.8, | ,  1000,   951,  3000,  2925, | , -3.4, 5273.3, 57.792, |, 0.0
4857.6, 138.7, | , 27.8, 0.0, 552.8, | ,  1000,   954,  3000,  2926, | , -3.4, 5268.6, 57.799, |, 0.0
4858.6, 139.9, | , 27.8, 0.0, 547.8, | ,  1000,   954,  3000,  2938, | , -3.4, 5282.7, 58.132, |, 0.0
4859.6, 138.8, | , 27.8, 0.0, 553.1, | ,  1000,   957,  3000,  2922, | , -3.4, 5279.3, 57.895, |, 0.0
4860.6, 138.9, | , 27.8, 0.0, 552.0, | ,  1000,   955,  3000,  2933, | , -3.4, 5274.1, 57.970, |, 0.0
4861.6, 139.0, | , 27.8, 0.0, 553.0, | ,  1000,   954,  3000,  2913, | , -3.4, 5274.6, 57.667, |, 0.0
4862.6, 139.2, | , 27.8, 0.0, 553.7, | ,  1000,   957,  3000,  2950, | , -3.4, 5283.1, 58.371, |, 0.0
4863.6, 139.5, | , 27.8, 0.0, 548.7, | ,  1000,   953,  3000,  2942, | , -3.4, 5299.0, 58.356, |, 0.0
4864.6, 138.8, | , 27.8, 0.0, 553.3, | ,  1000,   956,  3000,  2928, | , -3.4, 5272.4, 57.909, |, 0.0
4865.7, 139.3, | , 27.8, 0.0, 553.0, | ,  1000,   957,  3000,  2933, | , -3.4, 5260.0, 57.853, |, 0.0
4866.7, 138.6, | , 27.8, 0.0, 553.4, | ,  1000,   956,  3000,  2921, | , -3.4, 5276.3, 57.836, |, 0.0
4867.7, 138.8, | , 27.8, 0.0, 553.3, | ,  1000,   955,  3000,  2916, | , -3.4, 5284.4, 57.849, |, 0.0
4868.7, 138.7, | , 27.8, 0.0, 553.8, | ,  1000,   958,  3000,  2933, | , -3.4, 5273.3, 58.029, |, 0.0
4869.7, 139.2, | , 27.8, 0.0, 554.1, | ,  1000,   955,  3000,  2922, | , -3.4, 5255.3, 57.626, |, 0.0
4870.7, 139.0, | , 27.8, 0.0, 552.7, | ,  1000,   955,  3000,  2941, | , -3.4, 5267.3, 58.039, |, 0.0
4871.7, 138.8, | , 27.8, 0.0, 553.5, | ,  1000,   954,  3000,  2932, | , -3.4, 5261.3, 57.813, |, 0.0
4872.7, 139.2, | , 27.8, 0.0, 553.9, | ,  1000,   957,  3000,  2933, | , -3.4, 5253.6, 57.788, |, 0.0
4873.7, 139.0, | , 27.8, 0.0, 553.8, | ,  1000,   956,  3000,  2905, | , -3.4, 5270.7, 57.549, |, 0.0
4874.7, 139.4, | , 27.8, 0.0, 548.1, | ,  1000,   952,  3000,  2908, | , -3.4, 5286.6, 57.707, |, 0.0
4875.8, 139.2, | , 27.8, 0.0, 552.9, | ,  1000,   956,  3000,  2941, | , -3.4, 5277.6, 58.154, |, 0.0
4876.8, 139.1, | , 27.8, 0.0, 553.6, | ,  1000,   955,  3000,  2936, | , -3.4, 5269.4, 57.980, |, 0.0
4877.8, 138.9, | , 27.8, 0.0, 553.4, | ,  1000,   952,  3000,  2938, | , -3.4, 5267.3, 57.940, |, 0.0
4878.8, 139.0, | , 27.8, 0.0, 553.9, | ,  1000,   955,  3000,  2949, | , -3.4, 5293.0, 58.434, |, 0.0
4879.8, 139.8, | , 27.8, 0.0, 548.6, | ,  1000,   953,  3000,  2913, | , -3.4, 5289.6, 57.820, |, 0.0
4880.8, 139.0, | , 27.8, 0.0, 552.8, | ,  1000,   953,  3000,  2947, | , -3.4, 5260.9, 58.013, |, 0.0
4881.8, 138.8, | , 27.8, 0.0, 553.4, | ,  1000,   955,  3000,  2926, | , -3.4, 5272.0, 57.850, |, 0.0
4882.8, 138.8, | , 27.8, 0.0, 554.0, | ,  1000,   958,  3000,  2928, | , -3.4, 5274.6, 57.961, |, 0.0
4883.8, 139.2, | , 27.8, 0.0, 553.9, | ,  1000,   954,  3000,  2915, | , -3.4, 5267.7, 57.637, |, 0.0
4884.8, 139.4, | , 27.8, 0.0, 548.7, | ,  1000,   953,  3000,  2920, | , -3.4, 5269.0, 57.698, |, 0.0
4885.8, 139.0, | , 27.8, 0.0, 553.1, | ,  1000,   959,  3000,  2934, | , -3.4, 5297.7, 58.313, |, 0.0
4886.9, 139.1, | , 27.8, 0.0, 554.6, | ,  1000,   955,  3000,  2911, | , -3.4, 5274.1, 57.657, |, 0.0
4887.9, 139.2, | , 27.8, 0.0, 554.2, | ,  1000,   958,  3000,  2920, | , -3.4, 5263.4, 57.712, |, 0.0
4888.9, 138.7, | , 27.8, 0.0, 554.0, | ,  1000,   959,  3000,  2919, | , -3.4, 5254.0, 57.617, |, 0.0
4889.9, 138.8, | , 27.8, 0.0, 553.8, | ,  1000,   953,  3000,  2925, | , -3.4, 5272.0, 57.801, |, 0.0
4890.9, 139.0, | , 27.8, 0.0, 553.6, | ,  1000,   955,  3000,  2946, | , -3.4, 5263.0, 58.053, |, 0.0
4891.9, 138.7, | , 27.8, 0.0, 554.4, | ,  1000,   954,  3000,  2936, | , -3.4, 5248.0, 57.717, |, 0.0
4892.9, 138.8, | , 27.8, 0.0, 554.8, | ,  1000,   953,  3000,  2924, | , -3.4, 5271.1, 57.789, |, 0.0
4893.9, 138.8, | , 27.8, 0.0, 555.0, | ,  1000,   956,  3000,  2950, | , -3.4, 5277.6, 58.295, |, 0.0
4894.9, 139.2, | , 27.8, 0.0, 554.7, | ,  1000,   954,  3000,  2935, | , -3.4, 5260.0, 57.846, |, 0.0
4895.9, 139.8, | , 27.8, 0.0, 549.1, | ,  1000,   951,  3000,  2915, | , -3.4, 5254.0, 57.436, |, 0.0
4897.0, 138.8, | , 27.8, 0.0, 555.2, | ,  1000,   956,  3000,  2920, | , -3.4, 5272.0, 57.778, |, 0.0
4898.0, 138.8, | , 27.8, 0.0, 555.0, | ,  1000,   954,  3000,  2926, | , -3.4, 5263.4, 57.750, |, 0.0
4899.0, 138.8, | , 27.8, 0.0, 554.9, | ,  1000,   955,  3000,  2944, | , -3.4, 5255.3, 57.950, |, 0.0
4900.0, 138.8, | , 27.8, 0.0, 555.0, | ,  1000,   955,  3000,  2946, | , -3.4, 5262.6, 58.058, |, 0.0
4901.0, 139.6, | , 27.8, 0.0, 550.1, | ,  1000,   955,  3000,  2911, | , -3.4, 5259.6, 57.487, |, 0.0
4902.0, 138.9, | , 27.8, 0.0, 555.0, | ,  1000,   953,  3000,  2942, | , -3.4, 5269.0, 58.027, |, 0.0
4903.0, 138.8, | , 27.8, 0.0, 555.2, | ,  1000,   955,  3000,  2927, | , -3.4, 5255.3, 57.692, |, 0.0
4904.0, 138.7, | , 27.8, 0.0, 555.1, | ,  1000,   954,  3000,  2914, | , -3.4, 5278.9, 57.742, |, 0.0
4905.0, 139.2, | , 27.8, 0.0, 555.6, | ,  1000,   950,  3000,  2936, | , -3.4, 5269.4, 57.900, |, 0.0
4906.0, 139.4, | , 27.8, 0.0, 550.6, | ,  1000,   953,  3000,  2911, | , -3.4, 5291.3, 57.799, |, 0.0
4907.1, 138.9, | , 27.8, 0.0, 554.4, | ,  1000,   957,  3000,  2922, | , -3.4, 5281.4, 57.923, |, 0.0
4908.1, 139.2, | , 27.8, 0.0, 555.6, | ,  1000,   957,  3000,  2946, | , -3.4, 5262.2, 58.076, |, 0.0
4909.1, 138.8, | , 27.8, 0.0, 555.3, | ,  1000,   957,  3000,  2937, | , -3.4, 5254.9, 57.860, |, 0.0
4910.1, 138.7, | , 27.8, 0.0, 555.2, | ,  1000,   954,  3000,  2918, | , -3.4, 5253.2, 57.520, |, 0.0
4911.1, 138.5, | , 27.8, 0.0, 555.2, | ,  1000,   954,  3000,  2910, | , -3.4, 5271.1, 57.587, |, 0.0
4912.1, 139.2, | , 27.8, 0.0, 554.6, | ,  1000,   959,  3000,  2934, | , -3.4, 5269.4, 58.004, |, 0.0
4913.1, 138.7, | , 27.8, 0.0, 555.3, | ,  1000,   953,  3000,  2931, | , -3.4, 5268.6, 57.862, |, 0.0
4914.1, 138.9, | , 27.8, 0.0, 555.8, | ,  1000,   953,  3000,  2936, | , -3.4, 5262.2, 57.867, |, 0.0
4915.2, 139.2, | , 27.8, 0.0, 555.6, | ,  1000,   955,  3000,  2938, | , -3.4, 5245.4, 57.743, |, 0.0
4916.2, 138.7, | , 27.8, 0.0, 555.1, | ,  1000,   957,  3000,  2900, | , -3.4, 5260.0, 57.372, |, 0.0
4917.2, 139.6, | , 27.8, 0.0, 549.1, | ,  1000,   949,  3000,  2940, | , -3.4, 5272.4, 57.973, |, 0.0
4918.2, 139.2, | , 27.8, 0.0, 555.7, | ,  1000,   955,  3000,  2939, | , -3.4, 5291.3, 58.252, |, 0.0
4919.2, 139.2, | , 27.8, 0.0, 556.1, | ,  1000,   958,  3000,  2929, | , -3.4, 5255.3, 57.757, |, 0.0
4920.2, 139.0, | , 27.8, 0.0, 556.1, | ,  1000,   958,  3000,  2944, | , -3.4, 5263.0, 58.069, |, 0.0
4921.2, 138.9, | , 27.8, 0.0, 555.7, | ,  1000,   956,  3000,  2937, | , -3.4, 5227.0, 57.553, |, 0.0
4922.2, 140.0, | , 27.8, 0.0, 550.4, | ,  1000,   954,  3000,  2916, | , -3.4, 5234.7, 57.289, |, 0.0
4923.2, 138.7, | , 27.8, 0.0, 555.4, | ,  1000,   960,  3000,  2910, | , -3.4, 5263.9, 57.602, |, 0.0
4924.3, 138.8, | , 27.8, 0.0, 555.9, | ,  1000,   953,  3000,  2937, | , -3.4, 5305.9, 58.369, |, 0.0
4925.3, 139.2, | , 27.8, 0.0, 556.0, | ,  1000,   958,  3000,  2926, | , -3.4, 5275.9, 57.940, |, 0.0
4926.3, 138.8, | , 27.8, 0.0, 555.7, | ,  1000,   956,  3000,  2941, | , -3.4, 5260.4, 57.966, |, 0.0
4927.3, 139.5, | , 27.8, 0.0, 551.4, | ,  1000,   955,  3000,  2923, | , -3.4, 5251.4, 57.581, |, 0.0
4928.3, 139.2, | , 27.8, 0.0, 555.8, | ,  1000,   955,  3000,  2930, | , -3.4, 5251.9, 57.706, |, 0.0
4929.3, 138.8, | , 27.8, 0.0, 555.9, | ,  1000,   955,  3000,  2929, | , -3.4, 5254.4, 57.710, |, 0.0
4930.3, 138.6, | , 27.8, 0.0, 555.9, | ,  1000,   955,  3000,  2904, | , -3.4, 5252.3, 57.319, |, 0.0
4931.3, 139.1, | , 27.8, 0.0, 556.3, | ,  1000,   955,  3000,  2937, | , -3.4, 5272.9, 58.027, |, 0.0
4932.4, 139.2, | , 27.8, 0.0, 556.6, | ,  1000,   958,  3000,  2937, | , -3.4, 5258.7, 57.919, |, 0.0
4933.4, 139.0, | , 27.8, 0.0, 555.5, | ,  1000,   958,  3000,  2941, | , -3.4, 5283.1, 58.234, |, 0.0
4934.4, 138.7, | , 27.8, 0.0, 556.6, | ,  1000,   958,  3000,  2914, | , -3.4, 5246.3, 57.443, |, 0.0
4935.4, 139.1, | , 27.8, 0.0, 556.6, | ,  1000,   953,  3000,  2927, | , -3.4, 5269.9, 57.822, |, 0.0
4936.4, 138.9, | , 27.8, 0.0, 556.5, | ,  1000,   956,  3000,  2952, | , -3.4, 5262.6, 58.145, |, 0.0
4937.4, 138.8, | , 27.8, 0.0, 556.6, | ,  1000,   959,  3000,  2922, | , -3.4, 5246.7, 57.579, |, 0.0
4938.4, 139.8, | , 27.8, 0.0, 551.8, | ,  1000,   955,  3000,  2921, | , -3.4, 5262.2, 57.668, |, 0.0
4939.4, 139.0, | , 27.8, 0.0, 556.8, | ,  1000,   953,  3000,  2917, | , -3.4, 5254.4, 57.492, |, 0.0
4940.4, 138.9, | , 27.8, 0.0, 556.3, | ,  1000,   958,  3000,  2956, | , -3.4, 5254.4, 58.154, |, 0.0
4941.4, 138.8, | , 27.8, 0.0, 556.7, | ,  1000,   955,  3000,  2934, | , -3.4, 5268.6, 57.942, |, 0.0
4942.4, 139.3, | , 27.8, 0.0, 556.9, | ,  1000,   952,  3000,  2949, | , -3.4, 5250.2, 57.912, |, 0.0
4943.5, 139.5, | , 27.8, 0.0, 551.1, | ,  1000,   947,  3000,  2889, | , -3.4, 5260.4, 57.057, |, 0.0
4944.5, 138.7, | , 27.8, 0.0, 556.8, | ,  1000,   956,  3000,  2931, | , -3.4, 5262.2, 57.844, |, 0.0
4945.5, 138.8, | , 27.8, 0.0, 556.8, | ,  1000,   955,  3000,  2929, | , -3.4, 5275.9, 57.951, |, 0.0
4946.5, 139.2, | , 27.8, 0.0, 557.5, | ,  1000,   955,  3000,  2940, | , -3.4, 5256.6, 57.884, |, 0.0
4947.5, 138.7, | , 27.8, 0.0, 556.4, | ,  1000,   955,  3000,  2932, | , -3.4, 5244.6, 57.645, |, 0.0
4948.5, 139.4, | , 27.8, 0.0, 552.1, | ,  1000,   955,  3000,  2911, | , -3.4, 5251.9, 57.420, |, 0.0
4949.5, 138.8, | , 27.8, 0.0, 556.0, | ,  1000,   958,  3000,  2922, | , -3.4, 5251.9, 57.614, |, 0.0
4950.5, 139.1, | , 27.8, 0.0, 556.9, | ,  1000,   959,  3000,  2929, | , -3.4, 5264.7, 57.870, |, 0.0
4951.5, 138.7, | , 27.8, 0.0, 556.8, | ,  1000,   958,  3000,  2939, | , -3.4, 5256.2, 57.914, |, 0.0
4952.5, 138.9, | , 27.8, 0.0, 557.0, | ,  1000,   955,  3000,  2939, | , -3.4, 5281.0, 58.140, |, 0.0
4953.6, 139.3, | , 27.8, 0.0, 557.1, | ,  1000,   956,  3000,  2956, | , -3.4, 5243.7, 58.001, |, 0.0
4954.6, 138.9, | , 27.8, 0.0, 556.4, | ,  1000,   953,  3000,  2911, | , -3.4, 5234.7, 57.189, |, 0.0
4955.6, 138.7, | , 27.8, 0.0, 557.1, | ,  1000,   952,  3000,  2914, | , -3.4, 5276.3, 57.678, |, 0.0
4956.6, 139.2, | , 27.8, 0.0, 557.2, | ,  1000,   954,  3000,  2926, | , -3.4, 5269.9, 57.808, |, 0.0
4957.6, 139.1, | , 27.8, 0.0, 557.6, | ,  1000,   958,  3000,  2936, | , -3.4, 5285.7, 58.191, |, 0.0
4958.6, 138.7, | , 27.8, 0.0, 557.2, | ,  1000,   953,  3000,  2918, | , -3.4, 5268.1, 57.670, |, 0.0
4959.6, 139.5, | , 27.8, 0.0, 551.7, | ,  1000,   955,  3000,  2929, | , -3.4, 5251.9, 57.694, |, 0.0
4960.6, 138.8, | , 27.8, 0.0, 557.2, | ,  1000,   958,  3000,  2937, | , -3.4, 5254.9, 57.870, |, 0.0
4961.6, 139.4, | , 27.8, 0.0, 557.8, | ,  1000,   961,  3000,  2958, | , -3.4, 5228.7, 57.936, |, 0.0
4962.6, 138.9, | , 27.8, 0.0, 557.5, | ,  1000,   954,  3000,  2919, | , -3.4, 5229.6, 57.280, |, 0.0
4963.7, 139.0, | , 27.8, 0.0, 557.7, | ,  1000,   950,  3000,  2905, | , -3.4, 5254.4, 57.283, |, 0.0
4964.7, 139.9, | , 27.8, 0.0, 552.0, | ,  1000,   948,  3000,  2922, | , -3.4, 5285.7, 57.840, |, 0.0
4965.7, 138.7, | , 27.9, 0.0, 557.5, | ,  1000,   955,  3000,  2917, | , -3.4, 5260.4, 57.586, |, 0.0
4966.7, 138.6, | , 27.9, 0.0, 557.1, | ,  1000,   957,  3000,  2928, | , -3.4, 5259.6, 57.774, |, 0.0
4967.7, 139.0, | , 27.8, 0.0, 557.9, | ,  1000,   955,  3000,  2927, | , -3.4, 5251.4, 57.640, |, 0.0
4968.7, 138.8, | , 27.9, 0.0, 557.8, | ,  1000,   958,  3000,  2932, | , -3.4, 5283.6, 58.118, |, 0.0
4969.7, 139.6, | , 27.9, 0.0, 552.8, | ,  1000,   952,  3000,  2952, | , -3.4, 5259.6, 58.072, |, 0.0
4970.7, 138.9, | , 27.8, 0.0, 557.2, | ,  1000,   956,  3000,  2923, | , -3.4, 5247.2, 57.553, |, 0.0
4971.7, 138.8, | , 27.9, 0.0, 557.5, | ,  1000,   955,  3000,  2930, | , -3.4, 5244.6, 57.612, |, 0.0
4972.8, 138.9, | , 27.9, 0.0, 557.4, | ,  1000,   956,  3000,  2943, | , -3.4, 5242.9, 57.809, |, 0.0
4973.8, 138.7, | , 27.9, 0.0, 557.3, | ,  1000,   954,  3000,  2918, | , -3.4, 5256.6, 57.553, |, 0.0
4974.8, 138.9, | , 27.9, 0.0, 556.4, | ,  1000,   953,  3000,  2932, | , -3.4, 5261.3, 57.795, |, 0.0
4975.8, 139.0, | , 27.9, 0.0, 557.8, | ,  1000,   957,  3000,  2929, | , -3.4, 5283.6, 58.069, |, 0.0
4976.8, 138.7, | , 27.9, 0.0, 557.5, | ,  1000,   956,  3000,  2928, | , -3.4, 5252.7, 57.689, |, 0.0
4977.8, 138.8, | , 27.9, 0.0, 557.9, | ,  1000,   954,  3000,  2933, | , -3.4, 5242.0, 57.614, |, 0.0
4978.8, 139.2, | , 27.9, 0.0, 558.1, | ,  1000,   955,  3000,  2942, | , -3.4, 5242.0, 57.759, |, 0.0
4979.8, 139.0, | , 27.9, 0.0, 557.0, | ,  1000,   954,  3000,  2928, | , -3.4, 5239.4, 57.511, |, 0.0
4980.8, 139.4, | , 27.9, 0.0, 553.6, | ,  1000,   954,  3000,  2919, | , -3.4, 5234.7, 57.327, |, 0.0
4981.8, 138.8, | , 27.9, 0.0, 557.9, | ,  1000,   956,  3000,  2931, | , -3.4, 5246.3, 57.666, |, 0.0
4982.9, 138.9, | , 27.9, 0.0, 557.7, | ,  1000,   957,  3000,  2952, | , -3.4, 5246.3, 57.989, |, 0.0
4983.9, 138.7, | , 27.9, 0.0, 557.7, | ,  1000,   953,  3000,  2924, | , -3.4, 5239.4, 57.444, |, 0.0
4984.9, 139.2, | , 27.9, 0.0, 557.8, | ,  1000,   953,  3000,  2930, | , -3.4, 5258.3, 57.743, |, 0.0
4985.9, 140.3, | , 27.9, 0.0, 549.8, | ,  1000,   953,  3000,  2941, | , -3.4, 5237.7, 57.661, |, 0.0
4986.9, 139.0, | , 27.9, 0.0, 558.6, | ,  1000,   959,  3000,  2948, | , -3.4, 5241.2, 57.904, |, 0.0
4987.9, 138.7, | , 27.9, 0.0, 558.0, | ,  1000,   956,  3000,  2912, | , -3.4, 5236.4, 57.278, |, 0.0
4988.9, 139.0, | , 27.9, 0.0, 558.7, | ,  1000,   958,  3000,  2925, | , -3.4, 5275.4, 57.914, |, 0.0
4989.9, 138.9, | , 27.9, 0.0, 557.4, | ,  1000,   955,  3000,  2933, | , -3.4, 5261.3, 57.835, |, 0.0
4990.9, 139.5, | , 27.9, 0.0, 553.6, | ,  1000,   953,  3000,  2933, | , -3.4, 5253.2, 57.734, |, 0.0
4991.9, 138.7, | , 27.9, 0.0, 558.3, | ,  1000,   953,  3000,  2915, | , -3.4, 5275.4, 57.707, |, 0.0
4993.0, 139.1, | , 27.9, 0.0, 558.9, | ,  1000,   958,  3000,  2922, | , -3.4, 5277.1, 57.907, |, 0.0
4994.0, 138.8, | , 27.9, 0.0, 558.3, | ,  1000,   960,  3000,  2953, | , -3.4, 5262.6, 58.234, |, 0.0
4995.0, 138.9, | , 27.9, 0.0, 557.6, | ,  1000,   953,  3000,  2937, | , -3.4, 5229.6, 57.525, |, 0.0
4996.0, 139.1, | , 27.9, 0.0, 558.6, | ,  1000,   956,  3000,  2932, | , -3.4, 5254.9, 57.771, |, 0.0
4997.0, 139.2, | , 27.9, 0.0, 558.6, | ,  1000,   957,  3000,  2939, | , -3.4, 5237.7, 57.708, |, 0.0
4998.0, 138.7, | , 27.9, 0.0, 558.1, | ,  1000,   956,  3000,  2913, | , -3.4, 5227.9, 57.191, |, 0.0
4999.0, 138.8, | , 27.9, 0.0, 558.7, | ,  1000,   955,  3000,  2926, | , -3.4, 5245.9, 57.570, |, 0.0
5000.0, 139.2, | , 27.9, 0.0, 558.6, | ,  1000,   954,  3000,  2919, | , -3.4, 5252.7, 57.523, |, 0.0
5001.0, 138.9, | , 27.9, 0.0, 558.4, | ,  1000,   951,  3000,  2950, | , -3.4, 5252.3, 57.938, |, 0.0
5002.0, 139.3, | , 27.9, 0.0, 553.8, | ,  1000,   950,  3000,  2912, | , -3.4, 5230.0, 57.124, |, 0.0
5003.1, 138.8, | , 27.9, 0.0, 558.7, | ,  1000,   956,  3000,  2925, | , -3.4, 5270.3, 57.829, |, 0.0
5004.1, 139.1, | , 27.9, 0.0, 558.7, | ,  1000,   954,  3000,  2922, | , -3.4, 5228.7, 57.317, |, 0.0
5005.1, 138.9, | , 27.9, 0.0, 558.1, | ,  1000,   954,  3000,  2924, | , -3.4, 5243.3, 57.490, |, 0.0
5006.1, 138.9, | , 27.9, 0.0, 558.8, | ,  1000,   958,  3000,  2944, | , -3.4, 5254.4, 57.987, |, 0.0
5007.1, 140.2, | , 27.9, 0.0, 552.4, | ,  1000,   956,  3000,  2917, | , -3.4, 5224.0, 57.212, |, 0.0
5008.1, 138.9, | , 27.9, 0.0, 558.7, | ,  1000,   958,  3000,  2933, | , -3.4, 5244.2, 57.706, |, 0.0
5009.1, 138.8, | , 27.9, 0.0, 559.2, | ,  1000,   956,  3000,  2922, | , -3.4, 5228.7, 57.329, |, 0.0
5010.1, 139.3, | , 27.9, 0.0, 558.3, | ,  1000,   955,  3000,  2937, | , -3.4, 5231.7, 57.591, |, 0.0
5011.1, 139.0, | , 27.9, 0.0, 559.1, | ,  1000,   952,  3000,  2907, | , -3.4, 5236.4, 57.151, |, 0.0
5012.2, 138.9, | , 27.9, 0.0, 559.1, | ,  1000,   954,  3000,  2949, | , -3.4, 5258.7, 58.044, |, 0.0
5013.2, 138.8, | , 27.9, 0.0, 559.4, | ,  1000,   955,  3000,  2927, | , -3.4, 5241.2, 57.542, |, 0.0
5014.2, 138.8, | , 27.9, 0.0, 559.6, | ,  1000,   955,  3000,  2926, | , -3.4, 5228.7, 57.385, |, 0.0
5015.2, 138.9, | , 27.9, 0.0, 558.9, | ,  1000,   955,  3000,  2928, | , -3.4, 5229.2, 57.422, |, 0.0
5016.2, 138.7, | , 27.9, 0.0, 559.5, | ,  1000,   955,  3000,  2922, | , -3.4, 5236.9, 57.425, |, 0.0
5017.2, 138.7, | , 27.9, 0.0, 559.4, | ,  1000,   954,  3000,  2937, | , -3.4, 5242.9, 57.682, |, 0.0
5018.2, 139.4, | , 27.9, 0.0, 559.0, | ,  1000,   953,  3000,  2946, | , -3.4, 5249.3, 57.879, |, 0.0
5019.2, 138.8, | , 27.9, 0.0, 559.6, | ,  1000,   951,  3000,  2934, | , -3.4, 5213.7, 57.282, |, 0.0
5020.2, 138.8, | , 27.9, 0.0, 559.1, | ,  1000,   953,  3000,  2909, | , -3.4, 5218.4, 56.984, |, 0.0
5021.2, 138.7, | , 27.9, 0.0, 560.0, | ,  1000,   955,  3000,  2941, | , -3.4, 5237.3, 57.684, |, 0.0
5022.2, 139.1, | , 27.9, 0.0, 560.3, | ,  1000,   955,  3000,  2933, | , -3.4, 5221.4, 57.415, |, 0.0
5023.3, 139.6, | , 27.9, 0.0, 555.6, | ,  1000,   951,  3000,  2962, | , -3.4, 5223.6, 57.798, |, 0.0
5024.3, 139.0, | , 27.9, 0.0, 559.7, | ,  1000,   955,  3000,  2942, | , -3.4, 5222.3, 57.553, |, 0.0
5025.3, 139.2, | , 27.9, 0.0, 559.4, | ,  1000,   955,  3000,  2915, | , -3.4, 5221.9, 57.152, |, 0.0
5026.3, 138.9, | , 27.9, 0.0, 560.5, | ,  1000,   958,  3000,  2917, | , -3.4, 5220.2, 57.203, |, 0.0
5027.3, 138.7, | , 27.9, 0.0, 560.1, | ,  1000,   953,  3000,  2931, | , -3.4, 5222.3, 57.362, |, 0.0
5028.3, 139.3, | , 27.9, 0.0, 555.4, | ,  1000,   954,  3000,  2929, | , -3.4, 5222.7, 57.357, |, 0.0
5029.3, 139.1, | , 27.9, 0.0, 560.4, | ,  1000,   959,  3000,  2942, | , -3.4, 5220.2, 57.581, |, 0.0
5030.3, 139.0, | , 27.9, 0.0, 559.3, | ,  1000,   955,  3000,  2949, | , -3.4, 5240.3, 57.846, |, 0.0
5031.3, 138.7, | , 27.9, 0.0, 560.0, | ,  1000,   956,  3000,  2915, | , -3.4, 5238.6, 57.352, |, 0.0
5032.3, 138.8, | , 27.9, 0.0, 560.0, | ,  1000,   955,  3000,  2926, | , -3.4, 5224.4, 57.343, |, 0.0
5033.4, 139.1, | , 27.9, 0.0, 560.4, | ,  1000,   956,  3000,  2925, | , -3.4, 5221.9, 57.301, |, 0.0
5034.4, 138.9, | , 27.9, 0.0, 560.4, | ,  1000,   958,  3000,  2948, | , -3.4, 5221.0, 57.658, |, 0.0
5035.4, 138.9, | , 27.9, 0.0, 559.7, | ,  1000,   956,  3000,  2922, | , -3.4, 5220.6, 57.245, |, 0.0
5036.4, 139.2, | , 27.9, 0.0, 560.5, | ,  1000,   961,  3000,  2938, | , -3.4, 5224.0, 57.607, |, 0.0
5037.4, 139.2, | , 27.9, 0.0, 560.7, | ,  1000,   952,  3000,  2936, | , -3.4, 5227.9, 57.474, |, 0.0
5038.4, 138.8, | , 27.9, 0.0, 560.0, | ,  1000,   956,  3000,  2914, | , -3.4, 5238.2, 57.324, |, 0.0
5039.4, 139.6, | , 27.9, 0.0, 555.7, | ,  1000,   954,  3000,  2948, | , -3.4, 730.0, 8.090, |, 0.0
5040.4, 139.1, | , 27.9, 0.0, 559.5, | ,  1000,   954,  3000,  2934, | , -3.4, 843.6, 9.316, |, 0.0
5041.4, 139.1, | , 27.9, 0.0, 560.6, | ,  1000,   952,  3000,  2915, | , -3.4, 959.7, 10.541, |, 0.0
5042.4, 138.8, | , 27.9, 0.0, 560.2, | ,  1000,   955,  3000,  2935, | , -3.4, 1094.7, 12.090, |, 0.0
5043.4, 138.8, | , 27.9, 0.0, 560.3, | ,  1000,   956,  3000,  2921, | , -3.4, 1134.5, 12.487, |, 0.0
5044.5, 139.9, | , 27.9, 0.0, 555.8, | ,  1000,   953,  3000,  2919, | , -3.4, 1236.5, 13.594, |, 0.0
5045.5, 138.8, | , 27.9, 0.0, 560.3, | ,  1000,   957,  3000,  2926, | , -3.4, 1371.4, 15.119, |, 0.0
5046.5, 138.9, | , 27.9, 0.0, 560.3, | ,  1000,   955,  3000,  2937, | , -3.4, 1455.0, 16.073, |, 0.0
5047.5, 139.3, | , 27.9, 0.0, 561.1, | ,  1000,   958,  3000,  2945, | , -3.4, 1551.0, 17.180, |, 0.0
5048.5, 139.3, | , 27.9, 0.0, 560.9, | ,  1000,   956,  3000,  2939, | , -3.4, 1659.8, 18.345, |, 0.0
5049.5, 139.5, | , 27.9, 0.0, 556.4, | ,  1000,   952,  3000,  2916, | , -3.4, 1764.7, 19.369, |, 0.0
5050.5, 138.9, | , 27.9, 0.0, 560.0, | ,  1000,   958,  3000,  2923, | , -3.4, 1906.1, 20.987, |, 0.0
5051.5, 139.1, | , 27.9, 0.0, 561.1, | ,  1000,   955,  3000,  2923, | , -3.4, 2042.4, 22.468, |, 0.0
5052.5, 138.9, | , 27.9, 0.0, 561.2, | ,  1000,   954,  3000,  2942, | , -3.4, 2158.9, 23.859, |, 0.0
5053.6, 138.6, | , 27.9, 0.0, 561.2, | ,  1000,   958,  3000,  2902, | , -3.4, 2240.7, 24.530, |, 0.0
5054.6, 139.2, | , 27.9, 0.0, 561.7, | ,  1000,   955,  3000,  2942, | , -3.4, 2358.1, 26.064, |, 0.0
5055.6, 139.2, | , 27.9, 0.0, 560.4, | ,  1000,   955,  3000,  2922, | , -3.4, 2464.0, 27.093, |, 0.0
5056.6, 138.7, | , 27.9, 0.0, 561.4, | ,  1000,   954,  3000,  2934, | , -3.4, 2550.9, 28.124, |, 0.0
5057.6, 138.6, | , 27.9, 0.0, 561.4, | ,  1000,   956,  3000,  2924, | , -3.4, 2674.3, 29.420, |, 0.0
5058.6, 139.0, | , 27.9, 0.0, 561.7, | ,  1000,   955,  3000,  2926, | , -3.4, 2760.9, 30.366, |, 0.0
5059.6, 139.1, | , 27.9, 0.0, 561.5, | ,  1000,   957,  3000,  2938, | , -3.4, 2883.0, 31.830, |, 0.0
5060.6, 139.6, | , 27.9, 0.0, 556.8, | ,  1000,   951,  3000,  2928, | , -3.4, 2979.4, 32.756, |, 0.0
5061.6, 138.8, | , 27.9, 0.0, 561.2, | ,  1000,   959,  3000,  2939, | , -3.4, 3075.8, 33.975, |, 0.0
5062.7, 139.2, | , 27.9, 0.0, 561.7, | ,  1000,   954,  3000,  2937, | , -3.4, 3169.6, 34.951, |, 0.0
5063.7, 138.9, | , 27.9, 0.0, 561.7, | ,  1000,   959,  3000,  2932, | , -3.4, 3264.7, 35.987, |, 0.0
5064.7, 138.8, | , 27.9, 0.0, 561.6, | ,  1000,   956,  3000,  2926, | , -3.4, 3395.4, 37.340, |, 0.0
5065.7, 139.5, | , 27.9, 0.0, 556.2, | ,  1000,   951,  3000,  2911, | , -3.4, 3495.2, 38.236, |, 0.0
5066.7, 139.0, | , 27.9, 0.0, 562.0, | ,  1000,   956,  3000,  2938, | , -3.4, 3598.1, 39.683, |, 0.0
5067.7, 138.7, | , 27.9, 0.0, 561.8, | ,  1000,   955,  3000,  2930, | , -3.4, 3701.8, 40.733, |, 0.0
5068.7, 139.1, | , 27.9, 0.0, 562.2, | ,  1000,   958,  3000,  2932, | , -3.4, 3795.2, 41.804, |, 0.0
5069.7, 139.1, | , 27.9, 0.0, 561.9, | ,  1000,   955,  3000,  2952, | , -3.4, 3907.8, 43.228, |, 0.0
5070.7, 139.3, | , 27.9, 0.0, 557.1, | ,  1000,   953,  3000,  2933, | , -3.4, 3982.8, 43.812, |, 0.0
5071.7, 138.9, | , 27.9, 0.0, 561.1, | ,  1000,   956,  3000,  2934, | , -3.4, 4071.1, 44.841, |, 0.0
5072.8, 139.1, | , 27.9, 0.0, 562.0, | ,  1000,   957,  3000,  2940, | , -3.4, 4157.6, 45.866, |, 0.0
5073.8, 138.9, | , 27.9, 0.0, 561.7, | ,  1000,   954,  3000,  2933, | , -3.4, 4235.6, 46.592, |, 0.0
5074.8, 138.7, | , 27.9, 0.0, 561.7, | ,  1000,   954,  3000,  2917, | , -3.4, 4291.7, 47.019, |, 0.0
5075.8, 138.6, | , 27.9, 0.0, 561.7, | ,  1000,   952,  3000,  2922, | , -3.4, 4386.4, 48.083, |, 0.0
5076.8, 139.4, | , 27.9, 0.0, 561.2, | ,  1000,   958,  3000,  2948, | , -3.4, 4470.8, 49.410, |, 0.0
5077.8, 138.9, | , 27.9, 0.0, 561.7, | ,  1000,   956,  3000,  2937, | , -3.4, 4549.2, 50.106, |, 0.0
5078.8, 138.9, | , 27.9, 0.0, 562.1, | ,  1000,   961,  3000,  2933, | , -3.4, 4608.3, 50.772, |, 0.0
5079.8, 139.0, | , 27.9, 0.0, 561.9, | ,  1000,   960,  3000,  2927, | , -3.4, 4656.3, 51.209, |, 0.0
5080.8, 139.1, | , 27.9, 0.0, 562.3, | ,  1000,   957,  3000,  2938, | , -3.4, 4774.2, 52.605, |, 0.0
5081.8, 139.4, | , 27.9, 0.0, 557.5, | ,  1000,   950,  3000,  2929, | , -3.4, 4828.1, 52.992, |, 0.0
5082.9, 138.8, | , 27.9, 0.0, 561.9, | ,  1000,   955,  3000,  2936, | , -3.4, 4889.0, 53.814, |, 0.0
5083.9, 139.0, | , 27.9, 0.0, 562.2, | ,  1000,   957,  3000,  2925, | , -3.4, 4901.8, 53.824, |, 0.0
5084.9, 138.8, | , 27.9, 0.0, 561.9, | ,  1000,   956,  3000,  2937, | , -3.4, 4961.0, 54.618, |, 0.0
5085.9, 138.9, | , 27.9, 0.0, 561.5, | ,  1000,   956,  3000,  2934, | , -3.4, 4988.4, 54.894, |, 0.0
5086.9, 140.1, | , 27.9, 0.0, 553.1, | ,  1000,   953,  3000,  2936, | , -3.4, 5015.8, 55.172, |, 0.0
5087.9, 139.4, | , 27.9, 0.0, 561.3, | ,  1000,   955,  3000,  2924, | , -3.4, 5062.5, 55.531, |, 0.0
5088.9, 138.6, | , 27.9, 0.0, 562.5, | ,  1000,   955,  3000,  2892, | , -3.4, 5107.1, 55.559, |, 0.0
5089.9, 138.6, | , 27.9, 0.0, 562.3, | ,  1000,   953,  3000,  2911, | , -3.4, 5142.6, 56.195, |, 0.0
5090.9, 139.2, | , 27.9, 0.0, 562.4, | ,  1000,   961,  3000,  2941, | , -3.4, 5158.5, 56.929, |, 0.0
5091.9, 139.9, | , 27.9, 0.0, 557.6, | ,  1000,   950,  3000,  2948, | , -3.4, 5186.7, 57.174, |, 0.0
5093.0, 139.0, | , 27.9, 0.0, 561.7, | ,  1000,   954,  3000,  2922, | , -3.4, 5166.2, 56.635, |, 0.0
5094.0, 138.7, | , 27.9, 0.0, 562.5, | ,  1000,   953,  3000,  2918, | , -3.4, 5215.5, 57.089, |, 0.0
5095.0, 139.1, | , 27.9, 0.0, 562.4, | ,  1000,   957,  3000,  2922, | , -3.4, 5251.4, 57.600, |, 0.0
5096.0, 138.8, | , 27.9, 0.0, 562.2, | ,  1000,   960,  3000,  2925, | , -3.4, 5248.0, 57.647, |, 0.0
5097.0, 138.8, | , 27.9, 0.0, 562.4, | ,  1000,   955,  3000,  2924, | , -3.4, 5253.2, 57.617, |, 0.0
5098.0, 139.3, | , 27.9, 0.0, 562.0, | ,  1000,   960,  3000,  2939, | , -3.4, 5255.3, 57.938, |, 0.0
5099.0, 138.6, | , 27.9, 0.0, 562.5, | ,  1000,   957,  3000,  2912, | , -3.4, 5270.7, 57.665, |, 0.0
5100.0, 139.0, | , 27.9, 0.0, 562.6, | ,  1000,   956,  3000,  2946, | , -3.4, 5279.3, 58.255, |, 0.0
5101.0, 138.8, | , 27.9, 0.0, 562.7, | ,  1000,   956,  3000,  2925, | , -3.4, 5264.3, 57.773, |, 0.0
5102.0, 139.0, | , 27.9, 0.0, 562.5, | ,  1000,   955,  3000,  2914, | , -3.4, 5293.0, 57.919, |, 0.0
5103.1, 139.5, | , 27.9, 0.0, 557.7, | ,  1000,   950,  3000,  2933, | , -3.4, 5300.7, 58.202, |, 0.0
5104.1, 139.0, | , 27.9, 0.0, 562.4, | ,  1000,   955,  3000,  2957, | , -3.4, 5323.4, 58.877, |, 0.0
5105.1, 138.8, | , 27.9, 0.0, 562.5, | ,  1000,   955,  3000,  2914, | , -3.4, 5271.6, 57.686, |, 0.0
5106.1, 139.2, | , 27.9, 0.0, 562.5, | ,  1000,   951,  3000,  2938, | , -3.4, 5317.4, 58.474, |, 0.0
5107.1, 138.8, | , 27.9, 0.0, 562.4, | ,  1000,   954,  3000,  2917, | , -3.4, 5303.7, 58.043, |, 0.0
5108.1, 139.2, | , 27.9, 0.0, 557.5, | ,  1000,   947,  3000,  2897, | , -3.4, 5299.9, 57.601, |, 0.0
5109.1, 139.4, | , 27.9, 0.0, 562.1, | ,  1000,   952,  3000,  2952, | , -3.4, 5305.9, 58.568, |, 0.0
5110.1, 139.2, | , 27.9, 0.0, 562.7, | ,  1000,   957,  3000,  2914, | , -3.4, 5277.1, 57.758, |, 0.0
5111.1, 138.9, | , 27.9, 0.0, 562.2, | ,  1000,   956,  3000,  2932, | , -3.4, 5274.6, 57.992, |, 0.0
5112.1, 138.8, | , 27.9, 0.0, 562.6, | ,  1000,   954,  3000,  2921, | , -3.4, 5276.7, 57.812, |, 0.0
5113.2, 139.2, | , 27.9, 0.0, 562.6, | ,  1000,   957,  3000,  2930, | , -3.4, 5294.7, 58.193, |, 0.0
5114.2, 139.3, | , 27.9, 0.0, 561.4, | ,  1000,   955,  3000,  2931, | , -3.4, 5301.6, 58.251, |, 0.0
5115.2, 138.7, | , 27.9, 0.0, 562.7, | ,  1000,   948,  3000,  2918, | , -3.4, 5276.7, 57.671, |, 0.0
5116.2, 139.0, | , 27.9, 0.0, 561.2, | ,  1000,   954,  3000,  2941, | , -3.4, 5269.4, 58.032, |, 0.0
5117.2, 139.1, | , 27.9, 0.0, 563.0, | ,  1000,   956,  3000,  2918, | , -3.4, 5261.7, 57.647, |, 0.0
5118.2, 138.8, | , 27.9, 0.0, 562.4, | ,  1000,   956,  3000,  2943, | , -3.4, 5253.2, 57.912, |, 0.0
5119.2, 139.6, | , 27.9, 0.0, 557.1, | ,  1000,   951,  3000,  2917, | , -3.4, 5263.9, 57.567, |, 0.0
5120.2, 139.2, | , 27.9, 0.0, 563.0, | ,  1000,   954,  3000,  2936, | , -3.4, 5275.0, 58.017, |, 0.0
5121.2, 139.4, | , 27.9, 0.0, 562.5, | ,  1000,   955,  3000,  2922, | , -3.4, 5233.0, 57.369, |, 0.0
5122.2, 138.8, | , 27.9, 0.0, 563.0, | ,  1000,   956,  3000,  2926, | , -3.4, 5235.2, 57.474, |, 0.0
5123.2, 139.0, | , 27.9, 0.0, 563.0, | ,  1000,   957,  3000,  2938, | , -3.4, 5239.0, 57.701, |, 0.0
5124.3, 139.8, | , 27.9, 0.0, 557.3, | ,  1000,   949,  3000,  2922, | , -3.4, 5212.9, 57.054, |, 0.0
5125.3, 139.1, | , 27.9, 0.0, 563.4, | ,  1000,   955,  3000,  2937, | , -3.4, 5247.2, 57.760, |, 0.0
5126.3, 138.9, | , 27.9, 0.0, 563.5, | ,  1000,   953,  3000,  2954, | , -3.4, 5236.9, 57.860, |, 0.0
5127.3, 138.9, | , 27.9, 0.0, 563.3, | ,  1000,   953,  3000,  2944, | , -3.4, 5211.2, 57.417, |, 0.0
5128.3, 139.1, | , 27.9, 0.0, 563.7, | ,  1000,   955,  3000,  2922, | , -3.4, 5214.6, 57.170, |, 0.0
5129.3, 139.8, | , 27.9, 0.0, 558.4, | ,  1000,   950,  3000,  2938, | , -3.4, 5221.0, 57.410, |, 0.0
5130.3, 138.7, | , 27.9, 0.0, 562.9, | ,  1000,   955,  3000,  2896, | , -3.4, 5243.3, 57.095, |, 0.0
5131.3, 138.9, | , 27.9, 0.0, 563.8, | ,  1000,   955,  3000,  2922, | , -3.4, 5231.3, 57.343, |, 0.0
5132.3, 139.0, | , 27.9, 0.0, 564.1, | ,  1000,   957,  3000,  2922, | , -3.4, 5232.6, 57.395, |, 0.0
5133.3, 138.8, | , 27.9, 0.0, 563.5, | ,  1000,   955,  3000,  2943, | , -3.4, 5204.7, 57.372, |, 0.0
5134.4, 138.9, | , 27.9, 0.0, 563.1, | ,  1000,   955,  3000,  2935, | , -3.4, 5190.2, 57.092, |, 0.0
5135.4, 139.3, | , 27.9, 0.0, 564.1, | ,  1000,   954,  3000,  2935, | , -3.4, 5188.9, 57.059, |, 0.0
5136.4, 139.2, | , 27.9, 0.0, 563.6, | ,  1000,   959,  3000,  2907, | , -3.4, 5168.3, 56.509, |, 0.0
5137.4, 138.8, | , 27.9, 0.0, 563.6, | ,  1000,   955,  3000,  2934, | , -3.4, 5203.0, 57.216, |, 0.0
5138.4, 138.9, | , 27.9, 0.0, 563.8, | ,  1000,   955,  3000,  2952, | , -3.4, 5182.9, 57.259, |, 0.0
5139.4, 139.2, | , 27.9, 0.0, 563.6, | ,  1000,   956,  3000,  2915, | , -3.4, 5170.0, 56.597, |, 0.0
5140.4, 139.4, | , 27.9, 0.0, 559.6, | ,  1000,   951,  3000,  2915, | , -3.4, 5208.6, 56.942, |, 0.0
5141.4, 138.7, | , 27.9, 0.0, 563.8, | ,  1000,   955,  3000,  2940, | , -3.4, 5191.5, 57.171, |, 0.0
5142.4, 138.7, | , 27.9, 0.0, 563.7, | ,  1000,   954,  3000,  2918, | , -3.4, 5184.2, 56.774, |, 0.0
5143.4, 139.0, | , 27.9, 0.0, 564.2, | ,  1000,   955,  3000,  2942, | , -3.4, 5209.5, 57.407, |, 0.0
5144.4, 139.0, | , 27.9, 0.0, 563.2, | ,  1000,   956,  3000,  2944, | , -3.4, 5191.0, 57.247, |, 0.0
5145.5, 139.5, | , 27.9, 0.0, 558.8, | ,  1000,   952,  3000,  2921, | , -3.4, 5173.9, 56.669, |, 0.0
5146.5, 138.7, | , 27.9, 0.0, 564.2, | ,  1000,   957,  3000,  2933, | , -3.4, 5182.0, 57.005, |, 0.0
5147.5, 139.3, | , 27.9, 0.0, 563.9, | ,  1000,   954,  3000,  2939, | , -3.4, 5180.7, 57.032, |, 0.0
5148.5, 138.8, | , 27.9, 0.0, 563.8, | ,  1000,   956,  3000,  2919, | , -3.4, 5173.9, 56.701, |, 0.0
5149.5, 139.0, | , 27.9, 0.0, 563.3, | ,  1000,   955,  3000,  2940, | , -3.4, 5174.7, 56.997, |, 0.0
5150.5, 139.8, | , 27.9, 0.0, 559.6, | ,  1000,   953,  3000,  2936, | , -3.4, 5181.2, 56.972, |, 0.0
5151.5, 139.1, | , 27.9, 0.0, 564.7, | ,  1000,   954,  3000,  2929, | , -3.4, 5179.9, 56.873, |, 0.0
5152.5, 138.7, | , 27.9, 0.0, 564.6, | ,  1000,   950,  3000,  2940, | , -3.4, 5186.7, 57.059, |, 0.0
5153.5, 139.1, | , 27.9, 0.0, 564.3, | ,  1000,   957,  3000,  2940, | , -3.4, 5191.0, 57.208, |, 0.0
5154.5, 138.9, | , 27.9, 0.0, 563.7, | ,  1000,   954,  3000,  2930, | , -3.4, 5175.6, 56.854, |, 0.0
5155.6, 138.7, | , 27.9, 0.0, 564.2, | ,  1000,   953,  3000,  2918, | , -3.4, 5174.7, 56.636, |, 0.0
5156.6, 139.0, | , 27.9, 0.0, 563.9, | ,  1000,   954,  3000,  2948, | , -3.4, 5173.0, 57.086, |, 0.0
5157.6, 139.3, | , 27.9, 0.0, 564.6, | ,  1000,   955,  3000,  2954, | , -3.4, 5151.6, 56.946, |, 0.0
5158.6, 139.3, | , 27.9, 0.0, 564.7, | ,  1000,   953,  3000,  2937, | , -3.4, 5144.8, 56.606, |, 0.0
5159.6, 138.9, | , 27.9, 0.0, 563.4, | ,  1000,   953,  3000,  2934, | , -3.4, 5175.6, 56.897, |, 0.0
5160.6, 138.6, | , 27.9, 0.0, 564.6, | ,  1000,   955,  3000,  2907, | , -3.4, 5167.5, 56.437, |, 0.0
5161.6, 139.9, | , 27.9, 0.0, 559.0, | ,  1000,   951,  3000,  2943, | , -3.4, 5184.6, 57.095, |, 0.0
5162.6, 139.0, | , 27.9, 0.0, 565.1, | ,  1000,   956,  3000,  2922, | , -3.4, 5181.2, 56.810, |, 0.0
5163.6, 138.9, | , 27.9, 0.0, 564.7, | ,  1000,   954,  3000,  2936, | , -3.4, 5198.7, 57.178, |, 0.0
5164.6, 139.2, | , 27.9, 0.0, 564.3, | ,  1000,   957,  3000,  2912, | , -3.4, 5156.3, 56.424, |, 0.0
5165.7, 138.8, | , 27.9, 0.0, 564.8, | ,  1000,   953,  3000,  2937, | , -3.4, 5177.3, 56.953, |, 0.0
5166.7, 139.4, | , 27.9, 0.0, 559.8, | ,  1000,   950,  3000,  2915, | , -3.4, 5167.5, 56.481, |, 0.0
5167.7, 138.8, | , 27.9, 0.0, 565.5, | ,  1000,   953,  3000,  2924, | , -3.4, 5167.5, 56.658, |, 0.0
5168.7, 139.2, | , 27.9, 0.0, 565.2, | ,  1000,   955,  3000,  2950, | , -3.4, 5164.9, 57.043, |, 0.0
5169.7, 138.9, | , 27.9, 0.0, 564.7, | ,  1000,   952,  3000,  2923, | , -3.4, 5152.9, 56.465, |, 0.0
5170.7, 138.8, | , 27.9, 0.0, 565.2, | ,  1000,   956,  3000,  2931, | , -3.4, 5158.0, 56.705, |, 0.0
5171.7, 139.2, | , 27.9, 0.0, 565.1, | ,  1000,   958,  3000,  2931, | , -3.4, 5161.9, 56.771, |, 0.0
5172.7, 139.0, | , 27.9, 0.0, 564.8, | ,  1000,   960,  3000,  2912, | , -3.4, 5161.5, 56.512, |, 0.0
5173.7, 138.8, | , 27.9, 0.0, 565.2, | ,  1000,   954,  3000,  2942, | , -3.4, 5166.2, 56.924, |, 0.0
5174.8, 139.4, | , 27.9, 0.0, 564.5, | ,  1000,   957,  3000,  2932, | , -3.4, 5158.9, 56.740, |, 0.0
5175.8, 139.2, | , 27.9, 0.0, 565.5, | ,  1000,   956,  3000,  2935, | , -3.4, 5146.9, 56.641, |, 0.0
5176.8, 138.8, | , 27.9, 0.0, 565.6, | ,  1000,   955,  3000,  2917, | , -3.4, 5149.5, 56.391, |, 0.0
5177.8, 139.7, | , 27.9, 0.0, 560.2, | ,  1000,   951,  3000,  2926, | , -3.4, 5156.3, 56.528, |, 0.0
5178.8, 139.3, | , 27.9, 0.0, 565.5, | ,  1000,   956,  3000,  2946, | , -3.4, 5149.5, 56.821, |, 0.0
5179.8, 139.6, | , 27.9, 0.0, 564.8, | ,  1000,   958,  3000,  2959, | , -3.4, 5128.0, 56.805, |, 0.0
5180.8, 138.8, | , 27.9, 0.0, 565.5, | ,  1000,   956,  3000,  2914, | , -3.4, 5152.5, 56.394, |, 0.0
5181.8, 138.7, | , 27.9, 0.0, 565.1, | ,  1000,   950,  3000,  2899, | , -3.4, 5196.6, 56.554, |, 0.0
5182.8, 139.4, | , 27.9, 0.0, 561.5, | ,  1000,   952,  3000,  2910, | , -3.4, 5194.0, 56.726, |, 0.0
5183.9, 139.1, | , 28.0, 0.0, 565.9, | ,  1000,   953,  3000,  2944, | , -3.4, 5184.2, 57.125, |, 0.0
5184.9, 139.0, | , 28.0, 0.0, 565.0, | ,  1000,   956,  3000,  2940, | , -3.4, 5164.9, 56.903, |, 0.0
5185.9, 139.0, | , 27.9, 0.0, 566.0, | ,  1000,   958,  3000,  2914, | , -3.4, 5159.3, 56.501, |, 0.0
5186.9, 139.4, | , 27.9, 0.0, 565.6, | ,  1000,   958,  3000,  2938, | , -3.4, 5152.9, 56.780, |, 0.0
5187.9, 139.3, | , 28.0, 0.0, 561.3, | ,  1000,   952,  3000,  2922, | , -3.4, 5143.0, 56.335, |, 0.0
5188.9, 138.7, | , 28.0, 0.0, 565.6, | ,  1000,   952,  3000,  2937, | , -3.4, 5153.3, 56.670, |, 0.0
5189.9, 139.1, | , 28.0, 0.0, 565.4, | ,  1000,   955,  3000,  2933, | , -3.4, 5167.9, 56.829, |, 0.0
5190.9, 138.9, | , 28.0, 0.0, 565.4, | ,  1000,   956,  3000,  2970, | , -3.4, 5174.7, 57.445, |, 0.0
5191.9, 139.0, | , 28.0, 0.0, 564.8, | ,  1000,   953,  3000,  2929, | , -3.4, 5155.0, 56.594, |, 0.0
5192.9, 138.9, | , 28.0, 0.0, 565.8, | ,  1000,   956,  3000,  2933, | , -3.4, 5157.6, 56.731, |, 0.0
5193.9, 139.0, | , 27.9, 0.0, 565.7, | ,  1000,   959,  3000,  2919, | , -3.4, 5171.3, 56.710, |, 0.0
5195.0, 138.7, | , 28.0, 0.0, 565.2, | ,  1000,   953,  3000,  2913, | , -3.4, 5145.2, 56.245, |, 0.0
5196.0, 138.9, | , 28.0, 0.0, 565.7, | ,  1000,   955,  3000,  2946, | , -3.4, 5158.9, 56.910, |, 0.0
5197.0, 139.0, | , 28.0, 0.0, 565.2, | ,  1000,   956,  3000,  2942, | , -3.4, 5146.5, 56.730, |, 0.0
5198.0, 138.8, | , 28.0, 0.0, 565.5, | ,  1000,   954,  3000,  2941, | , -3.4, 5135.3, 56.553, |, 0.0
5199.0, 139.5, | , 27.9, 0.0, 560.0, | ,  1000,   954,  3000,  2913, | , -3.4, 5144.3, 56.259, |, 0.0
5200.0, 139.0, | , 28.0, 0.0, 565.3, | ,  1000,   953,  3000,  2939, | , -3.4, 5146.0, 56.634, |, 0.0
5201.0, 139.2, | , 28.0, 0.0, 565.8, | ,  1000,   957,  3000,  2932, | , -3.4, 5137.9, 56.501, |, 0.0
