Repository: jdhuang-csm/Ru-BCA

## Methods
* (BaO)<sub>x</sub>-(CaO)<sub>y</sub>-(Al<sub>2</sub>O<sub>3</sub>)<sub>1-x-y</sub> (BCA) catalyst supports were synthesized via sol-gel and solid-state methods. 
* Ru/BCA catalysts were prepared via incipient wetness impregnation to achieve 1 wt. % Ru loading.
* Ammonia synthesis rates were measured for Ru/BCA catalysts in a packed-bed reactor at 480-600<sup>o</sup>C, 10 bar, and space velocities up to 1.3 x 10<sup>6</sup> ml g<sub>cat</sub><sup>-1</sup> h<sup>-1</sup>.
* A machine learning (ML) model was employed to improve understanding of the behavior of Ru/BCA catalysts.
* A microkinetic model was developed to describe the best-performing catalyst.

File: data/init_files_Cadigan/B2CA_RubyDry_2017-07-05-01.txt (part 13 of 47)
********** Start test **********
Elapsed time, Pressure, | , LJtemp(C), Inner-Temp, Outer-Temp, | , N2-set, N2-flow, H2-set, H2-flow, | , pH, NH3_ppm, NH3_Prod_rate, |, In222Temp
4787.7, 139.5, | , 27.0, 8.5, 539.0, | ,  4000,  3877, 12000, 11679, | , -3.4, 2624.2, 123.588, |, 9.4
4788.7, 139.9, | , 27.0, 9.2, 539.7, | ,  4000,  3885, 12000, 11754, | , -3.4, 2634.9, 124.750, |, 9.9
4789.7, 139.9, | , 27.0, 8.9, 539.9, | ,  4000,  3876, 12000, 11698, | , -3.4, 2599.8, 122.582, |, 9.8
4790.7, 139.6, | , 27.0, 8.7, 539.6, | ,  4000,  3882, 12000, 11729, | , -3.4, 2628.9, 124.247, |, 9.8
4791.7, 141.3, | , 27.0, -7.6, 525.7, | ,  4000,  3876, 12000, 11697, | , -3.4, 2602.8, 122.712, |, -6.0
4792.7, 139.9, | , 27.0, 8.3, 539.4, | ,  4000,  3878, 12000, 11691, | , -3.4, 2649.5, 124.882, |, 9.4
4793.7, 139.5, | , 27.0, 8.2, 538.8, | ,  4000,  3869, 12000, 11663, | , -3.4, 2650.8, 124.645, |, 9.1
4794.8, 139.6, | , 27.0, 8.3, 539.6, | ,  4000,  3882, 12000, 11686, | , -3.4, 2652.1, 124.991, |, 9.6
4795.8, 139.9, | , 27.0, 8.4, 539.5, | ,  4000,  3875, 12000, 11699, | , -3.4, 2637.9, 124.378, |, 9.8
4796.8, 140.3, | , 27.0, 7.1, 537.7, | ,  4000,  3882, 12000, 11735, | , -3.4, 2664.5, 125.967, |, 8.6
4797.8, 139.4, | , 27.0, 7.8, 539.3, | ,  4000,  3876, 12000, 11690, | , -3.4, 2595.5, 122.320, |, 9.5
4798.8, 140.0, | , 27.0, 8.5, 539.9, | ,  4000,  3878, 12000, 11739, | , -3.4, 2667.9, 126.137, |, 9.6
4799.8, 139.8, | , 27.0, 8.7, 539.9, | ,  4000,  3869, 12000, 11673, | , -3.4, 2607.9, 122.715, |, 9.5
4800.8, 139.7, | , 27.0, 7.9, 539.2, | ,  4000,  3878, 12000, 11757, | , -3.4, 2667.1, 126.239, |, 9.4
4801.8, 139.7, | , 27.0, 6.4, 538.4, | ,  4000,  3878, 12000, 11684, | , -3.4, 2616.1, 123.257, |, 8.2
4802.8, 139.5, | , 27.0, 8.3, 539.8, | ,  4000,  3877, 12000, 11692, | , -3.4, 2614.4, 123.226, |, 9.3
4803.8, 139.6, | , 27.0, 8.2, 539.2, | ,  4000,  3875, 12000, 11679, | , -3.4, 2609.2, 122.866, |, 8.8
4804.9, 139.5, | , 27.0, 8.7, 539.5, | ,  4000,  3877, 12000, 11676, | , -3.4, 2613.5, 123.066, |, 9.7
4805.9, 139.6, | , 27.0, 9.0, 539.9, | ,  4000,  3888, 12000, 11709, | , -3.4, 2611.8, 123.333, |, 9.6
4806.9, 139.9, | , 27.0, 7.8, 538.7, | ,  4000,  3873, 12000, 11680, | , -3.4, 2611.8, 122.982, |, 8.9
4807.9, 140.5, | , 27.0, -0.3, 533.3, | ,  4000,  3877, 12000, 11701, | , -3.4, 2613.1, 123.241, |, 2.4
4808.9, 139.5, | , 27.0, 8.8, 539.7, | ,  4000,  3880, 12000, 11696, | , -3.4, 2608.4, 123.005, |, 9.7
4809.9, 139.9, | , 27.0, 9.2, 540.2, | ,  4000,  3877, 12000, 11716, | , -3.4, 2611.4, 123.272, |, 9.9
4810.9, 139.5, | , 27.0, 8.8, 539.7, | ,  4000,  3879, 12000, 11709, | , -3.4, 2615.2, 123.424, |, 9.5
4811.9, 139.7, | , 27.0, 7.3, 538.7, | ,  4000,  3876, 12000, 11690, | , -3.4, 2609.6, 122.981, |, 8.5
4812.9, 140.5, | , 27.0, -0.5, 532.6, | ,  4000,  3870, 12000, 11704, | , -3.4, 2625.5, 123.794, |, 1.6
4813.9, 139.8, | , 27.0, 7.9, 539.1, | ,  4000,  3885, 12000, 11704, | , -3.4, 2631.5, 124.192, |, 9.0
4815.0, 139.6, | , 27.0, 8.9, 539.8, | ,  4000,  3880, 12000, 11728, | , -3.4, 2625.9, 124.078, |, 9.7
4816.0, 139.6, | , 27.0, 8.5, 540.1, | ,  4000,  3879, 12000, 11721, | , -3.4, 2614.4, 123.480, |, 10.3
4817.0, 140.1, | , 27.0, 7.7, 539.2, | ,  4000,  3874, 12000, 11669, | , -3.4, 2608.8, 122.764, |, 8.8
4818.0, 139.7, | , 27.0, 9.2, 540.5, | ,  4000,  3876, 12000, 11681, | , -3.4, 2611.8, 123.015, |, 10.0
4819.0, 139.7, | , 27.0, 7.7, 538.6, | ,  4000,  3885, 12000, 11731, | , -3.4, 2614.8, 123.620, |, 8.6
4820.0, 139.8, | , 27.0, 9.2, 540.5, | ,  4000,  3875, 12000, 11699, | , -3.4, 2607.9, 122.965, |, 10.2
4821.0, 139.4, | , 27.0, 8.0, 540.0, | ,  4000,  3877, 12000, 11706, | , -3.4, 178.6, 8.448, |, 9.6
4822.0, 139.8, | , 27.0, 7.5, 538.9, | ,  4000,  3873, 12000, 11721, | , -3.4, 233.5, 11.050, |, 8.4
4823.0, 139.7, | , 27.0, 8.4, 539.8, | ,  4000,  3879, 12000, 11718, | , -3.4, 253.6, 12.004, |, 9.5
4824.1, 141.0, | , 27.0, -1.0, 532.8, | ,  4000,  3870, 12000, 11683, | , -3.4, 283.6, 13.385, |, 0.1
4825.1, 139.6, | , 27.0, 8.8, 539.9, | ,  4000,  3881, 12000, 11728, | , -3.4, 331.6, 15.705, |, 9.8
4826.1, 139.7, | , 27.0, 8.3, 540.2, | ,  4000,  3878, 12000, 11712, | , -3.4, 362.4, 17.145, |, 9.4
4827.1, 139.6, | , 27.0, 7.4, 539.3, | ,  4000,  3870, 12000, 11701, | , -3.4, 423.7, 20.017, |, 8.9
4828.1, 139.9, | , 27.0, 9.2, 540.6, | ,  4000,  3877, 12000, 11666, | , -3.4, 451.6, 21.295, |, 9.9
4829.1, 140.6, | , 27.0, -1.0, 533.7, | ,  4000,  3878, 12000, 11705, | , -3.4, 479.8, 22.687, |, 2.5
4830.1, 139.4, | , 27.0, 8.9, 540.4, | ,  4000,  3875, 12000, 11684, | , -3.4, 515.8, 24.349, |, 9.9
4831.1, 139.8, | , 27.0, 9.1, 540.6, | ,  4000,  3880, 12000, 11694, | , -3.4, 552.7, 26.113, |, 10.0
4832.1, 139.6, | , 27.0, 7.3, 539.3, | ,  4000,  3875, 12000, 11676, | , -3.4, 603.2, 28.459, |, 8.3
4833.1, 139.5, | , 27.0, 8.7, 540.5, | ,  4000,  3877, 12000, 11702, | , -3.4, 624.2, 29.500, |, 9.7
4834.2, 140.5, | , 27.0, -0.4, 532.4, | ,  4000,  3873, 12000, 11702, | , -3.4, 642.2, 30.343, |, 1.5
4835.2, 139.8, | , 27.0, 9.2, 540.8, | ,  4000,  3879, 12000, 11713, | , -3.4, 676.1, 31.974, |, 10.2
4836.2, 139.5, | , 27.0, 8.8, 540.4, | ,  4000,  3877, 12000, 11715, | , -3.4, 710.3, 33.595, |, 9.9
4837.2, 139.6, | , 27.0, 7.3, 539.4, | ,  4000,  3877, 12000, 11679, | , -3.4, 746.3, 35.216, |, 8.5
4838.2, 139.9, | , 27.0, 9.3, 540.8, | ,  4000,  3881, 12000, 11709, | , -3.4, 784.9, 37.114, |, 10.2
4839.2, 139.5, | , 27.0, 8.5, 540.2, | ,  4000,  3874, 12000, 11701, | , -3.4, 835.9, 39.485, |, 9.5
4840.2, 139.5, | , 27.0, 8.7, 540.6, | ,  4000,  3880, 12000, 11712, | , -3.4, 880.4, 41.633, |, 9.9
4841.2, 140.0, | , 27.0, 9.1, 540.8, | ,  4000,  3882, 12000, 11677, | , -3.4, 913.0, 43.079, |, 9.6
4842.2, 139.9, | , 27.0, 7.9, 540.3, | ,  4000,  3872, 12000, 11669, | , -3.4, 919.0, 43.314, |, 8.7
4843.3, 139.5, | , 27.0, 8.7, 540.2, | ,  4000,  3875, 12000, 11714, | , -3.4, 961.8, 45.470, |, 9.6
4844.3, 139.4, | , 27.0, 8.7, 540.5, | ,  4000,  3873, 12000, 11660, | , -3.4, 989.7, 46.620, |, 10.1
4845.3, 140.8, | , 27.0, 0.6, 534.4, | ,  4000,  3871, 12000, 11698, | , -3.4, 1041.5, 49.171, |, 2.5
4846.3, 139.9, | , 27.0, 9.1, 541.4, | ,  4000,  3881, 12000, 11726, | , -3.4, 1057.4, 50.039, |, 10.0
4847.3, 139.9, | , 27.0, 7.4, 540.1, | ,  4000,  3875, 12000, 11706, | , -3.4, 1086.9, 51.352, |, 8.7
4848.3, 139.5, | , 27.0, 8.8, 540.6, | ,  4000,  3874, 12000, 11705, | , -3.4, 1112.2, 52.539, |, 10.0
4849.3, 139.7, | , 27.0, 8.9, 540.6, | ,  4000,  3873, 12000, 11678, | , -3.4, 1191.1, 56.157, |, 10.1
4850.3, 141.2, | , 27.0, -8.8, 526.7, | ,  4000,  3871, 12000, 11671, | , -3.4, 1227.0, 57.821, |, -6.1
4851.3, 139.4, | , 27.0, 8.7, 540.7, | ,  4000,  3877, 12000, 11675, | , -3.4, 1286.2, 60.639, |, 9.2
4852.3, 140.1, | , 27.0, 8.0, 540.2, | ,  4000,  3872, 12000, 11686, | , -3.4, 1284.9, 60.600, |, 8.8
4853.4, 139.6, | , 27.0, 8.7, 540.9, | ,  4000,  3878, 12000, 11704, | , -3.4, 1303.7, 61.586, |, 9.7
4854.4, 139.5, | , 27.0, 8.7, 540.9, | ,  4000,  3882, 12000, 11713, | , -3.4, 1335.4, 63.132, |, 9.7
4855.4, 141.0, | , 27.0, -0.2, 533.7, | ,  4000,  3878, 12000, 11716, | , -3.4, 1381.7, 65.311, |, 1.7
4856.4, 140.0, | , 27.0, 8.6, 540.9, | ,  4000,  3875, 12000, 11683, | , -3.4, 1405.7, 66.292, |, 9.5
4857.4, 139.9, | , 27.0, 7.0, 539.8, | ,  4000,  3877, 12000, 11731, | , -3.4, 1461.4, 69.136, |, 7.8
4858.4, 139.6, | , 27.0, 8.6, 541.1, | ,  4000,  3876, 12000, 11711, | , -3.4, 1501.3, 70.921, |, 9.5
4859.4, 139.9, | , 27.0, 8.4, 541.1, | ,  4000,  3878, 12000, 11681, | , -3.4, 1535.5, 72.409, |, 10.0
4860.4, 139.5, | , 27.0, 8.2, 541.1, | ,  4000,  3879, 12000, 11673, | , -3.4, 1555.2, 73.304, |, 9.4
4861.4, 139.7, | , 27.0, 8.4, 540.7, | ,  4000,  3882, 12000, 11720, | , -3.4, 1573.2, 74.386, |, 9.3
4862.5, 140.0, | , 27.0, 7.7, 540.5, | ,  4000,  3873, 12000, 11701, | , -3.4, 1596.4, 75.351, |, 9.0
4863.5, 139.9, | , 27.0, 9.0, 541.1, | ,  4000,  3876, 12000, 11688, | , -3.4, 1622.9, 76.549, |, 9.9
4864.5, 139.6, | , 27.0, 8.2, 541.1, | ,  4000,  3882, 12000, 11703, | , -3.4, 1670.9, 78.915, |, 9.1
4865.5, 139.4, | , 27.0, 8.6, 541.4, | ,  4000,  3877, 12000, 11716, | , -3.4, 1701.3, 80.392, |, 9.4
4866.5, 140.5, | , 27.0, -0.4, 534.3, | ,  4000,  3874, 12000, 11681, | , -3.4, 1762.2, 83.057, |, 2.1
4867.5, 140.1, | , 27.0, 7.9, 540.6, | ,  4000,  3878, 12000, 11728, | , -3.4, 1754.0, 82.944, |, 8.9
4868.5, 139.7, | , 27.0, 8.7, 541.6, | ,  4000,  3881, 12000, 11735, | , -3.4, 1787.0, 84.557, |, 9.9
4869.5, 139.9, | , 27.0, 9.2, 541.6, | ,  4000,  3876, 12000, 11713, | , -3.4, 1811.0, 85.545, |, 10.4
4870.5, 139.8, | , 27.0, 9.2, 542.0, | ,  4000,  3878, 12000, 11703, | , -3.4, 1842.7, 86.995, |, 10.0
4871.5, 140.4, | , 27.0, -0.2, 532.7, | ,  4000,  3876, 12000, 11689, | , -3.4, 1920.7, 90.572, |, 1.6
4872.6, 139.8, | , 27.0, 7.3, 540.1, | ,  4000,  3882, 12000, 11703, | , -3.4, 1919.0, 90.607, |, 8.1
4873.6, 139.9, | , 27.0, 9.0, 541.8, | ,  4000,  3877, 12000, 11679, | , -3.4, 1928.0, 90.864, |, 9.9
4874.6, 139.5, | , 27.0, 8.8, 541.1, | ,  4000,  3874, 12000, 11698, | , -3.4, 1997.0, 94.202, |, 9.9
4875.6, 139.5, | , 27.0, 8.7, 541.6, | ,  4000,  3875, 12000, 11698, | , -3.4, 2015.4, 95.073, |, 9.8
4876.6, 139.5, | , 27.0, 8.6, 541.4, | ,  4000,  3878, 12000, 11709, | , -3.4, 2020.5, 95.407, |, 10.1
4877.6, 140.1, | , 27.0, 7.8, 540.4, | ,  4000,  3878, 12000, 11725, | , -3.4, 2077.5, 98.195, |, 8.9
4878.6, 139.5, | , 27.0, 8.7, 541.7, | ,  4000,  3875, 12000, 11703, | , -3.4, 2089.5, 98.597, |, 9.5
4879.6, 139.6, | , 27.0, 6.1, 541.3, | ,  4000,  3876, 12000, 11699, | , -3.4, 2146.1, 101.241, |, 8.1
4880.6, 139.7, | , 27.0, 8.4, 541.3, | ,  4000,  3883, 12000, 11743, | , -3.4, 2171.3, 102.764, |, 9.5
4881.6, 139.7, | , 27.0, 9.2, 541.6, | ,  4000,  3872, 12000, 11681, | , -3.4, 2146.1, 101.102, |, 10.0
4882.7, 140.8, | , 27.0, -4.5, 526.4, | ,  4000,  3879, 12000, 11675, | , -3.4, 2201.3, 103.705, |, -0.5
4883.7, 139.6, | , 27.0, 8.7, 541.6, | ,  4000,  3879, 12000, 11746, | , -3.4, 2218.5, 104.988, |, 9.8
4884.7, 140.0, | , 27.0, 8.3, 541.8, | ,  4000,  3885, 12000, 11719, | , -3.4, 2205.2, 104.219, |, 9.2
4885.7, 139.5, | , 27.0, 8.9, 541.3, | ,  4000,  3874, 12000, 11689, | , -3.4, 2239.0, 105.535, |, 9.7
4886.7, 139.3, | , 27.0, 8.8, 542.1, | ,  4000,  3874, 12000, 11686, | , -3.4, 2276.7, 107.290, |, 9.7
4887.7, 141.0, | , 27.0, -2.7, 533.5, | ,  4000,  3870, 12000, 11711, | , -3.4, 2352.1, 110.986, |, -0.4
4888.7, 139.9, | , 27.0, 9.1, 541.4, | ,  4000,  3883, 12000, 11745, | , -3.4, 2363.7, 111.862, |, 9.9
4889.7, 139.6, | , 27.0, 8.6, 541.3, | ,  4000,  3877, 12000, 11681, | , -3.4, 2334.6, 109.994, |, 9.7
4890.7, 139.6, | , 27.0, 9.2, 542.0, | ,  4000,  3878, 12000, 11720, | , -3.4, 2339.3, 110.506, |, 10.2
4891.7, 139.8, | , 27.0, 9.2, 541.8, | ,  4000,  3876, 12000, 11716, | , -3.4, 2353.4, 111.119, |, 10.2
4892.8, 141.0, | , 27.0, -0.7, 533.7, | ,  4000,  3868, 12000, 11728, | , -3.4, 2404.4, 113.551, |, 1.3
4893.8, 139.6, | , 27.0, 8.3, 541.5, | ,  4000,  3885, 12000, 11732, | , -3.4, 2416.0, 114.253, |, 9.2
4894.8, 139.9, | , 27.0, 9.2, 542.1, | ,  4000,  3877, 12000, 11718, | , -3.4, 2409.6, 113.791, |, 10.2
4895.8, 139.9, | , 27.0, 8.5, 542.2, | ,  4000,  3881, 12000, 11704, | , -3.4, 2432.7, 114.802, |, 9.9
4896.8, 139.5, | , 27.0, 8.8, 541.7, | ,  4000,  3882, 12000, 11694, | , -3.4, 2437.8, 114.983, |, 9.6
4897.8, 139.6, | , 27.0, 7.7, 540.7, | ,  4000,  3874, 12000, 11689, | , -3.4, 2473.8, 116.576, |, 8.6
4898.8, 139.8, | , 27.0, 9.2, 542.3, | ,  4000,  3877, 12000, 11686, | , -3.4, 2504.2, 118.004, |, 10.1
4899.8, 139.8, | , 27.0, 8.9, 542.1, | ,  4000,  3876, 12000, 11697, | , -3.4, 2507.7, 118.242, |, 10.2
4900.8, 139.6, | , 27.0, 8.3, 541.9, | ,  4000,  3883, 12000, 11709, | , -3.4, 2530.0, 119.439, |, 9.8
4901.8, 139.5, | , 27.0, 8.6, 541.8, | ,  4000,  3875, 12000, 11698, | , -3.4, 2508.1, 118.264, |, 9.7
4902.8, 140.2, | , 27.0, 7.9, 541.2, | ,  4000,  3874, 12000, 11694, | , -3.4, 2530.8, 119.293, |, 8.8
4903.8, 140.3, | , 27.0, -2.2, 533.7, | ,  4000,  3870, 12000, 11691, | , -3.4, 2537.2, 119.541, |, 1.7
4904.9, 139.5, | , 27.0, 8.8, 541.7, | ,  4000,  3881, 12000, 11720, | , -3.4, 2601.9, 122.895, |, 9.6
4905.9, 139.5, | , 27.0, 8.9, 542.4, | ,  4000,  3878, 12000, 11705, | , -3.4, 2600.2, 122.671, |, 9.7
4906.9, 139.8, | , 27.0, 9.2, 542.1, | ,  4000,  3872, 12000, 11709, | , -3.4, 2592.5, 122.303, |, 10.0
4907.9, 139.6, | , 27.0, 6.7, 540.7, | ,  4000,  3875, 12000, 11727, | , -3.4, 2632.8, 124.354, |, 8.1
4908.9, 141.2, | , 27.0, -6.1, 533.3, | ,  4000,  3876, 12000, 11693, | , -3.4, 2623.4, 123.648, |, 2.4
4909.9, 139.6, | , 27.0, 8.8, 542.3, | ,  4000,  3880, 12000, 11713, | , -3.4, 2608.8, 123.158, |, 9.8
4910.9, 139.8, | , 27.0, 9.4, 542.4, | ,  4000,  3874, 12000, 11706, | , -3.4, 2621.2, 123.639, |, 10.2
4911.9, 139.5, | , 27.0, 8.6, 542.1, | ,  4000,  3876, 12000, 11693, | , -3.4, 2649.5, 124.877, |, 9.6
4912.9, 139.7, | , 27.0, 7.5, 541.1, | ,  4000,  3881, 12000, 11735, | , -3.4, 2665.3, 126.012, |, 9.0
4913.9, 140.9, | , 27.0, -0.1, 535.4, | ,  4000,  3878, 12000, 11731, | , -3.4, 2651.6, 125.304, |, 2.0
4914.9, 140.0, | , 27.0, 9.3, 542.8, | ,  4000,  3877, 12000, 11720, | , -3.4, 2648.6, 125.067, |, 10.1
4916.0, 139.4, | , 27.0, 8.8, 542.6, | ,  4000,  3868, 12000, 11671, | , -3.4, 2646.5, 124.507, |, 9.8
4917.0, 139.4, | , 27.0, 9.0, 542.6, | ,  4000,  3872, 12000, 11676, | , -3.4, 2684.2, 126.342, |, 10.1
4918.0, 140.0, | , 27.0, 7.7, 541.8, | ,  4000,  3871, 12000, 11680, | , -3.4, 2727.5, 128.396, |, 9.2
4919.0, 139.6, | , 27.0, 8.9, 542.6, | ,  4000,  3878, 12000, 11687, | , -3.4, 2704.3, 127.427, |, 9.4
4920.0, 139.6, | , 27.0, 8.6, 542.2, | ,  4000,  3875, 12000, 11670, | , -3.4, 2677.8, 126.015, |, 9.6
4921.0, 139.8, | , 27.0, 9.1, 543.4, | ,  4000,  3875, 12000, 11672, | , -3.4, 2680.3, 126.157, |, 10.3
4922.0, 139.9, | , 27.0, 9.1, 542.7, | ,  4000,  3877, 12000, 11688, | , -3.4, 2735.2, 128.875, |, 9.9
4923.0, 139.6, | , 27.0, 7.4, 541.6, | ,  4000,  3880, 12000, 11698, | , -3.4, 2739.5, 129.182, |, 8.2
4924.0, 139.5, | , 27.0, 8.7, 542.5, | ,  4000,  3881, 12000, 11695, | , -3.4, 2729.2, 128.684, |, 9.0
4925.0, 140.8, | , 27.0, 0.5, 536.8, | ,  4000,  3872, 12000, 11656, | , -3.4, 2715.9, 127.667, |, 2.2
4926.1, 140.0, | , 27.0, 8.7, 542.7, | ,  4000,  3882, 12000, 11716, | , -3.4, 2697.9, 127.393, |, 9.6
4927.1, 139.6, | , 27.0, 8.3, 541.9, | ,  4000,  3878, 12000, 11697, | , -3.4, 2733.0, 128.855, |, 9.4
4928.1, 140.1, | , 27.0, 7.1, 540.9, | ,  4000,  3875, 12000, 11692, | , -3.4, 2707.8, 127.606, |, 8.7
4929.1, 139.9, | , 27.0, 8.8, 542.1, | ,  4000,  3878, 12000, 11686, | , -3.4, 2734.3, 128.833, |, 8.7
4930.1, 140.5, | , 27.0, -0.9, 534.9, | ,  4000,  3872, 12000, 11693, | , -3.4, 2740.7, 129.137, |, 1.0
4931.1, 139.5, | , 27.0, 8.3, 542.2, | ,  4000,  3877, 12000, 11693, | , -3.4, 2751.0, 129.665, |, 9.4
4932.1, 140.0, | , 27.0, 8.7, 542.6, | ,  4000,  3883, 12000, 11687, | , -3.4, 2771.2, 130.608, |, 10.0
4933.1, 140.1, | , 27.0, 7.3, 541.8, | ,  4000,  3876, 12000, 11699, | , -3.4, 2706.5, 127.609, |, 8.8
4934.1, 139.6, | , 27.0, 8.0, 542.2, | ,  4000,  3878, 12000, 11682, | , -3.4, 2743.3, 129.213, |, 9.6
4935.1, 139.5, | , 27.0, 8.3, 542.1, | ,  4000,  3874, 12000, 11700, | , -3.4, 2718.9, 128.185, |, 9.3
4936.1, 139.9, | , 27.0, 8.9, 543.0, | ,  4000,  3876, 12000, 11695, | , -3.4, 2760.9, 130.135, |, 9.7
4937.2, 139.5, | , 27.0, 8.8, 542.8, | ,  4000,  3874, 12000, 11690, | , -3.4, 2786.2, 131.258, |, 9.6
4938.2, 139.7, | , 27.0, 6.8, 541.5, | ,  4000,  3874, 12000, 11718, | , -3.4, 2739.9, 129.322, |, 7.6
4939.2, 139.5, | , 27.0, 8.4, 542.5, | ,  4000,  3873, 12000, 11702, | , -3.4, 2751.0, 129.707, |, 9.8
4940.2, 140.0, | , 27.0, 9.1, 543.2, | ,  4000,  3881, 12000, 11720, | , -3.4, 2765.2, 130.581, |, 10.0
4941.2, 140.4, | , 27.0, 0.7, 534.1, | ,  4000,  3871, 12000, 11674, | , -3.4, 2717.2, 127.869, |, -0.0
4942.2, 139.4, | , 27.0, 8.7, 543.4, | ,  4000,  3878, 12000, 11690, | , -3.4, 2743.7, 129.306, |, 9.5
4943.2, 139.7, | , 27.0, 7.1, 541.8, | ,  4000,  3873, 12000, 11698, | , -3.4, 2756.6, 129.930, |, 8.1
4944.2, 139.9, | , 27.0, 9.3, 543.0, | ,  4000,  3877, 12000, 11698, | , -3.4, 2778.4, 130.986, |, 10.2
4945.2, 139.6, | , 27.0, 8.0, 542.3, | ,  4000,  3876, 12000, 11714, | , -3.4, 2748.0, 129.686, |, 8.9
4946.2, 140.5, | , 27.0, 0.4, 533.5, | ,  4000,  3870, 12000, 11669, | , -3.4, 2757.9, 129.724, |, 3.0
4947.3, 139.9, | , 27.0, 9.2, 543.1, | ,  4000,  3875, 12000, 11691, | , -3.4, 2755.7, 129.852, |, 10.0
4948.3, 139.9, | , 27.0, 7.5, 541.4, | ,  4000,  3871, 12000, 11728, | , -3.4, 2748.0, 129.755, |, 8.6
4949.3, 139.4, | , 27.0, 8.7, 542.8, | ,  4000,  3874, 12000, 11675, | , -3.4, 2778.9, 130.801, |, 9.8
4950.3, 139.9, | , 27.0, 8.2, 543.3, | ,  4000,  3878, 12000, 11687, | , -3.4, 2781.4, 131.054, |, 8.7
4951.3, 140.8, | , 27.0, 0.1, 536.2, | ,  4000,  3871, 12000, 11677, | , -3.4, 2798.6, 131.708, |, 2.2
4952.3, 139.4, | , 27.0, 8.8, 543.4, | ,  4000,  3875, 12000, 11713, | , -3.4, 2780.2, 131.186, |, 9.6
4953.3, 139.7, | , 27.0, 7.5, 540.9, | ,  4000,  3874, 12000, 11700, | , -3.4, 2763.9, 130.300, |, 8.3
4954.3, 139.9, | , 27.0, 9.1, 543.8, | ,  4000,  3882, 12000, 11729, | , -3.4, 2759.6, 130.408, |, 10.2
4955.3, 139.9, | , 27.0, 9.1, 543.3, | ,  4000,  3878, 12000, 11690, | , -3.4, 2741.2, 129.187, |, 9.8
4956.3, 139.5, | , 27.0, 8.6, 543.2, | ,  4000,  3875, 12000, 11711, | , -3.4, 2716.8, 128.182, |, 9.8
4957.3, 139.6, | , 27.0, 8.6, 543.4, | ,  4000,  3879, 12000, 11719, | , -3.4, 2754.5, 130.057, |, 9.1
4958.4, 140.0, | , 27.0, 7.6, 542.4, | ,  4000,  3875, 12000, 11680, | , -3.4, 2768.2, 130.341, |, 9.2
4959.4, 139.6, | , 27.0, 8.6, 543.3, | ,  4000,  3883, 12000, 11704, | , -3.4, 2725.8, 128.610, |, 9.5
4960.4, 139.4, | , 27.0, 8.8, 543.5, | ,  4000,  3878, 12000, 11686, | , -3.4, 2736.0, 128.913, |, 9.7
4961.4, 139.8, | , 27.0, 9.2, 544.0, | ,  4000,  3875, 12000, 11710, | , -3.4, 2769.5, 130.658, |, 10.0
4962.4, 140.5, | , 27.0, -0.6, 536.7, | ,  4000,  3878, 12000, 11716, | , -3.4, 2764.7, 130.516, |, 2.3
4963.4, 139.6, | , 27.0, 6.4, 541.5, | ,  4000,  3877, 12000, 11715, | , -3.4, 2748.5, 129.726, |, 7.2
4964.4, 139.7, | , 27.0, 8.2, 543.4, | ,  4000,  3884, 12000, 11737, | , -3.4, 2777.6, 131.344, |, 9.6
4965.4, 139.9, | , 27.0, 9.2, 543.6, | ,  4000,  3872, 12000, 11687, | , -3.4, 2735.6, 128.852, |, 10.2
4966.4, 139.3, | , 27.0, 8.6, 543.0, | ,  4000,  3877, 12000, 11693, | , -3.4, 2778.4, 130.951, |, 9.4
4967.5, 140.7, | , 27.0, -0.5, 536.4, | ,  4000,  3877, 12000, 11705, | , -3.4, 2764.7, 130.409, |, 1.4
4968.5, 140.1, | , 27.0, 7.7, 542.4, | ,  4000,  3874, 12000, 11720, | , -3.4, 2781.4, 131.298, |, 8.7
4969.5, 139.5, | , 27.0, 8.1, 543.3, | ,  4000,  3877, 12000, 11724, | , -3.4, 2766.0, 130.628, |, 9.3
4970.5, 139.5, | , 27.0, 8.9, 543.8, | ,  4000,  3876, 12000, 11682, | , -3.4, 2735.6, 128.833, |, 9.9
4971.5, 139.8, | , 27.0, 9.4, 544.3, | ,  4000,  3876, 12000, 11675, | , -3.4, 2748.0, 129.360, |, 10.2
4972.5, 139.9, | , 27.0, 9.3, 544.1, | ,  4000,  3881, 12000, 11699, | , -3.4, 2745.9, 129.507, |, 10.1
4973.5, 139.6, | , 27.0, 7.4, 541.5, | ,  4000,  3873, 12000, 11656, | , -3.4, 2727.0, 128.198, |, 8.7
4974.5, 139.5, | , 27.1, 8.5, 544.1, | ,  4000,  3877, 12000, 11683, | , -3.4, 2760.5, 130.021, |, 9.8
4975.5, 139.9, | , 27.1, 9.4, 543.5, | ,  4000,  3881, 12000, 11690, | , -3.4, 2734.3, 128.889, |, 9.9
4976.6, 139.6, | , 27.1, 8.8, 543.0, | ,  4000,  3875, 12000, 11669, | , -3.4, 2722.3, 128.102, |, 9.8
4977.6, 139.4, | , 27.1, 8.8, 543.5, | ,  4000,  3874, 12000, 11691, | , -3.4, 2739.5, 129.082, |, 9.8
4978.6, 141.2, | , 27.0, -3.0, 535.0, | ,  4000,  3871, 12000, 11705, | , -3.4, 2738.6, 129.124, |, -0.6
4979.6, 139.6, | , 27.1, 8.3, 542.9, | ,  4000,  3877, 12000, 11724, | , -3.4, 2778.0, 131.197, |, 9.3
4980.6, 139.7, | , 27.1, 6.9, 542.1, | ,  4000,  3882, 12000, 11715, | , -3.4, 2765.6, 130.569, |, 6.9
4981.6, 139.5, | , 27.1, 8.4, 543.4, | ,  4000,  3878, 12000, 11700, | , -3.4, 2702.6, 127.455, |, 9.7
4982.6, 139.9, | , 27.1, 9.4, 544.3, | ,  4000,  3881, 12000, 11715, | , -3.4, 2739.0, 129.316, |, 10.2
4983.6, 140.4, | , 27.0, -0.4, 533.6, | ,  4000,  3869, 12000, 11675, | , -3.4, 2730.0, 128.460, |, -0.9
4984.6, 139.3, | , 27.1, 8.7, 543.5, | ,  4000,  3877, 12000, 11663, | , -3.4, 2736.5, 128.727, |, 9.8
4985.6, 139.7, | , 27.1, 7.6, 543.0, | ,  4000,  3878, 12000, 11723, | , -3.4, 2764.3, 130.543, |, 9.2
4986.7, 139.9, | , 27.1, 9.1, 543.7, | ,  4000,  3877, 12000, 11710, | , -3.4, 2721.5, 128.419, |, 9.9
4987.7, 139.5, | , 27.1, 8.6, 543.6, | ,  4000,  3875, 12000, 11698, | , -3.4, 2739.9, 129.157, |, 9.5
4988.7, 140.6, | , 27.1, -0.9, 536.2, | ,  4000,  3878, 12000, 11697, | , -3.4, 2726.6, 128.555, |, 1.3
4989.7, 139.8, | , 27.1, 8.9, 543.8, | ,  4000,  3883, 12000, 11694, | , -3.4, 2717.6, 128.142, |, 10.0
4990.7, 139.8, | , 27.1, 9.3, 543.8, | ,  4000,  3874, 12000, 11701, | , -3.4, 2733.9, 128.893, |, 10.2
4991.7, 139.7, | , 27.1, 8.6, 543.6, | ,  4000,  3881, 12000, 11769, | , -3.4, 2731.3, 129.401, |, 9.7
4992.7, 139.5, | , 27.1, 8.5, 543.1, | ,  4000,  3873, 12000, 11701, | , -3.4, 2662.3, 125.521, |, 9.5
4993.7, 140.0, | , 27.1, 7.8, 543.0, | ,  4000,  3878, 12000, 11711, | , -3.4, 2737.3, 129.176, |, 9.0
4994.7, 139.6, | , 27.1, 8.6, 543.5, | ,  4000,  3879, 12000, 11647, | , -3.4, 2773.3, 130.341, |, 9.8
4995.7, 139.6, | , 27.1, 8.5, 543.7, | ,  4000,  3882, 12000, 11698, | , -3.4, 2768.6, 130.565, |, 9.2
4996.7, 139.9, | , 27.1, 8.1, 543.0, | ,  4000,  3875, 12000, 11716, | , -3.4, 2741.2, 129.375, |, 9.7
4997.8, 139.9, | , 27.1, 8.8, 543.9, | ,  4000,  3873, 12000, 11682, | , -3.4, 2742.9, 129.157, |, 9.6
4998.8, 139.8, | , 27.1, 6.6, 542.6, | ,  4000,  3882, 12000, 11730, | , -3.4, 2757.5, 130.314, |, 8.2
4999.8, 140.4, | , 27.1, -0.8, 537.5, | ,  4000,  3873, 12000, 11677, | , -3.4, 2680.3, 126.178, |, 1.6
5000.8, 139.9, | , 27.1, 8.6, 543.6, | ,  4000,  3878, 12000, 11688, | , -3.4, 2736.0, 128.924, |, 10.1
5001.8, 139.9, | , 27.1, 8.5, 543.8, | ,  4000,  3875, 12000, 11694, | , -3.4, 2762.6, 130.194, |, 10.1
5002.8, 139.4, | , 27.1, 8.2, 543.0, | ,  4000,  3876, 12000, 11690, | , -3.4, 2747.2, 129.447, |, 9.3
5003.8, 139.8, | , 27.1, 6.5, 542.3, | ,  4000,  3880, 12000, 11719, | , -3.4, 2753.2, 130.007, |, 8.0
5004.8, 141.1, | , 27.1, 0.2, 532.1, | ,  4000,  3873, 12000, 11683, | , -3.4, 2717.2, 127.962, |, 0.6
5005.8, 139.5, | , 27.1, 8.6, 544.1, | ,  4000,  3877, 12000, 11711, | , -3.4, 2716.8, 128.198, |, 9.2
5006.8, 139.6, | , 27.1, 8.5, 543.5, | ,  4000,  3872, 12000, 11685, | , -3.4, 2730.5, 128.591, |, 8.9
5007.9, 140.0, | , 27.1, 8.9, 544.0, | ,  4000,  3873, 12000, 11710, | , -3.4, 2728.7, 128.727, |, 10.1
5008.9, 139.7, | , 27.1, 7.1, 542.7, | ,  4000,  3877, 12000, 11726, | , -3.4, 2716.8, 128.319, |, 8.3
5009.9, 139.5, | , 27.1, 9.0, 543.5, | ,  4000,  3877, 12000, 11677, | , -3.4, 2733.5, 128.703, |, 9.8
5010.9, 139.5, | , 27.1, 8.9, 544.1, | ,  4000,  3875, 12000, 11682, | , -3.4, 2740.3, 129.046, |, 10.2
5011.9, 139.7, | , 27.1, 9.4, 544.7, | ,  4000,  3874, 12000, 11698, | , -3.4, 2771.6, 130.646, |, 10.3
5012.9, 139.4, | , 27.1, 8.9, 544.1, | ,  4000,  3882, 12000, 11731, | , -3.4, 2757.9, 130.350, |, 9.8
5013.9, 139.7, | , 27.1, 7.5, 543.6, | ,  4000,  3873, 12000, 11714, | , -3.4, 2762.2, 130.333, |, 8.6
5014.9, 139.6, | , 27.1, 8.7, 544.2, | ,  4000,  3877, 12000, 11698, | , -3.4, 2740.3, 129.196, |, 9.6
5015.9, 141.1, | , 27.1, -1.2, 537.9, | ,  4000,  3876, 12000, 11695, | , -3.4, 2699.2, 127.232, |, 2.7
5016.9, 139.6, | , 27.1, 7.9, 544.3, | ,  4000,  3874, 12000, 11703, | , -3.4, 2703.5, 127.488, |, 9.5
5018.0, 139.4, | , 27.1, 8.8, 544.5, | ,  4000,  3869, 12000, 11665, | , -3.4, 2742.0, 128.939, |, 9.9
5019.0, 140.0, | , 27.1, 8.0, 543.9, | ,  4000,  3877, 12000, 11694, | , -3.4, 2769.0, 130.521, |, 9.2
5020.0, 139.6, | , 27.1, 8.9, 544.3, | ,  4000,  3882, 12000, 11703, | , -3.4, 2762.6, 130.334, |, 9.8
5021.0, 140.8, | , 27.1, -2.3, 535.6, | ,  4000,  3870, 12000, 11709, | , -3.4, 2709.9, 127.799, |, 0.2
5022.0, 139.9, | , 27.1, 9.1, 545.0, | ,  4000,  3875, 12000, 11701, | , -3.4, 2754.5, 129.880, |, 10.2
5023.0, 139.9, | , 27.1, 9.5, 544.9, | ,  4000,  3877, 12000, 11704, | , -3.4, 2718.5, 128.225, |, 10.2
5024.0, 139.7, | , 27.1, 7.5, 543.6, | ,  4000,  3873, 12000, 11687, | , -3.4, 2720.2, 128.133, |, 8.3
5025.0, 139.3, | , 27.1, 8.7, 544.4, | ,  4000,  3875, 12000, 11701, | , -3.4, 2751.0, 129.719, |, 10.0
5026.0, 140.9, | , 27.1, 0.1, 532.9, | ,  4000,  3876, 12000, 11733, | , -3.4, 2780.6, 131.378, |, 2.1
5027.0, 139.8, | , 27.1, 9.2, 544.8, | ,  4000,  3874, 12000, 11709, | , -3.4, 2731.7, 128.870, |, 10.1
5028.0, 139.7, | , 27.1, 8.4, 544.6, | ,  4000,  3879, 12000, 11694, | , -3.4, 2745.5, 129.423, |, 9.6
5029.1, 139.7, | , 27.1, 8.1, 543.5, | ,  4000,  3877, 12000, 11683, | , -3.4, 2688.0, 126.620, |, 8.5
5030.1, 139.8, | , 27.1, 9.2, 545.0, | ,  4000,  3876, 12000, 11691, | , -3.4, 2724.0, 128.370, |, 10.2
5031.1, 140.0, | , 27.1, 8.2, 545.2, | ,  4000,  3878, 12000, 11726, | , -3.4, 2742.5, 129.545, |, 10.2
5032.1, 139.5, | , 27.1, 8.8, 544.4, | ,  4000,  3877, 12000, 11682, | , -3.4, 2740.3, 129.070, |, 9.8
5033.1, 139.8, | , 27.1, 9.4, 545.4, | ,  4000,  3878, 12000, 11711, | , -3.4, 2744.2, 129.499, |, 10.3
5034.1, 139.7, | , 27.1, 7.8, 543.7, | ,  4000,  3878, 12000, 11696, | , -3.4, 2747.2, 129.513, |, 8.4
5035.1, 139.4, | , 27.1, 8.7, 544.3, | ,  4000,  3882, 12000, 11718, | , -3.4, 2724.0, 128.638, |, 9.7
5036.1, 139.4, | , 27.1, 8.7, 545.0, | ,  4000,  3874, 12000, 11675, | , -3.4, 2757.0, 129.764, |, 9.7
5037.1, 140.5, | , 27.1, -2.6, 535.1, | ,  4000,  3871, 12000, 11662, | , -3.4, 2722.8, 128.033, |, 0.6
5038.1, 139.6, | , 27.1, 8.4, 543.8, | ,  4000,  3879, 12000, 11686, | , -3.4, 2735.2, 128.872, |, 9.4
5039.2, 139.7, | , 27.1, 7.6, 542.6, | ,  4000,  3875, 12000, 11701, | , -3.4, 2690.6, 126.878, |, 8.5
5040.2, 139.8, | , 27.1, 9.4, 545.0, | ,  4000,  3876, 12000, 11713, | , -3.4, 2733.5, 128.992, |, 10.2
5041.2, 140.0, | , 27.1, 9.3, 545.1, | ,  4000,  3881, 12000, 11759, | , -3.4, 2767.7, 131.038, |, 10.3
5042.2, 141.0, | , 27.1, -7.1, 532.7, | ,  4000,  3866, 12000, 11663, | , -3.4, 2740.3, 128.816, |, -2.2
5043.2, 139.4, | , 27.1, 9.2, 545.2, | ,  4000,  3876, 12000, 11702, | , -3.4, 2752.7, 129.814, |, 10.3
5044.2, 140.2, | , 27.1, 8.0, 543.8, | ,  4000,  3877, 12000, 11713, | , -3.4, 2739.0, 129.260, |, 9.1
5045.2, 139.6, | , 27.1, 8.8, 544.9, | ,  4000,  3878, 12000, 11698, | , -3.4, 2707.8, 127.675, |, 9.8
5046.2, 139.5, | , 27.1, 8.0, 543.8, | ,  4000,  3875, 12000, 11711, | , -3.4, 2706.9, 127.716, |, 9.1
5047.2, 139.6, | , 27.1, 8.8, 540.8, | ,  4000,  3882, 12000, 11699, | , -3.4, 2755.3, 129.959, |, 9.9
5048.2, 139.9, | , 27.1, 9.0, 544.6, | ,  4000,  3877, 12000, 11706, | , -3.4, 2700.5, 127.391, |, 9.8
5049.3, 139.7, | , 27.1, 6.6, 543.7, | ,  4000,  3869, 12000, 11725, | , -3.4, 2746.7, 129.662, |, 8.4
5050.3, 139.7, | , 27.1, 8.8, 544.4, | ,  4000,  3880, 12000, 11727, | , -3.4, 2742.5, 129.562, |, 9.7
5051.3, 140.0, | , 27.1, 8.2, 544.6, | ,  4000,  3877, 12000, 11707, | , -3.4, 2705.2, 127.619, |, 9.5
5052.3, 139.8, | , 27.1, 9.4, 545.1, | ,  4000,  3879, 12000, 11705, | , -3.4, 2777.2, 131.013, |, 10.2
5053.3, 140.4, | , 27.1, 0.5, 536.3, | ,  4000,  3874, 12000, 11695, | , -3.4, 2754.9, 129.837, |, 0.5
5054.3, 139.8, | , 27.1, 7.5, 543.9, | ,  4000,  3871, 12000, 11736, | , -3.4, 2774.2, 131.059, |, 8.8
5055.3, 139.8, | , 27.1, 9.4, 545.5, | ,  4000,  3876, 12000, 11714, | , -3.4, 2737.3, 129.184, |, 10.3
5056.3, 139.9, | , 27.1, 9.1, 545.6, | ,  4000,  3880, 12000, 11686, | , -3.4, 2757.9, 129.958, |, 10.4
5057.3, 139.4, | , 27.1, 8.8, 544.9, | ,  4000,  3875, 12000, 11692, | , -3.4, 2720.2, 128.188, |, 9.9
5058.3, 140.7, | , 27.1, -2.0, 536.5, | ,  4000,  3874, 12000, 11675, | , -3.4, 2722.8, 128.167, |, 0.5
5059.3, 140.1, | , 27.1, 8.1, 544.3, | ,  4000,  3879, 12000, 11746, | , -3.4, 2741.6, 129.677, |, 9.0
5060.4, 139.8, | , 27.1, 9.1, 545.3, | ,  4000,  3875, 12000, 11690, | , -3.4, 2762.2, 130.139, |, 10.1
5061.4, 139.4, | , 27.1, 8.4, 544.6, | ,  4000,  3878, 12000, 11684, | , -3.4, 2776.7, 130.803, |, 9.5
5062.4, 139.5, | , 27.1, 8.9, 544.7, | ,  4000,  3874, 12000, 11716, | , -3.4, 2734.3, 129.050, |, 9.6
5063.4, 140.9, | , 27.1, 0.0, 538.1, | ,  4000,  3874, 12000, 11687, | , -3.4, 2742.5, 129.188, |, 1.9
5064.4, 139.8, | , 27.1, 7.6, 544.2, | ,  4000,  3877, 12000, 11737, | , -3.4, 2735.2, 129.278, |, 8.6
5065.4, 139.4, | , 27.1, 8.4, 544.3, | ,  4000,  3874, 12000, 11684, | , -3.4, 2742.0, 129.144, |, 9.5
5066.4, 139.8, | , 27.1, 9.2, 545.3, | ,  4000,  3878, 12000, 11686, | , -3.4, 2751.9, 129.658, |, 10.3
5067.4, 139.6, | , 27.1, 8.7, 544.9, | ,  4000,  3882, 12000, 11686, | , -3.4, 2753.6, 129.761, |, 9.8
5068.4, 139.5, | , 27.1, 8.8, 544.7, | ,  4000,  3874, 12000, 11676, | , -3.4, 2693.2, 126.783, |, 9.8
5069.4, 139.7, | , 27.1, 7.4, 543.4, | ,  4000,  3875, 12000, 11716, | , -3.4, 2767.7, 130.625, |, 8.5
5070.4, 139.9, | , 27.1, 9.4, 544.8, | ,  4000,  3877, 12000, 11718, | , -3.4, 2748.9, 129.775, |, 10.2
5071.5, 139.4, | , 27.1, 8.7, 544.4, | ,  4000,  3871, 12000, 11669, | , -3.4, 2752.3, 129.478, |, 9.7
5072.5, 139.6, | , 27.1, 8.5, 544.5, | ,  4000,  3874, 12000, 11702, | , -3.4, 2779.7, 131.062, |, 9.7
5073.5, 139.6, | , 27.1, 8.3, 544.8, | ,  4000,  3881, 12000, 11714, | , -3.4, 2772.0, 130.863, |, 9.8
5074.5, 141.2, | , 27.1, -2.0, 535.6, | ,  4000,  3873, 12000, 11708, | , -3.4, 2705.2, 127.599, |, -0.5
5075.5, 139.3, | , 27.1, 8.9, 544.6, | ,  4000,  3870, 12000, 11679, | , -3.4, 2741.2, 129.021, |, 9.3
5076.5, 139.5, | , 27.1, 8.8, 544.9, | ,  4000,  3876, 12000, 11697, | , -3.4, 2746.3, 129.463, |, 9.7
5077.5, 139.5, | , 27.1, 8.6, 544.8, | ,  4000,  3884, 12000, 11744, | , -3.4, 2748.0, 130.006, |, 9.9
5078.5, 139.9, | , 27.1, 9.2, 545.4, | ,  4000,  3881, 12000, 11712, | , -3.4, 2751.0, 129.854, |, 10.2
5079.5, 141.2, | , 27.1, -8.1, 532.4, | ,  4000,  3870, 12000, 11684, | , -3.4, 2707.3, 127.480, |, -5.2
5080.5, 139.9, | , 27.1, 9.3, 545.1, | ,  4000,  3878, 12000, 11699, | , -3.4, 2772.5, 130.730, |, 10.2
5081.6, 139.9, | , 27.1, 9.3, 545.6, | ,  4000,  3876, 12000, 11749, | , -3.4, 2760.5, 130.563, |, 10.2
5082.6, 139.6, | , 27.1, 8.7, 545.4, | ,  4000,  3878, 12000, 11730, | , -3.4, 2701.3, 127.637, |, 9.8
5083.6, 139.6, | , 27.1, 8.2, 544.7, | ,  4000,  3878, 12000, 11685, | , -3.4, 2741.2, 129.142, |, 9.0
5084.6, 141.8, | , 27.1, -0.9, 537.7, | ,  4000,  3877, 12000, 11706, | , -3.4, 2759.2, 130.152, |, 1.2
5085.6, 139.5, | , 27.1, 8.7, 545.2, | ,  4000,  3879, 12000, 11689, | , -3.4, 2754.9, 129.824, |, 9.9
5086.6, 139.4, | , 27.1, 8.6, 545.4, | ,  4000,  3874, 12000, 11700, | , -3.4, 2740.3, 129.189, |, 9.7
5087.6, 139.4, | , 27.1, 8.8, 545.6, | ,  4000,  3879, 12000, 11697, | , -3.4, 2759.6, 130.114, |, 9.6
5088.6, 139.5, | , 27.1, 8.5, 545.1, | ,  4000,  3880, 12000, 11707, | , -3.4, 2759.2, 130.185, |, 9.3
5089.6, 141.7, | , 27.1, -6.8, 534.4, | ,  4000,  3872, 12000, 11765, | , -3.4, 2733.5, 129.387, |, -4.0
5090.6, 140.5, | , 27.1, -1.9, 537.3, | ,  4000,  3874, 12000, 11651, | , -3.4, 2697.5, 126.780, |, 0.5
5091.7, 139.6, | , 27.1, 8.7, 545.1, | ,  4000,  3881, 12000, 11722, | , -3.4, 2769.5, 130.805, |, 9.5
5092.7, 139.6, | , 27.1, 8.9, 545.2, | ,  4000,  3882, 12000, 11706, | , -3.4, 2742.9, 129.428, |, 9.8
5093.7, 139.6, | , 27.1, 8.7, 545.4, | ,  4000,  3879, 12000, 11726, | , -3.4, 2754.0, 130.098, |, 9.8
5094.7, 139.7, | , 27.1, 7.6, 543.9, | ,  4000,  3875, 12000, 11683, | , -3.4, 2743.3, 129.194, |, 8.8
5095.7, 140.7, | , 27.1, -1.2, 534.9, | ,  4000,  3876, 12000, 11679, | , -3.4, 2754.9, 129.721, |, 0.4
5096.7, 139.6, | , 27.1, 8.2, 544.2, | ,  4000,  3878, 12000, 11691, | , -3.4, 2780.6, 131.049, |, 8.9
5097.7, 139.5, | , 27.1, 8.2, 545.0, | ,  4000,  3882, 12000, 11712, | , -3.4, 2777.6, 131.107, |, 10.2
5098.7, 139.7, | , 27.1, 8.5, 545.0, | ,  4000,  3875, 12000, 11684, | , -3.4, 2740.3, 129.066, |, 9.8
5099.7, 139.7, | , 27.1, 6.3, 544.3, | ,  4000,  3874, 12000, 11695, | , -3.4, 2755.3, 129.860, |, 8.1
5100.8, 140.6, | , 27.1, -1.4, 537.9, | ,  4000,  3875, 12000, 11701, | , -3.4, 2731.7, 128.810, |, 1.4
5101.8, 139.9, | , 27.1, 8.3, 545.6, | ,  4000,  3876, 12000, 11705, | , -3.4, 2741.2, 129.284, |, 9.9
5102.8, 140.0, | , 27.1, 8.7, 545.4, | ,  4000,  3879, 12000, 11701, | , -3.4, 2756.2, 129.995, |, 9.5
5103.8, 139.5, | , 27.1, 7.5, 545.2, | ,  4000,  3874, 12000, 11720, | , -3.4, 2733.0, 129.013, |, 9.0
5104.8, 139.8, | , 27.1, 7.0, 543.4, | ,  4000,  3872, 12000, 11693, | , -3.4, 2779.7, 130.966, |, 7.9
5105.8, 139.9, | , 27.1, 8.8, 545.8, | ,  4000,  3877, 12000, 11728, | , -3.4, 2772.5, 130.956, |, 10.0
5106.8, 140.0, | , 27.1, 8.8, 545.2, | ,  4000,  3878, 12000, 11689, | , -3.4, 2743.7, 129.298, |, 9.7
5107.8, 139.5, | , 27.1, 8.4, 545.0, | ,  4000,  3879, 12000, 11709, | , -3.4, 2763.9, 130.415, |, 9.6
5108.8, 139.6, | , 27.1, 8.2, 545.7, | ,  4000,  3877, 12000, 11716, | , -3.4, 2761.3, 130.346, |, 10.2
5109.8, 140.0, | , 27.1, 7.2, 544.4, | ,  4000,  3874, 12000, 11683, | , -3.4, 2744.2, 129.231, |, 8.8
5110.8, 139.9, | , 27.1, 8.6, 546.2, | ,  4000,  3877, 12000, 11721, | , -3.4, 2799.9, 132.199, |, 10.2
5111.9, 140.5, | , 27.1, -0.9, 537.9, | ,  4000,  3875, 12000, 11667, | , -3.4, 2768.6, 130.249, |, -0.5
5112.9, 139.9, | , 27.1, 9.4, 546.0, | ,  4000,  3878, 12000, 11730, | , -3.4, 2772.9, 131.006, |, 10.4
5113.9, 139.5, | , 27.1, 9.0, 545.7, | ,  4000,  3866, 12000, 11705, | , -3.4, 2778.9, 130.978, |, 9.7
5114.9, 139.8, | , 27.1, 7.5, 545.2, | ,  4000,  3871, 12000, 11703, | , -3.4, 2776.7, 130.901, |, 8.7
5115.9, 139.3, | , 27.1, 8.9, 546.5, | ,  4000,  3877, 12000, 11660, | , -3.4, 2774.6, 130.494, |, 9.7
5116.9, 141.2, | , 27.1, -2.2, 534.3, | ,  4000,  3875, 12000, 11681, | , -3.4, 2768.6, 130.370, |, -5.0
5117.9, 139.5, | , 27.1, 8.6, 545.8, | ,  4000,  3874, 12000, 11706, | , -3.4, 2797.7, 131.947, |, 9.7
5118.9, 139.5, | , 27.1, 9.0, 546.0, | ,  4000,  3877, 12000, 11686, | , -3.4, 2787.4, 131.309, |, 9.8
5119.9, 139.5, | , 27.1, 7.5, 545.6, | ,  4000,  3877, 12000, 11695, | , -3.4, 2782.3, 131.147, |, 8.3
5120.9, 139.9, | , 27.1, 9.2, 546.7, | ,  4000,  3877, 12000, 11717, | , -3.4, 2797.7, 132.062, |, 10.2
5122.0, 139.6, | , 27.1, 8.7, 546.0, | ,  4000,  3875, 12000, 11690, | , -3.4, 2780.2, 130.987, |, 9.7
5123.0, 139.5, | , 27.1, 9.2, 546.3, | ,  4000,  3873, 12000, 11692, | , -3.4, 2769.5, 130.490, |, 10.2
5124.0, 139.8, | , 27.1, 9.1, 546.4, | ,  4000,  3875, 12000, 11715, | , -3.4, 2804.2, 132.326, |, 9.4
5125.0, 139.7, | , 27.1, 7.1, 545.5, | ,  4000,  3868, 12000, 11720, | , -3.4, 2768.6, 130.643, |, 8.8
5126.0, 139.6, | , 27.1, 8.7, 546.0, | ,  4000,  3880, 12000, 11715, | , -3.4, 2771.2, 130.821, |, 9.9
5127.0, 139.8, | , 27.1, 9.2, 547.1, | ,  4000,  3877, 12000, 11689, | , -3.4, 2769.5, 130.498, |, 10.3
5128.0, 140.8, | , 27.1, 0.6, 540.2, | ,  4000,  3878, 12000, 11692, | , -3.4, 2790.0, 131.499, |, 2.6
5129.0, 139.5, | , 27.1, 8.9, 546.6, | ,  4000,  3878, 12000, 11709, | , -3.4, 2773.7, 130.877, |, 10.0
5130.1, 139.7, | , 27.1, 7.1, 545.7, | ,  4000,  3877, 12000, 11710, | , -3.4, 228.8, 10.822, |, 8.6
5131.1, 139.8, | , 27.1, 9.2, 546.7, | ,  4000,  3875, 12000, 11705, | , -3.4, 251.5, 11.890, |, 10.3
5132.1, 139.5, | , 27.1, 8.7, 546.5, | ,  4000,  3876, 12000, 11698, | , -3.4, 281.0, 13.282, |, 9.5
5133.1, 140.7, | , 27.1, -2.3, 537.1, | ,  4000,  3872, 12000, 11694, | , -3.4, 320.5, 15.137, |, 0.2
5134.1, 139.9, | , 27.1, 9.3, 546.4, | ,  4000,  3878, 12000, 11717, | , -3.4, 353.0, 16.706, |, 10.4
5135.1, 139.7, | , 27.1, 7.4, 545.1, | ,  4000,  3880, 12000, 11746, | , -3.4, 396.3, 18.789, |, 8.7
5136.1, 139.5, | , 27.1, 8.9, 546.3, | ,  4000,  3877, 12000, 11709, | , -3.4, 443.8, 20.989, |, 10.0
5137.1, 139.4, | , 27.1, 8.9, 546.5, | ,  4000,  3876, 12000, 11686, | , -3.4, 473.4, 22.353, |, 9.9
5138.1, 140.9, | , 27.1, 0.2, 539.2, | ,  4000,  3875, 12000, 11713, | , -3.4, 491.8, 23.259, |, 2.2
5139.1, 139.5, | , 27.1, 8.7, 546.3, | ,  4000,  3882, 12000, 11721, | , -3.4, 545.0, 25.797, |, 9.9
5140.1, 139.7, | , 27.1, 7.5, 544.8, | ,  4000,  3869, 12000, 11715, | , -3.4, 573.7, 27.122, |, 8.5
5141.2, 139.8, | , 27.1, 9.3, 546.2, | ,  4000,  3877, 12000, 11689, | , -3.4, 588.7, 27.797, |, 9.9
5142.2, 139.9, | , 27.1, 9.1, 546.2, | ,  4000,  3881, 12000, 11710, | , -3.4, 626.8, 29.645, |, 10.0
5143.2, 139.4, | , 27.1, 8.8, 546.2, | ,  4000,  3876, 12000, 11701, | , -3.4, 664.5, 31.397, |, 10.0
5144.2, 139.4, | , 27.1, 8.8, 546.2, | ,  4000,  3880, 12000, 11706, | , -3.4, 726.6, 34.352, |, 9.8
5145.2, 140.1, | , 27.1, 7.8, 545.4, | ,  4000,  3880, 12000, 11700, | , -3.4, 739.5, 34.946, |, 9.0
5146.2, 139.5, | , 27.1, 9.0, 546.3, | ,  4000,  3875, 12000, 11700, | , -3.4, 763.9, 36.087, |, 9.9
5147.2, 139.6, | , 27.1, 8.9, 545.9, | ,  4000,  3882, 12000, 11731, | , -3.4, 808.9, 38.304, |, 9.7
5148.2, 139.3, | , 27.1, 8.9, 546.3, | ,  4000,  3876, 12000, 11664, | , -3.4, 861.2, 40.586, |, 9.8
5149.2, 140.8, | , 27.1, 1.0, 539.6, | ,  4000,  3878, 12000, 11699, | , -3.4, 896.7, 42.363, |, 2.0
5150.2, 139.7, | , 27.1, 7.6, 545.6, | ,  4000,  3876, 12000, 11690, | , -3.4, 920.7, 43.461, |, 8.7
5151.2, 139.5, | , 27.1, 8.6, 546.5, | ,  4000,  3877, 12000, 11662, | , -3.4, 945.6, 44.557, |, 9.7
5152.3, 139.8, | , 27.1, 9.5, 546.7, | ,  4000,  3873, 12000, 11699, | , -3.4, 1001.3, 47.280, |, 10.3
5153.3, 139.9, | , 27.1, 9.2, 546.7, | ,  4000,  3878, 12000, 11705, | , -3.4, 1035.1, 48.912, |, 10.4
5154.3, 141.1, | , 27.1, -7.8, 533.9, | ,  4000,  3873, 12000, 11682, | , -3.4, 1066.8, 50.317, |, -4.7
5155.3, 139.6, | , 27.1, 8.1, 546.0, | ,  4000,  3875, 12000, 11671, | , -3.4, 1118.6, 52.727, |, 9.6
5156.3, 139.9, | , 27.2, 9.4, 546.9, | ,  4000,  3875, 12000, 11697, | , -3.4, 1152.5, 54.412, |, 10.5
5157.3, 139.6, | , 27.2, 8.9, 546.8, | ,  4000,  3877, 12000, 11709, | , -3.4, 1171.8, 55.373, |, 9.9
5158.3, 139.6, | , 27.2, 8.9, 546.9, | ,  4000,  3881, 12000, 11717, | , -3.4, 1217.6, 57.580, |, 10.0
5159.3, 139.8, | , 27.2, 9.4, 541.5, | ,  4000,  3875, 12000, 11685, | , -3.4, 1264.3, 59.641, |, 2.9
5160.3, 140.0, | , 27.2, 8.1, 546.2, | ,  4000,  3877, 12000, 11674, | , -3.4, 1308.9, 61.705, |, 8.8
5161.4, 139.6, | , 27.2, 8.8, 546.2, | ,  4000,  3877, 12000, 11725, | , -3.4, 1341.9, 63.466, |, 9.8
5162.4, 139.6, | , 27.2, 8.0, 545.8, | ,  4000,  3876, 12000, 11675, | , -3.4, 1367.1, 64.449, |, 8.7
5163.4, 139.9, | , 27.1, 9.3, 547.2, | ,  4000,  3879, 12000, 11733, | , -3.4, 1401.4, 66.320, |, 10.4
5164.4, 139.5, | , 27.2, 8.9, 547.0, | ,  4000,  3873, 12000, 11701, | , -3.4, 1437.0, 67.837, |, 10.0
5165.4, 140.9, | , 27.2, -2.2, 538.6, | ,  4000,  3878, 12000, 11731, | , -3.4, 1498.3, 70.884, |, -1.0
5166.4, 140.0, | , 27.2, 8.6, 546.8, | ,  4000,  3877, 12000, 11683, | , -3.4, 1488.0, 70.174, |, 10.0
5167.4, 139.8, | , 27.2, 8.7, 546.8, | ,  4000,  3881, 12000, 11706, | , -3.4, 1557.8, 73.590, |, 9.9
5168.4, 139.6, | , 27.2, 8.6, 546.4, | ,  4000,  3874, 12000, 11715, | , -3.4, 1587.8, 75.013, |, 9.2
5169.4, 139.6, | , 27.2, 8.0, 546.2, | ,  4000,  3875, 12000, 11693, | , -3.4, 1589.1, 74.972, |, 9.2
5170.4, 141.3, | , 27.2, -2.4, 537.4, | ,  4000,  3874, 12000, 11710, | , -3.4, 1640.9, 77.495, |, -0.9
5171.5, 139.7, | , 27.2, 8.5, 546.8, | ,  4000,  3877, 12000, 11719, | , -3.4, 1664.1, 78.649, |, 9.3
5172.5, 139.5, | , 27.2, 8.5, 546.9, | ,  4000,  3878, 12000, 11653, | , -3.4, 1696.2, 79.833, |, 9.3
5173.5, 139.6, | , 27.2, 8.7, 546.9, | ,  4000,  3881, 12000, 11727, | , -3.4, 1734.3, 82.022, |, 9.7
5174.5, 139.9, | , 27.2, 8.7, 547.3, | ,  4000,  3871, 12000, 11692, | , -3.4, 1786.6, 84.249, |, 10.1
5175.5, 140.6, | , 27.2, -1.9, 538.3, | ,  4000,  3870, 12000, 11659, | , -3.4, 1793.0, 84.365, |, 0.5
5176.5, 139.7, | , 27.2, 8.3, 546.8, | ,  4000,  3883, 12000, 11720, | , -3.4, 1844.4, 87.199, |, 10.0
5177.5, 139.5, | , 27.2, 8.2, 546.9, | ,  4000,  3876, 12000, 11679, | , -3.4, 1859.0, 87.610, |, 9.7
5178.5, 139.9, | , 27.2, 8.9, 547.0, | ,  4000,  3878, 12000, 11729, | , -3.4, 1886.4, 89.201, |, 10.0
