Repository: jdhuang-csm/Ru-BCA

## Methods
* (BaO)<sub>x</sub>-(CaO)<sub>y</sub>-(Al<sub>2</sub>O<sub>3</sub>)<sub>1-x-y</sub> (BCA) catalyst supports were synthesized via sol-gel and solid-state methods. 
* Ru/BCA catalysts were prepared via incipient wetness impregnation to achieve 1 wt. % Ru loading.
* Ammonia synthesis rates were measured for Ru/BCA catalysts in a packed-bed reactor at 480-600<sup>o</sup>C, 10 bar, and space velocities up to 1.3 x 10<sup>6</sup> ml g<sub>cat</sub><sup>-1</sup> h<sup>-1</sup>.
* A machine learning (ML) model was employed to improve understanding of the behavior of Ru/BCA catalysts.
* A microkinetic model was developed to describe the best-performing catalyst.

File: data/init_files_Cadigan/BCA311.txt (part 13 of 42)
********** Start test **********
Elapsed time, Pressure, | , LJtemp(C), Inner-Temp, Outer-Temp, | , N2-set, N2-flow, H2-set, H2-flow, | , pH, NH3_ppm, NH3_Prod_rate, |, In222Temp
4802.2, 138.1, | , 23.6, 0.0, 538.4, | ,  1000,   955,  3000,  2905, | , -3.4, 1772.0, 18.266, |, 0.0
4803.2, 138.6, | , 23.6, 0.0, 538.7, | ,  1000,   956,  3000,  2946, | , -3.4, 1771.2, 18.455, |, 0.0
4804.2, 138.2, | , 23.7, 0.0, 538.5, | ,  1000,   958,  3000,  2941, | , -3.4, 1784.9, 18.580, |, 0.0
4805.2, 138.1, | , 23.6, 0.0, 538.7, | ,  1000,   958,  3000,  2945, | , -3.4, 1772.0, 18.470, |, 0.0
4806.2, 138.5, | , 23.6, 0.0, 538.0, | ,  1000,   955,  3000,  2907, | , -3.4, 1791.7, 18.482, |, 0.0
4807.3, 138.1, | , 23.6, 0.0, 538.9, | ,  1000,   958,  3000,  2940, | , -3.4, 1780.2, 18.527, |, 0.0
4808.3, 138.1, | , 23.6, 0.0, 538.6, | ,  1000,   956,  3000,  2945, | , -3.4, 1802.0, 18.772, |, 0.0
4809.3, 138.6, | , 23.6, 0.0, 539.1, | ,  1000,   956,  3000,  2941, | , -3.4, 1780.2, 18.527, |, 0.0
4810.3, 139.2, | , 23.6, 0.0, 533.1, | ,  1000,   950,  3000,  2926, | , -3.4, 1776.7, 18.387, |, 0.0
4811.3, 138.2, | , 23.6, 0.0, 538.5, | ,  1000,   957,  3000,  2910, | , -3.4, 1786.2, 18.442, |, 0.0
4812.3, 138.1, | , 23.6, 0.0, 539.1, | ,  1000,   955,  3000,  2950, | , -3.4, 1786.6, 18.630, |, 0.0
4813.3, 138.1, | , 23.6, 0.0, 539.2, | ,  1000,   952,  3000,  2937, | , -3.4, 1794.3, 18.632, |, 0.0
4814.3, 138.6, | , 23.6, 0.0, 539.7, | ,  1000,   961,  3000,  2918, | , -3.4, 1791.7, 18.558, |, 0.0
4815.3, 139.3, | , 23.6, 0.0, 531.8, | ,  1000,   955,  3000,  2922, | , -3.4, 1785.7, 18.487, |, 0.0
4816.4, 138.6, | , 23.6, 0.0, 539.0, | ,  1000,   957,  3000,  2910, | , -3.4, 1790.9, 18.491, |, 0.0
4817.4, 138.6, | , 23.7, 0.0, 539.9, | ,  1000,   951,  3000,  2941, | , -3.4, 1791.7, 18.623, |, 0.0
4818.4, 138.1, | , 23.6, 0.0, 539.4, | ,  1000,   955,  3000,  2911, | , -3.4, 1792.2, 18.502, |, 0.0
4819.4, 138.3, | , 23.7, 0.0, 539.5, | ,  1000,   953,  3000,  2928, | , -3.4, 1802.4, 18.678, |, 0.0
4820.4, 138.5, | , 23.7, 0.0, 540.1, | ,  1000,   950,  3000,  2907, | , -3.4, 1791.7, 18.455, |, 0.0
4821.4, 138.2, | , 23.7, 0.0, 538.9, | ,  1000,   955,  3000,  2922, | , -3.4, 1830.3, 18.952, |, 0.0
4822.4, 138.2, | , 23.7, 0.0, 539.5, | ,  1000,   955,  3000,  2936, | , -3.4, 1809.7, 18.802, |, 0.0
4823.4, 137.9, | , 23.7, 0.0, 539.6, | ,  1000,   954,  3000,  2914, | , -3.4, 1808.0, 18.674, |, 0.0
4824.4, 138.5, | , 23.7, 0.0, 540.1, | ,  1000,   955,  3000,  2951, | , -3.4, 1835.0, 19.139, |, 0.0
4825.4, 138.0, | , 23.7, 0.0, 539.8, | ,  1000,   950,  3000,  2923, | , -3.4, 1823.4, 18.858, |, 0.0
4826.4, 138.2, | , 23.7, 0.0, 539.3, | ,  1000,   952,  3000,  2926, | , -3.4, 1815.7, 18.803, |, 0.0
4827.5, 138.4, | , 23.7, 0.0, 540.3, | ,  1000,   958,  3000,  2920, | , -3.4, 1810.6, 18.751, |, 0.0
4828.5, 138.4, | , 23.7, 0.0, 540.3, | ,  1000,   953,  3000,  2922, | , -3.4, 1832.0, 18.952, |, 0.0
4829.5, 138.2, | , 23.7, 0.0, 539.9, | ,  1000,   957,  3000,  2945, | , -3.4, 1818.7, 18.952, |, 0.0
4830.5, 138.6, | , 23.7, 0.0, 540.2, | ,  1000,   952,  3000,  2950, | , -3.4, 1808.9, 18.849, |, 0.0
4831.5, 139.3, | , 23.7, 0.0, 534.5, | ,  1000,   958,  3000,  2913, | , -3.4, 1808.0, 18.689, |, 0.0
4832.5, 138.1, | , 23.7, 0.0, 540.1, | ,  1000,   955,  3000,  2936, | , -3.4, 1805.0, 18.753, |, 0.0
4833.5, 138.0, | , 23.7, 0.0, 539.9, | ,  1000,   959,  3000,  2933, | , -3.4, 1845.7, 19.180, |, 0.0
4834.5, 138.4, | , 23.7, 0.0, 540.4, | ,  1000,   949,  3000,  2916, | , -3.4, 1823.4, 18.822, |, 0.0
4835.5, 138.4, | , 23.7, 0.0, 540.6, | ,  1000,   959,  3000,  2916, | , -3.4, 1823.9, 18.872, |, 0.0
4836.6, 139.3, | , 23.7, 0.0, 532.4, | ,  1000,   955,  3000,  2921, | , -3.4, 1853.0, 19.179, |, 0.0
4837.6, 138.0, | , 23.7, 0.0, 540.6, | ,  1000,   958,  3000,  2929, | , -3.4, 1837.6, 19.075, |, 0.0
4838.6, 138.6, | , 23.7, 0.0, 541.1, | ,  1000,   962,  3000,  2930, | , -3.4, 1833.3, 19.053, |, 0.0
4839.6, 138.1, | , 23.7, 0.0, 540.3, | ,  1000,   950,  3000,  2924, | , -3.4, 1832.4, 18.956, |, 0.0
4840.6, 138.2, | , 23.7, 0.0, 540.0, | ,  1000,   962,  3000,  2939, | , -3.4, 1841.0, 19.179, |, 0.0
4841.6, 139.5, | , 23.7, 0.0, 534.4, | ,  1000,   952,  3000,  2934, | , -3.4, 1846.2, 19.159, |, 0.0
4842.6, 138.1, | , 23.7, 0.0, 540.9, | ,  1000,   954,  3000,  2912, | , -3.4, 1833.3, 18.927, |, 0.0
4843.6, 138.1, | , 23.7, 0.0, 540.5, | ,  1000,   951,  3000,  2911, | , -3.4, 1847.0, 19.047, |, 0.0
4844.6, 138.1, | , 23.7, 0.0, 540.7, | ,  1000,   956,  3000,  2926, | , -3.4, 1877.0, 19.454, |, 0.0
4845.6, 138.5, | , 23.7, 0.0, 541.3, | ,  1000,   954,  3000,  2938, | , -3.4, 1855.6, 19.286, |, 0.0
4846.7, 138.2, | , 23.7, 0.0, 540.3, | ,  1000,   949,  3000,  2939, | , -3.4, 1846.6, 19.171, |, 0.0
4847.7, 138.1, | , 23.7, 0.0, 541.1, | ,  1000,   961,  3000,  2925, | , -3.4, 1845.7, 19.152, |, 0.0
4848.7, 138.7, | , 23.7, 0.0, 540.8, | ,  1000,   953,  3000,  2934, | , -3.4, 1850.0, 19.204, |, 0.0
4849.7, 138.8, | , 23.7, 0.0, 537.1, | ,  1000,   953,  3000,  2941, | , -3.4, 1841.9, 19.154, |, 0.0
4850.7, 138.8, | , 23.7, 0.0, 536.4, | ,  1000,   953,  3000,  2941, | , -3.4, 1847.4, 19.205, |, 0.0
4851.7, 139.0, | , 23.7, 0.0, 534.1, | ,  1000,   954,  3000,  2921, | , -3.4, 1852.6, 19.167, |, 0.0
4852.7, 139.9, | , 23.7, 0.0, 531.0, | ,  1000,   953,  3000,  2933, | , -3.4, 1860.3, 19.303, |, 0.0
4853.7, 138.2, | , 23.7, 0.0, 536.9, | ,  1000,   950,  3000,  2914, | , -3.4, 1860.7, 19.199, |, 0.0
4854.7, 138.7, | , 23.7, 0.0, 536.7, | ,  1000,   956,  3000,  2950, | , -3.4, 1865.0, 19.453, |, 0.0
4855.7, 138.7, | , 23.7, 0.0, 537.4, | ,  1000,   948,  3000,  2926, | , -3.4, 1878.3, 19.426, |, 0.0
4856.8, 138.7, | , 23.7, 0.0, 536.6, | ,  1000,   948,  3000,  2943, | , -3.4, 1886.4, 19.599, |, 0.0
4857.8, 139.1, | , 23.7, 0.0, 530.5, | ,  1000,   947,  3000,  2940, | , -3.4, 1879.6, 19.508, |, 0.0
4858.8, 138.3, | , 23.7, 0.0, 538.1, | ,  1000,   956,  3000,  2937, | , -3.4, 1881.7, 19.561, |, 0.0
4859.8, 138.4, | , 23.7, 0.0, 543.5, | ,  1000,   957,  3000,  2935, | , -3.4, 1856.9, 19.297, |, 0.0
4860.8, 137.8, | , 23.7, 0.0, 543.8, | ,  1000,   955,  3000,  2944, | , -3.4, 1862.4, 19.391, |, 0.0
4861.8, 138.2, | , 23.7, 0.0, 543.7, | ,  1000,   949,  3000,  2914, | , -3.4, 1856.9, 19.157, |, 0.0
4862.8, 138.8, | , 23.7, 0.0, 539.1, | ,  1000,   958,  3000,  2918, | , -3.4, 1872.7, 19.382, |, 0.0
4863.9, 137.8, | , 23.7, 0.0, 543.6, | ,  1000,   956,  3000,  2941, | , -3.4, 1880.4, 19.567, |, 0.0
4864.9, 137.7, | , 23.7, 0.0, 544.2, | ,  1000,   957,  3000,  2918, | , -3.4, 1891.6, 19.570, |, 0.0
4865.9, 138.1, | , 23.7, 0.0, 544.3, | ,  1000,   954,  3000,  2936, | , -3.4, 1889.0, 19.617, |, 0.0
4866.9, 137.7, | , 23.7, 0.0, 543.0, | ,  1000,   950,  3000,  2922, | , -3.4, 1879.1, 19.426, |, 0.0
4867.9, 137.5, | , 23.7, 0.0, 544.0, | ,  1000,   958,  3000,  2903, | , -3.4, 1887.7, 19.458, |, 0.0
4868.9, 138.2, | , 23.7, 0.0, 544.2, | ,  1000,   958,  3000,  2961, | , -3.4, 1898.8, 19.871, |, 0.0
4869.9, 138.2, | , 23.7, 0.0, 544.2, | ,  1000,   959,  3000,  2946, | , -3.4, 1880.4, 19.605, |, 0.0
4870.9, 137.7, | , 23.7, 0.0, 543.9, | ,  1000,   955,  3000,  2935, | , -3.4, 1885.1, 19.581, |, 0.0
4871.9, 138.2, | , 23.7, 0.0, 543.6, | ,  1000,   952,  3000,  2913, | , -3.4, 1902.3, 19.632, |, 0.0
4872.9, 138.2, | , 23.7, 0.0, 544.0, | ,  1000,   944,  3000,  2941, | , -3.4, 1893.3, 19.643, |, 0.0
4874.0, 138.4, | , 23.7, 0.0, 539.1, | ,  1000,   951,  3000,  2930, | , -3.4, 1892.9, 19.617, |, 0.0
4875.0, 137.9, | , 23.7, 0.0, 544.1, | ,  1000,   955,  3000,  2937, | , -3.4, 1895.9, 19.703, |, 0.0
4876.0, 138.1, | , 23.7, 0.0, 544.0, | ,  1000,   950,  3000,  2918, | , -3.4, 1898.4, 19.604, |, 0.0
4877.0, 138.3, | , 23.7, 0.0, 544.0, | ,  1000,   952,  3000,  2928, | , -3.4, 1904.4, 19.729, |, 0.0
4878.0, 137.8, | , 23.7, 0.0, 544.3, | ,  1000,   957,  3000,  2926, | , -3.4, 1903.6, 19.739, |, 0.0
4879.0, 139.0, | , 23.7, 0.0, 539.5, | ,  1000,   951,  3000,  2918, | , -3.4, 1901.4, 19.645, |, 0.0
4880.0, 138.1, | , 23.7, 0.0, 544.7, | ,  1000,   951,  3000,  2923, | , -3.4, 1901.0, 19.665, |, 0.0
4881.0, 138.0, | , 23.7, 0.0, 544.7, | ,  1000,   960,  3000,  2947, | , -3.4, 1907.4, 19.898, |, 0.0
4882.0, 137.9, | , 23.7, 0.0, 544.0, | ,  1000,   950,  3000,  2911, | , -3.4, 1907.0, 19.661, |, 0.0
4883.1, 138.1, | , 23.7, 0.0, 544.8, | ,  1000,   952,  3000,  2921, | , -3.4, 1940.8, 20.069, |, 0.0
4884.1, 138.5, | , 23.7, 0.0, 540.2, | ,  1000,   951,  3000,  2943, | , -3.4, 1907.0, 19.829, |, 0.0
4885.1, 137.8, | , 23.7, 0.0, 544.8, | ,  1000,   951,  3000,  2925, | , -3.4, 1910.0, 19.766, |, 0.0
4886.1, 138.2, | , 23.7, 0.0, 545.4, | ,  1000,   957,  3000,  2918, | , -3.4, 1921.1, 19.877, |, 0.0
4887.1, 138.4, | , 23.7, 0.0, 544.8, | ,  1000,   955,  3000,  2912, | , -3.4, 1921.1, 19.839, |, 0.0
4888.1, 137.7, | , 23.7, 0.0, 545.0, | ,  1000,   955,  3000,  2918, | , -3.4, 1926.7, 19.920, |, 0.0
4889.1, 137.9, | , 23.7, 0.0, 545.7, | ,  1000,   953,  3000,  2933, | , -3.4, 1935.7, 20.082, |, 0.0
4890.1, 138.1, | , 23.7, 0.0, 545.6, | ,  1000,   956,  3000,  2945, | , -3.4, 1916.8, 19.967, |, 0.0
4891.1, 137.9, | , 23.7, 0.0, 545.8, | ,  1000,   951,  3000,  2912, | , -3.4, 1922.0, 19.825, |, 0.0
4892.1, 137.8, | , 23.7, 0.0, 544.9, | ,  1000,   956,  3000,  2919, | , -3.4, 1931.0, 19.978, |, 0.0
4893.2, 137.9, | , 23.7, 0.0, 545.8, | ,  1000,   959,  3000,  2960, | , -3.4, 1922.0, 20.114, |, 0.0
4894.2, 138.0, | , 23.7, 0.0, 545.3, | ,  1000,   956,  3000,  2914, | , -3.4, 1916.8, 19.808, |, 0.0
4895.2, 138.3, | , 23.7, 0.0, 540.1, | ,  1000,   949,  3000,  2911, | , -3.4, 1935.3, 19.949, |, 0.0
4896.2, 137.7, | , 23.7, 0.0, 545.7, | ,  1000,   954,  3000,  2948, | , -3.4, 1929.7, 20.107, |, 0.0
4897.2, 138.1, | , 23.7, 0.0, 545.2, | ,  1000,   953,  3000,  2914, | , -3.4, 1932.7, 19.953, |, 0.0
4898.2, 138.2, | , 23.7, 0.0, 546.3, | ,  1000,   953,  3000,  2938, | , -3.4, 1938.7, 20.140, |, 0.0
4899.2, 137.8, | , 23.7, 0.0, 545.8, | ,  1000,   949,  3000,  2938, | , -3.4, 1935.3, 20.085, |, 0.0
4900.2, 138.8, | , 23.7, 0.0, 542.1, | ,  1000,   959,  3000,  2925, | , -3.4, 1928.8, 19.999, |, 0.0
4901.2, 138.1, | , 23.7, 0.0, 546.4, | ,  1000,   948,  3000,  2920, | , -3.4, 1941.7, 20.054, |, 0.0
4902.2, 137.8, | , 23.7, 0.0, 545.4, | ,  1000,   951,  3000,  2935, | , -3.4, 1952.8, 20.260, |, 0.0
4903.3, 137.7, | , 23.7, 0.0, 546.1, | ,  1000,   955,  3000,  2936, | , -3.4, 1949.4, 20.250, |, 0.0
4904.3, 138.2, | , 23.7, 0.0, 546.9, | ,  1000,   953,  3000,  2934, | , -3.4, 1949.0, 20.227, |, 0.0
4905.3, 138.5, | , 23.7, 0.0, 541.8, | ,  1000,   953,  3000,  2963, | , -3.4, 1940.4, 20.286, |, 0.0
4906.3, 137.6, | , 23.7, 0.0, 546.2, | ,  1000,   957,  3000,  2941, | , -3.4, 1942.6, 20.213, |, 0.0
4907.3, 137.7, | , 23.7, 0.0, 546.1, | ,  1000,   956,  3000,  2914, | , -3.4, 1959.3, 20.245, |, 0.0
4908.3, 138.1, | , 23.7, 0.0, 546.7, | ,  1000,   953,  3000,  2955, | , -3.4, 1978.1, 20.636, |, 0.0
4909.3, 137.8, | , 23.7, 0.0, 546.3, | ,  1000,   949,  3000,  2924, | , -3.4, 1952.8, 20.191, |, 0.0
4910.3, 137.8, | , 23.7, 0.0, 546.5, | ,  1000,   949,  3000,  2929, | , -3.4, 1955.8, 20.251, |, 0.0
4911.3, 138.2, | , 23.7, 0.0, 547.1, | ,  1000,   962,  3000,  2940, | , -3.4, 1957.1, 20.387, |, 0.0
4912.3, 138.3, | , 23.7, 0.0, 546.3, | ,  1000,   954,  3000,  2952, | , -3.4, 1977.3, 20.619, |, 0.0
4913.4, 137.7, | , 23.7, 0.0, 547.1, | ,  1000,   955,  3000,  2913, | , -3.4, 1965.3, 20.294, |, 0.0
4914.4, 138.2, | , 23.7, 0.0, 547.0, | ,  1000,   950,  3000,  2917, | , -3.4, 1964.4, 20.280, |, 0.0
4915.4, 137.8, | , 23.7, 0.0, 546.9, | ,  1000,   946,  3000,  2956, | , -3.4, 1994.4, 20.774, |, 0.0
4916.4, 138.3, | , 23.7, 0.0, 541.2, | ,  1000,   950,  3000,  2914, | , -3.4, 1961.8, 20.241, |, 0.0
4917.4, 137.9, | , 23.7, 0.0, 546.1, | ,  1000,   953,  3000,  2941, | , -3.4, 1975.1, 20.536, |, 0.0
4918.4, 138.2, | , 23.7, 0.0, 547.2, | ,  1000,   957,  3000,  2942, | , -3.4, 1997.0, 20.787, |, 0.0
4919.4, 137.8, | , 23.7, 0.0, 547.1, | ,  1000,   953,  3000,  2936, | , -3.4, 1991.0, 20.671, |, 0.0
4920.4, 137.7, | , 23.7, 0.0, 547.2, | ,  1000,   951,  3000,  2937, | , -3.4, 1970.0, 20.446, |, 0.0
4921.4, 138.8, | , 23.7, 0.0, 543.0, | ,  1000,   953,  3000,  2927, | , -3.4, 1967.8, 20.387, |, 0.0
4922.5, 137.8, | , 23.7, 0.0, 546.5, | ,  1000,   950,  3000,  2920, | , -3.4, 1988.0, 20.541, |, 0.0
4923.5, 137.9, | , 23.7, 0.0, 547.2, | ,  1000,   962,  3000,  2957, | , -3.4, 1988.0, 20.800, |, 0.0
4924.5, 138.0, | , 23.7, 0.0, 546.1, | ,  1000,   952,  3000,  2929, | , -3.4, 1975.1, 20.462, |, 0.0
4925.5, 137.7, | , 23.7, 0.0, 547.5, | ,  1000,   956,  3000,  2910, | , -3.4, 2008.1, 20.724, |, 0.0
4926.5, 138.4, | , 23.7, 0.0, 542.7, | ,  1000,   952,  3000,  2911, | , -3.4, 1979.4, 20.417, |, 0.0
4927.5, 137.9, | , 23.7, 0.0, 546.8, | ,  1000,   955,  3000,  2950, | , -3.4, 1991.8, 20.764, |, 0.0
4928.5, 137.7, | , 23.7, 0.0, 547.4, | ,  1000,   954,  3000,  2917, | , -3.4, 2000.8, 20.678, |, 0.0
4929.5, 138.0, | , 23.7, 0.0, 547.6, | ,  1000,   951,  3000,  2923, | , -3.4, 1996.5, 20.651, |, 0.0
4930.5, 137.7, | , 23.7, 0.0, 547.2, | ,  1000,   957,  3000,  2910, | , -3.4, 1985.4, 20.497, |, 0.0
4931.5, 137.7, | , 23.7, 0.0, 548.2, | ,  1000,   958,  3000,  2917, | , -3.4, 1992.7, 20.616, |, 0.0
4932.6, 137.9, | , 23.7, 0.0, 547.1, | ,  1000,   961,  3000,  2930, | , -3.4, 1998.7, 20.767, |, 0.0
4933.6, 138.1, | , 23.7, 0.0, 548.0, | ,  1000,   954,  3000,  2928, | , -3.4, 2006.8, 20.796, |, 0.0
4934.6, 137.7, | , 23.7, 0.0, 547.4, | ,  1000,   954,  3000,  2928, | , -3.4, 2021.8, 20.953, |, 0.0
4935.6, 137.7, | , 23.7, 0.0, 548.0, | ,  1000,   954,  3000,  2932, | , -3.4, 1994.8, 20.695, |, 0.0
4936.6, 138.2, | , 23.7, 0.0, 547.8, | ,  1000,   955,  3000,  2921, | , -3.4, 2031.7, 21.021, |, 0.0
4937.6, 138.6, | , 23.7, 0.0, 541.8, | ,  1000,   949,  3000,  2944, | , -3.4, 2032.5, 21.130, |, 0.0
4938.6, 137.6, | , 23.7, 0.0, 548.1, | ,  1000,   950,  3000,  2918, | , -3.4, 2009.0, 20.749, |, 0.0
4939.6, 138.1, | , 23.7, 0.0, 548.1, | ,  1000,   953,  3000,  2934, | , -3.4, 2009.8, 20.858, |, 0.0
4940.6, 138.2, | , 23.7, 0.0, 548.1, | ,  1000,   950,  3000,  2940, | , -3.4, 2018.0, 20.958, |, 0.0
4941.6, 137.8, | , 23.7, 0.0, 547.9, | ,  1000,   955,  3000,  2952, | , -3.4, 2012.0, 20.983, |, 0.0
4942.7, 138.3, | , 23.7, 0.0, 544.3, | ,  1000,   950,  3000,  2922, | , -3.4, 2010.7, 20.782, |, 0.0
4943.7, 138.3, | , 23.7, 0.0, 548.0, | ,  1000,   958,  3000,  2914, | , -3.4, 2019.2, 20.878, |, 0.0
4944.7, 138.3, | , 23.7, 0.0, 548.6, | ,  1000,   956,  3000,  2952, | , -3.4, 2042.0, 21.308, |, 0.0
4945.7, 137.7, | , 23.7, 0.0, 548.3, | ,  1000,   953,  3000,  2921, | , -3.4, 2016.2, 20.852, |, 0.0
4946.7, 138.1, | , 23.7, 0.0, 548.8, | ,  1000,   954,  3000,  2923, | , -3.4, 2026.5, 20.974, |, 0.0
4947.7, 138.9, | , 23.7, 0.0, 544.2, | ,  1000,   949,  3000,  2926, | , -3.4, 2042.8, 21.133, |, 0.0
4948.7, 138.0, | , 23.7, 0.0, 548.0, | ,  1000,   955,  3000,  2939, | , -3.4, 2008.1, 20.875, |, 0.0
4949.7, 137.7, | , 23.7, 0.0, 548.8, | ,  1000,   950,  3000,  2943, | , -3.4, 2023.5, 21.031, |, 0.0
4950.7, 138.3, | , 23.7, 0.0, 549.0, | ,  1000,   956,  3000,  2950, | , -3.4, 2045.8, 21.332, |, 0.0
4951.7, 137.7, | , 23.7, 0.0, 549.1, | ,  1000,   951,  3000,  2907, | , -3.4, 2022.7, 20.830, |, 0.0
4952.8, 137.9, | , 23.7, 0.0, 548.6, | ,  1000,   954,  3000,  2928, | , -3.4, 2044.1, 21.182, |, 0.0
4953.8, 138.3, | , 23.7, 0.0, 548.4, | ,  1000,   954,  3000,  2934, | , -3.4, 2042.8, 21.204, |, 0.0
4954.8, 138.2, | , 23.7, 0.0, 549.4, | ,  1000,   956,  3000,  2910, | , -3.4, 2049.7, 21.152, |, 0.0
4955.8, 137.8, | , 23.7, 0.0, 548.9, | ,  1000,   955,  3000,  2939, | , -3.4, 2039.4, 21.200, |, 0.0
4956.8, 137.6, | , 23.7, 0.0, 548.9, | ,  1000,   953,  3000,  2926, | , -3.4, 2065.9, 21.389, |, 0.0
4957.8, 138.1, | , 23.7, 0.0, 549.5, | ,  1000,   949,  3000,  2911, | , -3.4, 2049.2, 21.116, |, 0.0
4958.8, 138.5, | , 23.7, 0.0, 543.0, | ,  1000,   950,  3000,  2925, | , -3.4, 2063.4, 21.344, |, 0.0
4959.8, 137.7, | , 23.7, 0.0, 549.2, | ,  1000,   957,  3000,  2945, | , -3.4, 2044.9, 21.302, |, 0.0
4960.9, 137.6, | , 23.7, 0.0, 549.5, | ,  1000,   954,  3000,  2925, | , -3.4, 2070.7, 21.442, |, 0.0
4961.9, 137.7, | , 23.7, 0.0, 549.1, | ,  1000,   956,  3000,  2916, | , -3.4, 2045.8, 21.150, |, 0.0
4962.9, 137.8, | , 23.7, 0.0, 549.5, | ,  1000,   955,  3000,  2944, | , -3.4, 2038.1, 21.218, |, 0.0
4963.9, 139.0, | , 23.7, 0.0, 545.3, | ,  1000,   950,  3000,  2933, | , -3.4, 2066.4, 21.425, |, 0.0
4964.9, 138.1, | , 23.7, 0.0, 549.1, | ,  1000,   950,  3000,  2923, | , -3.4, 2067.7, 21.378, |, 0.0
4965.9, 137.8, | , 23.7, 0.0, 549.8, | ,  1000,   959,  3000,  2926, | , -3.4, 2051.8, 21.276, |, 0.0
4966.9, 137.7, | , 23.7, 0.0, 549.7, | ,  1000,   954,  3000,  2929, | , -3.4, 2053.1, 21.285, |, 0.0
4967.9, 138.1, | , 23.7, 0.0, 550.1, | ,  1000,   952,  3000,  2907, | , -3.4, 2054.8, 21.171, |, 0.0
4968.9, 138.4, | , 23.7, 0.0, 545.2, | ,  1000,   945,  3000,  2918, | , -3.4, 2062.9, 21.271, |, 0.0
4970.0, 138.0, | , 23.7, 0.0, 549.2, | ,  1000,   956,  3000,  2951, | , -3.4, 2092.9, 21.829, |, 0.0
4971.0, 138.3, | , 23.7, 0.0, 550.3, | ,  1000,   956,  3000,  2948, | , -3.4, 2087.4, 21.756, |, 0.0
4972.0, 138.1, | , 23.7, 0.0, 550.3, | ,  1000,   953,  3000,  2931, | , -3.4, 2086.1, 21.632, |, 0.0
4973.0, 137.8, | , 23.7, 0.0, 549.9, | ,  1000,   955,  3000,  2942, | , -3.4, 2071.5, 21.549, |, 0.0
4974.0, 137.7, | , 23.7, 0.0, 549.9, | ,  1000,   952,  3000,  2929, | , -3.4, 2085.2, 21.604, |, 0.0
4975.0, 138.5, | , 23.7, 0.0, 549.2, | ,  1000,   961,  3000,  2930, | , -3.4, 2081.8, 21.623, |, 0.0
4976.0, 137.8, | , 23.7, 0.0, 549.9, | ,  1000,   948,  3000,  2920, | , -3.4, 2087.4, 21.553, |, 0.0
4977.0, 137.8, | , 23.7, 0.0, 550.0, | ,  1000,   950,  3000,  2926, | , -3.4, 2086.1, 21.585, |, 0.0
4978.0, 137.7, | , 23.7, 0.0, 550.0, | ,  1000,   948,  3000,  2911, | , -3.4, 2080.9, 21.441, |, 0.0
4979.0, 138.1, | , 23.7, 0.0, 550.2, | ,  1000,   947,  3000,  2941, | , -3.4, 2072.4, 21.507, |, 0.0
4980.0, 138.3, | , 23.7, 0.0, 546.3, | ,  1000,   949,  3000,  2913, | , -3.4, 2068.1, 21.319, |, 0.0
4981.1, 137.7, | , 23.7, 0.0, 550.7, | ,  1000,   955,  3000,  2941, | , -3.4, 2068.1, 21.509, |, 0.0
4982.1, 138.1, | , 23.7, 0.0, 550.8, | ,  1000,   954,  3000,  2954, | , -3.4, 2071.9, 21.614, |, 0.0
4983.1, 138.2, | , 23.7, 0.0, 550.8, | ,  1000,   951,  3000,  2923, | , -3.4, 2073.2, 21.444, |, 0.0
4984.1, 137.8, | , 23.7, 0.0, 550.6, | ,  1000,   957,  3000,  2931, | , -3.4, 2071.9, 21.504, |, 0.0
4985.1, 139.1, | , 23.7, 0.0, 545.8, | ,  1000,   949,  3000,  2929, | , -3.4, 2075.4, 21.489, |, 0.0
4986.1, 137.8, | , 23.7, 0.0, 550.4, | ,  1000,   956,  3000,  2918, | , -3.4, 2077.5, 21.487, |, 0.0
4987.1, 137.7, | , 23.7, 0.0, 550.3, | ,  1000,   950,  3000,  2903, | , -3.4, 2077.5, 21.366, |, 0.0
4988.1, 137.8, | , 23.7, 0.0, 550.7, | ,  1000,   951,  3000,  2921, | , -3.4, 2077.5, 21.474, |, 0.0
4989.1, 137.8, | , 23.7, 0.0, 550.4, | ,  1000,   952,  3000,  2948, | , -3.4, 2077.9, 21.638, |, 0.0
4990.1, 138.5, | , 23.7, 0.0, 545.4, | ,  1000,   949,  3000,  2927, | , -3.4, 2098.9, 21.718, |, 0.0
4991.2, 137.7, | , 23.7, 0.0, 550.5, | ,  1000,   949,  3000,  2925, | , -3.4, 2070.2, 21.410, |, 0.0
4992.2, 138.1, | , 23.7, 0.0, 550.6, | ,  1000,   953,  3000,  2929, | , -3.4, 2084.8, 21.605, |, 0.0
4993.2, 138.1, | , 23.7, 0.0, 550.8, | ,  1000,   956,  3000,  2926, | , -3.4, 2102.8, 21.791, |, 0.0
4994.2, 137.7, | , 23.7, 0.0, 550.8, | ,  1000,   946,  3000,  2906, | , -3.4, 2078.8, 21.377, |, 0.0
4995.2, 137.6, | , 23.7, 0.0, 550.1, | ,  1000,   959,  3000,  2906, | , -3.4, 2071.5, 21.373, |, 0.0
4996.2, 138.1, | , 23.7, 0.0, 550.6, | ,  1000,   960,  3000,  2911, | , -3.4, 2079.7, 21.488, |, 0.0
4997.2, 138.1, | , 23.7, 0.0, 550.8, | ,  1000,   962,  3000,  2944, | , -3.4, 2071.9, 21.610, |, 0.0
4998.2, 137.7, | , 23.7, 0.0, 550.5, | ,  1000,   953,  3000,  2950, | , -3.4, 2081.4, 21.688, |, 0.0
4999.2, 137.6, | , 23.7, 0.0, 550.8, | ,  1000,   956,  3000,  2929, | , -3.4, 2079.2, 21.568, |, 0.0
5000.2, 138.4, | , 23.7, 0.0, 549.8, | ,  1000,   961,  3000,  2930, | , -3.4, 2068.5, 21.486, |, 0.0
5001.3, 138.5, | , 23.7, 0.0, 545.5, | ,  1000,   954,  3000,  2930, | , -3.4, 2067.2, 21.434, |, 0.0
5002.3, 137.7, | , 23.7, 0.0, 550.6, | ,  1000,   952,  3000,  2905, | , -3.4, 2068.5, 21.299, |, 0.0
5003.3, 137.7, | , 23.7, 0.0, 551.1, | ,  1000,   960,  3000,  2916, | , -3.4, 2070.2, 21.420, |, 0.0
5004.3, 138.0, | , 23.7, 0.0, 551.2, | ,  1000,   954,  3000,  2953, | , -3.4, 2072.4, 21.614, |, 0.0
5005.3, 138.5, | , 23.7, 0.0, 546.2, | ,  1000,   949,  3000,  2928, | , -3.4, 2074.1, 21.465, |, 0.0
5006.3, 138.5, | , 23.7, 0.0, 546.1, | ,  1000,   952,  3000,  2927, | , -3.4, 422.9, 4.387, |, 0.0
5007.3, 138.1, | , 23.7, 0.0, 551.6, | ,  1000,   953,  3000,  2947, | , -3.4, 494.4, 5.155, |, 0.0
5008.3, 137.8, | , 23.7, 0.0, 551.1, | ,  1000,   963,  3000,  2927, | , -3.4, 547.5, 5.694, |, 0.0
5009.3, 137.8, | , 23.8, 0.0, 551.7, | ,  1000,   950,  3000,  2926, | , -3.4, 605.8, 6.277, |, 0.0
5010.4, 138.1, | , 23.7, 0.0, 551.0, | ,  1000,   949,  3000,  2898, | , -3.4, 679.5, 6.989, |, 0.0
5011.4, 138.8, | , 23.7, 0.0, 547.3, | ,  1000,   953,  3000,  2944, | , -3.4, 745.9, 7.769, |, 0.0
5012.4, 137.8, | , 23.7, 0.0, 551.7, | ,  1000,   955,  3000,  2926, | , -3.4, 794.7, 8.244, |, 0.0
5013.4, 138.2, | , 23.8, 0.0, 551.6, | ,  1000,   952,  3000,  2926, | , -3.4, 876.1, 9.081, |, 0.0
5014.4, 139.2, | , 23.7, 0.0, 544.7, | ,  1000,   953,  3000,  2951, | , -3.4, 922.4, 9.623, |, 0.0
5015.4, 137.8, | , 23.7, 0.0, 551.2, | ,  1000,   955,  3000,  2929, | , -3.4, 980.7, 10.182, |, 0.0
5016.4, 137.9, | , 23.8, 0.0, 552.0, | ,  1000,   955,  3000,  2946, | , -3.4, 1055.2, 11.000, |, 0.0
5017.4, 138.2, | , 23.8, 0.0, 552.2, | ,  1000,   948,  3000,  2937, | , -3.4, 1117.4, 11.599, |, 0.0
5018.4, 137.7, | , 23.7, 0.0, 551.9, | ,  1000,   954,  3000,  2940, | , -3.4, 1178.6, 12.262, |, 0.0
5019.4, 137.6, | , 23.8, 0.0, 552.0, | ,  1000,   953,  3000,  2923, | , -3.4, 1234.8, 12.787, |, 0.0
5020.5, 137.8, | , 23.8, 0.0, 551.6, | ,  1000,   955,  3000,  2921, | , -3.4, 1296.9, 13.430, |, 0.0
5021.5, 138.1, | , 23.8, 0.0, 552.6, | ,  1000,   953,  3000,  2942, | , -3.4, 1361.1, 14.165, |, 0.0
5022.5, 138.3, | , 23.7, 0.0, 547.2, | ,  1000,   956,  3000,  2906, | , -3.4, 1414.3, 14.589, |, 0.0
5023.5, 137.7, | , 23.8, 0.0, 552.3, | ,  1000,   959,  3000,  2918, | , -3.4, 1464.8, 15.169, |, 0.0
5024.5, 138.2, | , 23.8, 0.0, 552.7, | ,  1000,   954,  3000,  2946, | , -3.4, 1539.8, 16.039, |, 0.0
5025.5, 137.8, | , 23.8, 0.0, 551.6, | ,  1000,   950,  3000,  2933, | , -3.4, 1587.4, 16.463, |, 0.0
5026.5, 137.8, | , 23.8, 0.0, 552.6, | ,  1000,   957,  3000,  2929, | , -3.4, 1640.9, 17.031, |, 0.0
5027.5, 138.8, | , 23.8, 0.0, 547.5, | ,  1000,   950,  3000,  2928, | , -3.4, 1694.5, 17.548, |, 0.0
5028.5, 138.1, | , 23.8, 0.0, 552.8, | ,  1000,   957,  3000,  2918, | , -3.4, 1751.0, 18.120, |, 0.0
5029.6, 137.7, | , 23.8, 0.0, 552.8, | ,  1000,   954,  3000,  2950, | , -3.4, 1820.0, 18.971, |, 0.0
5030.6, 137.9, | , 23.8, 0.0, 552.1, | ,  1000,   955,  3000,  2951, | , -3.4, 1829.9, 19.082, |, 0.0
5031.6, 138.0, | , 23.8, 0.0, 553.1, | ,  1000,   954,  3000,  2942, | , -3.4, 1855.1, 19.298, |, 0.0
5032.6, 138.4, | , 23.8, 0.0, 548.0, | ,  1000,   954,  3000,  2936, | , -3.4, 1897.6, 19.709, |, 0.0
5033.6, 137.7, | , 23.8, 0.0, 553.0, | ,  1000,   959,  3000,  2930, | , -3.4, 1940.0, 20.145, |, 0.0
5034.6, 138.3, | , 23.8, 0.0, 553.3, | ,  1000,   963,  3000,  2935, | , -3.4, 1977.7, 20.582, |, 0.0
5035.6, 137.9, | , 23.8, 0.0, 552.2, | ,  1000,   952,  3000,  2911, | , -3.4, 2023.1, 20.865, |, 0.0
5036.6, 137.7, | , 23.8, 0.0, 553.1, | ,  1000,   957,  3000,  2938, | , -3.4, 2056.5, 21.384, |, 0.0
5037.6, 137.7, | , 23.8, 0.0, 553.0, | ,  1000,   948,  3000,  2931, | , -3.4, 2083.5, 21.573, |, 0.0
5038.7, 137.8, | , 23.8, 0.0, 553.1, | ,  1000,   959,  3000,  2936, | , -3.4, 2110.9, 21.949, |, 0.0
5039.7, 137.8, | , 23.8, 0.0, 553.1, | ,  1000,   953,  3000,  2926, | , -3.4, 2114.8, 21.896, |, 0.0
5040.7, 138.0, | , 23.8, 0.0, 552.5, | ,  1000,   955,  3000,  2941, | , -3.4, 2132.4, 22.173, |, 0.0
5041.7, 138.1, | , 23.8, 0.0, 553.5, | ,  1000,   954,  3000,  2911, | , -3.4, 2147.3, 22.154, |, 0.0
5042.7, 138.1, | , 23.8, 0.0, 553.7, | ,  1000,   955,  3000,  2922, | , -3.4, 2162.3, 22.380, |, 0.0
5043.7, 138.4, | , 23.8, 0.0, 548.5, | ,  1000,   949,  3000,  2935, | , -3.4, 2175.2, 22.553, |, 0.0
5044.7, 138.2, | , 23.8, 0.0, 553.3, | ,  1000,   956,  3000,  2956, | , -3.4, 2191.0, 22.884, |, 0.0
5045.7, 137.9, | , 23.8, 0.0, 552.5, | ,  1000,   958,  3000,  2941, | , -3.4, 2221.9, 23.121, |, 0.0
5046.7, 137.8, | , 23.8, 0.0, 553.4, | ,  1000,   948,  3000,  2931, | , -3.4, 2193.6, 22.713, |, 0.0
5047.7, 137.8, | , 23.8, 0.0, 553.4, | ,  1000,   954,  3000,  2918, | , -3.4, 2210.8, 22.844, |, 0.0
5048.8, 139.5, | , 23.8, 0.0, 544.7, | ,  1000,   951,  3000,  2944, | , -3.4, 2202.6, 22.905, |, 0.0
5049.8, 138.2, | , 23.8, 0.0, 553.7, | ,  1000,   955,  3000,  2921, | , -3.4, 2213.3, 22.899, |, 0.0
5050.8, 137.8, | , 23.8, 0.0, 552.9, | ,  1000,   950,  3000,  2930, | , -3.4, 2232.6, 23.122, |, 0.0
5051.8, 137.8, | , 23.8, 0.0, 553.5, | ,  1000,   959,  3000,  2932, | , -3.4, 2208.2, 22.931, |, 0.0
5052.8, 138.3, | , 23.8, 0.0, 553.4, | ,  1000,   963,  3000,  2940, | , -3.4, 2240.3, 23.338, |, 0.0
5053.8, 138.5, | , 23.8, 0.0, 548.7, | ,  1000,   948,  3000,  2931, | , -3.4, 2196.6, 22.746, |, 0.0
5054.8, 137.7, | , 23.8, 0.0, 553.4, | ,  1000,   955,  3000,  2910, | , -3.4, 2204.3, 22.739, |, 0.0
5055.8, 137.8, | , 23.8, 0.0, 552.7, | ,  1000,   948,  3000,  2920, | , -3.4, 2216.3, 22.880, |, 0.0
5056.8, 137.8, | , 23.8, 0.0, 553.6, | ,  1000,   956,  3000,  2932, | , -3.4, 2230.9, 23.150, |, 0.0
5057.9, 137.8, | , 23.8, 0.0, 553.6, | ,  1000,   956,  3000,  2936, | , -3.4, 2210.8, 22.964, |, 0.0
5058.9, 137.7, | , 23.8, 0.0, 554.1, | ,  1000,   953,  3000,  2902, | , -3.4, 2205.6, 22.695, |, 0.0
5059.9, 138.2, | , 23.8, 0.0, 554.0, | ,  1000,   962,  3000,  2934, | , -3.4, 2206.9, 22.951, |, 0.0
5060.9, 137.8, | , 23.8, 0.0, 553.6, | ,  1000,   953,  3000,  2929, | , -3.4, 2208.2, 22.882, |, 0.0
5061.9, 137.7, | , 23.8, 0.0, 553.7, | ,  1000,   950,  3000,  2930, | , -3.4, 2213.3, 22.927, |, 0.0
5062.9, 138.1, | , 23.8, 0.0, 554.6, | ,  1000,   954,  3000,  2919, | , -3.4, 2215.0, 22.898, |, 0.0
5063.9, 137.7, | , 23.8, 0.0, 554.1, | ,  1000,   951,  3000,  2922, | , -3.4, 2232.2, 23.078, |, 0.0
5064.9, 138.4, | , 23.8, 0.0, 549.0, | ,  1000,   955,  3000,  2919, | , -3.4, 2212.5, 22.881, |, 0.0
5065.9, 138.4, | , 23.8, 0.0, 552.9, | ,  1000,   947,  3000,  2915, | , -3.4, 2204.3, 22.727, |, 0.0
5067.0, 137.9, | , 23.8, 0.0, 554.1, | ,  1000,   959,  3000,  2941, | , -3.4, 2242.9, 23.349, |, 0.0
5068.0, 137.9, | , 23.8, 0.0, 554.0, | ,  1000,   961,  3000,  2941, | , -3.4, 2209.9, 23.016, |, 0.0
5069.0, 138.2, | , 23.8, 0.0, 554.1, | ,  1000,   956,  3000,  2922, | , -3.4, 2206.5, 22.841, |, 0.0
5070.0, 139.5, | , 23.8, 0.0, 544.9, | ,  1000,   952,  3000,  2929, | , -3.4, 2211.2, 22.906, |, 0.0
5071.0, 137.9, | , 23.8, 0.0, 553.3, | ,  1000,   954,  3000,  2935, | , -3.4, 2243.7, 23.288, |, 0.0
5072.0, 137.8, | , 23.8, 0.0, 554.2, | ,  1000,   948,  3000,  2941, | , -3.4, 2225.3, 23.095, |, 0.0
5073.0, 138.2, | , 23.8, 0.0, 554.4, | ,  1000,   952,  3000,  2939, | , -3.4, 2240.7, 23.273, |, 0.0
5074.0, 137.8, | , 23.8, 0.0, 553.8, | ,  1000,   951,  3000,  2946, | , -3.4, 2218.9, 23.082, |, 0.0
5075.0, 138.4, | , 23.8, 0.0, 549.2, | ,  1000,   951,  3000,  2933, | , -3.4, 2221.0, 23.031, |, 0.0
5076.0, 137.9, | , 23.8, 0.0, 553.8, | ,  1000,   954,  3000,  2941, | , -3.4, 2222.8, 23.106, |, 0.0
5077.1, 138.3, | , 23.8, 0.0, 554.6, | ,  1000,   960,  3000,  2930, | , -3.4, 2224.0, 23.094, |, 0.0
5078.1, 137.8, | , 23.8, 0.0, 554.3, | ,  1000,   947,  3000,  2905, | , -3.4, 2223.2, 22.858, |, 0.0
5079.1, 137.7, | , 23.8, 0.0, 554.7, | ,  1000,   954,  3000,  2922, | , -3.4, 2230.5, 23.075, |, 0.0
5080.1, 138.2, | , 23.8, 0.0, 555.1, | ,  1000,   956,  3000,  2949, | , -3.4, 2251.5, 23.467, |, 0.0
5081.1, 138.3, | , 23.8, 0.0, 554.7, | ,  1000,   954,  3000,  2930, | , -3.4, 2249.3, 23.320, |, 0.0
5082.1, 137.8, | , 23.8, 0.0, 555.1, | ,  1000,   959,  3000,  2951, | , -3.4, 2231.3, 23.288, |, 0.0
5083.1, 137.8, | , 23.8, 0.0, 555.1, | ,  1000,   960,  3000,  2944, | , -3.4, 2222.8, 23.158, |, 0.0
5084.1, 138.2, | , 23.8, 0.0, 555.6, | ,  1000,   955,  3000,  2933, | , -3.4, 2243.3, 23.277, |, 0.0
5085.1, 137.7, | , 23.8, 0.0, 555.3, | ,  1000,   949,  3000,  2935, | , -3.4, 2246.7, 23.295, |, 0.0
5086.1, 138.5, | , 23.8, 0.0, 549.4, | ,  1000,   951,  3000,  2922, | , -3.4, 2249.3, 23.257, |, 0.0
5087.2, 137.7, | , 23.8, 0.0, 555.8, | ,  1000,   956,  3000,  2939, | , -3.4, 2239.9, 23.289, |, 0.0
5088.2, 138.0, | , 23.8, 0.0, 555.4, | ,  1000,   948,  3000,  2921, | , -3.4, 2243.3, 23.163, |, 0.0
5089.2, 137.7, | , 23.8, 0.0, 555.5, | ,  1000,   956,  3000,  2909, | , -3.4, 2247.6, 23.189, |, 0.0
5090.2, 137.9, | , 23.8, 0.0, 555.3, | ,  1000,   955,  3000,  2938, | , -3.4, 2243.3, 23.314, |, 0.0
5091.2, 139.0, | , 23.8, 0.0, 549.8, | ,  1000,   947,  3000,  2942, | , -3.4, 2235.6, 23.207, |, 0.0
5092.2, 138.3, | , 23.8, 0.0, 555.1, | ,  1000,   951,  3000,  2937, | , -3.4, 2266.9, 23.529, |, 0.0
5093.2, 137.9, | , 23.8, 0.0, 555.4, | ,  1000,   959,  3000,  2947, | , -3.4, 2271.6, 23.683, |, 0.0
5094.2, 137.8, | , 23.8, 0.0, 555.6, | ,  1000,   955,  3000,  2920, | , -3.4, 2268.6, 23.461, |, 0.0
5095.2, 138.1, | , 23.8, 0.0, 555.9, | ,  1000,   953,  3000,  2920, | , -3.4, 2257.5, 23.336, |, 0.0
5096.2, 137.9, | , 23.8, 0.0, 555.6, | ,  1000,   961,  3000,  2948, | , -3.4, 2263.0, 23.608, |, 0.0
5097.3, 138.0, | , 23.8, 0.0, 555.0, | ,  1000,   957,  3000,  2930, | , -3.4, 2254.9, 23.398, |, 0.0
5098.3, 138.1, | , 23.8, 0.0, 556.0, | ,  1000,   954,  3000,  2917, | , -3.4, 2258.3, 23.332, |, 0.0
5099.3, 138.0, | , 23.8, 0.0, 555.9, | ,  1000,   951,  3000,  2911, | , -3.4, 2268.2, 23.376, |, 0.0
5100.3, 137.7, | , 23.8, 0.0, 555.9, | ,  1000,   959,  3000,  2940, | , -3.4, 2290.0, 23.831, |, 0.0
5101.3, 137.9, | , 23.8, 0.0, 552.5, | ,  1000,   956,  3000,  2945, | , -3.4, 2259.6, 23.528, |, 0.0
5102.3, 138.9, | , 23.8, 0.0, 555.6, | ,  1000,   948,  3000,  2934, | , -3.4, 2259.6, 23.414, |, 0.0
5103.3, 137.5, | , 23.8, 0.0, 556.3, | ,  1000,   955,  3000,  2913, | , -3.4, 2273.7, 23.471, |, 0.0
5104.3, 138.0, | , 23.8, 0.0, 556.1, | ,  1000,   960,  3000,  2923, | , -3.4, 2292.6, 23.760, |, 0.0
5105.3, 137.8, | , 23.8, 0.0, 555.9, | ,  1000,   949,  3000,  2925, | , -3.4, 2269.0, 23.457, |, 0.0
5106.3, 138.1, | , 23.8, 0.0, 556.3, | ,  1000,   954,  3000,  2926, | , -3.4, 2267.7, 23.484, |, 0.0
5107.3, 138.5, | , 23.8, 0.0, 551.0, | ,  1000,   949,  3000,  2922, | , -3.4, 2271.6, 23.473, |, 0.0
5108.4, 137.7, | , 23.8, 0.0, 556.2, | ,  1000,   950,  3000,  2927, | , -3.4, 2274.2, 23.534, |, 0.0
5109.4, 137.8, | , 23.8, 0.0, 556.3, | ,  1000,   951,  3000,  2955, | , -3.4, 2306.3, 24.044, |, 0.0
5110.4, 138.1, | , 23.8, 0.0, 556.4, | ,  1000,   950,  3000,  2941, | , -3.4, 2298.2, 23.869, |, 0.0
5111.4, 137.6, | , 23.8, 0.0, 556.4, | ,  1000,   954,  3000,  2922, | , -3.4, 2283.2, 23.617, |, 0.0
5112.4, 138.4, | , 23.8, 0.0, 551.6, | ,  1000,   953,  3000,  2931, | , -3.4, 2290.0, 23.742, |, 0.0
5113.4, 138.4, | , 23.8, 0.0, 556.0, | ,  1000,   952,  3000,  2917, | , -3.4, 2305.4, 23.808, |, 0.0
5114.4, 137.8, | , 23.8, 0.0, 555.9, | ,  1000,   948,  3000,  2916, | , -3.4, 2299.4, 23.716, |, 0.0
5115.4, 137.7, | , 23.8, 0.0, 556.6, | ,  1000,   951,  3000,  2936, | , -3.4, 2296.0, 23.819, |, 0.0
5116.4, 137.8, | , 23.8, 0.0, 556.3, | ,  1000,   948,  3000,  2938, | , -3.4, 2291.3, 23.767, |, 0.0
5117.4, 138.1, | , 23.8, 0.0, 556.6, | ,  1000,   956,  3000,  2926, | , -3.4, 2308.9, 23.923, |, 0.0
5118.5, 138.1, | , 23.8, 0.0, 555.7, | ,  1000,   955,  3000,  2959, | , -3.4, 2287.4, 23.897, |, 0.0
5119.5, 137.8, | , 23.8, 0.0, 556.6, | ,  1000,   955,  3000,  2936, | , -3.4, 2280.6, 23.682, |, 0.0
5120.5, 138.1, | , 23.8, 0.0, 556.7, | ,  1000,   952,  3000,  2930, | , -3.4, 2280.2, 23.629, |, 0.0
5121.5, 137.8, | , 23.8, 0.0, 555.6, | ,  1000,   956,  3000,  2922, | , -3.4, 2313.2, 23.942, |, 0.0
5122.5, 137.8, | , 23.8, 0.0, 556.4, | ,  1000,   950,  3000,  2935, | , -3.4, 2305.4, 23.908, |, 0.0
5123.5, 138.8, | , 23.8, 0.0, 552.4, | ,  1000,   954,  3000,  2937, | , -3.4, 2302.9, 23.914, |, 0.0
5124.5, 138.0, | , 23.8, 0.0, 557.3, | ,  1000,   955,  3000,  2911, | , -3.4, 2305.0, 23.782, |, 0.0
5125.5, 137.7, | , 23.8, 0.0, 556.9, | ,  1000,   952,  3000,  2937, | , -3.4, 2306.3, 23.943, |, 0.0
5126.5, 137.8, | , 23.8, 0.0, 556.8, | ,  1000,   951,  3000,  2931, | , -3.4, 2305.0, 23.885, |, 0.0
5127.5, 138.1, | , 23.8, 0.0, 557.5, | ,  1000,   946,  3000,  2942, | , -3.4, 2308.0, 23.953, |, 0.0
5128.6, 138.7, | , 23.8, 0.0, 551.0, | ,  1000,   949,  3000,  2929, | , -3.4, 2305.9, 23.871, |, 0.0
5129.6, 137.7, | , 23.8, 0.0, 557.4, | ,  1000,   955,  3000,  2901, | , -3.4, 2334.2, 24.023, |, 0.0
5130.6, 137.8, | , 23.8, 0.0, 557.4, | ,  1000,   960,  3000,  2926, | , -3.4, 2325.2, 24.110, |, 0.0
5131.6, 138.4, | , 23.8, 0.0, 557.2, | ,  1000,   959,  3000,  2938, | , -3.4, 2310.2, 24.029, |, 0.0
5132.6, 137.8, | , 23.8, 0.0, 557.5, | ,  1000,   958,  3000,  2941, | , -3.4, 2319.6, 24.135, |, 0.0
5133.6, 138.5, | , 23.8, 0.0, 552.7, | ,  1000,   947,  3000,  2934, | , -3.4, 2328.6, 24.123, |, 0.0
5134.6, 138.3, | , 23.8, 0.0, 557.3, | ,  1000,   958,  3000,  2935, | , -3.4, 2330.3, 24.210, |, 0.0
5135.6, 137.7, | , 23.8, 0.0, 557.8, | ,  1000,   956,  3000,  2909, | , -3.4, 2320.9, 23.939, |, 0.0
5136.6, 137.9, | , 23.8, 0.0, 557.1, | ,  1000,   946,  3000,  2939, | , -3.4, 2322.2, 24.076, |, 0.0
5137.7, 137.9, | , 23.8, 0.0, 558.0, | ,  1000,   955,  3000,  2930, | , -3.4, 2330.7, 24.167, |, 0.0
5138.7, 138.1, | , 23.8, 0.0, 558.0, | ,  1000,   949,  3000,  2916, | , -3.4, 2320.4, 23.936, |, 0.0
5139.7, 137.9, | , 23.8, 0.0, 557.1, | ,  1000,   959,  3000,  2911, | , -3.4, 2327.3, 24.038, |, 0.0
5140.7, 137.5, | , 23.8, 0.0, 558.1, | ,  1000,   949,  3000,  2936, | , -3.4, 2338.9, 24.247, |, 0.0
5141.7, 138.2, | , 23.8, 0.0, 557.6, | ,  1000,   950,  3000,  2929, | , -3.4, 2335.0, 24.172, |, 0.0
5142.7, 137.7, | , 23.8, 0.0, 558.1, | ,  1000,   951,  3000,  2941, | , -3.4, 2338.0, 24.285, |, 0.0
5143.7, 137.7, | , 23.8, 0.0, 558.4, | ,  1000,   955,  3000,  2929, | , -3.4, 2363.3, 24.496, |, 0.0
5144.7, 138.9, | , 23.8, 0.0, 554.0, | ,  1000,   951,  3000,  2944, | , -3.4, 2339.7, 24.319, |, 0.0
5145.7, 138.3, | , 23.8, 0.0, 558.7, | ,  1000,   957,  3000,  2937, | , -3.4, 2336.3, 24.280, |, 0.0
5146.7, 137.8, | , 23.8, 0.0, 557.8, | ,  1000,   951,  3000,  2937, | , -3.4, 2343.6, 24.321, |, 0.0
5147.8, 137.8, | , 23.8, 0.0, 558.6, | ,  1000,   955,  3000,  2948, | , -3.4, 2362.9, 24.616, |, 0.0
5148.8, 138.4, | , 23.8, 0.0, 559.2, | ,  1000,   956,  3000,  2928, | , -3.4, 2334.6, 24.202, |, 0.0
5149.8, 139.1, | , 23.8, 0.0, 552.6, | ,  1000,   955,  3000,  2939, | , -3.4, 2337.1, 24.286, |, 0.0
5150.8, 137.8, | , 23.8, 0.0, 558.9, | ,  1000,   951,  3000,  2931, | , -3.4, 2350.4, 24.352, |, 0.0
5151.8, 138.2, | , 23.8, 0.0, 559.3, | ,  1000,   953,  3000,  2920, | , -3.4, 2382.1, 24.624, |, 0.0
5152.8, 137.8, | , 23.8, 0.0, 558.3, | ,  1000,   949,  3000,  2924, | , -3.4, 2353.9, 24.327, |, 0.0
5153.8, 137.8, | , 23.8, 0.0, 558.7, | ,  1000,   952,  3000,  2922, | , -3.4, 2355.1, 24.350, |, 0.0
5154.8, 138.4, | , 23.8, 0.0, 554.3, | ,  1000,   953,  3000,  2912, | , -3.4, 2356.0, 24.305, |, 0.0
5155.9, 138.2, | , 23.8, 0.0, 558.2, | ,  1000,   953,  3000,  2935, | , -3.4, 2361.1, 24.500, |, 0.0
5156.9, 137.6, | , 23.8, 0.0, 558.9, | ,  1000,   957,  3000,  2914, | , -3.4, 2363.7, 24.420, |, 0.0
5157.9, 137.8, | , 23.8, 0.0, 558.9, | ,  1000,   958,  3000,  2954, | , -3.4, 2366.7, 24.711, |, 0.0
5158.9, 138.2, | , 23.8, 0.0, 558.9, | ,  1000,   956,  3000,  2928, | , -3.4, 2367.6, 24.542, |, 0.0
5159.9, 137.8, | , 23.8, 0.0, 558.6, | ,  1000,   952,  3000,  2924, | , -3.4, 2376.6, 24.582, |, 0.0
5160.9, 137.7, | , 23.8, 0.0, 558.4, | ,  1000,   948,  3000,  2930, | , -3.4, 2358.6, 24.414, |, 0.0
5161.9, 138.2, | , 23.8, 0.0, 559.1, | ,  1000,   958,  3000,  2950, | , -3.4, 2365.9, 24.677, |, 0.0
5162.9, 138.4, | , 23.8, 0.0, 559.0, | ,  1000,   959,  3000,  2948, | , -3.4, 2349.6, 24.495, |, 0.0
5163.9, 137.8, | , 23.8, 0.0, 559.1, | ,  1000,   947,  3000,  2921, | , -3.4, 2360.3, 24.366, |, 0.0
5164.9, 137.7, | , 23.8, 0.0, 558.8, | ,  1000,   955,  3000,  2930, | , -3.4, 2365.4, 24.530, |, 0.0
5165.9, 138.9, | , 23.8, 0.0, 553.6, | ,  1000,   950,  3000,  2922, | , -3.4, 2376.1, 24.554, |, 0.0
5167.0, 138.1, | , 23.8, 0.0, 559.1, | ,  1000,   958,  3000,  2941, | , -3.4, 2398.0, 24.952, |, 0.0
5168.0, 137.8, | , 23.8, 0.0, 558.8, | ,  1000,   955,  3000,  2928, | , -3.4, 2383.0, 24.697, |, 0.0
5169.0, 137.8, | , 23.8, 0.0, 559.0, | ,  1000,   955,  3000,  2911, | , -3.4, 2383.9, 24.600, |, 0.0
5170.0, 138.1, | , 23.8, 0.0, 559.2, | ,  1000,   949,  3000,  2922, | , -3.4, 2402.7, 24.825, |, 0.0
5171.0, 138.5, | , 23.8, 0.0, 554.5, | ,  1000,   955,  3000,  2916, | , -3.4, 2383.9, 24.625, |, 0.0
5172.0, 137.9, | , 23.8, 0.0, 558.9, | ,  1000,   950,  3000,  2941, | , -3.4, 2391.1, 24.835, |, 0.0
5173.0, 138.2, | , 23.8, 0.0, 559.2, | ,  1000,   955,  3000,  2948, | , -3.4, 2381.7, 24.807, |, 0.0
5174.0, 138.1, | , 23.8, 0.0, 559.3, | ,  1000,   953,  3000,  2923, | , -3.4, 2384.7, 24.669, |, 0.0
5175.0, 137.9, | , 23.8, 0.0, 559.3, | ,  1000,   959,  3000,  2933, | , -3.4, 2420.3, 25.135, |, 0.0
5176.0, 138.5, | , 23.8, 0.0, 554.5, | ,  1000,   954,  3000,  2933, | , -3.4, 2391.6, 24.806, |, 0.0
5177.1, 138.3, | , 23.8, 0.0, 558.8, | ,  1000,   956,  3000,  2932, | , -3.4, 2391.6, 24.813, |, 0.0
5178.1, 137.8, | , 23.8, 0.0, 559.3, | ,  1000,   950,  3000,  2945, | , -3.4, 2407.0, 25.024, |, 0.0
5179.1, 137.8, | , 23.8, 0.0, 559.2, | ,  1000,   949,  3000,  2926, | , -3.4, 2397.6, 24.797, |, 0.0
5180.1, 137.6, | , 23.8, 0.0, 559.4, | ,  1000,   953,  3000,  2941, | , -3.4, 2394.1, 24.884, |, 0.0
5181.1, 138.2, | , 23.8, 0.0, 559.5, | ,  1000,   950,  3000,  2937, | , -3.4, 2421.6, 25.122, |, 0.0
5182.1, 137.9, | , 23.8, 0.0, 558.6, | ,  1000,   955,  3000,  2932, | , -3.4, 2404.0, 24.933, |, 0.0
5183.1, 137.6, | , 23.8, 0.0, 559.8, | ,  1000,   949,  3000,  2937, | , -3.4, 2419.0, 25.088, |, 0.0
5184.1, 138.1, | , 23.8, 0.0, 559.8, | ,  1000,   951,  3000,  2915, | , -3.4, 2424.1, 25.014, |, 0.0
5185.1, 138.1, | , 23.8, 0.0, 559.8, | ,  1000,   949,  3000,  2924, | , -3.4, 2407.8, 24.888, |, 0.0
5186.1, 137.8, | , 23.8, 0.0, 559.5, | ,  1000,   951,  3000,  2929, | , -3.4, 2411.3, 24.971, |, 0.0
5187.2, 138.8, | , 23.8, 0.0, 554.4, | ,  1000,   948,  3000,  2926, | , -3.4, 2416.8, 24.981, |, 0.0
5188.2, 138.3, | , 23.8, 0.0, 559.6, | ,  1000,   963,  3000,  2936, | , -3.4, 2406.6, 25.040, |, 0.0
5189.2, 137.6, | , 23.8, 0.0, 559.7, | ,  1000,   955,  3000,  2929, | , -3.4, 2410.8, 24.991, |, 0.0
5190.2, 137.6, | , 23.8, 0.0, 559.6, | ,  1000,   954,  3000,  2934, | , -3.4, 2419.0, 25.102, |, 0.0
5191.2, 138.2, | , 23.8, 0.0, 559.4, | ,  1000,   955,  3000,  2952, | , -3.4, 2424.6, 25.274, |, 0.0
5192.2, 138.4, | , 23.8, 0.0, 554.6, | ,  1000,   952,  3000,  2919, | , -3.4, 2420.3, 25.006, |, 0.0
5193.2, 137.8, | , 23.8, 0.0, 559.9, | ,  1000,   957,  3000,  2946, | , -3.4, 2418.6, 25.190, |, 0.0
5194.2, 137.8, | , 23.8, 0.0, 559.8, | ,  1000,   954,  3000,  2945, | , -3.4, 2419.4, 25.178, |, 0.0
5195.3, 137.8, | , 23.8, 0.0, 559.8, | ,  1000,   955,  3000,  2923, | , -3.4, 2419.4, 25.041, |, 0.0
5196.3, 137.7, | , 23.8, 0.0, 560.2, | ,  1000,   956,  3000,  2929, | , -3.4, 2430.1, 25.191, |, 0.0
5197.3, 138.6, | , 23.8, 0.0, 555.0, | ,  1000,   944,  3000,  2948, | , -3.4, 2458.4, 25.539, |, 0.0
