Repository: jdhuang-csm/Ru-BCA

## Methods
* (BaO)<sub>x</sub>-(CaO)<sub>y</sub>-(Al<sub>2</sub>O<sub>3</sub>)<sub>1-x-y</sub> (BCA) catalyst supports were synthesized via sol-gel and solid-state methods. 
* Ru/BCA catalysts were prepared via incipient wetness impregnation to achieve 1 wt. % Ru loading.
* Ammonia synthesis rates were measured for Ru/BCA catalysts in a packed-bed reactor at 480-600<sup>o</sup>C, 10 bar, and space velocities up to 1.3 x 10<sup>6</sup> ml g<sub>cat</sub><sup>-1</sup> h<sup>-1</sup>.
* A machine learning (ML) model was employed to improve understanding of the behavior of Ru/BCA catalysts.
* A microkinetic model was developed to describe the best-performing catalyst.

File: data/init_files_Cadigan/BCA411.txt (part 13 of 53)
********** Start test **********
Elapsed time, Pressure, | , LJtemp(C), Inner-Temp, Outer-Temp, | , N2-set, N2-flow, H2-set, H2-flow, | , pH, NH3_ppm, NH3_Prod_rate, |, In222Temp
4826.8, 138.6, | , 22.5, 0.0, 538.0, | ,  1000,   959,  3000,  2942, | , -3.4, 872.3, 8.502, |, 0.0
4827.8, 138.9, | , 22.5, 0.0, 537.3, | ,  1000,   961,  3000,  2936, | , -3.4, 892.4, 8.689, |, 0.0
4828.8, 138.2, | , 22.5, 0.0, 538.2, | ,  1000,   957,  3000,  2920, | , -3.4, 929.7, 9.005, |, 0.0
4829.8, 138.2, | , 22.5, 0.0, 538.2, | ,  1000,   957,  3000,  2922, | , -3.4, 969.1, 9.392, |, 0.0
4830.8, 138.7, | , 22.5, 0.0, 538.5, | ,  1000,   956,  3000,  2931, | , -3.4, 1015.0, 9.857, |, 0.0
4831.8, 138.1, | , 22.5, 0.0, 538.0, | ,  1000,   952,  3000,  2918, | , -3.4, 1030.0, 9.957, |, 0.0
4832.8, 138.1, | , 22.5, 0.0, 537.4, | ,  1000,   952,  3000,  2926, | , -3.4, 1058.2, 10.249, |, 0.0
4833.9, 138.8, | , 22.5, 0.0, 538.6, | ,  1000,   953,  3000,  2941, | , -3.4, 1087.4, 10.575, |, 0.0
4834.9, 138.4, | , 22.5, 0.0, 538.6, | ,  1000,   949,  3000,  2933, | , -3.4, 1107.1, 10.736, |, 0.0
4835.9, 138.2, | , 22.5, 0.0, 538.4, | ,  1000,   959,  3000,  2933, | , -3.4, 1170.5, 11.379, |, 0.0
4836.9, 138.8, | , 22.5, 0.0, 532.7, | ,  1000,   958,  3000,  2928, | , -3.4, 1160.6, 11.265, |, 0.0
4837.9, 138.5, | , 22.5, 0.0, 537.6, | ,  1000,   959,  3000,  2942, | , -3.4, 1182.5, 11.522, |, 0.0
4838.9, 138.3, | , 22.5, 0.0, 538.6, | ,  1000,   957,  3000,  2933, | , -3.4, 1202.2, 11.681, |, 0.0
4839.9, 138.1, | , 22.5, 0.0, 538.4, | ,  1000,   948,  3000,  2926, | , -3.4, 1216.8, 11.771, |, 0.0
4840.9, 138.5, | , 22.5, 0.0, 538.6, | ,  1000,   952,  3000,  2929, | , -3.4, 1253.6, 12.149, |, 0.0
4841.9, 139.2, | , 22.5, 0.0, 532.9, | ,  1000,   955,  3000,  2929, | , -3.4, 1264.3, 12.263, |, 0.0
4842.9, 138.4, | , 22.5, 0.0, 538.1, | ,  1000,   952,  3000,  2924, | , -3.4, 1258.3, 12.180, |, 0.0
4844.0, 138.7, | , 22.5, 0.0, 538.9, | ,  1000,   955,  3000,  2938, | , -3.4, 1264.7, 12.296, |, 0.0
4845.0, 138.7, | , 22.5, 0.0, 539.2, | ,  1000,   957,  3000,  2948, | , -3.4, 1271.6, 12.401, |, 0.0
4846.0, 138.2, | , 22.5, 0.0, 538.8, | ,  1000,   957,  3000,  2925, | , -3.4, 1282.3, 12.430, |, 0.0
4847.0, 138.9, | , 22.5, 0.0, 534.3, | ,  1000,   952,  3000,  2915, | , -3.4, 1314.9, 12.699, |, 0.0
4848.0, 138.6, | , 22.5, 0.0, 538.6, | ,  1000,   961,  3000,  2937, | , -3.4, 1320.4, 12.852, |, 0.0
4849.0, 138.4, | , 22.5, 0.0, 539.0, | ,  1000,   955,  3000,  2907, | , -3.4, 1298.2, 12.521, |, 0.0
4850.0, 138.2, | , 22.5, 0.0, 538.6, | ,  1000,   957,  3000,  2922, | , -3.4, 1298.6, 12.581, |, 0.0
4851.0, 138.3, | , 22.5, 0.0, 539.7, | ,  1000,   959,  3000,  2929, | , -3.4, 1305.9, 12.679, |, 0.0
4852.0, 138.5, | , 22.5, 0.0, 539.7, | ,  1000,   955,  3000,  2940, | , -3.4, 1335.4, 12.987, |, 0.0
4853.0, 138.4, | , 22.5, 0.0, 538.6, | ,  1000,   957,  3000,  2929, | , -3.4, 1306.3, 12.678, |, 0.0
4854.1, 138.9, | , 22.5, 0.0, 535.8, | ,  1000,   957,  3000,  2952, | , -3.4, 1305.5, 12.742, |, 0.0
4855.1, 138.7, | , 22.5, 0.0, 539.7, | ,  1000,   955,  3000,  2933, | , -3.4, 1306.3, 12.683, |, 0.0
4856.1, 138.2, | , 22.5, 0.0, 539.3, | ,  1000,   954,  3000,  2918, | , -3.4, 1306.7, 12.636, |, 0.0
4857.1, 138.1, | , 22.5, 0.0, 539.4, | ,  1000,   956,  3000,  2929, | , -3.4, 1305.9, 12.671, |, 0.0
4858.1, 138.5, | , 22.5, 0.0, 538.5, | ,  1000,   953,  3000,  2917, | , -3.4, 1305.5, 12.617, |, 0.0
4859.1, 138.5, | , 22.5, 0.0, 539.5, | ,  1000,   951,  3000,  2939, | , -3.4, 1317.4, 12.797, |, 0.0
4860.1, 138.1, | , 22.5, 0.0, 539.4, | ,  1000,   958,  3000,  2911, | , -3.4, 1306.3, 12.624, |, 0.0
4861.1, 138.2, | , 22.5, 0.0, 539.7, | ,  1000,   955,  3000,  2938, | , -3.4, 1324.3, 12.877, |, 0.0
4862.1, 138.2, | , 22.5, 0.0, 539.8, | ,  1000,   956,  3000,  2933, | , -3.4, 1321.3, 12.834, |, 0.0
4863.2, 139.2, | , 22.5, 0.0, 533.6, | ,  1000,   957,  3000,  2949, | , -3.4, 1332.0, 12.994, |, 0.0
4864.2, 138.2, | , 22.5, 0.0, 540.0, | ,  1000,   953,  3000,  2934, | , -3.4, 1313.2, 12.747, |, 0.0
4865.2, 138.7, | , 22.5, 0.0, 540.1, | ,  1000,   954,  3000,  2948, | , -3.4, 1311.9, 12.786, |, 0.0
4866.2, 138.7, | , 22.5, 0.0, 540.2, | ,  1000,   955,  3000,  2940, | , -3.4, 1312.7, 12.768, |, 0.0
4867.2, 138.3, | , 22.5, 0.0, 539.7, | ,  1000,   959,  3000,  2916, | , -3.4, 1312.3, 12.701, |, 0.0
4868.2, 138.8, | , 22.5, 0.0, 535.3, | ,  1000,   954,  3000,  2911, | , -3.4, 1327.7, 12.815, |, 0.0
4869.2, 138.5, | , 22.5, 0.0, 539.6, | ,  1000,   954,  3000,  2922, | , -3.4, 1313.2, 12.713, |, 0.0
4870.2, 138.0, | , 22.5, 0.0, 540.3, | ,  1000,   961,  3000,  2918, | , -3.4, 1310.2, 12.693, |, 0.0
4871.2, 138.2, | , 22.5, 0.0, 540.0, | ,  1000,   964,  3000,  2953, | , -3.4, 1314.0, 12.854, |, 0.0
4872.3, 138.6, | , 22.5, 0.0, 540.7, | ,  1000,   957,  3000,  2941, | , -3.4, 1314.0, 12.791, |, 0.0
4873.3, 138.2, | , 22.5, 0.0, 540.1, | ,  1000,   959,  3000,  2918, | , -3.4, 1316.6, 12.746, |, 0.0
4874.3, 138.4, | , 22.5, 0.0, 539.6, | ,  1000,   955,  3000,  2943, | , -3.4, 1312.3, 12.775, |, 0.0
4875.3, 138.1, | , 22.5, 0.0, 540.6, | ,  1000,   953,  3000,  2912, | , -3.4, 1311.0, 12.653, |, 0.0
4876.3, 138.3, | , 22.5, 0.0, 540.6, | ,  1000,   958,  3000,  2926, | , -3.4, 1314.4, 12.749, |, 0.0
4877.3, 138.2, | , 22.5, 0.0, 540.6, | ,  1000,   959,  3000,  2942, | , -3.4, 1326.4, 12.923, |, 0.0
4878.3, 138.2, | , 22.5, 0.0, 540.7, | ,  1000,   956,  3000,  2927, | , -3.4, 1336.7, 12.962, |, 0.0
4879.3, 139.4, | , 22.5, 0.0, 536.0, | ,  1000,   955,  3000,  2937, | , -3.4, 1320.0, 12.832, |, 0.0
4880.3, 138.5, | , 22.5, 0.0, 540.9, | ,  1000,   957,  3000,  2941, | , -3.4, 1320.0, 12.851, |, 0.0
4881.3, 138.1, | , 22.5, 0.0, 540.5, | ,  1000,   960,  3000,  2909, | , -3.4, 1347.9, 13.021, |, 0.0
4882.4, 138.2, | , 22.5, 0.0, 541.0, | ,  1000,   951,  3000,  2936, | , -3.4, 1320.9, 12.822, |, 0.0
4883.4, 138.5, | , 22.5, 0.0, 541.2, | ,  1000,   958,  3000,  2922, | , -3.4, 1320.9, 12.796, |, 0.0
4884.4, 139.2, | , 22.5, 0.0, 535.0, | ,  1000,   955,  3000,  2955, | , -3.4, 1317.0, 12.860, |, 0.0
4885.4, 138.3, | , 22.5, 0.0, 540.9, | ,  1000,   953,  3000,  2948, | , -3.4, 1320.9, 12.868, |, 0.0
4886.4, 138.5, | , 22.5, 0.0, 541.5, | ,  1000,   953,  3000,  2926, | , -3.4, 1327.3, 12.859, |, 0.0
4887.4, 138.6, | , 22.5, 0.0, 541.4, | ,  1000,   959,  3000,  2936, | , -3.4, 1331.6, 12.950, |, 0.0
4888.4, 138.2, | , 22.5, 0.0, 541.3, | ,  1000,   957,  3000,  2923, | , -3.4, 1337.2, 12.956, |, 0.0
4889.4, 138.7, | , 22.5, 0.0, 536.8, | ,  1000,   954,  3000,  2931, | , -3.4, 1338.0, 12.980, |, 0.0
4890.4, 138.6, | , 22.5, 0.0, 541.1, | ,  1000,   955,  3000,  2930, | , -3.4, 1326.9, 12.875, |, 0.0
4891.5, 138.3, | , 22.5, 0.0, 541.7, | ,  1000,   958,  3000,  2948, | , -3.4, 1341.0, 13.083, |, 0.0
4892.5, 138.3, | , 22.5, 0.0, 541.5, | ,  1000,   951,  3000,  2945, | , -3.4, 1328.6, 12.926, |, 0.0
4893.5, 138.6, | , 22.5, 0.0, 541.6, | ,  1000,   960,  3000,  2939, | , -3.4, 1348.7, 13.131, |, 0.0
4894.5, 138.3, | , 22.5, 0.0, 541.6, | ,  1000,   952,  3000,  2923, | , -3.4, 1329.4, 12.865, |, 0.0
4895.5, 138.3, | , 22.5, 0.0, 540.9, | ,  1000,   951,  3000,  2915, | , -3.4, 1347.9, 13.015, |, 0.0
4896.5, 138.2, | , 22.5, 0.0, 542.1, | ,  1000,   956,  3000,  2935, | , -3.4, 1346.6, 13.084, |, 0.0
4897.5, 138.5, | , 22.5, 0.0, 542.0, | ,  1000,   949,  3000,  2928, | , -3.4, 1335.4, 12.931, |, 0.0
4898.5, 138.3, | , 22.5, 0.0, 541.6, | ,  1000,   954,  3000,  2939, | , -3.4, 1340.2, 13.027, |, 0.0
4899.5, 138.2, | , 22.5, 0.0, 542.1, | ,  1000,   958,  3000,  2936, | , -3.4, 1346.6, 13.095, |, 0.0
4900.5, 139.3, | , 22.5, 0.0, 536.4, | ,  1000,   951,  3000,  2926, | , -3.4, 1344.4, 13.014, |, 0.0
4901.6, 138.3, | , 22.5, 0.0, 541.5, | ,  1000,   954,  3000,  2941, | , -3.4, 1333.3, 12.967, |, 0.0
4902.6, 138.1, | , 22.5, 0.0, 541.6, | ,  1000,   949,  3000,  2928, | , -3.4, 1338.0, 12.955, |, 0.0
4903.6, 138.1, | , 22.5, 0.0, 541.8, | ,  1000,   957,  3000,  2927, | , -3.4, 1355.6, 13.148, |, 0.0
4904.6, 138.6, | , 22.5, 0.0, 541.9, | ,  1000,   954,  3000,  2928, | , -3.4, 1353.0, 13.117, |, 0.0
4905.6, 139.3, | , 22.5, 0.0, 535.7, | ,  1000,   953,  3000,  2934, | , -3.4, 1364.6, 13.246, |, 0.0
4906.6, 138.2, | , 22.5, 0.0, 541.9, | ,  1000,   955,  3000,  2926, | , -3.4, 1356.4, 13.147, |, 0.0
4907.6, 138.2, | , 22.5, 0.0, 541.8, | ,  1000,   961,  3000,  2927, | , -3.4, 1345.3, 13.062, |, 0.0
4908.6, 138.7, | , 22.5, 0.0, 542.0, | ,  1000,   958,  3000,  2921, | , -3.4, 1350.0, 13.077, |, 0.0
4909.6, 138.3, | , 22.5, 0.0, 541.9, | ,  1000,   955,  3000,  2931, | , -3.4, 1376.6, 13.359, |, 0.0
4910.6, 138.8, | , 22.5, 0.0, 537.0, | ,  1000,   945,  3000,  2930, | , -3.4, 1365.4, 13.215, |, 0.0
4911.7, 138.4, | , 22.5, 0.0, 541.4, | ,  1000,   956,  3000,  2926, | , -3.4, 1351.3, 13.100, |, 0.0
4912.7, 138.2, | , 22.5, 0.0, 542.0, | ,  1000,   956,  3000,  2937, | , -3.4, 1351.3, 13.140, |, 0.0
4913.7, 138.2, | , 22.5, 0.0, 542.0, | ,  1000,   958,  3000,  2922, | , -3.4, 1376.6, 13.340, |, 0.0
4914.7, 138.4, | , 22.5, 0.0, 542.4, | ,  1000,   956,  3000,  2923, | , -3.4, 1365.4, 13.226, |, 0.0
4915.7, 138.2, | , 22.5, 0.0, 542.3, | ,  1000,   953,  3000,  2929, | , -3.4, 1348.7, 13.073, |, 0.0
4916.7, 138.4, | , 22.5, 0.0, 541.4, | ,  1000,   956,  3000,  2940, | , -3.4, 1350.9, 13.143, |, 0.0
4917.7, 138.4, | , 22.5, 0.0, 542.5, | ,  1000,   959,  3000,  2948, | , -3.4, 1353.4, 13.205, |, 0.0
4918.7, 138.6, | , 22.5, 0.0, 542.7, | ,  1000,   954,  3000,  2921, | , -3.4, 1365.9, 13.216, |, 0.0
4919.7, 138.1, | , 22.5, 0.0, 542.6, | ,  1000,   958,  3000,  2924, | , -3.4, 1375.3, 13.331, |, 0.0
4920.7, 138.1, | , 22.5, 0.0, 542.6, | ,  1000,   951,  3000,  2934, | , -3.4, 1358.6, 13.181, |, 0.0
4921.8, 139.4, | , 22.5, 0.0, 536.4, | ,  1000,   950,  3000,  2933, | , -3.4, 1358.2, 13.172, |, 0.0
4922.8, 138.1, | , 22.5, 0.0, 542.8, | ,  1000,   951,  3000,  2939, | , -3.4, 1359.0, 13.203, |, 0.0
4923.8, 138.1, | , 22.5, 0.0, 542.6, | ,  1000,   959,  3000,  2927, | , -3.4, 1367.6, 13.271, |, 0.0
4924.8, 138.3, | , 22.5, 0.0, 543.1, | ,  1000,   957,  3000,  2951, | , -3.4, 1367.1, 13.340, |, 0.0
4925.8, 138.6, | , 22.5, 0.0, 543.4, | ,  1000,   961,  3000,  2922, | , -3.4, 1364.6, 13.232, |, 0.0
4926.8, 139.1, | , 22.5, 0.0, 536.5, | ,  1000,   953,  3000,  2925, | , -3.4, 1386.4, 13.425, |, 0.0
4927.8, 138.2, | , 22.5, 0.0, 543.2, | ,  1000,   953,  3000,  2946, | , -3.4, 1384.3, 13.477, |, 0.0
4928.8, 138.3, | , 22.5, 0.0, 543.7, | ,  1000,   954,  3000,  2922, | , -3.4, 1368.0, 13.241, |, 0.0
4929.8, 138.5, | , 22.5, 0.0, 543.4, | ,  1000,   951,  3000,  2941, | , -3.4, 1368.0, 13.296, |, 0.0
4930.9, 138.1, | , 22.5, 0.0, 543.1, | ,  1000,   958,  3000,  2939, | , -3.4, 1372.7, 13.357, |, 0.0
4931.9, 139.3, | , 22.5, 0.0, 538.1, | ,  1000,   956,  3000,  2922, | , -3.4, 1376.1, 13.329, |, 0.0
4932.9, 138.6, | , 22.5, 0.0, 543.6, | ,  1000,   958,  3000,  2952, | , -3.4, 1372.3, 13.399, |, 0.0
4933.9, 138.1, | , 22.5, 0.0, 543.5, | ,  1000,   959,  3000,  2921, | , -3.4, 1377.4, 13.345, |, 0.0
4934.9, 138.1, | , 22.5, 0.0, 543.4, | ,  1000,   952,  3000,  2916, | , -3.4, 1377.0, 13.302, |, 0.0
4935.9, 138.6, | , 22.5, 0.0, 543.5, | ,  1000,   955,  3000,  2947, | , -3.4, 1373.1, 13.378, |, 0.0
4936.9, 138.7, | , 22.5, 0.0, 543.1, | ,  1000,   958,  3000,  2926, | , -3.4, 1405.3, 13.632, |, 0.0
4937.9, 138.3, | , 22.5, 0.0, 543.7, | ,  1000,   957,  3000,  2959, | , -3.4, 1386.4, 13.558, |, 0.0
4938.9, 138.8, | , 22.5, 0.0, 544.0, | ,  1000,   957,  3000,  2937, | , -3.4, 1372.7, 13.350, |, 0.0
4940.0, 138.7, | , 22.5, 0.0, 543.6, | ,  1000,   953,  3000,  2907, | , -3.4, 1376.1, 13.264, |, 0.0
4941.0, 138.2, | , 22.5, 0.0, 543.2, | ,  1000,   949,  3000,  2919, | , -3.4, 1410.8, 13.629, |, 0.0
4942.0, 138.3, | , 22.5, 0.0, 542.8, | ,  1000,   955,  3000,  2944, | , -3.4, 1389.9, 13.531, |, 0.0
4943.0, 139.1, | , 22.5, 0.0, 538.6, | ,  1000,   957,  3000,  2920, | , -3.4, 1381.7, 13.376, |, 0.0
4944.0, 138.2, | , 22.5, 0.0, 544.0, | ,  1000,   955,  3000,  2941, | , -3.4, 1396.7, 13.588, |, 0.0
4945.0, 138.1, | , 22.5, 0.0, 544.1, | ,  1000,   956,  3000,  2912, | , -3.4, 1400.1, 13.523, |, 0.0
4946.0, 138.1, | , 22.5, 0.0, 543.9, | ,  1000,   955,  3000,  2924, | , -3.4, 1404.9, 13.606, |, 0.0
4947.0, 138.7, | , 22.5, 0.0, 543.6, | ,  1000,   956,  3000,  2922, | , -3.4, 1381.7, 13.382, |, 0.0
4948.0, 139.3, | , 22.5, 0.0, 535.3, | ,  1000,   952,  3000,  2940, | , -3.4, 1380.4, 13.417, |, 0.0
4949.1, 138.7, | , 22.5, 0.0, 544.2, | ,  1000,   953,  3000,  2915, | , -3.4, 1412.6, 13.645, |, 0.0
4950.1, 138.6, | , 22.5, 0.0, 544.1, | ,  1000,   957,  3000,  2923, | , -3.4, 1389.4, 13.462, |, 0.0
4951.1, 138.4, | , 22.5, 0.0, 544.0, | ,  1000,   960,  3000,  2931, | , -3.4, 1394.6, 13.549, |, 0.0
4952.1, 138.5, | , 22.5, 0.0, 543.7, | ,  1000,   957,  3000,  2932, | , -3.4, 1389.0, 13.488, |, 0.0
4953.1, 139.4, | , 22.5, 0.0, 539.6, | ,  1000,   954,  3000,  2918, | , -3.4, 1390.3, 13.441, |, 0.0
4954.1, 138.6, | , 22.5, 0.0, 544.4, | ,  1000,   953,  3000,  2917, | , -3.4, 1390.7, 13.438, |, 0.0
4955.1, 138.5, | , 22.5, 0.0, 544.0, | ,  1000,   958,  3000,  2942, | , -3.4, 1401.9, 13.652, |, 0.0
4956.1, 138.2, | , 22.5, 0.0, 544.2, | ,  1000,   961,  3000,  2933, | , -3.4, 1389.4, 13.510, |, 0.0
4957.1, 138.9, | , 22.5, 0.0, 543.9, | ,  1000,   957,  3000,  2948, | , -3.4, 1405.7, 13.707, |, 0.0
4958.1, 138.2, | , 22.5, 0.0, 544.8, | ,  1000,   951,  3000,  2931, | , -3.4, 1413.8, 13.707, |, 0.0
4959.2, 138.3, | , 22.5, 0.0, 544.9, | ,  1000,   958,  3000,  2935, | , -3.4, 1398.9, 13.600, |, 0.0
4960.2, 138.7, | , 22.5, 0.0, 545.4, | ,  1000,   958,  3000,  2925, | , -3.4, 1396.3, 13.539, |, 0.0
4961.2, 138.6, | , 22.5, 0.0, 545.2, | ,  1000,   955,  3000,  2943, | , -3.4, 1397.1, 13.599, |, 0.0
4962.2, 138.3, | , 22.5, 0.0, 544.4, | ,  1000,   958,  3000,  2934, | , -3.4, 1427.1, 13.869, |, 0.0
4963.2, 138.0, | , 22.5, 0.0, 545.0, | ,  1000,   951,  3000,  2924, | , -3.4, 1400.1, 13.548, |, 0.0
4964.2, 139.2, | , 22.5, 0.0, 539.6, | ,  1000,   954,  3000,  2938, | , -3.4, 1413.8, 13.741, |, 0.0
4965.2, 138.2, | , 22.5, 0.0, 544.9, | ,  1000,   957,  3000,  2927, | , -3.4, 1405.7, 13.633, |, 0.0
4966.2, 138.3, | , 22.5, 0.0, 544.9, | ,  1000,   956,  3000,  2926, | , -3.4, 1410.4, 13.675, |, 0.0
4967.2, 138.3, | , 22.5, 0.0, 544.5, | ,  1000,   959,  3000,  2935, | , -3.4, 1404.4, 13.655, |, 0.0
4968.2, 138.5, | , 22.5, 0.0, 545.2, | ,  1000,   960,  3000,  2929, | , -3.4, 1424.1, 13.830, |, 0.0
4969.2, 139.2, | , 22.5, 0.0, 537.1, | ,  1000,   951,  3000,  2934, | , -3.4, 1421.1, 13.788, |, 0.0
4970.3, 138.3, | , 22.5, 0.0, 545.0, | ,  1000,   960,  3000,  2938, | , -3.4, 1404.0, 13.667, |, 0.0
4971.3, 138.6, | , 22.5, 0.0, 545.2, | ,  1000,   959,  3000,  2915, | , -3.4, 1404.9, 13.591, |, 0.0
4972.3, 138.3, | , 22.5, 0.0, 544.1, | ,  1000,   952,  3000,  2910, | , -3.4, 1413.8, 13.634, |, 0.0
4973.3, 138.2, | , 22.5, 0.0, 544.8, | ,  1000,   956,  3000,  2932, | , -3.4, 1414.3, 13.732, |, 0.0
4974.3, 138.4, | , 22.5, 0.0, 545.3, | ,  1000,   957,  3000,  2914, | , -3.4, 1420.7, 13.731, |, 0.0
4975.3, 138.7, | , 22.5, 0.0, 545.4, | ,  1000,   960,  3000,  2952, | , -3.4, 1412.6, 13.798, |, 0.0
4976.3, 138.2, | , 22.5, 0.0, 545.3, | ,  1000,   959,  3000,  2926, | , -3.4, 1437.4, 13.944, |, 0.0
4977.3, 138.2, | , 22.5, 0.0, 544.7, | ,  1000,   955,  3000,  2921, | , -3.4, 1418.1, 13.724, |, 0.0
4978.3, 138.0, | , 22.5, 0.0, 545.4, | ,  1000,   955,  3000,  2915, | , -3.4, 1451.6, 14.030, |, 0.0
4979.4, 138.3, | , 22.5, 0.0, 546.1, | ,  1000,   953,  3000,  2923, | , -3.4, 1430.1, 13.843, |, 0.0
4980.4, 138.2, | , 22.5, 0.0, 545.7, | ,  1000,   958,  3000,  2944, | , -3.4, 1421.1, 13.850, |, 0.0
4981.4, 138.6, | , 22.5, 0.0, 545.8, | ,  1000,   959,  3000,  2956, | , -3.4, 1422.0, 13.901, |, 0.0
4982.4, 138.8, | , 22.5, 0.0, 545.4, | ,  1000,   954,  3000,  2948, | , -3.4, 1452.0, 14.149, |, 0.0
4983.4, 138.2, | , 22.5, 0.0, 545.8, | ,  1000,   951,  3000,  2919, | , -3.4, 1416.8, 13.694, |, 0.0
4984.4, 138.4, | , 22.5, 0.0, 546.0, | ,  1000,   958,  3000,  2934, | , -3.4, 1418.6, 13.787, |, 0.0
4985.4, 139.4, | , 22.5, 0.0, 541.5, | ,  1000,   957,  3000,  2929, | , -3.4, 1420.3, 13.782, |, 0.0
4986.4, 138.6, | , 22.5, 0.0, 546.2, | ,  1000,   958,  3000,  2924, | , -3.4, 1439.6, 13.954, |, 0.0
4987.4, 138.2, | , 22.5, 0.0, 545.4, | ,  1000,   955,  3000,  2914, | , -3.4, 1427.6, 13.793, |, 0.0
4988.4, 138.2, | , 22.5, 0.0, 545.8, | ,  1000,   952,  3000,  2921, | , -3.4, 1426.7, 13.798, |, 0.0
4989.5, 138.3, | , 22.5, 0.0, 545.9, | ,  1000,   960,  3000,  2946, | , -3.4, 1456.7, 14.207, |, 0.0
4990.5, 139.0, | , 22.5, 0.0, 540.2, | ,  1000,   953,  3000,  2928, | , -3.4, 1434.8, 13.903, |, 0.0
4991.5, 138.4, | , 22.5, 0.0, 545.9, | ,  1000,   958,  3000,  2926, | , -3.4, 1434.0, 13.906, |, 0.0
4992.5, 138.8, | , 22.5, 0.0, 545.9, | ,  1000,   957,  3000,  2932, | , -3.4, 1428.8, 13.874, |, 0.0
4993.5, 138.2, | , 22.5, 0.0, 546.5, | ,  1000,   959,  3000,  2923, | , -3.4, 1436.6, 13.927, |, 0.0
4994.5, 138.2, | , 22.5, 0.0, 546.3, | ,  1000,   959,  3000,  2913, | , -3.4, 1455.8, 14.075, |, 0.0
4995.5, 138.5, | , 22.5, 0.0, 546.8, | ,  1000,   957,  3000,  2934, | , -3.4, 1453.7, 14.124, |, 0.0
4996.5, 138.4, | , 22.5, 0.0, 546.6, | ,  1000,   953,  3000,  2948, | , -3.4, 1435.7, 13.984, |, 0.0
4997.5, 138.3, | , 22.5, 0.0, 545.8, | ,  1000,   955,  3000,  2929, | , -3.4, 1449.4, 14.058, |, 0.0
4998.6, 138.1, | , 22.5, 0.0, 546.7, | ,  1000,   951,  3000,  2933, | , -3.4, 1445.1, 14.016, |, 0.0
4999.6, 138.5, | , 22.5, 0.0, 547.1, | ,  1000,   959,  3000,  2926, | , -3.4, 1440.4, 13.973, |, 0.0
5000.6, 138.3, | , 22.5, 0.0, 546.8, | ,  1000,   959,  3000,  2950, | , -3.4, 1432.7, 13.983, |, 0.0
5001.6, 138.5, | , 22.5, 0.0, 546.0, | ,  1000,   956,  3000,  2967, | , -3.4, 1435.7, 14.063, |, 0.0
5002.6, 138.7, | , 22.5, 0.0, 546.4, | ,  1000,   952,  3000,  2927, | , -3.4, 1458.4, 14.127, |, 0.0
5003.6, 138.1, | , 22.5, 0.0, 547.1, | ,  1000,   961,  3000,  2903, | , -3.4, 1437.4, 13.867, |, 0.0
5004.6, 138.2, | , 22.5, 0.0, 547.5, | ,  1000,   958,  3000,  2953, | , -3.4, 1455.0, 14.209, |, 0.0
5005.6, 138.3, | , 22.5, 0.0, 547.2, | ,  1000,   950,  3000,  2924, | , -3.4, 1444.3, 13.970, |, 0.0
5006.6, 138.9, | , 22.5, 0.0, 542.7, | ,  1000,   951,  3000,  2911, | , -3.4, 1443.8, 13.921, |, 0.0
5007.6, 138.2, | , 22.5, 0.0, 546.6, | ,  1000,   959,  3000,  2922, | , -3.4, 1470.4, 14.249, |, 0.0
5008.7, 138.1, | , 22.5, 0.0, 547.3, | ,  1000,   955,  3000,  2937, | , -3.4, 1445.1, 14.041, |, 0.0
5009.7, 138.4, | , 22.5, 0.0, 547.8, | ,  1000,   945,  3000,  2941, | , -3.4, 1463.1, 14.199, |, 0.0
5010.7, 138.5, | , 22.5, 0.0, 547.8, | ,  1000,   952,  3000,  2941, | , -3.4, 1458.0, 14.174, |, 0.0
5011.7, 139.1, | , 22.5, 0.0, 542.5, | ,  1000,   959,  3000,  2957, | , -3.4, 1447.3, 14.151, |, 0.0
5012.7, 138.4, | , 22.5, 0.0, 547.1, | ,  1000,   961,  3000,  2945, | , -3.4, 1463.1, 14.270, |, 0.0
5013.7, 138.5, | , 22.5, 0.0, 547.9, | ,  1000,   953,  3000,  2916, | , -3.4, 1450.3, 14.012, |, 0.0
5014.7, 138.1, | , 22.5, 0.0, 548.0, | ,  1000,   954,  3000,  2911, | , -3.4, 1456.3, 14.051, |, 0.0
5015.7, 138.0, | , 22.5, 0.0, 547.9, | ,  1000,   949,  3000,  2920, | , -3.4, 1451.6, 14.023, |, 0.0
5016.7, 138.7, | , 22.5, 0.0, 548.4, | ,  1000,   954,  3000,  2956, | , -3.4, 1451.6, 14.171, |, 0.0
5017.8, 138.7, | , 22.5, 0.0, 547.5, | ,  1000,   949,  3000,  2937, | , -3.4, 1452.0, 14.089, |, 0.0
5018.8, 138.2, | , 22.5, 0.0, 548.1, | ,  1000,   956,  3000,  2923, | , -3.4, 1448.6, 14.031, |, 0.0
5019.8, 138.2, | , 22.5, 0.0, 548.1, | ,  1000,   957,  3000,  2931, | , -3.4, 1447.7, 14.055, |, 0.0
5020.8, 138.6, | , 22.5, 0.0, 548.2, | ,  1000,   952,  3000,  2929, | , -3.4, 1452.0, 14.069, |, 0.0
5021.8, 138.5, | , 22.5, 0.0, 548.4, | ,  1000,   954,  3000,  2934, | , -3.4, 1476.8, 14.339, |, 0.0
5022.8, 139.0, | , 22.5, 0.0, 543.4, | ,  1000,   955,  3000,  2916, | , -3.4, 1458.0, 14.091, |, 0.0
5023.8, 138.5, | , 22.5, 0.0, 548.6, | ,  1000,   957,  3000,  2933, | , -3.4, 1488.4, 14.460, |, 0.0
5024.8, 138.7, | , 22.5, 0.0, 548.4, | ,  1000,   953,  3000,  2929, | , -3.4, 1468.3, 14.235, |, 0.0
5025.8, 138.1, | , 22.5, 0.0, 548.5, | ,  1000,   952,  3000,  2938, | , -3.4, 1458.4, 14.165, |, 0.0
5026.8, 138.3, | , 22.5, 0.0, 548.6, | ,  1000,   961,  3000,  2942, | , -3.4, 1459.7, 14.226, |, 0.0
5027.8, 139.4, | , 22.5, 0.0, 542.3, | ,  1000,   959,  3000,  2921, | , -3.4, 1476.8, 14.306, |, 0.0
5028.9, 138.3, | , 22.5, 0.0, 548.3, | ,  1000,   952,  3000,  2929, | , -3.4, 1474.7, 14.289, |, 0.0
5029.9, 138.3, | , 22.5, 0.0, 548.6, | ,  1000,   953,  3000,  2936, | , -3.4, 1472.5, 14.297, |, 0.0
5030.9, 138.3, | , 22.5, 0.0, 548.6, | ,  1000,   960,  3000,  2939, | , -3.4, 1466.5, 14.276, |, 0.0
5031.9, 138.5, | , 22.5, 0.0, 548.9, | ,  1000,   955,  3000,  2900, | , -3.4, 1465.7, 14.110, |, 0.0
5032.9, 139.1, | , 22.5, 0.0, 543.3, | ,  1000,   958,  3000,  2939, | , -3.4, 1466.1, 14.265, |, 0.0
5033.9, 138.2, | , 22.5, 0.0, 548.9, | ,  1000,   959,  3000,  2929, | , -3.4, 1474.7, 14.315, |, 0.0
5034.9, 138.6, | , 22.5, 0.0, 548.8, | ,  1000,   955,  3000,  2929, | , -3.4, 1479.8, 14.350, |, 0.0
5035.9, 138.4, | , 22.5, 0.0, 549.1, | ,  1000,   957,  3000,  2927, | , -3.4, 1490.1, 14.450, |, 0.0
5036.9, 138.3, | , 22.5, 0.0, 548.9, | ,  1000,   953,  3000,  2956, | , -3.4, 1476.0, 14.407, |, 0.0
5037.9, 138.4, | , 22.5, 0.0, 548.5, | ,  1000,   952,  3000,  2923, | , -3.4, 1471.3, 14.236, |, 0.0
5039.0, 138.7, | , 22.5, 0.0, 549.3, | ,  1000,   958,  3000,  2929, | , -3.4, 1474.7, 14.313, |, 0.0
5040.0, 138.2, | , 22.5, 0.0, 549.0, | ,  1000,   956,  3000,  2914, | , -3.4, 1475.5, 14.259, |, 0.0
5041.0, 138.1, | , 22.5, 0.0, 549.0, | ,  1000,   961,  3000,  2937, | , -3.4, 1481.5, 14.418, |, 0.0
5042.0, 138.1, | , 22.5, 0.0, 549.0, | ,  1000,   953,  3000,  2908, | , -3.4, 1479.4, 14.263, |, 0.0
5043.0, 138.7, | , 22.5, 0.0, 548.5, | ,  1000,   961,  3000,  2951, | , -3.4, 1479.8, 14.454, |, 0.0
5044.0, 139.0, | , 22.5, 0.0, 544.6, | ,  1000,   958,  3000,  2930, | , -3.4, 1482.4, 14.391, |, 0.0
5045.0, 138.4, | , 22.5, 0.0, 549.4, | ,  1000,   957,  3000,  2925, | , -3.4, 1471.3, 14.260, |, 0.0
5046.0, 138.6, | , 22.5, 0.0, 549.1, | ,  1000,   951,  3000,  2935, | , -3.4, 1475.5, 14.319, |, 0.0
5047.0, 138.5, | , 22.5, 0.0, 549.6, | ,  1000,   955,  3000,  2913, | , -3.4, 1492.3, 14.412, |, 0.0
5048.0, 138.3, | , 22.5, 0.0, 548.7, | ,  1000,   957,  3000,  2941, | , -3.4, 1480.7, 14.411, |, 0.0
5049.1, 139.6, | , 22.5, 0.0, 543.0, | ,  1000,   949,  3000,  2899, | , -3.4, 1487.1, 14.291, |, 0.0
5050.1, 138.0, | , 22.5, 0.0, 549.5, | ,  1000,   964,  3000,  2909, | , -3.4, 1516.7, 14.668, |, 0.0
5051.1, 138.1, | , 22.5, 0.0, 548.7, | ,  1000,   961,  3000,  2909, | , -3.4, 1490.5, 14.401, |, 0.0
5052.1, 138.4, | , 22.5, 0.0, 547.7, | ,  1000,   956,  3000,  2946, | , -3.4, 1486.3, 14.480, |, 0.0
5053.1, 138.8, | , 22.5, 0.0, 548.8, | ,  1000,   957,  3000,  2943, | , -3.4, 1485.4, 14.466, |, 0.0
5054.1, 139.0, | , 22.5, 0.0, 544.3, | ,  1000,   954,  3000,  2944, | , -3.4, 1487.1, 14.474, |, 0.0
5055.1, 138.1, | , 22.5, 0.0, 548.9, | ,  1000,   955,  3000,  2929, | , -3.4, 1488.8, 14.440, |, 0.0
5056.1, 138.7, | , 22.5, 0.0, 548.7, | ,  1000,   951,  3000,  2944, | , -3.4, 1487.1, 14.466, |, 0.0
5057.1, 138.5, | , 22.5, 0.0, 549.4, | ,  1000,   958,  3000,  2946, | , -3.4, 1490.1, 14.524, |, 0.0
5058.2, 138.2, | , 22.5, 0.0, 548.5, | ,  1000,   956,  3000,  2914, | , -3.4, 1520.1, 14.692, |, 0.0
5059.2, 138.3, | , 22.5, 0.0, 549.4, | ,  1000,   956,  3000,  2942, | , -3.4, 1506.0, 14.658, |, 0.0
5060.2, 138.6, | , 22.5, 0.0, 549.5, | ,  1000,   961,  3000,  2933, | , -3.4, 1497.4, 14.559, |, 0.0
5061.2, 138.1, | , 22.5, 0.0, 549.4, | ,  1000,   960,  3000,  2930, | , -3.4, 1502.1, 14.591, |, 0.0
5062.2, 138.5, | , 22.5, 0.0, 549.2, | ,  1000,   960,  3000,  2969, | , -3.4, 1493.5, 14.653, |, 0.0
5063.2, 138.5, | , 22.5, 0.0, 548.5, | ,  1000,   954,  3000,  2919, | , -3.4, 1504.7, 14.550, |, 0.0
5064.2, 138.7, | , 22.5, 0.0, 549.4, | ,  1000,   954,  3000,  2934, | , -3.4, 1496.1, 14.526, |, 0.0
5065.2, 138.9, | , 22.5, 0.0, 544.0, | ,  1000,   950,  3000,  2934, | , -3.4, 1496.1, 14.511, |, 0.0
5066.2, 138.1, | , 22.5, 0.0, 549.4, | ,  1000,   954,  3000,  2901, | , -3.4, 1507.7, 14.511, |, 0.0
5067.2, 138.6, | , 22.5, 0.0, 549.6, | ,  1000,   959,  3000,  2943, | , -3.4, 1505.5, 14.669, |, 0.0
5068.3, 138.4, | , 22.5, 0.0, 548.6, | ,  1000,   958,  3000,  2954, | , -3.4, 1530.0, 14.944, |, 0.0
5069.3, 138.3, | , 22.5, 0.0, 549.0, | ,  1000,   954,  3000,  2930, | , -3.4, 1505.1, 14.598, |, 0.0
5070.3, 139.6, | , 22.5, 0.0, 541.5, | ,  1000,   956,  3000,  2896, | , -3.4, 1532.1, 14.737, |, 0.0
5071.3, 138.5, | , 22.5, 0.0, 549.5, | ,  1000,   951,  3000,  2901, | , -3.4, 1524.0, 14.659, |, 0.0
5072.3, 138.1, | , 22.5, 0.0, 549.4, | ,  1000,   956,  3000,  2923, | , -3.4, 1503.8, 14.567, |, 0.0
5073.3, 138.2, | , 22.5, 0.0, 548.9, | ,  1000,   959,  3000,  2942, | , -3.4, 1533.0, 14.932, |, 0.0
5074.3, 138.6, | , 22.5, 0.0, 549.5, | ,  1000,   953,  3000,  2945, | , -3.4, 1504.7, 14.647, |, 0.0
5075.3, 138.7, | , 22.5, 0.0, 549.9, | ,  1000,   958,  3000,  2963, | , -3.4, 1501.7, 14.700, |, 0.0
5076.3, 138.3, | , 22.5, 0.0, 549.7, | ,  1000,   958,  3000,  2934, | , -3.4, 1503.8, 14.615, |, 0.0
5077.3, 138.1, | , 22.5, 0.0, 549.8, | ,  1000,   951,  3000,  2901, | , -3.4, 1502.1, 14.449, |, 0.0
5078.4, 138.8, | , 22.5, 0.0, 549.3, | ,  1000,   955,  3000,  2927, | , -3.4, 1541.5, 14.940, |, 0.0
5079.4, 138.2, | , 22.5, 0.0, 549.8, | ,  1000,   959,  3000,  2922, | , -3.4, 1511.5, 14.645, |, 0.0
5080.4, 138.1, | , 22.5, 0.0, 550.4, | ,  1000,   955,  3000,  2926, | , -3.4, 1512.4, 14.658, |, 0.0
5081.4, 138.8, | , 22.5, 0.0, 548.8, | ,  1000,   954,  3000,  2947, | , -3.4, 1514.1, 14.747, |, 0.0
5082.4, 138.3, | , 22.5, 0.0, 547.8, | ,  1000,   954,  3000,  2941, | , -3.4, 1509.0, 14.672, |, 0.0
5083.4, 138.2, | , 22.5, 0.0, 550.2, | ,  1000,   953,  3000,  2926, | , -3.4, 1512.8, 14.652, |, 0.0
5084.4, 138.2, | , 22.5, 0.0, 550.6, | ,  1000,   957,  3000,  2932, | , -3.4, 1548.4, 15.034, |, 0.0
5085.4, 138.5, | , 22.5, 0.0, 550.5, | ,  1000,   956,  3000,  2924, | , -3.4, 1518.0, 14.707, |, 0.0
5086.4, 138.8, | , 22.5, 0.0, 546.3, | ,  1000,   955,  3000,  2925, | , -3.4, 1528.2, 14.805, |, 0.0
5087.5, 138.3, | , 22.5, 0.0, 550.8, | ,  1000,   954,  3000,  2937, | , -3.4, 1518.0, 14.745, |, 0.0
5088.5, 138.7, | , 22.5, 0.0, 550.4, | ,  1000,   960,  3000,  2929, | , -3.4, 1518.0, 14.739, |, 0.0
5089.5, 138.5, | , 22.5, 0.0, 551.1, | ,  1000,   952,  3000,  2922, | , -3.4, 1533.0, 14.828, |, 0.0
5090.5, 138.2, | , 22.5, 0.0, 551.0, | ,  1000,   953,  3000,  2943, | , -3.4, 1521.0, 14.795, |, 0.0
5091.5, 139.3, | , 22.5, 0.0, 546.2, | ,  1000,   956,  3000,  2934, | , -3.4, 1527.4, 14.835, |, 0.0
5092.5, 138.5, | , 22.5, 0.0, 550.9, | ,  1000,   955,  3000,  2927, | , -3.4, 1543.2, 14.956, |, 0.0
5093.5, 138.4, | , 22.5, 0.0, 550.5, | ,  1000,   955,  3000,  2949, | , -3.4, 1549.2, 15.100, |, 0.0
5094.5, 138.3, | , 22.5, 0.0, 551.0, | ,  1000,   952,  3000,  2941, | , -3.4, 1527.4, 14.846, |, 0.0
5095.5, 138.7, | , 22.5, 0.0, 551.2, | ,  1000,   956,  3000,  2945, | , -3.4, 1524.4, 14.849, |, 0.0
5096.6, 138.7, | , 22.5, 0.0, 550.8, | ,  1000,   960,  3000,  2923, | , -3.4, 1525.2, 14.786, |, 0.0
5097.6, 138.0, | , 22.5, 0.0, 550.7, | ,  1000,   948,  3000,  2924, | , -3.4, 1523.1, 14.724, |, 0.0
5098.6, 138.2, | , 22.5, 0.0, 550.1, | ,  1000,   958,  3000,  2934, | , -3.4, 1560.4, 15.163, |, 0.0
5099.6, 138.6, | , 22.5, 0.0, 551.5, | ,  1000,   957,  3000,  2948, | , -3.4, 1565.1, 15.261, |, 0.0
5100.6, 138.3, | , 22.5, 0.0, 551.1, | ,  1000,   956,  3000,  2941, | , -3.4, 1534.2, 14.929, |, 0.0
5101.6, 138.2, | , 22.5, 0.0, 551.4, | ,  1000,   958,  3000,  2929, | , -3.4, 1559.5, 15.134, |, 0.0
5102.6, 139.1, | , 22.5, 0.0, 545.8, | ,  1000,   957,  3000,  2942, | , -3.4, 1535.1, 14.945, |, 0.0
5103.6, 138.3, | , 22.5, 0.0, 550.4, | ,  1000,   949,  3000,  2942, | , -3.4, 1530.4, 14.868, |, 0.0
5104.6, 138.3, | , 22.5, 0.0, 551.2, | ,  1000,   952,  3000,  2945, | , -3.4, 1534.2, 14.929, |, 0.0
5105.6, 138.2, | , 22.5, 0.0, 551.6, | ,  1000,   960,  3000,  2918, | , -3.4, 1533.4, 14.848, |, 0.0
5106.7, 138.1, | , 22.5, 0.0, 551.6, | ,  1000,   951,  3000,  2927, | , -3.4, 1535.1, 14.865, |, 0.0
5107.7, 139.0, | , 22.5, 0.0, 545.8, | ,  1000,   953,  3000,  2941, | , -3.4, 1538.5, 14.956, |, 0.0
5108.7, 138.5, | , 22.5, 0.0, 551.1, | ,  1000,   959,  3000,  2940, | , -3.4, 1564.7, 15.229, |, 0.0
5109.7, 138.3, | , 22.5, 0.0, 552.1, | ,  1000,   951,  3000,  2927, | , -3.4, 1532.5, 14.841, |, 0.0
5110.7, 138.7, | , 22.5, 0.0, 552.0, | ,  1000,   951,  3000,  2945, | , -3.4, 1531.2, 14.898, |, 0.0
5111.7, 138.4, | , 22.5, 0.0, 551.8, | ,  1000,   960,  3000,  2933, | , -3.4, 1562.5, 15.187, |, 0.0
5112.7, 139.0, | , 22.5, 0.0, 546.9, | ,  1000,   957,  3000,  2932, | , -3.4, 1535.1, 14.907, |, 0.0
5113.7, 139.0, | , 22.5, 0.0, 551.3, | ,  1000,   958,  3000,  2937, | , -3.4, 1535.5, 14.930, |, 0.0
5114.7, 138.6, | , 22.5, 0.0, 552.1, | ,  1000,   955,  3000,  2916, | , -3.4, 1551.8, 14.996, |, 0.0
5115.7, 138.2, | , 22.5, 0.0, 552.0, | ,  1000,   960,  3000,  2911, | , -3.4, 1533.4, 14.819, |, 0.0
5116.8, 138.5, | , 22.5, 0.0, 552.3, | ,  1000,   958,  3000,  2911, | , -3.4, 1564.2, 15.110, |, 0.0
5117.8, 138.2, | , 22.5, 0.0, 552.0, | ,  1000,   957,  3000,  2935, | , -3.4, 293.5, 2.855, |, 0.0
5118.8, 138.4, | , 22.5, 0.0, 551.5, | ,  1000,   956,  3000,  2948, | , -3.4, 354.7, 3.463, |, 0.0
5119.8, 138.1, | , 22.5, 0.0, 551.9, | ,  1000,   954,  3000,  2924, | , -3.4, 377.9, 3.663, |, 0.0
5120.8, 138.6, | , 22.5, 0.0, 552.3, | ,  1000,   956,  3000,  2941, | , -3.4, 436.6, 4.252, |, 0.0
5121.8, 138.6, | , 22.5, 0.0, 552.7, | ,  1000,   959,  3000,  2940, | , -3.4, 488.4, 4.759, |, 0.0
5122.8, 138.3, | , 22.5, 0.0, 552.7, | ,  1000,   951,  3000,  2929, | , -3.4, 515.4, 4.999, |, 0.0
5123.8, 139.1, | , 22.5, 0.0, 547.6, | ,  1000,   956,  3000,  2925, | , -3.4, 558.2, 5.415, |, 0.0
5124.8, 138.6, | , 22.5, 0.0, 553.1, | ,  1000,   952,  3000,  2932, | , -3.4, 605.4, 5.876, |, 0.0
5125.9, 138.1, | , 22.5, 0.0, 552.4, | ,  1000,   950,  3000,  2927, | , -3.4, 655.5, 6.351, |, 0.0
5126.9, 138.1, | , 22.5, 0.0, 552.9, | ,  1000,   952,  3000,  2933, | , -3.4, 691.9, 6.719, |, 0.0
5127.9, 138.5, | , 22.5, 0.0, 552.9, | ,  1000,   957,  3000,  2933, | , -3.4, 741.6, 7.209, |, 0.0
5128.9, 139.1, | , 22.5, 0.0, 546.7, | ,  1000,   955,  3000,  2951, | , -3.4, 805.0, 7.857, |, 0.0
5129.9, 138.2, | , 22.5, 0.0, 552.9, | ,  1000,   958,  3000,  2951, | , -3.4, 829.0, 8.096, |, 0.0
5130.9, 138.3, | , 22.5, 0.0, 552.9, | ,  1000,   961,  3000,  2939, | , -3.4, 878.7, 8.561, |, 0.0
5131.9, 138.5, | , 22.5, 0.0, 553.0, | ,  1000,   952,  3000,  2919, | , -3.4, 940.4, 9.094, |, 0.0
5132.9, 138.3, | , 22.5, 0.0, 552.7, | ,  1000,   955,  3000,  2948, | , -3.4, 988.4, 9.639, |, 0.0
5133.9, 138.9, | , 22.5, 0.0, 547.6, | ,  1000,   948,  3000,  2918, | , -3.4, 1008.5, 9.740, |, 0.0
5135.0, 138.7, | , 22.5, 0.0, 552.8, | ,  1000,   955,  3000,  2929, | , -3.4, 1051.0, 10.199, |, 0.0
5136.0, 138.3, | , 22.5, 0.0, 552.3, | ,  1000,   958,  3000,  2926, | , -3.4, 1102.8, 10.699, |, 0.0
5137.0, 138.4, | , 22.5, 0.0, 552.5, | ,  1000,   955,  3000,  2947, | , -3.4, 1148.2, 11.192, |, 0.0
5138.0, 138.6, | , 22.5, 0.0, 553.3, | ,  1000,   958,  3000,  2930, | , -3.4, 1183.3, 11.493, |, 0.0
5139.0, 138.9, | , 22.5, 0.0, 552.1, | ,  1000,   955,  3000,  2944, | , -3.4, 1215.5, 11.837, |, 0.0
5140.0, 138.2, | , 22.5, 0.0, 552.8, | ,  1000,   959,  3000,  2931, | , -3.4, 1267.7, 12.315, |, 0.0
5141.0, 138.3, | , 22.5, 0.0, 552.8, | ,  1000,   951,  3000,  2930, | , -3.4, 1305.0, 12.649, |, 0.0
5142.0, 138.6, | , 22.5, 0.0, 553.7, | ,  1000,   953,  3000,  2938, | , -3.4, 1334.2, 12.963, |, 0.0
5143.0, 138.6, | , 22.5, 0.0, 553.2, | ,  1000,   950,  3000,  2925, | , -3.4, 1364.6, 13.205, |, 0.0
5144.0, 138.3, | , 22.5, 0.0, 552.2, | ,  1000,   956,  3000,  2929, | , -3.4, 1401.4, 13.597, |, 0.0
5145.1, 138.8, | , 22.5, 0.0, 548.7, | ,  1000,   955,  3000,  2944, | , -3.4, 1420.3, 13.831, |, 0.0
5146.1, 138.4, | , 22.5, 0.0, 552.9, | ,  1000,   956,  3000,  2910, | , -3.4, 1443.4, 13.935, |, 0.0
5147.1, 138.1, | , 22.5, 0.0, 552.9, | ,  1000,   956,  3000,  2908, | , -3.4, 1465.3, 14.139, |, 0.0
5148.1, 138.1, | , 22.5, 0.0, 553.0, | ,  1000,   952,  3000,  2942, | , -3.4, 1488.4, 14.471, |, 0.0
5149.1, 138.6, | , 22.5, 0.0, 552.1, | ,  1000,   958,  3000,  2932, | , -3.4, 1529.5, 14.854, |, 0.0
5150.1, 139.2, | , 22.5, 0.0, 544.7, | ,  1000,   956,  3000,  2939, | , -3.4, 1533.0, 14.907, |, 0.0
5151.1, 138.3, | , 22.5, 0.0, 552.8, | ,  1000,   959,  3000,  2937, | , -3.4, 1550.1, 15.075, |, 0.0
5152.1, 138.2, | , 22.5, 0.0, 552.8, | ,  1000,   959,  3000,  2938, | , -3.4, 1556.5, 15.145, |, 0.0
5153.1, 138.9, | , 22.5, 0.0, 553.1, | ,  1000,   956,  3000,  2948, | , -3.4, 1569.4, 15.295, |, 0.0
5154.1, 138.5, | , 22.5, 0.0, 552.4, | ,  1000,   957,  3000,  2940, | , -3.4, 1570.7, 15.280, |, 0.0
5155.1, 138.4, | , 22.5, 0.0, 553.2, | ,  1000,   952,  3000,  2922, | , -3.4, 1576.7, 15.252, |, 0.0
5156.2, 138.3, | , 22.5, 0.0, 552.1, | ,  1000,   955,  3000,  2920, | , -3.4, 1593.4, 15.414, |, 0.0
5157.2, 138.5, | , 22.5, 0.0, 552.8, | ,  1000,   958,  3000,  2930, | , -3.4, 1604.1, 15.570, |, 0.0
5158.2, 138.1, | , 22.5, 0.0, 553.0, | ,  1000,   955,  3000,  2933, | , -3.4, 1608.4, 15.614, |, 0.0
5159.2, 138.3, | , 22.5, 0.0, 552.4, | ,  1000,   957,  3000,  2929, | , -3.4, 1621.6, 15.732, |, 0.0
5160.2, 138.2, | , 22.5, 0.0, 553.0, | ,  1000,   958,  3000,  2933, | , -3.4, 1610.1, 15.641, |, 0.0
5161.2, 139.2, | , 22.5, 0.0, 548.5, | ,  1000,   948,  3000,  2937, | , -3.4, 1627.6, 15.786, |, 0.0
5162.2, 138.1, | , 22.5, 0.0, 553.1, | ,  1000,   949,  3000,  2946, | , -3.4, 1616.1, 15.717, |, 0.0
5163.2, 138.6, | , 22.5, 0.0, 553.4, | ,  1000,   960,  3000,  2933, | , -3.4, 1640.1, 15.938, |, 0.0
5164.2, 138.8, | , 22.5, 0.0, 552.9, | ,  1000,   956,  3000,  2930, | , -3.4, 1619.1, 15.709, |, 0.0
5165.2, 138.4, | , 22.5, 0.0, 553.1, | ,  1000,   957,  3000,  2950, | , -3.4, 1617.4, 15.775, |, 0.0
5166.3, 139.2, | , 22.5, 0.0, 547.0, | ,  1000,   957,  3000,  2937, | , -3.4, 1601.5, 15.573, |, 0.0
5167.3, 138.4, | , 22.5, 0.0, 553.8, | ,  1000,   949,  3000,  2919, | , -3.4, 1607.5, 15.522, |, 0.0
5168.3, 138.5, | , 22.5, 0.0, 553.8, | ,  1000,   956,  3000,  2937, | , -3.4, 1610.1, 15.649, |, 0.0
5169.3, 138.3, | , 22.5, 0.0, 553.1, | ,  1000,   959,  3000,  2931, | , -3.4, 1609.6, 15.633, |, 0.0
5170.3, 138.3, | , 22.5, 0.0, 553.3, | ,  1000,   960,  3000,  2939, | , -3.4, 1608.8, 15.661, |, 0.0
5171.3, 139.1, | , 22.5, 0.0, 548.7, | ,  1000,   946,  3000,  2913, | , -3.4, 1621.2, 15.620, |, 0.0
5172.3, 138.6, | , 22.5, 0.0, 553.8, | ,  1000,   954,  3000,  2937, | , -3.4, 1631.1, 15.843, |, 0.0
5173.3, 138.3, | , 22.5, 0.0, 554.1, | ,  1000,   953,  3000,  2942, | , -3.4, 1611.4, 15.668, |, 0.0
5174.3, 138.7, | , 22.5, 0.0, 553.6, | ,  1000,   956,  3000,  2937, | , -3.4, 1631.1, 15.853, |, 0.0
5175.3, 138.7, | , 22.5, 0.0, 554.2, | ,  1000,   954,  3000,  2954, | , -3.4, 1611.8, 15.726, |, 0.0
5176.4, 138.2, | , 22.5, 0.0, 554.0, | ,  1000,   955,  3000,  2936, | , -3.4, 1623.8, 15.773, |, 0.0
5177.4, 138.3, | , 22.5, 0.0, 554.0, | ,  1000,   956,  3000,  2938, | , -3.4, 1618.6, 15.738, |, 0.0
5178.4, 138.6, | , 22.5, 0.0, 554.2, | ,  1000,   955,  3000,  2922, | , -3.4, 1613.5, 15.615, |, 0.0
5179.4, 138.4, | , 22.5, 0.0, 553.5, | ,  1000,   955,  3000,  2944, | , -3.4, 1608.8, 15.663, |, 0.0
5180.4, 138.2, | , 22.5, 0.0, 554.3, | ,  1000,   959,  3000,  2933, | , -3.4, 1611.4, 15.657, |, 0.0
5181.4, 138.2, | , 22.5, 0.0, 554.3, | ,  1000,   950,  3000,  2911, | , -3.4, 1611.8, 15.534, |, 0.0
5182.4, 139.3, | , 22.5, 0.0, 549.6, | ,  1000,   952,  3000,  2926, | , -3.4, 1614.4, 15.632, |, 0.0
5183.4, 138.2, | , 22.5, 0.0, 554.1, | ,  1000,   961,  3000,  2916, | , -3.4, 1611.8, 15.602, |, 0.0
5184.4, 138.3, | , 22.5, 0.0, 553.5, | ,  1000,   961,  3000,  2935, | , -3.4, 1608.8, 15.650, |, 0.0
5185.4, 138.3, | , 22.5, 0.0, 554.3, | ,  1000,   951,  3000,  2947, | , -3.4, 1608.4, 15.653, |, 0.0
5186.5, 138.7, | , 22.5, 0.0, 554.6, | ,  1000,   959,  3000,  2944, | , -3.4, 1608.8, 15.674, |, 0.0
5187.5, 138.8, | , 22.5, 0.0, 550.4, | ,  1000,   948,  3000,  2923, | , -3.4, 1609.2, 15.551, |, 0.0
5188.5, 138.8, | , 22.5, 0.0, 554.4, | ,  1000,   957,  3000,  2922, | , -3.4, 1610.5, 15.595, |, 0.0
5189.5, 138.2, | , 22.5, 0.0, 553.9, | ,  1000,   958,  3000,  2929, | , -3.4, 1618.2, 15.704, |, 0.0
5190.5, 138.2, | , 22.5, 0.0, 554.6, | ,  1000,   955,  3000,  2931, | , -3.4, 1649.1, 15.997, |, 0.0
5191.5, 138.2, | , 22.5, 0.0, 554.4, | ,  1000,   956,  3000,  2928, | , -3.4, 1620.8, 15.715, |, 0.0
5192.5, 139.3, | , 22.5, 0.0, 550.3, | ,  1000,   958,  3000,  2946, | , -3.4, 1618.6, 15.778, |, 0.0
5193.5, 138.5, | , 22.5, 0.0, 555.2, | ,  1000,   951,  3000,  2936, | , -3.4, 1642.2, 15.937, |, 0.0
5194.6, 138.4, | , 22.5, 0.0, 554.4, | ,  1000,   951,  3000,  2948, | , -3.4, 1626.4, 15.829, |, 0.0
5195.6, 138.5, | , 22.5, 0.0, 555.4, | ,  1000,   953,  3000,  2919, | , -3.4, 1618.6, 15.649, |, 0.0
5196.6, 138.8, | , 22.5, 0.0, 554.0, | ,  1000,   955,  3000,  2922, | , -3.4, 1632.8, 15.806, |, 0.0
5197.6, 138.2, | , 22.5, 0.0, 555.1, | ,  1000,   957,  3000,  2924, | , -3.4, 1630.2, 15.794, |, 0.0
5198.6, 138.3, | , 22.5, 0.0, 551.3, | ,  1000,   958,  3000,  2957, | , -3.4, 1625.1, 15.883, |, 0.0
5199.6, 138.8, | , 22.5, 0.0, 554.6, | ,  1000,   959,  3000,  2934, | , -3.4, 1623.8, 15.782, |, 0.0
5200.6, 138.2, | , 22.5, 0.0, 555.2, | ,  1000,   951,  3000,  2921, | , -3.4, 1616.1, 15.623, |, 0.0
5201.6, 138.4, | , 22.5, 0.0, 555.2, | ,  1000,   956,  3000,  2932, | , -3.4, 1627.2, 15.796, |, 0.0
5202.6, 138.2, | , 22.5, 0.0, 555.0, | ,  1000,   954,  3000,  2944, | , -3.4, 1651.2, 16.068, |, 0.0
5203.6, 138.8, | , 22.5, 0.0, 550.7, | ,  1000,   954,  3000,  2917, | , -3.4, 1653.8, 15.980, |, 0.0
5204.6, 138.3, | , 22.5, 0.0, 554.5, | ,  1000,   956,  3000,  2933, | , -3.4, 1634.5, 15.873, |, 0.0
5205.7, 138.3, | , 22.5, 0.0, 555.4, | ,  1000,   953,  3000,  2948, | , -3.4, 1634.5, 15.920, |, 0.0
5206.7, 138.2, | , 22.5, 0.0, 555.9, | ,  1000,   953,  3000,  2924, | , -3.4, 1634.1, 15.816, |, 0.0
5207.7, 138.7, | , 22.5, 0.0, 555.7, | ,  1000,   960,  3000,  2910, | , -3.4, 1659.3, 16.031, |, 0.0
5208.7, 139.3, | , 22.5, 0.0, 546.3, | ,  1000,   945,  3000,  2932, | , -3.4, 1644.8, 15.921, |, 0.0
5209.7, 138.3, | , 22.5, 0.0, 554.9, | ,  1000,   955,  3000,  2908, | , -3.4, 1664.9, 16.056, |, 0.0
5210.7, 138.4, | , 22.5, 0.0, 556.0, | ,  1000,   959,  3000,  2926, | , -3.4, 1636.6, 15.872, |, 0.0
5211.7, 138.3, | , 22.5, 0.0, 555.8, | ,  1000,   956,  3000,  2935, | , -3.4, 1636.2, 15.893, |, 0.0
5212.7, 138.3, | , 22.5, 0.0, 555.8, | ,  1000,   959,  3000,  2952, | , -3.4, 1634.9, 15.963, |, 0.0
5213.7, 139.0, | , 22.5, 0.0, 550.8, | ,  1000,   956,  3000,  2924, | , -3.4, 1631.9, 15.809, |, 0.0
5214.7, 138.8, | , 22.5, 0.0, 554.9, | ,  1000,   956,  3000,  2931, | , -3.4, 1638.8, 15.903, |, 0.0
5215.8, 138.3, | , 22.5, 0.0, 555.6, | ,  1000,   954,  3000,  2929, | , -3.4, 1643.1, 15.929, |, 0.0
5216.8, 138.3, | , 22.5, 0.0, 555.8, | ,  1000,   958,  3000,  2944, | , -3.4, 1646.5, 16.042, |, 0.0
5217.8, 138.2, | , 22.5, 0.0, 556.1, | ,  1000,   957,  3000,  2910, | , -3.4, 1642.6, 15.859, |, 0.0
5218.8, 138.5, | , 22.5, 0.0, 556.3, | ,  1000,   960,  3000,  2947, | , -3.4, 1640.5, 16.000, |, 0.0
5219.8, 138.2, | , 22.5, 0.0, 555.2, | ,  1000,   957,  3000,  2930, | , -3.4, 1642.6, 15.941, |, 0.0
5220.8, 138.3, | , 22.5, 0.0, 556.4, | ,  1000,   958,  3000,  2913, | , -3.4, 1680.3, 16.239, |, 0.0
5221.8, 138.5, | , 22.5, 0.0, 556.5, | ,  1000,   955,  3000,  2941, | , -3.4, 1649.1, 16.036, |, 0.0
