Repository: jdhuang-csm/Ru-BCA

## Methods
* (BaO)<sub>x</sub>-(CaO)<sub>y</sub>-(Al<sub>2</sub>O<sub>3</sub>)<sub>1-x-y</sub> (BCA) catalyst supports were synthesized via sol-gel and solid-state methods. 
* Ru/BCA catalysts were prepared via incipient wetness impregnation to achieve 1 wt. % Ru loading.
* Ammonia synthesis rates were measured for Ru/BCA catalysts in a packed-bed reactor at 480-600<sup>o</sup>C, 10 bar, and space velocities up to 1.3 x 10<sup>6</sup> ml g<sub>cat</sub><sup>-1</sup> h<sup>-1</sup>.
* A machine learning (ML) model was employed to improve understanding of the behavior of Ru/BCA catalysts.
* A microkinetic model was developed to describe the best-performing catalyst.

File: data/init_files_Cadigan/BCA512.txt (part 13 of 43)
********** Start test **********
Elapsed time, Pressure, | , LJtemp(C), Inner-Temp, Outer-Temp, | , N2-set, N2-flow, H2-set, H2-flow, | , pH, NH3_ppm, NH3_Prod_rate, |, In222Temp
4792.4, 139.5, | , 24.6, 0.0, 541.6, | ,  1000,   957,  3000,  2946, | , -3.4, 801.6, 6.349, |, 0.0
4793.4, 139.0, | , 24.6, 0.0, 542.1, | ,  1000,   958,  3000,  2922, | , -3.4, 953.3, 7.502, |, 0.0
4794.4, 138.9, | , 24.6, 0.0, 541.8, | ,  1000,   952,  3000,  2919, | , -3.4, 1042.8, 8.189, |, 0.0
4795.5, 139.4, | , 24.6, 0.0, 542.5, | ,  1000,   951,  3000,  2950, | , -3.4, 1154.2, 9.133, |, 0.0
4796.5, 139.5, | , 24.6, 0.0, 541.4, | ,  1000,   961,  3000,  2936, | , -3.4, 1287.0, 10.172, |, 0.0
4797.5, 139.0, | , 24.6, 0.0, 542.1, | ,  1000,   952,  3000,  2914, | , -3.4, 1396.3, 10.946, |, 0.0
4798.5, 139.0, | , 24.6, 0.0, 541.8, | ,  1000,   949,  3000,  2923, | , -3.4, 1513.2, 11.881, |, 0.0
4799.5, 139.3, | , 24.6, 0.0, 542.5, | ,  1000,   954,  3000,  2937, | , -3.4, 1607.5, 12.680, |, 0.0
4800.5, 139.1, | , 24.6, 0.0, 542.3, | ,  1000,   953,  3000,  2938, | , -3.4, 1729.6, 13.643, |, 0.0
4801.5, 139.1, | , 24.6, 0.0, 540.7, | ,  1000,   950,  3000,  2926, | , -3.4, 1843.2, 14.480, |, 0.0
4802.5, 138.9, | , 24.6, 0.0, 541.9, | ,  1000,   956,  3000,  2925, | , -3.4, 1952.0, 15.352, |, 0.0
4803.5, 139.2, | , 24.6, 0.0, 542.7, | ,  1000,   956,  3000,  2924, | , -3.4, 2068.5, 16.265, |, 0.0
4804.5, 139.2, | , 24.6, 0.0, 542.3, | ,  1000,   953,  3000,  2958, | , -3.4, 2192.3, 17.374, |, 0.0
4805.6, 139.0, | , 24.6, 0.0, 542.5, | ,  1000,   951,  3000,  2895, | , -3.4, 2276.7, 17.740, |, 0.0
4806.6, 140.2, | , 24.6, 0.0, 537.5, | ,  1000,   949,  3000,  2923, | , -3.4, 2402.3, 18.845, |, 0.0
4807.6, 139.6, | , 24.6, 0.0, 541.6, | ,  1000,   957,  3000,  2934, | , -3.4, 2529.5, 19.936, |, 0.0
4808.6, 139.2, | , 24.6, 0.0, 542.2, | ,  1000,   955,  3000,  2952, | , -3.4, 2619.9, 20.732, |, 0.0
4809.6, 139.3, | , 24.6, 0.0, 542.6, | ,  1000,   954,  3000,  2913, | , -3.4, 2740.7, 21.463, |, 0.0
4810.6, 139.5, | , 24.6, 0.0, 542.8, | ,  1000,   957,  3000,  2911, | , -3.4, 2847.9, 22.310, |, 0.0
4811.6, 139.7, | , 24.6, 0.0, 536.7, | ,  1000,   950,  3000,  2908, | , -3.4, 2943.8, 22.996, |, 0.0
4812.6, 139.2, | , 24.6, 0.0, 541.1, | ,  1000,   958,  3000,  2927, | , -3.4, 3059.5, 24.065, |, 0.0
4813.6, 138.9, | , 24.6, 0.0, 542.2, | ,  1000,   952,  3000,  2921, | , -3.4, 3156.8, 24.748, |, 0.0
4814.6, 138.7, | , 24.6, 0.0, 542.1, | ,  1000,   956,  3000,  2907, | , -3.4, 3243.3, 25.356, |, 0.0
4815.7, 138.9, | , 24.6, 0.0, 542.4, | ,  1000,   959,  3000,  2948, | , -3.4, 3334.1, 26.360, |, 0.0
4816.7, 139.3, | , 24.6, 0.0, 542.8, | ,  1000,   950,  3000,  2943, | , -3.4, 3434.8, 27.061, |, 0.0
4817.7, 139.5, | , 24.6, 0.0, 542.2, | ,  1000,   952,  3000,  2922, | , -3.4, 3548.8, 27.814, |, 0.0
4818.7, 139.1, | , 24.6, 0.0, 542.7, | ,  1000,   952,  3000,  2944, | , -3.4, 3648.2, 28.764, |, 0.0
4819.7, 139.0, | , 24.6, 0.0, 542.5, | ,  1000,   953,  3000,  2931, | , -3.4, 3746.3, 29.440, |, 0.0
4820.7, 139.3, | , 24.6, 0.0, 542.7, | ,  1000,   953,  3000,  2931, | , -3.4, 3865.4, 30.370, |, 0.0
4821.7, 138.9, | , 24.6, 0.0, 543.1, | ,  1000,   950,  3000,  2921, | , -3.4, 3959.2, 31.000, |, 0.0
4822.7, 139.2, | , 24.6, 0.0, 542.1, | ,  1000,   956,  3000,  2914, | , -3.4, 4082.2, 31.952, |, 0.0
4823.7, 138.9, | , 24.6, 0.0, 543.1, | ,  1000,   953,  3000,  2945, | , -3.4, 4170.0, 32.871, |, 0.0
4824.7, 139.5, | , 24.6, 0.0, 543.2, | ,  1000,   954,  3000,  2930, | , -3.4, 4261.7, 33.470, |, 0.0
4825.8, 139.0, | , 24.6, 0.0, 543.0, | ,  1000,   957,  3000,  2922, | , -3.4, 4352.1, 34.135, |, 0.0
4826.8, 139.0, | , 24.6, 0.0, 542.8, | ,  1000,   948,  3000,  2928, | , -3.4, 4475.1, 35.068, |, 0.0
4827.8, 140.3, | , 24.6, 0.0, 537.7, | ,  1000,   950,  3000,  2918, | , -3.4, 4562.5, 35.672, |, 0.0
4828.8, 139.4, | , 24.6, 0.0, 543.5, | ,  1000,   959,  3000,  2949, | , -3.4, 4659.3, 36.810, |, 0.0
4829.8, 139.0, | , 24.6, 0.0, 543.1, | ,  1000,   955,  3000,  2926, | , -3.4, 4694.9, 36.827, |, 0.0
4830.8, 139.3, | , 24.6, 0.0, 543.6, | ,  1000,   950,  3000,  2903, | , -3.4, 4794.3, 37.335, |, 0.0
4831.8, 139.3, | , 24.6, 0.0, 543.9, | ,  1000,   948,  3000,  2914, | , -3.4, 4863.3, 37.963, |, 0.0
4832.8, 139.8, | , 24.6, 0.0, 538.1, | ,  1000,   953,  3000,  2932, | , -3.4, 4920.3, 38.625, |, 0.0
4833.8, 139.2, | , 24.6, 0.0, 543.0, | ,  1000,   951,  3000,  2929, | , -3.4, 4969.5, 38.960, |, 0.0
4834.9, 139.2, | , 24.6, 0.0, 544.4, | ,  1000,   953,  3000,  2917, | , -3.4, 5041.9, 39.420, |, 0.0
4835.9, 139.4, | , 24.6, 0.0, 544.1, | ,  1000,   952,  3000,  2928, | , -3.4, 5088.2, 39.890, |, 0.0
4836.9, 139.0, | , 24.6, 0.0, 544.1, | ,  1000,   958,  3000,  2935, | , -3.4, 5153.8, 40.538, |, 0.0
4837.9, 138.8, | , 24.6, 0.0, 544.0, | ,  1000,   955,  3000,  2910, | , -3.4, 5206.9, 40.655, |, 0.0
4838.9, 139.5, | , 24.6, 0.0, 543.2, | ,  1000,   956,  3000,  2938, | , -3.4, 5245.4, 41.265, |, 0.0
4839.9, 138.8, | , 24.6, 0.0, 543.9, | ,  1000,   952,  3000,  2930, | , -3.4, 5305.0, 41.599, |, 0.0
4840.9, 138.8, | , 24.6, 0.0, 544.0, | ,  1000,   957,  3000,  2922, | , -3.4, 5324.7, 41.714, |, 0.0
4841.9, 139.3, | , 24.6, 0.0, 544.3, | ,  1000,   956,  3000,  2933, | , -3.4, 5365.4, 42.148, |, 0.0
4842.9, 139.1, | , 24.6, 0.0, 543.9, | ,  1000,   956,  3000,  2958, | , -3.4, 5394.5, 42.647, |, 0.0
4843.9, 139.2, | , 24.6, 0.0, 543.0, | ,  1000,   945,  3000,  2929, | , -3.4, 5417.7, 42.397, |, 0.0
4844.9, 139.1, | , 24.6, 0.0, 543.8, | ,  1000,   952,  3000,  2934, | , -3.4, 5432.2, 42.642, |, 0.0
4846.0, 139.4, | , 24.6, 0.0, 544.7, | ,  1000,   947,  3000,  2922, | , -3.4, 5474.7, 42.786, |, 0.0
4847.0, 139.0, | , 24.6, 0.0, 544.1, | ,  1000,   952,  3000,  2933, | , -3.4, 5505.5, 43.196, |, 0.0
4848.0, 139.0, | , 24.6, 0.0, 544.3, | ,  1000,   954,  3000,  2929, | , -3.4, 5503.8, 43.153, |, 0.0
4849.0, 140.0, | , 24.6, 0.0, 537.8, | ,  1000,   951,  3000,  2906, | , -3.4, 5550.9, 43.239, |, 0.0
4850.0, 139.6, | , 24.6, 0.0, 543.6, | ,  1000,   959,  3000,  2939, | , -3.4, 5542.8, 43.636, |, 0.0
4851.0, 139.0, | , 24.6, 0.0, 544.3, | ,  1000,   954,  3000,  2934, | , -3.4, 5558.6, 43.650, |, 0.0
4852.0, 139.4, | , 24.6, 0.0, 544.8, | ,  1000,   957,  3000,  2935, | , -3.4, 5574.1, 43.808, |, 0.0
4853.0, 139.4, | , 24.6, 0.0, 544.9, | ,  1000,   951,  3000,  2932, | , -3.4, 5580.9, 43.765, |, 0.0
4854.0, 139.8, | , 24.6, 0.0, 538.8, | ,  1000,   953,  3000,  2934, | , -3.4, 5613.5, 44.060, |, 0.0
4855.1, 139.0, | , 24.6, 0.0, 543.5, | ,  1000,   948,  3000,  2903, | , -3.4, 5589.1, 43.456, |, 0.0
4856.1, 139.2, | , 24.6, 0.0, 544.8, | ,  1000,   949,  3000,  2912, | , -3.4, 5608.3, 43.723, |, 0.0
4857.1, 139.4, | , 24.6, 0.0, 544.8, | ,  1000,   956,  3000,  2926, | , -3.4, 5636.2, 44.187, |, 0.0
4858.1, 139.0, | , 24.6, 0.0, 544.5, | ,  1000,   953,  3000,  2926, | , -3.4, 5598.1, 43.858, |, 0.0
4859.1, 138.9, | , 24.6, 0.0, 544.8, | ,  1000,   956,  3000,  2926, | , -3.4, 5597.6, 43.890, |, 0.0
4860.1, 139.5, | , 24.6, 0.0, 543.8, | ,  1000,   956,  3000,  2930, | , -3.4, 5601.9, 43.961, |, 0.0
4861.1, 139.0, | , 24.6, 0.0, 544.7, | ,  1000,   953,  3000,  2944, | , -3.4, 5602.8, 44.093, |, 0.0
4862.1, 138.9, | , 24.6, 0.0, 544.5, | ,  1000,   948,  3000,  2937, | , -3.4, 5625.5, 44.127, |, 0.0
4863.1, 139.4, | , 24.6, 0.0, 545.5, | ,  1000,   954,  3000,  2926, | , -3.4, 5589.1, 43.782, |, 0.0
4864.2, 139.0, | , 24.6, 0.0, 544.9, | ,  1000,   949,  3000,  2916, | , -3.4, 5601.1, 43.712, |, 0.0
4865.2, 139.2, | , 24.6, 0.0, 543.6, | ,  1000,   944,  3000,  2926, | , -3.4, 5598.9, 43.761, |, 0.0
4866.2, 139.0, | , 24.6, 0.0, 544.9, | ,  1000,   957,  3000,  2940, | , -3.4, 5609.2, 44.143, |, 0.0
4867.2, 139.5, | , 24.6, 0.0, 545.1, | ,  1000,   957,  3000,  2937, | , -3.4, 5580.9, 43.883, |, 0.0
4868.2, 139.0, | , 24.6, 0.0, 545.1, | ,  1000,   955,  3000,  2934, | , -3.4, 5581.3, 43.831, |, 0.0
4869.2, 138.9, | , 24.6, 0.0, 544.9, | ,  1000,   956,  3000,  2929, | , -3.4, 5574.5, 43.745, |, 0.0
4870.2, 139.9, | , 24.6, 0.0, 538.2, | ,  1000,   952,  3000,  2919, | , -3.4, 5574.5, 43.577, |, 0.0
4871.2, 139.3, | , 24.6, 0.0, 545.6, | ,  1000,   954,  3000,  2941, | , -3.4, 5572.8, 43.837, |, 0.0
4872.2, 139.2, | , 24.6, 0.0, 544.6, | ,  1000,   958,  3000,  2930, | , -3.4, 5583.9, 43.849, |, 0.0
4873.2, 139.3, | , 24.6, 0.0, 545.4, | ,  1000,   958,  3000,  2926, | , -3.4, 5565.5, 43.654, |, 0.0
4874.3, 138.9, | , 24.6, 0.0, 545.2, | ,  1000,   953,  3000,  2936, | , -3.4, 5569.3, 43.737, |, 0.0
4875.3, 139.7, | , 24.6, 0.0, 539.8, | ,  1000,   953,  3000,  2920, | , -3.4, 5589.1, 43.713, |, 0.0
4876.3, 139.1, | , 24.6, 0.0, 544.8, | ,  1000,   959,  3000,  2937, | , -3.4, 5579.2, 43.903, |, 0.0
4877.3, 139.3, | , 24.6, 0.0, 545.7, | ,  1000,   951,  3000,  2918, | , -3.4, 5558.2, 43.422, |, 0.0
4878.3, 139.4, | , 24.6, 0.0, 545.4, | ,  1000,   954,  3000,  2923, | , -3.4, 5550.5, 43.463, |, 0.0
4879.3, 139.0, | , 24.6, 0.0, 545.4, | ,  1000,   956,  3000,  2953, | , -3.4, 5553.1, 43.840, |, 0.0
4880.3, 139.3, | , 24.6, 0.0, 545.5, | ,  1000,   956,  3000,  2927, | , -3.4, 5566.3, 43.648, |, 0.0
4881.3, 139.7, | , 24.6, 0.0, 545.2, | ,  1000,   954,  3000,  2933, | , -3.4, 5545.4, 43.537, |, 0.0
4882.3, 139.0, | , 24.6, 0.0, 545.5, | ,  1000,   955,  3000,  2927, | , -3.4, 5544.5, 43.464, |, 0.0
4883.3, 138.9, | , 24.6, 0.0, 545.7, | ,  1000,   951,  3000,  2907, | , -3.4, 5533.8, 43.115, |, 0.0
4884.4, 139.3, | , 24.6, 0.0, 546.0, | ,  1000,   957,  3000,  2933, | , -3.4, 5535.5, 43.489, |, 0.0
4885.4, 138.9, | , 24.6, 0.0, 545.6, | ,  1000,   949,  3000,  2926, | , -3.4, 5529.9, 43.269, |, 0.0
4886.4, 139.5, | , 24.6, 0.0, 540.0, | ,  1000,   956,  3000,  2932, | , -3.4, 5516.6, 43.313, |, 0.0
4887.4, 138.9, | , 24.6, 0.0, 546.0, | ,  1000,   947,  3000,  2915, | , -3.4, 5533.4, 43.160, |, 0.0
4888.4, 139.3, | , 24.6, 0.0, 546.1, | ,  1000,   949,  3000,  2910, | , -3.4, 5543.6, 43.195, |, 0.0
4889.4, 139.0, | , 24.6, 0.0, 546.2, | ,  1000,   954,  3000,  2923, | , -3.4, 5520.1, 43.222, |, 0.0
4890.4, 138.9, | , 24.6, 0.0, 546.4, | ,  1000,   950,  3000,  2931, | , -3.4, 5526.1, 43.315, |, 0.0
4891.4, 140.4, | , 24.6, 0.0, 539.5, | ,  1000,   948,  3000,  2922, | , -3.4, 5516.2, 43.120, |, 0.0
4892.4, 139.0, | , 24.6, 0.0, 546.6, | ,  1000,   956,  3000,  2926, | , -3.4, 5513.6, 43.227, |, 0.0
4893.5, 139.0, | , 24.6, 0.0, 546.4, | ,  1000,   958,  3000,  2923, | , -3.4, 5518.8, 43.258, |, 0.0
4894.5, 139.3, | , 24.6, 0.0, 546.9, | ,  1000,   955,  3000,  2916, | , -3.4, 5504.2, 43.037, |, 0.0
4895.5, 139.4, | , 24.6, 0.0, 546.6, | ,  1000,   952,  3000,  2934, | , -3.4, 5527.8, 43.381, |, 0.0
4896.5, 139.8, | , 24.6, 0.0, 540.9, | ,  1000,   957,  3000,  2924, | , -3.4, 5530.4, 43.343, |, 0.0
4897.5, 139.1, | , 24.6, 0.0, 545.5, | ,  1000,   957,  3000,  2936, | , -3.4, 5496.5, 43.214, |, 0.0
4898.5, 139.3, | , 24.6, 0.0, 547.0, | ,  1000,   956,  3000,  2916, | , -3.4, 5506.8, 43.064, |, 0.0
4899.5, 139.3, | , 24.6, 0.0, 547.1, | ,  1000,   957,  3000,  2932, | , -3.4, 5506.8, 43.250, |, 0.0
4900.5, 139.1, | , 24.6, 0.0, 547.0, | ,  1000,   958,  3000,  2929, | , -3.4, 5533.8, 43.440, |, 0.0
4901.5, 139.1, | , 24.6, 0.0, 546.6, | ,  1000,   954,  3000,  2934, | , -3.4, 5503.4, 43.218, |, 0.0
4902.5, 139.6, | , 24.6, 0.0, 546.1, | ,  1000,   948,  3000,  2922, | , -3.4, 5496.1, 42.960, |, 0.0
4903.6, 139.0, | , 24.6, 0.0, 546.8, | ,  1000,   955,  3000,  2921, | , -3.4, 5520.9, 43.213, |, 0.0
4904.6, 138.9, | , 24.6, 0.0, 547.1, | ,  1000,   951,  3000,  2920, | , -3.4, 5524.8, 43.188, |, 0.0
4905.6, 139.4, | , 24.6, 0.0, 547.2, | ,  1000,   955,  3000,  2922, | , -3.4, 5502.5, 43.087, |, 0.0
4906.6, 139.0, | , 24.6, 0.0, 547.2, | ,  1000,   950,  3000,  2943, | , -3.4, 5501.2, 43.252, |, 0.0
4907.6, 140.0, | , 24.6, 0.0, 540.1, | ,  1000,   954,  3000,  2899, | , -3.4, 5497.8, 42.777, |, 0.0
4908.6, 138.9, | , 24.6, 0.0, 547.2, | ,  1000,   951,  3000,  2928, | , -3.4, 5499.1, 43.083, |, 0.0
4909.6, 139.5, | , 24.6, 0.0, 547.7, | ,  1000,   956,  3000,  2962, | , -3.4, 5498.2, 43.506, |, 0.0
4910.6, 139.0, | , 24.6, 0.0, 547.3, | ,  1000,   947,  3000,  2918, | , -3.4, 5490.5, 42.866, |, 0.0
4911.6, 139.0, | , 24.6, 0.0, 547.3, | ,  1000,   951,  3000,  2929, | , -3.4, 5498.2, 43.091, |, 0.0
4912.6, 140.0, | , 24.6, 0.0, 540.7, | ,  1000,   954,  3000,  2932, | , -3.4, 5488.4, 43.071, |, 0.0
4913.6, 139.6, | , 24.6, 0.0, 546.6, | ,  1000,   949,  3000,  2918, | , -3.4, 5505.9, 42.998, |, 0.0
4914.7, 139.0, | , 24.6, 0.0, 547.4, | ,  1000,   954,  3000,  2930, | , -3.4, 5488.8, 43.061, |, 0.0
4915.7, 139.1, | , 24.6, 0.0, 547.3, | ,  1000,   954,  3000,  2914, | , -3.4, 5512.8, 43.072, |, 0.0
4916.7, 139.4, | , 24.6, 0.0, 547.9, | ,  1000,   954,  3000,  2915, | , -3.4, 5488.4, 42.888, |, 0.0
4917.7, 139.5, | , 24.6, 0.0, 541.9, | ,  1000,   954,  3000,  2907, | , -3.4, 5497.8, 42.861, |, 0.0
4918.7, 139.1, | , 24.6, 0.0, 546.7, | ,  1000,   961,  3000,  2946, | , -3.4, 5507.7, 43.461, |, 0.0
4919.7, 138.9, | , 24.6, 0.0, 547.4, | ,  1000,   956,  3000,  2921, | , -3.4, 5496.5, 43.040, |, 0.0
4920.7, 139.3, | , 24.6, 0.0, 547.8, | ,  1000,   958,  3000,  2907, | , -3.4, 5488.8, 42.837, |, 0.0
4921.7, 138.8, | , 24.6, 0.0, 547.5, | ,  1000,   951,  3000,  2925, | , -3.4, 5519.6, 43.201, |, 0.0
4922.7, 138.9, | , 24.6, 0.0, 547.7, | ,  1000,   956,  3000,  2929, | , -3.4, 5497.8, 43.147, |, 0.0
4923.8, 139.5, | , 24.6, 0.0, 547.0, | ,  1000,   960,  3000,  2936, | , -3.4, 5488.8, 43.182, |, 0.0
4924.8, 139.3, | , 24.6, 0.0, 548.0, | ,  1000,   957,  3000,  2917, | , -3.4, 5490.1, 42.954, |, 0.0
4925.8, 139.0, | , 24.6, 0.0, 548.0, | ,  1000,   949,  3000,  2941, | , -3.4, 5482.8, 43.075, |, 0.0
4926.8, 138.9, | , 24.6, 0.0, 548.1, | ,  1000,   956,  3000,  2927, | , -3.4, 5510.2, 43.210, |, 0.0
4927.8, 139.4, | , 24.6, 0.0, 548.1, | ,  1000,   954,  3000,  2931, | , -3.4, 5492.7, 43.093, |, 0.0
4928.8, 139.9, | , 24.6, 0.0, 540.5, | ,  1000,   954,  3000,  2937, | , -3.4, 5489.7, 43.131, |, 0.0
4929.8, 139.0, | , 24.6, 0.0, 547.9, | ,  1000,   950,  3000,  2927, | , -3.4, 5488.8, 42.977, |, 0.0
4930.8, 139.5, | , 24.7, 0.0, 548.3, | ,  1000,   958,  3000,  2929, | , -3.4, 5505.9, 43.224, |, 0.0
4931.8, 139.0, | , 24.6, 0.0, 548.2, | ,  1000,   950,  3000,  2914, | , -3.4, 5492.2, 42.862, |, 0.0
4932.8, 138.9, | , 24.6, 0.0, 547.5, | ,  1000,   955,  3000,  2922, | , -3.4, 5488.8, 42.979, |, 0.0
4933.9, 139.9, | , 24.6, 0.0, 540.6, | ,  1000,   946,  3000,  2929, | , -3.4, 5505.5, 43.095, |, 0.0
4934.9, 139.6, | , 24.6, 0.0, 548.0, | ,  1000,   957,  3000,  2934, | , -3.4, 5506.4, 43.273, |, 0.0
4935.9, 139.1, | , 24.6, 0.0, 548.0, | ,  1000,   958,  3000,  2919, | , -3.4, 5486.7, 42.960, |, 0.0
4936.9, 139.0, | , 24.7, 0.0, 547.8, | ,  1000,   956,  3000,  2922, | , -3.4, 5482.8, 42.951, |, 0.0
4937.9, 139.8, | , 24.6, 0.0, 548.0, | ,  1000,   955,  3000,  2957, | , -3.4, 5494.8, 43.409, |, 0.0
4938.9, 139.7, | , 24.6, 0.0, 542.3, | ,  1000,   952,  3000,  2886, | , -3.4, 5484.1, 42.510, |, 0.0
4939.9, 139.1, | , 24.7, 0.0, 546.5, | ,  1000,   951,  3000,  2920, | , -3.4, 5487.1, 42.895, |, 0.0
4940.9, 139.0, | , 24.6, 0.0, 547.4, | ,  1000,   955,  3000,  2931, | , -3.4, 5519.2, 43.318, |, 0.0
4941.9, 139.3, | , 24.6, 0.0, 548.2, | ,  1000,   946,  3000,  2915, | , -3.4, 5487.1, 42.794, |, 0.0
4942.9, 138.7, | , 24.6, 0.0, 547.7, | ,  1000,   955,  3000,  2924, | , -3.4, 5489.7, 43.001, |, 0.0
4944.0, 139.0, | , 24.6, 0.0, 548.2, | ,  1000,   953,  3000,  2944, | , -3.4, 5499.1, 43.276, |, 0.0
4945.0, 139.5, | , 24.6, 0.0, 547.8, | ,  1000,   954,  3000,  2940, | , -3.4, 5484.1, 43.125, |, 0.0
4946.0, 139.4, | , 24.6, 0.0, 548.3, | ,  1000,   955,  3000,  2928, | , -3.4, 5489.7, 43.048, |, 0.0
4947.0, 139.0, | , 24.6, 0.0, 548.0, | ,  1000,   960,  3000,  2925, | , -3.4, 5487.1, 43.049, |, 0.0
4948.0, 138.9, | , 24.6, 0.0, 547.9, | ,  1000,   958,  3000,  2918, | , -3.4, 5490.9, 42.988, |, 0.0
4949.0, 139.0, | , 24.6, 0.0, 548.5, | ,  1000,   949,  3000,  2932, | , -3.4, 5499.5, 43.102, |, 0.0
4950.0, 139.9, | , 24.6, 0.0, 542.5, | ,  1000,   950,  3000,  2933, | , -3.4, 5502.5, 43.154, |, 0.0
4951.0, 138.9, | , 24.6, 0.0, 548.4, | ,  1000,   957,  3000,  2914, | , -3.4, 5475.5, 42.809, |, 0.0
4952.0, 139.3, | , 24.7, 0.0, 548.6, | ,  1000,   947,  3000,  2932, | , -3.4, 5487.1, 42.981, |, 0.0
4953.0, 138.8, | , 24.7, 0.0, 548.8, | ,  1000,   947,  3000,  2918, | , -3.4, 5493.5, 42.880, |, 0.0
4954.1, 139.1, | , 24.7, 0.0, 548.9, | ,  1000,   961,  3000,  2949, | , -3.4, 5507.2, 43.489, |, 0.0
4955.1, 140.0, | , 24.6, 0.0, 542.3, | ,  1000,   953,  3000,  2924, | , -3.4, 5487.1, 42.960, |, 0.0
4956.1, 139.5, | , 24.6, 0.0, 548.3, | ,  1000,   950,  3000,  2927, | , -3.4, 5482.8, 42.930, |, 0.0
4957.1, 139.0, | , 24.7, 0.0, 548.6, | ,  1000,   949,  3000,  2943, | , -3.4, 5503.4, 43.262, |, 0.0
4958.1, 139.0, | , 24.7, 0.0, 549.1, | ,  1000,   953,  3000,  2930, | , -3.4, 5487.9, 43.044, |, 0.0
4959.1, 139.4, | , 24.7, 0.0, 549.3, | ,  1000,   955,  3000,  2933, | , -3.4, 5479.8, 43.027, |, 0.0
4960.1, 139.8, | , 24.7, 0.0, 543.5, | ,  1000,   952,  3000,  2928, | , -3.4, 5474.2, 42.900, |, 0.0
4961.1, 139.2, | , 24.7, 0.0, 548.8, | ,  1000,   962,  3000,  2942, | , -3.4, 5496.5, 43.340, |, 0.0
4962.1, 139.0, | , 24.7, 0.0, 549.0, | ,  1000,   952,  3000,  2930, | , -3.4, 5482.8, 42.986, |, 0.0
4963.2, 139.5, | , 24.6, 0.0, 549.4, | ,  1000,   956,  3000,  2942, | , -3.4, 5484.1, 43.180, |, 0.0
4964.2, 139.0, | , 24.7, 0.0, 549.2, | ,  1000,   952,  3000,  2926, | , -3.4, 5483.7, 42.940, |, 0.0
4965.2, 139.0, | , 24.7, 0.0, 549.2, | ,  1000,   953,  3000,  2918, | , -3.4, 5491.4, 42.932, |, 0.0
4966.2, 139.5, | , 24.7, 0.0, 548.8, | ,  1000,   952,  3000,  2926, | , -3.4, 5481.5, 42.927, |, 0.0
4967.2, 139.2, | , 24.7, 0.0, 549.8, | ,  1000,   949,  3000,  2903, | , -3.4, 5479.4, 42.626, |, 0.0
4968.2, 139.0, | , 24.7, 0.0, 549.6, | ,  1000,   954,  3000,  2940, | , -3.4, 5480.2, 43.095, |, 0.0
4969.2, 139.0, | , 24.7, 0.0, 550.1, | ,  1000,   950,  3000,  2941, | , -3.4, 5472.5, 43.014, |, 0.0
4970.2, 139.4, | , 24.7, 0.0, 549.8, | ,  1000,   952,  3000,  2923, | , -3.4, 5473.8, 42.837, |, 0.0
4971.2, 140.3, | , 24.6, 0.0, 543.0, | ,  1000,   953,  3000,  2909, | , -3.4, 5475.1, 42.704, |, 0.0
4972.2, 138.9, | , 24.7, 0.0, 549.9, | ,  1000,   956,  3000,  2931, | , -3.4, 5475.1, 42.984, |, 0.0
4973.2, 139.5, | , 24.7, 0.0, 550.1, | ,  1000,   955,  3000,  2942, | , -3.4, 5496.5, 43.266, |, 0.0
4974.3, 139.5, | , 24.7, 0.0, 549.8, | ,  1000,   957,  3000,  2948, | , -3.4, 5479.8, 43.218, |, 0.0
4975.3, 139.0, | , 24.7, 0.0, 549.9, | ,  1000,   951,  3000,  2931, | , -3.4, 5476.8, 42.945, |, 0.0
4976.3, 139.6, | , 24.6, 0.0, 544.9, | ,  1000,   946,  3000,  2906, | , -3.4, 5479.4, 42.622, |, 0.0
4977.3, 139.5, | , 24.7, 0.0, 549.1, | ,  1000,   947,  3000,  2919, | , -3.4, 5475.1, 42.755, |, 0.0
4978.3, 139.1, | , 24.7, 0.0, 549.9, | ,  1000,   955,  3000,  2924, | , -3.4, 5480.2, 42.931, |, 0.0
4979.3, 139.2, | , 24.7, 0.0, 549.8, | ,  1000,   960,  3000,  2944, | , -3.4, 5482.8, 43.231, |, 0.0
4980.3, 139.5, | , 24.7, 0.0, 550.0, | ,  1000,   949,  3000,  2913, | , -3.4, 5483.7, 42.776, |, 0.0
4981.3, 140.3, | , 24.7, 0.0, 544.7, | ,  1000,   945,  3000,  2929, | , -3.4, 5477.2, 42.852, |, 0.0
4982.3, 139.2, | , 24.7, 0.0, 549.1, | ,  1000,   949,  3000,  2936, | , -3.4, 5509.8, 43.226, |, 0.0
4983.4, 138.9, | , 24.7, 0.0, 549.9, | ,  1000,   952,  3000,  2904, | , -3.4, 5473.4, 42.632, |, 0.0
4984.4, 139.0, | , 24.7, 0.0, 549.9, | ,  1000,   953,  3000,  2918, | , -3.4, 5495.2, 42.960, |, 0.0
4985.4, 139.0, | , 24.7, 0.0, 549.8, | ,  1000,   955,  3000,  2934, | , -3.4, 5499.9, 43.202, |, 0.0
4986.4, 139.0, | , 24.7, 0.0, 549.8, | ,  1000,   948,  3000,  2929, | , -3.4, 5472.9, 42.862, |, 0.0
4987.4, 139.0, | , 24.7, 0.0, 548.7, | ,  1000,   952,  3000,  2925, | , -3.4, 5490.5, 42.988, |, 0.0
4988.4, 139.4, | , 24.7, 0.0, 550.3, | ,  1000,   954,  3000,  2929, | , -3.4, 5484.5, 43.003, |, 0.0
4989.4, 139.1, | , 24.7, 0.0, 550.0, | ,  1000,   951,  3000,  2922, | , -3.4, 5474.7, 42.832, |, 0.0
4990.4, 138.8, | , 24.7, 0.0, 550.1, | ,  1000,   951,  3000,  2905, | , -3.4, 5488.8, 42.749, |, 0.0
4991.4, 139.3, | , 24.7, 0.0, 550.5, | ,  1000,   950,  3000,  2922, | , -3.4, 5479.4, 42.858, |, 0.0
4992.4, 139.8, | , 24.7, 0.0, 543.8, | ,  1000,   954,  3000,  2940, | , -3.4, 5493.9, 43.203, |, 0.0
4993.5, 139.0, | , 24.7, 0.0, 550.1, | ,  1000,   955,  3000,  2944, | , -3.4, 5481.1, 43.153, |, 0.0
4994.5, 139.4, | , 24.7, 0.0, 550.7, | ,  1000,   954,  3000,  2939, | , -3.4, 5473.4, 43.036, |, 0.0
4995.5, 139.0, | , 24.7, 0.0, 550.5, | ,  1000,   960,  3000,  2922, | , -3.4, 5474.7, 42.914, |, 0.0
4996.5, 139.0, | , 24.7, 0.0, 550.5, | ,  1000,   956,  3000,  2923, | , -3.4, 5472.1, 42.873, |, 0.0
4997.5, 139.7, | , 24.7, 0.0, 545.7, | ,  1000,   951,  3000,  2926, | , -3.4, 5473.8, 42.865, |, 0.0
4998.5, 139.3, | , 24.7, 0.0, 550.1, | ,  1000,   955,  3000,  2936, | , -3.4, 5471.2, 42.999, |, 0.0
4999.5, 139.5, | , 24.7, 0.0, 550.9, | ,  1000,   950,  3000,  2928, | , -3.4, 5480.2, 42.926, |, 0.0
5000.5, 138.8, | , 24.7, 0.0, 550.4, | ,  1000,   954,  3000,  2904, | , -3.4, 5497.8, 42.838, |, 0.0
5001.5, 139.3, | , 24.7, 0.0, 551.2, | ,  1000,   950,  3000,  2937, | , -3.4, 5480.7, 43.031, |, 0.0
5002.6, 139.8, | , 24.7, 0.0, 544.8, | ,  1000,   949,  3000,  2916, | , -3.4, 5481.1, 42.787, |, 0.0
5003.6, 139.1, | , 24.7, 0.0, 550.2, | ,  1000,   955,  3000,  2918, | , -3.4, 5478.1, 42.841, |, 0.0
5004.6, 139.1, | , 24.7, 0.0, 551.3, | ,  1000,   952,  3000,  2942, | , -3.4, 5481.1, 43.107, |, 0.0
5005.6, 139.2, | , 24.7, 0.0, 551.6, | ,  1000,   956,  3000,  2922, | , -3.4, 5474.2, 42.872, |, 0.0
5006.6, 139.0, | , 24.7, 0.0, 551.1, | ,  1000,   952,  3000,  2926, | , -3.4, 5499.9, 43.083, |, 0.0
5007.6, 139.2, | , 24.7, 0.0, 550.8, | ,  1000,   950,  3000,  2952, | , -3.4, 5472.5, 43.121, |, 0.0
5008.6, 139.3, | , 24.7, 0.0, 550.8, | ,  1000,   959,  3000,  2941, | , -3.4, 5471.2, 43.098, |, 0.0
5009.6, 139.6, | , 24.7, 0.0, 551.5, | ,  1000,   954,  3000,  2928, | , -3.4, 5497.8, 43.098, |, 0.0
5010.6, 139.0, | , 24.7, 0.0, 551.4, | ,  1000,   950,  3000,  2916, | , -3.4, 5499.5, 42.941, |, 0.0
5011.6, 139.3, | , 24.7, 0.0, 551.7, | ,  1000,   949,  3000,  2933, | , -3.4, 5480.2, 42.973, |, 0.0
5012.7, 139.2, | , 24.7, 0.0, 551.7, | ,  1000,   951,  3000,  2913, | , -3.4, 5480.2, 42.767, |, 0.0
5013.7, 139.9, | , 24.7, 0.0, 544.1, | ,  1000,   950,  3000,  2925, | , -3.4, 5485.4, 42.927, |, 0.0
5014.7, 139.0, | , 24.7, 0.0, 551.8, | ,  1000,   957,  3000,  2913, | , -3.4, 5472.9, 42.773, |, 0.0
5015.7, 139.4, | , 24.7, 0.0, 551.9, | ,  1000,   950,  3000,  2904, | , -3.4, 5499.9, 42.809, |, 0.0
5016.7, 139.4, | , 24.7, 0.0, 551.9, | ,  1000,   952,  3000,  2937, | , -3.4, 5503.8, 43.232, |, 0.0
5017.7, 138.9, | , 24.7, 0.0, 551.9, | ,  1000,   958,  3000,  2910, | , -3.4, 5504.2, 42.995, |, 0.0
5018.7, 139.8, | , 24.7, 0.0, 545.7, | ,  1000,   946,  3000,  2926, | , -3.4, 5482.4, 42.880, |, 0.0
5019.7, 139.3, | , 24.7, 0.0, 551.3, | ,  1000,   953,  3000,  2922, | , -3.4, 5474.7, 42.844, |, 0.0
5020.7, 139.5, | , 24.7, 0.0, 552.0, | ,  1000,   959,  3000,  2933, | , -3.4, 5482.4, 43.098, |, 0.0
5021.7, 139.0, | , 24.7, 0.0, 551.7, | ,  1000,   952,  3000,  2946, | , -3.4, 5466.9, 43.040, |, 0.0
5022.8, 139.3, | , 24.7, 0.0, 551.4, | ,  1000,   951,  3000,  2906, | , -3.4, 5493.9, 42.798, |, 0.0
5023.8, 139.9, | , 24.7, 0.0, 546.1, | ,  1000,   956,  3000,  2940, | , -3.4, 5477.2, 43.096, |, 0.0
5024.8, 139.4, | , 24.7, 0.0, 550.8, | ,  1000,   962,  3000,  2956, | , -3.4, 5476.4, 43.336, |, 0.0
5025.8, 139.0, | , 24.7, 0.0, 551.7, | ,  1000,   949,  3000,  2944, | , -3.4, 5457.1, 42.902, |, 0.0
5026.8, 139.3, | , 24.7, 0.0, 551.8, | ,  1000,   955,  3000,  2916, | , -3.4, 5474.2, 42.794, |, 0.0
5027.8, 139.0, | , 24.7, 0.0, 551.8, | ,  1000,   954,  3000,  2922, | , -3.4, 5472.5, 42.831, |, 0.0
5028.8, 138.9, | , 24.7, 0.0, 552.0, | ,  1000,   956,  3000,  2921, | , -3.4, 5470.8, 42.837, |, 0.0
5029.8, 139.6, | , 24.7, 0.0, 551.1, | ,  1000,   950,  3000,  2921, | , -3.4, 5470.8, 42.767, |, 0.0
5030.8, 139.1, | , 24.7, 0.0, 551.6, | ,  1000,   957,  3000,  2941, | , -3.4, 5470.8, 43.074, |, 0.0
5031.9, 139.1, | , 24.7, 0.0, 551.9, | ,  1000,   952,  3000,  2944, | , -3.4, 5466.9, 43.014, |, 0.0
5032.9, 139.4, | , 24.7, 0.0, 551.9, | ,  1000,   949,  3000,  2909, | , -3.4, 5486.2, 42.752, |, 0.0
5033.9, 139.1, | , 24.7, 0.0, 552.1, | ,  1000,   949,  3000,  2936, | , -3.4, 5492.2, 43.086, |, 0.0
5034.9, 139.8, | , 24.7, 0.0, 546.6, | ,  1000,   948,  3000,  2913, | , -3.4, 5488.4, 42.799, |, 0.0
5035.9, 138.9, | , 24.7, 0.0, 551.5, | ,  1000,   955,  3000,  2913, | , -3.4, 5472.5, 42.745, |, 0.0
5036.9, 139.3, | , 24.7, 0.0, 551.9, | ,  1000,   949,  3000,  2929, | , -3.4, 5463.9, 42.787, |, 0.0
5037.9, 139.3, | , 24.7, 0.0, 550.9, | ,  1000,   950,  3000,  2922, | , -3.4, 5493.9, 42.971, |, 0.0
5038.9, 138.9, | , 24.7, 0.0, 552.1, | ,  1000,   949,  3000,  2927, | , -3.4, 5455.8, 42.709, |, 0.0
5039.9, 140.2, | , 24.7, 0.0, 547.1, | ,  1000,   946,  3000,  2911, | , -3.4, 5461.4, 42.542, |, 0.0
5041.0, 139.3, | , 24.7, 0.0, 552.7, | ,  1000,   950,  3000,  2920, | , -3.4, 5490.5, 42.918, |, 0.0
5042.0, 139.1, | , 24.7, 0.0, 552.1, | ,  1000,   957,  3000,  2953, | , -3.4, 5482.4, 43.299, |, 0.0
5043.0, 139.1, | , 24.7, 0.0, 551.3, | ,  1000,   959,  3000,  2945, | , -3.4, 5465.2, 43.098, |, 0.0
5044.0, 139.5, | , 24.7, 0.0, 552.8, | ,  1000,   959,  3000,  2938, | , -3.4, 5467.4, 43.033, |, 0.0
5045.0, 140.1, | , 24.7, 0.0, 546.9, | ,  1000,   955,  3000,  2944, | , -3.4, 5467.4, 43.045, |, 0.0
5046.0, 139.0, | , 24.7, 0.0, 552.8, | ,  1000,   958,  3000,  2918, | , -3.4, 5473.8, 42.850, |, 0.0
5047.0, 139.0, | , 24.7, 0.0, 553.3, | ,  1000,   952,  3000,  2923, | , -3.4, 5464.8, 42.767, |, 0.0
5048.0, 139.2, | , 24.7, 0.0, 553.1, | ,  1000,   948,  3000,  2903, | , -3.4, 5463.5, 42.493, |, 0.0
5049.0, 138.8, | , 24.7, 0.0, 552.7, | ,  1000,   955,  3000,  2900, | , -3.4, 5474.7, 42.633, |, 0.0
5050.0, 139.0, | , 24.7, 0.0, 551.5, | ,  1000,   952,  3000,  2941, | , -3.4, 5466.9, 42.991, |, 0.0
5051.0, 139.4, | , 24.7, 0.0, 553.0, | ,  1000,   959,  3000,  2941, | , -3.4, 5479.4, 43.157, |, 0.0
5052.1, 138.9, | , 24.7, 0.0, 552.9, | ,  1000,   950,  3000,  2915, | , -3.4, 5479.8, 42.783, |, 0.0
5053.1, 139.0, | , 24.7, 0.0, 553.2, | ,  1000,   961,  3000,  2926, | , -3.4, 5484.9, 43.067, |, 0.0
5054.1, 139.0, | , 24.7, 0.0, 552.8, | ,  1000,   952,  3000,  2941, | , -3.4, 5464.8, 42.966, |, 0.0
5055.1, 139.5, | , 24.7, 0.0, 552.7, | ,  1000,   947,  3000,  2933, | , -3.4, 5456.2, 42.753, |, 0.0
5056.1, 139.8, | , 24.7, 0.0, 548.2, | ,  1000,   950,  3000,  2937, | , -3.4, 5473.8, 42.972, |, 0.0
5057.1, 138.8, | , 24.7, 0.0, 552.9, | ,  1000,   949,  3000,  2930, | , -3.4, 5464.8, 42.818, |, 0.0
5058.1, 139.1, | , 24.7, 0.0, 553.3, | ,  1000,   961,  3000,  2959, | , -3.4, 5468.2, 43.291, |, 0.0
5059.1, 139.4, | , 24.7, 0.0, 553.6, | ,  1000,   949,  3000,  2930, | , -3.4, 5469.1, 42.851, |, 0.0
5060.1, 139.1, | , 24.7, 0.0, 552.5, | ,  1000,   955,  3000,  2913, | , -3.4, 5468.7, 42.722, |, 0.0
5061.1, 140.1, | , 24.7, 0.0, 544.9, | ,  1000,   946,  3000,  2927, | , -3.4, 5494.4, 42.982, |, 0.0
5062.2, 139.4, | , 24.7, 0.0, 553.8, | ,  1000,   950,  3000,  2931, | , -3.4, 5470.4, 42.884, |, 0.0
5063.2, 139.6, | , 24.7, 0.0, 553.9, | ,  1000,   958,  3000,  2948, | , -3.4, 5463.5, 43.094, |, 0.0
5064.2, 138.9, | , 24.7, 0.0, 553.5, | ,  1000,   948,  3000,  2926, | , -3.4, 5458.0, 42.698, |, 0.0
5065.2, 139.5, | , 24.7, 0.0, 552.8, | ,  1000,   952,  3000,  2937, | , -3.4, 5456.2, 42.857, |, 0.0
5066.2, 140.1, | , 24.7, 0.0, 547.9, | ,  1000,   956,  3000,  2936, | , -3.4, 5467.8, 42.979, |, 0.0
5067.2, 139.0, | , 24.7, 0.0, 553.6, | ,  1000,   955,  3000,  2929, | , -3.4, 5462.7, 42.862, |, 0.0
5068.2, 139.0, | , 24.7, 0.0, 553.6, | ,  1000,   950,  3000,  2921, | , -3.4, 5464.8, 42.724, |, 0.0
5069.2, 139.4, | , 24.7, 0.0, 553.7, | ,  1000,   952,  3000,  2922, | , -3.4, 5466.9, 42.779, |, 0.0
5070.2, 139.2, | , 24.7, 0.0, 553.0, | ,  1000,   951,  3000,  2941, | , -3.4, 5461.8, 42.925, |, 0.0
5071.3, 138.8, | , 24.7, 0.0, 553.6, | ,  1000,   948,  3000,  2906, | , -3.4, 5452.0, 42.431, |, 0.0
5072.3, 139.4, | , 24.7, 0.0, 553.8, | ,  1000,   952,  3000,  2934, | , -3.4, 5459.7, 42.853, |, 0.0
5073.3, 139.5, | , 24.7, 0.0, 553.8, | ,  1000,   951,  3000,  2942, | , -3.4, 5488.8, 43.161, |, 0.0
5074.3, 138.9, | , 24.7, 0.0, 553.7, | ,  1000,   947,  3000,  2931, | , -3.4, 5469.5, 42.839, |, 0.0
5075.3, 139.2, | , 24.7, 0.0, 553.0, | ,  1000,   962,  3000,  2941, | , -3.4, 5459.2, 43.039, |, 0.0
5076.3, 139.4, | , 24.7, 0.0, 554.0, | ,  1000,   955,  3000,  2933, | , -3.4, 5464.8, 42.915, |, 0.0
5077.3, 139.5, | , 24.7, 0.0, 548.4, | ,  1000,   951,  3000,  2884, | , -3.4, 5452.8, 42.245, |, 0.0
5078.3, 138.9, | , 24.7, 0.0, 553.9, | ,  1000,   949,  3000,  2929, | , -3.4, 5471.2, 42.844, |, 0.0
5079.3, 139.3, | , 24.7, 0.0, 554.0, | ,  1000,   947,  3000,  2929, | , -3.4, 5471.2, 42.830, |, 0.0
5080.3, 139.5, | , 24.7, 0.0, 553.3, | ,  1000,   954,  3000,  2948, | , -3.4, 5450.7, 42.954, |, 0.0
5081.4, 139.0, | , 24.7, 0.0, 554.1, | ,  1000,   955,  3000,  2928, | , -3.4, 5444.2, 42.698, |, 0.0
5082.4, 139.8, | , 24.7, 0.0, 548.8, | ,  1000,   954,  3000,  2937, | , -3.4, 5441.7, 42.759, |, 0.0
5083.4, 139.4, | , 24.7, 0.0, 554.4, | ,  1000,   954,  3000,  2916, | , -3.4, 5447.2, 42.577, |, 0.0
5084.4, 138.9, | , 24.7, 0.0, 554.2, | ,  1000,   947,  3000,  2926, | , -3.4, 5445.5, 42.591, |, 0.0
5085.4, 139.0, | , 24.7, 0.0, 554.0, | ,  1000,   952,  3000,  2926, | , -3.4, 5443.4, 42.627, |, 0.0
5086.4, 139.3, | , 24.7, 0.0, 554.7, | ,  1000,   949,  3000,  2945, | , -3.4, 5440.0, 42.782, |, 0.0
5087.4, 139.0, | , 24.7, 0.0, 554.4, | ,  1000,   956,  3000,  2926, | , -3.4, 5441.7, 42.674, |, 0.0
5088.4, 139.0, | , 24.7, 0.0, 554.4, | ,  1000,   954,  3000,  2935, | , -3.4, 5443.0, 42.755, |, 0.0
5089.4, 139.1, | , 24.7, 0.0, 554.8, | ,  1000,   956,  3000,  2951, | , -3.4, 5443.8, 42.960, |, 0.0
5090.4, 139.6, | , 24.7, 0.0, 554.5, | ,  1000,   947,  3000,  2922, | , -3.4, 5452.0, 42.603, |, 0.0
5091.4, 140.0, | , 24.7, 0.0, 550.9, | ,  1000,   955,  3000,  2923, | , -3.4, 5459.7, 42.766, |, 0.0
5092.5, 139.0, | , 24.7, 0.0, 554.7, | ,  1000,   954,  3000,  2931, | , -3.4, 5465.2, 42.882, |, 0.0
5093.5, 139.9, | , 24.7, 0.0, 544.4, | ,  1000,   955,  3000,  2936, | , -3.4, 5446.4, 42.801, |, 0.0
5094.5, 139.3, | , 24.7, 0.0, 555.0, | ,  1000,   950,  3000,  2908, | , -3.4, 5442.1, 42.412, |, 0.0
5095.5, 139.1, | , 24.7, 0.0, 554.1, | ,  1000,   956,  3000,  2934, | , -3.4, 5469.1, 42.972, |, 0.0
5096.5, 138.9, | , 24.7, 0.0, 554.8, | ,  1000,   945,  3000,  2930, | , -3.4, 5441.7, 42.596, |, 0.0
5097.5, 138.9, | , 24.7, 0.0, 554.7, | ,  1000,   953,  3000,  2899, | , -3.4, 5442.5, 42.335, |, 0.0
5098.5, 140.5, | , 24.7, 0.0, 548.7, | ,  1000,   955,  3000,  2943, | , -3.4, 5440.0, 42.825, |, 0.0
5099.5, 139.0, | , 24.7, 0.0, 554.9, | ,  1000,   956,  3000,  2923, | , -3.4, 5443.0, 42.649, |, 0.0
5100.5, 139.0, | , 24.7, 0.0, 554.5, | ,  1000,   949,  3000,  2909, | , -3.4, 693.6, 5.430, |, 0.0
5101.6, 139.4, | , 24.7, 0.0, 555.6, | ,  1000,   957,  3000,  2935, | , -3.4, 826.9, 6.530, |, 0.0
5102.6, 139.1, | , 24.7, 0.0, 555.4, | ,  1000,   959,  3000,  2929, | , -3.4, 947.3, 7.472, |, 0.0
5103.6, 139.9, | , 24.7, 0.0, 549.4, | ,  1000,   954,  3000,  2926, | , -3.4, 1051.8, 8.277, |, 0.0
5104.6, 138.9, | , 24.7, 0.0, 555.5, | ,  1000,   955,  3000,  2918, | , -3.4, 1164.1, 9.146, |, 0.0
5105.6, 139.4, | , 24.7, 0.0, 554.8, | ,  1000,   956,  3000,  2927, | , -3.4, 1278.5, 10.069, |, 0.0
5106.6, 138.9, | , 24.7, 0.0, 555.7, | ,  1000,   954,  3000,  2929, | , -3.4, 1391.1, 10.954, |, 0.0
5107.6, 138.8, | , 24.7, 0.0, 555.8, | ,  1000,   954,  3000,  2926, | , -3.4, 1504.7, 11.838, |, 0.0
5108.6, 139.4, | , 24.7, 0.0, 555.3, | ,  1000,   948,  3000,  2925, | , -3.4, 1632.4, 12.817, |, 0.0
5109.6, 139.5, | , 24.7, 0.0, 556.0, | ,  1000,   956,  3000,  2933, | , -3.4, 1725.8, 13.609, |, 0.0
5110.6, 139.1, | , 24.7, 0.0, 554.6, | ,  1000,   948,  3000,  2937, | , -3.4, 1829.9, 14.409, |, 0.0
5111.6, 139.1, | , 24.7, 0.0, 555.7, | ,  1000,   955,  3000,  2943, | , -3.4, 1938.3, 15.312, |, 0.0
5112.7, 138.9, | , 24.7, 0.0, 555.7, | ,  1000,   950,  3000,  2906, | , -3.4, 2056.9, 16.073, |, 0.0
5113.7, 138.9, | , 24.7, 0.0, 555.8, | ,  1000,   954,  3000,  2922, | , -3.4, 2179.5, 17.119, |, 0.0
5114.7, 139.8, | , 24.7, 0.0, 549.7, | ,  1000,   954,  3000,  2930, | , -3.4, 2277.6, 17.925, |, 0.0
5115.7, 139.5, | , 24.7, 0.0, 554.8, | ,  1000,   957,  3000,  2935, | , -3.4, 2401.0, 18.931, |, 0.0
5116.7, 139.0, | , 24.7, 0.0, 555.7, | ,  1000,   960,  3000,  2932, | , -3.4, 2500.8, 19.715, |, 0.0
5117.7, 139.2, | , 24.7, 0.0, 555.7, | ,  1000,   958,  3000,  2933, | , -3.4, 2607.9, 20.554, |, 0.0
5118.7, 139.1, | , 24.7, 0.0, 556.1, | ,  1000,   952,  3000,  2921, | , -3.4, 2718.5, 21.322, |, 0.0
5119.7, 140.3, | , 24.7, 0.0, 550.1, | ,  1000,   951,  3000,  2936, | , -3.4, 2826.9, 22.248, |, 0.0
5120.7, 139.1, | , 24.7, 0.0, 555.3, | ,  1000,   954,  3000,  2913, | , -3.4, 2935.7, 22.983, |, 0.0
5121.8, 138.8, | , 24.7, 0.0, 556.0, | ,  1000,   955,  3000,  2908, | , -3.4, 3053.9, 23.884, |, 0.0
5122.8, 139.3, | , 24.7, 0.0, 556.5, | ,  1000,   950,  3000,  2931, | , -3.4, 3164.9, 24.866, |, 0.0
5123.8, 139.0, | , 24.7, 0.0, 556.2, | ,  1000,   961,  3000,  2945, | , -3.4, 3257.0, 25.751, |, 0.0
5124.8, 139.8, | , 24.7, 0.0, 550.6, | ,  1000,   954,  3000,  2926, | , -3.4, 3368.4, 26.451, |, 0.0
5125.8, 139.1, | , 24.7, 0.0, 555.5, | ,  1000,   949,  3000,  2914, | , -3.4, 3469.1, 27.127, |, 0.0
5126.8, 139.4, | , 24.7, 0.0, 556.1, | ,  1000,   953,  3000,  2930, | , -3.4, 3571.9, 28.069, |, 0.0
5127.8, 139.0, | , 24.7, 0.0, 556.3, | ,  1000,   955,  3000,  2941, | , -3.4, 3682.0, 29.022, |, 0.0
5128.8, 139.4, | , 24.7, 0.0, 556.5, | ,  1000,   953,  3000,  2942, | , -3.4, 3787.4, 29.845, |, 0.0
5129.8, 139.3, | , 24.7, 0.0, 556.8, | ,  1000,   953,  3000,  2928, | , -3.4, 3898.4, 30.604, |, 0.0
5130.8, 139.3, | , 24.7, 0.0, 555.6, | ,  1000,   952,  3000,  2920, | , -3.4, 3939.5, 30.855, |, 0.0
5131.9, 138.9, | , 24.7, 0.0, 556.8, | ,  1000,   958,  3000,  2936, | , -3.4, 4032.1, 31.757, |, 0.0
5132.9, 139.3, | , 24.7, 0.0, 556.7, | ,  1000,   957,  3000,  2933, | , -3.4, 4133.6, 32.514, |, 0.0
5133.9, 139.4, | , 24.7, 0.0, 556.4, | ,  1000,   957,  3000,  2934, | , -3.4, 4216.3, 33.178, |, 0.0
5134.9, 139.2, | , 24.7, 0.0, 556.7, | ,  1000,   959,  3000,  2958, | , -3.4, 4320.0, 34.216, |, 0.0
5135.9, 140.1, | , 24.7, 0.0, 550.7, | ,  1000,   950,  3000,  2909, | , -3.4, 4397.5, 34.308, |, 0.0
5136.9, 139.0, | , 24.7, 0.0, 556.5, | ,  1000,   952,  3000,  2923, | , -3.4, 4500.4, 35.256, |, 0.0
5137.9, 139.6, | , 24.7, 0.0, 556.3, | ,  1000,   953,  3000,  2956, | , -3.4, 4568.5, 36.103, |, 0.0
5138.9, 138.9, | , 24.7, 0.0, 556.5, | ,  1000,   946,  3000,  2932, | , -3.4, 4640.0, 36.374, |, 0.0
5139.9, 139.4, | , 24.7, 0.0, 556.7, | ,  1000,   954,  3000,  2908, | , -3.4, 4716.3, 36.815, |, 0.0
5141.0, 140.9, | , 24.7, 0.0, 550.6, | ,  1000,   953,  3000,  2926, | , -3.4, 4818.7, 37.771, |, 0.0
5142.0, 139.1, | , 24.7, 0.0, 555.7, | ,  1000,   947,  3000,  2931, | , -3.4, 4868.4, 38.154, |, 0.0
5143.0, 139.1, | , 24.7, 0.0, 556.7, | ,  1000,   960,  3000,  2962, | , -3.4, 4929.7, 39.067, |, 0.0
5144.0, 139.4, | , 24.7, 0.0, 557.2, | ,  1000,   953,  3000,  2926, | , -3.4, 4970.8, 38.968, |, 0.0
5145.0, 139.0, | , 24.7, 0.0, 557.2, | ,  1000,   958,  3000,  2929, | , -3.4, 5031.2, 39.516, |, 0.0
5146.0, 139.8, | , 24.7, 0.0, 551.2, | ,  1000,   950,  3000,  2938, | , -3.4, 5092.9, 40.007, |, 0.0
5147.0, 139.2, | , 24.7, 0.0, 556.5, | ,  1000,   953,  3000,  2937, | , -3.4, 5134.0, 40.356, |, 0.0
5148.0, 139.3, | , 24.7, 0.0, 557.6, | ,  1000,   958,  3000,  2918, | , -3.4, 5182.5, 40.586, |, 0.0
5149.0, 139.0, | , 24.7, 0.0, 557.0, | ,  1000,   953,  3000,  2940, | , -3.4, 5230.4, 41.131, |, 0.0
5150.0, 139.1, | , 24.7, 0.0, 557.4, | ,  1000,   953,  3000,  2929, | , -3.4, 5286.6, 41.461, |, 0.0
5151.1, 138.9, | , 24.7, 0.0, 557.3, | ,  1000,   952,  3000,  2929, | , -3.4, 5309.3, 41.624, |, 0.0
5152.1, 139.6, | , 24.7, 0.0, 556.9, | ,  1000,   955,  3000,  2937, | , -3.4, 5332.0, 41.920, |, 0.0
5153.1, 139.0, | , 24.7, 0.0, 557.4, | ,  1000,   952,  3000,  2951, | , -3.4, 5365.8, 42.300, |, 0.0
5154.1, 139.0, | , 24.7, 0.0, 557.9, | ,  1000,   953,  3000,  2928, | , -3.4, 5386.0, 42.219, |, 0.0
5155.1, 139.5, | , 24.7, 0.0, 557.8, | ,  1000,   955,  3000,  2920, | , -3.4, 5439.5, 42.571, |, 0.0
5156.1, 139.0, | , 24.7, 0.0, 557.4, | ,  1000,   954,  3000,  2932, | , -3.4, 5437.8, 42.673, |, 0.0
5157.1, 139.8, | , 24.7, 0.0, 552.5, | ,  1000,   946,  3000,  2900, | , -3.4, 5451.1, 42.350, |, 0.0
5158.1, 139.3, | , 24.7, 0.0, 557.9, | ,  1000,   953,  3000,  2928, | , -3.4, 5466.9, 42.854, |, 0.0
5159.1, 139.4, | , 24.7, 0.0, 557.8, | ,  1000,   951,  3000,  2918, | , -3.4, 5475.1, 42.785, |, 0.0
5160.1, 138.9, | , 24.7, 0.0, 557.6, | ,  1000,   951,  3000,  2910, | , -3.4, 5489.7, 42.805, |, 0.0
5161.1, 138.9, | , 24.7, 0.0, 557.8, | ,  1000,   952,  3000,  2933, | , -3.4, 5489.7, 43.075, |, 0.0
5162.2, 139.7, | , 24.7, 0.0, 552.5, | ,  1000,   949,  3000,  2925, | , -3.4, 5497.4, 43.007, |, 0.0
5163.2, 139.5, | , 24.7, 0.0, 557.0, | ,  1000,   955,  3000,  2928, | , -3.4, 5507.2, 43.182, |, 0.0
5164.2, 138.7, | , 24.7, 0.0, 557.9, | ,  1000,   955,  3000,  2895, | , -3.4, 5538.1, 43.059, |, 0.0
5165.2, 139.3, | , 24.7, 0.0, 557.8, | ,  1000,   948,  3000,  2932, | , -3.4, 5513.2, 43.195, |, 0.0
5166.2, 139.5, | , 24.7, 0.0, 558.3, | ,  1000,   961,  3000,  2958, | , -3.4, 5531.2, 43.771, |, 0.0
5167.2, 139.0, | , 24.7, 0.0, 557.6, | ,  1000,   955,  3000,  2921, | , -3.4, 5511.1, 43.136, |, 0.0
5168.2, 139.2, | , 24.7, 0.0, 557.3, | ,  1000,   954,  3000,  2921, | , -3.4, 5514.5, 43.156, |, 0.0
5169.2, 139.5, | , 24.7, 0.0, 558.1, | ,  1000,   950,  3000,  2933, | , -3.4, 5519.6, 43.291, |, 0.0
5170.3, 139.1, | , 24.7, 0.0, 558.2, | ,  1000,   953,  3000,  2948, | , -3.4, 5511.1, 43.423, |, 0.0
5171.3, 138.8, | , 24.7, 0.0, 558.5, | ,  1000,   950,  3000,  2914, | , -3.4, 5511.1, 43.013, |, 0.0
5172.3, 138.9, | , 24.7, 0.0, 558.2, | ,  1000,   953,  3000,  2910, | , -3.4, 5512.4, 42.999, |, 0.0
5173.3, 140.3, | , 24.7, 0.0, 552.6, | ,  1000,   945,  3000,  2926, | , -3.4, 5504.2, 43.036, |, 0.0
5174.3, 139.0, | , 24.7, 0.0, 558.4, | ,  1000,   961,  3000,  2922, | , -3.4, 5536.4, 43.409, |, 0.0
5175.3, 138.9, | , 24.7, 0.0, 558.5, | ,  1000,   953,  3000,  2925, | , -3.4, 5529.5, 43.306, |, 0.0
5176.3, 139.5, | , 24.7, 0.0, 558.1, | ,  1000,   952,  3000,  2922, | , -3.4, 5496.5, 43.012, |, 0.0
5177.3, 139.3, | , 24.7, 0.0, 558.7, | ,  1000,   955,  3000,  2922, | , -3.4, 5496.5, 43.047, |, 0.0
5178.3, 140.1, | , 24.7, 0.0, 551.4, | ,  1000,   961,  3000,  2911, | , -3.4, 5486.2, 42.901, |, 0.0
5179.3, 139.4, | , 24.7, 0.0, 558.8, | ,  1000,   957,  3000,  2938, | , -3.4, 5502.9, 43.290, |, 0.0
5180.3, 139.4, | , 24.7, 0.0, 558.6, | ,  1000,   952,  3000,  2937, | , -3.4, 5490.9, 43.132, |, 0.0
5181.4, 138.9, | , 24.7, 0.0, 558.4, | ,  1000,   955,  3000,  2907, | , -3.4, 5482.4, 42.771, |, 0.0
5182.4, 139.1, | , 24.7, 0.0, 558.4, | ,  1000,   958,  3000,  2956, | , -3.4, 5487.1, 43.373, |, 0.0
5183.4, 140.1, | , 24.7, 0.0, 553.1, | ,  1000,   948,  3000,  2918, | , -3.4, 5473.8, 42.731, |, 0.0
5184.4, 139.6, | , 24.7, 0.0, 558.2, | ,  1000,   951,  3000,  2933, | , -3.4, 5481.9, 42.995, |, 0.0
5185.4, 139.0, | , 24.7, 0.0, 558.5, | ,  1000,   955,  3000,  2940, | , -3.4, 5472.1, 43.046, |, 0.0
5186.4, 139.3, | , 24.7, 0.0, 558.9, | ,  1000,   955,  3000,  2929, | , -3.4, 5467.8, 42.892, |, 0.0
5187.4, 139.3, | , 24.7, 0.0, 558.8, | ,  1000,   952,  3000,  2934, | , -3.4, 5468.2, 42.920, |, 0.0
