Repository: jdhuang-csm/Ru-BCA

## Methods
* (BaO)<sub>x</sub>-(CaO)<sub>y</sub>-(Al<sub>2</sub>O<sub>3</sub>)<sub>1-x-y</sub> (BCA) catalyst supports were synthesized via sol-gel and solid-state methods. 
* Ru/BCA catalysts were prepared via incipient wetness impregnation to achieve 1 wt. % Ru loading.
* Ammonia synthesis rates were measured for Ru/BCA catalysts in a packed-bed reactor at 480-600<sup>o</sup>C, 10 bar, and space velocities up to 1.3 x 10<sup>6</sup> ml g<sub>cat</sub><sup>-1</sup> h<sup>-1</sup>.
* A machine learning (ML) model was employed to improve understanding of the behavior of Ru/BCA catalysts.
* A microkinetic model was developed to describe the best-performing catalyst.

File: data/init_files_Cadigan/BCA532.txt (part 13 of 55)
********** Start test **********
Elapsed time, Pressure, | , LJtemp(C), Inner-Temp, Outer-Temp, | , N2-set, N2-flow, H2-set, H2-flow, | , pH, NH3_ppm, NH3_Prod_rate, |, In222Temp
4813.9, 138.3, | , 24.5, 0.0, 538.0, | ,  1000,   952,  3000,  2915, | , -3.4, 772.5, 7.865, |, 0.0
4814.9, 138.5, | , 24.5, 0.0, 536.9, | ,  1000,   953,  3000,  2922, | , -3.4, 845.7, 8.628, |, 0.0
4816.0, 138.9, | , 24.5, 0.0, 537.8, | ,  1000,   953,  3000,  2951, | , -3.4, 922.8, 9.483, |, 0.0
4817.0, 138.3, | , 24.5, 0.0, 538.0, | ,  1000,   956,  3000,  2905, | , -3.4, 1002.5, 10.189, |, 0.0
4818.0, 138.3, | , 24.5, 0.0, 538.2, | ,  1000,   956,  3000,  2918, | , -3.4, 1086.5, 11.078, |, 0.0
4819.0, 138.4, | , 24.5, 0.0, 538.0, | ,  1000,   953,  3000,  2928, | , -3.4, 1153.8, 11.785, |, 0.0
4820.0, 139.0, | , 24.5, 0.0, 536.5, | ,  1000,   947,  3000,  2934, | , -3.4, 1229.2, 12.555, |, 0.0
4821.0, 138.1, | , 24.5, 0.0, 538.2, | ,  1000,   951,  3000,  2904, | , -3.4, 1307.6, 13.265, |, 0.0
4822.0, 138.4, | , 24.5, 0.0, 538.3, | ,  1000,   950,  3000,  2939, | , -3.4, 1389.4, 14.217, |, 0.0
4823.0, 138.8, | , 24.5, 0.0, 538.7, | ,  1000,   949,  3000,  2945, | , -3.4, 1458.0, 14.937, |, 0.0
4824.0, 138.6, | , 24.5, 0.0, 538.5, | ,  1000,   951,  3000,  2907, | , -3.4, 1522.7, 15.454, |, 0.0
4825.0, 139.4, | , 24.5, 0.0, 531.1, | ,  1000,   953,  3000,  2937, | , -3.4, 1596.8, 16.339, |, 0.0
4826.0, 138.4, | , 24.5, 0.0, 538.4, | ,  1000,   954,  3000,  2944, | , -3.4, 1706.5, 17.494, |, 0.0
4827.1, 138.8, | , 24.5, 0.0, 538.6, | ,  1000,   956,  3000,  2931, | , -3.4, 1748.0, 17.874, |, 0.0
4828.1, 138.2, | , 24.5, 0.0, 538.3, | ,  1000,   951,  3000,  2933, | , -3.4, 1823.0, 18.627, |, 0.0
4829.1, 138.3, | , 24.5, 0.0, 538.4, | ,  1000,   954,  3000,  2914, | , -3.4, 1891.6, 19.240, |, 0.0
4830.1, 139.0, | , 24.5, 0.0, 532.8, | ,  1000,   947,  3000,  2911, | , -3.4, 1969.1, 19.975, |, 0.0
4831.1, 139.0, | , 24.5, 0.0, 538.0, | ,  1000,   956,  3000,  2952, | , -3.4, 2028.7, 20.847, |, 0.0
4832.1, 138.4, | , 24.5, 0.0, 538.7, | ,  1000,   955,  3000,  2917, | , -3.4, 2090.4, 21.282, |, 0.0
4833.1, 138.4, | , 24.5, 0.0, 538.6, | ,  1000,   959,  3000,  2927, | , -3.4, 2153.8, 22.008, |, 0.0
4834.1, 138.9, | , 24.5, 0.0, 538.7, | ,  1000,   957,  3000,  2939, | , -3.4, 2241.2, 22.958, |, 0.0
4835.1, 138.4, | , 24.5, 0.0, 538.9, | ,  1000,   956,  3000,  2934, | , -3.4, 2236.0, 22.872, |, 0.0
4836.2, 138.6, | , 24.5, 0.0, 538.0, | ,  1000,   957,  3000,  2919, | , -3.4, 2310.2, 23.541, |, 0.0
4837.2, 138.6, | , 24.5, 0.0, 539.3, | ,  1000,   951,  3000,  2909, | , -3.4, 2374.0, 24.086, |, 0.0
4838.2, 138.8, | , 24.5, 0.0, 539.2, | ,  1000,   954,  3000,  2922, | , -3.4, 2395.4, 24.401, |, 0.0
4839.2, 138.3, | , 24.5, 0.0, 538.6, | ,  1000,   958,  3000,  2922, | , -3.4, 2458.4, 25.071, |, 0.0
4840.2, 138.3, | , 24.5, 0.0, 538.9, | ,  1000,   951,  3000,  2921, | , -3.4, 2478.1, 25.219, |, 0.0
4841.2, 138.7, | , 24.5, 0.0, 531.0, | ,  1000,   951,  3000,  2937, | , -3.4, 2502.5, 25.574, |, 0.0
4842.2, 138.9, | , 24.5, 0.0, 539.5, | ,  1000,   958,  3000,  2926, | , -3.4, 2535.1, 25.879, |, 0.0
4843.2, 138.5, | , 24.5, 0.0, 538.8, | ,  1000,   952,  3000,  2936, | , -3.4, 2557.4, 26.131, |, 0.0
4844.2, 138.4, | , 24.5, 0.0, 539.3, | ,  1000,   955,  3000,  2931, | , -3.4, 2591.6, 26.465, |, 0.0
4845.2, 139.4, | , 24.5, 0.0, 533.8, | ,  1000,   945,  3000,  2928, | , -3.4, 2634.5, 26.814, |, 0.0
4846.3, 139.2, | , 24.5, 0.0, 533.0, | ,  1000,   952,  3000,  2917, | , -3.4, 2637.1, 26.810, |, 0.0
4847.3, 138.4, | , 24.5, 0.0, 538.5, | ,  1000,   955,  3000,  2914, | , -3.4, 2648.6, 26.932, |, 0.0
4848.3, 138.3, | , 24.5, 0.0, 539.6, | ,  1000,   952,  3000,  2922, | , -3.4, 2661.9, 27.097, |, 0.0
4849.3, 138.3, | , 24.5, 0.0, 539.2, | ,  1000,   954,  3000,  2920, | , -3.4, 2664.9, 27.132, |, 0.0
4850.3, 138.3, | , 24.5, 0.0, 539.7, | ,  1000,   954,  3000,  2942, | , -3.4, 2669.2, 27.326, |, 0.0
4851.3, 139.3, | , 24.5, 0.0, 534.0, | ,  1000,   952,  3000,  2926, | , -3.4, 2676.1, 27.276, |, 0.0
4852.3, 138.9, | , 24.5, 0.0, 539.7, | ,  1000,   956,  3000,  2927, | , -3.4, 2714.6, 27.703, |, 0.0
4853.3, 138.3, | , 24.5, 0.0, 540.0, | ,  1000,   951,  3000,  2937, | , -3.4, 2694.5, 27.535, |, 0.0
4854.3, 138.3, | , 24.5, 0.0, 540.1, | ,  1000,   958,  3000,  2936, | , -3.4, 2680.8, 27.428, |, 0.0
4855.3, 138.7, | , 24.5, 0.0, 540.4, | ,  1000,   952,  3000,  2942, | , -3.4, 2688.5, 27.509, |, 0.0
4856.4, 138.8, | , 24.5, 0.0, 540.4, | ,  1000,   951,  3000,  2930, | , -3.4, 2688.0, 27.419, |, 0.0
4857.4, 138.5, | , 24.5, 0.0, 539.3, | ,  1000,   958,  3000,  2925, | , -3.4, 2691.0, 27.455, |, 0.0
4858.4, 138.3, | , 24.5, 0.0, 540.5, | ,  1000,   950,  3000,  2919, | , -3.4, 2710.3, 27.556, |, 0.0
4859.4, 138.9, | , 24.5, 0.0, 540.0, | ,  1000,   953,  3000,  2910, | , -3.4, 2705.2, 27.456, |, 0.0
4860.4, 138.8, | , 24.5, 0.0, 540.5, | ,  1000,   953,  3000,  2949, | , -3.4, 2694.9, 27.636, |, 0.0
4861.4, 138.4, | , 24.5, 0.0, 540.2, | ,  1000,   956,  3000,  2925, | , -3.4, 2698.8, 27.522, |, 0.0
4862.4, 139.8, | , 24.5, 0.0, 533.8, | ,  1000,   948,  3000,  2933, | , -3.4, 2711.6, 27.653, |, 0.0
4863.4, 138.3, | , 24.5, 0.0, 540.5, | ,  1000,   955,  3000,  2930, | , -3.4, 2688.9, 27.455, |, 0.0
4864.4, 138.3, | , 24.5, 0.0, 540.7, | ,  1000,   957,  3000,  2922, | , -3.4, 2696.2, 27.486, |, 0.0
4865.4, 138.2, | , 24.5, 0.0, 540.5, | ,  1000,   954,  3000,  2933, | , -3.4, 2692.8, 27.509, |, 0.0
4866.4, 138.4, | , 24.5, 0.0, 540.5, | ,  1000,   953,  3000,  2944, | , -3.4, 2712.9, 27.777, |, 0.0
4867.5, 139.9, | , 24.5, 0.0, 533.0, | ,  1000,   949,  3000,  2928, | , -3.4, 2688.9, 27.398, |, 0.0
4868.5, 138.4, | , 24.5, 0.0, 540.8, | ,  1000,   949,  3000,  2942, | , -3.4, 2682.5, 27.433, |, 0.0
4869.5, 138.8, | , 24.5, 0.0, 541.3, | ,  1000,   958,  3000,  2925, | , -3.4, 2682.5, 27.370, |, 0.0
4870.5, 138.2, | , 24.5, 0.0, 541.0, | ,  1000,   952,  3000,  2912, | , -3.4, 2683.3, 27.245, |, 0.0
4871.5, 138.3, | , 24.5, 0.0, 540.8, | ,  1000,   956,  3000,  2922, | , -3.4, 2706.9, 27.586, |, 0.0
4872.5, 139.2, | , 24.5, 0.0, 535.2, | ,  1000,   953,  3000,  2944, | , -3.4, 2700.9, 27.664, |, 0.0
4873.5, 138.5, | , 24.5, 0.0, 540.9, | ,  1000,   951,  3000,  2940, | , -3.4, 2697.0, 27.578, |, 0.0
4874.5, 138.4, | , 24.5, 0.0, 541.3, | ,  1000,   954,  3000,  2934, | , -3.4, 2721.0, 27.801, |, 0.0
4875.6, 138.2, | , 24.5, 0.0, 541.5, | ,  1000,   955,  3000,  2905, | , -3.4, 2701.8, 27.406, |, 0.0
4876.6, 138.7, | , 24.5, 0.0, 541.4, | ,  1000,   959,  3000,  2936, | , -3.4, 2708.2, 27.717, |, 0.0
4877.6, 138.7, | , 24.5, 0.0, 537.1, | ,  1000,   953,  3000,  2946, | , -3.4, 2725.3, 27.923, |, 0.0
4878.6, 138.5, | , 24.5, 0.0, 540.4, | ,  1000,   955,  3000,  2943, | , -3.4, 2713.8, 27.795, |, 0.0
4879.6, 138.8, | , 24.5, 0.0, 541.7, | ,  1000,   950,  3000,  2917, | , -3.4, 2699.6, 27.435, |, 0.0
4880.6, 138.9, | , 24.5, 0.0, 541.7, | ,  1000,   957,  3000,  2960, | , -3.4, 2691.9, 27.708, |, 0.0
4881.6, 138.2, | , 24.5, 0.0, 541.6, | ,  1000,   951,  3000,  2902, | , -3.4, 2725.3, 27.590, |, 0.0
4882.6, 138.2, | , 24.5, 0.0, 541.8, | ,  1000,   953,  3000,  2922, | , -3.4, 2714.2, 27.640, |, 0.0
4883.6, 139.6, | , 24.5, 0.0, 532.5, | ,  1000,   948,  3000,  2942, | , -3.4, 2738.2, 27.987, |, 0.0
4884.6, 138.7, | , 24.5, 0.0, 541.5, | ,  1000,   952,  3000,  2935, | , -3.4, 2729.6, 27.883, |, 0.0
4885.7, 138.4, | , 24.5, 0.0, 541.7, | ,  1000,   958,  3000,  2946, | , -3.4, 2741.6, 28.123, |, 0.0
4886.7, 138.4, | , 24.5, 0.0, 541.8, | ,  1000,   952,  3000,  2931, | , -3.4, 2719.3, 27.750, |, 0.0
4887.7, 138.8, | , 24.5, 0.0, 542.1, | ,  1000,   951,  3000,  2944, | , -3.4, 2705.6, 27.699, |, 0.0
4888.7, 139.9, | , 24.5, 0.0, 534.1, | ,  1000,   955,  3000,  2919, | , -3.4, 2723.6, 27.727, |, 0.0
4889.7, 138.5, | , 24.5, 0.0, 541.7, | ,  1000,   962,  3000,  2951, | , -3.4, 2730.0, 28.068, |, 0.0
4890.7, 138.8, | , 24.5, 0.0, 541.5, | ,  1000,   949,  3000,  2933, | , -3.4, 2714.2, 27.684, |, 0.0
4891.7, 138.2, | , 24.5, 0.0, 542.0, | ,  1000,   952,  3000,  2918, | , -3.4, 2718.9, 27.655, |, 0.0
4892.7, 138.4, | , 24.5, 0.0, 542.0, | ,  1000,   959,  3000,  2941, | , -3.4, 2730.9, 27.985, |, 0.0
4893.7, 139.3, | , 24.5, 0.0, 536.3, | ,  1000,   952,  3000,  2936, | , -3.4, 2734.7, 27.936, |, 0.0
4894.7, 139.0, | , 24.5, 0.0, 541.3, | ,  1000,   951,  3000,  2952, | , -3.4, 2727.0, 27.968, |, 0.0
4895.8, 138.3, | , 24.5, 0.0, 542.1, | ,  1000,   958,  3000,  2901, | , -3.4, 2729.2, 27.676, |, 0.0
4896.8, 138.4, | , 24.5, 0.0, 542.3, | ,  1000,   954,  3000,  2953, | , -3.4, 2738.6, 28.114, |, 0.0
4897.8, 138.7, | , 24.5, 0.0, 542.8, | ,  1000,   952,  3000,  2900, | , -3.4, 2749.7, 27.837, |, 0.0
4898.8, 138.7, | , 24.5, 0.0, 542.1, | ,  1000,   949,  3000,  2937, | , -3.4, 2745.0, 28.036, |, 0.0
4899.8, 138.5, | , 24.5, 0.0, 541.6, | ,  1000,   956,  3000,  2919, | , -3.4, 2737.7, 27.881, |, 0.0
4900.8, 139.0, | , 24.5, 0.0, 541.0, | ,  1000,   955,  3000,  2938, | , -3.4, 2737.3, 28.000, |, 0.0
4901.8, 138.7, | , 24.5, 0.0, 543.0, | ,  1000,   953,  3000,  2901, | , -3.4, 2738.2, 27.728, |, 0.0
4902.8, 138.7, | , 24.5, 0.0, 542.8, | ,  1000,   958,  3000,  2909, | , -3.4, 2746.7, 27.910, |, 0.0
4903.8, 138.2, | , 24.5, 0.0, 542.7, | ,  1000,   956,  3000,  2933, | , -3.4, 2766.5, 28.271, |, 0.0
4904.8, 139.8, | , 24.5, 0.0, 535.9, | ,  1000,   955,  3000,  2940, | , -3.4, 2769.9, 28.348, |, 0.0
4905.9, 138.7, | , 24.5, 0.0, 543.2, | ,  1000,   958,  3000,  2915, | , -3.4, 2757.9, 28.067, |, 0.0
4906.9, 138.1, | , 24.5, 0.0, 542.7, | ,  1000,   958,  3000,  2904, | , -3.4, 2753.6, 27.943, |, 0.0
4907.9, 138.2, | , 24.5, 0.0, 542.9, | ,  1000,   955,  3000,  2930, | , -3.4, 2757.9, 28.159, |, 0.0
4908.9, 138.7, | , 24.5, 0.0, 543.5, | ,  1000,   955,  3000,  2918, | , -3.4, 2762.2, 28.111, |, 0.0
4909.9, 139.9, | , 24.5, 0.0, 535.5, | ,  1000,   948,  3000,  2941, | , -3.4, 2750.6, 28.112, |, 0.0
4910.9, 138.4, | , 24.5, 0.0, 542.7, | ,  1000,   958,  3000,  2922, | , -3.4, 2784.9, 28.389, |, 0.0
4911.9, 138.7, | , 24.5, 0.0, 543.4, | ,  1000,   954,  3000,  2923, | , -3.4, 2768.6, 28.205, |, 0.0
4912.9, 138.8, | , 24.5, 0.0, 543.0, | ,  1000,   956,  3000,  2944, | , -3.4, 2761.7, 28.300, |, 0.0
4913.9, 138.2, | , 24.5, 0.0, 543.1, | ,  1000,   955,  3000,  2905, | , -3.4, 2768.6, 28.080, |, 0.0
4914.9, 139.1, | , 24.5, 0.0, 537.3, | ,  1000,   950,  3000,  2932, | , -3.4, 2774.6, 28.299, |, 0.0
4916.0, 138.8, | , 24.5, 0.0, 542.6, | ,  1000,   953,  3000,  2926, | , -3.4, 2766.9, 28.201, |, 0.0
4917.0, 138.3, | , 24.5, 0.0, 543.2, | ,  1000,   953,  3000,  2930, | , -3.4, 2791.7, 28.483, |, 0.0
4918.0, 138.4, | , 24.5, 0.0, 543.4, | ,  1000,   955,  3000,  2929, | , -3.4, 2772.9, 28.306, |, 0.0
4919.0, 138.4, | , 24.5, 0.0, 543.2, | ,  1000,   956,  3000,  2924, | , -3.4, 2764.7, 28.185, |, 0.0
4920.0, 138.8, | , 24.5, 0.0, 543.2, | ,  1000,   956,  3000,  2953, | , -3.4, 2775.4, 28.510, |, 0.0
4921.0, 138.5, | , 24.5, 0.0, 542.2, | ,  1000,   955,  3000,  2917, | , -3.4, 2791.7, 28.403, |, 0.0
4922.0, 138.3, | , 24.5, 0.0, 543.3, | ,  1000,   958,  3000,  2926, | , -3.4, 2814.0, 28.712, |, 0.0
4923.0, 138.7, | , 24.5, 0.0, 543.9, | ,  1000,   958,  3000,  2951, | , -3.4, 2788.7, 28.640, |, 0.0
4924.0, 138.9, | , 24.5, 0.0, 543.7, | ,  1000,   952,  3000,  2950, | , -3.4, 2815.7, 28.868, |, 0.0
4925.0, 138.3, | , 24.5, 0.0, 543.4, | ,  1000,   961,  3000,  2932, | , -3.4, 2790.9, 28.544, |, 0.0
4926.1, 139.8, | , 24.5, 0.0, 536.9, | ,  1000,   949,  3000,  2926, | , -3.4, 2790.0, 28.409, |, 0.0
4927.1, 138.5, | , 24.5, 0.0, 543.9, | ,  1000,   952,  3000,  2927, | , -3.4, 2802.0, 28.562, |, 0.0
4928.1, 138.2, | , 24.5, 0.0, 543.9, | ,  1000,   957,  3000,  2928, | , -3.4, 2805.4, 28.640, |, 0.0
4929.1, 138.3, | , 24.5, 0.0, 543.9, | ,  1000,   954,  3000,  2918, | , -3.4, 2823.4, 28.724, |, 0.0
4930.1, 138.8, | , 24.5, 0.0, 544.3, | ,  1000,   950,  3000,  2939, | , -3.4, 2806.7, 28.683, |, 0.0
4931.1, 139.9, | , 24.5, 0.0, 536.7, | ,  1000,   948,  3000,  2914, | , -3.4, 2794.7, 28.360, |, 0.0
4932.1, 138.2, | , 24.5, 0.0, 543.9, | ,  1000,   957,  3000,  2926, | , -3.4, 2823.4, 28.803, |, 0.0
4933.1, 138.4, | , 24.5, 0.0, 544.1, | ,  1000,   956,  3000,  2927, | , -3.4, 2805.9, 28.627, |, 0.0
4934.1, 138.7, | , 24.5, 0.0, 544.3, | ,  1000,   957,  3000,  2918, | , -3.4, 2834.6, 28.866, |, 0.0
4935.1, 138.2, | , 24.5, 0.0, 544.3, | ,  1000,   958,  3000,  2926, | , -3.4, 2816.2, 28.744, |, 0.0
4936.2, 138.9, | , 24.5, 0.0, 538.6, | ,  1000,   946,  3000,  2915, | , -3.4, 2812.3, 28.532, |, 0.0
4937.2, 138.9, | , 24.5, 0.0, 543.6, | ,  1000,   955,  3000,  2937, | , -3.4, 2815.3, 28.792, |, 0.0
4938.2, 138.4, | , 24.5, 0.0, 544.4, | ,  1000,   957,  3000,  2936, | , -3.4, 2813.6, 28.777, |, 0.0
4939.2, 138.2, | , 24.5, 0.0, 544.0, | ,  1000,   958,  3000,  2925, | , -3.4, 2832.4, 28.894, |, 0.0
4940.2, 138.2, | , 24.5, 0.0, 544.6, | ,  1000,   954,  3000,  2937, | , -3.4, 2815.3, 28.785, |, 0.0
4941.2, 138.7, | , 24.5, 0.0, 545.0, | ,  1000,   953,  3000,  2937, | , -3.4, 2814.0, 28.765, |, 0.0
4942.2, 138.5, | , 24.5, 0.0, 543.4, | ,  1000,   952,  3000,  2925, | , -3.4, 2835.4, 28.884, |, 0.0
4943.2, 138.2, | , 24.5, 0.0, 544.4, | ,  1000,   954,  3000,  2926, | , -3.4, 2814.4, 28.686, |, 0.0
4944.2, 138.8, | , 24.5, 0.0, 544.7, | ,  1000,   957,  3000,  2952, | , -3.4, 2814.9, 28.909, |, 0.0
4945.2, 138.6, | , 24.5, 0.0, 545.0, | ,  1000,   952,  3000,  2933, | , -3.4, 2827.7, 28.866, |, 0.0
4946.3, 138.2, | , 24.5, 0.0, 544.7, | ,  1000,   956,  3000,  2902, | , -3.4, 2822.6, 28.614, |, 0.0
4947.3, 139.3, | , 24.5, 0.0, 537.3, | ,  1000,   952,  3000,  2956, | , -3.4, 2855.1, 29.313, |, 0.0
4948.3, 138.7, | , 24.5, 0.0, 545.1, | ,  1000,   952,  3000,  2929, | , -3.4, 2819.6, 28.752, |, 0.0
4949.3, 138.4, | , 24.5, 0.0, 544.6, | ,  1000,   958,  3000,  2947, | , -3.4, 2849.1, 29.229, |, 0.0
4950.3, 138.3, | , 24.5, 0.0, 545.2, | ,  1000,   958,  3000,  2934, | , -3.4, 2830.7, 28.947, |, 0.0
4951.3, 138.2, | , 24.5, 0.0, 544.8, | ,  1000,   958,  3000,  2922, | , -3.4, 2863.7, 29.188, |, 0.0
4952.3, 139.8, | , 24.5, 0.0, 537.8, | ,  1000,   952,  3000,  2923, | , -3.4, 2848.3, 29.000, |, 0.0
4953.3, 138.4, | , 24.6, 0.0, 545.1, | ,  1000,   950,  3000,  2945, | , -3.4, 2852.1, 29.189, |, 0.0
4954.3, 138.3, | , 24.6, 0.0, 545.5, | ,  1000,   955,  3000,  2932, | , -3.4, 2854.7, 29.157, |, 0.0
4955.4, 138.8, | , 24.5, 0.0, 544.9, | ,  1000,   958,  3000,  2941, | , -3.4, 2839.7, 29.094, |, 0.0
4956.4, 138.7, | , 24.6, 0.0, 545.6, | ,  1000,   955,  3000,  2920, | , -3.4, 2855.1, 29.072, |, 0.0
4957.4, 139.1, | , 24.5, 0.0, 539.7, | ,  1000,   956,  3000,  2933, | , -3.4, 2852.6, 29.152, |, 0.0
4958.4, 138.8, | , 24.6, 0.0, 545.3, | ,  1000,   954,  3000,  2921, | , -3.4, 2875.7, 29.273, |, 0.0
4959.4, 138.4, | , 24.6, 0.0, 545.3, | ,  1000,   950,  3000,  2952, | , -3.4, 2866.3, 29.389, |, 0.0
4960.4, 138.3, | , 24.6, 0.0, 545.2, | ,  1000,   955,  3000,  2937, | , -3.4, 2853.9, 29.179, |, 0.0
4961.4, 138.2, | , 24.6, 0.0, 545.4, | ,  1000,   952,  3000,  2930, | , -3.4, 2852.6, 29.100, |, 0.0
4962.4, 138.7, | , 24.6, 0.0, 545.8, | ,  1000,   956,  3000,  2933, | , -3.4, 2857.3, 29.191, |, 0.0
4963.4, 138.4, | , 24.6, 0.0, 543.8, | ,  1000,   953,  3000,  2940, | , -3.4, 2860.7, 29.256, |, 0.0
4964.4, 138.3, | , 24.6, 0.0, 545.6, | ,  1000,   956,  3000,  2937, | , -3.4, 2853.9, 29.192, |, 0.0
4965.5, 138.3, | , 24.6, 0.0, 545.8, | ,  1000,   953,  3000,  2928, | , -3.4, 2854.7, 29.108, |, 0.0
4966.5, 138.7, | , 24.6, 0.0, 546.0, | ,  1000,   952,  3000,  2929, | , -3.4, 2889.8, 29.462, |, 0.0
4967.5, 138.2, | , 24.6, 0.0, 545.5, | ,  1000,   956,  3000,  2931, | , -3.4, 2868.4, 29.298, |, 0.0
4968.5, 139.1, | , 24.6, 0.0, 539.2, | ,  1000,   954,  3000,  2935, | , -3.4, 2890.7, 29.533, |, 0.0
4969.5, 138.7, | , 24.6, 0.0, 546.5, | ,  1000,   953,  3000,  2941, | , -3.4, 2862.0, 29.275, |, 0.0
4970.5, 138.2, | , 24.6, 0.0, 546.2, | ,  1000,   949,  3000,  2937, | , -3.4, 2876.1, 29.361, |, 0.0
4971.5, 138.4, | , 24.6, 0.0, 546.0, | ,  1000,   953,  3000,  2958, | , -3.4, 2867.1, 29.463, |, 0.0
4972.5, 138.2, | , 24.6, 0.0, 546.1, | ,  1000,   953,  3000,  2919, | , -3.4, 2880.4, 29.302, |, 0.0
4973.5, 139.2, | , 24.6, 0.0, 538.6, | ,  1000,   952,  3000,  2898, | , -3.4, 2885.1, 29.183, |, 0.0
4974.5, 138.2, | , 24.6, 0.0, 545.9, | ,  1000,   954,  3000,  2929, | , -3.4, 2885.1, 29.433, |, 0.0
4975.6, 138.5, | , 24.6, 0.0, 546.2, | ,  1000,   956,  3000,  2965, | , -3.4, 2884.3, 29.712, |, 0.0
4976.6, 138.4, | , 24.6, 0.0, 546.1, | ,  1000,   955,  3000,  2901, | , -3.4, 2868.9, 29.062, |, 0.0
4977.6, 138.8, | , 24.6, 0.0, 545.9, | ,  1000,   953,  3000,  2932, | , -3.4, 2887.7, 29.476, |, 0.0
4978.6, 139.0, | , 24.6, 0.0, 540.5, | ,  1000,   944,  3000,  2891, | , -3.4, 2901.4, 29.235, |, 0.0
4979.6, 138.7, | , 24.6, 0.0, 546.0, | ,  1000,   957,  3000,  2908, | , -3.4, 2905.7, 29.505, |, 0.0
4980.6, 138.0, | , 24.6, 0.0, 546.1, | ,  1000,   954,  3000,  2919, | , -3.4, 2902.7, 29.537, |, 0.0
4981.6, 138.2, | , 24.6, 0.0, 546.4, | ,  1000,   956,  3000,  2918, | , -3.4, 2900.1, 29.524, |, 0.0
4982.6, 138.2, | , 24.6, 0.0, 546.4, | ,  1000,   959,  3000,  2926, | , -3.4, 2899.3, 29.597, |, 0.0
4983.6, 138.7, | , 24.6, 0.0, 547.1, | ,  1000,   957,  3000,  2926, | , -3.4, 2883.4, 29.413, |, 0.0
4984.6, 138.4, | , 24.6, 0.0, 546.0, | ,  1000,   958,  3000,  2914, | , -3.4, 2892.4, 29.420, |, 0.0
4985.7, 138.4, | , 24.6, 0.0, 546.9, | ,  1000,   953,  3000,  2942, | , -3.4, 2892.4, 29.602, |, 0.0
4986.7, 138.4, | , 24.6, 0.0, 546.8, | ,  1000,   955,  3000,  2937, | , -3.4, 2891.1, 29.567, |, 0.0
4987.7, 138.6, | , 24.6, 0.0, 546.4, | ,  1000,   952,  3000,  2918, | , -3.4, 2892.8, 29.408, |, 0.0
4988.7, 138.1, | , 24.6, 0.0, 546.6, | ,  1000,   959,  3000,  2918, | , -3.4, 2906.6, 29.605, |, 0.0
4989.7, 139.3, | , 24.6, 0.0, 541.0, | ,  1000,   955,  3000,  2933, | , -3.4, 2905.3, 29.679, |, 0.0
4990.7, 138.4, | , 24.6, 0.0, 546.9, | ,  1000,   955,  3000,  2926, | , -3.4, 2901.4, 29.583, |, 0.0
4991.7, 138.7, | , 24.6, 0.0, 547.2, | ,  1000,   959,  3000,  2939, | , -3.4, 2901.4, 29.711, |, 0.0
4992.7, 138.3, | , 24.6, 0.0, 547.4, | ,  1000,   953,  3000,  2924, | , -3.4, 2929.7, 29.843, |, 0.0
4993.7, 138.3, | , 24.6, 0.0, 546.9, | ,  1000,   949,  3000,  2927, | , -3.4, 2925.8, 29.796, |, 0.0
4994.7, 139.4, | , 24.6, 0.0, 539.9, | ,  1000,   954,  3000,  2922, | , -3.4, 2904.4, 29.579, |, 0.0
4995.8, 138.4, | , 24.6, 0.0, 546.4, | ,  1000,   953,  3000,  2911, | , -3.4, 2913.4, 29.576, |, 0.0
4996.8, 138.3, | , 24.6, 0.0, 547.1, | ,  1000,   953,  3000,  2923, | , -3.4, 2916.0, 29.697, |, 0.0
4997.8, 138.3, | , 24.6, 0.0, 547.1, | ,  1000,   954,  3000,  2914, | , -3.4, 2916.8, 29.647, |, 0.0
4998.8, 138.6, | , 24.6, 0.0, 547.5, | ,  1000,   959,  3000,  2912, | , -3.4, 2936.1, 29.858, |, 0.0
4999.8, 139.0, | , 24.6, 0.0, 541.6, | ,  1000,   957,  3000,  2925, | , -3.4, 2932.3, 29.904, |, 0.0
5000.8, 138.4, | , 24.6, 0.0, 547.4, | ,  1000,   950,  3000,  2933, | , -3.4, 2922.8, 29.819, |, 0.0
5001.8, 138.7, | , 24.6, 0.0, 547.7, | ,  1000,   950,  3000,  2933, | , -3.4, 2921.1, 29.801, |, 0.0
5002.8, 138.3, | , 24.6, 0.0, 547.1, | ,  1000,   951,  3000,  2941, | , -3.4, 2928.8, 29.953, |, 0.0
5003.8, 138.5, | , 24.6, 0.0, 547.6, | ,  1000,   957,  3000,  2952, | , -3.4, 2933.1, 30.117, |, 0.0
5004.8, 138.7, | , 24.6, 0.0, 547.9, | ,  1000,   958,  3000,  2931, | , -3.4, 2917.7, 29.809, |, 0.0
5005.9, 138.9, | , 24.6, 0.0, 547.3, | ,  1000,   958,  3000,  2937, | , -3.4, 2929.3, 29.976, |, 0.0
5006.9, 138.3, | , 24.6, 0.0, 547.9, | ,  1000,   957,  3000,  2952, | , -3.4, 2932.7, 30.119, |, 0.0
5007.9, 138.3, | , 24.6, 0.0, 548.0, | ,  1000,   956,  3000,  2923, | , -3.4, 2928.4, 29.845, |, 0.0
5008.9, 138.6, | , 24.6, 0.0, 548.1, | ,  1000,   952,  3000,  2922, | , -3.4, 2931.8, 29.839, |, 0.0
5009.9, 138.2, | , 24.6, 0.0, 548.2, | ,  1000,   955,  3000,  2921, | , -3.4, 2972.1, 30.261, |, 0.0
5010.9, 139.4, | , 24.6, 0.0, 542.0, | ,  1000,   953,  3000,  2947, | , -3.4, 2961.0, 30.336, |, 0.0
5011.9, 138.3, | , 24.6, 0.0, 547.9, | ,  1000,   962,  3000,  2928, | , -3.4, 2941.7, 30.061, |, 0.0
5012.9, 138.7, | , 24.6, 0.0, 548.7, | ,  1000,   959,  3000,  2939, | , -3.4, 2939.5, 30.105, |, 0.0
5013.9, 138.4, | , 24.6, 0.0, 548.0, | ,  1000,   956,  3000,  2943, | , -3.4, 2955.4, 30.273, |, 0.0
5014.9, 138.3, | , 24.6, 0.0, 548.1, | ,  1000,   951,  3000,  2920, | , -3.4, 2940.4, 29.906, |, 0.0
5016.0, 139.5, | , 24.6, 0.0, 541.8, | ,  1000,   952,  3000,  2909, | , -3.4, 2946.0, 29.885, |, 0.0
5017.0, 138.7, | , 24.6, 0.0, 548.2, | ,  1000,   957,  3000,  2914, | , -3.4, 2957.1, 30.071, |, 0.0
5018.0, 138.3, | , 24.6, 0.0, 548.3, | ,  1000,   951,  3000,  2946, | , -3.4, 2954.1, 30.248, |, 0.0
5019.0, 138.3, | , 24.6, 0.0, 548.0, | ,  1000,   956,  3000,  2929, | , -3.4, 2955.0, 30.162, |, 0.0
5020.0, 138.7, | , 24.6, 0.0, 548.7, | ,  1000,   951,  3000,  2926, | , -3.4, 2947.3, 30.014, |, 0.0
5021.0, 139.0, | , 24.6, 0.0, 542.4, | ,  1000,   949,  3000,  2925, | , -3.4, 2966.5, 30.194, |, 0.0
5022.0, 138.4, | , 24.6, 0.0, 547.5, | ,  1000,   952,  3000,  2919, | , -3.4, 2952.4, 30.027, |, 0.0
5023.0, 138.1, | , 24.6, 0.0, 548.6, | ,  1000,   951,  3000,  2920, | , -3.4, 2961.8, 30.119, |, 0.0
5024.0, 138.7, | , 24.6, 0.0, 548.5, | ,  1000,   955,  3000,  2942, | , -3.4, 2964.4, 30.351, |, 0.0
5025.0, 138.3, | , 24.6, 0.0, 548.5, | ,  1000,   955,  3000,  2928, | , -3.4, 2977.2, 30.374, |, 0.0
5026.0, 138.3, | , 24.6, 0.0, 548.3, | ,  1000,   951,  3000,  2941, | , -3.4, 2960.5, 30.268, |, 0.0
5027.1, 138.5, | , 24.6, 0.0, 547.7, | ,  1000,   953,  3000,  2933, | , -3.4, 2955.0, 30.167, |, 0.0
5028.1, 138.8, | , 24.6, 0.0, 548.7, | ,  1000,   956,  3000,  2919, | , -3.4, 2958.0, 30.115, |, 0.0
5029.1, 138.3, | , 24.6, 0.0, 548.5, | ,  1000,   951,  3000,  2932, | , -3.4, 2964.0, 30.238, |, 0.0
5030.1, 138.2, | , 24.6, 0.0, 549.2, | ,  1000,   952,  3000,  2925, | , -3.4, 2971.7, 30.268, |, 0.0
5031.1, 138.7, | , 24.6, 0.0, 548.3, | ,  1000,   952,  3000,  2930, | , -3.4, 2985.0, 30.446, |, 0.0
5032.1, 139.7, | , 24.6, 0.0, 542.2, | ,  1000,   954,  3000,  2930, | , -3.4, 3007.2, 30.685, |, 0.0
5033.1, 138.1, | , 24.6, 0.0, 549.0, | ,  1000,   955,  3000,  2914, | , -3.4, 2964.8, 30.140, |, 0.0
5034.1, 138.6, | , 24.6, 0.0, 549.0, | ,  1000,   955,  3000,  2921, | , -3.4, 2979.0, 30.328, |, 0.0
5035.1, 138.6, | , 24.6, 0.0, 549.1, | ,  1000,   957,  3000,  2925, | , -3.4, 2976.8, 30.357, |, 0.0
5036.1, 138.1, | , 24.6, 0.0, 549.0, | ,  1000,   956,  3000,  2936, | , -3.4, 2979.0, 30.456, |, 0.0
5037.2, 139.4, | , 24.6, 0.0, 539.8, | ,  1000,   954,  3000,  2933, | , -3.4, 2985.8, 30.486, |, 0.0
5038.2, 138.8, | , 24.6, 0.0, 548.6, | ,  1000,   956,  3000,  2933, | , -3.4, 2983.2, 30.479, |, 0.0
5039.2, 138.3, | , 24.6, 0.0, 548.8, | ,  1000,   951,  3000,  2933, | , -3.4, 2985.0, 30.455, |, 0.0
5040.2, 138.3, | , 24.6, 0.0, 548.9, | ,  1000,   952,  3000,  2944, | , -3.4, 2979.0, 30.494, |, 0.0
5041.2, 138.1, | , 24.6, 0.0, 549.4, | ,  1000,   950,  3000,  2931, | , -3.4, 2997.0, 30.559, |, 0.0
5042.2, 138.7, | , 24.6, 0.0, 549.7, | ,  1000,   957,  3000,  2937, | , -3.4, 2994.8, 30.637, |, 0.0
5043.2, 138.5, | , 24.6, 0.0, 548.3, | ,  1000,   950,  3000,  2925, | , -3.4, 2991.0, 30.449, |, 0.0
5044.2, 138.3, | , 24.6, 0.0, 549.6, | ,  1000,   955,  3000,  2912, | , -3.4, 2982.0, 30.296, |, 0.0
5045.2, 138.5, | , 24.6, 0.0, 549.7, | ,  1000,   957,  3000,  2932, | , -3.4, 3026.1, 30.912, |, 0.0
5046.2, 138.2, | , 24.6, 0.0, 549.3, | ,  1000,   952,  3000,  2953, | , -3.4, 2998.2, 30.761, |, 0.0
5047.3, 138.3, | , 24.6, 0.0, 549.6, | ,  1000,   954,  3000,  2926, | , -3.4, 2994.4, 30.517, |, 0.0
5048.3, 138.6, | , 24.6, 0.0, 548.4, | ,  1000,   950,  3000,  2940, | , -3.4, 2988.0, 30.531, |, 0.0
5049.3, 138.8, | , 24.6, 0.0, 549.4, | ,  1000,   954,  3000,  2915, | , -3.4, 2995.2, 30.448, |, 0.0
5050.3, 138.2, | , 24.6, 0.0, 549.5, | ,  1000,   959,  3000,  2930, | , -3.4, 2989.7, 30.546, |, 0.0
5051.3, 138.3, | , 24.6, 0.0, 549.4, | ,  1000,   959,  3000,  2920, | , -3.4, 3002.1, 30.589, |, 0.0
5052.3, 138.2, | , 24.6, 0.0, 549.5, | ,  1000,   955,  3000,  2926, | , -3.4, 3023.1, 30.819, |, 0.0
5053.3, 139.5, | , 24.6, 0.0, 544.1, | ,  1000,   956,  3000,  2900, | , -3.4, 3032.1, 30.717, |, 0.0
5054.3, 138.4, | , 24.6, 0.0, 549.8, | ,  1000,   957,  3000,  2931, | , -3.4, 3006.0, 30.706, |, 0.0
5055.3, 138.7, | , 24.6, 0.0, 550.2, | ,  1000,   955,  3000,  2922, | , -3.4, 3004.7, 30.604, |, 0.0
5056.3, 138.8, | , 24.6, 0.0, 550.2, | ,  1000,   951,  3000,  2925, | , -3.4, 3000.4, 30.549, |, 0.0
5057.4, 138.5, | , 24.6, 0.0, 549.3, | ,  1000,   955,  3000,  2953, | , -3.4, 3009.8, 30.900, |, 0.0
5058.4, 139.2, | , 24.6, 0.0, 544.0, | ,  1000,   952,  3000,  2929, | , -3.4, 3009.8, 30.690, |, 0.0
5059.4, 138.9, | , 24.6, 0.0, 549.5, | ,  1000,   951,  3000,  2915, | , -3.4, 3027.4, 30.746, |, 0.0
5060.4, 138.6, | , 24.6, 0.0, 550.7, | ,  1000,   956,  3000,  2932, | , -3.4, 3038.1, 31.027, |, 0.0
5061.4, 138.2, | , 24.6, 0.0, 550.3, | ,  1000,   960,  3000,  2926, | , -3.4, 3016.7, 30.789, |, 0.0
5062.4, 138.1, | , 24.6, 0.0, 550.3, | ,  1000,   959,  3000,  2922, | , -3.4, 3016.2, 30.757, |, 0.0
5063.4, 138.6, | , 24.6, 0.0, 550.5, | ,  1000,   952,  3000,  2921, | , -3.4, 3017.5, 30.700, |, 0.0
5064.4, 138.4, | , 24.6, 0.0, 549.9, | ,  1000,   950,  3000,  2925, | , -3.4, 3035.9, 30.900, |, 0.0
5065.4, 138.4, | , 24.6, 0.0, 550.5, | ,  1000,   958,  3000,  2930, | , -3.4, 3009.4, 30.742, |, 0.0
5066.4, 138.3, | , 24.6, 0.0, 550.8, | ,  1000,   957,  3000,  2933, | , -3.4, 3015.0, 30.811, |, 0.0
5067.5, 138.7, | , 24.6, 0.0, 550.7, | ,  1000,   953,  3000,  2926, | , -3.4, 3013.2, 30.704, |, 0.0
5068.5, 138.3, | , 24.6, 0.0, 550.8, | ,  1000,   951,  3000,  2916, | , -3.4, 3024.4, 30.724, |, 0.0
5069.5, 139.6, | , 24.6, 0.0, 542.5, | ,  1000,   953,  3000,  2933, | , -3.4, 3037.2, 31.004, |, 0.0
5070.5, 138.7, | , 24.6, 0.0, 550.8, | ,  1000,   955,  3000,  2922, | , -3.4, 3059.9, 31.163, |, 0.0
5071.5, 138.6, | , 24.6, 0.0, 550.7, | ,  1000,   951,  3000,  2911, | , -3.4, 3049.7, 30.942, |, 0.0
5072.5, 138.3, | , 24.6, 0.0, 550.8, | ,  1000,   954,  3000,  2926, | , -3.4, 3057.4, 31.166, |, 0.0
5073.5, 138.3, | , 24.6, 0.0, 550.7, | ,  1000,   951,  3000,  2936, | , -3.4, 3050.5, 31.149, |, 0.0
5074.5, 139.8, | , 24.6, 0.0, 543.4, | ,  1000,   949,  3000,  2907, | , -3.4, 3034.7, 30.733, |, 0.0
5075.5, 138.1, | , 24.6, 0.0, 550.8, | ,  1000,   957,  3000,  2907, | , -3.4, 3051.4, 30.978, |, 0.0
5076.5, 138.2, | , 24.6, 0.0, 551.3, | ,  1000,   955,  3000,  2926, | , -3.4, 3046.7, 31.062, |, 0.0
5077.5, 138.3, | , 24.6, 0.0, 551.0, | ,  1000,   953,  3000,  2926, | , -3.4, 3037.7, 30.952, |, 0.0
5078.6, 138.7, | , 24.6, 0.0, 551.0, | ,  1000,   953,  3000,  2943, | , -3.4, 3041.9, 31.132, |, 0.0
5079.6, 139.1, | , 24.6, 0.0, 544.5, | ,  1000,   952,  3000,  2911, | , -3.4, 3057.4, 31.021, |, 0.0
5080.6, 138.3, | , 24.6, 0.0, 551.1, | ,  1000,   955,  3000,  2910, | , -3.4, 3039.4, 30.856, |, 0.0
5081.6, 138.3, | , 24.6, 0.0, 550.7, | ,  1000,   953,  3000,  2929, | , -3.4, 3052.2, 31.131, |, 0.0
5082.6, 138.4, | , 24.6, 0.0, 550.9, | ,  1000,   960,  3000,  2929, | , -3.4, 3047.9, 31.138, |, 0.0
5083.6, 138.3, | , 24.6, 0.0, 551.1, | ,  1000,   958,  3000,  2924, | , -3.4, 3039.8, 30.999, |, 0.0
5084.6, 139.6, | , 24.6, 0.0, 542.0, | ,  1000,   951,  3000,  2911, | , -3.4, 3051.8, 30.961, |, 0.0
5085.6, 138.8, | , 24.6, 0.0, 551.9, | ,  1000,   954,  3000,  2930, | , -3.4, 3044.1, 31.060, |, 0.0
5086.6, 138.3, | , 24.6, 0.0, 551.2, | ,  1000,   956,  3000,  2923, | , -3.4, 3045.4, 31.031, |, 0.0
5087.7, 138.3, | , 24.6, 0.0, 550.9, | ,  1000,   952,  3000,  2922, | , -3.4, 3087.8, 31.419, |, 0.0
5088.7, 138.6, | , 24.6, 0.0, 551.5, | ,  1000,   952,  3000,  2930, | , -3.4, 3061.2, 31.217, |, 0.0
5089.7, 138.6, | , 24.6, 0.0, 551.5, | ,  1000,   955,  3000,  2941, | , -3.4, 3062.9, 31.353, |, 0.0
5090.7, 139.0, | , 24.6, 0.0, 545.8, | ,  1000,   945,  3000,  2952, | , -3.4, 3069.8, 31.422, |, 0.0
5091.7, 138.3, | , 24.6, 0.0, 551.3, | ,  1000,   955,  3000,  2918, | , -3.4, 3085.6, 31.388, |, 0.0
5092.7, 138.7, | , 24.6, 0.0, 551.8, | ,  1000,   956,  3000,  2956, | , -3.4, 3083.1, 31.688, |, 0.0
5093.7, 138.2, | , 24.6, 0.0, 551.7, | ,  1000,   957,  3000,  2912, | , -3.4, 3076.2, 31.263, |, 0.0
5094.7, 138.4, | , 24.6, 0.0, 552.0, | ,  1000,   952,  3000,  2926, | , -3.4, 3061.2, 31.190, |, 0.0
5095.7, 140.1, | , 24.6, 0.0, 544.6, | ,  1000,   954,  3000,  2942, | , -3.4, 3054.4, 31.260, |, 0.0
5096.7, 138.2, | , 24.6, 0.0, 551.8, | ,  1000,   952,  3000,  2898, | , -3.4, 3067.7, 31.024, |, 0.0
5097.8, 138.1, | , 24.6, 0.0, 551.8, | ,  1000,   953,  3000,  2925, | , -3.4, 3097.6, 31.555, |, 0.0
5098.8, 138.6, | , 24.6, 0.0, 552.0, | ,  1000,   956,  3000,  2929, | , -3.4, 3108.4, 31.723, |, 0.0
5099.8, 138.3, | , 24.6, 0.0, 551.8, | ,  1000,   952,  3000,  2929, | , -3.4, 3091.2, 31.509, |, 0.0
5100.8, 139.0, | , 24.6, 0.0, 546.6, | ,  1000,   955,  3000,  2917, | , -3.4, 3077.5, 31.302, |, 0.0
5101.8, 138.8, | , 24.6, 0.0, 551.4, | ,  1000,   957,  3000,  2911, | , -3.4, 3078.4, 31.281, |, 0.0
5102.8, 138.7, | , 24.6, 0.0, 552.4, | ,  1000,   956,  3000,  2937, | , -3.4, 3091.2, 31.609, |, 0.0
5103.8, 138.3, | , 24.6, 0.0, 551.7, | ,  1000,   956,  3000,  2941, | , -3.4, 3086.5, 31.596, |, 0.0
5104.8, 138.2, | , 24.6, 0.0, 551.9, | ,  1000,   956,  3000,  2907, | , -3.4, 3106.6, 31.530, |, 0.0
5105.9, 138.7, | , 24.6, 0.0, 552.3, | ,  1000,   954,  3000,  2931, | , -3.4, 3079.2, 31.421, |, 0.0
5106.9, 138.7, | , 24.6, 0.0, 551.5, | ,  1000,   954,  3000,  2926, | , -3.4, 3078.8, 31.379, |, 0.0
5107.9, 138.3, | , 24.6, 0.0, 552.2, | ,  1000,   956,  3000,  2941, | , -3.4, 3078.4, 31.512, |, 0.0
5108.9, 138.5, | , 24.6, 0.0, 552.4, | ,  1000,   951,  3000,  2929, | , -3.4, 3079.6, 31.390, |, 0.0
5109.9, 138.7, | , 24.6, 0.0, 552.5, | ,  1000,   953,  3000,  2931, | , -3.4, 3080.1, 31.425, |, 0.0
5110.9, 138.3, | , 24.6, 0.0, 552.5, | ,  1000,   954,  3000,  2947, | , -3.4, 3104.9, 31.817, |, 0.0
5111.9, 139.0, | , 24.6, 0.0, 546.0, | ,  1000,   948,  3000,  2916, | , -3.4, 3078.8, 31.247, |, 0.0
5112.9, 138.7, | , 24.6, 0.0, 552.7, | ,  1000,   951,  3000,  2936, | , -3.4, 3074.9, 31.395, |, 0.0
5113.9, 138.4, | , 24.6, 0.0, 552.4, | ,  1000,   955,  3000,  2954, | , -3.4, 3092.5, 31.753, |, 0.0
5114.9, 138.3, | , 24.6, 0.0, 552.2, | ,  1000,   952,  3000,  2922, | , -3.4, 3080.1, 31.347, |, 0.0
5116.0, 138.6, | , 24.6, 0.0, 552.8, | ,  1000,   953,  3000,  2905, | , -3.4, 3077.9, 31.195, |, 0.0
5117.0, 139.2, | , 24.6, 0.0, 545.6, | ,  1000,   951,  3000,  2925, | , -3.4, 3101.9, 31.583, |, 0.0
5118.0, 138.3, | , 24.6, 0.0, 552.7, | ,  1000,   959,  3000,  2948, | , -3.4, 3074.5, 31.554, |, 0.0
5119.0, 138.7, | , 24.6, 0.0, 552.9, | ,  1000,   957,  3000,  2926, | , -3.4, 618.7, 6.325, |, 0.0
5120.0, 138.7, | , 24.6, 0.0, 553.0, | ,  1000,   953,  3000,  2938, | , -3.4, 677.8, 6.944, |, 0.0
5121.0, 138.2, | , 24.6, 0.0, 552.4, | ,  1000,   958,  3000,  2908, | , -3.4, 763.9, 7.776, |, 0.0
5122.0, 139.3, | , 24.6, 0.0, 546.1, | ,  1000,   949,  3000,  2952, | , -3.4, 848.7, 8.716, |, 0.0
5123.0, 138.7, | , 24.6, 0.0, 552.1, | ,  1000,   958,  3000,  2910, | , -3.4, 942.6, 9.596, |, 0.0
5124.1, 138.0, | , 24.6, 0.0, 552.9, | ,  1000,   954,  3000,  2916, | , -3.4, 1028.2, 10.474, |, 0.0
5125.1, 138.2, | , 24.6, 0.0, 553.2, | ,  1000,   953,  3000,  2924, | , -3.4, 1113.9, 11.367, |, 0.0
5126.1, 138.7, | , 24.6, 0.0, 553.2, | ,  1000,   952,  3000,  2950, | , -3.4, 1200.5, 12.327, |, 0.0
5127.1, 138.8, | , 24.6, 0.0, 553.2, | ,  1000,   955,  3000,  2932, | , -3.4, 1292.2, 13.215, |, 0.0
5128.1, 138.4, | , 24.6, 0.0, 552.2, | ,  1000,   949,  3000,  2915, | , -3.4, 1403.6, 14.271, |, 0.0
5129.1, 138.3, | , 24.6, 0.0, 553.2, | ,  1000,   951,  3000,  2929, | , -3.4, 1481.1, 15.118, |, 0.0
5130.1, 138.6, | , 24.6, 0.0, 553.2, | ,  1000,   951,  3000,  2915, | , -3.4, 1581.8, 16.088, |, 0.0
5131.1, 138.2, | , 24.6, 0.0, 553.3, | ,  1000,   955,  3000,  2926, | , -3.4, 1658.1, 16.927, |, 0.0
5132.1, 138.2, | , 24.6, 0.0, 553.2, | ,  1000,   957,  3000,  2921, | , -3.4, 1745.0, 17.799, |, 0.0
5133.1, 139.3, | , 24.6, 0.0, 545.7, | ,  1000,   950,  3000,  2933, | , -3.4, 1835.0, 18.738, |, 0.0
5134.1, 138.7, | , 24.6, 0.0, 553.7, | ,  1000,   955,  3000,  2944, | , -3.4, 1923.7, 19.723, |, 0.0
5135.2, 138.1, | , 24.6, 0.0, 553.6, | ,  1000,   952,  3000,  2903, | , -3.4, 2008.1, 20.359, |, 0.0
5136.2, 138.1, | , 24.6, 0.0, 553.4, | ,  1000,   952,  3000,  2933, | , -3.4, 2093.4, 21.387, |, 0.0
5137.2, 138.7, | , 24.6, 0.0, 553.5, | ,  1000,   955,  3000,  2937, | , -3.4, 2181.6, 22.325, |, 0.0
5138.2, 139.7, | , 24.6, 0.0, 544.5, | ,  1000,   951,  3000,  2936, | , -3.4, 2263.9, 23.135, |, 0.0
5139.2, 138.3, | , 24.6, 0.0, 552.8, | ,  1000,   953,  3000,  2923, | , -3.4, 2349.1, 23.936, |, 0.0
5140.2, 138.3, | , 24.6, 0.0, 553.4, | ,  1000,   956,  3000,  2941, | , -3.4, 2437.4, 24.972, |, 0.0
5141.2, 138.8, | , 24.6, 0.0, 553.8, | ,  1000,   956,  3000,  2936, | , -3.4, 2517.1, 25.750, |, 0.0
5142.2, 138.3, | , 24.6, 0.0, 553.5, | ,  1000,   955,  3000,  2935, | , -3.4, 2580.1, 26.376, |, 0.0
5143.2, 138.9, | , 24.6, 0.0, 548.5, | ,  1000,   955,  3000,  2896, | , -3.4, 2647.8, 26.794, |, 0.0
5144.2, 138.4, | , 24.6, 0.0, 552.8, | ,  1000,   959,  3000,  2921, | , -3.4, 2730.0, 27.835, |, 0.0
5145.3, 138.6, | , 24.6, 0.0, 554.2, | ,  1000,   954,  3000,  2906, | , -3.4, 2781.4, 28.209, |, 0.0
5146.3, 138.3, | , 24.6, 0.0, 553.7, | ,  1000,   957,  3000,  2933, | , -3.4, 2827.7, 28.903, |, 0.0
5147.3, 138.2, | , 24.6, 0.0, 554.2, | ,  1000,   955,  3000,  2921, | , -3.4, 2878.3, 29.311, |, 0.0
5148.3, 138.6, | , 24.6, 0.0, 554.3, | ,  1000,   956,  3000,  2922, | , -3.4, 2948.5, 30.035, |, 0.0
5149.3, 138.9, | , 24.6, 0.0, 553.1, | ,  1000,   955,  3000,  2922, | , -3.4, 2983.7, 30.391, |, 0.0
5150.3, 138.4, | , 24.6, 0.0, 554.0, | ,  1000,   950,  3000,  2931, | , -3.4, 2993.5, 30.525, |, 0.0
5151.3, 138.7, | , 24.6, 0.0, 554.0, | ,  1000,   950,  3000,  2913, | , -3.4, 3017.5, 30.622, |, 0.0
5152.3, 138.3, | , 24.6, 0.0, 554.2, | ,  1000,   957,  3000,  2916, | , -3.4, 3070.6, 31.239, |, 0.0
5153.3, 138.3, | , 24.6, 0.0, 554.1, | ,  1000,   961,  3000,  2933, | , -3.4, 3083.5, 31.540, |, 0.0
5154.3, 139.1, | , 24.6, 0.0, 548.6, | ,  1000,   949,  3000,  2928, | , -3.4, 3105.8, 31.624, |, 0.0
5155.4, 138.9, | , 24.6, 0.0, 554.2, | ,  1000,   957,  3000,  2963, | , -3.4, 3140.1, 32.333, |, 0.0
5156.4, 138.2, | , 24.6, 0.0, 554.2, | ,  1000,   962,  3000,  2924, | , -3.4, 3132.3, 31.971, |, 0.0
5157.4, 138.2, | , 24.6, 0.0, 554.3, | ,  1000,   951,  3000,  2927, | , -3.4, 3183.3, 32.429, |, 0.0
5158.4, 138.1, | , 24.6, 0.0, 554.3, | ,  1000,   955,  3000,  2933, | , -3.4, 3191.9, 32.595, |, 0.0
5159.4, 139.5, | , 24.6, 0.0, 548.9, | ,  1000,   947,  3000,  2941, | , -3.4, 3176.5, 32.443, |, 0.0
5160.4, 138.4, | , 24.6, 0.0, 553.5, | ,  1000,   957,  3000,  2922, | , -3.4, 3183.8, 32.444, |, 0.0
5161.4, 138.2, | , 24.6, 0.0, 554.5, | ,  1000,   955,  3000,  2931, | , -3.4, 3195.3, 32.613, |, 0.0
5162.4, 138.7, | , 24.6, 0.0, 554.8, | ,  1000,   951,  3000,  2941, | , -3.4, 3218.0, 32.889, |, 0.0
5163.4, 138.2, | , 24.6, 0.0, 554.7, | ,  1000,   955,  3000,  2952, | , -3.4, 3193.2, 32.767, |, 0.0
5164.4, 138.2, | , 24.6, 0.0, 554.4, | ,  1000,   950,  3000,  2937, | , -3.4, 3196.2, 32.626, |, 0.0
5165.5, 138.4, | , 24.6, 0.0, 553.7, | ,  1000,   955,  3000,  2946, | , -3.4, 3188.9, 32.676, |, 0.0
5166.5, 138.7, | , 24.6, 0.0, 555.2, | ,  1000,   953,  3000,  2946, | , -3.4, 3189.3, 32.659, |, 0.0
5167.5, 138.2, | , 24.6, 0.0, 554.8, | ,  1000,   955,  3000,  2922, | , -3.4, 3183.8, 32.413, |, 0.0
5168.5, 138.2, | , 24.6, 0.0, 555.0, | ,  1000,   956,  3000,  2920, | , -3.4, 3209.0, 32.670, |, 0.0
5169.5, 138.6, | , 24.6, 0.0, 555.2, | ,  1000,   952,  3000,  2928, | , -3.4, 3189.8, 32.506, |, 0.0
5170.5, 139.6, | , 24.6, 0.0, 548.2, | ,  1000,   951,  3000,  2946, | , -3.4, 3186.8, 32.619, |, 0.0
5171.5, 138.3, | , 24.6, 0.0, 554.8, | ,  1000,   954,  3000,  2922, | , -3.4, 3182.0, 32.400, |, 0.0
5172.5, 138.4, | , 24.6, 0.0, 555.0, | ,  1000,   954,  3000,  2956, | , -3.4, 3177.3, 32.629, |, 0.0
5173.5, 138.1, | , 24.6, 0.0, 555.2, | ,  1000,   949,  3000,  2914, | , -3.4, 3189.3, 32.359, |, 0.0
5174.5, 138.0, | , 24.6, 0.0, 555.1, | ,  1000,   955,  3000,  2906, | , -3.4, 3200.5, 32.450, |, 0.0
5175.6, 139.2, | , 24.6, 0.0, 547.4, | ,  1000,   954,  3000,  2944, | , -3.4, 3214.6, 32.914, |, 0.0
5176.6, 138.5, | , 24.6, 0.0, 555.5, | ,  1000,   958,  3000,  2939, | , -3.4, 3184.2, 32.592, |, 0.0
5177.6, 138.6, | , 24.6, 0.0, 555.6, | ,  1000,   954,  3000,  2926, | , -3.4, 3183.3, 32.441, |, 0.0
5178.6, 138.2, | , 24.6, 0.0, 555.5, | ,  1000,   958,  3000,  2933, | , -3.4, 3174.8, 32.446, |, 0.0
5179.6, 138.3, | , 24.6, 0.0, 555.3, | ,  1000,   951,  3000,  2937, | , -3.4, 3167.0, 32.337, |, 0.0
5180.6, 139.5, | , 24.6, 0.0, 549.7, | ,  1000,   954,  3000,  2905, | , -3.4, 3164.9, 32.082, |, 0.0
5181.6, 138.4, | , 24.6, 0.0, 554.6, | ,  1000,   956,  3000,  2944, | , -3.4, 3167.0, 32.450, |, 0.0
5182.6, 138.2, | , 24.6, 0.0, 555.6, | ,  1000,   959,  3000,  2920, | , -3.4, 3176.9, 32.365, |, 0.0
5183.6, 138.2, | , 24.6, 0.0, 555.6, | ,  1000,   957,  3000,  2922, | , -3.4, 3199.2, 32.594, |, 0.0
5184.6, 138.6, | , 24.6, 0.0, 555.7, | ,  1000,   954,  3000,  2911, | , -3.4, 3193.2, 32.418, |, 0.0
5185.6, 138.3, | , 24.6, 0.0, 555.6, | ,  1000,   959,  3000,  2952, | , -3.4, 3165.3, 32.510, |, 0.0
5186.7, 138.4, | , 24.6, 0.0, 554.4, | ,  1000,   958,  3000,  2907, | , -3.4, 3168.3, 32.165, |, 0.0
5187.7, 138.7, | , 24.6, 0.0, 555.4, | ,  1000,   960,  3000,  2938, | , -3.4, 3170.0, 32.454, |, 0.0
5188.7, 138.5, | , 24.6, 0.0, 555.7, | ,  1000,   953,  3000,  2918, | , -3.4, 3168.8, 32.212, |, 0.0
5189.7, 138.1, | , 24.6, 0.0, 555.6, | ,  1000,   954,  3000,  2934, | , -3.4, 3191.9, 32.594, |, 0.0
5190.7, 138.3, | , 24.6, 0.0, 555.8, | ,  1000,   958,  3000,  2944, | , -3.4, 3185.5, 32.649, |, 0.0
5191.7, 139.6, | , 24.6, 0.0, 550.4, | ,  1000,   952,  3000,  2937, | , -3.4, 3173.0, 32.411, |, 0.0
5192.7, 138.3, | , 24.6, 0.0, 555.5, | ,  1000,   957,  3000,  2939, | , -3.4, 3176.9, 32.510, |, 0.0
5193.7, 138.3, | , 24.6, 0.0, 555.2, | ,  1000,   958,  3000,  2921, | , -3.4, 3167.9, 32.277, |, 0.0
5194.7, 138.3, | , 24.6, 0.0, 556.3, | ,  1000,   954,  3000,  2932, | , -3.4, 3185.0, 32.507, |, 0.0
5195.7, 138.7, | , 24.6, 0.0, 556.1, | ,  1000,   959,  3000,  2937, | , -3.4, 3194.9, 32.692, |, 0.0
5196.8, 139.0, | , 24.6, 0.0, 551.1, | ,  1000,   951,  3000,  2937, | , -3.4, 3183.8, 32.516, |, 0.0
5197.8, 138.3, | , 24.6, 0.0, 555.0, | ,  1000,   954,  3000,  2939, | , -3.4, 3213.3, 32.857, |, 0.0
5198.8, 138.7, | , 24.6, 0.0, 555.9, | ,  1000,   956,  3000,  2945, | , -3.4, 3214.6, 32.942, |, 0.0
5199.8, 138.2, | , 24.6, 0.0, 556.0, | ,  1000,   951,  3000,  2947, | , -3.4, 3197.0, 32.731, |, 0.0
5200.8, 138.2, | , 24.6, 0.0, 555.6, | ,  1000,   953,  3000,  2918, | , -3.4, 3188.0, 32.420, |, 0.0
5201.8, 139.7, | , 24.6, 0.0, 550.1, | ,  1000,   949,  3000,  2950, | , -3.4, 3180.8, 32.570, |, 0.0
5202.8, 138.8, | , 24.6, 0.0, 555.7, | ,  1000,   953,  3000,  2929, | , -3.4, 3174.3, 32.373, |, 0.0
5203.8, 138.1, | , 24.6, 0.0, 556.2, | ,  1000,   952,  3000,  2926, | , -3.4, 3216.7, 32.769, |, 0.0
5204.8, 139.4, | , 24.6, 0.0, 546.6, | ,  1000,   949,  3000,  2907, | , -3.4, 3201.8, 32.425, |, 0.0
5205.8, 138.6, | , 24.6, 0.0, 556.4, | ,  1000,   951,  3000,  2940, | , -3.4, 3212.5, 32.826, |, 0.0
5206.9, 138.1, | , 24.7, 0.0, 555.9, | ,  1000,   949,  3000,  2915, | , -3.4, 3193.6, 32.418, |, 0.0
5207.9, 138.4, | , 24.6, 0.0, 555.5, | ,  1000,   952,  3000,  2950, | , -3.4, 3222.3, 33.021, |, 0.0
5208.9, 138.3, | , 24.6, 0.0, 556.0, | ,  1000,   955,  3000,  2929, | , -3.4, 3196.2, 32.611, |, 0.0
