Repository: jdhuang-csm/Ru-BCA

## Methods
* (BaO)<sub>x</sub>-(CaO)<sub>y</sub>-(Al<sub>2</sub>O<sub>3</sub>)<sub>1-x-y</sub> (BCA) catalyst supports were synthesized via sol-gel and solid-state methods. 
* Ru/BCA catalysts were prepared via incipient wetness impregnation to achieve 1 wt. % Ru loading.
* Ammonia synthesis rates were measured for Ru/BCA catalysts in a packed-bed reactor at 480-600<sup>o</sup>C, 10 bar, and space velocities up to 1.3 x 10<sup>6</sup> ml g<sub>cat</sub><sup>-1</sup> h<sup>-1</sup>.
* A machine learning (ML) model was employed to improve understanding of the behavior of Ru/BCA catalysts.
* A microkinetic model was developed to describe the best-performing catalyst.

File: data/init_files_Cadigan/BCA723.txt (part 13 of 46)
********** Start test **********
Elapsed time, Pressure, | , LJtemp(C), Inner-Temp, Outer-Temp, | , N2-set, N2-flow, H2-set, H2-flow, | , pH, NH3_ppm, NH3_Prod_rate, |, In222Temp
4802.4, 139.0, | , 24.7, 0.0, 521.4, | ,  1000,   958,  3000,  2937, | , -3.4, 3261.7, 31.226, |, 0.0
4803.4, 138.4, | , 24.6, 0.0, 519.8, | ,  1000,   949,  3000,  2907, | , -3.4, 3242.0, 30.714, |, 0.0
4804.4, 138.5, | , 24.7, 0.0, 521.3, | ,  1000,   956,  3000,  2946, | , -3.4, 3269.4, 31.349, |, 0.0
4805.4, 139.0, | , 24.6, 0.0, 521.0, | ,  1000,   950,  3000,  2944, | , -3.4, 3243.3, 31.035, |, 0.0
4806.5, 138.9, | , 24.6, 0.0, 521.6, | ,  1000,   955,  3000,  2941, | , -3.4, 3244.6, 31.062, |, 0.0
4807.5, 138.4, | , 24.6, 0.0, 521.4, | ,  1000,   945,  3000,  2907, | , -3.4, 3267.7, 30.938, |, 0.0
4808.5, 139.5, | , 24.6, 0.0, 514.7, | ,  1000,   953,  3000,  2933, | , -3.4, 3263.9, 31.171, |, 0.0
4809.5, 138.5, | , 24.6, 0.0, 521.0, | ,  1000,   952,  3000,  2932, | , -3.4, 3260.0, 31.112, |, 0.0
4810.5, 138.4, | , 24.6, 0.0, 521.4, | ,  1000,   950,  3000,  2932, | , -3.4, 3260.0, 31.099, |, 0.0
4811.5, 138.5, | , 24.7, 0.0, 521.3, | ,  1000,   955,  3000,  2938, | , -3.4, 3268.6, 31.275, |, 0.0
4812.5, 138.8, | , 24.7, 0.0, 521.3, | ,  1000,   948,  3000,  2941, | , -3.4, 3272.0, 31.269, |, 0.0
4813.5, 139.6, | , 24.6, 0.0, 516.0, | ,  1000,   955,  3000,  2917, | , -3.4, 3272.0, 31.128, |, 0.0
4814.5, 138.4, | , 24.7, 0.0, 520.9, | ,  1000,   955,  3000,  2917, | , -3.4, 3272.0, 31.131, |, 0.0
4815.5, 138.4, | , 24.7, 0.0, 521.2, | ,  1000,   958,  3000,  2920, | , -3.4, 3280.2, 31.259, |, 0.0
4816.6, 138.9, | , 24.6, 0.0, 521.6, | ,  1000,   959,  3000,  2959, | , -3.4, 3282.3, 31.601, |, 0.0
4817.6, 138.4, | , 24.7, 0.0, 521.7, | ,  1000,   952,  3000,  2931, | , -3.4, 3281.9, 31.319, |, 0.0
4818.6, 138.5, | , 24.7, 0.0, 521.5, | ,  1000,   954,  3000,  2949, | , -3.4, 3286.6, 31.520, |, 0.0
4819.6, 138.9, | , 24.6, 0.0, 521.4, | ,  1000,   952,  3000,  2914, | , -3.4, 3298.2, 31.334, |, 0.0
4820.6, 138.4, | , 24.7, 0.0, 521.5, | ,  1000,   953,  3000,  2929, | , -3.4, 3293.9, 31.428, |, 0.0
4821.6, 138.5, | , 24.7, 0.0, 521.9, | ,  1000,   953,  3000,  2938, | , -3.4, 3327.7, 31.818, |, 0.0
4822.6, 138.3, | , 24.7, 0.0, 521.9, | ,  1000,   951,  3000,  2921, | , -3.4, 3304.2, 31.437, |, 0.0
4823.6, 138.4, | , 24.7, 0.0, 522.2, | ,  1000,   953,  3000,  2914, | , -3.4, 3311.4, 31.464, |, 0.0
4824.6, 138.9, | , 24.7, 0.0, 521.5, | ,  1000,   955,  3000,  2934, | , -3.4, 3329.4, 31.820, |, 0.0
4825.6, 138.5, | , 24.7, 0.0, 522.2, | ,  1000,   953,  3000,  2912, | , -3.4, 3336.7, 31.690, |, 0.0
4826.7, 138.7, | , 24.7, 0.0, 522.1, | ,  1000,   951,  3000,  2951, | , -3.4, 3319.6, 31.828, |, 0.0
4827.7, 138.9, | , 24.7, 0.0, 522.4, | ,  1000,   952,  3000,  2929, | , -3.4, 3310.6, 31.570, |, 0.0
4828.7, 138.5, | , 24.7, 0.0, 521.9, | ,  1000,   953,  3000,  2947, | , -3.4, 3323.0, 31.841, |, 0.0
4829.7, 139.3, | , 24.7, 0.0, 516.7, | ,  1000,   948,  3000,  2919, | , -3.4, 3325.6, 31.599, |, 0.0
4830.7, 138.8, | , 24.7, 0.0, 522.8, | ,  1000,   952,  3000,  2927, | , -3.4, 3337.1, 31.809, |, 0.0
4831.7, 138.4, | , 24.7, 0.0, 522.7, | ,  1000,   954,  3000,  2918, | , -3.4, 3356.9, 31.943, |, 0.0
4832.7, 138.4, | , 24.7, 0.0, 522.7, | ,  1000,   950,  3000,  2937, | , -3.4, 3340.1, 31.906, |, 0.0
4833.7, 138.3, | , 24.7, 0.0, 522.6, | ,  1000,   953,  3000,  2924, | , -3.4, 3335.0, 31.771, |, 0.0
4834.7, 139.5, | , 24.7, 0.0, 517.6, | ,  1000,   946,  3000,  2926, | , -3.4, 3372.7, 32.091, |, 0.0
4835.7, 138.4, | , 24.7, 0.0, 521.7, | ,  1000,   945,  3000,  2914, | , -3.4, 3347.4, 31.742, |, 0.0
4836.8, 138.3, | , 24.7, 0.0, 522.9, | ,  1000,   952,  3000,  2920, | , -3.4, 3355.1, 31.919, |, 0.0
4837.8, 138.7, | , 24.7, 0.0, 523.3, | ,  1000,   953,  3000,  2935, | , -3.4, 3358.1, 32.084, |, 0.0
4838.8, 138.8, | , 24.7, 0.0, 523.2, | ,  1000,   952,  3000,  2932, | , -3.4, 3390.7, 32.357, |, 0.0
4839.8, 138.5, | , 24.7, 0.0, 523.3, | ,  1000,   956,  3000,  2947, | , -3.4, 3398.4, 32.588, |, 0.0
4840.8, 139.0, | , 24.7, 0.0, 522.9, | ,  1000,   954,  3000,  2929, | , -3.4, 3365.8, 32.111, |, 0.0
4841.8, 139.1, | , 24.7, 0.0, 523.4, | ,  1000,   956,  3000,  2946, | , -3.4, 3365.4, 32.266, |, 0.0
4842.8, 138.5, | , 24.7, 0.0, 523.3, | ,  1000,   961,  3000,  2922, | , -3.4, 3365.4, 32.103, |, 0.0
4843.8, 138.4, | , 24.7, 0.0, 523.0, | ,  1000,   949,  3000,  2899, | , -3.4, 3377.8, 31.938, |, 0.0
4844.8, 138.7, | , 24.7, 0.0, 523.5, | ,  1000,   957,  3000,  2939, | , -3.4, 3406.1, 32.606, |, 0.0
4845.8, 138.8, | , 24.7, 0.0, 522.7, | ,  1000,   959,  3000,  2912, | , -3.4, 3416.0, 32.493, |, 0.0
4846.9, 139.3, | , 24.7, 0.0, 517.6, | ,  1000,   953,  3000,  2959, | , -3.4, 3405.3, 32.732, |, 0.0
4847.9, 138.3, | , 24.7, 0.0, 523.7, | ,  1000,   950,  3000,  2919, | , -3.4, 3421.5, 32.529, |, 0.0
4848.9, 138.9, | , 24.7, 0.0, 523.4, | ,  1000,   949,  3000,  2940, | , -3.4, 3398.4, 32.473, |, 0.0
4849.9, 138.4, | , 24.7, 0.0, 524.1, | ,  1000,   959,  3000,  2946, | , -3.4, 3398.0, 32.603, |, 0.0
4850.9, 139.3, | , 24.7, 0.0, 518.3, | ,  1000,   952,  3000,  2923, | , -3.4, 3416.4, 32.532, |, 0.0
4851.9, 138.8, | , 24.7, 0.0, 524.1, | ,  1000,   954,  3000,  2951, | , -3.4, 3428.4, 32.892, |, 0.0
4852.9, 138.4, | , 24.7, 0.0, 523.8, | ,  1000,   957,  3000,  2922, | , -3.4, 3415.1, 32.549, |, 0.0
4853.9, 138.4, | , 24.7, 0.0, 523.1, | ,  1000,   949,  3000,  2904, | , -3.4, 3416.8, 32.350, |, 0.0
4854.9, 138.4, | , 24.7, 0.0, 524.2, | ,  1000,   955,  3000,  2943, | , -3.4, 3432.7, 32.871, |, 0.0
4856.0, 139.4, | , 24.7, 0.0, 518.7, | ,  1000,   948,  3000,  2893, | , -3.4, 3420.7, 32.286, |, 0.0
4857.0, 138.5, | , 24.7, 0.0, 522.5, | ,  1000,   954,  3000,  2946, | , -3.4, 3419.4, 32.763, |, 0.0
4858.0, 138.5, | , 24.7, 0.0, 524.1, | ,  1000,   958,  3000,  2937, | , -3.4, 3426.7, 32.790, |, 0.0
4859.0, 138.5, | , 24.7, 0.0, 523.5, | ,  1000,   948,  3000,  2921, | , -3.4, 3446.4, 32.759, |, 0.0
4860.0, 138.7, | , 24.7, 0.0, 524.8, | ,  1000,   952,  3000,  2922, | , -3.4, 3440.4, 32.741, |, 0.0
4861.0, 138.5, | , 24.7, 0.0, 524.2, | ,  1000,   958,  3000,  2918, | , -3.4, 3458.0, 32.934, |, 0.0
4862.0, 138.7, | , 24.7, 0.0, 523.6, | ,  1000,   950,  3000,  2944, | , -3.4, 3442.1, 32.931, |, 0.0
4863.0, 138.9, | , 24.7, 0.0, 524.5, | ,  1000,   955,  3000,  2933, | , -3.4, 3446.4, 32.921, |, 0.0
4864.0, 138.4, | , 24.7, 0.0, 524.5, | ,  1000,   949,  3000,  2929, | , -3.4, 3446.0, 32.839, |, 0.0
4865.0, 138.4, | , 24.7, 0.0, 524.5, | ,  1000,   949,  3000,  2924, | , -3.4, 3452.0, 32.846, |, 0.0
4866.0, 138.3, | , 24.7, 0.0, 524.4, | ,  1000,   950,  3000,  2930, | , -3.4, 3452.4, 32.915, |, 0.0
4867.1, 139.0, | , 24.7, 0.0, 524.1, | ,  1000,   958,  3000,  2947, | , -3.4, 3451.5, 33.111, |, 0.0
4868.1, 138.4, | , 24.7, 0.0, 525.0, | ,  1000,   958,  3000,  2925, | , -3.4, 3460.5, 33.015, |, 0.0
4869.1, 138.4, | , 24.7, 0.0, 524.9, | ,  1000,   950,  3000,  2923, | , -3.4, 3481.5, 33.133, |, 0.0
4870.1, 138.8, | , 24.7, 0.0, 525.2, | ,  1000,   952,  3000,  2955, | , -3.4, 3487.1, 33.473, |, 0.0
4871.1, 138.9, | , 24.7, 0.0, 525.4, | ,  1000,   960,  3000,  2931, | , -3.4, 3501.7, 33.474, |, 0.0
4872.1, 139.3, | , 24.7, 0.0, 519.0, | ,  1000,   951,  3000,  2925, | , -3.4, 3475.1, 33.091, |, 0.0
4873.1, 138.4, | , 24.7, 0.0, 525.1, | ,  1000,   955,  3000,  2945, | , -3.4, 3502.1, 33.562, |, 0.0
4874.1, 138.8, | , 24.7, 0.0, 525.1, | ,  1000,   949,  3000,  2944, | , -3.4, 3485.8, 33.349, |, 0.0
4875.1, 138.4, | , 24.7, 0.0, 525.5, | ,  1000,   958,  3000,  2930, | , -3.4, 3514.5, 33.570, |, 0.0
4876.1, 138.4, | , 24.7, 0.0, 525.3, | ,  1000,   961,  3000,  2937, | , -3.4, 3507.7, 33.587, |, 0.0
4877.2, 139.7, | , 24.7, 0.0, 519.9, | ,  1000,   958,  3000,  2914, | , -3.4, 3492.7, 33.232, |, 0.0
4878.2, 138.5, | , 24.7, 0.0, 524.9, | ,  1000,   957,  3000,  2933, | , -3.4, 3525.2, 33.697, |, 0.0
4879.2, 138.3, | , 24.7, 0.0, 525.5, | ,  1000,   956,  3000,  2926, | , -3.4, 3518.4, 33.562, |, 0.0
4880.2, 138.3, | , 24.7, 0.0, 525.3, | ,  1000,   961,  3000,  2906, | , -3.4, 3523.5, 33.469, |, 0.0
4881.2, 138.9, | , 24.7, 0.0, 526.0, | ,  1000,   955,  3000,  2952, | , -3.4, 3509.8, 33.685, |, 0.0
4882.2, 138.5, | , 24.7, 0.0, 525.8, | ,  1000,   961,  3000,  2935, | , -3.4, 3502.5, 33.530, |, 0.0
4883.2, 138.7, | , 24.7, 0.0, 525.1, | ,  1000,   959,  3000,  2939, | , -3.4, 3506.8, 33.580, |, 0.0
4884.2, 138.4, | , 24.7, 0.0, 525.8, | ,  1000,   956,  3000,  2930, | , -3.4, 3511.5, 33.528, |, 0.0
4885.2, 138.9, | , 24.7, 0.0, 526.4, | ,  1000,   954,  3000,  2929, | , -3.4, 3517.5, 33.562, |, 0.0
4886.2, 138.4, | , 24.7, 0.0, 525.9, | ,  1000,   949,  3000,  2933, | , -3.4, 3526.5, 33.629, |, 0.0
4887.2, 138.4, | , 24.7, 0.0, 525.9, | ,  1000,   957,  3000,  2935, | , -3.4, 3535.9, 33.810, |, 0.0
4888.3, 138.8, | , 24.7, 0.0, 525.8, | ,  1000,   950,  3000,  2908, | , -3.4, 3526.1, 33.421, |, 0.0
4889.3, 138.8, | , 24.7, 0.0, 526.0, | ,  1000,   950,  3000,  2914, | , -3.4, 3522.7, 33.446, |, 0.0
4890.3, 138.4, | , 24.7, 0.0, 526.4, | ,  1000,   952,  3000,  2935, | , -3.4, 3530.8, 33.717, |, 0.0
4891.3, 138.3, | , 24.7, 0.0, 526.3, | ,  1000,   953,  3000,  2930, | , -3.4, 3563.8, 33.995, |, 0.0
4892.3, 138.8, | , 24.7, 0.0, 527.1, | ,  1000,   955,  3000,  2927, | , -3.4, 3558.6, 33.944, |, 0.0
4893.3, 139.3, | , 24.7, 0.0, 519.3, | ,  1000,   949,  3000,  2926, | , -3.4, 3567.6, 33.967, |, 0.0
4894.3, 138.3, | , 24.7, 0.0, 526.5, | ,  1000,   951,  3000,  2910, | , -3.4, 3548.4, 33.659, |, 0.0
4895.3, 138.3, | , 24.7, 0.0, 526.7, | ,  1000,   955,  3000,  2915, | , -3.4, 3559.9, 33.847, |, 0.0
4896.3, 138.9, | , 24.7, 0.0, 527.4, | ,  1000,   960,  3000,  2942, | , -3.4, 3555.7, 34.085, |, 0.0
4897.4, 138.4, | , 24.7, 0.0, 527.4, | ,  1000,   952,  3000,  2950, | , -3.4, 3562.9, 34.154, |, 0.0
4898.4, 139.9, | , 24.7, 0.0, 521.7, | ,  1000,   956,  3000,  2952, | , -3.4, 3553.1, 34.110, |, 0.0
4899.4, 139.1, | , 24.7, 0.0, 526.7, | ,  1000,   953,  3000,  2918, | , -3.4, 3586.1, 34.096, |, 0.0
4900.4, 138.5, | , 24.7, 0.0, 527.2, | ,  1000,   958,  3000,  2938, | , -3.4, 3566.8, 34.143, |, 0.0
4901.4, 138.6, | , 24.7, 0.0, 527.3, | ,  1000,   953,  3000,  2952, | , -3.4, 3586.5, 34.402, |, 0.0
4902.4, 139.0, | , 24.7, 0.0, 527.3, | ,  1000,   955,  3000,  2917, | , -3.4, 3573.2, 33.986, |, 0.0
4903.4, 138.7, | , 24.7, 0.0, 527.4, | ,  1000,   960,  3000,  2924, | , -3.4, 3572.8, 34.086, |, 0.0
4904.4, 138.7, | , 24.7, 0.0, 526.4, | ,  1000,   951,  3000,  2921, | , -3.4, 3591.2, 34.158, |, 0.0
4905.4, 138.4, | , 24.7, 0.0, 527.3, | ,  1000,   951,  3000,  2903, | , -3.4, 3595.1, 34.044, |, 0.0
4906.4, 138.8, | , 24.7, 0.0, 527.5, | ,  1000,   950,  3000,  2931, | , -3.4, 3586.5, 34.198, |, 0.0
4907.5, 138.4, | , 24.7, 0.0, 527.3, | ,  1000,   947,  3000,  2922, | , -3.4, 3587.8, 34.101, |, 0.0
4908.5, 138.3, | , 24.7, 0.0, 527.9, | ,  1000,   953,  3000,  2919, | , -3.4, 3613.1, 34.365, |, 0.0
4909.5, 138.9, | , 24.7, 0.0, 527.1, | ,  1000,   956,  3000,  2913, | , -3.4, 3611.3, 34.327, |, 0.0
4910.5, 138.7, | , 24.7, 0.0, 528.2, | ,  1000,   958,  3000,  2921, | , -3.4, 3595.1, 34.259, |, 0.0
4911.5, 138.4, | , 24.7, 0.0, 528.0, | ,  1000,   960,  3000,  2923, | , -3.4, 3628.1, 34.610, |, 0.0
4912.5, 138.5, | , 24.7, 0.0, 528.0, | ,  1000,   953,  3000,  2944, | , -3.4, 3604.9, 34.512, |, 0.0
4913.5, 138.8, | , 24.7, 0.0, 528.4, | ,  1000,   953,  3000,  2904, | , -3.4, 3603.6, 34.143, |, 0.0
4914.5, 139.3, | , 24.7, 0.0, 521.9, | ,  1000,   954,  3000,  2938, | , -3.4, 3630.2, 34.711, |, 0.0
4915.5, 138.6, | , 24.7, 0.0, 528.0, | ,  1000,   962,  3000,  2935, | , -3.4, 3632.3, 34.776, |, 0.0
4916.6, 138.5, | , 24.7, 0.0, 528.5, | ,  1000,   955,  3000,  2914, | , -3.4, 3614.3, 34.358, |, 0.0
4917.6, 138.9, | , 24.7, 0.0, 528.6, | ,  1000,   959,  3000,  2928, | , -3.4, 3624.6, 34.606, |, 0.0
4918.6, 138.5, | , 24.7, 0.0, 528.4, | ,  1000,   945,  3000,  2919, | , -3.4, 3622.9, 34.391, |, 0.0
4919.6, 139.3, | , 24.7, 0.0, 522.9, | ,  1000,   949,  3000,  2914, | , -3.4, 3627.2, 34.416, |, 0.0
4920.6, 139.1, | , 24.7, 0.0, 528.2, | ,  1000,   957,  3000,  2923, | , -3.4, 3658.0, 34.870, |, 0.0
4921.6, 138.5, | , 24.7, 0.0, 528.3, | ,  1000,   957,  3000,  2934, | , -3.4, 3636.6, 34.765, |, 0.0
4922.6, 138.5, | , 24.7, 0.0, 528.6, | ,  1000,   949,  3000,  2932, | , -3.4, 3661.9, 34.911, |, 0.0
4923.6, 138.9, | , 24.7, 0.0, 528.7, | ,  1000,   954,  3000,  2911, | , -3.4, 3651.2, 34.667, |, 0.0
4924.6, 138.8, | , 24.7, 0.0, 528.7, | ,  1000,   950,  3000,  2929, | , -3.4, 3640.1, 34.688, |, 0.0
4925.6, 138.4, | , 24.7, 0.0, 527.7, | ,  1000,   952,  3000,  2933, | , -3.4, 3639.6, 34.731, |, 0.0
4926.6, 138.3, | , 24.7, 0.0, 528.6, | ,  1000,   955,  3000,  2942, | , -3.4, 3652.1, 34.960, |, 0.0
4927.7, 138.6, | , 24.7, 0.0, 528.8, | ,  1000,   949,  3000,  2902, | , -3.4, 3651.6, 34.538, |, 0.0
4928.7, 138.3, | , 24.7, 0.0, 528.6, | ,  1000,   953,  3000,  2927, | , -3.4, 3651.2, 34.798, |, 0.0
4929.7, 138.3, | , 24.7, 0.0, 528.6, | ,  1000,   955,  3000,  2922, | , -3.4, 3648.2, 34.749, |, 0.0
4930.7, 139.0, | , 24.7, 0.0, 526.8, | ,  1000,   953,  3000,  2927, | , -3.4, 3664.0, 34.920, |, 0.0
4931.7, 138.7, | , 24.7, 0.0, 529.0, | ,  1000,   960,  3000,  2929, | , -3.4, 3682.5, 35.174, |, 0.0
4932.7, 138.3, | , 24.7, 0.0, 528.9, | ,  1000,   955,  3000,  2910, | , -3.4, 3673.5, 34.869, |, 0.0
4933.7, 138.4, | , 24.7, 0.0, 528.8, | ,  1000,   953,  3000,  2945, | , -3.4, 3655.9, 35.005, |, 0.0
4934.7, 138.5, | , 24.7, 0.0, 528.8, | ,  1000,   954,  3000,  2923, | , -3.4, 3664.0, 34.893, |, 0.0
4935.7, 139.8, | , 24.7, 0.0, 521.9, | ,  1000,   948,  3000,  2907, | , -3.4, 3666.6, 34.714, |, 0.0
4936.7, 138.5, | , 24.7, 0.0, 529.0, | ,  1000,   957,  3000,  2945, | , -3.4, 3679.9, 35.271, |, 0.0
4937.8, 138.4, | , 24.7, 0.0, 529.2, | ,  1000,   960,  3000,  2937, | , -3.4, 3667.5, 35.110, |, 0.0
4938.8, 138.7, | , 24.7, 0.0, 529.7, | ,  1000,   948,  3000,  2905, | , -3.4, 3688.0, 34.907, |, 0.0
4939.8, 138.3, | , 24.7, 0.0, 529.1, | ,  1000,   957,  3000,  2912, | , -3.4, 3682.0, 34.995, |, 0.0
4940.8, 139.2, | , 24.7, 0.0, 523.6, | ,  1000,   953,  3000,  2922, | , -3.4, 3678.6, 35.021, |, 0.0
4941.8, 138.5, | , 24.7, 0.0, 528.7, | ,  1000,   954,  3000,  2932, | , -3.4, 3664.5, 34.980, |, 0.0
4942.8, 138.9, | , 24.7, 0.0, 529.6, | ,  1000,   953,  3000,  2929, | , -3.4, 3666.6, 34.965, |, 0.0
4943.8, 138.5, | , 24.7, 0.0, 529.5, | ,  1000,   957,  3000,  2939, | , -3.4, 3669.2, 35.115, |, 0.0
4944.8, 138.9, | , 24.7, 0.0, 529.1, | ,  1000,   947,  3000,  2933, | , -3.4, 3664.0, 34.925, |, 0.0
4945.8, 139.6, | , 24.7, 0.0, 524.0, | ,  1000,   952,  3000,  2926, | , -3.4, 3663.2, 34.889, |, 0.0
4946.8, 138.5, | , 24.7, 0.0, 528.5, | ,  1000,   955,  3000,  2922, | , -3.4, 3689.8, 35.139, |, 0.0
4947.9, 138.3, | , 24.7, 0.0, 529.7, | ,  1000,   957,  3000,  2937, | , -3.4, 3667.5, 35.087, |, 0.0
4948.9, 138.7, | , 24.7, 0.0, 529.7, | ,  1000,   955,  3000,  2931, | , -3.4, 3697.5, 35.299, |, 0.0
4949.9, 138.4, | , 24.7, 0.0, 529.4, | ,  1000,   956,  3000,  2933, | , -3.4, 3676.9, 35.130, |, 0.0
4950.9, 138.4, | , 24.7, 0.0, 529.5, | ,  1000,   950,  3000,  2922, | , -3.4, 3664.0, 34.851, |, 0.0
4951.9, 139.5, | , 24.7, 0.0, 526.9, | ,  1000,   945,  3000,  2925, | , -3.4, 3664.0, 34.833, |, 0.0
4952.9, 139.0, | , 24.7, 0.0, 530.1, | ,  1000,   961,  3000,  2929, | , -3.4, 3665.8, 35.031, |, 0.0
4953.9, 138.5, | , 24.7, 0.0, 529.9, | ,  1000,   951,  3000,  2952, | , -3.4, 3685.5, 35.335, |, 0.0
4954.9, 138.4, | , 24.7, 0.0, 530.0, | ,  1000,   954,  3000,  2904, | , -3.4, 412.6, 3.922, |, 0.0
4955.9, 138.4, | , 24.7, 0.0, 530.4, | ,  1000,   948,  3000,  2944, | , -3.4, 482.0, 4.622, |, 0.0
4956.9, 139.8, | , 24.7, 0.0, 523.1, | ,  1000,   950,  3000,  2903, | , -3.4, 553.1, 5.251, |, 0.0
4958.0, 138.3, | , 24.7, 0.0, 530.4, | ,  1000,   957,  3000,  2929, | , -3.4, 639.2, 6.120, |, 0.0
4959.0, 138.3, | , 24.7, 0.0, 530.3, | ,  1000,   947,  3000,  2915, | , -3.4, 680.8, 6.478, |, 0.0
4960.0, 138.7, | , 24.7, 0.0, 530.8, | ,  1000,   960,  3000,  2926, | , -3.4, 779.7, 7.464, |, 0.0
4961.0, 138.4, | , 24.7, 0.0, 530.2, | ,  1000,   954,  3000,  2933, | , -3.4, 851.3, 8.153, |, 0.0
4962.0, 139.3, | , 24.7, 0.0, 524.5, | ,  1000,   956,  3000,  2940, | , -3.4, 891.6, 8.557, |, 0.0
4963.0, 138.3, | , 24.7, 0.0, 530.3, | ,  1000,   955,  3000,  2916, | , -3.4, 968.3, 9.233, |, 0.0
4964.0, 138.7, | , 24.7, 0.0, 531.2, | ,  1000,   960,  3000,  2931, | , -3.4, 1027.0, 9.841, |, 0.0
4965.0, 138.5, | , 24.7, 0.0, 530.9, | ,  1000,   957,  3000,  2935, | , -3.4, 1070.7, 10.263, |, 0.0
4966.0, 138.4, | , 24.7, 0.0, 530.7, | ,  1000,   954,  3000,  2952, | , -3.4, 1142.6, 10.990, |, 0.0
4967.0, 138.5, | , 24.7, 0.0, 530.1, | ,  1000,   956,  3000,  2926, | , -3.4, 1231.3, 11.770, |, 0.0
4968.1, 138.8, | , 24.7, 0.0, 531.8, | ,  1000,   958,  3000,  2918, | , -3.4, 1282.3, 12.239, |, 0.0
4969.1, 138.4, | , 24.7, 0.0, 531.3, | ,  1000,   958,  3000,  2931, | , -3.4, 1367.1, 13.090, |, 0.0
4970.1, 138.7, | , 24.7, 0.0, 531.4, | ,  1000,   947,  3000,  2920, | , -3.4, 1429.7, 13.611, |, 0.0
4971.1, 138.9, | , 24.7, 0.0, 531.7, | ,  1000,   949,  3000,  2931, | , -3.4, 1437.4, 13.731, |, 0.0
4972.1, 138.6, | , 24.7, 0.0, 530.0, | ,  1000,   956,  3000,  2919, | , -3.4, 1505.1, 14.359, |, 0.0
4973.1, 139.6, | , 24.7, 0.0, 523.6, | ,  1000,   953,  3000,  2934, | , -3.4, 1565.9, 14.985, |, 0.0
4974.1, 138.9, | , 24.7, 0.0, 531.6, | ,  1000,   955,  3000,  2911, | , -3.4, 1648.6, 15.684, |, 0.0
4975.1, 138.6, | , 24.7, 0.0, 531.4, | ,  1000,   956,  3000,  2931, | , -3.4, 1695.3, 16.219, |, 0.0
4976.1, 138.4, | , 24.7, 0.0, 532.2, | ,  1000,   948,  3000,  2922, | , -3.4, 1760.5, 16.767, |, 0.0
4977.1, 138.7, | , 24.7, 0.0, 530.9, | ,  1000,   955,  3000,  2926, | , -3.4, 1840.6, 17.580, |, 0.0
4978.1, 139.8, | , 24.7, 0.0, 525.5, | ,  1000,   944,  3000,  2919, | , -3.4, 1908.7, 18.144, |, 0.0
4979.2, 138.4, | , 24.7, 0.0, 531.9, | ,  1000,   951,  3000,  2923, | , -3.4, 1960.5, 18.690, |, 0.0
4980.2, 138.7, | , 24.7, 0.0, 532.2, | ,  1000,   956,  3000,  2952, | , -3.4, 2026.5, 19.486, |, 0.0
4981.2, 138.4, | , 24.7, 0.0, 532.3, | ,  1000,   955,  3000,  2921, | , -3.4, 2082.2, 19.853, |, 0.0
4982.2, 139.0, | , 24.7, 0.0, 531.4, | ,  1000,   952,  3000,  2925, | , -3.4, 2159.3, 20.593, |, 0.0
4983.2, 139.2, | , 24.7, 0.0, 526.3, | ,  1000,   954,  3000,  2927, | , -3.4, 2228.3, 21.276, |, 0.0
4984.2, 138.4, | , 24.7, 0.0, 531.7, | ,  1000,   958,  3000,  2921, | , -3.4, 2286.2, 21.811, |, 0.0
4985.2, 138.9, | , 24.7, 0.0, 532.6, | ,  1000,   959,  3000,  2929, | , -3.4, 2335.9, 22.336, |, 0.0
4986.2, 138.5, | , 24.7, 0.0, 532.2, | ,  1000,   959,  3000,  2924, | , -3.4, 2392.0, 22.846, |, 0.0
4987.2, 138.4, | , 24.7, 0.0, 531.5, | ,  1000,   953,  3000,  2908, | , -3.4, 2460.5, 23.367, |, 0.0
4988.3, 138.4, | , 24.7, 0.0, 531.7, | ,  1000,   954,  3000,  2947, | , -3.4, 2531.2, 24.281, |, 0.0
4989.3, 138.9, | , 24.7, 0.0, 532.5, | ,  1000,   957,  3000,  2937, | , -3.4, 2605.4, 24.945, |, 0.0
4990.3, 138.5, | , 24.7, 0.0, 532.1, | ,  1000,   956,  3000,  2946, | , -3.4, 2644.3, 25.371, |, 0.0
4991.3, 138.2, | , 24.7, 0.0, 532.1, | ,  1000,   950,  3000,  2914, | , -3.4, 2695.8, 25.616, |, 0.0
4992.3, 139.0, | , 24.7, 0.0, 531.6, | ,  1000,   947,  3000,  2933, | , -3.4, 2763.5, 26.367, |, 0.0
4993.3, 138.9, | , 24.7, 0.0, 532.6, | ,  1000,   956,  3000,  2937, | , -3.4, 2814.4, 26.937, |, 0.0
4994.3, 139.2, | , 24.7, 0.0, 526.3, | ,  1000,   940,  3000,  2906, | , -3.4, 2895.4, 27.376, |, 0.0
4995.3, 138.9, | , 24.7, 0.0, 532.5, | ,  1000,   958,  3000,  2939, | , -3.4, 2937.8, 28.143, |, 0.0
4996.3, 138.4, | , 24.7, 0.0, 531.9, | ,  1000,   950,  3000,  2920, | , -3.4, 2976.4, 28.317, |, 0.0
4997.4, 138.7, | , 24.7, 0.0, 531.0, | ,  1000,   951,  3000,  2924, | , -3.4, 3044.5, 29.000, |, 0.0
4998.4, 138.5, | , 24.7, 0.0, 532.0, | ,  1000,   947,  3000,  2927, | , -3.4, 3091.6, 29.440, |, 0.0
4999.4, 139.9, | , 24.7, 0.0, 526.2, | ,  1000,   953,  3000,  2912, | , -3.4, 3119.1, 29.627, |, 0.0
5000.4, 138.8, | , 24.7, 0.0, 532.7, | ,  1000,   953,  3000,  2921, | , -3.4, 3166.6, 30.145, |, 0.0
5001.4, 138.4, | , 24.7, 0.0, 532.8, | ,  1000,   954,  3000,  2927, | , -3.4, 3199.2, 30.513, |, 0.0
5002.4, 139.2, | , 24.7, 0.0, 532.5, | ,  1000,   954,  3000,  2956, | , -3.4, 3246.7, 31.201, |, 0.0
5003.4, 139.0, | , 24.7, 0.0, 533.1, | ,  1000,   957,  3000,  2922, | , -3.4, 3312.3, 31.569, |, 0.0
5004.4, 139.3, | , 24.7, 0.0, 527.4, | ,  1000,   948,  3000,  2933, | , -3.4, 3327.7, 31.738, |, 0.0
5005.4, 138.6, | , 24.7, 0.0, 532.9, | ,  1000,   956,  3000,  2923, | , -3.4, 3366.3, 32.090, |, 0.0
5006.4, 138.7, | , 24.7, 0.0, 533.5, | ,  1000,   949,  3000,  2920, | , -3.4, 3406.6, 32.388, |, 0.0
5007.5, 138.6, | , 24.7, 0.0, 532.5, | ,  1000,   954,  3000,  2937, | , -3.4, 3477.7, 33.245, |, 0.0
5008.5, 138.4, | , 24.7, 0.0, 533.3, | ,  1000,   953,  3000,  2935, | , -3.4, 3511.1, 33.541, |, 0.0
5009.5, 138.8, | , 24.7, 0.0, 533.4, | ,  1000,   950,  3000,  2941, | , -3.4, 3527.4, 33.716, |, 0.0
5010.5, 139.1, | , 24.7, 0.0, 533.1, | ,  1000,   960,  3000,  2966, | , -3.4, 3587.8, 34.598, |, 0.0
5011.5, 138.6, | , 24.7, 0.0, 533.3, | ,  1000,   956,  3000,  2934, | , -3.4, 3588.6, 34.294, |, 0.0
5012.5, 138.5, | , 24.7, 0.0, 532.8, | ,  1000,   951,  3000,  2924, | , -3.4, 3619.5, 34.454, |, 0.0
5013.5, 138.8, | , 24.7, 0.0, 534.0, | ,  1000,   953,  3000,  2917, | , -3.4, 3640.9, 34.614, |, 0.0
5014.5, 138.5, | , 24.7, 0.0, 533.6, | ,  1000,   959,  3000,  2937, | , -3.4, 3671.3, 35.141, |, 0.0
5015.5, 139.0, | , 24.7, 0.0, 527.1, | ,  1000,   944,  3000,  2904, | , -3.4, 3727.9, 35.241, |, 0.0
5016.5, 138.7, | , 24.7, 0.0, 534.0, | ,  1000,   960,  3000,  2923, | , -3.4, 3748.0, 35.750, |, 0.0
5017.6, 138.6, | , 24.7, 0.0, 533.0, | ,  1000,   955,  3000,  2954, | , -3.4, 3774.2, 36.231, |, 0.0
5018.6, 138.4, | , 24.7, 0.0, 534.0, | ,  1000,   948,  3000,  2914, | , -3.4, 3782.3, 35.874, |, 0.0
5019.6, 138.4, | , 24.7, 0.0, 533.8, | ,  1000,   947,  3000,  2930, | , -3.4, 3792.6, 36.119, |, 0.0
5020.6, 139.6, | , 24.7, 0.0, 527.4, | ,  1000,   950,  3000,  2915, | , -3.4, 3808.0, 36.155, |, 0.0
5021.6, 138.7, | , 24.7, 0.0, 534.5, | ,  1000,   957,  3000,  2937, | , -3.4, 3832.9, 36.656, |, 0.0
5022.6, 138.6, | , 24.7, 0.0, 533.1, | ,  1000,   954,  3000,  2946, | , -3.4, 3851.3, 36.885, |, 0.0
5023.6, 138.4, | , 24.7, 0.0, 534.2, | ,  1000,   955,  3000,  2941, | , -3.4, 3868.8, 37.015, |, 0.0
5024.6, 138.8, | , 24.7, 0.0, 534.1, | ,  1000,   949,  3000,  2912, | , -3.4, 3884.3, 36.828, |, 0.0
5025.6, 139.3, | , 24.7, 0.0, 528.4, | ,  1000,   957,  3000,  2936, | , -3.4, 3898.8, 37.271, |, 0.0
5026.6, 138.5, | , 24.7, 0.0, 534.3, | ,  1000,   955,  3000,  2950, | , -3.4, 3911.7, 37.512, |, 0.0
5027.7, 139.0, | , 24.7, 0.0, 533.6, | ,  1000,   946,  3000,  2918, | , -3.4, 3921.5, 37.206, |, 0.0
5028.7, 138.4, | , 24.7, 0.0, 534.3, | ,  1000,   950,  3000,  2924, | , -3.4, 3956.2, 37.638, |, 0.0
5029.7, 138.4, | , 24.7, 0.0, 534.9, | ,  1000,   950,  3000,  2938, | , -3.4, 3944.3, 37.662, |, 0.0
5030.7, 138.4, | , 24.7, 0.0, 534.7, | ,  1000,   954,  3000,  2922, | , -3.4, 3946.4, 37.563, |, 0.0
5031.7, 138.5, | , 24.7, 0.0, 534.8, | ,  1000,   958,  3000,  2930, | , -3.4, 3946.8, 37.683, |, 0.0
5032.7, 138.6, | , 24.7, 0.0, 534.2, | ,  1000,   947,  3000,  2914, | , -3.4, 3956.2, 37.519, |, 0.0
5033.7, 138.4, | , 24.7, 0.0, 535.1, | ,  1000,   955,  3000,  2929, | , -3.4, 3964.8, 37.816, |, 0.0
5034.7, 138.4, | , 24.7, 0.0, 535.2, | ,  1000,   951,  3000,  2948, | , -3.4, 3983.7, 38.142, |, 0.0
5035.7, 138.9, | , 24.7, 0.0, 535.2, | ,  1000,   956,  3000,  2936, | , -3.4, 3990.5, 38.135, |, 0.0
5036.7, 139.5, | , 24.7, 0.0, 528.1, | ,  1000,   952,  3000,  2918, | , -3.4, 3977.7, 37.801, |, 0.0
5037.7, 138.7, | , 24.7, 0.0, 534.2, | ,  1000,   957,  3000,  2912, | , -3.4, 3992.2, 37.928, |, 0.0
5038.8, 138.9, | , 24.7, 0.0, 535.1, | ,  1000,   947,  3000,  2942, | , -3.4, 4035.5, 38.535, |, 0.0
5039.8, 139.0, | , 24.7, 0.0, 535.5, | ,  1000,   961,  3000,  2936, | , -3.4, 4029.1, 38.549, |, 0.0
5040.8, 138.3, | , 24.7, 0.0, 535.1, | ,  1000,   951,  3000,  2906, | , -3.4, 4009.4, 37.972, |, 0.0
5041.8, 139.9, | , 24.7, 0.0, 525.2, | ,  1000,   946,  3000,  2937, | , -3.4, 4005.5, 38.189, |, 0.0
5042.8, 139.0, | , 24.7, 0.0, 534.7, | ,  1000,   956,  3000,  2938, | , -3.4, 4020.5, 38.447, |, 0.0
5043.8, 138.5, | , 24.7, 0.0, 535.5, | ,  1000,   958,  3000,  2929, | , -3.4, 4008.9, 38.273, |, 0.0
5044.8, 138.3, | , 24.7, 0.0, 535.4, | ,  1000,   954,  3000,  2913, | , -3.4, 4011.1, 38.089, |, 0.0
5045.8, 138.7, | , 24.7, 0.0, 536.0, | ,  1000,   954,  3000,  2935, | , -3.4, 4047.1, 38.643, |, 0.0
5046.8, 139.8, | , 24.7, 0.0, 530.3, | ,  1000,   950,  3000,  2956, | , -3.4, 4014.9, 38.513, |, 0.0
5047.9, 138.7, | , 24.7, 0.0, 535.0, | ,  1000,   958,  3000,  2937, | , -3.4, 4039.8, 38.630, |, 0.0
5048.9, 138.5, | , 24.7, 0.0, 536.0, | ,  1000,   955,  3000,  2936, | , -3.4, 4026.1, 38.461, |, 0.0
5049.9, 139.0, | , 24.7, 0.0, 536.2, | ,  1000,   952,  3000,  2927, | , -3.4, 4024.8, 38.338, |, 0.0
5050.9, 138.5, | , 24.7, 0.0, 536.0, | ,  1000,   956,  3000,  2918, | , -3.4, 4043.7, 38.460, |, 0.0
5051.9, 138.4, | , 24.7, 0.0, 535.9, | ,  1000,   949,  3000,  2926, | , -3.4, 4032.9, 38.368, |, 0.0
5052.9, 139.1, | , 24.7, 0.0, 535.3, | ,  1000,   958,  3000,  2938, | , -3.4, 4031.7, 38.568, |, 0.0
5053.9, 138.4, | , 24.7, 0.0, 536.1, | ,  1000,   953,  3000,  2932, | , -3.4, 4017.5, 38.328, |, 0.0
5054.9, 138.3, | , 24.7, 0.0, 536.0, | ,  1000,   949,  3000,  2916, | , -3.4, 4017.9, 38.132, |, 0.0
5055.9, 138.3, | , 24.7, 0.0, 536.2, | ,  1000,   954,  3000,  2920, | , -3.4, 4046.2, 38.489, |, 0.0
5056.9, 138.8, | , 24.7, 0.0, 536.4, | ,  1000,   961,  3000,  2945, | , -3.4, 4026.1, 38.614, |, 0.0
5058.0, 139.5, | , 24.7, 0.0, 529.7, | ,  1000,   954,  3000,  2934, | , -3.4, 4054.4, 38.711, |, 0.0
5059.0, 138.4, | , 24.7, 0.0, 536.1, | ,  1000,   956,  3000,  2909, | , -3.4, 4035.5, 38.300, |, 0.0
5060.0, 138.9, | , 24.7, 0.0, 536.3, | ,  1000,   958,  3000,  2941, | , -3.4, 4024.4, 38.522, |, 0.0
5061.0, 138.6, | , 24.7, 0.0, 535.8, | ,  1000,   956,  3000,  2923, | , -3.4, 4044.9, 38.530, |, 0.0
5062.0, 138.4, | , 24.7, 0.0, 536.2, | ,  1000,   956,  3000,  2904, | , -3.4, 4034.7, 38.242, |, 0.0
5063.0, 140.2, | , 24.7, 0.0, 526.5, | ,  1000,   953,  3000,  2938, | , -3.4, 4038.9, 38.588, |, 0.0
5064.0, 139.3, | , 24.7, 0.0, 535.9, | ,  1000,   959,  3000,  2946, | , -3.4, 4032.1, 38.663, |, 0.0
5065.0, 138.3, | , 24.7, 0.0, 536.8, | ,  1000,   947,  3000,  2901, | , -3.4, 4024.8, 38.027, |, 0.0
5066.0, 138.3, | , 24.7, 0.0, 536.7, | ,  1000,   951,  3000,  2914, | , -3.4, 4033.8, 38.285, |, 0.0
5067.0, 138.4, | , 24.7, 0.0, 536.8, | ,  1000,   953,  3000,  2926, | , -3.4, 4056.1, 38.639, |, 0.0
5068.1, 138.7, | , 24.7, 0.0, 537.0, | ,  1000,   955,  3000,  2913, | , -3.4, 4033.4, 38.313, |, 0.0
5069.1, 138.5, | , 24.7, 0.0, 535.8, | ,  1000,   961,  3000,  2954, | , -3.4, 4031.7, 38.756, |, 0.0
5070.1, 138.3, | , 24.7, 0.0, 537.1, | ,  1000,   960,  3000,  2941, | , -3.4, 4030.8, 38.606, |, 0.0
5071.1, 138.8, | , 24.7, 0.0, 536.8, | ,  1000,   951,  3000,  2912, | , -3.4, 4032.1, 38.252, |, 0.0
5072.1, 138.4, | , 24.7, 0.0, 537.1, | ,  1000,   959,  3000,  2955, | , -3.4, 4059.1, 39.007, |, 0.0
5073.1, 138.4, | , 24.7, 0.0, 537.0, | ,  1000,   951,  3000,  2916, | , -3.4, 4040.2, 38.365, |, 0.0
5074.1, 139.0, | , 24.7, 0.0, 536.7, | ,  1000,   956,  3000,  2909, | , -3.4, 4034.2, 38.285, |, 0.0
5075.1, 138.9, | , 24.7, 0.0, 537.6, | ,  1000,   956,  3000,  2923, | , -3.4, 4032.9, 38.420, |, 0.0
5076.1, 138.5, | , 24.7, 0.0, 536.8, | ,  1000,   957,  3000,  2933, | , -3.4, 4031.2, 38.508, |, 0.0
5077.1, 138.3, | , 24.7, 0.0, 537.2, | ,  1000,   952,  3000,  2908, | , -3.4, 4041.1, 38.307, |, 0.0
5078.1, 138.8, | , 24.7, 0.0, 537.6, | ,  1000,   954,  3000,  2928, | , -3.4, 4050.5, 38.611, |, 0.0
5079.2, 139.2, | , 24.7, 0.0, 530.6, | ,  1000,   946,  3000,  2929, | , -3.4, 4048.4, 38.528, |, 0.0
5080.2, 138.3, | , 24.7, 0.0, 537.4, | ,  1000,   959,  3000,  2926, | , -3.4, 4040.7, 38.546, |, 0.0
5081.2, 138.4, | , 24.7, 0.0, 537.2, | ,  1000,   958,  3000,  2927, | , -3.4, 4050.9, 38.645, |, 0.0
5082.2, 138.8, | , 24.7, 0.0, 537.7, | ,  1000,   952,  3000,  2939, | , -3.4, 4065.1, 38.838, |, 0.0
5083.2, 138.5, | , 24.7, 0.0, 537.6, | ,  1000,   953,  3000,  2946, | , -3.4, 4042.4, 38.702, |, 0.0
5084.2, 139.5, | , 24.7, 0.0, 531.7, | ,  1000,   955,  3000,  2936, | , -3.4, 4038.9, 38.583, |, 0.0
5085.2, 138.9, | , 24.7, 0.0, 537.6, | ,  1000,   957,  3000,  2912, | , -3.4, 4071.1, 38.674, |, 0.0
5086.2, 138.9, | , 24.7, 0.0, 537.3, | ,  1000,   949,  3000,  2941, | , -3.4, 4043.2, 38.614, |, 0.0
5087.2, 138.5, | , 24.7, 0.0, 537.4, | ,  1000,   956,  3000,  2899, | , -3.4, 4040.2, 38.251, |, 0.0
5088.2, 138.4, | , 24.7, 0.0, 537.7, | ,  1000,   960,  3000,  2929, | , -3.4, 4049.2, 38.667, |, 0.0
5089.3, 139.0, | , 24.7, 0.0, 537.3, | ,  1000,   949,  3000,  2929, | , -3.4, 4061.2, 38.675, |, 0.0
5090.3, 138.4, | , 24.7, 0.0, 537.8, | ,  1000,   956,  3000,  2944, | , -3.4, 4051.4, 38.806, |, 0.0
5091.3, 138.7, | , 24.7, 0.0, 537.2, | ,  1000,   959,  3000,  2944, | , -3.4, 4056.1, 38.865, |, 0.0
5092.3, 138.9, | , 24.7, 0.0, 537.9, | ,  1000,   952,  3000,  2912, | , -3.4, 4049.6, 38.424, |, 0.0
5093.3, 138.7, | , 24.7, 0.0, 538.2, | ,  1000,   955,  3000,  2911, | , -3.4, 4086.9, 38.800, |, 0.0
5094.3, 138.5, | , 24.7, 0.0, 537.0, | ,  1000,   953,  3000,  2929, | , -3.4, 4094.6, 39.026, |, 0.0
5095.3, 139.3, | , 24.7, 0.0, 531.3, | ,  1000,   951,  3000,  2934, | , -3.4, 4067.2, 38.802, |, 0.0
5096.3, 138.6, | , 24.7, 0.0, 537.6, | ,  1000,   958,  3000,  2929, | , -3.4, 4062.5, 38.768, |, 0.0
5097.3, 139.0, | , 24.7, 0.0, 538.3, | ,  1000,   953,  3000,  2931, | , -3.4, 4066.8, 38.788, |, 0.0
5098.3, 138.6, | , 24.7, 0.0, 537.9, | ,  1000,   960,  3000,  2952, | , -3.4, 4092.1, 39.304, |, 0.0
5099.4, 139.0, | , 24.7, 0.0, 537.6, | ,  1000,   962,  3000,  2926, | , -3.4, 4063.8, 38.789, |, 0.0
5100.4, 139.9, | , 24.7, 0.0, 531.0, | ,  1000,   949,  3000,  2912, | , -3.4, 4074.9, 38.638, |, 0.0
5101.4, 138.6, | , 24.7, 0.0, 537.2, | ,  1000,   955,  3000,  2953, | , -3.4, 4104.5, 39.385, |, 0.0
5102.4, 138.5, | , 24.7, 0.0, 538.0, | ,  1000,   960,  3000,  2935, | , -3.4, 4083.1, 39.046, |, 0.0
5103.4, 139.0, | , 24.7, 0.0, 538.3, | ,  1000,   951,  3000,  2941, | , -3.4, 4080.1, 38.984, |, 0.0
5104.4, 138.5, | , 24.7, 0.0, 537.0, | ,  1000,   951,  3000,  2919, | , -3.4, 4081.4, 38.786, |, 0.0
5105.4, 139.3, | , 24.7, 0.0, 532.3, | ,  1000,   946,  3000,  2948, | , -3.4, 4094.2, 39.142, |, 0.0
5106.4, 138.5, | , 24.7, 0.0, 537.1, | ,  1000,   959,  3000,  2926, | , -3.4, 4080.1, 38.920, |, 0.0
5107.4, 138.4, | , 24.7, 0.0, 538.6, | ,  1000,   953,  3000,  2942, | , -3.4, 4082.2, 39.039, |, 0.0
5108.5, 138.5, | , 24.7, 0.0, 538.7, | ,  1000,   954,  3000,  2930, | , -3.4, 4082.2, 38.933, |, 0.0
5109.5, 138.5, | , 24.7, 0.0, 537.9, | ,  1000,   949,  3000,  2924, | , -3.4, 4104.5, 39.027, |, 0.0
5110.5, 138.4, | , 24.7, 0.0, 538.4, | ,  1000,   952,  3000,  2949, | , -3.4, 4090.4, 39.181, |, 0.0
5111.5, 138.8, | , 24.7, 0.0, 538.2, | ,  1000,   959,  3000,  2944, | , -3.4, 4086.1, 39.152, |, 0.0
5112.5, 138.4, | , 24.7, 0.0, 538.6, | ,  1000,   952,  3000,  2909, | , -3.4, 4095.5, 38.829, |, 0.0
5113.5, 138.5, | , 24.7, 0.0, 539.1, | ,  1000,   959,  3000,  2937, | , -3.4, 4094.6, 39.176, |, 0.0
5114.5, 139.0, | , 24.7, 0.0, 538.4, | ,  1000,   949,  3000,  2924, | , -3.4, 4095.9, 38.955, |, 0.0
5115.5, 138.4, | , 24.7, 0.0, 539.1, | ,  1000,   952,  3000,  2916, | , -3.4, 4127.2, 39.197, |, 0.0
5116.5, 139.6, | , 24.7, 0.0, 532.3, | ,  1000,   956,  3000,  2937, | , -3.4, 4096.3, 39.164, |, 0.0
5117.5, 138.7, | , 24.7, 0.0, 539.6, | ,  1000,   950,  3000,  2909, | , -3.4, 4097.6, 38.824, |, 0.0
5118.6, 138.9, | , 24.7, 0.0, 539.4, | ,  1000,   954,  3000,  2937, | , -3.4, 4131.9, 39.469, |, 0.0
5119.6, 138.5, | , 24.7, 0.0, 538.0, | ,  1000,   954,  3000,  2933, | , -3.4, 4103.6, 39.157, |, 0.0
5120.6, 138.8, | , 24.7, 0.0, 539.6, | ,  1000,   950,  3000,  2922, | , -3.4, 4102.3, 39.010, |, 0.0
5121.6, 139.9, | , 24.7, 0.0, 532.5, | ,  1000,   949,  3000,  2950, | , -3.4, 4128.1, 39.517, |, 0.0
5122.6, 138.2, | , 24.7, 0.0, 539.5, | ,  1000,   953,  3000,  2905, | , -3.4, 4110.1, 38.933, |, 0.0
5123.6, 138.4, | , 24.7, 0.0, 539.7, | ,  1000,   956,  3000,  2930, | , -3.4, 4115.2, 39.272, |, 0.0
5124.6, 138.6, | , 24.7, 0.0, 538.8, | ,  1000,   959,  3000,  2943, | , -3.4, 4141.8, 39.675, |, 0.0
5125.6, 138.5, | , 24.7, 0.0, 539.6, | ,  1000,   959,  3000,  2938, | , -3.4, 4133.2, 39.552, |, 0.0
5126.6, 139.6, | , 24.7, 0.0, 534.4, | ,  1000,   946,  3000,  2921, | , -3.4, 4117.3, 39.088, |, 0.0
5127.6, 138.5, | , 24.7, 0.0, 539.6, | ,  1000,   954,  3000,  2941, | , -3.4, 4124.6, 39.448, |, 0.0
5128.7, 138.8, | , 24.7, 0.0, 539.8, | ,  1000,   953,  3000,  2917, | , -3.4, 4146.9, 39.404, |, 0.0
5129.7, 138.4, | , 24.7, 0.0, 538.5, | ,  1000,   953,  3000,  2929, | , -3.4, 4130.2, 39.368, |, 0.0
5130.7, 138.4, | , 24.7, 0.0, 539.7, | ,  1000,   958,  3000,  2929, | , -3.4, 4129.3, 39.414, |, 0.0
5131.7, 138.9, | , 24.7, 0.0, 540.1, | ,  1000,   953,  3000,  2941, | , -3.4, 4143.5, 39.618, |, 0.0
5132.7, 138.3, | , 24.7, 0.0, 539.9, | ,  1000,   955,  3000,  2944, | , -3.4, 4154.2, 39.766, |, 0.0
5133.7, 138.5, | , 24.7, 0.0, 539.6, | ,  1000,   962,  3000,  2929, | , -3.4, 4125.9, 39.426, |, 0.0
5134.7, 138.7, | , 24.7, 0.0, 539.2, | ,  1000,   959,  3000,  2953, | , -3.4, 4125.5, 39.627, |, 0.0
5135.7, 139.0, | , 24.7, 0.0, 540.2, | ,  1000,   952,  3000,  2947, | , -3.4, 4149.9, 39.729, |, 0.0
5136.7, 138.5, | , 24.7, 0.0, 539.6, | ,  1000,   952,  3000,  2922, | , -3.4, 4155.9, 39.536, |, 0.0
5137.7, 139.1, | , 24.7, 0.0, 534.8, | ,  1000,   949,  3000,  2923, | , -3.4, 4156.8, 39.520, |, 0.0
5138.8, 138.6, | , 24.7, 0.0, 538.4, | ,  1000,   949,  3000,  2926, | , -3.4, 4133.6, 39.325, |, 0.0
5139.8, 139.0, | , 24.7, 0.0, 539.3, | ,  1000,   957,  3000,  2918, | , -3.4, 4153.8, 39.513, |, 0.0
5140.8, 138.2, | , 24.7, 0.0, 540.0, | ,  1000,   953,  3000,  2922, | , -3.4, 4170.0, 39.669, |, 0.0
5141.8, 138.7, | , 24.7, 0.0, 540.1, | ,  1000,   952,  3000,  2937, | , -3.4, 4152.9, 39.657, |, 0.0
5142.8, 139.2, | , 24.7, 0.0, 534.5, | ,  1000,   950,  3000,  2922, | , -3.4, 4149.0, 39.437, |, 0.0
5143.8, 138.3, | , 24.7, 0.0, 540.0, | ,  1000,   953,  3000,  2929, | , -3.4, 4153.8, 39.598, |, 0.0
5144.8, 138.4, | , 24.7, 0.0, 538.9, | ,  1000,   952,  3000,  2940, | , -3.4, 4170.9, 39.850, |, 0.0
5145.8, 138.8, | , 24.7, 0.0, 540.4, | ,  1000,   952,  3000,  2914, | , -3.4, 4156.8, 39.456, |, 0.0
5146.8, 138.3, | , 24.7, 0.0, 539.5, | ,  1000,   954,  3000,  2899, | , -3.4, 4156.8, 39.324, |, 0.0
5147.8, 139.0, | , 24.7, 0.0, 534.5, | ,  1000,   949,  3000,  2930, | , -3.4, 4179.9, 39.809, |, 0.0
5148.9, 138.4, | , 24.7, 0.0, 540.6, | ,  1000,   956,  3000,  2944, | , -3.4, 4169.2, 39.927, |, 0.0
5149.9, 138.5, | , 24.7, 0.0, 539.6, | ,  1000,   950,  3000,  2942, | , -3.4, 4166.2, 39.816, |, 0.0
5150.9, 138.6, | , 24.7, 0.0, 540.2, | ,  1000,   956,  3000,  2952, | , -3.4, 4165.3, 39.963, |, 0.0
5151.9, 138.4, | , 24.7, 0.0, 540.6, | ,  1000,   949,  3000,  2919, | , -3.4, 4164.9, 39.554, |, 0.0
5152.9, 138.7, | , 24.7, 0.0, 540.1, | ,  1000,   958,  3000,  2949, | , -3.4, 4176.0, 40.060, |, 0.0
5153.9, 139.0, | , 24.7, 0.0, 540.7, | ,  1000,   962,  3000,  2921, | , -3.4, 4191.5, 39.958, |, 0.0
5154.9, 138.4, | , 24.7, 0.0, 540.0, | ,  1000,   948,  3000,  2923, | , -3.4, 4181.2, 39.742, |, 0.0
5155.9, 138.4, | , 24.7, 0.0, 540.4, | ,  1000,   952,  3000,  2920, | , -3.4, 4183.8, 39.776, |, 0.0
5156.9, 138.9, | , 24.7, 0.0, 540.4, | ,  1000,   948,  3000,  2938, | , -3.4, 4202.2, 40.095, |, 0.0
5157.9, 138.8, | , 24.7, 0.0, 540.7, | ,  1000,   949,  3000,  2898, | , -3.4, 4200.5, 39.677, |, 0.0
5159.0, 139.3, | , 24.7, 0.0, 535.5, | ,  1000,   953,  3000,  2944, | , -3.4, 4170.9, 39.906, |, 0.0
5160.0, 138.6, | , 24.7, 0.0, 539.8, | ,  1000,   955,  3000,  2933, | , -3.4, 4187.6, 39.976, |, 0.0
5161.0, 138.8, | , 24.7, 0.0, 540.9, | ,  1000,   956,  3000,  2940, | , -3.4, 4176.9, 39.949, |, 0.0
5162.0, 138.4, | , 24.7, 0.0, 540.8, | ,  1000,   950,  3000,  2922, | , -3.4, 4191.0, 39.846, |, 0.0
5163.0, 138.2, | , 24.7, 0.0, 540.9, | ,  1000,   950,  3000,  2918, | , -3.4, 4183.3, 39.736, |, 0.0
5164.0, 140.2, | , 24.7, 0.0, 533.0, | ,  1000,   956,  3000,  2941, | , -3.4, 4182.5, 40.013, |, 0.0
5165.0, 138.9, | , 24.7, 0.0, 540.5, | ,  1000,   953,  3000,  2926, | , -3.4, 4203.9, 40.027, |, 0.0
5166.0, 138.3, | , 24.7, 0.0, 541.1, | ,  1000,   951,  3000,  2929, | , -3.4, 4207.7, 40.084, |, 0.0
5167.0, 138.5, | , 24.7, 0.0, 541.5, | ,  1000,   960,  3000,  2952, | , -3.4, 4194.9, 40.284, |, 0.0
5168.0, 138.9, | , 24.7, 0.0, 541.4, | ,  1000,   959,  3000,  2918, | , -3.4, 4188.0, 39.871, |, 0.0
5169.1, 138.4, | , 24.7, 0.0, 541.1, | ,  1000,   957,  3000,  2924, | , -3.4, 4218.0, 40.190, |, 0.0
5170.1, 138.6, | , 24.7, 0.0, 540.2, | ,  1000,   956,  3000,  2945, | , -3.4, 4197.9, 40.206, |, 0.0
5171.1, 139.0, | , 24.7, 0.0, 541.3, | ,  1000,   957,  3000,  2967, | , -3.4, 4205.2, 40.508, |, 0.0
5172.1, 138.4, | , 24.7, 0.0, 541.1, | ,  1000,   952,  3000,  2911, | , -3.4, 4218.9, 40.015, |, 0.0
5173.1, 138.3, | , 24.7, 0.0, 541.5, | ,  1000,   952,  3000,  2933, | , -3.4, 4223.6, 40.284, |, 0.0
5174.1, 138.3, | , 24.7, 0.0, 541.6, | ,  1000,   955,  3000,  2913, | , -3.4, 4223.2, 40.101, |, 0.0
5175.1, 139.0, | , 24.7, 0.0, 540.9, | ,  1000,   954,  3000,  2923, | , -3.4, 4214.6, 40.117, |, 0.0
5176.1, 138.4, | , 24.7, 0.0, 542.1, | ,  1000,   957,  3000,  2933, | , -3.4, 4236.9, 40.468, |, 0.0
5177.1, 138.6, | , 24.7, 0.0, 540.7, | ,  1000,   959,  3000,  2928, | , -3.4, 4240.3, 40.466, |, 0.0
5178.1, 138.9, | , 24.7, 0.0, 542.0, | ,  1000,   959,  3000,  2937, | , -3.4, 4213.7, 40.308, |, 0.0
5179.2, 138.8, | , 24.7, 0.0, 542.1, | ,  1000,   946,  3000,  2911, | , -3.4, 4215.5, 39.924, |, 0.0
5180.2, 139.3, | , 24.7, 0.0, 534.8, | ,  1000,   950,  3000,  2922, | , -3.4, 4221.9, 40.138, |, 0.0
5181.2, 138.5, | , 24.7, 0.0, 542.4, | ,  1000,   951,  3000,  2947, | , -3.4, 4223.2, 40.414, |, 0.0
5182.2, 139.0, | , 24.7, 0.0, 541.7, | ,  1000,   949,  3000,  2930, | , -3.4, 4220.6, 40.201, |, 0.0
5183.2, 138.4, | , 24.7, 0.0, 542.2, | ,  1000,   952,  3000,  2914, | , -3.4, 4224.9, 40.105, |, 0.0
5184.2, 138.5, | , 24.7, 0.0, 541.8, | ,  1000,   954,  3000,  2944, | , -3.4, 4244.6, 40.618, |, 0.0
5185.2, 139.2, | , 24.7, 0.0, 536.2, | ,  1000,   945,  3000,  2914, | , -3.4, 4246.7, 40.227, |, 0.0
5186.2, 138.9, | , 24.7, 0.0, 543.0, | ,  1000,   956,  3000,  2941, | , -3.4, 4221.5, 40.390, |, 0.0
5187.2, 138.6, | , 24.7, 0.0, 542.5, | ,  1000,   956,  3000,  2959, | , -3.4, 4221.0, 40.574, |, 0.0
5188.2, 138.7, | , 24.7, 0.0, 542.4, | ,  1000,   954,  3000,  2941, | , -3.4, 4224.5, 40.402, |, 0.0
5189.3, 138.8, | , 24.7, 0.0, 543.0, | ,  1000,   951,  3000,  2911, | , -3.4, 4230.5, 40.103, |, 0.0
5190.3, 138.9, | , 24.7, 0.0, 542.2, | ,  1000,   956,  3000,  2936, | , -3.4, 4231.7, 40.430, |, 0.0
5191.3, 138.5, | , 24.7, 0.0, 542.3, | ,  1000,   957,  3000,  2929, | , -3.4, 4232.2, 40.385, |, 0.0
5192.3, 139.0, | , 24.7, 0.0, 542.2, | ,  1000,   952,  3000,  2927, | , -3.4, 4230.5, 40.288, |, 0.0
5193.3, 138.9, | , 24.7, 0.0, 542.7, | ,  1000,   952,  3000,  2924, | , -3.4, 4256.2, 40.496, |, 0.0
5194.3, 138.4, | , 24.7, 0.0, 542.6, | ,  1000,   954,  3000,  2920, | , -3.4, 4234.7, 40.272, |, 0.0
5195.3, 138.7, | , 24.7, 0.0, 541.7, | ,  1000,   958,  3000,  2939, | , -3.4, 4239.5, 40.563, |, 0.0
5196.3, 139.8, | , 24.7, 0.0, 536.6, | ,  1000,   954,  3000,  2930, | , -3.4, 4260.4, 40.629, |, 0.0
5197.3, 138.9, | , 24.7, 0.0, 542.6, | ,  1000,   951,  3000,  2904, | , -3.4, 4248.9, 40.218, |, 0.0
