Repository: jdhuang-csm/Ru-BCA

## Methods
* (BaO)<sub>x</sub>-(CaO)<sub>y</sub>-(Al<sub>2</sub>O<sub>3</sub>)<sub>1-x-y</sub> (BCA) catalyst supports were synthesized via sol-gel and solid-state methods. 
* Ru/BCA catalysts were prepared via incipient wetness impregnation to achieve 1 wt. % Ru loading.
* Ammonia synthesis rates were measured for Ru/BCA catalysts in a packed-bed reactor at 480-600<sup>o</sup>C, 10 bar, and space velocities up to 1.3 x 10<sup>6</sup> ml g<sub>cat</sub><sup>-1</sup> h<sup>-1</sup>.
* A machine learning (ML) model was employed to improve understanding of the behavior of Ru/BCA catalysts.
* A microkinetic model was developed to describe the best-performing catalyst.

File: data/init_files_Cadigan/B2CA_7-12_IW.txt (part 14 of 25)
********** Start test **********
Elapsed time, Pressure, | , LJtemp(C), Inner-Temp, Outer-Temp, | , N2-set, N2-flow, H2-set, H2-flow, | , pH, NH3_ppm, NH3_Prod_rate, |, In222Temp
5199.4, 139.0, | , 27.4, 0.0, 559.2, | ,  1000,   960,  3000,  2937, | , -3.4, 4398.8, 52.197, |, 0.0
5200.4, 138.6, | , 27.4, 0.0, 558.8, | ,  1000,   957,  3000,  2928, | , -3.4, 4400.1, 52.054, |, 0.0
5201.4, 139.1, | , 27.4, 0.0, 555.0, | ,  1000,   954,  3000,  2925, | , -3.4, 4420.3, 52.206, |, 0.0
5202.4, 139.2, | , 27.4, 0.0, 558.6, | ,  1000,   955,  3000,  2922, | , -3.4, 4391.1, 51.844, |, 0.0
5203.4, 139.1, | , 27.4, 0.0, 558.8, | ,  1000,   954,  3000,  2924, | , -3.4, 4389.8, 51.837, |, 0.0
5204.4, 138.6, | , 27.4, 0.0, 559.1, | ,  1000,   952,  3000,  2926, | , -3.4, 4389.8, 51.844, |, 0.0
5205.4, 138.5, | , 27.5, 0.0, 558.8, | ,  1000,   953,  3000,  2921, | , -3.4, 4405.3, 51.964, |, 0.0
5206.5, 139.0, | , 27.4, 0.0, 559.2, | ,  1000,   958,  3000,  2946, | , -3.4, 4437.4, 52.751, |, 0.0
5207.5, 138.7, | , 27.5, 0.0, 558.4, | ,  1000,   955,  3000,  2927, | , -3.4, 4408.3, 52.113, |, 0.0
5208.5, 138.6, | , 27.4, 0.0, 559.3, | ,  1000,   956,  3000,  2931, | , -3.4, 4403.5, 52.128, |, 0.0
5209.5, 138.8, | , 27.5, 0.0, 559.2, | ,  1000,   956,  3000,  2938, | , -3.4, 4410.0, 52.299, |, 0.0
5210.5, 139.0, | , 27.4, 0.0, 559.3, | ,  1000,   957,  3000,  2917, | , -3.4, 4397.5, 51.875, |, 0.0
5211.5, 138.7, | , 27.5, 0.0, 559.2, | ,  1000,   953,  3000,  2935, | , -3.4, 4398.4, 52.078, |, 0.0
5212.5, 139.2, | , 27.5, 0.0, 555.3, | ,  1000,   954,  3000,  2927, | , -3.4, 4398.8, 51.990, |, 0.0
5213.5, 139.1, | , 27.5, 0.0, 559.5, | ,  1000,   956,  3000,  2926, | , -3.4, 4399.7, 52.015, |, 0.0
5214.5, 138.8, | , 27.5, 0.0, 558.9, | ,  1000,   956,  3000,  2933, | , -3.4, 4406.5, 52.191, |, 0.0
5215.5, 138.7, | , 27.5, 0.0, 559.3, | ,  1000,   957,  3000,  2928, | , -3.4, 4409.1, 52.168, |, 0.0
5216.6, 139.0, | , 27.5, 0.0, 559.5, | ,  1000,   955,  3000,  2919, | , -3.4, 4413.0, 52.059, |, 0.0
5217.6, 139.7, | , 27.4, 0.0, 553.6, | ,  1000,   954,  3000,  2926, | , -3.4, 4431.8, 52.357, |, 0.0
5218.6, 138.8, | , 27.5, 0.0, 558.8, | ,  1000,   954,  3000,  2922, | , -3.4, 4419.4, 52.153, |, 0.0
5219.6, 138.6, | , 27.5, 0.0, 559.5, | ,  1000,   959,  3000,  2926, | , -3.4, 4422.8, 52.334, |, 0.0
5220.6, 138.7, | , 27.5, 0.0, 559.3, | ,  1000,   958,  3000,  2946, | , -3.4, 4443.0, 52.817, |, 0.0
5221.6, 138.5, | , 27.5, 0.0, 559.4, | ,  1000,   950,  3000,  2925, | , -3.4, 4417.3, 52.124, |, 0.0
5222.6, 139.3, | , 27.5, 0.0, 555.7, | ,  1000,   957,  3000,  2937, | , -3.4, 4420.7, 52.413, |, 0.0
5223.6, 139.2, | , 27.5, 0.0, 558.9, | ,  1000,   955,  3000,  2937, | , -3.4, 4405.7, 52.214, |, 0.0
5224.7, 138.6, | , 27.5, 0.0, 559.3, | ,  1000,   956,  3000,  2926, | , -3.4, 4431.0, 52.376, |, 0.0
5225.7, 138.7, | , 27.5, 0.0, 559.6, | ,  1000,   956,  3000,  2916, | , -3.4, 4385.1, 51.706, |, 0.0
5226.7, 138.9, | , 27.5, 0.0, 560.0, | ,  1000,   958,  3000,  2926, | , -3.4, 4404.8, 52.090, |, 0.0
5227.7, 138.9, | , 27.5, 0.0, 559.8, | ,  1000,   961,  3000,  2917, | , -3.4, 4440.4, 52.434, |, 0.0
5228.7, 138.7, | , 27.5, 0.0, 559.1, | ,  1000,   953,  3000,  2926, | , -3.4, 4414.7, 52.153, |, 0.0
5229.7, 138.7, | , 27.5, 0.0, 559.9, | ,  1000,   953,  3000,  2938, | , -3.4, 4416.4, 52.332, |, 0.0
5230.7, 139.0, | , 27.5, 0.0, 560.1, | ,  1000,   955,  3000,  2923, | , -3.4, 4389.8, 51.852, |, 0.0
5231.7, 138.7, | , 27.5, 0.0, 559.9, | ,  1000,   955,  3000,  2919, | , -3.4, 4398.8, 51.892, |, 0.0
5232.7, 138.6, | , 27.5, 0.0, 560.0, | ,  1000,   957,  3000,  2911, | , -3.4, 4408.7, 51.940, |, 0.0
5233.8, 139.4, | , 27.5, 0.0, 554.9, | ,  1000,   953,  3000,  2910, | , -3.4, 4433.5, 52.147, |, 0.0
5234.8, 138.7, | , 27.5, 0.0, 559.8, | ,  1000,   956,  3000,  2947, | , -3.4, 4415.5, 52.481, |, 0.0
5235.8, 138.7, | , 27.5, 0.0, 559.9, | ,  1000,   958,  3000,  2929, | , -3.4, 4433.5, 52.471, |, 0.0
5236.8, 139.1, | , 27.5, 0.0, 560.4, | ,  1000,   955,  3000,  2922, | , -3.4, 4421.1, 52.197, |, 0.0
5237.8, 139.0, | , 27.5, 0.0, 560.0, | ,  1000,   958,  3000,  2930, | , -3.4, 4405.7, 52.168, |, 0.0
5238.8, 139.2, | , 27.5, 0.0, 556.2, | ,  1000,   952,  3000,  2934, | , -3.4, 4405.3, 52.139, |, 0.0
5239.8, 139.1, | , 27.5, 0.0, 559.8, | ,  1000,   958,  3000,  2936, | , -3.4, 4431.4, 52.541, |, 0.0
5240.8, 139.0, | , 27.5, 0.0, 560.5, | ,  1000,   955,  3000,  2929, | , -3.4, 4454.1, 52.683, |, 0.0
5241.9, 138.5, | , 27.5, 0.0, 560.0, | ,  1000,   950,  3000,  2904, | , -3.4, 4454.1, 52.282, |, 0.0
5242.9, 138.4, | , 27.5, 0.0, 560.3, | ,  1000,   953,  3000,  2922, | , -3.4, 4437.0, 52.355, |, 0.0
5243.9, 139.0, | , 27.5, 0.0, 560.4, | ,  1000,   958,  3000,  2944, | , -3.4, 4446.0, 52.820, |, 0.0
5244.9, 138.7, | , 27.5, 0.0, 559.9, | ,  1000,   955,  3000,  2920, | , -3.4, 4411.7, 52.063, |, 0.0
5245.9, 138.8, | , 27.5, 0.0, 560.2, | ,  1000,   954,  3000,  2929, | , -3.4, 4421.5, 52.293, |, 0.0
5246.9, 139.0, | , 27.5, 0.0, 560.7, | ,  1000,   955,  3000,  2933, | , -3.4, 4399.7, 52.095, |, 0.0
5247.9, 138.6, | , 27.5, 0.0, 560.5, | ,  1000,   956,  3000,  2925, | , -3.4, 4429.7, 52.351, |, 0.0
5248.9, 138.7, | , 27.5, 0.0, 560.7, | ,  1000,   956,  3000,  2922, | , -3.4, 4431.4, 52.343, |, 0.0
5250.0, 139.6, | , 27.5, 0.0, 556.2, | ,  1000,   955,  3000,  2914, | , -3.4, 4422.0, 52.103, |, 0.0
5251.0, 139.0, | , 27.5, 0.0, 560.9, | ,  1000,   955,  3000,  2918, | , -3.4, 4431.4, 52.262, |, 0.0
5252.0, 138.6, | , 27.5, 0.0, 560.6, | ,  1000,   953,  3000,  2937, | , -3.4, 4431.0, 52.487, |, 0.0
5253.0, 138.7, | , 27.5, 0.0, 560.6, | ,  1000,   955,  3000,  2944, | , -3.4, 4422.8, 52.504, |, 0.0
5254.0, 139.1, | , 27.5, 0.0, 560.8, | ,  1000,   961,  3000,  2935, | , -3.4, 4422.0, 52.470, |, 0.0
5255.0, 139.3, | , 27.5, 0.0, 555.4, | ,  1000,   951,  3000,  2918, | , -3.4, 4414.7, 52.017, |, 0.0
5256.0, 138.7, | , 27.5, 0.0, 560.4, | ,  1000,   958,  3000,  2937, | , -3.4, 4453.7, 52.823, |, 0.0
5257.0, 138.8, | , 27.5, 0.0, 560.7, | ,  1000,   954,  3000,  2937, | , -3.4, 4422.8, 52.395, |, 0.0
5258.0, 139.2, | , 27.5, 0.0, 561.0, | ,  1000,   954,  3000,  2937, | , -3.4, 4438.7, 52.582, |, 0.0
5259.1, 138.6, | , 27.5, 0.0, 560.4, | ,  1000,   953,  3000,  2918, | , -3.4, 4417.7, 52.082, |, 0.0
5260.1, 139.6, | , 27.5, 0.0, 556.9, | ,  1000,   954,  3000,  2933, | , -3.4, 4448.5, 52.649, |, 0.0
5261.1, 138.7, | , 27.5, 0.0, 561.1, | ,  1000,   958,  3000,  2936, | , -3.4, 4436.5, 52.602, |, 0.0
5262.1, 138.7, | , 27.5, 0.0, 561.1, | ,  1000,   954,  3000,  2917, | , -3.4, 4432.3, 52.244, |, 0.0
5263.1, 138.7, | , 27.5, 0.0, 561.0, | ,  1000,   956,  3000,  2930, | , -3.4, 4449.4, 52.653, |, 0.0
5264.1, 138.7, | , 27.5, 0.0, 560.9, | ,  1000,   958,  3000,  2937, | , -3.4, 4437.4, 52.633, |, 0.0
5265.1, 138.7, | , 27.5, 0.0, 561.1, | ,  1000,   955,  3000,  2937, | , -3.4, 4433.1, 52.549, |, 0.0
5266.1, 138.5, | , 27.5, 0.0, 561.3, | ,  1000,   958,  3000,  2921, | , -3.4, 4442.1, 52.473, |, 0.0
5267.1, 138.7, | , 27.5, 0.0, 561.3, | ,  1000,   954,  3000,  2935, | , -3.4, 4447.7, 52.667, |, 0.0
5268.2, 139.1, | , 27.5, 0.0, 561.5, | ,  1000,   957,  3000,  2933, | , -3.4, 4443.8, 52.632, |, 0.0
5269.2, 138.7, | , 27.5, 0.0, 561.2, | ,  1000,   955,  3000,  2923, | , -3.4, 4420.7, 52.211, |, 0.0
5270.2, 138.7, | , 27.5, 0.0, 560.6, | ,  1000,   957,  3000,  2920, | , -3.4, 4431.0, 52.319, |, 0.0
5271.2, 139.3, | , 27.5, 0.0, 557.8, | ,  1000,   951,  3000,  2922, | , -3.4, 4439.5, 52.370, |, 0.0
5272.2, 138.6, | , 27.5, 0.0, 561.4, | ,  1000,   955,  3000,  2935, | , -3.4, 4452.0, 52.743, |, 0.0
5273.2, 138.7, | , 27.5, 0.0, 561.5, | ,  1000,   959,  3000,  2924, | , -3.4, 4458.0, 52.711, |, 0.0
5274.2, 138.6, | , 27.5, 0.0, 561.3, | ,  1000,   952,  3000,  2917, | , -3.4, 4433.1, 52.233, |, 0.0
5275.2, 139.1, | , 27.5, 0.0, 560.9, | ,  1000,   957,  3000,  2925, | , -3.4, 4441.2, 52.504, |, 0.0
5276.2, 139.3, | , 27.5, 0.0, 557.1, | ,  1000,   950,  3000,  2938, | , -3.4, 4442.5, 52.598, |, 0.0
5277.2, 138.6, | , 27.5, 0.0, 561.6, | ,  1000,   956,  3000,  2931, | , -3.4, 4431.0, 52.451, |, 0.0
5278.3, 138.9, | , 27.5, 0.0, 561.9, | ,  1000,   952,  3000,  2926, | , -3.4, 4448.5, 52.527, |, 0.0
5279.3, 138.6, | , 27.5, 0.0, 561.7, | ,  1000,   956,  3000,  2937, | , -3.4, 4448.1, 52.734, |, 0.0
5280.3, 138.7, | , 27.5, 0.0, 561.2, | ,  1000,   956,  3000,  2940, | , -3.4, 4451.1, 52.810, |, 0.0
5281.3, 139.6, | , 27.5, 0.0, 558.1, | ,  1000,   952,  3000,  2936, | , -3.4, 4440.0, 52.561, |, 0.0
5282.3, 138.7, | , 27.5, 0.0, 561.8, | ,  1000,   955,  3000,  2919, | , -3.4, 4440.0, 52.376, |, 0.0
5283.3, 138.6, | , 27.5, 0.0, 562.0, | ,  1000,   955,  3000,  2928, | , -3.4, 4446.4, 52.581, |, 0.0
5284.3, 138.6, | , 27.5, 0.0, 561.7, | ,  1000,   957,  3000,  2923, | , -3.4, 4478.1, 52.907, |, 0.0
5285.3, 139.1, | , 27.5, 0.0, 561.8, | ,  1000,   952,  3000,  2934, | , -3.4, 4458.0, 52.752, |, 0.0
5286.3, 138.6, | , 27.5, 0.0, 561.8, | ,  1000,   953,  3000,  2926, | , -3.4, 4448.5, 52.555, |, 0.0
5287.3, 138.7, | , 27.5, 0.0, 562.7, | ,  1000,   955,  3000,  2938, | , -3.4, 4461.8, 52.894, |, 0.0
5288.4, 139.0, | , 27.5, 0.0, 562.4, | ,  1000,   952,  3000,  2929, | , -3.4, 4437.8, 52.451, |, 0.0
5289.4, 139.1, | , 27.5, 0.0, 562.0, | ,  1000,   957,  3000,  2934, | , -3.4, 4449.0, 52.723, |, 0.0
5290.4, 138.8, | , 27.5, 0.0, 561.8, | ,  1000,   957,  3000,  2918, | , -3.4, 4437.8, 52.378, |, 0.0
5291.4, 138.7, | , 27.5, 0.0, 562.3, | ,  1000,   953,  3000,  2939, | , -3.4, 4448.1, 52.721, |, 0.0
5292.4, 139.4, | , 27.5, 0.0, 559.2, | ,  1000,   956,  3000,  2914, | , -3.4, 4439.1, 52.319, |, 0.0
5293.4, 138.5, | , 27.5, 0.0, 562.1, | ,  1000,   957,  3000,  2927, | , -3.4, 4454.1, 52.683, |, 0.0
5294.4, 138.7, | , 27.5, 0.0, 562.1, | ,  1000,   956,  3000,  2933, | , -3.4, 4448.1, 52.670, |, 0.0
5295.4, 138.7, | , 27.5, 0.0, 562.0, | ,  1000,   953,  3000,  2933, | , -3.4, 4470.4, 52.905, |, 0.0
5296.4, 139.0, | , 27.5, 0.0, 562.6, | ,  1000,   955,  3000,  2933, | , -3.4, 4480.7, 53.041, |, 0.0
5297.5, 139.2, | , 27.5, 0.0, 558.6, | ,  1000,   955,  3000,  2930, | , -3.4, 4437.8, 52.513, |, 0.0
5298.5, 139.0, | , 27.5, 0.0, 562.9, | ,  1000,   954,  3000,  2941, | , -3.4, 4453.2, 52.827, |, 0.0
5299.5, 138.6, | , 27.5, 0.0, 562.4, | ,  1000,   957,  3000,  2914, | , -3.4, 4458.0, 52.550, |, 0.0
5300.5, 138.6, | , 27.5, 0.0, 561.7, | ,  1000,   947,  3000,  2908, | , -3.4, 4470.8, 52.488, |, 0.0
5301.5, 138.5, | , 27.5, 0.0, 562.5, | ,  1000,   959,  3000,  2928, | , -3.4, 4461.0, 52.796, |, 0.0
5302.5, 139.0, | , 27.5, 0.0, 562.6, | ,  1000,   955,  3000,  2942, | , -3.4, 4463.5, 52.976, |, 0.0
5303.5, 139.1, | , 27.5, 0.0, 562.6, | ,  1000,   955,  3000,  2933, | , -3.4, 4456.7, 52.754, |, 0.0
5304.5, 138.8, | , 27.5, 0.0, 562.5, | ,  1000,   952,  3000,  2940, | , -3.4, 4440.4, 52.628, |, 0.0
5305.5, 138.8, | , 27.5, 0.0, 562.1, | ,  1000,   954,  3000,  2931, | , -3.4, 4431.8, 52.427, |, 0.0
5306.5, 138.9, | , 27.5, 0.0, 563.0, | ,  1000,   949,  3000,  2911, | , -3.4, 4455.0, 52.367, |, 0.0
5307.6, 139.0, | , 27.5, 0.0, 562.9, | ,  1000,   953,  3000,  2933, | , -3.4, 4470.4, 52.894, |, 0.0
5308.6, 139.2, | , 27.5, 0.0, 559.0, | ,  1000,   955,  3000,  2940, | , -3.4, 4453.7, 52.815, |, 0.0
5309.6, 139.0, | , 27.5, 0.0, 562.9, | ,  1000,   955,  3000,  2926, | , -3.4, 4464.0, 52.758, |, 0.0
5310.6, 138.7, | , 27.5, 0.0, 562.5, | ,  1000,   954,  3000,  2921, | , -3.4, 4454.5, 52.555, |, 0.0
5311.6, 138.7, | , 27.5, 0.0, 562.8, | ,  1000,   957,  3000,  2944, | , -3.4, 4458.4, 52.958, |, 0.0
5312.6, 138.5, | , 27.5, 0.0, 562.8, | ,  1000,   952,  3000,  2913, | , -3.4, 4445.5, 52.326, |, 0.0
5313.6, 139.6, | , 27.5, 0.0, 557.8, | ,  1000,   954,  3000,  2937, | , -3.4, 4452.8, 52.749, |, 0.0
5314.6, 138.6, | , 27.5, 0.0, 563.3, | ,  1000,   955,  3000,  2942, | , -3.4, 4468.2, 53.028, |, 0.0
5315.6, 138.8, | , 27.5, 0.0, 562.5, | ,  1000,   957,  3000,  2938, | , -3.4, 4475.1, 53.076, |, 0.0
5316.7, 138.9, | , 27.5, 0.0, 563.1, | ,  1000,   956,  3000,  2922, | , -3.4, 4473.4, 52.837, |, 0.0
5317.7, 139.0, | , 27.5, 0.0, 563.4, | ,  1000,   956,  3000,  2926, | , -3.4, 4469.1, 52.821, |, 0.0
5318.7, 139.3, | , 27.5, 0.0, 559.2, | ,  1000,   954,  3000,  2920, | , -3.4, 4454.5, 52.553, |, 0.0
5319.7, 139.0, | , 27.5, 0.0, 563.6, | ,  1000,   953,  3000,  2923, | , -3.4, 4461.8, 52.664, |, 0.0
5320.7, 139.2, | , 27.5, 0.0, 563.1, | ,  1000,   953,  3000,  2933, | , -3.4, 4463.1, 52.812, |, 0.0
5321.7, 138.7, | , 27.5, 0.0, 563.2, | ,  1000,   960,  3000,  2944, | , -3.4, 4454.1, 52.953, |, 0.0
5322.7, 138.6, | , 27.5, 0.0, 563.2, | ,  1000,   954,  3000,  2926, | , -3.4, 4483.2, 52.968, |, 0.0
5323.7, 139.0, | , 27.5, 0.0, 563.8, | ,  1000,   954,  3000,  2919, | , -3.4, 4497.8, 53.042, |, 0.0
5324.7, 139.1, | , 27.5, 0.0, 563.5, | ,  1000,   959,  3000,  2942, | , -3.4, 4459.7, 52.974, |, 0.0
5325.8, 138.7, | , 27.5, 0.0, 562.7, | ,  1000,   957,  3000,  2909, | , -3.4, 4464.4, 52.553, |, 0.0
5326.8, 138.9, | , 27.5, 0.0, 563.7, | ,  1000,   959,  3000,  2930, | , -3.4, 4457.5, 52.796, |, 0.0
5327.8, 139.0, | , 27.5, 0.0, 563.8, | ,  1000,   956,  3000,  2914, | , -3.4, 4464.0, 52.619, |, 0.0
5328.8, 138.7, | , 27.5, 0.0, 564.3, | ,  1000,   955,  3000,  2927, | , -3.4, 4456.7, 52.683, |, 0.0
5329.8, 139.0, | , 27.5, 0.0, 559.9, | ,  1000,   950,  3000,  2924, | , -3.4, 4459.7, 52.616, |, 0.0
5330.8, 139.2, | , 27.5, 0.0, 563.2, | ,  1000,   956,  3000,  2948, | , -3.4, 4485.4, 53.314, |, 0.0
5331.8, 138.6, | , 27.5, 0.0, 564.1, | ,  1000,   956,  3000,  2929, | , -3.4, 4454.5, 52.697, |, 0.0
5332.8, 138.7, | , 27.5, 0.0, 564.0, | ,  1000,   959,  3000,  2923, | , -3.4, 4468.7, 52.827, |, 0.0
5333.8, 138.5, | , 27.5, 0.0, 563.9, | ,  1000,   949,  3000,  2916, | , -3.4, 4470.8, 52.617, |, 0.0
5334.8, 139.6, | , 27.5, 0.0, 556.7, | ,  1000,   955,  3000,  2929, | , -3.4, 4479.4, 52.991, |, 0.0
5335.8, 138.6, | , 27.5, 0.0, 564.0, | ,  1000,   957,  3000,  2924, | , -3.4, 4489.2, 53.053, |, 0.0
5336.9, 138.6, | , 27.5, 0.0, 564.0, | ,  1000,   957,  3000,  2929, | , -3.4, 4478.1, 52.983, |, 0.0
5337.9, 139.0, | , 27.5, 0.0, 564.4, | ,  1000,   957,  3000,  2941, | , -3.4, 4475.5, 53.124, |, 0.0
5338.9, 138.6, | , 27.5, 0.0, 564.1, | ,  1000,   952,  3000,  2927, | , -3.4, 4458.8, 52.670, |, 0.0
5339.9, 139.0, | , 27.5, 0.0, 560.3, | ,  1000,   953,  3000,  2922, | , -3.4, 4472.1, 52.759, |, 0.0
5340.9, 138.8, | , 27.5, 0.0, 563.7, | ,  1000,   957,  3000,  2939, | , -3.4, 4502.9, 53.425, |, 0.0
5341.9, 138.9, | , 27.5, 0.0, 564.3, | ,  1000,   957,  3000,  2928, | , -3.4, 4481.5, 53.012, |, 0.0
5342.9, 138.6, | , 27.5, 0.0, 564.1, | ,  1000,   955,  3000,  2919, | , -3.4, 4463.5, 52.657, |, 0.0
5343.9, 138.6, | , 27.5, 0.0, 564.1, | ,  1000,   952,  3000,  2932, | , -3.4, 4481.5, 53.006, |, 0.0
5344.9, 138.6, | , 27.5, 0.0, 564.3, | ,  1000,   955,  3000,  2929, | , -3.4, 4481.5, 53.017, |, 0.0
5346.0, 139.2, | , 27.5, 0.0, 563.9, | ,  1000,   951,  3000,  2943, | , -3.4, 4481.1, 53.139, |, 0.0
5347.0, 138.7, | , 27.5, 0.0, 564.3, | ,  1000,   957,  3000,  2929, | , -3.4, 4481.1, 53.022, |, 0.0
5348.0, 138.7, | , 27.5, 0.0, 564.2, | ,  1000,   955,  3000,  2937, | , -3.4, 4493.1, 53.237, |, 0.0
5349.0, 139.2, | , 27.5, 0.0, 564.8, | ,  1000,   958,  3000,  2932, | , -3.4, 4479.4, 53.054, |, 0.0
5350.0, 138.6, | , 27.5, 0.0, 564.4, | ,  1000,   955,  3000,  2928, | , -3.4, 4482.0, 52.987, |, 0.0
5351.0, 139.1, | , 27.5, 0.0, 560.8, | ,  1000,   956,  3000,  2921, | , -3.4, 4480.2, 52.887, |, 0.0
5352.0, 138.8, | , 27.5, 0.0, 564.0, | ,  1000,   955,  3000,  2926, | , -3.4, 4479.8, 52.953, |, 0.0
5353.0, 138.6, | , 27.5, 0.0, 564.3, | ,  1000,   958,  3000,  2934, | , -3.4, 4478.1, 53.075, |, 0.0
5354.0, 138.5, | , 27.5, 0.0, 564.5, | ,  1000,   954,  3000,  2927, | , -3.4, 4481.1, 52.962, |, 0.0
5355.1, 138.9, | , 27.5, 0.0, 564.8, | ,  1000,   958,  3000,  2942, | , -3.4, 4484.5, 53.255, |, 0.0
5356.1, 139.4, | , 27.5, 0.0, 561.0, | ,  1000,   953,  3000,  2911, | , -3.4, 4492.7, 52.861, |, 0.0
5357.1, 138.8, | , 27.5, 0.0, 563.3, | ,  1000,   953,  3000,  2926, | , -3.4, 4500.8, 53.159, |, 0.0
5358.1, 138.7, | , 27.5, 0.0, 564.5, | ,  1000,   959,  3000,  2939, | , -3.4, 4485.8, 53.240, |, 0.0
5359.1, 139.0, | , 27.5, 0.0, 564.7, | ,  1000,   955,  3000,  2929, | , -3.4, 4481.5, 53.001, |, 0.0
5360.1, 138.5, | , 27.5, 0.0, 564.6, | ,  1000,   949,  3000,  2929, | , -3.4, 4479.0, 52.904, |, 0.0
5361.1, 138.8, | , 27.5, 0.0, 564.5, | ,  1000,   958,  3000,  2950, | , -3.4, 4497.8, 53.520, |, 0.0
5362.1, 139.2, | , 27.5, 0.0, 564.0, | ,  1000,   956,  3000,  2930, | , -3.4, 4479.8, 53.020, |, 0.0
5363.1, 139.0, | , 27.5, 0.0, 564.6, | ,  1000,   958,  3000,  2920, | , -3.4, 4507.7, 53.225, |, 0.0
5364.2, 138.7, | , 27.5, 0.0, 564.7, | ,  1000,   955,  3000,  2945, | , -3.4, 4481.1, 53.214, |, 0.0
5365.2, 139.1, | , 27.5, 0.0, 564.9, | ,  1000,   954,  3000,  2926, | , -3.4, 621.2, 7.368, |, 0.0
5366.2, 138.9, | , 27.5, 0.0, 564.7, | ,  1000,   949,  3000,  2907, | , -3.4, 709.9, 8.369, |, 0.0
5367.2, 139.4, | , 27.5, 0.0, 559.6, | ,  1000,   955,  3000,  2934, | , -3.4, 821.3, 9.764, |, 0.0
5368.2, 138.5, | , 27.5, 0.0, 564.4, | ,  1000,   956,  3000,  2912, | , -3.4, 911.7, 10.777, |, 0.0
5369.2, 139.1, | , 27.5, 0.0, 564.6, | ,  1000,   953,  3000,  2929, | , -3.4, 975.1, 11.567, |, 0.0
5370.2, 139.1, | , 27.5, 0.0, 565.0, | ,  1000,   952,  3000,  2932, | , -3.4, 1066.8, 12.660, |, 0.0
5371.2, 138.9, | , 27.5, 0.0, 564.3, | ,  1000,   953,  3000,  2934, | , -3.4, 1158.1, 13.753, |, 0.0
5372.2, 139.1, | , 27.5, 0.0, 560.6, | ,  1000,   953,  3000,  2916, | , -3.4, 1247.2, 14.740, |, 0.0
5373.2, 139.0, | , 27.5, 0.0, 564.7, | ,  1000,   957,  3000,  2925, | , -3.4, 1353.4, 16.047, |, 0.0
5374.3, 138.7, | , 27.6, 0.0, 564.7, | ,  1000,   957,  3000,  2934, | , -3.4, 1452.4, 17.261, |, 0.0
5375.3, 138.6, | , 27.5, 0.0, 564.9, | ,  1000,   952,  3000,  2929, | , -3.4, 1515.0, 17.957, |, 0.0
5376.3, 139.1, | , 27.5, 0.0, 564.7, | ,  1000,   955,  3000,  2926, | , -3.4, 1607.9, 19.054, |, 0.0
5377.3, 139.0, | , 27.5, 0.0, 561.0, | ,  1000,   950,  3000,  2933, | , -3.4, 1705.6, 20.220, |, 0.0
5378.3, 138.7, | , 27.5, 0.0, 564.4, | ,  1000,   956,  3000,  2933, | , -3.4, 1774.6, 21.073, |, 0.0
5379.3, 138.8, | , 27.6, 0.0, 564.9, | ,  1000,   955,  3000,  2933, | , -3.4, 1891.1, 22.453, |, 0.0
5380.3, 139.0, | , 27.6, 0.0, 565.6, | ,  1000,   956,  3000,  2933, | , -3.4, 1970.8, 23.396, |, 0.0
5381.3, 138.5, | , 27.5, 0.0, 565.0, | ,  1000,   952,  3000,  2922, | , -3.4, 2056.1, 24.311, |, 0.0
5382.3, 138.6, | , 27.5, 0.0, 565.3, | ,  1000,   954,  3000,  2935, | , -3.4, 2089.5, 24.803, |, 0.0
5383.3, 139.3, | , 27.5, 0.0, 564.8, | ,  1000,   954,  3000,  2943, | , -3.4, 2193.2, 26.084, |, 0.0
5384.4, 139.0, | , 27.6, 0.0, 565.3, | ,  1000,   954,  3000,  2940, | , -3.4, 2247.6, 26.710, |, 0.0
5385.4, 138.6, | , 27.6, 0.0, 564.7, | ,  1000,   952,  3000,  2917, | , -3.4, 2332.0, 27.530, |, 0.0
5386.4, 138.6, | , 27.5, 0.0, 565.1, | ,  1000,   955,  3000,  2929, | , -3.4, 2422.8, 28.711, |, 0.0
5387.4, 139.0, | , 27.6, 0.0, 565.6, | ,  1000,   957,  3000,  2926, | , -3.4, 2513.7, 29.775, |, 0.0
5388.4, 139.2, | , 27.6, 0.0, 561.5, | ,  1000,   952,  3000,  2932, | , -3.4, 2596.4, 30.762, |, 0.0
5389.4, 138.7, | , 27.6, 0.0, 565.2, | ,  1000,   955,  3000,  2929, | , -3.4, 2672.2, 31.667, |, 0.0
5390.4, 138.7, | , 27.6, 0.0, 565.2, | ,  1000,   954,  3000,  2929, | , -3.4, 2759.6, 32.680, |, 0.0
5391.4, 139.0, | , 27.6, 0.0, 565.6, | ,  1000,   953,  3000,  2917, | , -3.4, 2863.3, 33.795, |, 0.0
5392.4, 138.7, | , 27.6, 0.0, 565.0, | ,  1000,   961,  3000,  2920, | , -3.4, 2931.0, 34.690, |, 0.0
5393.5, 139.3, | , 27.6, 0.0, 561.5, | ,  1000,   951,  3000,  2926, | , -3.4, 3004.2, 35.520, |, 0.0
5394.5, 138.8, | , 27.6, 0.0, 565.1, | ,  1000,   956,  3000,  2918, | , -3.4, 3091.2, 36.522, |, 0.0
5395.5, 138.6, | , 27.6, 0.0, 565.5, | ,  1000,   957,  3000,  2924, | , -3.4, 3172.6, 37.543, |, 0.0
5396.5, 138.7, | , 27.6, 0.0, 565.3, | ,  1000,   953,  3000,  2933, | , -3.4, 3258.3, 38.610, |, 0.0
5397.5, 138.9, | , 27.6, 0.0, 565.6, | ,  1000,   951,  3000,  2922, | , -3.4, 3323.4, 39.242, |, 0.0
5398.5, 138.6, | , 27.6, 0.0, 565.4, | ,  1000,   958,  3000,  2926, | , -3.4, 3413.0, 40.412, |, 0.0
5399.5, 138.7, | , 27.6, 0.0, 564.9, | ,  1000,   955,  3000,  2929, | , -3.4, 3480.7, 41.218, |, 0.0
5400.5, 138.7, | , 27.6, 0.0, 565.6, | ,  1000,   952,  3000,  2926, | , -3.4, 3532.5, 41.749, |, 0.0
5401.5, 139.1, | , 27.6, 0.0, 565.8, | ,  1000,   955,  3000,  2941, | , -3.4, 3641.3, 43.229, |, 0.0
5402.5, 138.7, | , 27.6, 0.0, 565.6, | ,  1000,   954,  3000,  2918, | , -3.4, 3675.6, 43.373, |, 0.0
5403.6, 138.6, | , 27.6, 0.0, 565.9, | ,  1000,   956,  3000,  2922, | , -3.4, 3740.3, 44.201, |, 0.0
5404.6, 139.7, | , 27.6, 0.0, 560.7, | ,  1000,   954,  3000,  2935, | , -3.4, 3819.1, 45.253, |, 0.0
5405.6, 138.7, | , 27.6, 0.0, 565.8, | ,  1000,   955,  3000,  2922, | , -3.4, 3874.4, 45.771, |, 0.0
5406.6, 138.6, | , 27.6, 0.0, 565.3, | ,  1000,   952,  3000,  2931, | , -3.4, 3931.0, 46.506, |, 0.0
5407.6, 139.0, | , 27.6, 0.0, 566.0, | ,  1000,   955,  3000,  2928, | , -3.4, 3979.4, 47.081, |, 0.0
5408.6, 139.0, | , 27.6, 0.0, 565.9, | ,  1000,   959,  3000,  2926, | , -3.4, 4049.2, 47.923, |, 0.0
5409.6, 139.3, | , 27.6, 0.0, 561.6, | ,  1000,   950,  3000,  2943, | , -3.4, 4066.4, 48.229, |, 0.0
5410.6, 138.6, | , 27.6, 0.0, 566.0, | ,  1000,   955,  3000,  2919, | , -3.4, 4121.6, 48.636, |, 0.0
5411.6, 139.2, | , 27.6, 0.0, 565.4, | ,  1000,   954,  3000,  2950, | , -3.4, 4168.3, 49.571, |, 0.0
5412.6, 139.0, | , 27.6, 0.0, 565.9, | ,  1000,   959,  3000,  2938, | , -3.4, 4194.5, 49.790, |, 0.0
5413.7, 138.6, | , 27.6, 0.0, 566.0, | ,  1000,   961,  3000,  2922, | , -3.4, 4233.5, 50.076, |, 0.0
5414.7, 139.6, | , 27.6, 0.0, 562.5, | ,  1000,   953,  3000,  2941, | , -3.4, 4263.0, 50.557, |, 0.0
5415.7, 139.2, | , 27.6, 0.0, 565.6, | ,  1000,   958,  3000,  2926, | , -3.4, 4293.9, 50.783, |, 0.0
5416.7, 138.7, | , 27.6, 0.0, 566.0, | ,  1000,   955,  3000,  2941, | , -3.4, 4345.7, 51.555, |, 0.0
5417.7, 138.6, | , 27.6, 0.0, 566.3, | ,  1000,   955,  3000,  2932, | , -3.4, 4361.1, 51.617, |, 0.0
5418.7, 139.0, | , 27.6, 0.0, 566.8, | ,  1000,   956,  3000,  2913, | , -3.4, 4406.1, 51.919, |, 0.0
5419.7, 138.5, | , 27.6, 0.0, 566.5, | ,  1000,   955,  3000,  2924, | , -3.4, 4432.3, 52.353, |, 0.0
5420.7, 138.5, | , 27.6, 0.0, 565.5, | ,  1000,   949,  3000,  2914, | , -3.4, 4461.8, 52.499, |, 0.0
5421.7, 138.7, | , 27.6, 0.0, 566.2, | ,  1000,   955,  3000,  2948, | , -3.4, 4472.5, 53.169, |, 0.0
5422.7, 139.1, | , 27.6, 0.0, 566.7, | ,  1000,   954,  3000,  2942, | , -3.4, 4471.2, 53.042, |, 0.0
5423.8, 138.7, | , 27.6, 0.0, 566.6, | ,  1000,   956,  3000,  2936, | , -3.4, 4494.4, 53.267, |, 0.0
5424.8, 138.5, | , 27.6, 0.0, 566.4, | ,  1000,   957,  3000,  2908, | , -3.4, 4523.9, 53.240, |, 0.0
5425.8, 139.6, | , 27.6, 0.0, 562.5, | ,  1000,   954,  3000,  2941, | , -3.4, 4534.2, 53.764, |, 0.0
5426.8, 138.6, | , 27.6, 0.0, 566.7, | ,  1000,   955,  3000,  2920, | , -3.4, 4541.5, 53.592, |, 0.0
5427.8, 138.5, | , 27.6, 0.0, 566.4, | ,  1000,   955,  3000,  2920, | , -3.4, 4549.6, 53.683, |, 0.0
5428.8, 139.0, | , 27.6, 0.0, 567.0, | ,  1000,   958,  3000,  2922, | , -3.4, 4572.8, 54.023, |, 0.0
5429.8, 139.1, | , 27.6, 0.0, 566.7, | ,  1000,   956,  3000,  2933, | , -3.4, 4557.8, 53.963, |, 0.0
5430.8, 139.3, | , 27.6, 0.0, 562.0, | ,  1000,   949,  3000,  2914, | , -3.4, 4548.4, 53.500, |, 0.0
5431.9, 138.9, | , 27.6, 0.0, 566.4, | ,  1000,   956,  3000,  2941, | , -3.4, 4571.5, 54.250, |, 0.0
5432.9, 139.0, | , 27.6, 0.0, 566.9, | ,  1000,   960,  3000,  2941, | , -3.4, 4560.4, 54.155, |, 0.0
5433.9, 139.0, | , 27.6, 0.0, 566.9, | ,  1000,   959,  3000,  2916, | , -3.4, 4592.9, 54.185, |, 0.0
5434.9, 138.5, | , 27.6, 0.0, 566.8, | ,  1000,   949,  3000,  2918, | , -3.4, 4584.8, 53.979, |, 0.0
5435.9, 139.0, | , 27.6, 0.0, 563.6, | ,  1000,   955,  3000,  2914, | , -3.4, 4589.5, 54.067, |, 0.0
5436.9, 139.1, | , 27.6, 0.0, 566.6, | ,  1000,   957,  3000,  2935, | , -3.4, 4586.1, 54.351, |, 0.0
5437.9, 138.5, | , 27.6, 0.0, 567.2, | ,  1000,   958,  3000,  2926, | , -3.4, 4575.4, 54.117, |, 0.0
5438.9, 138.7, | , 27.6, 0.0, 567.0, | ,  1000,   956,  3000,  2941, | , -3.4, 4575.8, 54.289, |, 0.0
5439.9, 139.1, | , 27.6, 0.0, 567.2, | ,  1000,   959,  3000,  2932, | , -3.4, 4570.2, 54.147, |, 0.0
5440.9, 138.6, | , 27.6, 0.0, 567.0, | ,  1000,   952,  3000,  2927, | , -3.4, 4545.8, 53.697, |, 0.0
5441.9, 139.3, | , 27.6, 0.0, 562.5, | ,  1000,   955,  3000,  2929, | , -3.4, 4590.3, 54.298, |, 0.0
5443.0, 138.7, | , 27.6, 0.0, 567.0, | ,  1000,   959,  3000,  2943, | , -3.4, 4569.4, 54.286, |, 0.0
5444.0, 138.6, | , 27.6, 0.0, 566.8, | ,  1000,   956,  3000,  2912, | , -3.4, 4565.5, 53.773, |, 0.0
5445.0, 138.6, | , 27.6, 0.0, 567.2, | ,  1000,   957,  3000,  2917, | , -3.4, 4585.2, 54.083, |, 0.0
5446.0, 138.7, | , 27.6, 0.0, 567.0, | ,  1000,   955,  3000,  2922, | , -3.4, 4603.2, 54.330, |, 0.0
5447.0, 139.6, | , 27.6, 0.0, 562.5, | ,  1000,   954,  3000,  2915, | , -3.4, 4598.5, 54.177, |, 0.0
5448.0, 139.0, | , 27.6, 0.0, 567.9, | ,  1000,   956,  3000,  2936, | , -3.4, 4577.9, 54.253, |, 0.0
5449.0, 138.7, | , 27.6, 0.0, 567.3, | ,  1000,   955,  3000,  2926, | , -3.4, 4576.2, 54.079, |, 0.0
5450.0, 138.6, | , 27.6, 0.0, 567.2, | ,  1000,   956,  3000,  2912, | , -3.4, 4550.5, 53.593, |, 0.0
5451.0, 138.6, | , 27.6, 0.0, 567.2, | ,  1000,   956,  3000,  2920, | , -3.4, 4551.8, 53.717, |, 0.0
5452.1, 139.2, | , 27.6, 0.0, 563.0, | ,  1000,   955,  3000,  2929, | , -3.4, 4558.6, 53.905, |, 0.0
5453.1, 138.7, | , 27.6, 0.0, 567.1, | ,  1000,   955,  3000,  2935, | , -3.4, 4557.8, 53.983, |, 0.0
5454.1, 138.7, | , 27.6, 0.0, 567.4, | ,  1000,   954,  3000,  2929, | , -3.4, 4541.5, 53.690, |, 0.0
5455.1, 139.0, | , 27.6, 0.0, 567.6, | ,  1000,   959,  3000,  2911, | , -3.4, 4554.4, 53.666, |, 0.0
5456.1, 138.4, | , 27.6, 0.0, 567.3, | ,  1000,   953,  3000,  2907, | , -3.4, 4542.4, 53.388, |, 0.0
5457.1, 139.2, | , 27.6, 0.0, 567.1, | ,  1000,   955,  3000,  2948, | , -3.4, 4556.9, 54.148, |, 0.0
5458.1, 139.0, | , 27.6, 0.0, 567.5, | ,  1000,   954,  3000,  2928, | , -3.4, 4531.2, 53.554, |, 0.0
5459.1, 138.6, | , 27.6, 0.0, 567.5, | ,  1000,   955,  3000,  2914, | , -3.4, 4537.6, 53.459, |, 0.0
5460.1, 138.6, | , 27.6, 0.0, 567.3, | ,  1000,   955,  3000,  2928, | , -3.4, 4553.5, 53.842, |, 0.0
5461.2, 138.8, | , 27.6, 0.0, 567.3, | ,  1000,   960,  3000,  2944, | , -3.4, 4528.2, 53.830, |, 0.0
5462.2, 138.8, | , 27.6, 0.0, 567.2, | ,  1000,   957,  3000,  2939, | , -3.4, 4521.8, 53.639, |, 0.0
5463.2, 139.2, | , 27.6, 0.0, 563.2, | ,  1000,   953,  3000,  2922, | , -3.4, 4509.4, 53.201, |, 0.0
5464.2, 138.7, | , 27.6, 0.0, 567.1, | ,  1000,   957,  3000,  2926, | , -3.4, 4537.6, 53.640, |, 0.0
5465.2, 139.0, | , 27.6, 0.0, 567.8, | ,  1000,   956,  3000,  2938, | , -3.4, 4526.5, 53.675, |, 0.0
5466.2, 138.7, | , 27.6, 0.0, 567.5, | ,  1000,   957,  3000,  2929, | , -3.4, 4520.1, 53.482, |, 0.0
5467.2, 138.7, | , 27.6, 0.0, 567.3, | ,  1000,   957,  3000,  2937, | , -3.4, 4527.8, 53.677, |, 0.0
5468.2, 139.5, | , 27.6, 0.0, 564.1, | ,  1000,   954,  3000,  2922, | , -3.4, 4525.7, 53.406, |, 0.0
5469.2, 138.7, | , 27.6, 0.0, 568.2, | ,  1000,   954,  3000,  2930, | , -3.4, 4527.4, 53.546, |, 0.0
5470.2, 138.7, | , 27.6, 0.0, 567.9, | ,  1000,   958,  3000,  2933, | , -3.4, 4528.7, 53.661, |, 0.0
5471.3, 138.8, | , 27.6, 0.0, 567.9, | ,  1000,   959,  3000,  2930, | , -3.4, 4511.9, 53.429, |, 0.0
5472.3, 139.0, | , 27.6, 0.0, 567.8, | ,  1000,   951,  3000,  2901, | , -3.4, 4490.1, 52.673, |, 0.0
5473.3, 139.1, | , 27.6, 0.0, 564.4, | ,  1000,   955,  3000,  2918, | , -3.4, 4532.9, 53.450, |, 0.0
5474.3, 138.6, | , 27.6, 0.0, 568.1, | ,  1000,   954,  3000,  2934, | , -3.4, 4523.1, 53.545, |, 0.0
5475.3, 139.0, | , 27.6, 0.0, 568.2, | ,  1000,   956,  3000,  2926, | , -3.4, 4538.1, 53.648, |, 0.0
5476.3, 138.7, | , 27.6, 0.0, 568.0, | ,  1000,   956,  3000,  2939, | , -3.4, 4513.2, 53.529, |, 0.0
5477.3, 138.7, | , 27.6, 0.0, 567.4, | ,  1000,   955,  3000,  2926, | , -3.4, 4508.9, 53.283, |, 0.0
5478.3, 139.0, | , 27.6, 0.0, 568.4, | ,  1000,   957,  3000,  2938, | , -3.4, 4507.2, 53.456, |, 0.0
5479.3, 139.1, | , 27.6, 0.0, 567.9, | ,  1000,   953,  3000,  2912, | , -3.4, 4498.2, 52.937, |, 0.0
5480.3, 138.6, | , 27.6, 0.0, 568.4, | ,  1000,   961,  3000,  2931, | , -3.4, 4505.5, 53.390, |, 0.0
5481.3, 138.6, | , 27.6, 0.0, 568.3, | ,  1000,   957,  3000,  2945, | , -3.4, 4510.2, 53.593, |, 0.0
5482.4, 139.2, | , 27.6, 0.0, 567.8, | ,  1000,   958,  3000,  2954, | , -3.4, 4505.9, 53.679, |, 0.0
5483.4, 138.6, | , 27.6, 0.0, 568.7, | ,  1000,   954,  3000,  2926, | , -3.4, 4496.5, 53.133, |, 0.0
5484.4, 139.0, | , 27.6, 0.0, 565.1, | ,  1000,   953,  3000,  2934, | , -3.4, 4502.9, 53.299, |, 0.0
5485.4, 138.6, | , 27.6, 0.0, 568.7, | ,  1000,   957,  3000,  2919, | , -3.4, 4511.5, 53.246, |, 0.0
5486.4, 139.0, | , 27.6, 0.0, 568.9, | ,  1000,   955,  3000,  2940, | , -3.4, 4540.2, 53.837, |, 0.0
5487.4, 138.8, | , 27.6, 0.0, 567.9, | ,  1000,   958,  3000,  2937, | , -3.4, 4504.7, 53.421, |, 0.0
5488.4, 138.8, | , 27.6, 0.0, 568.3, | ,  1000,   957,  3000,  2937, | , -3.4, 4494.8, 53.303, |, 0.0
5489.4, 139.2, | , 27.6, 0.0, 565.7, | ,  1000,   956,  3000,  2936, | , -3.4, 4477.2, 53.056, |, 0.0
5490.4, 138.8, | , 27.6, 0.0, 568.9, | ,  1000,   953,  3000,  2907, | , -3.4, 4480.2, 52.661, |, 0.0
5491.4, 138.6, | , 27.6, 0.0, 569.0, | ,  1000,   957,  3000,  2914, | , -3.4, 4514.1, 53.200, |, 0.0
5492.5, 138.7, | , 27.6, 0.0, 568.5, | ,  1000,   954,  3000,  2931, | , -3.4, 4511.9, 53.370, |, 0.0
5493.5, 138.7, | , 27.6, 0.0, 569.2, | ,  1000,   958,  3000,  2929, | , -3.4, 4509.8, 53.389, |, 0.0
5494.5, 139.0, | , 27.6, 0.0, 569.5, | ,  1000,   954,  3000,  2937, | , -3.4, 4507.2, 53.395, |, 0.0
5495.5, 138.6, | , 27.6, 0.0, 569.1, | ,  1000,   952,  3000,  2927, | , -3.4, 4516.7, 53.354, |, 0.0
5496.5, 138.7, | , 27.6, 0.0, 569.0, | ,  1000,   958,  3000,  2940, | , -3.4, 4512.4, 53.560, |, 0.0
5497.5, 139.0, | , 27.6, 0.0, 569.0, | ,  1000,   953,  3000,  2931, | , -3.4, 4496.1, 53.171, |, 0.0
5498.5, 138.9, | , 27.6, 0.0, 569.2, | ,  1000,   955,  3000,  2937, | , -3.4, 4503.8, 53.372, |, 0.0
5499.5, 138.6, | , 27.6, 0.0, 569.4, | ,  1000,   954,  3000,  2937, | , -3.4, 4508.5, 53.425, |, 0.0
5500.5, 139.1, | , 27.6, 0.0, 565.2, | ,  1000,   952,  3000,  2937, | , -3.4, 4496.1, 53.253, |, 0.0
5501.5, 139.0, | , 27.6, 0.0, 569.7, | ,  1000,   956,  3000,  2926, | , -3.4, 4513.7, 53.365, |, 0.0
5502.5, 138.8, | , 27.6, 0.0, 568.9, | ,  1000,   959,  3000,  2914, | , -3.4, 4500.4, 53.074, |, 0.0
5503.6, 138.6, | , 27.6, 0.0, 569.3, | ,  1000,   956,  3000,  2929, | , -3.4, 4496.5, 53.195, |, 0.0
5504.6, 138.9, | , 27.6, 0.0, 569.6, | ,  1000,   950,  3000,  2906, | , -3.4, 4505.5, 52.901, |, 0.0
5505.6, 139.4, | , 27.6, 0.0, 565.7, | ,  1000,   951,  3000,  2918, | , -3.4, 4517.9, 53.228, |, 0.0
5506.6, 138.7, | , 27.6, 0.0, 569.4, | ,  1000,   956,  3000,  2937, | , -3.4, 4517.5, 53.547, |, 0.0
5507.6, 139.0, | , 27.6, 0.0, 569.3, | ,  1000,   955,  3000,  2918, | , -3.4, 4517.5, 53.280, |, 0.0
5508.6, 138.9, | , 27.6, 0.0, 569.6, | ,  1000,   954,  3000,  2927, | , -3.4, 4496.1, 53.138, |, 0.0
5509.6, 138.7, | , 27.6, 0.0, 569.6, | ,  1000,   955,  3000,  2937, | , -3.4, 4527.4, 53.652, |, 0.0
5510.6, 139.2, | , 27.6, 0.0, 565.8, | ,  1000,   954,  3000,  2929, | , -3.4, 4502.1, 53.231, |, 0.0
5511.6, 139.1, | , 27.6, 0.0, 569.8, | ,  1000,   954,  3000,  2933, | , -3.4, 4504.2, 53.310, |, 0.0
5512.7, 138.9, | , 27.6, 0.0, 569.0, | ,  1000,   954,  3000,  2913, | , -3.4, 4514.5, 53.156, |, 0.0
5513.7, 138.7, | , 27.6, 0.0, 569.5, | ,  1000,   956,  3000,  2931, | , -3.4, 4504.7, 53.319, |, 0.0
5514.7, 138.6, | , 27.6, 0.0, 569.6, | ,  1000,   953,  3000,  2914, | , -3.4, 4497.4, 52.959, |, 0.0
5515.7, 138.9, | , 27.6, 0.0, 569.9, | ,  1000,   952,  3000,  2929, | , -3.4, 4535.1, 53.593, |, 0.0
5516.7, 139.1, | , 27.6, 0.0, 565.9, | ,  1000,   951,  3000,  2937, | , -3.4, 4513.2, 53.433, |, 0.0
5517.7, 138.5, | , 27.6, 0.0, 568.9, | ,  1000,   949,  3000,  2909, | , -3.4, 4510.2, 52.990, |, 0.0
5518.7, 138.7, | , 27.6, 0.0, 569.8, | ,  1000,   957,  3000,  2936, | , -3.4, 4535.1, 53.756, |, 0.0
5519.7, 139.0, | , 27.6, 0.0, 570.0, | ,  1000,   954,  3000,  2944, | , -3.4, 4503.8, 53.456, |, 0.0
5520.7, 138.6, | , 27.6, 0.0, 569.8, | ,  1000,   954,  3000,  2924, | , -3.4, 4496.9, 53.101, |, 0.0
5521.7, 139.2, | , 27.6, 0.0, 566.4, | ,  1000,   953,  3000,  2934, | , -3.4, 4516.7, 53.461, |, 0.0
5522.7, 139.1, | , 27.6, 0.0, 569.7, | ,  1000,   960,  3000,  2919, | , -3.4, 4499.9, 53.153, |, 0.0
5523.8, 138.5, | , 27.6, 0.0, 570.0, | ,  1000,   958,  3000,  2921, | , -3.4, 4507.2, 53.230, |, 0.0
5524.8, 138.7, | , 27.6, 0.0, 569.8, | ,  1000,   957,  3000,  2935, | , -3.4, 4505.1, 53.392, |, 0.0
5525.8, 138.6, | , 27.6, 0.0, 569.9, | ,  1000,   958,  3000,  2937, | , -3.4, 4510.7, 53.492, |, 0.0
5526.8, 139.5, | , 27.6, 0.0, 566.1, | ,  1000,   953,  3000,  2922, | , -3.4, 4507.7, 53.186, |, 0.0
5527.8, 138.8, | , 27.6, 0.0, 569.2, | ,  1000,   957,  3000,  2929, | , -3.4, 4501.2, 53.259, |, 0.0
5528.8, 138.7, | , 27.6, 0.0, 570.0, | ,  1000,   956,  3000,  2945, | , -3.4, 4486.2, 53.292, |, 0.0
5529.8, 139.1, | , 27.6, 0.0, 570.1, | ,  1000,   955,  3000,  2940, | , -3.4, 4493.9, 53.303, |, 0.0
5530.8, 138.7, | , 27.6, 0.0, 569.8, | ,  1000,   952,  3000,  2931, | , -3.4, 4486.7, 53.047, |, 0.0
5531.8, 138.7, | , 27.6, 0.0, 569.8, | ,  1000,   953,  3000,  2910, | , -3.4, 4505.5, 52.994, |, 0.0
5532.9, 139.0, | , 27.6, 0.0, 569.4, | ,  1000,   956,  3000,  2923, | , -3.4, 4509.4, 53.266, |, 0.0
5533.9, 139.0, | , 27.6, 0.0, 570.0, | ,  1000,   953,  3000,  2916, | , -3.4, 4533.8, 53.408, |, 0.0
5534.9, 138.7, | , 27.6, 0.0, 569.8, | ,  1000,   958,  3000,  2936, | , -3.4, 4521.4, 53.608, |, 0.0
5535.9, 138.8, | , 27.6, 0.0, 570.1, | ,  1000,   957,  3000,  2919, | , -3.4, 4531.7, 53.487, |, 0.0
5536.9, 139.0, | , 27.6, 0.0, 570.4, | ,  1000,   954,  3000,  2933, | , -3.4, 4493.9, 53.180, |, 0.0
5537.9, 139.5, | , 27.6, 0.0, 566.4, | ,  1000,   954,  3000,  2914, | , -3.4, 4488.4, 52.864, |, 0.0
5538.9, 138.5, | , 27.6, 0.0, 570.1, | ,  1000,   959,  3000,  2925, | , -3.4, 4511.5, 53.357, |, 0.0
5539.9, 139.0, | , 27.6, 0.0, 570.3, | ,  1000,   956,  3000,  2945, | , -3.4, 4505.9, 53.525, |, 0.0
5540.9, 138.9, | , 27.6, 0.0, 570.5, | ,  1000,   954,  3000,  2926, | , -3.4, 4484.5, 52.976, |, 0.0
5541.9, 138.7, | , 27.6, 0.0, 570.2, | ,  1000,   953,  3000,  2937, | , -3.4, 4494.8, 53.231, |, 0.0
5543.0, 139.4, | , 27.6, 0.0, 565.8, | ,  1000,   953,  3000,  2937, | , -3.4, 4479.4, 53.069, |, 0.0
5544.0, 138.6, | , 27.6, 0.0, 570.6, | ,  1000,   955,  3000,  2930, | , -3.4, 4479.8, 53.007, |, 0.0
5545.0, 138.6, | , 27.6, 0.0, 570.4, | ,  1000,   956,  3000,  2926, | , -3.4, 4502.9, 53.223, |, 0.0
5546.0, 138.7, | , 27.6, 0.0, 570.6, | ,  1000,   952,  3000,  2948, | , -3.4, 4505.1, 53.500, |, 0.0
5547.0, 138.7, | , 27.6, 0.0, 570.5, | ,  1000,   957,  3000,  2932, | , -3.4, 4488.4, 53.156, |, 0.0
5548.0, 139.6, | , 27.6, 0.0, 566.6, | ,  1000,   954,  3000,  2915, | , -3.4, 4489.2, 52.896, |, 0.0
5549.0, 138.7, | , 27.6, 0.0, 570.7, | ,  1000,   954,  3000,  2939, | , -3.4, 4499.1, 53.332, |, 0.0
5550.0, 138.6, | , 27.6, 0.0, 570.5, | ,  1000,   958,  3000,  2922, | , -3.4, 4504.7, 53.226, |, 0.0
5551.0, 138.9, | , 27.6, 0.0, 570.7, | ,  1000,   955,  3000,  2923, | , -3.4, 4530.4, 53.505, |, 0.0
5552.1, 138.4, | , 27.6, 0.0, 570.8, | ,  1000,   949,  3000,  2901, | , -3.4, 4521.8, 53.013, |, 0.0
5553.1, 138.7, | , 27.6, 0.0, 570.2, | ,  1000,   956,  3000,  2945, | , -3.4, 4518.8, 53.677, |, 0.0
5554.1, 139.0, | , 27.6, 0.0, 570.6, | ,  1000,   949,  3000,  2941, | , -3.4, 4513.2, 53.466, |, 0.0
5555.1, 138.6, | , 27.6, 0.0, 570.6, | ,  1000,   957,  3000,  2925, | , -3.4, 4496.1, 53.145, |, 0.0
5556.1, 138.7, | , 27.7, 0.0, 570.8, | ,  1000,   955,  3000,  2937, | , -3.4, 4532.9, 53.727, |, 0.0
5557.1, 138.7, | , 27.7, 0.0, 570.6, | ,  1000,   958,  3000,  2947, | , -3.4, 4489.7, 53.389, |, 0.0
5558.1, 138.8, | , 27.6, 0.0, 570.0, | ,  1000,   955,  3000,  2911, | , -3.4, 4494.4, 52.900, |, 0.0
5559.1, 139.4, | , 27.6, 0.0, 567.6, | ,  1000,   952,  3000,  2923, | , -3.4, 4500.8, 53.105, |, 0.0
5560.1, 138.6, | , 27.7, 0.0, 570.8, | ,  1000,   959,  3000,  2922, | , -3.4, 4515.4, 53.370, |, 0.0
5561.1, 138.6, | , 27.7, 0.0, 570.8, | ,  1000,   954,  3000,  2926, | , -3.4, 4512.8, 53.320, |, 0.0
5562.2, 139.1, | , 27.6, 0.0, 571.3, | ,  1000,   959,  3000,  2926, | , -3.4, 4502.9, 53.278, |, 0.0
5563.2, 138.7, | , 27.6, 0.0, 570.6, | ,  1000,   953,  3000,  2933, | , -3.4, 4478.1, 52.996, |, 0.0
5564.2, 139.1, | , 27.6, 0.0, 567.1, | ,  1000,   957,  3000,  2929, | , -3.4, 4487.5, 53.104, |, 0.0
5565.2, 138.9, | , 27.7, 0.0, 571.4, | ,  1000,   957,  3000,  2919, | , -3.4, 4503.4, 53.159, |, 0.0
5566.2, 138.7, | , 27.6, 0.0, 570.9, | ,  1000,   954,  3000,  2934, | , -3.4, 4525.7, 53.580, |, 0.0
5567.2, 138.5, | , 27.7, 0.0, 571.1, | ,  1000,   956,  3000,  2942, | , -3.4, 4506.4, 53.487, |, 0.0
5568.2, 138.8, | , 27.7, 0.0, 570.6, | ,  1000,   955,  3000,  2941, | , -3.4, 4510.2, 53.513, |, 0.0
5569.2, 139.0, | , 27.7, 0.0, 571.4, | ,  1000,   957,  3000,  2924, | , -3.4, 4485.8, 53.017, |, 0.0
5570.2, 138.6, | , 27.7, 0.0, 571.1, | ,  1000,   957,  3000,  2918, | , -3.4, 4493.9, 53.022, |, 0.0
5571.2, 138.7, | , 27.7, 0.0, 571.4, | ,  1000,   956,  3000,  2933, | , -3.4, 4514.5, 53.457, |, 0.0
5572.2, 138.6, | , 27.7, 0.0, 571.3, | ,  1000,   955,  3000,  2930, | , -3.4, 4487.5, 53.089, |, 0.0
5573.3, 139.1, | , 27.7, 0.0, 571.3, | ,  1000,   955,  3000,  2941, | , -3.4, 4513.7, 53.549, |, 0.0
5574.3, 138.6, | , 27.7, 0.0, 571.4, | ,  1000,   956,  3000,  2923, | , -3.4, 4507.2, 53.241, |, 0.0
5575.3, 139.3, | , 27.7, 0.0, 566.7, | ,  1000,   954,  3000,  2908, | , -3.4, 4510.7, 53.050, |, 0.0
5576.3, 139.0, | , 27.7, 0.0, 572.0, | ,  1000,   955,  3000,  2926, | , -3.4, 4541.9, 53.680, |, 0.0
5577.3, 138.7, | , 27.7, 0.0, 571.5, | ,  1000,   954,  3000,  2928, | , -3.4, 4504.2, 53.236, |, 0.0
5578.3, 138.7, | , 27.7, 0.0, 571.1, | ,  1000,   956,  3000,  2935, | , -3.4, 4502.9, 53.353, |, 0.0
5579.3, 138.7, | , 27.7, 0.0, 571.9, | ,  1000,   954,  3000,  2911, | , -3.4, 4511.1, 53.094, |, 0.0
5580.3, 139.4, | , 27.7, 0.0, 567.5, | ,  1000,   951,  3000,  2926, | , -3.4, 4538.5, 53.579, |, 0.0
5581.3, 138.7, | , 27.7, 0.0, 571.6, | ,  1000,   956,  3000,  2952, | , -3.4, 4514.5, 53.713, |, 0.0
5582.4, 138.6, | , 27.7, 0.0, 571.6, | ,  1000,   955,  3000,  2923, | , -3.4, 4490.9, 53.028, |, 0.0
5583.4, 139.2, | , 27.7, 0.0, 571.7, | ,  1000,   954,  3000,  2931, | , -3.4, 4495.2, 53.182, |, 0.0
5584.4, 139.1, | , 27.7, 0.0, 572.2, | ,  1000,   953,  3000,  2933, | , -3.4, 4497.4, 53.227, |, 0.0
5585.4, 139.2, | , 27.7, 0.0, 568.2, | ,  1000,   955,  3000,  2937, | , -3.4, 4485.8, 53.160, |, 0.0
5586.4, 138.7, | , 27.7, 0.0, 571.7, | ,  1000,   956,  3000,  2926, | , -3.4, 4524.8, 53.487, |, 0.0
5587.4, 138.9, | , 27.7, 0.0, 572.4, | ,  1000,   958,  3000,  2923, | , -3.4, 4511.1, 53.313, |, 0.0
5588.4, 138.7, | , 27.7, 0.0, 571.3, | ,  1000,   954,  3000,  2922, | , -3.4, 4511.9, 53.260, |, 0.0
5589.4, 138.6, | , 27.7, 0.0, 572.0, | ,  1000,   954,  3000,  2944, | , -3.4, 4511.1, 53.553, |, 0.0
5590.4, 139.0, | , 27.7, 0.0, 572.4, | ,  1000,   954,  3000,  2934, | , -3.4, 4515.4, 53.463, |, 0.0
5591.4, 139.1, | , 27.7, 0.0, 568.0, | ,  1000,   952,  3000,  2922, | , -3.4, 4493.5, 53.009, |, 0.0
5592.5, 138.7, | , 27.7, 0.0, 572.2, | ,  1000,   957,  3000,  2938, | , -3.4, 4525.2, 53.668, |, 0.0
5593.5, 138.8, | , 27.7, 0.0, 571.7, | ,  1000,   955,  3000,  2944, | , -3.4, 4506.8, 53.516, |, 0.0
5594.5, 139.0, | , 27.7, 0.0, 572.4, | ,  1000,   955,  3000,  2927, | , -3.4, 4488.8, 53.057, |, 0.0
