Repository: jdhuang-csm/Ru-BCA

## Methods
* (BaO)<sub>x</sub>-(CaO)<sub>y</sub>-(Al<sub>2</sub>O<sub>3</sub>)<sub>1-x-y</sub> (BCA) catalyst supports were synthesized via sol-gel and solid-state methods. 
* Ru/BCA catalysts were prepared via incipient wetness impregnation to achieve 1 wt. % Ru loading.
* Ammonia synthesis rates were measured for Ru/BCA catalysts in a packed-bed reactor at 480-600<sup>o</sup>C, 10 bar, and space velocities up to 1.3 x 10<sup>6</sup> ml g<sub>cat</sub><sup>-1</sup> h<sup>-1</sup>.
* A machine learning (ML) model was employed to improve understanding of the behavior of Ru/BCA catalysts.
* A microkinetic model was developed to describe the best-performing catalyst.

File: data/init_files_Cadigan/B2CA_7-12_dryoven.txt (part 14 of 29)
********** Start test **********
Elapsed time, Pressure, | , LJtemp(C), Inner-Temp, Outer-Temp, | , N2-set, N2-flow, H2-set, H2-flow, | , pH, NH3_ppm, NH3_Prod_rate, |, In222Temp
5202.0, 139.1, | , 28.0, 0.0, 566.1, | ,  1000,   958,  3000,  2902, | , -3.4, 5150.8, 56.219, |, 0.0
5203.0, 138.8, | , 28.0, 0.0, 565.9, | ,  1000,   956,  3000,  2933, | , -3.4, 5160.6, 56.759, |, 0.0
5204.0, 139.9, | , 28.0, 0.0, 560.8, | ,  1000,   950,  3000,  2926, | , -3.4, 5140.9, 56.357, |, 0.0
5205.1, 138.7, | , 28.0, 0.0, 565.5, | ,  1000,   955,  3000,  2913, | , -3.4, 5167.9, 56.529, |, 0.0
5206.1, 138.8, | , 28.0, 0.0, 565.8, | ,  1000,   953,  3000,  2958, | , -3.4, 5165.8, 57.136, |, 0.0
5207.1, 138.8, | , 28.0, 0.0, 566.0, | ,  1000,   956,  3000,  2925, | , -3.4, 5144.3, 56.454, |, 0.0
5208.1, 139.1, | , 28.0, 0.0, 566.1, | ,  1000,   959,  3000,  2926, | , -3.4, 5153.8, 56.626, |, 0.0
5209.1, 139.6, | , 28.0, 0.0, 561.7, | ,  1000,   952,  3000,  2919, | , -3.4, 5176.0, 56.660, |, 0.0
5210.2, 139.2, | , 28.0, 0.0, 565.8, | ,  1000,   952,  3000,  2937, | , -3.4, 5162.8, 56.773, |, 0.0
5211.2, 139.2, | , 28.0, 0.0, 566.3, | ,  1000,   956,  3000,  2936, | , -3.4, 5144.8, 56.620, |, 0.0
5212.2, 138.7, | , 28.0, 0.0, 566.1, | ,  1000,   955,  3000,  2934, | , -3.4, 5137.5, 56.499, |, 0.0
5213.2, 138.9, | , 28.0, 0.0, 566.4, | ,  1000,   957,  3000,  2938, | , -3.4, 5135.8, 56.574, |, 0.0
5214.3, 139.1, | , 28.0, 0.0, 566.5, | ,  1000,   954,  3000,  2927, | , -3.4, 5114.3, 56.138, |, 0.0
5215.3, 138.9, | , 28.0, 0.0, 566.2, | ,  1000,   955,  3000,  2936, | , -3.4, 5171.7, 56.901, |, 0.0
5216.3, 138.7, | , 28.0, 0.0, 566.4, | ,  1000,   956,  3000,  2918, | , -3.4, 5173.5, 56.680, |, 0.0
5217.3, 138.8, | , 28.0, 0.0, 566.5, | ,  1000,   954,  3000,  2943, | , -3.4, 5152.0, 56.771, |, 0.0
5218.3, 139.1, | , 28.0, 0.0, 567.0, | ,  1000,   957,  3000,  2932, | , -3.4, 5147.8, 56.618, |, 0.0
5219.3, 138.7, | , 28.0, 0.0, 566.6, | ,  1000,   950,  3000,  2914, | , -3.4, 5137.5, 56.148, |, 0.0
5220.3, 139.6, | , 28.0, 0.0, 561.5, | ,  1000,   953,  3000,  2928, | , -3.4, 5149.0, 56.510, |, 0.0
5221.3, 138.8, | , 28.0, 0.0, 566.9, | ,  1000,   955,  3000,  2943, | , -3.4, 5150.8, 56.775, |, 0.0
5222.3, 139.1, | , 28.0, 0.0, 567.1, | ,  1000,   956,  3000,  2937, | , -3.4, 5137.9, 56.577, |, 0.0
5223.3, 138.7, | , 28.0, 0.0, 566.6, | ,  1000,   958,  3000,  2940, | , -3.4, 5129.8, 56.550, |, 0.0
5224.4, 138.9, | , 28.0, 0.0, 566.5, | ,  1000,   955,  3000,  2953, | , -3.4, 5134.9, 56.760, |, 0.0
5225.4, 139.9, | , 28.0, 0.0, 561.6, | ,  1000,   951,  3000,  2930, | , -3.4, 5113.9, 56.129, |, 0.0
5226.4, 139.1, | , 28.0, 0.0, 567.3, | ,  1000,   959,  3000,  2921, | , -3.4, 5130.2, 56.289, |, 0.0
5227.4, 138.8, | , 28.0, 0.0, 567.0, | ,  1000,   955,  3000,  2921, | , -3.4, 5164.5, 56.603, |, 0.0
5228.4, 139.0, | , 28.0, 0.0, 567.4, | ,  1000,   955,  3000,  2921, | , -3.4, 5140.9, 56.355, |, 0.0
5229.4, 138.7, | , 28.0, 0.0, 567.1, | ,  1000,   955,  3000,  2928, | , -3.4, 5142.2, 56.472, |, 0.0
5230.4, 139.3, | , 28.0, 0.0, 562.5, | ,  1000,   950,  3000,  2922, | , -3.4, 5126.3, 56.146, |, 0.0
5231.4, 138.9, | , 28.0, 0.0, 566.4, | ,  1000,   953,  3000,  2934, | , -3.4, 5138.3, 56.481, |, 0.0
5232.4, 139.1, | , 28.0, 0.0, 567.3, | ,  1000,   955,  3000,  2929, | , -3.4, 5151.2, 56.584, |, 0.0
5233.5, 138.7, | , 28.0, 0.0, 567.4, | ,  1000,   957,  3000,  2932, | , -3.4, 5133.6, 56.463, |, 0.0
5234.5, 138.7, | , 28.0, 0.0, 567.0, | ,  1000,   955,  3000,  2929, | , -3.4, 5134.5, 56.399, |, 0.0
5235.5, 138.8, | , 28.0, 0.0, 567.3, | ,  1000,   957,  3000,  2933, | , -3.4, 5136.6, 56.515, |, 0.0
5236.5, 139.5, | , 28.0, 0.0, 565.2, | ,  1000,   950,  3000,  2948, | , -3.4, 5130.2, 56.545, |, 0.0
5237.5, 138.8, | , 28.0, 0.0, 566.9, | ,  1000,   958,  3000,  2911, | , -3.4, 5138.8, 56.231, |, 0.0
5238.5, 138.8, | , 28.0, 0.0, 567.1, | ,  1000,   957,  3000,  2933, | , -3.4, 5127.6, 56.412, |, 0.0
5239.5, 139.1, | , 28.0, 0.0, 566.9, | ,  1000,   956,  3000,  2924, | , -3.4, 5128.0, 56.274, |, 0.0
5240.5, 139.2, | , 28.0, 0.0, 566.9, | ,  1000,   957,  3000,  2928, | , -3.4, 5138.3, 56.458, |, 0.0
5241.5, 139.5, | , 28.0, 0.0, 562.1, | ,  1000,   956,  3000,  2929, | , -3.4, 5131.9, 56.397, |, 0.0
5242.5, 138.8, | , 28.0, 0.0, 567.1, | ,  1000,   953,  3000,  2930, | , -3.4, 5123.8, 56.264, |, 0.0
5243.6, 139.3, | , 28.0, 0.0, 567.5, | ,  1000,   957,  3000,  2957, | , -3.4, 5138.3, 56.882, |, 0.0
5244.6, 138.9, | , 28.0, 0.0, 567.4, | ,  1000,   951,  3000,  2941, | , -3.4, 5111.3, 56.254, |, 0.0
5245.6, 139.0, | , 28.0, 0.0, 567.2, | ,  1000,   956,  3000,  2939, | , -3.4, 5119.9, 56.398, |, 0.0
5246.6, 140.2, | , 28.0, 0.0, 559.7, | ,  1000,   953,  3000,  2917, | , -3.4, 5137.9, 56.233, |, 0.0
5247.6, 138.9, | , 28.0, 0.0, 567.0, | ,  1000,   956,  3000,  2917, | , -3.4, 5141.3, 56.316, |, 0.0
5248.6, 138.8, | , 28.0, 0.0, 567.2, | ,  1000,   957,  3000,  2922, | , -3.4, 5156.8, 56.558, |, 0.0
5249.6, 138.8, | , 28.0, 0.0, 566.9, | ,  1000,   957,  3000,  2922, | , -3.4, 5144.8, 56.443, |, 0.0
5250.6, 139.1, | , 28.0, 0.0, 567.9, | ,  1000,   954,  3000,  2923, | , -3.4, 5128.5, 56.235, |, 0.0
5251.6, 139.4, | , 28.0, 0.0, 563.0, | ,  1000,   957,  3000,  2909, | , -3.4, 5121.6, 55.991, |, 0.0
5252.6, 138.8, | , 28.0, 0.0, 566.8, | ,  1000,   958,  3000,  2927, | , -3.4, 5130.2, 56.371, |, 0.0
5253.7, 139.2, | , 28.0, 0.0, 567.8, | ,  1000,   954,  3000,  2952, | , -3.4, 5132.3, 56.701, |, 0.0
5254.7, 138.9, | , 28.0, 0.0, 567.8, | ,  1000,   955,  3000,  2943, | , -3.4, 5132.3, 56.569, |, 0.0
5255.7, 138.8, | , 28.0, 0.0, 567.6, | ,  1000,   956,  3000,  2944, | , -3.4, 5114.8, 56.410, |, 0.0
5256.7, 138.7, | , 28.0, 0.0, 567.4, | ,  1000,   957,  3000,  2913, | , -3.4, 5127.6, 56.119, |, 0.0
5257.7, 139.6, | , 28.0, 0.0, 561.6, | ,  1000,   949,  3000,  2949, | , -3.4, 5129.3, 56.549, |, 0.0
5258.7, 138.7, | , 28.0, 0.0, 568.0, | ,  1000,   958,  3000,  2931, | , -3.4, 5129.8, 56.424, |, 0.0
5259.7, 138.7, | , 28.0, 0.0, 567.9, | ,  1000,   955,  3000,  2922, | , -3.4, 5119.1, 56.139, |, 0.0
5260.7, 139.2, | , 28.0, 0.0, 568.4, | ,  1000,   957,  3000,  2948, | , -3.4, 5127.6, 56.618, |, 0.0
5261.7, 139.2, | , 28.0, 0.0, 568.2, | ,  1000,   954,  3000,  2933, | , -3.4, 5146.9, 56.581, |, 0.0
5262.7, 139.8, | , 28.0, 0.0, 562.2, | ,  1000,   955,  3000,  2935, | , -3.4, 5126.8, 56.402, |, 0.0
5263.8, 138.9, | , 28.0, 0.0, 568.1, | ,  1000,   955,  3000,  2936, | , -3.4, 5119.9, 56.329, |, 0.0
5264.8, 138.9, | , 28.0, 0.0, 568.3, | ,  1000,   953,  3000,  2907, | , -3.4, 5127.6, 55.979, |, 0.0
5265.8, 138.7, | , 28.0, 0.0, 568.3, | ,  1000,   955,  3000,  2943, | , -3.4, 5131.0, 56.564, |, 0.0
5266.8, 138.5, | , 28.0, 0.0, 568.2, | ,  1000,   954,  3000,  2926, | , -3.4, 5127.2, 56.267, |, 0.0
5267.8, 139.4, | , 28.0, 0.0, 563.5, | ,  1000,   956,  3000,  2928, | , -3.4, 5129.3, 56.336, |, 0.0
5268.8, 138.7, | , 28.0, 0.0, 567.2, | ,  1000,   955,  3000,  2933, | , -3.4, 5121.6, 56.307, |, 0.0
5269.8, 138.8, | , 28.0, 0.0, 568.0, | ,  1000,   954,  3000,  2937, | , -3.4, 5110.5, 56.233, |, 0.0
5270.8, 138.8, | , 28.0, 0.0, 568.1, | ,  1000,   954,  3000,  2939, | , -3.4, 5133.6, 56.516, |, 0.0
5271.8, 138.9, | , 28.0, 0.0, 568.5, | ,  1000,   955,  3000,  2925, | , -3.4, 5132.8, 56.319, |, 0.0
5272.8, 139.2, | , 28.0, 0.0, 568.9, | ,  1000,   955,  3000,  2939, | , -3.4, 5101.9, 56.192, |, 0.0
5273.9, 138.8, | , 28.0, 0.0, 567.9, | ,  1000,   954,  3000,  2926, | , -3.4, 5106.2, 56.029, |, 0.0
5274.9, 138.8, | , 28.0, 0.0, 568.7, | ,  1000,   952,  3000,  2936, | , -3.4, 5130.2, 56.410, |, 0.0
5275.9, 139.2, | , 28.0, 0.0, 569.0, | ,  1000,   956,  3000,  2928, | , -3.4, 5121.2, 56.252, |, 0.0
5276.9, 138.9, | , 28.0, 0.0, 568.4, | ,  1000,   951,  3000,  2916, | , -3.4, 5131.0, 56.119, |, 0.0
5277.9, 138.9, | , 28.0, 0.0, 568.9, | ,  1000,   958,  3000,  2947, | , -3.4, 5113.9, 56.469, |, 0.0
5278.9, 140.0, | , 28.0, 0.0, 562.3, | ,  1000,   955,  3000,  2917, | , -3.4, 5110.1, 55.961, |, 0.0
5279.9, 139.2, | , 28.0, 0.0, 568.9, | ,  1000,   957,  3000,  2932, | , -3.4, 5141.3, 56.543, |, 0.0
5280.9, 138.8, | , 28.0, 0.0, 569.1, | ,  1000,   952,  3000,  2944, | , -3.4, 5134.0, 56.558, |, 0.0
5282.0, 138.7, | , 28.0, 0.0, 568.7, | ,  1000,   953,  3000,  2922, | , -3.4, 5119.1, 56.103, |, 0.0
5283.0, 138.9, | , 28.0, 0.0, 569.0, | ,  1000,   952,  3000,  2915, | , -3.4, 5129.3, 56.103, |, 0.0
5284.0, 139.9, | , 28.0, 0.0, 563.4, | ,  1000,   950,  3000,  2939, | , -3.4, 5121.2, 56.325, |, 0.0
5285.0, 138.7, | , 28.0, 0.0, 568.6, | ,  1000,   954,  3000,  2937, | , -3.4, 5103.6, 56.158, |, 0.0
5286.0, 139.1, | , 28.0, 0.0, 568.9, | ,  1000,   953,  3000,  2928, | , -3.4, 5116.9, 56.155, |, 0.0
5287.0, 139.2, | , 28.0, 0.0, 568.7, | ,  1000,   958,  3000,  2942, | , -3.4, 5113.1, 56.396, |, 0.0
5288.0, 138.7, | , 28.0, 0.0, 568.5, | ,  1000,   958,  3000,  2939, | , -3.4, 5114.8, 56.369, |, 0.0
5289.0, 139.5, | , 28.0, 0.0, 563.7, | ,  1000,   953,  3000,  2932, | , -3.4, 5113.5, 56.184, |, 0.0
5290.0, 139.3, | , 28.0, 0.0, 569.1, | ,  1000,   954,  3000,  2948, | , -3.4, 5139.2, 56.703, |, 0.0
5291.0, 138.8, | , 28.0, 0.0, 568.4, | ,  1000,   952,  3000,  2935, | , -3.4, 5113.5, 56.216, |, 0.0
5292.0, 138.7, | , 28.0, 0.0, 568.7, | ,  1000,   957,  3000,  2907, | , -3.4, 5113.1, 55.873, |, 0.0
5293.1, 138.8, | , 28.0, 0.0, 568.8, | ,  1000,   960,  3000,  2936, | , -3.4, 5133.6, 56.553, |, 0.0
5294.1, 138.8, | , 28.0, 0.0, 567.8, | ,  1000,   950,  3000,  2910, | , -3.4, 5125.0, 55.944, |, 0.0
5295.1, 139.4, | , 28.0, 0.0, 562.8, | ,  1000,   954,  3000,  2909, | , -3.4, 5130.2, 56.039, |, 0.0
5296.1, 138.9, | , 28.0, 0.0, 568.7, | ,  1000,   954,  3000,  2940, | , -3.4, 5138.8, 56.579, |, 0.0
5297.1, 138.8, | , 28.0, 0.0, 568.5, | ,  1000,   956,  3000,  2927, | , -3.4, 5096.3, 55.965, |, 0.0
5298.1, 139.4, | , 28.0, 0.0, 568.6, | ,  1000,   954,  3000,  2911, | , -3.4, 5102.8, 55.784, |, 0.0
5299.1, 139.0, | , 28.0, 0.0, 568.2, | ,  1000,   955,  3000,  2930, | , -3.4, 5106.6, 56.118, |, 0.0
5300.1, 139.6, | , 28.0, 0.0, 563.2, | ,  1000,   950,  3000,  2930, | , -3.4, 5101.5, 55.989, |, 0.0
5301.1, 139.1, | , 28.0, 0.0, 569.0, | ,  1000,   954,  3000,  2933, | , -3.4, 5113.9, 56.220, |, 0.0
5302.1, 138.7, | , 28.0, 0.0, 568.9, | ,  1000,   953,  3000,  2928, | , -3.4, 5107.5, 56.052, |, 0.0
5303.2, 138.8, | , 28.0, 0.0, 568.4, | ,  1000,   956,  3000,  2917, | , -3.4, 5110.9, 55.980, |, 0.0
5304.2, 139.3, | , 28.0, 0.0, 568.1, | ,  1000,   955,  3000,  2951, | , -3.4, 5112.6, 56.467, |, 0.0
5305.2, 139.9, | , 28.0, 0.0, 564.4, | ,  1000,   949,  3000,  2934, | , -3.4, 5089.5, 55.887, |, 0.0
5306.2, 138.9, | , 28.0, 0.0, 567.9, | ,  1000,   955,  3000,  2918, | , -3.4, 5086.9, 55.728, |, 0.0
5307.2, 138.9, | , 28.0, 0.0, 568.2, | ,  1000,   956,  3000,  2923, | , -3.4, 5096.8, 55.917, |, 0.0
5308.2, 139.2, | , 28.0, 0.0, 568.6, | ,  1000,   955,  3000,  2914, | , -3.4, 5101.5, 55.823, |, 0.0
5309.2, 139.2, | , 28.0, 0.0, 568.4, | ,  1000,   954,  3000,  2920, | , -3.4, 5118.2, 56.068, |, 0.0
5310.2, 139.0, | , 28.0, 0.0, 568.5, | ,  1000,   957,  3000,  2935, | , -3.4, 5120.3, 56.359, |, 0.0
5311.2, 138.7, | , 28.0, 0.0, 568.8, | ,  1000,   956,  3000,  2920, | , -3.4, 5104.1, 55.946, |, 0.0
5312.2, 139.1, | , 28.0, 0.0, 569.0, | ,  1000,   956,  3000,  2922, | , -3.4, 5097.6, 55.908, |, 0.0
5313.2, 138.9, | , 28.0, 0.0, 569.0, | ,  1000,   954,  3000,  2937, | , -3.4, 5122.9, 56.376, |, 0.0
5314.2, 138.9, | , 28.0, 0.0, 568.0, | ,  1000,   956,  3000,  2933, | , -3.4, 5080.1, 55.866, |, 0.0
5315.3, 138.8, | , 28.0, 0.0, 569.0, | ,  1000,   955,  3000,  2920, | , -3.4, 5099.8, 55.886, |, 0.0
5316.3, 139.8, | , 28.0, 0.0, 564.9, | ,  1000,   954,  3000,  2930, | , -3.4, 5097.6, 55.992, |, 0.0
5317.3, 138.9, | , 28.0, 0.0, 568.9, | ,  1000,   957,  3000,  2937, | , -3.4, 5098.1, 56.145, |, 0.0
5318.3, 139.0, | , 28.0, 0.0, 568.8, | ,  1000,   952,  3000,  2937, | , -3.4, 5089.1, 55.978, |, 0.0
5319.3, 139.0, | , 28.0, 0.0, 568.5, | ,  1000,   952,  3000,  2937, | , -3.4, 5081.3, 55.882, |, 0.0
5320.3, 139.0, | , 28.0, 0.0, 570.0, | ,  1000,   954,  3000,  2906, | , -3.4, 5125.0, 55.946, |, 0.0
5321.3, 139.6, | , 28.0, 0.0, 564.0, | ,  1000,   955,  3000,  2944, | , -3.4, 5119.9, 56.457, |, 0.0
5322.3, 138.8, | , 28.0, 0.0, 569.5, | ,  1000,   954,  3000,  2937, | , -3.4, 5086.9, 55.977, |, 0.0
5323.3, 139.1, | , 28.0, 0.0, 569.7, | ,  1000,   954,  3000,  2919, | , -3.4, 5127.6, 56.160, |, 0.0
5324.3, 139.2, | , 28.0, 0.0, 569.6, | ,  1000,   957,  3000,  2919, | , -3.4, 5108.8, 56.004, |, 0.0
5325.4, 138.8, | , 28.0, 0.0, 569.7, | ,  1000,   955,  3000,  2932, | , -3.4, 5096.3, 56.019, |, 0.0
5326.4, 139.4, | , 28.0, 0.0, 564.8, | ,  1000,   950,  3000,  2927, | , -3.4, 5098.9, 55.915, |, 0.0
5327.4, 139.2, | , 28.0, 0.0, 569.9, | ,  1000,   954,  3000,  2935, | , -3.4, 5114.8, 56.257, |, 0.0
5328.4, 138.7, | , 28.0, 0.0, 569.4, | ,  1000,   957,  3000,  2935, | , -3.4, 5096.8, 56.097, |, 0.0
5329.4, 138.9, | , 28.0, 0.0, 569.1, | ,  1000,   957,  3000,  2938, | , -3.4, 5091.2, 56.090, |, 0.0
5330.4, 139.2, | , 28.0, 0.0, 569.8, | ,  1000,   956,  3000,  2923, | , -3.4, 5089.9, 55.838, |, 0.0
5331.4, 139.1, | , 28.0, 0.0, 569.9, | ,  1000,   953,  3000,  2931, | , -3.4, 5092.5, 55.943, |, 0.0
5332.4, 139.4, | , 28.0, 0.0, 564.5, | ,  1000,   955,  3000,  2914, | , -3.4, 5089.1, 55.685, |, 0.0
5333.4, 138.7, | , 28.0, 0.0, 570.0, | ,  1000,   960,  3000,  2922, | , -3.4, 5117.8, 56.173, |, 0.0
5334.4, 139.3, | , 28.0, 0.0, 569.5, | ,  1000,   957,  3000,  2943, | , -3.4, 5101.5, 56.262, |, 0.0
5335.5, 138.9, | , 28.0, 0.0, 570.0, | ,  1000,   957,  3000,  2935, | , -3.4, 5090.3, 56.035, |, 0.0
5336.5, 138.8, | , 28.0, 0.0, 569.9, | ,  1000,   952,  3000,  2926, | , -3.4, 5090.3, 55.833, |, 0.0
5337.5, 139.7, | , 28.0, 0.0, 565.6, | ,  1000,   951,  3000,  2918, | , -3.4, 5089.9, 55.685, |, 0.0
5338.5, 139.0, | , 28.0, 0.0, 570.2, | ,  1000,   955,  3000,  2914, | , -3.4, 5103.6, 55.837, |, 0.0
5339.5, 138.9, | , 28.0, 0.0, 569.3, | ,  1000,   958,  3000,  2933, | , -3.4, 5115.6, 56.299, |, 0.0
5340.5, 138.7, | , 28.0, 0.0, 569.9, | ,  1000,   955,  3000,  2918, | , -3.4, 5091.2, 55.763, |, 0.0
5341.5, 139.2, | , 28.0, 0.0, 570.4, | ,  1000,   957,  3000,  2918, | , -3.4, 5089.1, 55.778, |, 0.0
5342.5, 139.3, | , 28.0, 0.0, 564.4, | ,  1000,   955,  3000,  2911, | , -3.4, 5089.9, 55.649, |, 0.0
5343.5, 138.7, | , 28.0, 0.0, 569.7, | ,  1000,   954,  3000,  2925, | , -3.4, 5098.9, 55.936, |, 0.0
5344.6, 139.2, | , 28.0, 0.0, 569.9, | ,  1000,   958,  3000,  2937, | , -3.4, 5090.3, 56.079, |, 0.0
5345.6, 139.2, | , 28.0, 0.0, 570.9, | ,  1000,   956,  3000,  2923, | , -3.4, 5091.2, 55.852, |, 0.0
5346.6, 138.7, | , 28.0, 0.0, 570.6, | ,  1000,   956,  3000,  2929, | , -3.4, 5087.8, 55.910, |, 0.0
5347.6, 138.8, | , 28.0, 0.0, 570.7, | ,  1000,   955,  3000,  2934, | , -3.4, 5089.9, 55.978, |, 0.0
5348.6, 139.2, | , 28.0, 0.0, 570.9, | ,  1000,   958,  3000,  2918, | , -3.4, 712.5, 7.846, |, 0.0
5349.6, 139.3, | , 28.0, 0.0, 569.6, | ,  1000,   954,  3000,  2936, | , -3.4, 829.4, 9.163, |, 0.0
5350.6, 138.8, | , 28.0, 0.0, 570.1, | ,  1000,   955,  3000,  2930, | , -3.4, 935.3, 10.321, |, 0.0
5351.6, 138.7, | , 28.0, 0.0, 569.9, | ,  1000,   956,  3000,  2928, | , -3.4, 1059.1, 11.680, |, 0.0
5352.6, 139.1, | , 28.0, 0.0, 570.6, | ,  1000,   956,  3000,  2929, | , -3.4, 1185.9, 13.081, |, 0.0
5353.6, 139.7, | , 28.0, 0.0, 564.4, | ,  1000,   957,  3000,  2945, | , -3.4, 1288.3, 14.271, |, 0.0
5354.6, 138.9, | , 28.0, 0.0, 569.7, | ,  1000,   955,  3000,  2906, | , -3.4, 1392.9, 15.263, |, 0.0
5355.6, 138.8, | , 28.0, 0.0, 570.4, | ,  1000,   959,  3000,  2922, | , -3.4, 1488.8, 16.398, |, 0.0
5356.7, 139.1, | , 28.0, 0.0, 570.5, | ,  1000,   960,  3000,  2911, | , -3.4, 1601.9, 17.600, |, 0.0
5357.7, 138.7, | , 28.0, 0.0, 570.4, | ,  1000,   957,  3000,  2931, | , -3.4, 1654.6, 18.258, |, 0.0
5358.7, 139.5, | , 28.0, 0.0, 564.9, | ,  1000,   957,  3000,  2914, | , -3.4, 1735.2, 19.063, |, 0.0
5359.7, 138.8, | , 28.0, 0.0, 569.3, | ,  1000,   956,  3000,  2921, | , -3.4, 1850.0, 20.350, |, 0.0
5360.7, 139.1, | , 28.0, 0.0, 570.6, | ,  1000,   954,  3000,  2924, | , -3.4, 1960.1, 21.564, |, 0.0
5361.7, 138.9, | , 28.0, 0.0, 570.3, | ,  1000,   957,  3000,  2939, | , -3.4, 2071.1, 22.891, |, 0.0
5362.7, 138.8, | , 28.0, 0.0, 570.6, | ,  1000,   957,  3000,  2929, | , -3.4, 2160.6, 23.818, |, 0.0
5363.7, 139.9, | , 28.0, 0.0, 565.6, | ,  1000,   955,  3000,  2927, | , -3.4, 2270.3, 24.997, |, 0.0
5364.7, 139.0, | , 28.0, 0.0, 569.9, | ,  1000,   952,  3000,  2925, | , -3.4, 2389.0, 26.261, |, 0.0
5365.7, 138.7, | , 28.0, 0.0, 570.6, | ,  1000,   957,  3000,  2918, | , -3.4, 2490.5, 27.362, |, 0.0
5366.8, 139.0, | , 28.0, 0.0, 571.0, | ,  1000,   957,  3000,  2919, | , -3.4, 2631.5, 28.919, |, 0.0
5367.8, 138.9, | , 28.0, 0.0, 570.7, | ,  1000,   953,  3000,  2959, | , -3.4, 2735.2, 30.329, |, 0.0
5368.8, 138.9, | , 28.0, 0.0, 570.7, | ,  1000,   954,  3000,  2912, | , -3.4, 2791.7, 30.596, |, 0.0
5369.8, 139.6, | , 28.0, 0.0, 565.0, | ,  1000,   951,  3000,  2937, | , -3.4, 2897.1, 31.927, |, 0.0
5370.8, 139.1, | , 28.0, 0.0, 571.0, | ,  1000,   953,  3000,  2933, | , -3.4, 3008.1, 33.125, |, 0.0
5371.8, 138.7, | , 28.0, 0.0, 570.8, | ,  1000,   954,  3000,  2918, | , -3.4, 3119.5, 34.230, |, 0.0
5372.8, 138.8, | , 28.0, 0.0, 571.0, | ,  1000,   956,  3000,  2944, | , -3.4, 3209.9, 35.476, |, 0.0
5373.8, 138.8, | , 28.0, 0.0, 571.5, | ,  1000,   955,  3000,  2944, | , -3.4, 3296.0, 36.402, |, 0.0
5374.8, 140.0, | , 28.0, 0.0, 565.4, | ,  1000,   954,  3000,  2927, | , -3.4, 3395.0, 37.323, |, 0.0
5375.9, 138.7, | , 28.0, 0.0, 570.9, | ,  1000,   955,  3000,  2926, | , -3.4, 3498.2, 38.465, |, 0.0
5376.9, 138.7, | , 28.0, 0.0, 570.5, | ,  1000,   954,  3000,  2926, | , -3.4, 3599.4, 39.549, |, 0.0
5377.9, 139.3, | , 28.0, 0.0, 571.4, | ,  1000,   954,  3000,  2946, | , -3.4, 3674.3, 40.584, |, 0.0
5378.9, 138.8, | , 28.0, 0.0, 571.2, | ,  1000,   957,  3000,  2938, | , -3.4, 3767.7, 41.564, |, 0.0
5379.9, 139.5, | , 28.0, 0.0, 566.0, | ,  1000,   954,  3000,  2913, | , -3.4, 3875.3, 42.427, |, 0.0
5380.9, 138.8, | , 28.0, 0.0, 570.4, | ,  1000,   956,  3000,  2937, | , -3.4, 3982.0, 43.895, |, 0.0
5381.9, 139.0, | , 28.0, 0.0, 571.2, | ,  1000,   957,  3000,  2912, | , -3.4, 4075.8, 44.644, |, 0.0
5382.9, 138.9, | , 28.0, 0.0, 571.0, | ,  1000,   954,  3000,  2963, | , -3.4, 4127.2, 45.755, |, 0.0
5383.9, 138.9, | , 28.0, 0.0, 571.2, | ,  1000,   958,  3000,  2945, | , -3.4, 4199.6, 46.400, |, 0.0
5384.9, 139.0, | , 28.0, 0.0, 570.0, | ,  1000,   954,  3000,  2927, | , -3.4, 4268.2, 46.890, |, 0.0
5385.9, 139.3, | , 28.0, 0.0, 571.4, | ,  1000,   958,  3000,  2937, | , -3.4, 4350.4, 47.953, |, 0.0
5387.0, 138.9, | , 28.0, 0.0, 571.3, | ,  1000,   959,  3000,  2939, | , -3.4, 4437.4, 48.945, |, 0.0
5388.0, 138.8, | , 28.0, 0.0, 571.5, | ,  1000,   956,  3000,  2929, | , -3.4, 4481.1, 49.268, |, 0.0
5389.0, 139.0, | , 28.0, 0.0, 571.2, | ,  1000,   953,  3000,  2941, | , -3.4, 4553.1, 50.172, |, 0.0
5390.0, 139.3, | , 28.0, 0.0, 570.9, | ,  1000,   954,  3000,  2937, | , -3.4, 4610.1, 50.754, |, 0.0
5391.0, 139.2, | , 28.0, 0.0, 567.2, | ,  1000,   951,  3000,  2913, | , -3.4, 4633.2, 50.658, |, 0.0
5392.0, 138.6, | , 28.0, 0.0, 571.4, | ,  1000,   953,  3000,  2920, | , -3.4, 4718.5, 51.706, |, 0.0
5393.0, 138.7, | , 28.0, 0.0, 571.5, | ,  1000,   959,  3000,  2933, | , -3.4, 4779.7, 52.626, |, 0.0
5394.0, 139.0, | , 28.0, 0.0, 571.8, | ,  1000,   953,  3000,  2936, | , -3.4, 4815.7, 52.973, |, 0.0
5395.0, 138.9, | , 28.0, 0.0, 571.2, | ,  1000,   954,  3000,  2942, | , -3.4, 4844.4, 53.395, |, 0.0
5396.0, 139.6, | , 28.0, 0.0, 567.2, | ,  1000,   951,  3000,  2916, | , -3.4, 4876.5, 53.345, |, 0.0
5397.0, 139.1, | , 28.0, 0.0, 571.9, | ,  1000,   952,  3000,  2952, | , -3.4, 4913.4, 54.248, |, 0.0
5398.1, 138.9, | , 28.0, 0.0, 571.9, | ,  1000,   954,  3000,  2943, | , -3.4, 4941.7, 54.464, |, 0.0
5399.1, 138.7, | , 28.0, 0.0, 571.2, | ,  1000,   953,  3000,  2922, | , -3.4, 4964.4, 54.410, |, 0.0
5400.1, 139.2, | , 28.0, 0.0, 571.2, | ,  1000,   954,  3000,  2931, | , -3.4, 5047.5, 55.465, |, 0.0
5401.1, 139.5, | , 28.0, 0.0, 567.0, | ,  1000,   954,  3000,  2946, | , -3.4, 5026.9, 55.453, |, 0.0
5402.1, 138.7, | , 28.0, 0.0, 571.7, | ,  1000,   960,  3000,  2926, | , -3.4, 5060.4, 55.607, |, 0.0
5403.1, 139.1, | , 28.0, 0.0, 571.9, | ,  1000,   954,  3000,  2935, | , -3.4, 5070.6, 55.765, |, 0.0
5404.1, 138.7, | , 28.0, 0.0, 571.8, | ,  1000,   954,  3000,  2922, | , -3.4, 5087.8, 55.764, |, 0.0
5405.1, 138.8, | , 28.0, 0.0, 571.1, | ,  1000,   955,  3000,  2927, | , -3.4, 5113.5, 56.143, |, 0.0
5406.2, 138.8, | , 28.0, 0.0, 571.9, | ,  1000,   955,  3000,  2942, | , -3.4, 5112.6, 56.355, |, 0.0
5407.2, 139.3, | , 28.0, 0.0, 571.9, | ,  1000,   955,  3000,  2924, | , -3.4, 5149.0, 56.485, |, 0.0
5408.2, 138.9, | , 28.0, 0.0, 571.8, | ,  1000,   955,  3000,  2952, | , -3.4, 5110.5, 56.468, |, 0.0
5409.2, 138.8, | , 28.0, 0.0, 571.9, | ,  1000,   955,  3000,  2933, | , -3.4, 5119.1, 56.288, |, 0.0
5410.2, 139.3, | , 28.0, 0.0, 571.5, | ,  1000,   951,  3000,  2941, | , -3.4, 5165.8, 56.866, |, 0.0
5411.2, 138.7, | , 28.0, 0.0, 572.0, | ,  1000,   954,  3000,  2918, | , -3.4, 5148.6, 56.365, |, 0.0
5412.2, 139.4, | , 28.0, 0.0, 567.0, | ,  1000,   952,  3000,  2918, | , -3.4, 5166.2, 56.529, |, 0.0
5413.2, 139.1, | , 28.0, 0.0, 568.8, | ,  1000,   955,  3000,  2933, | , -3.4, 5152.5, 56.644, |, 0.0
5414.2, 138.8, | , 28.0, 0.0, 572.1, | ,  1000,   953,  3000,  2921, | , -3.4, 5145.6, 56.374, |, 0.0
5415.2, 138.9, | , 28.0, 0.0, 571.3, | ,  1000,   957,  3000,  2952, | , -3.4, 5147.3, 56.912, |, 0.0
5416.3, 138.9, | , 28.0, 0.0, 572.1, | ,  1000,   955,  3000,  2941, | , -3.4, 5146.0, 56.705, |, 0.0
5417.3, 139.9, | , 28.0, 0.0, 567.1, | ,  1000,   952,  3000,  2922, | , -3.4, 5141.3, 56.327, |, 0.0
5418.3, 139.0, | , 28.0, 0.0, 572.3, | ,  1000,   956,  3000,  2926, | , -3.4, 5161.0, 56.669, |, 0.0
5419.3, 138.7, | , 28.0, 0.0, 572.1, | ,  1000,   952,  3000,  2940, | , -3.4, 5159.8, 56.791, |, 0.0
5420.3, 139.0, | , 28.0, 0.0, 571.6, | ,  1000,   952,  3000,  2946, | , -3.4, 5144.3, 56.709, |, 0.0
5421.3, 139.0, | , 28.0, 0.0, 572.4, | ,  1000,   952,  3000,  2906, | , -3.4, 5131.0, 55.979, |, 0.0
5422.3, 138.8, | , 28.0, 0.0, 572.2, | ,  1000,   955,  3000,  2937, | , -3.4, 5171.7, 56.925, |, 0.0
5423.3, 138.7, | , 28.0, 0.0, 572.3, | ,  1000,   957,  3000,  2919, | , -3.4, 5125.5, 56.187, |, 0.0
5424.3, 139.0, | , 28.0, 0.0, 571.1, | ,  1000,   956,  3000,  2937, | , -3.4, 5116.9, 56.347, |, 0.0
5425.3, 139.3, | , 28.0, 0.0, 571.7, | ,  1000,   955,  3000,  2916, | , -3.4, 5104.9, 55.889, |, 0.0
5426.3, 138.9, | , 28.0, 0.0, 572.4, | ,  1000,   958,  3000,  2944, | , -3.4, 5102.8, 56.301, |, 0.0
5427.4, 138.8, | , 28.0, 0.0, 572.6, | ,  1000,   956,  3000,  2926, | , -3.4, 5085.6, 55.825, |, 0.0
5428.4, 139.5, | , 28.0, 0.0, 567.9, | ,  1000,   951,  3000,  2911, | , -3.4, 5107.1, 55.774, |, 0.0
5429.4, 138.6, | , 28.0, 0.0, 572.6, | ,  1000,   955,  3000,  2931, | , -3.4, 5111.8, 56.172, |, 0.0
5430.4, 138.8, | , 28.1, 0.0, 571.3, | ,  1000,   954,  3000,  2929, | , -3.4, 5104.5, 56.056, |, 0.0
5431.4, 138.9, | , 28.0, 0.0, 572.3, | ,  1000,   955,  3000,  2950, | , -3.4, 5110.5, 56.432, |, 0.0
5432.4, 139.1, | , 28.1, 0.0, 573.1, | ,  1000,   953,  3000,  2941, | , -3.4, 5103.6, 56.208, |, 0.0
5433.4, 139.5, | , 28.1, 0.0, 567.3, | ,  1000,   958,  3000,  2941, | , -3.4, 5070.6, 55.912, |, 0.0
5434.4, 138.7, | , 28.0, 0.0, 572.8, | ,  1000,   956,  3000,  2926, | , -3.4, 5072.8, 55.700, |, 0.0
5435.4, 139.3, | , 28.1, 0.0, 572.4, | ,  1000,   956,  3000,  2929, | , -3.4, 5110.1, 56.153, |, 0.0
5436.4, 139.2, | , 28.1, 0.0, 573.1, | ,  1000,   953,  3000,  2946, | , -3.4, 5084.8, 56.065, |, 0.0
5437.5, 138.8, | , 28.1, 0.0, 572.4, | ,  1000,   957,  3000,  2926, | , -3.4, 5066.4, 55.637, |, 0.0
5438.5, 139.3, | , 28.1, 0.0, 568.0, | ,  1000,   954,  3000,  2911, | , -3.4, 5062.5, 55.335, |, 0.0
5439.5, 139.0, | , 28.1, 0.0, 573.2, | ,  1000,   958,  3000,  2909, | , -3.4, 5068.9, 55.436, |, 0.0
5440.5, 139.3, | , 28.1, 0.0, 572.4, | ,  1000,   953,  3000,  2951, | , -3.4, 5074.5, 56.029, |, 0.0
5441.5, 138.7, | , 28.1, 0.0, 573.1, | ,  1000,   955,  3000,  2917, | , -3.4, 5074.9, 55.579, |, 0.0
5442.5, 138.7, | , 28.1, 0.0, 573.2, | ,  1000,   958,  3000,  2923, | , -3.4, 5075.3, 55.710, |, 0.0
5443.5, 139.1, | , 28.1, 0.0, 573.3, | ,  1000,   956,  3000,  2941, | , -3.4, 5055.6, 55.732, |, 0.0
5444.5, 139.0, | , 28.1, 0.0, 572.0, | ,  1000,   949,  3000,  2929, | , -3.4, 5062.1, 55.529, |, 0.0
5445.5, 138.9, | , 28.1, 0.0, 571.5, | ,  1000,   958,  3000,  2928, | , -3.4, 5058.6, 55.596, |, 0.0
5446.5, 139.2, | , 28.1, 0.0, 573.1, | ,  1000,   953,  3000,  2936, | , -3.4, 5063.8, 55.697, |, 0.0
5447.6, 139.2, | , 28.1, 0.0, 572.7, | ,  1000,   956,  3000,  2937, | , -3.4, 5057.8, 55.695, |, 0.0
5448.6, 138.8, | , 28.1, 0.0, 572.7, | ,  1000,   956,  3000,  2925, | , -3.4, 5042.8, 55.355, |, 0.0
5449.6, 139.5, | , 28.1, 0.0, 567.1, | ,  1000,   952,  3000,  2920, | , -3.4, 5045.8, 55.252, |, 0.0
5450.6, 139.4, | , 28.1, 0.0, 567.6, | ,  1000,   955,  3000,  2954, | , -3.4, 5055.6, 55.886, |, 0.0
5451.6, 138.8, | , 28.1, 0.0, 572.9, | ,  1000,   957,  3000,  2922, | , -3.4, 5054.4, 55.461, |, 0.0
5452.6, 138.8, | , 28.1, 0.0, 573.5, | ,  1000,   954,  3000,  2923, | , -3.4, 5041.5, 55.287, |, 0.0
5453.6, 139.2, | , 28.1, 0.0, 573.2, | ,  1000,   955,  3000,  2950, | , -3.4, 5041.5, 55.678, |, 0.0
5454.6, 139.8, | , 28.1, 0.0, 566.5, | ,  1000,   953,  3000,  2920, | , -3.4, 5040.2, 55.205, |, 0.0
5455.6, 138.9, | , 28.1, 0.0, 572.5, | ,  1000,   955,  3000,  2931, | , -3.4, 5042.4, 55.417, |, 0.0
5456.7, 138.9, | , 28.1, 0.0, 573.2, | ,  1000,   958,  3000,  2926, | , -3.4, 5042.4, 55.399, |, 0.0
5457.7, 138.8, | , 28.1, 0.0, 573.1, | ,  1000,   953,  3000,  2939, | , -3.4, 5032.5, 55.395, |, 0.0
5458.7, 138.8, | , 28.1, 0.0, 573.1, | ,  1000,   954,  3000,  2939, | , -3.4, 5044.9, 55.545, |, 0.0
5459.7, 139.3, | , 28.1, 0.0, 569.3, | ,  1000,   955,  3000,  2915, | , -3.4, 5023.9, 55.001, |, 0.0
5460.7, 138.9, | , 28.1, 0.0, 572.9, | ,  1000,   955,  3000,  2935, | , -3.4, 5044.1, 55.497, |, 0.0
5461.7, 139.2, | , 28.1, 0.0, 574.3, | ,  1000,   953,  3000,  2925, | , -3.4, 5032.5, 55.197, |, 0.0
5462.7, 138.8, | , 28.1, 0.0, 573.7, | ,  1000,   956,  3000,  2928, | , -3.4, 5018.8, 55.137, |, 0.0
5463.7, 138.8, | , 28.1, 0.0, 573.7, | ,  1000,   958,  3000,  2936, | , -3.4, 5025.6, 55.347, |, 0.0
5464.7, 139.1, | , 28.1, 0.0, 574.0, | ,  1000,   954,  3000,  2933, | , -3.4, 5017.5, 55.150, |, 0.0
5465.7, 139.4, | , 28.1, 0.0, 568.8, | ,  1000,   950,  3000,  2924, | , -3.4, 5035.9, 55.179, |, 0.0
5466.8, 138.7, | , 28.1, 0.0, 573.3, | ,  1000,   957,  3000,  2905, | , -3.4, 5032.5, 54.970, |, 0.0
5467.8, 139.1, | , 28.1, 0.0, 574.2, | ,  1000,   956,  3000,  2941, | , -3.4, 5025.2, 55.383, |, 0.0
5468.8, 138.9, | , 28.1, 0.0, 573.7, | ,  1000,   956,  3000,  2944, | , -3.4, 5017.5, 55.359, |, 0.0
5469.8, 138.8, | , 28.1, 0.0, 573.7, | ,  1000,   955,  3000,  2925, | , -3.4, 4993.1, 54.789, |, 0.0
5470.8, 139.6, | , 28.1, 0.0, 568.0, | ,  1000,   949,  3000,  2928, | , -3.4, 5009.4, 54.936, |, 0.0
5471.8, 139.2, | , 28.1, 0.0, 574.2, | ,  1000,   953,  3000,  2937, | , -3.4, 5041.5, 55.471, |, 0.0
5472.8, 139.0, | , 28.1, 0.0, 574.4, | ,  1000,   952,  3000,  2918, | , -3.4, 5043.2, 55.190, |, 0.0
5473.8, 138.5, | , 28.1, 0.0, 574.2, | ,  1000,   952,  3000,  2924, | , -3.4, 5050.1, 55.364, |, 0.0
5474.8, 138.9, | , 28.1, 0.0, 574.3, | ,  1000,   957,  3000,  2925, | , -3.4, 5062.5, 55.583, |, 0.0
5475.8, 139.6, | , 28.1, 0.0, 569.8, | ,  1000,   955,  3000,  2928, | , -3.4, 5022.2, 55.148, |, 0.0
5476.9, 138.9, | , 28.1, 0.0, 573.8, | ,  1000,   958,  3000,  2929, | , -3.4, 5009.4, 55.079, |, 0.0
5477.9, 138.7, | , 28.1, 0.0, 574.3, | ,  1000,   954,  3000,  2938, | , -3.4, 5000.8, 55.055, |, 0.0
5478.9, 139.3, | , 28.1, 0.0, 574.1, | ,  1000,   955,  3000,  2942, | , -3.4, 5012.4, 55.242, |, 0.0
5479.9, 138.7, | , 28.1, 0.0, 574.3, | ,  1000,   956,  3000,  2913, | , -3.4, 5021.4, 54.944, |, 0.0
5480.9, 138.9, | , 28.1, 0.0, 574.4, | ,  1000,   955,  3000,  2936, | , -3.4, 5008.1, 55.114, |, 0.0
5481.9, 139.5, | , 28.1, 0.0, 573.3, | ,  1000,   951,  3000,  2931, | , -3.4, 4999.1, 54.895, |, 0.0
5482.9, 139.2, | , 28.1, 0.0, 574.6, | ,  1000,   953,  3000,  2929, | , -3.4, 4989.7, 54.785, |, 0.0
5483.9, 138.6, | , 28.1, 0.0, 574.3, | ,  1000,   953,  3000,  2915, | , -3.4, 5016.7, 54.881, |, 0.0
5484.9, 139.0, | , 28.1, 0.0, 574.5, | ,  1000,   958,  3000,  2939, | , -3.4, 5027.8, 55.420, |, 0.0
5486.0, 139.0, | , 28.1, 0.0, 574.4, | ,  1000,   957,  3000,  2918, | , -3.4, 5034.6, 55.174, |, 0.0
5487.0, 139.3, | , 28.1, 0.0, 569.7, | ,  1000,   949,  3000,  2936, | , -3.4, 5030.4, 55.273, |, 0.0
5488.0, 138.9, | , 28.1, 0.0, 574.6, | ,  1000,   958,  3000,  2938, | , -3.4, 5009.4, 55.198, |, 0.0
5489.0, 139.1, | , 28.1, 0.0, 574.7, | ,  1000,   954,  3000,  2937, | , -3.4, 5011.1, 55.140, |, 0.0
5490.0, 139.3, | , 28.1, 0.0, 572.9, | ,  1000,   954,  3000,  2922, | , -3.4, 5014.5, 54.972, |, 0.0
5491.0, 138.9, | , 28.1, 0.0, 574.4, | ,  1000,   955,  3000,  2948, | , -3.4, 5035.5, 55.594, |, 0.0
5492.0, 139.7, | , 28.1, 0.0, 568.7, | ,  1000,   956,  3000,  2919, | , -3.4, 4999.5, 54.795, |, 0.0
5493.0, 139.3, | , 28.1, 0.0, 574.5, | ,  1000,   956,  3000,  2941, | , -3.4, 5011.5, 55.228, |, 0.0
5494.0, 138.7, | , 28.1, 0.0, 574.4, | ,  1000,   954,  3000,  2915, | , -3.4, 5034.2, 55.090, |, 0.0
5495.1, 138.8, | , 28.1, 0.0, 574.1, | ,  1000,   956,  3000,  2928, | , -3.4, 5052.2, 55.494, |, 0.0
5496.1, 139.0, | , 28.1, 0.0, 575.0, | ,  1000,   957,  3000,  2919, | , -3.4, 5032.5, 55.173, |, 0.0
5497.1, 139.4, | , 28.1, 0.0, 569.5, | ,  1000,   954,  3000,  2938, | , -3.4, 5026.9, 55.341, |, 0.0
5498.1, 138.7, | , 28.1, 0.0, 574.4, | ,  1000,   954,  3000,  2915, | , -3.4, 5015.8, 54.890, |, 0.0
5499.1, 138.7, | , 28.1, 0.0, 574.6, | ,  1000,   956,  3000,  2945, | , -3.4, 5009.4, 55.280, |, 0.0
5500.1, 139.0, | , 28.1, 0.0, 574.9, | ,  1000,   954,  3000,  2911, | , -3.4, 5010.7, 54.766, |, 0.0
5501.1, 138.9, | , 28.1, 0.0, 574.6, | ,  1000,   957,  3000,  2942, | , -3.4, 5038.5, 55.569, |, 0.0
5502.1, 138.9, | , 28.1, 0.0, 574.0, | ,  1000,   951,  3000,  2931, | , -3.4, 4995.2, 54.853, |, 0.0
5503.1, 139.3, | , 28.1, 0.0, 569.4, | ,  1000,   953,  3000,  2942, | , -3.4, 4998.7, 55.065, |, 0.0
5504.1, 139.1, | , 28.1, 0.0, 575.0, | ,  1000,   955,  3000,  2921, | , -3.4, 5012.8, 54.949, |, 0.0
5505.1, 138.8, | , 28.1, 0.0, 574.8, | ,  1000,   957,  3000,  2925, | , -3.4, 5026.5, 55.186, |, 0.0
5506.2, 138.8, | , 28.1, 0.0, 574.5, | ,  1000,   954,  3000,  2928, | , -3.4, 5009.8, 54.999, |, 0.0
5507.2, 139.2, | , 28.1, 0.0, 574.3, | ,  1000,   954,  3000,  2916, | , -3.4, 4993.1, 54.649, |, 0.0
5508.2, 139.6, | , 28.1, 0.0, 567.4, | ,  1000,   953,  3000,  2924, | , -3.4, 5022.6, 55.070, |, 0.0
5509.2, 138.8, | , 28.1, 0.0, 574.6, | ,  1000,   953,  3000,  2931, | , -3.4, 5017.9, 55.128, |, 0.0
5510.2, 139.3, | , 28.1, 0.0, 575.1, | ,  1000,   954,  3000,  2954, | , -3.4, 5032.5, 55.627, |, 0.0
5511.2, 138.7, | , 28.1, 0.0, 575.1, | ,  1000,   954,  3000,  2937, | , -3.4, 5003.4, 55.060, |, 0.0
5512.2, 138.9, | , 28.1, 0.0, 574.6, | ,  1000,   954,  3000,  2930, | , -3.4, 5004.2, 54.980, |, 0.0
5513.2, 139.4, | , 28.1, 0.0, 570.3, | ,  1000,   953,  3000,  2929, | , -3.4, 5008.9, 55.007, |, 0.0
5514.2, 139.4, | , 28.1, 0.0, 574.1, | ,  1000,   957,  3000,  2936, | , -3.4, 5000.8, 55.057, |, 0.0
5515.2, 139.2, | , 28.1, 0.0, 574.8, | ,  1000,   956,  3000,  2922, | , -3.4, 4984.9, 54.674, |, 0.0
5516.3, 138.9, | , 28.1, 0.0, 574.7, | ,  1000,   956,  3000,  2931, | , -3.4, 5018.8, 55.182, |, 0.0
5517.3, 138.8, | , 28.1, 0.0, 573.9, | ,  1000,   951,  3000,  2915, | , -3.4, 5011.5, 54.798, |, 0.0
5518.3, 139.0, | , 28.1, 0.0, 574.9, | ,  1000,   958,  3000,  2914, | , -3.4, 5017.5, 54.951, |, 0.0
5519.3, 138.8, | , 28.1, 0.0, 573.9, | ,  1000,   956,  3000,  2939, | , -3.4, 5017.9, 55.276, |, 0.0
5520.3, 138.9, | , 28.1, 0.0, 574.7, | ,  1000,   954,  3000,  2951, | , -3.4, 5000.4, 55.220, |, 0.0
5521.3, 138.9, | , 28.1, 0.0, 574.6, | ,  1000,   957,  3000,  2941, | , -3.4, 4978.5, 54.884, |, 0.0
5522.3, 139.2, | , 28.1, 0.0, 574.2, | ,  1000,   952,  3000,  2914, | , -3.4, 4979.8, 54.449, |, 0.0
5523.3, 138.5, | , 28.1, 0.0, 574.5, | ,  1000,   954,  3000,  2907, | , -3.4, 5011.1, 54.715, |, 0.0
5524.3, 139.4, | , 28.1, 0.0, 570.5, | ,  1000,   952,  3000,  2943, | , -3.4, 5035.9, 55.480, |, 0.0
5525.3, 139.2, | , 28.1, 0.0, 575.2, | ,  1000,   953,  3000,  2935, | , -3.4, 5030.8, 55.320, |, 0.0
5526.4, 138.8, | , 28.1, 0.0, 574.8, | ,  1000,   952,  3000,  2931, | , -3.4, 4998.7, 54.899, |, 0.0
5527.4, 139.0, | , 28.1, 0.0, 574.4, | ,  1000,   958,  3000,  2937, | , -3.4, 4996.1, 55.030, |, 0.0
5528.4, 138.9, | , 28.1, 0.0, 574.7, | ,  1000,   954,  3000,  2924, | , -3.4, 4985.8, 54.690, |, 0.0
5529.4, 140.4, | , 28.1, 0.0, 567.5, | ,  1000,   953,  3000,  2933, | , -3.4, 5002.1, 54.979, |, 0.0
5530.4, 138.7, | , 28.1, 0.0, 575.1, | ,  1000,   957,  3000,  2908, | , -3.4, 4970.8, 54.349, |, 0.0
5531.4, 138.8, | , 28.1, 0.0, 575.1, | ,  1000,   958,  3000,  2929, | , -3.4, 5039.8, 55.416, |, 0.0
5532.4, 138.8, | , 28.1, 0.0, 574.5, | ,  1000,   953,  3000,  2917, | , -3.4, 5023.1, 54.982, |, 0.0
5533.4, 138.9, | , 28.1, 0.0, 575.6, | ,  1000,   953,  3000,  2917, | , -3.4, 5036.4, 55.118, |, 0.0
5534.4, 139.6, | , 28.1, 0.0, 570.1, | ,  1000,   958,  3000,  2931, | , -3.4, 5008.1, 55.087, |, 0.0
5535.4, 138.8, | , 28.1, 0.0, 575.1, | ,  1000,   956,  3000,  2935, | , -3.4, 5000.4, 55.036, |, 0.0
5536.4, 138.7, | , 28.1, 0.0, 575.3, | ,  1000,   953,  3000,  2935, | , -3.4, 4982.8, 54.800, |, 0.0
5537.5, 139.1, | , 28.1, 0.0, 574.9, | ,  1000,   959,  3000,  2918, | , -3.4, 4993.1, 54.763, |, 0.0
5538.5, 138.7, | , 28.1, 0.0, 575.2, | ,  1000,   953,  3000,  2927, | , -3.4, 4996.1, 54.829, |, 0.0
5539.5, 139.1, | , 28.1, 0.0, 575.5, | ,  1000,   963,  3000,  2943, | , -3.4, 4996.5, 55.204, |, 0.0
5540.5, 139.8, | , 28.1, 0.0, 571.1, | ,  1000,   953,  3000,  2925, | , -3.4, 4975.5, 54.575, |, 0.0
5541.5, 139.0, | , 28.1, 0.0, 575.5, | ,  1000,   958,  3000,  2915, | , -3.4, 4995.2, 54.728, |, 0.0
5542.5, 138.8, | , 28.1, 0.0, 574.3, | ,  1000,   956,  3000,  2931, | , -3.4, 5035.1, 55.360, |, 0.0
5543.5, 138.9, | , 28.1, 0.0, 575.5, | ,  1000,   949,  3000,  2918, | , -3.4, 5032.1, 55.044, |, 0.0
5544.5, 139.0, | , 28.1, 0.0, 575.5, | ,  1000,   956,  3000,  2941, | , -3.4, 5026.9, 55.406, |, 0.0
5545.5, 139.4, | , 28.1, 0.0, 570.4, | ,  1000,   956,  3000,  2922, | , -3.4, 4999.5, 54.840, |, 0.0
5546.5, 138.9, | , 28.1, 0.0, 575.4, | ,  1000,   955,  3000,  2944, | , -3.4, 4991.8, 55.052, |, 0.0
5547.6, 139.3, | , 28.1, 0.0, 575.1, | ,  1000,   954,  3000,  2938, | , -3.4, 4972.1, 54.736, |, 0.0
5548.6, 139.2, | , 28.1, 0.0, 575.9, | ,  1000,   958,  3000,  2941, | , -3.4, 4975.5, 54.864, |, 0.0
5549.6, 138.7, | , 28.1, 0.0, 575.6, | ,  1000,   951,  3000,  2917, | , -3.4, 4969.5, 54.372, |, 0.0
5550.6, 139.2, | , 28.1, 0.0, 570.8, | ,  1000,   948,  3000,  2897, | , -3.4, 5010.2, 54.487, |, 0.0
5551.6, 139.1, | , 28.1, 0.0, 575.8, | ,  1000,   957,  3000,  2947, | , -3.4, 5025.2, 55.490, |, 0.0
5552.6, 138.9, | , 28.1, 0.0, 574.8, | ,  1000,   953,  3000,  2949, | , -3.4, 5003.4, 55.217, |, 0.0
5553.6, 138.8, | , 28.1, 0.0, 575.6, | ,  1000,   954,  3000,  2948, | , -3.4, 4990.9, 55.083, |, 0.0
5554.6, 139.0, | , 28.1, 0.0, 576.2, | ,  1000,   955,  3000,  2925, | , -3.4, 4985.8, 54.710, |, 0.0
5555.6, 138.7, | , 28.1, 0.0, 575.4, | ,  1000,   956,  3000,  2919, | , -3.4, 4990.5, 54.701, |, 0.0
5556.6, 139.8, | , 28.1, 0.0, 569.5, | ,  1000,   950,  3000,  2941, | , -3.4, 5017.5, 55.224, |, 0.0
5557.7, 138.9, | , 28.1, 0.0, 574.8, | ,  1000,   957,  3000,  2930, | , -3.4, 4985.4, 54.814, |, 0.0
5558.7, 139.2, | , 28.1, 0.0, 576.1, | ,  1000,   957,  3000,  2929, | , -3.4, 4984.9, 54.787, |, 0.0
5559.7, 138.9, | , 28.1, 0.0, 576.0, | ,  1000,   952,  3000,  2932, | , -3.4, 4988.4, 54.794, |, 0.0
5560.7, 138.8, | , 28.1, 0.0, 575.5, | ,  1000,   955,  3000,  2924, | , -3.4, 5007.7, 54.946, |, 0.0
5561.7, 139.5, | , 28.1, 0.0, 569.4, | ,  1000,   954,  3000,  2927, | , -3.4, 5008.1, 54.978, |, 0.0
5562.7, 139.3, | , 28.1, 0.0, 575.5, | ,  1000,   953,  3000,  2944, | , -3.4, 4994.4, 55.049, |, 0.0
5563.7, 138.7, | , 28.1, 0.0, 575.8, | ,  1000,   955,  3000,  2919, | , -3.4, 5014.1, 54.949, |, 0.0
5564.7, 138.8, | , 28.1, 0.0, 576.0, | ,  1000,   954,  3000,  2938, | , -3.4, 4987.1, 54.895, |, 0.0
5565.7, 139.2, | , 28.1, 0.0, 576.3, | ,  1000,   958,  3000,  2942, | , -3.4, 4970.8, 54.830, |, 0.0
5566.7, 139.6, | , 28.1, 0.0, 568.4, | ,  1000,   956,  3000,  2929, | , -3.4, 4982.8, 54.746, |, 0.0
5567.8, 138.8, | , 28.1, 0.0, 575.2, | ,  1000,   952,  3000,  2926, | , -3.4, 4991.4, 54.757, |, 0.0
5568.8, 139.3, | , 28.1, 0.0, 576.4, | ,  1000,   956,  3000,  2936, | , -3.4, 4985.4, 54.879, |, 0.0
5569.8, 138.9, | , 28.1, 0.0, 576.1, | ,  1000,   956,  3000,  2934, | , -3.4, 4978.5, 54.786, |, 0.0
5570.8, 138.8, | , 28.1, 0.0, 576.0, | ,  1000,   955,  3000,  2920, | , -3.4, 4960.5, 54.367, |, 0.0
5571.8, 138.6, | , 28.1, 0.0, 576.2, | ,  1000,   951,  3000,  2914, | , -3.4, 4999.5, 54.645, |, 0.0
5572.8, 139.1, | , 28.1, 0.0, 575.8, | ,  1000,   955,  3000,  2914, | , -3.4, 4994.8, 54.648, |, 0.0
5573.8, 139.0, | , 28.1, 0.0, 576.7, | ,  1000,   959,  3000,  2937, | , -3.4, 5005.9, 55.171, |, 0.0
5574.8, 138.8, | , 28.1, 0.0, 576.4, | ,  1000,   953,  3000,  2952, | , -3.4, 4997.4, 55.204, |, 0.0
5575.8, 138.9, | , 28.1, 0.0, 575.7, | ,  1000,   956,  3000,  2941, | , -3.4, 4979.8, 54.885, |, 0.0
5576.8, 138.9, | , 28.1, 0.0, 576.3, | ,  1000,   955,  3000,  2933, | , -3.4, 4955.0, 54.490, |, 0.0
5577.8, 139.9, | , 28.1, 0.0, 570.1, | ,  1000,   957,  3000,  2927, | , -3.4, 4959.2, 54.480, |, 0.0
5578.8, 138.7, | , 28.1, 0.0, 576.3, | ,  1000,   955,  3000,  2933, | , -3.4, 4976.4, 54.714, |, 0.0
5579.9, 138.9, | , 28.1, 0.0, 575.9, | ,  1000,   957,  3000,  2945, | , -3.4, 4981.1, 54.974, |, 0.0
5580.9, 139.1, | , 28.1, 0.0, 576.4, | ,  1000,   955,  3000,  2929, | , -3.4, 4969.1, 54.579, |, 0.0
5581.9, 138.8, | , 28.1, 0.0, 575.9, | ,  1000,   956,  3000,  2924, | , -3.4, 4972.1, 54.571, |, 0.0
5582.9, 139.5, | , 28.1, 0.0, 571.3, | ,  1000,   953,  3000,  2925, | , -3.4, 4996.9, 54.800, |, 0.0
5583.9, 139.3, | , 28.1, 0.0, 576.1, | ,  1000,   955,  3000,  2948, | , -3.4, 4981.1, 54.997, |, 0.0
5584.9, 138.8, | , 28.1, 0.0, 576.0, | ,  1000,   958,  3000,  2917, | , -3.4, 4974.7, 54.517, |, 0.0
5585.9, 138.7, | , 28.1, 0.0, 575.9, | ,  1000,   956,  3000,  2924, | , -3.4, 4995.2, 54.815, |, 0.0
5586.9, 138.9, | , 28.1, 0.0, 576.0, | ,  1000,   955,  3000,  2941, | , -3.4, 4985.4, 54.923, |, 0.0
5587.9, 139.8, | , 28.1, 0.0, 571.6, | ,  1000,   950,  3000,  2928, | , -3.4, 4977.7, 54.599, |, 0.0
5588.9, 138.9, | , 28.1, 0.0, 575.7, | ,  1000,   956,  3000,  2923, | , -3.4, 4986.2, 54.706, |, 0.0
5590.0, 138.9, | , 28.1, 0.0, 576.0, | ,  1000,   955,  3000,  2935, | , -3.4, 4978.9, 54.784, |, 0.0
5591.0, 139.1, | , 28.1, 0.0, 576.5, | ,  1000,   958,  3000,  2920, | , -3.4, 4961.8, 54.426, |, 0.0
5592.0, 139.1, | , 28.1, 0.0, 576.2, | ,  1000,   955,  3000,  2928, | , -3.4, 4974.7, 54.642, |, 0.0
5593.0, 138.7, | , 28.1, 0.0, 575.8, | ,  1000,   956,  3000,  2920, | , -3.4, 4989.7, 54.699, |, 0.0
5594.0, 139.9, | , 28.1, 0.0, 571.5, | ,  1000,   953,  3000,  2925, | , -3.4, 4974.7, 54.562, |, 0.0
5595.0, 139.1, | , 28.1, 0.0, 576.4, | ,  1000,   953,  3000,  2935, | , -3.4, 4969.5, 54.650, |, 0.0
5596.0, 138.8, | , 28.1, 0.0, 575.9, | ,  1000,   956,  3000,  2929, | , -3.4, 4970.0, 54.626, |, 0.0
5597.0, 138.9, | , 28.1, 0.0, 575.9, | ,  1000,   953,  3000,  2932, | , -3.4, 4972.5, 54.634, |, 0.0
