Repository: jdhuang-csm/Ru-BCA

## Methods
* (BaO)<sub>x</sub>-(CaO)<sub>y</sub>-(Al<sub>2</sub>O<sub>3</sub>)<sub>1-x-y</sub> (BCA) catalyst supports were synthesized via sol-gel and solid-state methods. 
* Ru/BCA catalysts were prepared via incipient wetness impregnation to achieve 1 wt. % Ru loading.
* Ammonia synthesis rates were measured for Ru/BCA catalysts in a packed-bed reactor at 480-600<sup>o</sup>C, 10 bar, and space velocities up to 1.3 x 10<sup>6</sup> ml g<sub>cat</sub><sup>-1</sup> h<sup>-1</sup>.
* A machine learning (ML) model was employed to improve understanding of the behavior of Ru/BCA catalysts.
* A microkinetic model was developed to describe the best-performing catalyst.

File: data/init_files_Cadigan/B2CA_RubyDry_2017-07-05-01.txt (part 14 of 47)
********** Start test **********
Elapsed time, Pressure, | , LJtemp(C), Inner-Temp, Outer-Temp, | , N2-set, N2-flow, H2-set, H2-flow, | , pH, NH3_ppm, NH3_Prod_rate, |, In222Temp
5179.5, 139.6, | , 27.2, 8.2, 546.5, | ,  4000,  3876, 12000, 11725, | , -3.4, 1926.7, 91.068, |, 9.5
5180.5, 140.0, | , 27.2, 7.3, 547.0, | ,  4000,  3874, 12000, 11707, | , -3.4, 1970.4, 93.008, |, 9.2
5181.6, 140.2, | , 27.2, 7.4, 546.5, | ,  4000,  3879, 12000, 11715, | , -3.4, 1995.2, 94.259, |, 9.4
5182.6, 139.5, | , 27.2, 8.8, 547.3, | ,  4000,  3876, 12000, 11681, | , -3.4, 2001.2, 94.315, |, 10.0
5183.6, 139.6, | , 27.2, 8.8, 547.0, | ,  4000,  3883, 12000, 11700, | , -3.4, 2068.1, 97.622, |, 9.9
5184.6, 139.9, | , 27.2, 9.0, 547.2, | ,  4000,  3878, 12000, 11724, | , -3.4, 2080.5, 98.332, |, 9.9
5185.6, 139.6, | , 27.2, 7.7, 546.0, | ,  4000,  3874, 12000, 11677, | , -3.4, 2099.4, 98.890, |, 8.6
5186.6, 140.4, | , 27.2, -2.0, 540.9, | ,  4000,  3871, 12000, 11721, | , -3.4, 2146.1, 101.352, |, 1.2
5187.6, 139.6, | , 27.2, 8.2, 545.8, | ,  4000,  3876, 12000, 11719, | , -3.4, 2154.6, 101.775, |, 9.2
5188.6, 139.8, | , 27.2, 9.2, 547.6, | ,  4000,  3875, 12000, 11688, | , -3.4, 2201.8, 103.783, |, 10.3
5189.6, 139.6, | , 27.2, 8.9, 547.1, | ,  4000,  3882, 12000, 11687, | , -3.4, 2248.0, 106.005, |, 10.0
5190.6, 139.9, | , 27.2, 7.6, 546.5, | ,  4000,  3881, 12000, 11743, | , -3.4, 2205.2, 104.348, |, 8.9
5191.7, 141.4, | , 27.2, -7.2, 534.6, | ,  4000,  3876, 12000, 11710, | , -3.4, 2246.7, 106.055, |, -4.2
5192.7, 139.5, | , 27.2, 8.7, 547.5, | ,  4000,  3879, 12000, 11701, | , -3.4, 2301.6, 108.596, |, 9.9
5193.7, 139.4, | , 27.2, 9.0, 547.0, | ,  4000,  3879, 12000, 11704, | , -3.4, 2361.6, 111.440, |, 10.0
5194.7, 139.5, | , 27.2, 8.5, 547.2, | ,  4000,  3881, 12000, 11709, | , -3.4, 2365.0, 111.654, |, 9.7
5195.7, 140.0, | , 27.2, 8.0, 547.0, | ,  4000,  3871, 12000, 11701, | , -3.4, 2331.6, 109.958, |, 9.1
5196.7, 139.5, | , 27.2, 8.9, 547.3, | ,  4000,  3881, 12000, 11694, | , -3.4, 2383.9, 112.434, |, 10.1
5197.7, 139.7, | , 27.2, 8.8, 547.8, | ,  4000,  3888, 12000, 11732, | , -3.4, 2385.1, 112.818, |, 9.8
5198.7, 139.5, | , 27.2, 9.5, 547.5, | ,  4000,  3878, 12000, 11697, | , -3.4, 2423.7, 114.308, |, 10.4
5199.7, 139.8, | , 27.2, 9.5, 547.7, | ,  4000,  3872, 12000, 11709, | , -3.4, 2501.2, 118.006, |, 10.4
5200.8, 139.6, | , 27.2, 7.4, 546.0, | ,  4000,  3874, 12000, 11706, | , -3.4, 2495.2, 117.717, |, 8.6
5201.8, 139.7, | , 27.2, 8.5, 547.1, | ,  4000,  3882, 12000, 11719, | , -3.4, 2513.7, 118.740, |, 9.7
5202.8, 140.9, | , 27.2, -1.1, 539.0, | ,  4000,  3876, 12000, 11694, | , -3.4, 2481.5, 116.986, |, 0.6
5203.8, 139.5, | , 27.2, 8.1, 547.0, | ,  4000,  3881, 12000, 11707, | , -3.4, 2538.9, 119.828, |, 9.2
5204.8, 139.6, | , 27.2, 8.8, 547.9, | ,  4000,  3878, 12000, 11737, | , -3.4, 2547.5, 120.443, |, 10.0
5205.8, 140.0, | , 27.2, 8.0, 546.7, | ,  4000,  3872, 12000, 11699, | , -3.4, 2531.2, 119.341, |, 8.6
5206.8, 139.5, | , 27.2, 8.6, 547.0, | ,  4000,  3877, 12000, 11695, | , -3.4, 2580.1, 121.644, |, 9.5
5207.8, 140.5, | , 27.2, -2.2, 538.3, | ,  4000,  3875, 12000, 11712, | , -3.4, 2593.8, 122.400, |, -0.3
5208.8, 139.5, | , 27.2, 8.9, 547.6, | ,  4000,  3876, 12000, 11687, | , -3.4, 2622.9, 123.584, |, 9.9
5209.8, 140.9, | , 27.2, -0.2, 540.5, | ,  4000,  3875, 12000, 11698, | , -3.4, 2646.1, 124.748, |, 2.4
5210.8, 139.7, | , 27.2, 7.3, 546.2, | ,  4000,  3876, 12000, 11701, | , -3.4, 2618.6, 123.494, |, 8.9
5211.9, 139.7, | , 27.2, 7.9, 545.6, | ,  4000,  3882, 12000, 11722, | , -3.4, 2637.9, 124.616, |, 9.1
5212.9, 140.4, | , 27.2, 0.3, 540.3, | ,  4000,  3873, 12000, 11680, | , -3.4, 2631.1, 123.892, |, 1.8
5213.9, 140.0, | , 27.2, 9.2, 547.7, | ,  4000,  3881, 12000, 11707, | , -3.4, 2717.2, 128.217, |, 10.4
5214.9, 139.5, | , 27.2, 9.0, 547.2, | ,  4000,  3875, 12000, 11697, | , -3.4, 2674.8, 126.092, |, 9.9
5215.9, 139.7, | , 27.2, 7.5, 545.8, | ,  4000,  3879, 12000, 11719, | , -3.4, 2711.2, 128.016, |, 8.8
5216.9, 140.0, | , 27.2, 8.0, 546.6, | ,  4000,  3878, 12000, 11705, | , -3.4, 2735.6, 129.047, |, 9.2
5217.9, 139.9, | , 27.2, 9.5, 548.0, | ,  4000,  3882, 12000, 11706, | , -3.4, 2731.7, 128.909, |, 10.4
5218.9, 139.5, | , 27.2, 8.8, 547.4, | ,  4000,  3874, 12000, 11698, | , -3.4, 2721.0, 128.270, |, 9.9
5219.9, 139.4, | , 27.2, 9.0, 547.8, | ,  4000,  3873, 12000, 11725, | , -3.4, 2743.7, 129.552, |, 10.5
5221.0, 140.0, | , 27.2, 8.0, 546.9, | ,  4000,  3877, 12000, 11698, | , -3.4, 2753.6, 129.832, |, 9.2
5222.0, 139.5, | , 27.2, 8.9, 547.7, | ,  4000,  3879, 12000, 11700, | , -3.4, 2746.7, 129.536, |, 9.8
5223.0, 139.5, | , 27.2, 8.9, 548.0, | ,  4000,  3875, 12000, 11680, | , -3.4, 2754.9, 129.723, |, 10.3
5224.0, 140.9, | , 27.2, 0.0, 541.8, | ,  4000,  3879, 12000, 11735, | , -3.4, 2771.2, 130.978, |, 2.9
5225.0, 139.5, | , 27.2, 8.7, 547.2, | ,  4000,  3878, 12000, 11681, | , -3.4, 2747.6, 129.411, |, 9.6
5226.0, 139.7, | , 27.2, 7.6, 546.7, | ,  4000,  3877, 12000, 11698, | , -3.4, 2787.9, 131.434, |, 8.7
5227.0, 140.0, | , 27.2, 8.4, 546.7, | ,  4000,  3877, 12000, 11701, | , -3.4, 2825.6, 133.231, |, 8.7
5228.0, 139.9, | , 27.2, 9.3, 547.6, | ,  4000,  3878, 12000, 11700, | , -3.4, 2809.7, 132.487, |, 10.1
5229.0, 140.8, | , 27.2, -2.0, 539.6, | ,  4000,  3876, 12000, 11732, | , -3.4, 2790.4, 131.835, |, 0.4
5230.1, 139.5, | , 27.2, 9.3, 548.2, | ,  4000,  3874, 12000, 11690, | , -3.4, 2750.6, 129.594, |, 10.5
5231.1, 140.0, | , 27.2, 7.9, 546.4, | ,  4000,  3876, 12000, 11703, | , -3.4, 2808.4, 132.435, |, 8.4
5232.1, 139.4, | , 27.2, 8.6, 547.6, | ,  4000,  3877, 12000, 11706, | , -3.4, 2824.3, 133.223, |, 9.9
5233.1, 139.5, | , 27.2, 8.9, 547.8, | ,  4000,  3880, 12000, 11686, | , -3.4, 2826.0, 133.154, |, 9.9
5234.1, 139.8, | , 27.2, 9.4, 548.1, | ,  4000,  3873, 12000, 11681, | , -3.4, 2811.4, 132.366, |, 10.4
5235.1, 139.5, | , 27.2, 8.4, 547.6, | ,  4000,  3878, 12000, 11715, | , -3.4, 2828.1, 133.487, |, 9.6
5236.1, 139.7, | , 27.2, 6.5, 546.9, | ,  4000,  3877, 12000, 11724, | , -3.4, 2808.0, 132.605, |, 8.8
5237.1, 139.6, | , 27.2, 8.4, 547.4, | ,  4000,  3882, 12000, 11727, | , -3.4, 2845.3, 134.428, |, 9.6
5238.1, 139.5, | , 27.2, 8.9, 547.7, | ,  4000,  3877, 12000, 11698, | , -3.4, 2804.2, 132.206, |, 9.7
5239.1, 139.4, | , 27.2, 8.8, 547.5, | ,  4000,  3875, 12000, 11689, | , -3.4, 2844.0, 133.976, |, 10.0
5240.2, 140.7, | , 27.2, -2.1, 539.3, | ,  4000,  3872, 12000, 11680, | , -3.4, 2858.1, 134.541, |, 0.4
5241.2, 139.7, | , 27.2, 7.1, 546.0, | ,  4000,  3877, 12000, 11671, | , -3.4, 2834.6, 133.394, |, 8.0
5242.2, 139.8, | , 27.2, 8.3, 547.8, | ,  4000,  3879, 12000, 11705, | , -3.4, 2843.1, 134.110, |, 10.1
5243.2, 139.5, | , 27.2, 8.0, 547.4, | ,  4000,  3873, 12000, 11671, | , -3.4, 2891.6, 136.044, |, 9.5
5244.2, 139.6, | , 27.2, 8.9, 547.5, | ,  4000,  3885, 12000, 11720, | , -3.4, 2826.9, 133.528, |, 10.0
5245.2, 141.0, | , 27.2, -1.1, 541.1, | ,  4000,  3874, 12000, 11697, | , -3.4, 2810.2, 132.448, |, 0.6
5246.2, 139.8, | , 27.2, 7.4, 546.0, | ,  4000,  3881, 12000, 11702, | , -3.4, 2880.4, 135.856, |, 7.9
5247.2, 139.5, | , 27.2, 8.1, 547.6, | ,  4000,  3875, 12000, 11701, | , -3.4, 2870.1, 135.316, |, 9.3
5248.2, 139.9, | , 27.2, 8.8, 547.8, | ,  4000,  3886, 12000, 11741, | , -3.4, 2880.0, 136.223, |, 10.0
5249.2, 139.9, | , 27.2, 9.5, 547.9, | ,  4000,  3880, 12000, 11712, | , -3.4, 2873.1, 135.588, |, 10.4
5250.3, 140.6, | , 27.2, -0.3, 540.5, | ,  4000,  3879, 12000, 11705, | , -3.4, 2843.6, 134.134, |, 1.5
5251.3, 139.6, | , 27.2, 7.1, 546.6, | ,  4000,  3880, 12000, 11707, | , -3.4, 2833.7, 133.695, |, 8.8
5252.3, 139.6, | , 27.2, 8.8, 547.3, | ,  4000,  3878, 12000, 11703, | , -3.4, 2862.9, 135.018, |, 10.0
5253.3, 139.8, | , 27.2, 9.4, 548.0, | ,  4000,  3881, 12000, 11713, | , -3.4, 2850.4, 134.544, |, 10.3
5254.3, 139.4, | , 27.2, 8.9, 547.6, | ,  4000,  3876, 12000, 11666, | , -3.4, 2881.3, 135.541, |, 9.9
5255.3, 139.6, | , 27.2, 9.2, 548.4, | ,  4000,  3886, 12000, 11727, | , -3.4, 2840.1, 134.219, |, 10.3
5256.3, 139.9, | , 27.2, 8.1, 546.3, | ,  4000,  3873, 12000, 11666, | , -3.4, 2848.7, 133.984, |, 9.2
5257.3, 139.7, | , 27.2, 8.1, 546.7, | ,  4000,  3881, 12000, 11724, | , -3.4, 2856.0, 134.895, |, 9.2
5258.3, 139.7, | , 27.2, 8.8, 547.2, | ,  4000,  3877, 12000, 11765, | , -3.4, 2833.7, 134.160, |, 9.9
5259.3, 139.9, | , 27.2, 9.2, 547.8, | ,  4000,  3874, 12000, 11715, | , -3.4, 2801.6, 132.202, |, 10.1
5260.3, 139.8, | , 27.2, 9.3, 547.7, | ,  4000,  3877, 12000, 11668, | , -3.4, 2847.4, 133.978, |, 10.3
5261.4, 140.5, | , 27.2, -0.0, 537.6, | ,  4000,  3874, 12000, 11699, | , -3.4, 2865.0, 135.046, |, 0.8
5262.4, 139.7, | , 27.2, 7.4, 546.7, | ,  4000,  3879, 12000, 11727, | , -3.4, 2858.1, 135.007, |, 9.1
5263.4, 139.8, | , 27.2, 9.4, 547.7, | ,  4000,  3874, 12000, 11688, | , -3.4, 2874.4, 135.390, |, 10.6
5264.4, 139.5, | , 27.2, 9.0, 547.8, | ,  4000,  3877, 12000, 11693, | , -3.4, 2840.1, 133.848, |, 10.0
5265.4, 139.4, | , 27.2, 8.6, 547.3, | ,  4000,  3874, 12000, 11684, | , -3.4, 2815.7, 132.600, |, 9.9
5266.4, 140.6, | , 27.2, -1.4, 539.7, | ,  4000,  3874, 12000, 11714, | , -3.4, 2833.7, 133.707, |, 1.3
5267.4, 139.9, | , 27.2, 9.2, 548.0, | ,  4000,  3876, 12000, 11692, | , -3.4, 2832.9, 133.491, |, 10.3
5268.4, 139.5, | , 27.2, 8.7, 547.7, | ,  4000,  3872, 12000, 11708, | , -3.4, 2836.3, 133.755, |, 9.7
5269.4, 139.5, | , 27.2, 9.0, 547.9, | ,  4000,  3876, 12000, 11705, | , -3.4, 2850.4, 134.423, |, 10.0
5270.4, 139.5, | , 27.2, 9.5, 548.0, | ,  4000,  3872, 12000, 11710, | , -3.4, 2834.1, 133.677, |, 10.5
5271.4, 140.0, | , 27.2, 8.1, 547.0, | ,  4000,  3878, 12000, 11720, | , -3.4, 2811.0, 132.728, |, 9.2
5272.5, 139.6, | , 27.2, 8.8, 548.1, | ,  4000,  3878, 12000, 11698, | , -3.4, 2843.6, 134.058, |, 9.8
5273.5, 139.4, | , 27.2, 8.8, 547.8, | ,  4000,  3877, 12000, 11681, | , -3.4, 2819.2, 132.758, |, 10.0
5274.5, 139.6, | , 27.2, 8.9, 547.6, | ,  4000,  3885, 12000, 11713, | , -3.4, 2849.1, 134.521, |, 10.0
5275.5, 139.9, | , 27.2, 9.0, 547.4, | ,  4000,  3876, 12000, 11707, | , -3.4, 2867.1, 135.229, |, 10.1
5276.5, 139.5, | , 27.2, 7.6, 546.5, | ,  4000,  3873, 12000, 11712, | , -3.4, 2820.9, 133.074, |, 8.8
5277.5, 140.5, | , 27.2, -2.2, 540.3, | ,  4000,  3874, 12000, 11700, | , -3.4, 2819.2, 132.895, |, -0.4
5278.5, 139.9, | , 27.2, 9.4, 548.4, | ,  4000,  3882, 12000, 11705, | , -3.4, 2811.0, 132.623, |, 10.4
5279.5, 139.9, | , 27.2, 9.1, 548.4, | ,  4000,  3878, 12000, 11736, | , -3.4, 2801.2, 132.397, |, 10.4
5280.5, 139.4, | , 27.2, 8.8, 548.2, | ,  4000,  3876, 12000, 11716, | , -3.4, 2817.9, 132.992, |, 9.9
5281.5, 139.7, | , 27.2, 7.6, 547.0, | ,  4000,  3881, 12000, 11751, | , -3.4, 2850.4, 134.871, |, 8.8
5282.5, 141.5, | , 27.2, -5.3, 536.2, | ,  4000,  3874, 12000, 11675, | , -3.4, 2761.3, 129.970, |, -2.9
5283.6, 139.4, | , 27.2, 8.7, 547.8, | ,  4000,  3874, 12000, 11671, | , -3.4, 2827.3, 133.035, |, 9.8
5284.6, 139.6, | , 27.2, 9.0, 548.0, | ,  4000,  3882, 12000, 11722, | , -3.4, 2837.6, 134.024, |, 10.1
5285.6, 139.9, | , 27.2, 8.8, 548.3, | ,  4000,  3877, 12000, 11708, | , -3.4, 2808.4, 132.483, |, 10.1
5286.6, 140.1, | , 27.2, 7.8, 547.6, | ,  4000,  3882, 12000, 11716, | , -3.4, 2819.2, 133.104, |, 8.7
5287.6, 140.6, | , 27.2, 1.3, 539.9, | ,  4000,  3868, 12000, 11669, | , -3.4, 2794.3, 131.419, |, 0.7
5288.6, 139.4, | , 27.2, 8.9, 548.0, | ,  4000,  3877, 12000, 11706, | , -3.4, 2848.3, 134.349, |, 9.9
5289.6, 139.8, | , 27.2, 9.5, 548.6, | ,  4000,  3880, 12000, 11716, | , -3.4, 2840.1, 134.069, |, 10.4
5290.6, 139.5, | , 27.2, 8.9, 548.1, | ,  4000,  3875, 12000, 11691, | , -3.4, 2801.6, 132.004, |, 9.4
5291.6, 139.7, | , 27.2, 7.5, 546.9, | ,  4000,  3877, 12000, 11708, | , -3.4, 2827.7, 133.395, |, 9.0
5292.7, 139.9, | , 27.2, 9.1, 548.6, | ,  4000,  3877, 12000, 11701, | , -3.4, 2817.0, 132.834, |, 10.4
5293.7, 140.8, | , 27.2, -2.1, 539.6, | ,  4000,  3875, 12000, 11710, | , -3.4, 2785.7, 131.421, |, 0.5
5294.7, 139.5, | , 27.2, 8.7, 548.3, | ,  4000,  3879, 12000, 11731, | , -3.4, 2811.4, 132.838, |, 10.2
5295.7, 139.5, | , 27.2, 8.7, 547.9, | ,  4000,  3876, 12000, 11670, | , -3.4, 2811.0, 132.276, |, 9.9
5296.7, 139.9, | , 27.2, 6.8, 547.8, | ,  4000,  3877, 12000, 11682, | , -3.4, 2850.4, 134.241, |, 9.3
5297.7, 139.5, | , 27.2, 8.9, 548.3, | ,  4000,  3877, 12000, 11720, | , -3.4, 2847.9, 134.447, |, 10.0
5298.7, 140.5, | , 27.2, 0.8, 540.4, | ,  4000,  3877, 12000, 11760, | , -3.4, 2799.4, 132.501, |, 2.7
5299.7, 139.9, | , 27.2, 9.4, 548.7, | ,  4000,  3878, 12000, 11714, | , -3.4, 2754.5, 130.009, |, 10.3
5300.7, 139.3, | , 27.2, 8.8, 548.3, | ,  4000,  3876, 12000, 11670, | , -3.4, 2811.9, 132.319, |, 9.9
5301.7, 139.7, | , 27.2, 7.1, 547.3, | ,  4000,  3876, 12000, 11690, | , -3.4, 2824.7, 133.088, |, 8.9
5302.8, 139.8, | , 27.2, 9.2, 548.5, | ,  4000,  3876, 12000, 11685, | , -3.4, 2818.7, 132.763, |, 10.4
5303.8, 140.8, | , 27.2, 0.1, 541.3, | ,  4000,  3871, 12000, 11677, | , -3.4, 2844.0, 133.842, |, 2.1
5304.8, 139.6, | , 27.2, 8.2, 548.0, | ,  4000,  3877, 12000, 11695, | , -3.4, 2824.7, 133.141, |, 9.6
5305.8, 139.6, | , 27.2, 8.4, 548.0, | ,  4000,  3877, 12000, 11717, | , -3.4, 2782.3, 131.333, |, 9.6
5306.8, 139.9, | , 27.2, 7.2, 547.5, | ,  4000,  3876, 12000, 11736, | , -3.4, 2801.2, 132.379, |, 8.3
5307.8, 140.0, | , 27.2, 8.4, 548.5, | ,  4000,  3882, 12000, 11748, | , -3.4, 2787.0, 131.860, |, 9.9
5308.8, 139.5, | , 27.2, 8.5, 548.2, | ,  4000,  3877, 12000, 11707, | , -3.4, 2787.4, 131.494, |, 9.3
5309.8, 139.7, | , 27.2, 7.3, 548.1, | ,  4000,  3873, 12000, 11659, | , -3.4, 2809.7, 132.100, |, 9.4
5310.8, 140.0, | , 27.2, 8.8, 549.2, | ,  4000,  3877, 12000, 11736, | , -3.4, 2829.0, 133.696, |, 10.1
5311.8, 140.2, | , 27.2, 7.6, 548.3, | ,  4000,  3877, 12000, 11701, | , -3.4, 2795.6, 131.824, |, 8.6
5312.8, 139.6, | , 27.2, 8.5, 548.1, | ,  4000,  3877, 12000, 11705, | , -3.4, 2793.0, 131.737, |, 9.1
5313.9, 139.9, | , 27.2, 8.7, 549.1, | ,  4000,  3877, 12000, 11705, | , -3.4, 2823.4, 133.167, |, 10.3
5314.9, 140.5, | , 27.2, -0.5, 541.2, | ,  4000,  3874, 12000, 11723, | , -3.4, 2806.3, 132.491, |, 1.5
5315.9, 139.7, | , 27.2, 8.3, 547.9, | ,  4000,  3875, 12000, 11716, | , -3.4, 2837.6, 133.917, |, 9.2
5316.9, 139.6, | , 27.2, 7.2, 547.6, | ,  4000,  3880, 12000, 11685, | , -3.4, 2794.7, 131.674, |, 9.0
5317.9, 140.0, | , 27.2, 8.9, 548.6, | ,  4000,  3874, 12000, 11713, | , -3.4, 2809.3, 132.546, |, 9.8
5318.9, 139.6, | , 27.2, 8.6, 548.7, | ,  4000,  3877, 12000, 11742, | , -3.4, 2793.0, 132.052, |, 9.7
5319.9, 140.5, | , 27.2, -0.2, 541.2, | ,  4000,  3874, 12000, 11687, | , -3.4, 2769.0, 130.433, |, 1.8
5320.9, 139.5, | , 27.2, 8.9, 549.8, | ,  4000,  3880, 12000, 11693, | , -3.4, 2794.7, 131.741, |, 10.5
5321.9, 140.1, | , 27.2, 7.7, 547.9, | ,  4000,  3874, 12000, 11686, | , -3.4, 2825.1, 133.065, |, 9.0
5322.9, 139.6, | , 27.2, 8.0, 548.1, | ,  4000,  3879, 12000, 11705, | , -3.4, 2796.4, 131.916, |, 9.1
5324.0, 139.6, | , 27.2, 8.6, 548.8, | ,  4000,  3873, 12000, 11698, | , -3.4, 2833.3, 133.537, |, 10.2
5325.0, 139.9, | , 27.2, 9.5, 549.2, | ,  4000,  3877, 12000, 11726, | , -3.4, 2801.2, 132.302, |, 10.4
5326.0, 139.8, | , 27.2, 9.0, 549.0, | ,  4000,  3876, 12000, 11695, | , -3.4, 2787.4, 131.386, |, 10.1
5327.0, 139.8, | , 27.2, 7.2, 547.1, | ,  4000,  3880, 12000, 11686, | , -3.4, 2845.7, 134.073, |, 8.7
5328.0, 140.0, | , 27.2, 8.1, 548.9, | ,  4000,  3880, 12000, 11708, | , -3.4, 2810.6, 132.616, |, 9.4
5329.0, 139.9, | , 27.2, 9.0, 548.9, | ,  4000,  3877, 12000, 11730, | , -3.4, 2802.9, 132.411, |, 9.8
5330.0, 139.6, | , 27.2, 8.7, 548.9, | ,  4000,  3871, 12000, 11698, | , -3.4, 2814.0, 132.615, |, 10.0
5331.0, 140.4, | , 27.2, -2.0, 541.3, | ,  4000,  3876, 12000, 11675, | , -3.4, 2810.6, 132.303, |, -0.7
5332.0, 140.2, | , 27.2, 8.2, 548.5, | ,  4000,  3881, 12000, 11707, | , -3.4, 2811.9, 132.672, |, 9.1
5333.0, 139.9, | , 27.2, 9.3, 549.7, | ,  4000,  3878, 12000, 11705, | , -3.4, 2807.6, 132.439, |, 10.5
5334.1, 139.5, | , 27.3, 8.9, 549.4, | ,  4000,  3873, 12000, 11696, | , -3.4, 2810.2, 132.436, |, 10.1
5335.1, 139.5, | , 27.2, 9.4, 549.9, | ,  4000,  3876, 12000, 11705, | , -3.4, 2801.6, 132.128, |, 10.4
5336.1, 141.5, | , 27.2, -6.3, 537.8, | ,  4000,  3869, 12000, 11699, | , -3.4, 2787.0, 131.335, |, -3.6
5337.1, 139.7, | , 27.3, 7.6, 547.9, | ,  4000,  3875, 12000, 11687, | , -3.4, 2799.0, 131.855, |, 8.8
5338.1, 139.5, | , 27.2, 9.0, 549.5, | ,  4000,  3873, 12000, 11699, | , -3.4, 2811.9, 132.541, |, 10.0
5339.1, 139.9, | , 27.3, 9.6, 549.5, | ,  4000,  3872, 12000, 11694, | , -3.4, 2810.2, 132.405, |, 10.4
5340.1, 139.9, | , 27.2, 9.4, 549.8, | ,  4000,  3879, 12000, 11691, | , -3.4, 2806.3, 132.266, |, 10.6
5341.1, 139.5, | , 27.3, 2.5, 544.3, | ,  4000,  3878, 12000, 11705, | , -3.4, 2777.2, 131.005, |, 2.5
5342.1, 139.6, | , 27.3, 7.7, 547.5, | ,  4000,  3882, 12000, 11698, | , -3.4, 2802.4, 132.163, |, 8.8
5343.1, 139.8, | , 27.2, 9.4, 549.8, | ,  4000,  3874, 12000, 11701, | , -3.4, 2818.7, 132.887, |, 10.4
5344.2, 139.5, | , 27.3, 8.9, 549.3, | ,  4000,  3875, 12000, 11708, | , -3.4, 2835.4, 133.742, |, 10.2
5345.2, 139.6, | , 27.3, 9.1, 548.9, | ,  4000,  3883, 12000, 11682, | , -3.4, 2811.0, 132.441, |, 10.2
5346.2, 139.6, | , 27.3, 9.0, 549.1, | ,  4000,  3881, 12000, 11705, | , -3.4, 2770.3, 130.697, |, 9.9
5347.2, 141.4, | , 27.2, -2.7, 540.3, | ,  4000,  3874, 12000, 11698, | , -3.4, 2773.3, 130.732, |, -0.5
5348.2, 139.6, | , 27.3, 8.7, 549.4, | ,  4000,  3872, 12000, 11692, | , -3.4, 2807.6, 132.274, |, 9.8
5349.2, 139.5, | , 27.3, 9.5, 549.8, | ,  4000,  3876, 12000, 11709, | , -3.4, 2807.2, 132.428, |, 10.5
5350.2, 139.8, | , 27.3, 9.2, 549.7, | ,  4000,  3878, 12000, 11685, | , -3.4, 2850.0, 134.254, |, 10.4
5351.2, 139.4, | , 27.3, 8.9, 549.6, | ,  4000,  3880, 12000, 11697, | , -3.4, 2826.0, 133.242, |, 9.9
5352.2, 140.7, | , 27.2, -2.5, 540.5, | ,  4000,  3873, 12000, 11699, | , -3.4, 2830.7, 133.430, |, 0.0
5353.3, 139.9, | , 27.3, 9.4, 550.1, | ,  4000,  3882, 12000, 11722, | , -3.4, 2829.0, 133.618, |, 10.6
5354.3, 139.9, | , 27.3, 9.1, 549.4, | ,  4000,  3880, 12000, 11698, | , -3.4, 2805.0, 132.273, |, 10.3
5355.3, 139.5, | , 27.3, 8.2, 548.9, | ,  4000,  3875, 12000, 11705, | , -3.4, 2772.0, 130.733, |, 9.7
5356.3, 139.5, | , 27.3, 9.0, 549.3, | ,  4000,  3881, 12000, 11693, | , -3.4, 2779.7, 131.044, |, 10.1
5357.3, 141.0, | , 27.3, -0.5, 541.6, | ,  4000,  3873, 12000, 11729, | , -3.4, 2818.7, 133.116, |, 1.5
5358.3, 139.5, | , 27.3, 8.8, 549.5, | ,  4000,  3875, 12000, 11691, | , -3.4, 2803.7, 132.104, |, 10.1
5359.3, 139.6, | , 27.3, 9.0, 549.9, | ,  4000,  3880, 12000, 11707, | , -3.4, 2811.4, 132.650, |, 9.7
5360.3, 139.4, | , 27.3, 8.9, 549.6, | ,  4000,  3879, 12000, 11696, | , -3.4, 2810.6, 132.502, |, 10.0
5361.3, 139.5, | , 27.3, 8.8, 549.8, | ,  4000,  3883, 12000, 11716, | , -3.4, 2809.3, 132.648, |, 10.1
5362.4, 139.7, | , 27.3, 7.1, 548.0, | ,  4000,  3872, 12000, 11728, | , -3.4, 2819.2, 133.120, |, 8.6
5363.4, 139.7, | , 27.3, 8.1, 548.2, | ,  4000,  3872, 12000, 11691, | , -3.4, 2822.2, 132.951, |, 9.1
5364.4, 139.9, | , 27.3, 9.4, 550.1, | ,  4000,  3880, 12000, 11735, | , -3.4, 2795.6, 132.132, |, 10.4
5365.4, 139.6, | , 27.3, 8.9, 549.6, | ,  4000,  3879, 12000, 11716, | , -3.4, 2823.0, 133.264, |, 10.2
5366.4, 139.5, | , 27.3, 8.9, 549.2, | ,  4000,  3876, 12000, 11694, | , -3.4, 2792.6, 131.614, |, 10.2
5367.4, 140.2, | , 27.3, 8.1, 548.8, | ,  4000,  3882, 12000, 11724, | , -3.4, 2824.3, 133.414, |, 9.4
5368.4, 140.8, | , 27.3, 0.5, 543.5, | ,  4000,  3874, 12000, 11696, | , -3.4, 2818.7, 132.847, |, 2.8
5369.4, 139.5, | , 27.3, 8.9, 549.4, | ,  4000,  3875, 12000, 11673, | , -3.4, 2826.0, 132.999, |, 9.9
5370.4, 139.5, | , 27.3, 8.5, 549.4, | ,  4000,  3873, 12000, 11732, | , -3.4, 2793.4, 131.952, |, 10.1
5371.4, 139.8, | , 27.3, 9.5, 549.7, | ,  4000,  3871, 12000, 11678, | , -3.4, 2829.4, 133.165, |, 10.3
5372.4, 139.9, | , 27.3, 8.0, 548.6, | ,  4000,  3870, 12000, 11693, | , -3.4, 2832.4, 133.423, |, 8.9
5373.4, 140.5, | , 27.3, -0.4, 542.3, | ,  4000,  3875, 12000, 11689, | , -3.4, 2828.6, 133.254, |, 1.7
5374.5, 140.9, | , 27.3, 7.9, 547.1, | ,  4000,  3879, 12000, 11747, | , -3.4, 2796.9, 132.292, |, 9.3
5375.5, 139.8, | , 27.3, 9.3, 550.0, | ,  4000,  3877, 12000, 11700, | , -3.4, 2776.7, 130.933, |, 10.5
5376.5, 139.6, | , 27.3, 8.5, 549.9, | ,  4000,  3874, 12000, 11705, | , -3.4, 2804.2, 132.243, |, 10.0
5377.5, 139.6, | , 27.3, 7.6, 548.5, | ,  4000,  3873, 12000, 11672, | , -3.4, 2804.2, 131.950, |, 8.9
5378.5, 139.9, | , 27.3, 9.3, 549.1, | ,  4000,  3880, 12000, 11712, | , -3.4, 2820.4, 133.108, |, 10.3
5379.5, 140.0, | , 27.3, 8.5, 549.7, | ,  4000,  3880, 12000, 11738, | , -3.4, 2805.9, 132.649, |, 9.6
5380.5, 139.5, | , 27.3, 8.5, 549.3, | ,  4000,  3876, 12000, 11690, | , -3.4, 2825.1, 133.111, |, 9.6
5381.5, 139.6, | , 27.3, 8.2, 550.2, | ,  4000,  3876, 12000, 11732, | , -3.4, 2834.6, 133.917, |, 9.8
5382.5, 139.6, | , 27.3, 7.7, 548.4, | ,  4000,  3881, 12000, 11698, | , -3.4, 2831.1, 133.511, |, 8.8
5383.5, 140.0, | , 27.3, 8.9, 550.1, | ,  4000,  3876, 12000, 11705, | , -3.4, 2796.0, 131.864, |, 10.1
5384.6, 140.8, | , 27.3, -1.0, 542.7, | ,  4000,  3872, 12000, 11696, | , -3.4, 2800.3, 131.965, |, 2.2
5385.6, 139.8, | , 27.3, 8.9, 550.2, | ,  4000,  3878, 12000, 11664, | , -3.4, 2813.6, 132.366, |, 10.1
5386.6, 139.9, | , 27.3, 9.3, 549.9, | ,  4000,  3879, 12000, 11690, | , -3.4, 2801.6, 132.032, |, 9.7
5387.6, 139.8, | , 27.3, 6.9, 548.6, | ,  4000,  3878, 12000, 11732, | , -3.4, 2825.6, 133.515, |, 8.5
5388.6, 139.6, | , 27.3, 7.5, 548.9, | ,  4000,  3878, 12000, 11702, | , -3.4, 2819.6, 132.976, |, 9.0
5389.6, 141.6, | , 27.3, -7.3, 538.0, | ,  4000,  3874, 12000, 11689, | , -3.4, 2813.2, 132.522, |, -2.9
5390.6, 139.5, | , 27.3, 8.4, 549.9, | ,  4000,  3878, 12000, 11673, | , -3.4, 2804.2, 132.003, |, 9.5
5391.6, 139.6, | , 27.3, 8.4, 549.1, | ,  4000,  3878, 12000, 11715, | , -3.4, 2818.7, 133.043, |, 9.7
5392.6, 139.7, | , 27.3, 7.1, 548.7, | ,  4000,  3874, 12000, 11699, | , -3.4, 2808.9, 132.405, |, 8.6
5393.6, 139.5, | , 27.3, 7.6, 547.5, | ,  4000,  3877, 12000, 11728, | , -3.4, 2817.0, 133.064, |, 8.6
5394.6, 139.6, | , 27.3, 8.9, 550.0, | ,  4000,  3879, 12000, 11707, | , -3.4, 2785.3, 131.412, |, 10.1
5395.7, 139.5, | , 27.3, 9.0, 549.9, | ,  4000,  3879, 12000, 11698, | , -3.4, 2807.2, 132.354, |, 10.1
5396.7, 139.6, | , 27.3, 9.1, 550.5, | ,  4000,  3883, 12000, 11750, | , -3.4, 2827.7, 133.799, |, 10.6
5397.7, 140.0, | , 27.3, 8.1, 549.5, | ,  4000,  3871, 12000, 11717, | , -3.4, 2786.6, 131.492, |, 9.5
5398.7, 139.5, | , 27.3, 8.9, 550.2, | ,  4000,  3875, 12000, 11711, | , -3.4, 2859.4, 134.895, |, 10.2
5399.7, 139.4, | , 27.3, 9.0, 550.8, | ,  4000,  3878, 12000, 11696, | , -3.4, 2826.9, 133.264, |, 10.3
5400.7, 140.9, | , 27.3, -1.9, 539.4, | ,  4000,  3876, 12000, 11737, | , -3.4, 2793.9, 132.037, |, 0.4
5401.7, 139.9, | , 27.3, 9.4, 550.5, | ,  4000,  3877, 12000, 11709, | , -3.4, 2797.3, 131.978, |, 10.5
5402.7, 139.8, | , 27.3, 7.6, 548.0, | ,  4000,  3875, 12000, 11719, | , -3.4, 2810.6, 132.667, |, 8.7
5403.7, 139.8, | , 27.3, 9.5, 550.6, | ,  4000,  3873, 12000, 11696, | , -3.4, 2819.2, 132.856, |, 10.6
5404.7, 139.9, | , 27.3, 9.5, 550.8, | ,  4000,  3875, 12000, 11684, | , -3.4, 2862.9, 134.821, |, 10.4
5405.8, 140.6, | , 27.3, -1.4, 541.6, | ,  4000,  3880, 12000, 11705, | , -3.4, 2810.2, 132.564, |, 0.8
5406.8, 139.5, | , 27.3, 8.8, 550.4, | ,  4000,  3875, 12000, 11700, | , -3.4, 2794.3, 131.735, |, 10.0
5407.8, 140.1, | , 27.3, 8.1, 549.9, | ,  4000,  3872, 12000, 11686, | , -3.4, 2834.1, 133.469, |, 9.3
5408.8, 139.8, | , 27.3, 9.4, 550.1, | ,  4000,  3877, 12000, 11688, | , -3.4, 2839.3, 133.773, |, 10.5
5409.8, 139.4, | , 27.3, 8.9, 550.3, | ,  4000,  3873, 12000, 11679, | , -3.4, 2830.3, 133.235, |, 9.9
5410.8, 140.5, | , 27.3, -0.0, 543.0, | ,  4000,  3872, 12000, 11638, | , -3.4, 2825.6, 132.653, |, 2.0
5411.8, 139.9, | , 27.3, 9.3, 550.8, | ,  4000,  3881, 12000, 11719, | , -3.4, 2796.4, 132.052, |, 10.5
5412.8, 140.1, | , 27.3, 8.2, 549.0, | ,  4000,  3875, 12000, 11731, | , -3.4, 2822.6, 133.333, |, 9.2
5413.8, 139.4, | , 27.3, 8.9, 550.4, | ,  4000,  3874, 12000, 11683, | , -3.4, 2807.6, 132.216, |, 10.2
5414.8, 139.8, | , 27.3, 9.5, 550.3, | ,  4000,  3875, 12000, 11694, | , -3.4, 2841.4, 133.899, |, 10.5
5415.9, 139.9, | , 27.3, 9.3, 551.0, | ,  4000,  3876, 12000, 11730, | , -3.4, 2825.6, 133.476, |, 10.7
5416.9, 140.5, | , 27.3, 0.2, 543.8, | ,  4000,  3880, 12000, 11702, | , -3.4, 2825.6, 133.269, |, 2.0
5417.9, 139.6, | , 27.3, 7.5, 549.1, | ,  4000,  3874, 12000, 11707, | , -3.4, 2803.7, 132.236, |, 8.8
5418.9, 140.0, | , 27.3, 8.2, 550.7, | ,  4000,  3888, 12000, 11728, | , -3.4, 2835.9, 134.047, |, 10.3
5419.9, 140.0, | , 27.3, 9.6, 550.4, | ,  4000,  3880, 12000, 11735, | , -3.4, 2809.7, 132.804, |, 10.5
5420.9, 139.5, | , 27.3, 8.9, 550.5, | ,  4000,  3875, 12000, 11701, | , -3.4, 2787.0, 131.409, |, 9.9
5421.9, 140.3, | , 27.3, 0.3, 543.5, | ,  4000,  3872, 12000, 11671, | , -3.4, 2783.6, 130.968, |, 2.4
5422.9, 139.9, | , 27.3, 8.1, 549.9, | ,  4000,  3872, 12000, 11720, | , -3.4, 2787.0, 131.540, |, 9.2
5423.9, 139.5, | , 27.3, 9.1, 550.3, | ,  4000,  3875, 12000, 11701, | , -3.4, 2787.9, 131.449, |, 10.1
5424.9, 139.6, | , 27.3, 8.9, 550.6, | ,  4000,  3882, 12000, 11734, | , -3.4, 2787.0, 131.738, |, 9.9
5425.9, 139.5, | , 27.3, 8.7, 550.2, | ,  4000,  3880, 12000, 11702, | , -3.4, 2798.2, 131.982, |, 10.2
5427.0, 140.8, | , 27.3, 0.1, 543.3, | ,  4000,  3873, 12000, 11690, | , -3.4, 2787.9, 131.337, |, 2.5
5428.0, 139.7, | , 27.3, 7.7, 549.3, | ,  4000,  3873, 12000, 11699, | , -3.4, 2787.4, 131.393, |, 8.8
5429.0, 139.5, | , 27.3, 8.8, 550.3, | ,  4000,  3874, 12000, 11697, | , -3.4, 2809.7, 132.425, |, 9.8
5430.0, 139.6, | , 27.3, 9.0, 550.9, | ,  4000,  3883, 12000, 11720, | , -3.4, 2804.6, 132.465, |, 10.5
5431.0, 139.9, | , 27.3, 9.4, 551.1, | ,  4000,  3883, 12000, 11717, | , -3.4, 2785.3, 131.525, |, 10.5
5432.0, 139.5, | , 27.3, 9.0, 550.3, | ,  4000,  3874, 12000, 11717, | , -3.4, 2784.0, 131.390, |, 10.2
5433.0, 139.6, | , 27.3, 7.6, 549.6, | ,  4000,  3878, 12000, 11653, | , -3.4, 2808.0, 132.016, |, 9.0
5434.0, 140.0, | , 27.3, 9.5, 550.7, | ,  4000,  3882, 12000, 11713, | , -3.4, 2793.9, 131.893, |, 10.6
5435.0, 139.5, | , 27.3, 9.0, 550.5, | ,  4000,  3876, 12000, 11735, | , -3.4, 2786.6, 131.676, |, 10.0
5436.0, 139.6, | , 27.3, 9.0, 550.7, | ,  4000,  3880, 12000, 11750, | , -3.4, 2784.0, 131.713, |, 10.2
5437.1, 139.8, | , 27.3, 9.5, 551.0, | ,  4000,  3874, 12000, 11684, | , -3.4, 2803.3, 132.019, |, 10.5
5438.1, 140.9, | , 27.3, -0.4, 541.5, | ,  4000,  3872, 12000, 11695, | , -3.4, 2786.2, 131.294, |, 1.1
5439.1, 139.5, | , 27.3, 9.0, 550.4, | ,  4000,  3874, 12000, 11693, | , -3.4, 235.2, 11.111, |, 9.9
5440.1, 139.6, | , 27.3, 9.4, 550.7, | ,  4000,  3878, 12000, 11694, | , -3.4, 253.2, 11.965, |, 10.5
5441.1, 139.9, | , 27.3, 8.6, 550.9, | ,  4000,  3875, 12000, 11687, | , -3.4, 298.6, 14.101, |, 10.1
5442.1, 139.5, | , 27.3, 9.0, 550.2, | ,  4000,  3878, 12000, 11705, | , -3.4, 332.0, 15.700, |, 9.8
5443.1, 141.4, | , 27.3, -6.2, 538.1, | ,  4000,  3875, 12000, 11736, | , -3.4, 376.2, 17.818, |, -4.0
5444.1, 139.8, | , 27.3, 8.4, 551.0, | ,  4000,  3877, 12000, 11668, | , -3.4, 406.1, 19.156, |, 10.4
5445.1, 139.5, | , 27.3, 8.9, 550.6, | ,  4000,  3876, 12000, 11720, | , -3.4, 456.7, 21.610, |, 10.2
5446.2, 139.6, | , 27.3, 8.5, 550.5, | ,  4000,  3876, 12000, 11717, | , -3.4, 478.1, 22.620, |, 9.8
5447.2, 140.0, | , 27.3, 9.1, 550.3, | ,  4000,  3877, 12000, 11699, | , -3.4, 525.3, 24.821, |, 9.4
5448.2, 140.6, | , 27.3, -1.6, 542.7, | ,  4000,  3877, 12000, 11679, | , -3.4, 554.0, 26.144, |, 0.9
5449.2, 139.5, | , 27.3, 8.5, 551.2, | ,  4000,  3883, 12000, 11714, | , -3.4, 605.4, 28.643, |, 10.0
5450.2, 139.4, | , 27.3, 8.9, 551.1, | ,  4000,  3877, 12000, 11687, | , -3.4, 646.9, 30.545, |, 10.1
5451.2, 139.5, | , 27.3, 8.9, 550.6, | ,  4000,  3877, 12000, 11680, | , -3.4, 680.3, 32.107, |, 10.2
5452.2, 139.6, | , 27.3, 8.8, 550.9, | ,  4000,  3882, 12000, 11719, | , -3.4, 732.2, 34.647, |, 10.0
5453.2, 139.7, | , 27.3, 7.2, 549.9, | ,  4000,  3878, 12000, 11706, | , -3.4, 737.3, 34.855, |, 9.0
5454.2, 141.4, | , 27.3, -0.1, 544.4, | ,  4000,  3878, 12000, 11701, | , -3.4, 755.8, 35.714, |, 2.3
5455.3, 140.0, | , 27.3, 8.8, 551.2, | ,  4000,  3878, 12000, 11750, | , -3.4, 812.3, 38.503, |, 10.1
5456.3, 139.7, | , 27.3, 8.1, 550.3, | ,  4000,  3877, 12000, 11680, | , -3.4, 846.2, 39.925, |, 9.6
5457.3, 139.6, | , 27.3, 8.0, 551.1, | ,  4000,  3881, 12000, 11717, | , -3.4, 886.4, 41.934, |, 9.6
5458.3, 140.1, | , 27.3, 7.5, 550.2, | ,  4000,  3878, 12000, 11685, | , -3.4, 929.3, 43.858, |, 8.7
5459.3, 140.7, | , 27.3, -1.7, 543.1, | ,  4000,  3873, 12000, 11712, | , -3.4, 968.3, 45.762, |, 0.4
5460.3, 139.6, | , 27.3, 8.5, 550.8, | ,  4000,  3878, 12000, 11700, | , -3.4, 1013.7, 47.885, |, 9.5
5461.3, 139.9, | , 27.3, 9.1, 551.5, | ,  4000,  3876, 12000, 11714, | , -3.4, 1031.7, 48.772, |, 10.0
5462.3, 139.7, | , 27.3, 8.4, 551.2, | ,  4000,  3881, 12000, 11728, | , -3.4, 1080.9, 51.160, |, 9.2
5463.3, 139.6, | , 27.3, 6.6, 549.8, | ,  4000,  3872, 12000, 11676, | , -3.4, 1103.7, 52.032, |, 8.6
5464.3, 140.7, | , 27.3, -0.5, 543.8, | ,  4000,  3878, 12000, 11733, | , -3.4, 1157.6, 54.794, |, 1.8
5465.4, 139.9, | , 27.3, 8.7, 551.2, | ,  4000,  3875, 12000, 11692, | , -3.4, 1209.9, 57.104, |, 10.1
5466.4, 139.6, | , 27.3, 8.4, 550.5, | ,  4000,  3877, 12000, 11689, | , -3.4, 1229.6, 58.028, |, 9.8
5467.4, 139.6, | , 27.3, 8.6, 550.7, | ,  4000,  3875, 12000, 11690, | , -3.4, 1253.6, 59.155, |, 9.7
5468.4, 139.7, | , 27.3, 7.2, 549.9, | ,  4000,  3873, 12000, 11690, | , -3.4, 1290.5, 60.881, |, 8.7
5469.4, 139.8, | , 27.3, 9.5, 551.7, | ,  4000,  3877, 12000, 11683, | , -3.4, 1352.6, 63.800, |, 10.6
5470.4, 140.4, | , 27.3, -0.9, 542.6, | ,  4000,  3870, 12000, 11708, | , -3.4, 1374.0, 64.880, |, 0.0
5471.4, 139.5, | , 27.3, 8.9, 551.1, | ,  4000,  3881, 12000, 11705, | , -3.4, 1408.7, 66.555, |, 10.3
5472.4, 139.9, | , 27.3, 9.3, 551.6, | ,  4000,  3879, 12000, 11686, | , -3.4, 1452.4, 68.520, |, 10.5
5473.4, 139.7, | , 27.3, 7.4, 549.7, | ,  4000,  3877, 12000, 11731, | , -3.4, 1483.7, 70.188, |, 8.9
5474.4, 139.7, | , 27.3, 8.8, 551.1, | ,  4000,  3879, 12000, 11731, | , -3.4, 1504.7, 71.192, |, 9.9
5475.5, 140.6, | , 27.3, -1.5, 544.2, | ,  4000,  3874, 12000, 11678, | , -3.4, 1524.8, 71.871, |, 2.5
5476.5, 139.6, | , 27.3, 9.3, 551.4, | ,  4000,  3875, 12000, 11685, | , -3.4, 1610.1, 75.922, |, 10.6
5477.5, 139.7, | , 27.3, 9.0, 551.3, | ,  4000,  3882, 12000, 11744, | , -3.4, 1621.2, 76.772, |, 10.2
5478.5, 139.7, | , 27.3, 7.8, 550.3, | ,  4000,  3873, 12000, 11689, | , -3.4, 1630.2, 76.882, |, 9.0
5479.5, 139.5, | , 27.3, 8.4, 551.2, | ,  4000,  3877, 12000, 11689, | , -3.4, 1720.2, 81.138, |, 10.1
5480.5, 140.8, | , 27.3, 0.1, 544.0, | ,  4000,  3871, 12000, 11716, | , -3.4, 1748.9, 82.607, |, 2.5
5481.5, 139.5, | , 27.3, 8.5, 551.3, | ,  4000,  3877, 12000, 11715, | , -3.4, 1757.9, 83.050, |, 9.9
5482.5, 139.5, | , 27.3, 9.0, 551.1, | ,  4000,  3875, 12000, 11679, | , -3.4, 1821.7, 85.856, |, 10.2
5483.5, 139.9, | , 27.3, 7.9, 550.5, | ,  4000,  3874, 12000, 11668, | , -3.4, 1834.6, 86.392, |, 9.4
5484.5, 139.6, | , 27.3, 8.9, 551.2, | ,  4000,  3880, 12000, 11736, | , -3.4, 1838.0, 86.968, |, 10.1
5485.6, 139.5, | , 27.3, 9.1, 551.2, | ,  4000,  3880, 12000, 11699, | , -3.4, 1880.4, 88.756, |, 10.0
5486.6, 139.5, | , 27.3, 9.0, 551.5, | ,  4000,  3882, 12000, 11716, | , -3.4, 1933.1, 91.347, |, 10.1
5487.6, 139.6, | , 27.3, 8.9, 551.9, | ,  4000,  3883, 12000, 11709, | , -3.4, 1958.0, 92.491, |, 9.9
5488.6, 139.7, | , 27.3, 7.6, 550.0, | ,  4000,  3874, 12000, 11704, | , -3.4, 1966.1, 92.787, |, 8.8
5489.6, 139.6, | , 27.3, 9.5, 551.6, | ,  4000,  3871, 12000, 11671, | , -3.4, 2004.7, 94.385, |, 10.5
5490.6, 139.8, | , 27.3, 9.5, 551.6, | ,  4000,  3873, 12000, 11702, | , -3.4, 2062.9, 97.334, |, 10.5
5491.6, 140.6, | , 27.3, -0.1, 544.4, | ,  4000,  3879, 12000, 11719, | , -3.4, 2102.8, 99.350, |, 1.9
5492.6, 139.6, | , 27.3, 8.9, 551.5, | ,  4000,  3883, 12000, 11741, | , -3.4, 2109.2, 99.820, |, 10.1
5493.6, 140.1, | , 27.3, 8.3, 550.7, | ,  4000,  3874, 12000, 11699, | , -3.4, 2119.1, 99.960, |, 9.4
5494.6, 139.5, | , 27.3, 8.7, 551.4, | ,  4000,  3877, 12000, 11715, | , -3.4, 2171.8, 102.561, |, 9.9
5495.7, 139.3, | , 27.3, 9.1, 551.4, | ,  4000,  3880, 12000, 11680, | , -3.4, 2216.3, 104.453, |, 10.1
5496.7, 140.7, | , 27.3, -1.8, 539.4, | ,  4000,  3878, 12000, 11692, | , -3.4, 2231.3, 105.221, |, -1.7
5497.7, 139.9, | , 27.3, 9.3, 551.5, | ,  4000,  3881, 12000, 11767, | , -3.4, 2239.5, 106.136, |, 10.7
5498.7, 139.7, | , 27.3, 7.7, 549.6, | ,  4000,  3872, 12000, 11688, | , -3.4, 2248.5, 105.960, |, 9.0
5499.7, 139.6, | , 27.3, 8.9, 551.7, | ,  4000,  3883, 12000, 11720, | , -3.4, 2293.9, 108.394, |, 10.5
5500.7, 139.8, | , 27.3, 9.4, 552.0, | ,  4000,  3878, 12000, 11691, | , -3.4, 2298.6, 108.380, |, 10.5
5501.7, 139.9, | , 27.3, 9.1, 551.6, | ,  4000,  3884, 12000, 11730, | , -3.4, 2369.3, 112.028, |, 10.1
5502.7, 139.5, | , 27.3, 8.9, 551.5, | ,  4000,  3874, 12000, 11704, | , -3.4, 2394.1, 112.941, |, 9.6
5503.7, 140.1, | , 27.3, 8.1, 550.6, | ,  4000,  3880, 12000, 11689, | , -3.4, 2422.8, 114.221, |, 9.3
5504.7, 139.8, | , 27.3, 9.4, 551.6, | ,  4000,  3875, 12000, 11675, | , -3.4, 2430.1, 114.430, |, 10.6
5505.8, 139.4, | , 27.3, 8.8, 551.3, | ,  4000,  3877, 12000, 11699, | , -3.4, 2455.8, 115.832, |, 10.1
5506.8, 139.6, | , 27.3, 8.8, 551.1, | ,  4000,  3876, 12000, 11696, | , -3.4, 2471.3, 116.520, |, 10.2
5507.8, 140.8, | , 27.3, -1.3, 544.3, | ,  4000,  3876, 12000, 11683, | , -3.4, 2485.8, 117.104, |, 1.9
5508.8, 139.8, | , 27.3, 6.9, 550.3, | ,  4000,  3880, 12000, 11731, | , -3.4, 2540.2, 120.072, |, 8.9
5509.8, 139.5, | , 27.3, 8.9, 551.3, | ,  4000,  3878, 12000, 11712, | , -3.4, 2468.7, 116.534, |, 9.4
5510.8, 139.5, | , 27.3, 8.8, 551.8, | ,  4000,  3878, 12000, 11694, | , -3.4, 2548.4, 120.149, |, 10.2
5511.8, 140.0, | , 27.3, 9.1, 551.6, | ,  4000,  3880, 12000, 11731, | , -3.4, 2602.8, 123.017, |, 10.3
5512.8, 140.7, | , 27.3, -1.3, 543.0, | ,  4000,  3875, 12000, 11667, | , -3.4, 2561.7, 120.538, |, 1.0
5513.8, 139.6, | , 27.3, 7.6, 550.4, | ,  4000,  3878, 12000, 11727, | , -3.4, 2610.9, 123.350, |, 9.0
5514.8, 139.5, | , 27.3, 8.7, 551.6, | ,  4000,  3877, 12000, 11724, | , -3.4, 2616.9, 123.605, |, 10.1
5515.9, 139.9, | , 27.3, 9.3, 552.0, | ,  4000,  3877, 12000, 11720, | , -3.4, 2639.6, 124.638, |, 10.6
5516.9, 139.5, | , 27.3, 9.0, 551.5, | ,  4000,  3875, 12000, 11698, | , -3.4, 2653.8, 125.120, |, 10.0
5517.9, 140.5, | , 27.3, -0.0, 544.2, | ,  4000,  3876, 12000, 11702, | , -3.4, 2672.2, 126.023, |, 2.1
5518.9, 140.1, | , 27.3, 8.1, 550.9, | ,  4000,  3877, 12000, 11724, | , -3.4, 2655.5, 125.428, |, 9.3
5519.9, 139.6, | , 27.3, 8.2, 550.4, | ,  4000,  3882, 12000, 11725, | , -3.4, 2678.2, 126.537, |, 9.5
5520.9, 139.5, | , 27.3, 9.0, 551.7, | ,  4000,  3875, 12000, 11709, | , -3.4, 2703.5, 127.541, |, 10.2
5521.9, 139.4, | , 27.3, 8.5, 551.6, | ,  4000,  3873, 12000, 11729, | , -3.4, 2731.7, 129.025, |, 9.9
5522.9, 139.5, | , 27.3, 8.9, 551.7, | ,  4000,  3875, 12000, 11712, | , -3.4, 2741.2, 129.338, |, 10.1
5523.9, 140.9, | , 27.3, -2.8, 540.9, | ,  4000,  3877, 12000, 11673, | , -3.4, 2731.7, 128.596, |, -0.4
5524.9, 139.8, | , 27.3, 7.4, 550.4, | ,  4000,  3882, 12000, 11747, | , -3.4, 2762.2, 130.678, |, 8.8
5525.9, 139.5, | , 27.3, 9.1, 551.1, | ,  4000,  3877, 12000, 11709, | , -3.4, 2712.0, 127.969, |, 10.1
5527.0, 140.0, | , 27.3, 9.2, 551.4, | ,  4000,  3873, 12000, 11700, | , -3.4, 2781.0, 131.100, |, 9.8
5528.0, 139.6, | , 27.3, 8.5, 550.6, | ,  4000,  3879, 12000, 11717, | , -3.4, 2808.4, 132.585, |, 9.4
5529.0, 140.7, | , 27.3, -3.0, 542.3, | ,  4000,  3876, 12000, 11700, | , -3.4, 2821.7, 133.032, |, -0.3
5530.0, 140.0, | , 27.3, 9.0, 551.6, | ,  4000,  3881, 12000, 11707, | , -3.4, 2810.2, 132.597, |, 9.9
5531.0, 139.9, | , 27.3, 8.5, 551.4, | ,  4000,  3874, 12000, 11706, | , -3.4, 2777.2, 130.977, |, 9.9
5532.0, 139.6, | , 27.3, 8.5, 550.2, | ,  4000,  3879, 12000, 11726, | , -3.4, 2823.0, 133.342, |, 9.3
5533.0, 140.0, | , 27.3, 9.1, 551.5, | ,  4000,  3882, 12000, 11720, | , -3.4, 2821.3, 133.239, |, 9.9
5534.0, 141.0, | , 27.3, -1.1, 543.0, | ,  4000,  3869, 12000, 11688, | , -3.4, 2802.9, 131.987, |, 1.2
5535.0, 139.6, | , 27.3, 8.6, 551.1, | ,  4000,  3882, 12000, 11670, | , -3.4, 2844.9, 133.919, |, 9.7
5536.1, 139.7, | , 27.3, 8.5, 551.8, | ,  4000,  3881, 12000, 11741, | , -3.4, 2879.1, 136.133, |, 9.5
5537.1, 139.5, | , 27.3, 8.2, 550.9, | ,  4000,  3880, 12000, 11694, | , -3.4, 2840.6, 133.899, |, 9.9
5538.1, 139.6, | , 27.3, 8.3, 551.3, | ,  4000,  3879, 12000, 11731, | , -3.4, 2895.4, 136.797, |, 10.0
5539.1, 139.5, | , 27.3, 7.7, 550.6, | ,  4000,  3879, 12000, 11684, | , -3.4, 2862.0, 134.816, |, 8.0
5540.1, 141.8, | , 27.3, -1.8, 546.2, | ,  4000,  3873, 12000, 11693, | , -3.4, 2892.4, 136.271, |, 0.0
5541.1, 139.9, | , 27.3, 9.6, 552.2, | ,  4000,  3883, 12000, 11692, | , -3.4, 2856.4, 134.661, |, 10.5
5542.1, 139.4, | , 27.3, 9.0, 551.4, | ,  4000,  3877, 12000, 11718, | , -3.4, 2848.7, 134.471, |, 10.2
5543.1, 139.6, | , 27.3, 8.9, 551.6, | ,  4000,  3883, 12000, 11705, | , -3.4, 2890.7, 136.385, |, 10.0
5544.1, 140.1, | , 27.3, 8.2, 551.5, | ,  4000,  3874, 12000, 11690, | , -3.4, 2863.7, 134.908, |, 9.6
5545.1, 140.5, | , 27.3, 0.0, 544.3, | ,  4000,  3874, 12000, 11702, | , -3.4, 2878.7, 135.721, |, 2.4
5546.2, 139.6, | , 27.3, 8.4, 551.4, | ,  4000,  3881, 12000, 11722, | , -3.4, 2907.0, 137.279, |, 9.5
5547.2, 139.5, | , 27.3, 9.0, 552.4, | ,  4000,  3874, 12000, 11671, | , -3.4, 2869.7, 135.018, |, 10.6
5548.2, 139.9, | , 27.3, 9.4, 552.4, | ,  4000,  3873, 12000, 11717, | , -3.4, 2908.3, 137.234, |, 10.5
5549.2, 139.6, | , 27.3, 7.8, 550.6, | ,  4000,  3874, 12000, 11684, | , -3.4, 2901.8, 136.649, |, 9.0
5550.2, 140.5, | , 27.3, -0.2, 545.1, | ,  4000,  3873, 12000, 11685, | , -3.4, 2946.4, 138.734, |, 2.4
5551.2, 139.9, | , 27.3, 9.4, 552.1, | ,  4000,  3883, 12000, 11713, | , -3.4, 2885.6, 136.211, |, 10.4
5552.2, 139.9, | , 27.3, 9.3, 552.2, | ,  4000,  3877, 12000, 11711, | , -3.4, 2884.3, 136.080, |, 10.8
5553.2, 139.5, | , 27.3, 8.2, 551.5, | ,  4000,  3878, 12000, 11715, | , -3.4, 2889.0, 136.350, |, 9.9
5554.2, 139.6, | , 27.3, 8.5, 551.5, | ,  4000,  3877, 12000, 11691, | , -3.4, 2921.1, 137.645, |, 9.6
5555.2, 139.9, | , 27.3, 9.4, 552.3, | ,  4000,  3878, 12000, 11703, | , -3.4, 2913.8, 137.413, |, 10.7
5556.2, 139.9, | , 27.3, 9.0, 551.9, | ,  4000,  3879, 12000, 11722, | , -3.4, 2902.3, 137.046, |, 10.3
5557.3, 139.5, | , 27.3, 8.8, 552.0, | ,  4000,  3877, 12000, 11709, | , -3.4, 2918.6, 137.679, |, 10.1
5558.3, 139.8, | , 27.3, 9.5, 552.2, | ,  4000,  3875, 12000, 11692, | , -3.4, 2895.4, 136.422, |, 10.5
5559.3, 140.0, | , 27.3, 7.8, 551.4, | ,  4000,  3875, 12000, 11704, | , -3.4, 2913.0, 137.349, |, 8.7
5560.3, 139.5, | , 27.3, 8.8, 552.0, | ,  4000,  3879, 12000, 11708, | , -3.4, 2901.0, 136.858, |, 9.2
5561.3, 140.5, | , 27.3, 0.8, 543.2, | ,  4000,  3880, 12000, 11736, | , -3.4, 2902.7, 137.194, |, 3.0
5562.3, 139.8, | , 27.3, 9.1, 552.3, | ,  4000,  3878, 12000, 11697, | , -3.4, 2872.7, 135.426, |, 10.2
5563.3, 139.4, | , 27.3, 9.0, 552.0, | ,  4000,  3874, 12000, 11681, | , -3.4, 2890.3, 136.075, |, 10.2
5564.3, 139.7, | , 27.3, 7.5, 550.6, | ,  4000,  3876, 12000, 11686, | , -3.4, 2919.0, 137.479, |, 8.8
5565.3, 139.6, | , 27.3, 8.6, 552.3, | ,  4000,  3878, 12000, 11705, | , -3.4, 2905.7, 137.048, |, 10.0
5566.3, 140.8, | , 27.3, -0.3, 544.2, | ,  4000,  3874, 12000, 11690, | , -3.4, 2889.4, 136.111, |, 2.1
5567.3, 139.5, | , 27.3, 8.7, 552.3, | ,  4000,  3874, 12000, 11678, | , -3.4, 2913.4, 137.131, |, 10.0
5568.4, 139.6, | , 27.3, 8.7, 551.9, | ,  4000,  3876, 12000, 11694, | , -3.4, 2879.1, 135.676, |, 9.8
5569.4, 139.6, | , 27.4, 7.8, 551.5, | ,  4000,  3877, 12000, 11675, | , -3.4, 2904.4, 136.714, |, 9.0
