Repository: jdhuang-csm/Ru-BCA

## Methods
* (BaO)<sub>x</sub>-(CaO)<sub>y</sub>-(Al<sub>2</sub>O<sub>3</sub>)<sub>1-x-y</sub> (BCA) catalyst supports were synthesized via sol-gel and solid-state methods. 
* Ru/BCA catalysts were prepared via incipient wetness impregnation to achieve 1 wt. % Ru loading.
* Ammonia synthesis rates were measured for Ru/BCA catalysts in a packed-bed reactor at 480-600<sup>o</sup>C, 10 bar, and space velocities up to 1.3 x 10<sup>6</sup> ml g<sub>cat</sub><sup>-1</sup> h<sup>-1</sup>.
* A machine learning (ML) model was employed to improve understanding of the behavior of Ru/BCA catalysts.
* A microkinetic model was developed to describe the best-performing catalyst.

File: data/init_files_Cadigan/BAdC_doubann_2017-06-16-01.txt (part 14 of 43)
********** Start test **********
Elapsed time, Pressure, | , LJtemp(C), Inner-Temp, Outer-Temp, | , N2-set, N2-flow, H2-set, H2-flow, | , pH, NH3_ppm, NH3_Prod_rate, |, In222Temp
5130.8, 140.0, | , 27.5, 12.2, 572.0, | ,  1000,   955,  3000,  2935, | , -3.4, 1210.8, 12.275, |, 13.7
5131.8, 140.1, | , 27.5, 13.0, 573.2, | ,  1000,   956,  3000,  2937, | , -3.4, 1214.2, 12.319, |, 14.6
5132.8, 140.1, | , 27.5, 13.0, 573.1, | ,  1000,   955,  3000,  2914, | , -3.4, 1241.6, 12.523, |, 14.7
5133.8, 141.4, | , 27.5, 3.9, 567.9, | ,  1000,   951,  3000,  2929, | , -3.4, 1225.3, 12.391, |, 7.6
5134.8, 140.0, | , 27.5, 13.1, 573.0, | ,  1000,   954,  3000,  2910, | , -3.4, 1212.9, 12.215, |, 14.7
5135.8, 140.5, | , 27.5, 11.0, 571.7, | ,  1000,   953,  3000,  2918, | , -3.4, 1220.6, 12.313, |, 12.9
5136.8, 140.0, | , 27.5, 11.3, 571.6, | ,  1000,   955,  3000,  2953, | , -3.4, 1219.3, 12.419, |, 13.2
5137.8, 140.0, | , 27.5, 11.6, 572.2, | ,  1000,   955,  3000,  2917, | , -3.4, 1215.0, 12.263, |, 13.3
5138.8, 142.6, | , 27.4, 1.3, 563.5, | ,  1000,   951,  3000,  2925, | , -3.4, 1232.6, 12.451, |, 4.9
5139.8, 139.8, | , 27.5, 11.8, 572.1, | ,  1000,   953,  3000,  2904, | , -3.4, 1241.6, 12.483, |, 12.9
5140.9, 140.1, | , 27.5, 10.8, 571.3, | ,  1000,   952,  3000,  2929, | , -3.4, 1245.9, 12.603, |, 12.7
5141.9, 139.8, | , 27.5, 11.9, 572.4, | ,  1000,   958,  3000,  2920, | , -3.4, 1250.6, 12.640, |, 13.3
5142.9, 140.3, | , 27.5, 12.4, 572.9, | ,  1000,   951,  3000,  2944, | , -3.4, 1218.9, 12.375, |, 14.0
5143.9, 141.2, | , 27.5, 5.0, 567.0, | ,  1000,   955,  3000,  2916, | , -3.4, 1217.2, 12.280, |, 7.4
5144.9, 139.8, | , 27.5, 11.8, 572.6, | ,  1000,   954,  3000,  2928, | , -3.4, 1240.8, 12.554, |, 13.4
5145.9, 140.2, | , 27.5, 10.8, 571.8, | ,  1000,   955,  3000,  2933, | , -3.4, 1236.9, 12.534, |, 13.2
5146.9, 140.3, | , 27.5, 12.5, 572.7, | ,  1000,   955,  3000,  2939, | , -3.4, 1235.6, 12.542, |, 14.0
5147.9, 139.9, | , 27.5, 11.8, 572.3, | ,  1000,   957,  3000,  2902, | , -3.4, 1227.9, 12.349, |, 13.3
5148.9, 139.8, | , 27.5, 11.8, 572.4, | ,  1000,   955,  3000,  2904, | , -3.4, 1218.9, 12.263, |, 13.4
5149.9, 141.6, | , 27.5, 6.3, 568.2, | ,  1000,   952,  3000,  2931, | , -3.4, 1230.5, 12.454, |, 8.7
5150.9, 140.6, | , 27.5, 11.5, 572.3, | ,  1000,   952,  3000,  2932, | , -3.4, 1229.6, 12.447, |, 13.2
5152.0, 139.9, | , 27.5, 11.8, 572.2, | ,  1000,   957,  3000,  2927, | , -3.4, 1221.5, 12.366, |, 13.5
5153.0, 140.0, | , 27.5, 11.8, 572.3, | ,  1000,   953,  3000,  2941, | , -3.4, 1224.0, 12.423, |, 13.4
5154.0, 140.3, | , 27.5, 12.4, 572.5, | ,  1000,   953,  3000,  2917, | , -3.4, 1221.5, 12.321, |, 14.1
5155.0, 141.0, | , 27.5, 6.2, 567.6, | ,  1000,   951,  3000,  2911, | , -3.4, 1218.0, 12.260, |, 8.6
5156.0, 140.1, | , 27.5, 10.9, 571.6, | ,  1000,   955,  3000,  2911, | , -3.4, 1222.8, 12.321, |, 12.7
5157.0, 140.3, | , 27.5, 12.3, 573.4, | ,  1000,   954,  3000,  2948, | , -3.4, 1222.8, 12.438, |, 13.9
5158.0, 140.3, | , 27.5, 12.2, 572.9, | ,  1000,   954,  3000,  2933, | , -3.4, 1221.9, 12.377, |, 14.1
5159.0, 139.8, | , 27.5, 11.8, 572.5, | ,  1000,   953,  3000,  2914, | , -3.4, 1225.3, 12.348, |, 13.4
5160.0, 141.5, | , 27.5, 6.1, 568.3, | ,  1000,   954,  3000,  2917, | , -3.4, 1220.6, 12.315, |, 8.4
5161.1, 140.5, | , 27.5, 10.9, 571.8, | ,  1000,   950,  3000,  2929, | , -3.4, 1224.9, 12.385, |, 12.9
5162.1, 140.1, | , 27.5, 11.6, 572.3, | ,  1000,   960,  3000,  2943, | , -3.4, 1234.3, 12.557, |, 13.1
5163.1, 140.0, | , 27.5, 11.6, 572.7, | ,  1000,   953,  3000,  2930, | , -3.4, 1219.8, 12.345, |, 13.1
5164.1, 140.3, | , 27.5, 11.8, 572.4, | ,  1000,   957,  3000,  2938, | , -3.4, 1220.6, 12.392, |, 13.6
5165.1, 140.0, | , 27.5, 11.6, 572.6, | ,  1000,   949,  3000,  2933, | , -3.4, 1251.0, 12.661, |, 13.3
5166.1, 140.2, | , 27.5, 10.6, 571.9, | ,  1000,   954,  3000,  2927, | , -3.4, 1232.2, 12.463, |, 11.9
5167.1, 139.9, | , 27.5, 11.7, 573.2, | ,  1000,   952,  3000,  2928, | , -3.4,  85.7, 0.867, |, 13.3
5168.1, 140.3, | , 27.5, 12.3, 573.1, | ,  1000,   953,  3000,  2937, | , -3.4,  98.5, 1.000, |, 13.9
5169.1, 139.9, | , 27.5, 11.4, 572.5, | ,  1000,   952,  3000,  2914, | , -3.4, 126.8, 1.279, |, 13.4
5170.1, 140.0, | , 27.5, 11.4, 573.2, | ,  1000,   955,  3000,  2937, | , -3.4, 143.9, 1.462, |, 13.0
5171.2, 141.8, | , 27.5, 5.9, 568.5, | ,  1000,   951,  3000,  2955, | , -3.4, 143.1, 1.458, |, 7.7
5172.2, 140.2, | , 27.5, 12.0, 573.3, | ,  1000,   952,  3000,  2905, | , -3.4, 164.9, 1.660, |, 14.0
5173.2, 139.9, | , 27.5, 11.5, 572.7, | ,  1000,   955,  3000,  2928, | , -3.4, 216.3, 2.192, |, 13.3
5174.2, 139.9, | , 27.5, 11.4, 573.4, | ,  1000,   952,  3000,  2942, | , -3.4, 210.3, 2.137, |, 13.3
5175.2, 140.3, | , 27.5, 12.0, 573.1, | ,  1000,   956,  3000,  2920, | , -3.4, 218.1, 2.205, |, 13.7
5176.2, 141.8, | , 27.5, 4.6, 567.0, | ,  1000,   951,  3000,  2940, | , -3.4, 240.3, 2.440, |, 6.9
5177.2, 140.3, | , 27.5, 11.1, 572.8, | ,  1000,   953,  3000,  2920, | , -3.4, 263.5, 2.662, |, 13.1
5178.2, 140.3, | , 27.5, 12.4, 573.7, | ,  1000,   955,  3000,  2932, | , -3.4, 279.8, 2.837, |, 14.0
5179.2, 140.1, | , 27.5, 12.5, 573.4, | ,  1000,   954,  3000,  2915, | , -3.4, 296.9, 2.997, |, 14.0
5180.3, 140.1, | , 27.5, 11.3, 572.6, | ,  1000,   953,  3000,  2935, | , -3.4, 321.3, 3.259, |, 13.1
5181.3, 141.7, | , 27.5, 6.4, 568.9, | ,  1000,   953,  3000,  2920, | , -3.4, 330.3, 3.337, |, 8.7
5182.3, 140.0, | , 27.5, 10.9, 572.3, | ,  1000,   957,  3000,  2913, | , -3.4, 353.4, 3.569, |, 12.5
5183.3, 140.0, | , 27.5, 11.2, 572.2, | ,  1000,   955,  3000,  2907, | , -3.4, 380.4, 3.832, |, 13.0
5184.3, 139.9, | , 27.5, 11.5, 573.5, | ,  1000,   953,  3000,  2949, | , -3.4, 392.0, 3.990, |, 13.4
5185.3, 140.0, | , 27.5, 11.0, 573.0, | ,  1000,   955,  3000,  2935, | , -3.4, 437.0, 4.434, |, 13.0
5186.3, 140.0, | , 27.5, 11.9, 573.4, | ,  1000,   953,  3000,  2944, | , -3.4, 451.1, 4.586, |, 13.6
5187.3, 141.7, | , 27.5, 1.1, 572.1, | ,  1000,   950,  3000,  2937, | , -3.4, 452.0, 4.584, |, 8.4
5188.3, 139.7, | , 27.5, 11.6, 573.8, | ,  1000,   949,  3000,  2898, | , -3.4, 468.3, 4.698, |, 14.1
5189.3, 140.3, | , 27.5, 11.7, 573.5, | ,  1000,   953,  3000,  2912, | , -3.4, 494.4, 4.984, |, 13.3
5190.4, 139.8, | , 27.5, 11.7, 573.6, | ,  1000,   955,  3000,  2929, | , -3.4, 507.7, 5.144, |, 13.4
5191.4, 140.0, | , 27.5, 11.5, 573.6, | ,  1000,   959,  3000,  2931, | , -3.4, 527.0, 5.347, |, 13.6
5192.4, 141.9, | , 27.5, 4.6, 568.7, | ,  1000,   952,  3000,  2939, | , -3.4, 542.4, 5.505, |, 8.0
5193.4, 140.2, | , 27.5, 12.5, 574.4, | ,  1000,   953,  3000,  2920, | , -3.4, 589.1, 5.951, |, 14.0
5194.4, 140.2, | , 27.5, 11.7, 573.7, | ,  1000,   955,  3000,  2926, | , -3.4, 600.2, 6.077, |, 13.4
5195.4, 139.8, | , 27.5, 12.0, 574.0, | ,  1000,   955,  3000,  2907, | , -3.4, 597.2, 6.017, |, 13.7
5196.4, 140.1, | , 27.5, 12.7, 574.4, | ,  1000,   954,  3000,  2913, | , -3.4, 619.9, 6.251, |, 14.2
5197.4, 142.0, | , 27.5, 3.2, 565.9, | ,  1000,   953,  3000,  2923, | , -3.4, 638.4, 6.453, |, 3.9
5198.4, 140.1, | , 27.5, 10.9, 573.0, | ,  1000,   954,  3000,  2925, | , -3.4, 652.1, 6.597, |, 12.8
5199.4, 140.2, | , 27.5, 12.1, 574.0, | ,  1000,   950,  3000,  2911, | , -3.4, 668.4, 6.730, |, 14.2
5200.5, 140.3, | , 27.5, 12.2, 574.2, | ,  1000,   957,  3000,  2944, | , -3.4, 691.1, 7.029, |, 14.0
5201.5, 139.9, | , 27.5, 12.0, 574.0, | ,  1000,   952,  3000,  2922, | , -3.4, 696.6, 7.037, |, 13.6
5202.5, 139.9, | , 27.5, 12.0, 574.2, | ,  1000,   951,  3000,  2932, | , -3.4, 717.2, 7.262, |, 13.6
5203.5, 140.5, | , 27.5, 11.8, 573.5, | ,  1000,   953,  3000,  2936, | , -3.4, 733.5, 7.438, |, 13.4
5204.5, 139.9, | , 27.5, 12.0, 573.9, | ,  1000,   957,  3000,  2922, | , -3.4, 752.3, 7.609, |, 13.5
5205.5, 139.8, | , 27.5, 11.8, 573.7, | ,  1000,   952,  3000,  2929, | , -3.4, 786.2, 7.957, |, 13.6
5206.5, 140.2, | , 27.5, 12.5, 574.1, | ,  1000,   956,  3000,  2931, | , -3.4, 806.3, 8.173, |, 13.9
5207.5, 140.2, | , 27.5, 12.5, 574.2, | ,  1000,   956,  3000,  2920, | , -3.4, 810.2, 8.189, |, 14.2
5208.5, 141.4, | , 27.5, 3.9, 567.7, | ,  1000,   952,  3000,  2928, | , -3.4, 828.6, 8.383, |, 7.0
5209.6, 140.0, | , 27.5, 12.1, 574.4, | ,  1000,   959,  3000,  2939, | , -3.4, 855.2, 8.691, |, 14.4
5210.6, 140.3, | , 27.5, 12.6, 574.6, | ,  1000,   955,  3000,  2930, | , -3.4, 853.4, 8.647, |, 14.1
5211.6, 139.8, | , 27.5, 12.0, 573.8, | ,  1000,   954,  3000,  2889, | , -3.4, 877.0, 8.787, |, 13.7
5212.6, 139.9, | , 27.5, 12.0, 574.0, | ,  1000,   955,  3000,  2929, | , -3.4, 886.0, 8.973, |, 13.6
5213.6, 141.6, | , 27.5, 6.7, 568.1, | ,  1000,   954,  3000,  2912, | , -3.4, 927.1, 9.344, |, 9.0
5214.6, 139.9, | , 27.5, 11.9, 573.9, | ,  1000,   952,  3000,  2916, | , -3.4, 923.3, 9.311, |, 13.9
5215.6, 140.3, | , 27.5, 11.2, 573.9, | ,  1000,   954,  3000,  2931, | , -3.4, 930.1, 9.422, |, 13.3
5216.6, 139.8, | , 27.5, 11.9, 574.3, | ,  1000,   954,  3000,  2927, | , -3.4, 941.3, 9.525, |, 13.7
5217.6, 140.3, | , 27.5, 12.3, 574.4, | ,  1000,   953,  3000,  2920, | , -3.4, 980.3, 9.899, |, 14.0
5218.7, 141.2, | , 27.5, 5.7, 569.6, | ,  1000,   953,  3000,  2918, | , -3.4, 985.8, 9.950, |, 8.2
5219.7, 140.3, | , 27.5, 11.7, 573.9, | ,  1000,   955,  3000,  2941, | , -3.4, 995.7, 10.111, |, 13.2
5220.7, 140.5, | , 27.5, 12.0, 574.1, | ,  1000,   951,  3000,  2930, | , -3.4, 1021.8, 10.339, |, 13.7
5221.7, 139.9, | , 27.5, 11.9, 574.5, | ,  1000,   955,  3000,  2919, | , -3.4, 1024.8, 10.350, |, 13.5
5222.7, 140.0, | , 27.5, 11.9, 574.3, | ,  1000,   950,  3000,  2932, | , -3.4, 1033.4, 10.459, |, 13.5
5223.7, 140.2, | , 27.5, 12.6, 574.7, | ,  1000,   954,  3000,  2913, | , -3.4, 1049.7, 10.582, |, 14.3
5224.7, 140.5, | , 27.5, 11.8, 574.1, | ,  1000,   952,  3000,  2926, | , -3.4, 1054.4, 10.659, |, 13.4
5225.7, 140.4, | , 27.5, 10.3, 574.2, | ,  1000,   957,  3000,  2926, | , -3.4, 1071.9, 10.849, |, 13.0
5226.7, 140.1, | , 27.5, 12.0, 574.2, | ,  1000,   955,  3000,  2929, | , -3.4, 1082.2, 10.956, |, 13.6
5227.8, 140.2, | , 27.5, 12.6, 575.0, | ,  1000,   953,  3000,  2914, | , -3.4, 1085.7, 10.945, |, 14.1
5228.8, 139.7, | , 27.5, 11.9, 574.7, | ,  1000,   951,  3000,  2909, | , -3.4, 1105.8, 11.128, |, 13.7
5229.8, 141.2, | , 27.5, 5.4, 569.9, | ,  1000,   955,  3000,  2919, | , -3.4, 1149.1, 11.606, |, 8.3
5230.8, 140.3, | , 27.5, 12.6, 575.2, | ,  1000,   955,  3000,  2932, | , -3.4, 1155.1, 11.702, |, 14.4
5231.8, 139.9, | , 27.5, 11.9, 574.5, | ,  1000,   954,  3000,  2916, | , -3.4, 1145.6, 11.556, |, 13.6
5232.8, 139.9, | , 27.5, 11.9, 574.5, | ,  1000,   956,  3000,  2922, | , -3.4, 1137.1, 11.495, |, 13.4
5233.8, 140.0, | , 27.5, 11.9, 575.3, | ,  1000,   956,  3000,  2928, | , -3.4, 1149.1, 11.634, |, 14.3
5234.8, 141.8, | , 27.5, 5.1, 569.8, | ,  1000,   955,  3000,  2916, | , -3.4, 1149.5, 11.598, |, 7.8
5235.8, 139.9, | , 27.5, 11.3, 574.4, | ,  1000,   955,  3000,  2925, | , -3.4, 1191.5, 12.049, |, 13.1
5236.9, 139.9, | , 27.5, 11.3, 574.4, | ,  1000,   953,  3000,  2936, | , -3.4, 1182.9, 11.991, |, 13.2
5237.9, 140.4, | , 27.5, 12.2, 575.0, | ,  1000,   954,  3000,  2956, | , -3.4, 1184.2, 12.070, |, 13.7
5238.9, 140.4, | , 27.5, 12.1, 574.9, | ,  1000,   954,  3000,  2929, | , -3.4, 1205.2, 12.197, |, 13.7
5239.9, 141.4, | , 27.5, 5.4, 569.8, | ,  1000,   951,  3000,  2936, | , -3.4, 1195.8, 12.116, |, 7.5
5240.9, 140.7, | , 27.5, 11.3, 573.9, | ,  1000,   955,  3000,  2917, | , -3.4, 1203.5, 12.144, |, 12.9
5241.9, 140.3, | , 27.5, 11.8, 574.9, | ,  1000,   957,  3000,  2915, | , -3.4, 1206.1, 12.174, |, 13.7
5242.9, 139.9, | , 27.5, 11.6, 574.6, | ,  1000,   954,  3000,  2918, | , -3.4, 1233.5, 12.448, |, 13.6
5243.9, 140.0, | , 27.5, 11.9, 574.3, | ,  1000,   955,  3000,  2926, | , -3.4, 1240.3, 12.545, |, 13.5
5244.9, 140.5, | , 27.5, 12.0, 575.2, | ,  1000,   956,  3000,  2929, | , -3.4, 1211.6, 12.271, |, 13.9
5245.9, 141.9, | , 27.5, 5.1, 568.8, | ,  1000,   952,  3000,  2913, | , -3.4, 1248.5, 12.577, |, 6.3
5246.9, 141.9, | , 27.5, 5.5, 570.1, | ,  1000,   953,  3000,  2912, | , -3.4, 1250.2, 12.594, |, 8.2
5248.0, 139.9, | , 27.5, 11.8, 575.2, | ,  1000,   952,  3000,  2892, | , -3.4, 1238.2, 12.408, |, 13.2
5249.0, 139.9, | , 27.5, 11.7, 575.0, | ,  1000,   954,  3000,  2928, | , -3.4, 1259.6, 12.745, |, 13.3
5250.0, 140.2, | , 27.5, 12.3, 575.2, | ,  1000,   956,  3000,  2937, | , -3.4, 1256.2, 12.747, |, 14.4
5251.0, 141.2, | , 27.5, 5.7, 569.5, | ,  1000,   953,  3000,  2915, | , -3.4, 1253.6, 12.639, |, 7.8
5252.0, 139.9, | , 27.5, 12.0, 575.0, | ,  1000,   955,  3000,  2929, | , -3.4, 1271.2, 12.871, |, 13.8
5253.0, 140.3, | , 27.5, 12.7, 575.6, | ,  1000,   953,  3000,  2926, | , -3.4, 1251.0, 12.648, |, 14.2
5254.0, 139.9, | , 27.5, 11.9, 575.1, | ,  1000,   950,  3000,  2928, | , -3.4, 1251.9, 12.654, |, 13.6
5255.0, 139.8, | , 27.5, 12.1, 575.1, | ,  1000,   953,  3000,  2926, | , -3.4, 1260.5, 12.742, |, 13.8
5256.0, 141.6, | , 27.5, 5.8, 570.5, | ,  1000,   953,  3000,  2909, | , -3.4, 1262.6, 12.708, |, 8.5
5257.0, 139.9, | , 27.5, 10.6, 574.7, | ,  1000,   954,  3000,  2926, | , -3.4, 1275.5, 12.900, |, 13.1
5258.1, 140.0, | , 27.5, 11.8, 575.2, | ,  1000,   955,  3000,  2917, | , -3.4, 1274.2, 12.860, |, 13.5
5259.1, 139.9, | , 27.5, 12.1, 575.7, | ,  1000,   951,  3000,  2935, | , -3.4, 1290.0, 13.067, |, 13.7
5260.1, 140.3, | , 27.5, 12.8, 575.8, | ,  1000,   950,  3000,  2915, | , -3.4, 1293.5, 13.030, |, 14.4
5261.1, 140.1, | , 27.5, 11.3, 574.9, | ,  1000,   953,  3000,  2919, | , -3.4, 1280.6, 12.925, |, 13.2
5262.1, 140.2, | , 27.5, 10.8, 574.6, | ,  1000,   954,  3000,  2928, | , -3.4, 1275.9, 12.908, |, 13.0
5263.1, 140.3, | , 27.5, 12.6, 575.9, | ,  1000,   955,  3000,  2920, | , -3.4, 1279.3, 12.919, |, 14.4
5264.1, 140.1, | , 27.5, 12.7, 575.9, | ,  1000,   950,  3000,  2911, | , -3.4, 1286.2, 12.945, |, 14.3
5265.1, 139.9, | , 27.5, 11.8, 575.6, | ,  1000,   950,  3000,  2919, | , -3.4, 1313.6, 13.247, |, 13.6
5266.1, 140.2, | , 27.5, 12.5, 575.8, | ,  1000,   952,  3000,  2934, | , -3.4, 1311.9, 13.286, |, 14.3
5267.1, 141.9, | , 27.5, 6.4, 570.8, | ,  1000,   953,  3000,  2948, | , -3.4, 1285.7, 13.073, |, 8.7
5268.2, 139.9, | , 27.5, 12.0, 575.6, | ,  1000,   955,  3000,  2919, | , -3.4, 1271.6, 12.839, |, 13.4
5269.2, 139.9, | , 27.5, 12.0, 575.9, | ,  1000,   955,  3000,  2935, | , -3.4, 1274.2, 12.917, |, 13.7
5270.2, 139.9, | , 27.5, 11.9, 575.3, | ,  1000,   956,  3000,  2928, | , -3.4, 1282.7, 12.984, |, 13.8
5271.2, 140.4, | , 27.5, 12.6, 576.1, | ,  1000,   955,  3000,  2948, | , -3.4, 1302.0, 13.245, |, 14.3
5272.2, 141.4, | , 27.5, 4.5, 570.0, | ,  1000,   949,  3000,  2908, | , -3.4, 1280.6, 12.875, |, 7.3
5273.2, 140.0, | , 27.5, 12.0, 575.5, | ,  1000,   955,  3000,  2941, | , -3.4, 1282.3, 13.018, |, 13.7
5274.2, 140.3, | , 27.5, 12.5, 575.9, | ,  1000,   951,  3000,  2930, | , -3.4, 1278.0, 12.930, |, 14.2
5275.2, 140.0, | , 27.5, 10.7, 566.7, | ,  1000,   957,  3000,  2933, | , -3.4, 1290.5, 13.086, |, 4.8
5276.2, 139.8, | , 27.5, 12.0, 575.6, | ,  1000,   956,  3000,  2931, | , -3.4, 1290.5, 13.073, |, 13.3
5277.3, 141.7, | , 27.5, 6.2, 571.4, | ,  1000,   954,  3000,  2951, | , -3.4, 1288.7, 13.116, |, 8.7
5278.3, 140.5, | , 27.5, 11.6, 575.6, | ,  1000,   951,  3000,  2927, | , -3.4, 1276.3, 12.902, |, 13.4
5279.3, 139.8, | , 27.5, 12.1, 575.8, | ,  1000,   957,  3000,  2917, | , -3.4, 1276.3, 12.886, |, 13.7
5280.3, 140.1, | , 27.5, 11.6, 575.1, | ,  1000,   955,  3000,  2949, | , -3.4, 1311.9, 13.351, |, 13.1
5281.3, 140.2, | , 27.5, 12.7, 576.3, | ,  1000,   955,  3000,  2938, | , -3.4, 1290.5, 13.092, |, 14.1
5282.3, 139.9, | , 27.5, 12.1, 575.8, | ,  1000,   953,  3000,  2926, | , -3.4, 1282.3, 12.964, |, 13.4
5283.3, 141.4, | , 27.5, 5.3, 569.8, | ,  1000,   951,  3000,  2926, | , -3.4, 1285.7, 12.992, |, 7.9
5284.3, 139.9, | , 27.5, 11.9, 576.0, | ,  1000,   955,  3000,  2927, | , -3.4, 1290.0, 13.054, |, 14.2
5285.3, 140.3, | , 27.5, 12.5, 576.4, | ,  1000,   954,  3000,  2911, | , -3.4, 1285.7, 12.950, |, 14.0
5286.3, 139.9, | , 27.5, 12.1, 576.1, | ,  1000,   957,  3000,  2933, | , -3.4, 1293.5, 13.113, |, 13.8
5287.3, 139.9, | , 27.5, 12.2, 575.8, | ,  1000,   952,  3000,  2932, | , -3.4, 1304.2, 13.202, |, 13.6
5288.4, 141.3, | , 27.5, 6.6, 571.1, | ,  1000,   953,  3000,  2904, | , -3.4, 1308.0, 13.149, |, 8.9
5289.4, 140.3, | , 27.5, 12.7, 576.4, | ,  1000,   952,  3000,  2924, | , -3.4, 1281.9, 12.950, |, 14.3
5290.4, 139.9, | , 27.5, 12.0, 575.8, | ,  1000,   952,  3000,  2941, | , -3.4, 1290.5, 13.092, |, 13.6
5291.4, 139.9, | , 27.5, 11.8, 576.1, | ,  1000,   954,  3000,  2919, | , -3.4, 1303.3, 13.156, |, 13.8
5292.4, 140.2, | , 27.5, 12.8, 576.3, | ,  1000,   955,  3000,  2899, | , -3.4, 1285.7, 12.915, |, 14.3
5293.4, 141.6, | , 27.5, 6.5, 571.6, | ,  1000,   952,  3000,  2937, | , -3.4, 1284.9, 13.023, |, 8.8
5294.4, 140.1, | , 27.5, 11.1, 575.2, | ,  1000,   952,  3000,  2926, | , -3.4, 1290.0, 13.038, |, 12.8
5295.4, 140.0, | , 27.5, 11.9, 575.8, | ,  1000,   956,  3000,  2936, | , -3.4, 1294.3, 13.129, |, 13.5
5296.4, 140.3, | , 27.5, 12.7, 576.2, | ,  1000,   952,  3000,  2935, | , -3.4, 1283.6, 13.003, |, 14.3
5297.4, 139.9, | , 27.5, 12.0, 576.0, | ,  1000,   954,  3000,  2920, | , -3.4, 1303.3, 13.159, |, 13.6
5298.4, 139.9, | , 27.5, 12.2, 575.9, | ,  1000,   954,  3000,  2936, | , -3.4, 1296.9, 13.147, |, 13.6
5299.5, 140.4, | , 27.5, 11.8, 575.0, | ,  1000,   952,  3000,  2920, | , -3.4, 1287.5, 12.992, |, 13.3
5300.5, 140.2, | , 27.5, 12.6, 576.6, | ,  1000,   959,  3000,  2922, | , -3.4, 1292.6, 13.075, |, 14.2
5301.5, 140.0, | , 27.5, 12.1, 575.4, | ,  1000,   952,  3000,  2941, | , -3.4, 1284.9, 13.039, |, 13.7
5302.5, 140.1, | , 27.5, 12.0, 576.2, | ,  1000,   955,  3000,  2944, | , -3.4, 1282.3, 13.033, |, 13.5
5303.5, 140.3, | , 27.5, 12.5, 576.3, | ,  1000,   952,  3000,  2919, | , -3.4, 1277.2, 12.887, |, 14.3
5304.5, 141.8, | , 27.5, 6.3, 571.3, | ,  1000,   955,  3000,  2909, | , -3.4, 1274.2, 12.830, |, 7.7
5305.5, 140.1, | , 27.5, 11.8, 575.8, | ,  1000,   952,  3000,  2929, | , -3.4, 1286.2, 13.010, |, 13.4
5306.5, 140.4, | , 27.5, 11.8, 576.0, | ,  1000,   952,  3000,  2912, | , -3.4, 1284.0, 12.932, |, 13.5
5307.5, 139.9, | , 27.5, 11.6, 575.4, | ,  1000,   954,  3000,  2934, | , -3.4, 1285.3, 13.025, |, 13.5
5308.6, 140.0, | , 27.5, 11.8, 576.1, | ,  1000,   955,  3000,  2933, | , -3.4, 1287.9, 13.048, |, 13.3
5309.6, 141.4, | , 27.5, 5.1, 570.7, | ,  1000,   951,  3000,  2925, | , -3.4, 1288.7, 13.019, |, 9.1
5310.6, 140.0, | , 27.5, 11.8, 576.0, | ,  1000,   955,  3000,  2933, | , -3.4, 1293.9, 13.114, |, 13.3
5311.6, 140.1, | , 27.5, 11.6, 575.7, | ,  1000,   950,  3000,  2937, | , -3.4, 1284.9, 13.020, |, 13.4
5312.6, 139.9, | , 27.5, 11.9, 576.1, | ,  1000,   957,  3000,  2914, | , -3.4, 1286.2, 12.977, |, 13.3
5313.6, 140.3, | , 27.5, 12.4, 576.5, | ,  1000,   955,  3000,  2903, | , -3.4, 1287.9, 12.952, |, 14.0
5314.6, 141.5, | , 27.5, 4.9, 570.9, | ,  1000,   947,  3000,  2936, | , -3.4, 1276.3, 12.917, |, 7.5
5315.6, 140.0, | , 27.5, 12.0, 576.3, | ,  1000,   959,  3000,  2933, | , -3.4, 1278.9, 12.971, |, 13.3
5316.6, 140.0, | , 27.5, 12.0, 576.8, | ,  1000,   956,  3000,  2903, | , -3.4, 1290.0, 12.974, |, 13.9
5317.6, 140.4, | , 27.5, 12.6, 577.0, | ,  1000,   953,  3000,  2941, | , -3.4, 1302.0, 13.212, |, 14.1
5318.7, 140.1, | , 27.5, 11.8, 576.3, | ,  1000,   956,  3000,  2918, | , -3.4, 1292.6, 13.054, |, 13.3
5319.7, 140.1, | , 27.5, 11.4, 576.6, | ,  1000,   949,  3000,  2922, | , -3.4, 1281.5, 12.928, |, 12.8
5320.7, 141.5, | , 27.5, 4.8, 572.1, | ,  1000,   955,  3000,  2944, | , -3.4, 1288.3, 13.092, |, 8.4
5321.7, 140.3, | , 27.5, 12.8, 577.1, | ,  1000,   952,  3000,  2912, | , -3.4, 1275.5, 12.847, |, 14.4
5322.7, 139.9, | , 27.5, 12.3, 576.7, | ,  1000,   957,  3000,  2906, | , -3.4, 1283.2, 12.920, |, 13.8
5323.7, 140.4, | , 27.5, 12.8, 577.5, | ,  1000,   955,  3000,  2944, | , -3.4, 1292.2, 13.132, |, 14.4
5324.7, 140.6, | , 27.5, 11.9, 576.7, | ,  1000,   954,  3000,  2933, | , -3.4, 1276.7, 12.935, |, 13.6
5325.7, 141.1, | , 27.5, 6.7, 572.4, | ,  1000,   956,  3000,  2910, | , -3.4, 1286.6, 12.962, |, 8.8
5326.7, 139.8, | , 27.5, 12.3, 576.4, | ,  1000,   953,  3000,  2909, | , -3.4, 1283.2, 12.917, |, 13.8
5327.8, 140.3, | , 27.5, 12.9, 577.8, | ,  1000,   956,  3000,  2921, | , -3.4, 1299.9, 13.136, |, 14.5
5328.8, 139.9, | , 27.5, 12.1, 576.6, | ,  1000,   954,  3000,  2918, | , -3.4, 1279.7, 12.917, |, 13.8
5329.8, 140.1, | , 27.5, 11.4, 576.2, | ,  1000,   954,  3000,  2918, | , -3.4, 1282.7, 12.943, |, 12.6
5330.8, 141.3, | , 27.5, 6.0, 572.5, | ,  1000,   949,  3000,  2934, | , -3.4, 1273.7, 12.892, |, 8.5
5331.8, 140.4, | , 27.5, 12.5, 577.6, | ,  1000,   953,  3000,  2914, | , -3.4, 1302.5, 13.125, |, 14.2
5332.8, 139.9, | , 27.5, 12.0, 577.0, | ,  1000,   954,  3000,  2912, | , -3.4, 1281.0, 12.908, |, 13.9
5333.8, 140.0, | , 27.5, 12.0, 577.0, | ,  1000,   952,  3000,  2921, | , -3.4, 1298.6, 13.109, |, 13.9
5334.8, 140.6, | , 27.5, 11.9, 576.8, | ,  1000,   952,  3000,  2935, | , -3.4, 1299.9, 13.170, |, 13.7
5335.8, 140.3, | , 27.5, 12.8, 577.6, | ,  1000,   952,  3000,  2918, | , -3.4, 1283.6, 12.947, |, 14.5
5336.8, 140.1, | , 27.5, 11.5, 576.6, | ,  1000,   954,  3000,  2932, | , -3.4, 1288.3, 13.048, |, 13.2
5337.8, 139.7, | , 27.5, 12.4, 576.9, | ,  1000,   956,  3000,  2912, | , -3.4, 1294.7, 13.052, |, 13.9
5338.9, 140.2, | , 27.5, 12.8, 577.6, | ,  1000,   951,  3000,  2932, | , -3.4, 1293.0, 13.086, |, 14.3
5339.9, 140.2, | , 27.5, 11.4, 576.2, | ,  1000,   952,  3000,  2956, | , -3.4, 1311.0, 13.350, |, 13.0
5340.9, 139.9, | , 27.5, 11.9, 577.1, | ,  1000,   955,  3000,  2932, | , -3.4, 1284.9, 13.016, |, 13.8
5341.9, 141.2, | , 27.5, 6.6, 572.8, | ,  1000,   952,  3000,  2926, | , -3.4, 1276.3, 12.901, |, 8.5
5342.9, 140.3, | , 27.5, 12.8, 577.6, | ,  1000,   956,  3000,  2916, | , -3.4, 1293.5, 13.054, |, 14.4
5343.9, 140.0, | , 27.5, 11.8, 577.3, | ,  1000,   953,  3000,  2922, | , -3.4, 1306.3, 13.193, |, 13.7
5344.9, 140.4, | , 27.5, 12.1, 577.2, | ,  1000,   956,  3000,  2952, | , -3.4, 1277.6, 13.014, |, 13.8
5345.9, 140.1, | , 27.5, 13.0, 577.7, | ,  1000,   953,  3000,  2910, | , -3.4, 1297.7, 13.066, |, 14.4
5346.9, 141.5, | , 27.5, 4.9, 570.8, | ,  1000,   951,  3000,  2910, | , -3.4, 1299.0, 13.072, |, 6.5
5348.0, 139.9, | , 27.5, 12.2, 577.2, | ,  1000,   953,  3000,  2926, | , -3.4, 1291.7, 13.058, |, 13.9
5349.0, 140.1, | , 27.5, 12.5, 577.8, | ,  1000,   956,  3000,  2926, | , -3.4, 1312.7, 13.284, |, 13.8
5350.0, 140.2, | , 27.5, 10.9, 576.7, | ,  1000,   957,  3000,  2946, | , -3.4, 1283.2, 13.054, |, 13.1
5351.0, 140.1, | , 27.5, 12.1, 577.4, | ,  1000,   957,  3000,  2927, | , -3.4, 1274.6, 12.905, |, 13.7
5352.0, 141.2, | , 27.5, 6.1, 572.2, | ,  1000,   950,  3000,  2933, | , -3.4, 1277.2, 12.926, |, 8.5
5353.0, 140.3, | , 27.5, 12.7, 577.8, | ,  1000,   952,  3000,  2911, | , -3.4, 1287.9, 12.966, |, 14.5
5354.0, 139.9, | , 27.5, 12.3, 577.6, | ,  1000,   951,  3000,  2929, | , -3.4, 1286.2, 13.008, |, 13.9
5355.0, 139.9, | , 27.6, 11.8, 577.2, | ,  1000,   955,  3000,  2897, | , -3.4, 1285.3, 12.904, |, 13.4
5356.0, 140.2, | , 27.5, 13.0, 578.2, | ,  1000,   952,  3000,  2937, | , -3.4, 1282.3, 12.998, |, 14.5
5357.1, 140.3, | , 27.5, 12.9, 578.1, | ,  1000,   954,  3000,  2931, | , -3.4, 1275.0, 12.912, |, 14.4
5358.1, 141.6, | , 27.5, 5.4, 572.4, | ,  1000,   951,  3000,  2934, | , -3.4, 1295.2, 13.115, |, 7.7
5359.1, 140.1, | , 27.5, 12.1, 577.7, | ,  1000,   955,  3000,  2932, | , -3.4, 1282.3, 12.989, |, 13.7
5360.1, 140.2, | , 27.6, 11.2, 576.3, | ,  1000,   951,  3000,  2925, | , -3.4, 1307.2, 13.203, |, 13.0
5361.1, 139.7, | , 27.6, 11.9, 577.1, | ,  1000,   954,  3000,  2888, | , -3.4, 1292.6, 12.946, |, 13.6
5362.1, 139.8, | , 27.5, 12.0, 577.5, | ,  1000,   953,  3000,  2931, | , -3.4, 1299.9, 13.157, |, 13.8
5363.1, 141.2, | , 27.5, 6.9, 572.9, | ,  1000,   953,  3000,  2949, | , -3.4, 1291.3, 13.134, |, 9.2
5364.1, 140.3, | , 27.6, 12.7, 578.0, | ,  1000,   956,  3000,  2943, | , -3.4, 1300.3, 13.215, |, 13.8
5365.1, 140.0, | , 27.6, 11.6, 577.0, | ,  1000,   954,  3000,  2934, | , -3.4, 1302.9, 13.203, |, 13.4
5366.2, 140.4, | , 27.6, 12.8, 578.1, | ,  1000,   960,  3000,  2936, | , -3.4, 1284.9, 13.045, |, 14.3
5367.2, 139.9, | , 27.6, 12.3, 577.5, | ,  1000,   951,  3000,  2933, | , -3.4, 1300.7, 13.169, |, 14.0
5368.2, 141.2, | , 27.5, 6.0, 573.0, | ,  1000,   952,  3000,  2898, | , -3.4, 1284.9, 12.892, |, 8.3
5369.2, 140.2, | , 27.6, 11.8, 577.8, | ,  1000,   958,  3000,  2940, | , -3.4, 1310.2, 13.310, |, 13.3
5370.2, 140.6, | , 27.6, 11.3, 577.5, | ,  1000,   955,  3000,  2931, | , -3.4, 1282.7, 12.992, |, 12.9
5371.2, 140.4, | , 27.6, 12.3, 578.3, | ,  1000,   952,  3000,  2921, | , -3.4, 1285.7, 12.978, |, 14.1
5372.2, 139.9, | , 27.6, 11.9, 577.7, | ,  1000,   954,  3000,  2923, | , -3.4, 1293.9, 13.073, |, 13.5
5373.2, 139.9, | , 27.6, 12.0, 578.4, | ,  1000,   956,  3000,  2918, | , -3.4, 1293.0, 13.057, |, 13.5
5374.2, 140.6, | , 27.6, 12.5, 578.2, | ,  1000,   955,  3000,  2941, | , -3.4, 1291.7, 13.119, |, 14.1
5375.2, 140.6, | , 27.6, 11.8, 577.8, | ,  1000,   954,  3000,  2938, | , -3.4, 1307.6, 13.265, |, 12.8
5376.2, 139.9, | , 27.6, 11.9, 577.6, | ,  1000,   953,  3000,  2911, | , -3.4, 1313.6, 13.231, |, 13.6
5377.3, 140.2, | , 27.6, 10.7, 577.3, | ,  1000,   953,  3000,  2922, | , -3.4, 1294.3, 13.071, |, 12.6
5378.3, 140.2, | , 27.6, 12.7, 578.6, | ,  1000,   952,  3000,  2922, | , -3.4, 1319.6, 13.326, |, 14.3
5379.3, 141.4, | , 27.6, 6.5, 572.5, | ,  1000,   950,  3000,  2937, | , -3.4, 1292.2, 13.093, |, 7.8
5380.3, 140.2, | , 27.6, 11.4, 577.2, | ,  1000,   958,  3000,  2952, | , -3.4, 1281.0, 13.054, |, 13.0
5381.3, 140.3, | , 27.6, 12.6, 578.9, | ,  1000,   954,  3000,  2931, | , -3.4, 1284.0, 13.000, |, 14.5
5382.3, 140.0, | , 27.6, 12.1, 578.2, | ,  1000,   952,  3000,  2940, | , -3.4, 1285.3, 13.037, |, 13.9
5383.3, 139.8, | , 27.6, 12.2, 578.4, | ,  1000,   957,  3000,  2914, | , -3.4, 1285.7, 12.974, |, 13.9
5384.3, 141.6, | , 27.5, 6.4, 573.9, | ,  1000,   954,  3000,  2932, | , -3.4, 1316.2, 13.328, |, 8.5
5385.3, 140.2, | , 27.6, 12.3, 578.7, | ,  1000,   953,  3000,  2922, | , -3.4, 1292.6, 13.054, |, 13.8
5386.3, 139.8, | , 27.6, 11.7, 578.3, | ,  1000,   954,  3000,  2922, | , -3.4, 1289.6, 13.027, |, 11.1
5387.4, 139.9, | , 27.6, 12.0, 578.7, | ,  1000,   955,  3000,  2902, | , -3.4, 1289.6, 12.965, |, 13.6
5388.4, 140.3, | , 27.6, 12.8, 579.0, | ,  1000,   956,  3000,  2938, | , -3.4, 1310.6, 13.303, |, 14.5
5389.4, 141.7, | , 27.6, 6.6, 573.9, | ,  1000,   956,  3000,  2941, | , -3.4, 1313.2, 13.338, |, 9.0
5390.4, 140.3, | , 27.6, 11.2, 577.6, | ,  1000,   954,  3000,  2937, | , -3.4, 1299.5, 13.176, |, 13.2
5391.4, 140.2, | , 27.6, 12.8, 579.0, | ,  1000,   951,  3000,  2931, | , -3.4, 1299.0, 13.143, |, 14.4
5392.4, 140.2, | , 27.6, 12.7, 579.0, | ,  1000,   956,  3000,  2933, | , -3.4, 1301.6, 13.192, |, 14.4
5393.4, 140.0, | , 27.6, 12.1, 578.6, | ,  1000,   956,  3000,  2926, | , -3.4, 1301.2, 13.164, |, 13.8
5394.4, 139.7, | , 27.6, 12.1, 578.5, | ,  1000,   952,  3000,  2932, | , -3.4, 1292.6, 13.085, |, 13.8
5395.4, 141.5, | , 27.6, 6.8, 572.6, | ,  1000,   953,  3000,  2909, | , -3.4, 1305.5, 13.141, |, 7.3
5396.4, 140.3, | , 27.6, 12.8, 578.9, | ,  1000,   954,  3000,  2943, | , -3.4, 1301.2, 13.216, |, 14.3
5397.5, 139.9, | , 27.6, 12.3, 578.4, | ,  1000,   953,  3000,  2927, | , -3.4, 1291.3, 13.060, |, 13.9
5398.5, 140.1, | , 27.6, 11.9, 578.3, | ,  1000,   956,  3000,  2930, | , -3.4, 1295.2, 13.119, |, 13.7
5399.5, 140.4, | , 27.6, 12.4, 578.9, | ,  1000,   955,  3000,  2927, | , -3.4, 1303.3, 13.186, |, 14.3
5400.5, 141.5, | , 27.6, 6.6, 573.9, | ,  1000,   953,  3000,  2907, | , -3.4, 1292.6, 13.001, |, 9.1
5401.5, 140.0, | , 27.6, 12.0, 578.1, | ,  1000,   951,  3000,  2941, | , -3.4, 1293.9, 13.126, |, 13.7
5402.5, 140.1, | , 27.6, 12.7, 579.0, | ,  1000,   951,  3000,  2926, | , -3.4, 1304.2, 13.177, |, 14.2
5403.5, 140.0, | , 27.6, 11.9, 578.2, | ,  1000,   955,  3000,  2933, | , -3.4, 1298.6, 13.159, |, 13.7
5404.5, 139.9, | , 27.6, 11.8, 578.0, | ,  1000,   954,  3000,  2925, | , -3.4, 1290.9, 13.051, |, 13.5
5405.5, 141.2, | , 27.6, 6.1, 573.5, | ,  1000,   952,  3000,  2903, | , -3.4, 1291.7, 12.979, |, 8.5
5406.6, 140.1, | , 27.6, 11.1, 577.6, | ,  1000,   955,  3000,  2920, | , -3.4, 1306.3, 13.192, |, 13.0
5407.6, 139.8, | , 27.6, 12.2, 578.5, | ,  1000,   955,  3000,  2930, | , -3.4, 1298.6, 13.148, |, 13.9
5408.6, 140.0, | , 27.6, 12.1, 578.4, | ,  1000,   954,  3000,  2932, | , -3.4, 1297.3, 13.137, |, 13.7
5409.6, 140.2, | , 27.6, 12.8, 579.3, | ,  1000,   958,  3000,  2939, | , -3.4, 1293.9, 13.141, |, 14.5
5410.6, 140.3, | , 27.6, 12.8, 579.1, | ,  1000,   951,  3000,  2928, | , -3.4, 1329.0, 13.436, |, 14.4
5411.6, 140.3, | , 27.6, 11.2, 577.4, | ,  1000,   948,  3000,  2925, | , -3.4, 1311.0, 13.233, |, 12.4
5412.6, 139.9, | , 27.6, 12.2, 578.3, | ,  1000,   954,  3000,  2928, | , -3.4, 1311.4, 13.269, |, 13.8
5413.6, 140.3, | , 27.6, 12.7, 578.9, | ,  1000,   955,  3000,  2920, | , -3.4, 1293.5, 13.062, |, 14.3
5414.6, 139.9, | , 27.6, 11.8, 578.3, | ,  1000,   955,  3000,  2914, | , -3.4, 1304.2, 13.151, |, 13.7
5415.6, 140.0, | , 27.6, 12.1, 578.4, | ,  1000,   951,  3000,  2918, | , -3.4, 1298.2, 13.089, |, 13.8
5416.7, 141.5, | , 27.6, 6.0, 574.4, | ,  1000,   954,  3000,  2913, | , -3.4, 1320.4, 13.306, |, 9.9
5417.7, 140.2, | , 27.6, 12.6, 578.8, | ,  1000,   954,  3000,  2899, | , -3.4, 1301.6, 13.069, |, 14.5
5418.7, 139.9, | , 27.6, 12.0, 578.4, | ,  1000,   955,  3000,  2935, | , -3.4, 1304.2, 13.223, |, 14.0
5419.7, 139.8, | , 27.6, 12.9, 578.8, | ,  1000,   954,  3000,  2919, | , -3.4, 1297.3, 13.095, |, 14.3
5420.7, 140.2, | , 27.6, 12.8, 578.8, | ,  1000,   950,  3000,  2933, | , -3.4, 1300.3, 13.158, |, 14.6
5421.7, 142.7, | , 27.6, 5.5, 573.7, | ,  1000,   951,  3000,  2936, | , -3.4, 1309.3, 13.264, |, 8.5
5422.7, 140.2, | , 27.6, 11.2, 577.7, | ,  1000,   954,  3000,  2934, | , -3.4, 1299.5, 13.169, |, 13.2
5423.7, 140.3, | , 27.6, 12.1, 579.1, | ,  1000,   954,  3000,  2932, | , -3.4, 1290.0, 13.064, |, 14.4
5424.7, 140.2, | , 27.6, 12.7, 579.0, | ,  1000,   956,  3000,  2920, | , -3.4, 1297.7, 13.110, |, 14.4
5425.7, 139.8, | , 27.6, 12.1, 578.0, | ,  1000,   957,  3000,  2907, | , -3.4, 1300.3, 13.097, |, 13.9
5426.8, 141.1, | , 27.6, 6.1, 573.7, | ,  1000,   955,  3000,  2915, | , -3.4, 1308.5, 13.197, |, 8.6
5427.8, 140.7, | , 27.6, 11.8, 578.1, | ,  1000,   954,  3000,  2941, | , -3.4, 1297.7, 13.171, |, 13.8
5428.8, 140.0, | , 27.6, 12.1, 578.5, | ,  1000,   955,  3000,  2932, | , -3.4, 1293.9, 13.108, |, 13.9
5429.8, 139.8, | , 27.6, 12.2, 578.6, | ,  1000,   955,  3000,  2892, | , -3.4, 1305.5, 13.088, |, 13.9
5430.8, 140.0, | , 27.6, 12.0, 578.3, | ,  1000,   952,  3000,  2940, | , -3.4, 1305.5, 13.241, |, 13.8
5431.8, 140.3, | , 27.6, 12.5, 578.9, | ,  1000,   950,  3000,  2914, | , -3.4, 1308.9, 13.182, |, 14.3
5432.8, 141.6, | , 27.6, 5.3, 573.0, | ,  1000,   953,  3000,  2933, | , -3.4, 1313.2, 13.297, |, 7.5
5433.8, 139.8, | , 27.6, 12.1, 578.4, | ,  1000,   954,  3000,  2908, | , -3.4, 1305.9, 13.145, |, 13.9
5434.8, 140.2, | , 27.6, 12.8, 579.0, | ,  1000,   953,  3000,  2933, | , -3.4, 1305.5, 13.220, |, 14.4
5435.8, 139.9, | , 27.6, 12.1, 578.3, | ,  1000,   956,  3000,  2931, | , -3.4, 1306.3, 13.235, |, 14.0
5436.9, 140.1, | , 27.6, 11.9, 578.5, | ,  1000,   952,  3000,  2937, | , -3.4, 1296.9, 13.147, |, 13.6
5437.9, 142.0, | , 27.6, 4.9, 574.1, | ,  1000,   955,  3000,  2916, | , -3.4, 1296.0, 13.076, |, 9.3
5438.9, 140.2, | , 27.6, 12.2, 578.7, | ,  1000,   951,  3000,  2921, | , -3.4, 1302.5, 13.144, |, 14.2
5439.9, 139.8, | , 27.6, 11.9, 578.7, | ,  1000,   954,  3000,  2922, | , -3.4, 1310.6, 13.238, |, 13.7
5440.9, 139.8, | , 27.6, 12.1, 579.2, | ,  1000,   954,  3000,  2924, | , -3.4, 1312.7, 13.267, |, 14.3
5441.9, 140.3, | , 27.6, 12.2, 579.1, | ,  1000,   954,  3000,  2919, | , -3.4, 1326.4, 13.389, |, 14.3
5442.9, 141.3, | , 27.6, 6.1, 574.2, | ,  1000,   956,  3000,  2936, | , -3.4, 1314.9, 13.338, |, 8.3
5443.9, 140.3, | , 27.6, 10.6, 577.6, | ,  1000,   956,  3000,  2923, | , -3.4, 1306.7, 13.212, |, 12.7
5445.0, 140.1, | , 27.6, 11.5, 578.0, | ,  1000,   955,  3000,  2913, | , -3.4, 1305.5, 13.158, |, 13.7
5446.0, 140.1, | , 27.6, 11.8, 578.7, | ,  1000,   954,  3000,  2919, | , -3.4, 1306.3, 13.186, |, 13.7
5447.0, 140.1, | , 27.6, 11.8, 578.8, | ,  1000,   956,  3000,  2920, | , -3.4, 1323.0, 13.366, |, 13.5
5448.0, 139.8, | , 27.6, 11.7, 578.5, | ,  1000,   957,  3000,  2932, | , -3.4, 1314.9, 13.327, |, 13.7
5449.0, 140.6, | , 27.6, 5.4, 577.2, | ,  1000,   950,  3000,  2909, | , -3.4, 1323.9, 13.314, |, 9.4
5450.0, 139.9, | , 27.6, 11.8, 578.9, | ,  1000,   955,  3000,  2904, | , -3.4, 1314.4, 13.220, |, 13.4
5451.0, 140.0, | , 27.6, 11.8, 578.9, | ,  1000,   955,  3000,  2955, | , -3.4, 1322.6, 13.476, |, 13.6
5452.0, 140.5, | , 27.6, 12.4, 579.1, | ,  1000,   954,  3000,  2927, | , -3.4, 1299.0, 13.139, |, 13.9
5453.0, 139.9, | , 27.6, 11.8, 578.7, | ,  1000,   958,  3000,  2919, | , -3.4, 1326.0, 13.398, |, 13.6
5454.0, 141.4, | , 27.6, 5.8, 573.7, | ,  1000,   950,  3000,  2944, | , -3.4, 1304.6, 13.243, |, 8.0
5455.1, 140.0, | , 27.6, 11.9, 578.8, | ,  1000,   952,  3000,  2915, | , -3.4, 1333.3, 13.438, |, 13.4
5456.1, 140.4, | , 27.6, 12.2, 578.9, | ,  1000,   957,  3000,  2919, | , -3.4, 1318.7, 13.324, |, 14.2
5457.1, 139.9, | , 27.6, 12.1, 578.7, | ,  1000,   953,  3000,  2935, | , -3.4, 1332.0, 13.497, |, 13.5
5458.1, 140.2, | , 27.6, 11.0, 578.3, | ,  1000,   952,  3000,  2920, | , -3.4, 1311.9, 13.238, |, 13.4
5459.1, 142.1, | , 27.6, 2.6, 570.0, | ,  1000,   954,  3000,  2928, | , -3.4, 1307.2, 13.224, |, 4.4
5460.1, 140.2, | , 27.6, 10.9, 578.0, | ,  1000,   959,  3000,  2941, | , -3.4, 1307.2, 13.289, |, 13.1
5461.1, 139.9, | , 27.6, 12.1, 579.0, | ,  1000,   955,  3000,  2908, | , -3.4, 1307.2, 13.162, |, 13.9
5462.1, 140.0, | , 27.6, 12.7, 579.5, | ,  1000,   954,  3000,  2902, | , -3.4, 1306.7, 13.132, |, 14.4
5463.1, 139.9, | , 27.6, 12.0, 578.9, | ,  1000,   955,  3000,  2934, | , -3.4, 1335.9, 13.540, |, 13.8
5464.2, 141.3, | , 27.6, 6.0, 573.9, | ,  1000,   955,  3000,  2935, | , -3.4, 1306.7, 13.247, |, 8.5
5465.2, 140.1, | , 27.6, 11.2, 578.9, | ,  1000,   954,  3000,  2918, | , -3.4, 1304.6, 13.165, |, 13.4
5466.2, 140.2, | , 27.6, 12.7, 579.2, | ,  1000,   952,  3000,  2920, | , -3.4, 1306.3, 13.182, |, 14.5
5467.2, 139.8, | , 27.6, 12.2, 578.9, | ,  1000,   955,  3000,  2918, | , -3.4, 1308.0, 13.206, |, 13.8
5468.2, 139.8, | , 27.6, 12.0, 579.2, | ,  1000,   957,  3000,  2915, | , -3.4, 1306.3, 13.183, |, 13.9
5469.2, 140.2, | , 27.6, 12.8, 579.7, | ,  1000,   952,  3000,  2926, | , -3.4, 1308.0, 13.221, |, 14.4
5470.2, 141.5, | , 27.6, 4.7, 573.5, | ,  1000,   949,  3000,  2928, | , -3.4, 1306.3, 13.201, |, 8.3
5471.2, 140.0, | , 27.6, 12.0, 579.4, | ,  1000,   953,  3000,  2929, | , -3.4, 1306.3, 13.215, |, 13.9
5472.2, 140.0, | , 27.6, 12.1, 578.8, | ,  1000,   951,  3000,  2922, | , -3.4, 1305.5, 13.178, |, 13.9
5473.2, 139.8, | , 27.6, 11.8, 579.4, | ,  1000,   954,  3000,  2922, | , -3.4, 1332.0, 13.454, |, 13.9
5474.3, 139.9, | , 27.6, 12.3, 579.0, | ,  1000,   951,  3000,  2934, | , -3.4, 1321.3, 13.379, |, 13.7
5475.3, 141.6, | , 27.6, 4.3, 573.0, | ,  1000,   951,  3000,  2913, | , -3.4, 1335.9, 13.453, |, 6.8
5476.3, 140.0, | , 27.6, 12.1, 580.0, | ,  1000,   954,  3000,  2944, | , -3.4,  93.4, 0.950, |, 14.4
5477.3, 140.3, | , 27.6, 12.6, 579.8, | ,  1000,   954,  3000,  2927, | , -3.4, 114.8, 1.162, |, 14.2
5478.3, 139.9, | , 27.6, 12.0, 579.4, | ,  1000,   954,  3000,  2910, | , -3.4, 129.4, 1.304, |, 13.9
5479.3, 140.0, | , 27.6, 12.5, 579.7, | ,  1000,   958,  3000,  2956, | , -3.4, 152.9, 1.562, |, 14.2
5480.3, 141.5, | , 27.6, 6.4, 575.3, | ,  1000,   952,  3000,  2922, | , -3.4, 170.1, 1.719, |, 8.9
5481.3, 140.5, | , 27.6, 11.8, 578.8, | ,  1000,   955,  3000,  2925, | , -3.4, 190.2, 1.926, |, 13.7
5482.3, 140.1, | , 27.6, 11.6, 579.3, | ,  1000,   952,  3000,  2938, | , -3.4, 213.3, 2.165, |, 13.2
5483.3, 140.3, | , 27.6, 12.6, 580.1, | ,  1000,   956,  3000,  2937, | , -3.4, 223.2, 2.268, |, 14.0
5484.4, 140.2, | , 27.6, 12.4, 579.5, | ,  1000,   956,  3000,  2927, | , -3.4, 245.9, 2.491, |, 14.0
5485.4, 139.8, | , 27.6, 12.1, 579.8, | ,  1000,   956,  3000,  2931, | , -3.4, 290.0, 2.941, |, 14.0
5486.4, 141.7, | , 27.6, 4.6, 573.4, | ,  1000,   955,  3000,  2934, | , -3.4, 285.7, 2.899, |, 6.7
5487.4, 140.0, | , 27.6, 12.0, 579.8, | ,  1000,   956,  3000,  2938, | , -3.4, 302.5, 3.073, |, 13.9
5488.4, 139.9, | , 27.6, 12.0, 580.0, | ,  1000,   956,  3000,  2914, | , -3.4, 344.9, 3.482, |, 13.7
5489.4, 139.8, | , 27.6, 12.2, 579.8, | ,  1000,   953,  3000,  2917, | , -3.4, 356.4, 3.598, |, 14.0
5490.4, 139.9, | , 27.6, 11.9, 579.9, | ,  1000,   956,  3000,  2906, | , -3.4, 353.0, 3.556, |, 13.6
5491.4, 141.9, | , 27.6, 5.5, 575.6, | ,  1000,   952,  3000,  2933, | , -3.4, 368.9, 3.739, |, 7.9
5492.4, 140.1, | , 27.6, 10.2, 579.4, | ,  1000,   953,  3000,  2919, | , -3.4, 394.6, 3.985, |, 13.2
5493.4, 139.9, | , 27.6, 12.2, 580.1, | ,  1000,   954,  3000,  2936, | , -3.4, 425.9, 4.321, |, 13.8
5494.5, 140.3, | , 27.6, 10.8, 580.4, | ,  1000,   957,  3000,  2929, | , -3.4, 438.3, 4.443, |, 14.2
5495.5, 140.3, | , 27.6, 12.5, 580.4, | ,  1000,   955,  3000,  2932, | , -3.4, 447.7, 4.540, |, 14.3
5496.5, 141.9, | , 27.6, 3.4, 571.6, | ,  1000,   954,  3000,  2932, | , -3.4, 469.6, 4.760, |, 4.3
5497.5, 140.2, | , 27.6, 11.3, 579.4, | ,  1000,   952,  3000,  2917, | , -3.4, 511.1, 5.158, |, 13.1
5498.5, 140.1, | , 27.6, 12.8, 580.3, | ,  1000,   954,  3000,  2909, | , -3.4, 517.1, 5.210, |, 14.6
5499.5, 139.9, | , 27.6, 12.0, 580.2, | ,  1000,   952,  3000,  2953, | , -3.4, 529.5, 5.393, |, 13.9
5500.5, 139.9, | , 27.6, 12.1, 580.2, | ,  1000,   957,  3000,  2944, | , -3.4, 548.0, 5.577, |, 13.7
5501.5, 139.9, | , 27.6, 12.3, 580.7, | ,  1000,   956,  3000,  2915, | , -3.4, 569.8, 5.754, |, 14.5
5502.5, 140.7, | , 27.6, 11.7, 580.1, | ,  1000,   958,  3000,  2944, | , -3.4, 578.8, 5.890, |, 13.6
5503.6, 139.9, | , 27.6, 12.2, 580.1, | ,  1000,   953,  3000,  2939, | , -3.4, 599.4, 6.084, |, 13.9
5504.6, 140.2, | , 27.6, 12.7, 580.7, | ,  1000,   958,  3000,  2918, | , -3.4, 619.5, 6.263, |, 14.3
5505.6, 139.9, | , 27.6, 12.1, 580.4, | ,  1000,   957,  3000,  2941, | , -3.4, 640.1, 6.508, |, 14.0
5506.6, 140.0, | , 27.6, 12.2, 580.4, | ,  1000,   954,  3000,  2937, | , -3.4, 684.6, 6.948, |, 14.0
5507.6, 141.2, | , 27.6, 5.6, 575.4, | ,  1000,   950,  3000,  2928, | , -3.4, 679.9, 6.876, |, 7.7
5508.6, 140.4, | , 27.6, 9.6, 576.7, | ,  1000,   951,  3000,  2909, | , -3.4, 700.9, 7.056, |, 11.3
5509.6, 139.8, | , 27.6, 12.4, 580.2, | ,  1000,   955,  3000,  2918, | , -3.4, 710.8, 7.178, |, 14.0
5510.6, 140.0, | , 27.6, 12.2, 580.5, | ,  1000,   964,  3000,  2951, | , -3.4, 724.5, 7.396, |, 13.9
5511.6, 139.9, | , 27.6, 12.3, 580.3, | ,  1000,   953,  3000,  2918, | , -3.4, 748.5, 7.556, |, 13.9
5512.7, 141.9, | , 27.6, 4.8, 575.1, | ,  1000,   953,  3000,  2904, | , -3.4, 802.0, 8.067, |, 6.5
5513.7, 139.9, | , 27.6, 12.1, 580.1, | ,  1000,   958,  3000,  2937, | , -3.4, 798.2, 8.105, |, 13.5
5514.7, 140.0, | , 27.6, 11.6, 580.8, | ,  1000,   955,  3000,  2939, | , -3.4, 811.0, 8.236, |, 13.6
5515.7, 140.3, | , 27.6, 12.8, 580.5, | ,  1000,   952,  3000,  2937, | , -3.4, 856.0, 8.679, |, 14.2
5516.7, 139.9, | , 27.6, 11.7, 580.2, | ,  1000,   955,  3000,  2920, | , -3.4, 861.2, 8.701, |, 13.8
5517.7, 141.3, | , 27.6, 5.7, 575.3, | ,  1000,   950,  3000,  2944, | , -3.4, 885.6, 8.992, |, 8.2
5518.7, 140.6, | , 27.6, 11.5, 579.7, | ,  1000,   955,  3000,  2912, | , -3.4, 880.9, 8.881, |, 13.5
5519.7, 140.3, | , 27.6, 12.7, 580.7, | ,  1000,   956,  3000,  2915, | , -3.4, 895.4, 9.038, |, 14.2
5520.7, 139.9, | , 27.6, 12.1, 580.1, | ,  1000,   950,  3000,  2926, | , -3.4, 904.4, 9.140, |, 13.7
