Repository: jdhuang-csm/Ru-BCA

## Methods
* (BaO)<sub>x</sub>-(CaO)<sub>y</sub>-(Al<sub>2</sub>O<sub>3</sub>)<sub>1-x-y</sub> (BCA) catalyst supports were synthesized via sol-gel and solid-state methods. 
* Ru/BCA catalysts were prepared via incipient wetness impregnation to achieve 1 wt. % Ru loading.
* Ammonia synthesis rates were measured for Ru/BCA catalysts in a packed-bed reactor at 480-600<sup>o</sup>C, 10 bar, and space velocities up to 1.3 x 10<sup>6</sup> ml g<sub>cat</sub><sup>-1</sup> h<sup>-1</sup>.
* A machine learning (ML) model was employed to improve understanding of the behavior of Ru/BCA catalysts.
* A microkinetic model was developed to describe the best-performing catalyst.

File: data/init_files_Cadigan/BCA311.txt (part 14 of 42)
********** Start test **********
Elapsed time, Pressure, | , LJtemp(C), Inner-Temp, Outer-Temp, | , N2-set, N2-flow, H2-set, H2-flow, | , pH, NH3_ppm, NH3_Prod_rate, |, In222Temp
5198.3, 138.2, | , 23.8, 0.0, 560.3, | ,  1000,   952,  3000,  2937, | , -3.4, 2438.3, 25.310, |, 0.0
5199.3, 137.9, | , 23.8, 0.0, 560.3, | ,  1000,   960,  3000,  2932, | , -3.4, 2446.8, 25.410, |, 0.0
5200.3, 137.8, | , 23.8, 0.0, 560.4, | ,  1000,   950,  3000,  2941, | , -3.4, 2422.0, 25.150, |, 0.0
5201.3, 138.0, | , 23.8, 0.0, 560.8, | ,  1000,   957,  3000,  2917, | , -3.4, 2429.7, 25.118, |, 0.0
5202.3, 137.8, | , 23.8, 0.0, 559.5, | ,  1000,   950,  3000,  2922, | , -3.4, 2435.3, 25.164, |, 0.0
5203.3, 137.8, | , 23.8, 0.0, 560.4, | ,  1000,   962,  3000,  2944, | , -3.4, 2444.7, 25.483, |, 0.0
5204.3, 138.0, | , 23.8, 0.0, 560.3, | ,  1000,   956,  3000,  2949, | , -3.4, 2437.8, 25.409, |, 0.0
5205.4, 138.1, | , 23.8, 0.0, 560.6, | ,  1000,   949,  3000,  2929, | , -3.4, 2428.4, 25.134, |, 0.0
5206.4, 137.7, | , 23.8, 0.0, 560.6, | ,  1000,   952,  3000,  2922, | , -3.4, 2436.5, 25.194, |, 0.0
5207.4, 137.8, | , 23.8, 0.0, 559.8, | ,  1000,   955,  3000,  2923, | , -3.4, 2450.7, 25.364, |, 0.0
5208.4, 138.8, | , 23.8, 0.0, 555.9, | ,  1000,   953,  3000,  2930, | , -3.4, 2442.1, 25.309, |, 0.0
5209.4, 138.1, | , 23.8, 0.0, 560.9, | ,  1000,   953,  3000,  2933, | , -3.4, 2482.0, 25.733, |, 0.0
5210.4, 137.8, | , 23.8, 0.0, 560.7, | ,  1000,   952,  3000,  2933, | , -3.4, 2467.8, 25.582, |, 0.0
5211.4, 138.3, | , 23.8, 0.0, 560.9, | ,  1000,   952,  3000,  2937, | , -3.4, 2457.1, 25.495, |, 0.0
5212.4, 137.8, | , 23.8, 0.0, 560.2, | ,  1000,   952,  3000,  2915, | , -3.4, 2443.0, 25.214, |, 0.0
5213.4, 139.0, | , 23.8, 0.0, 551.9, | ,  1000,   950,  3000,  2906, | , -3.4, 2451.1, 25.222, |, 0.0
5214.5, 137.6, | , 23.8, 0.0, 560.9, | ,  1000,   957,  3000,  2941, | , -3.4, 2459.7, 25.585, |, 0.0
5215.5, 138.1, | , 23.8, 0.0, 561.0, | ,  1000,   954,  3000,  2933, | , -3.4, 2473.0, 25.648, |, 0.0
5216.5, 137.8, | , 23.8, 0.0, 561.2, | ,  1000,   952,  3000,  2952, | , -3.4, 2458.8, 25.619, |, 0.0
5217.5, 137.8, | , 23.8, 0.0, 560.2, | ,  1000,   950,  3000,  2915, | , -3.4, 2451.5, 25.286, |, 0.0
5218.5, 139.0, | , 23.8, 0.0, 556.8, | ,  1000,   959,  3000,  2949, | , -3.4, 2474.3, 25.806, |, 0.0
5219.5, 137.8, | , 23.8, 0.0, 561.2, | ,  1000,   955,  3000,  2925, | , -3.4, 2464.0, 25.509, |, 0.0
5220.5, 137.6, | , 23.8, 0.0, 561.2, | ,  1000,   949,  3000,  2922, | , -3.4, 2467.8, 25.498, |, 0.0
5221.5, 137.7, | , 23.8, 0.0, 560.8, | ,  1000,   955,  3000,  2944, | , -3.4, 2473.4, 25.735, |, 0.0
5222.5, 138.1, | , 23.8, 0.0, 561.0, | ,  1000,   949,  3000,  2918, | , -3.4, 2475.5, 25.542, |, 0.0
5223.5, 137.9, | , 23.8, 0.0, 561.1, | ,  1000,   955,  3000,  2943, | , -3.4, 2474.3, 25.740, |, 0.0
5224.6, 137.7, | , 23.8, 0.0, 561.2, | ,  1000,   954,  3000,  2934, | , -3.4, 2475.5, 25.685, |, 0.0
5225.6, 138.1, | , 23.8, 0.0, 561.5, | ,  1000,   955,  3000,  2934, | , -3.4, 2470.0, 25.636, |, 0.0
5226.6, 137.9, | , 23.8, 0.0, 561.4, | ,  1000,   954,  3000,  2951, | , -3.4, 2489.2, 25.937, |, 0.0
5227.6, 138.0, | , 23.8, 0.0, 560.3, | ,  1000,   953,  3000,  2933, | , -3.4, 2485.8, 25.782, |, 0.0
5228.6, 138.2, | , 23.8, 0.0, 561.6, | ,  1000,   954,  3000,  2926, | , -3.4, 2470.8, 25.581, |, 0.0
5229.6, 139.0, | , 23.8, 0.0, 555.8, | ,  1000,   951,  3000,  2911, | , -3.4, 2485.0, 25.607, |, 0.0
5230.6, 137.9, | , 23.8, 0.0, 561.5, | ,  1000,   957,  3000,  2951, | , -3.4, 2490.5, 25.969, |, 0.0
5231.6, 137.8, | , 23.8, 0.0, 561.3, | ,  1000,   954,  3000,  2932, | , -3.4, 2486.7, 25.783, |, 0.0
5232.6, 138.4, | , 23.8, 0.0, 560.7, | ,  1000,   949,  3000,  2930, | , -3.4, 2497.8, 25.858, |, 0.0
5233.7, 138.2, | , 23.8, 0.0, 561.4, | ,  1000,   956,  3000,  2933, | , -3.4, 2496.5, 25.909, |, 0.0
5234.7, 138.5, | , 23.8, 0.0, 553.9, | ,  1000,   955,  3000,  2920, | , -3.4, 2491.4, 25.761, |, 0.0
5235.7, 138.2, | , 23.8, 0.0, 561.5, | ,  1000,   955,  3000,  2933, | , -3.4, 2494.4, 25.874, |, 0.0
5236.7, 138.2, | , 23.8, 0.0, 561.5, | ,  1000,   952,  3000,  2933, | , -3.4, 2489.2, 25.807, |, 0.0
5237.7, 137.8, | , 23.8, 0.0, 560.3, | ,  1000,   951,  3000,  2928, | , -3.4, 2490.1, 25.773, |, 0.0
5238.7, 137.5, | , 23.8, 0.0, 561.3, | ,  1000,   956,  3000,  2907, | , -3.4, 2498.2, 25.751, |, 0.0
5239.7, 138.1, | , 23.8, 0.0, 562.1, | ,  1000,   947,  3000,  2946, | , -3.4, 2500.8, 25.982, |, 0.0
5240.7, 137.8, | , 23.8, 0.0, 561.6, | ,  1000,   954,  3000,  2953, | , -3.4, 2498.2, 26.049, |, 0.0
5241.7, 137.8, | , 23.8, 0.0, 561.4, | ,  1000,   956,  3000,  2931, | , -3.4, 2516.7, 26.104, |, 0.0
5242.8, 138.4, | , 23.8, 0.0, 561.2, | ,  1000,   956,  3000,  2947, | , -3.4, 2513.2, 26.177, |, 0.0
5243.8, 138.2, | , 23.8, 0.0, 561.9, | ,  1000,   949,  3000,  2929, | , -3.4, 2519.7, 26.078, |, 0.0
5244.8, 137.8, | , 23.8, 0.0, 561.7, | ,  1000,   951,  3000,  2933, | , -3.4, 2512.0, 26.036, |, 0.0
5245.8, 138.2, | , 23.8, 0.0, 556.8, | ,  1000,   951,  3000,  2920, | , -3.4, 2512.4, 25.954, |, 0.0
5246.8, 138.1, | , 23.8, 0.0, 562.1, | ,  1000,   949,  3000,  2915, | , -3.4, 2513.7, 25.917, |, 0.0
5247.8, 138.3, | , 23.8, 0.0, 561.3, | ,  1000,   954,  3000,  2941, | , -3.4, 2506.8, 26.053, |, 0.0
5248.8, 137.8, | , 23.8, 0.0, 561.6, | ,  1000,   952,  3000,  2935, | , -3.4, 2512.4, 26.059, |, 0.0
5249.8, 138.1, | , 23.8, 0.0, 562.0, | ,  1000,   955,  3000,  2920, | , -3.4, 2524.4, 26.106, |, 0.0
5250.8, 138.8, | , 23.8, 0.0, 557.7, | ,  1000,   950,  3000,  2932, | , -3.4, 2522.7, 26.131, |, 0.0
5251.8, 137.7, | , 23.8, 0.0, 561.9, | ,  1000,   950,  3000,  2946, | , -3.4, 2533.8, 26.340, |, 0.0
5252.9, 138.0, | , 23.8, 0.0, 561.2, | ,  1000,   961,  3000,  2925, | , -3.4, 2512.4, 26.054, |, 0.0
5253.9, 138.2, | , 23.8, 0.0, 562.5, | ,  1000,   956,  3000,  2941, | , -3.4, 2520.1, 26.204, |, 0.0
5254.9, 138.2, | , 23.8, 0.0, 562.4, | ,  1000,   952,  3000,  2934, | , -3.4, 2515.4, 26.087, |, 0.0
5255.9, 138.5, | , 23.8, 0.0, 557.2, | ,  1000,   954,  3000,  2924, | , -3.4, 2518.8, 26.064, |, 0.0
5256.9, 137.8, | , 23.8, 0.0, 562.2, | ,  1000,   954,  3000,  2921, | , -3.4, 2535.5, 26.213, |, 0.0
5257.9, 138.3, | , 23.8, 0.0, 561.6, | ,  1000,   952,  3000,  2937, | , -3.4, 2532.1, 26.276, |, 0.0
5258.9, 137.9, | , 23.8, 0.0, 562.5, | ,  1000,   950,  3000,  2922, | , -3.4, 2530.8, 26.146, |, 0.0
5259.9, 137.7, | , 23.8, 0.0, 562.5, | ,  1000,   960,  3000,  2918, | , -3.4, 2565.1, 26.537, |, 0.0
5260.9, 138.2, | , 23.8, 0.0, 562.7, | ,  1000,   947,  3000,  2945, | , -3.4, 2529.1, 26.269, |, 0.0
5261.9, 137.7, | , 23.9, 0.0, 562.6, | ,  1000,   949,  3000,  2937, | , -3.4, 2527.8, 26.218, |, 0.0
5263.0, 138.0, | , 23.9, 0.0, 562.5, | ,  1000,   956,  3000,  2935, | , -3.4, 2529.5, 26.262, |, 0.0
5264.0, 137.8, | , 23.9, 0.0, 562.7, | ,  1000,   951,  3000,  2931, | , -3.4, 2527.8, 26.188, |, 0.0
5265.0, 138.2, | , 23.8, 0.0, 563.0, | ,  1000,   946,  3000,  2922, | , -3.4, 2538.1, 26.199, |, 0.0
5266.0, 137.9, | , 23.8, 0.0, 562.9, | ,  1000,   955,  3000,  2916, | , -3.4, 2566.8, 26.512, |, 0.0
5267.0, 138.5, | , 23.9, 0.0, 557.1, | ,  1000,   951,  3000,  2931, | , -3.4, 2560.8, 26.526, |, 0.0
5268.0, 138.2, | , 23.8, 0.0, 562.3, | ,  1000,   948,  3000,  2903, | , -3.4, 2564.7, 26.356, |, 0.0
5269.0, 138.2, | , 23.9, 0.0, 563.1, | ,  1000,   956,  3000,  2926, | , -3.4, 2562.5, 26.549, |, 0.0
5270.0, 137.9, | , 23.9, 0.0, 563.0, | ,  1000,   956,  3000,  2926, | , -3.4, 2545.8, 26.376, |, 0.0
5271.0, 138.4, | , 23.9, 0.0, 563.2, | ,  1000,   956,  3000,  2952, | , -3.4, 2543.7, 26.526, |, 0.0
5272.0, 139.0, | , 23.8, 0.0, 557.6, | ,  1000,   952,  3000,  2925, | , -3.4, 2544.5, 26.322, |, 0.0
5273.1, 138.0, | , 23.9, 0.0, 562.4, | ,  1000,   958,  3000,  2944, | , -3.4, 2545.8, 26.505, |, 0.0
5274.1, 137.7, | , 23.9, 0.0, 563.0, | ,  1000,   950,  3000,  2918, | , -3.4, 2559.5, 26.423, |, 0.0
5275.1, 138.2, | , 23.9, 0.0, 563.2, | ,  1000,   946,  3000,  2922, | , -3.4, 2559.9, 26.418, |, 0.0
5276.1, 138.2, | , 23.9, 0.0, 563.1, | ,  1000,   958,  3000,  2958, | , -3.4, 2552.2, 26.670, |, 0.0
5277.1, 138.4, | , 23.9, 0.0, 557.8, | ,  1000,   954,  3000,  2905, | , -3.4, 2561.2, 26.370, |, 0.0
5278.1, 138.0, | , 23.9, 0.0, 562.7, | ,  1000,   954,  3000,  2932, | , -3.4, 2559.9, 26.545, |, 0.0
5279.1, 138.1, | , 23.9, 0.0, 563.5, | ,  1000,   952,  3000,  2936, | , -3.4, 2569.8, 26.661, |, 0.0
5280.1, 137.9, | , 23.9, 0.0, 563.0, | ,  1000,   958,  3000,  2917, | , -3.4, 2559.1, 26.461, |, 0.0
5281.1, 137.9, | , 23.9, 0.0, 563.2, | ,  1000,   956,  3000,  2952, | , -3.4, 2560.8, 26.699, |, 0.0
5282.2, 138.2, | , 23.9, 0.0, 563.7, | ,  1000,   954,  3000,  2905, | , -3.4, 2551.8, 26.278, |, 0.0
5283.2, 137.9, | , 23.9, 0.0, 562.7, | ,  1000,   955,  3000,  2937, | , -3.4, 2558.7, 26.566, |, 0.0
5284.2, 137.8, | , 23.9, 0.0, 563.6, | ,  1000,   952,  3000,  2924, | , -3.4, 2585.2, 26.736, |, 0.0
5285.2, 137.8, | , 23.9, 0.0, 563.8, | ,  1000,   953,  3000,  2918, | , -3.4, 2571.9, 26.565, |, 0.0
5286.2, 138.1, | , 23.9, 0.0, 563.8, | ,  1000,   955,  3000,  2907, | , -3.4, 2567.2, 26.449, |, 0.0
5287.2, 137.9, | , 23.9, 0.0, 563.4, | ,  1000,   949,  3000,  2936, | , -3.4, 2568.9, 26.630, |, 0.0
5288.2, 138.4, | , 23.9, 0.0, 558.6, | ,  1000,   955,  3000,  2919, | , -3.4, 2565.5, 26.518, |, 0.0
5289.2, 137.6, | , 23.9, 0.0, 563.9, | ,  1000,   956,  3000,  2929, | , -3.4, 2577.5, 26.723, |, 0.0
5290.2, 138.2, | , 23.9, 0.0, 563.7, | ,  1000,   960,  3000,  2926, | , -3.4, 2582.2, 26.778, |, 0.0
5291.2, 137.7, | , 23.9, 0.0, 563.4, | ,  1000,   955,  3000,  2922, | , -3.4, 2581.4, 26.705, |, 0.0
5292.2, 137.7, | , 23.9, 0.0, 563.4, | ,  1000,   949,  3000,  2914, | , -3.4, 2583.5, 26.631, |, 0.0
5293.3, 138.9, | , 23.9, 0.0, 558.3, | ,  1000,   947,  3000,  2931, | , -3.4, 2583.9, 26.735, |, 0.0
5294.3, 138.0, | , 23.9, 0.0, 562.7, | ,  1000,   955,  3000,  2921, | , -3.4, 2577.5, 26.659, |, 0.0
5295.3, 137.8, | , 23.9, 0.0, 563.4, | ,  1000,   955,  3000,  2942, | , -3.4, 2578.4, 26.814, |, 0.0
5296.3, 138.1, | , 23.9, 0.0, 563.9, | ,  1000,   955,  3000,  2945, | , -3.4, 2575.4, 26.803, |, 0.0
5297.3, 138.1, | , 23.9, 0.0, 564.2, | ,  1000,   948,  3000,  2939, | , -3.4, 2580.1, 26.758, |, 0.0
5298.3, 138.4, | , 23.9, 0.0, 559.3, | ,  1000,   946,  3000,  2944, | , -3.4, 2579.7, 26.776, |, 0.0
5299.3, 138.3, | , 23.9, 0.0, 563.5, | ,  1000,   956,  3000,  2956, | , -3.4, 2574.9, 26.879, |, 0.0
5300.3, 138.3, | , 23.9, 0.0, 564.3, | ,  1000,   955,  3000,  2934, | , -3.4, 2574.5, 26.716, |, 0.0
5301.3, 138.3, | , 23.9, 0.0, 564.2, | ,  1000,   954,  3000,  2936, | , -3.4, 2574.5, 26.720, |, 0.0
5302.4, 137.8, | , 23.9, 0.0, 564.0, | ,  1000,   950,  3000,  2928, | , -3.4, 2575.8, 26.653, |, 0.0
5303.4, 138.2, | , 23.9, 0.0, 563.9, | ,  1000,   957,  3000,  2915, | , -3.4, 2601.9, 26.886, |, 0.0
5304.4, 138.0, | , 23.9, 0.0, 563.3, | ,  1000,   960,  3000,  2931, | , -3.4, 2584.4, 26.831, |, 0.0
5305.4, 137.7, | , 23.9, 0.0, 563.9, | ,  1000,   950,  3000,  2921, | , -3.4, 2602.8, 26.885, |, 0.0
5306.4, 137.9, | , 23.9, 0.0, 564.1, | ,  1000,   956,  3000,  2937, | , -3.4, 2577.5, 26.777, |, 0.0
5307.4, 138.1, | , 23.9, 0.0, 564.4, | ,  1000,   953,  3000,  2920, | , -3.4, 2602.8, 26.895, |, 0.0
5308.4, 138.1, | , 23.9, 0.0, 563.2, | ,  1000,   953,  3000,  2941, | , -3.4, 2596.8, 26.980, |, 0.0
5309.4, 138.4, | , 23.9, 0.0, 559.8, | ,  1000,   953,  3000,  2943, | , -3.4, 2575.8, 26.778, |, 0.0
5310.4, 137.8, | , 23.9, 0.0, 564.3, | ,  1000,   953,  3000,  2916, | , -3.4, 2578.4, 26.620, |, 0.0
5311.4, 138.0, | , 23.9, 0.0, 564.5, | ,  1000,   954,  3000,  2933, | , -3.4, 2575.8, 26.710, |, 0.0
5312.5, 137.8, | , 23.9, 0.0, 564.7, | ,  1000,   956,  3000,  2915, | , -3.4, 2577.1, 26.619, |, 0.0
5313.5, 137.9, | , 23.9, 0.0, 563.9, | ,  1000,   948,  3000,  2936, | , -3.4, 2578.4, 26.717, |, 0.0
5314.5, 138.8, | , 23.9, 0.0, 559.8, | ,  1000,   954,  3000,  2937, | , -3.4, 482.8, 5.023, |, 0.0
5315.5, 137.8, | , 23.9, 0.0, 563.9, | ,  1000,   957,  3000,  2924, | , -3.4, 587.4, 6.095, |, 0.0
5316.5, 137.8, | , 23.9, 0.0, 564.3, | ,  1000,   959,  3000,  2952, | , -3.4, 648.6, 6.783, |, 0.0
5317.5, 137.6, | , 23.9, 0.0, 564.3, | ,  1000,   957,  3000,  2908, | , -3.4, 738.6, 7.631, |, 0.0
5318.5, 137.8, | , 23.9, 0.0, 564.1, | ,  1000,   952,  3000,  2922, | , -3.4, 803.7, 8.321, |, 0.0
5319.5, 137.7, | , 23.9, 0.0, 564.2, | ,  1000,   955,  3000,  2937, | , -3.4, 876.6, 9.119, |, 0.0
5320.5, 138.0, | , 23.9, 0.0, 564.0, | ,  1000,   958,  3000,  2959, | , -3.4, 945.1, 9.895, |, 0.0
5321.5, 137.8, | , 23.9, 0.0, 564.8, | ,  1000,   950,  3000,  2941, | , -3.4, 982.4, 10.218, |, 0.0
5322.6, 138.2, | , 23.9, 0.0, 564.9, | ,  1000,   959,  3000,  2937, | , -3.4, 1054.8, 10.980, |, 0.0
5323.6, 137.8, | , 23.9, 0.0, 564.7, | ,  1000,   949,  3000,  2917, | , -3.4, 1134.9, 11.723, |, 0.0
5324.6, 138.1, | , 23.9, 0.0, 565.2, | ,  1000,   946,  3000,  2924, | , -3.4, 1244.2, 12.865, |, 0.0
5325.6, 139.0, | , 23.9, 0.0, 559.8, | ,  1000,   957,  3000,  2941, | , -3.4, 1309.3, 13.635, |, 0.0
5326.6, 137.8, | , 23.9, 0.0, 565.2, | ,  1000,   957,  3000,  2935, | , -3.4, 1385.1, 14.403, |, 0.0
5327.6, 137.8, | , 23.9, 0.0, 564.9, | ,  1000,   949,  3000,  2944, | , -3.4, 1441.7, 14.991, |, 0.0
5328.6, 138.2, | , 23.9, 0.0, 564.9, | ,  1000,   948,  3000,  2934, | , -3.4, 1518.4, 15.744, |, 0.0
5329.6, 137.8, | , 23.9, 0.0, 565.2, | ,  1000,   955,  3000,  2937, | , -3.4, 1586.5, 16.492, |, 0.0
5330.6, 138.7, | , 23.9, 0.0, 559.2, | ,  1000,   951,  3000,  2914, | , -3.4, 1668.3, 17.223, |, 0.0
5331.7, 138.1, | , 23.9, 0.0, 565.7, | ,  1000,   948,  3000,  2936, | , -3.4, 1740.8, 18.055, |, 0.0
5332.7, 138.2, | , 23.9, 0.0, 565.8, | ,  1000,   952,  3000,  2925, | , -3.4, 1806.3, 18.701, |, 0.0
5333.7, 137.8, | , 23.9, 0.0, 565.6, | ,  1000,   955,  3000,  2929, | , -3.4, 1877.0, 19.464, |, 0.0
5334.7, 137.7, | , 23.9, 0.0, 565.4, | ,  1000,   955,  3000,  2933, | , -3.4, 1940.4, 20.142, |, 0.0
5335.7, 138.9, | , 23.9, 0.0, 561.1, | ,  1000,   951,  3000,  2939, | , -3.4, 2017.5, 20.953, |, 0.0
5336.7, 137.9, | , 23.9, 0.0, 564.9, | ,  1000,   948,  3000,  2919, | , -3.4, 2090.4, 21.580, |, 0.0
5337.7, 137.8, | , 23.9, 0.0, 565.7, | ,  1000,   958,  3000,  2935, | , -3.4, 2159.3, 22.438, |, 0.0
5338.7, 137.6, | , 23.9, 0.0, 565.8, | ,  1000,   949,  3000,  2915, | , -3.4, 2215.0, 22.850, |, 0.0
5339.7, 138.3, | , 23.9, 0.0, 565.5, | ,  1000,   958,  3000,  2954, | , -3.4, 2258.7, 23.585, |, 0.0
5340.7, 137.8, | , 23.9, 0.0, 565.7, | ,  1000,   953,  3000,  2935, | , -3.4, 2302.9, 23.897, |, 0.0
5341.8, 138.0, | , 23.9, 0.0, 565.1, | ,  1000,   959,  3000,  2915, | , -3.4, 2362.0, 24.420, |, 0.0
5342.8, 137.8, | , 23.9, 0.0, 565.7, | ,  1000,   954,  3000,  2917, | , -3.4, 2426.7, 25.067, |, 0.0
5343.8, 138.1, | , 23.9, 0.0, 565.8, | ,  1000,   955,  3000,  2920, | , -3.4, 2479.8, 25.642, |, 0.0
5344.8, 137.8, | , 23.9, 0.0, 565.5, | ,  1000,   959,  3000,  2922, | , -3.4, 2497.8, 25.873, |, 0.0
5345.8, 137.9, | , 23.9, 0.0, 565.7, | ,  1000,   953,  3000,  2944, | , -3.4, 2512.4, 26.126, |, 0.0
5346.8, 139.0, | , 23.9, 0.0, 559.9, | ,  1000,   947,  3000,  2900, | , -3.4, 2549.7, 26.174, |, 0.0
5347.8, 138.1, | , 23.9, 0.0, 566.1, | ,  1000,   954,  3000,  2926, | , -3.4, 2579.2, 26.696, |, 0.0
5348.8, 137.8, | , 23.9, 0.0, 565.4, | ,  1000,   950,  3000,  2938, | , -3.4, 2603.6, 27.010, |, 0.0
5349.8, 137.7, | , 23.9, 0.0, 565.6, | ,  1000,   950,  3000,  2928, | , -3.4, 2625.1, 27.162, |, 0.0
5350.8, 137.9, | , 23.9, 0.0, 566.0, | ,  1000,   957,  3000,  2948, | , -3.4, 2639.6, 27.498, |, 0.0
5351.9, 139.0, | , 23.9, 0.0, 557.0, | ,  1000,   955,  3000,  2936, | , -3.4, 2650.8, 27.514, |, 0.0
5352.9, 137.7, | , 23.9, 0.0, 565.2, | ,  1000,   952,  3000,  2915, | , -3.4, 2661.5, 27.464, |, 0.0
5353.9, 138.0, | , 23.9, 0.0, 566.0, | ,  1000,   955,  3000,  2922, | , -3.4, 2678.6, 27.701, |, 0.0
5354.9, 137.8, | , 23.9, 0.0, 565.8, | ,  1000,   958,  3000,  2948, | , -3.4, 2714.6, 28.292, |, 0.0
5355.9, 137.8, | , 23.9, 0.0, 565.7, | ,  1000,   950,  3000,  2936, | , -3.4, 2682.5, 27.813, |, 0.0
5356.9, 138.8, | , 23.9, 0.0, 561.3, | ,  1000,   955,  3000,  2905, | , -3.4, 2685.0, 27.655, |, 0.0
5357.9, 137.8, | , 23.9, 0.0, 565.2, | ,  1000,   950,  3000,  2941, | , -3.4, 2692.8, 27.951, |, 0.0
5358.9, 138.3, | , 23.9, 0.0, 566.7, | ,  1000,   960,  3000,  2953, | , -3.4, 2728.3, 28.482, |, 0.0
5360.0, 138.2, | , 23.9, 0.0, 566.6, | ,  1000,   954,  3000,  2936, | , -3.4, 2694.5, 27.962, |, 0.0
5361.0, 137.7, | , 23.9, 0.0, 566.8, | ,  1000,   954,  3000,  2926, | , -3.4, 2699.2, 27.939, |, 0.0
5362.0, 137.8, | , 23.9, 0.0, 566.5, | ,  1000,   955,  3000,  2926, | , -3.4, 2698.3, 27.939, |, 0.0
5363.0, 138.4, | , 23.9, 0.0, 565.5, | ,  1000,   952,  3000,  2918, | , -3.4, 2724.0, 28.126, |, 0.0
5364.0, 138.3, | , 23.9, 0.0, 566.0, | ,  1000,   953,  3000,  2934, | , -3.4, 2697.5, 27.975, |, 0.0
5365.0, 137.9, | , 23.9, 0.0, 566.4, | ,  1000,   952,  3000,  2936, | , -3.4, 2701.8, 28.024, |, 0.0
5366.0, 137.8, | , 23.9, 0.0, 566.5, | ,  1000,   953,  3000,  2929, | , -3.4, 2701.8, 27.979, |, 0.0
5367.0, 137.8, | , 23.9, 0.0, 566.4, | ,  1000,   951,  3000,  2916, | , -3.4, 2690.6, 27.762, |, 0.0
5368.0, 139.2, | , 23.9, 0.0, 560.9, | ,  1000,   956,  3000,  2926, | , -3.4, 2700.9, 27.978, |, 0.0
5369.0, 137.9, | , 23.9, 0.0, 566.0, | ,  1000,   955,  3000,  2916, | , -3.4, 2683.3, 27.714, |, 0.0
5370.1, 137.8, | , 23.9, 0.0, 566.5, | ,  1000,   950,  3000,  2934, | , -3.4, 2685.5, 27.833, |, 0.0
5371.1, 138.3, | , 23.9, 0.0, 566.6, | ,  1000,   956,  3000,  2955, | , -3.4, 2690.6, 28.072, |, 0.0
5372.1, 137.9, | , 23.9, 0.0, 566.3, | ,  1000,   956,  3000,  2940, | , -3.4, 2685.5, 27.915, |, 0.0
5373.1, 138.6, | , 23.9, 0.0, 561.6, | ,  1000,   946,  3000,  2917, | , -3.4, 2712.5, 27.952, |, 0.0
5374.1, 138.4, | , 23.9, 0.0, 565.8, | ,  1000,   955,  3000,  2929, | , -3.4, 2714.6, 28.134, |, 0.0
5375.1, 137.7, | , 23.9, 0.0, 566.8, | ,  1000,   953,  3000,  2930, | , -3.4, 2718.9, 28.165, |, 0.0
5376.1, 137.7, | , 23.9, 0.0, 566.5, | ,  1000,   957,  3000,  2917, | , -3.4, 2688.9, 27.789, |, 0.0
5377.1, 137.6, | , 23.9, 0.0, 566.9, | ,  1000,   953,  3000,  2905, | , -3.4, 2694.9, 27.736, |, 0.0
5378.1, 138.1, | , 23.9, 0.0, 567.2, | ,  1000,   953,  3000,  2937, | , -3.4, 2703.0, 28.053, |, 0.0
5379.1, 137.9, | , 23.9, 0.0, 566.2, | ,  1000,   957,  3000,  2956, | , -3.4, 2709.9, 28.285, |, 0.0
5380.2, 137.8, | , 23.9, 0.0, 567.1, | ,  1000,   958,  3000,  2915, | , -3.4, 2707.8, 27.981, |, 0.0
5381.2, 137.6, | , 23.9, 0.0, 567.5, | ,  1000,   954,  3000,  2906, | , -3.4, 2691.9, 27.722, |, 0.0
5382.2, 138.2, | , 23.9, 0.0, 567.4, | ,  1000,   956,  3000,  2932, | , -3.4, 2723.6, 28.249, |, 0.0
5383.2, 137.8, | , 23.9, 0.0, 566.9, | ,  1000,   955,  3000,  2929, | , -3.4, 2715.9, 28.147, |, 0.0
5384.2, 138.7, | , 23.9, 0.0, 561.3, | ,  1000,   953,  3000,  2935, | , -3.4, 2694.0, 27.947, |, 0.0
5385.2, 138.2, | , 23.9, 0.0, 568.0, | ,  1000,   954,  3000,  2932, | , -3.4, 2699.6, 27.987, |, 0.0
5386.2, 137.8, | , 23.9, 0.0, 567.5, | ,  1000,   952,  3000,  2945, | , -3.4, 2691.0, 27.979, |, 0.0
5387.2, 137.9, | , 23.9, 0.0, 567.4, | ,  1000,   957,  3000,  2924, | , -3.4, 2698.3, 27.939, |, 0.0
5388.2, 138.2, | , 23.9, 0.0, 567.8, | ,  1000,   945,  3000,  2914, | , -3.4, 2720.6, 28.006, |, 0.0
5389.2, 138.6, | , 23.9, 0.0, 562.8, | ,  1000,   952,  3000,  2896, | , -3.4, 2726.6, 27.988, |, 0.0
5390.2, 137.8, | , 23.9, 0.0, 567.5, | ,  1000,   960,  3000,  2929, | , -3.4, 2746.3, 28.498, |, 0.0
5391.3, 137.9, | , 23.9, 0.0, 567.5, | ,  1000,   956,  3000,  2945, | , -3.4, 2718.5, 28.295, |, 0.0
5392.3, 138.0, | , 23.9, 0.0, 568.0, | ,  1000,   955,  3000,  2911, | , -3.4, 2700.9, 27.853, |, 0.0
5393.3, 138.1, | , 23.9, 0.0, 567.7, | ,  1000,   951,  3000,  2902, | , -3.4, 2736.9, 28.130, |, 0.0
5394.3, 138.5, | , 23.9, 0.0, 562.3, | ,  1000,   949,  3000,  2934, | , -3.4, 2706.5, 28.041, |, 0.0
5395.3, 138.2, | , 23.9, 0.0, 562.5, | ,  1000,   955,  3000,  2918, | , -3.4, 2707.3, 27.979, |, 0.0
5396.3, 138.2, | , 23.9, 0.0, 567.6, | ,  1000,   954,  3000,  2937, | , -3.4, 2711.6, 28.145, |, 0.0
5397.3, 137.9, | , 23.9, 0.0, 567.3, | ,  1000,   961,  3000,  2934, | , -3.4, 2713.3, 28.196, |, 0.0
5398.3, 137.8, | , 23.9, 0.0, 567.7, | ,  1000,   949,  3000,  2929, | , -3.4, 2707.8, 28.017, |, 0.0
5399.3, 138.3, | , 23.9, 0.0, 567.3, | ,  1000,   954,  3000,  2937, | , -3.4, 2717.2, 28.205, |, 0.0
5400.3, 138.3, | , 23.9, 0.0, 567.0, | ,  1000,   958,  3000,  2922, | , -3.4, 2718.5, 28.135, |, 0.0
5401.4, 137.9, | , 23.9, 0.0, 567.6, | ,  1000,   955,  3000,  2915, | , -3.4, 2714.6, 28.026, |, 0.0
5402.4, 137.8, | , 23.9, 0.0, 567.4, | ,  1000,   957,  3000,  2944, | , -3.4, 2710.3, 28.206, |, 0.0
5403.4, 137.9, | , 23.9, 0.0, 568.1, | ,  1000,   952,  3000,  2902, | , -3.4, 2725.3, 28.023, |, 0.0
5404.4, 137.9, | , 23.9, 0.0, 567.3, | ,  1000,   961,  3000,  2954, | , -3.4, 2738.6, 28.602, |, 0.0
5405.4, 138.7, | , 23.9, 0.0, 561.4, | ,  1000,   952,  3000,  2943, | , -3.4, 2721.5, 28.277, |, 0.0
5406.4, 137.8, | , 23.9, 0.0, 567.7, | ,  1000,   961,  3000,  2929, | , -3.4, 2727.9, 28.312, |, 0.0
5407.4, 138.1, | , 23.9, 0.0, 568.1, | ,  1000,   952,  3000,  2922, | , -3.4, 2731.7, 28.228, |, 0.0
5408.4, 137.7, | , 23.9, 0.0, 567.9, | ,  1000,   953,  3000,  2903, | , -3.4, 2725.3, 28.037, |, 0.0
5409.4, 137.8, | , 23.9, 0.0, 567.5, | ,  1000,   957,  3000,  2925, | , -3.4, 2729.6, 28.268, |, 0.0
5410.4, 139.3, | , 23.9, 0.0, 560.8, | ,  1000,   953,  3000,  2917, | , -3.4, 2749.3, 28.381, |, 0.0
5411.5, 137.9, | , 23.9, 0.0, 567.4, | ,  1000,   955,  3000,  2925, | , -3.4, 2726.2, 28.221, |, 0.0
5412.5, 137.7, | , 23.9, 0.0, 568.1, | ,  1000,   955,  3000,  2918, | , -3.4, 2723.6, 28.146, |, 0.0
5413.5, 137.8, | , 23.9, 0.0, 568.3, | ,  1000,   956,  3000,  2932, | , -3.4, 2726.2, 28.275, |, 0.0
5414.5, 138.3, | , 23.9, 0.0, 568.4, | ,  1000,   957,  3000,  2948, | , -3.4, 2748.9, 28.635, |, 0.0
5415.5, 138.6, | , 23.9, 0.0, 563.3, | ,  1000,   950,  3000,  2926, | , -3.4, 2748.5, 28.421, |, 0.0
5416.5, 138.0, | , 23.9, 0.0, 567.7, | ,  1000,   952,  3000,  2935, | , -3.4, 2737.7, 28.388, |, 0.0
5417.5, 138.2, | , 23.9, 0.0, 568.3, | ,  1000,   955,  3000,  2922, | , -3.4, 2743.3, 28.373, |, 0.0
5418.5, 138.1, | , 23.9, 0.0, 568.6, | ,  1000,   948,  3000,  2919, | , -3.4, 2749.3, 28.362, |, 0.0
5419.5, 137.8, | , 23.9, 0.0, 568.4, | ,  1000,   954,  3000,  2925, | , -3.4, 2749.3, 28.446, |, 0.0
5420.6, 138.2, | , 23.9, 0.0, 568.5, | ,  1000,   955,  3000,  2949, | , -3.4, 2738.6, 28.524, |, 0.0
5421.6, 137.9, | , 23.9, 0.0, 563.3, | ,  1000,   949,  3000,  2914, | , -3.4, 2747.6, 28.315, |, 0.0
5422.6, 137.7, | , 23.9, 0.0, 568.3, | ,  1000,   951,  3000,  2946, | , -3.4, 2746.7, 28.560, |, 0.0
5423.6, 137.7, | , 23.9, 0.0, 568.1, | ,  1000,   949,  3000,  2918, | , -3.4, 2746.3, 28.339, |, 0.0
5424.6, 138.1, | , 23.9, 0.0, 568.7, | ,  1000,   953,  3000,  2918, | , -3.4, 2775.4, 28.664, |, 0.0
5425.6, 137.8, | , 23.9, 0.0, 568.3, | ,  1000,   953,  3000,  2933, | , -3.4, 2745.9, 28.472, |, 0.0
5426.6, 138.9, | , 23.9, 0.0, 562.9, | ,  1000,   956,  3000,  2933, | , -3.4, 2748.5, 28.517, |, 0.0
5427.6, 137.7, | , 23.9, 0.0, 568.4, | ,  1000,   949,  3000,  2932, | , -3.4, 2747.6, 28.448, |, 0.0
5428.6, 138.1, | , 23.9, 0.0, 568.5, | ,  1000,   957,  3000,  2916, | , -3.4, 2748.0, 28.397, |, 0.0
5429.6, 137.7, | , 23.9, 0.0, 568.6, | ,  1000,   948,  3000,  2914, | , -3.4, 2757.0, 28.405, |, 0.0
5430.7, 137.8, | , 23.9, 0.0, 568.4, | ,  1000,   956,  3000,  2941, | , -3.4, 2777.6, 28.882, |, 0.0
5431.7, 138.9, | , 23.9, 0.0, 564.0, | ,  1000,   943,  3000,  2933, | , -3.4, 2746.7, 28.403, |, 0.0
5432.7, 137.9, | , 23.9, 0.0, 567.1, | ,  1000,   954,  3000,  2926, | , -3.4, 2755.7, 28.529, |, 0.0
5433.7, 137.8, | , 23.9, 0.0, 568.5, | ,  1000,   948,  3000,  2926, | , -3.4, 2755.7, 28.479, |, 0.0
5434.7, 138.2, | , 23.9, 0.0, 568.8, | ,  1000,   960,  3000,  2937, | , -3.4, 2784.9, 28.951, |, 0.0
5435.7, 137.6, | , 23.9, 0.0, 568.7, | ,  1000,   955,  3000,  2926, | , -3.4, 2777.6, 28.751, |, 0.0
5436.7, 137.8, | , 23.9, 0.0, 568.8, | ,  1000,   955,  3000,  2941, | , -3.4, 2775.4, 28.853, |, 0.0
5437.7, 137.9, | , 23.9, 0.0, 567.3, | ,  1000,   956,  3000,  2918, | , -3.4, 2769.9, 28.628, |, 0.0
5438.7, 138.2, | , 23.9, 0.0, 569.0, | ,  1000,   959,  3000,  2923, | , -3.4, 2771.2, 28.700, |, 0.0
5439.7, 138.2, | , 23.9, 0.0, 568.0, | ,  1000,   951,  3000,  2912, | , -3.4, 2772.5, 28.570, |, 0.0
5440.8, 137.8, | , 23.9, 0.0, 568.9, | ,  1000,   956,  3000,  2939, | , -3.4, 2801.2, 29.104, |, 0.0
5441.8, 137.7, | , 23.9, 0.0, 568.8, | ,  1000,   950,  3000,  2926, | , -3.4, 2778.9, 28.734, |, 0.0
5442.8, 139.0, | , 23.9, 0.0, 562.7, | ,  1000,   953,  3000,  2925, | , -3.4, 2777.2, 28.726, |, 0.0
5443.8, 137.8, | , 23.9, 0.0, 568.9, | ,  1000,   955,  3000,  2929, | , -3.4, 2775.9, 28.756, |, 0.0
5444.8, 137.9, | , 23.9, 0.0, 568.3, | ,  1000,   952,  3000,  2943, | , -3.4, 2803.7, 29.132, |, 0.0
5445.8, 138.2, | , 23.9, 0.0, 569.2, | ,  1000,   954,  3000,  2922, | , -3.4, 2779.7, 28.741, |, 0.0
5446.8, 137.8, | , 23.9, 0.0, 569.0, | ,  1000,   952,  3000,  2936, | , -3.4, 2771.2, 28.739, |, 0.0
5447.8, 138.7, | , 23.9, 0.0, 563.4, | ,  1000,   949,  3000,  2938, | , -3.4, 2789.2, 28.920, |, 0.0
5448.8, 138.2, | , 23.9, 0.0, 569.6, | ,  1000,   959,  3000,  2930, | , -3.4, 2769.0, 28.732, |, 0.0
5449.9, 138.1, | , 23.9, 0.0, 569.6, | ,  1000,   959,  3000,  2930, | , -3.4, 2803.7, 29.087, |, 0.0
5450.9, 137.7, | , 23.9, 0.0, 568.9, | ,  1000,   954,  3000,  2910, | , -3.4, 2775.9, 28.614, |, 0.0
5451.9, 137.9, | , 23.9, 0.0, 569.4, | ,  1000,   958,  3000,  2967, | , -3.4, 2784.9, 29.154, |, 0.0
5452.9, 138.5, | , 23.9, 0.0, 564.6, | ,  1000,   955,  3000,  2929, | , -3.4, 2797.3, 28.988, |, 0.0
5453.9, 137.8, | , 23.9, 0.0, 568.5, | ,  1000,   955,  3000,  2908, | , -3.4, 2782.7, 28.675, |, 0.0
5454.9, 137.6, | , 23.9, 0.0, 569.0, | ,  1000,   948,  3000,  2920, | , -3.4, 2796.9, 28.857, |, 0.0
5455.9, 138.1, | , 23.9, 0.0, 569.6, | ,  1000,   947,  3000,  2927, | , -3.4, 2802.9, 28.969, |, 0.0
5456.9, 138.1, | , 24.0, 0.0, 569.7, | ,  1000,   957,  3000,  2939, | , -3.4, 2800.3, 29.104, |, 0.0
5457.9, 137.7, | , 24.0, 0.0, 569.5, | ,  1000,   953,  3000,  2926, | , -3.4, 2790.4, 28.878, |, 0.0
5459.0, 138.4, | , 24.0, 0.0, 569.0, | ,  1000,   961,  3000,  2933, | , -3.4, 2790.4, 28.992, |, 0.0
5460.0, 137.8, | , 24.0, 0.0, 569.2, | ,  1000,   950,  3000,  2940, | , -3.4, 2783.2, 28.883, |, 0.0
5461.0, 137.8, | , 24.0, 0.0, 569.5, | ,  1000,   955,  3000,  2915, | , -3.4, 2792.6, 28.831, |, 0.0
5462.0, 137.8, | , 24.0, 0.0, 569.2, | ,  1000,   955,  3000,  2943, | , -3.4, 2814.0, 29.259, |, 0.0
5463.0, 138.1, | , 24.0, 0.0, 569.8, | ,  1000,   949,  3000,  2925, | , -3.4, 2796.9, 28.901, |, 0.0
5464.0, 138.7, | , 24.0, 0.0, 563.2, | ,  1000,   952,  3000,  2921, | , -3.4, 2801.2, 28.940, |, 0.0
5465.0, 137.8, | , 24.0, 0.0, 569.6, | ,  1000,   956,  3000,  2922, | , -3.4, 2799.4, 28.967, |, 0.0
5466.0, 138.0, | , 24.0, 0.0, 569.1, | ,  1000,   958,  3000,  2948, | , -3.4, 2801.2, 29.187, |, 0.0
5467.0, 137.9, | , 24.0, 0.0, 569.6, | ,  1000,   955,  3000,  2916, | , -3.4, 2801.6, 28.932, |, 0.0
5468.0, 137.8, | , 24.0, 0.0, 569.5, | ,  1000,   958,  3000,  2928, | , -3.4, 2809.3, 29.122, |, 0.0
5469.0, 139.0, | , 24.0, 0.0, 561.4, | ,  1000,   954,  3000,  2926, | , -3.4, 2806.7, 29.055, |, 0.0
5470.1, 138.0, | , 24.0, 0.0, 569.2, | ,  1000,   957,  3000,  2914, | , -3.4, 2814.4, 29.067, |, 0.0
5471.1, 138.1, | , 24.0, 0.0, 570.2, | ,  1000,   958,  3000,  2934, | , -3.4, 2828.1, 29.367, |, 0.0
5472.1, 137.7, | , 24.0, 0.0, 569.6, | ,  1000,   951,  3000,  2918, | , -3.4, 2826.0, 29.165, |, 0.0
5473.1, 137.8, | , 24.0, 0.0, 569.8, | ,  1000,   958,  3000,  2945, | , -3.4, 2814.9, 29.307, |, 0.0
5474.1, 138.1, | , 24.0, 0.0, 570.1, | ,  1000,   954,  3000,  2926, | , -3.4, 2819.6, 29.177, |, 0.0
5475.1, 137.9, | , 24.0, 0.0, 569.3, | ,  1000,   954,  3000,  2933, | , -3.4, 2835.9, 29.407, |, 0.0
5476.1, 137.8, | , 24.0, 0.0, 570.0, | ,  1000,   953,  3000,  2926, | , -3.4, 2813.6, 29.113, |, 0.0
5477.1, 137.8, | , 24.0, 0.0, 570.3, | ,  1000,   955,  3000,  2926, | , -3.4, 2823.4, 29.237, |, 0.0
5478.1, 138.2, | , 24.0, 0.0, 570.7, | ,  1000,   953,  3000,  2921, | , -3.4, 2817.0, 29.113, |, 0.0
5479.2, 137.6, | , 24.0, 0.0, 570.6, | ,  1000,   956,  3000,  2918, | , -3.4, 2819.2, 29.138, |, 0.0
5480.2, 138.5, | , 24.0, 0.0, 565.6, | ,  1000,   949,  3000,  2941, | , -3.4, 2821.3, 29.272, |, 0.0
5481.2, 138.3, | , 24.0, 0.0, 571.1, | ,  1000,   950,  3000,  2949, | , -3.4, 2817.4, 29.307, |, 0.0
5482.2, 137.8, | , 24.0, 0.0, 570.8, | ,  1000,   958,  3000,  2930, | , -3.4, 2818.3, 29.233, |, 0.0
5483.2, 137.8, | , 24.0, 0.0, 570.8, | ,  1000,   951,  3000,  2918, | , -3.4, 2840.6, 29.317, |, 0.0
5484.2, 138.0, | , 24.0, 0.0, 571.0, | ,  1000,   951,  3000,  2931, | , -3.4, 2827.7, 29.281, |, 0.0
5485.2, 138.9, | , 24.0, 0.0, 564.9, | ,  1000,   955,  3000,  2915, | , -3.4, 2841.9, 29.336, |, 0.0
5486.2, 137.7, | , 24.0, 0.0, 570.5, | ,  1000,   953,  3000,  2938, | , -3.4, 2830.7, 29.380, |, 0.0
5487.2, 137.8, | , 24.0, 0.0, 571.1, | ,  1000,   960,  3000,  2921, | , -3.4, 2842.7, 29.428, |, 0.0
5488.3, 138.2, | , 24.0, 0.0, 570.8, | ,  1000,   950,  3000,  2951, | , -3.4, 2823.9, 29.383, |, 0.0
5489.3, 137.8, | , 24.0, 0.0, 570.9, | ,  1000,   955,  3000,  2926, | , -3.4, 2826.0, 29.250, |, 0.0
5490.3, 138.5, | , 24.0, 0.0, 566.5, | ,  1000,   951,  3000,  2926, | , -3.4, 2830.3, 29.274, |, 0.0
5491.3, 138.3, | , 24.0, 0.0, 570.3, | ,  1000,   958,  3000,  2943, | , -3.4, 2830.3, 29.450, |, 0.0
5492.3, 137.8, | , 24.0, 0.0, 571.0, | ,  1000,   959,  3000,  2917, | , -3.4, 2844.4, 29.406, |, 0.0
5493.3, 137.9, | , 24.0, 0.0, 570.6, | ,  1000,   950,  3000,  2933, | , -3.4, 2830.3, 29.321, |, 0.0
5494.3, 137.8, | , 24.0, 0.0, 570.7, | ,  1000,   955,  3000,  2908, | , -3.4, 2859.0, 29.466, |, 0.0
5495.3, 138.3, | , 24.0, 0.0, 571.5, | ,  1000,   959,  3000,  2952, | , -3.4, 2851.3, 29.749, |, 0.0
5496.3, 137.8, | , 24.0, 0.0, 570.6, | ,  1000,   953,  3000,  2915, | , -3.4, 2844.4, 29.348, |, 0.0
5497.3, 137.7, | , 24.0, 0.0, 571.5, | ,  1000,   956,  3000,  2929, | , -3.4, 2883.8, 29.884, |, 0.0
5498.4, 138.1, | , 24.0, 0.0, 571.3, | ,  1000,   951,  3000,  2929, | , -3.4, 2845.3, 29.451, |, 0.0
5499.4, 138.2, | , 24.0, 0.0, 571.5, | ,  1000,   954,  3000,  2943, | , -3.4, 2846.6, 29.590, |, 0.0
5500.4, 137.7, | , 24.0, 0.0, 571.2, | ,  1000,   951,  3000,  2920, | , -3.4, 2841.0, 29.337, |, 0.0
5501.4, 139.1, | , 24.0, 0.0, 566.9, | ,  1000,   957,  3000,  2956, | , -3.4, 2875.7, 30.013, |, 0.0
5502.4, 138.2, | , 24.0, 0.0, 571.6, | ,  1000,   950,  3000,  2919, | , -3.4, 2847.0, 29.388, |, 0.0
5503.4, 137.7, | , 24.0, 0.0, 571.5, | ,  1000,   957,  3000,  2924, | , -3.4, 2877.8, 29.790, |, 0.0
5504.4, 137.7, | , 24.0, 0.0, 571.5, | ,  1000,   952,  3000,  2915, | , -3.4, 2854.3, 29.445, |, 0.0
5505.4, 138.1, | , 24.0, 0.0, 571.7, | ,  1000,   953,  3000,  2937, | , -3.4, 2855.1, 29.626, |, 0.0
5506.4, 139.0, | , 24.0, 0.0, 566.5, | ,  1000,   951,  3000,  2924, | , -3.4, 2856.9, 29.533, |, 0.0
5507.4, 137.7, | , 24.0, 0.0, 571.4, | ,  1000,   959,  3000,  2921, | , -3.4, 2871.4, 29.717, |, 0.0
5508.5, 138.0, | , 24.0, 0.0, 571.3, | ,  1000,   961,  3000,  2933, | , -3.4, 2884.3, 29.960, |, 0.0
5509.5, 138.2, | , 24.0, 0.0, 571.7, | ,  1000,   957,  3000,  2927, | , -3.4, 2846.1, 29.487, |, 0.0
5510.5, 137.7, | , 24.0, 0.0, 571.5, | ,  1000,   955,  3000,  2911, | , -3.4, 2856.9, 29.459, |, 0.0
5511.5, 138.4, | , 24.0, 0.0, 566.4, | ,  1000,   948,  3000,  2922, | , -3.4, 2868.0, 29.607, |, 0.0
5512.5, 138.1, | , 24.0, 0.0, 571.9, | ,  1000,   959,  3000,  2938, | , -3.4, 2861.1, 29.743, |, 0.0
5513.5, 137.8, | , 24.0, 0.0, 571.7, | ,  1000,   954,  3000,  2950, | , -3.4, 2864.1, 29.824, |, 0.0
5514.5, 137.9, | , 24.0, 0.0, 571.8, | ,  1000,   954,  3000,  2946, | , -3.4, 2887.3, 30.034, |, 0.0
5515.5, 138.6, | , 24.0, 0.0, 572.0, | ,  1000,   953,  3000,  2917, | , -3.4, 2850.9, 29.431, |, 0.0
5516.5, 138.3, | , 24.0, 0.0, 571.3, | ,  1000,   948,  3000,  2933, | , -3.4, 2865.4, 29.669, |, 0.0
5517.6, 138.4, | , 24.0, 0.0, 567.4, | ,  1000,   949,  3000,  2941, | , -3.4, 2879.6, 29.883, |, 0.0
5518.6, 137.8, | , 24.0, 0.0, 571.8, | ,  1000,   955,  3000,  2923, | , -3.4, 2904.0, 30.044, |, 0.0
5519.6, 138.1, | , 24.0, 0.0, 571.6, | ,  1000,   955,  3000,  2913, | , -3.4, 2872.7, 29.638, |, 0.0
5520.6, 138.2, | , 24.0, 0.0, 572.1, | ,  1000,   959,  3000,  2948, | , -3.4, 2903.1, 30.252, |, 0.0
5521.6, 137.8, | , 24.0, 0.0, 570.8, | ,  1000,   950,  3000,  2933, | , -3.4, 2874.4, 29.774, |, 0.0
5522.6, 138.9, | , 24.0, 0.0, 568.0, | ,  1000,   958,  3000,  2922, | , -3.4, 2876.6, 29.771, |, 0.0
5523.6, 138.2, | , 24.0, 0.0, 572.3, | ,  1000,   951,  3000,  2920, | , -3.4, 2868.9, 29.621, |, 0.0
5524.6, 137.8, | , 24.0, 0.0, 572.0, | ,  1000,   954,  3000,  2934, | , -3.4, 2880.4, 29.876, |, 0.0
5525.6, 137.8, | , 24.0, 0.0, 572.0, | ,  1000,   953,  3000,  2911, | , -3.4, 2879.6, 29.682, |, 0.0
5526.6, 138.2, | , 24.0, 0.0, 571.3, | ,  1000,   953,  3000,  2914, | , -3.4, 2910.8, 30.030, |, 0.0
5527.7, 138.7, | , 24.0, 0.0, 567.5, | ,  1000,   953,  3000,  2916, | , -3.4, 2886.4, 29.789, |, 0.0
5528.7, 137.8, | , 24.0, 0.0, 572.1, | ,  1000,   950,  3000,  2963, | , -3.4, 2889.0, 30.155, |, 0.0
5529.7, 138.1, | , 24.0, 0.0, 572.0, | ,  1000,   962,  3000,  2943, | , -3.4, 2880.0, 29.997, |, 0.0
5530.7, 138.2, | , 24.0, 0.0, 572.0, | ,  1000,   957,  3000,  2922, | , -3.4, 2873.1, 29.732, |, 0.0
5531.7, 137.9, | , 24.0, 0.0, 571.3, | ,  1000,   950,  3000,  2926, | , -3.4, 2907.0, 30.060, |, 0.0
5532.7, 137.8, | , 24.0, 0.0, 572.2, | ,  1000,   953,  3000,  2933, | , -3.4, 2886.0, 29.916, |, 0.0
5533.7, 138.2, | , 24.0, 0.0, 572.4, | ,  1000,   960,  3000,  2928, | , -3.4, 2893.3, 30.002, |, 0.0
5534.7, 137.9, | , 24.0, 0.0, 572.0, | ,  1000,   958,  3000,  2924, | , -3.4, 2896.3, 29.993, |, 0.0
5535.7, 137.9, | , 24.0, 0.0, 572.1, | ,  1000,   960,  3000,  2947, | , -3.4, 2891.1, 30.131, |, 0.0
5536.8, 137.9, | , 24.0, 0.0, 571.4, | ,  1000,   952,  3000,  2918, | , -3.4, 2886.0, 29.789, |, 0.0
5537.8, 138.1, | , 24.0, 0.0, 572.4, | ,  1000,   956,  3000,  2914, | , -3.4, 2907.0, 30.015, |, 0.0
5538.8, 138.4, | , 24.0, 0.0, 566.7, | ,  1000,   957,  3000,  2927, | , -3.4, 2900.1, 30.050, |, 0.0
5539.8, 137.8, | , 24.0, 0.0, 572.2, | ,  1000,   961,  3000,  2922, | , -3.4, 2902.3, 30.053, |, 0.0
5540.8, 138.0, | , 24.0, 0.0, 572.6, | ,  1000,   950,  3000,  2935, | , -3.4, 2902.3, 30.074, |, 0.0
5541.8, 137.9, | , 24.0, 0.0, 571.3, | ,  1000,   959,  3000,  2922, | , -3.4, 2903.1, 30.050, |, 0.0
5542.8, 137.9, | , 24.0, 0.0, 571.9, | ,  1000,   958,  3000,  2946, | , -3.4, 2903.6, 30.237, |, 0.0
5543.8, 138.6, | , 24.0, 0.0, 566.6, | ,  1000,   953,  3000,  2911, | , -3.4, 2886.0, 29.740, |, 0.0
5544.8, 138.1, | , 24.0, 0.0, 572.0, | ,  1000,   951,  3000,  2929, | , -3.4, 2916.8, 30.192, |, 0.0
5545.9, 137.7, | , 24.0, 0.0, 572.3, | ,  1000,   954,  3000,  2940, | , -3.4, 2921.1, 30.335, |, 0.0
5546.9, 138.1, | , 24.0, 0.0, 572.0, | ,  1000,   950,  3000,  2924, | , -3.4, 2939.5, 30.373, |, 0.0
5547.9, 137.7, | , 24.0, 0.0, 572.3, | ,  1000,   952,  3000,  2909, | , -3.4, 2899.7, 29.866, |, 0.0
5548.9, 138.4, | , 24.0, 0.0, 567.7, | ,  1000,   958,  3000,  2937, | , -3.4, 2911.7, 30.254, |, 0.0
5549.9, 137.9, | , 24.0, 0.0, 572.2, | ,  1000,   951,  3000,  2942, | , -3.4, 2914.3, 30.261, |, 0.0
5550.9, 138.1, | , 24.0, 0.0, 572.2, | ,  1000,   955,  3000,  2930, | , -3.4, 2915.1, 30.214, |, 0.0
5551.9, 137.9, | , 24.0, 0.0, 571.6, | ,  1000,   955,  3000,  2927, | , -3.4, 2907.4, 30.105, |, 0.0
5552.9, 137.9, | , 24.0, 0.0, 572.1, | ,  1000,   949,  3000,  2937, | , -3.4, 2908.3, 30.152, |, 0.0
5553.9, 137.9, | , 24.0, 0.0, 572.3, | ,  1000,   955,  3000,  2935, | , -3.4, 2907.4, 30.167, |, 0.0
5555.0, 138.2, | , 24.0, 0.0, 572.5, | ,  1000,   952,  3000,  2917, | , -3.4, 2908.3, 30.013, |, 0.0
5556.0, 137.5, | , 24.0, 0.0, 571.8, | ,  1000,   951,  3000,  2924, | , -3.4, 2914.7, 30.129, |, 0.0
5557.0, 138.0, | , 24.0, 0.0, 571.8, | ,  1000,   952,  3000,  2954, | , -3.4, 2926.3, 30.485, |, 0.0
5558.0, 138.3, | , 24.0, 0.0, 572.6, | ,  1000,   955,  3000,  2952, | , -3.4, 2910.8, 30.334, |, 0.0
5559.0, 137.9, | , 24.0, 0.0, 572.5, | ,  1000,   953,  3000,  2935, | , -3.4, 2910.4, 30.180, |, 0.0
5560.0, 138.4, | , 24.0, 0.0, 567.2, | ,  1000,   954,  3000,  2928, | , -3.4, 2916.4, 30.199, |, 0.0
5561.0, 137.8, | , 24.0, 0.0, 572.6, | ,  1000,   957,  3000,  2930, | , -3.4, 2950.7, 30.592, |, 0.0
5562.0, 138.1, | , 24.0, 0.0, 572.1, | ,  1000,   950,  3000,  2917, | , -3.4, 2939.1, 30.313, |, 0.0
5563.0, 137.7, | , 24.0, 0.0, 572.5, | ,  1000,   947,  3000,  2929, | , -3.4, 2947.3, 30.470, |, 0.0
5564.1, 137.7, | , 24.0, 0.0, 572.5, | ,  1000,   951,  3000,  2929, | , -3.4, 2925.0, 30.272, |, 0.0
5565.1, 139.4, | , 24.0, 0.0, 563.9, | ,  1000,   950,  3000,  2924, | , -3.4, 2918.1, 30.152, |, 0.0
5566.1, 137.8, | , 24.0, 0.0, 572.6, | ,  1000,   958,  3000,  2931, | , -3.4, 2923.7, 30.331, |, 0.0
5567.1, 138.0, | , 24.0, 0.0, 572.0, | ,  1000,   958,  3000,  2944, | , -3.4, 2914.7, 30.340, |, 0.0
5568.1, 138.2, | , 24.0, 0.0, 573.4, | ,  1000,   956,  3000,  2917, | , -3.4, 2919.0, 30.152, |, 0.0
5569.1, 138.2, | , 24.0, 0.0, 573.0, | ,  1000,   953,  3000,  2918, | , -3.4, 2925.0, 30.207, |, 0.0
5570.1, 138.6, | , 24.0, 0.0, 568.1, | ,  1000,   951,  3000,  2924, | , -3.4, 2926.7, 30.253, |, 0.0
5571.1, 138.3, | , 24.0, 0.0, 572.8, | ,  1000,   960,  3000,  2934, | , -3.4, 2915.1, 30.279, |, 0.0
5572.2, 137.9, | , 24.0, 0.0, 571.9, | ,  1000,   952,  3000,  2894, | , -3.4, 2936.5, 30.122, |, 0.0
5573.2, 137.8, | , 24.0, 0.0, 572.6, | ,  1000,   955,  3000,  2926, | , -3.4, 2942.5, 30.459, |, 0.0
5574.2, 137.5, | , 24.0, 0.0, 572.8, | ,  1000,   951,  3000,  2911, | , -3.4, 2942.5, 30.314, |, 0.0
5575.2, 138.2, | , 24.0, 0.0, 572.6, | ,  1000,   949,  3000,  2942, | , -3.4, 2948.5, 30.598, |, 0.0
5576.2, 138.5, | , 24.0, 0.0, 568.5, | ,  1000,   953,  3000,  2933, | , -3.4, 2971.7, 30.795, |, 0.0
5577.2, 138.1, | , 24.0, 0.0, 572.4, | ,  1000,   960,  3000,  2959, | , -3.4, 2956.7, 30.900, |, 0.0
5578.2, 137.9, | , 24.0, 0.0, 573.0, | ,  1000,   961,  3000,  2928, | , -3.4, 2949.0, 30.593, |, 0.0
5579.2, 138.1, | , 24.0, 0.0, 573.3, | ,  1000,   953,  3000,  2926, | , -3.4, 2922.4, 30.236, |, 0.0
5580.2, 137.9, | , 24.0, 0.0, 573.0, | ,  1000,   955,  3000,  2921, | , -3.4, 2945.5, 30.454, |, 0.0
5581.2, 138.4, | , 24.0, 0.0, 568.7, | ,  1000,   950,  3000,  2926, | , -3.4, 2950.7, 30.509, |, 0.0
5582.3, 137.9, | , 24.0, 0.0, 572.6, | ,  1000,   955,  3000,  2926, | , -3.4, 2960.5, 30.646, |, 0.0
5583.3, 137.8, | , 24.0, 0.0, 572.9, | ,  1000,   951,  3000,  2914, | , -3.4, 2949.4, 30.410, |, 0.0
5584.3, 138.0, | , 24.0, 0.0, 573.5, | ,  1000,   956,  3000,  2933, | , -3.4, 2948.5, 30.590, |, 0.0
5585.3, 138.1, | , 24.0, 0.0, 573.8, | ,  1000,   954,  3000,  2917, | , -3.4, 2945.1, 30.404, |, 0.0
5586.3, 138.7, | , 24.0, 0.0, 568.9, | ,  1000,   952,  3000,  2903, | , -3.4, 2968.7, 30.522, |, 0.0
5587.3, 137.6, | , 24.0, 0.0, 572.3, | ,  1000,   955,  3000,  2922, | , -3.4, 2957.1, 30.577, |, 0.0
5588.3, 137.8, | , 24.0, 0.0, 573.6, | ,  1000,   956,  3000,  2938, | , -3.4, 2968.7, 30.833, |, 0.0
5589.3, 138.2, | , 24.0, 0.0, 573.9, | ,  1000,   955,  3000,  2924, | , -3.4, 2942.1, 30.444, |, 0.0
5590.3, 138.1, | , 24.0, 0.0, 573.8, | ,  1000,   955,  3000,  2929, | , -3.4, 2942.1, 30.485, |, 0.0
5591.3, 137.7, | , 24.0, 0.0, 573.7, | ,  1000,   957,  3000,  2934, | , -3.4, 2965.3, 30.774, |, 0.0
5592.3, 138.1, | , 24.0, 0.0, 573.4, | ,  1000,   952,  3000,  2936, | , -3.4, 2947.3, 30.563, |, 0.0
5593.4, 138.1, | , 24.0, 0.0, 574.3, | ,  1000,   959,  3000,  2943, | , -3.4, 2958.8, 30.791, |, 0.0
