Repository: jdhuang-csm/Ru-BCA

## Methods
* (BaO)<sub>x</sub>-(CaO)<sub>y</sub>-(Al<sub>2</sub>O<sub>3</sub>)<sub>1-x-y</sub> (BCA) catalyst supports were synthesized via sol-gel and solid-state methods. 
* Ru/BCA catalysts were prepared via incipient wetness impregnation to achieve 1 wt. % Ru loading.
* Ammonia synthesis rates were measured for Ru/BCA catalysts in a packed-bed reactor at 480-600<sup>o</sup>C, 10 bar, and space velocities up to 1.3 x 10<sup>6</sup> ml g<sub>cat</sub><sup>-1</sup> h<sup>-1</sup>.
* A machine learning (ML) model was employed to improve understanding of the behavior of Ru/BCA catalysts.
* A microkinetic model was developed to describe the best-performing catalyst.

File: data/init_files_Cadigan/BCA411.txt (part 14 of 53)
********** Start test **********
Elapsed time, Pressure, | , LJtemp(C), Inner-Temp, Outer-Temp, | , N2-set, N2-flow, H2-set, H2-flow, | , pH, NH3_ppm, NH3_Prod_rate, |, In222Temp
5222.8, 138.4, | , 22.5, 0.0, 556.4, | ,  1000,   952,  3000,  2948, | , -3.4, 1640.1, 15.967, |, 0.0
5223.9, 138.3, | , 22.5, 0.0, 556.1, | ,  1000,   955,  3000,  2937, | , -3.4, 1649.5, 16.031, |, 0.0
5224.9, 139.0, | , 22.5, 0.0, 551.5, | ,  1000,   954,  3000,  2907, | , -3.4, 1649.9, 15.901, |, 0.0
5225.9, 138.3, | , 22.5, 0.0, 556.2, | ,  1000,   960,  3000,  2939, | , -3.4, 1670.9, 16.265, |, 0.0
5226.9, 138.3, | , 22.5, 0.0, 555.3, | ,  1000,   953,  3000,  2934, | , -3.4, 1655.5, 16.064, |, 0.0
5227.9, 138.0, | , 22.5, 0.0, 556.5, | ,  1000,   950,  3000,  2927, | , -3.4, 1658.1, 16.050, |, 0.0
5228.9, 138.4, | , 22.5, 0.0, 556.4, | ,  1000,   949,  3000,  2913, | , -3.4, 1658.5, 15.992, |, 0.0
5229.9, 139.0, | , 22.5, 0.0, 551.2, | ,  1000,   960,  3000,  2941, | , -3.4, 1679.9, 16.356, |, 0.0
5230.9, 138.2, | , 22.5, 0.0, 556.4, | ,  1000,   952,  3000,  2946, | , -3.4, 1664.5, 16.199, |, 0.0
5231.9, 138.6, | , 22.5, 0.0, 556.1, | ,  1000,   952,  3000,  2912, | , -3.4, 1658.1, 15.993, |, 0.0
5232.9, 138.2, | , 22.5, 0.0, 556.0, | ,  1000,   953,  3000,  2933, | , -3.4, 1656.3, 16.069, |, 0.0
5233.9, 138.2, | , 22.5, 0.0, 556.5, | ,  1000,   953,  3000,  2927, | , -3.4, 1657.2, 16.051, |, 0.0
5235.0, 138.3, | , 22.5, 0.0, 555.6, | ,  1000,   955,  3000,  2944, | , -3.4, 1676.9, 16.320, |, 0.0
5236.0, 138.7, | , 22.5, 0.0, 556.8, | ,  1000,   950,  3000,  2964, | , -3.4, 1670.9, 16.328, |, 0.0
5237.0, 138.3, | , 22.5, 0.0, 556.5, | ,  1000,   958,  3000,  2923, | , -3.4, 1661.9, 16.101, |, 0.0
5238.0, 138.2, | , 22.5, 0.0, 556.3, | ,  1000,   954,  3000,  2938, | , -3.4, 1663.6, 16.163, |, 0.0
5239.0, 138.2, | , 22.5, 0.0, 556.5, | ,  1000,   959,  3000,  2923, | , -3.4, 1665.3, 16.138, |, 0.0
5240.0, 138.3, | , 22.5, 0.0, 555.3, | ,  1000,   956,  3000,  2937, | , -3.4, 1661.9, 16.155, |, 0.0
5241.0, 138.9, | , 22.5, 0.0, 552.2, | ,  1000,   958,  3000,  2937, | , -3.4, 1661.1, 16.152, |, 0.0
5242.0, 138.7, | , 22.5, 0.0, 556.7, | ,  1000,   961,  3000,  2929, | , -3.4, 1664.1, 16.160, |, 0.0
5243.1, 138.5, | , 22.5, 0.0, 556.8, | ,  1000,   958,  3000,  2925, | , -3.4, 1664.1, 16.129, |, 0.0
5244.1, 138.8, | , 22.5, 0.0, 553.1, | ,  1000,   951,  3000,  2932, | , -3.4, 1669.6, 16.183, |, 0.0
5245.1, 138.4, | , 22.5, 0.0, 556.1, | ,  1000,   955,  3000,  2923, | , -3.4, 1694.9, 16.408, |, 0.0
5246.1, 139.5, | , 22.5, 0.0, 551.3, | ,  1000,   949,  3000,  2955, | , -3.4, 1671.8, 16.292, |, 0.0
5247.1, 138.3, | , 22.5, 0.0, 556.6, | ,  1000,   959,  3000,  2915, | , -3.4, 1669.6, 16.150, |, 0.0
5248.1, 138.5, | , 22.5, 0.0, 556.5, | ,  1000,   960,  3000,  2943, | , -3.4, 1670.9, 16.279, |, 0.0
5249.1, 138.5, | , 22.5, 0.0, 556.7, | ,  1000,   957,  3000,  2918, | , -3.4, 1688.1, 16.332, |, 0.0
5250.1, 138.4, | , 22.5, 0.0, 555.9, | ,  1000,   956,  3000,  2948, | , -3.4, 1676.5, 16.338, |, 0.0
5251.1, 138.9, | , 22.5, 0.0, 551.8, | ,  1000,   955,  3000,  2931, | , -3.4, 1677.3, 16.270, |, 0.0
5252.1, 138.1, | , 22.5, 0.0, 556.6, | ,  1000,   954,  3000,  2926, | , -3.4, 1678.2, 16.253, |, 0.0
5253.2, 138.6, | , 22.5, 0.0, 557.2, | ,  1000,   955,  3000,  2925, | , -3.4, 1694.5, 16.412, |, 0.0
5254.2, 138.1, | , 22.5, 0.0, 556.9, | ,  1000,   960,  3000,  2913, | , -3.4, 1679.1, 16.233, |, 0.0
5255.2, 138.4, | , 22.5, 0.0, 556.4, | ,  1000,   959,  3000,  2946, | , -3.4, 1680.3, 16.382, |, 0.0
5256.2, 138.2, | , 22.5, 0.0, 557.2, | ,  1000,   958,  3000,  2939, | , -3.4, 1680.8, 16.350, |, 0.0
5257.2, 138.6, | , 22.5, 0.0, 557.4, | ,  1000,   955,  3000,  2918, | , -3.4, 1679.9, 16.239, |, 0.0
5258.2, 138.2, | , 22.5, 0.0, 557.3, | ,  1000,   958,  3000,  2944, | , -3.4, 1692.3, 16.486, |, 0.0
5259.2, 138.3, | , 22.5, 0.0, 557.4, | ,  1000,   951,  3000,  2937, | , -3.4, 1691.1, 16.416, |, 0.0
5260.2, 138.8, | , 22.5, 0.0, 556.8, | ,  1000,   957,  3000,  2941, | , -3.4, 1679.1, 16.342, |, 0.0
5261.2, 138.8, | , 22.5, 0.0, 557.7, | ,  1000,   955,  3000,  2939, | , -3.4, 1687.6, 16.405, |, 0.0
5262.2, 138.9, | , 22.5, 0.0, 552.9, | ,  1000,   956,  3000,  2913, | , -3.4, 1692.3, 16.347, |, 0.0
5263.2, 138.4, | , 22.5, 0.0, 557.8, | ,  1000,   954,  3000,  2927, | , -3.4, 1683.8, 16.315, |, 0.0
5264.3, 138.4, | , 22.5, 0.0, 557.8, | ,  1000,   950,  3000,  2907, | , -3.4, 1685.1, 16.228, |, 0.0
5265.3, 139.2, | , 22.5, 0.0, 551.4, | ,  1000,   949,  3000,  2922, | , -3.4, 1722.3, 16.642, |, 0.0
5266.3, 138.2, | , 22.5, 0.0, 557.5, | ,  1000,   959,  3000,  2953, | , -3.4, 1724.5, 16.840, |, 0.0
5267.3, 139.8, | , 22.5, 0.0, 552.3, | ,  1000,   955,  3000,  2909, | , -3.4, 1694.1, 16.341, |, 0.0
5268.3, 138.5, | , 22.5, 0.0, 558.0, | ,  1000,   955,  3000,  2938, | , -3.4, 1692.8, 16.452, |, 0.0
5269.3, 138.1, | , 22.5, 0.0, 557.8, | ,  1000,   955,  3000,  2913, | , -3.4, 1695.8, 16.376, |, 0.0
5270.3, 138.6, | , 22.5, 0.0, 558.2, | ,  1000,   960,  3000,  2941, | , -3.4, 1693.6, 16.494, |, 0.0
5271.3, 138.8, | , 22.5, 0.0, 557.4, | ,  1000,   951,  3000,  2952, | , -3.4, 1720.6, 16.765, |, 0.0
5272.4, 139.0, | , 22.5, 0.0, 552.7, | ,  1000,   959,  3000,  2927, | , -3.4, 1690.6, 16.401, |, 0.0
5273.4, 138.3, | , 22.5, 0.0, 558.0, | ,  1000,   958,  3000,  2929, | , -3.4, 1694.9, 16.449, |, 0.0
5274.4, 138.3, | , 22.5, 0.0, 558.1, | ,  1000,   955,  3000,  2924, | , -3.4, 1713.3, 16.590, |, 0.0
5275.4, 138.2, | , 22.5, 0.0, 557.7, | ,  1000,   949,  3000,  2925, | , -3.4, 1704.3, 16.482, |, 0.0
5276.4, 138.3, | , 22.5, 0.0, 556.8, | ,  1000,   957,  3000,  2941, | , -3.4, 1701.3, 16.556, |, 0.0
5277.4, 138.2, | , 22.5, 0.0, 557.7, | ,  1000,   958,  3000,  2949, | , -3.4, 1708.6, 16.664, |, 0.0
5278.4, 139.2, | , 22.5, 0.0, 557.3, | ,  1000,   953,  3000,  2926, | , -3.4, 1731.3, 16.766, |, 0.0
5279.4, 138.1, | , 22.5, 0.0, 557.7, | ,  1000,   960,  3000,  2926, | , -3.4, 1724.0, 16.727, |, 0.0
5280.4, 138.1, | , 22.5, 0.0, 558.3, | ,  1000,   952,  3000,  2926, | , -3.4, 1721.9, 16.672, |, 0.0
5281.4, 138.3, | , 22.5, 0.0, 557.4, | ,  1000,   960,  3000,  2950, | , -3.4, 1730.0, 16.884, |, 0.0
5282.4, 138.5, | , 22.5, 0.0, 558.7, | ,  1000,   960,  3000,  2922, | , -3.4, 1735.6, 16.815, |, 0.0
5283.5, 138.8, | , 22.5, 0.0, 552.2, | ,  1000,   952,  3000,  2941, | , -3.4, 1712.9, 16.649, |, 0.0
5284.5, 138.4, | , 22.5, 0.0, 558.3, | ,  1000,   956,  3000,  2962, | , -3.4, 1710.8, 16.732, |, 0.0
5285.5, 138.7, | , 22.5, 0.0, 558.6, | ,  1000,   951,  3000,  2952, | , -3.4, 1701.8, 16.581, |, 0.0
5286.5, 138.5, | , 22.5, 0.0, 557.9, | ,  1000,   961,  3000,  2929, | , -3.4, 1703.0, 16.538, |, 0.0
5287.5, 138.3, | , 22.5, 0.0, 558.2, | ,  1000,   954,  3000,  2932, | , -3.4, 1724.5, 16.727, |, 0.0
5288.5, 139.3, | , 22.5, 0.0, 554.1, | ,  1000,   952,  3000,  2932, | , -3.4, 1715.0, 16.629, |, 0.0
5289.5, 138.4, | , 22.5, 0.0, 558.7, | ,  1000,   959,  3000,  2928, | , -3.4, 1709.5, 16.586, |, 0.0
5290.5, 138.3, | , 22.5, 0.0, 558.7, | ,  1000,   956,  3000,  2924, | , -3.4, 1716.8, 16.627, |, 0.0
5291.5, 138.4, | , 22.5, 0.0, 557.8, | ,  1000,   957,  3000,  2929, | , -3.4, 1731.3, 16.792, |, 0.0
5292.5, 138.3, | , 22.5, 0.0, 559.0, | ,  1000,   949,  3000,  2916, | , -3.4, 1736.9, 16.760, |, 0.0
5293.6, 138.4, | , 22.5, 0.0, 559.2, | ,  1000,   960,  3000,  2901, | , -3.4, 1718.9, 16.567, |, 0.0
5294.6, 138.2, | , 22.5, 0.0, 558.9, | ,  1000,   956,  3000,  2952, | , -3.4, 1716.3, 16.745, |, 0.0
5295.6, 138.7, | , 22.5, 0.0, 558.9, | ,  1000,   952,  3000,  2967, | , -3.4, 1727.0, 16.896, |, 0.0
5296.6, 138.8, | , 22.5, 0.0, 558.7, | ,  1000,   960,  3000,  2933, | , -3.4, 1725.8, 16.769, |, 0.0
5297.6, 138.5, | , 22.5, 0.0, 559.5, | ,  1000,   959,  3000,  2920, | , -3.4, 1748.9, 16.936, |, 0.0
5298.6, 138.0, | , 22.5, 0.0, 559.3, | ,  1000,   952,  3000,  2917, | , -3.4, 1721.5, 16.624, |, 0.0
5299.6, 139.7, | , 22.5, 0.0, 549.8, | ,  1000,   948,  3000,  2944, | , -3.4, 1724.0, 16.753, |, 0.0
5300.6, 138.7, | , 22.5, 0.0, 555.4, | ,  1000,   959,  3000,  2945, | , -3.4, 1724.5, 16.807, |, 0.0
5301.6, 138.8, | , 22.5, 0.0, 553.8, | ,  1000,   953,  3000,  2920, | , -3.4, 1739.9, 16.823, |, 0.0
5302.6, 139.0, | , 22.5, 0.0, 555.2, | ,  1000,   951,  3000,  2932, | , -3.4, 1748.9, 16.953, |, 0.0
5303.7, 138.7, | , 22.5, 0.0, 555.9, | ,  1000,   951,  3000,  2922, | , -3.4, 1743.8, 16.862, |, 0.0
5304.7, 139.8, | , 22.5, 0.0, 546.5, | ,  1000,   951,  3000,  2918, | , -3.4, 1729.6, 16.702, |, 0.0
5305.7, 138.7, | , 22.5, 0.0, 554.2, | ,  1000,   955,  3000,  2929, | , -3.4, 1723.2, 16.705, |, 0.0
5306.7, 139.0, | , 22.5, 0.0, 553.8, | ,  1000,   953,  3000,  2929, | , -3.4, 1734.3, 16.810, |, 0.0
5307.7, 138.6, | , 22.5, 0.0, 555.9, | ,  1000,   953,  3000,  2922, | , -3.4, 1731.3, 16.744, |, 0.0
5308.7, 138.8, | , 22.5, 0.0, 554.9, | ,  1000,   958,  3000,  2943, | , -3.4, 1737.8, 16.923, |, 0.0
5309.7, 139.4, | , 22.5, 0.0, 553.9, | ,  1000,   958,  3000,  2937, | , -3.4, 1731.8, 16.840, |, 0.0
5310.7, 138.0, | , 22.5, 0.0, 562.0, | ,  1000,   960,  3000,  2941, | , -3.4, 1763.9, 17.177, |, 0.0
5311.7, 138.4, | , 22.5, 0.0, 560.5, | ,  1000,   959,  3000,  2918, | , -3.4, 1744.2, 16.880, |, 0.0
5312.7, 138.0, | , 22.5, 0.0, 561.7, | ,  1000,   958,  3000,  2940, | , -3.4, 1740.8, 16.936, |, 0.0
5313.7, 138.0, | , 22.5, 0.0, 561.6, | ,  1000,   961,  3000,  2935, | , -3.4, 1740.3, 16.923, |, 0.0
5314.8, 138.0, | , 22.5, 0.0, 561.6, | ,  1000,   951,  3000,  2948, | , -3.4, 1765.2, 17.183, |, 0.0
5315.8, 139.1, | , 22.5, 0.0, 554.9, | ,  1000,   957,  3000,  2922, | , -3.4, 1732.6, 16.779, |, 0.0
5316.8, 138.1, | , 22.5, 0.0, 561.1, | ,  1000,   964,  3000,  2922, | , -3.4, 1757.9, 17.050, |, 0.0
5317.8, 137.9, | , 22.5, 0.0, 561.9, | ,  1000,   956,  3000,  2933, | , -3.4, 1762.6, 17.110, |, 0.0
5318.8, 138.1, | , 22.5, 0.0, 562.6, | ,  1000,   952,  3000,  2922, | , -3.4, 1745.9, 16.882, |, 0.0
5319.8, 137.9, | , 22.5, 0.0, 561.9, | ,  1000,   960,  3000,  2936, | , -3.4, 1739.9, 16.920, |, 0.0
5320.8, 138.6, | , 22.5, 0.0, 556.3, | ,  1000,   955,  3000,  2934, | , -3.4, 1743.3, 16.927, |, 0.0
5321.8, 138.3, | , 22.5, 0.0, 561.6, | ,  1000,   956,  3000,  2914, | , -3.4, 1748.0, 16.889, |, 0.0
5322.8, 138.2, | , 22.5, 0.0, 562.2, | ,  1000,   957,  3000,  2927, | , -3.4, 1742.0, 16.889, |, 0.0
5323.8, 137.9, | , 22.5, 0.0, 561.9, | ,  1000,   952,  3000,  2947, | , -3.4, 1762.6, 17.156, |, 0.0
5324.9, 137.9, | , 22.5, 0.0, 562.4, | ,  1000,   960,  3000,  2940, | , -3.4, 1739.9, 16.936, |, 0.0
5325.9, 138.9, | , 22.5, 0.0, 557.9, | ,  1000,   947,  3000,  2948, | , -3.4, 1748.0, 16.994, |, 0.0
5326.9, 138.1, | , 22.5, 0.0, 562.0, | ,  1000,   956,  3000,  2943, | , -3.4, 1769.9, 17.224, |, 0.0
5327.9, 137.8, | , 22.5, 0.0, 562.5, | ,  1000,   949,  3000,  2922, | , -3.4, 1743.8, 16.847, |, 0.0
5328.9, 138.2, | , 22.5, 0.0, 563.1, | ,  1000,   949,  3000,  2935, | , -3.4, 1742.5, 16.896, |, 0.0
5329.9, 137.8, | , 22.5, 0.0, 562.5, | ,  1000,   953,  3000,  2921, | , -3.4, 1751.9, 16.940, |, 0.0
5330.9, 137.8, | , 22.5, 0.0, 562.7, | ,  1000,   957,  3000,  2948, | , -3.4, 1757.5, 17.129, |, 0.0
5331.9, 138.0, | , 22.5, 0.0, 562.3, | ,  1000,   961,  3000,  2928, | , -3.4, 1775.0, 17.230, |, 0.0
5332.9, 138.3, | , 22.5, 0.0, 563.2, | ,  1000,   953,  3000,  2936, | , -3.4, 1750.2, 16.989, |, 0.0
5334.0, 138.1, | , 22.5, 0.0, 562.9, | ,  1000,   953,  3000,  2937, | , -3.4, 1752.3, 17.012, |, 0.0
5335.0, 138.0, | , 22.5, 0.0, 562.5, | ,  1000,   956,  3000,  2948, | , -3.4, 1747.6, 17.029, |, 0.0
5336.0, 138.2, | , 22.5, 0.0, 562.9, | ,  1000,   949,  3000,  2926, | , -3.4, 1751.9, 16.945, |, 0.0
5337.0, 138.7, | , 22.5, 0.0, 557.5, | ,  1000,   947,  3000,  2914, | , -3.4, 1754.0, 16.909, |, 0.0
5338.0, 137.8, | , 22.5, 0.0, 562.7, | ,  1000,   950,  3000,  2926, | , -3.4, 1778.9, 17.214, |, 0.0
5339.0, 138.2, | , 22.5, 0.0, 563.1, | ,  1000,   955,  3000,  2922, | , -3.4, 1759.2, 17.029, |, 0.0
5340.0, 138.2, | , 22.5, 0.0, 563.2, | ,  1000,   953,  3000,  2944, | , -3.4, 1760.5, 17.127, |, 0.0
5341.0, 137.8, | , 22.5, 0.0, 563.0, | ,  1000,   957,  3000,  2918, | , -3.4, 1788.3, 17.295, |, 0.0
5342.0, 139.2, | , 22.5, 0.0, 553.2, | ,  1000,   953,  3000,  2937, | , -3.4, 1788.7, 17.365, |, 0.0
5343.1, 137.9, | , 22.5, 0.0, 562.7, | ,  1000,   957,  3000,  2925, | , -3.4, 1764.3, 17.096, |, 0.0
5344.1, 138.2, | , 22.5, 0.0, 563.4, | ,  1000,   953,  3000,  2948, | , -3.4, 1766.5, 17.199, |, 0.0
5345.1, 138.0, | , 22.5, 0.0, 563.0, | ,  1000,   960,  3000,  2929, | , -3.4, 1758.7, 17.074, |, 0.0
5346.1, 138.2, | , 22.5, 0.0, 563.3, | ,  1000,   954,  3000,  2927, | , -3.4, 1787.0, 17.312, |, 0.0
5347.1, 138.9, | , 22.5, 0.0, 558.1, | ,  1000,   952,  3000,  2928, | , -3.4, 1769.9, 17.141, |, 0.0
5348.1, 137.8, | , 22.5, 0.0, 563.3, | ,  1000,   955,  3000,  2919, | , -3.4, 1771.2, 17.129, |, 0.0
5349.1, 137.9, | , 22.5, 0.0, 563.0, | ,  1000,   958,  3000,  2937, | , -3.4, 1775.0, 17.258, |, 0.0
5350.1, 138.3, | , 22.5, 0.0, 563.6, | ,  1000,   954,  3000,  2936, | , -3.4, 1767.3, 17.160, |, 0.0
5351.1, 137.9, | , 22.5, 0.0, 563.6, | ,  1000,   957,  3000,  2951, | , -3.4, 1802.9, 17.586, |, 0.0
5352.2, 137.9, | , 22.5, 0.0, 562.3, | ,  1000,   956,  3000,  2916, | , -3.4, 1803.3, 17.430, |, 0.0
5353.2, 138.2, | , 22.5, 0.0, 558.8, | ,  1000,   947,  3000,  2932, | , -3.4, 1780.6, 17.241, |, 0.0
5354.2, 138.2, | , 22.5, 0.0, 564.0, | ,  1000,   957,  3000,  2922, | , -3.4, 1780.2, 17.239, |, 0.0
5355.2, 137.9, | , 22.5, 0.0, 563.5, | ,  1000,   950,  3000,  2931, | , -3.4, 1799.4, 17.433, |, 0.0
5356.2, 137.8, | , 22.5, 0.0, 564.1, | ,  1000,   951,  3000,  2944, | , -3.4, 1781.5, 17.318, |, 0.0
5357.2, 138.5, | , 22.5, 0.0, 563.4, | ,  1000,   961,  3000,  2935, | , -3.4, 1782.3, 17.334, |, 0.0
5358.2, 139.0, | , 22.5, 0.0, 558.2, | ,  1000,   951,  3000,  2928, | , -3.4, 1793.5, 17.364, |, 0.0
5359.2, 137.8, | , 22.5, 0.0, 563.8, | ,  1000,   957,  3000,  2926, | , -3.4, 1781.0, 17.260, |, 0.0
5360.2, 138.3, | , 22.5, 0.0, 564.4, | ,  1000,   958,  3000,  2938, | , -3.4, 1782.3, 17.332, |, 0.0
5361.2, 138.0, | , 22.5, 0.0, 563.9, | ,  1000,   959,  3000,  2945, | , -3.4, 1782.3, 17.368, |, 0.0
5362.3, 138.0, | , 22.5, 0.0, 563.0, | ,  1000,   956,  3000,  2944, | , -3.4, 1807.2, 17.596, |, 0.0
5363.3, 138.5, | , 22.5, 0.0, 558.9, | ,  1000,   953,  3000,  2899, | , -3.4, 1780.6, 17.118, |, 0.0
5364.3, 137.9, | , 22.5, 0.0, 564.0, | ,  1000,   952,  3000,  2925, | , -3.4, 1791.3, 17.336, |, 0.0
5365.3, 137.9, | , 22.5, 0.0, 564.0, | ,  1000,   959,  3000,  2940, | , -3.4, 1785.3, 17.376, |, 0.0
5366.3, 137.8, | , 22.5, 0.0, 564.0, | ,  1000,   951,  3000,  2931, | , -3.4, 1780.6, 17.253, |, 0.0
5367.3, 138.3, | , 22.5, 0.0, 563.6, | ,  1000,   949,  3000,  2924, | , -3.4, 1778.9, 17.200, |, 0.0
5368.3, 138.0, | , 22.5, 0.0, 564.0, | ,  1000,   954,  3000,  2936, | , -3.4, 1782.3, 17.305, |, 0.0
5369.3, 137.8, | , 22.5, 0.0, 563.8, | ,  1000,   957,  3000,  2921, | , -3.4, 1781.0, 17.240, |, 0.0
5370.3, 137.8, | , 22.5, 0.0, 563.4, | ,  1000,   951,  3000,  2917, | , -3.4, 1785.7, 17.243, |, 0.0
5371.3, 137.7, | , 22.5, 0.0, 564.3, | ,  1000,   955,  3000,  2931, | , -3.4, 1816.2, 17.617, |, 0.0
5372.4, 138.0, | , 22.5, 0.0, 563.1, | ,  1000,   957,  3000,  2929, | , -3.4, 1808.4, 17.539, |, 0.0
5373.4, 138.0, | , 22.5, 0.0, 563.8, | ,  1000,   960,  3000,  2952, | , -3.4, 1814.9, 17.723, |, 0.0
5374.4, 138.8, | , 22.5, 0.0, 559.1, | ,  1000,   947,  3000,  2929, | , -3.4, 1787.5, 17.294, |, 0.0
5375.4, 138.2, | , 22.5, 0.0, 564.4, | ,  1000,   954,  3000,  2920, | , -3.4, 1787.5, 17.283, |, 0.0
5376.4, 138.0, | , 22.5, 0.0, 564.1, | ,  1000,   954,  3000,  2926, | , -3.4, 1812.7, 17.557, |, 0.0
5377.4, 138.0, | , 22.5, 0.0, 563.6, | ,  1000,   961,  3000,  2936, | , -3.4, 1792.2, 17.430, |, 0.0
5378.4, 138.4, | , 22.5, 0.0, 564.4, | ,  1000,   956,  3000,  2936, | , -3.4, 1787.0, 17.359, |, 0.0
5379.4, 139.0, | , 22.5, 0.0, 558.6, | ,  1000,   953,  3000,  2944, | , -3.4, 1786.6, 17.376, |, 0.0
5380.4, 138.0, | , 22.5, 0.0, 564.3, | ,  1000,   955,  3000,  2938, | , -3.4, 1794.3, 17.439, |, 0.0
5381.5, 137.8, | , 22.5, 0.0, 564.2, | ,  1000,   950,  3000,  2918, | , -3.4, 1809.3, 17.468, |, 0.0
5382.5, 138.2, | , 22.5, 0.0, 563.9, | ,  1000,   953,  3000,  2917, | , -3.4, 1801.2, 17.397, |, 0.0
5383.5, 137.8, | , 22.5, 0.0, 564.2, | ,  1000,   951,  3000,  2929, | , -3.4, 1802.4, 17.454, |, 0.0
5384.5, 138.8, | , 22.5, 0.0, 559.6, | ,  1000,   957,  3000,  2939, | , -3.4, 1799.4, 17.500, |, 0.0
5385.5, 138.1, | , 22.5, 0.0, 564.8, | ,  1000,   960,  3000,  2912, | , -3.4, 1794.3, 17.341, |, 0.0
5386.5, 137.8, | , 22.5, 0.0, 564.7, | ,  1000,   957,  3000,  2942, | , -3.4, 1792.6, 17.447, |, 0.0
5387.5, 137.9, | , 22.5, 0.0, 564.1, | ,  1000,   958,  3000,  2926, | , -3.4, 1798.6, 17.435, |, 0.0
5388.5, 138.1, | , 22.5, 0.0, 565.0, | ,  1000,   955,  3000,  2933, | , -3.4, 1799.0, 17.459, |, 0.0
5389.5, 137.8, | , 22.5, 0.0, 564.5, | ,  1000,   960,  3000,  2926, | , -3.4, 1799.4, 17.451, |, 0.0
5390.6, 137.9, | , 22.5, 0.0, 564.6, | ,  1000,   955,  3000,  2948, | , -3.4, 1799.9, 17.538, |, 0.0
5391.6, 137.9, | , 22.5, 0.0, 564.9, | ,  1000,   958,  3000,  2926, | , -3.4, 1800.7, 17.456, |, 0.0
5392.6, 138.1, | , 22.5, 0.0, 563.9, | ,  1000,   953,  3000,  2927, | , -3.4, 1802.9, 17.460, |, 0.0
5393.6, 137.9, | , 22.5, 0.0, 564.8, | ,  1000,   955,  3000,  2923, | , -3.4, 1801.2, 17.438, |, 0.0
5394.6, 137.9, | , 22.5, 0.0, 564.7, | ,  1000,   949,  3000,  2945, | , -3.4, 1803.7, 17.531, |, 0.0
5395.6, 138.4, | , 22.5, 0.0, 560.1, | ,  1000,   950,  3000,  2925, | , -3.4, 1806.3, 17.472, |, 0.0
5396.6, 138.0, | , 22.5, 0.0, 564.7, | ,  1000,   961,  3000,  2963, | , -3.4, 1806.3, 17.693, |, 0.0
5397.6, 138.2, | , 22.5, 0.0, 564.0, | ,  1000,   958,  3000,  2928, | , -3.4, 1838.4, 17.833, |, 0.0
5398.6, 137.8, | , 22.5, 0.0, 564.5, | ,  1000,   951,  3000,  2907, | , -3.4, 1811.4, 17.444, |, 0.0
5399.6, 137.9, | , 22.5, 0.0, 564.8, | ,  1000,   957,  3000,  2937, | , -3.4, 1819.6, 17.684, |, 0.0
5400.6, 139.1, | , 22.5, 0.0, 559.4, | ,  1000,   958,  3000,  2952, | , -3.4, 1808.0, 17.646, |, 0.0
5401.7, 137.9, | , 22.5, 0.0, 564.9, | ,  1000,   953,  3000,  2933, | , -3.4, 1814.4, 17.600, |, 0.0
5402.7, 138.0, | , 22.5, 0.0, 564.2, | ,  1000,   956,  3000,  2906, | , -3.4, 1811.0, 17.456, |, 0.0
5403.7, 138.2, | , 22.5, 0.0, 565.2, | ,  1000,   954,  3000,  2933, | , -3.4, 1806.7, 17.529, |, 0.0
5404.7, 138.1, | , 22.5, 0.0, 564.9, | ,  1000,   955,  3000,  2934, | , -3.4, 1817.4, 17.646, |, 0.0
5405.7, 137.8, | , 22.5, 0.0, 564.8, | ,  1000,   952,  3000,  2911, | , -3.4, 1816.6, 17.519, |, 0.0
5406.7, 137.8, | , 22.5, 0.0, 565.1, | ,  1000,   959,  3000,  2910, | , -3.4, 1831.6, 17.685, |, 0.0
5407.7, 138.4, | , 22.5, 0.0, 564.5, | ,  1000,   951,  3000,  2938, | , -3.4, 1822.2, 17.690, |, 0.0
5408.7, 138.2, | , 22.5, 0.0, 565.2, | ,  1000,   957,  3000,  2930, | , -3.4, 1831.6, 17.773, |, 0.0
5409.7, 137.9, | , 22.5, 0.0, 565.3, | ,  1000,   948,  3000,  2905, | , -3.4, 1829.4, 17.592, |, 0.0
5410.7, 138.0, | , 22.5, 0.0, 565.0, | ,  1000,   953,  3000,  2942, | , -3.4, 1841.4, 17.903, |, 0.0
5411.7, 138.9, | , 22.5, 0.0, 559.3, | ,  1000,   955,  3000,  2924, | , -3.4, 1823.9, 17.660, |, 0.0
5412.7, 138.1, | , 22.5, 0.0, 564.4, | ,  1000,   951,  3000,  2923, | , -3.4, 1846.6, 17.858, |, 0.0
5413.8, 137.9, | , 22.5, 0.0, 565.4, | ,  1000,   955,  3000,  2941, | , -3.4, 1826.4, 17.765, |, 0.0
5414.8, 138.4, | , 22.5, 0.0, 565.4, | ,  1000,   961,  3000,  2955, | , -3.4, 1826.0, 17.845, |, 0.0
5415.8, 138.3, | , 22.5, 0.0, 565.6, | ,  1000,   951,  3000,  2930, | , -3.4, 1835.0, 17.779, |, 0.0
5416.8, 138.6, | , 22.5, 0.0, 559.8, | ,  1000,   954,  3000,  2933, | , -3.4, 1835.4, 17.805, |, 0.0
5417.8, 138.0, | , 22.5, 0.0, 564.3, | ,  1000,   958,  3000,  2921, | , -3.4, 1845.7, 17.868, |, 0.0
5418.8, 137.9, | , 22.5, 0.0, 564.7, | ,  1000,   949,  3000,  2926, | , -3.4, 1853.9, 17.931, |, 0.0
5419.8, 138.2, | , 22.5, 0.0, 565.7, | ,  1000,   959,  3000,  2920, | , -3.4, 1834.6, 17.764, |, 0.0
5420.8, 137.9, | , 22.5, 0.0, 564.9, | ,  1000,   953,  3000,  2901, | , -3.4, 1828.2, 17.585, |, 0.0
5421.8, 138.7, | , 22.5, 0.0, 560.5, | ,  1000,   956,  3000,  2963, | , -3.4, 1844.0, 18.039, |, 0.0
5422.8, 138.5, | , 22.5, 0.0, 564.7, | ,  1000,   960,  3000,  2927, | , -3.4, 1826.0, 17.718, |, 0.0
5423.9, 137.9, | , 22.5, 0.0, 564.9, | ,  1000,   952,  3000,  2931, | , -3.4, 1827.3, 17.711, |, 0.0
5424.9, 137.9, | , 22.6, 0.0, 565.1, | ,  1000,   955,  3000,  2943, | , -3.4, 1833.3, 17.835, |, 0.0
5425.9, 138.2, | , 22.5, 0.0, 565.8, | ,  1000,   956,  3000,  2935, | , -3.4, 1833.3, 17.807, |, 0.0
5426.9, 137.8, | , 22.5, 0.0, 565.4, | ,  1000,   950,  3000,  2920, | , -3.4, 359.4, 3.477, |, 0.0
5427.9, 138.0, | , 22.5, 0.0, 565.0, | ,  1000,   959,  3000,  2945, | , -3.4, 413.4, 4.034, |, 0.0
5428.9, 137.8, | , 22.5, 0.0, 565.7, | ,  1000,   951,  3000,  2918, | , -3.4, 437.0, 4.227, |, 0.0
5429.9, 138.2, | , 22.5, 0.0, 566.0, | ,  1000,   956,  3000,  2922, | , -3.4, 501.3, 4.858, |, 0.0
5430.9, 137.7, | , 22.5, 0.0, 566.0, | ,  1000,   951,  3000,  2950, | , -3.4, 547.5, 5.338, |, 0.0
5431.9, 137.8, | , 22.5, 0.0, 566.1, | ,  1000,   951,  3000,  2935, | , -3.4, 598.1, 5.808, |, 0.0
5432.9, 138.9, | , 22.5, 0.0, 561.5, | ,  1000,   955,  3000,  2929, | , -3.4, 661.9, 6.425, |, 0.0
5434.0, 137.9, | , 22.5, 0.0, 565.9, | ,  1000,   951,  3000,  2959, | , -3.4, 719.8, 7.034, |, 0.0
5435.0, 137.7, | , 22.5, 0.0, 566.3, | ,  1000,   956,  3000,  2922, | , -3.4, 773.7, 7.497, |, 0.0
5436.0, 138.3, | , 22.5, 0.0, 566.5, | ,  1000,   962,  3000,  2921, | , -3.4, 846.6, 8.214, |, 0.0
5437.0, 138.2, | , 22.5, 0.0, 566.4, | ,  1000,   956,  3000,  2938, | , -3.4, 874.4, 8.509, |, 0.0
5438.0, 138.8, | , 22.5, 0.0, 558.3, | ,  1000,   955,  3000,  2924, | , -3.4, 936.1, 9.071, |, 0.0
5439.0, 138.0, | , 22.5, 0.0, 565.6, | ,  1000,   955,  3000,  2947, | , -3.4, 977.7, 9.531, |, 0.0
5440.0, 138.4, | , 22.5, 0.0, 566.6, | ,  1000,   961,  3000,  2953, | , -3.4, 1045.4, 10.220, |, 0.0
5441.0, 137.9, | , 22.5, 0.0, 566.1, | ,  1000,   950,  3000,  2929, | , -3.4, 1105.8, 10.715, |, 0.0
5442.0, 137.8, | , 22.5, 0.0, 566.3, | ,  1000,   957,  3000,  2915, | , -3.4, 1132.4, 10.952, |, 0.0
5443.1, 138.2, | , 22.5, 0.0, 566.8, | ,  1000,   957,  3000,  2942, | , -3.4, 1189.3, 11.583, |, 0.0
5444.1, 138.5, | , 22.5, 0.0, 566.5, | ,  1000,   960,  3000,  2935, | , -3.4, 1233.5, 11.998, |, 0.0
5445.1, 137.9, | , 22.5, 0.0, 566.7, | ,  1000,   946,  3000,  2932, | , -3.4, 1289.6, 12.490, |, 0.0
5446.1, 137.8, | , 22.5, 0.0, 567.0, | ,  1000,   955,  3000,  2928, | , -3.4, 1342.7, 13.020, |, 0.0
5447.1, 138.2, | , 22.5, 0.0, 567.1, | ,  1000,   953,  3000,  2925, | , -3.4, 1392.9, 13.488, |, 0.0
5448.1, 137.9, | , 22.5, 0.0, 567.0, | ,  1000,   955,  3000,  2941, | , -3.4, 1437.0, 13.980, |, 0.0
5449.1, 138.6, | , 22.5, 0.0, 561.1, | ,  1000,   957,  3000,  2944, | , -3.4, 1506.8, 14.677, |, 0.0
5450.1, 137.9, | , 22.5, 0.0, 566.6, | ,  1000,   957,  3000,  2924, | , -3.4, 1524.0, 14.766, |, 0.0
5451.1, 138.2, | , 22.5, 0.0, 567.0, | ,  1000,   954,  3000,  2929, | , -3.4, 1574.5, 15.266, |, 0.0
5452.1, 137.8, | , 22.5, 0.0, 567.2, | ,  1000,   955,  3000,  2941, | , -3.4, 1608.8, 15.647, |, 0.0
5453.2, 137.9, | , 22.5, 0.0, 567.4, | ,  1000,   954,  3000,  2925, | , -3.4, 1647.8, 15.957, |, 0.0
5454.2, 139.3, | , 22.5, 0.0, 560.9, | ,  1000,   946,  3000,  2931, | , -3.4, 1682.5, 16.284, |, 0.0
5455.2, 137.8, | , 22.5, 0.0, 567.3, | ,  1000,   952,  3000,  2932, | , -3.4, 1703.9, 16.520, |, 0.0
5456.2, 138.0, | , 22.5, 0.0, 567.2, | ,  1000,   960,  3000,  2948, | , -3.4, 1750.2, 17.070, |, 0.0
5457.2, 137.9, | , 22.5, 0.0, 567.1, | ,  1000,   959,  3000,  2927, | , -3.4, 1757.5, 17.048, |, 0.0
5458.2, 137.9, | , 22.5, 0.0, 566.6, | ,  1000,   954,  3000,  2934, | , -3.4, 1772.9, 17.207, |, 0.0
5459.2, 138.7, | , 22.6, 0.0, 562.6, | ,  1000,   955,  3000,  2930, | , -3.4, 1792.6, 17.383, |, 0.0
5460.2, 138.1, | , 22.5, 0.0, 566.6, | ,  1000,   952,  3000,  2934, | , -3.4, 1811.4, 17.573, |, 0.0
5461.2, 138.0, | , 22.5, 0.0, 567.1, | ,  1000,   957,  3000,  2927, | , -3.4, 1823.4, 17.677, |, 0.0
5462.2, 138.3, | , 22.5, 0.0, 567.4, | ,  1000,   951,  3000,  2941, | , -3.4, 1862.9, 18.098, |, 0.0
5463.3, 137.9, | , 22.6, 0.0, 567.3, | ,  1000,   950,  3000,  2912, | , -3.4, 1878.3, 18.108, |, 0.0
5464.3, 137.8, | , 22.6, 0.0, 567.6, | ,  1000,   959,  3000,  2934, | , -3.4, 1866.3, 18.135, |, 0.0
5465.3, 138.2, | , 22.5, 0.0, 567.3, | ,  1000,   950,  3000,  2914, | , -3.4, 1870.6, 18.040, |, 0.0
5466.3, 138.3, | , 22.5, 0.0, 568.0, | ,  1000,   959,  3000,  2956, | , -3.4, 1894.6, 18.512, |, 0.0
5467.3, 137.7, | , 22.6, 0.0, 567.4, | ,  1000,   958,  3000,  2930, | , -3.4, 1890.3, 18.343, |, 0.0
5468.3, 137.8, | , 22.6, 0.0, 567.8, | ,  1000,   954,  3000,  2929, | , -3.4, 1882.1, 18.238, |, 0.0
5469.3, 138.1, | , 22.6, 0.0, 568.0, | ,  1000,   952,  3000,  2939, | , -3.4, 1880.4, 18.262, |, 0.0
5470.3, 138.5, | , 22.6, 0.0, 563.4, | ,  1000,   951,  3000,  2943, | , -3.4, 1887.3, 18.344, |, 0.0
5471.3, 137.7, | , 22.6, 0.0, 567.5, | ,  1000,   950,  3000,  2912, | , -3.4, 1890.7, 18.227, |, 0.0
5472.3, 138.1, | , 22.5, 0.0, 568.0, | ,  1000,   954,  3000,  2922, | , -3.4, 1886.4, 18.249, |, 0.0
5473.4, 137.9, | , 22.5, 0.0, 567.6, | ,  1000,   957,  3000,  2941, | , -3.4, 1887.3, 18.358, |, 0.0
5474.4, 137.9, | , 22.5, 0.0, 567.7, | ,  1000,   951,  3000,  2929, | , -3.4, 1886.9, 18.273, |, 0.0
5475.4, 138.8, | , 22.6, 0.0, 560.1, | ,  1000,   953,  3000,  2930, | , -3.4, 1890.3, 18.321, |, 0.0
5476.4, 138.1, | , 22.5, 0.0, 567.0, | ,  1000,   955,  3000,  2945, | , -3.4, 1913.4, 18.627, |, 0.0
5477.4, 138.1, | , 22.5, 0.0, 567.4, | ,  1000,   961,  3000,  2936, | , -3.4, 1894.1, 18.423, |, 0.0
5478.4, 138.1, | , 22.5, 0.0, 567.8, | ,  1000,   958,  3000,  2937, | , -3.4, 1900.1, 18.470, |, 0.0
5479.4, 138.2, | , 22.5, 0.0, 567.6, | ,  1000,   955,  3000,  2957, | , -3.4, 1883.9, 18.394, |, 0.0
5480.4, 138.2, | , 22.5, 0.0, 568.0, | ,  1000,   951,  3000,  2901, | , -3.4, 1887.7, 18.148, |, 0.0
5481.4, 138.1, | , 22.6, 0.0, 566.6, | ,  1000,   954,  3000,  2946, | , -3.4, 1886.0, 18.360, |, 0.0
5482.4, 137.7, | , 22.6, 0.0, 567.9, | ,  1000,   960,  3000,  2919, | , -3.4, 1898.4, 18.382, |, 0.0
5483.4, 137.8, | , 22.6, 0.0, 567.8, | ,  1000,   956,  3000,  2912, | , -3.4, 1888.6, 18.234, |, 0.0
5484.4, 138.0, | , 22.6, 0.0, 568.0, | ,  1000,   948,  3000,  2924, | , -3.4, 1886.4, 18.230, |, 0.0
5485.5, 137.7, | , 22.6, 0.0, 567.7, | ,  1000,   951,  3000,  2926, | , -3.4, 1880.0, 18.190, |, 0.0
5486.5, 138.7, | , 22.6, 0.0, 563.0, | ,  1000,   956,  3000,  2941, | , -3.4, 1886.4, 18.345, |, 0.0
5487.5, 137.8, | , 22.6, 0.0, 567.8, | ,  1000,   953,  3000,  2939, | , -3.4, 1881.3, 18.275, |, 0.0
5488.5, 138.3, | , 22.6, 0.0, 568.1, | ,  1000,   956,  3000,  2926, | , -3.4, 1904.8, 18.456, |, 0.0
5489.5, 137.8, | , 22.6, 0.0, 568.0, | ,  1000,   952,  3000,  2932, | , -3.4, 1878.7, 18.210, |, 0.0
5490.5, 137.8, | , 22.6, 0.0, 567.9, | ,  1000,   955,  3000,  2931, | , -3.4, 1877.0, 18.205, |, 0.0
5491.5, 138.9, | , 22.6, 0.0, 562.2, | ,  1000,   947,  3000,  2911, | , -3.4, 1879.6, 18.100, |, 0.0
5492.5, 138.4, | , 22.6, 0.0, 567.9, | ,  1000,   961,  3000,  2951, | , -3.4, 1892.9, 18.480, |, 0.0
5493.5, 137.7, | , 22.6, 0.0, 566.6, | ,  1000,   947,  3000,  2926, | , -3.4, 1876.6, 18.143, |, 0.0
5494.5, 137.8, | , 22.6, 0.0, 567.5, | ,  1000,   955,  3000,  2911, | , -3.4, 1885.6, 18.196, |, 0.0
5495.5, 138.0, | , 22.6, 0.0, 567.8, | ,  1000,   955,  3000,  2951, | , -3.4, 1886.4, 18.388, |, 0.0
5496.6, 138.7, | , 22.6, 0.0, 562.7, | ,  1000,   956,  3000,  2931, | , -3.4, 1911.7, 18.547, |, 0.0
5497.6, 138.1, | , 22.6, 0.0, 567.3, | ,  1000,   958,  3000,  2928, | , -3.4, 1894.6, 18.375, |, 0.0
5498.6, 138.1, | , 22.5, 0.0, 567.9, | ,  1000,   950,  3000,  2929, | , -3.4, 1894.1, 18.341, |, 0.0
5499.6, 138.3, | , 22.6, 0.0, 568.0, | ,  1000,   957,  3000,  2932, | , -3.4, 1900.1, 18.443, |, 0.0
5500.6, 138.1, | , 22.6, 0.0, 567.9, | ,  1000,   961,  3000,  2948, | , -3.4, 1894.1, 18.480, |, 0.0
5501.6, 138.0, | , 22.6, 0.0, 568.4, | ,  1000,   956,  3000,  2933, | , -3.4, 1890.3, 18.352, |, 0.0
5502.6, 138.3, | , 22.6, 0.0, 567.6, | ,  1000,   949,  3000,  2918, | , -3.4, 1899.7, 18.336, |, 0.0
5503.6, 138.2, | , 22.6, 0.0, 568.6, | ,  1000,   956,  3000,  2922, | , -3.4, 1901.4, 18.406, |, 0.0
5504.6, 137.8, | , 22.6, 0.0, 568.5, | ,  1000,   956,  3000,  2941, | , -3.4, 1897.6, 18.453, |, 0.0
5505.7, 138.1, | , 22.6, 0.0, 568.8, | ,  1000,   954,  3000,  2933, | , -3.4, 1897.6, 18.407, |, 0.0
5506.7, 137.9, | , 22.6, 0.0, 568.5, | ,  1000,   956,  3000,  2931, | , -3.4, 1896.7, 18.403, |, 0.0
5507.7, 138.6, | , 22.6, 0.0, 563.6, | ,  1000,   955,  3000,  2928, | , -3.4, 1891.1, 18.328, |, 0.0
5508.7, 137.9, | , 22.6, 0.0, 568.8, | ,  1000,   959,  3000,  2930, | , -3.4, 1897.6, 18.421, |, 0.0
5509.7, 137.7, | , 22.6, 0.0, 568.6, | ,  1000,   958,  3000,  2908, | , -3.4, 1913.0, 18.458, |, 0.0
5510.7, 137.9, | , 22.6, 0.0, 568.6, | ,  1000,   957,  3000,  2935, | , -3.4, 1919.0, 18.641, |, 0.0
5511.7, 137.7, | , 22.6, 0.0, 568.8, | ,  1000,   949,  3000,  2937, | , -3.4, 1934.8, 18.766, |, 0.0
5512.7, 138.2, | , 22.6, 0.0, 564.2, | ,  1000,   947,  3000,  2903, | , -3.4, 1903.6, 18.295, |, 0.0
5513.7, 138.3, | , 22.6, 0.0, 568.3, | ,  1000,   961,  3000,  2947, | , -3.4, 1900.6, 18.538, |, 0.0
5514.7, 137.7, | , 22.6, 0.0, 568.8, | ,  1000,   955,  3000,  2923, | , -3.4, 1907.0, 18.461, |, 0.0
5515.7, 137.8, | , 22.6, 0.0, 568.7, | ,  1000,   953,  3000,  2928, | , -3.4, 1916.8, 18.565, |, 0.0
5516.8, 138.2, | , 22.6, 0.0, 569.2, | ,  1000,   951,  3000,  2963, | , -3.4, 1914.3, 18.701, |, 0.0
5517.8, 138.3, | , 22.6, 0.0, 569.2, | ,  1000,   956,  3000,  2933, | , -3.4, 1903.1, 18.471, |, 0.0
5518.8, 138.1, | , 22.6, 0.0, 568.5, | ,  1000,   952,  3000,  2934, | , -3.4, 1917.3, 18.596, |, 0.0
5519.8, 138.4, | , 22.6, 0.0, 569.5, | ,  1000,   961,  3000,  2933, | , -3.4, 1915.1, 18.609, |, 0.0
5520.8, 138.1, | , 22.6, 0.0, 569.7, | ,  1000,   961,  3000,  2911, | , -3.4, 1913.8, 18.498, |, 0.0
5521.8, 137.7, | , 22.6, 0.0, 569.3, | ,  1000,   955,  3000,  2910, | , -3.4, 1908.7, 18.412, |, 0.0
5522.8, 137.8, | , 22.6, 0.0, 569.4, | ,  1000,   955,  3000,  2933, | , -3.4, 1920.3, 18.637, |, 0.0
5523.8, 139.0, | , 22.6, 0.0, 564.4, | ,  1000,   955,  3000,  2940, | , -3.4, 1937.8, 18.837, |, 0.0
5524.8, 138.3, | , 22.6, 0.0, 569.7, | ,  1000,   952,  3000,  2969, | , -3.4, 1910.8, 18.698, |, 0.0
5525.9, 137.9, | , 22.6, 0.0, 569.1, | ,  1000,   951,  3000,  2936, | , -3.4, 1909.1, 18.519, |, 0.0
5526.9, 138.3, | , 22.6, 0.0, 569.7, | ,  1000,   960,  3000,  2934, | , -3.4, 1923.3, 18.691, |, 0.0
5527.9, 138.2, | , 22.6, 0.0, 569.8, | ,  1000,   950,  3000,  2930, | , -3.4, 1910.8, 18.506, |, 0.0
5528.9, 138.7, | , 22.6, 0.0, 564.2, | ,  1000,   948,  3000,  2939, | , -3.4, 1914.3, 18.570, |, 0.0
5529.9, 137.8, | , 22.6, 0.0, 569.5, | ,  1000,   957,  3000,  2934, | , -3.4, 1915.6, 18.602, |, 0.0
5530.9, 138.2, | , 22.6, 0.0, 569.8, | ,  1000,   955,  3000,  2937, | , -3.4, 1916.0, 18.612, |, 0.0
5531.9, 137.7, | , 22.6, 0.0, 569.3, | ,  1000,   957,  3000,  2893, | , -3.4, 1919.4, 18.445, |, 0.0
5532.9, 137.9, | , 22.6, 0.0, 569.0, | ,  1000,   955,  3000,  2961, | , -3.4, 1930.1, 18.865, |, 0.0
5533.9, 138.8, | , 22.6, 0.0, 564.5, | ,  1000,   953,  3000,  2933, | , -3.4, 1915.6, 18.575, |, 0.0
5535.0, 138.0, | , 22.6, 0.0, 568.8, | ,  1000,   952,  3000,  2929, | , -3.4, 1933.6, 18.730, |, 0.0
5536.0, 137.8, | , 22.6, 0.0, 569.4, | ,  1000,   950,  3000,  2928, | , -3.4, 1941.7, 18.793, |, 0.0
5537.0, 137.8, | , 22.6, 0.0, 569.6, | ,  1000,   959,  3000,  2944, | , -3.4, 1925.8, 18.762, |, 0.0
5538.0, 138.3, | , 22.6, 0.0, 570.0, | ,  1000,   956,  3000,  2932, | , -3.4, 1947.7, 18.901, |, 0.0
5539.0, 137.8, | , 22.6, 0.0, 569.6, | ,  1000,   958,  3000,  2921, | , -3.4, 1924.6, 18.631, |, 0.0
5540.0, 138.5, | , 22.6, 0.0, 565.2, | ,  1000,   949,  3000,  2921, | , -3.4, 1939.1, 18.731, |, 0.0
5541.0, 138.0, | , 22.6, 0.0, 569.6, | ,  1000,   960,  3000,  2930, | , -3.4, 1924.6, 18.686, |, 0.0
5542.0, 138.3, | , 22.6, 0.0, 570.2, | ,  1000,   961,  3000,  2940, | , -3.4, 1927.6, 18.763, |, 0.0
5543.0, 138.0, | , 22.6, 0.0, 569.8, | ,  1000,   954,  3000,  2929, | , -3.4, 1927.1, 18.674, |, 0.0
5544.0, 137.8, | , 22.6, 0.0, 570.0, | ,  1000,   953,  3000,  2934, | , -3.4, 1930.6, 18.729, |, 0.0
5545.1, 138.5, | , 22.6, 0.0, 564.9, | ,  1000,   957,  3000,  2915, | , -3.4, 1934.0, 18.693, |, 0.0
5546.1, 137.8, | , 22.6, 0.0, 569.9, | ,  1000,   960,  3000,  2947, | , -3.4, 1931.8, 18.838, |, 0.0
5547.1, 137.8, | , 22.6, 0.0, 569.9, | ,  1000,   955,  3000,  2918, | , -3.4, 1931.0, 18.661, |, 0.0
5548.1, 138.2, | , 22.6, 0.0, 570.1, | ,  1000,   953,  3000,  2933, | , -3.4, 1934.0, 18.760, |, 0.0
5549.1, 137.9, | , 22.6, 0.0, 569.8, | ,  1000,   951,  3000,  2927, | , -3.4, 1931.0, 18.690, |, 0.0
5550.1, 138.6, | , 22.6, 0.0, 565.1, | ,  1000,   953,  3000,  2929, | , -3.4, 1932.3, 18.723, |, 0.0
5551.1, 138.1, | , 22.6, 0.0, 568.8, | ,  1000,   956,  3000,  2929, | , -3.4, 1958.4, 18.989, |, 0.0
5552.1, 137.8, | , 22.6, 0.0, 570.1, | ,  1000,   951,  3000,  2918, | , -3.4, 1939.6, 18.729, |, 0.0
5553.1, 137.8, | , 22.6, 0.0, 570.0, | ,  1000,   949,  3000,  2931, | , -3.4, 1955.4, 18.935, |, 0.0
5554.1, 137.8, | , 22.6, 0.0, 569.9, | ,  1000,   953,  3000,  2914, | , -3.4, 1943.0, 18.749, |, 0.0
5555.2, 137.8, | , 22.6, 0.0, 570.2, | ,  1000,   957,  3000,  2952, | , -3.4, 1941.7, 18.943, |, 0.0
5556.2, 138.4, | , 22.6, 0.0, 569.8, | ,  1000,   950,  3000,  2933, | , -3.4, 1942.1, 18.822, |, 0.0
5557.2, 137.9, | , 22.6, 0.0, 570.4, | ,  1000,   960,  3000,  2935, | , -3.4, 1953.7, 18.991, |, 0.0
5558.2, 138.0, | , 22.6, 0.0, 570.1, | ,  1000,   957,  3000,  2945, | , -3.4, 1936.1, 18.857, |, 0.0
5559.2, 138.1, | , 22.6, 0.0, 570.7, | ,  1000,   953,  3000,  2921, | , -3.4, 1940.8, 18.764, |, 0.0
5560.2, 138.3, | , 22.6, 0.0, 570.5, | ,  1000,   954,  3000,  2944, | , -3.4, 1939.6, 18.872, |, 0.0
5561.2, 138.8, | , 22.6, 0.0, 564.8, | ,  1000,   960,  3000,  2939, | , -3.4, 1946.8, 18.945, |, 0.0
5562.2, 137.8, | , 22.6, 0.0, 570.6, | ,  1000,   954,  3000,  2928, | , -3.4, 1950.3, 18.896, |, 0.0
5563.2, 138.1, | , 22.6, 0.0, 570.7, | ,  1000,   955,  3000,  2904, | , -3.4, 1949.8, 18.782, |, 0.0
5564.2, 137.6, | , 22.6, 0.0, 570.6, | ,  1000,   955,  3000,  2935, | , -3.4, 1947.7, 18.910, |, 0.0
5565.2, 137.8, | , 22.6, 0.0, 570.6, | ,  1000,   956,  3000,  2929, | , -3.4, 1946.4, 18.875, |, 0.0
5566.3, 138.7, | , 22.6, 0.0, 565.0, | ,  1000,   948,  3000,  2937, | , -3.4, 1946.0, 18.867, |, 0.0
5567.3, 138.0, | , 22.6, 0.0, 570.0, | ,  1000,   957,  3000,  2924, | , -3.4, 1957.5, 18.961, |, 0.0
5568.3, 137.7, | , 22.6, 0.0, 570.9, | ,  1000,   956,  3000,  2914, | , -3.4, 1955.0, 18.887, |, 0.0
5569.3, 137.9, | , 22.6, 0.0, 570.7, | ,  1000,   957,  3000,  2958, | , -3.4, 1955.8, 19.110, |, 0.0
5570.3, 137.8, | , 22.6, 0.0, 570.6, | ,  1000,   955,  3000,  2941, | , -3.4, 1955.8, 19.017, |, 0.0
5571.3, 138.9, | , 22.6, 0.0, 566.2, | ,  1000,   957,  3000,  2913, | , -3.4, 1963.1, 18.960, |, 0.0
5572.3, 138.1, | , 22.6, 0.0, 569.9, | ,  1000,   957,  3000,  2918, | , -3.4, 1955.8, 18.919, |, 0.0
5573.3, 137.8, | , 22.6, 0.0, 570.8, | ,  1000,   955,  3000,  2922, | , -3.4, 1959.7, 18.964, |, 0.0
5574.3, 138.1, | , 22.6, 0.0, 571.1, | ,  1000,   957,  3000,  2911, | , -3.4, 1968.3, 19.001, |, 0.0
5575.3, 137.9, | , 22.6, 0.0, 570.9, | ,  1000,   951,  3000,  2927, | , -3.4, 1965.3, 19.021, |, 0.0
5576.4, 137.8, | , 22.6, 0.0, 570.3, | ,  1000,   952,  3000,  2944, | , -3.4, 1968.3, 19.142, |, 0.0
5577.4, 138.9, | , 22.6, 0.0, 566.3, | ,  1000,   950,  3000,  2908, | , -3.4, 1994.0, 19.200, |, 0.0
5578.4, 137.9, | , 22.6, 0.0, 570.3, | ,  1000,   958,  3000,  2922, | , -3.4, 1967.4, 19.053, |, 0.0
5579.4, 138.0, | , 22.6, 0.0, 570.9, | ,  1000,   955,  3000,  2932, | , -3.4, 1965.3, 19.062, |, 0.0
5580.4, 137.7, | , 22.6, 0.0, 570.8, | ,  1000,   957,  3000,  2912, | , -3.4, 1970.0, 19.021, |, 0.0
5581.4, 138.2, | , 22.6, 0.0, 571.1, | ,  1000,   953,  3000,  2935, | , -3.4, 1969.1, 19.105, |, 0.0
5582.4, 138.8, | , 22.6, 0.0, 564.9, | ,  1000,   957,  3000,  2924, | , -3.4, 1974.3, 19.124, |, 0.0
5583.4, 137.8, | , 22.6, 0.0, 571.0, | ,  1000,   952,  3000,  2945, | , -3.4, 1970.4, 19.166, |, 0.0
5584.4, 138.3, | , 22.6, 0.0, 571.3, | ,  1000,   958,  3000,  2924, | , -3.4, 1986.7, 19.249, |, 0.0
5585.4, 138.3, | , 22.6, 0.0, 571.1, | ,  1000,   954,  3000,  2941, | , -3.4, 1970.4, 19.156, |, 0.0
5586.5, 138.0, | , 22.6, 0.0, 571.2, | ,  1000,   962,  3000,  2944, | , -3.4, 1974.3, 19.246, |, 0.0
5587.5, 138.6, | , 22.6, 0.0, 566.2, | ,  1000,   950,  3000,  2922, | , -3.4, 1989.3, 19.226, |, 0.0
5588.5, 138.4, | , 22.6, 0.0, 570.5, | ,  1000,   961,  3000,  2940, | , -3.4, 1992.7, 19.401, |, 0.0
5589.5, 137.8, | , 22.6, 0.0, 571.0, | ,  1000,   949,  3000,  2910, | , -3.4, 2003.8, 19.294, |, 0.0
5590.5, 137.8, | , 22.6, 0.0, 571.2, | ,  1000,   950,  3000,  2931, | , -3.4, 1975.1, 19.131, |, 0.0
5591.5, 137.8, | , 22.6, 0.0, 570.9, | ,  1000,   953,  3000,  2921, | , -3.4, 1989.3, 19.231, |, 0.0
5592.5, 138.3, | , 22.6, 0.0, 571.3, | ,  1000,   963,  3000,  2944, | , -3.4, 1980.3, 19.309, |, 0.0
5593.5, 138.0, | , 22.6, 0.0, 570.2, | ,  1000,   960,  3000,  2918, | , -3.4, 1991.0, 19.268, |, 0.0
5594.5, 137.7, | , 22.6, 0.0, 571.1, | ,  1000,   955,  3000,  2918, | , -3.4, 1974.3, 19.083, |, 0.0
5595.5, 138.1, | , 22.6, 0.0, 571.5, | ,  1000,   954,  3000,  2921, | , -3.4, 1988.0, 19.225, |, 0.0
5596.6, 138.3, | , 22.6, 0.0, 571.3, | ,  1000,   961,  3000,  2960, | , -3.4, 1991.8, 19.495, |, 0.0
5597.6, 137.8, | , 22.6, 0.0, 570.8, | ,  1000,   950,  3000,  2948, | , -3.4, 1981.5, 19.279, |, 0.0
5598.6, 138.7, | , 22.6, 0.0, 566.2, | ,  1000,   951,  3000,  2903, | , -3.4, 1980.3, 19.045, |, 0.0
5599.6, 137.9, | , 22.6, 0.0, 570.8, | ,  1000,   952,  3000,  2941, | , -3.4, 1980.3, 19.243, |, 0.0
5600.6, 137.7, | , 22.6, 0.0, 570.7, | ,  1000,   952,  3000,  2912, | , -3.4, 2009.4, 19.377, |, 0.0
5601.6, 137.8, | , 22.6, 0.0, 570.8, | ,  1000,   952,  3000,  2926, | , -3.4, 2004.7, 19.401, |, 0.0
5602.6, 138.2, | , 22.6, 0.0, 571.0, | ,  1000,   953,  3000,  2941, | , -3.4, 1994.4, 19.377, |, 0.0
5603.6, 139.4, | , 22.6, 0.0, 561.0, | ,  1000,   951,  3000,  2961, | , -3.4, 1985.0, 19.380, |, 0.0
5604.6, 137.9, | , 22.6, 0.0, 570.8, | ,  1000,   955,  3000,  2939, | , -3.4, 1984.5, 19.285, |, 0.0
5605.7, 137.9, | , 22.6, 0.0, 571.3, | ,  1000,   958,  3000,  2939, | , -3.4, 1980.3, 19.261, |, 0.0
5606.7, 138.3, | , 22.6, 0.0, 571.4, | ,  1000,   953,  3000,  2917, | , -3.4, 2015.8, 19.469, |, 0.0
5607.7, 137.9, | , 22.6, 0.0, 571.4, | ,  1000,   949,  3000,  2924, | , -3.4, 1984.1, 19.177, |, 0.0
5608.7, 138.5, | , 22.6, 0.0, 566.2, | ,  1000,   957,  3000,  2926, | , -3.4, 2012.4, 19.501, |, 0.0
5609.7, 137.8, | , 22.6, 0.0, 571.3, | ,  1000,   959,  3000,  2928, | , -3.4, 1985.4, 19.260, |, 0.0
5610.7, 137.8, | , 22.6, 0.0, 571.8, | ,  1000,   951,  3000,  2936, | , -3.4, 1989.3, 19.295, |, 0.0
5611.7, 138.0, | , 22.6, 0.0, 571.4, | ,  1000,   954,  3000,  2952, | , -3.4, 1988.4, 19.379, |, 0.0
5612.7, 138.1, | , 22.6, 0.0, 571.9, | ,  1000,   952,  3000,  2912, | , -3.4, 1988.8, 19.181, |, 0.0
5613.8, 138.3, | , 22.6, 0.0, 571.5, | ,  1000,   956,  3000,  2936, | , -3.4, 1990.1, 19.330, |, 0.0
5614.8, 139.0, | , 22.6, 0.0, 567.2, | ,  1000,   955,  3000,  2956, | , -3.4, 1987.5, 19.399, |, 0.0
5615.8, 137.8, | , 22.6, 0.0, 572.0, | ,  1000,   957,  3000,  2929, | , -3.4, 1997.4, 19.375, |, 0.0
5616.8, 137.8, | , 22.6, 0.0, 571.9, | ,  1000,   957,  3000,  2909, | , -3.4, 1996.5, 19.261, |, 0.0
5617.8, 137.9, | , 22.6, 0.0, 571.9, | ,  1000,   958,  3000,  2939, | , -3.4, 1996.5, 19.415, |, 0.0
