Repository: jdhuang-csm/Ru-BCA

## Methods
* (BaO)<sub>x</sub>-(CaO)<sub>y</sub>-(Al<sub>2</sub>O<sub>3</sub>)<sub>1-x-y</sub> (BCA) catalyst supports were synthesized via sol-gel and solid-state methods. 
* Ru/BCA catalysts were prepared via incipient wetness impregnation to achieve 1 wt. % Ru loading.
* Ammonia synthesis rates were measured for Ru/BCA catalysts in a packed-bed reactor at 480-600<sup>o</sup>C, 10 bar, and space velocities up to 1.3 x 10<sup>6</sup> ml g<sub>cat</sub><sup>-1</sup> h<sup>-1</sup>.
* A machine learning (ML) model was employed to improve understanding of the behavior of Ru/BCA catalysts.
* A microkinetic model was developed to describe the best-performing catalyst.

File: data/init_files_Cadigan/BCA512.txt (part 14 of 43)
********** Start test **********
Elapsed time, Pressure, | , LJtemp(C), Inner-Temp, Outer-Temp, | , N2-set, N2-flow, H2-set, H2-flow, | , pH, NH3_ppm, NH3_Prod_rate, |, In222Temp
5188.4, 139.0, | , 24.7, 0.0, 558.5, | ,  1000,   956,  3000,  2934, | , -3.4, 5459.7, 42.898, |, 0.0
5189.4, 139.2, | , 24.7, 0.0, 557.9, | ,  1000,   954,  3000,  2920, | , -3.4, 5450.7, 42.647, |, 0.0
5190.4, 139.3, | , 24.7, 0.0, 558.9, | ,  1000,   947,  3000,  2903, | , -3.4, 5447.7, 42.356, |, 0.0
5191.5, 138.9, | , 24.7, 0.0, 558.7, | ,  1000,   948,  3000,  2934, | , -3.4, 5462.2, 42.831, |, 0.0
5192.5, 139.0, | , 24.7, 0.0, 558.5, | ,  1000,   956,  3000,  2944, | , -3.4, 5461.4, 43.021, |, 0.0
5193.5, 139.0, | , 24.7, 0.0, 558.9, | ,  1000,   958,  3000,  2921, | , -3.4, 5440.8, 42.627, |, 0.0
5194.5, 140.3, | , 24.7, 0.0, 552.9, | ,  1000,   948,  3000,  2920, | , -3.4, 5438.2, 42.484, |, 0.0
5195.5, 139.0, | , 24.7, 0.0, 558.2, | ,  1000,   951,  3000,  2933, | , -3.4, 5426.7, 42.573, |, 0.0
5196.5, 139.1, | , 24.7, 0.0, 558.8, | ,  1000,   958,  3000,  2955, | , -3.4, 5446.0, 43.041, |, 0.0
5197.5, 139.5, | , 24.7, 0.0, 559.0, | ,  1000,   955,  3000,  2933, | , -3.4, 5432.2, 42.658, |, 0.0
5198.5, 139.2, | , 24.7, 0.0, 558.2, | ,  1000,   947,  3000,  2921, | , -3.4, 5416.4, 42.309, |, 0.0
5199.5, 139.9, | , 24.7, 0.0, 554.2, | ,  1000,   952,  3000,  2933, | , -3.4, 5416.4, 42.503, |, 0.0
5200.6, 139.5, | , 24.7, 0.0, 557.7, | ,  1000,   957,  3000,  2918, | , -3.4, 5418.5, 42.405, |, 0.0
5201.6, 139.4, | , 24.7, 0.0, 558.8, | ,  1000,   948,  3000,  2940, | , -3.4, 5409.1, 42.470, |, 0.0
5202.6, 139.0, | , 24.7, 0.0, 558.3, | ,  1000,   954,  3000,  2933, | , -3.4, 5410.4, 42.484, |, 0.0
5203.6, 139.2, | , 24.7, 0.0, 558.7, | ,  1000,   955,  3000,  2930, | , -3.4, 5402.3, 42.392, |, 0.0
5204.6, 139.9, | , 24.7, 0.0, 552.9, | ,  1000,   949,  3000,  2887, | , -3.4, 5419.4, 41.992, |, 0.0
5205.6, 139.6, | , 24.7, 0.0, 557.9, | ,  1000,   952,  3000,  2936, | , -3.4, 5393.7, 42.351, |, 0.0
5206.6, 139.0, | , 24.7, 0.0, 558.9, | ,  1000,   947,  3000,  2910, | , -3.4, 5393.3, 42.009, |, 0.0
5207.6, 139.2, | , 24.7, 0.0, 559.0, | ,  1000,   959,  3000,  2948, | , -3.4, 5395.4, 42.581, |, 0.0
5208.6, 139.5, | , 24.7, 0.0, 559.5, | ,  1000,   949,  3000,  2936, | , -3.4, 5394.5, 42.330, |, 0.0
5209.6, 139.1, | , 24.7, 0.0, 558.2, | ,  1000,   952,  3000,  2937, | , -3.4, 5396.3, 42.395, |, 0.0
5210.6, 139.1, | , 24.7, 0.0, 557.9, | ,  1000,   956,  3000,  2926, | , -3.4, 5397.5, 42.330, |, 0.0
5211.7, 139.3, | , 24.7, 0.0, 559.2, | ,  1000,   949,  3000,  2931, | , -3.4, 5395.0, 42.286, |, 0.0
5212.7, 139.4, | , 24.7, 0.0, 559.1, | ,  1000,   952,  3000,  2941, | , -3.4, 5392.8, 42.408, |, 0.0
5213.7, 139.0, | , 24.7, 0.0, 559.0, | ,  1000,   951,  3000,  2932, | , -3.4, 5389.0, 42.261, |, 0.0
5214.7, 138.9, | , 24.7, 0.0, 559.3, | ,  1000,   954,  3000,  2937, | , -3.4, 5386.8, 42.342, |, 0.0
5215.7, 140.2, | , 24.7, 0.0, 553.7, | ,  1000,   949,  3000,  2918, | , -3.4, 5403.1, 42.192, |, 0.0
5216.7, 139.0, | , 24.7, 0.0, 559.2, | ,  1000,   952,  3000,  2918, | , -3.4, 5386.0, 42.102, |, 0.0
5217.7, 138.9, | , 24.7, 0.0, 559.0, | ,  1000,   954,  3000,  2937, | , -3.4, 5390.3, 42.362, |, 0.0
5218.7, 139.4, | , 24.7, 0.0, 559.4, | ,  1000,   953,  3000,  2918, | , -3.4, 5412.5, 42.314, |, 0.0
5219.7, 138.9, | , 24.7, 0.0, 559.2, | ,  1000,   949,  3000,  2912, | , -3.4, 5389.0, 42.022, |, 0.0
5220.8, 140.2, | , 24.7, 0.0, 550.4, | ,  1000,   945,  3000,  2914, | , -3.4, 5386.0, 41.984, |, 0.0
5221.8, 139.1, | , 24.7, 0.0, 558.1, | ,  1000,   959,  3000,  2944, | , -3.4, 5389.4, 42.479, |, 0.0
5222.8, 139.4, | , 24.7, 0.0, 559.5, | ,  1000,   952,  3000,  2929, | , -3.4, 5396.7, 42.301, |, 0.0
5223.8, 139.0, | , 24.7, 0.0, 559.1, | ,  1000,   956,  3000,  2918, | , -3.4, 5385.5, 42.138, |, 0.0
5224.8, 139.0, | , 24.7, 0.0, 558.8, | ,  1000,   956,  3000,  2937, | , -3.4, 5382.1, 42.321, |, 0.0
5225.8, 139.9, | , 24.7, 0.0, 553.0, | ,  1000,   952,  3000,  2921, | , -3.4, 5401.4, 42.255, |, 0.0
5226.8, 139.6, | , 24.7, 0.0, 558.6, | ,  1000,   955,  3000,  2930, | , -3.4, 5389.0, 42.296, |, 0.0
5227.8, 139.1, | , 24.7, 0.0, 559.1, | ,  1000,   960,  3000,  2929, | , -3.4, 5380.4, 42.256, |, 0.0
5228.8, 139.5, | , 24.7, 0.0, 559.7, | ,  1000,   960,  3000,  2942, | , -3.4, 5381.7, 42.416, |, 0.0
5229.8, 139.5, | , 24.7, 0.0, 559.8, | ,  1000,   954,  3000,  2932, | , -3.4, 5391.5, 42.316, |, 0.0
5230.9, 138.9, | , 24.7, 0.0, 559.3, | ,  1000,   950,  3000,  2925, | , -3.4, 5373.5, 42.054, |, 0.0
5231.9, 139.1, | , 24.7, 0.0, 558.9, | ,  1000,   956,  3000,  2918, | , -3.4, 5380.0, 42.092, |, 0.0
5232.9, 139.3, | , 24.7, 0.0, 560.1, | ,  1000,   948,  3000,  2910, | , -3.4, 5373.1, 41.867, |, 0.0
5233.9, 138.9, | , 24.7, 0.0, 559.7, | ,  1000,   950,  3000,  2914, | , -3.4, 5394.5, 42.100, |, 0.0
5234.9, 138.8, | , 24.7, 0.0, 559.7, | ,  1000,   952,  3000,  2928, | , -3.4, 5370.5, 42.085, |, 0.0
5235.9, 139.0, | , 24.7, 0.0, 560.0, | ,  1000,   963,  3000,  2941, | , -3.4, 5385.1, 42.456, |, 0.0
5236.9, 140.5, | , 24.7, 0.0, 552.7, | ,  1000,   951,  3000,  2947, | , -3.4, 5363.3, 42.230, |, 0.0
5237.9, 139.3, | , 24.7, 0.0, 559.8, | ,  1000,   954,  3000,  2953, | , -3.4, 5364.5, 42.339, |, 0.0
5238.9, 139.0, | , 24.7, 0.0, 559.7, | ,  1000,   954,  3000,  2927, | , -3.4, 5365.4, 42.057, |, 0.0
5240.0, 139.4, | , 24.7, 0.0, 560.2, | ,  1000,   953,  3000,  2931, | , -3.4, 5388.1, 42.270, |, 0.0
5241.0, 138.9, | , 24.7, 0.0, 560.0, | ,  1000,   950,  3000,  2902, | , -3.4, 5373.1, 41.802, |, 0.0
5242.0, 139.9, | , 24.7, 0.0, 553.8, | ,  1000,   952,  3000,  2932, | , -3.4, 5377.0, 42.178, |, 0.0
5243.0, 138.8, | , 24.7, 0.0, 559.9, | ,  1000,   949,  3000,  2907, | , -3.4, 5371.8, 41.836, |, 0.0
5244.0, 139.2, | , 24.7, 0.0, 560.4, | ,  1000,   961,  3000,  2934, | , -3.4, 5364.5, 42.202, |, 0.0
5245.0, 139.1, | , 24.7, 0.0, 560.1, | ,  1000,   957,  3000,  2944, | , -3.4, 5371.0, 42.318, |, 0.0
5246.0, 139.2, | , 24.7, 0.0, 560.0, | ,  1000,   952,  3000,  2938, | , -3.4, 5355.6, 42.083, |, 0.0
5247.0, 139.6, | , 24.7, 0.0, 559.8, | ,  1000,   953,  3000,  2920, | , -3.4, 5353.0, 41.880, |, 0.0
5248.0, 139.5, | , 24.7, 0.0, 560.3, | ,  1000,   954,  3000,  2933, | , -3.4, 5363.3, 42.107, |, 0.0
5249.0, 139.0, | , 24.7, 0.0, 560.4, | ,  1000,   951,  3000,  2922, | , -3.4, 5383.4, 42.122, |, 0.0
5250.1, 139.4, | , 24.7, 0.0, 560.8, | ,  1000,   950,  3000,  2932, | , -3.4, 5388.1, 42.248, |, 0.0
5251.1, 139.6, | , 24.7, 0.0, 560.4, | ,  1000,   958,  3000,  2936, | , -3.4, 5364.5, 42.192, |, 0.0
5252.1, 139.3, | , 24.7, 0.0, 559.7, | ,  1000,   950,  3000,  2925, | , -3.4, 5356.0, 41.924, |, 0.0
5253.1, 139.7, | , 24.7, 0.0, 555.1, | ,  1000,   954,  3000,  2907, | , -3.4, 5376.5, 41.936, |, 0.0
5254.1, 139.3, | , 24.7, 0.0, 560.6, | ,  1000,   949,  3000,  2913, | , -3.4, 5362.0, 41.832, |, 0.0
5255.1, 139.0, | , 24.7, 0.0, 560.5, | ,  1000,   949,  3000,  2933, | , -3.4, 5371.4, 42.112, |, 0.0
5256.1, 139.0, | , 24.7, 0.0, 560.1, | ,  1000,   957,  3000,  2915, | , -3.4, 5364.5, 41.956, |, 0.0
5257.1, 139.3, | , 24.7, 0.0, 559.2, | ,  1000,   953,  3000,  2950, | , -3.4, 5368.4, 42.322, |, 0.0
5258.1, 140.4, | , 24.7, 0.0, 553.4, | ,  1000,   950,  3000,  2927, | , -3.4, 5361.1, 41.986, |, 0.0
5259.1, 138.8, | , 24.7, 0.0, 560.4, | ,  1000,   957,  3000,  2914, | , -3.4, 5369.7, 41.979, |, 0.0
5260.2, 139.0, | , 24.7, 0.0, 560.1, | ,  1000,   950,  3000,  2911, | , -3.4, 5362.0, 41.822, |, 0.0
5261.2, 139.5, | , 24.7, 0.0, 560.8, | ,  1000,   957,  3000,  2956, | , -3.4, 5365.0, 42.396, |, 0.0
5262.2, 139.6, | , 24.7, 0.0, 559.6, | ,  1000,   949,  3000,  2930, | , -3.4, 5355.1, 41.960, |, 0.0
5263.2, 139.8, | , 24.7, 0.0, 555.1, | ,  1000,   950,  3000,  2951, | , -3.4, 5385.5, 42.434, |, 0.0
5264.2, 138.9, | , 24.7, 0.0, 560.9, | ,  1000,   958,  3000,  2896, | , -3.4, 5365.8, 41.763, |, 0.0
5265.2, 139.0, | , 24.7, 0.0, 560.9, | ,  1000,   959,  3000,  2929, | , -3.4, 5373.1, 42.192, |, 0.0
5266.2, 139.0, | , 24.7, 0.0, 560.9, | ,  1000,   958,  3000,  2935, | , -3.4, 5383.8, 42.331, |, 0.0
5267.2, 139.3, | , 24.7, 0.0, 559.9, | ,  1000,   959,  3000,  2949, | , -3.4, 5358.6, 42.301, |, 0.0
5268.2, 139.1, | , 24.7, 0.0, 560.8, | ,  1000,   959,  3000,  2937, | , -3.4, 5350.4, 42.104, |, 0.0
5269.2, 139.7, | , 24.7, 0.0, 560.5, | ,  1000,   951,  3000,  2936, | , -3.4, 5356.4, 42.057, |, 0.0
5270.3, 139.1, | , 24.7, 0.0, 561.1, | ,  1000,   959,  3000,  2951, | , -3.4, 5351.3, 42.261, |, 0.0
5271.3, 139.0, | , 24.7, 0.0, 560.6, | ,  1000,   956,  3000,  2911, | , -3.4, 5378.7, 42.008, |, 0.0
5272.3, 139.6, | , 24.7, 0.0, 560.1, | ,  1000,   951,  3000,  2926, | , -3.4, 5348.7, 41.887, |, 0.0
5273.3, 139.5, | , 24.7, 0.0, 560.8, | ,  1000,   954,  3000,  2936, | , -3.4, 5356.8, 42.087, |, 0.0
5274.3, 139.9, | , 24.7, 0.0, 555.1, | ,  1000,   958,  3000,  2918, | , -3.4, 5364.1, 41.989, |, 0.0
5275.3, 139.4, | , 24.7, 0.0, 560.6, | ,  1000,   956,  3000,  2908, | , -3.4, 5378.3, 41.979, |, 0.0
5276.3, 139.3, | , 24.7, 0.0, 561.2, | ,  1000,   952,  3000,  2914, | , -3.4, 5346.1, 41.741, |, 0.0
5277.3, 139.3, | , 24.7, 0.0, 560.0, | ,  1000,   960,  3000,  2934, | , -3.4, 5347.8, 42.061, |, 0.0
5278.3, 139.1, | , 24.7, 0.0, 561.1, | ,  1000,   955,  3000,  2951, | , -3.4, 5352.6, 42.223, |, 0.0
5279.3, 139.9, | , 24.7, 0.0, 554.6, | ,  1000,   947,  3000,  2915, | , -3.4, 5344.4, 41.694, |, 0.0
5280.4, 139.5, | , 24.7, 0.0, 561.3, | ,  1000,   955,  3000,  2919, | , -3.4, 5348.7, 41.858, |, 0.0
5281.4, 139.0, | , 24.7, 0.0, 561.2, | ,  1000,   952,  3000,  2918, | , -3.4, 5377.8, 42.046, |, 0.0
5282.4, 139.4, | , 24.7, 0.0, 560.6, | ,  1000,   949,  3000,  2926, | , -3.4, 5351.7, 41.890, |, 0.0
5283.4, 139.0, | , 24.7, 0.0, 561.4, | ,  1000,   956,  3000,  2931, | , -3.4, 5350.0, 42.003, |, 0.0
5284.4, 139.7, | , 24.7, 0.0, 555.5, | ,  1000,   953,  3000,  2899, | , -3.4, 5346.6, 41.601, |, 0.0
5285.4, 138.9, | , 24.7, 0.0, 561.2, | ,  1000,   952,  3000,  2928, | , -3.4, 5344.4, 41.888, |, 0.0
5286.4, 138.9, | , 24.7, 0.0, 561.7, | ,  1000,   947,  3000,  2923, | , -3.4, 5338.4, 41.736, |, 0.0
5287.4, 139.2, | , 24.7, 0.0, 560.8, | ,  1000,   957,  3000,  2944, | , -3.4, 5349.1, 42.155, |, 0.0
5288.4, 139.1, | , 24.7, 0.0, 561.5, | ,  1000,   951,  3000,  2927, | , -3.4, 5342.3, 41.849, |, 0.0
5289.5, 139.3, | , 24.7, 0.0, 561.7, | ,  1000,   952,  3000,  2916, | , -3.4, 5340.1, 41.720, |, 0.0
5290.5, 139.6, | , 24.7, 0.0, 561.1, | ,  1000,   949,  3000,  2916, | , -3.4, 5339.3, 41.683, |, 0.0
5291.5, 138.9, | , 24.7, 0.0, 561.5, | ,  1000,   955,  3000,  2948, | , -3.4, 5349.6, 42.176, |, 0.0
5292.5, 139.6, | , 24.7, 0.0, 560.9, | ,  1000,   957,  3000,  2941, | , -3.4, 5339.7, 42.044, |, 0.0
5293.5, 139.1, | , 24.7, 0.0, 561.5, | ,  1000,   952,  3000,  2933, | , -3.4, 5339.3, 41.896, |, 0.0
5294.5, 139.0, | , 24.7, 0.0, 561.5, | ,  1000,   955,  3000,  2921, | , -3.4, 5362.4, 41.979, |, 0.0
5295.5, 139.6, | , 24.7, 0.0, 556.3, | ,  1000,   949,  3000,  2914, | , -3.4, 5337.6, 41.649, |, 0.0
5296.5, 139.4, | , 24.7, 0.0, 561.5, | ,  1000,   955,  3000,  2923, | , -3.4, 5349.1, 41.908, |, 0.0
5297.5, 140.0, | , 24.7, 0.0, 561.2, | ,  1000,   951,  3000,  2951, | , -3.4, 5366.7, 42.300, |, 0.0
5298.6, 138.8, | , 24.7, 0.0, 561.6, | ,  1000,   954,  3000,  2914, | , -3.4, 5358.6, 41.870, |, 0.0
5299.6, 139.0, | , 24.7, 0.0, 562.0, | ,  1000,   950,  3000,  2948, | , -3.4, 5356.0, 42.180, |, 0.0
5300.6, 140.0, | , 24.7, 0.0, 555.7, | ,  1000,   952,  3000,  2919, | , -3.4, 5362.4, 41.927, |, 0.0
5301.6, 138.9, | , 24.7, 0.0, 561.6, | ,  1000,   958,  3000,  2937, | , -3.4, 5334.6, 41.975, |, 0.0
5302.6, 139.2, | , 24.7, 0.0, 561.4, | ,  1000,   954,  3000,  2937, | , -3.4, 5329.8, 41.894, |, 0.0
5303.6, 139.5, | , 24.7, 0.0, 562.0, | ,  1000,   953,  3000,  2915, | , -3.4, 5332.8, 41.669, |, 0.0
5304.6, 139.0, | , 24.7, 0.0, 562.3, | ,  1000,   952,  3000,  2920, | , -3.4, 5323.8, 41.636, |, 0.0
5305.6, 138.9, | , 24.7, 0.0, 561.7, | ,  1000,   960,  3000,  2925, | , -3.4, 5334.1, 41.859, |, 0.0
5306.6, 139.3, | , 24.7, 0.0, 562.0, | ,  1000,   956,  3000,  2966, | , -3.4, 5332.8, 42.250, |, 0.0
5307.6, 139.5, | , 24.7, 0.0, 562.0, | ,  1000,   949,  3000,  2928, | , -3.4, 5326.0, 41.711, |, 0.0
5308.7, 139.0, | , 24.7, 0.0, 562.2, | ,  1000,   955,  3000,  2910, | , -3.4, 5329.8, 41.613, |, 0.0
5309.7, 139.1, | , 24.7, 0.0, 562.4, | ,  1000,   950,  3000,  2920, | , -3.4, 5353.0, 41.846, |, 0.0
5310.7, 138.8, | , 24.7, 0.0, 562.1, | ,  1000,   953,  3000,  2903, | , -3.4, 5350.4, 41.677, |, 0.0
5311.7, 140.1, | , 24.7, 0.0, 556.3, | ,  1000,   949,  3000,  2902, | , -3.4, 5330.3, 41.457, |, 0.0
5312.7, 139.2, | , 24.7, 0.0, 561.6, | ,  1000,   953,  3000,  2929, | , -3.4, 5332.8, 41.818, |, 0.0
5313.7, 139.0, | , 24.7, 0.0, 562.3, | ,  1000,   956,  3000,  2952, | , -3.4, 5314.0, 41.949, |, 0.0
5314.7, 139.4, | , 24.7, 0.0, 562.7, | ,  1000,   950,  3000,  2927, | , -3.4, 5315.3, 41.632, |, 0.0
5315.7, 139.5, | , 24.7, 0.0, 562.6, | ,  1000,   957,  3000,  2952, | , -3.4, 5351.7, 42.261, |, 0.0
5316.7, 140.2, | , 24.7, 0.0, 555.7, | ,  1000,   959,  3000,  2933, | , -3.4, 5320.0, 41.832, |, 0.0
5317.7, 139.6, | , 24.7, 0.0, 561.8, | ,  1000,   947,  3000,  2931, | , -3.4, 5323.4, 41.704, |, 0.0
5318.8, 139.4, | , 24.7, 0.0, 562.8, | ,  1000,   956,  3000,  2916, | , -3.4, 5332.8, 41.711, |, 0.0
5319.8, 138.8, | , 24.7, 0.0, 562.7, | ,  1000,   951,  3000,  2920, | , -3.4, 5362.4, 41.926, |, 0.0
5320.8, 139.1, | , 24.7, 0.0, 562.4, | ,  1000,   956,  3000,  2912, | , -3.4, 5329.8, 41.642, |, 0.0
5321.8, 140.1, | , 24.7, 0.0, 557.7, | ,  1000,   946,  3000,  2926, | , -3.4, 5341.0, 41.771, |, 0.0
5322.8, 139.4, | , 24.7, 0.0, 562.1, | ,  1000,   950,  3000,  2935, | , -3.4, 5330.3, 41.834, |, 0.0
5323.8, 139.0, | , 24.7, 0.0, 563.3, | ,  1000,   958,  3000,  2919, | , -3.4, 5321.7, 41.679, |, 0.0
5324.8, 138.9, | , 24.7, 0.0, 562.7, | ,  1000,   952,  3000,  2940, | , -3.4, 5336.7, 41.949, |, 0.0
5325.8, 139.5, | , 24.7, 0.0, 562.4, | ,  1000,   954,  3000,  2925, | , -3.4, 5327.3, 41.741, |, 0.0
5326.8, 139.0, | , 24.7, 0.0, 562.9, | ,  1000,   947,  3000,  2932, | , -3.4, 5326.0, 41.733, |, 0.0
5327.8, 139.2, | , 24.7, 0.0, 562.4, | ,  1000,   961,  3000,  2929, | , -3.4, 5352.6, 42.049, |, 0.0
5328.9, 139.5, | , 24.7, 0.0, 563.1, | ,  1000,   955,  3000,  2938, | , -3.4, 5334.6, 41.946, |, 0.0
5329.9, 139.2, | , 24.7, 0.0, 563.3, | ,  1000,   961,  3000,  2939, | , -3.4, 5332.4, 42.005, |, 0.0
5330.9, 139.1, | , 24.7, 0.0, 563.3, | ,  1000,   950,  3000,  2917, | , -3.4, 5315.3, 41.522, |, 0.0
5331.9, 138.9, | , 24.7, 0.0, 563.3, | ,  1000,   955,  3000,  2894, | , -3.4, 5336.7, 41.496, |, 0.0
5332.9, 140.5, | , 24.7, 0.0, 556.3, | ,  1000,   952,  3000,  2948, | , -3.4, 5331.1, 41.999, |, 0.0
5333.9, 138.9, | , 24.7, 0.0, 563.1, | ,  1000,   949,  3000,  2891, | , -3.4, 5324.3, 41.295, |, 0.0
5334.9, 139.0, | , 24.7, 0.0, 563.2, | ,  1000,   952,  3000,  2933, | , -3.4, 5320.0, 41.742, |, 0.0
5335.9, 139.3, | , 24.7, 0.0, 563.3, | ,  1000,   949,  3000,  2919, | , -3.4, 5319.1, 41.557, |, 0.0
5336.9, 139.0, | , 24.7, 0.0, 562.9, | ,  1000,   948,  3000,  2924, | , -3.4, 5315.3, 41.571, |, 0.0
5337.9, 140.5, | , 24.7, 0.0, 552.7, | ,  1000,   946,  3000,  2937, | , -3.4, 5327.7, 41.787, |, 0.0
5339.0, 139.6, | , 24.7, 0.0, 562.4, | ,  1000,   954,  3000,  2927, | , -3.4, 5313.6, 41.653, |, 0.0
5340.0, 139.4, | , 24.7, 0.0, 563.6, | ,  1000,   955,  3000,  2929, | , -3.4, 5317.0, 41.707, |, 0.0
5341.0, 139.1, | , 24.7, 0.0, 563.4, | ,  1000,   958,  3000,  2933, | , -3.4, 5316.1, 41.783, |, 0.0
5342.0, 139.1, | , 24.7, 0.0, 563.3, | ,  1000,   950,  3000,  2925, | , -3.4, 5335.4, 41.764, |, 0.0
5343.0, 140.3, | , 24.7, 0.0, 558.1, | ,  1000,   957,  3000,  2904, | , -3.4, 5311.9, 41.428, |, 0.0
5344.0, 139.5, | , 24.7, 0.0, 563.0, | ,  1000,   956,  3000,  2929, | , -3.4, 5314.9, 41.703, |, 0.0
5345.0, 138.9, | , 24.7, 0.0, 563.3, | ,  1000,   948,  3000,  2924, | , -3.4, 5320.8, 41.611, |, 0.0
5346.0, 139.4, | , 24.7, 0.0, 563.6, | ,  1000,   953,  3000,  2929, | , -3.4, 5317.0, 41.693, |, 0.0
5347.0, 139.0, | , 24.7, 0.0, 563.2, | ,  1000,   953,  3000,  2930, | , -3.4, 5304.6, 41.613, |, 0.0
5348.1, 139.1, | , 24.7, 0.0, 563.0, | ,  1000,   951,  3000,  2941, | , -3.4, 5309.7, 41.751, |, 0.0
5349.1, 139.3, | , 24.7, 0.0, 562.7, | ,  1000,   956,  3000,  2927, | , -3.4, 5298.6, 41.566, |, 0.0
5350.1, 139.0, | , 24.7, 0.0, 563.4, | ,  1000,   957,  3000,  2915, | , -3.4, 5298.1, 41.439, |, 0.0
5351.1, 139.0, | , 24.7, 0.0, 563.3, | ,  1000,   953,  3000,  2915, | , -3.4, 5301.6, 41.426, |, 0.0
5352.1, 138.8, | , 24.7, 0.0, 563.9, | ,  1000,   955,  3000,  2929, | , -3.4, 5329.0, 41.810, |, 0.0
5353.1, 139.1, | , 24.7, 0.0, 564.3, | ,  1000,   955,  3000,  2892, | , -3.4, 5312.7, 41.282, |, 0.0
5354.1, 140.1, | , 24.7, 0.0, 557.8, | ,  1000,   950,  3000,  2931, | , -3.4, 5308.4, 41.621, |, 0.0
5355.1, 139.0, | , 24.7, 0.0, 563.7, | ,  1000,   957,  3000,  2936, | , -3.4, 5323.8, 41.867, |, 0.0
5356.1, 139.0, | , 24.8, 0.0, 563.9, | ,  1000,   952,  3000,  2938, | , -3.4, 5298.1, 41.637, |, 0.0
5357.2, 139.0, | , 24.7, 0.0, 563.6, | ,  1000,   952,  3000,  2920, | , -3.4, 5296.9, 41.433, |, 0.0
5358.2, 139.1, | , 24.7, 0.0, 563.8, | ,  1000,   949,  3000,  2948, | , -3.4, 5322.6, 41.901, |, 0.0
5359.2, 139.8, | , 24.7, 0.0, 558.4, | ,  1000,   946,  3000,  2916, | , -3.4, 5300.3, 41.353, |, 0.0
5360.2, 139.1, | , 24.7, 0.0, 563.0, | ,  1000,   951,  3000,  2929, | , -3.4, 5315.3, 41.652, |, 0.0
5361.2, 139.4, | , 24.8, 0.0, 564.1, | ,  1000,   957,  3000,  2926, | , -3.4, 5313.6, 41.670, |, 0.0
5362.2, 139.0, | , 24.7, 0.0, 564.1, | ,  1000,   955,  3000,  2927, | , -3.4, 5305.4, 41.599, |, 0.0
5363.2, 139.3, | , 24.7, 0.0, 564.2, | ,  1000,   950,  3000,  2918, | , -3.4, 5304.6, 41.444, |, 0.0
5364.2, 139.0, | , 24.7, 0.0, 563.6, | ,  1000,   956,  3000,  2944, | , -3.4, 5297.3, 41.739, |, 0.0
5365.2, 139.2, | , 24.8, 0.0, 563.0, | ,  1000,   948,  3000,  2937, | , -3.4, 5330.3, 41.827, |, 0.0
5366.2, 139.0, | , 24.8, 0.0, 563.5, | ,  1000,   959,  3000,  2908, | , -3.4, 5299.9, 41.397, |, 0.0
5367.3, 139.4, | , 24.7, 0.0, 564.3, | ,  1000,   946,  3000,  2941, | , -3.4, 5299.9, 41.612, |, 0.0
5368.3, 139.0, | , 24.7, 0.0, 563.6, | ,  1000,   948,  3000,  2915, | , -3.4, 5313.1, 41.465, |, 0.0
5369.3, 139.0, | , 24.8, 0.0, 564.3, | ,  1000,   950,  3000,  2921, | , -3.4, 5302.0, 41.454, |, 0.0
5370.3, 139.9, | , 24.7, 0.0, 558.3, | ,  1000,   956,  3000,  2939, | , -3.4, 5297.7, 41.686, |, 0.0
5371.3, 139.6, | , 24.7, 0.0, 563.9, | ,  1000,   953,  3000,  2933, | , -3.4, 5290.0, 41.530, |, 0.0
5372.3, 139.0, | , 24.8, 0.0, 563.7, | ,  1000,   946,  3000,  2918, | , -3.4, 5308.4, 41.433, |, 0.0
5373.3, 139.1, | , 24.8, 0.0, 564.1, | ,  1000,   950,  3000,  2925, | , -3.4, 5313.1, 41.590, |, 0.0
5374.3, 139.1, | , 24.8, 0.0, 563.9, | ,  1000,   954,  3000,  2928, | , -3.4, 5309.7, 41.634, |, 0.0
5375.3, 140.0, | , 24.7, 0.0, 556.7, | ,  1000,   944,  3000,  2917, | , -3.4, 5287.9, 41.241, |, 0.0
5376.4, 139.0, | , 24.8, 0.0, 563.7, | ,  1000,   954,  3000,  2921, | , -3.4, 5301.6, 41.498, |, 0.0
5377.4, 139.5, | , 24.8, 0.0, 564.5, | ,  1000,   957,  3000,  2941, | , -3.4, 5290.9, 41.665, |, 0.0
5378.4, 139.1, | , 24.8, 0.0, 563.9, | ,  1000,   958,  3000,  2936, | , -3.4, 5291.3, 41.619, |, 0.0
5379.4, 138.9, | , 24.8, 0.0, 564.1, | ,  1000,   947,  3000,  2917, | , -3.4, 5293.4, 41.315, |, 0.0
5380.4, 140.3, | , 24.8, 0.0, 559.5, | ,  1000,   944,  3000,  2920, | , -3.4, 5290.0, 41.292, |, 0.0
5381.4, 139.1, | , 24.8, 0.0, 563.6, | ,  1000,   958,  3000,  2939, | , -3.4, 5299.4, 41.717, |, 0.0
5382.4, 138.9, | , 24.8, 0.0, 564.7, | ,  1000,   955,  3000,  2931, | , -3.4, 5292.6, 41.548, |, 0.0
5383.4, 139.0, | , 24.8, 0.0, 564.8, | ,  1000,   958,  3000,  2941, | , -3.4, 5309.3, 41.816, |, 0.0
5384.4, 139.3, | , 24.8, 0.0, 564.9, | ,  1000,   955,  3000,  2953, | , -3.4, 5314.0, 41.956, |, 0.0
5385.5, 139.5, | , 24.8, 0.0, 565.2, | ,  1000,   951,  3000,  2945, | , -3.4, 5293.9, 41.666, |, 0.0
5386.5, 139.0, | , 24.8, 0.0, 564.2, | ,  1000,   950,  3000,  2916, | , -3.4, 5289.1, 41.310, |, 0.0
5387.5, 139.0, | , 24.8, 0.0, 564.7, | ,  1000,   961,  3000,  2933, | , -3.4, 5298.1, 41.678, |, 0.0
5388.5, 139.5, | , 24.8, 0.0, 564.9, | ,  1000,   951,  3000,  2939, | , -3.4, 5297.7, 41.629, |, 0.0
5389.5, 139.0, | , 24.8, 0.0, 564.9, | ,  1000,   954,  3000,  2934, | , -3.4, 5297.3, 41.602, |, 0.0
5390.5, 138.9, | , 24.8, 0.0, 564.8, | ,  1000,   950,  3000,  2923, | , -3.4, 5292.1, 41.410, |, 0.0
5391.5, 140.3, | , 24.8, 0.0, 559.4, | ,  1000,   952,  3000,  2917, | , -3.4, 5296.9, 41.399, |, 0.0
5392.5, 139.6, | , 24.8, 0.0, 565.2, | ,  1000,   954,  3000,  2944, | , -3.4, 5293.0, 41.681, |, 0.0
5393.5, 139.0, | , 24.8, 0.0, 564.7, | ,  1000,   951,  3000,  2914, | , -3.4, 5290.4, 41.302, |, 0.0
5394.5, 139.0, | , 24.8, 0.0, 564.9, | ,  1000,   950,  3000,  2943, | , -3.4, 5290.4, 41.601, |, 0.0
5395.6, 139.4, | , 24.8, 0.0, 564.9, | ,  1000,   953,  3000,  2929, | , -3.4, 5289.6, 41.481, |, 0.0
5396.6, 140.6, | , 24.8, 0.0, 554.2, | ,  1000,   944,  3000,  2915, | , -3.4, 5292.1, 41.258, |, 0.0
5397.6, 139.2, | , 24.8, 0.0, 565.0, | ,  1000,   957,  3000,  2937, | , -3.4, 5317.8, 41.825, |, 0.0
5398.6, 139.5, | , 24.8, 0.0, 565.6, | ,  1000,   953,  3000,  2948, | , -3.4, 5311.4, 41.858, |, 0.0
5399.6, 139.0, | , 24.8, 0.0, 565.2, | ,  1000,   958,  3000,  2941, | , -3.4, 5313.6, 41.841, |, 0.0
5400.6, 139.0, | , 24.8, 0.0, 564.7, | ,  1000,   956,  3000,  2929, | , -3.4, 5298.1, 41.573, |, 0.0
5401.6, 140.4, | , 24.8, 0.0, 559.6, | ,  1000,   949,  3000,  2914, | , -3.4, 5290.9, 41.293, |, 0.0
5402.6, 139.4, | , 24.8, 0.0, 565.9, | ,  1000,   951,  3000,  2929, | , -3.4, 5310.6, 41.619, |, 0.0
5403.6, 139.0, | , 24.8, 0.0, 565.5, | ,  1000,   956,  3000,  2945, | , -3.4, 5311.9, 41.858, |, 0.0
5404.7, 139.0, | , 24.8, 0.0, 565.2, | ,  1000,   953,  3000,  2944, | , -3.4, 5308.4, 41.792, |, 0.0
5405.7, 139.1, | , 24.8, 0.0, 564.0, | ,  1000,   955,  3000,  2894, | , -3.4, 5293.4, 41.161, |, 0.0
5406.7, 139.4, | , 24.8, 0.0, 565.0, | ,  1000,   946,  3000,  2912, | , -3.4, 5289.1, 41.218, |, 0.0
5407.7, 139.3, | , 24.8, 0.0, 560.1, | ,  1000,   954,  3000,  2931, | , -3.4, 5291.3, 41.528, |, 0.0
5408.7, 139.0, | , 24.8, 0.0, 566.0, | ,  1000,   957,  3000,  2932, | , -3.4, 5290.0, 41.553, |, 0.0
5409.7, 139.5, | , 24.8, 0.0, 565.8, | ,  1000,   956,  3000,  2946, | , -3.4, 724.9, 5.740, |, 0.0
5410.7, 139.4, | , 24.8, 0.0, 565.6, | ,  1000,   953,  3000,  2914, | , -3.4, 827.7, 6.495, |, 0.0
5411.7, 139.1, | , 24.8, 0.0, 565.1, | ,  1000,   953,  3000,  2927, | , -3.4, 939.6, 7.396, |, 0.0
5412.7, 140.3, | , 24.8, 0.0, 559.4, | ,  1000,   943,  3000,  2940, | , -3.4, 1056.1, 8.319, |, 0.0
5413.7, 139.5, | , 24.8, 0.0, 566.0, | ,  1000,   961,  3000,  2922, | , -3.4, 1212.1, 9.546, |, 0.0
5414.8, 139.1, | , 24.8, 0.0, 565.6, | ,  1000,   949,  3000,  2926, | , -3.4, 1284.0, 10.093, |, 0.0
5415.8, 139.2, | , 24.8, 0.0, 565.3, | ,  1000,   955,  3000,  2930, | , -3.4, 1392.9, 10.975, |, 0.0
5416.8, 139.4, | , 24.8, 0.0, 565.3, | ,  1000,   956,  3000,  2919, | , -3.4, 1497.8, 11.770, |, 0.0
5417.8, 140.0, | , 24.8, 0.0, 560.3, | ,  1000,   957,  3000,  2945, | , -3.4, 1554.4, 12.299, |, 0.0
5418.8, 139.2, | , 24.8, 0.0, 565.8, | ,  1000,   952,  3000,  2941, | , -3.4, 1686.3, 13.309, |, 0.0
5419.8, 139.0, | , 24.8, 0.0, 565.8, | ,  1000,   949,  3000,  2914, | , -3.4, 1787.5, 13.998, |, 0.0
5420.8, 139.4, | , 24.8, 0.0, 566.2, | ,  1000,   950,  3000,  2924, | , -3.4, 1869.3, 14.677, |, 0.0
5421.8, 139.1, | , 24.8, 0.0, 564.7, | ,  1000,   953,  3000,  2932, | , -3.4, 1979.0, 15.581, |, 0.0
5422.8, 139.1, | , 24.8, 0.0, 566.1, | ,  1000,   946,  3000,  2925, | , -3.4, 2091.2, 16.405, |, 0.0
5423.8, 139.3, | , 24.8, 0.0, 566.2, | ,  1000,   957,  3000,  2910, | , -3.4, 2188.9, 17.151, |, 0.0
5424.8, 139.1, | , 24.8, 0.0, 566.1, | ,  1000,   953,  3000,  2892, | , -3.4, 2310.6, 18.001, |, 0.0
5425.9, 139.0, | , 24.8, 0.0, 565.7, | ,  1000,   953,  3000,  2927, | , -3.4, 2405.3, 18.906, |, 0.0
5426.9, 139.6, | , 24.8, 0.0, 565.9, | ,  1000,   953,  3000,  2957, | , -3.4, 2511.5, 19.891, |, 0.0
5427.9, 139.3, | , 24.8, 0.0, 566.6, | ,  1000,   952,  3000,  2903, | , -3.4, 2612.2, 20.398, |, 0.0
5428.9, 139.7, | , 24.8, 0.0, 560.8, | ,  1000,   954,  3000,  2926, | , -3.4, 2718.9, 21.364, |, 0.0
5429.9, 139.1, | , 24.8, 0.0, 565.7, | ,  1000,   950,  3000,  2935, | , -3.4, 2851.3, 22.433, |, 0.0
5430.9, 139.4, | , 24.8, 0.0, 566.5, | ,  1000,   960,  3000,  2949, | , -3.4, 2959.7, 23.425, |, 0.0
5431.9, 139.6, | , 24.8, 0.0, 565.6, | ,  1000,   955,  3000,  2903, | , -3.4, 3028.7, 23.653, |, 0.0
5432.9, 139.1, | , 24.8, 0.0, 566.2, | ,  1000,   955,  3000,  2921, | , -3.4, 3145.2, 24.680, |, 0.0
5433.9, 139.9, | , 24.8, 0.0, 560.4, | ,  1000,   951,  3000,  2926, | , -3.4, 3233.0, 25.369, |, 0.0
5434.9, 139.5, | , 24.8, 0.0, 566.9, | ,  1000,   959,  3000,  2943, | , -3.4, 3352.1, 26.472, |, 0.0
5436.0, 139.3, | , 24.8, 0.0, 566.4, | ,  1000,   952,  3000,  2916, | , -3.4, 3471.2, 27.170, |, 0.0
5437.0, 139.1, | , 24.8, 0.0, 565.5, | ,  1000,   957,  3000,  2914, | , -3.4, 3565.5, 27.930, |, 0.0
5438.0, 139.4, | , 24.8, 0.0, 566.3, | ,  1000,   956,  3000,  2926, | , -3.4, 3654.2, 28.702, |, 0.0
5439.0, 140.1, | , 24.8, 0.0, 561.2, | ,  1000,   953,  3000,  2921, | , -3.4, 3747.2, 29.369, |, 0.0
5440.0, 139.0, | , 24.8, 0.0, 566.0, | ,  1000,   960,  3000,  2923, | , -3.4, 3841.9, 30.176, |, 0.0
5441.0, 139.2, | , 24.8, 0.0, 565.9, | ,  1000,   953,  3000,  2937, | , -3.4, 3969.1, 31.229, |, 0.0
5442.0, 139.6, | , 24.8, 0.0, 565.3, | ,  1000,   952,  3000,  2936, | , -3.4, 4017.1, 31.585, |, 0.0
5443.0, 139.0, | , 24.8, 0.0, 566.1, | ,  1000,   951,  3000,  2937, | , -3.4, 4111.8, 32.332, |, 0.0
5444.0, 139.2, | , 24.8, 0.0, 565.8, | ,  1000,   957,  3000,  2943, | , -3.4, 4200.5, 33.130, |, 0.0
5445.0, 139.1, | , 24.8, 0.0, 565.7, | ,  1000,   953,  3000,  2901, | , -3.4, 4278.9, 33.348, |, 0.0
5446.1, 139.4, | , 24.8, 0.0, 566.0, | ,  1000,   949,  3000,  2903, | , -3.4, 4365.8, 34.004, |, 0.0
5447.1, 139.1, | , 24.8, 0.0, 565.2, | ,  1000,   951,  3000,  2940, | , -3.4, 4425.0, 34.811, |, 0.0
5448.1, 139.0, | , 24.8, 0.0, 566.3, | ,  1000,   953,  3000,  2942, | , -3.4, 4496.9, 35.408, |, 0.0
5449.1, 139.2, | , 24.8, 0.0, 566.4, | ,  1000,   956,  3000,  2918, | , -3.4, 4552.6, 35.648, |, 0.0
5450.1, 140.1, | , 24.8, 0.0, 561.5, | ,  1000,   955,  3000,  2940, | , -3.4, 4628.5, 36.440, |, 0.0
5451.1, 139.0, | , 24.8, 0.0, 566.4, | ,  1000,   954,  3000,  2928, | , -3.4, 4686.7, 36.773, |, 0.0
5452.1, 139.6, | , 24.8, 0.0, 566.1, | ,  1000,   956,  3000,  2928, | , -3.4, 4769.9, 37.440, |, 0.0
5453.1, 139.4, | , 24.8, 0.0, 567.2, | ,  1000,   950,  3000,  2943, | , -3.4, 4802.4, 37.782, |, 0.0
5454.1, 139.0, | , 24.8, 0.0, 566.5, | ,  1000,   952,  3000,  2911, | , -3.4, 4857.3, 37.915, |, 0.0
5455.2, 139.9, | , 24.8, 0.0, 560.6, | ,  1000,   949,  3000,  2935, | , -3.4, 4920.7, 38.619, |, 0.0
5456.2, 139.4, | , 24.8, 0.0, 564.7, | ,  1000,   957,  3000,  2941, | , -3.4, 4965.2, 39.102, |, 0.0
5457.2, 139.6, | , 24.8, 0.0, 565.9, | ,  1000,   952,  3000,  2936, | , -3.4, 4999.5, 39.272, |, 0.0
5458.2, 139.0, | , 24.8, 0.0, 567.0, | ,  1000,   949,  3000,  2919, | , -3.4, 5046.2, 39.442, |, 0.0
5459.2, 139.5, | , 24.8, 0.0, 567.4, | ,  1000,   950,  3000,  2923, | , -3.4, 5104.5, 39.949, |, 0.0
5460.2, 139.4, | , 24.8, 0.0, 567.5, | ,  1000,   951,  3000,  2922, | , -3.4, 5128.9, 40.129, |, 0.0
5461.2, 139.0, | , 24.8, 0.0, 567.2, | ,  1000,   957,  3000,  2937, | , -3.4, 5164.5, 40.625, |, 0.0
5462.2, 139.0, | , 24.8, 0.0, 566.6, | ,  1000,   953,  3000,  2911, | , -3.4, 5172.2, 40.370, |, 0.0
5463.2, 139.4, | , 24.8, 0.0, 567.7, | ,  1000,   953,  3000,  2935, | , -3.4, 5205.2, 40.884, |, 0.0
5464.2, 138.9, | , 24.8, 0.0, 567.6, | ,  1000,   956,  3000,  2936, | , -3.4, 5257.9, 41.341, |, 0.0
5465.2, 139.0, | , 24.8, 0.0, 567.4, | ,  1000,   954,  3000,  2918, | , -3.4, 5253.2, 41.088, |, 0.0
5466.3, 139.9, | , 24.8, 0.0, 561.7, | ,  1000,   947,  3000,  2929, | , -3.4, 5260.0, 41.193, |, 0.0
5467.3, 139.7, | , 24.8, 0.0, 567.0, | ,  1000,   951,  3000,  2937, | , -3.4, 5301.1, 41.630, |, 0.0
5468.3, 139.0, | , 24.8, 0.0, 567.5, | ,  1000,   946,  3000,  2926, | , -3.4, 5306.3, 41.501, |, 0.0
5469.3, 139.1, | , 24.8, 0.0, 567.6, | ,  1000,   960,  3000,  2929, | , -3.4, 5312.7, 41.731, |, 0.0
5470.3, 139.1, | , 24.8, 0.0, 567.9, | ,  1000,   956,  3000,  2948, | , -3.4, 5314.4, 41.915, |, 0.0
5471.3, 140.2, | , 24.8, 0.0, 563.4, | ,  1000,   950,  3000,  2930, | , -3.4, 5322.1, 41.716, |, 0.0
5472.3, 139.3, | , 24.8, 0.0, 566.9, | ,  1000,   955,  3000,  2929, | , -3.4, 5328.1, 41.812, |, 0.0
5473.3, 139.0, | , 24.8, 0.0, 567.9, | ,  1000,   952,  3000,  2929, | , -3.4, 5332.0, 41.805, |, 0.0
5474.3, 139.3, | , 24.8, 0.0, 567.9, | ,  1000,   951,  3000,  2912, | , -3.4, 5340.6, 41.674, |, 0.0
5475.3, 139.0, | , 24.8, 0.0, 567.9, | ,  1000,   952,  3000,  2937, | , -3.4, 5356.8, 42.079, |, 0.0
5476.4, 140.0, | , 24.8, 0.0, 562.0, | ,  1000,   958,  3000,  2932, | , -3.4, 5345.7, 42.002, |, 0.0
5477.4, 139.5, | , 24.8, 0.0, 567.5, | ,  1000,   957,  3000,  2910, | , -3.4, 5340.1, 41.713, |, 0.0
5478.4, 139.5, | , 24.8, 0.0, 568.5, | ,  1000,   951,  3000,  2929, | , -3.4, 5339.7, 41.858, |, 0.0
5479.4, 139.2, | , 24.8, 0.0, 568.2, | ,  1000,   955,  3000,  2958, | , -3.4, 5340.6, 42.216, |, 0.0
5480.4, 139.5, | , 24.8, 0.0, 568.3, | ,  1000,   946,  3000,  2929, | , -3.4, 5361.1, 41.955, |, 0.0
5481.4, 139.5, | , 24.8, 0.0, 567.7, | ,  1000,   954,  3000,  2926, | , -3.4, 5353.4, 41.962, |, 0.0
5482.4, 139.2, | , 24.8, 0.0, 566.7, | ,  1000,   954,  3000,  2920, | , -3.4, 5340.6, 41.790, |, 0.0
5483.4, 139.0, | , 24.8, 0.0, 568.1, | ,  1000,   958,  3000,  2926, | , -3.4, 5338.0, 41.886, |, 0.0
5484.4, 139.3, | , 24.8, 0.0, 568.4, | ,  1000,   955,  3000,  2925, | , -3.4, 5340.1, 41.855, |, 0.0
5485.5, 138.8, | , 24.8, 0.0, 568.3, | ,  1000,   949,  3000,  2907, | , -3.4, 5339.7, 41.599, |, 0.0
5486.5, 138.9, | , 24.8, 0.0, 568.3, | ,  1000,   957,  3000,  2937, | , -3.4, 5357.3, 42.145, |, 0.0
5487.5, 139.8, | , 24.8, 0.0, 562.6, | ,  1000,   956,  3000,  2953, | , -3.4, 5320.4, 42.010, |, 0.0
5488.5, 139.4, | , 24.8, 0.0, 568.4, | ,  1000,   955,  3000,  2925, | , -3.4, 5326.0, 41.734, |, 0.0
5489.5, 139.0, | , 24.8, 0.0, 568.7, | ,  1000,   946,  3000,  2921, | , -3.4, 5308.9, 41.470, |, 0.0
5490.5, 138.8, | , 24.8, 0.0, 568.3, | ,  1000,   953,  3000,  2903, | , -3.4, 5310.1, 41.360, |, 0.0
5491.5, 139.3, | , 24.8, 0.0, 568.9, | ,  1000,   949,  3000,  2928, | , -3.4, 5310.6, 41.584, |, 0.0
5492.5, 140.4, | , 24.8, 0.0, 557.9, | ,  1000,   954,  3000,  2929, | , -3.4, 5298.6, 41.561, |, 0.0
5493.5, 139.3, | , 24.8, 0.0, 567.4, | ,  1000,   951,  3000,  2958, | , -3.4, 5323.0, 42.030, |, 0.0
5494.6, 139.1, | , 24.8, 0.0, 568.3, | ,  1000,   951,  3000,  2923, | , -3.4, 5314.0, 41.587, |, 0.0
5495.6, 139.2, | , 24.8, 0.0, 568.4, | ,  1000,   961,  3000,  2938, | , -3.4, 5288.7, 41.661, |, 0.0
5496.6, 139.0, | , 24.8, 0.0, 568.0, | ,  1000,   949,  3000,  2920, | , -3.4, 5285.3, 41.313, |, 0.0
5497.6, 139.9, | , 24.8, 0.0, 561.5, | ,  1000,   949,  3000,  2920, | , -3.4, 5289.6, 41.342, |, 0.0
5498.6, 139.5, | , 24.8, 0.0, 567.6, | ,  1000,   954,  3000,  2926, | , -3.4, 5277.6, 41.359, |, 0.0
5499.6, 139.0, | , 24.8, 0.0, 568.3, | ,  1000,   949,  3000,  2909, | , -3.4, 5274.6, 41.105, |, 0.0
5500.6, 138.9, | , 24.8, 0.0, 568.0, | ,  1000,   954,  3000,  2919, | , -3.4, 5276.7, 41.285, |, 0.0
5501.6, 139.4, | , 24.8, 0.0, 568.4, | ,  1000,   955,  3000,  2932, | , -3.4, 5269.4, 41.376, |, 0.0
5502.6, 139.3, | , 24.8, 0.0, 568.4, | ,  1000,   950,  3000,  2917, | , -3.4, 5262.2, 41.106, |, 0.0
5503.7, 139.9, | , 24.8, 0.0, 562.3, | ,  1000,   948,  3000,  2929, | , -3.4, 5259.6, 41.193, |, 0.0
5504.7, 140.2, | , 24.8, 0.0, 563.3, | ,  1000,   957,  3000,  2935, | , -3.4, 5269.9, 41.433, |, 0.0
5505.7, 139.4, | , 24.8, 0.0, 568.1, | ,  1000,   951,  3000,  2898, | , -3.4, 5244.2, 40.775, |, 0.0
5506.7, 138.9, | , 24.8, 0.0, 568.1, | ,  1000,   948,  3000,  2922, | , -3.4, 5246.7, 41.024, |, 0.0
5507.7, 138.9, | , 24.8, 0.0, 568.0, | ,  1000,   950,  3000,  2910, | , -3.4, 5276.7, 41.140, |, 0.0
5508.7, 140.4, | , 24.8, 0.0, 561.2, | ,  1000,   949,  3000,  2906, | , -3.4, 5251.9, 40.902, |, 0.0
5509.7, 139.3, | , 24.8, 0.0, 568.3, | ,  1000,   951,  3000,  2958, | , -3.4, 5257.9, 41.522, |, 0.0
5510.7, 139.0, | , 24.8, 0.0, 568.2, | ,  1000,   951,  3000,  2924, | , -3.4, 5247.2, 41.075, |, 0.0
5511.7, 138.8, | , 24.8, 0.0, 568.1, | ,  1000,   951,  3000,  2918, | , -3.4, 5237.3, 40.936, |, 0.0
5512.7, 139.4, | , 24.8, 0.0, 568.5, | ,  1000,   953,  3000,  2924, | , -3.4, 5268.1, 41.258, |, 0.0
5513.8, 140.0, | , 24.8, 0.0, 562.4, | ,  1000,   950,  3000,  2955, | , -3.4, 5240.7, 41.340, |, 0.0
5514.8, 139.3, | , 24.8, 0.0, 567.4, | ,  1000,   948,  3000,  2918, | , -3.4, 5228.3, 40.831, |, 0.0
5515.8, 139.2, | , 24.8, 0.0, 568.3, | ,  1000,   958,  3000,  2957, | , -3.4, 5221.0, 41.291, |, 0.0
5516.8, 139.4, | , 24.8, 0.0, 568.4, | ,  1000,   956,  3000,  2923, | , -3.4, 5222.3, 40.929, |, 0.0
5517.8, 138.9, | , 24.8, 0.0, 567.9, | ,  1000,   949,  3000,  2914, | , -3.4, 5231.3, 40.834, |, 0.0
5518.8, 138.9, | , 24.8, 0.0, 568.5, | ,  1000,   955,  3000,  2942, | , -3.4, 5247.6, 41.317, |, 0.0
5519.8, 139.4, | , 24.8, 0.0, 567.9, | ,  1000,   955,  3000,  2919, | , -3.4, 5224.0, 40.881, |, 0.0
5520.8, 139.4, | , 24.8, 0.0, 569.0, | ,  1000,   954,  3000,  2948, | , -3.4, 5220.2, 41.152, |, 0.0
5521.8, 138.9, | , 24.8, 0.0, 568.5, | ,  1000,   951,  3000,  2919, | , -3.4, 5212.0, 40.754, |, 0.0
5522.8, 139.3, | , 24.8, 0.0, 568.9, | ,  1000,   950,  3000,  2933, | , -3.4, 5224.9, 40.983, |, 0.0
5523.9, 139.4, | , 24.8, 0.0, 569.0, | ,  1000,   950,  3000,  2935, | , -3.4, 5216.3, 40.941, |, 0.0
5524.9, 140.0, | , 24.8, 0.0, 562.9, | ,  1000,   953,  3000,  2941, | , -3.4, 5211.6, 40.995, |, 0.0
5525.9, 139.1, | , 24.8, 0.0, 568.4, | ,  1000,   952,  3000,  2928, | , -3.4, 5199.2, 40.749, |, 0.0
5526.9, 139.5, | , 24.8, 0.0, 569.3, | ,  1000,   955,  3000,  2925, | , -3.4, 5207.7, 40.822, |, 0.0
5527.9, 139.3, | , 24.8, 0.0, 568.8, | ,  1000,   954,  3000,  2914, | , -3.4, 5206.9, 40.688, |, 0.0
5528.9, 138.7, | , 24.8, 0.0, 569.0, | ,  1000,   955,  3000,  2916, | , -3.4, 5207.3, 40.721, |, 0.0
5529.9, 139.8, | , 24.8, 0.0, 562.9, | ,  1000,   945,  3000,  2926, | , -3.4, 5229.2, 40.893, |, 0.0
5530.9, 139.4, | , 24.8, 0.0, 568.6, | ,  1000,   956,  3000,  2920, | , -3.4, 5208.6, 40.789, |, 0.0
5531.9, 139.0, | , 24.8, 0.0, 569.0, | ,  1000,   960,  3000,  2945, | , -3.4, 5233.4, 41.283, |, 0.0
5532.9, 139.0, | , 24.8, 0.0, 568.8, | ,  1000,   955,  3000,  2937, | , -3.4, 5194.9, 40.843, |, 0.0
5534.0, 139.4, | , 24.8, 0.0, 569.5, | ,  1000,   947,  3000,  2908, | , -3.4, 5212.0, 40.595, |, 0.0
5535.0, 140.3, | , 24.8, 0.0, 563.9, | ,  1000,   956,  3000,  2946, | , -3.4, 5196.6, 40.963, |, 0.0
5536.0, 139.0, | , 24.8, 0.0, 568.7, | ,  1000,   950,  3000,  2910, | , -3.4, 5188.5, 40.455, |, 0.0
5537.0, 139.1, | , 24.8, 0.0, 569.2, | ,  1000,   957,  3000,  2960, | , -3.4, 5194.5, 41.105, |, 0.0
5538.0, 139.4, | , 24.8, 0.0, 569.6, | ,  1000,   949,  3000,  2915, | , -3.4, 5220.2, 40.746, |, 0.0
5539.0, 139.0, | , 24.8, 0.0, 569.4, | ,  1000,   952,  3000,  2926, | , -3.4, 5203.0, 40.754, |, 0.0
5540.0, 138.9, | , 24.8, 0.0, 569.6, | ,  1000,   951,  3000,  2902, | , -3.4, 5200.0, 40.472, |, 0.0
5541.0, 139.9, | , 24.8, 0.0, 564.1, | ,  1000,   956,  3000,  2929, | , -3.4, 5202.6, 40.830, |, 0.0
5542.0, 139.3, | , 24.8, 0.0, 569.9, | ,  1000,   953,  3000,  2914, | , -3.4, 5212.9, 40.728, |, 0.0
5543.0, 139.0, | , 24.8, 0.0, 569.5, | ,  1000,   959,  3000,  2931, | , -3.4, 5209.9, 40.942, |, 0.0
5544.1, 139.0, | , 24.8, 0.0, 570.2, | ,  1000,   960,  3000,  2922, | , -3.4, 5198.7, 40.777, |, 0.0
5545.1, 139.4, | , 24.8, 0.0, 569.9, | ,  1000,   957,  3000,  2911, | , -3.4, 5228.3, 40.854, |, 0.0
5546.1, 140.1, | , 24.8, 0.0, 562.8, | ,  1000,   952,  3000,  2929, | , -3.4, 5200.9, 40.777, |, 0.0
5547.1, 139.0, | , 24.8, 0.0, 569.9, | ,  1000,   952,  3000,  2922, | , -3.4, 5199.2, 40.698, |, 0.0
5548.1, 139.4, | , 24.8, 0.0, 570.1, | ,  1000,   954,  3000,  2918, | , -3.4, 5194.9, 40.628, |, 0.0
5549.1, 139.3, | , 24.8, 0.0, 570.3, | ,  1000,   951,  3000,  2930, | , -3.4, 5212.9, 40.871, |, 0.0
5550.1, 139.0, | , 24.8, 0.0, 570.0, | ,  1000,   951,  3000,  2943, | , -3.4, 5207.7, 40.970, |, 0.0
5551.1, 139.7, | , 24.8, 0.0, 564.4, | ,  1000,   945,  3000,  2907, | , -3.4, 5190.6, 40.386, |, 0.0
5552.1, 139.4, | , 24.8, 0.0, 570.2, | ,  1000,   961,  3000,  2923, | , -3.4, 5197.5, 40.779, |, 0.0
5553.2, 139.1, | , 24.8, 0.0, 569.9, | ,  1000,   955,  3000,  2935, | , -3.4, 5213.3, 40.967, |, 0.0
5554.2, 139.0, | , 24.8, 0.0, 570.0, | ,  1000,   957,  3000,  2928, | , -3.4, 5198.7, 40.802, |, 0.0
5555.2, 139.3, | , 24.8, 0.0, 569.9, | ,  1000,   949,  3000,  2932, | , -3.4, 5187.2, 40.670, |, 0.0
5556.2, 139.0, | , 24.8, 0.0, 570.1, | ,  1000,   957,  3000,  2928, | , -3.4, 5187.6, 40.712, |, 0.0
5557.2, 139.1, | , 24.8, 0.0, 569.4, | ,  1000,   952,  3000,  2937, | , -3.4, 5188.0, 40.768, |, 0.0
5558.2, 139.1, | , 24.8, 0.0, 570.4, | ,  1000,   954,  3000,  2929, | , -3.4, 5191.9, 40.732, |, 0.0
5559.2, 139.2, | , 24.8, 0.0, 570.2, | ,  1000,   958,  3000,  2955, | , -3.4, 5218.0, 41.245, |, 0.0
5560.2, 139.0, | , 24.8, 0.0, 570.1, | ,  1000,   955,  3000,  2911, | , -3.4, 5196.2, 40.583, |, 0.0
5561.2, 139.0, | , 24.8, 0.0, 570.1, | ,  1000,   952,  3000,  2933, | , -3.4, 5192.7, 40.763, |, 0.0
5562.2, 139.9, | , 24.8, 0.0, 563.6, | ,  1000,   950,  3000,  2939, | , -3.4, 5186.7, 40.755, |, 0.0
5563.2, 139.5, | , 24.8, 0.0, 570.6, | ,  1000,   956,  3000,  2918, | , -3.4, 5183.3, 40.576, |, 0.0
5564.3, 138.9, | , 24.8, 0.0, 570.5, | ,  1000,   948,  3000,  2922, | , -3.4, 5209.5, 40.728, |, 0.0
5565.3, 139.2, | , 24.8, 0.0, 570.8, | ,  1000,   945,  3000,  2909, | , -3.4, 5205.2, 40.527, |, 0.0
5566.3, 139.2, | , 24.8, 0.0, 570.8, | ,  1000,   954,  3000,  2940, | , -3.4, 5188.5, 40.809, |, 0.0
5567.3, 140.1, | , 24.8, 0.0, 564.0, | ,  1000,   951,  3000,  2926, | , -3.4, 5178.2, 40.562, |, 0.0
5568.3, 139.0, | , 24.8, 0.0, 570.7, | ,  1000,   953,  3000,  2948, | , -3.4, 5175.6, 40.785, |, 0.0
5569.3, 139.4, | , 24.8, 0.0, 570.5, | ,  1000,   960,  3000,  2947, | , -3.4, 5184.2, 40.913, |, 0.0
5570.3, 139.4, | , 24.8, 0.0, 570.4, | ,  1000,   956,  3000,  2929, | , -3.4, 5182.5, 40.670, |, 0.0
5571.3, 139.0, | , 24.8, 0.0, 570.4, | ,  1000,   960,  3000,  2928, | , -3.4, 5179.9, 40.681, |, 0.0
5572.3, 140.1, | , 24.8, 0.0, 564.5, | ,  1000,   953,  3000,  2911, | , -3.4, 5171.7, 40.370, |, 0.0
5573.3, 139.4, | , 24.8, 0.0, 571.0, | ,  1000,   951,  3000,  2933, | , -3.4, 5173.5, 40.591, |, 0.0
5574.4, 139.3, | , 24.8, 0.0, 571.1, | ,  1000,   954,  3000,  2924, | , -3.4, 5174.7, 40.540, |, 0.0
5575.4, 139.0, | , 24.8, 0.0, 570.6, | ,  1000,   955,  3000,  2941, | , -3.4, 5211.6, 41.017, |, 0.0
5576.4, 138.9, | , 24.8, 0.0, 571.0, | ,  1000,   956,  3000,  2933, | , -3.4, 5193.2, 40.798, |, 0.0
5577.4, 139.5, | , 24.8, 0.0, 569.4, | ,  1000,   955,  3000,  2909, | , -3.4, 5192.3, 40.537, |, 0.0
5578.4, 139.9, | , 24.8, 0.0, 564.3, | ,  1000,   948,  3000,  2936, | , -3.4, 5181.2, 40.648, |, 0.0
5579.4, 139.0, | , 24.8, 0.0, 570.1, | ,  1000,   950,  3000,  2922, | , -3.4, 5175.6, 40.479, |, 0.0
5580.4, 139.5, | , 24.8, 0.0, 570.7, | ,  1000,   958,  3000,  2930, | , -3.4, 5175.2, 40.656, |, 0.0
5581.4, 139.6, | , 24.8, 0.0, 569.7, | ,  1000,   955,  3000,  2946, | , -3.4, 5191.9, 40.912, |, 0.0
5582.4, 139.3, | , 24.8, 0.0, 569.7, | ,  1000,   962,  3000,  2944, | , -3.4, 5196.6, 41.009, |, 0.0
5583.4, 140.0, | , 24.8, 0.0, 563.8, | ,  1000,   953,  3000,  2912, | , -3.4, 5174.7, 40.410, |, 0.0
