Repository: jdhuang-csm/Ru-BCA

## Methods
* (BaO)<sub>x</sub>-(CaO)<sub>y</sub>-(Al<sub>2</sub>O<sub>3</sub>)<sub>1-x-y</sub> (BCA) catalyst supports were synthesized via sol-gel and solid-state methods. 
* Ru/BCA catalysts were prepared via incipient wetness impregnation to achieve 1 wt. % Ru loading.
* Ammonia synthesis rates were measured for Ru/BCA catalysts in a packed-bed reactor at 480-600<sup>o</sup>C, 10 bar, and space velocities up to 1.3 x 10<sup>6</sup> ml g<sub>cat</sub><sup>-1</sup> h<sup>-1</sup>.
* A machine learning (ML) model was employed to improve understanding of the behavior of Ru/BCA catalysts.
* A microkinetic model was developed to describe the best-performing catalyst.

File: data/init_files_Cadigan/BCA532.txt (part 14 of 55)
********** Start test **********
Elapsed time, Pressure, | , LJtemp(C), Inner-Temp, Outer-Temp, | , N2-set, N2-flow, H2-set, H2-flow, | , pH, NH3_ppm, NH3_Prod_rate, |, In222Temp
5209.9, 138.6, | , 24.6, 0.0, 556.5, | ,  1000,   953,  3000,  2919, | , -3.4, 3201.3, 32.561, |, 0.0
5210.9, 138.3, | , 24.6, 0.0, 556.3, | ,  1000,   950,  3000,  2926, | , -3.4, 3219.7, 32.772, |, 0.0
5211.9, 138.2, | , 24.6, 0.0, 556.5, | ,  1000,   955,  3000,  2923, | , -3.4, 3199.2, 32.588, |, 0.0
5212.9, 139.4, | , 24.6, 0.0, 551.6, | ,  1000,   954,  3000,  2938, | , -3.4, 3199.2, 32.704, |, 0.0
5213.9, 138.3, | , 24.7, 0.0, 555.8, | ,  1000,   950,  3000,  2918, | , -3.4, 3198.8, 32.495, |, 0.0
5214.9, 138.3, | , 24.6, 0.0, 556.5, | ,  1000,   953,  3000,  2962, | , -3.4, 3230.5, 33.215, |, 0.0
5216.0, 138.2, | , 24.7, 0.0, 556.8, | ,  1000,   961,  3000,  2914, | , -3.4, 3229.6, 32.874, |, 0.0
5217.0, 138.6, | , 24.6, 0.0, 557.3, | ,  1000,   952,  3000,  2929, | , -3.4, 3218.5, 32.813, |, 0.0
5218.0, 139.6, | , 24.6, 0.0, 547.4, | ,  1000,   950,  3000,  2924, | , -3.4, 3203.0, 32.589, |, 0.0
5219.0, 138.9, | , 24.7, 0.0, 556.2, | ,  1000,   955,  3000,  2941, | , -3.4, 3202.2, 32.768, |, 0.0
5220.0, 138.6, | , 24.7, 0.0, 557.0, | ,  1000,   950,  3000,  2922, | , -3.4, 3204.8, 32.589, |, 0.0
5221.0, 138.7, | , 24.7, 0.0, 556.9, | ,  1000,   955,  3000,  2926, | , -3.4, 3214.6, 32.765, |, 0.0
5222.0, 138.1, | , 24.7, 0.0, 556.6, | ,  1000,   953,  3000,  2922, | , -3.4, 3215.5, 32.726, |, 0.0
5223.0, 139.6, | , 24.6, 0.0, 544.7, | ,  1000,   954,  3000,  2930, | , -3.4, 3221.0, 32.857, |, 0.0
5224.0, 138.7, | , 24.7, 0.0, 556.7, | ,  1000,   952,  3000,  2936, | , -3.4, 3206.0, 32.740, |, 0.0
5225.0, 138.3, | , 24.7, 0.0, 557.0, | ,  1000,   961,  3000,  2937, | , -3.4, 3243.3, 33.206, |, 0.0
5226.1, 138.3, | , 24.7, 0.0, 556.8, | ,  1000,   955,  3000,  2928, | , -3.4, 3216.3, 32.805, |, 0.0
5227.1, 138.7, | , 24.7, 0.0, 557.2, | ,  1000,   958,  3000,  2927, | , -3.4, 3220.6, 32.863, |, 0.0
5228.1, 138.7, | , 24.7, 0.0, 557.2, | ,  1000,   954,  3000,  2941, | , -3.4, 3224.9, 32.983, |, 0.0
5229.1, 139.4, | , 24.7, 0.0, 546.9, | ,  1000,   953,  3000,  2907, | , -3.4, 3221.0, 32.661, |, 0.0
5230.1, 138.1, | , 24.7, 0.0, 557.0, | ,  1000,   957,  3000,  2913, | , -3.4, 3222.7, 32.759, |, 0.0
5231.1, 138.6, | , 24.6, 0.0, 557.6, | ,  1000,   958,  3000,  2948, | , -3.4, 3231.3, 33.150, |, 0.0
5232.1, 138.2, | , 24.7, 0.0, 557.2, | ,  1000,   956,  3000,  2959, | , -3.4, 3221.5, 33.127, |, 0.0
5233.1, 138.3, | , 24.7, 0.0, 557.2, | ,  1000,   953,  3000,  2944, | , -3.4, 3217.6, 32.930, |, 0.0
5234.1, 139.6, | , 24.7, 0.0, 550.9, | ,  1000,   951,  3000,  2907, | , -3.4, 3221.9, 32.651, |, 0.0
5235.1, 138.1, | , 24.7, 0.0, 557.3, | ,  1000,   955,  3000,  2920, | , -3.4, 3231.7, 32.887, |, 0.0
5236.2, 138.2, | , 24.7, 0.0, 557.3, | ,  1000,   957,  3000,  2924, | , -3.4, 3233.5, 32.962, |, 0.0
5237.2, 138.1, | , 24.7, 0.0, 557.3, | ,  1000,   955,  3000,  2929, | , -3.4, 3230.5, 32.947, |, 0.0
5238.2, 138.7, | , 24.7, 0.0, 557.5, | ,  1000,   952,  3000,  2934, | , -3.4, 3247.6, 33.147, |, 0.0
5239.2, 139.1, | , 24.7, 0.0, 551.6, | ,  1000,   954,  3000,  2933, | , -3.4, 3251.0, 33.188, |, 0.0
5240.2, 138.5, | , 24.7, 0.0, 555.9, | ,  1000,   953,  3000,  2929, | , -3.4, 3225.3, 32.879, |, 0.0
5241.2, 138.3, | , 24.7, 0.0, 557.7, | ,  1000,   955,  3000,  2920, | , -3.4, 3230.0, 32.872, |, 0.0
5242.2, 138.6, | , 24.7, 0.0, 557.8, | ,  1000,   958,  3000,  2907, | , -3.4, 3232.6, 32.820, |, 0.0
5243.2, 138.1, | , 24.7, 0.0, 557.7, | ,  1000,   954,  3000,  2923, | , -3.4, 3268.2, 33.281, |, 0.0
5244.2, 138.7, | , 24.7, 0.0, 558.1, | ,  1000,   958,  3000,  2956, | , -3.4, 3243.3, 33.346, |, 0.0
5245.2, 139.0, | , 24.7, 0.0, 557.3, | ,  1000,   953,  3000,  2949, | , -3.4, 3230.0, 33.104, |, 0.0
5246.3, 138.1, | , 24.7, 0.0, 557.5, | ,  1000,   948,  3000,  2896, | , -3.4, 3220.2, 32.510, |, 0.0
5247.3, 138.2, | , 24.7, 0.0, 557.3, | ,  1000,   960,  3000,  2926, | , -3.4, 3244.2, 33.103, |, 0.0
5248.3, 138.7, | , 24.7, 0.0, 557.5, | ,  1000,   956,  3000,  2924, | , -3.4, 3255.7, 33.177, |, 0.0
5249.3, 138.6, | , 24.7, 0.0, 558.2, | ,  1000,   955,  3000,  2926, | , -3.4, 3247.6, 33.107, |, 0.0
5250.3, 139.4, | , 24.7, 0.0, 551.7, | ,  1000,   953,  3000,  2925, | , -3.4, 3245.5, 33.050, |, 0.0
5251.3, 138.1, | , 24.7, 0.0, 557.7, | ,  1000,   953,  3000,  2941, | , -3.4, 3258.3, 33.318, |, 0.0
5252.3, 138.6, | , 24.7, 0.0, 558.0, | ,  1000,   949,  3000,  2903, | , -3.4, 3263.9, 33.021, |, 0.0
5253.3, 138.5, | , 24.7, 0.0, 558.5, | ,  1000,   953,  3000,  2914, | , -3.4, 3269.9, 33.213, |, 0.0
5254.3, 138.2, | , 24.7, 0.0, 557.7, | ,  1000,   958,  3000,  2927, | , -3.4, 3251.9, 33.184, |, 0.0
5255.3, 139.5, | , 24.7, 0.0, 552.8, | ,  1000,   954,  3000,  2914, | , -3.4, 3244.2, 32.960, |, 0.0
5256.4, 138.7, | , 24.7, 0.0, 558.5, | ,  1000,   955,  3000,  2927, | , -3.4, 3244.6, 33.078, |, 0.0
5257.4, 138.3, | , 24.7, 0.0, 557.6, | ,  1000,   958,  3000,  2939, | , -3.4, 3255.3, 33.318, |, 0.0
5258.4, 138.3, | , 24.7, 0.0, 557.6, | ,  1000,   952,  3000,  2934, | , -3.4, 3251.0, 33.179, |, 0.0
5259.4, 138.6, | , 24.7, 0.0, 558.8, | ,  1000,   957,  3000,  2932, | , -3.4, 3245.5, 33.151, |, 0.0
5260.4, 139.0, | , 24.7, 0.0, 552.4, | ,  1000,   951,  3000,  2926, | , -3.4, 3249.3, 33.085, |, 0.0
5261.4, 138.3, | , 24.7, 0.0, 557.7, | ,  1000,   950,  3000,  2943, | , -3.4, 3286.6, 33.605, |, 0.0
5262.4, 138.7, | , 24.7, 0.0, 558.7, | ,  1000,   954,  3000,  2937, | , -3.4, 3270.7, 33.417, |, 0.0
5263.4, 138.3, | , 24.7, 0.0, 557.6, | ,  1000,   955,  3000,  2918, | , -3.4, 3244.6, 33.005, |, 0.0
5264.4, 138.2, | , 24.7, 0.0, 558.5, | ,  1000,   959,  3000,  2920, | , -3.4, 3268.2, 33.291, |, 0.0
5265.5, 138.5, | , 24.7, 0.0, 558.8, | ,  1000,   958,  3000,  2935, | , -3.4, 3268.2, 33.417, |, 0.0
5266.5, 138.4, | , 24.7, 0.0, 557.7, | ,  1000,   952,  3000,  2933, | , -3.4, 3282.7, 33.501, |, 0.0
5267.5, 138.4, | , 24.7, 0.0, 558.3, | ,  1000,   956,  3000,  2929, | , -3.4, 3260.0, 33.262, |, 0.0
5268.5, 138.1, | , 24.7, 0.0, 558.3, | ,  1000,   957,  3000,  2918, | , -3.4, 3251.0, 33.081, |, 0.0
5269.5, 138.1, | , 24.7, 0.0, 558.8, | ,  1000,   955,  3000,  2923, | , -3.4, 3269.0, 33.295, |, 0.0
5270.5, 138.6, | , 24.7, 0.0, 559.1, | ,  1000,   955,  3000,  2942, | , -3.4, 3279.7, 33.567, |, 0.0
5271.5, 139.4, | , 24.7, 0.0, 552.3, | ,  1000,   957,  3000,  2918, | , -3.4, 3269.4, 33.275, |, 0.0
5272.5, 138.3, | , 24.7, 0.0, 558.6, | ,  1000,   954,  3000,  2933, | , -3.4, 3296.0, 33.652, |, 0.0
5273.5, 138.8, | , 24.7, 0.0, 558.9, | ,  1000,   957,  3000,  2946, | , -3.4, 3298.2, 33.808, |, 0.0
5274.6, 138.2, | , 24.7, 0.0, 559.0, | ,  1000,   955,  3000,  2914, | , -3.4, 3267.7, 33.207, |, 0.0
5275.6, 138.2, | , 24.7, 0.0, 558.7, | ,  1000,   955,  3000,  2927, | , -3.4, 3270.3, 33.347, |, 0.0
5276.6, 139.6, | , 24.7, 0.0, 552.2, | ,  1000,   952,  3000,  2911, | , -3.4, 3273.3, 33.215, |, 0.0
5277.6, 138.4, | , 24.7, 0.0, 558.8, | ,  1000,   961,  3000,  2948, | , -3.4, 3276.3, 33.631, |, 0.0
5278.6, 138.2, | , 24.7, 0.0, 559.3, | ,  1000,   957,  3000,  2927, | , -3.4, 3268.2, 33.342, |, 0.0
5279.6, 138.3, | , 24.7, 0.0, 559.2, | ,  1000,   959,  3000,  2934, | , -3.4, 3275.0, 33.489, |, 0.0
5280.6, 138.6, | , 24.7, 0.0, 559.6, | ,  1000,   954,  3000,  2918, | , -3.4, 3277.2, 33.326, |, 0.0
5281.6, 139.0, | , 24.7, 0.0, 552.7, | ,  1000,   948,  3000,  2914, | , -3.4, 3296.0, 33.429, |, 0.0
5282.6, 138.1, | , 24.7, 0.0, 558.7, | ,  1000,   951,  3000,  2926, | , -3.4, 3284.4, 33.446, |, 0.0
5283.6, 138.7, | , 24.7, 0.0, 558.6, | ,  1000,   960,  3000,  2940, | , -3.4, 3284.9, 33.640, |, 0.0
5284.7, 138.8, | , 24.7, 0.0, 559.1, | ,  1000,   951,  3000,  2947, | , -3.4, 3273.7, 33.514, |, 0.0
5285.7, 138.4, | , 24.7, 0.0, 559.2, | ,  1000,   953,  3000,  2947, | , -3.4, 3284.9, 33.646, |, 0.0
5286.7, 138.7, | , 24.7, 0.0, 559.1, | ,  1000,   949,  3000,  2912, | , -3.4, 3276.7, 33.229, |, 0.0
5287.7, 138.7, | , 24.7, 0.0, 559.4, | ,  1000,   947,  3000,  2948, | , -3.4, 3290.0, 33.654, |, 0.0
5288.7, 138.2, | , 24.7, 0.0, 559.2, | ,  1000,   958,  3000,  2925, | , -3.4, 3289.2, 33.543, |, 0.0
5289.7, 138.3, | , 24.7, 0.0, 559.1, | ,  1000,   957,  3000,  2941, | , -3.4, 3288.7, 33.671, |, 0.0
5290.7, 138.9, | , 24.7, 0.0, 559.4, | ,  1000,   949,  3000,  2953, | , -3.4, 3291.7, 33.730, |, 0.0
5291.7, 139.0, | , 24.7, 0.0, 558.0, | ,  1000,   952,  3000,  2941, | , -3.4, 3284.0, 33.572, |, 0.0
5292.7, 139.0, | , 24.7, 0.0, 554.3, | ,  1000,   956,  3000,  2896, | , -3.4, 3282.3, 33.202, |, 0.0
5293.7, 138.4, | , 24.7, 0.0, 559.4, | ,  1000,   957,  3000,  2920, | , -3.4, 3321.7, 33.824, |, 0.0
5294.8, 138.7, | , 24.7, 0.0, 559.9, | ,  1000,   959,  3000,  2954, | , -3.4, 3293.9, 33.849, |, 0.0
5295.8, 138.6, | , 24.7, 0.0, 560.0, | ,  1000,   955,  3000,  2938, | , -3.4, 3284.4, 33.583, |, 0.0
5296.8, 138.3, | , 24.7, 0.0, 559.2, | ,  1000,   953,  3000,  2931, | , -3.4, 3299.9, 33.663, |, 0.0
5297.8, 140.1, | , 24.7, 0.0, 550.2, | ,  1000,   955,  3000,  2919, | , -3.4, 3298.6, 33.563, |, 0.0
5298.8, 138.6, | , 24.7, 0.0, 560.3, | ,  1000,   953,  3000,  2926, | , -3.4, 3319.6, 33.815, |, 0.0
5299.8, 138.2, | , 24.7, 0.0, 560.1, | ,  1000,   955,  3000,  2925, | , -3.4, 3296.4, 33.592, |, 0.0
5300.8, 138.1, | , 24.7, 0.0, 559.8, | ,  1000,   957,  3000,  2914, | , -3.4, 3288.7, 33.432, |, 0.0
5301.8, 138.7, | , 24.7, 0.0, 559.1, | ,  1000,   955,  3000,  2929, | , -3.4, 3299.9, 33.665, |, 0.0
5302.8, 138.1, | , 24.7, 0.0, 560.0, | ,  1000,   953,  3000,  2916, | , -3.4, 3320.0, 33.731, |, 0.0
5303.8, 138.2, | , 24.7, 0.0, 559.9, | ,  1000,   949,  3000,  2925, | , -3.4, 3317.4, 33.750, |, 0.0
5304.9, 138.1, | , 24.7, 0.0, 560.0, | ,  1000,   952,  3000,  2913, | , -3.4, 3311.9, 33.616, |, 0.0
5305.9, 138.7, | , 24.7, 0.0, 559.9, | ,  1000,   960,  3000,  2929, | , -3.4, 3310.2, 33.807, |, 0.0
5306.9, 138.4, | , 24.7, 0.0, 559.2, | ,  1000,   951,  3000,  2935, | , -3.4, 3297.7, 33.653, |, 0.0
5307.9, 138.3, | , 24.7, 0.0, 559.7, | ,  1000,   954,  3000,  2944, | , -3.4, 3314.9, 33.928, |, 0.0
5308.9, 139.8, | , 24.7, 0.0, 554.3, | ,  1000,   950,  3000,  2945, | , -3.4, 3302.4, 33.782, |, 0.0
5309.9, 138.1, | , 24.7, 0.0, 560.1, | ,  1000,   950,  3000,  2914, | , -3.4, 3295.2, 33.447, |, 0.0
5310.9, 138.2, | , 24.7, 0.0, 560.1, | ,  1000,   954,  3000,  2944, | , -3.4, 3314.9, 33.931, |, 0.0
5311.9, 138.9, | , 24.7, 0.0, 559.7, | ,  1000,   955,  3000,  2943, | , -3.4, 3335.9, 34.149, |, 0.0
5312.9, 138.0, | , 24.7, 0.0, 560.5, | ,  1000,   950,  3000,  2890, | , -3.4, 3338.4, 33.670, |, 0.0
5313.9, 139.2, | , 24.7, 0.0, 553.3, | ,  1000,   948,  3000,  2933, | , -3.4, 3340.1, 34.046, |, 0.0
5314.9, 138.2, | , 24.7, 0.0, 560.6, | ,  1000,   958,  3000,  2942, | , -3.4, 3315.7, 33.964, |, 0.0
5316.0, 138.2, | , 24.7, 0.0, 560.3, | ,  1000,   956,  3000,  2926, | , -3.4, 3329.9, 33.954, |, 0.0
5317.0, 138.8, | , 24.7, 0.0, 559.6, | ,  1000,   953,  3000,  2932, | , -3.4, 3313.6, 33.806, |, 0.0
5318.0, 138.2, | , 24.7, 0.0, 560.2, | ,  1000,   948,  3000,  2934, | , -3.4, 3312.3, 33.770, |, 0.0
5319.0, 139.0, | , 24.7, 0.0, 554.9, | ,  1000,   952,  3000,  2931, | , -3.4, 3309.7, 33.749, |, 0.0
5320.0, 138.6, | , 24.7, 0.0, 560.3, | ,  1000,   955,  3000,  2915, | , -3.4, 3316.1, 33.704, |, 0.0
5321.0, 138.6, | , 24.7, 0.0, 560.4, | ,  1000,   949,  3000,  2930, | , -3.4, 3337.1, 34.001, |, 0.0
5322.0, 138.4, | , 24.7, 0.0, 559.5, | ,  1000,   960,  3000,  2935, | , -3.4, 3324.7, 34.005, |, 0.0
5323.0, 138.7, | , 24.7, 0.0, 560.8, | ,  1000,   955,  3000,  2949, | , -3.4, 3311.9, 33.953, |, 0.0
5324.0, 138.8, | , 24.7, 0.0, 560.1, | ,  1000,   954,  3000,  2923, | , -3.4, 3316.6, 33.772, |, 0.0
5325.0, 138.1, | , 24.7, 0.0, 560.5, | ,  1000,   956,  3000,  2926, | , -3.4, 3323.4, 33.888, |, 0.0
5326.1, 138.2, | , 24.7, 0.0, 560.9, | ,  1000,   955,  3000,  2919, | , -3.4, 3346.6, 34.050, |, 0.0
5327.1, 138.8, | , 24.7, 0.0, 560.0, | ,  1000,   960,  3000,  2925, | , -3.4, 3324.3, 33.914, |, 0.0
5328.1, 138.1, | , 24.7, 0.0, 560.5, | ,  1000,   957,  3000,  2914, | , -3.4, 3351.7, 34.074, |, 0.0
5329.1, 138.3, | , 24.7, 0.0, 559.9, | ,  1000,   949,  3000,  2914, | , -3.4, 3353.9, 34.032, |, 0.0
5330.1, 139.3, | , 24.7, 0.0, 555.0, | ,  1000,   946,  3000,  2939, | , -3.4, 3343.1, 34.111, |, 0.0
5331.1, 138.6, | , 24.7, 0.0, 561.3, | ,  1000,   952,  3000,  2926, | , -3.4, 3323.4, 33.846, |, 0.0
5332.1, 138.3, | , 24.7, 0.0, 559.2, | ,  1000,   958,  3000,  2919, | , -3.4, 3335.4, 33.959, |, 0.0
5333.1, 138.2, | , 24.7, 0.0, 560.8, | ,  1000,   958,  3000,  2915, | , -3.4, 3333.3, 33.908, |, 0.0
5334.1, 138.7, | , 24.7, 0.0, 561.0, | ,  1000,   960,  3000,  2911, | , -3.4, 3327.3, 33.820, |, 0.0
5335.1, 139.2, | , 24.7, 0.0, 554.2, | ,  1000,   955,  3000,  2932, | , -3.4, 3329.4, 33.987, |, 0.0
5336.2, 138.1, | , 24.7, 0.0, 560.6, | ,  1000,   952,  3000,  2914, | , -3.4, 3334.6, 33.852, |, 0.0
5337.2, 138.3, | , 24.7, 0.0, 560.5, | ,  1000,   954,  3000,  2918, | , -3.4, 3332.4, 33.879, |, 0.0
5338.2, 138.2, | , 24.7, 0.0, 561.0, | ,  1000,   950,  3000,  2932, | , -3.4, 3338.4, 34.037, |, 0.0
5339.2, 138.3, | , 24.7, 0.0, 561.0, | ,  1000,   951,  3000,  2956, | , -3.4, 3337.6, 34.241, |, 0.0
5340.2, 139.0, | , 24.7, 0.0, 555.0, | ,  1000,   955,  3000,  2944, | , -3.4, 3321.7, 34.018, |, 0.0
5341.2, 138.5, | , 24.7, 0.0, 561.5, | ,  1000,   957,  3000,  2919, | , -3.4, 3333.3, 33.929, |, 0.0
5342.2, 138.6, | , 24.7, 0.0, 560.7, | ,  1000,   950,  3000,  2924, | , -3.4, 3349.1, 34.076, |, 0.0
5343.2, 138.2, | , 24.7, 0.0, 560.8, | ,  1000,   956,  3000,  2948, | , -3.4, 3352.1, 34.375, |, 0.0
5344.2, 138.1, | , 24.7, 0.0, 561.3, | ,  1000,   957,  3000,  2933, | , -3.4, 3344.0, 34.156, |, 0.0
5345.2, 138.6, | , 24.7, 0.0, 561.1, | ,  1000,   955,  3000,  2921, | , -3.4, 3348.7, 34.088, |, 0.0
5346.3, 138.7, | , 24.7, 0.0, 561.4, | ,  1000,   949,  3000,  2925, | , -3.4, 3355.1, 34.133, |, 0.0
5347.3, 138.3, | , 24.7, 0.0, 560.6, | ,  1000,   954,  3000,  2909, | , -3.4, 3336.3, 33.848, |, 0.0
5348.3, 138.7, | , 24.7, 0.0, 561.7, | ,  1000,   957,  3000,  2952, | , -3.4, 3340.1, 34.283, |, 0.0
5349.3, 138.5, | , 24.7, 0.0, 561.6, | ,  1000,   955,  3000,  2929, | , -3.4, 3346.1, 34.139, |, 0.0
5350.3, 138.2, | , 24.7, 0.0, 561.5, | ,  1000,   954,  3000,  2933, | , -3.4, 3365.4, 34.356, |, 0.0
5351.3, 138.9, | , 24.7, 0.0, 556.4, | ,  1000,   949,  3000,  2922, | , -3.4, 3351.7, 34.065, |, 0.0
5352.3, 138.9, | , 24.7, 0.0, 560.8, | ,  1000,   955,  3000,  2963, | , -3.4, 3347.4, 34.445, |, 0.0
5353.3, 138.2, | , 24.7, 0.0, 561.2, | ,  1000,   955,  3000,  2937, | , -3.4, 3358.6, 34.325, |, 0.0
5354.3, 138.2, | , 24.7, 0.0, 561.6, | ,  1000,   954,  3000,  2929, | , -3.4, 3363.7, 34.306, |, 0.0
5355.3, 138.2, | , 24.7, 0.0, 561.2, | ,  1000,   957,  3000,  2922, | , -3.4, 3353.9, 34.164, |, 0.0
5356.4, 139.9, | , 24.7, 0.0, 552.2, | ,  1000,   951,  3000,  2926, | , -3.4, 3343.6, 34.042, |, 0.0
5357.4, 138.4, | , 24.7, 0.0, 560.8, | ,  1000,   958,  3000,  2941, | , -3.4, 3347.4, 34.274, |, 0.0
5358.4, 138.1, | , 24.7, 0.0, 561.8, | ,  1000,   948,  3000,  2932, | , -3.4, 3378.7, 34.421, |, 0.0
5359.4, 138.5, | , 24.7, 0.0, 562.1, | ,  1000,   958,  3000,  2907, | , -3.4, 3383.4, 34.334, |, 0.0
5360.4, 138.7, | , 24.7, 0.0, 562.0, | ,  1000,   956,  3000,  2948, | , -3.4, 3367.1, 34.518, |, 0.0
5361.4, 138.1, | , 24.7, 0.0, 561.8, | ,  1000,   953,  3000,  2944, | , -3.4, 3346.6, 34.246, |, 0.0
5362.4, 138.3, | , 24.7, 0.0, 560.9, | ,  1000,   957,  3000,  2930, | , -3.4, 3359.0, 34.287, |, 0.0
5363.4, 138.7, | , 24.7, 0.0, 561.8, | ,  1000,   956,  3000,  2915, | , -3.4, 3365.4, 34.212, |, 0.0
5364.4, 138.1, | , 24.7, 0.0, 561.9, | ,  1000,   955,  3000,  2946, | , -3.4, 3362.8, 34.455, |, 0.0
5365.5, 138.1, | , 24.7, 0.0, 562.2, | ,  1000,   953,  3000,  2917, | , -3.4, 3355.6, 34.104, |, 0.0
5366.5, 138.3, | , 24.7, 0.0, 562.0, | ,  1000,   958,  3000,  2947, | , -3.4, 3391.6, 34.775, |, 0.0
5367.5, 139.2, | , 24.7, 0.0, 554.6, | ,  1000,   948,  3000,  2926, | , -3.4, 3364.1, 34.227, |, 0.0
5368.5, 138.2, | , 24.7, 0.0, 562.3, | ,  1000,   953,  3000,  2935, | , -3.4, 3366.7, 34.377, |, 0.0
5369.5, 138.6, | , 24.7, 0.0, 562.3, | ,  1000,   958,  3000,  2938, | , -3.4, 3368.0, 34.457, |, 0.0
5370.5, 138.2, | , 24.7, 0.0, 562.3, | ,  1000,   952,  3000,  2920, | , -3.4, 3374.8, 34.319, |, 0.0
5371.5, 138.1, | , 24.7, 0.0, 562.4, | ,  1000,   960,  3000,  2926, | , -3.4, 3365.8, 34.340, |, 0.0
5372.5, 139.4, | , 24.7, 0.0, 554.7, | ,  1000,   948,  3000,  2924, | , -3.4, 3387.7, 34.447, |, 0.0
5373.5, 138.5, | , 24.7, 0.0, 562.8, | ,  1000,   957,  3000,  2913, | , -3.4, 3374.8, 34.300, |, 0.0
5374.5, 138.2, | , 24.7, 0.0, 562.2, | ,  1000,   951,  3000,  2949, | , -3.4, 3380.4, 34.623, |, 0.0
5375.6, 138.3, | , 24.7, 0.0, 562.7, | ,  1000,   953,  3000,  2918, | , -3.4, 3380.0, 34.365, |, 0.0
5376.6, 138.6, | , 24.7, 0.0, 562.9, | ,  1000,   954,  3000,  2912, | , -3.4, 3368.4, 34.198, |, 0.0
5377.6, 139.6, | , 24.7, 0.0, 557.0, | ,  1000,   952,  3000,  2946, | , -3.4, 3373.1, 34.529, |, 0.0
5378.6, 138.5, | , 24.7, 0.0, 561.2, | ,  1000,   948,  3000,  2918, | , -3.4, 3393.3, 34.445, |, 0.0
5379.6, 138.3, | , 24.7, 0.0, 562.1, | ,  1000,   957,  3000,  2921, | , -3.4, 3377.4, 34.394, |, 0.0
5380.6, 138.7, | , 24.7, 0.0, 562.8, | ,  1000,   954,  3000,  2918, | , -3.4, 3390.3, 34.471, |, 0.0
5381.6, 138.2, | , 24.7, 0.0, 562.4, | ,  1000,   956,  3000,  2937, | , -3.4, 3403.1, 34.787, |, 0.0
5382.6, 138.1, | , 24.7, 0.0, 562.3, | ,  1000,   951,  3000,  2929, | , -3.4, 3398.8, 34.628, |, 0.0
5383.6, 138.3, | , 24.7, 0.0, 561.9, | ,  1000,   957,  3000,  2937, | , -3.4, 3407.8, 34.854, |, 0.0
5384.6, 138.7, | , 24.7, 0.0, 563.1, | ,  1000,   954,  3000,  2916, | , -3.4, 3377.8, 34.328, |, 0.0
5385.6, 138.1, | , 24.7, 0.0, 562.2, | ,  1000,   952,  3000,  2922, | , -3.4, 3370.1, 34.282, |, 0.0
5386.7, 138.2, | , 24.7, 0.0, 562.9, | ,  1000,   954,  3000,  2921, | , -3.4, 3383.4, 34.426, |, 0.0
5387.7, 138.4, | , 24.7, 0.0, 562.7, | ,  1000,   953,  3000,  2948, | , -3.4, 3367.6, 34.504, |, 0.0
5388.7, 139.7, | , 24.7, 0.0, 557.2, | ,  1000,   958,  3000,  2922, | , -3.4, 3367.1, 34.309, |, 0.0
5389.7, 138.3, | , 24.7, 0.0, 562.4, | ,  1000,   958,  3000,  2944, | , -3.4, 3374.8, 34.579, |, 0.0
5390.7, 138.1, | , 24.7, 0.0, 563.2, | ,  1000,   951,  3000,  2925, | , -3.4, 3389.0, 34.490, |, 0.0
5391.7, 138.6, | , 24.7, 0.0, 563.4, | ,  1000,   956,  3000,  2944, | , -3.4, 3389.4, 34.708, |, 0.0
5392.7, 138.2, | , 24.7, 0.0, 563.0, | ,  1000,   952,  3000,  2929, | , -3.4, 3385.1, 34.507, |, 0.0
5393.7, 139.1, | , 24.7, 0.0, 556.5, | ,  1000,   949,  3000,  2918, | , -3.4, 3383.0, 34.362, |, 0.0
5394.7, 138.7, | , 24.7, 0.0, 563.0, | ,  1000,   955,  3000,  2921, | , -3.4, 3393.3, 34.538, |, 0.0
5395.8, 138.3, | , 24.7, 0.0, 563.1, | ,  1000,   954,  3000,  2918, | , -3.4, 3392.0, 34.492, |, 0.0
5396.8, 138.2, | , 24.7, 0.0, 563.1, | ,  1000,   958,  3000,  2932, | , -3.4, 3383.4, 34.558, |, 0.0
5397.8, 138.2, | , 24.7, 0.0, 563.3, | ,  1000,   955,  3000,  2930, | , -3.4, 3389.0, 34.581, |, 0.0
5398.8, 139.4, | , 24.7, 0.0, 557.8, | ,  1000,   954,  3000,  2905, | , -3.4, 3386.0, 34.315, |, 0.0
5399.8, 138.4, | , 24.7, 0.0, 562.7, | ,  1000,   956,  3000,  2940, | , -3.4, 3386.4, 34.645, |, 0.0
5400.8, 138.3, | , 24.7, 0.0, 563.3, | ,  1000,   959,  3000,  2936, | , -3.4, 3384.7, 34.618, |, 0.0
5401.8, 138.5, | , 24.7, 0.0, 563.7, | ,  1000,   951,  3000,  2931, | , -3.4, 3384.7, 34.503, |, 0.0
5402.8, 138.3, | , 24.7, 0.0, 563.7, | ,  1000,   957,  3000,  2922, | , -3.4, 3385.1, 34.483, |, 0.0
5403.8, 138.3, | , 24.7, 0.0, 563.6, | ,  1000,   950,  3000,  2947, | , -3.4, 3397.6, 34.768, |, 0.0
5404.8, 138.4, | , 24.7, 0.0, 562.5, | ,  1000,   945,  3000,  2925, | , -3.4, 3377.8, 34.329, |, 0.0
5405.9, 138.1, | , 24.7, 0.0, 563.7, | ,  1000,   954,  3000,  2937, | , -3.4, 3384.7, 34.584, |, 0.0
5406.9, 138.1, | , 24.7, 0.0, 563.4, | ,  1000,   951,  3000,  2930, | , -3.4, 3410.4, 34.762, |, 0.0
5407.9, 138.2, | , 24.7, 0.0, 563.5, | ,  1000,   954,  3000,  2928, | , -3.4, 3414.3, 34.806, |, 0.0
5408.9, 138.8, | , 24.7, 0.0, 563.9, | ,  1000,   957,  3000,  2950, | , -3.4, 3393.7, 34.822, |, 0.0
5409.9, 139.7, | , 24.7, 0.0, 557.8, | ,  1000,   952,  3000,  2941, | , -3.4, 3391.1, 34.671, |, 0.0
5410.9, 138.2, | , 24.7, 0.0, 563.8, | ,  1000,   957,  3000,  2913, | , -3.4, 3415.5, 34.713, |, 0.0
5411.9, 138.6, | , 24.7, 0.0, 564.1, | ,  1000,   956,  3000,  2925, | , -3.4, 3404.8, 34.696, |, 0.0
5412.9, 138.4, | , 24.8, 0.0, 564.3, | ,  1000,   955,  3000,  2909, | , -3.4, 3392.8, 34.425, |, 0.0
5413.9, 138.0, | , 24.7, 0.0, 563.8, | ,  1000,   955,  3000,  2921, | , -3.4, 3393.3, 34.535, |, 0.0
5415.0, 139.0, | , 24.7, 0.0, 557.7, | ,  1000,   950,  3000,  2956, | , -3.4, 3417.7, 35.056, |, 0.0
5416.0, 138.9, | , 24.7, 0.0, 563.6, | ,  1000,   952,  3000,  2950, | , -3.4, 3394.1, 34.779, |, 0.0
5417.0, 138.6, | , 24.7, 0.0, 564.5, | ,  1000,   958,  3000,  2925, | , -3.4, 3403.1, 34.695, |, 0.0
5418.0, 138.3, | , 24.7, 0.0, 564.0, | ,  1000,   960,  3000,  2951, | , -3.4, 3415.5, 35.078, |, 0.0
5419.0, 138.2, | , 24.8, 0.0, 564.2, | ,  1000,   952,  3000,  2924, | , -3.4, 3392.4, 34.532, |, 0.0
5420.0, 138.5, | , 24.8, 0.0, 564.5, | ,  1000,   946,  3000,  2922, | , -3.4, 3390.7, 34.437, |, 0.0
5421.0, 138.6, | , 24.8, 0.0, 563.5, | ,  1000,   961,  3000,  2946, | , -3.4, 3405.7, 34.938, |, 0.0
5422.0, 138.1, | , 24.8, 0.0, 564.6, | ,  1000,   955,  3000,  2911, | , -3.4, 3388.6, 34.401, |, 0.0
5423.0, 138.6, | , 24.8, 0.0, 564.9, | ,  1000,   957,  3000,  2908, | , -3.4, 3393.7, 34.446, |, 0.0
5424.1, 138.2, | , 24.8, 0.0, 564.5, | ,  1000,   957,  3000,  2943, | , -3.4, 3388.6, 34.701, |, 0.0
5425.1, 138.2, | , 24.8, 0.0, 564.5, | ,  1000,   951,  3000,  2911, | , -3.4, 3390.3, 34.386, |, 0.0
5426.1, 139.4, | , 24.8, 0.0, 557.8, | ,  1000,   948,  3000,  2928, | , -3.4, 3392.0, 34.523, |, 0.0
5427.1, 138.7, | , 24.8, 0.0, 565.1, | ,  1000,   958,  3000,  2933, | , -3.4, 3389.0, 34.635, |, 0.0
5428.1, 138.2, | , 24.8, 0.0, 564.6, | ,  1000,   958,  3000,  2941, | , -3.4, 628.1, 6.449, |, 0.0
5429.1, 138.5, | , 24.8, 0.0, 565.0, | ,  1000,   956,  3000,  2923, | , -3.4, 760.0, 7.762, |, 0.0
5430.1, 138.5, | , 24.8, 0.0, 565.0, | ,  1000,   954,  3000,  2911, | , -3.4, 837.6, 8.522, |, 0.0
5431.1, 139.3, | , 24.8, 0.0, 557.6, | ,  1000,   950,  3000,  2948, | , -3.4, 965.3, 9.905, |, 0.0
5432.1, 138.2, | , 24.8, 0.0, 564.9, | ,  1000,   955,  3000,  2935, | , -3.4, 1029.1, 10.536, |, 0.0
5433.2, 138.6, | , 24.8, 0.0, 565.1, | ,  1000,   955,  3000,  2913, | , -3.4, 1136.2, 11.568, |, 0.0
5434.2, 138.6, | , 24.8, 0.0, 564.9, | ,  1000,   960,  3000,  2921, | , -3.4, 1254.0, 12.806, |, 0.0
5435.2, 138.2, | , 24.8, 0.0, 564.6, | ,  1000,   950,  3000,  2921, | , -3.4, 1343.6, 13.687, |, 0.0
5436.2, 139.4, | , 24.8, 0.0, 559.2, | ,  1000,   956,  3000,  2940, | , -3.4, 1395.4, 14.306, |, 0.0
5437.2, 138.7, | , 24.8, 0.0, 564.3, | ,  1000,   960,  3000,  2935, | , -3.4, 1487.5, 15.242, |, 0.0
5438.2, 138.3, | , 24.8, 0.0, 564.8, | ,  1000,   954,  3000,  2922, | , -3.4, 1606.6, 16.385, |, 0.0
5439.2, 138.2, | , 24.8, 0.0, 564.9, | ,  1000,   961,  3000,  2921, | , -3.4, 1675.2, 17.105, |, 0.0
5440.2, 138.3, | , 24.8, 0.0, 564.6, | ,  1000,   955,  3000,  2933, | , -3.4, 1777.6, 18.177, |, 0.0
5441.2, 138.3, | , 24.8, 0.0, 564.6, | ,  1000,   961,  3000,  2922, | , -3.4, 1911.7, 19.521, |, 0.0
5442.2, 138.4, | , 24.8, 0.0, 563.9, | ,  1000,   951,  3000,  2933, | , -3.4, 1981.1, 20.235, |, 0.0
5443.3, 138.2, | , 24.8, 0.0, 565.1, | ,  1000,   956,  3000,  2926, | , -3.4, 2068.1, 21.113, |, 0.0
5444.3, 138.6, | , 24.8, 0.0, 565.4, | ,  1000,   958,  3000,  2952, | , -3.4, 2167.9, 22.286, |, 0.0
5445.3, 138.1, | , 24.8, 0.0, 564.7, | ,  1000,   957,  3000,  2914, | , -3.4, 2278.5, 23.187, |, 0.0
5446.3, 138.3, | , 24.8, 0.0, 564.7, | ,  1000,   956,  3000,  2935, | , -3.4, 2371.4, 24.258, |, 0.0
5447.3, 139.4, | , 24.8, 0.0, 559.3, | ,  1000,   952,  3000,  2931, | , -3.4, 2458.4, 25.092, |, 0.0
5448.3, 138.1, | , 24.8, 0.0, 565.0, | ,  1000,   953,  3000,  2926, | , -3.4, 2518.8, 25.674, |, 0.0
5449.3, 138.2, | , 24.8, 0.0, 564.7, | ,  1000,   955,  3000,  2928, | , -3.4, 2613.9, 26.677, |, 0.0
5450.3, 138.3, | , 24.8, 0.0, 564.8, | ,  1000,   958,  3000,  2944, | , -3.4, 2697.9, 27.661, |, 0.0
5451.3, 138.7, | , 24.8, 0.0, 565.0, | ,  1000,   961,  3000,  2937, | , -3.4, 2794.7, 28.618, |, 0.0
5452.4, 139.5, | , 24.8, 0.0, 555.5, | ,  1000,   953,  3000,  2922, | , -3.4, 2859.0, 29.113, |, 0.0
5453.4, 138.5, | , 24.8, 0.0, 564.1, | ,  1000,   953,  3000,  2927, | , -3.4, 2931.4, 29.882, |, 0.0
5454.4, 138.7, | , 24.8, 0.0, 564.7, | ,  1000,   956,  3000,  2920, | , -3.4, 2991.0, 30.454, |, 0.0
5455.4, 138.7, | , 24.8, 0.0, 565.0, | ,  1000,   954,  3000,  2926, | , -3.4, 3062.1, 31.214, |, 0.0
5456.4, 138.1, | , 24.8, 0.0, 564.6, | ,  1000,   955,  3000,  2922, | , -3.4, 3117.3, 31.751, |, 0.0
5457.4, 138.7, | , 24.8, 0.0, 565.0, | ,  1000,   958,  3000,  2933, | , -3.4, 3180.3, 32.506, |, 0.0
5458.4, 138.9, | , 24.8, 0.0, 564.3, | ,  1000,   953,  3000,  2952, | , -3.4, 3229.6, 33.129, |, 0.0
5459.4, 138.3, | , 24.8, 0.0, 564.7, | ,  1000,   957,  3000,  2907, | , -3.4, 3262.2, 33.105, |, 0.0
5460.4, 138.2, | , 24.8, 0.0, 565.1, | ,  1000,   955,  3000,  2910, | , -3.4, 3307.2, 33.563, |, 0.0
5461.4, 138.7, | , 24.8, 0.0, 565.4, | ,  1000,   955,  3000,  2923, | , -3.4, 3347.4, 34.096, |, 0.0
5462.4, 138.3, | , 24.8, 0.0, 565.3, | ,  1000,   959,  3000,  2933, | , -3.4, 3361.6, 34.351, |, 0.0
5463.5, 139.3, | , 24.8, 0.0, 558.0, | ,  1000,   952,  3000,  2930, | , -3.4, 3382.1, 34.478, |, 0.0
5464.5, 138.0, | , 24.8, 0.0, 565.7, | ,  1000,   960,  3000,  2902, | , -3.4, 3413.4, 34.617, |, 0.0
5465.5, 138.6, | , 24.8, 0.0, 565.7, | ,  1000,   951,  3000,  2931, | , -3.4, 3429.7, 34.965, |, 0.0
5466.5, 138.1, | , 24.8, 0.0, 565.7, | ,  1000,   956,  3000,  2942, | , -3.4, 3457.1, 35.384, |, 0.0
5467.5, 138.3, | , 24.8, 0.0, 565.4, | ,  1000,   956,  3000,  2934, | , -3.4, 3455.8, 35.300, |, 0.0
5468.5, 139.1, | , 24.8, 0.0, 560.1, | ,  1000,   955,  3000,  2935, | , -3.4, 3471.2, 35.455, |, 0.0
5469.5, 138.6, | , 24.8, 0.0, 566.0, | ,  1000,   953,  3000,  2930, | , -3.4, 3461.0, 35.287, |, 0.0
5470.5, 138.2, | , 24.8, 0.0, 565.7, | ,  1000,   955,  3000,  2918, | , -3.4, 3470.0, 35.297, |, 0.0
5471.5, 138.3, | , 24.8, 0.0, 565.9, | ,  1000,   955,  3000,  2951, | , -3.4, 3470.8, 35.595, |, 0.0
5472.5, 138.7, | , 24.8, 0.0, 565.9, | ,  1000,   958,  3000,  2940, | , -3.4, 3488.8, 35.703, |, 0.0
5473.6, 139.6, | , 24.8, 0.0, 559.7, | ,  1000,   952,  3000,  2926, | , -3.4, 3483.7, 35.479, |, 0.0
5474.6, 138.2, | , 24.8, 0.0, 566.3, | ,  1000,   951,  3000,  2937, | , -3.4, 3505.5, 35.791, |, 0.0
5475.6, 138.3, | , 24.8, 0.0, 565.7, | ,  1000,   955,  3000,  2937, | , -3.4, 3478.1, 35.542, |, 0.0
5476.6, 138.6, | , 24.8, 0.0, 566.4, | ,  1000,   955,  3000,  2929, | , -3.4, 3482.8, 35.512, |, 0.0
5477.6, 138.1, | , 24.8, 0.0, 566.4, | ,  1000,   953,  3000,  2911, | , -3.4, 3510.7, 35.621, |, 0.0
5478.6, 138.4, | , 24.8, 0.0, 565.6, | ,  1000,   954,  3000,  2947, | , -3.4, 3471.2, 35.557, |, 0.0
5479.6, 138.2, | , 24.8, 0.0, 566.3, | ,  1000,   957,  3000,  2914, | , -3.4, 3471.2, 35.285, |, 0.0
5480.6, 138.5, | , 24.8, 0.0, 567.0, | ,  1000,   957,  3000,  2915, | , -3.4, 3460.1, 35.183, |, 0.0
5481.6, 138.1, | , 24.8, 0.0, 566.6, | ,  1000,   950,  3000,  2937, | , -3.4, 3494.4, 35.659, |, 0.0
5482.6, 138.2, | , 24.8, 0.0, 566.7, | ,  1000,   956,  3000,  2933, | , -3.4, 3473.8, 35.476, |, 0.0
5483.7, 138.9, | , 24.8, 0.0, 565.6, | ,  1000,   951,  3000,  2948, | , -3.4, 3455.0, 35.373, |, 0.0
5484.7, 138.9, | , 24.8, 0.0, 561.4, | ,  1000,   949,  3000,  2926, | , -3.4, 3446.4, 35.059, |, 0.0
5485.7, 138.3, | , 24.8, 0.0, 566.2, | ,  1000,   954,  3000,  2949, | , -3.4, 3447.7, 35.335, |, 0.0
5486.7, 138.6, | , 24.8, 0.0, 567.1, | ,  1000,   954,  3000,  2914, | , -3.4, 3440.0, 34.940, |, 0.0
5487.7, 138.3, | , 24.8, 0.0, 566.8, | ,  1000,   958,  3000,  2933, | , -3.4, 3447.3, 35.215, |, 0.0
5488.7, 138.4, | , 24.8, 0.0, 565.9, | ,  1000,   957,  3000,  2939, | , -3.4, 3447.3, 35.267, |, 0.0
5489.7, 140.1, | , 24.8, 0.0, 555.5, | ,  1000,   947,  3000,  2916, | , -3.4, 3446.8, 34.967, |, 0.0
5490.7, 138.5, | , 24.8, 0.0, 567.0, | ,  1000,   955,  3000,  2926, | , -3.4, 3449.4, 35.150, |, 0.0
5491.8, 138.3, | , 24.8, 0.0, 566.5, | ,  1000,   952,  3000,  2932, | , -3.4, 3469.5, 35.386, |, 0.0
5492.8, 138.1, | , 24.8, 0.0, 566.6, | ,  1000,   953,  3000,  2933, | , -3.4, 3435.3, 35.048, |, 0.0
5493.8, 138.7, | , 24.8, 0.0, 566.1, | ,  1000,   958,  3000,  2923, | , -3.4, 3440.4, 35.060, |, 0.0
5494.8, 139.0, | , 24.8, 0.0, 561.5, | ,  1000,   956,  3000,  2930, | , -3.4, 3441.7, 35.126, |, 0.0
5495.8, 138.3, | , 24.8, 0.0, 566.3, | ,  1000,   954,  3000,  2931, | , -3.4, 3437.4, 35.064, |, 0.0
5496.8, 138.8, | , 24.8, 0.0, 567.1, | ,  1000,   954,  3000,  2944, | , -3.4, 3437.8, 35.185, |, 0.0
5497.8, 138.3, | , 24.8, 0.0, 566.8, | ,  1000,   951,  3000,  2928, | , -3.4, 3428.0, 34.920, |, 0.0
5498.8, 138.3, | , 24.8, 0.0, 565.9, | ,  1000,   949,  3000,  2911, | , -3.4, 3462.2, 35.092, |, 0.0
5499.8, 138.5, | , 24.8, 0.0, 567.0, | ,  1000,   954,  3000,  2906, | , -3.4, 3474.2, 35.214, |, 0.0
5500.9, 139.3, | , 24.8, 0.0, 561.9, | ,  1000,   950,  3000,  2918, | , -3.4, 3461.8, 35.168, |, 0.0
5501.9, 138.4, | , 24.8, 0.0, 567.0, | ,  1000,   952,  3000,  2956, | , -3.4, 3464.4, 35.556, |, 0.0
5502.9, 138.1, | , 24.8, 0.0, 567.1, | ,  1000,   952,  3000,  2914, | , -3.4, 3428.8, 34.810, |, 0.0
5503.9, 138.7, | , 24.8, 0.0, 566.6, | ,  1000,   949,  3000,  2926, | , -3.4, 3439.1, 34.994, |, 0.0
5504.9, 138.7, | , 24.8, 0.0, 567.5, | ,  1000,   955,  3000,  2948, | , -3.4, 3446.0, 35.309, |, 0.0
5505.9, 139.3, | , 24.8, 0.0, 560.3, | ,  1000,   949,  3000,  2941, | , -3.4, 3426.7, 35.000, |, 0.0
5506.9, 138.2, | , 24.8, 0.0, 567.0, | ,  1000,   950,  3000,  2903, | , -3.4, 3461.4, 35.015, |, 0.0
5507.9, 138.6, | , 24.8, 0.0, 567.7, | ,  1000,   957,  3000,  2911, | , -3.4, 3448.5, 35.027, |, 0.0
5508.9, 138.3, | , 24.8, 0.0, 566.1, | ,  1000,   955,  3000,  2926, | , -3.4, 3480.7, 35.475, |, 0.0
5509.9, 138.1, | , 24.8, 0.0, 567.5, | ,  1000,   950,  3000,  2937, | , -3.4, 3477.7, 35.499, |, 0.0
5511.0, 139.7, | , 24.8, 0.0, 561.5, | ,  1000,   953,  3000,  2943, | , -3.4, 3444.7, 35.242, |, 0.0
5512.0, 138.3, | , 24.8, 0.0, 567.4, | ,  1000,   954,  3000,  2943, | , -3.4, 3422.4, 35.018, |, 0.0
5513.0, 138.3, | , 24.8, 0.0, 567.2, | ,  1000,   956,  3000,  2946, | , -3.4, 3431.8, 35.168, |, 0.0
5514.0, 138.9, | , 24.8, 0.0, 566.9, | ,  1000,   949,  3000,  2950, | , -3.4, 3437.8, 35.199, |, 0.0
5515.0, 138.5, | , 24.8, 0.0, 567.9, | ,  1000,   951,  3000,  2922, | , -3.4, 3430.1, 34.886, |, 0.0
5516.0, 138.0, | , 24.8, 0.0, 567.6, | ,  1000,   952,  3000,  2899, | , -3.4, 3460.5, 35.000, |, 0.0
5517.0, 138.0, | , 24.8, 0.0, 567.5, | ,  1000,   955,  3000,  2908, | , -3.4, 3464.0, 35.143, |, 0.0
5518.0, 138.6, | , 24.8, 0.0, 567.7, | ,  1000,   953,  3000,  2941, | , -3.4, 3463.5, 35.410, |, 0.0
5519.0, 138.4, | , 24.8, 0.0, 565.9, | ,  1000,   950,  3000,  2933, | , -3.4, 3447.7, 35.155, |, 0.0
5520.0, 138.2, | , 24.8, 0.0, 567.5, | ,  1000,   953,  3000,  2930, | , -3.4, 3449.0, 35.168, |, 0.0
5521.1, 138.7, | , 24.8, 0.0, 567.8, | ,  1000,   955,  3000,  2941, | , -3.4, 3448.5, 35.287, |, 0.0
5522.1, 139.6, | , 24.8, 0.0, 560.3, | ,  1000,   956,  3000,  2917, | , -3.4, 3449.8, 35.081, |, 0.0
5523.1, 138.2, | , 24.8, 0.0, 567.3, | ,  1000,   951,  3000,  2948, | , -3.4, 3455.8, 35.383, |, 0.0
5524.1, 138.4, | , 24.8, 0.0, 566.7, | ,  1000,   956,  3000,  2932, | , -3.4, 3475.5, 35.479, |, 0.0
5525.1, 138.8, | , 24.8, 0.0, 566.9, | ,  1000,   951,  3000,  2950, | , -3.4, 3485.4, 35.705, |, 0.0
5526.1, 138.7, | , 24.8, 0.0, 567.5, | ,  1000,   951,  3000,  2915, | , -3.4, 3447.7, 35.000, |, 0.0
5527.1, 139.3, | , 24.8, 0.0, 560.8, | ,  1000,   947,  3000,  2917, | , -3.4, 3455.4, 35.055, |, 0.0
5528.1, 138.3, | , 24.8, 0.0, 567.7, | ,  1000,   950,  3000,  2946, | , -3.4, 3479.4, 35.599, |, 0.0
5529.1, 139.2, | , 24.8, 0.0, 567.2, | ,  1000,   954,  3000,  2923, | , -3.4, 3494.0, 35.572, |, 0.0
5530.1, 138.4, | , 24.8, 0.0, 566.8, | ,  1000,   961,  3000,  2925, | , -3.4, 3469.1, 35.392, |, 0.0
5531.2, 138.1, | , 24.8, 0.0, 567.8, | ,  1000,   955,  3000,  2901, | , -3.4, 3471.7, 35.156, |, 0.0
5532.2, 139.4, | , 24.8, 0.0, 562.6, | ,  1000,   950,  3000,  2901, | , -3.4, 3460.1, 34.988, |, 0.0
5533.2, 138.2, | , 24.8, 0.0, 567.8, | ,  1000,   956,  3000,  2933, | , -3.4, 3469.1, 35.420, |, 0.0
5534.2, 138.4, | , 24.8, 0.0, 566.0, | ,  1000,   955,  3000,  2946, | , -3.4, 3455.8, 35.398, |, 0.0
5535.2, 138.1, | , 24.8, 0.0, 568.3, | ,  1000,   955,  3000,  2939, | , -3.4, 3456.7, 35.348, |, 0.0
5536.2, 138.5, | , 24.8, 0.0, 568.6, | ,  1000,   954,  3000,  2914, | , -3.4, 3467.4, 35.216, |, 0.0
5537.2, 138.1, | , 24.8, 0.0, 568.1, | ,  1000,   958,  3000,  2918, | , -3.4, 3461.0, 35.226, |, 0.0
5538.2, 139.1, | , 24.8, 0.0, 563.2, | ,  1000,   947,  3000,  2929, | , -3.4, 3470.8, 35.331, |, 0.0
5539.2, 138.9, | , 24.8, 0.0, 567.6, | ,  1000,   956,  3000,  2944, | , -3.4, 3486.7, 35.710, |, 0.0
5540.2, 138.7, | , 24.8, 0.0, 568.7, | ,  1000,   956,  3000,  2939, | , -3.4, 3490.5, 35.699, |, 0.0
5541.3, 138.2, | , 24.8, 0.0, 568.2, | ,  1000,   956,  3000,  2932, | , -3.4, 3460.5, 35.329, |, 0.0
5542.3, 138.3, | , 24.8, 0.0, 568.0, | ,  1000,   956,  3000,  2954, | , -3.4, 3467.0, 35.593, |, 0.0
5543.3, 139.3, | , 24.8, 0.0, 563.6, | ,  1000,   948,  3000,  2914, | , -3.4, 3464.0, 35.124, |, 0.0
5544.3, 138.3, | , 24.8, 0.0, 567.6, | ,  1000,   954,  3000,  2931, | , -3.4, 3499.1, 35.697, |, 0.0
5545.3, 138.1, | , 24.8, 0.0, 568.4, | ,  1000,   956,  3000,  2908, | , -3.4, 3463.5, 35.144, |, 0.0
5546.3, 138.7, | , 24.8, 0.0, 568.7, | ,  1000,   955,  3000,  2947, | , -3.4, 3472.1, 35.572, |, 0.0
5547.3, 138.7, | , 24.8, 0.0, 568.7, | ,  1000,   949,  3000,  2922, | , -3.4, 3482.0, 35.390, |, 0.0
5548.3, 139.0, | , 24.8, 0.0, 562.8, | ,  1000,   951,  3000,  2916, | , -3.4, 3490.1, 35.442, |, 0.0
5549.3, 138.2, | , 24.8, 0.0, 567.4, | ,  1000,   951,  3000,  2904, | , -3.4, 3473.8, 35.163, |, 0.0
5550.3, 138.7, | , 24.8, 0.0, 568.8, | ,  1000,   957,  3000,  2949, | , -3.4, 3482.4, 35.719, |, 0.0
5551.4, 138.7, | , 24.8, 0.0, 569.3, | ,  1000,   952,  3000,  2952, | , -3.4, 3470.0, 35.570, |, 0.0
5552.4, 138.3, | , 24.8, 0.0, 568.8, | ,  1000,   949,  3000,  2929, | , -3.4, 3466.1, 35.291, |, 0.0
5553.4, 138.3, | , 24.8, 0.0, 568.6, | ,  1000,   951,  3000,  2922, | , -3.4, 3481.1, 35.405, |, 0.0
5554.4, 138.8, | , 24.8, 0.0, 567.5, | ,  1000,   955,  3000,  2929, | , -3.4, 3487.1, 35.562, |, 0.0
5555.4, 138.3, | , 24.8, 0.0, 567.8, | ,  1000,   953,  3000,  2935, | , -3.4, 3493.5, 35.665, |, 0.0
5556.4, 138.3, | , 24.8, 0.0, 569.0, | ,  1000,   958,  3000,  2922, | , -3.4, 3477.2, 35.423, |, 0.0
5557.4, 138.7, | , 24.8, 0.0, 568.9, | ,  1000,   955,  3000,  2927, | , -3.4, 3481.5, 35.488, |, 0.0
5558.4, 138.1, | , 24.8, 0.0, 568.8, | ,  1000,   951,  3000,  2908, | , -3.4, 3476.0, 35.221, |, 0.0
5559.4, 139.3, | , 24.8, 0.0, 561.1, | ,  1000,   952,  3000,  2903, | , -3.4, 3475.1, 35.178, |, 0.0
5560.4, 138.3, | , 24.8, 0.0, 568.9, | ,  1000,   958,  3000,  2949, | , -3.4, 3494.0, 35.849, |, 0.0
5561.5, 138.7, | , 24.8, 0.0, 568.9, | ,  1000,   951,  3000,  2931, | , -3.4, 3480.7, 35.483, |, 0.0
5562.5, 138.4, | , 24.8, 0.0, 569.0, | ,  1000,   955,  3000,  2934, | , -3.4, 3502.1, 35.762, |, 0.0
5563.5, 138.0, | , 24.8, 0.0, 569.1, | ,  1000,   953,  3000,  2909, | , -3.4, 3478.1, 35.270, |, 0.0
5564.5, 139.6, | , 24.8, 0.0, 562.6, | ,  1000,   953,  3000,  2921, | , -3.4, 3482.0, 35.420, |, 0.0
5565.5, 138.4, | , 24.8, 0.0, 568.1, | ,  1000,   957,  3000,  2914, | , -3.4, 3515.8, 35.729, |, 0.0
5566.5, 138.2, | , 24.8, 0.0, 569.3, | ,  1000,   959,  3000,  2925, | , -3.4, 3485.4, 35.546, |, 0.0
5567.5, 138.7, | , 24.8, 0.0, 569.4, | ,  1000,   962,  3000,  2936, | , -3.4, 3491.0, 35.730, |, 0.0
5568.5, 138.6, | , 24.8, 0.0, 569.2, | ,  1000,   956,  3000,  2917, | , -3.4, 3510.7, 35.704, |, 0.0
5569.5, 139.0, | , 24.8, 0.0, 563.6, | ,  1000,   953,  3000,  2922, | , -3.4, 3502.5, 35.640, |, 0.0
5570.5, 138.4, | , 24.8, 0.0, 568.4, | ,  1000,   956,  3000,  2918, | , -3.4, 3485.4, 35.455, |, 0.0
5571.6, 138.6, | , 24.8, 0.0, 569.4, | ,  1000,   949,  3000,  2935, | , -3.4, 3517.5, 35.871, |, 0.0
5572.6, 138.8, | , 24.8, 0.0, 569.7, | ,  1000,   951,  3000,  2960, | , -3.4, 3511.5, 36.060, |, 0.0
5573.6, 138.3, | , 24.8, 0.0, 569.5, | ,  1000,   959,  3000,  2918, | , -3.4, 3473.4, 35.353, |, 0.0
5574.6, 138.2, | , 24.8, 0.0, 569.4, | ,  1000,   952,  3000,  2910, | , -3.4, 3470.0, 35.186, |, 0.0
5575.6, 139.5, | , 24.8, 0.0, 562.4, | ,  1000,   950,  3000,  2927, | , -3.4, 3501.7, 35.652, |, 0.0
5576.6, 138.2, | , 24.8, 0.0, 569.5, | ,  1000,   958,  3000,  2914, | , -3.4, 3507.7, 35.662, |, 0.0
5577.6, 138.4, | , 24.8, 0.0, 569.7, | ,  1000,   949,  3000,  2946, | , -3.4, 3513.2, 35.926, |, 0.0
5578.6, 138.7, | , 24.8, 0.0, 570.0, | ,  1000,   953,  3000,  2925, | , -3.4, 3488.0, 35.511, |, 0.0
5579.6, 138.7, | , 24.8, 0.0, 569.7, | ,  1000,   957,  3000,  2929, | , -3.4, 3487.5, 35.588, |, 0.0
5580.6, 139.4, | , 24.8, 0.0, 561.9, | ,  1000,   951,  3000,  2922, | , -3.4, 3488.0, 35.468, |, 0.0
5581.7, 138.3, | , 24.8, 0.0, 569.7, | ,  1000,   954,  3000,  2919, | , -3.4, 3506.4, 35.656, |, 0.0
5582.7, 138.6, | , 24.8, 0.0, 569.7, | ,  1000,   958,  3000,  2924, | , -3.4, 3494.8, 35.623, |, 0.0
5583.7, 138.2, | , 24.8, 0.0, 569.6, | ,  1000,   955,  3000,  2935, | , -3.4, 3507.7, 35.829, |, 0.0
5584.7, 138.4, | , 24.8, 0.0, 569.8, | ,  1000,   955,  3000,  2937, | , -3.4, 3494.8, 35.720, |, 0.0
5585.7, 139.5, | , 24.8, 0.0, 564.1, | ,  1000,   955,  3000,  2922, | , -3.4, 3499.1, 35.626, |, 0.0
5586.7, 138.8, | , 24.8, 0.0, 569.1, | ,  1000,   961,  3000,  2933, | , -3.4, 3502.1, 35.816, |, 0.0
5587.7, 138.2, | , 24.8, 0.0, 569.8, | ,  1000,   948,  3000,  2942, | , -3.4, 3496.5, 35.717, |, 0.0
5588.7, 138.7, | , 24.8, 0.0, 570.2, | ,  1000,   957,  3000,  2942, | , -3.4, 3504.2, 35.877, |, 0.0
5589.7, 138.1, | , 24.8, 0.0, 569.8, | ,  1000,   958,  3000,  2933, | , -3.4, 3503.0, 35.795, |, 0.0
5590.8, 138.1, | , 24.8, 0.0, 569.7, | ,  1000,   956,  3000,  2918, | , -3.4, 3492.2, 35.528, |, 0.0
5591.8, 138.4, | , 24.8, 0.0, 569.0, | ,  1000,   954,  3000,  2946, | , -3.4, 3503.0, 35.874, |, 0.0
5592.8, 138.7, | , 24.8, 0.0, 569.8, | ,  1000,   958,  3000,  2935, | , -3.4, 3496.1, 35.734, |, 0.0
5593.8, 138.6, | , 24.8, 0.0, 570.3, | ,  1000,   955,  3000,  2941, | , -3.4, 3494.0, 35.740, |, 0.0
5594.8, 138.0, | , 24.8, 0.0, 570.0, | ,  1000,   959,  3000,  2922, | , -3.4, 3501.2, 35.682, |, 0.0
5595.8, 138.2, | , 24.8, 0.0, 569.8, | ,  1000,   958,  3000,  2941, | , -3.4, 3504.2, 35.868, |, 0.0
5596.8, 139.5, | , 24.8, 0.0, 562.8, | ,  1000,   954,  3000,  2948, | , -3.4, 3505.1, 35.907, |, 0.0
5597.8, 138.7, | , 24.8, 0.0, 569.8, | ,  1000,   952,  3000,  2938, | , -3.4, 3489.2, 35.641, |, 0.0
5598.8, 138.3, | , 24.8, 0.0, 569.6, | ,  1000,   949,  3000,  2922, | , -3.4, 3494.4, 35.523, |, 0.0
5599.8, 138.3, | , 24.8, 0.0, 569.8, | ,  1000,   956,  3000,  2922, | , -3.4, 3493.5, 35.581, |, 0.0
5600.8, 138.8, | , 24.8, 0.0, 569.9, | ,  1000,   959,  3000,  2927, | , -3.4, 3526.1, 35.975, |, 0.0
5601.9, 139.3, | , 24.8, 0.0, 562.8, | ,  1000,   945,  3000,  2907, | , -3.4, 3496.1, 35.357, |, 0.0
5602.9, 138.2, | , 24.8, 0.0, 570.0, | ,  1000,   957,  3000,  2921, | , -3.4, 3512.8, 35.770, |, 0.0
5603.9, 138.6, | , 24.8, 0.0, 569.7, | ,  1000,   958,  3000,  2925, | , -3.4, 3516.2, 35.850, |, 0.0
5604.9, 138.2, | , 24.8, 0.0, 570.2, | ,  1000,   957,  3000,  2935, | , -3.4, 3510.7, 35.880, |, 0.0
