Repository: jdhuang-csm/Ru-BCA

## Methods
* (BaO)<sub>x</sub>-(CaO)<sub>y</sub>-(Al<sub>2</sub>O<sub>3</sub>)<sub>1-x-y</sub> (BCA) catalyst supports were synthesized via sol-gel and solid-state methods. 
* Ru/BCA catalysts were prepared via incipient wetness impregnation to achieve 1 wt. % Ru loading.
* Ammonia synthesis rates were measured for Ru/BCA catalysts in a packed-bed reactor at 480-600<sup>o</sup>C, 10 bar, and space velocities up to 1.3 x 10<sup>6</sup> ml g<sub>cat</sub><sup>-1</sup> h<sup>-1</sup>.
* A machine learning (ML) model was employed to improve understanding of the behavior of Ru/BCA catalysts.
* A microkinetic model was developed to describe the best-performing catalyst.

File: data/init_files_Cadigan/BCA723.txt (part 14 of 46)
********** Start test **********
Elapsed time, Pressure, | , LJtemp(C), Inner-Temp, Outer-Temp, | , N2-set, N2-flow, H2-set, H2-flow, | , pH, NH3_ppm, NH3_Prod_rate, |, In222Temp
5198.3, 138.5, | , 24.7, 0.0, 542.8, | ,  1000,   950,  3000,  2943, | , -3.4, 4248.4, 40.601, |, 0.0
5199.3, 138.5, | , 24.7, 0.0, 543.1, | ,  1000,   954,  3000,  2925, | , -3.4, 4255.7, 40.520, |, 0.0
5200.4, 138.6, | , 24.7, 0.0, 541.8, | ,  1000,   955,  3000,  2918, | , -3.4, 4256.2, 40.468, |, 0.0
5201.4, 139.5, | , 24.7, 0.0, 536.4, | ,  1000,   948,  3000,  2931, | , -3.4, 4255.3, 40.519, |, 0.0
5202.4, 138.5, | , 24.7, 0.0, 542.7, | ,  1000,   958,  3000,  2927, | , -3.4, 4285.7, 40.879, |, 0.0
5203.4, 138.7, | , 24.7, 0.0, 543.2, | ,  1000,   952,  3000,  2939, | , -3.4, 4254.0, 40.635, |, 0.0
5204.4, 139.1, | , 24.7, 0.0, 543.7, | ,  1000,   956,  3000,  2930, | , -3.4, 4263.0, 40.676, |, 0.0
5205.4, 138.6, | , 24.7, 0.0, 543.0, | ,  1000,   948,  3000,  2896, | , -3.4, 4263.4, 40.236, |, 0.0
5206.4, 139.2, | , 24.7, 0.0, 538.0, | ,  1000,   955,  3000,  2932, | , -3.4, 4263.9, 40.681, |, 0.0
5207.4, 138.9, | , 24.7, 0.0, 543.9, | ,  1000,   948,  3000,  2917, | , -3.4, 4287.4, 40.677, |, 0.0
5208.4, 138.4, | , 24.7, 0.0, 543.8, | ,  1000,   958,  3000,  2919, | , -3.4, 4292.6, 40.857, |, 0.0
5209.5, 138.1, | , 24.7, 0.0, 544.2, | ,  1000,   950,  3000,  2903, | , -3.4, 4267.7, 40.369, |, 0.0
5210.5, 138.5, | , 24.7, 0.0, 543.7, | ,  1000,   950,  3000,  2920, | , -3.4, 4289.2, 40.750, |, 0.0
5211.5, 138.8, | , 24.7, 0.0, 544.5, | ,  1000,   955,  3000,  2952, | , -3.4, 4280.6, 41.057, |, 0.0
5212.5, 138.6, | , 24.7, 0.0, 543.7, | ,  1000,   958,  3000,  2935, | , -3.4, 4280.6, 40.913, |, 0.0
5213.5, 138.4, | , 24.7, 0.0, 544.6, | ,  1000,   954,  3000,  2929, | , -3.4, 4281.0, 40.809, |, 0.0
5214.5, 138.9, | , 24.7, 0.0, 544.3, | ,  1000,   954,  3000,  2916, | , -3.4, 4290.4, 40.764, |, 0.0
5215.5, 139.0, | , 24.7, 0.0, 544.2, | ,  1000,   952,  3000,  2941, | , -3.4, 4287.9, 40.977, |, 0.0
5216.5, 138.4, | , 24.7, 0.0, 544.5, | ,  1000,   956,  3000,  2915, | , -3.4, 4277.6, 40.657, |, 0.0
5217.5, 139.5, | , 24.7, 0.0, 539.4, | ,  1000,   949,  3000,  2916, | , -3.4, 4280.6, 40.614, |, 0.0
5218.5, 138.9, | , 24.7, 0.0, 544.8, | ,  1000,   955,  3000,  2918, | , -3.4, 4284.4, 40.731, |, 0.0
5219.6, 138.5, | , 24.7, 0.0, 544.5, | ,  1000,   954,  3000,  2933, | , -3.4, 4308.0, 41.102, |, 0.0
5220.6, 138.5, | , 24.7, 0.0, 544.2, | ,  1000,   954,  3000,  2923, | , -3.4, 4286.6, 40.799, |, 0.0
5221.6, 138.9, | , 24.7, 0.0, 545.1, | ,  1000,   955,  3000,  2941, | , -3.4, 4284.0, 40.971, |, 0.0
5222.6, 139.7, | , 24.7, 0.0, 539.6, | ,  1000,   946,  3000,  2909, | , -3.4, 4284.0, 40.539, |, 0.0
5223.6, 138.4, | , 24.7, 0.0, 544.8, | ,  1000,   955,  3000,  2937, | , -3.4, 4302.4, 41.116, |, 0.0
5224.6, 139.0, | , 24.7, 0.0, 544.8, | ,  1000,   961,  3000,  2932, | , -3.4, 4314.9, 41.236, |, 0.0
5225.6, 138.6, | , 24.7, 0.0, 544.0, | ,  1000,   955,  3000,  2924, | , -3.4, 4306.7, 41.011, |, 0.0
5226.6, 138.4, | , 24.7, 0.0, 545.0, | ,  1000,   958,  3000,  2939, | , -3.4, 4291.3, 41.050, |, 0.0
5227.6, 139.4, | , 24.7, 0.0, 539.0, | ,  1000,   951,  3000,  2934, | , -3.4, 4302.4, 41.036, |, 0.0
5228.7, 138.4, | , 24.7, 0.0, 544.9, | ,  1000,   953,  3000,  2909, | , -3.4, 4333.7, 41.081, |, 0.0
5229.7, 138.4, | , 24.7, 0.0, 545.1, | ,  1000,   951,  3000,  2924, | , -3.4, 4303.3, 40.939, |, 0.0
5230.7, 138.6, | , 24.7, 0.0, 544.8, | ,  1000,   950,  3000,  2931, | , -3.4, 4302.0, 40.985, |, 0.0
5231.7, 138.4, | , 24.7, 0.0, 545.2, | ,  1000,   954,  3000,  2912, | , -3.4, 4317.9, 40.978, |, 0.0
5232.7, 138.9, | , 24.7, 0.0, 545.1, | ,  1000,   958,  3000,  2912, | , -3.4, 4326.0, 41.099, |, 0.0
5233.7, 138.4, | , 24.7, 0.0, 545.5, | ,  1000,   950,  3000,  2932, | , -3.4, 4309.7, 41.070, |, 0.0
5234.7, 138.4, | , 24.7, 0.0, 545.1, | ,  1000,   956,  3000,  2927, | , -3.4, 4303.3, 41.019, |, 0.0
5235.7, 138.9, | , 24.7, 0.0, 544.9, | ,  1000,   950,  3000,  2907, | , -3.4, 4311.9, 40.828, |, 0.0
5236.7, 138.2, | , 24.7, 0.0, 545.4, | ,  1000,   948,  3000,  2911, | , -3.4, 4309.7, 40.818, |, 0.0
5237.7, 138.6, | , 24.7, 0.0, 544.9, | ,  1000,   954,  3000,  2937, | , -3.4, 4312.3, 41.181, |, 0.0
5238.8, 139.8, | , 24.7, 0.0, 540.5, | ,  1000,   953,  3000,  2948, | , -3.4, 4333.7, 41.499, |, 0.0
5239.8, 138.8, | , 24.7, 0.0, 545.5, | ,  1000,   952,  3000,  2924, | , -3.4, 4310.6, 41.015, |, 0.0
5240.8, 138.5, | , 24.7, 0.0, 544.9, | ,  1000,   953,  3000,  2921, | , -3.4, 4318.3, 41.064, |, 0.0
5241.8, 138.3, | , 24.8, 0.0, 545.5, | ,  1000,   949,  3000,  2929, | , -3.4, 4338.8, 41.308, |, 0.0
5242.8, 138.6, | , 24.7, 0.0, 545.9, | ,  1000,   949,  3000,  2920, | , -3.4, 4338.8, 41.207, |, 0.0
5243.8, 139.6, | , 24.7, 0.0, 537.4, | ,  1000,   954,  3000,  2938, | , -3.4, 4326.0, 41.335, |, 0.0
5244.8, 138.6, | , 24.7, 0.0, 545.2, | ,  1000,   953,  3000,  2945, | , -3.4, 4324.3, 41.384, |, 0.0
5245.8, 138.5, | , 24.7, 0.0, 544.8, | ,  1000,   952,  3000,  2934, | , -3.4, 4326.4, 41.277, |, 0.0
5246.8, 138.8, | , 24.7, 0.0, 546.1, | ,  1000,   956,  3000,  2913, | , -3.4, 4324.7, 41.075, |, 0.0
5247.8, 138.4, | , 24.7, 0.0, 545.9, | ,  1000,   959,  3000,  2941, | , -3.4, 4329.0, 41.448, |, 0.0
5248.8, 138.5, | , 24.7, 0.0, 545.8, | ,  1000,   955,  3000,  2944, | , -3.4, 4336.3, 41.514, |, 0.0
5249.9, 139.0, | , 24.7, 0.0, 545.9, | ,  1000,   957,  3000,  2926, | , -3.4, 4327.3, 41.255, |, 0.0
5250.9, 139.2, | , 24.7, 0.0, 545.6, | ,  1000,   960,  3000,  2946, | , -3.4, 4327.3, 41.495, |, 0.0
5251.9, 138.5, | , 24.8, 0.0, 545.5, | ,  1000,   955,  3000,  2922, | , -3.4, 4341.4, 41.320, |, 0.0
5252.9, 138.3, | , 24.7, 0.0, 545.8, | ,  1000,   949,  3000,  2910, | , -3.4, 4326.4, 40.987, |, 0.0
5253.9, 139.0, | , 24.8, 0.0, 545.2, | ,  1000,   950,  3000,  2924, | , -3.4, 4328.6, 41.168, |, 0.0
5254.9, 138.3, | , 24.8, 0.0, 546.0, | ,  1000,   944,  3000,  2914, | , -3.4, 4327.7, 40.987, |, 0.0
5255.9, 138.5, | , 24.8, 0.0, 545.0, | ,  1000,   953,  3000,  2912, | , -3.4, 4326.4, 41.049, |, 0.0
5256.9, 138.4, | , 24.7, 0.0, 546.0, | ,  1000,   953,  3000,  2931, | , -3.4, 4357.7, 41.544, |, 0.0
5257.9, 138.7, | , 24.7, 0.0, 546.2, | ,  1000,   957,  3000,  2911, | , -3.4, 4356.0, 41.360, |, 0.0
5258.9, 138.5, | , 24.8, 0.0, 545.8, | ,  1000,   957,  3000,  2959, | , -3.4, 4326.9, 41.591, |, 0.0
5260.0, 139.2, | , 24.7, 0.0, 541.1, | ,  1000,   950,  3000,  2913, | , -3.4, 4325.6, 41.019, |, 0.0
5261.0, 139.0, | , 24.7, 0.0, 545.7, | ,  1000,   951,  3000,  2920, | , -3.4, 4358.1, 41.416, |, 0.0
5262.0, 138.4, | , 24.8, 0.0, 546.3, | ,  1000,   956,  3000,  2940, | , -3.4, 4325.1, 41.367, |, 0.0
5263.0, 138.3, | , 24.8, 0.0, 546.3, | ,  1000,   951,  3000,  2911, | , -3.4, 4327.3, 41.025, |, 0.0
5264.0, 138.8, | , 24.8, 0.0, 546.4, | ,  1000,   948,  3000,  2944, | , -3.4, 508.5, 4.876, |, 0.0
5265.0, 139.7, | , 24.7, 0.0, 540.9, | ,  1000,   953,  3000,  2938, | , -3.4, 569.8, 5.463, |, 0.0
5266.0, 138.8, | , 24.8, 0.0, 545.3, | ,  1000,   958,  3000,  2941, | , -3.4, 627.2, 6.025, |, 0.0
5267.0, 138.4, | , 24.8, 0.0, 546.5, | ,  1000,   952,  3000,  2921, | , -3.4, 702.6, 6.704, |, 0.0
5268.0, 138.8, | , 24.7, 0.0, 546.1, | ,  1000,   956,  3000,  2918, | , -3.4, 782.3, 7.465, |, 0.0
5269.0, 138.9, | , 24.7, 0.0, 546.7, | ,  1000,   952,  3000,  2942, | , -3.4, 895.0, 8.586, |, 0.0
5270.1, 138.3, | , 24.8, 0.0, 547.0, | ,  1000,   950,  3000,  2911, | , -3.4, 944.7, 8.983, |, 0.0
5271.1, 138.9, | , 24.7, 0.0, 545.7, | ,  1000,   960,  3000,  2933, | , -3.4, 1012.8, 9.710, |, 0.0
5272.1, 139.1, | , 24.8, 0.0, 547.2, | ,  1000,   957,  3000,  2949, | , -3.4, 1098.5, 10.569, |, 0.0
5273.1, 138.5, | , 24.8, 0.0, 546.6, | ,  1000,   956,  3000,  2927, | , -3.4, 1169.2, 11.182, |, 0.0
5274.1, 138.4, | , 24.8, 0.0, 547.0, | ,  1000,   951,  3000,  2929, | , -3.4, 1266.5, 12.102, |, 0.0
5275.1, 138.9, | , 24.8, 0.0, 546.8, | ,  1000,   961,  3000,  2937, | , -3.4, 1349.2, 12.951, |, 0.0
5276.1, 139.4, | , 24.7, 0.0, 540.0, | ,  1000,   946,  3000,  2932, | , -3.4, 1405.7, 13.422, |, 0.0
5277.1, 138.3, | , 24.8, 0.0, 546.9, | ,  1000,   952,  3000,  2931, | , -3.4, 1476.0, 14.109, |, 0.0
5278.1, 138.4, | , 24.8, 0.0, 546.9, | ,  1000,   955,  3000,  2913, | , -3.4, 1549.2, 14.749, |, 0.0
5279.1, 138.8, | , 24.7, 0.0, 547.2, | ,  1000,   955,  3000,  2918, | , -3.4, 1629.4, 15.532, |, 0.0
5280.2, 138.5, | , 24.7, 0.0, 547.1, | ,  1000,   952,  3000,  2947, | , -3.4, 1706.0, 16.373, |, 0.0
5281.2, 139.5, | , 24.7, 0.0, 541.6, | ,  1000,   950,  3000,  2947, | , -3.4, 1775.5, 17.028, |, 0.0
5282.2, 139.1, | , 24.8, 0.0, 547.3, | ,  1000,   956,  3000,  2933, | , -3.4, 1860.3, 17.804, |, 0.0
5283.2, 139.0, | , 24.8, 0.0, 547.5, | ,  1000,   957,  3000,  2937, | , -3.4, 1928.0, 18.474, |, 0.0
5284.2, 138.7, | , 24.8, 0.0, 547.0, | ,  1000,   952,  3000,  2928, | , -3.4, 1994.0, 19.036, |, 0.0
5285.2, 138.6, | , 24.8, 0.0, 547.5, | ,  1000,   945,  3000,  2933, | , -3.4, 2056.5, 19.622, |, 0.0
5286.2, 139.7, | , 24.7, 0.0, 542.2, | ,  1000,   951,  3000,  2905, | , -3.4, 2114.4, 20.060, |, 0.0
5287.2, 138.6, | , 24.8, 0.0, 546.7, | ,  1000,   958,  3000,  2907, | , -3.4, 2186.3, 20.788, |, 0.0
5288.2, 138.4, | , 24.8, 0.0, 547.3, | ,  1000,   950,  3000,  2930, | , -3.4, 2248.0, 21.460, |, 0.0
5289.3, 138.8, | , 24.7, 0.0, 547.7, | ,  1000,   958,  3000,  2948, | , -3.4, 2316.6, 22.253, |, 0.0
5290.3, 138.9, | , 24.8, 0.0, 548.0, | ,  1000,   958,  3000,  2935, | , -3.4, 2389.0, 22.873, |, 0.0
5291.3, 138.4, | , 24.8, 0.0, 548.0, | ,  1000,   954,  3000,  2921, | , -3.4, 2487.1, 23.700, |, 0.0
5292.3, 138.7, | , 24.8, 0.0, 546.5, | ,  1000,   958,  3000,  2930, | , -3.4, 2541.9, 24.308, |, 0.0
5293.3, 138.8, | , 24.8, 0.0, 547.7, | ,  1000,   951,  3000,  2917, | , -3.4, 2606.2, 24.786, |, 0.0
5294.3, 138.2, | , 24.8, 0.0, 547.4, | ,  1000,   950,  3000,  2918, | , -3.4, 2698.8, 25.663, |, 0.0
5295.3, 138.4, | , 24.8, 0.0, 547.9, | ,  1000,   955,  3000,  2942, | , -3.4, 2757.9, 26.428, |, 0.0
5296.3, 138.8, | , 24.8, 0.0, 547.9, | ,  1000,   951,  3000,  2915, | , -3.4, 2811.0, 26.722, |, 0.0
5297.3, 139.5, | , 24.8, 0.0, 540.1, | ,  1000,   950,  3000,  2953, | , -3.4, 2891.1, 27.744, |, 0.0
5298.3, 138.4, | , 24.8, 0.0, 547.7, | ,  1000,   952,  3000,  2918, | , -3.4, 2979.0, 28.336, |, 0.0
5299.4, 138.4, | , 24.8, 0.0, 547.5, | ,  1000,   954,  3000,  2943, | , -3.4, 3026.5, 28.991, |, 0.0
5300.4, 139.0, | , 24.8, 0.0, 548.5, | ,  1000,   954,  3000,  2932, | , -3.4, 3087.4, 29.484, |, 0.0
5301.4, 138.7, | , 24.8, 0.0, 547.8, | ,  1000,   957,  3000,  2941, | , -3.4, 3152.5, 30.201, |, 0.0
5302.4, 139.8, | , 24.7, 0.0, 538.3, | ,  1000,   948,  3000,  2920, | , -3.4, 3210.8, 30.522, |, 0.0
5303.4, 139.3, | , 24.8, 0.0, 546.9, | ,  1000,   957,  3000,  2941, | , -3.4, 3273.7, 31.353, |, 0.0
5304.4, 138.7, | , 24.8, 0.0, 548.1, | ,  1000,   946,  3000,  2900, | , -3.4, 3358.1, 31.738, |, 0.0
5305.4, 138.6, | , 24.8, 0.0, 548.1, | ,  1000,   954,  3000,  2932, | , -3.4, 3397.6, 32.438, |, 0.0
5306.4, 138.6, | , 24.8, 0.0, 548.0, | ,  1000,   954,  3000,  2930, | , -3.4, 3483.7, 33.247, |, 0.0
5307.4, 139.8, | , 24.8, 0.0, 543.0, | ,  1000,   958,  3000,  2914, | , -3.4, 3509.4, 33.384, |, 0.0
5308.5, 138.6, | , 24.8, 0.0, 547.4, | ,  1000,   957,  3000,  2936, | , -3.4, 3564.6, 34.090, |, 0.0
5309.5, 138.9, | , 24.8, 0.0, 548.9, | ,  1000,   959,  3000,  2894, | , -3.4, 3621.2, 34.271, |, 0.0
5310.5, 138.8, | , 24.8, 0.0, 549.3, | ,  1000,   951,  3000,  2917, | , -3.4, 3674.8, 34.917, |, 0.0
5311.5, 138.3, | , 24.8, 0.0, 548.9, | ,  1000,   952,  3000,  2931, | , -3.4, 3723.6, 35.515, |, 0.0
5312.5, 138.4, | , 24.8, 0.0, 548.8, | ,  1000,   959,  3000,  2926, | , -3.4, 3774.6, 36.010, |, 0.0
5313.5, 139.1, | , 24.8, 0.0, 548.4, | ,  1000,   959,  3000,  2933, | , -3.4, 3836.3, 36.666, |, 0.0
5314.5, 138.4, | , 24.8, 0.0, 549.2, | ,  1000,   956,  3000,  2919, | , -3.4, 3901.8, 37.138, |, 0.0
5315.5, 138.5, | , 24.8, 0.0, 549.0, | ,  1000,   955,  3000,  2937, | , -3.4, 3915.5, 37.430, |, 0.0
5316.5, 138.4, | , 24.8, 0.0, 548.5, | ,  1000,   954,  3000,  2911, | , -3.4, 3939.1, 37.393, |, 0.0
5317.5, 138.7, | , 24.8, 0.0, 549.3, | ,  1000,   957,  3000,  2911, | , -3.4, 3993.5, 37.933, |, 0.0
5318.6, 139.4, | , 24.8, 0.0, 542.4, | ,  1000,   949,  3000,  2926, | , -3.4, 4023.9, 38.287, |, 0.0
5319.6, 138.4, | , 24.8, 0.0, 548.9, | ,  1000,   961,  3000,  2933, | , -3.4, 4054.8, 38.762, |, 0.0
5320.6, 138.8, | , 24.8, 0.0, 549.3, | ,  1000,   953,  3000,  2915, | , -3.4, 4128.1, 39.210, |, 0.0
5321.6, 138.4, | , 24.8, 0.0, 548.7, | ,  1000,   948,  3000,  2924, | , -3.4, 4147.3, 39.423, |, 0.0
5322.6, 138.6, | , 24.8, 0.0, 549.1, | ,  1000,   959,  3000,  2940, | , -3.4, 4175.6, 39.969, |, 0.0
5323.6, 139.5, | , 24.8, 0.0, 543.5, | ,  1000,   955,  3000,  2949, | , -3.4, 4206.0, 40.314, |, 0.0
5324.6, 139.2, | , 24.8, 0.0, 548.6, | ,  1000,   963,  3000,  2940, | , -3.4, 4243.3, 40.657, |, 0.0
5325.6, 138.4, | , 24.8, 0.0, 549.4, | ,  1000,   948,  3000,  2899, | , -3.4, 4288.3, 40.498, |, 0.0
5326.6, 138.4, | , 24.8, 0.0, 549.4, | ,  1000,   955,  3000,  2929, | , -3.4, 4280.2, 40.818, |, 0.0
5327.7, 138.9, | , 24.8, 0.0, 550.0, | ,  1000,   952,  3000,  2912, | , -3.4, 4307.6, 40.861, |, 0.0
5328.7, 138.8, | , 24.8, 0.0, 549.9, | ,  1000,   951,  3000,  2920, | , -3.4, 4321.3, 41.061, |, 0.0
5329.7, 138.6, | , 24.8, 0.0, 548.8, | ,  1000,   957,  3000,  2936, | , -3.4, 4341.0, 41.483, |, 0.0
5330.7, 138.8, | , 24.8, 0.0, 550.0, | ,  1000,   956,  3000,  2914, | , -3.4, 4361.1, 41.424, |, 0.0
5331.7, 138.9, | , 24.8, 0.0, 550.0, | ,  1000,   959,  3000,  2945, | , -3.4, 4384.3, 42.020, |, 0.0
5332.7, 138.3, | , 24.8, 0.0, 550.0, | ,  1000,   948,  3000,  2922, | , -3.4, 4400.1, 41.793, |, 0.0
5333.7, 138.4, | , 24.8, 0.0, 548.8, | ,  1000,   953,  3000,  2924, | , -3.4, 4416.0, 42.027, |, 0.0
5334.7, 140.0, | , 24.8, 0.0, 542.7, | ,  1000,   950,  3000,  2928, | , -3.4, 4457.5, 42.433, |, 0.0
5335.7, 138.7, | , 24.8, 0.0, 550.2, | ,  1000,   948,  3000,  2911, | , -3.4, 4452.8, 42.174, |, 0.0
5336.7, 138.3, | , 24.8, 0.0, 550.0, | ,  1000,   955,  3000,  2926, | , -3.4, 4467.0, 42.541, |, 0.0
5337.8, 138.5, | , 24.8, 0.0, 550.2, | ,  1000,   960,  3000,  2946, | , -3.4, 4461.4, 42.772, |, 0.0
5338.8, 138.9, | , 24.8, 0.0, 550.3, | ,  1000,   952,  3000,  2927, | , -3.4, 4508.5, 42.928, |, 0.0
5339.8, 139.5, | , 24.8, 0.0, 541.8, | ,  1000,   949,  3000,  2929, | , -3.4, 4518.4, 43.013, |, 0.0
5340.8, 138.5, | , 24.8, 0.0, 549.9, | ,  1000,   958,  3000,  2931, | , -3.4, 4499.5, 42.946, |, 0.0
5341.8, 138.9, | , 24.8, 0.0, 550.6, | ,  1000,   958,  3000,  2952, | , -3.4, 4511.5, 43.299, |, 0.0
5342.8, 138.4, | , 24.8, 0.0, 550.5, | ,  1000,   958,  3000,  2932, | , -3.4, 4512.4, 43.080, |, 0.0
5343.8, 138.4, | , 24.8, 0.0, 550.4, | ,  1000,   954,  3000,  2931, | , -3.4, 4513.7, 43.038, |, 0.0
5344.8, 139.4, | , 24.8, 0.0, 544.8, | ,  1000,   955,  3000,  2930, | , -3.4, 4519.2, 43.100, |, 0.0
5345.8, 139.0, | , 24.8, 0.0, 550.1, | ,  1000,   953,  3000,  2933, | , -3.4, 4521.8, 43.119, |, 0.0
5346.9, 138.4, | , 24.8, 0.0, 550.4, | ,  1000,   955,  3000,  2920, | , -3.4, 4527.8, 43.060, |, 0.0
5347.9, 138.6, | , 24.8, 0.0, 550.6, | ,  1000,   952,  3000,  2944, | , -3.4, 4529.5, 43.313, |, 0.0
5348.9, 138.4, | , 24.8, 0.0, 550.7, | ,  1000,   949,  3000,  2929, | , -3.4, 4530.8, 43.118, |, 0.0
5349.9, 138.8, | , 24.8, 0.0, 550.9, | ,  1000,   954,  3000,  2915, | , -3.4, 4536.8, 43.085, |, 0.0
5350.9, 138.7, | , 24.8, 0.0, 550.0, | ,  1000,   955,  3000,  2914, | , -3.4, 4552.2, 43.236, |, 0.0
5351.9, 138.4, | , 24.8, 0.0, 550.4, | ,  1000,   948,  3000,  2921, | , -3.4, 4548.4, 43.182, |, 0.0
5352.9, 138.8, | , 24.8, 0.0, 550.9, | ,  1000,   956,  3000,  2938, | , -3.4, 4536.8, 43.358, |, 0.0
5353.9, 139.1, | , 24.8, 0.0, 550.2, | ,  1000,   959,  3000,  2916, | , -3.4, 4527.4, 43.054, |, 0.0
5354.9, 138.4, | , 24.8, 0.0, 550.8, | ,  1000,   946,  3000,  2913, | , -3.4, 4565.5, 43.238, |, 0.0
5355.9, 139.3, | , 24.8, 0.0, 544.3, | ,  1000,   957,  3000,  2928, | , -3.4, 4544.9, 43.338, |, 0.0
5356.9, 138.9, | , 24.8, 0.0, 551.1, | ,  1000,   957,  3000,  2930, | , -3.4, 4555.2, 43.455, |, 0.0
5358.0, 138.5, | , 24.8, 0.0, 550.8, | ,  1000,   955,  3000,  2926, | , -3.4, 4542.4, 43.268, |, 0.0
5359.0, 138.4, | , 24.8, 0.0, 550.9, | ,  1000,   951,  3000,  2930, | , -3.4, 4559.9, 43.433, |, 0.0
5360.0, 138.8, | , 24.8, 0.0, 551.2, | ,  1000,   950,  3000,  2943, | , -3.4, 4540.2, 43.376, |, 0.0
5361.0, 140.4, | , 24.8, 0.0, 540.9, | ,  1000,   955,  3000,  2945, | , -3.4, 4538.5, 43.450, |, 0.0
5362.0, 138.7, | , 24.8, 0.0, 549.8, | ,  1000,   955,  3000,  2918, | , -3.4, 4528.7, 43.042, |, 0.0
5363.0, 138.5, | , 24.8, 0.0, 551.3, | ,  1000,   959,  3000,  2929, | , -3.4, 4542.8, 43.353, |, 0.0
5364.0, 138.9, | , 24.8, 0.0, 551.5, | ,  1000,   951,  3000,  2910, | , -3.4, 4528.7, 42.912, |, 0.0
5365.0, 138.5, | , 24.8, 0.0, 551.4, | ,  1000,   956,  3000,  2938, | , -3.4, 4535.1, 43.349, |, 0.0
5366.0, 139.2, | , 24.8, 0.0, 545.5, | ,  1000,   942,  3000,  2938, | , -3.4, 4529.1, 43.133, |, 0.0
5367.0, 139.0, | , 24.8, 0.0, 550.7, | ,  1000,   954,  3000,  2921, | , -3.4, 4527.4, 43.054, |, 0.0
5368.1, 138.3, | , 24.8, 0.0, 550.7, | ,  1000,   955,  3000,  2903, | , -3.4, 4556.5, 43.153, |, 0.0
5369.1, 138.5, | , 24.8, 0.0, 551.2, | ,  1000,   954,  3000,  2973, | , -3.4, 4536.8, 43.727, |, 0.0
5370.1, 138.5, | , 24.8, 0.0, 551.4, | ,  1000,   962,  3000,  2930, | , -3.4, 4529.1, 43.263, |, 0.0
5371.1, 138.4, | , 24.8, 0.0, 551.6, | ,  1000,   955,  3000,  2913, | , -3.4, 4529.1, 42.997, |, 0.0
5372.1, 138.4, | , 24.8, 0.0, 550.2, | ,  1000,   952,  3000,  2912, | , -3.4, 4545.4, 43.110, |, 0.0
5373.1, 138.3, | , 24.8, 0.0, 551.6, | ,  1000,   961,  3000,  2911, | , -3.4, 4519.2, 42.953, |, 0.0
5374.1, 138.4, | , 24.8, 0.0, 551.6, | ,  1000,   953,  3000,  2922, | , -3.4, 4520.1, 42.996, |, 0.0
5375.1, 138.9, | , 24.8, 0.0, 551.6, | ,  1000,   958,  3000,  2956, | , -3.4, 4528.2, 43.497, |, 0.0
5376.1, 138.7, | , 24.8, 0.0, 551.7, | ,  1000,   957,  3000,  2950, | , -3.4, 4525.7, 43.394, |, 0.0
5377.1, 139.4, | , 24.8, 0.0, 543.5, | ,  1000,   956,  3000,  2914, | , -3.4, 4508.9, 42.822, |, 0.0
5378.2, 139.0, | , 24.8, 0.0, 551.6, | ,  1000,   952,  3000,  2930, | , -3.4, 4511.9, 42.995, |, 0.0
5379.2, 138.5, | , 24.8, 0.0, 551.6, | ,  1000,   956,  3000,  2941, | , -3.4, 4511.1, 43.152, |, 0.0
5380.2, 138.4, | , 24.8, 0.0, 551.6, | ,  1000,   946,  3000,  2911, | , -3.4, 4521.4, 42.801, |, 0.0
5381.2, 138.8, | , 24.8, 0.0, 552.3, | ,  1000,   955,  3000,  2929, | , -3.4, 4520.9, 43.098, |, 0.0
5382.2, 139.6, | , 24.8, 0.0, 546.6, | ,  1000,   952,  3000,  2934, | , -3.4, 4545.8, 43.357, |, 0.0
5383.2, 138.6, | , 24.8, 0.0, 550.3, | ,  1000,   960,  3000,  2936, | , -3.4, 4522.2, 43.242, |, 0.0
5384.2, 138.4, | , 24.8, 0.0, 551.3, | ,  1000,   952,  3000,  2911, | , -3.4, 4510.2, 42.757, |, 0.0
5385.2, 138.3, | , 24.8, 0.0, 551.8, | ,  1000,   951,  3000,  2923, | , -3.4, 4520.9, 42.988, |, 0.0
5386.2, 138.8, | , 24.8, 0.0, 552.0, | ,  1000,   960,  3000,  2933, | , -3.4, 4502.1, 43.015, |, 0.0
5387.2, 138.4, | , 24.8, 0.0, 551.8, | ,  1000,   949,  3000,  2921, | , -3.4, 4517.5, 42.901, |, 0.0
5388.3, 138.8, | , 24.8, 0.0, 550.6, | ,  1000,   951,  3000,  2953, | , -3.4, 4506.8, 43.182, |, 0.0
5389.3, 139.0, | , 24.8, 0.0, 551.3, | ,  1000,   954,  3000,  2916, | , -3.4, 4512.4, 42.860, |, 0.0
5390.3, 138.5, | , 24.8, 0.0, 552.2, | ,  1000,   961,  3000,  2921, | , -3.4, 4510.7, 42.976, |, 0.0
5391.3, 138.4, | , 24.8, 0.0, 552.2, | ,  1000,   950,  3000,  2903, | , -3.4, 4502.5, 42.573, |, 0.0
5392.3, 138.8, | , 24.8, 0.0, 551.9, | ,  1000,   948,  3000,  2920, | , -3.4, 4503.4, 42.748, |, 0.0
5393.3, 139.3, | , 24.8, 0.0, 545.2, | ,  1000,   950,  3000,  2917, | , -3.4, 4505.5, 42.758, |, 0.0
5394.3, 138.4, | , 24.8, 0.0, 552.5, | ,  1000,   956,  3000,  2937, | , -3.4, 4505.9, 43.050, |, 0.0
5395.3, 138.5, | , 24.8, 0.0, 552.4, | ,  1000,   955,  3000,  2944, | , -3.4, 4523.5, 43.291, |, 0.0
5396.3, 138.9, | , 24.8, 0.0, 552.6, | ,  1000,   954,  3000,  2923, | , -3.4, 4506.8, 42.882, |, 0.0
5397.4, 138.3, | , 24.8, 0.0, 552.5, | ,  1000,   946,  3000,  2907, | , -3.4, 4505.5, 42.603, |, 0.0
5398.4, 139.3, | , 24.8, 0.0, 546.4, | ,  1000,   955,  3000,  2940, | , -3.4, 4503.4, 43.043, |, 0.0
5399.4, 139.2, | , 24.8, 0.0, 551.6, | ,  1000,   951,  3000,  2929, | , -3.4, 4505.5, 42.912, |, 0.0
5400.4, 138.4, | , 24.8, 0.0, 552.1, | ,  1000,   956,  3000,  2892, | , -3.4, 4504.7, 42.546, |, 0.0
5401.4, 138.3, | , 24.8, 0.0, 552.0, | ,  1000,   954,  3000,  2941, | , -3.4, 4501.2, 43.030, |, 0.0
5402.4, 139.0, | , 24.8, 0.0, 552.2, | ,  1000,   956,  3000,  2932, | , -3.4, 4505.1, 42.990, |, 0.0
5403.4, 139.9, | , 24.8, 0.0, 547.0, | ,  1000,   958,  3000,  2957, | , -3.4, 4525.2, 43.486, |, 0.0
5404.5, 138.8, | , 24.8, 0.0, 550.7, | ,  1000,   952,  3000,  2911, | , -3.4, 4521.8, 42.866, |, 0.0
5405.5, 138.6, | , 24.8, 0.0, 552.3, | ,  1000,   952,  3000,  2933, | , -3.4, 4504.7, 42.953, |, 0.0
5406.5, 138.6, | , 24.8, 0.0, 552.5, | ,  1000,   958,  3000,  2925, | , -3.4, 4503.4, 42.912, |, 0.0
5407.6, 138.5, | , 24.8, 0.0, 552.5, | ,  1000,   951,  3000,  2923, | , -3.4, 4534.6, 43.121, |, 0.0
5408.6, 138.4, | , 24.8, 0.0, 552.6, | ,  1000,   954,  3000,  2914, | , -3.4, 4516.2, 42.875, |, 0.0
5409.6, 139.1, | , 24.8, 0.0, 552.3, | ,  1000,   955,  3000,  2933, | , -3.4, 4511.5, 43.058, |, 0.0
5410.6, 138.5, | , 24.8, 0.0, 553.3, | ,  1000,   955,  3000,  2937, | , -3.4, 4505.5, 43.029, |, 0.0
5411.6, 138.4, | , 24.8, 0.0, 553.1, | ,  1000,   954,  3000,  2920, | , -3.4, 4526.5, 43.034, |, 0.0
5412.6, 139.0, | , 24.8, 0.0, 553.3, | ,  1000,   957,  3000,  2965, | , -3.4, 4516.7, 43.474, |, 0.0
5413.6, 138.5, | , 24.8, 0.0, 553.3, | ,  1000,   949,  3000,  2916, | , -3.4, 4505.5, 42.742, |, 0.0
5414.6, 139.4, | , 24.8, 0.0, 546.4, | ,  1000,   948,  3000,  2899, | , -3.4, 4503.4, 42.516, |, 0.0
5415.6, 138.3, | , 24.8, 0.0, 552.9, | ,  1000,   954,  3000,  2921, | , -3.4, 4509.8, 42.888, |, 0.0
5416.7, 138.8, | , 24.8, 0.0, 553.4, | ,  1000,   953,  3000,  2917, | , -3.4, 4513.2, 42.863, |, 0.0
5417.7, 138.4, | , 24.8, 0.0, 553.5, | ,  1000,   954,  3000,  2940, | , -3.4, 4502.9, 43.032, |, 0.0
5418.7, 138.5, | , 24.8, 0.0, 553.8, | ,  1000,   951,  3000,  2921, | , -3.4, 4533.8, 43.083, |, 0.0
5419.7, 139.8, | , 24.8, 0.0, 546.9, | ,  1000,   944,  3000,  2928, | , -3.4, 4513.2, 42.894, |, 0.0
5420.7, 138.3, | , 24.8, 0.0, 554.0, | ,  1000,   954,  3000,  2937, | , -3.4, 4507.2, 43.042, |, 0.0
5421.7, 138.3, | , 24.8, 0.0, 553.5, | ,  1000,   951,  3000,  2908, | , -3.4, 4503.4, 42.659, |, 0.0
5422.7, 138.8, | , 24.8, 0.0, 553.6, | ,  1000,   955,  3000,  2931, | , -3.4, 4513.2, 43.044, |, 0.0
5423.7, 138.4, | , 24.8, 0.0, 553.7, | ,  1000,   952,  3000,  2921, | , -3.4, 4515.4, 42.920, |, 0.0
5424.7, 139.2, | , 24.8, 0.0, 547.8, | ,  1000,   953,  3000,  2930, | , -3.4, 4511.1, 42.998, |, 0.0
5425.8, 138.7, | , 24.8, 0.0, 553.1, | ,  1000,   956,  3000,  2933, | , -3.4, 4513.2, 43.079, |, 0.0
5426.8, 138.9, | , 24.8, 0.0, 553.8, | ,  1000,   951,  3000,  2933, | , -3.4, 4527.4, 43.163, |, 0.0
5427.8, 138.4, | , 24.8, 0.0, 553.8, | ,  1000,   954,  3000,  2930, | , -3.4, 4521.8, 43.106, |, 0.0
5428.8, 138.6, | , 24.8, 0.0, 553.4, | ,  1000,   954,  3000,  2937, | , -3.4, 4513.2, 43.099, |, 0.0
5429.8, 138.9, | , 24.8, 0.0, 553.9, | ,  1000,   952,  3000,  2896, | , -3.4, 4513.2, 42.632, |, 0.0
5430.8, 139.1, | , 24.8, 0.0, 553.1, | ,  1000,   958,  3000,  2952, | , -3.4, 4508.5, 43.262, |, 0.0
5431.8, 138.7, | , 24.8, 0.0, 552.5, | ,  1000,   956,  3000,  2908, | , -3.4, 4514.9, 42.824, |, 0.0
5432.8, 138.4, | , 24.8, 0.0, 553.7, | ,  1000,   958,  3000,  2899, | , -3.4, 4513.7, 42.725, |, 0.0
5433.8, 138.9, | , 24.8, 0.0, 554.1, | ,  1000,   955,  3000,  2929, | , -3.4, 4547.5, 43.347, |, 0.0
5434.8, 139.0, | , 24.8, 0.0, 554.2, | ,  1000,   956,  3000,  2930, | , -3.4, 4533.4, 43.241, |, 0.0
5435.8, 139.6, | , 24.8, 0.0, 548.3, | ,  1000,   956,  3000,  2922, | , -3.4, 4530.8, 43.129, |, 0.0
5436.9, 138.5, | , 24.8, 0.0, 553.9, | ,  1000,   955,  3000,  2922, | , -3.4, 4517.1, 42.983, |, 0.0
5437.9, 138.5, | , 24.8, 0.0, 554.1, | ,  1000,   949,  3000,  2921, | , -3.4, 4521.8, 42.942, |, 0.0
5438.9, 138.4, | , 24.8, 0.0, 553.9, | ,  1000,   949,  3000,  2929, | , -3.4, 4519.7, 43.028, |, 0.0
5439.9, 138.4, | , 24.8, 0.0, 554.1, | ,  1000,   953,  3000,  2913, | , -3.4, 4519.7, 42.887, |, 0.0
5440.9, 139.9, | , 24.8, 0.0, 548.0, | ,  1000,   949,  3000,  2921, | , -3.4, 4526.5, 42.997, |, 0.0
5441.9, 139.0, | , 24.8, 0.0, 553.8, | ,  1000,   955,  3000,  2926, | , -3.4, 4529.1, 43.146, |, 0.0
5442.9, 138.3, | , 24.8, 0.0, 554.4, | ,  1000,   955,  3000,  2920, | , -3.4, 4532.5, 43.101, |, 0.0
5443.9, 138.4, | , 24.8, 0.0, 554.2, | ,  1000,   955,  3000,  2937, | , -3.4, 4528.2, 43.253, |, 0.0
5444.9, 138.8, | , 24.8, 0.0, 554.8, | ,  1000,   953,  3000,  2926, | , -3.4, 4529.5, 43.125, |, 0.0
5445.9, 138.5, | , 24.8, 0.0, 554.6, | ,  1000,   953,  3000,  2915, | , -3.4, 4526.1, 42.970, |, 0.0
5447.0, 138.6, | , 24.8, 0.0, 553.2, | ,  1000,   951,  3000,  2922, | , -3.4, 4538.9, 43.146, |, 0.0
5448.0, 138.9, | , 24.8, 0.0, 554.4, | ,  1000,   959,  3000,  2906, | , -3.4, 4529.5, 42.960, |, 0.0
5449.0, 138.9, | , 24.8, 0.0, 555.0, | ,  1000,   951,  3000,  2926, | , -3.4, 4528.7, 43.091, |, 0.0
5450.0, 138.5, | , 24.8, 0.0, 554.6, | ,  1000,   956,  3000,  2941, | , -3.4, 4529.1, 43.320, |, 0.0
5451.0, 138.5, | , 24.8, 0.0, 554.9, | ,  1000,   957,  3000,  2937, | , -3.4, 4547.1, 43.449, |, 0.0
5452.0, 139.8, | , 24.8, 0.0, 549.8, | ,  1000,   947,  3000,  2936, | , -3.4, 4528.2, 43.155, |, 0.0
5453.0, 138.7, | , 24.8, 0.0, 546.6, | ,  1000,   955,  3000,  2941, | , -3.4, 4543.2, 43.440, |, 0.0
5454.0, 138.5, | , 24.8, 0.0, 554.8, | ,  1000,   958,  3000,  2948, | , -3.4, 4568.1, 43.786, |, 0.0
5455.0, 139.0, | , 24.8, 0.0, 555.2, | ,  1000,   956,  3000,  2926, | , -3.4, 4564.2, 43.493, |, 0.0
5456.0, 138.9, | , 24.8, 0.0, 555.4, | ,  1000,   951,  3000,  2923, | , -3.4, 4556.9, 43.332, |, 0.0
5457.1, 139.4, | , 24.8, 0.0, 548.1, | ,  1000,   953,  3000,  2922, | , -3.4, 4550.1, 43.264, |, 0.0
5458.1, 138.5, | , 24.8, 0.0, 554.3, | ,  1000,   956,  3000,  2914, | , -3.4, 4534.2, 43.070, |, 0.0
5459.1, 138.8, | , 24.8, 0.0, 555.0, | ,  1000,   950,  3000,  2911, | , -3.4, 4544.9, 43.076, |, 0.0
5460.1, 138.4, | , 24.8, 0.0, 555.3, | ,  1000,   957,  3000,  2925, | , -3.4, 4546.6, 43.319, |, 0.0
5461.1, 138.5, | , 24.8, 0.0, 555.4, | ,  1000,   955,  3000,  2933, | , -3.4, 4544.1, 43.360, |, 0.0
5462.1, 139.4, | , 24.8, 0.0, 549.7, | ,  1000,   949,  3000,  2928, | , -3.4, 4552.2, 43.316, |, 0.0
5463.1, 139.0, | , 24.8, 0.0, 554.9, | ,  1000,   958,  3000,  2907, | , -3.4, 4543.6, 43.108, |, 0.0
5464.1, 138.5, | , 24.8, 0.0, 555.6, | ,  1000,   954,  3000,  2937, | , -3.4, 4561.6, 43.552, |, 0.0
5465.1, 138.8, | , 24.8, 0.0, 554.7, | ,  1000,   947,  3000,  2898, | , -3.4, 4547.5, 42.915, |, 0.0
5466.1, 138.8, | , 24.8, 0.0, 555.8, | ,  1000,   950,  3000,  2934, | , -3.4, 4541.9, 43.299, |, 0.0
5467.2, 138.5, | , 24.8, 0.0, 555.5, | ,  1000,   960,  3000,  2937, | , -3.4, 4542.8, 43.443, |, 0.0
5468.2, 138.7, | , 24.8, 0.0, 554.9, | ,  1000,   953,  3000,  2923, | , -3.4, 4542.8, 43.219, |, 0.0
5469.2, 138.9, | , 24.8, 0.0, 555.9, | ,  1000,   952,  3000,  2938, | , -3.4, 4557.4, 43.515, |, 0.0
5470.2, 138.4, | , 24.8, 0.0, 555.3, | ,  1000,   956,  3000,  2935, | , -3.4, 4541.5, 43.367, |, 0.0
5471.2, 138.5, | , 24.8, 0.0, 555.5, | ,  1000,   957,  3000,  2927, | , -3.4, 4542.8, 43.306, |, 0.0
5472.2, 138.4, | , 24.8, 0.0, 555.6, | ,  1000,   956,  3000,  2926, | , -3.4, 4569.8, 43.546, |, 0.0
5473.2, 140.0, | , 24.8, 0.0, 549.1, | ,  1000,   950,  3000,  2939, | , -3.4, 4540.6, 43.336, |, 0.0
5474.2, 138.9, | , 24.8, 0.0, 555.7, | ,  1000,   952,  3000,  2923, | , -3.4, 4541.9, 43.201, |, 0.0
5475.2, 138.6, | , 24.8, 0.0, 555.4, | ,  1000,   955,  3000,  2922, | , -3.4, 4548.8, 43.282, |, 0.0
5476.3, 139.0, | , 24.8, 0.0, 555.8, | ,  1000,   957,  3000,  2923, | , -3.4, 4556.5, 43.395, |, 0.0
5477.3, 138.9, | , 24.8, 0.0, 555.5, | ,  1000,   951,  3000,  2920, | , -3.4, 4563.8, 43.362, |, 0.0
5478.3, 140.0, | , 24.8, 0.0, 546.1, | ,  1000,   948,  3000,  2918, | , -3.4, 4552.2, 43.187, |, 0.0
5479.3, 138.2, | , 24.8, 0.0, 555.6, | ,  1000,   955,  3000,  2917, | , -3.4, 4576.6, 43.487, |, 0.0
5480.3, 138.6, | , 24.8, 0.0, 555.7, | ,  1000,   952,  3000,  2946, | , -3.4, 4565.9, 43.681, |, 0.0
5481.3, 138.4, | , 24.8, 0.0, 555.6, | ,  1000,   957,  3000,  2936, | , -3.4, 4568.9, 43.648, |, 0.0
5482.3, 138.5, | , 24.8, 0.0, 555.5, | ,  1000,   951,  3000,  2943, | , -3.4, 4574.1, 43.716, |, 0.0
5483.3, 139.8, | , 24.8, 0.0, 549.6, | ,  1000,   952,  3000,  2911, | , -3.4, 4543.6, 43.076, |, 0.0
5484.3, 138.9, | , 24.8, 0.0, 556.0, | ,  1000,   955,  3000,  2927, | , -3.4, 4549.2, 43.346, |, 0.0
5485.3, 138.5, | , 24.8, 0.0, 555.9, | ,  1000,   955,  3000,  2944, | , -3.4, 4577.1, 43.792, |, 0.0
5486.4, 138.9, | , 24.8, 0.0, 556.3, | ,  1000,   951,  3000,  2903, | , -3.4, 4550.5, 43.047, |, 0.0
5487.4, 139.0, | , 24.8, 0.0, 555.5, | ,  1000,   948,  3000,  2936, | , -3.4, 4563.8, 43.503, |, 0.0
5488.4, 138.6, | , 24.8, 0.0, 555.0, | ,  1000,   950,  3000,  2919, | , -3.4, 4559.5, 43.295, |, 0.0
5489.4, 138.5, | , 24.8, 0.0, 554.6, | ,  1000,   946,  3000,  2905, | , -3.4, 4564.2, 43.141, |, 0.0
5490.4, 138.9, | , 24.8, 0.0, 556.0, | ,  1000,   955,  3000,  2919, | , -3.4, 4566.4, 43.423, |, 0.0
5491.4, 138.8, | , 24.8, 0.0, 556.4, | ,  1000,   951,  3000,  2922, | , -3.4, 4599.3, 43.725, |, 0.0
5492.4, 138.3, | , 24.8, 0.0, 555.9, | ,  1000,   949,  3000,  2916, | , -3.4, 4580.9, 43.451, |, 0.0
5493.4, 138.8, | , 24.8, 0.0, 554.5, | ,  1000,   954,  3000,  2947, | , -3.4, 4594.2, 43.984, |, 0.0
5494.4, 139.9, | , 24.8, 0.0, 549.8, | ,  1000,   955,  3000,  2934, | , -3.4, 4567.6, 43.603, |, 0.0
5495.4, 139.0, | , 24.8, 0.0, 556.0, | ,  1000,   958,  3000,  2905, | , -3.4, 4558.2, 43.212, |, 0.0
5496.5, 138.5, | , 24.8, 0.0, 556.5, | ,  1000,   951,  3000,  2936, | , -3.4, 4567.2, 43.564, |, 0.0
5497.5, 138.8, | , 24.8, 0.0, 556.2, | ,  1000,   948,  3000,  2926, | , -3.4, 4567.6, 43.434, |, 0.0
5498.5, 139.3, | , 24.8, 0.0, 555.8, | ,  1000,   954,  3000,  2950, | , -3.4, 4561.2, 43.705, |, 0.0
5499.5, 139.3, | , 24.8, 0.0, 550.4, | ,  1000,   944,  3000,  2918, | , -3.4, 4574.5, 43.360, |, 0.0
5500.5, 138.5, | , 24.8, 0.0, 555.2, | ,  1000,   953,  3000,  2918, | , -3.4, 4563.8, 43.358, |, 0.0
5501.5, 138.9, | , 24.8, 0.0, 556.4, | ,  1000,   956,  3000,  2934, | , -3.4, 4556.5, 43.508, |, 0.0
5502.5, 138.6, | , 24.8, 0.0, 556.5, | ,  1000,   959,  3000,  2933, | , -3.4, 4568.9, 43.646, |, 0.0
5503.5, 138.7, | , 24.8, 0.0, 555.0, | ,  1000,   955,  3000,  2933, | , -3.4, 4580.5, 43.708, |, 0.0
5504.5, 138.4, | , 24.8, 0.0, 556.1, | ,  1000,   954,  3000,  2922, | , -3.4, 4579.2, 43.550, |, 0.0
5505.5, 138.8, | , 24.8, 0.0, 556.2, | ,  1000,   958,  3000,  2932, | , -3.4, 4565.5, 43.588, |, 0.0
5506.6, 138.4, | , 24.8, 0.0, 556.1, | ,  1000,   955,  3000,  2950, | , -3.4, 4568.9, 43.782, |, 0.0
5507.6, 138.6, | , 24.8, 0.0, 556.4, | ,  1000,   954,  3000,  2931, | , -3.4, 4572.4, 43.599, |, 0.0
5508.6, 139.1, | , 24.8, 0.0, 555.9, | ,  1000,   956,  3000,  2916, | , -3.4, 4586.5, 43.585, |, 0.0
5509.6, 138.7, | , 24.8, 0.0, 556.1, | ,  1000,   953,  3000,  2944, | , -3.4, 4587.8, 43.882, |, 0.0
5510.6, 139.3, | , 24.8, 0.0, 550.6, | ,  1000,   955,  3000,  2907, | , -3.4, 4584.3, 43.460, |, 0.0
5511.6, 139.0, | , 24.8, 0.0, 556.0, | ,  1000,   955,  3000,  2938, | , -3.4, 4574.5, 43.713, |, 0.0
5512.6, 138.4, | , 24.8, 0.0, 556.5, | ,  1000,   954,  3000,  2902, | , -3.4, 4566.8, 43.215, |, 0.0
5513.6, 138.7, | , 24.8, 0.0, 554.8, | ,  1000,   955,  3000,  2932, | , -3.4, 4598.9, 43.863, |, 0.0
5514.6, 138.4, | , 24.8, 0.0, 556.6, | ,  1000,   948,  3000,  2929, | , -3.4, 4604.5, 43.802, |, 0.0
5515.6, 139.8, | , 24.8, 0.0, 550.9, | ,  1000,   951,  3000,  2917, | , -3.4, 4604.9, 43.708, |, 0.0
5516.7, 138.8, | , 24.8, 0.0, 556.4, | ,  1000,   959,  3000,  2926, | , -3.4, 4584.3, 43.709, |, 0.0
5517.7, 138.4, | , 24.8, 0.0, 556.7, | ,  1000,   959,  3000,  2923, | , -3.4, 4575.4, 43.592, |, 0.0
5518.7, 138.5, | , 24.8, 0.0, 556.2, | ,  1000,   951,  3000,  2926, | , -3.4, 4604.9, 43.813, |, 0.0
5519.7, 138.9, | , 24.8, 0.0, 557.1, | ,  1000,   959,  3000,  2934, | , -3.4, 4589.5, 43.847, |, 0.0
5520.7, 139.8, | , 24.8, 0.0, 551.1, | ,  1000,   951,  3000,  2938, | , -3.4, 4574.5, 43.660, |, 0.0
5521.7, 138.5, | , 24.8, 0.0, 556.2, | ,  1000,   952,  3000,  2934, | , -3.4, 4575.4, 43.638, |, 0.0
5522.7, 138.8, | , 24.8, 0.0, 557.3, | ,  1000,   955,  3000,  2925, | , -3.4, 4577.1, 43.587, |, 0.0
5523.7, 138.7, | , 24.8, 0.0, 556.0, | ,  1000,   958,  3000,  2925, | , -3.4, 4614.3, 43.969, |, 0.0
5524.7, 138.5, | , 24.8, 0.0, 556.7, | ,  1000,   947,  3000,  2907, | , -3.4, 4593.8, 43.453, |, 0.0
5525.8, 138.6, | , 24.8, 0.0, 555.7, | ,  1000,   952,  3000,  2937, | , -3.4, 4581.4, 43.734, |, 0.0
5526.8, 139.0, | , 24.8, 0.0, 557.3, | ,  1000,   954,  3000,  2914, | , -3.4, 4583.5, 43.502, |, 0.0
5527.8, 138.6, | , 24.8, 0.0, 557.0, | ,  1000,   960,  3000,  2939, | , -3.4, 4584.3, 43.869, |, 0.0
5528.8, 138.6, | , 24.8, 0.0, 556.4, | ,  1000,   951,  3000,  2903, | , -3.4, 4595.5, 43.467, |, 0.0
5529.8, 138.4, | , 24.8, 0.0, 557.6, | ,  1000,   947,  3000,  2929, | , -3.4, 4593.8, 43.702, |, 0.0
5530.8, 138.9, | , 24.8, 0.0, 557.3, | ,  1000,   956,  3000,  2935, | , -3.4, 4580.9, 43.749, |, 0.0
5531.8, 139.2, | , 24.8, 0.0, 550.4, | ,  1000,   951,  3000,  2916, | , -3.4, 4587.8, 43.537, |, 0.0
5532.8, 138.3, | , 24.8, 0.0, 557.6, | ,  1000,   954,  3000,  2923, | , -3.4, 4583.9, 43.620, |, 0.0
5533.8, 138.9, | , 24.8, 0.0, 556.8, | ,  1000,   952,  3000,  2927, | , -3.4, 4620.8, 43.985, |, 0.0
5534.8, 138.3, | , 24.8, 0.0, 557.4, | ,  1000,   954,  3000,  2922, | , -3.4, 4605.8, 43.802, |, 0.0
5535.9, 138.5, | , 24.8, 0.0, 557.3, | ,  1000,   960,  3000,  2957, | , -3.4, 4583.9, 44.062, |, 0.0
5536.9, 139.7, | , 24.8, 0.0, 551.9, | ,  1000,   958,  3000,  2930, | , -3.4, 4580.5, 43.706, |, 0.0
5537.9, 139.0, | , 24.8, 0.0, 557.4, | ,  1000,   958,  3000,  2962, | , -3.4, 4578.4, 44.048, |, 0.0
5538.9, 138.7, | , 24.8, 0.0, 556.3, | ,  1000,   954,  3000,  2939, | , -3.4, 4580.5, 43.761, |, 0.0
5539.9, 138.4, | , 24.8, 0.0, 557.3, | ,  1000,   952,  3000,  2916, | , -3.4, 4582.2, 43.499, |, 0.0
5540.9, 138.7, | , 24.8, 0.0, 557.6, | ,  1000,   950,  3000,  2933, | , -3.4, 4610.9, 43.936, |, 0.0
5541.9, 138.4, | , 24.8, 0.0, 557.4, | ,  1000,   948,  3000,  2934, | , -3.4, 4593.3, 43.759, |, 0.0
5542.9, 138.4, | , 24.8, 0.0, 557.3, | ,  1000,   948,  3000,  2928, | , -3.4, 4595.9, 43.719, |, 0.0
5543.9, 139.0, | , 24.8, 0.0, 556.6, | ,  1000,   957,  3000,  2929, | , -3.4, 4590.3, 43.787, |, 0.0
5544.9, 139.0, | , 24.8, 0.0, 557.0, | ,  1000,   956,  3000,  2959, | , -3.4, 4592.1, 44.127, |, 0.0
5546.0, 138.6, | , 24.8, 0.0, 557.1, | ,  1000,   950,  3000,  2929, | , -3.4, 4619.9, 43.989, |, 0.0
5547.0, 138.3, | , 24.8, 0.0, 557.6, | ,  1000,   948,  3000,  2914, | , -3.4, 4592.5, 43.519, |, 0.0
5548.0, 139.6, | , 24.8, 0.0, 551.0, | ,  1000,   955,  3000,  2938, | , -3.4, 4599.8, 43.950, |, 0.0
5549.0, 138.6, | , 24.8, 0.0, 556.5, | ,  1000,   959,  3000,  2929, | , -3.4, 4590.3, 43.793, |, 0.0
5550.0, 138.5, | , 24.8, 0.0, 557.5, | ,  1000,   955,  3000,  2943, | , -3.4, 4590.3, 43.906, |, 0.0
5551.0, 138.5, | , 24.8, 0.0, 557.8, | ,  1000,   957,  3000,  2926, | , -3.4, 4611.8, 43.942, |, 0.0
5552.0, 138.8, | , 24.8, 0.0, 558.0, | ,  1000,   954,  3000,  2912, | , -3.4, 4593.3, 43.577, |, 0.0
5553.0, 139.4, | , 24.8, 0.0, 551.5, | ,  1000,   956,  3000,  2929, | , -3.4, 4594.6, 43.808, |, 0.0
5554.0, 138.7, | , 24.8, 0.0, 557.0, | ,  1000,   958,  3000,  2943, | , -3.4, 4604.5, 44.077, |, 0.0
5555.0, 139.0, | , 24.8, 0.0, 558.1, | ,  1000,   952,  3000,  2919, | , -3.4, 4591.6, 43.620, |, 0.0
5556.1, 138.5, | , 24.8, 0.0, 557.1, | ,  1000,   954,  3000,  2927, | , -3.4, 4594.2, 43.754, |, 0.0
5557.1, 138.4, | , 24.8, 0.0, 557.8, | ,  1000,   954,  3000,  2924, | , -3.4, 4597.6, 43.758, |, 0.0
5558.1, 139.3, | , 24.8, 0.0, 552.2, | ,  1000,   952,  3000,  2933, | , -3.4, 4593.8, 43.800, |, 0.0
5559.1, 139.0, | , 24.8, 0.0, 556.8, | ,  1000,   958,  3000,  2929, | , -3.4, 4589.5, 43.777, |, 0.0
5560.1, 138.4, | , 24.8, 0.0, 556.8, | ,  1000,   954,  3000,  2922, | , -3.4, 4592.5, 43.685, |, 0.0
5561.1, 138.7, | , 24.8, 0.0, 558.1, | ,  1000,   957,  3000,  2952, | , -3.4, 4593.3, 44.067, |, 0.0
5562.1, 138.5, | , 24.8, 0.0, 558.1, | ,  1000,   949,  3000,  2921, | , -3.4, 4593.8, 43.629, |, 0.0
5563.1, 138.8, | , 24.8, 0.0, 558.4, | ,  1000,   953,  3000,  2917, | , -3.4, 4602.8, 43.709, |, 0.0
5564.1, 138.7, | , 24.8, 0.0, 557.5, | ,  1000,   949,  3000,  2929, | , -3.4, 4610.1, 43.873, |, 0.0
5565.1, 138.6, | , 24.8, 0.0, 558.1, | ,  1000,   961,  3000,  2935, | , -3.4, 4593.8, 43.918, |, 0.0
5566.2, 138.9, | , 24.8, 0.0, 558.5, | ,  1000,   953,  3000,  2896, | , -3.4, 4604.5, 43.497, |, 0.0
5567.2, 138.4, | , 24.8, 0.0, 558.4, | ,  1000,   948,  3000,  2912, | , -3.4, 4593.8, 43.521, |, 0.0
5568.2, 138.5, | , 24.8, 0.0, 558.3, | ,  1000,   954,  3000,  2920, | , -3.4, 4593.3, 43.666, |, 0.0
5569.2, 140.0, | , 24.8, 0.0, 552.8, | ,  1000,   953,  3000,  2931, | , -3.4, 4591.2, 43.763, |, 0.0
5570.2, 138.5, | , 24.8, 0.0, 558.0, | ,  1000,   949,  3000,  2924, | , -3.4, 4604.9, 43.767, |, 0.0
5571.2, 138.4, | , 24.8, 0.0, 558.0, | ,  1000,   949,  3000,  2907, | , -3.4, 4590.8, 43.453, |, 0.0
5572.2, 138.4, | , 24.8, 0.0, 557.9, | ,  1000,   956,  3000,  2928, | , -3.4, 457.6, 4.379, |, 0.0
5573.2, 138.9, | , 24.8, 0.0, 558.5, | ,  1000,   955,  3000,  2918, | , -3.4, 546.2, 5.213, |, 0.0
5574.2, 139.4, | , 24.8, 0.0, 552.9, | ,  1000,   955,  3000,  2932, | , -3.4, 632.4, 6.056, |, 0.0
5575.2, 138.6, | , 24.8, 0.0, 557.6, | ,  1000,   956,  3000,  2926, | , -3.4, 681.2, 6.516, |, 0.0
5576.3, 139.0, | , 24.8, 0.0, 558.7, | ,  1000,   952,  3000,  2948, | , -3.4, 766.0, 7.361, |, 0.0
5577.3, 138.4, | , 24.8, 0.0, 558.9, | ,  1000,   955,  3000,  2908, | , -3.4, 832.0, 7.917, |, 0.0
5578.3, 138.4, | , 24.8, 0.0, 559.0, | ,  1000,   956,  3000,  2944, | , -3.4, 913.4, 8.776, |, 0.0
5579.3, 138.6, | , 24.8, 0.0, 559.2, | ,  1000,   953,  3000,  2940, | , -3.4, 1016.3, 9.742, |, 0.0
5580.3, 139.1, | , 24.8, 0.0, 558.3, | ,  1000,   954,  3000,  2931, | , -3.4, 1090.4, 10.432, |, 0.0
5581.3, 138.4, | , 24.8, 0.0, 559.2, | ,  1000,   953,  3000,  2918, | , -3.4, 1152.1, 10.981, |, 0.0
5582.3, 138.4, | , 24.8, 0.0, 559.1, | ,  1000,   955,  3000,  2926, | , -3.4, 1236.5, 11.817, |, 0.0
5583.3, 138.8, | , 24.8, 0.0, 559.3, | ,  1000,   949,  3000,  2929, | , -3.4, 1316.2, 12.566, |, 0.0
5584.3, 138.8, | , 24.8, 0.0, 559.7, | ,  1000,   954,  3000,  2921, | , -3.4, 1408.3, 13.434, |, 0.0
5585.4, 139.4, | , 24.8, 0.0, 551.9, | ,  1000,   949,  3000,  2926, | , -3.4, 1487.1, 14.184, |, 0.0
5586.4, 138.6, | , 24.8, 0.0, 558.7, | ,  1000,   953,  3000,  2932, | , -3.4, 1554.0, 14.861, |, 0.0
5587.4, 138.5, | , 24.8, 0.0, 559.2, | ,  1000,   952,  3000,  2932, | , -3.4, 1629.4, 15.576, |, 0.0
5588.4, 138.5, | , 24.8, 0.0, 559.2, | ,  1000,   949,  3000,  2938, | , -3.4, 1711.6, 16.376, |, 0.0
5589.4, 138.6, | , 24.8, 0.0, 559.3, | ,  1000,   954,  3000,  2935, | , -3.4, 1802.0, 17.245, |, 0.0
5590.4, 139.6, | , 24.8, 0.0, 553.1, | ,  1000,   949,  3000,  2912, | , -3.4, 1876.6, 17.832, |, 0.0
5591.4, 138.9, | , 24.8, 0.0, 558.3, | ,  1000,   955,  3000,  2965, | , -3.4, 1970.4, 19.008, |, 0.0
5592.4, 138.4, | , 24.8, 0.0, 559.3, | ,  1000,   951,  3000,  2905, | , -3.4, 2028.2, 19.245, |, 0.0
5593.4, 138.4, | , 24.8, 0.0, 559.3, | ,  1000,   951,  3000,  2912, | , -3.4, 2135.8, 20.299, |, 0.0
