Repository: jdhuang-csm/Ru-BCA

## Methods
* (BaO)<sub>x</sub>-(CaO)<sub>y</sub>-(Al<sub>2</sub>O<sub>3</sub>)<sub>1-x-y</sub> (BCA) catalyst supports were synthesized via sol-gel and solid-state methods. 
* Ru/BCA catalysts were prepared via incipient wetness impregnation to achieve 1 wt. % Ru loading.
* Ammonia synthesis rates were measured for Ru/BCA catalysts in a packed-bed reactor at 480-600<sup>o</sup>C, 10 bar, and space velocities up to 1.3 x 10<sup>6</sup> ml g<sub>cat</sub><sup>-1</sup> h<sup>-1</sup>.
* A machine learning (ML) model was employed to improve understanding of the behavior of Ru/BCA catalysts.
* A microkinetic model was developed to describe the best-performing catalyst.

File: data/init_files_Cadigan/B2CA_7-12_IW.txt (part 15 of 25)
********** Start test **********
Elapsed time, Pressure, | , LJtemp(C), Inner-Temp, Outer-Temp, | , N2-set, N2-flow, H2-set, H2-flow, | , pH, NH3_ppm, NH3_Prod_rate, |, In222Temp
5595.5, 138.6, | , 27.7, 0.0, 572.0, | ,  1000,   949,  3000,  2918, | , -3.4, 4508.5, 53.090, |, 0.0
5596.5, 139.5, | , 27.7, 0.0, 568.3, | ,  1000,   951,  3000,  2932, | , -3.4, 4502.1, 53.235, |, 0.0
5597.5, 139.0, | , 27.7, 0.0, 572.0, | ,  1000,   953,  3000,  2918, | , -3.4, 4531.7, 53.415, |, 0.0
5598.5, 138.8, | , 27.7, 0.0, 571.3, | ,  1000,   956,  3000,  2930, | , -3.4, 4512.8, 53.404, |, 0.0
5599.5, 138.6, | , 27.7, 0.0, 571.8, | ,  1000,   958,  3000,  2933, | , -3.4, 4497.4, 53.277, |, 0.0
5600.5, 138.6, | , 27.7, 0.0, 572.2, | ,  1000,   956,  3000,  2923, | , -3.4, 4504.7, 53.211, |, 0.0
5601.6, 139.6, | , 27.7, 0.0, 568.3, | ,  1000,   955,  3000,  2936, | , -3.4, 4505.9, 53.382, |, 0.0
5602.6, 138.7, | , 27.7, 0.0, 572.0, | ,  1000,   956,  3000,  2937, | , -3.4, 4510.2, 53.461, |, 0.0
5603.6, 138.8, | , 27.7, 0.0, 571.6, | ,  1000,   955,  3000,  2926, | , -3.4, 4517.9, 53.393, |, 0.0
5604.6, 138.8, | , 27.7, 0.0, 572.4, | ,  1000,   950,  3000,  2918, | , -3.4, 4514.9, 53.174, |, 0.0
5605.6, 138.7, | , 27.7, 0.0, 572.0, | ,  1000,   955,  3000,  2941, | , -3.4, 4543.6, 53.912, |, 0.0
5606.6, 138.7, | , 27.7, 0.0, 572.3, | ,  1000,   953,  3000,  2926, | , -3.4, 4506.8, 53.230, |, 0.0
5607.6, 139.0, | , 27.7, 0.0, 572.4, | ,  1000,   958,  3000,  2917, | , -3.4, 4495.2, 53.040, |, 0.0
5608.6, 138.8, | , 27.7, 0.0, 571.8, | ,  1000,   954,  3000,  2931, | , -3.4, 4511.9, 53.370, |, 0.0
5609.6, 138.7, | , 27.7, 0.0, 572.0, | ,  1000,   952,  3000,  2918, | , -3.4, 4520.1, 53.271, |, 0.0
5610.6, 138.8, | , 27.7, 0.0, 572.4, | ,  1000,   953,  3000,  2942, | , -3.4, 4508.5, 53.477, |, 0.0
5611.7, 138.9, | , 27.7, 0.0, 572.9, | ,  1000,   951,  3000,  2910, | , -3.4, 4490.9, 52.797, |, 0.0
5612.7, 139.2, | , 27.7, 0.0, 569.0, | ,  1000,   956,  3000,  2930, | , -3.4, 4529.9, 53.611, |, 0.0
5613.7, 138.7, | , 27.7, 0.0, 572.3, | ,  1000,   959,  3000,  2919, | , -3.4, 4512.4, 53.291, |, 0.0
5614.7, 138.8, | , 27.7, 0.0, 573.0, | ,  1000,   954,  3000,  2933, | , -3.4, 4528.7, 53.600, |, 0.0
5615.7, 138.7, | , 27.7, 0.0, 572.4, | ,  1000,   957,  3000,  2925, | , -3.4, 4521.8, 53.452, |, 0.0
5616.7, 138.7, | , 27.7, 0.0, 572.7, | ,  1000,   955,  3000,  2938, | , -3.4, 4481.5, 53.131, |, 0.0
5617.7, 139.6, | , 27.7, 0.0, 565.7, | ,  1000,   955,  3000,  2932, | , -3.4, 4496.5, 53.217, |, 0.0
5618.7, 139.1, | , 27.7, 0.0, 572.3, | ,  1000,   955,  3000,  2929, | , -3.4, 4537.6, 53.673, |, 0.0
5619.7, 138.7, | , 27.7, 0.0, 572.9, | ,  1000,   957,  3000,  2932, | , -3.4, 4513.7, 53.445, |, 0.0
5620.8, 138.6, | , 27.7, 0.0, 573.0, | ,  1000,   954,  3000,  2918, | , -3.4, 4513.7, 53.215, |, 0.0
5621.8, 138.6, | , 27.7, 0.0, 573.0, | ,  1000,   953,  3000,  2934, | , -3.4, 4513.7, 53.421, |, 0.0
5622.8, 139.0, | , 27.7, 0.0, 569.0, | ,  1000,   955,  3000,  2929, | , -3.4, 4510.2, 53.346, |, 0.0
5623.8, 138.8, | , 27.7, 0.0, 572.5, | ,  1000,   953,  3000,  2946, | , -3.4, 4506.4, 53.506, |, 0.0
5624.8, 139.0, | , 27.7, 0.0, 573.6, | ,  1000,   951,  3000,  2927, | , -3.4, 4504.7, 53.196, |, 0.0
5625.8, 138.6, | , 27.7, 0.0, 573.0, | ,  1000,   957,  3000,  2920, | , -3.4, 4505.9, 53.192, |, 0.0
5626.8, 138.6, | , 27.7, 0.0, 573.2, | ,  1000,   956,  3000,  2924, | , -3.4, 4503.4, 53.202, |, 0.0
5627.8, 138.7, | , 27.7, 0.0, 573.1, | ,  1000,   954,  3000,  2929, | , -3.4, 4509.8, 53.317, |, 0.0
5628.8, 139.6, | , 27.7, 0.0, 569.4, | ,  1000,   954,  3000,  2926, | , -3.4, 4514.1, 53.335, |, 0.0
5629.9, 138.5, | , 27.7, 0.0, 573.3, | ,  1000,   957,  3000,  2927, | , -3.4, 4520.9, 53.466, |, 0.0
5630.9, 138.7, | , 27.7, 0.0, 573.3, | ,  1000,   960,  3000,  2926, | , -3.4, 4519.7, 53.472, |, 0.0
5631.9, 138.8, | , 27.7, 0.0, 573.2, | ,  1000,   954,  3000,  2944, | , -3.4, 4518.8, 53.629, |, 0.0
5632.9, 138.9, | , 27.7, 0.0, 573.3, | ,  1000,   948,  3000,  2920, | , -3.4, 4495.2, 52.945, |, 0.0
5633.9, 139.2, | , 27.7, 0.0, 568.3, | ,  1000,   954,  3000,  2913, | , -3.4, 4497.8, 52.960, |, 0.0
5634.9, 138.6, | , 27.7, 0.0, 573.2, | ,  1000,   955,  3000,  2933, | , -3.4, 4522.7, 53.551, |, 0.0
5635.9, 139.0, | , 27.7, 0.0, 573.7, | ,  1000,   956,  3000,  2929, | , -3.4, 4503.4, 53.276, |, 0.0
5636.9, 138.7, | , 27.7, 0.0, 573.0, | ,  1000,   959,  3000,  2929, | , -3.4, 4505.1, 53.337, |, 0.0
5637.9, 138.6, | , 27.7, 0.0, 573.3, | ,  1000,   957,  3000,  2932, | , -3.4, 4517.5, 53.490, |, 0.0
5638.9, 139.2, | , 27.7, 0.0, 569.2, | ,  1000,   953,  3000,  2909, | , -3.4, 4513.7, 53.078, |, 0.0
5640.0, 138.9, | , 27.7, 0.0, 573.3, | ,  1000,   955,  3000,  2932, | , -3.4, 4518.4, 53.479, |, 0.0
5641.0, 138.6, | , 27.7, 0.0, 573.1, | ,  1000,   955,  3000,  2933, | , -3.4, 4518.4, 53.481, |, 0.0
5642.0, 139.1, | , 27.7, 0.0, 573.4, | ,  1000,   953,  3000,  2943, | , -3.4, 4504.2, 53.438, |, 0.0
5643.0, 139.1, | , 27.7, 0.0, 573.2, | ,  1000,   957,  3000,  2937, | , -3.4, 4488.8, 53.217, |, 0.0
5644.0, 138.5, | , 27.7, 0.0, 572.5, | ,  1000,   949,  3000,  2910, | , -3.4, 4517.1, 53.077, |, 0.0
5645.0, 138.6, | , 27.7, 0.0, 573.1, | ,  1000,   958,  3000,  2920, | , -3.4, 4540.6, 53.617, |, 0.0
5646.0, 139.1, | , 27.7, 0.0, 573.6, | ,  1000,   952,  3000,  2937, | , -3.4, 4512.4, 53.436, |, 0.0
5647.0, 139.0, | , 27.7, 0.0, 573.7, | ,  1000,   959,  3000,  2916, | , -3.4, 4503.4, 53.138, |, 0.0
5648.0, 138.7, | , 27.7, 0.0, 573.4, | ,  1000,   954,  3000,  2921, | , -3.4, 4521.8, 53.354, |, 0.0
5649.1, 138.7, | , 27.7, 0.0, 573.1, | ,  1000,   954,  3000,  2932, | , -3.4, 4514.5, 53.420, |, 0.0
5650.1, 139.0, | , 27.7, 0.0, 569.8, | ,  1000,   960,  3000,  2922, | , -3.4, 4530.8, 53.555, |, 0.0
5651.1, 138.6, | , 27.7, 0.0, 573.4, | ,  1000,   955,  3000,  2926, | , -3.4, 4522.2, 53.448, |, 0.0
5652.1, 138.6, | , 27.7, 0.0, 573.7, | ,  1000,   955,  3000,  2940, | , -3.4, 4504.7, 53.421, |, 0.0
5653.1, 139.0, | , 27.7, 0.0, 573.8, | ,  1000,   954,  3000,  2934, | , -3.4, 4514.9, 53.454, |, 0.0
5654.1, 138.7, | , 27.7, 0.0, 572.9, | ,  1000,   951,  3000,  2929, | , -3.4, 4509.4, 53.277, |, 0.0
5655.1, 139.5, | , 27.7, 0.0, 567.6, | ,  1000,   950,  3000,  2919, | , -3.4, 4501.2, 53.039, |, 0.0
5656.1, 138.6, | , 27.7, 0.0, 573.6, | ,  1000,   956,  3000,  2918, | , -3.4, 4504.7, 53.135, |, 0.0
5657.1, 138.6, | , 27.7, 0.0, 573.6, | ,  1000,   955,  3000,  2928, | , -3.4, 4526.9, 53.521, |, 0.0
5658.1, 138.6, | , 27.7, 0.0, 573.8, | ,  1000,   956,  3000,  2950, | , -3.4, 4508.5, 53.625, |, 0.0
5659.2, 138.7, | , 27.7, 0.0, 573.2, | ,  1000,   955,  3000,  2922, | , -3.4, 4502.9, 53.158, |, 0.0
5660.2, 139.2, | , 27.7, 0.0, 570.0, | ,  1000,   956,  3000,  2932, | , -3.4, 4502.9, 53.310, |, 0.0
5661.2, 139.0, | , 27.7, 0.0, 574.1, | ,  1000,   959,  3000,  2926, | , -3.4, 4506.4, 53.318, |, 0.0
5662.2, 138.7, | , 27.7, 0.0, 573.7, | ,  1000,   959,  3000,  2938, | , -3.4, 4506.4, 53.476, |, 0.0
5663.2, 138.6, | , 27.7, 0.0, 574.0, | ,  1000,   955,  3000,  2920, | , -3.4, 4506.4, 53.166, |, 0.0
5664.2, 139.1, | , 27.7, 0.0, 573.0, | ,  1000,   957,  3000,  2942, | , -3.4, 4517.5, 53.636, |, 0.0
5665.2, 138.5, | , 27.7, 0.0, 573.8, | ,  1000,   953,  3000,  2917, | , -3.4, 4506.4, 53.101, |, 0.0
5666.2, 139.2, | , 27.7, 0.0, 570.4, | ,  1000,   955,  3000,  2930, | , -3.4, 4527.8, 53.564, |, 0.0
5667.2, 139.0, | , 27.7, 0.0, 574.3, | ,  1000,   956,  3000,  2922, | , -3.4, 4502.9, 53.174, |, 0.0
5668.2, 138.6, | , 27.7, 0.0, 574.0, | ,  1000,   956,  3000,  2911, | , -3.4, 4506.8, 53.074, |, 0.0
5669.3, 138.7, | , 27.7, 0.0, 573.4, | ,  1000,   960,  3000,  2929, | , -3.4, 4504.7, 53.354, |, 0.0
5670.3, 138.7, | , 27.7, 0.0, 574.2, | ,  1000,   957,  3000,  2947, | , -3.4, 4506.4, 53.569, |, 0.0
5671.3, 139.3, | , 27.7, 0.0, 569.5, | ,  1000,   955,  3000,  2939, | , -3.4, 4502.9, 53.386, |, 0.0
5672.3, 138.8, | , 27.7, 0.0, 573.7, | ,  1000,   955,  3000,  2930, | , -3.4, 4505.5, 53.306, |, 0.0
5673.3, 138.4, | , 27.7, 0.0, 574.2, | ,  1000,   953,  3000,  2916, | , -3.4, 4506.8, 53.095, |, 0.0
5674.3, 139.0, | , 27.7, 0.0, 574.2, | ,  1000,   955,  3000,  2912, | , -3.4, 613.5, 7.252, |, 0.0
5675.3, 139.1, | , 27.7, 0.0, 574.4, | ,  1000,   954,  3000,  2941, | , -3.4, 714.6, 8.507, |, 0.0
5676.3, 139.2, | , 27.7, 0.0, 570.5, | ,  1000,   957,  3000,  2934, | , -3.4, 802.9, 9.548, |, 0.0
5677.3, 138.6, | , 27.7, 0.0, 574.3, | ,  1000,   955,  3000,  2914, | , -3.4, 866.3, 10.243, |, 0.0
5678.3, 139.0, | , 27.7, 0.0, 574.4, | ,  1000,   957,  3000,  2922, | , -3.4, 987.1, 11.698, |, 0.0
5679.4, 138.8, | , 27.7, 0.0, 573.5, | ,  1000,   957,  3000,  2947, | , -3.4, 1064.7, 12.700, |, 0.0
5680.4, 138.5, | , 27.7, 0.0, 574.3, | ,  1000,   950,  3000,  2905, | , -3.4, 1167.5, 13.752, |, 0.0
5681.4, 138.4, | , 27.7, 0.0, 574.1, | ,  1000,   949,  3000,  2918, | , -3.4, 1254.0, 14.817, |, 0.0
5682.4, 138.9, | , 27.7, 0.0, 574.2, | ,  1000,   957,  3000,  2937, | , -3.4, 1340.2, 15.944, |, 0.0
5683.4, 138.7, | , 27.7, 0.0, 574.4, | ,  1000,   960,  3000,  2946, | , -3.4, 1417.7, 16.915, |, 0.0
5684.4, 138.7, | , 27.7, 0.0, 573.4, | ,  1000,   956,  3000,  2919, | , -3.4, 1498.3, 17.735, |, 0.0
5685.4, 139.0, | , 27.7, 0.0, 574.7, | ,  1000,   957,  3000,  2940, | , -3.4, 1584.4, 18.853, |, 0.0
5686.4, 138.7, | , 27.7, 0.0, 574.3, | ,  1000,   954,  3000,  2931, | , -3.4, 1689.8, 20.044, |, 0.0
5687.4, 139.1, | , 27.7, 0.0, 570.5, | ,  1000,   954,  3000,  2936, | , -3.4, 1794.3, 21.308, |, 0.0
5688.5, 139.1, | , 27.7, 0.0, 574.5, | ,  1000,   957,  3000,  2926, | , -3.4, 1850.9, 21.938, |, 0.0
5689.5, 138.8, | , 27.7, 0.0, 573.7, | ,  1000,   957,  3000,  2941, | , -3.4, 1945.1, 23.149, |, 0.0
5690.5, 138.6, | , 27.7, 0.0, 574.5, | ,  1000,   952,  3000,  2918, | , -3.4, 2040.2, 24.099, |, 0.0
5691.5, 138.9, | , 27.7, 0.0, 574.6, | ,  1000,   948,  3000,  2914, | , -3.4, 2118.6, 24.975, |, 0.0
5692.5, 139.3, | , 27.7, 0.0, 567.5, | ,  1000,   950,  3000,  2922, | , -3.4, 2212.0, 26.140, |, 0.0
5693.5, 138.7, | , 27.7, 0.0, 574.4, | ,  1000,   955,  3000,  2937, | , -3.4, 2317.9, 27.523, |, 0.0
5694.5, 138.7, | , 27.7, 0.0, 574.0, | ,  1000,   952,  3000,  2925, | , -3.4, 2372.7, 28.069, |, 0.0
5695.5, 138.9, | , 27.7, 0.0, 574.9, | ,  1000,   955,  3000,  2935, | , -3.4, 2484.1, 29.485, |, 0.0
5696.5, 138.6, | , 27.7, 0.0, 574.5, | ,  1000,   960,  3000,  2922, | , -3.4, 2545.4, 30.149, |, 0.0
5697.6, 139.1, | , 27.7, 0.0, 571.7, | ,  1000,   956,  3000,  2938, | , -3.4, 2623.8, 31.174, |, 0.0
5698.6, 139.1, | , 27.7, 0.0, 574.7, | ,  1000,   957,  3000,  2934, | , -3.4, 2679.9, 31.812, |, 0.0
5699.6, 139.3, | , 27.7, 0.0, 574.4, | ,  1000,   955,  3000,  2938, | , -3.4, 2760.9, 32.788, |, 0.0
5700.6, 138.6, | , 27.7, 0.0, 574.7, | ,  1000,   957,  3000,  2915, | , -3.4, 2828.1, 33.401, |, 0.0
5701.6, 138.6, | , 27.7, 0.0, 574.6, | ,  1000,   954,  3000,  2927, | , -3.4, 2923.7, 34.606, |, 0.0
5702.6, 139.0, | , 27.7, 0.0, 574.8, | ,  1000,   956,  3000,  2941, | , -3.4, 3006.4, 35.732, |, 0.0
5703.6, 139.3, | , 27.7, 0.0, 570.1, | ,  1000,   949,  3000,  2919, | , -3.4, 3083.5, 36.367, |, 0.0
5704.6, 138.8, | , 27.7, 0.0, 574.0, | ,  1000,   957,  3000,  2939, | , -3.4, 3196.2, 37.964, |, 0.0
5705.6, 138.8, | , 27.7, 0.0, 574.8, | ,  1000,   957,  3000,  2944, | , -3.4, 3229.2, 38.412, |, 0.0
5706.7, 139.0, | , 27.7, 0.0, 575.0, | ,  1000,   952,  3000,  2922, | , -3.4, 3299.0, 38.964, |, 0.0
5707.7, 138.6, | , 27.7, 0.0, 574.9, | ,  1000,   954,  3000,  2903, | , -3.4, 3419.8, 40.200, |, 0.0
5708.7, 139.3, | , 27.7, 0.0, 570.5, | ,  1000,   957,  3000,  2930, | , -3.4, 3467.0, 41.081, |, 0.0
5709.7, 139.2, | , 27.7, 0.0, 575.2, | ,  1000,   955,  3000,  2926, | , -3.4, 3536.8, 41.837, |, 0.0
5710.7, 138.8, | , 27.7, 0.0, 575.0, | ,  1000,   954,  3000,  2950, | , -3.4, 3603.2, 42.871, |, 0.0
5711.7, 138.6, | , 27.7, 0.0, 574.9, | ,  1000,   957,  3000,  2923, | , -3.4, 3655.5, 43.227, |, 0.0
5712.7, 138.5, | , 27.7, 0.0, 574.9, | ,  1000,   950,  3000,  2893, | , -3.4, 3733.0, 43.717, |, 0.0
5713.7, 139.1, | , 27.7, 0.0, 571.4, | ,  1000,   954,  3000,  2936, | , -3.4, 3826.9, 45.353, |, 0.0
5714.7, 138.6, | , 27.7, 0.0, 574.8, | ,  1000,   953,  3000,  2929, | , -3.4, 3868.4, 45.758, |, 0.0
5715.8, 138.6, | , 27.7, 0.0, 575.1, | ,  1000,   959,  3000,  2927, | , -3.4, 3938.7, 46.633, |, 0.0
5716.8, 139.0, | , 27.7, 0.0, 575.4, | ,  1000,   957,  3000,  2923, | , -3.4, 3981.5, 47.064, |, 0.0
5717.8, 138.8, | , 27.7, 0.0, 575.2, | ,  1000,   958,  3000,  2958, | , -3.4, 3979.8, 47.476, |, 0.0
5718.8, 138.5, | , 27.7, 0.0, 575.6, | ,  1000,   951,  3000,  2914, | , -3.4, 4065.5, 47.874, |, 0.0
5719.8, 139.0, | , 27.7, 0.0, 575.4, | ,  1000,   954,  3000,  2918, | , -3.4, 4127.6, 48.688, |, 0.0
5720.8, 138.7, | , 27.7, 0.0, 575.6, | ,  1000,   955,  3000,  2958, | , -3.4, 4153.8, 49.507, |, 0.0
5721.8, 138.5, | , 27.7, 0.0, 575.8, | ,  1000,   959,  3000,  2916, | , -3.4, 4209.5, 49.680, |, 0.0
5722.8, 138.5, | , 27.7, 0.0, 575.7, | ,  1000,   959,  3000,  2912, | , -3.4, 4284.4, 50.518, |, 0.0
5723.8, 138.5, | , 27.7, 0.0, 575.9, | ,  1000,   955,  3000,  2922, | , -3.4, 4299.4, 50.760, |, 0.0
5724.8, 139.1, | , 27.7, 0.0, 572.4, | ,  1000,   956,  3000,  2945, | , -3.4, 4311.9, 51.238, |, 0.0
5725.9, 138.8, | , 27.7, 0.0, 575.2, | ,  1000,   953,  3000,  2932, | , -3.4, 4343.1, 51.389, |, 0.0
5726.9, 138.6, | , 27.7, 0.0, 575.8, | ,  1000,   957,  3000,  2932, | , -3.4, 4350.4, 51.525, |, 0.0
5727.9, 138.9, | , 27.7, 0.0, 575.6, | ,  1000,   955,  3000,  2920, | , -3.4, 4406.5, 52.002, |, 0.0
5728.9, 138.5, | , 27.7, 0.0, 575.9, | ,  1000,   956,  3000,  2913, | , -3.4, 4431.8, 52.220, |, 0.0
5729.9, 139.1, | , 27.7, 0.0, 572.0, | ,  1000,   957,  3000,  2924, | , -3.4, 4444.7, 52.529, |, 0.0
5730.9, 139.1, | , 27.7, 0.0, 575.6, | ,  1000,   957,  3000,  2923, | , -3.4, 4462.7, 52.730, |, 0.0
5731.9, 139.1, | , 27.7, 0.0, 576.3, | ,  1000,   959,  3000,  2946, | , -3.4, 4484.5, 53.326, |, 0.0
5732.9, 138.7, | , 27.7, 0.0, 575.9, | ,  1000,   957,  3000,  2931, | , -3.4, 4476.8, 53.004, |, 0.0
5733.9, 138.5, | , 27.7, 0.0, 575.9, | ,  1000,   951,  3000,  2911, | , -3.4, 4489.7, 52.808, |, 0.0
5734.9, 138.9, | , 27.7, 0.0, 576.3, | ,  1000,   957,  3000,  2937, | , -3.4, 4535.5, 53.783, |, 0.0
5735.9, 138.8, | , 27.7, 0.0, 575.4, | ,  1000,   957,  3000,  2946, | , -3.4, 4535.1, 53.894, |, 0.0
5737.0, 138.7, | , 27.7, 0.0, 576.1, | ,  1000,   956,  3000,  2939, | , -3.4, 4525.7, 53.680, |, 0.0
5738.0, 138.9, | , 27.7, 0.0, 576.5, | ,  1000,   954,  3000,  2903, | , -3.4, 4558.6, 53.546, |, 0.0
5739.0, 138.6, | , 27.7, 0.0, 576.1, | ,  1000,   959,  3000,  2929, | , -3.4, 4560.4, 53.989, |, 0.0
5740.0, 138.7, | , 27.7, 0.0, 576.0, | ,  1000,   956,  3000,  2926, | , -3.4, 4583.1, 54.173, |, 0.0
5741.0, 139.3, | , 27.7, 0.0, 572.5, | ,  1000,   954,  3000,  2921, | , -3.4, 4588.2, 54.125, |, 0.0
5742.0, 139.0, | , 27.7, 0.0, 576.9, | ,  1000,   955,  3000,  2921, | , -3.4, 4562.1, 53.836, |, 0.0
5743.0, 138.7, | , 27.7, 0.0, 576.2, | ,  1000,   955,  3000,  2931, | , -3.4, 4592.1, 54.327, |, 0.0
5744.0, 138.6, | , 27.7, 0.0, 576.3, | ,  1000,   955,  3000,  2944, | , -3.4, 4577.1, 54.346, |, 0.0
5745.0, 139.0, | , 27.7, 0.0, 576.2, | ,  1000,   955,  3000,  2926, | , -3.4, 4593.8, 54.281, |, 0.0
5746.1, 139.4, | , 27.7, 0.0, 571.7, | ,  1000,   950,  3000,  2931, | , -3.4, 4610.5, 54.486, |, 0.0
5747.1, 138.5, | , 27.7, 0.0, 576.2, | ,  1000,   955,  3000,  2922, | , -3.4, 4598.5, 54.270, |, 0.0
5748.1, 138.7, | , 27.7, 0.0, 576.1, | ,  1000,   955,  3000,  2914, | , -3.4, 4602.8, 54.230, |, 0.0
5749.1, 139.0, | , 27.7, 0.0, 576.2, | ,  1000,   953,  3000,  2942, | , -3.4, 4574.1, 54.247, |, 0.0
5750.1, 138.5, | , 27.7, 0.0, 576.0, | ,  1000,   954,  3000,  2918, | , -3.4, 4575.8, 53.944, |, 0.0
5751.1, 139.2, | , 27.7, 0.0, 572.3, | ,  1000,   951,  3000,  2926, | , -3.4, 4589.5, 54.175, |, 0.0
5752.1, 139.1, | , 27.7, 0.0, 576.7, | ,  1000,   954,  3000,  2941, | , -3.4, 4576.2, 54.259, |, 0.0
5753.1, 138.7, | , 27.7, 0.0, 576.3, | ,  1000,   957,  3000,  2938, | , -3.4, 4552.6, 53.992, |, 0.0
5754.1, 138.5, | , 27.7, 0.0, 576.3, | ,  1000,   952,  3000,  2924, | , -3.4, 4577.5, 54.021, |, 0.0
5755.2, 138.9, | , 27.7, 0.0, 576.8, | ,  1000,   952,  3000,  2917, | , -3.4, 4601.1, 54.199, |, 0.0
5756.2, 139.1, | , 27.7, 0.0, 576.3, | ,  1000,   955,  3000,  2941, | , -3.4, 4597.6, 54.530, |, 0.0
5757.2, 139.2, | , 27.7, 0.0, 573.1, | ,  1000,   951,  3000,  2933, | , -3.4, 4557.8, 53.893, |, 0.0
5758.2, 138.7, | , 27.7, 0.0, 576.3, | ,  1000,   955,  3000,  2926, | , -3.4, 4543.6, 53.691, |, 0.0
5759.2, 139.0, | , 27.7, 0.0, 576.8, | ,  1000,   955,  3000,  2920, | , -3.4, 4562.9, 53.844, |, 0.0
5760.2, 138.9, | , 27.7, 0.0, 576.9, | ,  1000,   954,  3000,  2921, | , -3.4, 4571.9, 53.938, |, 0.0
5761.2, 138.8, | , 27.7, 0.0, 576.1, | ,  1000,   954,  3000,  2933, | , -3.4, 4558.2, 53.948, |, 0.0
5762.2, 139.4, | , 27.7, 0.0, 572.7, | ,  1000,   954,  3000,  2929, | , -3.4, 4552.2, 53.832, |, 0.0
5763.2, 139.0, | , 27.7, 0.0, 577.0, | ,  1000,   954,  3000,  2923, | , -3.4, 4542.4, 53.619, |, 0.0
5764.2, 138.7, | , 27.8, 0.0, 576.3, | ,  1000,   956,  3000,  2931, | , -3.4, 4529.5, 53.617, |, 0.0
5765.3, 138.6, | , 27.7, 0.0, 576.5, | ,  1000,   956,  3000,  2923, | , -3.4, 4525.7, 53.454, |, 0.0
5766.3, 139.2, | , 27.7, 0.0, 576.4, | ,  1000,   957,  3000,  2938, | , -3.4, 4536.4, 53.800, |, 0.0
5767.3, 139.1, | , 27.7, 0.0, 573.0, | ,  1000,   954,  3000,  2925, | , -3.4, 4528.2, 53.475, |, 0.0
5768.3, 138.5, | , 27.8, 0.0, 576.7, | ,  1000,   958,  3000,  2923, | , -3.4, 4557.8, 53.858, |, 0.0
5769.3, 138.9, | , 27.8, 0.0, 576.8, | ,  1000,   955,  3000,  2954, | , -3.4, 4532.5, 53.955, |, 0.0
5770.3, 139.0, | , 27.8, 0.0, 577.1, | ,  1000,   955,  3000,  2923, | , -3.4, 4487.5, 52.997, |, 0.0
5771.3, 138.7, | , 27.8, 0.0, 576.4, | ,  1000,   958,  3000,  2916, | , -3.4, 4513.2, 53.240, |, 0.0
5772.3, 138.6, | , 27.8, 0.0, 576.8, | ,  1000,   960,  3000,  2922, | , -3.4, 4529.1, 53.529, |, 0.0
5773.3, 139.0, | , 27.8, 0.0, 576.5, | ,  1000,   956,  3000,  2918, | , -3.4, 4550.9, 53.679, |, 0.0
5774.3, 138.6, | , 27.8, 0.0, 576.5, | ,  1000,   957,  3000,  2918, | , -3.4, 4529.1, 53.450, |, 0.0
5775.4, 138.5, | , 27.8, 0.0, 576.8, | ,  1000,   955,  3000,  2926, | , -3.4, 4529.9, 53.530, |, 0.0
5776.4, 139.1, | , 27.8, 0.0, 572.7, | ,  1000,   958,  3000,  2933, | , -3.4, 4518.8, 53.534, |, 0.0
5777.4, 139.1, | , 27.8, 0.0, 576.6, | ,  1000,   953,  3000,  2935, | , -3.4, 4515.4, 53.452, |, 0.0
5778.4, 139.3, | , 27.7, 0.0, 573.0, | ,  1000,   955,  3000,  2928, | , -3.4, 4495.7, 53.148, |, 0.0
5779.4, 138.7, | , 27.8, 0.0, 576.8, | ,  1000,   956,  3000,  2936, | , -3.4, 4525.2, 53.627, |, 0.0
5780.4, 139.0, | , 27.8, 0.0, 576.8, | ,  1000,   958,  3000,  2913, | , -3.4, 4496.5, 52.996, |, 0.0
5781.4, 138.9, | , 27.8, 0.0, 576.6, | ,  1000,   954,  3000,  2938, | , -3.4, 4514.1, 53.493, |, 0.0
5782.4, 138.7, | , 27.8, 0.0, 576.5, | ,  1000,   957,  3000,  2922, | , -3.4, 4518.8, 53.384, |, 0.0
5783.4, 139.6, | , 27.8, 0.0, 573.3, | ,  1000,   954,  3000,  2918, | , -3.4, 4529.5, 53.392, |, 0.0
5784.5, 138.6, | , 27.8, 0.0, 576.7, | ,  1000,   957,  3000,  2929, | , -3.4, 4494.8, 53.188, |, 0.0
5785.5, 138.6, | , 27.8, 0.0, 577.2, | ,  1000,   958,  3000,  2914, | , -3.4, 4514.1, 53.224, |, 0.0
5786.5, 139.3, | , 27.8, 0.0, 576.5, | ,  1000,   955,  3000,  2945, | , -3.4, 4501.7, 53.461, |, 0.0
5787.5, 139.0, | , 27.8, 0.0, 577.2, | ,  1000,   955,  3000,  2926, | , -3.4, 4470.8, 52.835, |, 0.0
5788.5, 138.4, | , 27.8, 0.0, 576.6, | ,  1000,   952,  3000,  2899, | , -3.4, 4504.2, 52.814, |, 0.0
5789.5, 138.5, | , 27.8, 0.0, 577.0, | ,  1000,   953,  3000,  2919, | , -3.4, 4513.7, 53.224, |, 0.0
5790.5, 139.0, | , 27.8, 0.0, 577.6, | ,  1000,   956,  3000,  2944, | , -3.4, 4538.5, 53.893, |, 0.0
5791.5, 138.7, | , 27.8, 0.0, 576.6, | ,  1000,   952,  3000,  2941, | , -3.4, 4497.4, 53.307, |, 0.0
5792.5, 138.6, | , 27.8, 0.0, 577.1, | ,  1000,   955,  3000,  2929, | , -3.4, 4497.4, 53.192, |, 0.0
5793.6, 139.1, | , 27.8, 0.0, 577.4, | ,  1000,   954,  3000,  2927, | , -3.4, 4481.5, 52.958, |, 0.0
5794.6, 139.5, | , 27.8, 0.0, 574.0, | ,  1000,   955,  3000,  2925, | , -3.4, 4481.5, 52.943, |, 0.0
5795.6, 138.6, | , 27.8, 0.0, 577.1, | ,  1000,   955,  3000,  2930, | , -3.4, 4501.7, 53.260, |, 0.0
5796.6, 139.1, | , 27.8, 0.0, 577.1, | ,  1000,   953,  3000,  2922, | , -3.4, 4496.5, 53.050, |, 0.0
5797.6, 139.0, | , 27.8, 0.0, 577.6, | ,  1000,   957,  3000,  2926, | , -3.4, 4495.7, 53.157, |, 0.0
5798.6, 138.9, | , 27.8, 0.0, 577.9, | ,  1000,   955,  3000,  2921, | , -3.4, 4486.2, 52.945, |, 0.0
5799.6, 139.2, | , 27.8, 0.0, 573.5, | ,  1000,   954,  3000,  2933, | , -3.4, 4489.7, 53.130, |, 0.0
5800.6, 139.0, | , 27.8, 0.0, 577.9, | ,  1000,   954,  3000,  2937, | , -3.4, 4497.8, 53.288, |, 0.0
5801.6, 139.2, | , 27.8, 0.0, 577.2, | ,  1000,   957,  3000,  2933, | , -3.4, 4487.1, 53.143, |, 0.0
5802.6, 138.6, | , 27.8, 0.0, 577.8, | ,  1000,   954,  3000,  2936, | , -3.4, 4482.0, 53.086, |, 0.0
5803.7, 138.5, | , 27.8, 0.0, 577.8, | ,  1000,   949,  3000,  2920, | , -3.4, 4476.8, 52.737, |, 0.0
5804.7, 139.5, | , 27.8, 0.0, 574.3, | ,  1000,   955,  3000,  2929, | , -3.4, 4524.8, 53.526, |, 0.0
5805.7, 138.7, | , 27.8, 0.0, 577.9, | ,  1000,   959,  3000,  2936, | , -3.4, 4488.8, 53.236, |, 0.0
5806.7, 138.7, | , 27.8, 0.0, 577.5, | ,  1000,   960,  3000,  2939, | , -3.4, 4481.5, 53.206, |, 0.0
5807.7, 138.9, | , 27.8, 0.0, 578.3, | ,  1000,   956,  3000,  2923, | , -3.4, 4490.5, 53.045, |, 0.0
5808.7, 138.6, | , 27.8, 0.0, 578.0, | ,  1000,   956,  3000,  2929, | , -3.4, 4487.1, 53.080, |, 0.0
5809.7, 138.7, | , 27.8, 0.0, 577.7, | ,  1000,   956,  3000,  2932, | , -3.4, 4482.4, 53.063, |, 0.0
5810.7, 139.2, | , 27.8, 0.0, 574.8, | ,  1000,   955,  3000,  2928, | , -3.4, 4488.8, 53.076, |, 0.0
5811.7, 139.2, | , 27.8, 0.0, 578.0, | ,  1000,   957,  3000,  2935, | , -3.4, 4469.1, 52.967, |, 0.0
5812.8, 138.5, | , 27.8, 0.0, 578.3, | ,  1000,   957,  3000,  2922, | , -3.4, 4482.0, 52.942, |, 0.0
5813.8, 138.6, | , 27.8, 0.0, 578.3, | ,  1000,   955,  3000,  2935, | , -3.4, 4490.9, 53.199, |, 0.0
5814.8, 138.7, | , 27.8, 0.0, 578.3, | ,  1000,   954,  3000,  2935, | , -3.4, 4489.2, 53.161, |, 0.0
5815.8, 139.6, | , 27.8, 0.0, 574.0, | ,  1000,   950,  3000,  2929, | , -3.4, 4507.2, 53.250, |, 0.0
5816.8, 138.7, | , 27.8, 0.0, 577.1, | ,  1000,   954,  3000,  2916, | , -3.4, 4489.7, 52.903, |, 0.0
5817.8, 138.7, | , 27.8, 0.0, 578.1, | ,  1000,   956,  3000,  2936, | , -3.4, 4473.4, 53.015, |, 0.0
5818.8, 139.0, | , 27.8, 0.0, 577.7, | ,  1000,   957,  3000,  2941, | , -3.4, 4470.8, 53.069, |, 0.0
5819.8, 138.7, | , 27.8, 0.0, 578.0, | ,  1000,   954,  3000,  2925, | , -3.4, 4462.7, 52.709, |, 0.0
5820.8, 139.2, | , 27.8, 0.0, 574.5, | ,  1000,   952,  3000,  2931, | , -3.4, 4478.1, 52.955, |, 0.0
5821.9, 139.1, | , 27.8, 0.0, 577.9, | ,  1000,   957,  3000,  2929, | , -3.4, 4472.5, 52.917, |, 0.0
5822.9, 138.6, | , 27.8, 0.0, 578.3, | ,  1000,   955,  3000,  2914, | , -3.4, 4500.8, 53.038, |, 0.0
5823.9, 138.8, | , 27.8, 0.0, 578.4, | ,  1000,   954,  3000,  2928, | , -3.4, 4496.9, 53.155, |, 0.0
5824.9, 138.6, | , 27.8, 0.0, 578.2, | ,  1000,   953,  3000,  2927, | , -3.4, 4468.7, 52.799, |, 0.0
5825.9, 138.9, | , 27.8, 0.0, 578.3, | ,  1000,   957,  3000,  2926, | , -3.4, 4456.2, 52.691, |, 0.0
5826.9, 138.7, | , 27.8, 0.0, 577.8, | ,  1000,   957,  3000,  2918, | , -3.4, 4478.5, 52.852, |, 0.0
5827.9, 138.5, | , 27.8, 0.0, 578.4, | ,  1000,   953,  3000,  2919, | , -3.4, 4479.0, 52.808, |, 0.0
5828.9, 139.0, | , 27.8, 0.0, 578.8, | ,  1000,   958,  3000,  2934, | , -3.4, 4484.9, 53.160, |, 0.0
5829.9, 138.6, | , 27.8, 0.0, 578.7, | ,  1000,   957,  3000,  2921, | , -3.4, 4471.2, 52.794, |, 0.0
5830.9, 138.6, | , 27.8, 0.0, 578.6, | ,  1000,   957,  3000,  2922, | , -3.4, 4495.2, 53.087, |, 0.0
5832.0, 139.1, | , 27.8, 0.0, 574.8, | ,  1000,   956,  3000,  2922, | , -3.4, 4506.8, 53.215, |, 0.0
5833.0, 139.0, | , 27.8, 0.0, 579.3, | ,  1000,   956,  3000,  2944, | , -3.4, 4486.7, 53.295, |, 0.0
5834.0, 138.7, | , 27.8, 0.0, 578.7, | ,  1000,   952,  3000,  2929, | , -3.4, 4465.2, 52.771, |, 0.0
5835.0, 138.9, | , 27.8, 0.0, 578.8, | ,  1000,   958,  3000,  2922, | , -3.4, 4473.0, 52.858, |, 0.0
5836.0, 139.0, | , 27.8, 0.0, 579.0, | ,  1000,   955,  3000,  2949, | , -3.4, 4490.5, 53.392, |, 0.0
5837.0, 139.9, | , 27.8, 0.0, 570.6, | ,  1000,   952,  3000,  2941, | , -3.4, 4458.0, 52.853, |, 0.0
5838.0, 139.0, | , 27.8, 0.0, 574.1, | ,  1000,   952,  3000,  2933, | , -3.4, 4458.0, 52.750, |, 0.0
5839.0, 139.5, | , 27.8, 0.0, 575.5, | ,  1000,   950,  3000,  2921, | , -3.4, 4470.8, 52.703, |, 0.0
5840.0, 139.1, | , 27.8, 0.0, 576.8, | ,  1000,   955,  3000,  2910, | , -3.4, 4480.2, 52.719, |, 0.0
5841.0, 139.2, | , 27.8, 0.0, 574.3, | ,  1000,   953,  3000,  2930, | , -3.4, 4518.4, 53.431, |, 0.0
5842.1, 138.8, | , 27.8, 0.0, 578.5, | ,  1000,   957,  3000,  2930, | , -3.4, 4497.8, 53.245, |, 0.0
5843.1, 139.1, | , 27.8, 0.0, 578.2, | ,  1000,   953,  3000,  2903, | , -3.4, 4479.8, 52.602, |, 0.0
5844.1, 139.0, | , 27.8, 0.0, 577.1, | ,  1000,   953,  3000,  2929, | , -3.4, 4492.7, 53.098, |, 0.0
5845.1, 138.9, | , 27.8, 0.0, 577.8, | ,  1000,   949,  3000,  2933, | , -3.4, 4486.7, 53.030, |, 0.0
5846.1, 138.5, | , 27.8, 0.0, 578.5, | ,  1000,   958,  3000,  2929, | , -3.4, 4463.5, 52.839, |, 0.0
5847.1, 139.1, | , 27.8, 0.0, 579.1, | ,  1000,   956,  3000,  2935, | , -3.4, 4480.7, 53.090, |, 0.0
5848.1, 139.3, | , 27.8, 0.0, 573.6, | ,  1000,   954,  3000,  2922, | , -3.4, 4465.7, 52.712, |, 0.0
5849.1, 138.7, | , 27.8, 0.0, 578.7, | ,  1000,   956,  3000,  2932, | , -3.4, 4461.0, 52.815, |, 0.0
5850.1, 139.2, | , 27.8, 0.0, 579.0, | ,  1000,   955,  3000,  2935, | , -3.4, 4477.7, 53.038, |, 0.0
5851.1, 139.1, | , 27.8, 0.0, 578.6, | ,  1000,   959,  3000,  2927, | , -3.4, 4466.1, 52.846, |, 0.0
5852.2, 138.7, | , 27.8, 0.0, 578.3, | ,  1000,   954,  3000,  2926, | , -3.4, 4487.9, 53.017, |, 0.0
5853.2, 139.7, | , 27.8, 0.0, 570.5, | ,  1000,   955,  3000,  2915, | , -3.4, 4481.5, 52.810, |, 0.0
5854.2, 138.9, | , 27.8, 0.0, 578.4, | ,  1000,   955,  3000,  2948, | , -3.4, 4482.4, 53.266, |, 0.0
5855.2, 138.6, | , 27.8, 0.0, 578.7, | ,  1000,   955,  3000,  2917, | , -3.4, 4482.8, 52.851, |, 0.0
5856.2, 139.1, | , 27.8, 0.0, 577.7, | ,  2000,   956,  2000,  2935, | , -3.4, 4485.8, 53.151, |, 0.0
5857.2, 139.0, | , 27.8, 0.0, 578.3, | ,  2000,  1935,  2000,  1596, | , -3.4, 4453.2, 47.886, |, 0.0
5858.2, 139.7, | , 27.8, 0.0, 574.7, | ,  2000,  1939,  2000,  1948, | , -3.4, 4462.2, 52.822, |, 0.0
5859.2, 139.6, | , 27.8, 0.0, 572.9, | ,  2000,  1932,  2000,  1977, | , -3.4, 4494.8, 53.501, |, 0.0
5860.2, 139.2, | , 27.8, 0.0, 578.8, | ,  2000,  1933,  2000,  1969, | , -3.4, 4457.1, 52.965, |, 0.0
5861.2, 139.0, | , 27.8, 0.0, 578.9, | ,  2000,  1930,  2000,  1947, | , -3.4, 4462.2, 52.691, |, 0.0
5862.3, 139.1, | , 27.8, 0.0, 578.4, | ,  2000,  1932,  2000,  1946, | , -3.4, 4484.5, 52.953, |, 0.0
5863.3, 138.6, | , 27.8, 0.0, 578.6, | ,  2000,  1934,  2000,  1958, | , -3.4, 4486.7, 53.176, |, 0.0
5864.3, 139.4, | , 27.8, 0.0, 575.0, | ,  2000,  1925,  2000,  1935, | , -3.4, 4507.2, 52.983, |, 0.0
5865.3, 138.7, | , 27.8, 0.0, 578.7, | ,  2000,  1932,  2000,  1954, | , -3.4, 4476.8, 52.965, |, 0.0
5866.3, 138.8, | , 27.8, 0.0, 578.7, | ,  2000,  1933,  2000,  1967, | , -3.4, 4455.0, 52.907, |, 0.0
5867.3, 138.9, | , 27.8, 0.0, 577.9, | ,  2000,  1931,  2000,  1949, | , -3.4, 4461.8, 52.712, |, 0.0
5868.3, 139.1, | , 27.8, 0.0, 579.8, | ,  2000,  1929,  2000,  1937, | , -3.4, 4484.5, 52.800, |, 0.0
5869.3, 139.2, | , 27.8, 0.0, 579.3, | ,  2000,  1933,  2000,  1949, | , -3.4, 4472.5, 52.868, |, 0.0
5870.3, 138.6, | , 27.8, 0.0, 579.4, | ,  2000,  1932,  2000,  1962, | , -3.4, 4472.1, 53.037, |, 0.0
5871.4, 139.1, | , 27.8, 0.0, 579.7, | ,  2000,  1931,  2000,  1951, | , -3.4, 4515.8, 53.388, |, 0.0
5872.4, 139.2, | , 27.8, 0.0, 578.9, | ,  2000,  1932,  2000,  1946, | , -3.4, 4501.7, 53.154, |, 0.0
5873.4, 138.6, | , 27.8, 0.0, 579.4, | ,  2000,  1928,  2000,  1961, | , -3.4, 4500.4, 53.288, |, 0.0
5874.4, 138.6, | , 27.8, 0.0, 579.1, | ,  2000,  1929,  2000,  1949, | , -3.4, 4481.1, 52.917, |, 0.0
5875.4, 139.2, | , 27.8, 0.0, 576.1, | ,  2000,  1923,  2000,  1950, | , -3.4, 4492.7, 52.988, |, 0.0
5876.4, 138.7, | , 27.8, 0.0, 579.2, | ,  2000,  1928,  2000,  1957, | , -3.4, 4469.5, 52.871, |, 0.0
5877.4, 138.8, | , 27.8, 0.0, 579.1, | ,  2000,  1927,  2000,  1940, | , -3.4, 4471.7, 52.653, |, 0.0
5878.4, 138.7, | , 27.8, 0.0, 579.0, | ,  2000,  1927,  2000,  1945, | , -3.4, 4481.5, 52.838, |, 0.0
5879.4, 139.1, | , 27.8, 0.0, 579.4, | ,  2000,  1927,  2000,  1952, | , -3.4, 4482.0, 52.944, |, 0.0
5880.4, 139.5, | , 27.8, 0.0, 572.8, | ,  2000,  1929,  2000,  1950, | , -3.4, 4488.8, 53.010, |, 0.0
5881.5, 138.7, | , 27.8, 0.0, 579.4, | ,  2000,  1927,  2000,  1943, | , -3.4, 4464.0, 52.604, |, 0.0
5882.5, 139.1, | , 27.8, 0.0, 579.4, | ,  2000,  1930,  2000,  1939, | , -3.4, 4465.2, 52.599, |, 0.0
5883.5, 138.9, | , 27.8, 0.0, 580.0, | ,  2000,  1928,  2000,  1947, | , -3.4, 4476.8, 52.832, |, 0.0
5884.5, 138.7, | , 27.8, 0.0, 579.5, | ,  2000,  1928,  2000,  1947, | , -3.4, 4482.4, 52.897, |, 0.0
5885.5, 138.6, | , 27.8, 0.0, 580.0, | ,  2000,  1930,  2000,  1943, | , -3.4, 4482.0, 52.869, |, 0.0
5886.5, 139.0, | , 27.8, 0.0, 579.8, | ,  2000,  1929,  2000,  1954, | , -3.4, 4475.5, 52.931, |, 0.0
5887.5, 138.9, | , 27.8, 0.0, 579.0, | ,  2000,  1927,  2000,  1951, | , -3.4, 4470.4, 52.793, |, 0.0
5888.5, 138.7, | , 27.8, 0.0, 580.0, | ,  2000,  1930,  2000,  1957, | , -3.4, 4461.8, 52.810, |, 0.0
5889.5, 139.1, | , 27.8, 0.0, 579.8, | ,  2000,  1932,  2000,  1935, | , -3.4, 4464.8, 52.577, |, 0.0
5890.5, 139.0, | , 27.8, 0.0, 580.2, | ,  2000,  1927,  2000,  1936, | , -3.4, 4471.7, 52.608, |, 0.0
5891.5, 139.3, | , 27.8, 0.0, 575.3, | ,  2000,  1927,  2000,  1957, | , -3.4, 4470.4, 52.864, |, 0.0
5892.6, 138.8, | , 27.8, 0.0, 579.4, | ,  2000,  1927,  2000,  1945, | , -3.4, 4479.0, 52.812, |, 0.0
5893.6, 138.6, | , 27.8, 0.0, 580.1, | ,  2000,  1926,  2000,  1940, | , -3.4, 4478.5, 52.729, |, 0.0
5894.6, 139.1, | , 27.8, 0.0, 579.9, | ,  2000,  1933,  2000,  1961, | , -3.4, 4482.4, 53.145, |, 0.0
5895.6, 138.7, | , 27.8, 0.0, 579.9, | ,  2000,  1927,  2000,  1960, | , -3.4, 4470.4, 52.911, |, 0.0
5896.6, 139.1, | , 27.8, 0.0, 575.5, | ,  2000,  1923,  2000,  1935, | , -3.4, 4486.7, 52.721, |, 0.0
5897.6, 139.1, | , 27.8, 0.0, 579.6, | ,  2000,  1929,  2000,  1937, | , -3.4, 4487.9, 52.840, |, 0.0
5898.6, 138.7, | , 27.8, 0.0, 580.0, | ,  2000,  1928,  2000,  1958, | , -3.4, 4489.2, 53.118, |, 0.0
5899.6, 138.7, | , 27.8, 0.0, 580.0, | ,  2000,  1932,  2000,  1944, | , -3.4, 4461.0, 52.650, |, 0.0
5900.6, 139.0, | , 27.8, 0.0, 580.2, | ,  2000,  1931,  2000,  1943, | , -3.4, 4503.4, 53.118, |, 0.0
5901.6, 139.0, | , 27.8, 0.0, 576.1, | ,  2000,  1932,  2000,  1950, | , -3.4, 4471.2, 52.846, |, 0.0
5902.7, 138.8, | , 27.8, 0.0, 579.4, | ,  2000,  1930,  2000,  1963, | , -3.4, 4469.1, 52.978, |, 0.0
5903.7, 138.6, | , 27.8, 0.0, 580.0, | ,  2000,  1931,  2000,  1941, | , -3.4, 4476.4, 52.775, |, 0.0
5904.7, 139.1, | , 27.8, 0.0, 580.3, | ,  2000,  1930,  2000,  1952, | , -3.4, 4454.1, 52.655, |, 0.0
5905.7, 138.7, | , 27.8, 0.0, 580.2, | ,  2000,  1929,  2000,  1947, | , -3.4, 4448.1, 52.507, |, 0.0
5906.7, 138.5, | , 27.8, 0.0, 580.1, | ,  2000,  1926,  2000,  1929, | , -3.4, 4490.9, 52.724, |, 0.0
5907.7, 139.6, | , 27.8, 0.0, 575.7, | ,  2000,  1928,  2000,  1943, | , -3.4, 4480.7, 52.819, |, 0.0
5908.7, 138.9, | , 27.8, 0.0, 580.4, | ,  2000,  1930,  2000,  1951, | , -3.4, 4469.5, 52.826, |, 0.0
5909.7, 138.7, | , 27.8, 0.0, 580.3, | ,  2000,  1927,  2000,  1966, | , -3.4, 4457.1, 52.845, |, 0.0
5910.7, 139.0, | , 27.8, 0.0, 580.3, | ,  2000,  1928,  2000,  1961, | , -3.4, 4446.8, 52.657, |, 0.0
5911.7, 139.1, | , 27.8, 0.0, 580.3, | ,  2000,  1930,  2000,  1941, | , -3.4, 4464.0, 52.621, |, 0.0
5912.8, 139.3, | , 27.8, 0.0, 575.1, | ,  2000,  1927,  2000,  1950, | , -3.4, 4460.5, 52.660, |, 0.0
5913.8, 138.6, | , 27.8, 0.0, 580.2, | ,  2000,  1934,  2000,  1950, | , -3.4, 4461.0, 52.751, |, 0.0
5914.8, 138.9, | , 27.8, 0.0, 580.5, | ,  2000,  1932,  2000,  1933, | , -3.4, 4474.2, 52.664, |, 0.0
5915.8, 138.9, | , 27.8, 0.0, 580.8, | ,  2000,  1929,  2000,  1958, | , -3.4, 4479.4, 53.021, |, 0.0
5916.8, 138.7, | , 27.8, 0.0, 580.2, | ,  2000,  1927,  2000,  1948, | , -3.4, 4486.2, 52.936, |, 0.0
5917.8, 139.1, | , 27.8, 0.0, 576.4, | ,  2000,  1930,  2000,  1950, | , -3.4, 4480.2, 52.937, |, 0.0
5918.8, 139.2, | , 27.8, 0.0, 579.7, | ,  2000,  1931,  2000,  1944, | , -3.4, 4452.4, 52.545, |, 0.0
5919.8, 138.7, | , 27.8, 0.0, 580.2, | ,  2000,  1925,  2000,  1964, | , -3.4, 4461.4, 52.837, |, 0.0
5920.8, 138.5, | , 27.8, 0.0, 580.1, | ,  2000,  1929,  2000,  1927, | , -3.4, 4436.5, 52.094, |, 0.0
5921.9, 139.0, | , 27.8, 0.0, 580.8, | ,  2000,  1931,  2000,  1957, | , -3.4, 4463.1, 52.838, |, 0.0
5922.9, 138.7, | , 27.8, 0.0, 580.2, | ,  2000,  1926,  2000,  1951, | , -3.4, 4465.7, 52.729, |, 0.0
5923.9, 138.8, | , 27.8, 0.0, 579.3, | ,  2000,  1931,  2000,  1941, | , -3.4, 4456.2, 52.543, |, 0.0
5924.9, 138.6, | , 27.8, 0.0, 580.0, | ,  2000,  1927,  2000,  1948, | , -3.4, 4454.5, 52.559, |, 0.0
5925.9, 138.7, | , 27.8, 0.0, 580.1, | ,  2000,  1930,  2000,  1949, | , -3.4, 4456.2, 52.642, |, 0.0
5926.9, 138.7, | , 27.8, 0.0, 580.5, | ,  2000,  1930,  2000,  1945, | , -3.4, 4463.5, 52.665, |, 0.0
5927.9, 138.7, | , 27.8, 0.0, 580.1, | ,  2000,  1930,  2000,  1943, | , -3.4, 4459.2, 52.591, |, 0.0
5928.9, 139.7, | , 27.8, 0.0, 576.4, | ,  2000,  1927,  2000,  1955, | , -3.4, 4445.5, 52.554, |, 0.0
5929.9, 139.2, | , 27.8, 0.0, 580.5, | ,  2000,  1934,  2000,  1957, | , -3.4, 4447.2, 52.690, |, 0.0
5930.9, 138.7, | , 27.8, 0.0, 580.3, | ,  2000,  1931,  2000,  1948, | , -3.4, 4454.5, 52.624, |, 0.0
5932.0, 139.1, | , 27.8, 0.0, 580.7, | ,  2000,  1926,  2000,  1950, | , -3.4, 4493.5, 53.026, |, 0.0
5933.0, 139.0, | , 27.8, 0.0, 580.5, | ,  2000,  1931,  2000,  1947, | , -3.4, 4487.9, 53.002, |, 0.0
5934.0, 139.1, | , 27.8, 0.0, 576.0, | ,  2000,  1925,  2000,  1937, | , -3.4, 4462.2, 52.483, |, 0.0
5935.0, 138.8, | , 27.8, 0.0, 579.8, | ,  2000,  1925,  2000,  1952, | , -3.4, 4464.8, 52.717, |, 0.0
5936.0, 139.1, | , 27.8, 0.0, 580.4, | ,  2000,  1926,  2000,  1953, | , -3.4, 4454.5, 52.619, |, 0.0
5937.0, 139.1, | , 27.8, 0.0, 580.3, | ,  2000,  1929,  2000,  1950, | , -3.4, 4429.7, 52.319, |, 0.0
5938.0, 138.6, | , 27.8, 0.0, 580.3, | ,  2000,  1931,  2000,  1954, | , -3.4, 4472.5, 52.906, |, 0.0
5939.0, 138.7, | , 27.8, 0.0, 580.2, | ,  2000,  1929,  2000,  1941, | , -3.4, 4461.4, 52.569, |, 0.0
5940.0, 139.2, | , 27.8, 0.0, 580.0, | ,  2000,  1929,  2000,  1945, | , -3.4, 4448.1, 52.480, |, 0.0
5941.0, 139.1, | , 27.8, 0.0, 580.4, | ,  2000,  1934,  2000,  1964, | , -3.4, 4462.7, 52.964, |, 0.0
5942.1, 138.6, | , 27.8, 0.0, 580.4, | ,  2000,  1929,  2000,  1940, | , -3.4, 4442.1, 52.345, |, 0.0
5943.1, 139.1, | , 27.8, 0.0, 580.9, | ,  2000,  1931,  2000,  1965, | , -3.4, 4470.8, 53.037, |, 0.0
5944.1, 138.7, | , 27.9, 0.0, 579.8, | ,  2000,  1930,  2000,  1943, | , -3.4, 4452.0, 52.497, |, 0.0
5945.1, 139.3, | , 27.8, 0.0, 576.0, | ,  2000,  1929,  2000,  1946, | , -3.4, 4445.1, 52.447, |, 0.0
5946.1, 138.9, | , 27.9, 0.0, 580.2, | ,  2000,  1934,  2000,  1961, | , -3.4, 4424.5, 52.490, |, 0.0
5947.1, 139.1, | , 27.8, 0.0, 581.1, | ,  2000,  1930,  2000,  1957, | , -3.4, 4397.5, 52.057, |, 0.0
5948.1, 138.7, | , 27.8, 0.0, 580.8, | ,  2000,  1932,  2000,  1932, | , -3.4, 4417.3, 51.986, |, 0.0
5949.1, 138.6, | , 27.9, 0.0, 580.8, | ,  2000,  1928,  2000,  1935, | , -3.4, 4460.5, 52.480, |, 0.0
5950.2, 140.2, | , 27.8, 0.0, 573.3, | ,  2000,  1924,  2000,  1957, | , -3.4, 4449.0, 52.582, |, 0.0
5951.2, 138.7, | , 27.8, 0.0, 580.7, | ,  2000,  1930,  2000,  1957, | , -3.4, 4401.4, 52.094, |, 0.0
5952.2, 138.7, | , 27.8, 0.0, 581.1, | ,  2000,  1931,  2000,  1945, | , -3.4, 4409.1, 52.043, |, 0.0
5953.2, 139.0, | , 27.8, 0.0, 581.0, | ,  2000,  1929,  2000,  1946, | , -3.4, 4416.4, 52.116, |, 0.0
5954.2, 139.1, | , 27.8, 0.0, 581.1, | ,  2000,  1932,  2000,  1952, | , -3.4, 4445.1, 52.571, |, 0.0
5955.2, 139.3, | , 27.8, 0.0, 576.2, | ,  2000,  1931,  2000,  1942, | , -3.4, 4406.5, 51.970, |, 0.0
5956.2, 138.7, | , 27.8, 0.0, 580.7, | ,  2000,  1929,  2000,  1955, | , -3.4, 4406.5, 52.129, |, 0.0
5957.2, 139.2, | , 27.8, 0.0, 580.9, | ,  2000,  1931,  2000,  1965, | , -3.4, 4405.3, 52.262, |, 0.0
5958.2, 138.7, | , 27.8, 0.0, 580.7, | ,  2000,  1928,  2000,  1966, | , -3.4, 4398.4, 52.156, |, 0.0
5959.2, 138.7, | , 27.8, 0.0, 580.3, | ,  2000,  1928,  2000,  1946, | , -3.4, 4401.4, 51.925, |, 0.0
5960.3, 139.2, | , 27.8, 0.0, 580.4, | ,  2000,  1928,  2000,  1944, | , -3.4, 4400.1, 51.889, |, 0.0
5961.3, 139.1, | , 27.8, 0.0, 577.3, | ,  2000,  1925,  2000,  1955, | , -3.4, 4394.1, 51.928, |, 0.0
5962.3, 138.8, | , 27.9, 0.0, 580.7, | ,  2000,  1929,  2000,  1978, | , -3.4, 4388.1, 52.210, |, 0.0
5963.3, 138.8, | , 27.9, 0.0, 580.7, | ,  2000,  1927,  2000,  1954, | , -3.4, 4410.0, 52.125, |, 0.0
5964.3, 139.0, | , 27.9, 0.0, 581.4, | ,  2000,  1930,  2000,  1954, | , -3.4, 4397.5, 52.017, |, 0.0
5965.3, 138.8, | , 27.9, 0.0, 580.0, | ,  2000,  1930,  2000,  1944, | , -3.4, 4394.5, 51.844, |, 0.0
5966.3, 139.1, | , 27.9, 0.0, 577.4, | ,  2000,  1929,  2000,  1946, | , -3.4, 4413.0, 52.084, |, 0.0
5967.3, 138.6, | , 27.9, 0.0, 581.1, | ,  2000,  1929,  2000,  1936, | , -3.4, 4383.8, 51.609, |, 0.0
5968.3, 139.0, | , 27.8, 0.0, 581.1, | ,  2000,  1928,  2000,  1948, | , -3.4, 4385.6, 51.766, |, 0.0
5969.4, 138.8, | , 27.9, 0.0, 580.9, | ,  2000,  1931,  2000,  1954, | , -3.4, 4413.4, 52.214, |, 0.0
5970.4, 138.9, | , 27.9, 0.0, 580.6, | ,  2000,  1931,  2000,  1964, | , -3.4, 4383.8, 51.999, |, 0.0
5971.4, 139.6, | , 27.9, 0.0, 577.3, | ,  2000,  1929,  2000,  1957, | , -3.4, 4389.4, 51.944, |, 0.0
5972.4, 138.6, | , 27.9, 0.0, 581.2, | ,  2000,  1926,  2000,  1956, | , -3.4, 4384.7, 51.836, |, 0.0
5973.4, 138.8, | , 27.9, 0.0, 580.9, | ,  2000,  1928,  2000,  1955, | , -3.4, 4387.3, 51.877, |, 0.0
5974.4, 138.8, | , 27.9, 0.0, 581.0, | ,  2000,  1930,  2000,  1970, | , -3.4, 4383.4, 52.065, |, 0.0
5975.4, 139.2, | , 27.9, 0.0, 580.5, | ,  2000,  1927,  2000,  1949, | , -3.4, 4383.0, 51.738, |, 0.0
5976.4, 138.6, | , 27.9, 0.0, 581.2, | ,  2000,  1928,  2000,  1941, | , -3.4, 4384.7, 51.665, |, 0.0
5977.4, 139.0, | , 27.9, 0.0, 576.9, | ,  2000,  1927,  2000,  1936, | , -3.4, 4381.3, 51.549, |, 0.0
5978.4, 139.1, | , 27.9, 0.0, 581.4, | ,  2000,  1932,  2000,  1955, | , -3.4, 4386.0, 51.921, |, 0.0
5979.4, 139.1, | , 27.9, 0.0, 581.0, | ,  2000,  1929,  2000,  1962, | , -3.4, 4408.3, 52.236, |, 0.0
5980.5, 138.8, | , 27.9, 0.0, 580.7, | ,  2000,  1931,  2000,  1969, | , -3.4, 4389.4, 52.124, |, 0.0
5981.5, 138.8, | , 27.9, 0.0, 581.5, | ,  2000,  1932,  2000,  1946, | , -3.4, 4398.4, 51.951, |, 0.0
5982.5, 139.2, | , 27.9, 0.0, 576.8, | ,  2000,  1928,  2000,  1943, | , -3.4, 527.0, 6.236, |, 0.0
5983.5, 138.8, | , 27.9, 0.0, 581.4, | ,  2000,  1926,  2000,  1954, | , -3.4, 574.5, 6.816, |, 0.0
5984.5, 138.8, | , 27.9, 0.0, 581.3, | ,  2000,  1926,  2000,  1959, | , -3.4, 661.1, 7.851, |, 0.0
5985.5, 139.2, | , 27.9, 0.0, 581.1, | ,  2000,  1931,  2000,  1958, | , -3.4, 745.0, 8.856, |, 0.0
5986.5, 138.7, | , 27.9, 0.0, 581.5, | ,  2000,  1928,  2000,  1961, | , -3.4, 828.6, 9.848, |, 0.0
5987.5, 139.2, | , 27.9, 0.0, 577.8, | ,  2000,  1926,  2000,  1936, | , -3.4, 921.6, 10.877, |, 0.0
5988.5, 138.7, | , 27.9, 0.0, 581.6, | ,  2000,  1926,  2000,  1943, | , -3.4, 1006.0, 11.891, |, 0.0
5989.5, 139.2, | , 27.9, 0.0, 581.5, | ,  2000,  1928,  2000,  1955, | , -3.4, 1083.1, 12.850, |, 0.0
5990.6, 138.9, | , 27.9, 0.0, 581.1, | ,  2000,  1926,  2000,  1961, | , -3.4, 1160.6, 13.783, |, 0.0
