Repository: jdhuang-csm/Ru-BCA

## Methods
* (BaO)<sub>x</sub>-(CaO)<sub>y</sub>-(Al<sub>2</sub>O<sub>3</sub>)<sub>1-x-y</sub> (BCA) catalyst supports were synthesized via sol-gel and solid-state methods. 
* Ru/BCA catalysts were prepared via incipient wetness impregnation to achieve 1 wt. % Ru loading.
* Ammonia synthesis rates were measured for Ru/BCA catalysts in a packed-bed reactor at 480-600<sup>o</sup>C, 10 bar, and space velocities up to 1.3 x 10<sup>6</sup> ml g<sub>cat</sub><sup>-1</sup> h<sup>-1</sup>.
* A machine learning (ML) model was employed to improve understanding of the behavior of Ru/BCA catalysts.
* A microkinetic model was developed to describe the best-performing catalyst.

File: data/init_files_Cadigan/B2CA_7-12_dryoven.txt (part 15 of 29)
********** Start test **********
Elapsed time, Pressure, | , LJtemp(C), Inner-Temp, Outer-Temp, | , N2-set, N2-flow, H2-set, H2-flow, | , pH, NH3_ppm, NH3_Prod_rate, |, In222Temp
5598.0, 139.1, | , 28.1, 0.0, 576.8, | ,  1000,   957,  3000,  2917, | , -3.4, 4987.9, 54.649, |, 0.0
5599.0, 139.6, | , 28.1, 0.0, 570.3, | ,  1000,   955,  3000,  2926, | , -3.4, 4999.9, 54.887, |, 0.0
5600.1, 138.7, | , 28.1, 0.0, 576.3, | ,  1000,   957,  3000,  2924, | , -3.4, 4987.5, 54.749, |, 0.0
5601.1, 138.9, | , 28.1, 0.0, 576.2, | ,  1000,   955,  3000,  2943, | , -3.4, 4981.1, 54.910, |, 0.0
5602.1, 138.8, | , 28.1, 0.0, 576.3, | ,  1000,   954,  3000,  2941, | , -3.4, 4995.7, 55.038, |, 0.0
5603.1, 139.1, | , 28.1, 0.0, 576.5, | ,  1000,   954,  3000,  2927, | , -3.4, 4972.5, 54.585, |, 0.0
5604.1, 139.6, | , 28.1, 0.0, 570.9, | ,  1000,   949,  3000,  2924, | , -3.4, 4971.2, 54.460, |, 0.0
5605.1, 138.7, | , 28.1, 0.0, 576.0, | ,  1000,   954,  3000,  2928, | , -3.4, 4975.5, 54.629, |, 0.0
5606.1, 139.0, | , 28.1, 0.0, 576.3, | ,  1000,   953,  3000,  2936, | , -3.4, 4988.8, 54.876, |, 0.0
5607.1, 138.8, | , 28.1, 0.0, 576.2, | ,  1000,   954,  3000,  2925, | , -3.4, 4972.1, 54.551, |, 0.0
5608.1, 138.7, | , 28.1, 0.0, 576.5, | ,  1000,   958,  3000,  2929, | , -3.4, 4960.1, 54.536, |, 0.0
5609.2, 139.2, | , 28.1, 0.0, 575.9, | ,  1000,   954,  3000,  2929, | , -3.4, 4969.5, 54.590, |, 0.0
5610.2, 138.8, | , 28.1, 0.0, 576.6, | ,  1000,   958,  3000,  2929, | , -3.4, 4971.7, 54.660, |, 0.0
5611.2, 138.7, | , 28.1, 0.0, 576.5, | ,  1000,   960,  3000,  2930, | , -3.4, 4964.8, 54.625, |, 0.0
5612.2, 138.7, | , 28.1, 0.0, 576.4, | ,  1000,   956,  3000,  2942, | , -3.4, 4973.0, 54.832, |, 0.0
5613.2, 139.2, | , 28.1, 0.0, 576.7, | ,  1000,   954,  3000,  2933, | , -3.4, 4966.5, 54.604, |, 0.0
5614.2, 139.0, | , 28.1, 0.0, 575.5, | ,  1000,   958,  3000,  2938, | , -3.4, 4953.7, 54.587, |, 0.0
5615.2, 139.3, | , 28.1, 0.0, 571.4, | ,  1000,   953,  3000,  2925, | , -3.4, 4954.1, 54.333, |, 0.0
5616.2, 139.1, | , 28.1, 0.0, 576.8, | ,  1000,   959,  3000,  2935, | , -3.4, 4967.4, 54.706, |, 0.0
5617.2, 138.9, | , 28.1, 0.0, 576.7, | ,  1000,   954,  3000,  2929, | , -3.4, 4990.1, 54.799, |, 0.0
5618.2, 138.8, | , 28.1, 0.0, 576.3, | ,  1000,   955,  3000,  2934, | , -3.4, 4941.2, 54.365, |, 0.0
5619.3, 139.3, | , 28.1, 0.0, 576.3, | ,  1000,   952,  3000,  2937, | , -3.4, 4970.4, 54.684, |, 0.0
5620.3, 139.8, | , 28.1, 0.0, 571.1, | ,  1000,   952,  3000,  2921, | , -3.4, 4998.7, 54.759, |, 0.0
5621.3, 138.8, | , 28.1, 0.0, 577.0, | ,  1000,   960,  3000,  2941, | , -3.4, 4981.9, 54.966, |, 0.0
5622.3, 138.7, | , 28.1, 0.0, 576.6, | ,  1000,   958,  3000,  2937, | , -3.4, 4971.7, 54.771, |, 0.0
5623.3, 139.0, | , 28.1, 0.0, 577.2, | ,  1000,   958,  3000,  2917, | , -3.4, 4999.9, 54.797, |, 0.0
5624.3, 139.2, | , 28.1, 0.0, 576.3, | ,  1000,   954,  3000,  2926, | , -3.4, 4963.5, 54.480, |, 0.0
5625.3, 139.4, | , 28.1, 0.0, 572.2, | ,  1000,   959,  3000,  2929, | , -3.4, 4958.0, 54.525, |, 0.0
5626.3, 138.8, | , 28.1, 0.0, 576.6, | ,  1000,   956,  3000,  2944, | , -3.4, 4953.7, 54.658, |, 0.0
5627.3, 139.2, | , 28.1, 0.0, 577.4, | ,  1000,   958,  3000,  2928, | , -3.4, 4958.4, 54.499, |, 0.0
5628.4, 138.9, | , 28.1, 0.0, 576.8, | ,  1000,   954,  3000,  2937, | , -3.4, 4954.1, 54.527, |, 0.0
5629.4, 138.9, | , 28.1, 0.0, 576.5, | ,  1000,   954,  3000,  2915, | , -3.4, 4957.1, 54.255, |, 0.0
5630.4, 139.2, | , 28.1, 0.0, 577.0, | ,  1000,   957,  3000,  2937, | , -3.4, 4969.5, 54.725, |, 0.0
5631.4, 139.2, | , 28.1, 0.0, 572.9, | ,  1000,   951,  3000,  2925, | , -3.4, 4962.7, 54.400, |, 0.0
5632.4, 138.8, | , 28.1, 0.0, 577.2, | ,  1000,   955,  3000,  2938, | , -3.4, 4974.2, 54.777, |, 0.0
5633.4, 138.8, | , 28.1, 0.0, 577.3, | ,  1000,   951,  3000,  2933, | , -3.4, 4958.4, 54.479, |, 0.0
5634.4, 139.3, | , 28.1, 0.0, 577.1, | ,  1000,   959,  3000,  2944, | , -3.4, 4954.1, 54.687, |, 0.0
5635.4, 138.7, | , 28.1, 0.0, 577.0, | ,  1000,   958,  3000,  2915, | , -3.4, 4949.4, 54.219, |, 0.0
5636.4, 139.6, | , 28.1, 0.0, 572.1, | ,  1000,   952,  3000,  2935, | , -3.4, 4954.5, 54.468, |, 0.0
5637.4, 138.9, | , 28.1, 0.0, 577.9, | ,  1000,   955,  3000,  2926, | , -3.4, 4955.8, 54.409, |, 0.0
5638.4, 139.1, | , 28.1, 0.0, 577.7, | ,  1000,   955,  3000,  2916, | , -3.4, 4957.1, 54.284, |, 0.0
5639.5, 138.8, | , 28.1, 0.0, 576.8, | ,  1000,   958,  3000,  2919, | , -3.4, 4984.1, 54.658, |, 0.0
5640.5, 139.0, | , 28.1, 0.0, 577.5, | ,  1000,   956,  3000,  2941, | , -3.4, 4952.8, 54.595, |, 0.0
5641.5, 139.7, | , 28.1, 0.0, 572.9, | ,  1000,   953,  3000,  2925, | , -3.4, 4954.5, 54.342, |, 0.0
5642.5, 138.7, | , 28.1, 0.0, 577.6, | ,  1000,   959,  3000,  2922, | , -3.4, 4957.5, 54.430, |, 0.0
5643.5, 138.9, | , 28.1, 0.0, 577.6, | ,  1000,   955,  3000,  2942, | , -3.4, 4967.0, 54.757, |, 0.0
5644.5, 139.4, | , 28.1, 0.0, 576.8, | ,  1000,   953,  3000,  2941, | , -3.4, 4955.8, 54.593, |, 0.0
5645.5, 138.8, | , 28.1, 0.0, 577.3, | ,  1000,   955,  3000,  2916, | , -3.4, 4981.9, 54.550, |, 0.0
5646.5, 138.6, | , 28.1, 0.0, 577.2, | ,  1000,   955,  3000,  2911, | , -3.4, 4952.0, 54.146, |, 0.0
5647.5, 139.4, | , 28.1, 0.0, 572.3, | ,  1000,   955,  3000,  2927, | , -3.4, 4981.9, 54.710, |, 0.0
5648.5, 139.2, | , 28.1, 0.0, 578.0, | ,  1000,   953,  3000,  2950, | , -3.4, 4965.7, 54.814, |, 0.0
5649.6, 139.3, | , 28.1, 0.0, 577.2, | ,  1000,   955,  3000,  2942, | , -3.4, 4964.4, 54.715, |, 0.0
5650.6, 138.8, | , 28.1, 0.0, 577.9, | ,  1000,   956,  3000,  2919, | , -3.4, 4976.4, 54.551, |, 0.0
5651.6, 138.7, | , 28.1, 0.0, 577.8, | ,  1000,   954,  3000,  2941, | , -3.4, 4971.2, 54.760, |, 0.0
5652.6, 139.7, | , 28.1, 0.0, 573.6, | ,  1000,   955,  3000,  2929, | , -3.4, 4954.1, 54.435, |, 0.0
5653.6, 138.9, | , 28.1, 0.0, 577.4, | ,  1000,   952,  3000,  2933, | , -3.4, 4955.4, 54.449, |, 0.0
5654.6, 139.0, | , 28.1, 0.0, 577.1, | ,  1000,   953,  3000,  2939, | , -3.4, 4952.8, 54.522, |, 0.0
5655.6, 139.1, | , 28.1, 0.0, 577.8, | ,  1000,   958,  3000,  2920, | , -3.4, 4953.2, 54.328, |, 0.0
5656.6, 139.3, | , 28.1, 0.0, 577.0, | ,  1000,   952,  3000,  2947, | , -3.4, 4956.7, 54.657, |, 0.0
5657.6, 139.8, | , 28.1, 0.0, 569.7, | ,  1000,   951,  3000,  2922, | , -3.4, 701.3, 7.716, |, 0.0
5658.6, 138.7, | , 28.1, 0.0, 577.6, | ,  1000,   951,  3000,  2926, | , -3.4, 784.5, 8.640, |, 0.0
5659.7, 139.4, | , 28.1, 0.0, 577.2, | ,  1000,   955,  3000,  2944, | , -3.4, 895.9, 9.922, |, 0.0
5660.7, 138.8, | , 28.1, 0.0, 577.7, | ,  1000,   953,  3000,  2934, | , -3.4, 1003.0, 11.070, |, 0.0
5661.7, 139.0, | , 28.1, 0.0, 577.3, | ,  1000,   956,  3000,  2926, | , -3.4, 1113.9, 12.277, |, 0.0
5662.7, 138.8, | , 28.1, 0.0, 578.0, | ,  1000,   956,  3000,  2929, | , -3.4, 1212.5, 13.375, |, 0.0
5663.7, 139.1, | , 28.1, 0.0, 577.8, | ,  1000,   951,  3000,  2929, | , -3.4, 1325.2, 14.596, |, 0.0
5664.7, 139.0, | , 28.1, 0.0, 577.2, | ,  1000,   956,  3000,  2931, | , -3.4, 1430.6, 15.784, |, 0.0
5665.7, 138.9, | , 28.1, 0.0, 577.8, | ,  1000,   959,  3000,  2942, | , -3.4, 1541.5, 17.067, |, 0.0
5666.7, 139.2, | , 28.1, 0.0, 578.3, | ,  1000,   955,  3000,  2917, | , -3.4, 1637.5, 17.993, |, 0.0
5667.7, 139.1, | , 28.1, 0.0, 578.4, | ,  1000,   957,  3000,  2937, | , -3.4, 1691.5, 18.695, |, 0.0
5668.7, 139.3, | , 28.1, 0.0, 574.3, | ,  1000,   948,  3000,  2922, | , -3.4, 1788.7, 19.643, |, 0.0
5669.7, 139.0, | , 28.1, 0.0, 577.5, | ,  1000,   958,  3000,  2927, | , -3.4, 1905.7, 21.006, |, 0.0
5670.8, 139.0, | , 28.1, 0.0, 578.5, | ,  1000,   954,  3000,  2914, | , -3.4, 2008.5, 22.037, |, 0.0
5671.8, 138.7, | , 28.1, 0.0, 578.6, | ,  1000,   953,  3000,  2923, | , -3.4, 2112.6, 23.230, |, 0.0
5672.8, 138.8, | , 28.1, 0.0, 578.5, | ,  1000,   952,  3000,  2933, | , -3.4, 2193.6, 24.176, |, 0.0
5673.8, 140.0, | , 28.1, 0.0, 573.5, | ,  1000,   953,  3000,  2927, | , -3.4, 2311.0, 25.428, |, 0.0
5674.8, 139.3, | , 28.1, 0.0, 577.5, | ,  1000,   961,  3000,  2910, | , -3.4, 2396.7, 26.306, |, 0.0
5675.8, 138.8, | , 28.1, 0.0, 578.5, | ,  1000,   955,  3000,  2929, | , -3.4, 2506.4, 27.609, |, 0.0
5676.8, 138.9, | , 28.1, 0.0, 578.3, | ,  1000,   957,  3000,  2928, | , -3.4, 2605.8, 28.704, |, 0.0
5677.8, 139.1, | , 28.1, 0.0, 578.6, | ,  1000,   953,  3000,  2926, | , -3.4, 2715.5, 29.859, |, 0.0
5678.8, 139.3, | , 28.1, 0.0, 573.7, | ,  1000,   954,  3000,  2904, | , -3.4, 2813.6, 30.772, |, 0.0
5679.9, 138.7, | , 28.1, 0.0, 578.1, | ,  1000,   955,  3000,  2940, | , -3.4, 2943.4, 32.489, |, 0.0
5680.9, 139.2, | , 28.2, 0.0, 578.7, | ,  1000,   959,  3000,  2937, | , -3.4, 3018.8, 33.334, |, 0.0
5681.9, 138.9, | , 28.1, 0.0, 578.9, | ,  1000,   956,  3000,  2930, | , -3.4, 3099.8, 34.138, |, 0.0
5682.9, 138.7, | , 28.1, 0.0, 578.6, | ,  1000,   953,  3000,  2911, | , -3.4, 3191.9, 34.946, |, 0.0
5683.9, 138.7, | , 28.2, 0.0, 578.3, | ,  1000,   954,  3000,  2925, | , -3.4, 3286.6, 36.114, |, 0.0
5684.9, 139.8, | , 28.1, 0.0, 572.8, | ,  1000,   951,  3000,  2921, | , -3.4, 3387.7, 37.159, |, 0.0
5685.9, 138.8, | , 28.1, 0.0, 578.5, | ,  1000,   958,  3000,  2947, | , -3.4, 3472.5, 38.411, |, 0.0
5686.9, 138.8, | , 28.1, 0.0, 578.5, | ,  1000,   958,  3000,  2933, | , -3.4, 3562.9, 39.275, |, 0.0
5687.9, 139.2, | , 28.1, 0.0, 578.8, | ,  1000,   954,  3000,  2938, | , -3.4, 3659.3, 40.340, |, 0.0
5689.0, 138.9, | , 28.1, 0.0, 578.8, | ,  1000,   950,  3000,  2907, | , -3.4, 3781.9, 41.307, |, 0.0
5690.0, 139.6, | , 28.1, 0.0, 574.5, | ,  1000,   950,  3000,  2944, | , -3.4, 3850.8, 42.459, |, 0.0
5691.0, 138.9, | , 28.1, 0.0, 578.7, | ,  1000,   956,  3000,  2934, | , -3.4, 3931.0, 43.300, |, 0.0
5692.0, 139.2, | , 28.1, 0.0, 578.9, | ,  1000,   954,  3000,  2926, | , -3.4, 4004.2, 43.980, |, 0.0
5693.0, 138.7, | , 28.2, 0.0, 578.7, | ,  1000,   960,  3000,  2938, | , -3.4, 4081.4, 45.043, |, 0.0
5694.0, 138.8, | , 28.2, 0.0, 578.8, | ,  1000,   958,  3000,  2955, | , -3.4, 4153.8, 46.004, |, 0.0
5695.0, 139.5, | , 28.1, 0.0, 573.3, | ,  1000,   955,  3000,  2914, | , -3.4, 4228.7, 46.318, |, 0.0
5696.0, 139.2, | , 28.2, 0.0, 579.2, | ,  1000,   956,  3000,  2937, | , -3.4, 4292.1, 47.294, |, 0.0
5697.0, 138.8, | , 28.2, 0.0, 578.7, | ,  1000,   957,  3000,  2927, | , -3.4, 4350.8, 47.833, |, 0.0
5698.0, 139.1, | , 28.2, 0.0, 579.1, | ,  1000,   955,  3000,  2926, | , -3.4, 4392.8, 48.259, |, 0.0
5699.1, 139.0, | , 28.2, 0.0, 579.3, | ,  1000,   953,  3000,  2915, | , -3.4, 4476.8, 49.002, |, 0.0
5700.1, 138.8, | , 28.1, 0.0, 578.1, | ,  1000,   958,  3000,  2919, | , -3.4, 4526.9, 49.671, |, 0.0
5701.1, 139.6, | , 28.1, 0.0, 570.7, | ,  1000,   955,  3000,  2944, | , -3.4, 4584.8, 50.590, |, 0.0
5702.1, 139.2, | , 28.2, 0.0, 578.8, | ,  1000,   958,  3000,  2928, | , -3.4, 4614.8, 50.744, |, 0.0
5703.1, 138.7, | , 28.2, 0.0, 578.9, | ,  1000,   954,  3000,  2931, | , -3.4, 4653.3, 51.153, |, 0.0
5704.1, 138.7, | , 28.2, 0.0, 579.4, | ,  1000,   953,  3000,  2929, | , -3.4, 4721.5, 51.850, |, 0.0
5705.1, 138.9, | , 28.2, 0.0, 578.4, | ,  1000,   953,  3000,  2933, | , -3.4, 4750.6, 52.217, |, 0.0
5706.1, 139.9, | , 28.1, 0.0, 573.4, | ,  1000,   952,  3000,  2925, | , -3.4, 4816.1, 52.818, |, 0.0
5707.1, 139.0, | , 28.2, 0.0, 579.2, | ,  1000,   956,  3000,  2936, | , -3.4, 4813.6, 53.001, |, 0.0
5708.1, 138.7, | , 28.2, 0.0, 578.9, | ,  1000,   954,  3000,  2907, | , -3.4, 4830.3, 52.751, |, 0.0
5709.2, 139.0, | , 28.2, 0.0, 579.2, | ,  1000,   950,  3000,  2917, | , -3.4, 4877.8, 53.361, |, 0.0
5710.2, 139.2, | , 28.2, 0.0, 578.8, | ,  1000,   959,  3000,  2927, | , -3.4, 4898.4, 53.841, |, 0.0
5711.2, 139.8, | , 28.2, 0.0, 570.1, | ,  1000,   950,  3000,  2909, | , -3.4, 4910.8, 53.606, |, 0.0
5712.2, 138.7, | , 28.2, 0.0, 579.2, | ,  1000,   955,  3000,  2935, | , -3.4, 4940.0, 54.362, |, 0.0
5713.2, 139.1, | , 28.2, 0.0, 579.5, | ,  1000,   955,  3000,  2922, | , -3.4, 4948.5, 54.274, |, 0.0
5714.2, 138.8, | , 28.2, 0.0, 579.1, | ,  1000,   954,  3000,  2937, | , -3.4, 4978.9, 54.804, |, 0.0
5715.2, 139.1, | , 28.2, 0.0, 578.4, | ,  1000,   956,  3000,  2935, | , -3.4, 4964.0, 54.638, |, 0.0
5716.2, 139.2, | , 28.2, 0.0, 576.4, | ,  1000,   956,  3000,  2917, | , -3.4, 4978.5, 54.541, |, 0.0
5717.2, 139.2, | , 28.2, 0.0, 579.3, | ,  1000,   956,  3000,  2918, | , -3.4, 5001.7, 54.805, |, 0.0
5718.2, 138.8, | , 28.2, 0.0, 579.0, | ,  1000,   958,  3000,  2933, | , -3.4, 5023.9, 55.279, |, 0.0
5719.2, 138.8, | , 28.2, 0.0, 579.0, | ,  1000,   952,  3000,  2926, | , -3.4, 5029.1, 55.158, |, 0.0
5720.3, 139.0, | , 28.2, 0.0, 578.7, | ,  1000,   953,  3000,  2931, | , -3.4, 5025.2, 55.199, |, 0.0
5721.3, 139.1, | , 28.2, 0.0, 579.5, | ,  1000,   955,  3000,  2921, | , -3.4, 5011.5, 54.930, |, 0.0
5722.3, 139.4, | , 28.2, 0.0, 574.6, | ,  1000,   955,  3000,  2922, | , -3.4, 5040.2, 55.270, |, 0.0
5723.3, 138.7, | , 28.2, 0.0, 579.3, | ,  1000,   955,  3000,  2927, | , -3.4, 5023.1, 55.155, |, 0.0
5724.3, 139.1, | , 28.2, 0.0, 579.6, | ,  1000,   956,  3000,  2926, | , -3.4, 5025.2, 55.169, |, 0.0
5725.3, 138.9, | , 28.2, 0.0, 578.6, | ,  1000,   954,  3000,  2929, | , -3.4, 5019.2, 55.122, |, 0.0
5726.3, 138.9, | , 28.2, 0.0, 579.3, | ,  1000,   956,  3000,  2941, | , -3.4, 5011.1, 55.228, |, 0.0
5727.3, 140.0, | , 28.2, 0.0, 573.5, | ,  1000,   953,  3000,  2907, | , -3.4, 4994.4, 54.516, |, 0.0
5728.3, 138.7, | , 28.2, 0.0, 579.1, | ,  1000,   956,  3000,  2913, | , -3.4, 5019.2, 54.925, |, 0.0
5729.4, 138.9, | , 28.2, 0.0, 579.3, | ,  1000,   953,  3000,  2933, | , -3.4, 5029.9, 55.282, |, 0.0
5730.4, 138.9, | , 28.2, 0.0, 578.9, | ,  1000,   956,  3000,  2926, | , -3.4, 5007.7, 54.982, |, 0.0
5731.4, 139.2, | , 28.2, 0.0, 579.6, | ,  1000,   955,  3000,  2926, | , -3.4, 5013.2, 55.036, |, 0.0
5732.4, 139.4, | , 28.2, 0.0, 574.8, | ,  1000,   955,  3000,  2926, | , -3.4, 5020.9, 55.120, |, 0.0
5733.4, 138.9, | , 28.2, 0.0, 579.6, | ,  1000,   955,  3000,  2939, | , -3.4, 5012.8, 55.211, |, 0.0
5734.4, 139.0, | , 28.2, 0.0, 579.7, | ,  1000,   955,  3000,  2938, | , -3.4, 4979.8, 54.829, |, 0.0
5735.4, 139.2, | , 28.2, 0.0, 578.9, | ,  1000,   957,  3000,  2948, | , -3.4, 5015.4, 55.396, |, 0.0
5736.4, 138.8, | , 28.2, 0.0, 579.6, | ,  1000,   957,  3000,  2922, | , -3.4, 4969.1, 54.510, |, 0.0
5737.4, 138.8, | , 28.2, 0.0, 579.6, | ,  1000,   954,  3000,  2939, | , -3.4, 4973.4, 54.761, |, 0.0
5738.5, 139.8, | , 28.2, 0.0, 575.0, | ,  1000,   949,  3000,  2919, | , -3.4, 4999.9, 54.710, |, 0.0
5739.5, 138.7, | , 28.2, 0.0, 579.5, | ,  1000,   953,  3000,  2911, | , -3.4, 4971.2, 54.340, |, 0.0
5740.5, 138.9, | , 28.2, 0.0, 578.8, | ,  1000,   955,  3000,  2913, | , -3.4, 4971.2, 54.384, |, 0.0
5741.5, 139.1, | , 28.2, 0.0, 579.9, | ,  1000,   954,  3000,  2937, | , -3.4, 4963.5, 54.615, |, 0.0
5742.5, 139.3, | , 28.2, 0.0, 579.6, | ,  1000,   955,  3000,  2933, | , -3.4, 4964.4, 54.594, |, 0.0
5743.5, 139.6, | , 28.2, 0.0, 574.9, | ,  1000,   954,  3000,  2932, | , -3.4, 4931.4, 54.202, |, 0.0
5744.5, 138.7, | , 28.2, 0.0, 580.1, | ,  1000,   955,  3000,  2918, | , -3.4, 4945.1, 54.171, |, 0.0
5745.5, 139.3, | , 28.2, 0.0, 579.5, | ,  1000,   958,  3000,  2939, | , -3.4, 4949.4, 54.551, |, 0.0
5746.5, 138.7, | , 28.2, 0.0, 579.9, | ,  1000,   954,  3000,  2921, | , -3.4, 4939.5, 54.141, |, 0.0
5747.5, 138.7, | , 28.2, 0.0, 580.0, | ,  1000,   957,  3000,  2943, | , -3.4, 4952.8, 54.635, |, 0.0
5748.5, 139.9, | , 28.2, 0.0, 575.5, | ,  1000,   956,  3000,  2944, | , -3.4, 4956.7, 54.691, |, 0.0
5749.6, 139.0, | , 28.2, 0.0, 580.2, | ,  1000,   955,  3000,  2909, | , -3.4, 4922.8, 53.807, |, 0.0
5750.6, 138.8, | , 28.2, 0.0, 579.3, | ,  1000,   955,  3000,  2925, | , -3.4, 4942.5, 54.237, |, 0.0
5751.6, 138.7, | , 28.2, 0.0, 580.1, | ,  1000,   957,  3000,  2923, | , -3.4, 4939.1, 54.213, |, 0.0
5752.6, 139.1, | , 28.2, 0.0, 580.0, | ,  1000,   956,  3000,  2928, | , -3.4, 4932.2, 54.191, |, 0.0
5753.6, 138.9, | , 28.2, 0.0, 580.0, | ,  1000,   957,  3000,  2939, | , -3.4, 4941.2, 54.453, |, 0.0
5754.6, 139.4, | , 28.2, 0.0, 574.0, | ,  1000,   954,  3000,  2925, | , -3.4, 4908.3, 53.846, |, 0.0
5755.6, 139.1, | , 28.2, 0.0, 579.1, | ,  1000,   954,  3000,  2928, | , -3.4, 4925.0, 54.072, |, 0.0
5756.6, 139.1, | , 28.2, 0.0, 580.0, | ,  1000,   958,  3000,  2929, | , -3.4, 4929.7, 54.212, |, 0.0
5757.6, 138.8, | , 28.2, 0.0, 580.0, | ,  1000,   960,  3000,  2931, | , -3.4, 4931.0, 54.270, |, 0.0
5758.6, 138.8, | , 28.2, 0.0, 579.8, | ,  1000,   952,  3000,  2925, | , -3.4, 4932.2, 54.081, |, 0.0
5759.7, 140.0, | , 28.2, 0.0, 574.1, | ,  1000,   954,  3000,  2936, | , -3.4, 4927.5, 54.210, |, 0.0
5760.7, 139.1, | , 28.2, 0.0, 579.1, | ,  1000,   960,  3000,  2907, | , -3.4, 4898.0, 53.569, |, 0.0
5761.7, 138.8, | , 28.2, 0.0, 580.1, | ,  1000,   956,  3000,  2935, | , -3.4, 4939.1, 54.357, |, 0.0
5762.7, 138.8, | , 28.2, 0.0, 580.1, | ,  1000,   953,  3000,  2932, | , -3.4, 4907.0, 53.926, |, 0.0
5763.7, 139.1, | , 28.2, 0.0, 580.3, | ,  1000,   961,  3000,  2922, | , -3.4, 4906.5, 53.884, |, 0.0
5764.7, 139.9, | , 28.2, 0.0, 572.2, | ,  1000,   949,  3000,  2938, | , -3.4, 4915.1, 54.037, |, 0.0
5765.7, 138.8, | , 28.2, 0.0, 579.5, | ,  1000,   958,  3000,  2910, | , -3.4, 4907.4, 53.694, |, 0.0
5766.7, 138.7, | , 28.2, 0.0, 580.3, | ,  1000,   955,  3000,  2914, | , -3.4, 4916.8, 53.812, |, 0.0
5767.7, 139.2, | , 28.2, 0.0, 580.3, | ,  1000,   952,  3000,  2941, | , -3.4, 4946.4, 54.467, |, 0.0
5768.7, 138.8, | , 28.2, 0.0, 580.3, | ,  1000,   952,  3000,  2932, | , -3.4, 4903.1, 53.866, |, 0.0
5769.8, 138.8, | , 28.2, 0.0, 579.8, | ,  1000,   954,  3000,  2934, | , -3.4, 4914.7, 54.047, |, 0.0
5770.8, 139.2, | , 28.2, 0.0, 579.4, | ,  1000,   954,  3000,  2929, | , -3.4, 4907.4, 53.906, |, 0.0
5771.8, 139.3, | , 28.2, 0.0, 580.4, | ,  1000,   956,  3000,  2943, | , -3.4, 4901.0, 54.053, |, 0.0
5772.8, 138.8, | , 28.2, 0.0, 579.8, | ,  1000,   955,  3000,  2918, | , -3.4, 4893.3, 53.610, |, 0.0
5773.8, 138.7, | , 28.2, 0.0, 580.5, | ,  1000,   953,  3000,  2919, | , -3.4, 4909.1, 53.765, |, 0.0
5774.8, 139.3, | , 28.2, 0.0, 580.5, | ,  1000,   956,  3000,  2955, | , -3.4, 4926.7, 54.496, |, 0.0
5775.8, 139.4, | , 28.2, 0.0, 575.1, | ,  1000,   950,  3000,  2926, | , -3.4, 4922.0, 53.962, |, 0.0
5776.8, 138.6, | , 28.2, 0.0, 580.4, | ,  1000,   953,  3000,  2913, | , -3.4, 4907.8, 53.668, |, 0.0
5777.8, 139.2, | , 28.2, 0.0, 580.6, | ,  1000,   955,  3000,  2955, | , -3.4, 4926.2, 54.486, |, 0.0
5778.8, 138.8, | , 28.2, 0.0, 580.2, | ,  1000,   958,  3000,  2921, | , -3.4, 4915.5, 53.936, |, 0.0
5779.9, 138.8, | , 28.2, 0.0, 580.3, | ,  1000,   957,  3000,  2926, | , -3.4, 4902.7, 53.850, |, 0.0
5780.9, 139.6, | , 28.2, 0.0, 574.6, | ,  1000,   953,  3000,  2925, | , -3.4, 4893.3, 53.669, |, 0.0
5781.9, 139.2, | , 28.2, 0.0, 580.7, | ,  1000,   958,  3000,  2940, | , -3.4, 4895.0, 53.974, |, 0.0
5782.9, 138.8, | , 28.2, 0.0, 580.5, | ,  1000,   957,  3000,  2931, | , -3.4, 4898.8, 53.874, |, 0.0
5783.9, 138.9, | , 28.2, 0.0, 579.4, | ,  1000,   954,  3000,  2929, | , -3.4, 4916.0, 53.985, |, 0.0
5784.9, 139.1, | , 28.2, 0.0, 580.6, | ,  1000,   954,  3000,  2931, | , -3.4, 4919.8, 54.064, |, 0.0
5785.9, 139.7, | , 28.2, 0.0, 575.9, | ,  1000,   950,  3000,  2918, | , -3.4, 4910.8, 53.731, |, 0.0
5786.9, 139.0, | , 28.2, 0.0, 579.5, | ,  1000,   955,  3000,  2956, | , -3.4, 4899.3, 54.211, |, 0.0
5787.9, 139.0, | , 28.2, 0.0, 579.1, | ,  1000,   954,  3000,  2934, | , -3.4, 4878.7, 53.658, |, 0.0
5788.9, 139.3, | , 28.2, 0.0, 580.3, | ,  1000,   954,  3000,  2929, | , -3.4, 4886.8, 53.666, |, 0.0
5790.0, 138.7, | , 28.2, 0.0, 580.7, | ,  1000,   955,  3000,  2918, | , -3.4, 4899.7, 53.686, |, 0.0
5791.0, 139.5, | , 28.2, 0.0, 580.0, | ,  1000,   955,  3000,  2934, | , -3.4, 4900.5, 53.910, |, 0.0
5792.0, 139.7, | , 28.2, 0.0, 576.0, | ,  1000,   954,  3000,  2936, | , -3.4, 4900.5, 53.923, |, 0.0
5793.0, 139.3, | , 28.2, 0.0, 580.2, | ,  1000,   955,  3000,  2937, | , -3.4, 4893.3, 53.872, |, 0.0
5794.0, 138.8, | , 28.2, 0.0, 580.1, | ,  1000,   958,  3000,  2941, | , -3.4, 4903.5, 54.070, |, 0.0
5795.0, 138.7, | , 28.2, 0.0, 580.9, | ,  1000,   955,  3000,  2937, | , -3.4, 4901.4, 53.959, |, 0.0
5796.0, 139.1, | , 28.2, 0.0, 580.8, | ,  1000,   958,  3000,  2937, | , -3.4, 4921.1, 54.219, |, 0.0
5797.0, 139.6, | , 28.2, 0.0, 574.5, | ,  1000,   954,  3000,  2920, | , -3.4, 4888.5, 53.565, |, 0.0
5798.0, 138.8, | , 28.2, 0.0, 580.4, | ,  1000,   960,  3000,  2933, | , -3.4, 4886.4, 53.799, |, 0.0
5799.0, 139.3, | , 28.2, 0.0, 580.5, | ,  1000,   957,  3000,  2933, | , -3.4, 4884.7, 53.756, |, 0.0
5800.1, 139.1, | , 28.2, 0.0, 580.7, | ,  1000,   957,  3000,  2914, | , -3.4, 4889.4, 53.531, |, 0.0
5801.1, 138.7, | , 28.2, 0.0, 580.7, | ,  1000,   955,  3000,  2920, | , -3.4, 4892.4, 53.633, |, 0.0
5802.1, 139.5, | , 28.2, 0.0, 575.9, | ,  1000,   954,  3000,  2928, | , -3.4, 4891.5, 53.711, |, 0.0
5803.1, 139.3, | , 28.2, 0.0, 580.1, | ,  1000,   956,  3000,  2935, | , -3.4, 4896.3, 53.896, |, 0.0
5804.1, 139.1, | , 28.2, 0.0, 580.9, | ,  1000,   955,  3000,  2930, | , -3.4, 4891.1, 53.761, |, 0.0
5805.1, 138.8, | , 28.2, 0.0, 580.4, | ,  1000,   958,  3000,  2926, | , -3.4, 4894.5, 53.783, |, 0.0
5806.1, 138.9, | , 28.2, 0.0, 580.3, | ,  1000,   957,  3000,  2946, | , -3.4, 4869.7, 53.770, |, 0.0
5807.1, 139.3, | , 28.2, 0.0, 580.3, | ,  1000,   954,  3000,  2924, | , -3.4, 4885.5, 53.596, |, 0.0
5808.1, 139.5, | , 28.2, 0.0, 574.7, | ,  1000,   952,  3000,  2932, | , -3.4, 4893.7, 53.759, |, 0.0
5809.1, 138.9, | , 28.2, 0.0, 580.4, | ,  1000,   955,  3000,  2946, | , -3.4, 4916.4, 54.248, |, 0.0
5810.2, 139.3, | , 28.2, 0.0, 580.6, | ,  1000,   957,  3000,  2948, | , -3.4, 4858.6, 53.676, |, 0.0
5811.2, 139.5, | , 28.2, 0.0, 579.2, | ,  4000,   953, 12000,  2926, | , -3.4, 4883.8, 53.577, |, 0.0
5812.2, 139.8, | , 28.2, 0.0, 580.2, | ,  4000,  3902, 12000, 13863, | , -3.4, 4845.7, 243.471, |, 0.0
5813.2, 140.3, | , 28.2, 0.0, 574.8, | ,  4000,  3887, 12000, 12117, | , -3.4, 4438.2, 200.976, |, 0.0
5814.2, 140.0, | , 28.2, 0.0, 580.4, | ,  4000,  3888, 12000, 11915, | , -3.4, 4520.1, 202.102, |, 0.0
5815.2, 139.3, | , 28.2, 0.0, 580.9, | ,  4000,  3876, 12000, 11901, | , -3.4, 4661.0, 208.030, |, 0.0
5816.2, 139.5, | , 28.2, 0.0, 580.8, | ,  4000,  3885, 12000, 11831, | , -3.4, 5066.8, 225.167, |, 0.0
5817.2, 139.8, | , 28.2, 0.0, 580.1, | ,  4000,  3876, 12000, 11737, | , -3.4, 5111.3, 225.652, |, 0.0
5818.2, 140.4, | , 28.2, 0.0, 576.0, | ,  4000,  3873, 12000, 11703, | , -3.4, 5078.8, 223.688, |, 0.0
5819.2, 139.3, | , 28.2, 0.0, 580.5, | ,  4000,  3861, 12000, 11766, | , -3.4, 5017.5, 221.729, |, 0.0
5820.3, 139.3, | , 28.2, 0.0, 580.6, | ,  4000,  3841, 12000, 11749, | , -3.4, 5029.1, 221.713, |, 0.0
5821.3, 139.7, | , 28.2, 0.0, 581.0, | ,  4000,  3857, 12000, 11644, | , -3.4, 5044.1, 221.093, |, 0.0
5822.3, 139.9, | , 28.2, 0.0, 580.2, | ,  4000,  3863, 12000, 11833, | , -3.4, 4906.5, 217.792, |, 0.0
5823.3, 139.3, | , 28.2, 0.0, 580.1, | ,  4000,  3860, 12000, 11960, | , -3.4, 4875.3, 218.143, |, 0.0
5824.3, 139.4, | , 28.2, 0.0, 580.5, | ,  4000,  3875, 12000, 11877, | , -3.4, 5015.8, 223.414, |, 0.0
5825.3, 139.7, | , 28.2, 0.0, 580.7, | ,  4000,  3871, 12000, 11796, | , -3.4, 4831.1, 214.072, |, 0.0
5826.3, 139.3, | , 28.2, 0.0, 579.3, | ,  4000,  3875, 12000, 11783, | , -3.4, 4985.8, 220.765, |, 0.0
5827.3, 139.3, | , 28.2, 0.0, 578.7, | ,  4000,  3874, 12000, 11726, | , -3.4, 5019.7, 221.436, |, 0.0
5828.3, 139.9, | , 28.2, 0.0, 579.5, | ,  4000,  3877, 12000, 11731, | , -3.4, 5063.8, 223.486, |, 0.0
5829.3, 140.5, | , 28.2, 0.0, 575.1, | ,  4000,  3874, 12000, 11705, | , -3.4, 4938.7, 217.594, |, 0.0
5830.4, 139.4, | , 28.2, 0.0, 579.3, | ,  4000,  3876, 12000, 11754, | , -3.4, 4845.3, 214.181, |, 0.0
5831.4, 139.3, | , 28.2, 0.0, 579.6, | ,  4000,  3878, 12000, 11705, | , -3.4, 4890.3, 215.513, |, 0.0
5832.4, 139.7, | , 28.2, 0.0, 578.7, | ,  4000,  3873, 12000, 11705, | , -3.4, 4938.7, 217.575, |, 0.0
5833.4, 139.4, | , 28.2, 0.0, 579.2, | ,  4000,  3877, 12000, 11739, | , -3.4, 5035.5, 222.356, |, 0.0
5834.4, 140.4, | , 28.2, 0.0, 570.7, | ,  4000,  3868, 12000, 11705, | , -3.4, 4901.0, 215.852, |, 0.0
5835.4, 139.3, | , 28.2, 0.0, 578.6, | ,  4000,  3879, 12000, 11668, | , -3.4, 5024.4, 220.891, |, 0.0
5836.4, 139.6, | , 28.2, 0.0, 579.2, | ,  4000,  3879, 12000, 11701, | , -3.4, 4972.5, 219.083, |, 0.0
5837.4, 139.5, | , 28.2, 0.0, 578.1, | ,  4000,  3876, 12000, 11756, | , -3.4, 4947.7, 218.718, |, 0.0
5838.4, 139.4, | , 28.2, 0.0, 578.6, | ,  4000,  3877, 12000, 11668, | , -3.4, 4962.7, 218.161, |, 0.0
5839.4, 140.3, | , 28.2, 0.0, 574.0, | ,  4000,  3875, 12000, 11689, | , -3.4, 4883.0, 214.936, |, 0.0
5840.4, 139.8, | , 28.2, 0.0, 579.1, | ,  4000,  3878, 12000, 11750, | , -3.4, 4975.9, 219.904, |, 0.0
5841.5, 139.2, | , 28.2, 0.0, 578.3, | ,  4000,  3877, 12000, 11311, | , -3.4, 4735.2, 203.421, |, 0.0
5842.5, 139.5, | , 28.2, 0.0, 577.4, | ,  4000,  3877, 12000, 11259, | , -3.4, 5021.8, 214.949, |, 0.0
5843.5, 139.7, | , 28.2, 0.0, 578.5, | ,  4000,  3878, 12000, 11191, | , -3.4, 4942.5, 210.621, |, 0.0
5844.5, 139.3, | , 28.2, 0.0, 578.3, | ,  4000,  3879, 12000, 11278, | , -3.4, 4914.7, 210.672, |, 0.0
5845.5, 140.2, | , 28.2, 0.0, 572.1, | ,  4000,  3877, 12000, 11364, | , -3.4, 4886.0, 210.608, |, 0.0
5846.5, 139.2, | , 28.2, 0.0, 578.3, | ,  4000,  3874, 12000, 11247, | , -3.4, 4853.8, 207.573, |, 0.0
5847.5, 139.8, | , 28.2, 0.0, 577.4, | ,  4000,  3873, 12000, 11207, | , -3.4, 4931.4, 210.310, |, 0.0
5848.5, 139.4, | , 28.2, 0.0, 577.8, | ,  4000,  3877, 12000, 11461, | , -3.4, 4847.4, 210.285, |, 0.0
5849.5, 139.7, | , 28.2, 0.0, 577.9, | ,  4000,  3880, 12000, 11434, | , -3.4, 4780.6, 207.066, |, 0.0
5850.6, 140.5, | , 28.2, 0.0, 572.9, | ,  4000,  3878, 12000, 11461, | , -3.4, 4785.7, 207.641, |, 0.0
5851.6, 139.3, | , 28.2, 0.0, 577.8, | ,  4000,  3871, 12000, 11524, | , -3.4, 4732.2, 206.074, |, 0.0
5852.6, 139.3, | , 28.2, 0.0, 577.2, | ,  4000,  3876, 12000, 11515, | , -3.4, 4876.1, 212.254, |, 0.0
5853.6, 139.8, | , 28.2, 0.0, 578.5, | ,  4000,  3883, 12000, 11596, | , -3.4, 4868.8, 213.150, |, 0.0
5854.6, 139.7, | , 28.2, 0.0, 578.1, | ,  4000,  3875, 12000, 11588, | , -3.4, 4758.3, 208.119, |, 0.0
5855.6, 140.0, | , 28.2, 0.0, 573.0, | ,  4000,  3875, 12000, 11655, | , -3.4, 4683.3, 205.744, |, 0.0
5856.6, 139.6, | , 28.2, 0.0, 577.6, | ,  4000,  3881, 12000, 11629, | , -3.4, 4702.6, 206.320, |, 0.0
5857.6, 139.4, | , 28.2, 0.0, 576.8, | ,  4000,  3877, 12000, 11726, | , -3.4, 4803.7, 212.003, |, 0.0
5858.6, 139.3, | , 28.2, 0.0, 577.6, | ,  4000,  3876, 12000, 11483, | , -3.4, 4730.4, 205.505, |, 0.0
5859.7, 139.6, | , 28.2, 0.0, 578.2, | ,  4000,  3878, 12000, 11536, | , -3.4, 4735.6, 206.466, |, 0.0
5860.7, 139.7, | , 28.2, 0.0, 577.8, | ,  4000,  3881, 12000, 11601, | , -3.4, 4718.0, 206.616, |, 0.0
5861.7, 139.4, | , 28.2, 0.0, 573.6, | ,  4000,  3875, 12000, 11641, | , -3.4, 4628.5, 203.161, |, 0.0
5862.7, 139.6, | , 28.2, 0.0, 576.7, | ,  4000,  3880, 12000, 11732, | , -3.4, 4585.2, 202.522, |, 0.0
5863.7, 139.6, | , 28.2, 0.0, 577.5, | ,  4000,  3876, 12000, 11866, | , -3.4, 4631.5, 206.251, |, 0.0
5864.7, 139.5, | , 28.2, 0.0, 577.4, | ,  4000,  3877, 12000, 12014, | , -3.4, 4590.3, 206.371, |, 0.0
5865.7, 139.5, | , 28.2, 0.0, 577.3, | ,  4000,  3875, 12000, 11980, | , -3.4, 4547.5, 203.981, |, 0.0
5866.7, 140.4, | , 28.2, 0.0, 571.7, | ,  4000,  3870, 12000, 11925, | , -3.4, 4464.8, 199.530, |, 0.0
5867.7, 139.8, | , 28.2, 0.0, 576.4, | ,  4000,  3873, 12000, 11956, | , -3.4, 4570.2, 204.658, |, 0.0
5868.7, 139.4, | , 28.2, 0.0, 577.3, | ,  4000,  3880, 12000, 12027, | , -3.4, 4598.1, 206.914, |, 0.0
5869.8, 139.3, | , 28.2, 0.0, 576.9, | ,  4000,  3873, 12000, 12050, | , -3.4, 4532.9, 204.207, |, 0.0
5870.8, 139.6, | , 28.2, 0.0, 577.7, | ,  4000,  3879, 12000, 12069, | , -3.4, 4496.1, 202.866, |, 0.0
5871.8, 140.3, | , 28.2, 0.0, 571.9, | ,  4000,  3875, 12000, 12077, | , -3.4, 4456.7, 201.157, |, 0.0
5872.8, 139.5, | , 28.2, 0.0, 575.5, | ,  4000,  3878, 12000, 11894, | , -3.4, 4456.2, 198.860, |, 0.0
5873.8, 139.4, | , 28.2, 0.0, 576.3, | ,  4000,  3877, 12000, 12021, | , -3.4, 4381.3, 197.101, |, 0.0
5874.8, 139.7, | , 28.2, 0.0, 576.7, | ,  4000,  3873, 12000, 11994, | , -3.4, 4328.6, 194.351, |, 0.0
5875.8, 139.3, | , 28.2, 0.0, 576.6, | ,  4000,  3875, 12000, 11956, | , -3.4, 4400.1, 197.108, |, 0.0
5876.8, 139.4, | , 28.2, 0.0, 576.6, | ,  4000,  3878, 12000, 11979, | , -3.4, 4268.2, 191.530, |, 0.0
5877.8, 139.9, | , 28.2, 0.0, 576.1, | ,  4000,  3877, 12000, 11923, | , -3.4, 4279.7, 191.359, |, 0.0
5878.9, 139.3, | , 28.2, 0.0, 576.6, | ,  4000,  3878, 12000, 11891, | , -3.4, 4260.4, 190.125, |, 0.0
5879.9, 139.3, | , 28.2, 0.0, 576.3, | ,  4000,  3877, 12000, 11888, | , -3.4, 4344.4, 193.798, |, 0.0
5880.9, 139.4, | , 28.2, 0.0, 576.3, | ,  4000,  3881, 12000, 11926, | , -3.4, 4254.0, 190.288, |, 0.0
5881.9, 139.6, | , 28.2, 0.0, 576.2, | ,  4000,  3878, 12000, 11875, | , -3.4, 4189.3, 186.774, |, 0.0
5882.9, 140.1, | , 28.2, 0.0, 571.8, | ,  4000,  3873, 12000, 11817, | , -3.4, 4208.2, 186.862, |, 0.0
5883.9, 139.3, | , 28.2, 0.0, 576.2, | ,  4000,  3876, 12000, 11848, | , -3.4, 4161.0, 185.171, |, 0.0
5884.9, 139.7, | , 28.2, 0.0, 577.0, | ,  4000,  3879, 12000, 11865, | , -3.4, 4179.5, 186.226, |, 0.0
5885.9, 139.4, | , 28.2, 0.0, 575.6, | ,  4000,  3877, 12000, 11767, | , -3.4, 4123.3, 182.571, |, 0.0
5886.9, 139.3, | , 28.2, 0.0, 576.5, | ,  4000,  3877, 12000, 11725, | , -3.4, 4055.6, 179.102, |, 0.0
5888.0, 140.7, | , 28.2, 0.0, 568.5, | ,  4000,  3876, 12000, 11760, | , -3.4, 4073.6, 180.283, |, 0.0
5889.0, 139.4, | , 28.2, 0.0, 575.4, | ,  4000,  3875, 12000, 11710, | , -3.4, 4026.9, 177.650, |, 0.0
5890.0, 139.3, | , 28.2, 0.0, 576.4, | ,  4000,  3876, 12000, 11694, | , -3.4, 3955.4, 174.343, |, 0.0
5891.0, 139.2, | , 28.2, 0.0, 576.0, | ,  4000,  3876, 12000, 11671, | , -3.4, 4008.5, 176.409, |, 0.0
5892.0, 139.6, | , 28.2, 0.0, 576.1, | ,  4000,  3875, 12000, 11696, | , -3.4, 4027.8, 177.526, |, 0.0
5893.0, 139.9, | , 28.2, 0.0, 576.2, | ,  4000,  3877, 12000, 11746, | , -3.4, 4003.8, 177.065, |, 0.0
5894.1, 139.4, | , 28.2, 0.0, 575.4, | ,  4000,  3877, 12000, 11748, | , -3.4, 3893.7, 172.237, |, 0.0
5895.0, 139.6, | , 28.2, 0.0, 576.0, | ,  4000,  3880, 12000, 11660, | , -3.4, 3909.1, 171.966, |, 0.0
5896.1, 139.5, | , 28.2, 0.0, 575.9, | ,  4000,  3877, 12000, 11790, | , -3.4, 3923.3, 174.004, |, 0.0
5897.1, 139.3, | , 28.2, 0.0, 576.0, | ,  4000,  3878, 12000, 11732, | , -3.4, 3808.9, 168.342, |, 0.0
5898.1, 139.7, | , 28.2, 0.0, 576.0, | ,  4000,  3879, 12000, 11735, | , -3.4, 3851.7, 170.266, |, 0.0
5899.1, 140.0, | , 28.2, 0.0, 570.4, | ,  4000,  3875, 12000, 11754, | , -3.4, 3835.9, 169.724, |, 0.0
5900.1, 139.3, | , 28.2, 0.0, 575.7, | ,  4000,  3876, 12000, 11727, | , -3.4, 3755.7, 165.920, |, 0.0
5901.1, 139.6, | , 28.2, 0.0, 576.0, | ,  4000,  3871, 12000, 11700, | , -3.4, 3789.6, 167.064, |, 0.0
5902.1, 139.6, | , 28.2, 0.0, 576.0, | ,  4000,  3875, 12000, 11702, | , -3.4, 3837.6, 169.239, |, 0.0
5903.1, 139.3, | , 28.2, 0.0, 575.5, | ,  4000,  3878, 12000, 11701, | , -3.4, 3769.4, 166.278, |, 0.0
5904.1, 140.1, | , 28.2, 0.0, 570.2, | ,  4000,  3873, 12000, 11685, | , -3.4, 3721.5, 163.937, |, 0.0
5905.1, 139.6, | , 28.2, 0.0, 575.7, | ,  4000,  3882, 12000, 11683, | , -3.4, 3673.0, 161.883, |, 0.0
5906.2, 139.7, | , 28.2, 0.0, 576.1, | ,  4000,  3878, 12000, 11701, | , -3.4, 3689.8, 162.772, |, 0.0
5907.2, 139.3, | , 28.2, 0.0, 575.6, | ,  4000,  3875, 12000, 11713, | , -3.4, 3655.9, 161.377, |, 0.0
5908.2, 139.8, | , 28.2, 0.0, 576.0, | ,  4000,  3879, 12000, 11755, | , -3.4, 3665.3, 162.262, |, 0.0
5909.2, 140.4, | , 28.2, 0.0, 570.7, | ,  4000,  3877, 12000, 11735, | , -3.4, 3614.8, 159.806, |, 0.0
5910.2, 139.3, | , 28.2, 0.0, 575.6, | ,  4000,  3880, 12000, 11678, | , -3.4, 3600.6, 158.629, |, 0.0
5911.2, 139.3, | , 28.2, 0.0, 575.3, | ,  4000,  3874, 12000, 11704, | , -3.4, 3542.4, 156.279, |, 0.0
5912.2, 139.6, | , 28.2, 0.0, 575.9, | ,  4000,  3878, 12000, 11689, | , -3.4, 3595.1, 158.481, |, 0.0
5913.2, 139.7, | , 28.2, 0.0, 575.8, | ,  4000,  3873, 12000, 11718, | , -3.4, 3611.8, 159.465, |, 0.0
5914.2, 139.4, | , 28.2, 0.0, 575.3, | ,  4000,  3877, 12000, 11714, | , -3.4, 3562.9, 157.312, |, 0.0
5915.3, 140.4, | , 28.2, 0.0, 570.0, | ,  4000,  3876, 12000, 11719, | , -3.4, 3562.1, 157.316, |, 0.0
5916.3, 139.8, | , 28.2, 0.0, 575.6, | ,  4000,  3879, 12000, 11746, | , -3.4, 3532.5, 156.315, |, 0.0
5917.3, 139.3, | , 28.2, 0.0, 575.3, | ,  4000,  3875, 12000, 11724, | , -3.4, 3497.0, 154.487, |, 0.0
5918.3, 139.3, | , 28.2, 0.0, 575.0, | ,  4000,  3876, 12000, 11700, | , -3.4, 3520.1, 155.272, |, 0.0
5919.3, 139.9, | , 28.2, 0.0, 574.7, | ,  4000,  3879, 12000, 11731, | , -3.4, 3460.1, 152.982, |, 0.0
5920.3, 139.9, | , 28.2, 0.0, 569.7, | ,  4000,  3872, 12000, 11692, | , -3.4, 3426.3, 151.041, |, 0.0
5921.3, 139.3, | , 28.2, 0.0, 575.1, | ,  4000,  3876, 12000, 11689, | , -3.4, 3555.2, 156.709, |, 0.0
5922.3, 139.3, | , 28.2, 0.0, 575.1, | ,  4000,  3879, 12000, 11686, | , -3.4, 3460.5, 152.549, |, 0.0
5923.3, 139.7, | , 28.2, 0.0, 575.9, | ,  4000,  3880, 12000, 11734, | , -3.4, 3464.4, 153.201, |, 0.0
5924.3, 139.4, | , 28.2, 0.0, 574.4, | ,  4000,  3877, 12000, 11734, | , -3.4, 3435.3, 151.889, |, 0.0
5925.4, 139.9, | , 28.2, 0.0, 570.1, | ,  4000,  3876, 12000, 11690, | , -3.4, 3459.7, 152.527, |, 0.0
5926.4, 139.7, | , 28.2, 0.0, 575.3, | ,  4000,  3876, 12000, 11689, | , -3.4, 3404.8, 150.102, |, 0.0
5927.4, 139.7, | , 28.2, 0.0, 575.1, | ,  4000,  3876, 12000, 11705, | , -3.4, 3374.0, 148.905, |, 0.0
5928.4, 139.1, | , 28.2, 0.0, 574.9, | ,  4000,  3873, 12000, 11666, | , -3.4, 3370.6, 148.348, |, 0.0
5929.4, 139.4, | , 28.2, 0.0, 574.2, | ,  4000,  3877, 12000, 11675, | , -3.4, 3476.4, 153.118, |, 0.0
5930.4, 139.6, | , 28.2, 0.0, 575.2, | ,  4000,  3875, 12000, 11668, | , -3.4, 3413.8, 150.282, |, 0.0
5931.4, 139.9, | , 28.2, 0.0, 570.1, | ,  4000,  3874, 12000, 11670, | , -3.4, 3391.1, 149.303, |, 0.0
5932.4, 139.3, | , 28.2, 0.0, 574.5, | ,  4000,  3875, 12000, 11667, | , -3.4, 3359.0, 147.866, |, 0.0
5933.4, 139.7, | , 28.2, 0.0, 575.2, | ,  4000,  3877, 12000, 11701, | , -3.4, 3338.0, 147.293, |, 0.0
5934.4, 139.8, | , 28.2, 0.0, 573.9, | ,  4000,  3873, 12000, 11755, | , -3.4, 3364.1, 148.919, |, 0.0
5935.4, 139.2, | , 28.2, 0.0, 575.0, | ,  4000,  3871, 12000, 11666, | , -3.4, 3357.7, 147.772, |, 0.0
5936.5, 140.0, | , 28.2, 0.0, 571.2, | ,  4000,  3878, 12000, 11750, | , -3.4, 3381.3, 149.670, |, 0.0
5937.5, 139.7, | , 28.2, 0.0, 575.0, | ,  4000,  3880, 12000, 11735, | , -3.4, 3279.7, 145.069, |, 0.0
5938.5, 139.3, | , 28.2, 0.0, 575.0, | ,  4000,  3879, 12000, 11727, | , -3.4, 3326.4, 147.044, |, 0.0
5939.5, 139.5, | , 28.2, 0.0, 574.3, | ,  4000,  3875, 12000, 11683, | , -3.4, 3296.9, 145.293, |, 0.0
5940.5, 139.5, | , 28.2, 0.0, 575.0, | ,  4000,  3875, 12000, 11673, | , -3.4, 3343.1, 147.230, |, 0.0
5941.5, 140.2, | , 28.2, 0.0, 570.3, | ,  4000,  3872, 12000, 11653, | , -3.4, 3373.6, 148.352, |, 0.0
5942.5, 139.4, | , 28.2, 0.0, 574.7, | ,  4000,  3878, 12000, 11698, | , -3.4, 3359.4, 148.221, |, 0.0
5943.5, 139.3, | , 28.2, 0.0, 574.7, | ,  4000,  3873, 12000, 11686, | , -3.4, 3263.0, 143.815, |, 0.0
5944.5, 139.9, | , 28.2, 0.0, 574.4, | ,  4000,  3876, 12000, 11643, | , -3.4, 3272.9, 143.876, |, 0.0
5945.6, 139.3, | , 28.2, 0.0, 574.7, | ,  4000,  3877, 12000, 11758, | , -3.4, 3275.0, 145.044, |, 0.0
5946.6, 139.2, | , 28.2, 0.0, 575.2, | ,  4000,  3875, 12000, 11647, | , -3.4, 3287.9, 144.564, |, 0.0
5947.6, 139.5, | , 28.2, 0.0, 573.9, | ,  4000,  3878, 12000, 11714, | , -3.4, 3299.9, 145.747, |, 0.0
5948.6, 139.9, | , 28.2, 0.0, 574.6, | ,  4000,  3885, 12000, 11684, | , -3.4, 3276.3, 144.493, |, 0.0
5949.6, 139.5, | , 28.2, 0.0, 573.4, | ,  4000,  3877, 12000, 11721, | , -3.4, 3281.9, 145.006, |, 0.0
5950.6, 139.3, | , 28.2, 0.0, 574.3, | ,  4000,  3877, 12000, 11647, | , -3.4, 3292.6, 144.789, |, 0.0
5951.6, 139.5, | , 28.2, 0.0, 574.4, | ,  4000,  3876, 12000, 11758, | , -3.4, 3272.4, 144.922, |, 0.0
5952.6, 140.2, | , 28.2, 0.0, 570.7, | ,  4000,  3871, 12000, 11653, | , -3.4, 3278.0, 144.143, |, 0.0
5953.6, 139.3, | , 28.2, 0.0, 574.3, | ,  4000,  3875, 12000, 11656, | , -3.4, 3274.6, 144.063, |, 0.0
5954.6, 139.5, | , 28.2, 0.0, 573.3, | ,  4000,  3876, 12000, 11746, | , -3.4, 3270.7, 144.739, |, 0.0
5955.7, 139.8, | , 28.2, 0.0, 574.6, | ,  4000,  3880, 12000, 11719, | , -3.4, 3298.6, 145.749, |, 0.0
5956.7, 139.3, | , 28.2, 0.0, 574.3, | ,  4000,  3877, 12000, 11692, | , -3.4, 3280.6, 144.681, |, 0.0
5957.7, 140.2, | , 28.2, 0.0, 568.6, | ,  4000,  3876, 12000, 11713, | , -3.4, 3281.0, 144.882, |, 0.0
5958.7, 139.7, | , 28.2, 0.0, 574.3, | ,  4000,  3878, 12000, 11694, | , -3.4, 3281.9, 144.761, |, 0.0
5959.7, 139.9, | , 28.2, 0.0, 573.8, | ,  4000,  3879, 12000, 11723, | , -3.4, 3281.0, 145.006, |, 0.0
5960.7, 139.4, | , 28.2, 0.0, 573.9, | ,  4000,  3881, 12000, 11714, | , -3.4, 3279.3, 144.868, |, 0.0
5961.7, 139.4, | , 28.2, 0.0, 574.0, | ,  4000,  3877, 12000, 11732, | , -3.4, 3271.6, 144.659, |, 0.0
5962.7, 139.6, | , 28.2, 0.0, 574.5, | ,  4000,  3879, 12000, 11707, | , -3.4, 3272.0, 144.464, |, 0.0
5963.7, 139.4, | , 28.2, 0.0, 573.6, | ,  4000,  3876, 12000, 11680, | , -3.4, 3272.9, 144.220, |, 0.0
5964.8, 139.4, | , 28.2, 0.0, 573.4, | ,  4000,  3878, 12000, 11719, | , -3.4, 3273.3, 144.621, |, 0.0
5965.8, 139.6, | , 28.2, 0.0, 574.4, | ,  4000,  3875, 12000, 11727, | , -3.4, 3272.0, 144.606, |, 0.0
5966.8, 139.2, | , 28.2, 0.0, 573.9, | ,  4000,  3877, 12000, 11674, | , -3.4, 3279.3, 144.453, |, 0.0
5967.8, 139.4, | , 28.2, 0.0, 573.9, | ,  4000,  3877, 12000, 11684, | , -3.4, 3274.2, 144.322, |, 0.0
5968.8, 140.3, | , 28.2, 0.0, 569.8, | ,  4000,  3873, 12000, 11755, | , -3.4, 3274.6, 144.965, |, 0.0
5969.8, 139.4, | , 28.2, 0.0, 573.2, | ,  4000,  3880, 12000, 11669, | , -3.4, 3277.6, 144.369, |, 0.0
5970.8, 139.2, | , 28.2, 0.0, 574.0, | ,  4000,  3876, 12000, 11668, | , -3.4, 3275.9, 144.245, |, 0.0
5971.8, 139.7, | , 28.2, 0.0, 574.4, | ,  4000,  3875, 12000, 11708, | , -3.4, 3305.0, 145.882, |, 0.0
5972.8, 139.7, | , 28.2, 0.0, 574.4, | ,  4000,  3877, 12000, 11690, | , -3.4, 3274.2, 144.376, |, 0.0
5973.9, 140.0, | , 28.2, 0.0, 568.6, | ,  4000,  3875, 12000, 11718, | , -3.4, 3272.0, 144.531, |, 0.0
5974.9, 139.4, | , 28.2, 0.0, 573.3, | ,  4000,  3874, 12000, 11656, | , -3.4, 3288.3, 144.660, |, 0.0
5975.9, 139.7, | , 28.2, 0.0, 574.4, | ,  4000,  3875, 12000, 11721, | , -3.4, 3272.0, 144.557, |, 0.0
5976.9, 139.7, | , 28.2, 0.0, 574.1, | ,  4000,  3878, 12000, 11692, | , -3.4, 459.3, 20.314, |, 0.0
5977.9, 139.3, | , 28.2, 0.0, 573.5, | ,  4000,  3873, 12000, 11652, | , -3.4, 521.0, 22.974, |, 0.0
5978.9, 139.9, | , 28.2, 0.0, 569.3, | ,  4000,  3876, 12000, 11734, | , -3.4, 593.8, 26.327, |, 0.0
5979.9, 139.8, | , 28.2, 0.0, 573.7, | ,  4000,  3874, 12000, 11685, | , -3.4, 659.8, 29.155, |, 0.0
5980.9, 139.3, | , 28.2, 0.0, 573.8, | ,  4000,  3879, 12000, 11702, | , -3.4, 739.0, 32.702, |, 0.0
5981.9, 139.2, | , 28.2, 0.0, 573.8, | ,  4000,  3873, 12000, 11722, | , -3.4, 795.2, 35.215, |, 0.0
5982.9, 139.8, | , 28.2, 0.0, 574.3, | ,  4000,  3877, 12000, 11719, | , -3.4, 842.7, 37.322, |, 0.0
5984.0, 139.4, | , 28.2, 0.0, 573.3, | ,  4000,  3879, 12000, 11663, | , -3.4, 907.0, 40.027, |, 0.0
5985.0, 139.8, | , 28.2, 0.0, 569.3, | ,  4000,  3873, 12000, 11673, | , -3.4, 982.0, 43.344, |, 0.0
5986.0, 139.3, | , 28.2, 0.0, 574.0, | ,  4000,  3880, 12000, 11740, | , -3.4, 1074.5, 47.650, |, 0.0
5987.0, 140.5, | , 28.2, 0.0, 568.7, | ,  4000,  3882, 12000, 11690, | , -3.4, 1113.1, 49.205, |, 0.0
5988.0, 139.4, | , 28.2, 0.0, 573.9, | ,  4000,  3875, 12000, 11698, | , -3.4, 1208.2, 53.406, |, 0.0
5989.0, 139.3, | , 28.2, 0.0, 573.9, | ,  4000,  3877, 12000, 11690, | , -3.4, 1243.8, 54.957, |, 0.0
5990.0, 140.6, | , 28.2, 0.0, 567.6, | ,  4000,  3872, 12000, 11680, | , -3.4, 1285.3, 56.738, |, 0.0
5991.0, 139.4, | , 28.2, 0.0, 573.9, | ,  4000,  3881, 12000, 11745, | , -3.4, 1387.3, 61.521, |, 0.0
