Repository: jdhuang-csm/Ru-BCA

## Methods
* (BaO)<sub>x</sub>-(CaO)<sub>y</sub>-(Al<sub>2</sub>O<sub>3</sub>)<sub>1-x-y</sub> (BCA) catalyst supports were synthesized via sol-gel and solid-state methods. 
* Ru/BCA catalysts were prepared via incipient wetness impregnation to achieve 1 wt. % Ru loading.
* Ammonia synthesis rates were measured for Ru/BCA catalysts in a packed-bed reactor at 480-600<sup>o</sup>C, 10 bar, and space velocities up to 1.3 x 10<sup>6</sup> ml g<sub>cat</sub><sup>-1</sup> h<sup>-1</sup>.
* A machine learning (ML) model was employed to improve understanding of the behavior of Ru/BCA catalysts.
* A microkinetic model was developed to describe the best-performing catalyst.

File: data/init_files_Cadigan/B2CA_RubyDry_2017-07-05-01.txt (part 15 of 47)
********** Start test **********
Elapsed time, Pressure, | , LJtemp(C), Inner-Temp, Outer-Temp, | , N2-set, N2-flow, H2-set, H2-flow, | , pH, NH3_ppm, NH3_Prod_rate, |, In222Temp
5570.4, 139.9, | , 27.4, 9.4, 552.5, | ,  4000,  3877, 12000, 11709, | , -3.4, 2933.5, 138.390, |, 10.6
5571.4, 139.4, | , 27.4, 9.0, 552.2, | ,  4000,  3870, 12000, 11690, | , -3.4, 2911.7, 137.118, |, 10.1
5572.4, 139.5, | , 27.4, 8.9, 552.2, | ,  4000,  3878, 12000, 11690, | , -3.4, 2943.0, 138.660, |, 10.0
5573.4, 140.0, | , 27.3, 9.4, 552.5, | ,  4000,  3883, 12000, 11743, | , -3.4, 2903.6, 137.323, |, 10.3
5574.4, 139.9, | , 27.3, 7.7, 551.0, | ,  4000,  3879, 12000, 11751, | , -3.4, 2905.3, 137.444, |, 8.3
5575.4, 139.4, | , 27.4, 8.7, 552.1, | ,  4000,  3873, 12000, 11669, | , -3.4, 2868.0, 134.918, |, 10.0
5576.4, 139.5, | , 27.4, 8.9, 552.1, | ,  4000,  3874, 12000, 11709, | , -3.4, 2889.8, 136.307, |, 10.3
5577.4, 140.4, | , 27.3, 0.0, 545.3, | ,  4000,  3871, 12000, 11691, | , -3.4, 2943.4, 138.630, |, 1.8
5578.5, 139.8, | , 27.4, 4.4, 547.6, | ,  4000,  3880, 12000, 11704, | , -3.4, 2919.0, 137.678, |, -1.5
5579.5, 139.6, | , 27.4, 7.6, 551.1, | ,  4000,  3863, 12000, 11694, | , -3.4, 2904.0, 136.730, |, 8.9
5580.5, 139.5, | , 27.4, 8.8, 552.3, | ,  4000,  3878, 12000, 11721, | , -3.4, 2890.7, 136.484, |, 10.4
5581.5, 139.9, | , 27.4, 9.4, 552.8, | ,  4000,  3879, 12000, 11716, | , -3.4, 2913.0, 137.489, |, 10.4
5582.5, 141.3, | , 27.3, -7.7, 539.3, | ,  4000,  3874, 12000, 11669, | , -3.4, 2890.3, 135.972, |, -4.1
5583.5, 139.5, | , 27.4, 8.9, 552.3, | ,  4000,  3882, 12000, 11728, | , -3.4, 2849.1, 134.621, |, 10.1
5584.5, 140.1, | , 27.4, 8.6, 551.7, | ,  4000,  3880, 12000, 11725, | , -3.4, 2912.1, 137.546, |, 9.8
5585.5, 139.9, | , 27.4, 8.8, 551.8, | ,  4000,  3878, 12000, 11703, | , -3.4, 2920.7, 137.732, |, 9.9
5586.5, 139.4, | , 27.4, 8.7, 551.8, | ,  4000,  3872, 12000, 11686, | , -3.4, 2885.6, 135.886, |, 10.3
5587.5, 139.4, | , 27.4, 8.9, 552.9, | ,  4000,  3881, 12000, 11690, | , -3.4, 2914.3, 137.342, |, 10.6
5588.5, 139.5, | , 27.4, 8.9, 552.3, | ,  4000,  3879, 12000, 11694, | , -3.4, 2880.4, 135.776, |, 10.2
5589.6, 139.7, | , 27.4, 7.4, 550.8, | ,  4000,  3876, 12000, 11715, | , -3.4, 2942.1, 138.828, |, 8.2
5590.6, 139.8, | , 27.4, 7.2, 551.4, | ,  4000,  3876, 12000, 11703, | , -3.4, 2853.0, 134.533, |, 8.7
5591.6, 139.9, | , 27.4, 9.5, 552.7, | ,  4000,  3878, 12000, 11674, | , -3.4, 2868.0, 135.001, |, 10.7
5592.6, 139.9, | , 27.4, 9.5, 552.7, | ,  4000,  3880, 12000, 11689, | , -3.4, 2841.9, 133.922, |, 10.4
5593.6, 140.5, | , 27.4, -2.5, 543.2, | ,  4000,  3871, 12000, 11693, | , -3.4, 2903.1, 136.752, |, 0.4
5594.6, 139.8, | , 27.4, 7.5, 550.7, | ,  4000,  3879, 12000, 11728, | , -3.4, 2917.3, 137.798, |, 8.4
5595.6, 140.0, | , 27.4, 8.6, 552.3, | ,  4000,  3882, 12000, 11729, | , -3.4, 2887.3, 136.422, |, 10.1
5596.6, 139.5, | , 27.4, 8.9, 552.2, | ,  4000,  3880, 12000, 11758, | , -3.4, 2895.0, 137.020, |, 10.2
5597.6, 139.4, | , 27.4, 9.1, 552.0, | ,  4000,  3875, 12000, 11701, | , -3.4, 2859.4, 134.803, |, 9.6
5598.6, 140.5, | , 27.4, -1.4, 544.5, | ,  4000,  3866, 12000, 11664, | , -3.4, 2898.4, 136.245, |, 1.2
5599.7, 140.2, | , 27.4, 7.6, 551.1, | ,  4000,  3880, 12000, 11705, | , -3.4, 2905.3, 137.050, |, 8.9
5600.7, 139.5, | , 27.4, 8.4, 552.5, | ,  4000,  3874, 12000, 11692, | , -3.4, 2872.7, 135.349, |, 9.6
5601.7, 139.5, | , 27.4, 8.6, 551.6, | ,  4000,  3874, 12000, 11695, | , -3.4, 2878.3, 135.636, |, 9.4
5602.7, 140.1, | , 27.4, 8.7, 552.0, | ,  4000,  3878, 12000, 11733, | , -3.4, 2874.4, 135.820, |, 10.3
5603.7, 141.0, | , 27.4, -0.0, 545.3, | ,  4000,  3875, 12000, 11725, | , -3.4, 2865.9, 135.323, |, 1.7
5604.7, 139.7, | , 27.4, 6.9, 550.9, | ,  4000,  3880, 12000, 11718, | , -3.4, 2863.7, 135.202, |, 9.0
5605.7, 139.5, | , 27.4, 8.3, 551.4, | ,  4000,  3874, 12000, 11698, | , -3.4, 2867.1, 135.140, |, 9.8
5606.7, 140.0, | , 27.4, 9.1, 552.6, | ,  4000,  3875, 12000, 11695, | , -3.4, 2915.1, 137.376, |, 9.9
5607.7, 139.6, | , 27.4, 8.6, 551.8, | ,  4000,  3878, 12000, 11695, | , -3.4, 2868.9, 135.229, |, 9.9
5608.7, 139.6, | , 27.4, 8.7, 551.9, | ,  4000,  3873, 12000, 11730, | , -3.4, 2880.0, 136.014, |, 9.6
5609.8, 140.6, | , 27.4, 0.4, 543.2, | ,  4000,  3873, 12000, 11694, | , -3.4, 2887.7, 136.061, |, 1.8
5610.8, 139.9, | , 27.4, 9.0, 552.0, | ,  4000,  3878, 12000, 11679, | , -3.4, 2878.3, 135.534, |, 10.1
5611.8, 139.5, | , 27.4, 8.4, 551.3, | ,  4000,  3876, 12000, 11708, | , -3.4, 2888.1, 136.226, |, 9.8
5612.8, 139.5, | , 27.4, 8.6, 552.0, | ,  4000,  3873, 12000, 11694, | , -3.4, 2874.4, 135.435, |, 9.5
5613.8, 139.9, | , 27.4, 9.4, 553.0, | ,  4000,  3883, 12000, 11725, | , -3.4, 2871.0, 135.637, |, 10.7
5614.8, 140.8, | , 27.4, -2.4, 545.2, | ,  4000,  3873, 12000, 11680, | , -3.4, 2827.3, 133.104, |, -0.0
5615.8, 139.4, | , 27.4, 9.0, 552.3, | ,  4000,  3881, 12000, 11701, | , -3.4, 2874.4, 135.573, |, 10.1
5616.8, 139.9, | , 27.4, 9.1, 552.4, | ,  4000,  3874, 12000, 11705, | , -3.4, 2870.6, 135.363, |, 10.4
5617.8, 139.5, | , 27.4, 9.0, 552.2, | ,  4000,  3876, 12000, 11661, | , -3.4, 2826.0, 132.903, |, 9.9
5618.8, 139.3, | , 27.4, 9.0, 552.4, | ,  4000,  3871, 12000, 11653, | , -3.4, 2895.0, 136.020, |, 10.2
5619.9, 140.7, | , 27.4, -1.0, 544.1, | ,  4000,  3879, 12000, 11711, | , -3.4, 2902.3, 136.944, |, 1.1
5620.9, 139.7, | , 27.4, 9.5, 552.8, | ,  4000,  3878, 12000, 11675, | , -3.4, 2888.1, 135.955, |, 10.5
5621.9, 139.4, | , 27.4, 9.0, 552.1, | ,  4000,  3875, 12000, 11658, | , -3.4, 2900.1, 136.345, |, 10.2
5622.9, 139.6, | , 27.4, 8.9, 552.2, | ,  4000,  3880, 12000, 11695, | , -3.4, 2883.8, 135.950, |, 10.1
5623.9, 139.4, | , 27.4, 9.0, 552.3, | ,  4000,  3876, 12000, 11681, | , -3.4, 2861.1, 134.721, |, 10.1
5624.9, 140.2, | , 27.4, 8.0, 551.6, | ,  4000,  3882, 12000, 11739, | , -3.4, 2880.4, 136.191, |, 9.5
5625.9, 140.4, | , 27.4, -0.7, 544.3, | ,  4000,  3875, 12000, 11681, | , -3.4, 2871.0, 135.178, |, 1.4
5626.9, 139.6, | , 27.4, 8.8, 552.2, | ,  4000,  3883, 12000, 11706, | , -3.4, 2880.4, 135.907, |, 10.0
5627.9, 139.9, | , 27.4, 9.4, 552.6, | ,  4000,  3878, 12000, 11703, | , -3.4, 2875.3, 135.602, |, 10.7
5628.9, 139.5, | , 27.4, 8.8, 552.5, | ,  4000,  3874, 12000, 11719, | , -3.4, 2878.7, 135.865, |, 10.1
5630.0, 139.7, | , 27.4, 7.7, 551.7, | ,  4000,  3880, 12000, 11686, | , -3.4, 2879.1, 135.649, |, 9.4
5631.0, 140.6, | , 27.4, -0.2, 545.3, | ,  4000,  3883, 12000, 11713, | , -3.4, 2865.4, 135.266, |, 2.6
5632.0, 139.9, | , 27.4, 9.4, 552.5, | ,  4000,  3877, 12000, 11716, | , -3.4, 2843.1, 134.192, |, 10.7
5633.0, 139.5, | , 27.4, 9.0, 552.5, | ,  4000,  3874, 12000, 11705, | , -3.4, 2862.4, 134.980, |, 10.3
5634.0, 139.5, | , 27.4, 8.8, 552.9, | ,  4000,  3879, 12000, 11685, | , -3.4, 2884.3, 135.869, |, 10.7
5635.0, 140.1, | , 27.4, 7.5, 551.8, | ,  4000,  3875, 12000, 11700, | , -3.4, 2870.6, 135.326, |, 9.4
5636.0, 140.8, | , 27.4, 0.2, 545.2, | ,  4000,  3875, 12000, 11693, | , -3.4, 2854.7, 134.519, |, 2.5
5637.0, 139.6, | , 27.4, 8.6, 552.1, | ,  4000,  3878, 12000, 11684, | , -3.4, 2921.1, 137.585, |, 10.1
5638.0, 139.6, | , 27.4, 8.4, 552.1, | ,  4000,  3877, 12000, 11698, | , -3.4, 2895.0, 136.464, |, 9.9
5639.0, 139.9, | , 27.4, 9.4, 552.8, | ,  4000,  3875, 12000, 11686, | , -3.4, 2850.9, 134.283, |, 10.7
5640.1, 139.7, | , 27.4, 6.8, 551.3, | ,  4000,  3875, 12000, 11693, | , -3.4, 2874.0, 135.425, |, 8.9
5641.1, 139.4, | , 27.4, 9.0, 552.7, | ,  4000,  3877, 12000, 11673, | , -3.4, 2886.4, 135.847, |, 10.2
5642.1, 140.8, | , 27.4, 0.8, 545.8, | ,  4000,  3876, 12000, 11716, | , -3.4, 2897.1, 136.716, |, 2.9
5643.1, 139.8, | , 27.4, 9.5, 552.9, | ,  4000,  3877, 12000, 11698, | , -3.4, 2860.3, 134.848, |, 10.5
5644.1, 139.5, | , 27.4, 8.8, 552.2, | ,  4000,  3874, 12000, 11701, | , -3.4, 2906.1, 136.997, |, 10.1
5645.1, 140.1, | , 27.4, 8.0, 552.1, | ,  4000,  3875, 12000, 11711, | , -3.4, 2862.0, 135.019, |, 9.1
5646.1, 139.9, | , 27.4, 9.4, 552.9, | ,  4000,  3878, 12000, 11701, | , -3.4, 2852.1, 134.494, |, 10.6
5647.1, 140.5, | , 27.4, 0.1, 545.4, | ,  4000,  3879, 12000, 11712, | , -3.4, 2846.6, 134.332, |, 2.1
5648.1, 139.4, | , 27.4, 9.0, 552.4, | ,  4000,  3877, 12000, 11687, | , -3.4, 2843.6, 133.962, |, 9.9
5649.1, 139.9, | , 27.4, 9.4, 553.3, | ,  4000,  3878, 12000, 11698, | , -3.4, 2900.1, 136.729, |, 10.4
5650.2, 139.7, | , 27.4, 7.6, 551.2, | ,  4000,  3882, 12000, 11717, | , -3.4, 2845.7, 134.367, |, 8.7
5651.2, 139.7, | , 27.4, 8.2, 550.7, | ,  4000,  3880, 12000, 11713, | , -3.4, 2859.9, 134.972, |, 8.0
5652.2, 140.6, | , 27.4, -0.2, 545.1, | ,  4000,  3873, 12000, 11713, | , -3.4, 2834.1, 133.707, |, 1.9
5653.2, 139.9, | , 27.4, 9.1, 553.4, | ,  4000,  3876, 12000, 11716, | , -3.4, 2848.3, 134.420, |, 10.5
5654.2, 139.4, | , 27.4, 8.3, 552.3, | ,  4000,  3875, 12000, 11693, | , -3.4, 2880.0, 135.707, |, 9.8
5655.2, 139.8, | , 27.4, 7.5, 551.9, | ,  4000,  3877, 12000, 11737, | , -3.4, 2882.6, 136.224, |, 9.2
5656.2, 139.5, | , 27.4, 8.1, 552.4, | ,  4000,  3877, 12000, 11690, | , -3.4, 2836.7, 133.672, |, 9.7
5657.2, 139.9, | , 27.4, 9.4, 552.8, | ,  4000,  3877, 12000, 11736, | , -3.4, 2874.4, 135.839, |, 10.6
5658.2, 140.7, | , 27.4, 7.4, 551.1, | ,  4000,  3877, 12000, 11705, | , -3.4, 2853.0, 134.561, |, 8.8
5659.2, 139.5, | , 27.4, 8.9, 552.9, | ,  4000,  3869, 12000, 11685, | , -3.4, 2856.4, 134.479, |, 10.1
5660.2, 139.8, | , 27.4, 7.6, 552.1, | ,  4000,  3878, 12000, 11718, | , -3.4, 2889.0, 136.373, |, 9.5
5661.3, 139.9, | , 27.4, 9.3, 553.2, | ,  4000,  3880, 12000, 11724, | , -3.4, 2862.9, 135.212, |, 9.8
5662.3, 139.4, | , 27.4, 8.9, 552.8, | ,  4000,  3870, 12000, 11692, | , -3.4, 2859.9, 134.707, |, 10.0
5663.3, 140.3, | , 27.4, 1.0, 544.2, | ,  4000,  3875, 12000, 11718, | , -3.4, 2888.6, 136.325, |, 2.4
5664.3, 139.6, | , 27.4, 9.1, 553.2, | ,  4000,  3878, 12000, 11693, | , -3.4, 2881.7, 135.812, |, 10.4
5665.3, 140.0, | , 27.4, 8.0, 552.2, | ,  4000,  3875, 12000, 11694, | , -3.4, 2851.3, 134.365, |, 9.4
5666.3, 139.5, | , 27.4, 8.8, 552.7, | ,  4000,  3879, 12000, 11701, | , -3.4, 2850.4, 134.416, |, 10.1
5667.3, 139.5, | , 27.4, 9.5, 553.5, | ,  4000,  3876, 12000, 11679, | , -3.4, 2835.9, 133.526, |, 10.6
5668.3, 140.9, | , 27.4, -1.3, 545.0, | ,  4000,  3879, 12000, 11713, | , -3.4, 2865.4, 135.226, |, 1.0
5669.3, 139.5, | , 27.4, 8.6, 553.1, | ,  4000,  3879, 12000, 11723, | , -3.4, 2882.1, 136.105, |, 10.1
5670.3, 139.6, | , 27.4, 7.7, 552.5, | ,  4000,  3876, 12000, 11697, | , -3.4, 2873.1, 135.424, |, 8.6
5671.3, 139.9, | , 27.4, 9.3, 553.6, | ,  4000,  3876, 12000, 11707, | , -3.4, 2866.3, 135.191, |, 10.7
5672.4, 139.8, | , 27.4, 9.3, 553.5, | ,  4000,  3878, 12000, 11663, | , -3.4, 2865.9, 134.804, |, 10.8
5673.4, 139.6, | , 27.4, 8.9, 553.6, | ,  4000,  3877, 12000, 11717, | , -3.4, 2864.6, 135.205, |, 10.2
5674.4, 139.6, | , 27.4, 8.0, 552.0, | ,  4000,  3879, 12000, 11689, | , -3.4, 2832.0, 133.448, |, 9.3
5675.4, 140.8, | , 27.4, 7.6, 552.3, | ,  4000,  3878, 12000, 11703, | , -3.4, 2849.1, 134.368, |, 9.2
5676.4, 139.6, | , 27.4, 8.7, 552.8, | ,  4000,  3882, 12000, 11702, | , -3.4, 2901.8, 136.872, |, 9.5
5677.4, 139.6, | , 27.4, 8.5, 553.2, | ,  4000,  3874, 12000, 11701, | , -3.4, 2868.0, 135.198, |, 9.8
5678.4, 139.6, | , 27.4, 8.1, 552.8, | ,  4000,  3884, 12000, 11706, | , -3.4, 2862.9, 135.092, |, 10.2
5679.4, 141.2, | , 27.4, -2.8, 543.7, | ,  4000,  3878, 12000, 11684, | , -3.4, 2864.6, 134.929, |, -0.7
5680.4, 139.8, | , 27.4, 7.1, 551.8, | ,  4000,  3878, 12000, 11735, | , -3.4, 2828.1, 133.651, |, 8.3
5681.4, 139.5, | , 27.4, 8.3, 552.9, | ,  4000,  3874, 12000, 11696, | , -3.4, 2873.6, 135.419, |, 10.0
5682.4, 139.5, | , 27.4, 8.5, 552.8, | ,  4000,  3873, 12000, 11698, | , -3.4, 2871.4, 135.329, |, 9.7
5683.5, 140.1, | , 27.4, 8.7, 552.7, | ,  4000,  3873, 12000, 11682, | , -3.4, 2847.4, 134.062, |, 9.7
5684.5, 140.8, | , 27.4, -8.1, 540.6, | ,  4000,  3876, 12000, 11673, | , -3.4, 2868.0, 134.977, |, -4.6
5685.5, 139.6, | , 27.4, 7.5, 551.7, | ,  4000,  3875, 12000, 11679, | , -3.4, 2881.3, 135.647, |, 8.5
5686.5, 139.9, | , 27.4, 9.0, 553.2, | ,  4000,  3880, 12000, 11702, | , -3.4, 2860.7, 134.924, |, 10.5
5687.5, 139.9, | , 27.4, 9.2, 553.0, | ,  4000,  3879, 12000, 11699, | , -3.4, 2857.3, 134.724, |, 10.2
5688.5, 139.5, | , 27.4, 9.0, 552.8, | ,  4000,  3876, 12000, 11712, | , -3.4, 2875.3, 135.656, |, 10.2
5689.5, 139.4, | , 27.4, 9.0, 553.2, | ,  4000,  3878, 12000, 11702, | , -3.4, 2877.8, 135.711, |, 9.7
5690.5, 139.7, | , 27.4, 7.8, 552.1, | ,  4000,  3885, 12000, 11697, | , -3.4, 2875.7, 135.625, |, 8.6
5691.5, 139.5, | , 27.4, 8.9, 553.2, | ,  4000,  3881, 12000, 11680, | , -3.4, 2855.6, 134.499, |, 10.1
5692.5, 139.5, | , 27.4, 9.1, 553.2, | ,  4000,  3876, 12000, 11690, | , -3.4, 2845.3, 134.064, |, 10.3
5693.6, 139.5, | , 27.4, 9.2, 553.5, | ,  4000,  3875, 12000, 11668, | , -3.4, 2866.7, 134.868, |, 10.4
5694.6, 139.9, | , 27.4, 9.6, 553.5, | ,  4000,  3879, 12000, 11711, | , -3.4, 2859.4, 134.930, |, 10.8
5695.6, 140.6, | , 27.4, -0.5, 544.8, | ,  4000,  3876, 12000, 11694, | , -3.4, 2864.1, 134.978, |, 2.1
5696.6, 139.5, | , 27.4, 8.9, 553.6, | ,  4000,  3878, 12000, 11703, | , -3.4, 2853.0, 134.552, |, 9.7
5697.6, 139.5, | , 27.4, 9.1, 553.2, | ,  4000,  3886, 12000, 11699, | , -3.4, 2875.3, 135.631, |, 10.3
5698.6, 139.9, | , 27.4, 9.5, 553.7, | ,  4000,  3874, 12000, 11723, | , -3.4, 2876.6, 135.793, |, 10.7
5699.6, 139.5, | , 27.4, 8.8, 553.2, | ,  4000,  3875, 12000, 11716, | , -3.4, 2849.1, 134.456, |, 10.0
5700.6, 141.5, | , 27.4, -6.3, 540.0, | ,  4000,  3869, 12000, 11697, | , -3.4, 2866.7, 135.059, |, -3.3
5701.6, 139.8, | , 27.4, 9.5, 553.6, | ,  4000,  3878, 12000, 11674, | , -3.4, 2861.6, 134.704, |, 10.5
5702.6, 139.6, | , 27.4, 8.9, 553.1, | ,  4000,  3877, 12000, 11714, | , -3.4, 2880.4, 135.924, |, 10.2
5703.7, 139.5, | , 27.4, 9.1, 553.5, | ,  4000,  3875, 12000, 11696, | , -3.4, 2875.3, 135.510, |, 10.2
5704.7, 139.9, | , 27.4, 9.6, 553.7, | ,  4000,  3872, 12000, 11694, | , -3.4, 2859.9, 134.750, |, 10.5
5705.7, 139.6, | , 27.4, -7.5, 545.1, | ,  4000,  3873, 12000, 11698, | , -3.4, 2868.0, 135.162, |, -6.1
5706.7, 139.5, | , 27.4, 8.9, 553.2, | ,  4000,  3877, 12000, 11672, | , -3.4, 2848.3, 134.051, |, 10.0
5707.7, 139.5, | , 27.5, 9.0, 554.0, | ,  4000,  3874, 12000, 11720, | , -3.4, 2873.6, 135.625, |, 10.3
5708.7, 139.6, | , 27.4, 9.0, 553.2, | ,  4000,  3878, 12000, 11705, | , -3.4, 2850.0, 134.422, |, 10.3
5709.7, 139.4, | , 27.4, 9.0, 553.3, | ,  4000,  3878, 12000, 11713, | , -3.4, 2872.3, 135.550, |, 10.5
5710.7, 139.7, | , 27.5, 7.2, 552.2, | ,  4000,  3876, 12000, 11734, | , -3.4, 2896.7, 136.855, |, 9.0
5711.7, 140.4, | , 27.4, 1.0, 546.5, | ,  4000,  3878, 12000, 11707, | , -3.4, 2874.0, 135.573, |, 2.9
5712.7, 139.9, | , 27.4, 9.4, 553.7, | ,  4000,  3873, 12000, 11718, | , -3.4, 2890.3, 136.389, |, 10.7
5713.7, 139.5, | , 27.4, 8.9, 553.3, | ,  4000,  3880, 12000, 11693, | , -3.4, 2866.3, 135.106, |, 10.3
5714.7, 139.5, | , 27.5, 8.9, 553.2, | ,  4000,  3877, 12000, 11706, | , -3.4, 2868.9, 135.316, |, 9.9
5715.8, 140.1, | , 27.4, 8.0, 552.4, | ,  4000,  3874, 12000, 11720, | , -3.4, 2873.1, 135.604, |, 9.6
5716.8, 141.2, | , 27.4, -2.3, 544.3, | ,  4000,  3872, 12000, 11690, | , -3.4, 2869.3, 135.146, |, 0.1
5717.8, 139.4, | , 27.5, 9.0, 553.3, | ,  4000,  3877, 12000, 11701, | , -3.4, 2865.9, 135.137, |, 9.9
5718.8, 139.5, | , 27.4, 8.8, 553.6, | ,  4000,  3874, 12000, 11718, | , -3.4, 2865.9, 135.251, |, 10.3
5719.8, 139.9, | , 27.5, 9.6, 554.1, | ,  4000,  3877, 12000, 11705, | , -3.4, 2895.0, 136.534, |, 10.8
5720.8, 139.6, | , 27.5, 7.2, 552.6, | ,  4000,  3876, 12000, 11710, | , -3.4, 2875.3, 135.642, |, 9.1
5721.8, 140.7, | , 27.5, -0.9, 545.5, | ,  4000,  3875, 12000, 11700, | , -3.4, 2866.3, 135.119, |, 1.0
5722.8, 139.6, | , 27.5, 9.0, 553.7, | ,  4000,  3882, 12000, 11725, | , -3.4, 2849.1, 134.596, |, 10.2
5723.8, 139.9, | , 27.5, 9.3, 553.4, | ,  4000,  3875, 12000, 11697, | , -3.4, 2857.3, 134.671, |, 10.4
5724.8, 139.6, | , 27.5, 9.1, 553.3, | ,  4000,  3875, 12000, 11690, | , -3.4, 2887.7, 136.043, |, 10.3
5725.8, 139.6, | , 27.5, 7.8, 552.4, | ,  4000,  3876, 12000, 11671, | , -3.4, 2886.4, 135.818, |, 8.7
5726.9, 139.8, | , 27.5, 9.6, 554.3, | ,  4000,  3876, 12000, 11675, | , -3.4, 2898.4, 136.426, |, 10.9
5727.9, 140.8, | , 27.5, -1.5, 546.4, | ,  4000,  3877, 12000, 11706, | , -3.4, 2893.3, 136.468, |, 0.5
5728.9, 139.6, | , 27.5, 8.9, 553.7, | ,  4000,  3881, 12000, 11713, | , -3.4, 2860.3, 135.008, |, 10.8
5729.9, 139.5, | , 27.5, 8.8, 553.9, | ,  4000,  3874, 12000, 11708, | , -3.4, 2875.7, 135.628, |, 10.2
5730.9, 140.0, | , 27.5, 8.2, 552.5, | ,  4000,  3879, 12000, 11699, | , -3.4, 2882.1, 135.893, |, 9.6
5731.9, 139.5, | , 27.5, 9.0, 553.5, | ,  4000,  3880, 12000, 11682, | , -3.4, 2873.1, 135.332, |, 10.4
5732.9, 140.6, | , 27.5, -1.2, 546.7, | ,  4000,  3873, 12000, 11707, | , -3.4, 2858.6, 134.801, |, 2.3
5733.9, 140.0, | , 27.5, 8.7, 553.8, | ,  4000,  3878, 12000, 11716, | , -3.4, 2856.9, 134.849, |, 9.9
5734.9, 139.9, | , 27.5, 9.5, 554.5, | ,  4000,  3884, 12000, 11700, | , -3.4, 2859.9, 134.901, |, 10.6
5736.0, 139.6, | , 27.5, 7.5, 553.0, | ,  4000,  3874, 12000, 11657, | , -3.4, 2860.7, 134.485, |, 9.1
5737.0, 139.5, | , 27.5, 8.8, 554.0, | ,  4000,  3872, 12000, 11724, | , -3.4, 2856.0, 134.825, |, 10.0
5738.0, 140.6, | , 27.5, -0.2, 546.2, | ,  4000,  3876, 12000, 11720, | , -3.4, 2858.1, 134.921, |, 2.2
5739.0, 139.4, | , 27.5, 8.8, 553.5, | ,  4000,  3878, 12000, 11664, | , -3.4, 2859.4, 134.522, |, 10.2
5740.0, 139.5, | , 27.5, 8.9, 553.9, | ,  4000,  3876, 12000, 11695, | , -3.4, 2859.4, 134.764, |, 10.3
5741.0, 140.2, | , 27.5, 8.3, 553.3, | ,  4000,  3874, 12000, 11714, | , -3.4, 2863.7, 135.118, |, 9.5
5742.0, 139.8, | , 27.5, 9.3, 553.9, | ,  4000,  3873, 12000, 11665, | , -3.4, 2861.6, 134.583, |, 10.8
5743.0, 139.5, | , 27.5, 9.2, 554.1, | ,  4000,  3877, 12000, 11686, | , -3.4, 2857.7, 134.612, |, 10.4
5744.0, 140.6, | , 27.5, 0.3, 546.5, | ,  4000,  3875, 12000, 11722, | , -3.4, 2854.3, 134.751, |, 2.1
5745.0, 139.8, | , 27.5, 9.5, 553.6, | ,  4000,  3878, 12000, 11709, | , -3.4, 2860.3, 134.949, |, 10.8
5746.1, 139.9, | , 27.5, 6.6, 546.3, | ,  4000,  3877, 12000, 11704, | , -3.4, 2885.1, 136.059, |, 7.3
5747.1, 139.5, | , 27.5, 9.1, 553.8, | ,  4000,  3876, 12000, 11680, | , -3.4, 2858.1, 134.576, |, 10.4
5748.1, 139.4, | , 27.5, 9.1, 554.2, | ,  4000,  3877, 12000, 11696, | , -3.4, 209.1, 9.881, |, 10.3
5749.1, 140.5, | , 27.5, -1.4, 545.4, | ,  4000,  3873, 12000, 11682, | , -3.4, 251.0, 11.850, |, 0.9
5750.1, 139.6, | , 27.5, 8.4, 553.4, | ,  4000,  3879, 12000, 11701, | , -3.4, 286.6, 13.551, |, 10.1
5751.1, 139.9, | , 27.5, 7.1, 551.9, | ,  4000,  3876, 12000, 11703, | , -3.4, 343.6, 16.243, |, 8.7
5752.1, 139.8, | , 27.5, 5.9, 551.7, | ,  4000,  3876, 12000, 11678, | , -3.4, 368.4, 17.389, |, 8.0
5753.1, 139.9, | , 27.5, 8.9, 553.7, | ,  4000,  3878, 12000, 11668, | , -3.4, 410.9, 19.380, |, 10.3
5754.1, 140.5, | , 27.5, -0.9, 545.2, | ,  4000,  3877, 12000, 11694, | , -3.4, 453.7, 21.434, |, 1.7
5755.1, 139.6, | , 27.5, 8.5, 553.5, | ,  4000,  3878, 12000, 11701, | , -3.4, 495.7, 23.429, |, 10.2
5756.1, 140.3, | , 27.5, 8.1, 552.6, | ,  4000,  3882, 12000, 11698, | , -3.4, 551.4, 26.063, |, 9.0
5757.2, 139.5, | , 27.5, 8.4, 553.0, | ,  4000,  3875, 12000, 11662, | , -3.4, 571.1, 26.918, |, 9.8
5758.2, 139.5, | , 27.5, 8.4, 553.3, | ,  4000,  3876, 12000, 11703, | , -3.4, 593.4, 28.044, |, 10.1
5759.2, 140.0, | , 27.5, 9.3, 553.8, | ,  4000,  3879, 12000, 11691, | , -3.4, 632.8, 29.889, |, 10.1
5760.2, 141.0, | , 27.5, -1.4, 544.5, | ,  4000,  3874, 12000, 11650, | , -3.4, 665.8, 31.353, |, 0.8
5761.2, 139.8, | , 27.5, 6.8, 552.2, | ,  4000,  3875, 12000, 11696, | , -3.4, 700.1, 33.066, |, 8.3
5762.2, 139.9, | , 27.5, 7.1, 552.7, | ,  4000,  3877, 12000, 11709, | , -3.4, 730.5, 34.535, |, 8.9
5763.2, 140.0, | , 27.5, 9.3, 553.5, | ,  4000,  3877, 12000, 11712, | , -3.4, 771.2, 36.464, |, 10.4
5764.2, 139.5, | , 27.5, 8.9, 553.7, | ,  4000,  3878, 12000, 11721, | , -3.4, 811.5, 38.392, |, 10.3
5765.2, 140.8, | , 27.5, -2.1, 545.0, | ,  4000,  3875, 12000, 11699, | , -3.4, 861.2, 40.676, |, 0.6
5766.2, 139.6, | , 27.5, 6.8, 552.9, | ,  4000,  3876, 12000, 11701, | , -3.4, 893.3, 42.200, |, 9.5
5767.3, 139.9, | , 27.5, 9.0, 554.1, | ,  4000,  3873, 12000, 11716, | , -3.4, 944.3, 44.640, |, 10.8
5768.3, 139.6, | , 27.5, 8.7, 554.1, | ,  4000,  3877, 12000, 11707, | , -3.4, 964.0, 45.556, |, 9.4
5769.3, 139.5, | , 27.5, 8.9, 553.5, | ,  4000,  3878, 12000, 11717, | , -3.4, 1000.4, 47.312, |, 10.1
5770.3, 140.6, | , 27.5, -0.2, 546.3, | ,  4000,  3880, 12000, 11698, | , -3.4, 1061.2, 50.126, |, 2.2
5771.3, 139.9, | , 27.5, 7.4, 553.6, | ,  4000,  3880, 12000, 11686, | , -3.4, 1104.1, 52.111, |, 9.5
5772.3, 139.6, | , 27.5, 8.3, 553.4, | ,  4000,  3869, 12000, 11720, | , -3.4, 1144.8, 54.107, |, 9.7
5773.3, 139.6, | , 27.5, 8.8, 554.0, | ,  4000,  3878, 12000, 11700, | , -3.4, 1182.1, 55.829, |, 10.1
5774.3, 139.7, | , 27.5, 9.4, 554.3, | ,  4000,  3872, 12000, 11683, | , -3.4, 1204.8, 56.818, |, 10.5
5775.3, 139.8, | , 27.5, 9.5, 554.5, | ,  4000,  3879, 12000, 11710, | , -3.4, 1244.2, 58.801, |, 10.3
5776.3, 140.7, | , 27.5, -0.8, 544.3, | ,  4000,  3877, 12000, 11713, | , -3.4, 1265.6, 59.817, |, 0.3
5777.3, 139.6, | , 27.5, 9.0, 554.2, | ,  4000,  3880, 12000, 11726, | , -3.4, 1314.9, 62.207, |, 10.4
5778.4, 139.7, | , 27.5, 8.5, 554.2, | ,  4000,  3882, 12000, 11717, | , -3.4, 1336.7, 63.210, |, 10.2
5779.4, 139.5, | , 27.5, 8.9, 554.2, | ,  4000,  3872, 12000, 11686, | , -3.4, 1393.3, 65.705, |, 10.0
5780.4, 139.6, | , 27.5, 8.8, 553.8, | ,  4000,  3879, 12000, 11698, | , -3.4, 1452.8, 68.598, |, 10.0
5781.4, 141.2, | , 27.5, -2.4, 546.1, | ,  4000,  3867, 12000, 11724, | , -3.4, 1496.1, 70.699, |, 1.6
5782.4, 139.8, | , 27.5, 8.8, 553.8, | ,  4000,  3874, 12000, 11691, | , -3.4, 1510.7, 71.268, |, 10.6
5783.4, 139.5, | , 27.5, 8.9, 553.9, | ,  4000,  3882, 12000, 11698, | , -3.4, 1542.8, 72.853, |, 10.0
5784.4, 139.6, | , 27.5, 9.1, 554.9, | ,  4000,  3883, 12000, 11715, | , -3.4, 1555.7, 73.542, |, 10.4
5785.4, 140.1, | , 27.5, 9.2, 554.2, | ,  4000,  3880, 12000, 11739, | , -3.4, 1571.1, 74.369, |, 10.2
5786.4, 140.9, | , 27.5, -0.3, 546.6, | ,  4000,  3871, 12000, 11693, | , -3.4, 1646.9, 77.676, |, 1.9
5787.4, 139.6, | , 27.5, 8.2, 553.6, | ,  4000,  3878, 12000, 11716, | , -3.4, 1667.9, 78.822, |, 9.5
5788.4, 139.9, | , 27.5, 9.3, 554.6, | ,  4000,  3883, 12000, 11740, | , -3.4, 1713.3, 81.112, |, 10.6
5789.5, 139.9, | , 27.5, 8.9, 554.3, | ,  4000,  3877, 12000, 11720, | , -3.4, 1778.5, 84.051, |, 10.9
5790.5, 139.5, | , 27.5, 9.0, 554.2, | ,  4000,  3878, 12000, 11690, | , -3.4, 1770.7, 83.532, |, 10.5
5791.5, 139.7, | , 27.5, 7.7, 553.1, | ,  4000,  3878, 12000, 11727, | , -3.4, 1792.6, 84.761, |, 9.2
5792.5, 141.1, | , 27.5, -0.1, 547.7, | ,  4000,  3877, 12000, 11737, | , -3.4, 1823.9, 86.289, |, 3.2
5793.5, 139.5, | , 27.5, 8.9, 553.8, | ,  4000,  3875, 12000, 11682, | , -3.4, 1903.1, 89.697, |, 10.4
5794.5, 139.5, | , 27.5, 8.9, 554.0, | ,  4000,  3880, 12000, 11710, | , -3.4, 1879.6, 88.782, |, 10.4
5795.5, 139.4, | , 27.5, 9.1, 554.4, | ,  4000,  3877, 12000, 11698, | , -3.4, 1943.0, 91.679, |, 10.6
5796.5, 140.0, | , 27.5, 8.1, 553.2, | ,  4000,  3879, 12000, 11710, | , -3.4, 2001.7, 94.533, |, 9.5
5797.5, 140.6, | , 27.5, 0.2, 546.8, | ,  4000,  3877, 12000, 11754, | , -3.4, 2033.8, 96.308, |, 2.2
5798.6, 139.7, | , 27.5, 9.1, 554.5, | ,  4000,  3884, 12000, 11748, | , -3.4, 2044.9, 96.835, |, 10.3
5799.6, 139.9, | , 27.5, 9.2, 554.6, | ,  4000,  3880, 12000, 11718, | , -3.4, 2048.8, 96.805, |, 10.8
5800.6, 139.5, | , 27.5, 8.9, 554.2, | ,  4000,  3877, 12000, 11726, | , -3.4, 2081.4, 98.374, |, 9.9
5801.6, 139.6, | , 27.5, 7.8, 553.0, | ,  4000,  3877, 12000, 11690, | , -3.4, 2159.3, 101.810, |, 9.1
5802.6, 140.5, | , 27.5, -0.0, 546.7, | ,  4000,  3874, 12000, 11696, | , -3.4, 2172.2, 102.440, |, 2.1
5803.6, 139.9, | , 27.5, 8.5, 554.7, | ,  4000,  3880, 12000, 11685, | , -3.4, 2173.1, 102.445, |, 10.5
5804.6, 139.6, | , 27.5, 8.9, 554.1, | ,  4000,  3878, 12000, 11701, | , -3.4, 2221.9, 104.845, |, 10.1
5805.6, 139.6, | , 27.5, 9.1, 554.5, | ,  4000,  3885, 12000, 11729, | , -3.4, 2247.6, 106.287, |, 10.9
5806.6, 139.8, | , 27.5, 7.2, 553.1, | ,  4000,  3876, 12000, 11695, | , -3.4, 2234.8, 105.389, |, 8.6
5807.6, 139.9, | , 27.5, 9.3, 554.3, | ,  4000,  3873, 12000, 11676, | , -3.4, 2334.6, 109.934, |, 10.4
5808.7, 140.4, | , 27.5, -2.5, 544.8, | ,  4000,  3871, 12000, 11688, | , -3.4, 2367.6, 111.550, |, 0.4
5809.7, 139.9, | , 27.5, 9.5, 554.4, | ,  4000,  3877, 12000, 11683, | , -3.4, 2370.1, 111.687, |, 10.8
5810.7, 139.5, | , 27.5, 9.1, 554.2, | ,  4000,  3881, 12000, 11716, | , -3.4, 2413.8, 114.007, |, 10.3
5811.7, 139.7, | , 27.5, 7.8, 553.1, | ,  4000,  3877, 12000, 11690, | , -3.4, 2417.3, 113.950, |, 9.1
5812.7, 139.6, | , 27.5, 9.1, 554.4, | ,  4000,  3879, 12000, 11694, | , -3.4, 2413.4, 113.808, |, 10.8
5813.7, 140.9, | , 27.5, 0.7, 548.0, | ,  4000,  3878, 12000, 11703, | , -3.4, 2420.3, 114.193, |, 3.0
5814.7, 139.4, | , 27.5, 8.9, 554.2, | ,  4000,  3875, 12000, 11668, | , -3.4, 2464.4, 115.987, |, 10.3
5815.7, 139.5, | , 27.5, 9.0, 554.0, | ,  4000,  3873, 12000, 11683, | , -3.4, 2537.2, 119.503, |, 10.1
5816.8, 140.1, | , 27.5, 7.8, 553.2, | ,  4000,  3877, 12000, 11704, | , -3.4, 2499.1, 117.904, |, 9.5
5817.8, 139.5, | , 27.5, 9.0, 554.1, | ,  4000,  3881, 12000, 11742, | , -3.4, 2556.5, 120.926, |, 10.3
5818.8, 141.2, | , 27.5, -6.8, 540.9, | ,  4000,  3877, 12000, 11703, | , -3.4, 2549.7, 120.272, |, -3.0
5819.8, 139.5, | , 27.5, 9.0, 554.4, | ,  4000,  3877, 12000, 11690, | , -3.4, 2569.8, 121.120, |, 10.4
5820.8, 139.9, | , 27.5, 9.4, 554.4, | ,  4000,  3874, 12000, 11706, | , -3.4, 2606.6, 122.958, |, 10.2
5821.8, 139.6, | , 27.5, 6.9, 553.0, | ,  4000,  3873, 12000, 11680, | , -3.4, 2624.6, 123.585, |, 9.1
5822.8, 139.5, | , 27.5, 9.0, 553.7, | ,  4000,  3883, 12000, 11727, | , -3.4, 2645.6, 125.028, |, 10.2
5823.8, 139.6, | , 27.5, 9.4, 554.0, | ,  4000,  3878, 12000, 11709, | , -3.4, 2634.1, 124.304, |, 10.5
5824.8, 141.8, | , 27.5, -1.9, 545.7, | ,  4000,  3876, 12000, 11713, | , -3.4, 2646.9, 124.920, |, 7.8
5825.8, 139.7, | , 27.5, 8.6, 554.0, | ,  4000,  3878, 12000, 11704, | , -3.4, 2706.9, 127.684, |, 9.8
5826.8, 139.8, | , 27.5, 6.8, 552.9, | ,  4000,  3883, 12000, 11716, | , -3.4, 2707.8, 127.867, |, 8.3
5827.9, 140.0, | , 27.5, 9.2, 553.8, | ,  4000,  3878, 12000, 11693, | , -3.4, 2676.9, 126.183, |, 10.4
5828.9, 139.9, | , 27.5, 9.4, 554.3, | ,  4000,  3875, 12000, 11710, | , -3.4, 2726.2, 128.617, |, 10.3
5829.9, 140.7, | , 27.5, -1.7, 546.7, | ,  4000,  3875, 12000, 11696, | , -3.4, 2745.9, 129.431, |, 1.1
5830.9, 139.6, | , 27.5, 8.4, 554.2, | ,  4000,  3882, 12000, 11706, | , -3.4, 2750.6, 129.794, |, 9.9
5831.9, 140.3, | , 27.5, 7.3, 553.3, | ,  4000,  3878, 12000, 11725, | , -3.4, 2791.3, 131.840, |, 9.3
5832.9, 139.5, | , 27.5, 8.9, 553.9, | ,  4000,  3879, 12000, 11674, | , -3.4, 2748.9, 129.422, |, 9.7
5833.9, 139.6, | , 27.5, 8.5, 553.6, | ,  4000,  3876, 12000, 11712, | , -3.4, 2831.1, 133.582, |, 9.8
5834.9, 141.8, | , 27.5, -6.8, 542.7, | ,  4000,  3874, 12000, 11718, | , -3.4, 2831.1, 133.617, |, -4.2
5835.9, 139.9, | , 27.5, 8.8, 554.5, | ,  4000,  3877, 12000, 11694, | , -3.4, 2802.0, 132.060, |, 10.5
5836.9, 139.6, | , 27.5, 7.0, 552.9, | ,  4000,  3874, 12000, 11679, | , -3.4, 2835.9, 133.503, |, 8.7
5837.9, 139.6, | , 27.5, 8.8, 553.8, | ,  4000,  3880, 12000, 11715, | , -3.4, 2850.9, 134.569, |, 10.0
5839.0, 139.9, | , 27.5, 9.5, 555.0, | ,  4000,  3880, 12000, 11710, | , -3.4, 2855.6, 134.748, |, 10.7
5840.0, 139.4, | , 27.5, 8.8, 553.9, | ,  4000,  3872, 12000, 11685, | , -3.4, 2840.6, 133.762, |, 10.4
5841.0, 140.5, | , 27.5, 0.2, 548.0, | ,  4000,  3874, 12000, 11695, | , -3.4, 2888.6, 136.119, |, 2.3
5842.0, 139.8, | , 27.5, 8.3, 553.5, | ,  4000,  3883, 12000, 11705, | , -3.4, 2878.3, 135.793, |, 9.1
5843.0, 139.9, | , 27.5, 9.6, 554.7, | ,  4000,  3879, 12000, 11709, | , -3.4, 2838.0, 133.902, |, 10.9
5844.0, 139.5, | , 27.5, 9.2, 554.4, | ,  4000,  3874, 12000, 11664, | , -3.4, 2873.1, 135.127, |, 10.3
5845.0, 139.4, | , 27.5, 9.0, 554.5, | ,  4000,  3879, 12000, 11666, | , -3.4, 2897.1, 136.307, |, 10.3
5846.0, 140.9, | , 27.5, 1.4, 547.7, | ,  4000,  3873, 12000, 11709, | , -3.4, 2916.4, 137.540, |, 2.7
5847.0, 139.6, | , 27.5, 7.8, 552.9, | ,  4000,  3876, 12000, 11694, | , -3.4, 2933.1, 138.215, |, 9.2
5848.0, 139.6, | , 27.5, 9.2, 554.4, | ,  4000,  3883, 12000, 11713, | , -3.4, 2904.4, 137.100, |, 10.3
5849.1, 139.6, | , 27.5, 9.1, 555.0, | ,  4000,  3883, 12000, 11718, | , -3.4, 2882.6, 136.114, |, 10.5
5850.1, 139.5, | , 27.5, 9.1, 554.5, | ,  4000,  3873, 12000, 11719, | , -3.4, 2872.3, 135.554, |, 10.2
5851.1, 140.8, | , 27.5, -6.1, 542.0, | ,  4000,  3873, 12000, 11679, | , -3.4, 2886.0, 135.848, |, -3.1
5852.1, 139.7, | , 27.5, 7.5, 553.0, | ,  4000,  3877, 12000, 11695, | , -3.4, 2937.4, 138.439, |, 9.1
5853.1, 139.6, | , 27.5, 8.3, 554.0, | ,  4000,  3877, 12000, 11703, | , -3.4, 2920.3, 137.701, |, 10.0
5854.1, 139.9, | , 27.5, 9.3, 554.5, | ,  4000,  3879, 12000, 11705, | , -3.4, 2957.5, 139.490, |, 10.4
5855.1, 139.5, | , 27.5, 9.2, 554.0, | ,  4000,  3877, 12000, 11682, | , -3.4, 2940.8, 138.478, |, 10.7
5856.1, 140.5, | , 27.5, -0.8, 547.3, | ,  4000,  3879, 12000, 11706, | , -3.4, 2935.7, 138.474, |, 2.6
5857.1, 139.8, | , 27.5, 7.7, 553.3, | ,  4000,  3877, 12000, 11735, | , -3.4, 2933.5, 138.611, |, 9.2
5858.1, 140.3, | , 27.5, 8.3, 552.9, | ,  4000,  3879, 12000, 11699, | , -3.4, 2909.6, 137.182, |, 9.7
5859.1, 139.4, | , 27.5, 9.2, 554.6, | ,  4000,  3877, 12000, 11679, | , -3.4, 2919.8, 137.471, |, 10.2
5860.2, 140.0, | , 27.5, 9.3, 554.7, | ,  4000,  3880, 12000, 11724, | , -3.4, 2951.1, 139.368, |, 10.8
5861.2, 139.6, | , 27.5, 9.0, 554.1, | ,  4000,  3876, 12000, 11683, | , -3.4, 2930.5, 137.999, |, 10.3
5862.2, 140.4, | , 27.5, -0.5, 547.3, | ,  4000,  3875, 12000, 11702, | , -3.4, 2917.7, 137.556, |, 2.6
5863.2, 139.6, | , 27.5, 7.5, 553.1, | ,  4000,  3881, 12000, 11694, | , -3.4, 2951.5, 139.126, |, 8.7
5864.2, 139.8, | , 27.5, 9.3, 554.2, | ,  4000,  3879, 12000, 11680, | , -3.4, 2975.1, 140.096, |, 10.7
5865.2, 139.8, | , 27.5, 9.6, 554.5, | ,  4000,  3875, 12000, 11691, | , -3.4, 2967.4, 139.799, |, 10.6
5866.2, 139.5, | , 27.5, 9.2, 554.4, | ,  4000,  3875, 12000, 11738, | , -3.4, 2979.4, 140.780, |, 10.6
5867.2, 141.3, | , 27.5, -8.7, 547.0, | ,  4000,  3871, 12000, 11725, | , -3.4, 2940.4, 138.799, |, -5.5
5868.2, 140.1, | , 27.5, 8.3, 553.5, | ,  4000,  3879, 12000, 11720, | , -3.4, 2917.7, 137.753, |, 9.6
5869.2, 139.4, | , 27.5, 9.0, 554.1, | ,  4000,  3876, 12000, 11695, | , -3.4, 2903.6, 136.840, |, 10.3
5870.3, 139.6, | , 27.5, 9.1, 554.5, | ,  4000,  3877, 12000, 11705, | , -3.4, 2952.8, 139.256, |, 10.3
5871.3, 139.5, | , 27.5, 9.3, 554.6, | ,  4000,  3878, 12000, 11703, | , -3.4, 2980.2, 140.538, |, 10.5
5872.3, 141.0, | , 27.5, 0.3, 547.6, | ,  4000,  3873, 12000, 11720, | , -3.4, 2946.4, 139.046, |, 2.5
5873.3, 139.6, | , 27.5, 7.7, 553.5, | ,  4000,  3872, 12000, 11687, | , -3.4, 2909.1, 136.996, |, 8.7
5874.3, 139.6, | , 27.5, 8.6, 554.4, | ,  4000,  3878, 12000, 11731, | , -3.4, 2949.0, 139.318, |, 10.1
5875.3, 140.1, | , 27.5, 9.1, 553.8, | ,  4000,  3879, 12000, 11692, | , -3.4, 2951.5, 139.092, |, 10.1
5876.3, 139.9, | , 27.5, 8.5, 554.1, | ,  4000,  3878, 12000, 11680, | , -3.4, 2899.3, 136.527, |, 9.6
5877.3, 139.5, | , 27.5, 8.0, 553.7, | ,  4000,  3877, 12000, 11710, | , -3.4, 2975.1, 140.346, |, 10.1
5878.3, 140.6, | , 27.5, -0.3, 546.3, | ,  4000,  3876, 12000, 11700, | , -3.4, 2970.4, 140.024, |, 1.2
5879.3, 139.9, | , 27.5, 8.9, 554.3, | ,  4000,  3875, 12000, 11691, | , -3.4, 2943.4, 138.672, |, 10.5
5880.4, 139.6, | , 27.5, 8.6, 554.0, | ,  4000,  3881, 12000, 11735, | , -3.4, 2983.2, 140.991, |, 9.3
5881.4, 139.5, | , 27.5, 8.7, 554.4, | ,  4000,  3873, 12000, 11691, | , -3.4, 2927.1, 137.890, |, 9.8
5882.4, 139.5, | , 27.5, 9.2, 554.7, | ,  4000,  3877, 12000, 11746, | , -3.4, 2971.2, 140.481, |, 10.8
5883.4, 141.2, | , 27.5, -1.6, 545.8, | ,  4000,  3870, 12000, 11671, | , -3.4, 2940.4, 138.305, |, 1.6
5884.4, 139.6, | , 27.5, 8.9, 554.3, | ,  4000,  3881, 12000, 11702, | , -3.4, 2934.4, 138.398, |, 10.0
5885.4, 139.5, | , 27.5, 9.1, 555.0, | ,  4000,  3878, 12000, 11707, | , -3.4, 2926.3, 138.032, |, 10.5
5886.4, 139.9, | , 27.5, 9.6, 555.3, | ,  4000,  3876, 12000, 11708, | , -3.4, 2943.8, 138.848, |, 10.8
5887.4, 139.9, | , 27.5, 9.6, 555.0, | ,  4000,  3877, 12000, 11692, | , -3.4, 2943.4, 138.699, |, 10.8
5888.4, 140.7, | , 27.5, -0.8, 546.1, | ,  4000,  3876, 12000, 11715, | , -3.4, 2919.0, 137.739, |, 1.6
5889.4, 139.9, | , 27.6, 9.4, 554.6, | ,  4000,  3877, 12000, 11694, | , -3.4, 2904.4, 136.882, |, 10.7
5890.4, 139.7, | , 27.6, 9.6, 555.1, | ,  4000,  3877, 12000, 11680, | , -3.4, 2931.4, 138.030, |, 10.8
5891.5, 139.5, | , 27.6, 9.0, 554.2, | ,  4000,  3876, 12000, 11704, | , -3.4, 2943.0, 138.767, |, 10.4
5892.5, 139.5, | , 27.6, 8.9, 554.9, | ,  4000,  3879, 12000, 11701, | , -3.4, 2973.8, 140.224, |, 10.6
5893.5, 140.1, | , 27.5, 8.3, 553.7, | ,  4000,  3874, 12000, 11724, | , -3.4, 2912.6, 137.494, |, 9.4
5894.5, 140.4, | , 27.5, 0.5, 547.9, | ,  4000,  3873, 12000, 11710, | , -3.4, 2922.0, 137.814, |, 2.5
5895.5, 139.5, | , 27.6, 8.8, 554.4, | ,  4000,  3875, 12000, 11692, | , -3.4, 2903.1, 136.781, |, 10.2
5896.5, 139.5, | , 27.6, 9.1, 555.0, | ,  4000,  3875, 12000, 11682, | , -3.4, 2925.4, 137.737, |, 10.5
5897.5, 139.8, | , 27.5, 9.5, 555.1, | ,  4000,  3878, 12000, 11668, | , -3.4, 2905.7, 136.715, |, 10.7
5898.5, 139.7, | , 27.6, 7.7, 553.8, | ,  4000,  3875, 12000, 11717, | , -3.4, 2909.6, 137.311, |, 9.2
5899.5, 140.6, | , 27.6, -1.5, 546.3, | ,  4000,  3870, 12000, 11703, | , -3.4, 2907.4, 137.041, |, 0.8
5900.6, 139.9, | , 27.6, 9.6, 554.5, | ,  4000,  3881, 12000, 11729, | , -3.4, 2912.6, 137.610, |, 10.8
5901.6, 139.5, | , 27.6, 9.1, 554.8, | ,  4000,  3879, 12000, 11736, | , -3.4, 2950.3, 139.430, |, 10.5
5902.6, 139.7, | , 27.6, 8.7, 554.4, | ,  4000,  3878, 12000, 11725, | , -3.4, 2906.6, 137.267, |, 9.7
5903.6, 139.7, | , 27.6, 7.8, 553.9, | ,  4000,  3874, 12000, 11707, | , -3.4, 2901.0, 136.810, |, 9.9
5904.6, 140.9, | , 27.6, 0.4, 547.6, | ,  4000,  3875, 12000, 11715, | , -3.4, 2910.4, 137.325, |, 2.5
5905.6, 139.4, | , 27.6, 8.8, 554.8, | ,  4000,  3881, 12000, 11692, | , -3.4, 2944.3, 138.767, |, 10.3
5906.6, 139.6, | , 27.6, 8.2, 554.5, | ,  4000,  3881, 12000, 11700, | , -3.4, 2906.1, 137.047, |, 10.3
5907.6, 139.7, | , 27.6, 8.3, 553.6, | ,  4000,  3879, 12000, 11758, | , -3.4, 2923.3, 138.350, |, 9.3
5908.6, 140.0, | , 27.6, 8.1, 554.3, | ,  4000,  3874, 12000, 11680, | , -3.4, 2892.4, 136.169, |, 9.7
5909.6, 139.4, | , 27.6, 9.2, 554.8, | ,  4000,  3874, 12000, 11668, | , -3.4, 2897.1, 136.277, |, 10.3
5910.6, 140.3, | , 27.6, 0.8, 546.3, | ,  4000,  3875, 12000, 11689, | , -3.4, 2927.1, 137.883, |, 3.4
5911.7, 140.0, | , 27.6, 8.9, 554.8, | ,  4000,  3874, 12000, 11700, | , -3.4, 2940.8, 138.617, |, 10.1
5912.7, 139.9, | , 27.6, 8.7, 554.8, | ,  4000,  3885, 12000, 11695, | , -3.4, 2919.4, 137.663, |, 10.6
5913.7, 139.8, | , 27.6, 7.3, 553.7, | ,  4000,  3873, 12000, 11688, | , -3.4, 2895.8, 136.393, |, 8.4
5914.7, 139.9, | , 27.6, 9.4, 554.8, | ,  4000,  3877, 12000, 11715, | , -3.4, 2840.6, 134.056, |, 10.3
5915.7, 140.8, | , 27.6, -1.7, 547.6, | ,  4000,  3874, 12000, 11703, | , -3.4, 2926.3, 137.960, |, 1.5
5916.7, 139.4, | , 27.6, 8.7, 554.6, | ,  4000,  3877, 12000, 11686, | , -3.4, 2921.1, 137.590, |, 10.1
5917.7, 139.6, | , 27.6, 8.4, 554.4, | ,  4000,  3882, 12000, 11698, | , -3.4, 2940.4, 138.649, |, 10.0
5918.7, 140.2, | , 27.6, 7.4, 553.5, | ,  4000,  3871, 12000, 11684, | , -3.4, 2857.3, 134.532, |, 9.1
5919.7, 139.6, | , 27.6, 8.8, 554.7, | ,  4000,  3878, 12000, 11730, | , -3.4, 2894.6, 136.741, |, 10.2
5920.7, 140.4, | , 27.6, -0.1, 547.2, | ,  4000,  3871, 12000, 11681, | , -3.4, 2903.1, 136.654, |, 2.2
5921.7, 139.6, | , 27.6, 9.1, 555.7, | ,  4000,  3879, 12000, 11725, | , -3.4, 2928.0, 138.279, |, 10.5
5922.8, 140.0, | , 27.6, 9.6, 555.3, | ,  4000,  3876, 12000, 11724, | , -3.4, 2895.4, 136.711, |, 10.8
5923.8, 139.7, | , 27.6, 7.6, 554.1, | ,  4000,  3876, 12000, 11686, | , -3.4, 2902.7, 136.714, |, 5.6
5924.8, 139.4, | , 27.6, 9.2, 554.6, | ,  4000,  3875, 12000, 11700, | , -3.4, 2907.0, 137.032, |, 10.4
5925.8, 139.6, | , 27.6, 9.0, 555.3, | ,  4000,  3877, 12000, 11724, | , -3.4, 2906.6, 137.244, |, 10.9
5926.8, 141.2, | , 27.6, -1.6, 548.2, | ,  4000,  3878, 12000, 11699, | , -3.4, 2886.0, 136.066, |, 1.8
5927.8, 139.6, | , 27.6, 9.2, 554.8, | ,  4000,  3877, 12000, 11690, | , -3.4, 2889.4, 136.136, |, 10.3
5928.8, 139.7, | , 27.6, 7.9, 554.0, | ,  4000,  3877, 12000, 11679, | , -3.4, 2880.0, 135.604, |, 9.4
5929.8, 139.9, | , 27.6, 9.6, 555.2, | ,  4000,  3881, 12000, 11684, | , -3.4, 2880.0, 135.678, |, 10.7
5930.8, 139.5, | , 27.6, 9.2, 554.8, | ,  4000,  3877, 12000, 11722, | , -3.4, 2920.3, 137.868, |, 10.4
5931.8, 140.7, | , 27.6, -1.2, 547.1, | ,  4000,  3879, 12000, 11746, | , -3.4, 2899.3, 137.114, |, 0.9
5932.9, 139.4, | , 27.6, 9.2, 555.4, | ,  4000,  3873, 12000, 11692, | , -3.4, 2871.9, 135.301, |, 10.4
5933.9, 140.1, | , 27.6, 7.7, 554.5, | ,  4000,  3879, 12000, 11704, | , -3.4, 2931.8, 138.277, |, 9.7
5934.9, 139.6, | , 27.6, 9.1, 555.3, | ,  4000,  3878, 12000, 11728, | , -3.4, 2911.7, 137.528, |, 10.4
5935.9, 139.5, | , 27.6, 9.2, 555.2, | ,  4000,  3874, 12000, 11689, | , -3.4, 2882.1, 135.759, |, 10.4
5936.9, 140.5, | , 27.6, -0.2, 547.4, | ,  4000,  3874, 12000, 11704, | , -3.4, 2910.8, 137.242, |, 2.3
5937.9, 139.9, | , 27.6, 9.1, 554.9, | ,  4000,  3880, 12000, 11686, | , -3.4, 2904.8, 136.863, |, 10.4
5938.9, 139.7, | , 27.6, 7.4, 554.0, | ,  4000,  3878, 12000, 11675, | , -3.4, 2905.3, 136.763, |, 9.1
5939.9, 139.9, | , 27.6, 9.7, 555.4, | ,  4000,  3875, 12000, 11699, | , -3.4, 2890.7, 136.265, |, 10.8
5940.9, 139.9, | , 27.6, 9.6, 555.7, | ,  4000,  3873, 12000, 11689, | , -3.4, 2875.3, 135.434, |, 10.9
5942.0, 139.4, | , 27.6, 9.0, 554.9, | ,  4000,  3876, 12000, 11713, | , -3.4, 2911.3, 137.359, |, 10.1
5943.0, 140.5, | , 27.6, -1.1, 548.1, | ,  4000,  3878, 12000, 11717, | , -3.4, 2948.5, 139.171, |, 2.8
5944.0, 140.2, | , 27.6, 8.3, 554.0, | ,  4000,  3880, 12000, 11717, | , -3.4, 2895.8, 136.708, |, 9.8
5945.0, 139.5, | , 27.6, 9.0, 554.9, | ,  4000,  3881, 12000, 11712, | , -3.4, 2861.6, 135.052, |, 10.4
5946.0, 139.5, | , 27.6, 9.2, 555.4, | ,  4000,  3878, 12000, 11710, | , -3.4, 2856.9, 134.792, |, 10.3
5947.0, 139.6, | , 27.6, 8.8, 555.3, | ,  4000,  3879, 12000, 11720, | , -3.4, 2895.0, 136.689, |, 10.5
5948.0, 141.1, | , 27.6, -0.7, 549.1, | ,  4000,  3871, 12000, 11683, | , -3.4, 2892.8, 136.188, |, 2.1
5949.0, 139.7, | , 27.6, 7.1, 553.4, | ,  4000,  3880, 12000, 11694, | , -3.4, 2907.8, 137.071, |, 8.5
5950.0, 139.6, | , 27.6, 8.5, 554.9, | ,  4000,  3874, 12000, 11685, | , -3.4, 2931.4, 138.038, |, 9.9
5951.0, 140.0, | , 27.6, 8.9, 555.6, | ,  4000,  3881, 12000, 11758, | , -3.4, 2879.6, 136.310, |, 10.5
5952.0, 140.0, | , 27.6, 9.2, 555.7, | ,  4000,  3879, 12000, 11725, | , -3.4, 2887.3, 136.365, |, 10.1
5953.1, 140.6, | , 27.6, -0.4, 547.6, | ,  4000,  3876, 12000, 11703, | , -3.4, 2880.4, 135.822, |, 1.7
5954.1, 139.8, | , 27.6, 7.2, 553.4, | ,  4000,  3875, 12000, 11714, | , -3.4, 2895.0, 136.593, |, 9.0
5955.1, 139.9, | , 27.6, 8.8, 555.1, | ,  4000,  3876, 12000, 11682, | , -3.4, 2901.4, 136.619, |, 10.2
5956.1, 140.0, | , 27.6, 9.3, 555.4, | ,  4000,  3875, 12000, 11684, | , -3.4, 2915.6, 137.301, |, 9.8
5957.1, 139.7, | , 27.6, 8.8, 555.0, | ,  4000,  3874, 12000, 11705, | , -3.4, 2872.7, 135.466, |, 9.8
5958.1, 139.6, | , 27.6, 8.4, 554.8, | ,  4000,  3878, 12000, 11698, | , -3.4, 2859.9, 134.826, |, 9.7
5959.1, 140.6, | , 27.6, -0.3, 548.2, | ,  4000,  3876, 12000, 11718, | , -3.4, 2909.6, 137.327, |, -0.5
