Repository: jdhuang-csm/Ru-BCA

## Methods
* (BaO)<sub>x</sub>-(CaO)<sub>y</sub>-(Al<sub>2</sub>O<sub>3</sub>)<sub>1-x-y</sub> (BCA) catalyst supports were synthesized via sol-gel and solid-state methods. 
* Ru/BCA catalysts were prepared via incipient wetness impregnation to achieve 1 wt. % Ru loading.
* Ammonia synthesis rates were measured for Ru/BCA catalysts in a packed-bed reactor at 480-600<sup>o</sup>C, 10 bar, and space velocities up to 1.3 x 10<sup>6</sup> ml g<sub>cat</sub><sup>-1</sup> h<sup>-1</sup>.
* A machine learning (ML) model was employed to improve understanding of the behavior of Ru/BCA catalysts.
* A microkinetic model was developed to describe the best-performing catalyst.

File: data/init_files_Cadigan/BAdC_doubann_2017-06-16-01.txt (part 15 of 43)
********** Start test **********
Elapsed time, Pressure, | , LJtemp(C), Inner-Temp, Outer-Temp, | , N2-set, N2-flow, H2-set, H2-flow, | , pH, NH3_ppm, NH3_Prod_rate, |, In222Temp
5521.7, 140.4, | , 27.6, 12.2, 580.7, | ,  1000,   960,  3000,  2936, | , -3.4, 924.6, 9.390, |, 14.3
5522.8, 140.1, | , 27.6, 12.4, 580.6, | ,  1000,   954,  3000,  2909, | , -3.4, 942.1, 9.488, |, 14.1
5523.8, 141.2, | , 27.6, 6.3, 575.4, | ,  1000,   954,  3000,  2916, | , -3.4, 953.7, 9.622, |, 8.3
5524.8, 139.9, | , 27.6, 11.9, 580.4, | ,  1000,   954,  3000,  2926, | , -3.4, 972.5, 9.839, |, 13.7
5525.8, 140.0, | , 27.6, 11.7, 580.1, | ,  1000,   954,  3000,  2934, | , -3.4, 991.0, 10.045, |, 13.7
5526.8, 140.4, | , 27.6, 12.7, 580.9, | ,  1000,   953,  3000,  2941, | , -3.4, 994.8, 10.097, |, 14.2
5527.8, 139.9, | , 27.6, 12.1, 580.8, | ,  1000,   955,  3000,  2910, | , -3.4, 1009.0, 10.165, |, 9.3
5528.8, 141.5, | , 27.6, 6.9, 576.2, | ,  1000,   954,  3000,  2911, | , -3.4, 1051.0, 10.591, |, 9.3
5529.8, 140.3, | , 27.6, 12.8, 581.0, | ,  1000,   953,  3000,  2933, | , -3.4, 1051.8, 10.656, |, 14.3
5530.8, 139.9, | , 27.6, 12.3, 580.3, | ,  1000,   951,  3000,  2937, | , -3.4, 1078.8, 10.935, |, 13.9
5531.9, 139.9, | , 27.6, 12.3, 580.7, | ,  1000,   953,  3000,  2910, | , -3.4, 1071.9, 10.793, |, 13.8
5532.9, 140.3, | , 27.6, 13.0, 581.1, | ,  1000,   955,  3000,  2926, | , -3.4, 1086.9, 10.996, |, 14.6
5533.9, 141.2, | , 27.6, 6.1, 575.8, | ,  1000,   950,  3000,  2938, | , -3.4, 1097.2, 11.122, |, 8.6
5534.9, 140.1, | , 27.6, 11.4, 579.7, | ,  1000,   957,  3000,  2933, | , -3.4, 1110.1, 11.255, |, 13.2
5535.9, 139.9, | , 27.6, 12.3, 581.2, | ,  1000,   956,  3000,  2930, | , -3.4, 1128.1, 11.429, |, 14.6
5536.9, 140.2, | , 27.6, 12.9, 581.3, | ,  1000,   951,  3000,  2930, | , -3.4, 1143.9, 11.575, |, 14.4
5537.9, 139.9, | , 27.6, 12.3, 581.0, | ,  1000,   956,  3000,  2915, | , -3.4, 1166.2, 11.769, |, 13.8
5538.9, 140.3, | , 27.6, 11.0, 573.3, | ,  1000,   950,  3000,  2916, | , -3.4, 1170.5, 11.796, |, 7.1
5539.9, 142.3, | , 27.6, 0.6, 572.3, | ,  1000,   952,  3000,  2927, | , -3.4, 1195.3, 12.086, |, 3.7
5541.0, 139.9, | , 27.6, 11.9, 580.2, | ,  1000,   957,  3000,  2922, | , -3.4, 1192.3, 12.055, |, 13.6
5542.0, 139.9, | , 27.6, 12.3, 580.8, | ,  1000,   952,  3000,  2927, | , -3.4, 1193.6, 12.069, |, 13.9
5543.0, 140.3, | , 27.6, 13.0, 581.3, | ,  1000,   955,  3000,  2925, | , -3.4, 1203.1, 12.167, |, 14.5
5544.0, 140.3, | , 27.6, 12.8, 581.5, | ,  1000,   955,  3000,  2915, | , -3.4, 1242.0, 12.531, |, 14.5
5545.0, 141.2, | , 27.6, 7.1, 576.9, | ,  1000,   954,  3000,  2952, | , -3.4, 1242.9, 12.653, |, 9.2
5546.0, 140.3, | , 27.6, 11.2, 580.1, | ,  1000,   954,  3000,  2933, | , -3.4, 1222.8, 12.386, |, 13.2
5547.0, 140.2, | , 27.6, 13.0, 581.4, | ,  1000,   953,  3000,  2916, | , -3.4, 1242.0, 12.526, |, 14.6
5548.0, 140.1, | , 27.6, 12.9, 581.2, | ,  1000,   953,  3000,  2902, | , -3.4, 1254.9, 12.607, |, 14.5
5549.0, 139.9, | , 27.6, 12.1, 581.0, | ,  1000,   952,  3000,  2930, | , -3.4, 1254.5, 12.693, |, 13.9
5550.0, 141.2, | , 27.6, 6.0, 576.2, | ,  1000,   950,  3000,  2922, | , -3.4, 1261.3, 12.731, |, 8.5
5551.1, 140.5, | , 27.6, 11.4, 581.3, | ,  1000,   955,  3000,  2905, | , -3.4, 1260.5, 12.683, |, 13.8
5552.1, 140.0, | , 27.6, 12.3, 581.1, | ,  1000,   959,  3000,  2922, | , -3.4, 1284.9, 12.994, |, 14.0
5553.1, 141.2, | , 27.6, 6.0, 579.6, | ,  1000,   955,  3000,  2926, | , -3.4, 1289.6, 13.044, |, 8.3
5554.1, 140.0, | , 27.6, 13.0, 581.8, | ,  1000,   955,  3000,  2922, | , -3.4, 1302.9, 13.168, |, 14.5
5555.1, 140.4, | , 27.6, 12.6, 581.7, | ,  1000,   953,  3000,  2941, | , -3.4, 1299.0, 13.185, |, 14.2
5556.1, 140.2, | , 27.6, 6.0, 580.3, | ,  1000,   953,  3000,  2933, | , -3.4, 1288.7, 13.053, |, 9.1
5557.1, 139.8, | , 27.6, 12.4, 581.2, | ,  1000,   952,  3000,  2927, | , -3.4, 1302.9, 13.172, |, 14.0
5558.1, 140.2, | , 27.6, 13.0, 582.0, | ,  1000,   954,  3000,  2933, | , -3.4, 1306.7, 13.240, |, 14.5
5559.1, 139.9, | , 27.6, 12.2, 581.5, | ,  1000,   950,  3000,  2933, | , -3.4, 1320.0, 13.362, |, 13.9
5560.1, 139.8, | , 27.6, 12.3, 581.6, | ,  1000,   955,  3000,  2911, | , -3.4, 1326.4, 13.363, |, 13.9
5561.1, 141.2, | , 27.6, 5.9, 576.5, | ,  1000,   950,  3000,  2917, | , -3.4, 1319.2, 13.294, |, 7.8
5562.2, 140.3, | , 27.6, 13.0, 581.9, | ,  1000,   958,  3000,  2941, | , -3.4, 1324.3, 13.456, |, 14.6
5563.2, 139.9, | , 27.6, 12.0, 581.6, | ,  1000,   955,  3000,  2934, | , -3.4, 1351.7, 13.703, |, 13.9
5564.2, 139.9, | , 27.6, 12.3, 581.6, | ,  1000,   955,  3000,  2927, | , -3.4, 1333.3, 13.489, |, 13.7
5565.2, 140.2, | , 27.6, 12.9, 582.0, | ,  1000,   952,  3000,  2942, | , -3.4, 1328.2, 13.478, |, 14.6
5566.2, 141.5, | , 27.6, 4.8, 575.6, | ,  1000,   951,  3000,  2911, | , -3.4, 1326.9, 13.354, |, 7.1
5567.2, 139.9, | , 27.6, 12.4, 581.6, | ,  1000,   954,  3000,  2933, | , -3.4, 1347.0, 13.644, |, 13.9
5568.2, 140.0, | , 27.6, 13.0, 582.0, | ,  1000,   952,  3000,  2932, | , -3.4, 1358.2, 13.748, |, 14.4
5569.2, 140.2, | , 27.6, 12.6, 581.8, | ,  1000,   956,  3000,  2929, | , -3.4, 1336.3, 13.529, |, 14.3
5570.2, 139.9, | , 27.6, 12.3, 581.4, | ,  1000,   954,  3000,  2905, | , -3.4, 1346.2, 13.539, |, 13.8
5571.3, 141.5, | , 27.6, 5.3, 576.6, | ,  1000,   957,  3000,  2951, | , -3.4, 1345.3, 13.700, |, 8.7
5572.3, 140.2, | , 27.6, 11.3, 581.4, | ,  1000,   957,  3000,  2926, | , -3.4, 1347.0, 13.632, |, 14.1
5573.3, 140.3, | , 27.6, 10.8, 580.4, | ,  1000,   950,  3000,  2919, | , -3.4, 1381.7, 13.933, |, 12.5
5574.3, 140.0, | , 27.6, 12.2, 581.6, | ,  1000,   952,  3000,  2929, | , -3.4, 1368.4, 13.844, |, 13.9
5575.3, 140.1, | , 27.6, 12.9, 582.4, | ,  1000,   955,  3000,  2927, | , -3.4, 1357.3, 13.733, |, 14.4
5576.3, 140.4, | , 27.6, 12.1, 581.2, | ,  1000,   954,  3000,  2920, | , -3.4, 1365.4, 13.786, |, 13.7
5577.3, 141.5, | , 27.6, 4.4, 576.2, | ,  1000,   954,  3000,  2927, | , -3.4, 1362.4, 13.779, |, 6.3
5578.3, 139.9, | , 27.6, 11.8, 580.9, | ,  1000,   954,  3000,  2929, | , -3.4, 1356.4, 13.729, |, 13.3
5579.3, 140.2, | , 27.6, 13.1, 582.1, | ,  1000,   955,  3000,  2933, | , -3.4, 1381.7, 14.000, |, 14.5
5580.3, 140.0, | , 27.6, 12.3, 581.5, | ,  1000,   950,  3000,  2942, | , -3.4, 1374.0, 13.938, |, 13.8
5581.4, 140.2, | , 27.6, 11.5, 580.4, | ,  1000,   957,  3000,  2924, | , -3.4, 1355.6, 13.711, |, 12.8
5582.4, 141.5, | , 27.6, 4.4, 575.7, | ,  1000,   951,  3000,  2899, | , -3.4, 1354.3, 13.592, |, 7.4
5583.4, 140.3, | , 27.6, 12.4, 581.5, | ,  1000,   957,  3000,  2919, | , -3.4, 1361.1, 13.752, |, 14.3
5584.4, 140.0, | , 27.6, 12.1, 581.2, | ,  1000,   952,  3000,  2937, | , -3.4, 1362.0, 13.804, |, 13.6
5585.4, 140.1, | , 27.6, 12.2, 581.4, | ,  1000,   953,  3000,  2920, | , -3.4, 1364.1, 13.769, |, 13.6
5586.4, 140.6, | , 27.6, 11.4, 581.1, | ,  1000,   954,  3000,  2927, | , -3.4, 1365.4, 13.811, |, 13.4
5587.4, 141.4, | , 27.6, 5.2, 576.1, | ,  1000,   953,  3000,  2919, | , -3.4, 1373.1, 13.858, |, 7.9
5588.4, 140.0, | , 27.6, 12.2, 581.8, | ,  1000,   954,  3000,  2921, | , -3.4, 1358.6, 13.718, |, 13.5
5589.4, 140.0, | , 27.6, 12.2, 581.9, | ,  1000,   955,  3000,  2929, | , -3.4, 1362.4, 13.790, |, 14.1
5590.5, 140.4, | , 27.6, 12.5, 581.8, | ,  1000,   953,  3000,  2912, | , -3.4, 1359.9, 13.698, |, 7.8
5591.5, 140.1, | , 27.6, 11.3, 580.9, | ,  1000,   951,  3000,  2940, | , -3.4, 1359.9, 13.790, |, 12.9
5592.5, 140.0, | , 27.6, 12.2, 582.2, | ,  1000,   957,  3000,  2926, | , -3.4, 1362.9, 13.790, |, 13.6
5593.5, 141.6, | , 27.6, 5.5, 575.9, | ,  1000,   952,  3000,  2937, | , -3.4, 1359.0, 13.775, |, 7.7
5594.5, 140.3, | , 27.6, 12.8, 582.0, | ,  1000,   955,  3000,  2919, | , -3.4, 1368.4, 13.815, |, 14.0
5595.5, 139.9, | , 27.6, 12.1, 581.8, | ,  1000,   952,  3000,  2933, | , -3.4, 1369.3, 13.865, |, 13.5
5596.5, 140.5, | , 27.6, 12.0, 581.4, | ,  1000,   956,  3000,  2929, | , -3.4, 1368.0, 13.852, |, 13.2
5597.5, 140.0, | , 27.6, 11.3, 581.6, | ,  1000,   957,  3000,  2932, | , -3.4, 1385.6, 14.044, |, 13.2
5598.5, 141.2, | , 27.6, 6.3, 576.3, | ,  1000,   954,  3000,  2932, | , -3.4, 1383.4, 14.011, |, 8.0
5599.5, 140.0, | , 27.6, 12.0, 581.6, | ,  1000,   951,  3000,  2923, | , -3.4, 1363.3, 13.766, |, 13.6
5600.6, 140.3, | , 27.6, 13.1, 582.6, | ,  1000,   956,  3000,  2925, | , -3.4, 1363.7, 13.792, |, 14.5
5601.6, 140.1, | , 27.6, 11.1, 581.2, | ,  1000,   950,  3000,  2929, | , -3.4, 1362.9, 13.778, |, 13.1
5602.6, 139.9, | , 27.6, 12.1, 582.0, | ,  1000,   955,  3000,  2934, | , -3.4, 1363.7, 13.823, |, 14.0
5603.6, 141.8, | , 27.6, 5.7, 576.3, | ,  1000,   951,  3000,  2921, | , -3.4, 1364.6, 13.768, |, 8.1
5604.6, 141.4, | , 27.6, 7.1, 582.2, | ,  1000,   952,  3000,  2920, | , -3.4, 1365.9, 13.783, |, 9.3
5605.6, 139.8, | , 27.6, 12.3, 581.9, | ,  1000,   954,  3000,  2911, | , -3.4, 1359.9, 13.696, |, 13.8
5606.6, 140.3, | , 27.6, 11.6, 581.0, | ,  1000,   957,  3000,  2941, | , -3.4, 1354.3, 13.760, |, 13.2
5607.6, 140.3, | , 27.6, 12.2, 582.2, | ,  1000,   949,  3000,  2918, | , -3.4, 1375.7, 13.866, |, 14.0
5608.6, 139.9, | , 27.6, 12.4, 582.2, | ,  1000,   955,  3000,  2931, | , -3.4, 1376.1, 13.935, |, 13.8
5609.6, 141.1, | , 27.6, 11.4, 581.6, | ,  1000,   952,  3000,  2937, | , -3.4, 1362.9, 13.813, |, 13.0
5610.7, 139.8, | , 27.6, 12.3, 582.4, | ,  1000,   953,  3000,  2917, | , -3.4, 1354.7, 13.663, |, 13.8
5611.7, 140.4, | , 27.6, 11.9, 582.2, | ,  1000,   955,  3000,  2907, | , -3.4, 1362.0, 13.710, |, 13.6
5612.7, 139.9, | , 27.6, 12.4, 582.3, | ,  1000,   957,  3000,  2917, | , -3.4, 1360.7, 13.737, |, 13.9
5613.7, 139.9, | , 27.6, 12.3, 582.8, | ,  1000,   954,  3000,  2936, | , -3.4, 1352.2, 13.706, |, 13.6
5614.7, 141.1, | , 27.6, 6.9, 578.0, | ,  1000,   949,  3000,  2937, | , -3.4, 1352.2, 13.694, |, 9.1
5615.7, 140.3, | , 27.6, 13.0, 583.0, | ,  1000,   952,  3000,  2944, | , -3.4, 1346.6, 13.671, |, 14.5
5616.7, 140.1, | , 27.6, 11.6, 581.7, | ,  1000,   951,  3000,  2920, | , -3.4, 1353.9, 13.657, |, 13.0
5617.7, 139.8, | , 27.6, 12.7, 582.8, | ,  1000,   953,  3000,  2918, | , -3.4, 1361.6, 13.739, |, 14.3
5618.7, 140.2, | , 27.6, 13.0, 583.2, | ,  1000,   957,  3000,  2933, | , -3.4, 1365.9, 13.847, |, 14.5
5619.7, 141.4, | , 27.6, 5.2, 577.0, | ,  1000,   950,  3000,  2913, | , -3.4, 1353.9, 13.630, |, 7.9
5620.8, 139.8, | , 27.6, 12.3, 582.4, | ,  1000,   955,  3000,  2927, | , -3.4, 1359.0, 13.748, |, 13.9
5621.8, 140.6, | , 27.6, 12.1, 582.3, | ,  1000,   959,  3000,  2941, | , -3.4, 1365.0, 13.871, |, 13.6
5622.8, 140.3, | , 27.6, 13.1, 583.2, | ,  1000,   956,  3000,  2930, | , -3.4, 1356.9, 13.742, |, 14.3
5623.8, 139.9, | , 27.7, 12.4, 582.7, | ,  1000,   955,  3000,  2903, | , -3.4, 1362.0, 13.694, |, 14.0
5624.8, 141.2, | , 27.6, 6.9, 578.4, | ,  1000,   955,  3000,  2929, | , -3.4, 1354.7, 13.713, |, 9.0
5625.8, 140.3, | , 27.6, 12.7, 582.5, | ,  1000,   954,  3000,  2919, | , -3.4, 1352.2, 13.647, |, 14.1
5626.8, 140.0, | , 27.6, 11.7, 582.1, | ,  1000,   953,  3000,  2940, | , -3.4, 1362.9, 13.825, |, 13.1
5627.8, 139.8, | , 27.7, 12.4, 582.6, | ,  1000,   953,  3000,  2912, | , -3.4, 1355.2, 13.649, |, 13.9
5628.8, 140.3, | , 27.6, 12.5, 582.7, | ,  1000,   955,  3000,  2952, | , -3.4, 1355.2, 13.801, |, 14.5
5629.9, 139.9, | , 27.6, 12.5, 582.5, | ,  1000,   953,  3000,  2944, | , -3.4, 1348.7, 13.701, |, 13.9
5630.9, 141.1, | , 27.6, 6.7, 577.5, | ,  1000,   950,  3000,  2918, | , -3.4, 1351.7, 13.628, |, 9.1
5631.9, 140.2, | , 27.6, 11.5, 582.3, | ,  1000,   953,  3000,  2918, | , -3.4, 1345.7, 13.577, |, 13.7
5632.9, 140.2, | , 27.6, 13.0, 583.0, | ,  1000,   955,  3000,  2926, | , -3.4, 1354.7, 13.700, |, 14.5
5633.9, 139.9, | , 27.6, 12.3, 582.7, | ,  1000,   953,  3000,  2926, | , -3.4, 1354.7, 13.696, |, 13.9
5634.9, 139.9, | , 27.6, 12.4, 582.6, | ,  1000,   951,  3000,  2932, | , -3.4, 1347.9, 13.640, |, 13.8
5635.9, 141.5, | , 27.6, 4.8, 577.0, | ,  1000,   953,  3000,  2912, | , -3.4, 1350.4, 13.602, |, 6.2
5636.9, 140.5, | , 27.6, 12.0, 582.5, | ,  1000,   953,  3000,  2918, | , -3.4, 1348.3, 13.604, |, 13.7
5637.9, 140.0, | , 27.7, 11.8, 582.1, | ,  1000,   956,  3000,  2929, | , -3.4, 1353.0, 13.698, |, 13.3
5638.9, 140.3, | , 27.6, 12.9, 583.1, | ,  1000,   953,  3000,  2941, | , -3.4, 1370.1, 13.902, |, 14.4
5640.0, 140.3, | , 27.6, 13.0, 583.3, | ,  1000,   955,  3000,  2936, | , -3.4, 1339.3, 13.581, |, 14.5
5641.0, 141.1, | , 27.6, 6.2, 577.8, | ,  1000,   953,  3000,  2900, | , -3.4, 1350.4, 13.562, |, 8.5
5642.0, 140.0, | , 27.6, 11.4, 581.6, | ,  1000,   956,  3000,  2938, | , -3.4, 1355.2, 13.754, |, 12.5
5643.0, 140.3, | , 27.6, 12.9, 583.0, | ,  1000,   953,  3000,  2941, | , -3.4, 1345.3, 13.650, |, 14.3
5644.0, 140.3, | , 27.7, 13.1, 583.0, | ,  1000,   957,  3000,  2939, | , -3.4, 1338.0, 13.585, |, 14.3
5645.0, 139.8, | , 27.7, 11.7, 582.8, | ,  1000,   954,  3000,  2906, | , -3.4, 1352.2, 13.602, |, 13.5
5646.0, 139.7, | , 27.7, 12.3, 582.9, | ,  1000,   954,  3000,  2897, | , -3.4, 1369.7, 13.746, |, 13.7
5647.0, 141.7, | , 27.6, 2.6, 575.1, | ,  1000,   952,  3000,  2945, | , -3.4, 1376.1, 13.978, |, 4.1
5648.0, 141.0, | , 27.7, 9.7, 582.1, | ,  1000,   959,  3000,  2926, | , -3.4, 1354.3, 13.713, |, 13.5
5649.0, 140.4, | , 27.7, 8.9, 581.7, | ,  1000,   957,  3000,  2951, | , -3.4, 1346.2, 13.711, |, 12.1
5650.1, 139.9, | , 27.7, 11.9, 582.9, | ,  1000,   954,  3000,  2910, | , -3.4, 1350.4, 13.599, |, 13.5
5651.1, 140.3, | , 27.6, 9.2, 583.3, | ,  1000,   951,  3000,  2938, | , -3.4, 1373.6, 13.923, |, 14.4
5652.1, 141.8, | , 27.6, 1.6, 576.2, | ,  1000,   955,  3000,  2902, | , -3.4, 1359.9, 13.669, |, 6.2
5653.1, 139.9, | , 27.7, 11.7, 582.3, | ,  1000,   955,  3000,  2929, | , -3.4, 1351.7, 13.683, |, 13.4
5654.1, 140.6, | , 27.6, 11.5, 582.5, | ,  1000,   953,  3000,  2922, | , -3.4, 1353.9, 13.673, |, 13.2
5655.1, 140.4, | , 27.7, 10.1, 582.1, | ,  1000,   955,  3000,  2939, | , -3.4, 1347.9, 13.677, |, 12.2
5656.1, 140.0, | , 27.7, 11.6, 582.9, | ,  1000,   952,  3000,  2926, | , -3.4, 1352.2, 13.664, |, 13.5
5657.1, 141.5, | , 27.6, 5.0, 578.0, | ,  1000,   951,  3000,  2931, | , -3.4, 1376.6, 13.928, |, 8.2
5658.1, 140.4, | , 27.7, 12.6, 583.1, | ,  1000,   952,  3000,  2911, | , -3.4, 1364.6, 13.739, |, 13.8
5659.1, 140.0, | , 27.7, 11.5, 582.4, | ,  1000,   954,  3000,  2918, | , -3.4, 1363.3, 13.757, |, 13.1
5660.2, 140.2, | , 27.6, 10.9, 582.3, | ,  1000,   955,  3000,  2925, | , -3.4, 1350.9, 13.657, |, 12.8
5661.2, 141.1, | , 27.7, 12.6, 583.2, | ,  1000,   955,  3000,  2926, | , -3.4, 1344.0, 13.594, |, 14.2
5662.2, 140.2, | , 27.7, 11.0, 582.2, | ,  1000,   955,  3000,  2933, | , -3.4, 1368.0, 13.861, |, 13.4
5663.2, 141.3, | , 27.6, 5.6, 576.3, | ,  1000,   948,  3000,  2913, | , -3.4, 1344.0, 13.524, |, 6.4
5664.2, 140.3, | , 27.7, 12.6, 583.2, | ,  1000,   955,  3000,  2905, | , -3.4, 1355.2, 13.633, |, 14.2
5665.2, 140.3, | , 27.7, 12.2, 582.8, | ,  1000,   953,  3000,  2926, | , -3.4, 1372.3, 13.875, |, 13.9
5666.2, 140.0, | , 27.7, 11.8, 582.5, | ,  1000,   955,  3000,  2913, | , -3.4, 1351.3, 13.622, |, 12.8
5667.2, 140.1, | , 27.7, 11.7, 583.1, | ,  1000,   955,  3000,  2931, | , -3.4, 1383.4, 14.009, |, 13.9
5668.2, 141.9, | , 27.6, 4.1, 576.2, | ,  1000,   956,  3000,  2941, | , -3.4, 1359.4, 13.807, |, 8.5
5669.3, 140.6, | , 27.7, 12.0, 582.8, | ,  1000,   957,  3000,  2915, | , -3.4, 1346.6, 13.590, |, 13.6
5670.3, 140.1, | , 27.7, 11.0, 582.2, | ,  1000,   956,  3000,  2918, | , -3.4, 1348.3, 13.614, |, 12.5
5671.3, 140.5, | , 27.7, 11.7, 583.1, | ,  1000,   951,  3000,  2915, | , -3.4, 1358.6, 13.689, |, 13.3
5672.3, 140.5, | , 27.7, 11.9, 583.0, | ,  1000,   955,  3000,  2917, | , -3.4, 1355.2, 13.674, |, 11.9
5673.3, 142.2, | , 27.6, 1.1, 576.0, | ,  1000,   953,  3000,  2922, | , -3.4, 1353.0, 13.662, |, 4.2
5674.3, 140.2, | , 27.7, 11.3, 582.8, | ,  1000,   955,  3000,  2935, | , -3.4, 1362.0, 13.808, |, 12.9
5675.3, 139.9, | , 27.7, 12.4, 583.3, | ,  1000,   953,  3000,  2923, | , -3.4, 1350.9, 13.647, |, 13.8
5676.3, 140.0, | , 27.7, 12.0, 583.5, | ,  1000,   952,  3000,  2930, | , -3.4, 1347.0, 13.629, |, 13.3
5677.3, 140.0, | , 27.7, 10.6, 583.2, | ,  1000,   953,  3000,  2914, | , -3.4, 1347.9, 13.584, |, 12.9
5678.3, 140.2, | , 27.7, 11.2, 583.3, | ,  1000,   956,  3000,  2910, | , -3.4, 1378.3, 13.885, |, 13.5
5679.4, 140.4, | , 27.7, 12.0, 582.9, | ,  1000,   951,  3000,  2944, | , -3.4, 1359.0, 13.796, |, 13.6
5680.4, 139.9, | , 27.7, 12.2, 583.6, | ,  1000,   953,  3000,  2915, | , -3.4, 1372.3, 13.833, |, 13.9
5681.4, 140.3, | , 27.7, 12.4, 583.5, | ,  1000,   954,  3000,  2920, | , -3.4, 1368.0, 13.812, |, 14.0
5682.4, 140.3, | , 27.7, 12.6, 583.9, | ,  1000,   956,  3000,  2936, | , -3.4, 1355.2, 13.745, |, 14.0
5683.4, 140.1, | , 27.7, 11.2, 582.9, | ,  1000,   957,  3000,  2917, | , -3.4, 1343.6, 13.564, |, 12.6
5684.4, 141.5, | , 27.7, 3.4, 576.0, | ,  1000,   953,  3000,  2933, | , -3.4, 1353.4, 13.707, |, 5.7
5685.4, 140.4, | , 27.7, 12.0, 583.6, | ,  1000,   957,  3000,  2944, | , -3.4, 1352.6, 13.753, |, 13.6
5686.4, 140.4, | , 27.7, 12.9, 584.1, | ,  1000,   952,  3000,  2937, | , -3.4, 1347.9, 13.659, |, 14.0
5687.4, 140.0, | , 27.7, 12.0, 583.4, | ,  1000,   954,  3000,  2913, | , -3.4, 1353.0, 13.634, |, 13.4
5688.5, 140.2, | , 27.7, 12.1, 583.3, | ,  1000,   951,  3000,  2902, | , -3.4, 1376.6, 13.823, |, 13.7
5689.5, 141.6, | , 27.7, 6.5, 579.9, | ,  1000,   956,  3000,  2916, | , -3.4, 1378.3, 13.907, |, 8.7
5690.5, 140.0, | , 27.7, 11.8, 583.2, | ,  1000,   953,  3000,  2933, | , -3.4, 1392.4, 14.101, |, 13.3
5691.5, 139.9, | , 27.7, 11.8, 583.5, | ,  1000,   952,  3000,  2912, | , -3.4, 1351.7, 13.611, |, 13.8
5692.5, 140.3, | , 27.7, 11.1, 582.8, | ,  1000,   958,  3000,  2947, | , -3.4, 1359.9, 13.839, |, 12.6
5693.5, 140.1, | , 27.7, 11.3, 582.6, | ,  1000,   952,  3000,  2903, | , -3.4, 1347.0, 13.533, |, 12.7
5694.5, 141.6, | , 27.7, 5.7, 578.4, | ,  1000,   952,  3000,  2917, | , -3.4, 1353.4, 13.646, |, 7.8
5695.5, 140.3, | , 27.7, 10.3, 582.3, | ,  1000,   951,  3000,  2919, | , -3.4, 1368.9, 13.808, |, 12.9
5696.5, 140.8, | , 27.7, 11.9, 583.5, | ,  1000,   965,  3000,  2941, | , -3.4, 1365.4, 13.902, |, 13.6
5697.6, 140.0, | , 27.7, 12.1, 584.0, | ,  1000,   958,  3000,  2941, | , -3.4, 1367.6, 13.897, |, 13.7
5698.6, 140.2, | , 27.7, 11.6, 582.4, | ,  1000,   952,  3000,  2922, | , -3.4, 1354.7, 13.679, |, 12.9
5699.6, 140.7, | , 27.7, 7.5, 583.2, | ,  1000,   955,  3000,  2930, | , -3.4, 1352.2, 13.692, |, 8.4
5700.6, 141.1, | , 27.7, 6.4, 578.8, | ,  1000,   953,  3000,  2915, | , -3.4, 1367.1, 13.782, |, 8.9
5701.6, 139.9, | , 27.7, 12.0, 583.2, | ,  1000,   954,  3000,  2914, | , -3.4, 1361.6, 13.726, |, 13.5
5702.6, 140.1, | , 27.7, 11.7, 581.9, | ,  1000,   952,  3000,  2928, | , -3.4, 1369.7, 13.850, |, 13.0
5703.6, 140.5, | , 27.7, 11.4, 583.2, | ,  1000,   954,  3000,  2934, | , -3.4, 1359.9, 13.779, |, 12.7
5704.6, 140.2, | , 27.7, 11.2, 582.9, | ,  1000,   954,  3000,  2926, | , -3.4, 1365.9, 13.810, |, 12.6
5705.6, 141.8, | , 27.7, 4.6, 577.1, | ,  1000,   953,  3000,  2917, | , -3.4, 1354.3, 13.658, |, 4.9
5706.6, 140.6, | , 27.7, 11.6, 583.0, | ,  1000,   958,  3000,  2929, | , -3.4, 1352.6, 13.704, |, 13.5
5707.7, 140.2, | , 27.7, 11.4, 582.8, | ,  1000,   956,  3000,  2926, | , -3.4, 1368.0, 13.840, |, 12.7
5708.7, 140.2, | , 27.7, 11.0, 582.8, | ,  1000,   957,  3000,  2933, | , -3.4, 1360.3, 13.789, |, 12.8
5709.7, 140.5, | , 27.7, 12.1, 583.6, | ,  1000,   949,  3000,  2941, | , -3.4, 1382.1, 14.012, |, 12.7
5710.7, 141.3, | , 27.7, 5.7, 578.2, | ,  1000,   956,  3000,  2915, | , -3.4, 1378.7, 13.910, |, 7.8
5711.7, 140.1, | , 27.7, 11.7, 582.7, | ,  1000,   955,  3000,  2933, | , -3.4, 1376.1, 13.946, |, 13.0
5712.7, 140.2, | , 27.7, 10.6, 583.0, | ,  1000,   953,  3000,  2929, | , -3.4, 1379.6, 13.957, |, 12.9
5713.7, 140.5, | , 27.7, 11.3, 583.6, | ,  1000,   954,  3000,  2926, | , -3.4, 1361.6, 13.766, |, 13.3
5714.7, 140.2, | , 27.7, 11.1, 582.8, | ,  1000,   958,  3000,  2925, | , -3.4, 1360.3, 13.765, |, 12.8
5715.7, 140.0, | , 27.7, 11.4, 583.3, | ,  1000,   954,  3000,  2920, | , -3.4, 1368.0, 13.810, |, 13.1
5716.8, 141.7, | , 27.7, 6.6, 578.9, | ,  1000,   953,  3000,  2930, | , -3.4, 1370.1, 13.866, |, 8.8
5717.8, 140.2, | , 27.7, 11.7, 583.5, | ,  1000,   958,  3000,  2941, | , -3.4, 1356.0, 13.781, |, 13.2
5718.8, 140.0, | , 27.7, 11.0, 582.8, | ,  1000,   952,  3000,  2920, | , -3.4, 1350.9, 13.631, |, 12.9
5719.8, 140.2, | , 27.7, 11.5, 581.8, | ,  1000,   955,  3000,  2920, | , -3.4, 1362.4, 13.758, |, 13.3
5720.8, 140.1, | , 27.7, 11.7, 583.5, | ,  1000,   957,  3000,  2923, | , -3.4, 1357.3, 13.727, |, 13.0
5721.9, 141.8, | , 27.7, 5.9, 579.8, | ,  1000,   955,  3000,  2918, | , -3.4, 1360.7, 13.734, |, 7.7
5722.9, 139.9, | , 27.7, 12.0, 583.9, | ,  1000,   951,  3000,  2927, | , -3.4, 1373.6, 13.884, |, 13.5
5723.9, 140.0, | , 27.7, 10.9, 582.9, | ,  1000,   955,  3000,  2929, | , -3.4, 1371.0, 13.881, |, 12.9
5724.9, 139.8, | , 27.7, 11.9, 580.9, | ,  1000,   954,  3000,  2922, | , -3.4, 1368.9, 13.827, |, 9.5
5725.9, 140.5, | , 27.7, 12.2, 584.1, | ,  1000,   954,  3000,  2934, | , -3.4, 1359.4, 13.776, |, 14.0
5726.9, 142.3, | , 27.7, 1.8, 574.6, | ,  1000,   957,  3000,  2952, | , -3.4, 1355.2, 13.806, |, 7.7
5727.9, 140.2, | , 27.7, 11.3, 579.6, | ,  1000,   954,  3000,  2926, | , -3.4, 1355.6, 13.707, |, 8.6
5728.9, 140.4, | , 27.7, 12.2, 583.5, | ,  1000,   956,  3000,  2906, | , -3.4, 1364.1, 13.729, |, 13.7
5729.9, 140.3, | , 27.7, 10.5, 583.3, | ,  1000,   955,  3000,  2930, | , -3.4, 1362.0, 13.789, |, 12.3
5731.0, 140.3, | , 27.7, 10.7, 581.7, | ,  1000,   953,  3000,  2917, | , -3.4, 1361.6, 13.732, |, 12.7
5732.0, 140.0, | , 27.7, 11.7, 583.5, | ,  1000,   956,  3000,  2905, | , -3.4, 1370.6, 13.790, |, 13.4
5733.0, 140.7, | , 27.7, 10.4, 583.5, | ,  1000,   954,  3000,  2937, | , -3.4, 1395.9, 14.152, |, 13.3
5734.0, 140.2, | , 27.7, 11.2, 583.0, | ,  1000,   953,  3000,  2952, | , -3.4, 1362.0, 13.859, |, 12.5
5735.0, 140.0, | , 27.7, 11.4, 583.7, | ,  1000,   955,  3000,  2911, | , -3.4, 1372.7, 13.829, |, 13.3
5736.0, 140.6, | , 27.7, 12.0, 584.1, | ,  1000,   959,  3000,  2944, | , -3.4, 1363.7, 13.873, |, 13.6
5737.0, 140.5, | , 27.7, 12.0, 584.1, | ,  1000,   951,  3000,  2926, | , -3.4, 1353.0, 13.668, |, 14.1
5738.0, 141.1, | , 27.7, 6.8, 579.6, | ,  1000,   953,  3000,  2907, | , -3.4, 1391.6, 13.998, |, 8.5
5739.0, 140.5, | , 27.7, 11.6, 584.1, | ,  1000,   952,  3000,  2929, | , -3.4, 1370.1, 13.856, |, 13.1
5740.0, 140.4, | , 27.7, 12.4, 584.1, | ,  1000,   955,  3000,  2938, | , -3.4, 1371.9, 13.918, |, 13.7
5741.1, 140.3, | , 27.7, 11.0, 579.9, | ,  1000,   959,  3000,  2944, | , -3.4, 1366.3, 13.895, |, 12.6
5742.1, 140.1, | , 27.7, 11.8, 584.0, | ,  1000,   954,  3000,  2937, | , -3.4, 1383.9, 14.034, |, 13.5
5743.1, 141.9, | , 27.7, 4.8, 578.9, | ,  1000,   953,  3000,  2926, | , -3.4, 1383.9, 13.989, |, 8.1
5744.1, 140.2, | , 27.7, 10.8, 583.1, | ,  1000,   956,  3000,  2925, | , -3.4, 1370.1, 13.856, |, 12.0
5745.1, 139.9, | , 27.7, 11.4, 583.5, | ,  1000,   957,  3000,  2913, | , -3.4, 1368.9, 13.806, |, 13.1
5746.1, 140.1, | , 27.7, 11.6, 584.3, | ,  1000,   956,  3000,  2931, | , -3.4, 1398.4, 14.165, |, 14.0
5747.1, 140.4, | , 27.7, 12.3, 584.6, | ,  1000,   955,  3000,  2931, | , -3.4, 1366.3, 13.838, |, 13.7
5748.1, 141.5, | , 27.7, 4.2, 578.2, | ,  1000,   952,  3000,  2936, | , -3.4, 1363.3, 13.812, |, 7.6
5749.1, 140.2, | , 27.7, 10.5, 581.8, | ,  1000,   953,  3000,  2920, | , -3.4, 1361.1, 13.738, |, 12.6
5750.1, 140.3, | , 27.7, 12.4, 584.7, | ,  1000,   956,  3000,  2917, | , -3.4, 1370.1, 13.829, |, 14.3
5751.2, 139.8, | , 27.7, 11.9, 584.2, | ,  1000,   957,  3000,  2933, | , -3.4, 1369.3, 13.883, |, 13.9
5752.2, 140.0, | , 27.7, 12.1, 584.2, | ,  1000,   949,  3000,  2933, | , -3.4, 1395.9, 14.124, |, 13.4
5753.2, 139.9, | , 27.7, 12.5, 584.9, | ,  1000,   955,  3000,  2930, | , -3.4, 1384.7, 14.019, |, 14.5
5754.2, 141.5, | , 27.7, 7.0, 580.1, | ,  1000,   951,  3000,  2926, | , -3.4, 1368.0, 13.822, |, 9.0
5755.2, 139.9, | , 27.7, 12.4, 584.2, | ,  1000,   955,  3000,  2934, | , -3.4, 1367.6, 13.860, |, 14.0
5756.2, 139.9, | , 27.7, 12.4, 584.8, | ,  1000,   953,  3000,  2937, | , -3.4, 1394.6, 14.137, |, 14.4
5757.2, 140.8, | , 27.7, 11.5, 583.6, | ,  1000,   955,  3000,  2917, | , -3.4, 1398.0, 14.108, |, 13.4
5758.2, 141.1, | , 27.7, 10.6, 583.7, | ,  1000,   955,  3000,  2934, | , -3.4, 1381.7, 14.006, |, 12.9
5759.2, 141.3, | , 27.7, 3.5, 576.1, | ,  1000,   955,  3000,  2934, | , -3.4, 1370.6, 13.891, |, 6.3
5760.3, 140.4, | , 27.7, 11.7, 581.8, | ,  1000,   955,  3000,  2914, | , -3.4, 1363.7, 13.748, |, 13.3
5761.3, 140.8, | , 27.7, 7.3, 580.2, | ,  1000,   952,  3000,  2918, | , -3.4, 1372.7, 13.842, |, 9.2
5762.3, 140.4, | , 27.7, 11.1, 583.2, | ,  1000,   953,  3000,  2941, | , -3.4, 1368.4, 13.885, |, 13.0
5763.3, 139.9, | , 27.7, 12.6, 584.8, | ,  1000,   954,  3000,  2944, | , -3.4, 1366.7, 13.883, |, 13.9
5764.3, 141.5, | , 27.7, 7.0, 580.5, | ,  1000,   953,  3000,  2919, | , -3.4, 1385.1, 13.977, |, 9.0
5765.3, 140.5, | , 27.7, 12.1, 584.5, | ,  1000,   955,  3000,  2944, | , -3.4, 1385.6, 14.080, |, 11.7
5766.3, 139.9, | , 27.7, 12.5, 584.9, | ,  1000,   952,  3000,  2929, | , -3.4, 1386.9, 14.029, |, 13.9
5767.3, 139.8, | , 27.7, 12.5, 585.6, | ,  1000,   953,  3000,  2931, | , -3.4, 1370.6, 13.874, |, 14.5
5768.3, 140.4, | , 27.7, 12.4, 584.5, | ,  1000,   955,  3000,  2918, | , -3.4, 1386.4, 13.997, |, 13.9
5769.3, 140.1, | , 27.7, 11.8, 584.5, | ,  1000,   956,  3000,  2931, | , -3.4, 1371.4, 13.893, |, 13.1
5770.4, 141.3, | , 27.7, 4.5, 579.5, | ,  1000,   952,  3000,  2924, | , -3.4, 1367.6, 13.815, |, 6.6
5771.4, 141.9, | , 27.7, 6.1, 580.1, | ,  1000,   953,  3000,  2933, | , -3.4, 1369.3, 13.868, |, 8.5
5772.4, 141.4, | , 27.7, 5.4, 579.3, | ,  1000,   953,  3000,  2923, | , -3.4, 1378.7, 13.928, |, 6.7
5773.4, 141.1, | , 27.7, 5.8, 579.7, | ,  1000,   954,  3000,  2918, | , -3.4, 1366.3, 13.787, |, 8.3
5774.4, 140.1, | , 27.7, 11.4, 584.4, | ,  1000,   956,  3000,  2915, | , -3.4, 1367.1, 13.792, |, 13.2
5775.4, 143.0, | , 27.7, -0.4, 575.2, | ,  1000,   955,  3000,  2933, | , -3.4, 1368.0, 13.858, |, 3.4
5776.4, 141.5, | , 27.7, 6.3, 579.2, | ,  1000,   957,  3000,  2930, | , -3.4, 1368.9, 13.867, |, 7.8
5777.4, 141.5, | , 27.7, 4.1, 578.6, | ,  1000,   955,  3000,  2937, | , -3.4, 1372.3, 13.922, |, 7.2
5778.4, 141.6, | , 27.7, 7.1, 580.7, | ,  1000,   950,  3000,  2918, | , -3.4, 1367.1, 13.785, |, 9.0
5779.5, 141.4, | , 27.7, 5.9, 579.8, | ,  1000,   951,  3000,  2924, | , -3.4, 1368.0, 13.815, |, 8.2
5780.5, 142.4, | , 27.7, -0.2, 575.4, | ,  1000,   948,  3000,  2915, | , -3.4, 1378.7, 13.879, |, 3.2
5781.5, 141.8, | , 27.7, 6.8, 580.5, | ,  1000,   955,  3000,  2922, | , -3.4, 1366.3, 13.806, |, 9.2
5782.5, 141.6, | , 27.7, 5.8, 579.6, | ,  1000,   956,  3000,  2933, | , -3.4, 1367.6, 13.859, |, 8.3
5783.5, 141.6, | , 27.7, 4.7, 579.5, | ,  1000,   949,  3000,  2919, | , -3.4, 1368.0, 13.791, |, 7.8
5784.5, 141.5, | , 27.7, 7.2, 580.8, | ,  1000,   955,  3000,  2896, | , -3.4, 1368.4, 13.733, |, 8.9
5785.5, 141.6, | , 27.7, 5.0, 579.5, | ,  1000,   957,  3000,  2916, | , -3.4,  93.8, 0.948, |, 7.0
5786.6, 141.4, | , 27.7, 5.0, 580.1, | ,  1000,   952,  3000,  2925, | , -3.4, 114.8, 1.161, |, 8.0
5787.6, 140.5, | , 27.7, 12.6, 585.9, | ,  1000,   956,  3000,  2933, | , -3.4, 158.9, 1.613, |, 14.4
5788.6, 140.5, | , 27.7, 10.7, 584.3, | ,  1000,   958,  3000,  2923, | , -3.4, 143.5, 1.453, |, 13.3
5789.6, 141.5, | , 27.7, 5.6, 579.4, | ,  1000,   955,  3000,  2927, | , -3.4, 170.9, 1.731, |, 7.8
5790.6, 141.2, | , 27.7, 6.3, 580.6, | ,  1000,   950,  3000,  2926, | , -3.4, 199.6, 2.019, |, 8.7
5791.6, 142.5, | , 27.7, 2.3, 577.3, | ,  1000,   952,  3000,  2933, | , -3.4, 206.1, 2.089, |, 5.0
5792.6, 140.3, | , 27.7, 11.5, 584.5, | ,  1000,   956,  3000,  2945, | , -3.4, 244.6, 2.490, |, 12.9
5793.6, 141.6, | , 27.7, 5.9, 579.7, | ,  1000,   954,  3000,  2925, | , -3.4, 248.5, 2.514, |, 8.1
5794.7, 141.4, | , 27.7, 5.9, 580.3, | ,  1000,   957,  3000,  2937, | , -3.4, 272.0, 2.764, |, 8.5
5795.7, 141.3, | , 27.7, 6.2, 580.6, | ,  1000,   953,  3000,  2933, | , -3.4, 292.2, 2.963, |, 8.6
5796.7, 142.4, | , 27.7, 0.8, 576.8, | ,  1000,   953,  3000,  2942, | , -3.4, 317.5, 3.226, |, 4.3
5797.7, 141.4, | , 27.7, 4.3, 578.9, | ,  1000,   951,  3000,  2916, | , -3.4, 323.5, 3.263, |, 7.1
5798.7, 140.0, | , 27.7, 11.7, 585.3, | ,  1000,   955,  3000,  2941, | , -3.4, 338.9, 3.444, |, 13.7
5799.7, 139.9, | , 27.7, 12.1, 585.3, | ,  1000,   951,  3000,  2918, | , -3.4, 363.7, 3.671, |, 13.5
5800.7, 140.2, | , 27.7, 12.7, 586.0, | ,  1000,   956,  3000,  2921, | , -3.4, 405.7, 4.103, |, 14.4
5801.7, 140.0, | , 27.7, 12.2, 585.3, | ,  1000,   953,  3000,  2944, | , -3.4, 415.1, 4.221, |, 13.5
5802.8, 141.7, | , 27.7, 4.3, 579.0, | ,  1000,   951,  3000,  2933, | , -3.4, 416.4, 4.219, |, 7.2
5803.8, 140.1, | , 27.7, 11.8, 585.1, | ,  1000,   955,  3000,  2926, | , -3.4, 445.6, 4.510, |, 13.5
5804.8, 140.2, | , 27.7, 13.1, 586.4, | ,  1000,   955,  3000,  2923, | , -3.4, 470.8, 4.762, |, 14.2
5805.8, 139.9, | , 27.7, 12.4, 585.8, | ,  1000,   954,  3000,  2926, | , -3.4, 497.8, 5.038, |, 14.1
5806.8, 140.1, | , 27.7, 13.2, 586.4, | ,  1000,   952,  3000,  2911, | , -3.4, 500.8, 5.046, |, 14.7
5807.8, 142.6, | , 27.7, 2.1, 577.9, | ,  1000,   953,  3000,  2929, | , -3.4, 536.4, 5.432, |, 5.6
5809.1, 140.5, | , 27.7, 12.1, 585.7, | ,  1000,   955,  3000,  2924, | , -3.4, 539.8, 5.461, |, 13.5
5810.1, 140.0, | , 27.7, 11.8, 585.2, | ,  1000,   955,  3000,  2926, | , -3.4, 562.5, 5.694, |, 13.6
5811.1, 140.0, | , 27.7, 11.6, 585.5, | ,  1000,   954,  3000,  2904, | , -3.4, 582.7, 5.863, |, 13.4
5812.2, 140.6, | , 27.7, 12.4, 585.6, | ,  1000,   954,  3000,  2939, | , -3.4, 613.9, 6.233, |, 14.0
5813.2, 142.7, | , 27.7, 5.0, 577.8, | ,  1000,   953,  3000,  2928, | , -3.4, 617.4, 6.248, |, 4.3
5814.2, 140.2, | , 27.7, 11.0, 585.2, | ,  1000,   957,  3000,  2939, | , -3.4, 635.8, 6.461, |, 13.0
5815.2, 139.9, | , 27.7, 12.4, 585.7, | ,  1000,   954,  3000,  2933, | , -3.4, 646.9, 6.557, |, 14.0
5816.2, 140.1, | , 27.7, 12.9, 586.0, | ,  1000,   951,  3000,  2916, | , -3.4, 701.8, 7.077, |, 14.5
5817.2, 139.7, | , 27.7, 12.5, 585.9, | ,  1000,   954,  3000,  2913, | , -3.4, 691.5, 6.973, |, 14.0
5818.2, 140.0, | , 27.7, 12.5, 585.8, | ,  1000,   959,  3000,  2950, | , -3.4, 717.6, 7.315, |, 14.0
5819.2, 141.2, | , 27.7, 9.1, 580.8, | ,  1000,   953,  3000,  2922, | , -3.4, 727.0, 7.347, |, 13.0
5820.2, 140.5, | , 27.7, 12.1, 585.5, | ,  1000,   953,  3000,  2923, | , -3.4, 747.2, 7.552, |, 13.8
5821.2, 140.0, | , 27.7, 11.4, 585.5, | ,  1000,   955,  3000,  2922, | , -3.4, 781.9, 7.907, |, 13.2
5822.3, 140.5, | , 27.7, 11.8, 585.7, | ,  1000,   952,  3000,  2931, | , -3.4, 787.0, 7.969, |, 13.5
5823.3, 140.2, | , 27.7, 13.2, 586.4, | ,  1000,   953,  3000,  2924, | , -3.4, 811.9, 8.208, |, 14.7
5824.3, 141.7, | , 27.7, 6.1, 580.9, | ,  1000,   956,  3000,  2920, | , -3.4, 827.7, 8.367, |, 9.3
5825.3, 140.1, | , 27.7, 11.2, 585.2, | ,  1000,   955,  3000,  2930, | , -3.4, 862.0, 8.734, |, 13.2
5826.3, 140.3, | , 27.7, 12.9, 586.0, | ,  1000,   954,  3000,  2910, | , -3.4, 856.9, 8.632, |, 14.3
5827.3, 139.9, | , 27.7, 12.1, 585.9, | ,  1000,   953,  3000,  2924, | , -3.4, 892.4, 9.020, |, 14.0
5828.3, 139.9, | , 27.7, 12.4, 585.7, | ,  1000,   954,  3000,  2934, | , -3.4, 922.4, 9.352, |, 14.0
5829.3, 141.2, | , 27.7, 5.6, 580.5, | ,  1000,   950,  3000,  2898, | , -3.4, 937.4, 9.405, |, 7.8
5830.3, 140.4, | , 27.7, 12.3, 585.2, | ,  1000,   955,  3000,  2914, | , -3.4, 943.8, 9.522, |, 13.8
5831.3, 139.8, | , 27.7, 12.3, 585.5, | ,  1000,   954,  3000,  2928, | , -3.4, 947.7, 9.591, |, 13.9
5832.4, 139.8, | , 27.7, 12.4, 585.8, | ,  1000,   954,  3000,  2928, | , -3.4, 974.7, 9.864, |, 14.1
5833.4, 139.9, | , 27.7, 13.0, 586.5, | ,  1000,   952,  3000,  2932, | , -3.4, 988.0, 10.005, |, 14.6
5834.4, 141.8, | , 27.7, 6.9, 581.7, | ,  1000,   955,  3000,  2927, | , -3.4, 1011.5, 10.238, |, 8.9
5835.4, 140.2, | , 27.7, 11.6, 585.2, | ,  1000,   957,  3000,  2930, | , -3.4, 1008.5, 10.222, |, 13.2
5836.4, 139.9, | , 27.7, 12.2, 586.4, | ,  1000,   950,  3000,  2935, | , -3.4, 1017.1, 10.303, |, 14.3
5837.4, 140.2, | , 27.7, 13.2, 586.4, | ,  1000,   953,  3000,  2919, | , -3.4, 1042.4, 10.522, |, 14.7
5838.4, 140.0, | , 27.7, 13.2, 586.5, | ,  1000,   954,  3000,  2918, | , -3.4, 1057.4, 10.673, |, 14.5
5839.4, 139.8, | , 27.7, 12.5, 586.1, | ,  1000,   954,  3000,  2937, | , -3.4, 1074.1, 10.893, |, 14.0
5840.4, 141.4, | , 27.7, 6.3, 581.4, | ,  1000,   951,  3000,  2948, | , -3.4, 1086.9, 11.048, |, 8.6
5841.4, 140.4, | , 27.7, 12.7, 586.4, | ,  1000,   957,  3000,  2944, | , -3.4, 1106.7, 11.252, |, 14.4
5842.5, 139.9, | , 27.7, 12.4, 585.7, | ,  1000,   955,  3000,  2921, | , -3.4, 1101.9, 11.132, |, 13.7
5843.5, 139.8, | , 27.7, 12.4, 585.7, | ,  1000,   953,  3000,  2911, | , -3.4, 1139.2, 11.476, |, 14.0
5844.5, 140.2, | , 27.7, 13.2, 586.5, | ,  1000,   955,  3000,  2908, | , -3.4, 1168.3, 11.764, |, 14.5
5845.5, 142.9, | , 27.7, 0.6, 576.4, | ,  1000,   952,  3000,  2939, | , -3.4, 1167.9, 11.846, |, 3.5
5846.5, 140.0, | , 27.7, 12.0, 585.7, | ,  1000,   954,  3000,  2934, | , -3.4, 1166.6, 11.825, |, 13.3
5847.5, 139.8, | , 27.7, 12.3, 585.6, | ,  1000,   956,  3000,  2899, | , -3.4, 1177.3, 11.833, |, 13.6
5848.5, 140.4, | , 27.7, 13.0, 586.4, | ,  1000,   951,  3000,  2945, | , -3.4, 1190.2, 12.087, |, 14.3
5849.5, 140.0, | , 27.7, 12.2, 585.8, | ,  1000,   952,  3000,  2923, | , -3.4, 1221.5, 12.339, |, 13.8
5850.5, 141.4, | , 27.7, 5.6, 580.3, | ,  1000,   952,  3000,  2913, | , -3.4, 1213.8, 12.228, |, 7.5
5851.5, 140.6, | , 27.7, 11.7, 585.8, | ,  1000,   952,  3000,  2929, | , -3.4, 1227.5, 12.418, |, 13.6
5852.6, 140.3, | , 27.7, 12.9, 586.6, | ,  1000,   955,  3000,  2933, | , -3.4, 1238.2, 12.547, |, 14.1
5853.6, 139.9, | , 27.7, 11.9, 585.9, | ,  1000,   956,  3000,  2923, | , -3.4, 1254.5, 12.684, |, 13.9
5854.6, 140.3, | , 27.7, 11.2, 585.7, | ,  1000,   953,  3000,  2928, | , -3.4, 1261.7, 12.763, |, 13.6
5855.6, 140.6, | , 27.7, 11.3, 585.4, | ,  1000,   955,  3000,  2932, | , -3.4, 1258.3, 12.749, |, 13.4
5856.6, 141.1, | , 27.7, 6.6, 581.4, | ,  1000,   954,  3000,  2922, | , -3.4, 1274.6, 12.875, |, 8.7
5857.6, 140.0, | , 27.7, 12.1, 585.8, | ,  1000,   957,  3000,  2927, | , -3.4, 1303.3, 13.193, |, 13.5
5858.6, 139.9, | , 27.7, 12.1, 586.4, | ,  1000,   954,  3000,  2925, | , -3.4, 1323.4, 13.377, |, 14.0
5859.6, 140.2, | , 27.7, 13.0, 586.5, | ,  1000,   957,  3000,  2922, | , -3.4, 1308.5, 13.228, |, 14.4
5860.6, 140.0, | , 27.7, 11.6, 585.4, | ,  1000,   955,  3000,  2914, | , -3.4, 1327.7, 13.389, |, 12.9
5861.6, 141.7, | , 27.7, 6.4, 581.6, | ,  1000,   954,  3000,  2936, | , -3.4, 1316.2, 13.342, |, 8.7
5862.7, 140.3, | , 27.7, 13.1, 586.5, | ,  1000,   956,  3000,  2926, | , -3.4, 1342.3, 13.578, |, 14.7
5863.7, 139.9, | , 27.7, 12.3, 586.2, | ,  1000,   950,  3000,  2926, | , -3.4, 1323.9, 13.372, |, 13.9
5864.7, 139.8, | , 27.7, 12.2, 586.3, | ,  1000,   953,  3000,  2910, | , -3.4, 1323.9, 13.326, |, 13.7
5865.7, 140.3, | , 27.7, 12.3, 586.1, | ,  1000,   953,  3000,  2920, | , -3.4, 1361.6, 13.742, |, 13.9
5866.7, 141.6, | , 27.7, 7.0, 582.2, | ,  1000,   952,  3000,  2952, | , -3.4, 1352.6, 13.760, |, 9.4
5867.7, 139.8, | , 27.7, 12.4, 586.2, | ,  1000,   954,  3000,  2915, | , -3.4, 1338.0, 13.491, |, 13.9
5868.7, 139.9, | , 27.7, 12.5, 586.4, | ,  1000,   953,  3000,  2923, | , -3.4, 1353.4, 13.672, |, 14.0
5869.7, 140.3, | , 27.7, 13.1, 586.9, | ,  1000,   954,  3000,  2932, | , -3.4, 1359.4, 13.768, |, 14.6
5870.7, 140.1, | , 27.7, 11.5, 585.6, | ,  1000,   951,  3000,  2918, | , -3.4, 1398.9, 14.107, |, 13.1
5871.8, 139.9, | , 27.7, 12.1, 586.1, | ,  1000,   954,  3000,  2915, | , -3.4, 1371.9, 13.834, |, 13.9
5872.8, 141.5, | , 27.7, 6.9, 582.3, | ,  1000,   951,  3000,  2929, | , -3.4, 1375.3, 13.904, |, 9.8
5873.8, 140.1, | , 27.7, 13.2, 587.1, | ,  1000,   956,  3000,  2921, | , -3.4, 1377.9, 13.922, |, 14.7
5874.8, 139.7, | , 27.7, 12.5, 586.4, | ,  1000,   955,  3000,  2921, | , -3.4, 1383.4, 13.974, |, 14.0
5875.8, 140.0, | , 27.7, 11.7, 586.0, | ,  1000,   953,  3000,  2926, | , -3.4, 1410.8, 14.264, |, 13.8
5876.8, 140.3, | , 27.7, 13.1, 587.2, | ,  1000,   955,  3000,  2928, | , -3.4, 1385.1, 14.018, |, 14.6
5877.8, 141.1, | , 27.7, 4.9, 579.8, | ,  1000,   954,  3000,  2932, | , -3.4, 1420.3, 14.382, |, 7.4
5878.8, 140.0, | , 27.7, 12.5, 586.6, | ,  1000,   955,  3000,  2945, | , -3.4, 1390.7, 14.136, |, 14.0
5879.8, 140.3, | , 27.8, 13.1, 587.3, | ,  1000,   956,  3000,  2932, | , -3.4, 1384.3, 14.026, |, 14.6
5880.9, 140.3, | , 27.7, 11.7, 585.4, | ,  1000,   955,  3000,  2929, | , -3.4, 1407.0, 14.238, |, 13.2
5881.9, 139.8, | , 27.8, 12.3, 587.1, | ,  1000,   955,  3000,  2901, | , -3.4, 1413.0, 14.197, |, 13.7
5882.9, 141.2, | , 27.7, 6.3, 582.3, | ,  1000,   954,  3000,  2930, | , -3.4, 1406.6, 14.238, |, 8.7
5883.9, 139.9, | , 27.7, 12.3, 586.6, | ,  1000,   955,  3000,  2924, | , -3.4, 1415.1, 14.307, |, 13.9
5884.9, 139.9, | , 27.8, 12.4, 586.7, | ,  1000,   954,  3000,  2937, | , -3.4, 1412.1, 14.320, |, 14.0
5885.9, 140.1, | , 27.8, 11.1, 586.4, | ,  1000,   953,  3000,  2932, | , -3.4, 1405.3, 14.228, |, 13.3
5886.9, 139.9, | , 27.8, 12.4, 586.5, | ,  1000,   955,  3000,  2915, | , -3.4, 1413.0, 14.251, |, 14.0
5887.9, 140.2, | , 27.8, 13.1, 587.1, | ,  1000,   958,  3000,  2932, | , -3.4, 1426.3, 14.457, |, 14.5
5888.9, 141.3, | , 27.7, 5.8, 581.4, | ,  1000,   956,  3000,  2925, | , -3.4, 1432.7, 14.488, |, 8.8
5889.9, 139.9, | , 27.8, 12.5, 587.1, | ,  1000,   956,  3000,  2940, | , -3.4, 1411.3, 14.327, |, 14.0
5891.0, 140.5, | , 27.8, 12.3, 586.8, | ,  1000,   953,  3000,  2920, | , -3.4, 1440.0, 14.534, |, 13.9
5892.0, 139.9, | , 27.8, 12.4, 586.9, | ,  1000,   953,  3000,  2935, | , -3.4, 1437.4, 14.562, |, 14.0
5893.0, 139.9, | , 27.8, 12.5, 587.3, | ,  1000,   957,  3000,  2931, | , -3.4, 1413.0, 14.317, |, 14.0
5894.0, 141.8, | , 27.7, 5.8, 581.8, | ,  1000,   954,  3000,  2921, | , -3.4, 1422.8, 14.367, |, 8.2
5895.0, 139.9, | , 27.8, 12.0, 586.5, | ,  1000,   954,  3000,  2911, | , -3.4, 1421.1, 14.315, |, 13.6
5896.0, 140.3, | , 27.8, 11.6, 586.3, | ,  1000,   951,  3000,  2944, | , -3.4, 1425.0, 14.466, |, 13.2
5897.0, 140.1, | , 27.8, 12.7, 587.3, | ,  1000,   957,  3000,  2929, | , -3.4, 1422.0, 14.402, |, 14.0
5898.0, 140.3, | , 27.8, 12.7, 586.7, | ,  1000,   955,  3000,  2937, | , -3.4, 1446.0, 14.662, |, 14.5
5899.0, 141.2, | , 27.8, 6.0, 581.7, | ,  1000,   954,  3000,  2903, | , -3.4, 1424.1, 14.314, |, 8.5
5900.0, 140.0, | , 27.8, 12.3, 586.6, | ,  1000,   953,  3000,  2927, | , -3.4, 1428.8, 14.447, |, 13.5
5901.1, 140.5, | , 27.8, 12.2, 586.5, | ,  1000,   956,  3000,  2942, | , -3.4, 1452.0, 14.751, |, 13.4
5902.1, 140.4, | , 27.8, 12.9, 587.3, | ,  1000,   952,  3000,  2926, | , -3.4, 1452.8, 14.681, |, 14.3
5903.1, 140.0, | , 27.8, 12.2, 586.8, | ,  1000,   951,  3000,  2950, | , -3.4, 1422.4, 14.460, |, 13.7
5904.1, 139.9, | , 27.8, 12.2, 586.8, | ,  1000,   955,  3000,  2935, | , -3.4, 1416.4, 14.360, |, 13.8
5905.1, 141.5, | , 27.7, 6.3, 583.1, | ,  1000,   956,  3000,  2929, | , -3.4, 1444.3, 14.625, |, 9.5
5906.1, 140.2, | , 27.8, 11.6, 586.1, | ,  1000,   955,  3000,  2935, | , -3.4, 1435.7, 14.553, |, 13.2
5907.1, 139.9, | , 27.8, 12.5, 587.4, | ,  1000,   951,  3000,  2946, | , -3.4, 1421.6, 14.438, |, 14.6
5908.1, 140.2, | , 27.8, 13.1, 587.3, | ,  1000,   954,  3000,  2914, | , -3.4, 1427.6, 14.389, |, 14.7
5909.1, 140.0, | , 27.8, 12.4, 587.0, | ,  1000,   953,  3000,  2919, | , -3.4, 1429.3, 14.422, |, 13.6
5910.2, 141.1, | , 27.8, 7.1, 582.2, | ,  1000,   951,  3000,  2921, | , -3.4, 1446.0, 14.590, |, 9.2
5911.2, 140.4, | , 27.8, 12.6, 586.9, | ,  1000,   950,  3000,  2931, | , -3.4, 1422.8, 14.392, |, 14.0
5912.2, 140.1, | , 27.8, 12.9, 587.5, | ,  1000,   953,  3000,  2932, | , -3.4, 1423.7, 14.414, |, 14.8
