Repository: jdhuang-csm/Ru-BCA

## Methods
* (BaO)<sub>x</sub>-(CaO)<sub>y</sub>-(Al<sub>2</sub>O<sub>3</sub>)<sub>1-x-y</sub> (BCA) catalyst supports were synthesized via sol-gel and solid-state methods. 
* Ru/BCA catalysts were prepared via incipient wetness impregnation to achieve 1 wt. % Ru loading.
* Ammonia synthesis rates were measured for Ru/BCA catalysts in a packed-bed reactor at 480-600<sup>o</sup>C, 10 bar, and space velocities up to 1.3 x 10<sup>6</sup> ml g<sub>cat</sub><sup>-1</sup> h<sup>-1</sup>.
* A machine learning (ML) model was employed to improve understanding of the behavior of Ru/BCA catalysts.
* A microkinetic model was developed to describe the best-performing catalyst.

File: data/init_files_Cadigan/BCA311.txt (part 15 of 42)
********** Start test **********
Elapsed time, Pressure, | , LJtemp(C), Inner-Temp, Outer-Temp, | , N2-set, N2-flow, H2-set, H2-flow, | , pH, NH3_ppm, NH3_Prod_rate, |, In222Temp
5594.4, 137.9, | , 24.0, 0.0, 573.9, | ,  1000,   954,  3000,  2964, | , -3.4, 2958.8, 30.921, |, 0.0
5595.4, 137.8, | , 24.0, 0.0, 574.1, | ,  1000,   949,  3000,  2943, | , -3.4, 2946.4, 30.582, |, 0.0
5596.4, 138.2, | , 24.0, 0.0, 574.3, | ,  1000,   948,  3000,  2913, | , -3.4, 2966.5, 30.546, |, 0.0
5597.4, 138.7, | , 24.0, 0.0, 568.8, | ,  1000,   950,  3000,  2941, | , -3.4, 2963.1, 30.751, |, 0.0
5598.4, 137.7, | , 24.0, 0.0, 574.3, | ,  1000,   952,  3000,  2930, | , -3.4, 2964.8, 30.701, |, 0.0
5599.4, 137.8, | , 24.0, 0.0, 573.9, | ,  1000,   954,  3000,  2918, | , -3.4, 2995.2, 30.931, |, 0.0
5600.4, 138.1, | , 24.0, 0.0, 574.7, | ,  1000,   950,  3000,  2936, | , -3.4, 2974.7, 30.834, |, 0.0
5601.4, 137.7, | , 24.0, 0.0, 574.3, | ,  1000,   950,  3000,  2940, | , -3.4, 2973.0, 30.847, |, 0.0
5602.5, 138.5, | , 24.0, 0.0, 568.7, | ,  1000,   954,  3000,  2936, | , -3.4, 2961.0, 30.722, |, 0.0
5603.5, 138.1, | , 24.0, 0.0, 574.5, | ,  1000,   952,  3000,  2908, | , -3.4, 2966.5, 30.546, |, 0.0
5604.5, 137.8, | , 24.0, 0.0, 574.3, | ,  1000,   955,  3000,  2928, | , -3.4, 2961.0, 30.664, |, 0.0
5605.5, 137.8, | , 24.0, 0.0, 574.3, | ,  1000,   954,  3000,  2931, | , -3.4, 2964.0, 30.715, |, 0.0
5606.5, 138.1, | , 24.0, 0.0, 574.6, | ,  1000,   953,  3000,  2926, | , -3.4, 2995.7, 30.995, |, 0.0
5607.5, 138.8, | , 24.0, 0.0, 569.5, | ,  1000,   950,  3000,  2941, | , -3.4, 2971.7, 30.846, |, 0.0
5608.5, 137.9, | , 24.0, 0.0, 574.4, | ,  1000,   957,  3000,  2934, | , -3.4, 2970.0, 30.822, |, 0.0
5609.5, 138.2, | , 24.0, 0.0, 574.3, | ,  1000,   957,  3000,  2922, | , -3.4, 2965.3, 30.682, |, 0.0
5610.5, 138.2, | , 24.0, 0.0, 573.8, | ,  1000,   954,  3000,  2914, | , -3.4, 2965.3, 30.586, |, 0.0
5611.6, 137.7, | , 24.0, 0.0, 574.3, | ,  1000,   957,  3000,  2915, | , -3.4, 2984.5, 30.825, |, 0.0
5612.6, 138.0, | , 24.1, 0.0, 573.4, | ,  1000,   957,  3000,  2930, | , -3.4, 2965.3, 30.745, |, 0.0
5613.6, 138.3, | , 24.0, 0.0, 574.6, | ,  1000,   951,  3000,  2932, | , -3.4, 2964.8, 30.706, |, 0.0
5614.6, 137.8, | , 24.0, 0.0, 574.8, | ,  1000,   957,  3000,  2924, | , -3.4, 2991.8, 30.972, |, 0.0
5615.6, 137.8, | , 24.0, 0.0, 574.6, | ,  1000,   952,  3000,  2930, | , -3.4, 2973.0, 30.782, |, 0.0
5616.6, 138.2, | , 24.0, 0.0, 574.6, | ,  1000,   949,  3000,  2935, | , -3.4, 2965.7, 30.722, |, 0.0
5617.6, 138.2, | , 24.0, 0.0, 574.5, | ,  1000,   950,  3000,  2919, | , -3.4, 2961.0, 30.556, |, 0.0
5618.6, 138.3, | , 24.0, 0.0, 570.0, | ,  1000,   946,  3000,  2904, | , -3.4, 2963.5, 30.434, |, 0.0
5619.6, 137.8, | , 24.1, 0.0, 575.0, | ,  1000,   958,  3000,  2935, | , -3.4, 2966.1, 30.801, |, 0.0
5620.6, 138.3, | , 24.1, 0.0, 575.0, | ,  1000,   955,  3000,  2963, | , -3.4, 2964.8, 30.981, |, 0.0
5621.7, 137.8, | , 24.1, 0.0, 574.7, | ,  1000,   951,  3000,  2925, | , -3.4, 2965.3, 30.654, |, 0.0
5622.7, 137.9, | , 24.1, 0.0, 574.1, | ,  1000,   949,  3000,  2914, | , -3.4, 2973.4, 30.641, |, 0.0
5623.7, 138.3, | , 24.0, 0.0, 570.5, | ,  1000,   947,  3000,  2928, | , -3.4, 568.5, 5.889, |, 0.0
5624.7, 138.1, | , 24.1, 0.0, 575.2, | ,  1000,   953,  3000,  2937, | , -3.4, 678.6, 7.058, |, 0.0
5625.7, 137.8, | , 24.1, 0.0, 575.1, | ,  1000,   950,  3000,  2925, | , -3.4, 761.3, 7.886, |, 0.0
5626.7, 137.9, | , 24.1, 0.0, 574.9, | ,  1000,   960,  3000,  2941, | , -3.4, 843.2, 8.791, |, 0.0
5627.7, 138.4, | , 24.1, 0.0, 574.6, | ,  1000,   952,  3000,  2949, | , -3.4, 916.4, 9.555, |, 0.0
5628.7, 138.2, | , 24.1, 0.0, 575.4, | ,  1000,   955,  3000,  2939, | , -3.4, 999.5, 10.400, |, 0.0
5629.7, 137.8, | , 24.1, 0.0, 574.8, | ,  1000,   947,  3000,  2924, | , -3.4, 1105.8, 11.439, |, 0.0
5630.7, 137.8, | , 24.1, 0.0, 575.1, | ,  1000,   952,  3000,  2933, | , -3.4, 1198.3, 12.440, |, 0.0
5631.8, 138.0, | , 24.1, 0.0, 574.8, | ,  1000,   957,  3000,  2938, | , -3.4, 1289.2, 13.417, |, 0.0
5632.8, 138.2, | , 24.1, 0.0, 574.6, | ,  1000,   949,  3000,  2926, | , -3.4, 1368.4, 14.168, |, 0.0
5633.8, 137.8, | , 24.1, 0.0, 575.2, | ,  1000,   959,  3000,  2954, | , -3.4, 1432.3, 14.971, |, 0.0
5634.8, 138.8, | , 24.1, 0.0, 570.8, | ,  1000,   959,  3000,  2923, | , -3.4, 1500.4, 15.559, |, 0.0
5635.8, 138.2, | , 24.1, 0.0, 575.2, | ,  1000,   961,  3000,  2927, | , -3.4, 1613.9, 16.758, |, 0.0
5636.8, 137.6, | , 24.1, 0.0, 575.1, | ,  1000,   955,  3000,  2926, | , -3.4, 1686.8, 17.484, |, 0.0
5637.8, 137.7, | , 24.1, 0.0, 574.5, | ,  1000,   954,  3000,  2922, | , -3.4, 1811.9, 18.752, |, 0.0
5638.8, 138.2, | , 24.1, 0.0, 575.4, | ,  1000,   951,  3000,  2924, | , -3.4, 1826.0, 18.894, |, 0.0
5639.8, 138.7, | , 24.1, 0.0, 570.6, | ,  1000,   957,  3000,  2919, | , -3.4, 1910.4, 19.772, |, 0.0
5640.8, 138.0, | , 24.1, 0.0, 574.9, | ,  1000,   953,  3000,  2931, | , -3.4, 1984.5, 20.581, |, 0.0
5641.9, 137.8, | , 24.1, 0.0, 575.2, | ,  1000,   953,  3000,  2917, | , -3.4, 2085.2, 21.544, |, 0.0
5642.9, 138.2, | , 24.1, 0.0, 574.7, | ,  1000,   954,  3000,  2942, | , -3.4, 2141.3, 22.272, |, 0.0
5643.9, 137.8, | , 24.1, 0.0, 574.9, | ,  1000,   955,  3000,  2938, | , -3.4, 2221.0, 23.081, |, 0.0
5644.9, 138.4, | , 24.1, 0.0, 570.6, | ,  1000,   950,  3000,  2916, | , -3.4, 2299.9, 23.734, |, 0.0
5645.9, 138.2, | , 24.1, 0.0, 575.0, | ,  1000,   957,  3000,  2936, | , -3.4, 2369.7, 24.622, |, 0.0
5646.9, 137.8, | , 24.1, 0.0, 575.0, | ,  1000,   957,  3000,  2932, | , -3.4, 2436.5, 25.285, |, 0.0
5647.9, 137.9, | , 24.1, 0.0, 574.8, | ,  1000,   959,  3000,  2916, | , -3.4, 2511.5, 25.968, |, 0.0
5648.9, 137.8, | , 24.1, 0.0, 575.8, | ,  1000,   958,  3000,  2944, | , -3.4, 2574.5, 26.803, |, 0.0
5649.9, 138.3, | , 24.1, 0.0, 575.6, | ,  1000,   956,  3000,  2929, | , -3.4, 2657.2, 27.539, |, 0.0
5651.0, 138.4, | , 24.1, 0.0, 571.7, | ,  1000,   960,  3000,  2943, | , -3.4, 2684.6, 27.954, |, 0.0
5652.0, 137.7, | , 24.1, 0.0, 575.5, | ,  1000,   955,  3000,  2924, | , -3.4, 2746.7, 28.423, |, 0.0
5653.0, 138.4, | , 24.1, 0.0, 575.1, | ,  1000,   954,  3000,  2907, | , -3.4, 2797.7, 28.821, |, 0.0
5654.0, 138.1, | , 24.1, 0.0, 575.8, | ,  1000,   948,  3000,  2951, | , -3.4, 2846.1, 29.600, |, 0.0
5655.0, 137.6, | , 24.1, 0.0, 575.7, | ,  1000,   951,  3000,  2918, | , -3.4, 2872.7, 29.648, |, 0.0
5656.0, 138.9, | , 24.1, 0.0, 571.0, | ,  1000,   946,  3000,  2929, | , -3.4, 2925.4, 30.241, |, 0.0
5657.0, 138.3, | , 24.1, 0.0, 575.5, | ,  1000,   960,  3000,  2923, | , -3.4, 2962.7, 30.687, |, 0.0
5658.0, 138.0, | , 24.1, 0.0, 575.0, | ,  1000,   961,  3000,  2951, | , -3.4, 2955.0, 30.828, |, 0.0
5659.0, 137.8, | , 24.1, 0.0, 575.5, | ,  1000,   952,  3000,  2919, | , -3.4, 2987.1, 30.845, |, 0.0
5660.0, 138.3, | , 24.1, 0.0, 575.9, | ,  1000,   959,  3000,  2943, | , -3.4, 2996.5, 31.182, |, 0.0
5661.0, 138.3, | , 24.1, 0.0, 570.8, | ,  1000,   955,  3000,  2886, | , -3.4, 3036.8, 31.109, |, 0.0
5662.1, 137.8, | , 24.1, 0.0, 576.0, | ,  1000,   960,  3000,  2930, | , -3.4, 3050.9, 31.654, |, 0.0
5663.1, 137.8, | , 24.1, 0.0, 575.0, | ,  1000,   952,  3000,  2909, | , -3.4, 3060.8, 31.515, |, 0.0
5664.1, 138.2, | , 24.1, 0.0, 575.9, | ,  1000,   957,  3000,  2955, | , -3.4, 3059.5, 31.919, |, 0.0
5665.1, 137.9, | , 24.1, 0.0, 575.9, | ,  1000,   958,  3000,  2939, | , -3.4, 3051.8, 31.715, |, 0.0
5666.1, 137.7, | , 24.1, 0.0, 575.9, | ,  1000,   952,  3000,  2918, | , -3.4, 3055.2, 31.528, |, 0.0
5667.1, 137.7, | , 24.1, 0.0, 575.9, | ,  1000,   955,  3000,  2913, | , -3.4, 3072.8, 31.693, |, 0.0
5668.1, 138.4, | , 24.1, 0.0, 575.7, | ,  1000,   957,  3000,  2943, | , -3.4, 3071.9, 31.951, |, 0.0
5669.1, 137.9, | , 24.1, 0.0, 575.6, | ,  1000,   959,  3000,  2929, | , -3.4, 3074.1, 31.881, |, 0.0
5670.1, 137.6, | , 24.1, 0.0, 576.3, | ,  1000,   955,  3000,  2895, | , -3.4, 3074.1, 31.563, |, 0.0
5671.1, 138.2, | , 24.1, 0.0, 576.4, | ,  1000,   957,  3000,  2935, | , -3.4, 3069.4, 31.857, |, 0.0
5672.2, 138.4, | , 24.1, 0.0, 571.7, | ,  1000,   953,  3000,  2941, | , -3.4, 3069.4, 31.874, |, 0.0
5673.2, 137.9, | , 24.1, 0.0, 575.6, | ,  1000,   951,  3000,  2918, | , -3.4, 3058.2, 31.554, |, 0.0
5674.2, 137.8, | , 24.1, 0.0, 576.7, | ,  1000,   959,  3000,  2939, | , -3.4, 3064.2, 31.854, |, 0.0
5675.2, 138.1, | , 24.1, 0.0, 576.3, | ,  1000,   953,  3000,  2907, | , -3.4, 3057.8, 31.484, |, 0.0
5676.2, 137.8, | , 24.1, 0.0, 576.3, | ,  1000,   947,  3000,  2923, | , -3.4, 3054.8, 31.528, |, 0.0
5677.2, 138.9, | , 24.1, 0.0, 571.1, | ,  1000,   949,  3000,  2914, | , -3.4, 3057.4, 31.498, |, 0.0
5678.2, 138.0, | , 24.1, 0.0, 575.3, | ,  1000,   956,  3000,  2942, | , -3.4, 3045.4, 31.659, |, 0.0
5679.2, 137.7, | , 24.1, 0.0, 576.2, | ,  1000,   955,  3000,  2926, | , -3.4, 3060.8, 31.682, |, 0.0
5680.2, 137.6, | , 24.1, 0.0, 576.1, | ,  1000,   956,  3000,  2926, | , -3.4, 3058.7, 31.661, |, 0.0
5681.3, 138.0, | , 24.1, 0.0, 576.1, | ,  1000,   956,  3000,  2938, | , -3.4, 3046.7, 31.640, |, 0.0
5682.3, 138.9, | , 24.1, 0.0, 572.2, | ,  1000,   957,  3000,  2922, | , -3.4, 3031.7, 31.359, |, 0.0
5683.3, 137.8, | , 24.1, 0.0, 576.0, | ,  1000,   954,  3000,  2931, | , -3.4, 3038.5, 31.480, |, 0.0
5684.3, 138.1, | , 24.1, 0.0, 576.9, | ,  1000,   954,  3000,  2919, | , -3.4, 3048.8, 31.493, |, 0.0
5685.3, 138.2, | , 24.1, 0.0, 576.7, | ,  1000,   949,  3000,  2921, | , -3.4, 3073.2, 31.716, |, 0.0
5686.3, 137.8, | , 24.1, 0.0, 576.7, | ,  1000,   956,  3000,  2925, | , -3.4, 3048.4, 31.554, |, 0.0
5687.3, 137.6, | , 24.1, 0.0, 576.6, | ,  1000,   951,  3000,  2916, | , -3.4, 3072.4, 31.684, |, 0.0
5688.3, 138.7, | , 24.1, 0.0, 572.2, | ,  1000,   958,  3000,  2892, | , -3.4, 3039.8, 31.210, |, 0.0
5689.3, 137.8, | , 24.1, 0.0, 576.6, | ,  1000,   961,  3000,  2932, | , -3.4, 3038.1, 31.539, |, 0.0
5690.3, 137.9, | , 24.1, 0.0, 576.5, | ,  1000,   962,  3000,  2927, | , -3.4, 3031.7, 31.444, |, 0.0
5691.4, 137.6, | , 24.1, 0.0, 576.9, | ,  1000,   951,  3000,  2934, | , -3.4, 3030.8, 31.406, |, 0.0
5692.4, 138.1, | , 24.1, 0.0, 577.0, | ,  1000,   952,  3000,  2925, | , -3.4, 3040.2, 31.434, |, 0.0
5693.4, 138.4, | , 24.1, 0.0, 572.0, | ,  1000,   950,  3000,  2933, | , -3.4, 3039.8, 31.478, |, 0.0
5694.4, 137.7, | , 24.1, 0.0, 576.5, | ,  1000,   949,  3000,  2921, | , -3.4, 3037.7, 31.355, |, 0.0
5695.4, 138.2, | , 24.1, 0.0, 576.8, | ,  1000,   961,  3000,  2936, | , -3.4, 3038.5, 31.583, |, 0.0
5696.4, 138.1, | , 24.1, 0.0, 577.2, | ,  1000,   950,  3000,  2945, | , -3.4, 3032.1, 31.503, |, 0.0
5697.4, 137.5, | , 24.1, 0.0, 577.0, | ,  1000,   950,  3000,  2919, | , -3.4, 3032.1, 31.293, |, 0.0
5698.4, 138.5, | , 24.1, 0.0, 572.0, | ,  1000,   948,  3000,  2937, | , -3.4, 3068.1, 31.782, |, 0.0
5699.4, 138.4, | , 24.1, 0.0, 576.5, | ,  1000,   962,  3000,  2943, | , -3.4, 3036.8, 31.625, |, 0.0
5700.4, 138.9, | , 24.1, 0.0, 568.0, | ,  1000,   956,  3000,  2924, | , -3.4, 3040.7, 31.468, |, 0.0
5701.4, 138.2, | , 24.1, 0.0, 574.2, | ,  1000,   953,  3000,  2920, | , -3.4, 3046.7, 31.472, |, 0.0
5702.5, 138.6, | , 24.1, 0.0, 574.6, | ,  1000,   956,  3000,  2926, | , -3.4, 3045.4, 31.527, |, 0.0
5703.5, 138.3, | , 24.1, 0.0, 574.3, | ,  1000,   955,  3000,  2939, | , -3.4, 3085.6, 32.043, |, 0.0
5704.5, 138.3, | , 24.1, 0.0, 573.7, | ,  1000,   953,  3000,  2917, | , -3.4, 3044.5, 31.422, |, 0.0
5705.5, 138.1, | , 24.1, 0.0, 574.2, | ,  1000,   953,  3000,  2890, | , -3.4, 3055.2, 31.313, |, 0.0
5706.5, 138.3, | , 24.1, 0.0, 573.9, | ,  1000,   955,  3000,  2923, | , -3.4, 3084.8, 31.906, |, 0.0
5707.5, 138.4, | , 24.1, 0.0, 574.5, | ,  1000,   952,  3000,  2920, | , -3.4, 3048.4, 31.480, |, 0.0
5708.5, 138.3, | , 24.1, 0.0, 574.5, | ,  1000,   960,  3000,  2946, | , -3.4, 3054.4, 31.820, |, 0.0
5709.5, 139.0, | , 24.1, 0.0, 569.3, | ,  1000,   954,  3000,  2943, | , -3.4, 3047.1, 31.670, |, 0.0
5710.5, 138.5, | , 24.1, 0.0, 574.6, | ,  1000,   962,  3000,  2922, | , -3.4, 3060.4, 31.696, |, 0.0
5711.6, 138.3, | , 24.1, 0.0, 573.7, | ,  1000,   953,  3000,  2944, | , -3.4, 3058.7, 31.790, |, 0.0
5712.6, 138.1, | , 24.1, 0.0, 574.2, | ,  1000,   954,  3000,  2912, | , -3.4, 3054.8, 31.497, |, 0.0
5713.6, 138.5, | , 24.1, 0.0, 574.5, | ,  1000,   957,  3000,  2934, | , -3.4, 3064.2, 31.800, |, 0.0
5714.6, 139.2, | , 24.1, 0.0, 565.5, | ,  1000,   950,  3000,  2934, | , -3.4, 3061.2, 31.712, |, 0.0
5715.6, 138.2, | , 24.1, 0.0, 573.6, | ,  1000,   951,  3000,  2930, | , -3.4, 3062.5, 31.704, |, 0.0
5716.6, 138.4, | , 24.1, 0.0, 574.6, | ,  1000,   954,  3000,  2959, | , -3.4, 3056.9, 31.902, |, 0.0
5717.6, 138.6, | , 24.1, 0.0, 574.5, | ,  1000,   956,  3000,  2941, | , -3.4, 3039.8, 31.591, |, 0.0
5718.6, 138.1, | , 24.1, 0.0, 574.3, | ,  1000,   947,  3000,  2916, | , -3.4, 3051.8, 31.444, |, 0.0
5719.6, 139.2, | , 24.1, 0.0, 569.7, | ,  1000,   955,  3000,  2928, | , -3.4, 3083.9, 31.937, |, 0.0
5720.6, 138.5, | , 24.1, 0.0, 573.8, | ,  1000,   958,  3000,  2928, | , -3.4, 3069.4, 31.809, |, 0.0
5721.7, 138.1, | , 24.1, 0.0, 573.8, | ,  1000,   948,  3000,  2904, | , -3.4, 3068.5, 31.527, |, 0.0
5722.7, 138.2, | , 24.1, 0.0, 574.1, | ,  1000,   953,  3000,  2961, | , -3.4, 3071.1, 32.057, |, 0.0
5723.7, 138.4, | , 24.1, 0.0, 575.0, | ,  1000,   946,  3000,  2929, | , -3.4, 3086.5, 31.903, |, 0.0
5724.7, 138.6, | , 24.1, 0.0, 574.8, | ,  1000,   958,  3000,  2946, | , -3.4, 3089.9, 32.169, |, 0.0
5725.7, 138.9, | , 24.1, 0.0, 570.4, | ,  1000,   955,  3000,  2923, | , -3.4, 3099.4, 32.059, |, 0.0
5726.7, 138.2, | , 24.1, 0.0, 575.1, | ,  1000,   953,  3000,  2905, | , -3.4, 3080.5, 31.698, |, 0.0
5727.7, 138.6, | , 24.1, 0.0, 574.9, | ,  1000,   952,  3000,  2937, | , -3.4, 3069.8, 31.836, |, 0.0
5728.7, 138.4, | , 24.1, 0.0, 575.0, | ,  1000,   950,  3000,  2925, | , -3.4, 3076.6, 31.791, |, 0.0
5729.7, 138.1, | , 24.1, 0.0, 574.3, | ,  1000,   956,  3000,  2904, | , -3.4, 3103.6, 31.952, |, 0.0
5730.8, 139.6, | , 24.1, 0.0, 568.9, | ,  1000,   947,  3000,  2952, | , -3.4, 3069.8, 31.915, |, 0.0
5731.8, 138.2, | , 24.1, 0.0, 574.3, | ,  1000,   956,  3000,  2919, | , -3.4, 3062.9, 31.654, |, 0.0
5732.8, 138.3, | , 24.1, 0.0, 575.0, | ,  1000,   955,  3000,  2934, | , -3.4, 3072.4, 31.871, |, 0.0
5733.8, 138.4, | , 24.1, 0.0, 575.0, | ,  1000,   951,  3000,  2914, | , -3.4, 3064.7, 31.585, |, 0.0
5734.8, 138.4, | , 24.1, 0.0, 575.5, | ,  1000,   949,  3000,  2918, | , -3.4, 3078.8, 31.745, |, 0.0
5735.8, 139.0, | , 24.1, 0.0, 570.2, | ,  1000,   954,  3000,  2964, | , -3.4, 3079.2, 32.173, |, 0.0
5736.8, 138.3, | , 24.1, 0.0, 574.3, | ,  1000,   956,  3000,  2920, | , -3.4, 3082.2, 31.862, |, 0.0
5737.8, 138.5, | , 24.1, 0.0, 575.3, | ,  1000,   958,  3000,  2913, | , -3.4, 3071.5, 31.711, |, 0.0
5738.8, 138.0, | , 24.1, 0.0, 574.9, | ,  1000,   956,  3000,  2916, | , -3.4, 3107.1, 32.085, |, 0.0
5739.9, 138.0, | , 24.1, 0.0, 575.0, | ,  1000,   955,  3000,  2913, | , -3.4, 3087.8, 31.855, |, 0.0
5740.9, 138.4, | , 24.1, 0.0, 575.3, | ,  1000,   953,  3000,  2948, | , -3.4, 3083.5, 32.079, |, 0.0
5741.9, 138.5, | , 24.1, 0.0, 574.6, | ,  1000,   949,  3000,  2920, | , -3.4, 3101.5, 31.998, |, 0.0
5742.9, 138.2, | , 24.1, 0.0, 575.0, | ,  1000,   954,  3000,  2938, | , -3.4, 3087.8, 32.048, |, 0.0
5743.9, 138.2, | , 24.1, 0.0, 574.9, | ,  1000,   958,  3000,  2939, | , -3.4, 3082.6, 32.038, |, 0.0
5744.9, 138.6, | , 24.1, 0.0, 575.5, | ,  1000,   955,  3000,  2937, | , -3.4, 3080.1, 31.966, |, 0.0
5745.9, 138.5, | , 24.1, 0.0, 575.5, | ,  1000,   949,  3000,  2927, | , -3.4, 3078.8, 31.825, |, 0.0
5746.9, 139.0, | , 24.1, 0.0, 569.3, | ,  1000,   950,  3000,  2915, | , -3.4, 3079.6, 31.745, |, 0.0
5747.9, 138.1, | , 24.1, 0.0, 575.4, | ,  1000,   958,  3000,  2916, | , -3.4, 3090.8, 31.933, |, 0.0
5749.0, 138.2, | , 24.1, 0.0, 575.6, | ,  1000,   955,  3000,  2943, | , -3.4, 3086.1, 32.082, |, 0.0
5750.0, 138.0, | , 24.1, 0.0, 575.1, | ,  1000,   955,  3000,  2924, | , -3.4, 3084.4, 31.906, |, 0.0
5751.0, 138.2, | , 24.1, 0.0, 575.2, | ,  1000,   959,  3000,  2929, | , -3.4, 3095.5, 32.091, |, 0.0
5752.0, 139.6, | , 24.1, 0.0, 569.3, | ,  1000,   953,  3000,  2941, | , -3.4, 3100.2, 32.195, |, 0.0
5753.0, 138.1, | , 24.1, 0.0, 574.7, | ,  1000,   961,  3000,  2925, | , -3.4, 3092.1, 32.039, |, 0.0
5754.0, 138.1, | , 24.1, 0.0, 575.7, | ,  1000,   956,  3000,  2941, | , -3.4, 3094.2, 32.157, |, 0.0
5755.0, 138.4, | , 24.1, 0.0, 575.7, | ,  1000,   955,  3000,  2928, | , -3.4, 3124.6, 32.352, |, 0.0
5756.0, 138.5, | , 24.1, 0.0, 576.0, | ,  1000,   959,  3000,  2941, | , -3.4, 3097.2, 32.212, |, 0.0
5757.0, 138.3, | , 24.1, 0.0, 574.0, | ,  1000,   951,  3000,  2925, | , -3.4, 3096.4, 32.005, |, 0.0
5758.0, 138.4, | , 24.1, 0.0, 575.0, | ,  1000,   950,  3000,  2952, | , -3.4, 3113.9, 32.401, |, 0.0
5759.1, 138.0, | , 24.1, 0.0, 575.8, | ,  1000,   955,  3000,  2929, | , -3.4, 3095.5, 32.065, |, 0.0
5760.1, 138.0, | , 24.1, 0.0, 575.7, | ,  1000,   947,  3000,  2905, | , -3.4, 3103.6, 31.880, |, 0.0
5761.1, 138.2, | , 24.1, 0.0, 575.6, | ,  1000,   955,  3000,  2933, | , -3.4, 3106.2, 32.201, |, 0.0
5762.1, 138.1, | , 24.1, 0.0, 575.9, | ,  1000,   951,  3000,  2947, | , -3.4, 3098.5, 32.212, |, 0.0
5763.1, 139.4, | , 24.1, 0.0, 570.8, | ,  1000,   955,  3000,  2937, | , -3.4, 3094.6, 32.119, |, 0.0
5764.1, 138.0, | , 24.1, 0.0, 575.9, | ,  1000,   952,  3000,  2931, | , -3.4, 3094.2, 32.043, |, 0.0
5765.1, 138.4, | , 24.1, 0.0, 575.6, | ,  1000,   952,  3000,  2933, | , -3.4, 3123.3, 32.354, |, 0.0
5766.1, 138.1, | , 24.1, 0.0, 575.6, | ,  1000,   957,  3000,  2930, | , -3.4, 3109.2, 32.230, |, 0.0
5767.1, 138.3, | , 24.1, 0.0, 575.8, | ,  1000,   952,  3000,  2916, | , -3.4, 3103.6, 32.016, |, 0.0
5768.1, 139.0, | , 24.1, 0.0, 569.8, | ,  1000,   958,  3000,  2921, | , -3.4, 3100.2, 32.067, |, 0.0
5769.2, 138.5, | , 24.1, 0.0, 576.0, | ,  1000,   951,  3000,  2907, | , -3.4, 3099.4, 31.883, |, 0.0
5770.2, 138.1, | , 24.1, 0.0, 576.1, | ,  1000,   959,  3000,  2940, | , -3.4, 3109.2, 32.325, |, 0.0
5771.2, 137.9, | , 24.1, 0.0, 575.6, | ,  1000,   955,  3000,  2918, | , -3.4, 3112.6, 32.148, |, 0.0
5772.2, 138.1, | , 24.1, 0.0, 576.0, | ,  1000,   953,  3000,  2919, | , -3.4, 3108.8, 32.100, |, 0.0
5773.2, 138.7, | , 24.1, 0.0, 570.5, | ,  1000,   955,  3000,  2916, | , -3.4, 3095.5, 31.953, |, 0.0
5774.2, 138.4, | , 24.1, 0.0, 574.9, | ,  1000,   953,  3000,  2944, | , -3.4, 3103.2, 32.255, |, 0.0
5775.2, 138.1, | , 24.1, 0.0, 576.2, | ,  1000,   956,  3000,  2917, | , -3.4, 3102.4, 32.046, |, 0.0
5776.2, 138.4, | , 24.1, 0.0, 576.4, | ,  1000,   956,  3000,  2923, | , -3.4, 3117.3, 32.250, |, 0.0
5777.2, 138.4, | , 24.1, 0.0, 576.4, | ,  1000,   957,  3000,  2923, | , -3.4, 3108.4, 32.168, |, 0.0
5778.2, 138.2, | , 24.1, 0.0, 576.2, | ,  1000,   955,  3000,  2920, | , -3.4, 3109.6, 32.134, |, 0.0
5779.3, 138.2, | , 24.1, 0.0, 575.2, | ,  1000,   956,  3000,  2921, | , -3.4, 3109.6, 32.148, |, 0.0
5780.3, 138.4, | , 24.1, 0.0, 576.6, | ,  1000,   958,  3000,  2935, | , -3.4, 3111.8, 32.309, |, 0.0
5781.3, 138.2, | , 24.1, 0.0, 576.0, | ,  1000,   959,  3000,  2914, | , -3.4, 3119.5, 32.217, |, 0.0
5782.3, 138.3, | , 24.1, 0.0, 576.1, | ,  1000,   955,  3000,  2948, | , -3.4, 3140.5, 32.690, |, 0.0
5783.3, 138.3, | , 24.1, 0.0, 576.1, | ,  1000,   957,  3000,  2931, | , -3.4, 3111.4, 32.264, |, 0.0
5784.3, 139.4, | , 24.1, 0.0, 570.2, | ,  1000,   953,  3000,  2913, | , -3.4, 3116.9, 32.137, |, 0.0
5785.3, 138.1, | , 24.1, 0.0, 575.5, | ,  1000,   951,  3000,  2913, | , -3.4, 3119.1, 32.138, |, 0.0
5786.3, 138.2, | , 24.1, 0.0, 575.9, | ,  1000,   954,  3000,  2930, | , -3.4, 3125.1, 32.370, |, 0.0
5787.3, 138.7, | , 24.1, 0.0, 575.7, | ,  1000,   960,  3000,  2924, | , -3.4, 3116.1, 32.272, |, 0.0
5788.3, 138.5, | , 24.1, 0.0, 576.3, | ,  1000,   956,  3000,  2921, | , -3.4, 3133.6, 32.398, |, 0.0
5789.4, 139.2, | , 24.1, 0.0, 568.2, | ,  1000,   953,  3000,  2915, | , -3.4, 3120.8, 32.193, |, 0.0
5790.4, 138.8, | , 24.1, 0.0, 575.6, | ,  1000,   950,  3000,  2931, | , -3.4, 3128.9, 32.385, |, 0.0
5791.4, 138.4, | , 24.1, 0.0, 576.3, | ,  1000,   946,  3000,  2936, | , -3.4, 3132.8, 32.433, |, 0.0
5792.4, 138.3, | , 24.1, 0.0, 575.8, | ,  1000,   958,  3000,  2942, | , -3.4, 3134.9, 32.603, |, 0.0
5793.4, 138.3, | , 24.1, 0.0, 576.5, | ,  1000,   960,  3000,  2944, | , -3.4, 3122.9, 32.519, |, 0.0
5794.4, 138.6, | , 24.1, 0.0, 577.1, | ,  1000,   954,  3000,  2925, | , -3.4, 3110.5, 32.177, |, 0.0
5795.4, 138.3, | , 24.1, 0.0, 575.9, | ,  1000,   951,  3000,  2917, | , -3.4, 3124.2, 32.229, |, 0.0
5796.4, 138.2, | , 24.1, 0.0, 576.5, | ,  1000,   959,  3000,  2918, | , -3.4, 3144.3, 32.513, |, 0.0
5797.4, 138.0, | , 24.1, 0.0, 576.4, | ,  1000,   955,  3000,  2914, | , -3.4, 3137.5, 32.372, |, 0.0
5798.4, 137.9, | , 24.1, 0.0, 576.3, | ,  1000,   955,  3000,  2913, | , -3.4, 3132.3, 32.311, |, 0.0
5799.5, 138.2, | , 24.1, 0.0, 576.8, | ,  1000,   955,  3000,  2951, | , -3.4, 3133.6, 32.636, |, 0.0
5800.5, 138.9, | , 24.1, 0.0, 571.3, | ,  1000,   951,  3000,  2952, | , -3.4, 3132.3, 32.609, |, 0.0
5801.5, 138.2, | , 24.1, 0.0, 576.2, | ,  1000,   956,  3000,  2941, | , -3.4, 3121.6, 32.436, |, 0.0
5802.5, 138.1, | , 24.1, 0.0, 576.7, | ,  1000,   951,  3000,  2925, | , -3.4, 3134.5, 32.398, |, 0.0
5803.5, 138.3, | , 24.1, 0.0, 576.7, | ,  1000,   957,  3000,  2936, | , -3.4, 3133.6, 32.531, |, 0.0
5804.5, 138.2, | , 24.1, 0.0, 576.4, | ,  1000,   950,  3000,  2937, | , -3.4, 3115.6, 32.297, |, 0.0
5805.5, 138.7, | , 24.1, 0.0, 572.3, | ,  1000,   951,  3000,  2896, | , -3.4, 3123.3, 32.037, |, 0.0
5806.5, 138.0, | , 24.1, 0.0, 576.7, | ,  1000,   953,  3000,  2925, | , -3.4, 3137.1, 32.440, |, 0.0
5807.5, 138.2, | , 24.1, 0.0, 577.1, | ,  1000,   953,  3000,  2944, | , -3.4, 3169.6, 32.945, |, 0.0
5808.6, 138.5, | , 24.1, 0.0, 577.1, | ,  1000,   961,  3000,  2937, | , -3.4, 3142.2, 32.664, |, 0.0
5809.6, 138.1, | , 24.1, 0.0, 577.0, | ,  1000,   952,  3000,  2918, | , -3.4, 3131.5, 32.313, |, 0.0
5810.6, 138.8, | , 24.1, 0.0, 572.3, | ,  1000,   955,  3000,  2924, | , -3.4, 3129.8, 32.372, |, 0.0
5811.6, 138.7, | , 24.1, 0.0, 576.0, | ,  1000,   961,  3000,  2925, | , -3.4, 3134.1, 32.480, |, 0.0
5812.6, 138.6, | , 24.1, 0.0, 576.7, | ,  1000,   950,  3000,  2930, | , -3.4, 3131.5, 32.405, |, 0.0
5813.6, 138.2, | , 24.1, 0.0, 577.1, | ,  1000,   950,  3000,  2930, | , -3.4, 3129.8, 32.385, |, 0.0
5814.6, 138.2, | , 24.1, 0.0, 576.7, | ,  1000,   959,  3000,  2935, | , -3.4, 3141.3, 32.618, |, 0.0
5815.6, 138.5, | , 24.1, 0.0, 576.9, | ,  1000,   949,  3000,  2926, | , -3.4, 3124.2, 32.277, |, 0.0
5816.6, 139.2, | , 24.1, 0.0, 572.7, | ,  1000,   957,  3000,  2911, | , -3.4, 3131.5, 32.296, |, 0.0
5817.6, 138.1, | , 24.1, 0.0, 577.1, | ,  1000,   955,  3000,  2926, | , -3.4, 3141.8, 32.514, |, 0.0
5818.7, 138.3, | , 24.1, 0.0, 577.1, | ,  1000,   961,  3000,  2963, | , -3.4, 3143.9, 32.895, |, 0.0
5819.7, 138.5, | , 24.1, 0.0, 577.0, | ,  1000,   952,  3000,  2929, | , -3.4, 3123.8, 32.326, |, 0.0
5820.7, 138.1, | , 24.1, 0.0, 577.1, | ,  1000,   954,  3000,  2936, | , -3.4, 3134.9, 32.518, |, 0.0
5821.7, 138.8, | , 24.1, 0.0, 572.5, | ,  1000,   953,  3000,  2907, | , -3.4, 3137.1, 32.295, |, 0.0
5822.7, 138.6, | , 24.1, 0.0, 577.4, | ,  1000,   956,  3000,  2936, | , -3.4, 3140.9, 32.602, |, 0.0
5823.7, 138.3, | , 24.1, 0.0, 577.1, | ,  1000,   962,  3000,  2945, | , -3.4, 3144.8, 32.766, |, 0.0
5824.7, 138.0, | , 24.1, 0.0, 577.1, | ,  1000,   955,  3000,  2915, | , -3.4, 3144.8, 32.453, |, 0.0
5825.7, 138.1, | , 24.1, 0.0, 577.2, | ,  1000,   958,  3000,  2924, | , -3.4, 3136.2, 32.464, |, 0.0
5826.7, 139.2, | , 24.1, 0.0, 572.6, | ,  1000,   951,  3000,  2939, | , -3.4, 3143.5, 32.610, |, 0.0
5827.7, 138.2, | , 24.1, 0.0, 576.7, | ,  1000,   955,  3000,  2914, | , -3.4, 3140.5, 32.405, |, 0.0
5828.8, 138.3, | , 24.1, 0.0, 576.9, | ,  1000,   961,  3000,  2933, | , -3.4, 3142.6, 32.634, |, 0.0
5829.8, 138.6, | , 24.1, 0.0, 577.7, | ,  1000,   955,  3000,  2948, | , -3.4, 3141.8, 32.702, |, 0.0
5830.8, 138.6, | , 24.1, 0.0, 577.6, | ,  1000,   959,  3000,  2929, | , -3.4, 3137.5, 32.534, |, 0.0
5831.8, 137.9, | , 24.1, 0.0, 577.2, | ,  1000,   958,  3000,  2914, | , -3.4, 3122.9, 32.244, |, 0.0
5832.8, 139.3, | , 24.1, 0.0, 572.0, | ,  1000,   946,  3000,  2916, | , -3.4, 3168.8, 32.638, |, 0.0
5833.8, 138.7, | , 24.1, 0.0, 577.6, | ,  1000,   959,  3000,  2931, | , -3.4, 3152.1, 32.701, |, 0.0
5834.8, 138.1, | , 24.1, 0.0, 577.3, | ,  1000,   960,  3000,  2934, | , -3.4, 3149.9, 32.713, |, 0.0
5835.8, 138.0, | , 24.1, 0.0, 577.5, | ,  1000,   951,  3000,  2912, | , -3.4, 3157.2, 32.528, |, 0.0
5836.8, 138.4, | , 24.1, 0.0, 577.7, | ,  1000,   948,  3000,  2923, | , -3.4, 3146.5, 32.482, |, 0.0
5837.8, 139.4, | , 24.1, 0.0, 571.2, | ,  1000,   953,  3000,  2940, | , -3.4, 3143.9, 32.637, |, 0.0
5838.9, 138.0, | , 24.1, 0.0, 577.3, | ,  1000,   952,  3000,  2946, | , -3.4, 3177.3, 33.031, |, 0.0
5839.9, 138.5, | , 24.1, 0.0, 577.9, | ,  1000,   957,  3000,  2945, | , -3.4, 3167.9, 32.969, |, 0.0
5840.9, 138.6, | , 24.1, 0.0, 578.0, | ,  1000,   956,  3000,  2929, | , -3.4, 3173.5, 32.878, |, 0.0
5841.9, 138.3, | , 24.1, 0.0, 577.8, | ,  1000,   953,  3000,  2921, | , -3.4, 3138.8, 32.427, |, 0.0
5842.9, 139.0, | , 24.1, 0.0, 572.1, | ,  1000,   949,  3000,  2921, | , -3.4, 3155.1, 32.555, |, 0.0
5843.9, 138.6, | , 24.1, 0.0, 578.0, | ,  1000,   954,  3000,  2941, | , -3.4, 3141.3, 32.624, |, 0.0
5844.9, 138.3, | , 24.1, 0.0, 577.7, | ,  1000,   956,  3000,  2944, | , -3.4, 3167.9, 32.954, |, 0.0
5845.9, 138.1, | , 24.1, 0.0, 578.0, | ,  1000,   952,  3000,  2937, | , -3.4, 3188.0, 33.062, |, 0.0
5846.9, 138.0, | , 24.1, 0.0, 578.2, | ,  1000,   951,  3000,  2914, | , -3.4, 3180.3, 32.776, |, 0.0
5848.0, 139.2, | , 24.1, 0.0, 572.9, | ,  1000,   951,  3000,  2915, | , -3.4, 3161.5, 32.596, |, 0.0
5849.0, 138.1, | , 24.1, 0.0, 577.6, | ,  1000,   952,  3000,  2911, | , -3.4, 3175.2, 32.709, |, 0.0
5850.0, 138.1, | , 24.1, 0.0, 578.1, | ,  1000,   955,  3000,  2941, | , -3.4, 3158.9, 32.818, |, 0.0
5851.0, 138.6, | , 24.1, 0.0, 577.9, | ,  1000,   955,  3000,  2931, | , -3.4, 3151.6, 32.665, |, 0.0
5852.0, 138.1, | , 24.1, 0.0, 578.2, | ,  1000,   956,  3000,  2928, | , -3.4, 3147.3, 32.599, |, 0.0
5853.0, 138.2, | , 24.1, 0.0, 577.2, | ,  1000,   957,  3000,  2934, | , -3.4, 3153.8, 32.724, |, 0.0
5854.0, 139.1, | , 24.1, 0.0, 574.3, | ,  1000,   954,  3000,  2941, | , -3.4, 3164.1, 32.864, |, 0.0
5855.0, 138.6, | , 24.1, 0.0, 578.3, | ,  1000,   952,  3000,  2933, | , -3.4, 3155.1, 32.687, |, 0.0
5856.0, 138.3, | , 24.1, 0.0, 577.5, | ,  1000,   958,  3000,  2926, | , -3.4, 3160.2, 32.732, |, 0.0
5857.1, 138.3, | , 24.1, 0.0, 578.1, | ,  1000,   957,  3000,  2931, | , -3.4, 3158.5, 32.749, |, 0.0
5858.1, 138.3, | , 24.1, 0.0, 577.6, | ,  1000,   951,  3000,  2931, | , -3.4, 3146.5, 32.577, |, 0.0
5859.1, 139.4, | , 24.1, 0.0, 572.6, | ,  1000,   954,  3000,  2914, | , -3.4, 3146.5, 32.453, |, 0.0
5860.1, 138.2, | , 24.1, 0.0, 577.4, | ,  1000,   949,  3000,  2907, | , -3.4, 3171.8, 32.612, |, 0.0
5861.1, 138.5, | , 24.1, 0.0, 578.2, | ,  1000,   951,  3000,  2911, | , -3.4, 3193.2, 32.884, |, 0.0
5862.1, 138.7, | , 24.1, 0.0, 577.9, | ,  1000,   958,  3000,  2952, | , -3.4, 3179.9, 33.162, |, 0.0
5863.1, 138.2, | , 24.1, 0.0, 577.2, | ,  1000,   952,  3000,  2943, | , -3.4, 3176.0, 32.990, |, 0.0
5864.1, 138.9, | , 24.1, 0.0, 573.1, | ,  1000,   955,  3000,  2926, | , -3.4, 3194.5, 33.052, |, 0.0
5865.1, 138.5, | , 24.1, 0.0, 577.8, | ,  1000,   952,  3000,  2923, | , -3.4, 3168.8, 32.746, |, 0.0
5866.1, 138.2, | , 24.1, 0.0, 578.2, | ,  1000,   954,  3000,  2941, | , -3.4, 3187.2, 33.108, |, 0.0
5867.2, 138.2, | , 24.1, 0.0, 578.0, | ,  1000,   953,  3000,  2937, | , -3.4, 3189.3, 33.077, |, 0.0
5868.2, 138.5, | , 24.1, 0.0, 577.4, | ,  1000,   954,  3000,  2934, | , -3.4, 3172.2, 32.890, |, 0.0
5869.2, 138.6, | , 24.1, 0.0, 578.5, | ,  1000,   956,  3000,  2937, | , -3.4, 3152.9, 32.736, |, 0.0
5870.2, 139.0, | , 24.1, 0.0, 573.1, | ,  1000,   953,  3000,  2920, | , -3.4, 3188.9, 32.932, |, 0.0
5871.2, 138.1, | , 24.1, 0.0, 578.4, | ,  1000,   946,  3000,  2907, | , -3.4, 3192.8, 32.801, |, 0.0
5872.2, 138.1, | , 24.1, 0.0, 578.9, | ,  1000,   956,  3000,  2915, | , -3.4, 3179.0, 32.817, |, 0.0
5873.2, 138.6, | , 24.1, 0.0, 577.7, | ,  1000,   953,  3000,  2944, | , -3.4, 3207.8, 33.331, |, 0.0
5874.2, 138.2, | , 24.1, 0.0, 578.4, | ,  1000,   951,  3000,  2932, | , -3.4, 3182.5, 32.955, |, 0.0
5875.2, 138.7, | , 24.1, 0.0, 572.9, | ,  1000,   957,  3000,  2926, | , -3.4, 3162.8, 32.746, |, 0.0
5876.2, 138.4, | , 24.1, 0.0, 578.7, | ,  1000,   959,  3000,  2930, | , -3.4, 3175.6, 32.938, |, 0.0
5877.3, 138.4, | , 24.1, 0.0, 578.0, | ,  1000,   957,  3000,  2956, | , -3.4, 3199.2, 33.378, |, 0.0
5878.3, 138.4, | , 24.1, 0.0, 577.1, | ,  1000,   955,  3000,  2945, | , -3.4, 3185.9, 33.131, |, 0.0
5879.3, 138.5, | , 24.1, 0.0, 578.9, | ,  1000,   953,  3000,  2918, | , -3.4, 3171.3, 32.737, |, 0.0
5880.3, 139.4, | , 24.1, 0.0, 572.0, | ,  1000,   951,  3000,  2899, | , -3.4, 3207.3, 32.929, |, 0.0
5881.3, 137.9, | , 24.1, 0.0, 578.8, | ,  1000,   952,  3000,  2908, | , -3.4, 3215.0, 33.094, |, 0.0
5882.3, 138.3, | , 24.1, 0.0, 578.2, | ,  1000,   955,  3000,  2952, | , -3.4, 3179.5, 33.118, |, 0.0
5883.3, 138.7, | , 24.1, 0.0, 578.1, | ,  1000,   957,  3000,  2947, | , -3.4, 3161.1, 32.906, |, 0.0
5884.3, 138.6, | , 24.1, 0.0, 578.9, | ,  1000,   952,  3000,  2926, | , -3.4, 3177.3, 32.857, |, 0.0
5885.3, 138.1, | , 24.1, 0.0, 578.5, | ,  1000,   956,  3000,  2941, | , -3.4, 3167.9, 32.922, |, 0.0
5886.3, 138.5, | , 24.1, 0.0, 578.5, | ,  1000,   949,  3000,  2896, | , -3.4, 3182.5, 32.638, |, 0.0
5887.4, 138.6, | , 24.1, 0.0, 578.5, | ,  1000,   958,  3000,  2926, | , -3.4, 3183.8, 32.981, |, 0.0
5888.4, 138.4, | , 24.1, 0.0, 577.8, | ,  1000,   958,  3000,  2943, | , -3.4, 3191.0, 33.194, |, 0.0
5889.4, 138.1, | , 24.1, 0.0, 578.5, | ,  1000,   958,  3000,  2928, | , -3.4, 3192.3, 33.077, |, 0.0
5890.4, 138.5, | , 24.1, 0.0, 579.0, | ,  1000,   958,  3000,  2922, | , -3.4, 3174.8, 32.854, |, 0.0
5891.4, 138.7, | , 24.1, 0.0, 573.9, | ,  1000,   956,  3000,  2931, | , -3.4, 3185.5, 33.022, |, 0.0
5892.4, 138.3, | , 24.1, 0.0, 578.0, | ,  1000,   959,  3000,  2938, | , -3.4, 3206.0, 33.320, |, 0.0
5893.4, 138.8, | , 24.1, 0.0, 578.2, | ,  1000,   955,  3000,  2921, | , -3.4, 3194.9, 33.024, |, 0.0
5894.4, 138.6, | , 24.0, 0.0, 578.5, | ,  1000,   954,  3000,  2936, | , -3.4, 3178.6, 32.970, |, 0.0
5895.4, 138.1, | , 24.1, 0.0, 578.6, | ,  1000,   953,  3000,  2918, | , -3.4, 3210.3, 33.132, |, 0.0
5896.4, 139.1, | , 24.1, 0.0, 573.4, | ,  1000,   953,  3000,  2928, | , -3.4, 3199.2, 33.105, |, 0.0
5897.5, 138.6, | , 24.1, 0.0, 578.6, | ,  1000,   957,  3000,  2921, | , -3.4, 3179.5, 32.879, |, 0.0
5898.5, 138.2, | , 24.1, 0.0, 578.2, | ,  1000,   955,  3000,  2931, | , -3.4, 3221.9, 33.385, |, 0.0
5899.5, 138.3, | , 24.1, 0.0, 578.9, | ,  1000,   956,  3000,  2929, | , -3.4, 3207.8, 33.230, |, 0.0
5900.5, 138.1, | , 24.1, 0.0, 578.8, | ,  1000,   952,  3000,  2922, | , -3.4, 3198.3, 33.046, |, 0.0
5901.5, 139.3, | , 24.1, 0.0, 574.4, | ,  1000,   954,  3000,  2929, | , -3.4, 3194.0, 33.079, |, 0.0
5902.5, 138.4, | , 24.1, 0.0, 577.9, | ,  1000,   950,  3000,  2943, | , -3.4, 3213.3, 33.355, |, 0.0
5903.5, 138.6, | , 24.0, 0.0, 578.5, | ,  1000,   952,  3000,  2937, | , -3.4, 3196.2, 33.146, |, 0.0
5904.5, 138.1, | , 24.1, 0.0, 578.9, | ,  1000,   955,  3000,  2941, | , -3.4, 3223.6, 33.490, |, 0.0
5905.5, 138.1, | , 24.0, 0.0, 579.2, | ,  1000,   952,  3000,  2918, | , -3.4, 3199.6, 33.026, |, 0.0
5906.6, 138.1, | , 24.0, 0.0, 579.0, | ,  1000,   953,  3000,  2930, | , -3.4, 3200.9, 33.145, |, 0.0
5907.6, 139.3, | , 24.0, 0.0, 574.2, | ,  1000,   954,  3000,  2929, | , -3.4, 3201.8, 33.146, |, 0.0
5908.6, 138.2, | , 24.1, 0.0, 578.6, | ,  1000,   961,  3000,  2933, | , -3.4, 3216.7, 33.394, |, 0.0
5909.6, 138.1, | , 24.0, 0.0, 579.4, | ,  1000,   957,  3000,  2916, | , -3.4, 3191.0, 32.955, |, 0.0
5910.6, 138.1, | , 24.1, 0.0, 579.5, | ,  1000,   957,  3000,  2916, | , -3.4, 3224.9, 33.309, |, 0.0
5911.6, 138.6, | , 24.0, 0.0, 579.4, | ,  1000,   955,  3000,  2951, | , -3.4, 3192.3, 33.245, |, 0.0
5912.6, 138.7, | , 24.0, 0.0, 573.5, | ,  1000,   959,  3000,  2926, | , -3.4, 3182.9, 32.977, |, 0.0
5913.6, 138.2, | , 24.0, 0.0, 578.8, | ,  1000,   958,  3000,  2935, | , -3.4, 3212.9, 33.356, |, 0.0
5914.6, 138.4, | , 24.0, 0.0, 579.8, | ,  1000,   956,  3000,  2923, | , -3.4, 3184.6, 32.944, |, 0.0
5915.6, 138.5, | , 24.0, 0.0, 579.8, | ,  1000,   949,  3000,  2933, | , -3.4, 3182.9, 32.950, |, 0.0
5916.7, 138.1, | , 24.1, 0.0, 579.8, | ,  1000,   961,  3000,  2938, | , -3.4, 3203.0, 33.302, |, 0.0
5917.7, 138.9, | , 24.0, 0.0, 574.8, | ,  1000,   949,  3000,  2918, | , -3.4, 3184.2, 32.836, |, 0.0
5918.7, 138.7, | , 24.0, 0.0, 579.1, | ,  1000,   957,  3000,  2936, | , -3.4, 3196.2, 33.176, |, 0.0
5919.7, 138.1, | , 24.0, 0.0, 579.3, | ,  1000,   958,  3000,  2925, | , -3.4, 3185.9, 32.984, |, 0.0
5920.7, 138.2, | , 24.0, 0.0, 579.3, | ,  1000,   956,  3000,  2929, | , -3.4, 3185.5, 33.004, |, 0.0
5921.7, 138.2, | , 24.0, 0.0, 579.6, | ,  1000,   950,  3000,  2923, | , -3.4, 3214.2, 33.200, |, 0.0
5922.7, 138.6, | , 24.0, 0.0, 580.0, | ,  1000,   953,  3000,  2921, | , -3.4, 3198.8, 33.042, |, 0.0
5923.7, 138.7, | , 24.0, 0.0, 574.9, | ,  1000,   951,  3000,  2917, | , -3.4, 3184.2, 32.840, |, 0.0
5924.7, 138.7, | , 24.0, 0.0, 579.8, | ,  1000,   954,  3000,  2949, | , -3.4, 3212.5, 33.432, |, 0.0
5925.8, 138.5, | , 24.0, 0.0, 580.0, | ,  1000,   955,  3000,  2916, | , -3.4, 3215.9, 33.192, |, 0.0
5926.8, 138.1, | , 24.0, 0.0, 580.0, | ,  1000,   957,  3000,  2914, | , -3.4, 3194.5, 32.979, |, 0.0
5927.8, 138.0, | , 24.0, 0.0, 579.8, | ,  1000,   956,  3000,  2912, | , -3.4, 3185.0, 32.852, |, 0.0
5928.8, 139.3, | , 24.0, 0.0, 573.8, | ,  1000,   948,  3000,  2926, | , -3.4, 3211.6, 33.182, |, 0.0
5929.8, 138.7, | , 24.0, 0.0, 579.8, | ,  1000,   958,  3000,  2957, | , -3.4, 3195.8, 33.367, |, 0.0
5930.8, 138.3, | , 24.0, 0.0, 579.5, | ,  1000,   957,  3000,  2925, | , -3.4, 3185.5, 32.977, |, 0.0
5931.8, 138.6, | , 24.0, 0.0, 579.6, | ,  1000,   959,  3000,  2927, | , -3.4, 3214.6, 33.314, |, 0.0
5932.8, 138.7, | , 24.0, 0.0, 580.1, | ,  1000,   953,  3000,  2912, | , -3.4, 595.5, 6.154, |, 0.0
5933.8, 139.2, | , 24.0, 0.0, 571.5, | ,  1000,   946,  3000,  2903, | , -3.4, 690.2, 7.103, |, 0.0
5934.9, 138.3, | , 24.0, 0.0, 579.8, | ,  1000,   958,  3000,  2956, | , -3.4, 792.2, 8.289, |, 0.0
5935.9, 138.7, | , 24.0, 0.0, 579.6, | ,  1000,   954,  3000,  2948, | , -3.4, 916.9, 9.562, |, 0.0
5936.9, 138.2, | , 24.0, 0.0, 579.2, | ,  1000,   953,  3000,  2938, | , -3.4, 1004.7, 10.448, |, 0.0
5937.9, 138.4, | , 24.0, 0.0, 579.1, | ,  1000,   950,  3000,  2922, | , -3.4, 1068.5, 11.055, |, 0.0
5938.9, 139.1, | , 24.0, 0.0, 574.8, | ,  1000,   956,  3000,  2910, | , -3.4, 1166.6, 12.051, |, 0.0
5939.9, 138.3, | , 24.0, 0.0, 580.4, | ,  1000,   950,  3000,  2903, | , -3.4, 1267.7, 13.051, |, 0.0
5940.9, 138.2, | , 24.0, 0.0, 580.0, | ,  1000,   957,  3000,  2950, | , -3.4, 1351.7, 14.110, |, 0.0
5941.9, 138.6, | , 24.0, 0.0, 580.4, | ,  1000,   952,  3000,  2956, | , -3.4, 1437.4, 15.005, |, 0.0
5943.0, 138.5, | , 24.0, 0.0, 580.3, | ,  1000,   954,  3000,  2922, | , -3.4, 1523.5, 15.773, |, 0.0
5944.0, 138.2, | , 24.0, 0.0, 579.7, | ,  1000,   947,  3000,  2914, | , -3.4, 1619.1, 16.698, |, 0.0
5945.0, 138.8, | , 24.0, 0.0, 575.2, | ,  1000,   954,  3000,  2932, | , -3.4, 1718.0, 17.830, |, 0.0
5946.0, 138.5, | , 24.0, 0.0, 580.1, | ,  1000,   954,  3000,  2925, | , -3.4, 1794.3, 18.586, |, 0.0
5947.0, 138.2, | , 24.0, 0.0, 580.6, | ,  1000,   958,  3000,  2931, | , -3.4, 1889.9, 19.626, |, 0.0
5948.0, 138.3, | , 24.0, 0.0, 580.4, | ,  1000,   960,  3000,  2933, | , -3.4, 1960.5, 20.380, |, 0.0
5949.0, 138.5, | , 24.0, 0.0, 580.0, | ,  1000,   952,  3000,  2922, | , -3.4, 2056.5, 21.273, |, 0.0
5950.0, 138.9, | , 24.0, 0.0, 574.2, | ,  1000,   956,  3000,  2917, | , -3.4, 2162.3, 22.353, |, 0.0
5951.0, 138.2, | , 24.0, 0.0, 580.5, | ,  1000,   954,  3000,  2951, | , -3.4, 2239.0, 23.334, |, 0.0
5952.1, 138.1, | , 24.0, 0.0, 580.4, | ,  1000,   959,  3000,  2922, | , -3.4, 2323.4, 24.067, |, 0.0
5953.1, 138.5, | , 24.0, 0.0, 581.0, | ,  1000,   955,  3000,  2944, | , -3.4, 2390.3, 24.872, |, 0.0
5954.1, 138.4, | , 24.0, 0.0, 580.0, | ,  1000,   959,  3000,  2930, | , -3.4, 2473.0, 25.668, |, 0.0
5955.1, 138.9, | , 24.0, 0.0, 575.4, | ,  1000,   951,  3000,  2929, | , -3.4, 2572.4, 26.635, |, 0.0
5956.1, 138.7, | , 24.0, 0.0, 580.7, | ,  1000,   958,  3000,  2959, | , -3.4, 2629.3, 27.481, |, 0.0
5957.1, 138.2, | , 24.0, 0.0, 580.7, | ,  1000,   949,  3000,  2912, | , -3.4, 2697.0, 27.786, |, 0.0
5958.1, 138.2, | , 24.0, 0.0, 580.4, | ,  1000,   947,  3000,  2936, | , -3.4, 2766.9, 28.658, |, 0.0
5959.1, 138.1, | , 24.0, 0.0, 579.6, | ,  1000,   950,  3000,  2903, | , -3.4, 2856.9, 29.358, |, 0.0
5960.1, 138.6, | , 24.0, 0.0, 580.9, | ,  1000,   952,  3000,  2914, | , -3.4, 2914.7, 30.063, |, 0.0
5961.2, 138.7, | , 24.0, 0.0, 576.1, | ,  1000,   954,  3000,  2912, | , -3.4, 2965.3, 30.574, |, 0.0
5962.2, 138.5, | , 24.0, 0.0, 580.6, | ,  1000,   957,  3000,  2918, | , -3.4, 3002.5, 31.033, |, 0.0
5963.2, 138.5, | , 24.0, 0.0, 580.8, | ,  1000,   953,  3000,  2922, | , -3.4, 3023.1, 31.242, |, 0.0
5964.2, 138.4, | , 24.0, 0.0, 580.2, | ,  1000,   953,  3000,  2925, | , -3.4, 3056.1, 31.605, |, 0.0
5965.2, 138.3, | , 24.0, 0.0, 580.6, | ,  1000,   961,  3000,  2914, | , -3.4, 3086.1, 31.898, |, 0.0
5966.2, 139.3, | , 24.0, 0.0, 576.5, | ,  1000,   949,  3000,  2924, | , -3.4, 3116.9, 32.189, |, 0.0
5967.2, 138.5, | , 24.0, 0.0, 581.3, | ,  1000,   959,  3000,  2934, | , -3.4, 3152.5, 32.732, |, 0.0
5968.2, 138.1, | , 24.0, 0.0, 580.4, | ,  1000,   958,  3000,  2930, | , -3.4, 3182.9, 33.000, |, 0.0
5969.2, 138.3, | , 24.0, 0.0, 580.0, | ,  1000,   961,  3000,  2933, | , -3.4, 3208.6, 33.325, |, 0.0
5970.2, 138.6, | , 24.0, 0.0, 581.1, | ,  1000,   961,  3000,  2951, | , -3.4, 3239.5, 33.789, |, 0.0
5971.2, 138.8, | , 24.0, 0.0, 576.1, | ,  1000,   946,  3000,  2928, | , -3.4, 3249.3, 33.567, |, 0.0
5972.3, 138.1, | , 24.0, 0.0, 580.9, | ,  1000,   955,  3000,  2911, | , -3.4, 3255.7, 33.557, |, 0.0
5973.3, 138.6, | , 24.0, 0.0, 581.4, | ,  1000,   956,  3000,  2926, | , -3.4, 3263.0, 33.777, |, 0.0
5974.3, 138.3, | , 24.0, 0.0, 580.7, | ,  1000,   954,  3000,  2917, | , -3.4, 3259.2, 33.641, |, 0.0
5975.3, 138.8, | , 24.0, 0.0, 576.1, | ,  1000,   958,  3000,  2936, | , -3.4, 3262.2, 33.870, |, 0.0
5976.3, 138.1, | , 24.0, 0.0, 581.2, | ,  1000,   955,  3000,  2928, | , -3.4, 3260.5, 33.761, |, 0.0
5977.3, 138.7, | , 24.0, 0.0, 580.5, | ,  1000,   949,  3000,  2937, | , -3.4, 3290.9, 34.099, |, 0.0
5978.3, 138.1, | , 24.0, 0.0, 581.1, | ,  1000,   951,  3000,  2938, | , -3.4, 3267.3, 33.886, |, 0.0
5979.3, 138.3, | , 24.0, 0.0, 580.6, | ,  1000,   956,  3000,  2930, | , -3.4, 3268.6, 33.874, |, 0.0
5980.3, 138.6, | , 24.0, 0.0, 581.5, | ,  1000,   955,  3000,  2931, | , -3.4, 3269.0, 33.877, |, 0.0
5981.4, 138.6, | , 24.0, 0.0, 581.3, | ,  1000,   958,  3000,  2927, | , -3.4, 3264.3, 33.814, |, 0.0
5982.4, 138.7, | , 24.0, 0.0, 577.1, | ,  1000,   954,  3000,  2922, | , -3.4, 3262.2, 33.710, |, 0.0
5983.4, 138.1, | , 24.0, 0.0, 581.4, | ,  1000,   958,  3000,  2916, | , -3.4, 3268.2, 33.763, |, 0.0
5984.4, 138.2, | , 24.0, 0.0, 580.7, | ,  1000,   958,  3000,  2937, | , -3.4, 3263.9, 33.897, |, 0.0
5985.4, 138.2, | , 24.0, 0.0, 581.4, | ,  1000,   957,  3000,  2937, | , -3.4, 3263.0, 33.880, |, 0.0
5986.4, 138.2, | , 24.0, 0.0, 581.9, | ,  1000,   950,  3000,  2927, | , -3.4, 3260.5, 33.705, |, 0.0
5987.4, 139.3, | , 24.0, 0.0, 576.4, | ,  1000,   948,  3000,  2934, | , -3.4, 3267.3, 33.818, |, 0.0
5988.4, 138.5, | , 24.0, 0.0, 581.8, | ,  1000,   955,  3000,  2914, | , -3.4, 3258.3, 33.616, |, 0.0
5989.4, 138.3, | , 24.0, 0.0, 580.7, | ,  1000,   959,  3000,  2920, | , -3.4, 3269.9, 33.817, |, 0.0
