Repository: jdhuang-csm/Ru-BCA

## Methods
* (BaO)<sub>x</sub>-(CaO)<sub>y</sub>-(Al<sub>2</sub>O<sub>3</sub>)<sub>1-x-y</sub> (BCA) catalyst supports were synthesized via sol-gel and solid-state methods. 
* Ru/BCA catalysts were prepared via incipient wetness impregnation to achieve 1 wt. % Ru loading.
* Ammonia synthesis rates were measured for Ru/BCA catalysts in a packed-bed reactor at 480-600<sup>o</sup>C, 10 bar, and space velocities up to 1.3 x 10<sup>6</sup> ml g<sub>cat</sub><sup>-1</sup> h<sup>-1</sup>.
* A machine learning (ML) model was employed to improve understanding of the behavior of Ru/BCA catalysts.
* A microkinetic model was developed to describe the best-performing catalyst.

File: data/init_files_Cadigan/BCA411.txt (part 15 of 53)
********** Start test **********
Elapsed time, Pressure, | , LJtemp(C), Inner-Temp, Outer-Temp, | , N2-set, N2-flow, H2-set, H2-flow, | , pH, NH3_ppm, NH3_Prod_rate, |, In222Temp
5618.8, 138.5, | , 22.6, 0.0, 571.7, | ,  1000,   958,  3000,  2958, | , -3.4, 1995.7, 19.503, |, 0.0
5619.8, 138.6, | , 22.6, 0.0, 566.0, | ,  1000,   946,  3000,  2924, | , -3.4, 1988.8, 19.208, |, 0.0
5620.9, 137.7, | , 22.6, 0.0, 572.3, | ,  1000,   956,  3000,  2919, | , -3.4, 2013.7, 19.476, |, 0.0
5621.9, 138.2, | , 22.6, 0.0, 572.5, | ,  1000,   957,  3000,  2929, | , -3.4, 2004.7, 19.442, |, 0.0
5622.9, 138.0, | , 22.6, 0.0, 572.3, | ,  1000,   959,  3000,  2947, | , -3.4, 2002.5, 19.518, |, 0.0
5623.9, 138.0, | , 22.6, 0.0, 571.2, | ,  1000,   955,  3000,  2922, | , -3.4, 2015.0, 19.500, |, 0.0
5624.9, 138.5, | , 22.6, 0.0, 567.4, | ,  1000,   952,  3000,  2907, | , -3.4, 2003.0, 19.292, |, 0.0
5625.9, 138.1, | , 22.6, 0.0, 572.7, | ,  1000,   957,  3000,  2930, | , -3.4, 2002.5, 19.427, |, 0.0
5626.9, 138.0, | , 22.6, 0.0, 572.3, | ,  1000,   955,  3000,  2945, | , -3.4, 2033.0, 19.787, |, 0.0
5627.9, 137.9, | , 22.6, 0.0, 572.6, | ,  1000,   958,  3000,  2926, | , -3.4, 2003.8, 19.421, |, 0.0
5628.9, 138.2, | , 22.6, 0.0, 571.8, | ,  1000,   959,  3000,  2939, | , -3.4, 2008.5, 19.537, |, 0.0
5629.9, 138.3, | , 22.6, 0.0, 573.0, | ,  1000,   954,  3000,  2926, | , -3.4, 2034.2, 19.698, |, 0.0
5631.0, 137.9, | , 22.6, 0.0, 572.3, | ,  1000,   961,  3000,  2929, | , -3.4, 2011.1, 19.524, |, 0.0
5632.0, 138.2, | , 22.6, 0.0, 572.6, | ,  1000,   951,  3000,  2937, | , -3.4, 2012.4, 19.530, |, 0.0
5633.0, 137.8, | , 22.6, 0.0, 572.5, | ,  1000,   949,  3000,  2911, | , -3.4, 2009.0, 19.356, |, 0.0
5634.0, 138.1, | , 22.6, 0.0, 571.9, | ,  1000,   952,  3000,  2934, | , -3.4, 2014.5, 19.538, |, 0.0
5635.0, 137.8, | , 22.6, 0.0, 572.4, | ,  1000,   955,  3000,  2934, | , -3.4, 2013.7, 19.542, |, 0.0
5636.0, 138.8, | , 22.6, 0.0, 567.0, | ,  1000,   960,  3000,  2919, | , -3.4, 2008.1, 19.438, |, 0.0
5637.0, 137.9, | , 22.6, 0.0, 572.5, | ,  1000,   953,  3000,  2940, | , -3.4, 2011.5, 19.543, |, 0.0
5638.0, 137.9, | , 22.6, 0.0, 572.7, | ,  1000,   960,  3000,  2925, | , -3.4, 2010.7, 19.492, |, 0.0
5639.0, 138.5, | , 22.6, 0.0, 572.2, | ,  1000,   955,  3000,  2921, | , -3.4, 2009.0, 19.434, |, 0.0
5640.1, 138.1, | , 22.6, 0.0, 573.1, | ,  1000,   953,  3000,  2927, | , -3.4, 2017.1, 19.530, |, 0.0
5641.1, 139.0, | , 22.6, 0.0, 563.5, | ,  1000,   949,  3000,  2930, | , -3.4, 2006.8, 19.429, |, 0.0
5642.1, 137.8, | , 22.6, 0.0, 572.7, | ,  1000,   958,  3000,  2944, | , -3.4, 2036.8, 19.834, |, 0.0
5643.1, 138.1, | , 22.6, 0.0, 572.9, | ,  1000,   955,  3000,  2922, | , -3.4, 2019.7, 19.541, |, 0.0
5644.1, 137.9, | , 22.6, 0.0, 572.0, | ,  1000,   958,  3000,  2924, | , -3.4, 2025.2, 19.621, |, 0.0
5645.1, 137.8, | , 22.6, 0.0, 572.7, | ,  1000,   950,  3000,  2919, | , -3.4, 2047.9, 19.773, |, 0.0
5646.1, 138.5, | , 22.6, 0.0, 567.8, | ,  1000,   952,  3000,  2940, | , -3.4, 2035.5, 19.771, |, 0.0
5647.1, 138.2, | , 22.6, 0.0, 572.9, | ,  1000,   954,  3000,  2934, | , -3.4, 2036.4, 19.759, |, 0.0
5648.1, 137.9, | , 22.6, 0.0, 572.2, | ,  1000,   954,  3000,  2933, | , -3.4, 2018.4, 19.579, |, 0.0
5649.1, 137.9, | , 22.6, 0.0, 571.9, | ,  1000,   949,  3000,  2912, | , -3.4, 2018.0, 19.447, |, 0.0
5650.1, 137.9, | , 22.6, 0.0, 572.9, | ,  1000,   954,  3000,  2943, | , -3.4, 2027.4, 19.717, |, 0.0
5651.2, 138.2, | , 22.6, 0.0, 572.8, | ,  1000,   956,  3000,  2920, | , -3.4, 2024.4, 19.582, |, 0.0
5652.2, 138.7, | , 22.6, 0.0, 567.0, | ,  1000,   955,  3000,  2941, | , -3.4, 2042.4, 19.856, |, 0.0
5653.2, 137.9, | , 22.6, 0.0, 572.7, | ,  1000,   961,  3000,  2925, | , -3.4, 2056.9, 19.945, |, 0.0
5654.2, 138.0, | , 22.6, 0.0, 571.9, | ,  1000,   956,  3000,  2943, | , -3.4, 2027.0, 19.724, |, 0.0
5655.2, 138.1, | , 22.6, 0.0, 572.2, | ,  1000,   958,  3000,  2960, | , -3.4, 2025.7, 19.806, |, 0.0
5656.2, 137.9, | , 22.6, 0.0, 572.5, | ,  1000,   957,  3000,  2930, | , -3.4, 2027.0, 19.665, |, 0.0
5657.2, 138.7, | , 22.6, 0.0, 567.2, | ,  1000,   948,  3000,  2901, | , -3.4, 2031.7, 19.516, |, 0.0
5658.2, 138.0, | , 22.6, 0.0, 572.7, | ,  1000,   956,  3000,  2956, | , -3.4, 2064.7, 20.156, |, 0.0
5659.3, 137.8, | , 22.6, 0.0, 572.3, | ,  1000,   957,  3000,  2907, | , -3.4, 2032.5, 19.597, |, 0.0
5660.3, 138.1, | , 22.6, 0.0, 573.2, | ,  1000,   959,  3000,  2927, | , -3.4, 2053.5, 19.913, |, 0.0
5661.3, 138.2, | , 22.6, 0.0, 573.1, | ,  1000,   955,  3000,  2933, | , -3.4, 2041.1, 19.807, |, 0.0
5662.3, 138.6, | , 22.6, 0.0, 568.2, | ,  1000,   961,  3000,  2945, | , -3.4, 2059.1, 20.071, |, 0.0
5663.3, 137.8, | , 22.6, 0.0, 572.9, | ,  1000,   956,  3000,  2918, | , -3.4, 2031.7, 19.646, |, 0.0
5664.3, 137.8, | , 22.6, 0.0, 571.8, | ,  1000,   947,  3000,  2918, | , -3.4, 2040.7, 19.686, |, 0.0
5665.3, 137.8, | , 22.6, 0.0, 573.2, | ,  1000,   955,  3000,  2956, | , -3.4, 2043.2, 19.943, |, 0.0
5666.3, 137.7, | , 22.6, 0.0, 573.2, | ,  1000,   947,  3000,  2925, | , -3.4, 2057.8, 19.884, |, 0.0
5667.3, 137.7, | , 22.6, 0.0, 572.6, | ,  1000,   955,  3000,  2943, | , -3.4, 2041.1, 19.855, |, 0.0
5668.4, 138.4, | , 22.6, 0.0, 573.2, | ,  1000,   959,  3000,  2925, | , -3.4, 2049.2, 19.861, |, 0.0
5669.4, 138.1, | , 22.6, 0.0, 572.6, | ,  1000,   954,  3000,  2941, | , -3.4, 2042.8, 19.857, |, 0.0
5670.4, 138.0, | , 22.6, 0.0, 574.0, | ,  1000,   956,  3000,  2940, | , -3.4, 2053.5, 19.963, |, 0.0
5671.4, 138.3, | , 22.6, 0.0, 573.5, | ,  1000,   957,  3000,  2942, | , -3.4, 2054.4, 19.991, |, 0.0
5672.4, 137.8, | , 22.6, 0.0, 573.6, | ,  1000,   955,  3000,  2907, | , -3.4, 2048.4, 19.740, |, 0.0
5673.4, 138.4, | , 22.6, 0.0, 569.4, | ,  1000,   949,  3000,  2943, | , -3.4, 2055.2, 19.960, |, 0.0
5674.4, 138.3, | , 22.6, 0.0, 573.4, | ,  1000,   952,  3000,  2917, | , -3.4, 2049.2, 19.786, |, 0.0
5675.4, 138.2, | , 22.6, 0.0, 573.7, | ,  1000,   956,  3000,  2930, | , -3.4, 2047.9, 19.860, |, 0.0
5676.4, 137.8, | , 22.6, 0.0, 573.7, | ,  1000,   954,  3000,  2928, | , -3.4, 2068.9, 20.040, |, 0.0
5677.4, 137.8, | , 22.6, 0.0, 573.7, | ,  1000,   954,  3000,  2939, | , -3.4, 2072.8, 20.136, |, 0.0
5678.5, 139.3, | , 22.6, 0.0, 568.2, | ,  1000,   955,  3000,  2950, | , -3.4, 2052.7, 20.005, |, 0.0
5679.5, 138.1, | , 22.6, 0.0, 573.3, | ,  1000,   952,  3000,  2946, | , -3.4, 2073.7, 20.173, |, 0.0
5680.5, 137.8, | , 22.6, 0.0, 573.8, | ,  1000,   952,  3000,  2945, | , -3.4, 2056.5, 19.999, |, 0.0
5681.5, 138.2, | , 22.6, 0.0, 574.1, | ,  1000,   957,  3000,  2911, | , -3.4, 2056.9, 19.855, |, 0.0
5682.5, 138.3, | , 22.6, 0.0, 574.0, | ,  1000,   954,  3000,  2937, | , -3.4, 2088.2, 20.273, |, 0.0
5683.5, 137.9, | , 22.6, 0.0, 573.8, | ,  1000,   948,  3000,  2945, | , -3.4, 2047.1, 19.887, |, 0.0
5684.5, 137.9, | , 22.6, 0.0, 573.3, | ,  1000,   954,  3000,  2925, | , -3.4, 2079.2, 20.123, |, 0.0
5685.5, 138.1, | , 22.6, 0.0, 574.3, | ,  1000,   949,  3000,  2927, | , -3.4, 2057.8, 19.904, |, 0.0
5686.5, 137.8, | , 22.6, 0.0, 573.4, | ,  1000,   959,  3000,  2955, | , -3.4, 2065.5, 20.174, |, 0.0
5687.5, 137.9, | , 22.6, 0.0, 574.2, | ,  1000,   955,  3000,  2941, | , -3.4, 2074.1, 20.163, |, 0.0
5688.6, 138.0, | , 22.6, 0.0, 574.0, | ,  1000,   961,  3000,  2935, | , -3.4, 2054.8, 19.977, |, 0.0
5689.6, 139.2, | , 22.6, 0.0, 568.3, | ,  1000,   958,  3000,  2953, | , -3.4, 2052.2, 20.029, |, 0.0
5690.6, 138.1, | , 22.6, 0.0, 574.2, | ,  1000,   958,  3000,  2946, | , -3.4, 2086.5, 20.327, |, 0.0
5691.6, 137.9, | , 22.6, 0.0, 574.2, | ,  1000,   951,  3000,  2946, | , -3.4, 2072.8, 20.158, |, 0.0
5692.6, 137.8, | , 22.6, 0.0, 573.9, | ,  1000,   948,  3000,  2921, | , -3.4, 2086.1, 20.139, |, 0.0
5693.6, 138.3, | , 22.6, 0.0, 574.5, | ,  1000,   954,  3000,  2926, | , -3.4, 2078.8, 20.123, |, 0.0
5694.6, 138.8, | , 22.6, 0.0, 568.4, | ,  1000,   948,  3000,  2928, | , -3.4, 2061.7, 19.939, |, 0.0
5695.6, 137.8, | , 22.6, 0.0, 574.8, | ,  1000,   957,  3000,  2926, | , -3.4, 2064.7, 20.010, |, 0.0
5696.6, 138.2, | , 22.6, 0.0, 575.2, | ,  1000,   956,  3000,  2925, | , -3.4, 2073.2, 20.078, |, 0.0
5697.6, 137.9, | , 22.6, 0.0, 574.6, | ,  1000,   955,  3000,  2933, | , -3.4, 2073.2, 20.112, |, 0.0
5698.6, 137.8, | , 22.6, 0.0, 574.4, | ,  1000,   951,  3000,  2940, | , -3.4, 2073.7, 20.134, |, 0.0
5699.7, 138.8, | , 22.6, 0.0, 569.5, | ,  1000,   947,  3000,  2904, | , -3.4, 2073.2, 19.924, |, 0.0
5700.7, 138.1, | , 22.6, 0.0, 574.5, | ,  1000,   957,  3000,  2918, | , -3.4, 2072.4, 20.038, |, 0.0
5701.7, 138.0, | , 22.6, 0.0, 574.3, | ,  1000,   961,  3000,  2952, | , -3.4, 2089.1, 20.396, |, 0.0
5702.7, 137.9, | , 22.6, 0.0, 574.6, | ,  1000,   960,  3000,  2956, | , -3.4, 2101.1, 20.528, |, 0.0
5703.7, 138.3, | , 22.6, 0.0, 574.7, | ,  1000,   957,  3000,  2923, | , -3.4, 2101.9, 20.354, |, 0.0
5704.7, 138.6, | , 22.6, 0.0, 573.9, | ,  1000,   961,  3000,  2952, | , -3.4, 2079.2, 20.304, |, 0.0
5705.7, 138.7, | , 22.6, 0.0, 569.3, | ,  1000,   952,  3000,  2922, | , -3.4, 2063.4, 19.947, |, 0.0
5706.7, 138.1, | , 22.6, 0.0, 574.8, | ,  1000,   953,  3000,  2925, | , -3.4, 2073.2, 20.063, |, 0.0
5707.7, 137.9, | , 22.6, 0.0, 574.6, | ,  1000,   953,  3000,  2944, | , -3.4, 2078.8, 20.216, |, 0.0
5708.8, 137.8, | , 22.6, 0.0, 574.7, | ,  1000,   953,  3000,  2913, | , -3.4, 2077.1, 20.038, |, 0.0
5709.8, 137.8, | , 22.6, 0.0, 573.9, | ,  1000,   956,  3000,  2922, | , -3.4, 2092.5, 20.248, |, 0.0
5710.8, 138.9, | , 22.6, 0.0, 569.2, | ,  1000,   952,  3000,  2926, | , -3.4, 2101.5, 20.332, |, 0.0
5711.8, 137.7, | , 22.6, 0.0, 574.8, | ,  1000,   950,  3000,  2933, | , -3.4, 2076.7, 20.123, |, 0.0
5712.8, 137.6, | , 22.6, 0.0, 574.7, | ,  1000,   955,  3000,  2902, | , -3.4, 2086.1, 20.075, |, 0.0
5713.8, 137.9, | , 22.6, 0.0, 574.8, | ,  1000,   961,  3000,  2932, | , -3.4, 2088.2, 20.285, |, 0.0
5714.8, 138.4, | , 22.6, 0.0, 574.2, | ,  1000,   960,  3000,  2929, | , -3.4, 2080.5, 20.190, |, 0.0
5715.8, 138.8, | , 22.6, 0.0, 570.0, | ,  1000,   958,  3000,  2959, | , -3.4, 2078.8, 20.316, |, 0.0
5716.8, 137.9, | , 22.6, 0.0, 574.7, | ,  1000,   957,  3000,  2937, | , -3.4, 2077.9, 20.192, |, 0.0
5717.8, 138.2, | , 22.6, 0.0, 574.7, | ,  1000,   961,  3000,  2911, | , -3.4, 2065.1, 19.949, |, 0.0
5718.9, 138.2, | , 22.6, 0.0, 575.1, | ,  1000,   952,  3000,  2922, | , -3.4, 2066.4, 19.977, |, 0.0
5719.9, 137.9, | , 22.6, 0.0, 574.5, | ,  1000,   949,  3000,  2934, | , -3.4, 2066.4, 20.023, |, 0.0
5720.9, 138.0, | , 22.6, 0.0, 574.8, | ,  1000,   956,  3000,  2927, | , -3.4, 2069.8, 20.057, |, 0.0
5721.9, 138.2, | , 22.6, 0.0, 574.9, | ,  1000,   952,  3000,  2930, | , -3.4, 2095.5, 20.301, |, 0.0
5722.9, 137.8, | , 22.6, 0.0, 574.6, | ,  1000,   959,  3000,  2950, | , -3.4, 2081.4, 20.301, |, 0.0
5723.9, 137.9, | , 22.6, 0.0, 574.7, | ,  1000,   959,  3000,  2932, | , -3.4, 2086.5, 20.257, |, 0.0
5724.9, 138.4, | , 22.6, 0.0, 574.8, | ,  1000,   960,  3000,  2952, | , -3.4, 2067.7, 20.182, |, 0.0
5725.9, 138.1, | , 22.6, 0.0, 575.0, | ,  1000,   952,  3000,  2927, | , -3.4, 2076.2, 20.098, |, 0.0
5726.9, 138.3, | , 22.6, 0.0, 570.6, | ,  1000,   946,  3000,  2907, | , -3.4, 2094.2, 20.137, |, 0.0
5727.9, 137.8, | , 22.6, 0.0, 575.2, | ,  1000,   957,  3000,  2937, | , -3.4, 2084.8, 20.256, |, 0.0
5728.9, 138.0, | , 22.6, 0.0, 575.3, | ,  1000,   949,  3000,  2935, | , -3.4, 2063.4, 20.000, |, 0.0
5730.0, 137.9, | , 22.6, 0.0, 573.9, | ,  1000,   956,  3000,  2932, | , -3.4, 2060.8, 19.995, |, 0.0
5731.0, 137.9, | , 22.6, 0.0, 574.9, | ,  1000,   956,  3000,  2945, | , -3.4, 2064.2, 20.098, |, 0.0
5732.0, 138.8, | , 22.6, 0.0, 569.3, | ,  1000,   954,  3000,  2930, | , -3.4, 2062.1, 19.986, |, 0.0
5733.0, 138.2, | , 22.6, 0.0, 575.5, | ,  1000,   961,  3000,  2933, | , -3.4, 2065.1, 20.067, |, 0.0
5734.0, 137.9, | , 22.6, 0.0, 574.8, | ,  1000,   953,  3000,  2942, | , -3.4, 2096.4, 20.374, |, 0.0
5735.0, 138.0, | , 22.6, 0.0, 574.3, | ,  1000,   958,  3000,  2918, | , -3.4, 2064.2, 19.963, |, 0.0
5736.0, 138.2, | , 22.6, 0.0, 575.6, | ,  1000,   956,  3000,  2943, | , -3.4, 423.7, 4.129, |, 0.0
5737.0, 137.8, | , 22.6, 0.0, 575.4, | ,  1000,   952,  3000,  2917, | , -3.4, 481.5, 4.656, |, 0.0
5738.0, 137.9, | , 22.6, 0.0, 575.2, | ,  1000,   960,  3000,  2944, | , -3.4, 551.8, 5.384, |, 0.0
5739.0, 137.8, | , 22.6, 0.0, 575.5, | ,  1000,   956,  3000,  2923, | , -3.4, 606.7, 5.881, |, 0.0
5740.1, 138.4, | , 22.6, 0.0, 575.2, | ,  1000,   955,  3000,  2931, | , -3.4, 678.2, 6.586, |, 0.0
5741.1, 137.9, | , 22.6, 0.0, 575.2, | ,  1000,   955,  3000,  2933, | , -3.4, 730.5, 7.098, |, 0.0
5742.1, 137.7, | , 22.6, 0.0, 575.5, | ,  1000,   957,  3000,  2908, | , -3.4, 770.8, 7.444, |, 0.0
5743.1, 138.7, | , 22.6, 0.0, 570.7, | ,  1000,   954,  3000,  2929, | , -3.4, 829.9, 8.053, |, 0.0
5744.1, 138.3, | , 22.6, 0.0, 575.8, | ,  1000,   960,  3000,  2946, | , -3.4, 916.4, 8.943, |, 0.0
5745.1, 138.7, | , 22.6, 0.0, 568.8, | ,  1000,   956,  3000,  2917, | , -3.4, 954.6, 9.235, |, 0.0
5746.1, 137.8, | , 22.6, 0.0, 575.6, | ,  1000,   956,  3000,  2937, | , -3.4, 1006.4, 9.789, |, 0.0
5747.1, 138.2, | , 22.6, 0.0, 576.0, | ,  1000,   952,  3000,  2925, | , -3.4, 1079.7, 10.455, |, 0.0
5748.1, 139.0, | , 22.6, 0.0, 570.4, | ,  1000,   949,  3000,  2933, | , -3.4, 1162.8, 11.274, |, 0.0
5749.1, 137.9, | , 22.6, 0.0, 575.7, | ,  1000,   962,  3000,  2929, | , -3.4, 1200.5, 11.669, |, 0.0
5750.2, 138.3, | , 22.6, 0.0, 575.0, | ,  1000,   951,  3000,  2935, | , -3.4, 1263.0, 12.258, |, 0.0
5751.2, 138.2, | , 22.6, 0.0, 576.2, | ,  1000,   949,  3000,  2926, | , -3.4, 1317.9, 12.751, |, 0.0
5752.2, 138.0, | , 22.6, 0.0, 575.3, | ,  1000,   958,  3000,  2960, | , -3.4, 1368.4, 13.391, |, 0.0
5753.2, 138.5, | , 22.6, 0.0, 571.1, | ,  1000,   951,  3000,  2926, | , -3.4, 1456.7, 14.102, |, 0.0
5754.2, 138.4, | , 22.6, 0.0, 575.9, | ,  1000,   963,  3000,  2954, | , -3.4, 1481.1, 14.485, |, 0.0
5755.2, 138.4, | , 22.6, 0.0, 575.5, | ,  1000,   954,  3000,  2927, | , -3.4, 1541.1, 14.932, |, 0.0
5756.2, 137.8, | , 22.6, 0.0, 575.8, | ,  1000,   948,  3000,  2908, | , -3.4, 1593.4, 15.338, |, 0.0
5757.2, 138.1, | , 22.6, 0.0, 576.1, | ,  1000,   958,  3000,  2935, | , -3.4, 1654.6, 16.080, |, 0.0
5758.2, 138.2, | , 22.6, 0.0, 575.7, | ,  1000,   953,  3000,  2916, | , -3.4, 1704.8, 16.467, |, 0.0
5759.3, 138.6, | , 22.6, 0.0, 570.6, | ,  1000,   958,  3000,  2925, | , -3.4, 1751.5, 16.974, |, 0.0
5760.3, 138.0, | , 22.6, 0.0, 575.0, | ,  1000,   960,  3000,  2948, | , -3.4, 1796.0, 17.516, |, 0.0
5761.3, 138.2, | , 22.6, 0.0, 575.9, | ,  1000,   951,  3000,  2937, | , -3.4, 1838.9, 17.847, |, 0.0
5762.3, 137.8, | , 22.6, 0.0, 576.0, | ,  1000,   957,  3000,  2920, | , -3.4, 1912.1, 18.504, |, 0.0
5763.3, 137.8, | , 22.6, 0.0, 576.0, | ,  1000,   950,  3000,  2912, | , -3.4, 1927.6, 18.579, |, 0.0
5764.3, 139.0, | , 22.6, 0.0, 570.7, | ,  1000,   959,  3000,  2940, | , -3.4, 1977.3, 19.238, |, 0.0
5765.3, 138.1, | , 22.6, 0.0, 575.2, | ,  1000,   956,  3000,  2931, | , -3.4, 1989.3, 19.296, |, 0.0
5766.3, 137.9, | , 22.6, 0.0, 576.0, | ,  1000,   953,  3000,  2922, | , -3.4, 2043.2, 19.758, |, 0.0
5767.3, 138.1, | , 22.6, 0.0, 576.2, | ,  1000,   954,  3000,  2916, | , -3.4, 2049.2, 19.789, |, 0.0
5768.3, 138.4, | , 22.6, 0.0, 576.4, | ,  1000,   958,  3000,  2925, | , -3.4, 2073.7, 20.092, |, 0.0
5769.4, 138.5, | , 22.6, 0.0, 571.3, | ,  1000,   949,  3000,  2927, | , -3.4, 2080.1, 20.117, |, 0.0
5770.4, 138.1, | , 22.6, 0.0, 575.5, | ,  1000,   959,  3000,  2945, | , -3.4, 2101.5, 20.472, |, 0.0
5771.4, 138.2, | , 22.6, 0.0, 576.2, | ,  1000,   958,  3000,  2929, | , -3.4, 2116.1, 20.525, |, 0.0
5772.4, 138.2, | , 22.6, 0.0, 575.8, | ,  1000,   957,  3000,  2930, | , -3.4, 2126.4, 20.627, |, 0.0
5773.4, 138.0, | , 22.6, 0.0, 576.0, | ,  1000,   956,  3000,  2923, | , -3.4, 2132.4, 20.639, |, 0.0
5774.4, 137.9, | , 22.6, 0.0, 576.0, | ,  1000,   953,  3000,  2934, | , -3.4, 2163.2, 20.982, |, 0.0
5775.4, 138.8, | , 22.6, 0.0, 573.2, | ,  1000,   958,  3000,  2916, | , -3.4, 2147.8, 20.760, |, 0.0
5776.4, 138.3, | , 22.6, 0.0, 576.0, | ,  1000,   959,  3000,  2923, | , -3.4, 2162.8, 20.948, |, 0.0
5777.4, 137.8, | , 22.6, 0.0, 576.0, | ,  1000,   952,  3000,  2926, | , -3.4, 2156.8, 20.870, |, 0.0
5778.4, 137.7, | , 22.6, 0.0, 576.1, | ,  1000,   951,  3000,  2926, | , -3.4, 2162.8, 20.922, |, 0.0
5779.4, 137.8, | , 22.6, 0.0, 576.5, | ,  1000,   955,  3000,  2911, | , -3.4, 2160.6, 20.841, |, 0.0
5780.5, 139.0, | , 22.6, 0.0, 571.6, | ,  1000,   958,  3000,  2947, | , -3.4, 2161.9, 21.063, |, 0.0
5781.5, 137.8, | , 22.6, 0.0, 576.3, | ,  1000,   959,  3000,  2922, | , -3.4, 2163.2, 20.948, |, 0.0
5782.5, 138.4, | , 22.6, 0.0, 576.4, | ,  1000,   956,  3000,  2943, | , -3.4, 2183.8, 21.247, |, 0.0
5783.5, 138.2, | , 22.6, 0.0, 576.4, | ,  1000,   954,  3000,  2954, | , -3.4, 2180.8, 21.266, |, 0.0
5784.5, 137.8, | , 22.6, 0.0, 576.2, | ,  1000,   957,  3000,  2922, | , -3.4, 2162.3, 20.929, |, 0.0
5785.5, 138.6, | , 22.6, 0.0, 570.6, | ,  1000,   949,  3000,  2925, | , -3.4, 2159.3, 20.875, |, 0.0
5786.5, 137.9, | , 22.6, 0.0, 575.7, | ,  1000,   956,  3000,  2933, | , -3.4, 2156.3, 20.928, |, 0.0
5787.5, 137.8, | , 22.6, 0.0, 576.4, | ,  1000,   955,  3000,  2927, | , -3.4, 2173.5, 21.053, |, 0.0
5788.5, 137.8, | , 22.6, 0.0, 576.1, | ,  1000,   949,  3000,  2934, | , -3.4, 2157.2, 20.903, |, 0.0
5789.5, 137.8, | , 22.6, 0.0, 576.4, | ,  1000,   956,  3000,  2930, | , -3.4, 2176.1, 21.102, |, 0.0
5790.6, 138.4, | , 22.6, 0.0, 576.9, | ,  1000,   961,  3000,  2937, | , -3.4, 2156.8, 20.978, |, 0.0
5791.6, 138.1, | , 22.6, 0.0, 576.0, | ,  1000,   962,  3000,  2949, | , -3.4, 2146.9, 20.955, |, 0.0
5792.6, 138.0, | , 22.6, 0.0, 576.5, | ,  1000,   953,  3000,  2933, | , -3.4, 2155.1, 20.899, |, 0.0
5793.6, 138.3, | , 22.6, 0.0, 576.7, | ,  1000,   954,  3000,  2926, | , -3.4, 2153.8, 20.855, |, 0.0
5794.6, 138.2, | , 22.6, 0.0, 576.5, | ,  1000,   952,  3000,  2930, | , -3.4, 2162.3, 20.945, |, 0.0
5795.6, 137.8, | , 22.6, 0.0, 576.8, | ,  1000,   951,  3000,  2917, | , -3.4, 2151.6, 20.768, |, 0.0
5796.6, 139.2, | , 22.6, 0.0, 570.8, | ,  1000,   948,  3000,  2938, | , -3.4, 2152.5, 20.872, |, 0.0
5797.6, 138.2, | , 22.6, 0.0, 577.0, | ,  1000,   953,  3000,  2933, | , -3.4, 2155.9, 20.904, |, 0.0
5798.6, 137.8, | , 22.6, 0.0, 576.6, | ,  1000,   957,  3000,  2942, | , -3.4, 2155.5, 20.973, |, 0.0
5799.7, 138.0, | , 22.6, 0.0, 577.3, | ,  1000,   953,  3000,  2938, | , -3.4, 2156.3, 20.938, |, 0.0
5800.7, 138.4, | , 22.6, 0.0, 576.8, | ,  1000,   961,  3000,  2942, | , -3.4, 2147.3, 20.913, |, 0.0
5801.7, 138.8, | , 22.6, 0.0, 571.5, | ,  1000,   949,  3000,  2922, | , -3.4, 2145.6, 20.726, |, 0.0
5802.7, 137.8, | , 22.6, 0.0, 576.8, | ,  1000,   951,  3000,  2914, | , -3.4, 2151.2, 20.747, |, 0.0
5803.7, 138.2, | , 22.6, 0.0, 577.4, | ,  1000,   952,  3000,  2928, | , -3.4, 2164.9, 20.961, |, 0.0
5804.7, 137.8, | , 22.6, 0.0, 576.9, | ,  1000,   959,  3000,  2910, | , -3.4, 2156.8, 20.818, |, 0.0
5805.7, 137.8, | , 22.6, 0.0, 577.1, | ,  1000,   956,  3000,  2933, | , -3.4, 2171.8, 21.075, |, 0.0
5806.7, 138.6, | , 22.6, 0.0, 571.7, | ,  1000,   953,  3000,  2928, | , -3.4, 2158.9, 20.908, |, 0.0
5807.7, 138.4, | , 22.6, 0.0, 576.2, | ,  1000,   960,  3000,  2948, | , -3.4, 2182.1, 21.275, |, 0.0
5808.8, 137.9, | , 22.6, 0.0, 577.1, | ,  1000,   954,  3000,  2939, | , -3.4, 2155.1, 20.932, |, 0.0
5809.8, 138.0, | , 22.6, 0.0, 576.9, | ,  1000,   961,  3000,  2936, | , -3.4, 2158.9, 20.991, |, 0.0
5810.8, 138.5, | , 22.6, 0.0, 576.1, | ,  1000,   959,  3000,  2929, | , -3.4, 2185.9, 21.202, |, 0.0
5811.8, 137.9, | , 22.6, 0.0, 577.3, | ,  1000,   953,  3000,  2924, | , -3.4, 2152.5, 20.821, |, 0.0
5812.8, 138.8, | , 22.6, 0.0, 572.3, | ,  1000,   957,  3000,  2929, | , -3.4, 2167.5, 21.017, |, 0.0
5813.8, 138.0, | , 22.6, 0.0, 577.2, | ,  1000,   955,  3000,  2927, | , -3.4, 2193.6, 21.249, |, 0.0
5814.8, 137.9, | , 22.6, 0.0, 577.3, | ,  1000,   952,  3000,  2906, | , -3.4, 2193.2, 21.111, |, 0.0
5815.8, 138.0, | , 22.6, 0.0, 577.3, | ,  1000,   951,  3000,  2927, | , -3.4, 2168.3, 20.981, |, 0.0
5816.8, 138.1, | , 22.6, 0.0, 577.4, | ,  1000,   957,  3000,  2943, | , -3.4, 2160.2, 21.023, |, 0.0
5817.8, 138.8, | , 22.6, 0.0, 571.2, | ,  1000,   952,  3000,  2926, | , -3.4, 2165.8, 20.954, |, 0.0
5818.9, 138.1, | , 22.6, 0.0, 577.6, | ,  1000,   955,  3000,  2918, | , -3.4, 2164.5, 20.917, |, 0.0
5819.9, 138.1, | , 22.6, 0.0, 577.2, | ,  1000,   963,  3000,  2953, | , -3.4, 2171.3, 21.216, |, 0.0
5820.9, 138.3, | , 22.6, 0.0, 577.5, | ,  1000,   954,  3000,  2942, | , -3.4, 2175.6, 21.148, |, 0.0
5821.9, 137.9, | , 22.6, 0.0, 577.2, | ,  1000,   953,  3000,  2914, | , -3.4, 2193.2, 21.164, |, 0.0
5822.9, 138.7, | , 22.6, 0.0, 572.0, | ,  1000,   948,  3000,  2914, | , -3.4, 2170.5, 20.920, |, 0.0
5823.9, 138.1, | , 22.6, 0.0, 577.4, | ,  1000,   952,  3000,  2950, | , -3.4, 2171.3, 21.141, |, 0.0
5824.9, 138.3, | , 22.6, 0.0, 577.9, | ,  1000,   948,  3000,  2920, | , -3.4, 2168.8, 20.931, |, 0.0
5825.9, 138.0, | , 22.6, 0.0, 577.5, | ,  1000,   952,  3000,  2922, | , -3.4, 2170.1, 20.979, |, 0.0
5826.9, 138.0, | , 22.6, 0.0, 577.4, | ,  1000,   954,  3000,  2941, | , -3.4, 2173.1, 21.118, |, 0.0
5827.9, 138.1, | , 22.6, 0.0, 576.3, | ,  1000,   955,  3000,  2948, | , -3.4, 2170.5, 21.138, |, 0.0
5829.0, 138.4, | , 22.6, 0.0, 577.4, | ,  1000,   958,  3000,  2926, | , -3.4, 2173.5, 21.067, |, 0.0
5830.0, 138.0, | , 22.6, 0.0, 577.5, | ,  1000,   957,  3000,  2941, | , -3.4, 2169.6, 21.103, |, 0.0
5831.0, 137.9, | , 22.6, 0.0, 577.2, | ,  1000,   951,  3000,  2929, | , -3.4, 2179.5, 21.097, |, 0.0
5832.0, 137.9, | , 22.6, 0.0, 577.4, | ,  1000,   952,  3000,  2926, | , -3.4, 2170.5, 21.000, |, 0.0
5833.0, 138.5, | , 22.6, 0.0, 577.0, | ,  1000,   963,  3000,  2944, | , -3.4, 2183.3, 21.286, |, 0.0
5834.0, 138.8, | , 22.6, 0.0, 573.2, | ,  1000,   955,  3000,  2918, | , -3.4, 2177.3, 21.040, |, 0.0
5835.0, 138.1, | , 22.6, 0.0, 577.4, | ,  1000,   958,  3000,  2941, | , -3.4, 2176.5, 21.176, |, 0.0
5836.0, 138.4, | , 22.6, 0.0, 577.8, | ,  1000,   958,  3000,  2923, | , -3.4, 2179.1, 21.101, |, 0.0
5837.0, 138.4, | , 22.6, 0.0, 577.9, | ,  1000,   952,  3000,  2921, | , -3.4, 2193.6, 21.196, |, 0.0
5838.0, 138.1, | , 22.6, 0.0, 577.2, | ,  1000,   954,  3000,  2949, | , -3.4, 2187.2, 21.303, |, 0.0
5839.1, 138.4, | , 22.6, 0.0, 571.9, | ,  1000,   950,  3000,  2911, | , -3.4, 2192.8, 21.125, |, 0.0
5840.1, 137.8, | , 22.6, 0.0, 577.7, | ,  1000,   950,  3000,  2903, | , -3.4, 2188.1, 21.037, |, 0.0
5841.1, 137.9, | , 22.6, 0.0, 577.3, | ,  1000,   948,  3000,  2933, | , -3.4, 2183.8, 21.149, |, 0.0
5842.1, 138.0, | , 22.6, 0.0, 577.6, | ,  1000,   956,  3000,  2937, | , -3.4, 2184.6, 21.225, |, 0.0
5843.1, 138.2, | , 22.6, 0.0, 576.9, | ,  1000,   962,  3000,  2956, | , -3.4, 2185.9, 21.370, |, 0.0
5844.1, 138.3, | , 22.6, 0.0, 578.1, | ,  1000,   958,  3000,  2946, | , -3.4, 2183.3, 21.270, |, 0.0
5845.1, 138.1, | , 22.6, 0.0, 577.4, | ,  1000,   957,  3000,  2948, | , -3.4, 2190.6, 21.341, |, 0.0
5846.1, 138.1, | , 22.6, 0.0, 577.6, | ,  1000,   946,  3000,  2937, | , -3.4, 2186.8, 21.183, |, 0.0
5847.1, 138.2, | , 22.6, 0.0, 578.1, | ,  1000,   948,  3000,  2909, | , -3.4, 2184.2, 21.020, |, 0.0
5848.1, 138.4, | , 22.6, 0.0, 576.6, | ,  1000,   955,  3000,  2935, | , -3.4, 2194.9, 21.307, |, 0.0
5849.1, 137.8, | , 22.6, 0.0, 578.2, | ,  1000,   952,  3000,  2933, | , -3.4, 2189.8, 21.229, |, 0.0
5850.2, 138.6, | , 22.6, 0.0, 573.7, | ,  1000,   957,  3000,  2934, | , -3.4, 2193.6, 21.298, |, 0.0
5851.2, 138.5, | , 22.6, 0.0, 577.9, | ,  1000,   954,  3000,  2956, | , -3.4, 2198.8, 21.448, |, 0.0
5852.2, 137.9, | , 22.6, 0.0, 577.9, | ,  1000,   950,  3000,  2928, | , -3.4, 2195.3, 21.242, |, 0.0
5853.2, 138.1, | , 22.6, 0.0, 577.0, | ,  1000,   950,  3000,  2924, | , -3.4, 2195.3, 21.223, |, 0.0
5854.2, 138.1, | , 22.6, 0.0, 577.8, | ,  1000,   958,  3000,  2956, | , -3.4, 2199.6, 21.481, |, 0.0
5855.2, 139.3, | , 22.6, 0.0, 571.9, | ,  1000,   952,  3000,  2914, | , -3.4, 2191.0, 21.138, |, 0.0
5856.2, 138.0, | , 22.6, 0.0, 577.8, | ,  1000,   957,  3000,  2932, | , -3.4, 2195.3, 21.302, |, 0.0
5857.2, 138.1, | , 22.6, 0.0, 578.2, | ,  1000,   957,  3000,  2928, | , -3.4, 2194.9, 21.275, |, 0.0
5858.2, 138.6, | , 22.6, 0.0, 577.9, | ,  1000,   953,  3000,  2924, | , -3.4, 2193.2, 21.217, |, 0.0
5859.2, 138.3, | , 22.6, 0.0, 578.4, | ,  1000,   949,  3000,  2913, | , -3.4, 2216.8, 21.361, |, 0.0
5860.2, 138.0, | , 22.6, 0.0, 578.1, | ,  1000,   949,  3000,  2932, | , -3.4, 2200.9, 21.309, |, 0.0
5861.3, 138.1, | , 22.6, 0.0, 578.4, | ,  1000,   961,  3000,  2950, | , -3.4, 2208.2, 21.547, |, 0.0
5862.3, 138.4, | , 22.6, 0.0, 577.4, | ,  1000,   962,  3000,  2929, | , -3.4, 2197.5, 21.336, |, 0.0
5863.3, 138.2, | , 22.6, 0.0, 577.6, | ,  1000,   954,  3000,  2918, | , -3.4, 2198.8, 21.242, |, 0.0
5864.3, 138.0, | , 22.6, 0.0, 578.2, | ,  1000,   948,  3000,  2916, | , -3.4, 2205.2, 21.260, |, 0.0
5865.3, 138.9, | , 22.6, 0.0, 570.9, | ,  1000,   948,  3000,  2930, | , -3.4, 2221.9, 21.500, |, 0.0
5866.3, 138.9, | , 22.6, 0.0, 574.1, | ,  1000,   951,  3000,  2923, | , -3.4, 2198.3, 21.251, |, 0.0
5867.3, 137.9, | , 22.6, 0.0, 578.5, | ,  1000,   957,  3000,  2925, | , -3.4, 2198.3, 21.292, |, 0.0
5868.3, 138.0, | , 22.6, 0.0, 578.2, | ,  1000,   953,  3000,  2928, | , -3.4, 2222.8, 21.521, |, 0.0
5869.3, 137.9, | , 22.6, 0.0, 578.3, | ,  1000,   955,  3000,  2948, | , -3.4, 2208.6, 21.509, |, 0.0
5870.3, 138.4, | , 22.6, 0.0, 578.7, | ,  1000,   960,  3000,  2942, | , -3.4, 2235.6, 21.765, |, 0.0
5871.3, 138.8, | , 22.6, 0.0, 572.9, | ,  1000,   952,  3000,  2939, | , -3.4, 2214.6, 21.502, |, 0.0
5872.4, 138.0, | , 22.6, 0.0, 578.4, | ,  1000,   956,  3000,  2914, | , -3.4, 2221.0, 21.448, |, 0.0
5873.4, 138.4, | , 22.6, 0.0, 578.3, | ,  1000,   953,  3000,  2932, | , -3.4, 2208.2, 21.406, |, 0.0
5874.4, 138.1, | , 22.6, 0.0, 578.7, | ,  1000,   955,  3000,  2930, | , -3.4, 2209.5, 21.422, |, 0.0
5875.4, 138.0, | , 22.6, 0.0, 578.6, | ,  1000,   957,  3000,  2943, | , -3.4, 2239.0, 21.785, |, 0.0
5876.4, 138.7, | , 22.6, 0.0, 573.7, | ,  1000,   954,  3000,  2933, | , -3.4, 2208.2, 21.416, |, 0.0
5877.4, 138.3, | , 22.6, 0.0, 579.1, | ,  1000,   953,  3000,  2925, | , -3.4, 2209.5, 21.377, |, 0.0
5878.4, 138.0, | , 22.6, 0.0, 577.8, | ,  1000,   950,  3000,  2922, | , -3.4, 2224.5, 21.489, |, 0.0
5879.4, 138.0, | , 22.6, 0.0, 578.8, | ,  1000,   963,  3000,  2931, | , -3.4, 2216.3, 21.532, |, 0.0
5880.4, 138.3, | , 22.6, 0.0, 579.2, | ,  1000,   956,  3000,  2942, | , -3.4, 2219.3, 21.588, |, 0.0
5881.5, 137.9, | , 22.6, 0.0, 578.6, | ,  1000,   950,  3000,  2940, | , -3.4, 2217.2, 21.521, |, 0.0
5882.5, 138.9, | , 22.6, 0.0, 573.5, | ,  1000,   953,  3000,  2928, | , -3.4, 2215.9, 21.457, |, 0.0
5883.5, 138.6, | , 22.6, 0.0, 578.2, | ,  1000,   958,  3000,  2950, | , -3.4, 2231.3, 21.757, |, 0.0
5884.5, 138.0, | , 22.6, 0.0, 579.1, | ,  1000,   955,  3000,  2931, | , -3.4, 2215.0, 21.480, |, 0.0
5885.5, 138.2, | , 22.6, 0.0, 579.0, | ,  1000,   959,  3000,  2940, | , -3.4, 2215.9, 21.557, |, 0.0
5886.5, 138.1, | , 22.6, 0.0, 578.7, | ,  1000,   956,  3000,  2930, | , -3.4, 2219.3, 21.522, |, 0.0
5887.5, 139.3, | , 22.6, 0.0, 573.0, | ,  1000,   957,  3000,  2918, | , -3.4, 2214.6, 21.410, |, 0.0
5888.5, 138.3, | , 22.6, 0.0, 577.7, | ,  1000,   956,  3000,  2953, | , -3.4, 2245.9, 21.904, |, 0.0
5889.5, 138.0, | , 22.6, 0.0, 578.7, | ,  1000,   957,  3000,  2910, | , -3.4, 2214.2, 21.364, |, 0.0
5890.5, 138.1, | , 22.6, 0.0, 578.9, | ,  1000,   954,  3000,  2922, | , -3.4, 2221.5, 21.483, |, 0.0
5891.6, 138.2, | , 22.6, 0.0, 579.1, | ,  1000,   954,  3000,  2935, | , -3.4, 2251.0, 21.840, |, 0.0
5892.6, 138.5, | , 22.6, 0.0, 574.4, | ,  1000,   948,  3000,  2916, | , -3.4, 2220.6, 21.409, |, 0.0
5893.6, 137.9, | , 22.6, 0.0, 578.4, | ,  1000,   956,  3000,  2926, | , -3.4, 2221.5, 21.519, |, 0.0
5894.6, 137.9, | , 22.6, 0.0, 579.2, | ,  1000,   962,  3000,  2944, | , -3.4, 2225.3, 21.691, |, 0.0
5895.6, 137.9, | , 22.6, 0.0, 579.3, | ,  1000,   955,  3000,  2956, | , -3.4, 2233.5, 21.794, |, 0.0
5896.6, 138.0, | , 22.6, 0.0, 579.3, | ,  1000,   954,  3000,  2927, | , -3.4, 2251.5, 21.801, |, 0.0
5897.6, 138.4, | , 22.7, 0.0, 579.5, | ,  1000,   960,  3000,  2948, | , -3.4, 2252.7, 21.961, |, 0.0
5898.6, 139.1, | , 22.6, 0.0, 574.7, | ,  1000,   944,  3000,  2909, | , -3.4, 2235.2, 21.488, |, 0.0
5899.6, 138.0, | , 22.6, 0.0, 579.3, | ,  1000,   947,  3000,  2940, | , -3.4, 2257.5, 21.893, |, 0.0
5900.6, 137.9, | , 22.6, 0.0, 579.5, | ,  1000,   956,  3000,  2922, | , -3.4, 2249.7, 21.772, |, 0.0
5901.7, 138.4, | , 22.6, 0.0, 579.7, | ,  1000,   950,  3000,  2923, | , -3.4, 2233.9, 21.588, |, 0.0
5902.7, 138.4, | , 22.6, 0.0, 580.0, | ,  1000,   959,  3000,  2941, | , -3.4, 2233.5, 21.732, |, 0.0
5903.7, 138.7, | , 22.6, 0.0, 575.2, | ,  1000,   959,  3000,  2944, | , -3.4, 2239.9, 21.810, |, 0.0
5904.7, 138.3, | , 22.6, 0.0, 579.9, | ,  1000,   953,  3000,  2914, | , -3.4, 2247.2, 21.681, |, 0.0
5905.7, 137.8, | , 22.6, 0.0, 579.6, | ,  1000,   955,  3000,  2909, | , -3.4, 2252.3, 21.713, |, 0.0
5906.7, 138.0, | , 22.6, 0.0, 578.9, | ,  1000,   957,  3000,  2937, | , -3.4, 2241.6, 21.777, |, 0.0
5907.7, 138.0, | , 22.7, 0.0, 579.5, | ,  1000,   952,  3000,  2944, | , -3.4, 2239.5, 21.773, |, 0.0
5908.7, 139.1, | , 22.6, 0.0, 574.6, | ,  1000,   958,  3000,  2932, | , -3.4, 2238.6, 21.728, |, 0.0
5909.8, 138.2, | , 22.6, 0.0, 578.9, | ,  1000,   962,  3000,  2938, | , -3.4, 2239.0, 21.787, |, 0.0
5910.8, 137.9, | , 22.7, 0.0, 579.8, | ,  1000,   951,  3000,  2932, | , -3.4, 2240.3, 21.702, |, 0.0
5911.8, 138.4, | , 22.6, 0.0, 579.9, | ,  1000,   958,  3000,  2930, | , -3.4, 2247.2, 21.799, |, 0.0
5912.8, 138.2, | , 22.6, 0.0, 579.8, | ,  1000,   960,  3000,  2956, | , -3.4, 2246.3, 21.946, |, 0.0
5913.8, 138.0, | , 22.6, 0.0, 580.1, | ,  1000,   948,  3000,  2946, | , -3.4, 2241.2, 21.776, |, 0.0
5914.8, 138.1, | , 22.6, 0.0, 579.3, | ,  1000,   956,  3000,  2914, | , -3.4, 2240.7, 21.633, |, 0.0
5915.8, 138.2, | , 22.7, 0.0, 580.4, | ,  1000,   958,  3000,  2931, | , -3.4, 2253.6, 21.867, |, 0.0
5916.8, 138.1, | , 22.6, 0.0, 579.2, | ,  1000,   962,  3000,  2944, | , -3.4, 2244.2, 21.868, |, 0.0
5917.8, 138.1, | , 22.6, 0.0, 579.9, | ,  1000,   958,  3000,  2941, | , -3.4, 2245.9, 21.844, |, 0.0
5918.8, 138.4, | , 22.6, 0.0, 580.6, | ,  1000,   952,  3000,  2948, | , -3.4, 2238.2, 21.783, |, 0.0
5919.8, 138.9, | , 22.6, 0.0, 575.9, | ,  1000,   955,  3000,  2920, | , -3.4, 2239.0, 21.650, |, 0.0
5920.9, 138.0, | , 22.6, 0.0, 580.1, | ,  1000,   952,  3000,  2942, | , -3.4, 2247.2, 21.833, |, 0.0
5921.9, 138.4, | , 22.7, 0.0, 580.6, | ,  1000,   961,  3000,  2956, | , -3.4, 2261.7, 22.108, |, 0.0
5922.9, 138.4, | , 22.7, 0.0, 580.5, | ,  1000,   954,  3000,  2932, | , -3.4, 2255.7, 21.871, |, 0.0
5923.9, 137.8, | , 22.7, 0.0, 580.0, | ,  1000,   955,  3000,  2922, | , -3.4, 2268.6, 21.944, |, 0.0
5924.9, 139.0, | , 22.6, 0.0, 571.5, | ,  1000,   949,  3000,  2915, | , -3.4, 2252.7, 21.717, |, 0.0
5925.9, 138.5, | , 22.7, 0.0, 579.6, | ,  1000,   949,  3000,  2957, | , -3.4, 2254.9, 21.975, |, 0.0
5926.9, 137.8, | , 22.7, 0.0, 579.8, | ,  1000,   951,  3000,  2918, | , -3.4, 2252.7, 21.751, |, 0.0
5927.9, 137.8, | , 22.7, 0.0, 580.1, | ,  1000,   946,  3000,  2910, | , -3.4, 2275.9, 21.895, |, 0.0
5929.0, 138.4, | , 22.7, 0.0, 580.8, | ,  1000,   956,  3000,  2941, | , -3.4, 2260.0, 21.974, |, 0.0
5930.0, 138.7, | , 22.6, 0.0, 575.3, | ,  1000,   957,  3000,  2954, | , -3.4, 2260.0, 22.051, |, 0.0
5931.0, 138.2, | , 22.7, 0.0, 578.8, | ,  1000,   957,  3000,  2926, | , -3.4, 2258.3, 21.878, |, 0.0
5932.0, 138.0, | , 22.7, 0.0, 580.3, | ,  1000,   957,  3000,  2925, | , -3.4, 2254.0, 21.830, |, 0.0
5933.0, 138.3, | , 22.7, 0.0, 580.2, | ,  1000,   954,  3000,  2932, | , -3.4, 2255.7, 21.871, |, 0.0
5934.0, 138.1, | , 22.7, 0.0, 580.0, | ,  1000,   955,  3000,  2937, | , -3.4, 2262.6, 21.974, |, 0.0
5935.0, 137.8, | , 22.7, 0.0, 580.0, | ,  1000,   951,  3000,  2915, | , -3.4, 2266.9, 21.867, |, 0.0
5936.0, 138.7, | , 22.7, 0.0, 573.9, | ,  1000,   958,  3000,  2922, | , -3.4, 2263.0, 21.908, |, 0.0
5937.0, 138.2, | , 22.7, 0.0, 580.3, | ,  1000,   953,  3000,  2933, | , -3.4, 2281.0, 22.119, |, 0.0
5938.0, 137.8, | , 22.7, 0.0, 580.2, | ,  1000,   954,  3000,  2937, | , -3.4, 2260.5, 21.946, |, 0.0
5939.1, 138.4, | , 22.7, 0.0, 580.6, | ,  1000,   953,  3000,  2949, | , -3.4, 2262.6, 22.028, |, 0.0
5940.1, 138.2, | , 22.7, 0.0, 580.2, | ,  1000,   952,  3000,  2919, | , -3.4, 2261.7, 21.847, |, 0.0
5941.1, 138.8, | , 22.7, 0.0, 574.0, | ,  1000,   955,  3000,  2930, | , -3.4, 2288.7, 22.188, |, 0.0
5942.1, 138.1, | , 22.7, 0.0, 580.5, | ,  1000,   962,  3000,  2939, | , -3.4, 2274.2, 22.134, |, 0.0
5943.1, 137.9, | , 22.7, 0.0, 580.3, | ,  1000,   950,  3000,  2925, | , -3.4, 2260.9, 21.859, |, 0.0
5944.1, 138.2, | , 22.7, 0.0, 580.5, | ,  1000,   956,  3000,  2914, | , -3.4, 2296.0, 22.174, |, 0.0
5945.1, 138.0, | , 22.7, 0.0, 580.4, | ,  1000,   954,  3000,  2930, | , -3.4, 2283.2, 22.127, |, 0.0
5946.1, 138.6, | , 22.7, 0.0, 575.4, | ,  1000,   954,  3000,  2914, | , -3.4, 2299.0, 22.186, |, 0.0
5947.1, 138.3, | , 22.7, 0.0, 580.9, | ,  1000,   957,  3000,  2916, | , -3.4, 2267.3, 21.908, |, 0.0
5948.2, 138.0, | , 22.7, 0.0, 580.4, | ,  1000,   953,  3000,  2934, | , -3.4, 2269.9, 22.014, |, 0.0
5949.2, 137.9, | , 22.7, 0.0, 580.5, | ,  1000,   952,  3000,  2941, | , -3.4, 2271.2, 22.055, |, 0.0
5950.2, 138.5, | , 22.7, 0.0, 580.9, | ,  1000,   952,  3000,  2929, | , -3.4, 2278.9, 22.069, |, 0.0
5951.2, 138.0, | , 22.7, 0.0, 580.6, | ,  1000,   950,  3000,  2912, | , -3.4, 2274.6, 21.920, |, 0.0
5952.2, 138.7, | , 22.7, 0.0, 573.9, | ,  1000,   952,  3000,  2940, | , -3.4, 2276.7, 22.106, |, 0.0
5953.2, 138.1, | , 22.7, 0.0, 580.0, | ,  1000,   955,  3000,  2944, | , -3.4, 2275.9, 22.140, |, 0.0
5954.2, 138.0, | , 22.7, 0.0, 580.6, | ,  1000,   953,  3000,  2936, | , -3.4, 2279.3, 22.114, |, 0.0
5955.2, 138.1, | , 22.7, 0.0, 581.1, | ,  1000,   953,  3000,  2935, | , -3.4, 2286.6, 22.178, |, 0.0
5956.2, 138.0, | , 22.7, 0.0, 580.2, | ,  1000,   948,  3000,  2942, | , -3.4, 2277.6, 22.107, |, 0.0
5957.2, 138.9, | , 22.7, 0.0, 573.8, | ,  1000,   953,  3000,  2925, | , -3.4, 2273.7, 21.998, |, 0.0
5958.2, 138.4, | , 22.7, 0.0, 580.7, | ,  1000,   952,  3000,  2936, | , -3.4, 2284.9, 22.165, |, 0.0
5959.3, 137.8, | , 22.7, 0.0, 580.3, | ,  1000,   958,  3000,  2895, | , -3.4, 2286.2, 21.975, |, 0.0
5960.3, 137.9, | , 22.7, 0.0, 580.2, | ,  1000,   953,  3000,  2917, | , -3.4, 2284.9, 22.060, |, 0.0
5961.3, 138.3, | , 22.7, 0.0, 580.6, | ,  1000,   953,  3000,  2937, | , -3.4, 2285.7, 22.179, |, 0.0
5962.3, 138.7, | , 22.7, 0.0, 575.7, | ,  1000,   958,  3000,  2929, | , -3.4, 2287.0, 22.182, |, 0.0
5963.3, 138.2, | , 22.7, 0.0, 579.7, | ,  1000,   958,  3000,  2942, | , -3.4, 2310.6, 22.481, |, 0.0
5964.3, 138.3, | , 22.7, 0.0, 580.8, | ,  1000,   954,  3000,  2904, | , -3.4, 2311.9, 22.251, |, 0.0
5965.3, 137.9, | , 22.7, 0.0, 580.3, | ,  1000,   948,  3000,  2915, | , -3.4, 2298.2, 22.152, |, 0.0
5966.3, 138.0, | , 22.7, 0.0, 580.8, | ,  1000,   960,  3000,  2946, | , -3.4, 2281.5, 22.235, |, 0.0
5967.3, 137.9, | , 22.7, 0.0, 580.6, | ,  1000,   955,  3000,  2931, | , -3.4, 2290.0, 22.203, |, 0.0
5968.4, 139.3, | , 22.7, 0.0, 580.5, | ,  1000,   956,  3000,  2944, | , -3.4, 2283.2, 22.221, |, 0.0
5969.4, 138.4, | , 22.7, 0.0, 580.6, | ,  1000,   959,  3000,  2933, | , -3.4, 2297.3, 22.309, |, 0.0
5970.4, 138.0, | , 22.7, 0.0, 579.6, | ,  1000,   956,  3000,  2929, | , -3.4, 2302.9, 22.324, |, 0.0
5971.4, 138.3, | , 22.7, 0.0, 581.1, | ,  1000,   952,  3000,  2938, | , -3.4, 2290.9, 22.234, |, 0.0
5972.4, 138.6, | , 22.7, 0.0, 581.1, | ,  1000,   953,  3000,  2965, | , -3.4, 2291.3, 22.395, |, 0.0
5973.4, 139.1, | , 22.7, 0.0, 574.6, | ,  1000,   951,  3000,  2918, | , -3.4, 2280.6, 22.017, |, 0.0
5974.4, 137.9, | , 22.7, 0.0, 581.2, | ,  1000,   953,  3000,  2932, | , -3.4, 2311.0, 22.398, |, 0.0
5975.4, 138.3, | , 22.7, 0.0, 581.0, | ,  1000,   958,  3000,  2931, | , -3.4, 2291.3, 22.234, |, 0.0
5976.4, 138.0, | , 22.7, 0.0, 580.9, | ,  1000,   958,  3000,  2929, | , -3.4, 2299.4, 22.302, |, 0.0
5977.4, 137.9, | , 22.7, 0.0, 581.4, | ,  1000,   951,  3000,  2944, | , -3.4, 2298.6, 22.333, |, 0.0
5978.5, 138.5, | , 22.7, 0.0, 576.2, | ,  1000,   951,  3000,  2929, | , -3.4, 2290.9, 22.179, |, 0.0
5979.5, 138.4, | , 22.7, 0.0, 580.6, | ,  1000,   951,  3000,  2914, | , -3.4, 2299.0, 22.170, |, 0.0
5980.5, 138.0, | , 22.7, 0.0, 581.1, | ,  1000,   960,  3000,  2925, | , -3.4, 2330.3, 22.586, |, 0.0
5981.5, 137.9, | , 22.7, 0.0, 580.9, | ,  1000,   950,  3000,  2935, | , -3.4, 2309.3, 22.382, |, 0.0
5982.5, 138.4, | , 22.7, 0.0, 581.0, | ,  1000,   955,  3000,  2944, | , -3.4, 2298.6, 22.361, |, 0.0
5983.5, 138.4, | , 22.7, 0.0, 581.2, | ,  1000,   953,  3000,  2955, | , -3.4, 2300.7, 22.428, |, 0.0
5984.5, 138.0, | , 22.7, 0.0, 580.8, | ,  1000,   952,  3000,  2932, | , -3.4, 2296.4, 22.250, |, 0.0
5985.5, 137.9, | , 22.7, 0.0, 581.3, | ,  1000,   959,  3000,  2945, | , -3.4, 2316.6, 22.563, |, 0.0
5986.5, 138.3, | , 22.7, 0.0, 581.7, | ,  1000,   953,  3000,  2936, | , -3.4, 2305.4, 22.367, |, 0.0
5987.6, 138.1, | , 22.7, 0.0, 581.7, | ,  1000,   956,  3000,  2924, | , -3.4, 2305.4, 22.315, |, 0.0
5988.6, 137.9, | , 22.7, 0.0, 581.1, | ,  1000,   948,  3000,  2922, | , -3.4, 2296.9, 22.180, |, 0.0
5989.6, 138.8, | , 22.7, 0.0, 577.1, | ,  1000,   947,  3000,  2915, | , -3.4, 2326.9, 22.421, |, 0.0
5990.6, 138.3, | , 22.7, 0.0, 581.7, | ,  1000,   957,  3000,  2943, | , -3.4, 2306.7, 22.444, |, 0.0
5991.6, 138.1, | , 22.7, 0.0, 581.4, | ,  1000,   955,  3000,  2956, | , -3.4, 2307.2, 22.508, |, 0.0
5992.6, 138.3, | , 22.7, 0.0, 581.7, | ,  1000,   953,  3000,  2925, | , -3.4, 2336.3, 22.600, |, 0.0
5993.6, 138.2, | , 22.7, 0.0, 581.7, | ,  1000,   957,  3000,  2926, | , -3.4, 2305.9, 22.340, |, 0.0
5994.6, 139.4, | , 22.7, 0.0, 573.0, | ,  1000,   955,  3000,  2937, | , -3.4, 2305.9, 22.391, |, 0.0
5995.6, 138.2, | , 22.7, 0.0, 581.2, | ,  1000,   955,  3000,  2943, | , -3.4, 2329.4, 22.652, |, 0.0
5996.6, 138.4, | , 22.7, 0.0, 582.3, | ,  1000,   956,  3000,  2909, | , -3.4, 2307.6, 22.252, |, 0.0
5997.6, 137.9, | , 22.7, 0.0, 581.6, | ,  1000,   954,  3000,  2927, | , -3.4, 2328.2, 22.542, |, 0.0
5998.7, 137.8, | , 22.7, 0.0, 581.5, | ,  1000,   947,  3000,  2904, | , -3.4, 2341.0, 22.494, |, 0.0
5999.7, 138.0, | , 22.7, 0.0, 581.6, | ,  1000,   950,  3000,  2942, | , -3.4, 2312.7, 22.456, |, 0.0
6000.7, 138.6, | , 22.7, 0.0, 581.2, | ,  1000,   955,  3000,  2933, | , -3.4, 2330.7, 22.607, |, 0.0
6001.7, 138.1, | , 22.7, 0.0, 581.0, | ,  1000,   952,  3000,  2939, | , -3.4, 2312.3, 22.448, |, 0.0
6002.7, 137.8, | , 22.7, 0.0, 581.4, | ,  1000,   948,  3000,  2903, | , -3.4, 2313.2, 22.226, |, 0.0
6003.7, 137.9, | , 22.7, 0.0, 581.6, | ,  1000,   958,  3000,  2945, | , -3.4, 2314.0, 22.534, |, 0.0
6004.7, 138.1, | , 22.7, 0.0, 581.8, | ,  1000,   957,  3000,  2920, | , -3.4, 2323.0, 22.468, |, 0.0
6005.7, 138.6, | , 22.7, 0.0, 576.6, | ,  1000,   949,  3000,  2902, | , -3.4, 2339.7, 22.475, |, 0.0
6006.7, 138.0, | , 22.7, 0.0, 581.6, | ,  1000,   962,  3000,  2949, | , -3.4, 2315.7, 22.595, |, 0.0
6007.8, 138.3, | , 22.7, 0.0, 581.7, | ,  1000,   952,  3000,  2938, | , -3.4, 2315.7, 22.477, |, 0.0
6008.8, 137.9, | , 22.7, 0.0, 581.4, | ,  1000,   958,  3000,  2909, | , -3.4, 2321.3, 22.396, |, 0.0
6009.8, 137.9, | , 22.7, 0.0, 581.3, | ,  1000,   957,  3000,  2933, | , -3.4, 2322.6, 22.545, |, 0.0
6010.8, 139.1, | , 22.7, 0.0, 575.8, | ,  1000,   947,  3000,  2943, | , -3.4, 2334.2, 22.651, |, 0.0
6011.8, 138.5, | , 22.7, 0.0, 581.4, | ,  1000,   952,  3000,  2935, | , -3.4, 2334.2, 22.637, |, 0.0
6012.8, 138.1, | , 22.7, 0.0, 581.5, | ,  1000,   956,  3000,  2929, | , -3.4, 2331.6, 22.600, |, 0.0
6013.8, 138.3, | , 22.7, 0.0, 581.8, | ,  1000,   952,  3000,  2942, | , -3.4, 2332.0, 22.657, |, 0.0
