Repository: jdhuang-csm/Ru-BCA

## Methods
* (BaO)<sub>x</sub>-(CaO)<sub>y</sub>-(Al<sub>2</sub>O<sub>3</sub>)<sub>1-x-y</sub> (BCA) catalyst supports were synthesized via sol-gel and solid-state methods. 
* Ru/BCA catalysts were prepared via incipient wetness impregnation to achieve 1 wt. % Ru loading.
* Ammonia synthesis rates were measured for Ru/BCA catalysts in a packed-bed reactor at 480-600<sup>o</sup>C, 10 bar, and space velocities up to 1.3 x 10<sup>6</sup> ml g<sub>cat</sub><sup>-1</sup> h<sup>-1</sup>.
* A machine learning (ML) model was employed to improve understanding of the behavior of Ru/BCA catalysts.
* A microkinetic model was developed to describe the best-performing catalyst.

File: data/init_files_Cadigan/BCA512.txt (part 15 of 43)
********** Start test **********
Elapsed time, Pressure, | , LJtemp(C), Inner-Temp, Outer-Temp, | , N2-set, N2-flow, H2-set, H2-flow, | , pH, NH3_ppm, NH3_Prod_rate, |, In222Temp
5584.4, 139.5, | , 24.8, 0.0, 570.7, | ,  1000,   956,  3000,  2921, | , -3.4, 5175.6, 40.537, |, 0.0
5585.5, 139.1, | , 24.8, 0.0, 570.4, | ,  1000,   955,  3000,  2925, | , -3.4, 5185.0, 40.639, |, 0.0
5586.5, 139.1, | , 24.8, 0.0, 570.7, | ,  1000,   955,  3000,  2918, | , -3.4, 5176.0, 40.509, |, 0.0
5587.5, 139.2, | , 24.8, 0.0, 570.1, | ,  1000,   951,  3000,  2913, | , -3.4, 5174.3, 40.389, |, 0.0
5588.5, 140.1, | , 24.8, 0.0, 566.2, | ,  1000,   955,  3000,  2914, | , -3.4, 5173.9, 40.443, |, 0.0
5589.5, 139.0, | , 24.8, 0.0, 571.2, | ,  1000,   958,  3000,  2923, | , -3.4, 5175.2, 40.578, |, 0.0
5590.5, 139.3, | , 24.8, 0.0, 571.1, | ,  1000,   944,  3000,  2926, | , -3.4, 5184.6, 40.535, |, 0.0
5591.5, 139.4, | , 24.8, 0.0, 571.0, | ,  1000,   957,  3000,  2929, | , -3.4, 5177.7, 40.651, |, 0.0
5592.5, 139.1, | , 24.8, 0.0, 570.2, | ,  1000,   955,  3000,  2911, | , -3.4, 5174.3, 40.410, |, 0.0
5593.5, 139.0, | , 24.8, 0.0, 571.0, | ,  1000,   953,  3000,  2945, | , -3.4, 5174.3, 40.750, |, 0.0
5594.6, 139.5, | , 24.8, 0.0, 571.2, | ,  1000,   952,  3000,  2941, | , -3.4, 5173.9, 40.687, |, 0.0
5595.6, 139.8, | , 24.8, 0.0, 569.7, | ,  1000,   952,  3000,  2921, | , -3.4, 5170.0, 40.448, |, 0.0
5596.6, 139.1, | , 24.8, 0.0, 571.1, | ,  1000,   950,  3000,  2911, | , -3.4, 5197.9, 40.543, |, 0.0
5597.6, 139.0, | , 24.8, 0.0, 570.4, | ,  1000,   957,  3000,  2909, | , -3.4, 5167.0, 40.353, |, 0.0
5598.6, 139.5, | , 24.8, 0.0, 571.4, | ,  1000,   956,  3000,  2945, | , -3.4, 5164.5, 40.702, |, 0.0
5599.6, 140.3, | , 24.8, 0.0, 566.4, | ,  1000,   953,  3000,  2915, | , -3.4, 5194.5, 40.590, |, 0.0
5600.6, 139.0, | , 24.8, 0.0, 570.9, | ,  1000,   959,  3000,  2940, | , -3.4, 5170.0, 40.718, |, 0.0
5601.6, 139.1, | , 24.8, 0.0, 571.3, | ,  1000,   955,  3000,  2943, | , -3.4, 5186.7, 40.846, |, 0.0
5602.6, 139.3, | , 24.8, 0.0, 570.8, | ,  1000,   954,  3000,  2902, | , -3.4, 5168.3, 40.263, |, 0.0
5603.6, 139.2, | , 24.8, 0.0, 570.2, | ,  1000,   956,  3000,  2909, | , -3.4, 5166.6, 40.340, |, 0.0
5604.7, 140.0, | , 24.8, 0.0, 562.6, | ,  1000,   947,  3000,  2916, | , -3.4, 5164.0, 40.299, |, 0.0
5605.7, 139.2, | , 24.8, 0.0, 571.6, | ,  1000,   949,  3000,  2920, | , -3.4, 5167.9, 40.393, |, 0.0
5606.7, 139.3, | , 24.8, 0.0, 571.8, | ,  1000,   956,  3000,  2950, | , -3.4, 5167.9, 40.779, |, 0.0
5607.7, 139.2, | , 24.8, 0.0, 570.3, | ,  1000,   952,  3000,  2937, | , -3.4, 5167.5, 40.604, |, 0.0
5608.7, 139.1, | , 24.8, 0.0, 571.3, | ,  1000,   958,  3000,  2937, | , -3.4, 5169.2, 40.683, |, 0.0
5609.7, 139.3, | , 24.8, 0.0, 571.3, | ,  1000,   954,  3000,  2913, | , -3.4, 5164.5, 40.348, |, 0.0
5610.7, 139.1, | , 24.8, 0.0, 571.1, | ,  1000,   958,  3000,  2934, | , -3.4, 5166.6, 40.630, |, 0.0
5611.7, 139.1, | , 24.8, 0.0, 570.5, | ,  1000,   952,  3000,  2927, | , -3.4, 5170.5, 40.520, |, 0.0
5612.7, 139.2, | , 24.8, 0.0, 570.5, | ,  1000,   949,  3000,  2918, | , -3.4, 5178.6, 40.463, |, 0.0
5613.7, 139.5, | , 24.8, 0.0, 571.5, | ,  1000,   956,  3000,  2934, | , -3.4, 5175.6, 40.677, |, 0.0
5614.7, 138.9, | , 24.8, 0.0, 571.0, | ,  1000,   954,  3000,  2917, | , -3.4, 5158.5, 40.339, |, 0.0
5615.8, 139.5, | , 24.8, 0.0, 566.7, | ,  1000,   946,  3000,  2922, | , -3.4, 5186.7, 40.526, |, 0.0
5616.8, 139.2, | , 24.8, 0.0, 570.1, | ,  1000,   955,  3000,  2935, | , -3.4, 5167.9, 40.609, |, 0.0
5617.8, 139.7, | , 24.8, 0.0, 570.6, | ,  1000,   958,  3000,  2959, | , -3.4, 5177.3, 40.967, |, 0.0
5618.8, 139.1, | , 24.8, 0.0, 571.5, | ,  1000,   954,  3000,  2918, | , -3.4, 5170.9, 40.456, |, 0.0
5619.8, 139.0, | , 24.8, 0.0, 571.5, | ,  1000,   955,  3000,  2913, | , -3.4, 5165.8, 40.368, |, 0.0
5620.8, 140.3, | , 24.8, 0.0, 566.2, | ,  1000,   959,  3000,  2920, | , -3.4, 5163.2, 40.462, |, 0.0
5621.8, 138.8, | , 24.8, 0.0, 571.8, | ,  1000,   955,  3000,  2910, | , -3.4, 5183.7, 40.468, |, 0.0
5622.8, 139.1, | , 24.8, 0.0, 570.2, | ,  1000,   960,  3000,  2928, | , -3.4, 5165.8, 40.574, |, 0.0
5623.8, 139.6, | , 24.8, 0.0, 572.0, | ,  1000,   959,  3000,  2941, | , -3.4, 5157.6, 40.644, |, 0.0
5624.8, 140.1, | , 24.8, 0.0, 564.0, | ,  1000,   946,  3000,  2904, | , -3.4, 5155.5, 40.102, |, 0.0
5625.9, 139.8, | , 24.8, 0.0, 566.0, | ,  1000,   957,  3000,  2913, | , -3.4, 5175.2, 40.465, |, 0.0
5626.9, 139.0, | , 24.8, 0.0, 571.6, | ,  1000,   955,  3000,  2920, | , -3.4, 5183.3, 40.576, |, 0.0
5627.9, 139.4, | , 24.8, 0.0, 571.1, | ,  1000,   953,  3000,  2911, | , -3.4, 5157.6, 40.254, |, 0.0
5628.9, 138.9, | , 24.8, 0.0, 571.8, | ,  1000,   952,  3000,  2924, | , -3.4, 5161.0, 40.411, |, 0.0
5629.9, 139.0, | , 24.8, 0.0, 572.1, | ,  1000,   952,  3000,  2948, | , -3.4, 5152.0, 40.602, |, 0.0
5630.9, 139.3, | , 24.8, 0.0, 571.6, | ,  1000,   950,  3000,  2932, | , -3.4, 5167.5, 40.523, |, 0.0
5631.9, 139.6, | , 24.8, 0.0, 572.3, | ,  1000,   961,  3000,  2947, | , -3.4, 5173.5, 40.846, |, 0.0
5632.9, 139.1, | , 24.8, 0.0, 571.1, | ,  1000,   954,  3000,  2898, | , -3.4, 5156.8, 40.125, |, 0.0
5633.9, 138.9, | , 24.8, 0.0, 572.1, | ,  1000,   949,  3000,  2914, | , -3.4, 5191.0, 40.507, |, 0.0
5634.9, 139.2, | , 24.8, 0.0, 572.0, | ,  1000,   955,  3000,  2924, | , -3.4, 5182.5, 40.614, |, 0.0
5636.0, 138.8, | , 24.8, 0.0, 572.0, | ,  1000,   954,  3000,  2911, | , -3.4, 5159.3, 40.280, |, 0.0
5637.0, 139.8, | , 24.8, 0.0, 564.7, | ,  1000,   953,  3000,  2924, | , -3.4, 5148.6, 40.327, |, 0.0
5638.0, 139.6, | , 24.8, 0.0, 571.6, | ,  1000,   958,  3000,  2935, | , -3.4, 5158.5, 40.568, |, 0.0
5639.0, 139.5, | , 24.8, 0.0, 572.7, | ,  1000,   956,  3000,  2959, | , -3.4, 5144.3, 40.684, |, 0.0
5640.0, 139.1, | , 24.8, 0.0, 572.8, | ,  1000,   961,  3000,  2929, | , -3.4, 5133.6, 40.349, |, 0.0
5641.0, 139.1, | , 24.8, 0.0, 572.6, | ,  1000,   950,  3000,  2937, | , -3.4, 5146.5, 40.409, |, 0.0
5642.0, 140.1, | , 24.8, 0.0, 567.4, | ,  1000,   949,  3000,  2907, | , -3.4, 5141.3, 40.059, |, 0.0
5643.0, 138.9, | , 24.8, 0.0, 571.5, | ,  1000,   952,  3000,  2916, | , -3.4, 5162.8, 40.345, |, 0.0
5644.0, 138.8, | , 24.8, 0.0, 572.4, | ,  1000,   950,  3000,  2928, | , -3.4, 5167.9, 40.489, |, 0.0
5645.1, 139.3, | , 24.8, 0.0, 572.5, | ,  1000,   952,  3000,  2941, | , -3.4, 5158.5, 40.578, |, 0.0
5646.1, 139.4, | , 24.8, 0.0, 572.7, | ,  1000,   956,  3000,  2959, | , -3.4, 5150.3, 40.734, |, 0.0
5647.1, 138.9, | , 24.8, 0.0, 572.1, | ,  1000,   947,  3000,  2902, | , -3.4, 5142.6, 39.991, |, 0.0
5648.1, 139.3, | , 24.8, 0.0, 571.4, | ,  1000,   955,  3000,  2938, | , -3.4, 5145.6, 40.471, |, 0.0
5649.1, 139.5, | , 24.8, 0.0, 572.4, | ,  1000,   951,  3000,  2935, | , -3.4, 5137.0, 40.335, |, 0.0
5650.1, 139.1, | , 24.8, 0.0, 572.3, | ,  1000,   949,  3000,  2963, | , -3.4, 5141.3, 40.641, |, 0.0
5651.1, 139.1, | , 24.8, 0.0, 572.2, | ,  1000,   955,  3000,  2939, | , -3.4, 5139.6, 40.435, |, 0.0
5652.1, 138.9, | , 24.8, 0.0, 572.5, | ,  1000,   950,  3000,  2915, | , -3.4, 5139.2, 40.134, |, 0.0
5653.1, 140.3, | , 24.8, 0.0, 565.8, | ,  1000,   950,  3000,  2931, | , -3.4, 5140.5, 40.311, |, 0.0
5654.1, 139.0, | , 24.8, 0.0, 572.6, | ,  1000,   958,  3000,  2918, | , -3.4, 5144.8, 40.289, |, 0.0
5655.2, 139.1, | , 24.8, 0.0, 572.6, | ,  1000,   960,  3000,  2936, | , -3.4, 5141.3, 40.462, |, 0.0
5656.2, 139.1, | , 24.8, 0.0, 572.3, | ,  1000,   954,  3000,  2947, | , -3.4, 5167.5, 40.719, |, 0.0
5657.2, 138.9, | , 24.8, 0.0, 572.9, | ,  1000,   950,  3000,  2915, | , -3.4, 5150.3, 40.217, |, 0.0
5658.2, 139.7, | , 24.8, 0.0, 566.5, | ,  1000,   955,  3000,  2932, | , -3.4, 5140.5, 40.372, |, 0.0
5659.2, 139.0, | , 24.8, 0.0, 572.6, | ,  1000,   960,  3000,  2918, | , -3.4, 5161.9, 40.440, |, 0.0
5660.2, 139.4, | , 24.8, 0.0, 572.9, | ,  1000,   957,  3000,  2932, | , -3.4, 5135.3, 40.345, |, 0.0
5661.2, 139.0, | , 24.8, 0.0, 572.5, | ,  1000,   949,  3000,  2921, | , -3.4, 5133.2, 40.138, |, 0.0
5662.2, 139.0, | , 24.8, 0.0, 572.3, | ,  1000,   952,  3000,  2908, | , -3.4, 5134.9, 40.050, |, 0.0
5663.2, 140.3, | , 24.8, 0.0, 566.7, | ,  1000,   945,  3000,  2944, | , -3.4, 5133.2, 40.338, |, 0.0
5664.2, 139.5, | , 24.8, 0.0, 572.5, | ,  1000,   959,  3000,  2918, | , -3.4, 5136.6, 40.235, |, 0.0
5665.3, 138.9, | , 24.8, 0.0, 572.6, | ,  1000,   956,  3000,  2911, | , -3.4, 5148.2, 40.213, |, 0.0
5666.3, 138.9, | , 24.9, 0.0, 573.0, | ,  1000,   956,  3000,  2915, | , -3.4, 5145.2, 40.243, |, 0.0
5667.3, 139.3, | , 24.8, 0.0, 572.9, | ,  1000,   950,  3000,  2931, | , -3.4, 5165.8, 40.508, |, 0.0
5668.3, 139.0, | , 24.8, 0.0, 572.3, | ,  1000,   956,  3000,  2920, | , -3.4, 5141.8, 40.262, |, 0.0
5669.3, 139.7, | , 24.8, 0.0, 562.7, | ,  1000,   948,  3000,  2923, | , -3.4, 5152.0, 40.296, |, 0.0
5670.3, 139.3, | , 24.8, 0.0, 572.8, | ,  1000,   956,  3000,  2919, | , -3.4, 5139.2, 40.237, |, 0.0
5671.3, 138.8, | , 24.8, 0.0, 572.8, | ,  1000,   955,  3000,  2920, | , -3.4, 5135.3, 40.205, |, 0.0
5672.3, 139.0, | , 24.8, 0.0, 572.7, | ,  1000,   955,  3000,  2959, | , -3.4, 5133.6, 40.596, |, 0.0
5673.3, 139.6, | , 24.8, 0.0, 572.4, | ,  1000,   951,  3000,  2931, | , -3.4, 5135.8, 40.281, |, 0.0
5674.4, 140.0, | , 24.8, 0.0, 566.3, | ,  1000,   956,  3000,  2922, | , -3.4, 5136.2, 40.243, |, 0.0
5675.4, 139.0, | , 24.8, 0.0, 572.7, | ,  1000,   960,  3000,  2925, | , -3.4, 5126.3, 40.237, |, 0.0
5676.4, 138.9, | , 24.8, 0.0, 572.9, | ,  1000,   950,  3000,  2913, | , -3.4, 5128.5, 40.023, |, 0.0
5677.4, 139.3, | , 24.8, 0.0, 572.9, | ,  1000,   951,  3000,  2922, | , -3.4, 5128.5, 40.126, |, 0.0
5678.4, 139.1, | , 24.8, 0.0, 572.0, | ,  1000,   955,  3000,  2934, | , -3.4, 5154.6, 40.500, |, 0.0
5679.4, 139.6, | , 24.9, 0.0, 567.8, | ,  1000,   949,  3000,  2918, | , -3.4, 5128.0, 40.059, |, 0.0
5680.4, 139.4, | , 24.8, 0.0, 573.5, | ,  1000,   955,  3000,  2921, | , -3.4, 5129.3, 40.167, |, 0.0
5681.4, 139.1, | , 24.8, 0.0, 573.1, | ,  1000,   953,  3000,  2939, | , -3.4, 5149.0, 40.486, |, 0.0
5682.4, 139.1, | , 24.8, 0.0, 573.3, | ,  1000,   958,  3000,  2935, | , -3.4, 5134.5, 40.380, |, 0.0
5683.5, 139.3, | , 24.9, 0.0, 572.3, | ,  1000,   954,  3000,  2926, | , -3.4, 5142.6, 40.303, |, 0.0
5684.5, 139.4, | , 24.8, 0.0, 573.6, | ,  1000,   955,  3000,  2920, | , -3.4, 5146.0, 40.285, |, 0.0
5685.5, 138.9, | , 24.9, 0.0, 573.2, | ,  1000,   952,  3000,  2915, | , -3.4, 5152.0, 40.253, |, 0.0
5686.5, 139.1, | , 24.8, 0.0, 573.7, | ,  1000,   950,  3000,  2941, | , -3.4, 5129.8, 40.326, |, 0.0
5687.5, 139.4, | , 24.9, 0.0, 573.6, | ,  1000,   951,  3000,  2933, | , -3.4, 5127.2, 40.235, |, 0.0
5688.5, 139.1, | , 24.9, 0.0, 573.1, | ,  1000,   948,  3000,  2929, | , -3.4, 5158.0, 40.397, |, 0.0
5689.5, 138.9, | , 24.9, 0.0, 573.4, | ,  1000,   948,  3000,  2929, | , -3.4, 5143.5, 40.295, |, 0.0
5690.5, 140.2, | , 24.9, 0.0, 566.1, | ,  1000,   945,  3000,  2901, | , -3.4, 5133.2, 39.891, |, 0.0
5691.5, 138.9, | , 24.9, 0.0, 573.8, | ,  1000,   954,  3000,  2928, | , -3.4, 5136.6, 40.287, |, 0.0
5692.6, 138.9, | , 24.9, 0.0, 574.1, | ,  1000,   948,  3000,  2924, | , -3.4, 5155.9, 40.334, |, 0.0
5693.6, 139.0, | , 24.9, 0.0, 573.4, | ,  1000,   949,  3000,  2904, | , -3.4, 5129.8, 39.936, |, 0.0
5694.6, 138.7, | , 24.9, 0.0, 573.3, | ,  1000,   944,  3000,  2927, | , -3.4, 5126.3, 40.098, |, 0.0
5695.6, 140.6, | , 24.8, 0.0, 563.7, | ,  1000,   945,  3000,  2927, | , -3.4, 5125.9, 40.098, |, 0.0
5696.6, 139.0, | , 24.9, 0.0, 573.5, | ,  1000,   960,  3000,  2939, | , -3.4, 5118.2, 40.320, |, 0.0
5697.6, 139.0, | , 24.9, 0.0, 573.5, | ,  1000,   956,  3000,  2934, | , -3.4, 5130.2, 40.319, |, 0.0
5698.6, 139.4, | , 24.9, 0.0, 573.3, | ,  1000,   949,  3000,  2899, | , -3.4, 5119.9, 39.796, |, 0.0
5699.6, 138.9, | , 24.9, 0.0, 574.3, | ,  1000,   955,  3000,  2933, | , -3.4, 5119.9, 40.219, |, 0.0
5700.6, 139.7, | , 24.8, 0.0, 568.8, | ,  1000,   951,  3000,  2927, | , -3.4, 5126.8, 40.173, |, 0.0
5701.6, 139.3, | , 24.8, 0.0, 574.1, | ,  1000,   955,  3000,  2944, | , -3.4, 5125.9, 40.379, |, 0.0
5702.6, 139.3, | , 24.9, 0.0, 574.3, | ,  1000,   954,  3000,  2937, | , -3.4, 5118.2, 40.238, |, 0.0
5703.7, 139.3, | , 24.9, 0.0, 573.5, | ,  1000,   957,  3000,  2948, | , -3.4, 5121.6, 40.407, |, 0.0
5704.7, 139.0, | , 24.9, 0.0, 574.3, | ,  1000,   947,  3000,  2911, | , -3.4, 5141.8, 40.075, |, 0.0
5705.7, 139.3, | , 24.9, 0.0, 574.4, | ,  1000,   949,  3000,  2912, | , -3.4, 5140.9, 40.101, |, 0.0
5706.7, 139.8, | , 24.9, 0.0, 568.7, | ,  1000,   945,  3000,  2949, | , -3.4, 5116.9, 40.263, |, 0.0
5707.7, 138.8, | , 24.9, 0.0, 574.2, | ,  1000,   950,  3000,  2913, | , -3.4, 5118.2, 39.949, |, 0.0
5708.7, 139.2, | , 24.9, 0.0, 573.6, | ,  1000,   947,  3000,  2934, | , -3.4, 5123.3, 40.177, |, 0.0
5709.7, 139.4, | , 24.9, 0.0, 574.4, | ,  1000,   953,  3000,  2924, | , -3.4, 5143.5, 40.287, |, 0.0
5710.7, 138.9, | , 24.9, 0.0, 574.3, | ,  1000,   949,  3000,  2929, | , -3.4, 5119.1, 40.110, |, 0.0
5711.7, 139.8, | , 24.9, 0.0, 568.2, | ,  1000,   951,  3000,  2916, | , -3.4, 5122.5, 40.025, |, 0.0
5712.7, 139.5, | , 24.9, 0.0, 574.6, | ,  1000,   956,  3000,  2933, | , -3.4, 5122.5, 40.251, |, 0.0
5713.8, 139.1, | , 24.9, 0.0, 573.7, | ,  1000,   946,  3000,  2928, | , -3.4, 5137.0, 40.202, |, 0.0
5714.8, 138.9, | , 24.9, 0.0, 574.7, | ,  1000,   955,  3000,  2911, | , -3.4, 5134.0, 40.100, |, 0.0
5715.8, 139.6, | , 24.9, 0.0, 574.4, | ,  1000,   957,  3000,  2925, | , -3.4, 5122.9, 40.174, |, 0.0
5716.8, 140.2, | , 24.9, 0.0, 569.6, | ,  1000,   950,  3000,  2922, | , -3.4, 5121.2, 40.071, |, 0.0
5717.8, 139.0, | , 24.9, 0.0, 574.6, | ,  1000,   955,  3000,  2919, | , -3.4, 5145.6, 40.271, |, 0.0
5718.8, 139.0, | , 24.9, 0.0, 573.3, | ,  1000,   952,  3000,  2926, | , -3.4, 700.5, 5.513, |, 0.0
5719.8, 139.5, | , 24.9, 0.0, 574.8, | ,  1000,   952,  3000,  2929, | , -3.4, 829.4, 6.532, |, 0.0
5720.8, 139.3, | , 24.9, 0.0, 574.9, | ,  1000,   950,  3000,  2909, | , -3.4, 936.1, 7.329, |, 0.0
5721.8, 138.8, | , 24.9, 0.0, 574.7, | ,  1000,   951,  3000,  2923, | , -3.4, 1047.1, 8.229, |, 0.0
5722.9, 139.3, | , 24.9, 0.0, 574.9, | ,  1000,   952,  3000,  2925, | , -3.4, 1128.9, 8.877, |, 0.0
5723.9, 139.6, | , 24.9, 0.0, 573.9, | ,  1000,   956,  3000,  2934, | , -3.4, 1234.8, 9.743, |, 0.0
5724.9, 139.0, | , 24.9, 0.0, 574.3, | ,  1000,   954,  3000,  2922, | , -3.4, 1339.3, 10.528, |, 0.0
5725.9, 138.9, | , 24.9, 0.0, 574.2, | ,  1000,   949,  3000,  2947, | , -3.4, 1447.7, 11.436, |, 0.0
5726.9, 139.5, | , 24.9, 0.0, 574.7, | ,  1000,   953,  3000,  2948, | , -3.4, 1547.5, 12.242, |, 0.0
5727.9, 139.7, | , 24.9, 0.0, 569.9, | ,  1000,   947,  3000,  2907, | , -3.4, 1652.5, 12.912, |, 0.0
5728.9, 139.2, | , 24.9, 0.0, 573.5, | ,  1000,   957,  3000,  2928, | , -3.4, 1789.2, 14.090, |, 0.0
5729.9, 138.9, | , 24.9, 0.0, 574.2, | ,  1000,   947,  3000,  2912, | , -3.4, 1868.4, 14.615, |, 0.0
5730.9, 139.5, | , 24.9, 0.0, 574.8, | ,  1000,   959,  3000,  2936, | , -3.4, 1998.2, 15.772, |, 0.0
5731.9, 138.9, | , 24.9, 0.0, 575.6, | ,  1000,   955,  3000,  2919, | , -3.4, 2099.4, 16.481, |, 0.0
5733.0, 140.2, | , 24.9, 0.0, 566.8, | ,  1000,   948,  3000,  2926, | , -3.4, 2169.2, 17.026, |, 0.0
5734.0, 139.6, | , 24.9, 0.0, 574.6, | ,  1000,   959,  3000,  2941, | , -3.4, 2284.0, 18.050, |, 0.0
5735.0, 139.1, | , 24.9, 0.0, 574.9, | ,  1000,   955,  3000,  2928, | , -3.4, 2315.3, 18.216, |, 0.0
5736.0, 138.9, | , 24.9, 0.0, 575.2, | ,  1000,   953,  3000,  2914, | , -3.4, 2424.1, 18.988, |, 0.0
5737.0, 139.4, | , 24.9, 0.0, 575.0, | ,  1000,   947,  3000,  2924, | , -3.4, 2552.2, 20.010, |, 0.0
5738.0, 139.3, | , 24.9, 0.0, 568.5, | ,  1000,   947,  3000,  2918, | , -3.4, 2626.8, 20.567, |, 0.0
5739.0, 139.2, | , 24.9, 0.0, 574.2, | ,  1000,   951,  3000,  2920, | , -3.4, 2758.3, 21.622, |, 0.0
5740.0, 138.9, | , 24.9, 0.0, 574.9, | ,  1000,   955,  3000,  2924, | , -3.4, 2831.1, 22.237, |, 0.0
5741.0, 139.0, | , 24.9, 0.0, 575.3, | ,  1000,   959,  3000,  2956, | , -3.4, 2931.0, 23.235, |, 0.0
5742.0, 139.5, | , 24.9, 0.0, 575.0, | ,  1000,   961,  3000,  2941, | , -3.4, 3026.1, 23.907, |, 0.0
5743.1, 139.1, | , 24.9, 0.0, 574.8, | ,  1000,   950,  3000,  2933, | , -3.4, 3137.1, 24.665, |, 0.0
5744.1, 140.1, | , 24.9, 0.0, 569.6, | ,  1000,   950,  3000,  2905, | , -3.4, 3229.6, 25.202, |, 0.0
5745.1, 139.3, | , 24.9, 0.0, 575.0, | ,  1000,   951,  3000,  2948, | , -3.4, 3325.6, 26.247, |, 0.0
5746.1, 139.0, | , 24.9, 0.0, 574.8, | ,  1000,   951,  3000,  2914, | , -3.4, 3459.2, 27.063, |, 0.0
5747.1, 139.0, | , 24.9, 0.0, 575.1, | ,  1000,   957,  3000,  2962, | , -3.4, 3526.5, 27.968, |, 0.0
5748.1, 139.5, | , 24.9, 0.0, 575.0, | ,  1000,   953,  3000,  2926, | , -3.4, 3619.1, 28.409, |, 0.0
5749.1, 139.9, | , 24.9, 0.0, 568.8, | ,  1000,   950,  3000,  2918, | , -3.4, 3700.0, 28.954, |, 0.0
5750.1, 139.1, | , 24.9, 0.0, 575.0, | ,  1000,   953,  3000,  2915, | , -3.4, 3796.0, 29.703, |, 0.0
5751.1, 139.1, | , 24.9, 0.0, 574.8, | ,  1000,   960,  3000,  2931, | , -3.4, 3888.1, 30.605, |, 0.0
5752.2, 139.3, | , 24.9, 0.0, 575.3, | ,  1000,   949,  3000,  2926, | , -3.4, 4004.2, 31.388, |, 0.0
5753.2, 139.0, | , 24.9, 0.0, 575.3, | ,  1000,   955,  3000,  2952, | , -3.4, 4067.6, 32.142, |, 0.0
5754.2, 139.7, | , 24.9, 0.0, 570.0, | ,  1000,   948,  3000,  2913, | , -3.4, 4141.8, 32.338, |, 0.0
5755.2, 139.6, | , 24.9, 0.0, 574.6, | ,  1000,   960,  3000,  2922, | , -3.4, 4245.0, 33.321, |, 0.0
5756.2, 139.0, | , 24.9, 0.0, 575.4, | ,  1000,   949,  3000,  2928, | , -3.4, 4320.9, 33.867, |, 0.0
5757.2, 138.9, | , 24.9, 0.0, 575.1, | ,  1000,   953,  3000,  2907, | , -3.4, 4374.8, 34.146, |, 0.0
5758.2, 139.2, | , 24.9, 0.0, 575.1, | ,  1000,   955,  3000,  2895, | , -3.4, 4444.2, 34.592, |, 0.0
5759.2, 139.5, | , 24.9, 0.0, 575.4, | ,  1000,   953,  3000,  2934, | , -3.4, 4536.4, 35.647, |, 0.0
5760.2, 139.2, | , 24.9, 0.0, 574.3, | ,  1000,   952,  3000,  2930, | , -3.4, 4564.2, 35.817, |, 0.0
5761.2, 138.9, | , 24.9, 0.0, 574.9, | ,  1000,   949,  3000,  2907, | , -3.4, 4636.6, 36.134, |, 0.0
5762.2, 138.9, | , 24.9, 0.0, 575.2, | ,  1000,   952,  3000,  2914, | , -3.4, 4688.9, 36.647, |, 0.0
5763.3, 139.3, | , 24.9, 0.0, 575.5, | ,  1000,   948,  3000,  2936, | , -3.4, 4733.0, 37.155, |, 0.0
5764.3, 139.0, | , 24.9, 0.0, 575.1, | ,  1000,   949,  3000,  2931, | , -3.4, 4808.0, 37.701, |, 0.0
5765.3, 139.6, | , 24.9, 0.0, 570.4, | ,  1000,   951,  3000,  2923, | , -3.4, 4815.3, 37.702, |, 0.0
5766.3, 139.4, | , 24.9, 0.0, 575.4, | ,  1000,   952,  3000,  2922, | , -3.4, 4843.6, 37.927, |, 0.0
5767.3, 138.9, | , 24.9, 0.0, 575.0, | ,  1000,   951,  3000,  2929, | , -3.4, 4883.4, 38.285, |, 0.0
5768.3, 138.8, | , 24.9, 0.0, 575.2, | ,  1000,   952,  3000,  2926, | , -3.4, 4924.1, 38.591, |, 0.0
5769.3, 139.0, | , 24.9, 0.0, 575.3, | ,  1000,   951,  3000,  2934, | , -3.4, 4958.4, 38.931, |, 0.0
5770.3, 139.9, | , 24.9, 0.0, 569.6, | ,  1000,   954,  3000,  2929, | , -3.4, 4986.2, 39.115, |, 0.0
5771.3, 139.2, | , 24.9, 0.0, 574.3, | ,  1000,   956,  3000,  2939, | , -3.4, 5036.4, 39.637, |, 0.0
5772.4, 139.4, | , 24.9, 0.0, 575.7, | ,  1000,   959,  3000,  2920, | , -3.4, 5038.1, 39.483, |, 0.0
5773.4, 139.4, | , 24.9, 0.0, 575.7, | ,  1000,   950,  3000,  2941, | , -3.4, 5071.1, 39.860, |, 0.0
5774.4, 138.9, | , 24.9, 0.0, 575.3, | ,  1000,   956,  3000,  2919, | , -3.4, 5081.8, 39.790, |, 0.0
5775.4, 138.8, | , 24.9, 0.0, 575.7, | ,  1000,   954,  3000,  2909, | , -3.4, 5103.6, 39.828, |, 0.0
5776.4, 139.6, | , 24.9, 0.0, 574.5, | ,  1000,   956,  3000,  2941, | , -3.4, 5123.3, 40.342, |, 0.0
5777.4, 139.5, | , 24.9, 0.0, 575.5, | ,  1000,   958,  3000,  2923, | , -3.4, 5158.0, 40.445, |, 0.0
5778.4, 139.0, | , 24.9, 0.0, 575.7, | ,  1000,   958,  3000,  2937, | , -3.4, 5166.6, 40.648, |, 0.0
5779.4, 139.5, | , 24.9, 0.0, 575.9, | ,  1000,   957,  3000,  2929, | , -3.4, 5159.8, 40.503, |, 0.0
5780.4, 139.5, | , 24.9, 0.0, 575.6, | ,  1000,   952,  3000,  2918, | , -3.4, 5164.9, 40.375, |, 0.0
5781.4, 140.0, | , 24.9, 0.0, 568.4, | ,  1000,   946,  3000,  2925, | , -3.4, 5175.6, 40.469, |, 0.0
5782.5, 139.0, | , 24.9, 0.0, 575.7, | ,  1000,   955,  3000,  2927, | , -3.4, 5184.2, 40.663, |, 0.0
5783.5, 139.3, | , 24.9, 0.0, 575.7, | ,  1000,   955,  3000,  2944, | , -3.4, 5182.9, 40.817, |, 0.0
5784.5, 138.9, | , 24.9, 0.0, 575.6, | ,  1000,   959,  3000,  2926, | , -3.4, 5211.2, 40.906, |, 0.0
5785.5, 138.8, | , 24.9, 0.0, 575.5, | ,  1000,   954,  3000,  2924, | , -3.4, 5179.5, 40.574, |, 0.0
5786.5, 140.3, | , 24.9, 0.0, 569.6, | ,  1000,   951,  3000,  2921, | , -3.4, 5177.7, 40.504, |, 0.0
5787.5, 139.0, | , 24.9, 0.0, 575.8, | ,  1000,   958,  3000,  2928, | , -3.4, 5186.3, 40.712, |, 0.0
5788.5, 139.2, | , 24.9, 0.0, 575.8, | ,  1000,   959,  3000,  2950, | , -3.4, 5166.2, 40.802, |, 0.0
5789.5, 139.1, | , 24.9, 0.0, 575.5, | ,  1000,   951,  3000,  2944, | , -3.4, 5167.5, 40.657, |, 0.0
5790.5, 139.5, | , 24.9, 0.0, 575.9, | ,  1000,   955,  3000,  2934, | , -3.4, 5204.7, 40.892, |, 0.0
5791.6, 139.9, | , 24.9, 0.0, 569.7, | ,  1000,   949,  3000,  2914, | , -3.4, 5182.5, 40.452, |, 0.0
5792.6, 138.9, | , 24.9, 0.0, 575.5, | ,  1000,   951,  3000,  2922, | , -3.4, 5184.6, 40.571, |, 0.0
5793.6, 139.4, | , 24.9, 0.0, 575.4, | ,  1000,   949,  3000,  2931, | , -3.4, 5200.0, 40.756, |, 0.0
5794.6, 139.5, | , 24.9, 0.0, 575.7, | ,  1000,   956,  3000,  2929, | , -3.4, 5176.0, 40.623, |, 0.0
5795.6, 139.2, | , 24.9, 0.0, 575.3, | ,  1000,   955,  3000,  2926, | , -3.4, 5158.0, 40.448, |, 0.0
5796.6, 139.1, | , 24.9, 0.0, 574.8, | ,  1000,   951,  3000,  2919, | , -3.4, 5182.9, 40.528, |, 0.0
5797.6, 140.2, | , 24.9, 0.0, 570.9, | ,  1000,   950,  3000,  2921, | , -3.4, 5163.6, 40.381, |, 0.0
5798.6, 139.0, | , 24.9, 0.0, 575.5, | ,  1000,   951,  3000,  2928, | , -3.4, 5163.2, 40.465, |, 0.0
5799.6, 139.0, | , 24.9, 0.0, 575.7, | ,  1000,   952,  3000,  2905, | , -3.4, 5152.5, 40.153, |, 0.0
5800.6, 138.9, | , 24.9, 0.0, 575.6, | ,  1000,   950,  3000,  2907, | , -3.4, 5154.2, 40.163, |, 0.0
5801.7, 139.5, | , 24.9, 0.0, 575.6, | ,  1000,   951,  3000,  2943, | , -3.4, 5145.2, 40.477, |, 0.0
5802.7, 139.9, | , 24.9, 0.0, 569.5, | ,  1000,   947,  3000,  2901, | , -3.4, 5136.6, 39.934, |, 0.0
5803.7, 139.2, | , 24.9, 0.0, 575.9, | ,  1000,   959,  3000,  2945, | , -3.4, 5169.2, 40.776, |, 0.0
5804.7, 139.5, | , 24.9, 0.0, 576.2, | ,  1000,   957,  3000,  2946, | , -3.4, 5132.3, 40.472, |, 0.0
5805.7, 139.4, | , 24.9, 0.0, 576.5, | ,  1000,   946,  3000,  2911, | , -3.4, 5118.6, 39.883, |, 0.0
5806.8, 139.9, | , 24.9, 0.0, 569.5, | ,  1000,   949,  3000,  2919, | , -3.4, 5119.9, 40.015, |, 0.0
5807.8, 140.2, | , 24.9, 0.0, 570.4, | ,  1000,   946,  3000,  2916, | , -3.4, 5119.5, 39.943, |, 0.0
5808.8, 139.3, | , 24.9, 0.0, 576.5, | ,  1000,   955,  3000,  2924, | , -3.4, 5135.3, 40.240, |, 0.0
5809.8, 139.1, | , 24.9, 0.0, 575.9, | ,  1000,   959,  3000,  2948, | , -3.4, 5125.5, 40.454, |, 0.0
5810.8, 139.4, | , 24.9, 0.0, 576.1, | ,  1000,   954,  3000,  2929, | , -3.4, 5104.1, 40.035, |, 0.0
5811.9, 139.7, | , 24.9, 0.0, 575.5, | ,  1000,   947,  3000,  2944, | , -3.4, 5105.3, 40.135, |, 0.0
5812.9, 139.0, | , 24.9, 0.0, 575.9, | ,  1000,   952,  3000,  2924, | , -3.4, 5099.3, 39.936, |, 0.0
5813.9, 139.0, | , 24.9, 0.0, 576.4, | ,  1000,   953,  3000,  2925, | , -3.4, 5108.3, 40.018, |, 0.0
5814.9, 139.4, | , 24.9, 0.0, 576.5, | ,  1000,   954,  3000,  2924, | , -3.4, 5095.5, 39.919, |, 0.0
5815.9, 138.8, | , 24.9, 0.0, 576.5, | ,  1000,   953,  3000,  2910, | , -3.4, 5098.1, 39.783, |, 0.0
5816.9, 138.9, | , 24.9, 0.0, 576.1, | ,  1000,   948,  3000,  2912, | , -3.4, 5088.2, 39.682, |, 0.0
5817.9, 138.9, | , 24.9, 0.0, 576.6, | ,  1000,   951,  3000,  2916, | , -3.4, 5086.9, 39.745, |, 0.0
5818.9, 140.2, | , 24.9, 0.0, 571.6, | ,  1000,   953,  3000,  2929, | , -3.4, 5085.6, 39.890, |, 0.0
5819.9, 139.0, | , 24.9, 0.0, 576.5, | ,  1000,   958,  3000,  2929, | , -3.4, 5080.1, 39.901, |, 0.0
5821.0, 139.0, | , 24.9, 0.0, 576.5, | ,  1000,   955,  3000,  2939, | , -3.4, 5089.9, 40.046, |, 0.0
5822.0, 139.6, | , 24.9, 0.0, 576.1, | ,  1000,   949,  3000,  2921, | , -3.4, 5090.3, 39.795, |, 0.0
5823.0, 139.1, | , 24.9, 0.0, 576.8, | ,  1000,   958,  3000,  2937, | , -3.4, 5069.8, 39.897, |, 0.0
5824.0, 139.8, | , 24.9, 0.0, 571.0, | ,  1000,   945,  3000,  2928, | , -3.4, 5068.1, 39.662, |, 0.0
5825.0, 139.6, | , 24.9, 0.0, 577.1, | ,  1000,   951,  3000,  2956, | , -3.4, 5084.8, 40.131, |, 0.0
5826.0, 139.5, | , 24.9, 0.0, 577.0, | ,  1000,   949,  3000,  2937, | , -3.4, 5062.5, 39.751, |, 0.0
5827.0, 139.1, | , 24.9, 0.0, 575.9, | ,  1000,   947,  3000,  2914, | , -3.4, 5062.5, 39.486, |, 0.0
5828.0, 139.0, | , 24.9, 0.0, 576.5, | ,  1000,   955,  3000,  2911, | , -3.4, 5064.2, 39.558, |, 0.0
5829.0, 140.2, | , 24.9, 0.0, 571.5, | ,  1000,   944,  3000,  2935, | , -3.4, 5094.6, 39.932, |, 0.0
5830.0, 139.5, | , 24.9, 0.0, 576.8, | ,  1000,   956,  3000,  2922, | , -3.4, 5056.5, 39.625, |, 0.0
5831.1, 139.0, | , 24.9, 0.0, 576.2, | ,  1000,   957,  3000,  2930, | , -3.4, 5054.4, 39.695, |, 0.0
5832.1, 139.5, | , 24.9, 0.0, 576.1, | ,  1000,   951,  3000,  2933, | , -3.4, 5069.4, 39.787, |, 0.0
5833.1, 139.0, | , 24.9, 0.0, 576.8, | ,  1000,   947,  3000,  2934, | , -3.4, 5082.2, 39.853, |, 0.0
5834.1, 138.9, | , 24.9, 0.0, 576.7, | ,  1000,   952,  3000,  2907, | , -3.4, 5076.2, 39.572, |, 0.0
5835.1, 139.8, | , 24.9, 0.0, 571.6, | ,  1000,   950,  3000,  2934, | , -3.4, 5086.5, 39.919, |, 0.0
5836.1, 139.4, | , 24.9, 0.0, 577.2, | ,  1000,   950,  3000,  2932, | , -3.4, 5067.2, 39.741, |, 0.0
5837.1, 139.2, | , 24.9, 0.0, 576.3, | ,  1000,   949,  3000,  2931, | , -3.4, 5048.8, 39.579, |, 0.0
5838.1, 138.9, | , 24.9, 0.0, 576.7, | ,  1000,   955,  3000,  2911, | , -3.4, 5046.6, 39.411, |, 0.0
5839.1, 139.0, | , 24.9, 0.0, 576.9, | ,  1000,   945,  3000,  2941, | , -3.4, 5056.1, 39.691, |, 0.0
5840.1, 140.4, | , 24.9, 0.0, 570.3, | ,  1000,   951,  3000,  2930, | , -3.4, 5044.1, 39.554, |, 0.0
5841.2, 139.1, | , 24.9, 0.0, 576.5, | ,  1000,   956,  3000,  2934, | , -3.4, 5049.6, 39.689, |, 0.0
5842.2, 139.2, | , 24.9, 0.0, 576.3, | ,  1000,   956,  3000,  2918, | , -3.4, 5054.4, 39.557, |, 0.0
5843.2, 139.4, | , 24.9, 0.0, 576.8, | ,  1000,   955,  3000,  2926, | , -3.4, 5046.2, 39.561, |, 0.0
5844.2, 139.0, | , 24.9, 0.0, 577.3, | ,  1000,   948,  3000,  2914, | , -3.4, 5049.2, 39.399, |, 0.0
5845.2, 139.8, | , 24.9, 0.0, 571.3, | ,  1000,   944,  3000,  2907, | , -3.4, 5075.8, 39.495, |, 0.0
5846.2, 139.4, | , 24.9, 0.0, 577.2, | ,  1000,   958,  3000,  2928, | , -3.4, 5046.6, 39.627, |, 0.0
5847.2, 139.7, | , 24.9, 0.0, 576.3, | ,  1000,   956,  3000,  2930, | , -3.4, 5069.8, 39.813, |, 0.0
5848.2, 139.1, | , 24.9, 0.0, 576.8, | ,  1000,   948,  3000,  2932, | , -3.4, 5051.4, 39.595, |, 0.0
5849.2, 139.1, | , 24.9, 0.0, 576.9, | ,  1000,   952,  3000,  2914, | , -3.4, 5050.5, 39.459, |, 0.0
5850.2, 138.9, | , 24.9, 0.0, 577.0, | ,  1000,   957,  3000,  2906, | , -3.4, 5050.1, 39.412, |, 0.0
5851.3, 139.5, | , 24.9, 0.0, 577.6, | ,  1000,   961,  3000,  2939, | , -3.4, 5049.6, 39.786, |, 0.0
5852.3, 139.1, | , 24.9, 0.0, 576.4, | ,  1000,   948,  3000,  2917, | , -3.4, 5044.1, 39.391, |, 0.0
5853.3, 139.0, | , 24.9, 0.0, 577.2, | ,  1000,   949,  3000,  2932, | , -3.4, 5050.1, 39.598, |, 0.0
5854.3, 139.4, | , 24.9, 0.0, 577.4, | ,  1000,   955,  3000,  2916, | , -3.4, 5039.8, 39.418, |, 0.0
5855.3, 139.0, | , 24.9, 0.0, 577.1, | ,  1000,   953,  3000,  2909, | , -3.4, 5038.5, 39.316, |, 0.0
5856.3, 139.8, | , 24.9, 0.0, 572.9, | ,  1000,   948,  3000,  2926, | , -3.4, 5038.5, 39.433, |, 0.0
5857.3, 139.4, | , 24.9, 0.0, 576.8, | ,  1000,   955,  3000,  2908, | , -3.4, 5033.4, 39.291, |, 0.0
5858.3, 139.4, | , 24.9, 0.0, 577.5, | ,  1000,   955,  3000,  2935, | , -3.4, 5059.9, 39.771, |, 0.0
5859.3, 139.2, | , 24.9, 0.0, 577.4, | ,  1000,   959,  3000,  2925, | , -3.4, 5049.6, 39.628, |, 0.0
5860.3, 139.0, | , 24.9, 0.0, 577.1, | ,  1000,   957,  3000,  2940, | , -3.4, 5030.4, 39.607, |, 0.0
5861.4, 140.8, | , 24.9, 0.0, 568.5, | ,  1000,   947,  3000,  2924, | , -3.4, 5052.6, 39.514, |, 0.0
5862.4, 139.4, | , 24.9, 0.0, 576.3, | ,  1000,   958,  3000,  2943, | , -3.4, 5031.6, 39.662, |, 0.0
5863.4, 139.0, | , 24.9, 0.0, 577.3, | ,  1000,   953,  3000,  2907, | , -3.4, 5033.4, 39.255, |, 0.0
5864.4, 139.0, | , 24.9, 0.0, 577.7, | ,  1000,   953,  3000,  2912, | , -3.4, 5041.9, 39.378, |, 0.0
5865.4, 139.5, | , 24.9, 0.0, 577.3, | ,  1000,   959,  3000,  2923, | , -3.4, 5043.2, 39.559, |, 0.0
5866.4, 139.2, | , 24.9, 0.0, 577.6, | ,  1000,   953,  3000,  2929, | , -3.4, 5051.4, 39.629, |, 0.0
5867.4, 139.3, | , 24.9, 0.0, 576.3, | ,  1000,   957,  3000,  2940, | , -3.4, 5045.8, 39.725, |, 0.0
5868.4, 139.5, | , 24.9, 0.0, 577.8, | ,  1000,   949,  3000,  2926, | , -3.4, 5032.5, 39.393, |, 0.0
5869.4, 139.6, | , 24.9, 0.0, 577.9, | ,  1000,   957,  3000,  2931, | , -3.4, 5030.8, 39.519, |, 0.0
5870.4, 139.2, | , 24.9, 0.0, 577.3, | ,  1000,   960,  3000,  2917, | , -3.4, 5037.6, 39.457, |, 0.0
5871.4, 139.5, | , 24.9, 0.0, 574.8, | ,  1000,   953,  3000,  2929, | , -3.4, 5042.4, 39.547, |, 0.0
5872.5, 140.4, | , 24.9, 0.0, 572.5, | ,  1000,   949,  3000,  2914, | , -3.4, 5047.9, 39.402, |, 0.0
5873.5, 138.9, | , 24.9, 0.0, 577.8, | ,  1000,   955,  3000,  2907, | , -3.4, 5052.2, 39.418, |, 0.0
5874.5, 139.0, | , 24.9, 0.0, 578.2, | ,  1000,   954,  3000,  2937, | , -3.4, 5042.4, 39.648, |, 0.0
5875.5, 139.4, | , 24.9, 0.0, 578.3, | ,  1000,   955,  3000,  2922, | , -3.4, 5038.1, 39.464, |, 0.0
5876.5, 139.5, | , 24.9, 0.0, 578.2, | ,  1000,   950,  3000,  2930, | , -3.4, 5044.5, 39.548, |, 0.0
5877.5, 140.0, | , 24.9, 0.0, 571.2, | ,  1000,   951,  3000,  2924, | , -3.4, 5023.1, 39.326, |, 0.0
5878.5, 138.9, | , 24.9, 0.0, 578.0, | ,  1000,   958,  3000,  2907, | , -3.4, 5033.8, 39.312, |, 0.0
5879.5, 139.5, | , 24.9, 0.0, 578.2, | ,  1000,   956,  3000,  2955, | , -3.4, 5034.6, 39.787, |, 0.0
5880.5, 139.0, | , 24.9, 0.0, 578.4, | ,  1000,   959,  3000,  2924, | , -3.4, 5047.9, 39.603, |, 0.0
5881.6, 139.1, | , 24.9, 0.0, 578.0, | ,  1000,   955,  3000,  2937, | , -3.4, 5044.1, 39.660, |, 0.0
5882.6, 140.2, | , 24.9, 0.0, 572.5, | ,  1000,   951,  3000,  2913, | , -3.4, 5025.2, 39.234, |, 0.0
5883.6, 138.9, | , 24.9, 0.0, 578.1, | ,  1000,   951,  3000,  2938, | , -3.4, 5064.6, 39.798, |, 0.0
5884.6, 138.9, | , 24.9, 0.0, 578.2, | ,  1000,   951,  3000,  2915, | , -3.4, 5029.9, 39.298, |, 0.0
5885.6, 139.1, | , 24.9, 0.0, 578.3, | ,  1000,   952,  3000,  2924, | , -3.4, 5025.6, 39.359, |, 0.0
5886.6, 139.4, | , 24.9, 0.0, 578.8, | ,  1000,   952,  3000,  2908, | , -3.4, 5038.9, 39.302, |, 0.0
5887.6, 139.2, | , 24.9, 0.0, 577.5, | ,  1000,   951,  3000,  2949, | , -3.4, 5026.1, 39.612, |, 0.0
5888.6, 139.7, | , 24.9, 0.0, 572.5, | ,  1000,   945,  3000,  2902, | , -3.4, 5048.4, 39.240, |, 0.0
5889.6, 139.5, | , 24.9, 0.0, 578.5, | ,  1000,   956,  3000,  2924, | , -3.4, 5024.4, 39.391, |, 0.0
5890.7, 139.0, | , 24.9, 0.0, 578.2, | ,  1000,   955,  3000,  2920, | , -3.4, 5029.5, 39.378, |, 0.0
5891.7, 139.7, | , 24.9, 0.0, 577.4, | ,  1000,   957,  3000,  2950, | , -3.4, 5026.1, 39.678, |, 0.0
5892.7, 139.7, | , 24.9, 0.0, 578.2, | ,  1000,   957,  3000,  2926, | , -3.4, 5016.7, 39.353, |, 0.0
5893.7, 140.2, | , 24.9, 0.0, 571.4, | ,  1000,   953,  3000,  2919, | , -3.4, 5022.6, 39.294, |, 0.0
5894.7, 139.0, | , 24.9, 0.0, 578.2, | ,  1000,   953,  3000,  2911, | , -3.4, 5035.1, 39.305, |, 0.0
5895.7, 139.0, | , 24.9, 0.0, 578.4, | ,  1000,   947,  3000,  2930, | , -3.4, 5026.9, 39.379, |, 0.0
5896.7, 139.2, | , 24.9, 0.0, 578.4, | ,  1000,   949,  3000,  2896, | , -3.4, 5050.1, 39.232, |, 0.0
5897.7, 139.5, | , 24.9, 0.0, 578.4, | ,  1000,   949,  3000,  2948, | , -3.4, 5039.4, 39.680, |, 0.0
5898.7, 139.6, | , 24.9, 0.0, 573.3, | ,  1000,   948,  3000,  2911, | , -3.4, 5045.8, 39.334, |, 0.0
5899.7, 138.9, | , 24.9, 0.0, 578.7, | ,  1000,   956,  3000,  2918, | , -3.4, 5051.8, 39.545, |, 0.0
5900.8, 139.2, | , 24.9, 0.0, 578.9, | ,  1000,   956,  3000,  2920, | , -3.4, 5026.1, 39.367, |, 0.0
5901.8, 138.9, | , 24.9, 0.0, 578.6, | ,  1000,   951,  3000,  2942, | , -3.4, 5019.7, 39.484, |, 0.0
5902.8, 139.2, | , 24.9, 0.0, 577.9, | ,  1000,   959,  3000,  2945, | , -3.4, 5046.6, 39.814, |, 0.0
5903.8, 139.4, | , 24.9, 0.0, 579.3, | ,  1000,   949,  3000,  2933, | , -3.4, 5038.9, 39.533, |, 0.0
5904.8, 139.0, | , 24.9, 0.0, 578.9, | ,  1000,   955,  3000,  2937, | , -3.4, 5019.2, 39.472, |, 0.0
5905.8, 138.9, | , 24.9, 0.0, 578.4, | ,  1000,   950,  3000,  2939, | , -3.4, 5015.8, 39.415, |, 0.0
5906.8, 138.9, | , 24.9, 0.0, 578.4, | ,  1000,   954,  3000,  2903, | , -3.4, 5019.2, 39.112, |, 0.0
5907.8, 139.5, | , 24.9, 0.0, 578.3, | ,  1000,   954,  3000,  2941, | , -3.4, 5040.6, 39.672, |, 0.0
5908.8, 139.3, | , 24.9, 0.0, 579.0, | ,  1000,   954,  3000,  2957, | , -3.4, 5027.4, 39.725, |, 0.0
5909.8, 139.6, | , 24.9, 0.0, 573.6, | ,  1000,   949,  3000,  2911, | , -3.4, 5014.1, 39.109, |, 0.0
5910.8, 139.0, | , 24.9, 0.0, 579.0, | ,  1000,   958,  3000,  2923, | , -3.4, 5022.6, 39.388, |, 0.0
5911.9, 139.5, | , 24.9, 0.0, 579.3, | ,  1000,   956,  3000,  2939, | , -3.4, 5038.9, 39.660, |, 0.0
5912.9, 139.1, | , 24.9, 0.0, 578.2, | ,  1000,   953,  3000,  2918, | , -3.4, 5018.4, 39.251, |, 0.0
5913.9, 139.0, | , 24.9, 0.0, 578.3, | ,  1000,   961,  3000,  2918, | , -3.4, 5054.4, 39.615, |, 0.0
5914.9, 140.3, | , 24.9, 0.0, 570.2, | ,  1000,   949,  3000,  2919, | , -3.4, 5016.2, 39.209, |, 0.0
5915.9, 139.0, | , 24.9, 0.0, 579.0, | ,  1000,   953,  3000,  2932, | , -3.4, 5018.4, 39.395, |, 0.0
5916.9, 138.9, | , 24.9, 0.0, 578.9, | ,  1000,   954,  3000,  2924, | , -3.4, 5017.9, 39.318, |, 0.0
5917.9, 139.4, | , 24.9, 0.0, 578.0, | ,  1000,   957,  3000,  2956, | , -3.4, 5017.5, 39.672, |, 0.0
5918.9, 139.0, | , 24.9, 0.0, 579.0, | ,  1000,   954,  3000,  2892, | , -3.4, 5023.1, 39.030, |, 0.0
5919.9, 138.9, | , 24.9, 0.0, 578.8, | ,  1000,   948,  3000,  2911, | , -3.4, 5017.5, 39.121, |, 0.0
5920.9, 139.0, | , 24.9, 0.0, 578.3, | ,  1000,   956,  3000,  2933, | , -3.4, 5020.5, 39.460, |, 0.0
5922.0, 139.3, | , 24.9, 0.0, 578.7, | ,  1000,   955,  3000,  2928, | , -3.4, 5008.1, 39.288, |, 0.0
5923.0, 139.6, | , 24.9, 0.0, 578.6, | ,  1000,   954,  3000,  2918, | , -3.4, 5028.6, 39.334, |, 0.0
5924.0, 139.2, | , 24.9, 0.0, 578.9, | ,  1000,   962,  3000,  2959, | , -3.4, 5008.9, 39.679, |, 0.0
5925.0, 139.0, | , 24.9, 0.0, 578.8, | ,  1000,   956,  3000,  2920, | , -3.4, 5002.9, 39.184, |, 0.0
5926.0, 139.6, | , 24.9, 0.0, 573.9, | ,  1000,   947,  3000,  2908, | , -3.4, 5032.9, 39.201, |, 0.0
5927.0, 139.6, | , 24.9, 0.0, 579.4, | ,  1000,   952,  3000,  2918, | , -3.4, 5014.5, 39.219, |, 0.0
5928.0, 139.3, | , 24.9, 0.0, 578.2, | ,  1000,   950,  3000,  2944, | , -3.4, 5001.2, 39.360, |, 0.0
5929.0, 139.4, | , 24.9, 0.0, 579.1, | ,  1000,   953,  3000,  2907, | , -3.4, 5007.7, 39.061, |, 0.0
5930.0, 139.3, | , 24.9, 0.0, 578.5, | ,  1000,   953,  3000,  2909, | , -3.4, 5043.6, 39.356, |, 0.0
5931.0, 140.1, | , 24.9, 0.0, 569.2, | ,  1000,   949,  3000,  2933, | , -3.4, 5014.1, 39.322, |, 0.0
5932.0, 139.1, | , 24.9, 0.0, 578.5, | ,  1000,   954,  3000,  2927, | , -3.4, 5036.8, 39.497, |, 0.0
5933.1, 139.6, | , 24.9, 0.0, 578.2, | ,  1000,   956,  3000,  2914, | , -3.4, 5032.1, 39.358, |, 0.0
5934.1, 139.1, | , 24.9, 0.0, 578.8, | ,  1000,   948,  3000,  2928, | , -3.4, 5011.5, 39.247, |, 0.0
5935.1, 139.1, | , 24.9, 0.0, 578.8, | ,  1000,   947,  3000,  2931, | , -3.4, 5010.7, 39.263, |, 0.0
5936.1, 139.8, | , 24.9, 0.0, 573.1, | ,  1000,   950,  3000,  2907, | , -3.4, 5033.4, 39.226, |, 0.0
5937.1, 139.0, | , 24.9, 0.0, 578.3, | ,  1000,   957,  3000,  2925, | , -3.4, 5006.8, 39.274, |, 0.0
5938.1, 139.3, | , 24.9, 0.0, 578.0, | ,  1000,   956,  3000,  2921, | , -3.4, 5013.2, 39.272, |, 0.0
5939.1, 139.0, | , 24.9, 0.0, 578.8, | ,  1000,   950,  3000,  2930, | , -3.4, 5039.4, 39.514, |, 0.0
5940.1, 139.4, | , 24.9, 0.0, 579.3, | ,  1000,   952,  3000,  2920, | , -3.4, 5011.9, 39.215, |, 0.0
5941.1, 139.0, | , 24.9, 0.0, 579.2, | ,  1000,   956,  3000,  2918, | , -3.4, 5009.8, 39.224, |, 0.0
5942.2, 139.7, | , 24.9, 0.0, 574.2, | ,  1000,   951,  3000,  2908, | , -3.4, 5008.5, 39.059, |, 0.0
5943.2, 139.2, | , 24.9, 0.0, 578.4, | ,  1000,   958,  3000,  2944, | , -3.4, 5019.7, 39.573, |, 0.0
5944.2, 139.5, | , 24.9, 0.0, 579.2, | ,  1000,   952,  3000,  2922, | , -3.4, 5001.7, 39.159, |, 0.0
5945.2, 139.2, | , 24.9, 0.0, 578.9, | ,  1000,   951,  3000,  2927, | , -3.4, 5002.5, 39.198, |, 0.0
5946.2, 139.2, | , 24.9, 0.0, 579.1, | ,  1000,   955,  3000,  2932, | , -3.4, 5018.4, 39.417, |, 0.0
5947.2, 140.1, | , 24.9, 0.0, 573.0, | ,  1000,   944,  3000,  2935, | , -3.4, 5002.1, 39.207, |, 0.0
5948.2, 139.1, | , 24.9, 0.0, 578.3, | ,  1000,   947,  3000,  2895, | , -3.4, 4999.5, 38.812, |, 0.0
5949.2, 139.0, | , 24.9, 0.0, 579.0, | ,  1000,   948,  3000,  2927, | , -3.4, 5010.2, 39.226, |, 0.0
5950.2, 139.3, | , 24.9, 0.0, 579.3, | ,  1000,   950,  3000,  2920, | , -3.4, 5008.9, 39.170, |, 0.0
5951.3, 139.0, | , 24.9, 0.0, 579.0, | ,  1000,   956,  3000,  2934, | , -3.4, 5007.7, 39.367, |, 0.0
5952.3, 139.6, | , 24.9, 0.0, 573.6, | ,  1000,   946,  3000,  2925, | , -3.4, 5004.7, 39.139, |, 0.0
5953.3, 139.1, | , 24.9, 0.0, 578.9, | ,  1000,   960,  3000,  2922, | , -3.4, 5033.8, 39.475, |, 0.0
5954.3, 139.4, | , 24.9, 0.0, 579.6, | ,  1000,   960,  3000,  2948, | , -3.4, 5026.9, 39.698, |, 0.0
5955.3, 139.1, | , 24.9, 0.0, 579.6, | ,  1000,   957,  3000,  2938, | , -3.4, 5000.8, 39.360, |, 0.0
5956.3, 139.1, | , 24.9, 0.0, 579.7, | ,  1000,   954,  3000,  2928, | , -3.4, 4999.9, 39.221, |, 0.0
5957.3, 139.3, | , 24.9, 0.0, 579.6, | ,  1000,   954,  3000,  2898, | , -3.4, 5032.5, 39.170, |, 0.0
5958.3, 140.1, | , 24.9, 0.0, 572.5, | ,  1000,   952,  3000,  2922, | , -3.4, 4999.5, 39.136, |, 0.0
5959.3, 139.2, | , 24.9, 0.0, 579.5, | ,  1000,   957,  3000,  2948, | , -3.4, 5000.8, 39.467, |, 0.0
5960.3, 139.1, | , 24.9, 0.0, 579.2, | ,  1000,   950,  3000,  2907, | , -3.4, 4995.2, 38.932, |, 0.0
5961.4, 139.3, | , 24.9, 0.0, 579.5, | ,  1000,   953,  3000,  2905, | , -3.4, 5007.2, 39.030, |, 0.0
5962.4, 139.0, | , 24.9, 0.0, 579.2, | ,  1000,   953,  3000,  2944, | , -3.4, 5033.4, 39.634, |, 0.0
5963.4, 140.1, | , 24.9, 0.0, 572.2, | ,  1000,   952,  3000,  2939, | , -3.4, 5013.2, 39.411, |, 0.0
5964.4, 139.0, | , 24.9, 0.0, 579.7, | ,  1000,   957,  3000,  2914, | , -3.4, 5012.8, 39.217, |, 0.0
5965.4, 139.4, | , 24.9, 0.0, 579.6, | ,  1000,   955,  3000,  2940, | , -3.4, 5020.9, 39.518, |, 0.0
5966.4, 139.1, | , 24.9, 0.0, 579.4, | ,  1000,   959,  3000,  2932, | , -3.4, 4999.9, 39.312, |, 0.0
5967.4, 139.6, | , 24.9, 0.0, 579.5, | ,  1000,   949,  3000,  2936, | , -3.4, 5029.1, 39.480, |, 0.0
5968.4, 140.1, | , 24.9, 0.0, 574.5, | ,  1000,   954,  3000,  2914, | , -3.4, 4998.2, 39.069, |, 0.0
5969.4, 139.6, | , 24.9, 0.0, 579.2, | ,  1000,   956,  3000,  2908, | , -3.4, 5023.9, 39.224, |, 0.0
5970.5, 139.1, | , 24.9, 0.0, 579.6, | ,  1000,   953,  3000,  2939, | , -3.4, 5003.8, 39.353, |, 0.0
5971.5, 139.3, | , 24.9, 0.0, 579.9, | ,  1000,   954,  3000,  2912, | , -3.4, 4994.8, 39.015, |, 0.0
5972.5, 139.4, | , 24.9, 0.0, 579.9, | ,  1000,   955,  3000,  2905, | , -3.4, 4995.2, 38.959, |, 0.0
5973.5, 139.7, | , 24.9, 0.0, 579.1, | ,  1000,   956,  3000,  2918, | , -3.4, 4999.1, 39.134, |, 0.0
5974.5, 140.1, | , 24.9, 0.0, 574.4, | ,  1000,   947,  3000,  2911, | , -3.4, 4993.5, 38.933, |, 0.0
5975.5, 139.9, | , 24.9, 0.0, 576.6, | ,  1000,   958,  3000,  2938, | , -3.4, 4994.4, 39.322, |, 0.0
5976.5, 139.9, | , 24.9, 0.0, 574.9, | ,  1000,   955,  3000,  2929, | , -3.4, 4992.2, 39.183, |, 0.0
5977.5, 139.2, | , 24.9, 0.0, 574.5, | ,  1000,   949,  3000,  2898, | , -3.4, 4992.7, 38.810, |, 0.0
5978.5, 140.2, | , 24.9, 0.0, 576.1, | ,  1000,   958,  3000,  2913, | , -3.4, 4994.8, 39.071, |, 0.0
5979.5, 140.7, | , 24.9, 0.0, 570.2, | ,  1000,   952,  3000,  2946, | , -3.4, 4996.1, 39.355, |, 0.0
