Repository: jdhuang-csm/Ru-BCA

## Methods
* (BaO)<sub>x</sub>-(CaO)<sub>y</sub>-(Al<sub>2</sub>O<sub>3</sub>)<sub>1-x-y</sub> (BCA) catalyst supports were synthesized via sol-gel and solid-state methods. 
* Ru/BCA catalysts were prepared via incipient wetness impregnation to achieve 1 wt. % Ru loading.
* Ammonia synthesis rates were measured for Ru/BCA catalysts in a packed-bed reactor at 480-600<sup>o</sup>C, 10 bar, and space velocities up to 1.3 x 10<sup>6</sup> ml g<sub>cat</sub><sup>-1</sup> h<sup>-1</sup>.
* A machine learning (ML) model was employed to improve understanding of the behavior of Ru/BCA catalysts.
* A microkinetic model was developed to describe the best-performing catalyst.

File: data/init_files_Cadigan/BCA532.txt (part 15 of 55)
********** Start test **********
Elapsed time, Pressure, | , LJtemp(C), Inner-Temp, Outer-Temp, | , N2-set, N2-flow, H2-set, H2-flow, | , pH, NH3_ppm, NH3_Prod_rate, |, In222Temp
5605.9, 138.3, | , 24.8, 0.0, 570.3, | ,  1000,   953,  3000,  2931, | , -3.4, 3521.8, 35.919, |, 0.0
5606.9, 139.1, | , 24.8, 0.0, 564.0, | ,  1000,   955,  3000,  2910, | , -3.4, 3503.0, 35.546, |, 0.0
5607.9, 138.2, | , 24.8, 0.0, 570.2, | ,  1000,   959,  3000,  2947, | , -3.4, 3509.8, 35.995, |, 0.0
5608.9, 138.3, | , 24.8, 0.0, 570.1, | ,  1000,   955,  3000,  2963, | , -3.4, 3504.7, 36.050, |, 0.0
5609.9, 138.2, | , 24.8, 0.0, 570.2, | ,  1000,   953,  3000,  2929, | , -3.4, 3514.1, 35.816, |, 0.0
5610.9, 138.6, | , 24.8, 0.0, 570.1, | ,  1000,   956,  3000,  2908, | , -3.4, 3518.8, 35.703, |, 0.0
5612.0, 138.7, | , 24.8, 0.0, 569.9, | ,  1000,   955,  3000,  2935, | , -3.4, 3503.4, 35.782, |, 0.0
5613.0, 138.9, | , 24.8, 0.0, 563.8, | ,  1000,   951,  3000,  2902, | , -3.4, 3506.4, 35.470, |, 0.0
5614.0, 138.3, | , 24.8, 0.0, 570.4, | ,  1000,   952,  3000,  2946, | , -3.4, 3511.1, 35.934, |, 0.0
5615.0, 138.8, | , 24.8, 0.0, 570.1, | ,  1000,   959,  3000,  2930, | , -3.4, 3484.5, 35.587, |, 0.0
5616.0, 138.2, | , 24.8, 0.0, 569.9, | ,  1000,   953,  3000,  2942, | , -3.4, 3498.7, 35.785, |, 0.0
5617.0, 138.2, | , 24.9, 0.0, 569.3, | ,  1000,   950,  3000,  2904, | , -3.4, 3502.1, 35.443, |, 0.0
5618.0, 139.6, | , 24.8, 0.0, 563.2, | ,  1000,   954,  3000,  2949, | , -3.4, 3508.1, 35.952, |, 0.0
5619.0, 138.5, | , 24.9, 0.0, 570.5, | ,  1000,   955,  3000,  2925, | , -3.4, 3504.7, 35.707, |, 0.0
5620.0, 138.4, | , 24.8, 0.0, 570.1, | ,  1000,   951,  3000,  2953, | , -3.4, 3511.5, 35.995, |, 0.0
5621.1, 138.2, | , 24.9, 0.0, 570.4, | ,  1000,   955,  3000,  2941, | , -3.4, 3495.2, 35.760, |, 0.0
5622.1, 139.0, | , 24.9, 0.0, 569.6, | ,  1000,   957,  3000,  2929, | , -3.4, 3519.2, 35.910, |, 0.0
5623.1, 139.0, | , 24.9, 0.0, 564.5, | ,  1000,   954,  3000,  2929, | , -3.4, 3524.8, 35.937, |, 0.0
5624.1, 138.4, | , 24.9, 0.0, 570.1, | ,  1000,   958,  3000,  2934, | , -3.4, 3513.7, 35.906, |, 0.0
5625.1, 138.6, | , 24.9, 0.0, 570.3, | ,  1000,   952,  3000,  2931, | , -3.4, 3516.7, 35.858, |, 0.0
5626.1, 138.2, | , 24.9, 0.0, 568.3, | ,  1000,   959,  3000,  2929, | , -3.4, 3514.5, 35.880, |, 0.0
5627.1, 138.7, | , 24.9, 0.0, 569.2, | ,  1000,   957,  3000,  2953, | , -3.4, 3521.4, 36.151, |, 0.0
5628.1, 138.2, | , 24.9, 0.0, 570.6, | ,  1000,   951,  3000,  2916, | , -3.4, 3498.2, 35.521, |, 0.0
5629.1, 138.7, | , 24.9, 0.0, 570.8, | ,  1000,   951,  3000,  2926, | , -3.4, 3516.2, 35.801, |, 0.0
5630.2, 138.2, | , 24.9, 0.0, 570.3, | ,  1000,   955,  3000,  2914, | , -3.4, 3508.9, 35.640, |, 0.0
5631.2, 138.1, | , 24.9, 0.0, 570.3, | ,  1000,   954,  3000,  2926, | , -3.4, 3515.4, 35.811, |, 0.0
5632.2, 138.9, | , 24.9, 0.0, 569.8, | ,  1000,   956,  3000,  2937, | , -3.4, 3516.2, 35.939, |, 0.0
5633.2, 138.2, | , 24.9, 0.0, 570.7, | ,  1000,   953,  3000,  2933, | , -3.4, 3507.7, 35.791, |, 0.0
5634.2, 139.2, | , 24.9, 0.0, 563.8, | ,  1000,   951,  3000,  2941, | , -3.4, 3509.8, 35.864, |, 0.0
5635.2, 138.3, | , 24.9, 0.0, 570.9, | ,  1000,   957,  3000,  2950, | , -3.4, 3531.7, 36.230, |, 0.0
5636.2, 138.8, | , 24.9, 0.0, 571.1, | ,  1000,   958,  3000,  2941, | , -3.4, 3526.9, 36.110, |, 0.0
5637.2, 138.4, | , 24.9, 0.0, 570.2, | ,  1000,   957,  3000,  2930, | , -3.4, 3508.1, 35.804, |, 0.0
5638.2, 138.6, | , 24.9, 0.0, 570.7, | ,  1000,   953,  3000,  2928, | , -3.4, 3519.2, 35.858, |, 0.0
5639.3, 139.4, | , 24.9, 0.0, 564.7, | ,  1000,   949,  3000,  2920, | , -3.4, 3525.7, 35.818, |, 0.0
5640.3, 138.1, | , 24.9, 0.0, 570.7, | ,  1000,   955,  3000,  2918, | , -3.4, 3557.8, 36.184, |, 0.0
5641.3, 138.2, | , 24.9, 0.0, 571.3, | ,  1000,   950,  3000,  2938, | , -3.4, 3525.7, 35.991, |, 0.0
5642.3, 138.7, | , 24.9, 0.0, 570.1, | ,  1000,   957,  3000,  2921, | , -3.4, 3506.8, 35.710, |, 0.0
5643.3, 138.6, | , 24.9, 0.0, 571.4, | ,  1000,   951,  3000,  2926, | , -3.4, 3510.7, 35.731, |, 0.0
5644.3, 139.1, | , 24.9, 0.0, 565.1, | ,  1000,   949,  3000,  2944, | , -3.4, 3511.5, 35.894, |, 0.0
5645.3, 138.5, | , 24.9, 0.0, 571.3, | ,  1000,   956,  3000,  2926, | , -3.4, 3523.9, 35.926, |, 0.0
5646.3, 138.6, | , 24.9, 0.0, 571.4, | ,  1000,   957,  3000,  2933, | , -3.4, 3511.5, 35.867, |, 0.0
5647.3, 138.4, | , 24.9, 0.0, 570.3, | ,  1000,   955,  3000,  2937, | , -3.4, 3548.8, 36.265, |, 0.0
5648.4, 138.3, | , 24.9, 0.0, 571.2, | ,  1000,   959,  3000,  2920, | , -3.4, 3546.2, 36.114, |, 0.0
5649.4, 138.7, | , 24.9, 0.0, 571.4, | ,  1000,   956,  3000,  2932, | , -3.4, 3517.9, 35.910, |, 0.0
5650.4, 139.2, | , 24.9, 0.0, 565.3, | ,  1000,   951,  3000,  2907, | , -3.4, 3526.1, 35.718, |, 0.0
5651.4, 138.3, | , 24.9, 0.0, 571.0, | ,  1000,   954,  3000,  2944, | , -3.4, 3524.4, 36.078, |, 0.0
5652.4, 138.3, | , 24.9, 0.0, 570.4, | ,  1000,   954,  3000,  2922, | , -3.4, 3529.5, 35.922, |, 0.0
5653.4, 138.7, | , 24.9, 0.0, 571.5, | ,  1000,   958,  3000,  2938, | , -3.4, 3517.9, 35.986, |, 0.0
5654.4, 138.2, | , 24.9, 0.0, 570.9, | ,  1000,   950,  3000,  2928, | , -3.4, 3532.5, 35.966, |, 0.0
5655.4, 139.3, | , 24.9, 0.0, 564.4, | ,  1000,   951,  3000,  2943, | , -3.4, 3527.8, 36.069, |, 0.0
5656.4, 138.6, | , 24.9, 0.0, 571.4, | ,  1000,   959,  3000,  2900, | , -3.4, 3532.5, 35.798, |, 0.0
5657.5, 138.3, | , 24.9, 0.0, 570.2, | ,  1000,   955,  3000,  2915, | , -3.4, 3516.2, 35.731, |, 0.0
5658.5, 138.2, | , 24.9, 0.0, 571.3, | ,  1000,   959,  3000,  2952, | , -3.4, 3526.9, 36.218, |, 0.0
5659.5, 138.2, | , 24.9, 0.0, 571.3, | ,  1000,   955,  3000,  2918, | , -3.4, 3521.8, 35.815, |, 0.0
5660.5, 139.5, | , 24.9, 0.0, 565.8, | ,  1000,   955,  3000,  2922, | , -3.4, 3516.2, 35.789, |, 0.0
5661.5, 138.3, | , 24.9, 0.0, 571.3, | ,  1000,   955,  3000,  2944, | , -3.4, 3546.7, 36.309, |, 0.0
5662.5, 138.5, | , 24.9, 0.0, 570.2, | ,  1000,   956,  3000,  2948, | , -3.4, 3524.8, 36.133, |, 0.0
5663.5, 138.5, | , 24.9, 0.0, 571.8, | ,  1000,   953,  3000,  2899, | , -3.4, 3532.5, 35.735, |, 0.0
5664.5, 138.1, | , 24.9, 0.0, 571.3, | ,  1000,   954,  3000,  2929, | , -3.4, 3544.5, 36.133, |, 0.0
5665.5, 138.3, | , 24.9, 0.0, 571.5, | ,  1000,   952,  3000,  2941, | , -3.4, 3532.9, 36.111, |, 0.0
5666.5, 138.6, | , 24.9, 0.0, 571.8, | ,  1000,   951,  3000,  2918, | , -3.4, 3526.5, 35.819, |, 0.0
5667.6, 138.3, | , 24.9, 0.0, 570.6, | ,  1000,   955,  3000,  2904, | , -3.4, 3556.1, 36.034, |, 0.0
5668.6, 138.2, | , 24.9, 0.0, 571.8, | ,  1000,   952,  3000,  2925, | , -3.4, 3532.5, 35.960, |, 0.0
5669.6, 138.3, | , 24.9, 0.0, 571.7, | ,  1000,   955,  3000,  2939, | , -3.4, 3523.9, 36.031, |, 0.0
5670.6, 138.7, | , 24.9, 0.0, 572.3, | ,  1000,   958,  3000,  2916, | , -3.4, 3518.4, 35.786, |, 0.0
5671.6, 138.9, | , 24.9, 0.0, 566.5, | ,  1000,   949,  3000,  2918, | , -3.4, 3528.2, 35.823, |, 0.0
5672.6, 138.4, | , 24.9, 0.0, 571.5, | ,  1000,   953,  3000,  2914, | , -3.4, 3533.8, 35.879, |, 0.0
5673.6, 138.7, | , 24.9, 0.0, 572.1, | ,  1000,   950,  3000,  2952, | , -3.4, 3556.5, 36.444, |, 0.0
5674.6, 138.6, | , 24.9, 0.0, 572.3, | ,  1000,   959,  3000,  2919, | , -3.4, 3543.2, 36.079, |, 0.0
5675.6, 138.2, | , 24.9, 0.0, 572.0, | ,  1000,   954,  3000,  2941, | , -3.4, 3532.1, 36.114, |, 0.0
5676.6, 140.2, | , 24.9, 0.0, 561.3, | ,  1000,   949,  3000,  2935, | , -3.4, 3518.4, 35.879, |, 0.0
5677.7, 138.8, | , 24.9, 0.0, 570.6, | ,  1000,   957,  3000,  2939, | , -3.4, 3515.4, 35.961, |, 0.0
5678.7, 138.4, | , 24.9, 0.0, 572.1, | ,  1000,   958,  3000,  2942, | , -3.4, 3535.9, 36.206, |, 0.0
5679.7, 138.2, | , 24.9, 0.0, 572.0, | ,  1000,   958,  3000,  2918, | , -3.4, 3539.8, 36.024, |, 0.0
5680.7, 138.7, | , 24.9, 0.0, 572.4, | ,  1000,   956,  3000,  2925, | , -3.4, 3552.2, 36.198, |, 0.0
5681.7, 139.5, | , 24.9, 0.0, 566.0, | ,  1000,   956,  3000,  2941, | , -3.4, 3526.1, 36.081, |, 0.0
5682.7, 138.4, | , 24.9, 0.0, 570.9, | ,  1000,   951,  3000,  2914, | , -3.4, 3522.7, 35.754, |, 0.0
5683.7, 138.1, | , 24.9, 0.0, 571.8, | ,  1000,   955,  3000,  2915, | , -3.4, 3532.5, 35.893, |, 0.0
5684.7, 138.7, | , 24.9, 0.0, 572.7, | ,  1000,   954,  3000,  2956, | , -3.4, 3561.2, 36.564, |, 0.0
5685.7, 138.7, | , 24.9, 0.0, 572.7, | ,  1000,   954,  3000,  2926, | , -3.4, 3549.2, 36.152, |, 0.0
5686.7, 138.2, | , 24.9, 0.0, 572.4, | ,  1000,   957,  3000,  2937, | , -3.4, 3531.7, 36.115, |, 0.0
5687.8, 139.5, | , 24.9, 0.0, 564.9, | ,  1000,   948,  3000,  2938, | , -3.4, 3533.8, 36.057, |, 0.0
5688.8, 138.6, | , 24.9, 0.0, 572.7, | ,  1000,   953,  3000,  2932, | , -3.4, 3535.9, 36.067, |, 0.0
5689.8, 138.2, | , 24.9, 0.0, 572.6, | ,  1000,   955,  3000,  2936, | , -3.4, 3572.8, 36.499, |, 0.0
5690.8, 138.4, | , 24.9, 0.0, 572.0, | ,  1000,   955,  3000,  2943, | , -3.4, 3543.2, 36.264, |, 0.0
5691.8, 138.2, | , 24.9, 0.0, 571.8, | ,  1000,   958,  3000,  2914, | , -3.4, 3517.9, 35.760, |, 0.0
5692.8, 139.1, | , 24.9, 0.0, 564.7, | ,  1000,   944,  3000,  2911, | , -3.4, 3532.5, 35.755, |, 0.0
5693.8, 138.2, | , 24.9, 0.0, 572.3, | ,  1000,   954,  3000,  2931, | , -3.4, 3545.8, 36.171, |, 0.0
5694.8, 138.2, | , 24.9, 0.0, 572.8, | ,  1000,   958,  3000,  2936, | , -3.4, 3535.9, 36.147, |, 0.0
5695.8, 138.6, | , 24.9, 0.0, 572.7, | ,  1000,   959,  3000,  2933, | , -3.4, 3532.9, 36.099, |, 0.0
5696.8, 138.4, | , 24.9, 0.0, 572.0, | ,  1000,   951,  3000,  2933, | , -3.4, 3536.4, 36.068, |, 0.0
5697.9, 139.2, | , 24.9, 0.0, 566.8, | ,  1000,   952,  3000,  2923, | , -3.4, 3551.4, 36.134, |, 0.0
5698.9, 138.9, | , 24.9, 0.0, 571.5, | ,  1000,   957,  3000,  2933, | , -3.4, 3535.1, 36.114, |, 0.0
5699.9, 138.9, | , 24.9, 0.0, 572.5, | ,  1000,   957,  3000,  2963, | , -3.4, 3554.8, 36.591, |, 0.0
5700.9, 138.3, | , 24.9, 0.0, 572.3, | ,  1000,   958,  3000,  2908, | , -3.4, 3551.4, 36.053, |, 0.0
5701.9, 138.1, | , 24.9, 0.0, 572.5, | ,  1000,   956,  3000,  2922, | , -3.4, 3544.9, 36.099, |, 0.0
5702.9, 138.7, | , 24.9, 0.0, 572.7, | ,  1000,   959,  3000,  2937, | , -3.4, 3550.9, 36.319, |, 0.0
5703.9, 138.5, | , 24.9, 0.0, 570.9, | ,  1000,   947,  3000,  2917, | , -3.4, 3545.8, 35.968, |, 0.0
5704.9, 138.1, | , 24.9, 0.0, 572.5, | ,  1000,   949,  3000,  2918, | , -3.4, 3568.5, 36.231, |, 0.0
5705.9, 138.7, | , 24.9, 0.0, 572.9, | ,  1000,   949,  3000,  2939, | , -3.4, 3541.5, 36.151, |, 0.0
5706.9, 138.7, | , 24.9, 0.0, 572.8, | ,  1000,   956,  3000,  2911, | , -3.4, 3526.5, 35.800, |, 0.0
5707.9, 138.1, | , 24.9, 0.0, 573.0, | ,  1000,   955,  3000,  2927, | , -3.4, 3551.8, 36.201, |, 0.0
5709.0, 139.1, | , 24.9, 0.0, 567.1, | ,  1000,   947,  3000,  2926, | , -3.4, 3531.2, 35.902, |, 0.0
5710.0, 138.3, | , 24.9, 0.0, 572.8, | ,  1000,   962,  3000,  2941, | , -3.4, 3545.4, 36.329, |, 0.0
5711.0, 138.6, | , 24.9, 0.0, 573.3, | ,  1000,   958,  3000,  2926, | , -3.4, 3534.7, 36.039, |, 0.0
5712.0, 138.4, | , 24.9, 0.0, 572.8, | ,  1000,   961,  3000,  2950, | , -3.4, 3542.4, 36.377, |, 0.0
5713.0, 138.3, | , 24.9, 0.0, 573.2, | ,  1000,   952,  3000,  2929, | , -3.4, 3527.8, 35.949, |, 0.0
5714.0, 139.5, | , 24.9, 0.0, 566.8, | ,  1000,   949,  3000,  2902, | , -3.4, 3546.2, 35.854, |, 0.0
5715.0, 138.6, | , 24.9, 0.0, 572.9, | ,  1000,   954,  3000,  2931, | , -3.4, 3580.5, 36.521, |, 0.0
5716.0, 138.3, | , 24.9, 0.0, 573.2, | ,  1000,   955,  3000,  2944, | , -3.4, 3547.9, 36.323, |, 0.0
5717.0, 138.7, | , 24.9, 0.0, 573.6, | ,  1000,   951,  3000,  2937, | , -3.4, 3535.1, 36.081, |, 0.0
5718.0, 138.0, | , 24.9, 0.0, 573.2, | ,  1000,   953,  3000,  2878, | , -3.4, 3543.2, 35.644, |, 0.0
5719.1, 138.5, | , 24.9, 0.0, 572.4, | ,  1000,   954,  3000,  2951, | , -3.4, 3535.5, 36.250, |, 0.0
5720.1, 138.2, | , 24.9, 0.0, 573.4, | ,  1000,   954,  3000,  2922, | , -3.4, 3536.4, 35.995, |, 0.0
5721.1, 138.5, | , 24.9, 0.0, 573.4, | ,  1000,   955,  3000,  2937, | , -3.4, 3535.1, 36.123, |, 0.0
5722.1, 138.1, | , 24.9, 0.0, 573.3, | ,  1000,   952,  3000,  2927, | , -3.4, 3534.2, 35.997, |, 0.0
5723.1, 138.3, | , 24.9, 0.0, 573.4, | ,  1000,   958,  3000,  2942, | , -3.4, 3535.5, 36.205, |, 0.0
5724.1, 138.8, | , 24.9, 0.0, 572.4, | ,  1000,   950,  3000,  2916, | , -3.4, 3534.2, 35.874, |, 0.0
5725.1, 139.5, | , 24.9, 0.0, 567.1, | ,  1000,   955,  3000,  2901, | , -3.4, 3535.5, 35.797, |, 0.0
5726.1, 138.2, | , 24.9, 0.0, 573.6, | ,  1000,   959,  3000,  2962, | , -3.4, 3532.1, 36.364, |, 0.0
5727.1, 138.6, | , 24.9, 0.0, 573.6, | ,  1000,   952,  3000,  2922, | , -3.4, 3542.4, 36.025, |, 0.0
5728.1, 138.6, | , 24.9, 0.0, 574.0, | ,  1000,   955,  3000,  2907, | , -3.4, 3536.8, 35.858, |, 0.0
5729.2, 138.4, | , 24.9, 0.0, 572.9, | ,  1000,   951,  3000,  2924, | , -3.4, 3534.2, 35.961, |, 0.0
5730.2, 139.4, | , 24.9, 0.0, 566.9, | ,  1000,   949,  3000,  2949, | , -3.4, 3528.7, 36.116, |, 0.0
5731.2, 138.7, | , 24.9, 0.0, 573.6, | ,  1000,   954,  3000,  2930, | , -3.4, 3533.4, 36.032, |, 0.0
5732.2, 138.6, | , 24.9, 0.0, 573.6, | ,  1000,   957,  3000,  2916, | , -3.4, 3533.8, 35.934, |, 0.0
5733.2, 138.2, | , 24.9, 0.0, 573.8, | ,  1000,   958,  3000,  2934, | , -3.4, 3533.8, 36.114, |, 0.0
5734.2, 138.4, | , 24.9, 0.0, 572.6, | ,  1000,   957,  3000,  2937, | , -3.4, 3547.1, 36.267, |, 0.0
5735.2, 139.4, | , 24.9, 0.0, 567.9, | ,  1000,   959,  3000,  2915, | , -3.4, 3534.7, 35.953, |, 0.0
5736.2, 138.7, | , 24.9, 0.0, 573.3, | ,  1000,   955,  3000,  2946, | , -3.4, 3535.5, 36.209, |, 0.0
5737.2, 138.3, | , 24.9, 0.0, 573.9, | ,  1000,   952,  3000,  2942, | , -3.4, 682.1, 6.994, |, 0.0
5738.3, 138.7, | , 24.9, 0.0, 573.9, | ,  1000,   956,  3000,  2926, | , -3.4, 788.7, 8.063, |, 0.0
5739.3, 138.4, | , 24.9, 0.0, 572.7, | ,  1000,   954,  3000,  2935, | , -3.4, 915.1, 9.370, |, 0.0
5740.3, 138.2, | , 24.9, 0.0, 573.4, | ,  1000,   951,  3000,  2923, | , -3.4, 1006.4, 10.263, |, 0.0
5741.3, 139.0, | , 24.9, 0.0, 568.7, | ,  1000,   952,  3000,  2959, | , -3.4, 1110.5, 11.434, |, 0.0
5742.3, 138.2, | , 24.9, 0.0, 573.6, | ,  1000,   956,  3000,  2930, | , -3.4, 1200.5, 12.279, |, 0.0
5743.3, 138.2, | , 24.9, 0.0, 573.7, | ,  1000,   953,  3000,  2935, | , -3.4, 1318.3, 13.487, |, 0.0
5744.3, 138.3, | , 24.9, 0.0, 573.1, | ,  1000,   959,  3000,  2924, | , -3.4, 1418.1, 14.489, |, 0.0
5745.3, 138.3, | , 24.9, 0.0, 573.9, | ,  1000,   956,  3000,  2933, | , -3.4, 1515.0, 15.504, |, 0.0
5746.3, 139.2, | , 24.9, 0.0, 566.7, | ,  1000,   953,  3000,  2908, | , -3.4, 1613.5, 16.388, |, 0.0
5747.3, 138.2, | , 24.9, 0.0, 573.8, | ,  1000,   959,  3000,  2937, | , -3.4, 1731.8, 17.743, |, 0.0
5748.3, 138.2, | , 24.9, 0.0, 573.8, | ,  1000,   957,  3000,  2935, | , -3.4, 1818.7, 18.618, |, 0.0
5749.4, 138.9, | , 24.9, 0.0, 573.0, | ,  1000,   954,  3000,  2941, | , -3.4, 1898.8, 19.450, |, 0.0
5750.4, 138.2, | , 24.9, 0.0, 573.9, | ,  1000,   955,  3000,  2941, | , -3.4, 2005.5, 20.544, |, 0.0
5751.4, 139.0, | , 24.9, 0.0, 567.9, | ,  1000,   955,  3000,  2913, | , -3.4, 2119.9, 21.561, |, 0.0
5752.4, 138.1, | , 24.9, 0.0, 573.8, | ,  1000,   951,  3000,  2929, | , -3.4, 2164.1, 22.073, |, 0.0
5753.4, 138.7, | , 24.9, 0.0, 574.0, | ,  1000,   956,  3000,  2948, | , -3.4, 2288.3, 23.487, |, 0.0
5754.4, 138.5, | , 24.9, 0.0, 572.9, | ,  1000,   959,  3000,  2937, | , -3.4, 2364.6, 24.214, |, 0.0
5755.4, 138.7, | , 24.9, 0.0, 573.9, | ,  1000,   956,  3000,  2926, | , -3.4, 2452.4, 25.021, |, 0.0
5756.4, 138.7, | , 24.9, 0.0, 574.1, | ,  1000,   955,  3000,  2932, | , -3.4, 2559.9, 26.150, |, 0.0
5757.5, 138.9, | , 24.9, 0.0, 571.5, | ,  1000,   946,  3000,  2934, | , -3.4, 2643.5, 26.956, |, 0.0
5758.5, 138.2, | , 24.9, 0.0, 573.8, | ,  1000,   958,  3000,  2926, | , -3.4, 2756.2, 28.123, |, 0.0
5759.5, 138.8, | , 24.9, 0.0, 573.0, | ,  1000,   953,  3000,  2941, | , -3.4, 2822.6, 28.873, |, 0.0
5760.5, 138.2, | , 24.9, 0.0, 573.9, | ,  1000,   952,  3000,  2945, | , -3.4, 2907.0, 29.763, |, 0.0
5761.5, 138.2, | , 24.9, 0.0, 573.7, | ,  1000,   959,  3000,  2926, | , -3.4, 2983.2, 30.450, |, 0.0
5762.5, 139.0, | , 24.9, 0.0, 567.9, | ,  1000,   949,  3000,  2916, | , -3.4, 3068.1, 31.154, |, 0.0
5763.5, 138.7, | , 24.9, 0.0, 573.9, | ,  1000,   953,  3000,  2939, | , -3.4, 3137.5, 32.074, |, 0.0
5764.5, 138.4, | , 24.9, 0.0, 573.1, | ,  1000,   950,  3000,  2912, | , -3.4, 3191.5, 32.372, |, 0.0
5765.5, 138.2, | , 24.9, 0.0, 573.7, | ,  1000,   952,  3000,  2942, | , -3.4, 3252.7, 33.264, |, 0.0
5766.5, 138.1, | , 24.9, 0.0, 573.9, | ,  1000,   961,  3000,  2930, | , -3.4, 3289.2, 33.612, |, 0.0
5767.5, 140.0, | , 24.9, 0.0, 564.6, | ,  1000,   953,  3000,  2950, | , -3.4, 3346.6, 34.301, |, 0.0
5768.6, 138.4, | , 24.9, 0.0, 573.6, | ,  1000,   949,  3000,  2930, | , -3.4, 3393.3, 34.563, |, 0.0
5769.6, 138.5, | , 24.9, 0.0, 572.9, | ,  1000,   956,  3000,  2943, | , -3.4, 3431.8, 35.139, |, 0.0
5770.6, 138.7, | , 24.9, 0.0, 574.2, | ,  1000,   949,  3000,  2940, | , -3.4, 3471.7, 35.448, |, 0.0
5771.6, 138.7, | , 24.9, 0.0, 574.3, | ,  1000,   957,  3000,  2931, | , -3.4, 3503.8, 35.771, |, 0.0
5772.6, 138.3, | , 24.9, 0.0, 573.9, | ,  1000,   958,  3000,  2942, | , -3.4, 3526.1, 36.108, |, 0.0
5773.6, 138.3, | , 24.9, 0.0, 574.2, | ,  1000,   958,  3000,  2916, | , -3.4, 3552.2, 36.129, |, 0.0
5774.6, 138.8, | , 24.9, 0.0, 573.7, | ,  1000,   959,  3000,  2926, | , -3.4, 3558.2, 36.295, |, 0.0
5775.6, 138.8, | , 24.9, 0.0, 574.2, | ,  1000,   954,  3000,  2935, | , -3.4, 3601.1, 36.767, |, 0.0
5776.6, 138.3, | , 24.9, 0.0, 573.9, | ,  1000,   957,  3000,  2924, | , -3.4, 3587.4, 36.557, |, 0.0
5777.6, 138.3, | , 24.9, 0.0, 573.3, | ,  1000,   950,  3000,  2918, | , -3.4, 3618.2, 36.744, |, 0.0
5778.6, 139.2, | , 24.9, 0.0, 567.3, | ,  1000,   947,  3000,  2926, | , -3.4, 3628.5, 36.890, |, 0.0
5779.7, 138.5, | , 24.9, 0.0, 573.1, | ,  1000,   961,  3000,  2934, | , -3.4, 3607.1, 36.887, |, 0.0
5780.7, 138.2, | , 24.9, 0.0, 573.6, | ,  1000,   951,  3000,  2926, | , -3.4, 3608.8, 36.740, |, 0.0
5781.7, 138.2, | , 24.9, 0.0, 574.5, | ,  1000,   957,  3000,  2939, | , -3.4, 3640.1, 37.229, |, 0.0
5782.7, 138.5, | , 24.9, 0.0, 574.6, | ,  1000,   954,  3000,  2913, | , -3.4, 3612.6, 36.673, |, 0.0
5783.7, 139.1, | , 24.9, 0.0, 568.8, | ,  1000,   952,  3000,  2918, | , -3.4, 3610.1, 36.676, |, 0.0
5784.7, 138.7, | , 24.9, 0.0, 574.1, | ,  1000,   957,  3000,  2936, | , -3.4, 3630.2, 37.098, |, 0.0
5785.7, 138.6, | , 24.9, 0.0, 574.9, | ,  1000,   958,  3000,  2934, | , -3.4, 3606.2, 36.851, |, 0.0
5786.7, 138.3, | , 24.9, 0.0, 574.5, | ,  1000,   957,  3000,  2942, | , -3.4, 3604.1, 36.895, |, 0.0
5787.7, 138.4, | , 24.9, 0.0, 574.8, | ,  1000,   955,  3000,  2927, | , -3.4, 3588.6, 36.582, |, 0.0
5788.8, 139.2, | , 24.9, 0.0, 568.8, | ,  1000,   953,  3000,  2939, | , -3.4, 3582.2, 36.607, |, 0.0
5789.8, 138.4, | , 24.9, 0.0, 574.1, | ,  1000,   957,  3000,  2926, | , -3.4, 3601.9, 36.727, |, 0.0
5790.8, 138.2, | , 24.9, 0.0, 574.7, | ,  1000,   958,  3000,  2932, | , -3.4, 3591.2, 36.676, |, 0.0
5791.8, 138.6, | , 24.9, 0.0, 575.3, | ,  1000,   959,  3000,  2929, | , -3.4, 3617.8, 36.933, |, 0.0
5792.8, 138.5, | , 24.9, 0.0, 575.3, | ,  1000,   952,  3000,  2910, | , -3.4, 3591.2, 36.411, |, 0.0
5793.8, 138.1, | , 24.9, 0.0, 574.9, | ,  1000,   950,  3000,  2930, | , -3.4, 3588.6, 36.558, |, 0.0
5794.8, 139.2, | , 24.9, 0.0, 568.1, | ,  1000,   949,  3000,  2937, | , -3.4, 3592.9, 36.662, |, 0.0
5795.8, 138.2, | , 24.9, 0.0, 575.3, | ,  1000,   952,  3000,  2931, | , -3.4, 3574.9, 36.444, |, 0.0
5796.8, 138.1, | , 24.9, 0.0, 575.3, | ,  1000,   955,  3000,  2932, | , -3.4, 3573.2, 36.463, |, 0.0
5797.9, 138.1, | , 24.9, 0.0, 575.4, | ,  1000,   957,  3000,  2912, | , -3.4, 3575.4, 36.321, |, 0.0
5798.9, 138.6, | , 24.9, 0.0, 575.4, | ,  1000,   955,  3000,  2933, | , -3.4, 3603.6, 36.786, |, 0.0
5799.9, 139.4, | , 24.9, 0.0, 567.6, | ,  1000,   951,  3000,  2937, | , -3.4, 3565.5, 36.404, |, 0.0
5800.9, 138.4, | , 24.9, 0.0, 575.2, | ,  1000,   962,  3000,  2936, | , -3.4, 3558.6, 36.420, |, 0.0
5801.9, 138.7, | , 24.9, 0.0, 575.8, | ,  1000,   954,  3000,  2942, | , -3.4, 3579.6, 36.616, |, 0.0
5802.9, 138.7, | , 24.9, 0.0, 575.8, | ,  1000,   955,  3000,  2929, | , -3.4, 3565.9, 36.357, |, 0.0
5803.9, 138.3, | , 24.9, 0.0, 575.4, | ,  1000,   950,  3000,  2947, | , -3.4, 3568.1, 36.510, |, 0.0
5804.9, 139.2, | , 24.9, 0.0, 569.4, | ,  1000,   954,  3000,  2911, | , -3.4, 3569.8, 36.220, |, 0.0
5806.0, 138.6, | , 24.9, 0.0, 575.9, | ,  1000,   954,  3000,  2929, | , -3.4, 3582.2, 36.519, |, 0.0
5807.0, 138.2, | , 24.9, 0.0, 575.9, | ,  1000,   957,  3000,  2929, | , -3.4, 3565.5, 36.373, |, 0.0
5808.0, 138.1, | , 24.9, 0.0, 575.6, | ,  1000,   954,  3000,  2916, | , -3.4, 3572.4, 36.298, |, 0.0
5809.0, 138.6, | , 24.9, 0.0, 576.0, | ,  1000,   956,  3000,  2930, | , -3.4, 3562.1, 36.344, |, 0.0
5810.0, 138.3, | , 24.9, 0.0, 574.9, | ,  1000,   957,  3000,  2919, | , -3.4, 3547.5, 36.105, |, 0.0
5811.0, 138.3, | , 24.9, 0.0, 575.7, | ,  1000,   952,  3000,  2933, | , -3.4, 3549.2, 36.211, |, 0.0
5812.0, 138.1, | , 24.9, 0.0, 575.8, | ,  1000,   949,  3000,  2921, | , -3.4, 3580.1, 36.376, |, 0.0
5813.0, 138.6, | , 24.9, 0.0, 575.9, | ,  1000,   954,  3000,  2929, | , -3.4, 3588.2, 36.585, |, 0.0
5814.0, 138.3, | , 24.9, 0.0, 576.0, | ,  1000,   955,  3000,  2945, | , -3.4, 3566.8, 36.530, |, 0.0
5815.0, 138.4, | , 24.9, 0.0, 575.1, | ,  1000,   951,  3000,  2944, | , -3.4, 3544.1, 36.242, |, 0.0
5816.1, 139.5, | , 24.9, 0.0, 571.2, | ,  1000,   948,  3000,  2945, | , -3.4, 3548.8, 36.278, |, 0.0
5817.1, 138.1, | , 24.9, 0.0, 576.0, | ,  1000,   956,  3000,  2916, | , -3.4, 3551.4, 36.106, |, 0.0
5818.1, 138.2, | , 25.0, 0.0, 575.9, | ,  1000,   956,  3000,  2910, | , -3.4, 3572.8, 36.261, |, 0.0
5819.1, 138.5, | , 25.0, 0.0, 576.4, | ,  1000,   953,  3000,  2926, | , -3.4, 3571.1, 36.365, |, 0.0
5820.1, 138.7, | , 25.0, 0.0, 575.6, | ,  1000,   952,  3000,  2910, | , -3.4, 3565.9, 36.156, |, 0.0
5821.1, 139.7, | , 24.9, 0.0, 565.7, | ,  1000,   951,  3000,  2953, | , -3.4, 3565.1, 36.545, |, 0.0
5822.1, 138.3, | , 24.9, 0.0, 576.4, | ,  1000,   955,  3000,  2914, | , -3.4, 3550.5, 36.076, |, 0.0
5823.1, 138.7, | , 24.9, 0.0, 575.0, | ,  1000,   956,  3000,  2929, | , -3.4, 3550.5, 36.218, |, 0.0
5824.1, 138.6, | , 24.9, 0.0, 576.3, | ,  1000,   955,  3000,  2917, | , -3.4, 3559.9, 36.188, |, 0.0
5825.1, 138.5, | , 25.0, 0.0, 575.6, | ,  1000,   955,  3000,  2931, | , -3.4, 3558.6, 36.314, |, 0.0
5826.2, 138.9, | , 25.0, 0.0, 569.3, | ,  1000,   952,  3000,  2933, | , -3.4, 3551.8, 36.223, |, 0.0
5827.2, 138.7, | , 25.0, 0.0, 576.4, | ,  1000,   956,  3000,  2916, | , -3.4, 3567.6, 36.271, |, 0.0
5828.2, 138.2, | , 25.0, 0.0, 576.4, | ,  1000,   954,  3000,  2938, | , -3.4, 3560.4, 36.386, |, 0.0
5829.2, 138.1, | , 25.0, 0.0, 576.4, | ,  1000,   961,  3000,  2944, | , -3.4, 3560.8, 36.511, |, 0.0
5830.2, 138.8, | , 25.0, 0.0, 575.4, | ,  1000,   956,  3000,  2922, | , -3.4, 3557.4, 36.218, |, 0.0
5831.2, 138.7, | , 25.0, 0.0, 576.4, | ,  1000,   958,  3000,  2929, | , -3.4, 3547.9, 36.206, |, 0.0
5832.2, 139.3, | , 25.0, 0.0, 570.3, | ,  1000,   948,  3000,  2921, | , -3.4, 3547.5, 36.031, |, 0.0
5833.2, 138.1, | , 25.0, 0.0, 576.4, | ,  1000,   954,  3000,  2909, | , -3.4, 3550.5, 36.007, |, 0.0
5834.2, 138.6, | , 25.0, 0.0, 576.5, | ,  1000,   951,  3000,  2919, | , -3.4, 3556.1, 36.133, |, 0.0
5835.2, 138.4, | , 25.0, 0.0, 575.6, | ,  1000,   951,  3000,  2929, | , -3.4, 3559.1, 36.255, |, 0.0
5836.2, 138.4, | , 25.0, 0.0, 576.5, | ,  1000,   956,  3000,  2937, | , -3.4, 3560.4, 36.392, |, 0.0
5837.3, 139.0, | , 25.0, 0.0, 571.4, | ,  1000,   954,  3000,  2922, | , -3.4, 3577.1, 36.400, |, 0.0
5838.3, 138.7, | , 25.0, 0.0, 576.4, | ,  1000,   957,  3000,  2922, | , -3.4, 3557.4, 36.230, |, 0.0
5839.3, 138.3, | , 25.0, 0.0, 576.1, | ,  1000,   957,  3000,  2920, | , -3.4, 3563.8, 36.280, |, 0.0
5840.3, 138.4, | , 25.0, 0.0, 575.5, | ,  1000,   952,  3000,  2914, | , -3.4, 3563.4, 36.167, |, 0.0
5841.3, 138.8, | , 25.0, 0.0, 576.5, | ,  1000,   951,  3000,  2922, | , -3.4, 3565.9, 36.265, |, 0.0
5842.3, 139.3, | , 25.0, 0.0, 570.7, | ,  1000,   960,  3000,  2948, | , -3.4, 3562.1, 36.552, |, 0.0
5843.3, 138.3, | , 25.0, 0.0, 576.3, | ,  1000,   957,  3000,  2940, | , -3.4, 3551.8, 36.343, |, 0.0
5844.3, 138.6, | , 25.0, 0.0, 576.9, | ,  1000,   959,  3000,  2918, | , -3.4, 3575.4, 36.387, |, 0.0
5845.3, 138.4, | , 25.0, 0.0, 575.8, | ,  1000,   949,  3000,  2932, | , -3.4, 3574.1, 36.422, |, 0.0
5846.4, 138.1, | , 25.0, 0.0, 576.9, | ,  1000,   957,  3000,  2922, | , -3.4, 3593.4, 36.597, |, 0.0
5847.4, 138.3, | , 25.0, 0.0, 576.7, | ,  1000,   955,  3000,  2929, | , -3.4, 3564.2, 36.356, |, 0.0
5848.4, 139.7, | , 25.0, 0.0, 571.4, | ,  1000,   955,  3000,  2953, | , -3.4, 3579.6, 36.729, |, 0.0
5849.4, 138.7, | , 25.0, 0.0, 576.3, | ,  1000,   950,  3000,  2941, | , -3.4, 3571.9, 36.490, |, 0.0
5850.4, 138.4, | , 25.0, 0.0, 575.2, | ,  1000,   955,  3000,  2926, | , -3.4, 3565.5, 36.332, |, 0.0
5851.4, 138.5, | , 25.0, 0.0, 577.2, | ,  1000,   955,  3000,  2933, | , -3.4, 3555.7, 36.297, |, 0.0
5852.4, 138.7, | , 25.0, 0.0, 577.1, | ,  1000,   958,  3000,  2949, | , -3.4, 3563.8, 36.557, |, 0.0
5853.4, 139.3, | , 25.0, 0.0, 569.6, | ,  1000,   953,  3000,  2931, | , -3.4, 3564.2, 36.344, |, 0.0
5854.4, 138.2, | , 25.0, 0.0, 576.8, | ,  1000,   947,  3000,  2913, | , -3.4, 3564.6, 36.128, |, 0.0
5855.4, 138.7, | , 25.0, 0.0, 575.9, | ,  1000,   955,  3000,  2912, | , -3.4, 3558.2, 36.129, |, 0.0
5856.4, 138.7, | , 25.0, 0.0, 577.0, | ,  1000,   957,  3000,  2929, | , -3.4, 3567.6, 36.408, |, 0.0
5857.5, 138.1, | , 25.0, 0.0, 576.8, | ,  1000,   955,  3000,  2926, | , -3.4, 3579.2, 36.478, |, 0.0
5858.5, 139.1, | , 25.0, 0.0, 570.3, | ,  1000,   949,  3000,  2927, | , -3.4, 3558.2, 36.214, |, 0.0
5859.5, 138.2, | , 25.0, 0.0, 576.6, | ,  1000,   956,  3000,  2933, | , -3.4, 3557.8, 36.336, |, 0.0
5860.5, 138.5, | , 25.0, 0.0, 576.0, | ,  1000,   956,  3000,  2938, | , -3.4, 3558.6, 36.383, |, 0.0
5861.5, 138.2, | , 25.0, 0.0, 576.6, | ,  1000,   953,  3000,  2918, | , -3.4, 3558.6, 36.172, |, 0.0
5862.5, 138.2, | , 25.0, 0.0, 577.1, | ,  1000,   955,  3000,  2928, | , -3.4, 3583.1, 36.526, |, 0.0
5863.5, 138.7, | , 25.0, 0.0, 577.0, | ,  1000,   950,  3000,  2942, | , -3.4, 3563.4, 36.418, |, 0.0
5864.5, 139.3, | , 25.0, 0.0, 568.6, | ,  1000,   955,  3000,  2920, | , -3.4, 3555.7, 36.177, |, 0.0
5865.5, 138.4, | , 25.0, 0.0, 575.8, | ,  1000,   950,  3000,  2918, | , -3.4, 3567.2, 36.228, |, 0.0
5866.5, 138.6, | , 25.0, 0.0, 577.0, | ,  1000,   958,  3000,  2926, | , -3.4, 3590.4, 36.611, |, 0.0
5867.6, 138.7, | , 25.0, 0.0, 577.4, | ,  1000,   959,  3000,  2949, | , -3.4, 3587.4, 36.812, |, 0.0
5868.6, 138.2, | , 25.0, 0.0, 576.8, | ,  1000,   959,  3000,  2918, | , -3.4, 3568.1, 36.316, |, 0.0
5869.6, 139.5, | , 25.0, 0.0, 570.4, | ,  1000,   951,  3000,  2918, | , -3.4, 3563.8, 36.199, |, 0.0
5870.6, 138.4, | , 25.0, 0.0, 576.0, | ,  1000,   959,  3000,  2929, | , -3.4, 3565.9, 36.409, |, 0.0
5871.6, 138.2, | , 25.0, 0.0, 577.0, | ,  1000,   949,  3000,  2929, | , -3.4, 3568.1, 36.328, |, 0.0
5872.6, 138.2, | , 25.0, 0.0, 577.1, | ,  1000,   956,  3000,  2918, | , -3.4, 3585.2, 36.464, |, 0.0
5873.6, 138.2, | , 25.0, 0.0, 577.0, | ,  1000,   958,  3000,  2941, | , -3.4, 3560.4, 36.443, |, 0.0
5874.6, 139.7, | , 25.0, 0.0, 568.2, | ,  1000,   954,  3000,  2901, | , -3.4, 3554.4, 35.973, |, 0.0
5875.6, 138.4, | , 25.0, 0.0, 576.4, | ,  1000,   949,  3000,  2945, | , -3.4, 3604.5, 36.858, |, 0.0
5876.6, 138.1, | , 25.0, 0.0, 577.5, | ,  1000,   952,  3000,  2904, | , -3.4, 3585.2, 36.302, |, 0.0
5877.7, 138.5, | , 25.0, 0.0, 577.3, | ,  1000,   956,  3000,  2926, | , -3.4, 3568.1, 36.374, |, 0.0
5878.7, 138.1, | , 25.0, 0.0, 577.0, | ,  1000,   956,  3000,  2922, | , -3.4, 3574.9, 36.407, |, 0.0
5879.7, 139.0, | , 25.0, 0.0, 572.0, | ,  1000,   959,  3000,  2937, | , -3.4, 3574.9, 36.574, |, 0.0
5880.7, 138.8, | , 25.0, 0.0, 577.0, | ,  1000,   954,  3000,  2920, | , -3.4, 3587.4, 36.487, |, 0.0
5881.7, 138.1, | , 25.0, 0.0, 577.5, | ,  1000,   950,  3000,  2913, | , -3.4, 3568.1, 36.189, |, 0.0
5882.7, 138.1, | , 25.0, 0.0, 577.3, | ,  1000,   950,  3000,  2912, | , -3.4, 3604.9, 36.551, |, 0.0
5883.7, 138.2, | , 25.0, 0.0, 577.3, | ,  1000,   953,  3000,  2923, | , -3.4, 3592.5, 36.563, |, 0.0
5884.7, 138.6, | , 25.0, 0.0, 577.5, | ,  1000,   961,  3000,  2912, | , -3.4, 3576.6, 36.366, |, 0.0
5885.7, 139.3, | , 25.0, 0.0, 570.3, | ,  1000,   953,  3000,  2917, | , -3.4, 3572.8, 36.301, |, 0.0
5886.8, 138.2, | , 25.0, 0.0, 577.3, | ,  1000,   955,  3000,  2926, | , -3.4, 3564.6, 36.317, |, 0.0
5887.8, 138.7, | , 25.0, 0.0, 577.8, | ,  1000,   955,  3000,  2944, | , -3.4, 3589.9, 36.755, |, 0.0
5888.8, 138.2, | , 25.0, 0.0, 577.2, | ,  1000,   958,  3000,  2922, | , -3.4, 3559.9, 36.265, |, 0.0
5889.8, 138.1, | , 25.0, 0.0, 577.2, | ,  1000,   956,  3000,  2939, | , -3.4, 3572.4, 36.530, |, 0.0
5890.8, 138.9, | , 25.0, 0.0, 572.0, | ,  1000,   953,  3000,  2934, | , -3.4, 3572.8, 36.466, |, 0.0
5891.8, 139.0, | , 25.0, 0.0, 577.0, | ,  1000,   966,  3000,  2971, | , -3.4, 3587.8, 37.077, |, 0.0
5892.8, 138.1, | , 25.0, 0.0, 577.6, | ,  1000,   959,  3000,  2909, | , -3.4, 3561.6, 36.170, |, 0.0
5893.8, 138.5, | , 25.0, 0.0, 577.8, | ,  1000,   961,  3000,  2912, | , -3.4, 3574.1, 36.340, |, 0.0
5894.8, 138.6, | , 25.0, 0.0, 577.9, | ,  1000,   957,  3000,  2936, | , -3.4, 3576.6, 36.559, |, 0.0
5895.9, 139.0, | , 25.0, 0.0, 571.6, | ,  1000,   953,  3000,  2926, | , -3.4, 3581.8, 36.473, |, 0.0
5896.9, 138.4, | , 25.0, 0.0, 576.8, | ,  1000,   955,  3000,  2948, | , -3.4, 3589.5, 36.785, |, 0.0
5897.9, 138.2, | , 25.0, 0.0, 577.9, | ,  1000,   958,  3000,  2933, | , -3.4, 3586.5, 36.643, |, 0.0
5898.9, 138.4, | , 25.0, 0.0, 577.6, | ,  1000,   950,  3000,  2951, | , -3.4, 3581.4, 36.683, |, 0.0
5899.9, 138.2, | , 25.0, 0.0, 577.7, | ,  1000,   953,  3000,  2942, | , -3.4, 3584.4, 36.658, |, 0.0
5900.9, 138.3, | , 25.0, 0.0, 577.7, | ,  1000,   955,  3000,  2923, | , -3.4, 3588.2, 36.534, |, 0.0
5901.9, 139.7, | , 25.0, 0.0, 568.8, | ,  1000,   954,  3000,  2896, | , -3.4, 3572.8, 36.120, |, 0.0
5902.9, 138.2, | , 25.0, 0.0, 577.7, | ,  1000,   954,  3000,  2931, | , -3.4, 3580.5, 36.524, |, 0.0
5903.9, 138.3, | , 25.0, 0.0, 577.5, | ,  1000,   954,  3000,  2946, | , -3.4, 3601.9, 36.881, |, 0.0
5904.9, 138.6, | , 25.0, 0.0, 578.0, | ,  1000,   955,  3000,  2928, | , -3.4, 3569.8, 36.394, |, 0.0
5906.0, 138.5, | , 25.0, 0.0, 578.4, | ,  1000,   957,  3000,  2913, | , -3.4, 3576.6, 36.338, |, 0.0
5907.0, 139.3, | , 25.0, 0.0, 570.1, | ,  1000,   948,  3000,  2929, | , -3.4, 3578.4, 36.418, |, 0.0
5908.0, 138.2, | , 25.0, 0.0, 577.9, | ,  1000,   957,  3000,  2931, | , -3.4, 3573.6, 36.481, |, 0.0
5909.0, 138.6, | , 25.0, 0.0, 578.2, | ,  1000,   950,  3000,  2941, | , -3.4, 3585.6, 36.624, |, 0.0
5910.0, 138.2, | , 25.0, 0.0, 577.8, | ,  1000,   954,  3000,  2921, | , -3.4, 3574.1, 36.362, |, 0.0
5911.0, 138.3, | , 25.0, 0.0, 577.5, | ,  1000,   954,  3000,  2946, | , -3.4, 3572.4, 36.579, |, 0.0
5912.0, 139.1, | , 25.0, 0.0, 572.1, | ,  1000,   956,  3000,  2936, | , -3.4, 3570.6, 36.483, |, 0.0
5913.0, 139.0, | , 25.0, 0.0, 577.0, | ,  1000,   956,  3000,  2938, | , -3.4, 3596.8, 36.778, |, 0.0
5914.0, 138.2, | , 25.0, 0.0, 577.4, | ,  1000,   953,  3000,  2937, | , -3.4, 3590.4, 36.667, |, 0.0
5915.1, 138.6, | , 25.0, 0.0, 577.5, | ,  1000,   951,  3000,  2907, | , -3.4, 3598.9, 36.450, |, 0.0
5916.1, 138.3, | , 25.0, 0.0, 577.6, | ,  1000,   952,  3000,  2934, | , -3.4, 3583.1, 36.562, |, 0.0
5917.1, 138.2, | , 25.0, 0.0, 577.4, | ,  1000,   953,  3000,  2922, | , -3.4, 3583.9, 36.455, |, 0.0
5918.1, 139.3, | , 25.0, 0.0, 570.8, | ,  1000,   948,  3000,  2928, | , -3.4, 3607.5, 36.712, |, 0.0
5919.1, 138.6, | , 25.0, 0.0, 578.2, | ,  1000,   955,  3000,  2926, | , -3.4, 3573.6, 36.422, |, 0.0
5920.1, 138.7, | , 25.0, 0.0, 578.0, | ,  1000,   951,  3000,  2931, | , -3.4, 3580.1, 36.487, |, 0.0
5921.1, 138.4, | , 25.0, 0.0, 577.4, | ,  1000,   955,  3000,  2937, | , -3.4, 3574.9, 36.525, |, 0.0
5922.1, 138.2, | , 25.0, 0.0, 578.0, | ,  1000,   956,  3000,  2931, | , -3.4, 3589.9, 36.641, |, 0.0
5923.1, 139.6, | , 25.0, 0.0, 572.2, | ,  1000,   953,  3000,  2908, | , -3.4, 3583.1, 36.323, |, 0.0
5924.1, 138.4, | , 25.0, 0.0, 577.5, | ,  1000,   960,  3000,  2947, | , -3.4, 3591.6, 36.837, |, 0.0
5925.2, 138.3, | , 25.0, 0.0, 577.7, | ,  1000,   955,  3000,  2956, | , -3.4, 3570.6, 36.664, |, 0.0
5926.2, 138.8, | , 25.0, 0.0, 578.4, | ,  1000,   952,  3000,  2930, | , -3.4, 3563.4, 36.319, |, 0.0
5927.2, 138.3, | , 25.0, 0.0, 578.1, | ,  1000,   956,  3000,  2922, | , -3.4, 3575.4, 36.401, |, 0.0
5928.2, 139.3, | , 25.0, 0.0, 567.5, | ,  1000,   947,  3000,  2921, | , -3.4, 3588.2, 36.437, |, 0.0
5929.2, 138.4, | , 25.0, 0.0, 577.5, | ,  1000,   959,  3000,  2942, | , -3.4, 3592.1, 36.788, |, 0.0
5930.2, 138.1, | , 25.0, 0.0, 578.2, | ,  1000,   954,  3000,  2919, | , -3.4, 3572.8, 36.332, |, 0.0
5931.2, 138.1, | , 25.0, 0.0, 578.1, | ,  1000,   956,  3000,  2927, | , -3.4, 3581.4, 36.516, |, 0.0
5932.2, 138.1, | , 25.0, 0.0, 578.0, | ,  1000,   955,  3000,  2940, | , -3.4, 3579.6, 36.609, |, 0.0
5933.2, 138.2, | , 25.0, 0.0, 578.4, | ,  1000,   955,  3000,  2937, | , -3.4, 3572.4, 36.502, |, 0.0
5934.2, 138.7, | , 25.0, 0.0, 577.8, | ,  1000,   957,  3000,  2922, | , -3.4, 3598.5, 36.649, |, 0.0
5935.2, 138.3, | , 25.0, 0.0, 578.4, | ,  1000,   953,  3000,  2946, | , -3.4, 3583.1, 36.682, |, 0.0
5936.3, 138.4, | , 25.0, 0.0, 577.9, | ,  1000,   957,  3000,  2962, | , -3.4, 3571.5, 36.751, |, 0.0
5937.3, 138.7, | , 25.0, 0.0, 577.9, | ,  1000,   953,  3000,  2911, | , -3.4, 3558.2, 36.091, |, 0.0
5938.3, 138.5, | , 25.0, 0.0, 577.4, | ,  1000,   956,  3000,  2929, | , -3.4, 3600.6, 36.732, |, 0.0
5939.3, 139.0, | , 25.0, 0.0, 573.3, | ,  1000,   949,  3000,  2915, | , -3.4, 3577.5, 36.295, |, 0.0
5940.3, 138.8, | , 25.0, 0.0, 577.8, | ,  1000,   955,  3000,  2923, | , -3.4, 3581.8, 36.469, |, 0.0
5941.3, 138.7, | , 25.0, 0.0, 578.8, | ,  1000,   957,  3000,  2934, | , -3.4, 3580.1, 36.573, |, 0.0
5942.3, 138.2, | , 25.0, 0.0, 578.4, | ,  1000,   956,  3000,  2921, | , -3.4, 3581.8, 36.461, |, 0.0
5943.3, 138.1, | , 25.0, 0.0, 578.9, | ,  1000,   958,  3000,  2937, | , -3.4, 3611.8, 36.930, |, 0.0
5944.3, 139.6, | , 25.0, 0.0, 572.2, | ,  1000,   951,  3000,  2925, | , -3.4, 3592.9, 36.561, |, 0.0
5945.3, 138.8, | , 25.0, 0.0, 577.6, | ,  1000,   950,  3000,  2953, | , -3.4, 3583.1, 36.720, |, 0.0
5946.4, 138.3, | , 25.0, 0.0, 578.6, | ,  1000,   955,  3000,  2938, | , -3.4, 3573.6, 36.530, |, 0.0
5947.4, 138.3, | , 25.0, 0.0, 578.8, | ,  1000,   952,  3000,  2952, | , -3.4, 3580.1, 36.692, |, 0.0
5948.4, 138.6, | , 25.0, 0.0, 578.4, | ,  1000,   954,  3000,  2940, | , -3.4, 3572.8, 36.524, |, 0.0
5949.4, 138.9, | , 25.0, 0.0, 572.6, | ,  1000,   952,  3000,  2917, | , -3.4, 3580.1, 36.365, |, 0.0
5950.4, 138.3, | , 25.0, 0.0, 577.6, | ,  1000,   957,  3000,  2929, | , -3.4, 3591.2, 36.634, |, 0.0
5951.4, 138.6, | , 25.0, 0.0, 578.8, | ,  1000,   952,  3000,  2918, | , -3.4, 3599.4, 36.571, |, 0.0
5952.4, 138.4, | , 25.0, 0.0, 578.5, | ,  1000,   952,  3000,  2953, | , -3.4, 3604.1, 36.952, |, 0.0
5953.4, 138.1, | , 25.0, 0.0, 578.6, | ,  1000,   957,  3000,  2924, | , -3.4, 3558.2, 36.255, |, 0.0
5954.4, 138.6, | , 25.0, 0.0, 578.3, | ,  1000,   957,  3000,  2929, | , -3.4, 3582.6, 36.558, |, 0.0
5955.5, 139.6, | , 25.0, 0.0, 572.7, | ,  1000,   952,  3000,  2948, | , -3.4, 3616.1, 37.026, |, 0.0
5956.5, 138.2, | , 25.0, 0.0, 578.3, | ,  1000,   951,  3000,  2939, | , -3.4, 3602.8, 36.798, |, 0.0
5957.5, 138.6, | , 25.0, 0.0, 579.0, | ,  1000,   956,  3000,  2926, | , -3.4, 3588.6, 36.576, |, 0.0
5958.5, 138.6, | , 25.0, 0.0, 579.0, | ,  1000,   958,  3000,  2946, | , -3.4, 3585.2, 36.752, |, 0.0
5959.5, 138.1, | , 25.0, 0.0, 578.6, | ,  1000,   956,  3000,  2913, | , -3.4, 3602.4, 36.595, |, 0.0
5960.5, 139.1, | , 25.0, 0.0, 573.1, | ,  1000,   954,  3000,  2934, | , -3.4, 3587.8, 36.625, |, 0.0
5961.5, 138.7, | , 25.0, 0.0, 579.2, | ,  1000,   959,  3000,  2933, | , -3.4, 3576.6, 36.547, |, 0.0
5962.5, 138.7, | , 25.0, 0.0, 579.0, | ,  1000,   956,  3000,  2947, | , -3.4, 3568.5, 36.565, |, 0.0
5963.5, 138.2, | , 25.0, 0.0, 578.7, | ,  1000,   953,  3000,  2914, | , -3.4, 3581.8, 36.365, |, 0.0
5964.6, 138.3, | , 25.0, 0.0, 578.5, | ,  1000,   954,  3000,  2933, | , -3.4, 3584.4, 36.578, |, 0.0
5965.6, 139.7, | , 25.0, 0.0, 572.8, | ,  1000,   953,  3000,  2946, | , -3.4, 3570.6, 36.550, |, 0.0
5966.6, 138.2, | , 25.0, 0.0, 578.8, | ,  1000,   958,  3000,  2924, | , -3.4, 3581.8, 36.509, |, 0.0
5967.6, 138.1, | , 25.0, 0.0, 578.6, | ,  1000,   948,  3000,  2923, | , -3.4, 3589.5, 36.485, |, 0.0
5968.6, 138.7, | , 25.0, 0.0, 578.5, | ,  1000,   955,  3000,  2934, | , -3.4, 3588.2, 36.644, |, 0.0
5969.6, 138.2, | , 25.0, 0.0, 578.4, | ,  1000,   958,  3000,  2929, | , -3.4, 3601.1, 36.754, |, 0.0
5970.6, 138.4, | , 25.0, 0.0, 577.7, | ,  1000,   953,  3000,  2926, | , -3.4, 3577.9, 36.434, |, 0.0
5971.6, 139.3, | , 25.0, 0.0, 572.7, | ,  1000,   950,  3000,  2912, | , -3.4, 3609.2, 36.597, |, 0.0
5972.6, 138.6, | , 25.0, 0.0, 578.5, | ,  1000,   953,  3000,  2915, | , -3.4, 3612.6, 36.686, |, 0.0
5973.7, 138.2, | , 25.0, 0.0, 578.6, | ,  1000,   954,  3000,  2932, | , -3.4, 3593.8, 36.664, |, 0.0
5974.7, 138.3, | , 25.0, 0.0, 578.7, | ,  1000,   955,  3000,  2932, | , -3.4, 3586.1, 36.600, |, 0.0
5975.7, 138.8, | , 25.0, 0.0, 578.6, | ,  1000,   954,  3000,  2925, | , -3.4, 3581.4, 36.473, |, 0.0
5976.7, 139.3, | , 25.0, 0.0, 572.0, | ,  1000,   953,  3000,  2932, | , -3.4, 3591.6, 36.630, |, 0.0
5977.7, 138.2, | , 25.0, 0.0, 578.6, | ,  1000,   958,  3000,  2944, | , -3.4, 3592.1, 36.797, |, 0.0
5978.7, 138.8, | , 25.0, 0.0, 579.0, | ,  1000,   958,  3000,  2960, | , -3.4, 3589.1, 36.925, |, 0.0
5979.7, 138.6, | , 25.0, 0.0, 579.2, | ,  1000,   956,  3000,  2911, | , -3.4, 3583.5, 36.382, |, 0.0
5980.7, 138.5, | , 25.0, 0.0, 577.9, | ,  1000,   955,  3000,  2927, | , -3.4, 3598.9, 36.677, |, 0.0
5981.7, 139.3, | , 25.0, 0.0, 573.5, | ,  1000,   955,  3000,  2914, | , -3.4, 3598.1, 36.555, |, 0.0
5982.8, 138.8, | , 25.0, 0.0, 578.5, | ,  1000,   954,  3000,  2925, | , -3.4, 3592.5, 36.583, |, 0.0
5983.8, 138.7, | , 25.0, 0.0, 578.5, | ,  1000,   955,  3000,  2925, | , -3.4, 3590.8, 36.575, |, 0.0
5984.8, 138.2, | , 25.0, 0.0, 578.2, | ,  1000,   953,  3000,  2918, | , -3.4, 3597.6, 36.570, |, 0.0
5985.8, 138.7, | , 25.0, 0.0, 578.3, | ,  1000,   955,  3000,  2917, | , -3.4, 3619.5, 36.797, |, 0.0
5986.8, 138.7, | , 25.0, 0.0, 579.1, | ,  1000,   952,  3000,  2928, | , -3.4, 3590.8, 36.575, |, 0.0
5987.8, 138.6, | , 25.0, 0.0, 578.3, | ,  1000,   954,  3000,  2954, | , -3.4, 3596.8, 36.903, |, 0.0
5988.8, 138.3, | , 25.0, 0.0, 578.8, | ,  1000,   953,  3000,  2927, | , -3.4, 3592.1, 36.596, |, 0.0
5989.8, 138.5, | , 25.1, 0.0, 578.9, | ,  1000,   950,  3000,  2903, | , -3.4, 3583.5, 36.259, |, 0.0
5990.8, 138.3, | , 25.0, 0.0, 578.1, | ,  1000,   951,  3000,  2941, | , -3.4, 3590.4, 36.687, |, 0.0
5991.8, 138.2, | , 25.0, 0.0, 579.1, | ,  1000,   951,  3000,  2948, | , -3.4, 3583.9, 36.696, |, 0.0
5992.8, 138.9, | , 25.1, 0.0, 574.5, | ,  1000,   948,  3000,  2910, | , -3.4, 3609.6, 36.555, |, 0.0
5993.9, 138.7, | , 25.1, 0.0, 579.3, | ,  1000,   952,  3000,  2941, | , -3.4, 3589.9, 36.699, |, 0.0
5994.9, 138.3, | , 25.1, 0.0, 579.3, | ,  1000,   957,  3000,  2931, | , -3.4, 3583.5, 36.581, |, 0.0
5995.9, 138.4, | , 25.1, 0.0, 578.6, | ,  1000,   955,  3000,  2914, | , -3.4, 3592.1, 36.487, |, 0.0
5996.9, 138.7, | , 25.1, 0.0, 579.7, | ,  1000,   959,  3000,  2937, | , -3.4, 3599.8, 36.822, |, 0.0
5997.9, 139.5, | , 25.0, 0.0, 573.0, | ,  1000,   951,  3000,  2922, | , -3.4, 3589.9, 36.498, |, 0.0
5998.9, 138.3, | , 25.1, 0.0, 579.4, | ,  1000,   960,  3000,  2953, | , -3.4, 3595.9, 36.946, |, 0.0
5999.9, 138.2, | , 25.1, 0.0, 579.2, | ,  1000,   958,  3000,  2933, | , -3.4, 3587.8, 36.656, |, 0.0
6000.9, 138.8, | , 25.1, 0.0, 578.8, | ,  1000,   949,  3000,  2908, | , -3.4, 3589.5, 36.352, |, 0.0
