Repository: jdhuang-csm/Ru-BCA

## Methods
* (BaO)<sub>x</sub>-(CaO)<sub>y</sub>-(Al<sub>2</sub>O<sub>3</sub>)<sub>1-x-y</sub> (BCA) catalyst supports were synthesized via sol-gel and solid-state methods. 
* Ru/BCA catalysts were prepared via incipient wetness impregnation to achieve 1 wt. % Ru loading.
* Ammonia synthesis rates were measured for Ru/BCA catalysts in a packed-bed reactor at 480-600<sup>o</sup>C, 10 bar, and space velocities up to 1.3 x 10<sup>6</sup> ml g<sub>cat</sub><sup>-1</sup> h<sup>-1</sup>.
* A machine learning (ML) model was employed to improve understanding of the behavior of Ru/BCA catalysts.
* A microkinetic model was developed to describe the best-performing catalyst.

File: data/init_files_Cadigan/BCA723.txt (part 15 of 46)
********** Start test **********
Elapsed time, Pressure, | , LJtemp(C), Inner-Temp, Outer-Temp, | , N2-set, N2-flow, H2-set, H2-flow, | , pH, NH3_ppm, NH3_Prod_rate, |, In222Temp
5594.4, 138.9, | , 24.8, 0.0, 559.4, | ,  1000,   951,  3000,  2929, | , -3.4, 2179.9, 20.804, |, 0.0
5595.4, 139.2, | , 24.8, 0.0, 553.9, | ,  1000,   952,  3000,  2925, | , -3.4, 2249.3, 21.450, |, 0.0
5596.5, 138.7, | , 24.8, 0.0, 558.7, | ,  1000,   955,  3000,  2960, | , -3.4, 2317.9, 22.325, |, 0.0
5597.5, 138.8, | , 24.8, 0.0, 559.9, | ,  1000,   951,  3000,  2933, | , -3.4, 2388.6, 22.814, |, 0.0
5598.5, 139.0, | , 24.8, 0.0, 559.3, | ,  1000,   959,  3000,  2929, | , -3.4, 2474.3, 23.655, |, 0.0
5599.5, 138.5, | , 24.8, 0.0, 559.5, | ,  1000,   952,  3000,  2930, | , -3.4, 2568.9, 24.524, |, 0.0
5600.5, 138.5, | , 24.8, 0.0, 559.3, | ,  1000,   951,  3000,  2917, | , -3.4, 2625.5, 24.973, |, 0.0
5601.5, 139.1, | , 24.8, 0.0, 554.0, | ,  1000,   951,  3000,  2911, | , -3.4, 2696.2, 25.607, |, 0.0
5602.5, 138.5, | , 24.8, 0.0, 559.5, | ,  1000,   958,  3000,  2918, | , -3.4, 2764.7, 26.350, |, 0.0
5603.5, 138.4, | , 24.8, 0.0, 559.4, | ,  1000,   949,  3000,  2921, | , -3.4, 2871.9, 27.324, |, 0.0
5604.5, 138.5, | , 24.8, 0.0, 559.4, | ,  1000,   956,  3000,  2930, | , -3.4, 2915.6, 27.854, |, 0.0
5605.5, 138.8, | , 24.8, 0.0, 560.3, | ,  1000,   954,  3000,  2914, | , -3.4, 2956.3, 28.108, |, 0.0
5606.6, 139.2, | , 24.8, 0.0, 554.2, | ,  1000,   959,  3000,  2917, | , -3.4, 3027.4, 28.841, |, 0.0
5607.6, 138.5, | , 24.8, 0.0, 559.8, | ,  1000,   958,  3000,  2923, | , -3.4, 3107.1, 29.641, |, 0.0
5608.6, 138.7, | , 24.8, 0.0, 560.0, | ,  1000,   957,  3000,  2926, | , -3.4, 3187.6, 30.419, |, 0.0
5609.6, 138.3, | , 24.8, 0.0, 560.0, | ,  1000,   954,  3000,  2944, | , -3.4, 3239.5, 31.034, |, 0.0
5610.6, 138.4, | , 24.8, 0.0, 560.1, | ,  1000,   960,  3000,  2933, | , -3.4, 3321.3, 31.771, |, 0.0
5611.6, 139.8, | , 24.8, 0.0, 554.4, | ,  1000,   955,  3000,  2917, | , -3.4, 3372.3, 32.082, |, 0.0
5612.6, 139.2, | , 24.8, 0.0, 559.4, | ,  1000,   957,  3000,  2943, | , -3.4, 3434.8, 32.910, |, 0.0
5613.6, 138.6, | , 24.8, 0.0, 559.9, | ,  1000,   953,  3000,  2923, | , -3.4, 3509.4, 33.422, |, 0.0
5614.6, 138.5, | , 24.8, 0.0, 560.0, | ,  1000,   952,  3000,  2914, | , -3.4, 3580.5, 34.007, |, 0.0
5615.7, 138.8, | , 24.8, 0.0, 560.5, | ,  1000,   953,  3000,  2911, | , -3.4, 3632.8, 34.475, |, 0.0
5616.7, 138.5, | , 24.8, 0.0, 560.0, | ,  1000,   959,  3000,  2932, | , -3.4, 3691.0, 35.276, |, 0.0
5617.7, 138.4, | , 24.8, 0.0, 559.3, | ,  1000,   955,  3000,  2907, | , -3.4, 3743.7, 35.515, |, 0.0
5618.7, 138.6, | , 24.8, 0.0, 560.7, | ,  1000,   949,  3000,  2925, | , -3.4, 3799.4, 36.150, |, 0.0
5619.7, 138.8, | , 24.8, 0.0, 560.5, | ,  1000,   955,  3000,  2936, | , -3.4, 3859.0, 36.871, |, 0.0
5620.7, 138.5, | , 24.8, 0.0, 560.5, | ,  1000,   959,  3000,  2926, | , -3.4, 3935.3, 37.551, |, 0.0
5621.7, 138.5, | , 24.8, 0.0, 560.3, | ,  1000,   960,  3000,  2926, | , -3.4, 3972.1, 37.904, |, 0.0
5622.7, 139.9, | , 24.8, 0.0, 554.1, | ,  1000,   957,  3000,  2913, | , -3.4, 4006.4, 38.070, |, 0.0
5623.7, 138.4, | , 24.8, 0.0, 560.7, | ,  1000,   957,  3000,  2913, | , -3.4, 4095.1, 38.912, |, 0.0
5624.7, 138.4, | , 24.8, 0.0, 560.7, | ,  1000,   959,  3000,  2929, | , -3.4, 4126.3, 39.398, |, 0.0
5625.8, 138.4, | , 24.8, 0.0, 560.1, | ,  1000,   960,  3000,  2922, | , -3.4, 4149.9, 39.545, |, 0.0
5626.8, 138.9, | , 24.8, 0.0, 561.2, | ,  1000,   955,  3000,  2931, | , -3.4, 4199.2, 40.058, |, 0.0
5627.8, 139.4, | , 24.8, 0.0, 555.2, | ,  1000,   952,  3000,  2933, | , -3.4, 4239.5, 40.431, |, 0.0
5628.8, 138.5, | , 24.8, 0.0, 560.6, | ,  1000,   954,  3000,  2908, | , -3.4, 4276.3, 40.547, |, 0.0
5629.8, 138.3, | , 24.8, 0.0, 560.5, | ,  1000,   948,  3000,  2918, | , -3.4, 4310.1, 40.900, |, 0.0
5630.8, 138.5, | , 24.8, 0.0, 560.6, | ,  1000,   954,  3000,  2937, | , -3.4, 4383.0, 41.860, |, 0.0
5631.8, 138.7, | , 24.8, 0.0, 560.0, | ,  1000,   952,  3000,  2958, | , -3.4, 4392.8, 42.157, |, 0.0
5632.8, 139.6, | , 24.8, 0.0, 555.7, | ,  1000,   948,  3000,  2915, | , -3.4, 4413.8, 41.851, |, 0.0
5633.9, 139.0, | , 24.8, 0.0, 560.3, | ,  1000,   954,  3000,  2933, | , -3.4, 4444.7, 42.404, |, 0.0
5634.9, 138.5, | , 24.8, 0.0, 560.4, | ,  1000,   956,  3000,  2922, | , -3.4, 4479.8, 42.637, |, 0.0
5635.9, 138.4, | , 24.8, 0.0, 560.5, | ,  1000,   950,  3000,  2922, | , -3.4, 4490.5, 42.677, |, 0.0
5636.9, 138.9, | , 24.8, 0.0, 560.6, | ,  1000,   951,  3000,  2929, | , -3.4, 4499.1, 42.846, |, 0.0
5637.9, 138.8, | , 24.8, 0.0, 561.1, | ,  1000,   954,  3000,  2927, | , -3.4, 4527.8, 43.132, |, 0.0
5638.9, 138.7, | , 24.8, 0.0, 558.8, | ,  1000,   953,  3000,  2901, | , -3.4, 4559.1, 43.119, |, 0.0
5639.9, 139.1, | , 24.8, 0.0, 560.8, | ,  1000,   951,  3000,  2952, | , -3.4, 4568.9, 43.757, |, 0.0
5640.9, 139.0, | , 24.8, 0.0, 560.8, | ,  1000,   954,  3000,  2930, | , -3.4, 4617.8, 44.021, |, 0.0
5641.9, 138.7, | , 24.8, 0.0, 560.9, | ,  1000,   951,  3000,  2941, | , -3.4, 4611.8, 44.053, |, 0.0
5642.9, 138.6, | , 24.8, 0.0, 560.4, | ,  1000,   954,  3000,  2930, | , -3.4, 4616.5, 44.001, |, 0.0
5643.9, 140.1, | , 24.8, 0.0, 553.4, | ,  1000,   944,  3000,  2911, | , -3.4, 4627.6, 43.781, |, 0.0
5645.0, 138.5, | , 24.8, 0.0, 560.3, | ,  1000,   958,  3000,  2921, | , -3.4, 4646.5, 44.232, |, 0.0
5646.0, 138.4, | , 24.8, 0.0, 560.6, | ,  1000,   948,  3000,  2920, | , -3.4, 4686.7, 44.488, |, 0.0
5647.0, 138.5, | , 24.8, 0.0, 560.3, | ,  1000,   955,  3000,  2938, | , -3.4, 4673.9, 44.651, |, 0.0
5648.0, 138.8, | , 24.8, 0.0, 561.3, | ,  1000,   951,  3000,  2936, | , -3.4, 4675.2, 44.596, |, 0.0
5649.0, 139.2, | , 24.8, 0.0, 555.7, | ,  1000,   950,  3000,  2914, | , -3.4, 4714.2, 44.705, |, 0.0
5650.0, 138.7, | , 24.8, 0.0, 560.4, | ,  1000,   957,  3000,  2922, | , -3.4, 4725.3, 44.983, |, 0.0
5651.0, 138.9, | , 24.8, 0.0, 561.7, | ,  1000,   960,  3000,  2940, | , -3.4, 4704.7, 45.025, |, 0.0
5652.0, 138.4, | , 24.8, 0.0, 561.3, | ,  1000,   949,  3000,  2944, | , -3.4, 4709.9, 44.991, |, 0.0
5653.0, 138.4, | , 24.8, 0.0, 561.3, | ,  1000,   950,  3000,  2929, | , -3.4, 4711.6, 44.858, |, 0.0
5654.0, 138.8, | , 24.8, 0.0, 561.9, | ,  1000,   950,  3000,  2934, | , -3.4, 4720.2, 44.994, |, 0.0
5655.1, 139.1, | , 24.8, 0.0, 560.2, | ,  1000,   952,  3000,  2936, | , -3.4, 4720.2, 45.031, |, 0.0
5656.1, 138.4, | , 24.8, 0.0, 561.0, | ,  1000,   955,  3000,  2933, | , -3.4, 4740.7, 45.235, |, 0.0
5657.1, 138.3, | , 24.8, 0.0, 561.3, | ,  1000,   949,  3000,  2922, | , -3.4, 4733.4, 44.964, |, 0.0
5658.1, 138.9, | , 24.8, 0.0, 561.8, | ,  1000,   951,  3000,  2937, | , -3.4, 4725.7, 45.082, |, 0.0
5659.1, 138.9, | , 24.8, 0.0, 561.8, | ,  1000,   956,  3000,  2933, | , -3.4, 4734.7, 45.193, |, 0.0
5660.1, 139.2, | , 24.8, 0.0, 555.7, | ,  1000,   949,  3000,  2910, | , -3.4, 4730.9, 44.797, |, 0.0
5661.1, 139.9, | , 24.8, 0.0, 555.8, | ,  1000,   957,  3000,  2921, | , -3.4, 4745.0, 45.151, |, 0.0
5662.1, 138.8, | , 24.8, 0.0, 562.4, | ,  1000,   954,  3000,  2911, | , -3.4, 4766.4, 45.200, |, 0.0
5663.1, 138.4, | , 24.8, 0.0, 562.1, | ,  1000,   953,  3000,  2927, | , -3.4, 4732.6, 45.055, |, 0.0
5664.1, 138.6, | , 24.8, 0.0, 561.6, | ,  1000,   952,  3000,  2955, | , -3.4, 4727.0, 45.319, |, 0.0
5665.2, 140.0, | , 24.8, 0.0, 556.0, | ,  1000,   953,  3000,  2929, | , -3.4, 4738.6, 45.140, |, 0.0
5666.2, 138.7, | , 24.8, 0.0, 560.8, | ,  1000,   962,  3000,  2931, | , -3.4, 4724.0, 45.130, |, 0.0
5667.2, 138.5, | , 24.8, 0.0, 560.8, | ,  1000,   948,  3000,  2902, | , -3.4, 4727.9, 44.659, |, 0.0
5668.2, 138.5, | , 24.8, 0.0, 562.5, | ,  1000,   948,  3000,  2920, | , -3.4, 4725.3, 44.845, |, 0.0
5669.2, 138.7, | , 24.8, 0.0, 562.7, | ,  1000,   955,  3000,  2909, | , -3.4, 4726.2, 44.806, |, 0.0
5670.2, 139.3, | , 24.8, 0.0, 556.6, | ,  1000,   957,  3000,  2939, | , -3.4, 4725.3, 45.175, |, 0.0
5671.2, 138.9, | , 24.8, 0.0, 561.2, | ,  1000,   956,  3000,  2966, | , -3.4, 4720.6, 45.430, |, 0.0
5672.2, 139.0, | , 24.8, 0.0, 561.2, | ,  1000,   949,  3000,  2904, | , -3.4, 4724.9, 44.673, |, 0.0
5673.2, 138.4, | , 24.8, 0.0, 562.4, | ,  1000,   953,  3000,  2909, | , -3.4, 4724.0, 44.767, |, 0.0
5674.3, 138.3, | , 24.8, 0.0, 562.5, | ,  1000,   949,  3000,  2909, | , -3.4, 4715.9, 44.639, |, 0.0
5675.3, 138.9, | , 24.8, 0.0, 562.2, | ,  1000,   958,  3000,  2952, | , -3.4, 4719.3, 45.275, |, 0.0
5676.3, 139.8, | , 24.8, 0.0, 556.3, | ,  1000,   955,  3000,  2924, | , -3.4, 4713.7, 44.862, |, 0.0
5677.3, 138.5, | , 24.8, 0.0, 562.4, | ,  1000,   954,  3000,  2932, | , -3.4, 4713.7, 44.942, |, 0.0
5678.3, 138.5, | , 24.8, 0.0, 562.1, | ,  1000,   950,  3000,  2944, | , -3.4, 4700.0, 44.912, |, 0.0
5679.3, 138.9, | , 24.8, 0.0, 562.9, | ,  1000,   948,  3000,  2921, | , -3.4, 4702.2, 44.639, |, 0.0
5680.3, 139.0, | , 24.8, 0.0, 562.8, | ,  1000,   951,  3000,  2911, | , -3.4, 4716.3, 44.687, |, 0.0
5681.3, 139.6, | , 24.8, 0.0, 555.2, | ,  1000,   955,  3000,  2907, | , -3.4, 4701.7, 44.568, |, 0.0
5682.3, 138.9, | , 24.8, 0.0, 562.8, | ,  1000,   960,  3000,  2926, | , -3.4, 4725.3, 45.048, |, 0.0
5683.3, 139.1, | , 24.8, 0.0, 562.8, | ,  1000,   963,  3000,  2959, | , -3.4, 4692.3, 45.161, |, 0.0
5684.4, 138.4, | , 24.8, 0.0, 562.2, | ,  1000,   953,  3000,  2918, | , -3.4, 4693.6, 44.586, |, 0.0
5685.4, 138.4, | , 24.8, 0.0, 562.6, | ,  1000,   945,  3000,  2925, | , -3.4, 4691.5, 44.551, |, 0.0
5686.4, 139.1, | , 24.8, 0.0, 556.8, | ,  1000,   945,  3000,  2923, | , -3.4, 4690.2, 44.517, |, 0.0
5687.4, 138.4, | , 24.8, 0.0, 561.8, | ,  1000,   950,  3000,  2929, | , -3.4, 4722.3, 44.956, |, 0.0
5688.4, 138.4, | , 24.8, 0.0, 563.1, | ,  1000,   958,  3000,  2922, | , -3.4, 4706.9, 44.823, |, 0.0
5689.4, 138.4, | , 24.8, 0.0, 563.1, | ,  1000,   954,  3000,  2931, | , -3.4, 4704.3, 44.851, |, 0.0
5690.4, 139.0, | , 24.8, 0.0, 563.3, | ,  1000,   961,  3000,  2941, | , -3.4, 4676.9, 44.779, |, 0.0
5691.4, 138.5, | , 24.8, 0.0, 562.9, | ,  1000,   958,  3000,  2937, | , -3.4, 4679.0, 44.727, |, 0.0
5692.4, 138.9, | , 24.8, 0.0, 562.3, | ,  1000,   952,  3000,  2952, | , -3.4, 4708.6, 45.112, |, 0.0
5693.4, 138.8, | , 24.8, 0.0, 562.7, | ,  1000,   948,  3000,  2923, | , -3.4, 4688.0, 44.533, |, 0.0
5694.5, 138.8, | , 24.8, 0.0, 563.0, | ,  1000,   950,  3000,  2932, | , -3.4, 4689.7, 44.671, |, 0.0
5695.5, 138.3, | , 24.8, 0.0, 563.1, | ,  1000,   959,  3000,  2907, | , -3.4, 4685.5, 44.449, |, 0.0
5696.5, 138.4, | , 24.8, 0.0, 562.7, | ,  1000,   956,  3000,  2927, | , -3.4, 4690.2, 44.697, |, 0.0
5697.5, 139.6, | , 24.8, 0.0, 557.9, | ,  1000,   947,  3000,  2911, | , -3.4, 4679.9, 44.304, |, 0.0
5698.5, 138.4, | , 24.8, 0.0, 563.3, | ,  1000,   959,  3000,  2944, | , -3.4, 4673.0, 44.757, |, 0.0
5699.5, 138.4, | , 24.8, 0.0, 562.8, | ,  1000,   956,  3000,  2931, | , -3.4, 4684.2, 44.682, |, 0.0
5700.5, 138.9, | , 24.8, 0.0, 563.2, | ,  1000,   952,  3000,  2914, | , -3.4, 4664.5, 44.261, |, 0.0
5701.5, 138.9, | , 24.8, 0.0, 563.0, | ,  1000,   958,  3000,  2933, | , -3.4, 4663.6, 44.526, |, 0.0
5702.5, 139.6, | , 24.8, 0.0, 555.6, | ,  1000,   949,  3000,  2944, | , -3.4, 4691.5, 44.818, |, 0.0
5703.5, 138.4, | , 24.8, 0.0, 563.4, | ,  1000,   949,  3000,  2906, | , -3.4, 4667.5, 44.158, |, 0.0
5704.6, 138.5, | , 24.8, 0.0, 563.1, | ,  1000,   953,  3000,  2922, | , -3.4, 4663.6, 44.351, |, 0.0
5705.6, 138.5, | , 24.8, 0.0, 563.3, | ,  1000,   954,  3000,  2945, | , -3.4, 4664.0, 44.631, |, 0.0
5706.6, 138.5, | , 24.8, 0.0, 563.1, | ,  1000,   953,  3000,  2922, | , -3.4, 4668.3, 44.392, |, 0.0
5707.6, 139.3, | , 24.8, 0.0, 557.1, | ,  1000,   953,  3000,  2918, | , -3.4, 4674.8, 44.415, |, 0.0
5708.6, 138.6, | , 24.8, 0.0, 562.8, | ,  1000,   954,  3000,  2922, | , -3.4, 4661.5, 44.332, |, 0.0
5709.6, 138.6, | , 24.8, 0.0, 562.8, | ,  1000,   953,  3000,  2931, | , -3.4, 4661.5, 44.434, |, 0.0
5710.6, 138.4, | , 24.8, 0.0, 562.8, | ,  1000,   954,  3000,  2937, | , -3.4, 4660.6, 44.505, |, 0.0
5711.6, 139.0, | , 24.8, 0.0, 563.2, | ,  1000,   958,  3000,  2941, | , -3.4, 4675.6, 44.727, |, 0.0
5712.6, 138.6, | , 24.8, 0.0, 562.3, | ,  1000,   953,  3000,  2925, | , -3.4, 4661.0, 44.357, |, 0.0
5713.7, 139.2, | , 24.8, 0.0, 556.9, | ,  1000,   947,  3000,  2936, | , -3.4, 4658.5, 44.387, |, 0.0
5714.7, 139.0, | , 24.8, 0.0, 563.4, | ,  1000,   955,  3000,  2941, | , -3.4, 4653.3, 44.488, |, 0.0
5715.7, 138.4, | , 24.8, 0.0, 563.4, | ,  1000,   949,  3000,  2914, | , -3.4, 4653.8, 44.124, |, 0.0
5716.7, 138.6, | , 24.8, 0.0, 563.4, | ,  1000,   955,  3000,  2944, | , -3.4, 4651.2, 44.507, |, 0.0
5717.7, 138.6, | , 24.8, 0.0, 562.9, | ,  1000,   953,  3000,  2934, | , -3.4, 4665.8, 44.510, |, 0.0
5718.7, 139.9, | , 24.8, 0.0, 556.9, | ,  1000,   951,  3000,  2918, | , -3.4, 4645.6, 44.110, |, 0.0
5719.7, 138.5, | , 24.8, 0.0, 563.9, | ,  1000,   952,  3000,  2941, | , -3.4, 4649.0, 44.409, |, 0.0
5720.7, 138.9, | , 24.8, 0.0, 558.8, | ,  1000,   952,  3000,  2929, | , -3.4, 4648.6, 44.274, |, 0.0
5721.7, 138.8, | , 24.8, 0.0, 564.2, | ,  1000,   950,  3000,  2939, | , -3.4, 4655.9, 44.435, |, 0.0
5722.7, 139.1, | , 24.8, 0.0, 563.7, | ,  1000,   951,  3000,  2948, | , -3.4, 4658.0, 44.569, |, 0.0
5723.8, 139.3, | , 24.8, 0.0, 558.4, | ,  1000,   944,  3000,  2930, | , -3.4, 4653.8, 44.243, |, 0.0
5724.8, 138.9, | , 24.8, 0.0, 564.2, | ,  1000,   957,  3000,  2908, | , -3.4, 4655.0, 44.154, |, 0.0
5725.8, 138.9, | , 24.8, 0.0, 564.5, | ,  1000,   958,  3000,  2933, | , -3.4, 4670.0, 44.584, |, 0.0
5726.8, 138.7, | , 24.8, 0.0, 564.0, | ,  1000,   950,  3000,  2928, | , -3.4, 4655.5, 44.308, |, 0.0
5727.8, 138.7, | , 24.8, 0.0, 563.6, | ,  1000,   957,  3000,  2944, | , -3.4, 4649.9, 44.524, |, 0.0
5728.8, 138.9, | , 24.8, 0.0, 564.6, | ,  1000,   955,  3000,  2924, | , -3.4, 4653.8, 44.297, |, 0.0
5729.8, 138.5, | , 24.8, 0.0, 564.5, | ,  1000,   957,  3000,  2924, | , -3.4, 4645.6, 44.242, |, 0.0
5730.8, 138.4, | , 24.8, 0.0, 564.1, | ,  1000,   955,  3000,  2926, | , -3.4, 4649.5, 44.284, |, 0.0
5731.8, 138.9, | , 24.8, 0.0, 564.4, | ,  1000,   950,  3000,  2911, | , -3.4, 4649.5, 44.062, |, 0.0
5732.9, 138.9, | , 24.8, 0.0, 563.5, | ,  1000,   949,  3000,  2914, | , -3.4, 4637.5, 43.958, |, 0.0
5733.9, 138.4, | , 24.8, 0.0, 564.2, | ,  1000,   949,  3000,  2911, | , -3.4, 4644.8, 43.991, |, 0.0
5734.9, 139.1, | , 24.8, 0.0, 558.6, | ,  1000,   952,  3000,  2932, | , -3.4, 4638.8, 44.209, |, 0.0
5735.9, 138.9, | , 24.8, 0.0, 564.5, | ,  1000,   958,  3000,  2946, | , -3.4, 4640.9, 44.460, |, 0.0
5736.9, 138.4, | , 24.8, 0.0, 564.2, | ,  1000,   959,  3000,  2912, | , -3.4, 4670.0, 44.359, |, 0.0
5737.9, 138.6, | , 24.8, 0.0, 563.4, | ,  1000,   958,  3000,  2937, | , -3.4, 4649.9, 44.437, |, 0.0
5738.9, 138.6, | , 24.8, 0.0, 564.3, | ,  1000,   956,  3000,  2939, | , -3.4, 4655.9, 44.503, |, 0.0
5739.9, 140.2, | , 24.8, 0.0, 553.6, | ,  1000,   945,  3000,  2905, | , -3.4, 4640.0, 43.840, |, 0.0
5740.9, 138.4, | , 24.8, 0.0, 564.1, | ,  1000,   955,  3000,  2929, | , -3.4, 4648.2, 44.308, |, 0.0
5741.9, 138.4, | , 24.8, 0.0, 564.5, | ,  1000,   955,  3000,  2920, | , -3.4, 4645.2, 44.171, |, 0.0
5743.0, 139.1, | , 24.8, 0.0, 564.0, | ,  1000,   958,  3000,  2961, | , -3.4, 4649.0, 44.712, |, 0.0
5744.0, 138.9, | , 24.8, 0.0, 564.7, | ,  1000,   947,  3000,  2927, | , -3.4, 4673.0, 44.426, |, 0.0
5745.0, 139.3, | , 24.8, 0.0, 558.0, | ,  1000,   947,  3000,  2907, | , -3.4, 4652.0, 43.993, |, 0.0
5746.0, 139.1, | , 24.8, 0.0, 564.3, | ,  1000,   960,  3000,  2941, | , -3.4, 4652.0, 44.533, |, 0.0
5747.0, 139.0, | , 24.8, 0.0, 564.7, | ,  1000,   959,  3000,  2926, | , -3.4, 4657.6, 44.408, |, 0.0
5748.0, 138.6, | , 24.8, 0.0, 563.5, | ,  1000,   956,  3000,  2940, | , -3.4, 4671.8, 44.667, |, 0.0
5749.0, 138.4, | , 24.8, 0.0, 564.6, | ,  1000,   953,  3000,  2921, | , -3.4, 4679.0, 44.482, |, 0.0
5750.0, 139.0, | , 24.8, 0.0, 564.9, | ,  1000,   958,  3000,  2937, | , -3.4, 4664.9, 44.589, |, 0.0
5751.0, 139.5, | , 24.8, 0.0, 560.4, | ,  1000,   948,  3000,  2925, | , -3.4, 4645.6, 44.154, |, 0.0
5752.0, 138.4, | , 24.8, 0.0, 564.7, | ,  1000,   957,  3000,  2907, | , -3.4, 4653.8, 44.128, |, 0.0
5753.1, 138.9, | , 24.8, 0.0, 563.6, | ,  1000,   956,  3000,  2967, | , -3.4, 4654.6, 44.819, |, 0.0
5754.1, 139.0, | , 24.8, 0.0, 564.9, | ,  1000,   952,  3000,  2930, | , -3.4, 4650.3, 44.308, |, 0.0
5755.1, 138.4, | , 24.8, 0.0, 565.0, | ,  1000,   953,  3000,  2903, | , -3.4, 4650.8, 44.017, |, 0.0
5756.1, 139.4, | , 24.8, 0.0, 558.6, | ,  1000,   951,  3000,  2930, | , -3.4, 4655.0, 44.338, |, 0.0
5757.1, 138.9, | , 24.8, 0.0, 565.2, | ,  1000,   950,  3000,  2918, | , -3.4, 4659.8, 44.237, |, 0.0
5758.1, 139.0, | , 24.8, 0.0, 564.2, | ,  1000,   953,  3000,  2917, | , -3.4, 4659.3, 44.247, |, 0.0
5759.1, 138.4, | , 24.8, 0.0, 564.8, | ,  1000,   952,  3000,  2927, | , -3.4, 4655.9, 44.321, |, 0.0
5760.1, 138.4, | , 24.8, 0.0, 564.8, | ,  1000,   953,  3000,  2911, | , -3.4, 4653.3, 44.131, |, 0.0
5761.1, 139.1, | , 24.8, 0.0, 559.1, | ,  1000,   949,  3000,  2924, | , -3.4, 4646.0, 44.163, |, 0.0
5762.1, 138.4, | , 24.8, 0.0, 564.8, | ,  1000,   951,  3000,  2930, | , -3.4, 4668.3, 44.461, |, 0.0
5763.2, 138.7, | , 24.8, 0.0, 563.9, | ,  1000,   955,  3000,  2956, | , -3.4, 4647.8, 44.597, |, 0.0
5764.2, 138.8, | , 24.8, 0.0, 565.2, | ,  1000,   952,  3000,  2929, | , -3.4, 4649.9, 44.286, |, 0.0
5765.2, 139.0, | , 24.8, 0.0, 565.1, | ,  1000,   957,  3000,  2954, | , -3.4, 4648.2, 44.608, |, 0.0
5766.2, 138.3, | , 24.8, 0.0, 564.9, | ,  1000,   949,  3000,  2902, | , -3.4, 4667.9, 44.117, |, 0.0
5767.2, 139.0, | , 24.8, 0.0, 565.0, | ,  1000,   955,  3000,  2925, | , -3.4, 4645.6, 44.233, |, 0.0
5768.2, 139.0, | , 24.8, 0.0, 564.5, | ,  1000,   956,  3000,  2935, | , -3.4, 4643.9, 44.341, |, 0.0
5769.2, 138.4, | , 24.8, 0.0, 565.1, | ,  1000,   951,  3000,  2929, | , -3.4, 4650.3, 44.279, |, 0.0
5770.2, 138.4, | , 24.8, 0.0, 564.8, | ,  1000,   949,  3000,  2931, | , -3.4, 4638.8, 44.171, |, 0.0
5771.2, 138.8, | , 24.8, 0.0, 565.6, | ,  1000,   952,  3000,  2913, | , -3.4, 4649.0, 44.094, |, 0.0
5772.2, 139.5, | , 24.8, 0.0, 560.8, | ,  1000,   952,  3000,  2925, | , -3.4, 4645.2, 44.189, |, 0.0
5773.3, 138.8, | , 24.8, 0.0, 564.5, | ,  1000,   953,  3000,  2961, | , -3.4, 4649.9, 44.666, |, 0.0
5774.3, 138.8, | , 24.8, 0.0, 565.3, | ,  1000,   949,  3000,  2918, | , -3.4, 4645.6, 44.096, |, 0.0
5775.3, 138.9, | , 24.8, 0.0, 565.1, | ,  1000,   957,  3000,  2921, | , -3.4, 4655.5, 44.303, |, 0.0
5776.3, 138.4, | , 24.8, 0.0, 565.3, | ,  1000,   947,  3000,  2915, | , -3.4, 4649.0, 44.067, |, 0.0
5777.3, 139.3, | , 24.8, 0.0, 559.0, | ,  1000,   951,  3000,  2929, | , -3.4, 4667.9, 44.442, |, 0.0
5778.3, 138.7, | , 24.8, 0.0, 564.4, | ,  1000,   951,  3000,  2925, | , -3.4, 4664.5, 44.361, |, 0.0
5779.3, 138.5, | , 24.8, 0.0, 565.3, | ,  1000,   956,  3000,  2944, | , -3.4, 4648.6, 44.497, |, 0.0
5780.3, 138.6, | , 24.8, 0.0, 565.0, | ,  1000,   954,  3000,  2941, | , -3.4, 4652.5, 44.460, |, 0.0
5781.3, 138.5, | , 24.8, 0.0, 565.2, | ,  1000,   949,  3000,  2920, | , -3.4, 4668.3, 44.318, |, 0.0
5782.4, 138.8, | , 24.8, 0.0, 565.5, | ,  1000,   947,  3000,  2896, | , -3.4, 4657.2, 43.918, |, 0.0
5783.4, 138.7, | , 24.8, 0.0, 564.4, | ,  1000,   954,  3000,  2939, | , -3.4, 4652.5, 44.449, |, 0.0
5784.4, 138.7, | , 24.8, 0.0, 565.5, | ,  1000,   960,  3000,  2941, | , -3.4, 4650.8, 44.516, |, 0.0
5785.4, 139.2, | , 24.8, 0.0, 565.8, | ,  1000,   957,  3000,  2923, | , -3.4, 4655.5, 44.333, |, 0.0
5786.4, 138.8, | , 24.8, 0.0, 565.9, | ,  1000,   950,  3000,  2903, | , -3.4, 4645.2, 43.932, |, 0.0
5787.4, 138.5, | , 24.8, 0.0, 565.5, | ,  1000,   955,  3000,  2939, | , -3.4, 4666.2, 44.590, |, 0.0
5788.4, 139.9, | , 24.8, 0.0, 558.7, | ,  1000,   953,  3000,  2903, | , -3.4, 4662.3, 44.113, |, 0.0
5789.4, 139.0, | , 24.8, 0.0, 565.7, | ,  1000,   958,  3000,  2941, | , -3.4, 4688.9, 44.866, |, 0.0
5790.4, 138.4, | , 24.8, 0.0, 565.3, | ,  1000,   953,  3000,  2917, | , -3.4, 4669.2, 44.344, |, 0.0
5791.5, 138.5, | , 24.8, 0.0, 566.0, | ,  1000,   949,  3000,  2911, | , -3.4, 4645.6, 44.004, |, 0.0
5792.5, 139.0, | , 24.8, 0.0, 566.1, | ,  1000,   952,  3000,  2948, | , -3.4, 4669.2, 44.686, |, 0.0
5793.5, 140.0, | , 24.8, 0.0, 559.2, | ,  1000,   952,  3000,  2929, | , -3.4, 4664.5, 44.417, |, 0.0
5794.5, 138.5, | , 24.8, 0.0, 566.2, | ,  1000,   952,  3000,  2925, | , -3.4, 4646.5, 44.205, |, 0.0
5795.5, 138.8, | , 24.8, 0.0, 566.4, | ,  1000,   948,  3000,  2928, | , -3.4, 4667.0, 44.392, |, 0.0
5796.5, 139.0, | , 24.8, 0.0, 566.1, | ,  1000,   957,  3000,  2942, | , -3.4, 4651.2, 44.502, |, 0.0
5797.5, 138.6, | , 24.8, 0.0, 566.3, | ,  1000,   956,  3000,  2944, | , -3.4, 4646.0, 44.476, |, 0.0
5798.5, 139.4, | , 24.8, 0.0, 559.9, | ,  1000,   947,  3000,  2932, | , -3.4, 4648.2, 44.245, |, 0.0
5799.5, 139.1, | , 24.8, 0.0, 565.3, | ,  1000,   953,  3000,  2944, | , -3.4, 4676.9, 44.725, |, 0.0
5800.5, 138.3, | , 24.8, 0.0, 566.0, | ,  1000,   955,  3000,  2926, | , -3.4, 4660.2, 44.385, |, 0.0
5801.5, 138.3, | , 24.8, 0.0, 566.4, | ,  1000,   954,  3000,  2923, | , -3.4, 4664.0, 44.371, |, 0.0
5802.6, 138.3, | , 24.8, 0.0, 566.6, | ,  1000,   954,  3000,  2924, | , -3.4, 4645.2, 44.202, |, 0.0
5803.6, 138.6, | , 24.8, 0.0, 565.9, | ,  1000,   958,  3000,  2922, | , -3.4, 4648.6, 44.254, |, 0.0
5804.6, 139.6, | , 24.8, 0.0, 558.6, | ,  1000,   952,  3000,  2951, | , -3.4, 4669.2, 44.715, |, 0.0
5805.6, 138.4, | , 24.8, 0.0, 566.2, | ,  1000,   959,  3000,  2915, | , -3.4, 4664.9, 44.350, |, 0.0
5806.6, 138.5, | , 24.8, 0.0, 566.7, | ,  1000,   956,  3000,  2946, | , -3.4, 4669.6, 44.715, |, 0.0
5807.6, 138.8, | , 24.8, 0.0, 567.2, | ,  1000,   950,  3000,  2923, | , -3.4, 4648.2, 44.185, |, 0.0
5808.6, 138.3, | , 24.8, 0.0, 566.7, | ,  1000,   955,  3000,  2906, | , -3.4, 4655.0, 44.102, |, 0.0
5809.6, 139.5, | , 24.8, 0.0, 559.5, | ,  1000,   953,  3000,  2935, | , -3.4, 4681.2, 44.659, |, 0.0
5810.6, 139.0, | , 24.8, 0.0, 566.8, | ,  1000,   955,  3000,  2931, | , -3.4, 4647.8, 44.329, |, 0.0
5811.7, 138.5, | , 24.8, 0.0, 566.8, | ,  1000,   955,  3000,  2936, | , -3.4, 4657.6, 44.476, |, 0.0
5812.7, 138.5, | , 24.8, 0.0, 567.0, | ,  1000,   959,  3000,  2913, | , -3.4, 4660.2, 44.282, |, 0.0
5813.7, 138.4, | , 24.8, 0.0, 566.7, | ,  1000,   952,  3000,  2911, | , -3.4, 4652.9, 44.100, |, 0.0
5814.7, 139.8, | , 24.8, 0.0, 561.2, | ,  1000,   943,  3000,  2929, | , -3.4, 4678.2, 44.458, |, 0.0
5815.7, 138.8, | , 24.8, 0.0, 565.7, | ,  1000,   953,  3000,  2939, | , -3.4, 4668.8, 44.586, |, 0.0
5816.7, 138.8, | , 24.8, 0.0, 566.9, | ,  1000,   956,  3000,  2907, | , -3.4, 4645.2, 44.038, |, 0.0
5817.7, 139.0, | , 24.8, 0.0, 567.0, | ,  1000,   957,  3000,  2918, | , -3.4, 4658.9, 44.312, |, 0.0
5818.7, 138.5, | , 24.8, 0.0, 566.7, | ,  1000,   946,  3000,  2924, | , -3.4, 4647.3, 44.139, |, 0.0
5819.7, 138.4, | , 24.8, 0.0, 566.9, | ,  1000,   956,  3000,  2923, | , -3.4, 4655.0, 44.315, |, 0.0
5820.7, 139.0, | , 24.8, 0.0, 565.7, | ,  1000,   955,  3000,  2911, | , -3.4, 4653.3, 44.140, |, 0.0
5821.8, 138.5, | , 24.8, 0.0, 566.1, | ,  1000,   958,  3000,  2922, | , -3.4, 4647.3, 44.251, |, 0.0
5822.8, 138.6, | , 24.8, 0.0, 566.4, | ,  1000,   952,  3000,  2937, | , -3.4, 4676.5, 44.634, |, 0.0
5823.8, 138.6, | , 24.9, 0.0, 566.7, | ,  1000,   957,  3000,  2927, | , -3.4, 4679.5, 44.603, |, 0.0
5824.8, 138.9, | , 24.8, 0.0, 566.7, | ,  1000,   948,  3000,  2916, | , -3.4, 4648.2, 44.075, |, 0.0
5825.8, 139.3, | , 24.8, 0.0, 560.8, | ,  1000,   946,  3000,  2918, | , -3.4, 4647.8, 44.080, |, 0.0
5826.8, 138.4, | , 24.8, 0.0, 566.7, | ,  1000,   951,  3000,  2908, | , -3.4, 4675.2, 44.276, |, 0.0
5827.8, 138.7, | , 24.8, 0.0, 566.3, | ,  1000,   954,  3000,  2923, | , -3.4, 4648.6, 44.229, |, 0.0
5828.8, 138.9, | , 24.8, 0.0, 566.9, | ,  1000,   952,  3000,  2924, | , -3.4, 4678.6, 44.500, |, 0.0
5829.8, 138.4, | , 24.8, 0.0, 566.4, | ,  1000,   949,  3000,  2922, | , -3.4, 4656.3, 44.233, |, 0.0
5830.8, 139.7, | , 24.8, 0.0, 557.6, | ,  1000,   949,  3000,  2918, | , -3.4, 4666.6, 44.282, |, 0.0
5831.9, 138.9, | , 24.8, 0.0, 566.2, | ,  1000,   959,  3000,  2912, | , -3.4, 4670.9, 44.367, |, 0.0
5832.9, 138.5, | , 24.8, 0.0, 566.4, | ,  1000,   956,  3000,  2932, | , -3.4, 4644.8, 44.316, |, 0.0
5833.9, 138.6, | , 24.8, 0.0, 565.9, | ,  1000,   955,  3000,  2918, | , -3.4, 4647.8, 44.185, |, 0.0
5834.9, 138.5, | , 24.8, 0.0, 566.8, | ,  1000,   959,  3000,  2931, | , -3.4, 4676.9, 44.649, |, 0.0
5835.9, 139.6, | , 24.8, 0.0, 562.5, | ,  1000,   953,  3000,  2929, | , -3.4, 4652.5, 44.318, |, 0.0
5836.9, 138.6, | , 24.8, 0.0, 565.7, | ,  1000,   957,  3000,  2910, | , -3.4, 4653.8, 44.164, |, 0.0
5837.9, 138.7, | , 24.8, 0.0, 567.0, | ,  1000,   954,  3000,  2952, | , -3.4, 4655.5, 44.631, |, 0.0
5838.9, 138.5, | , 24.9, 0.0, 567.3, | ,  1000,   953,  3000,  2918, | , -3.4, 4648.2, 44.155, |, 0.0
5839.9, 139.0, | , 24.8, 0.0, 567.5, | ,  1000,   954,  3000,  2911, | , -3.4, 4667.0, 44.255, |, 0.0
5840.9, 138.5, | , 24.8, 0.0, 567.0, | ,  1000,   955,  3000,  2933, | , -3.4, 4648.2, 44.340, |, 0.0
5842.0, 139.6, | , 24.8, 0.0, 561.8, | ,  1000,   951,  3000,  2904, | , -3.4, 4652.5, 44.017, |, 0.0
5843.0, 138.8, | , 24.8, 0.0, 567.3, | ,  1000,   958,  3000,  2934, | , -3.4, 4665.3, 44.564, |, 0.0
5844.0, 138.5, | , 24.9, 0.0, 567.1, | ,  1000,   957,  3000,  2941, | , -3.4, 4680.3, 44.765, |, 0.0
5845.0, 138.5, | , 24.8, 0.0, 567.3, | ,  1000,   957,  3000,  2925, | , -3.4, 4671.8, 44.502, |, 0.0
5846.0, 139.2, | , 24.8, 0.0, 567.7, | ,  1000,   957,  3000,  2946, | , -3.4, 4660.6, 44.637, |, 0.0
5847.0, 139.6, | , 24.8, 0.0, 560.4, | ,  1000,   952,  3000,  2923, | , -3.4, 4651.6, 44.239, |, 0.0
5848.0, 138.4, | , 24.8, 0.0, 567.3, | ,  1000,   955,  3000,  2896, | , -3.4, 4658.0, 44.019, |, 0.0
5849.0, 138.9, | , 24.8, 0.0, 567.8, | ,  1000,   954,  3000,  2928, | , -3.4, 4665.8, 44.445, |, 0.0
5850.0, 138.7, | , 24.8, 0.0, 567.6, | ,  1000,   948,  3000,  2908, | , -3.4, 4664.5, 44.135, |, 0.0
5851.1, 138.5, | , 24.8, 0.0, 567.5, | ,  1000,   958,  3000,  2953, | , -3.4, 4655.9, 44.684, |, 0.0
5852.1, 139.4, | , 24.8, 0.0, 561.6, | ,  1000,   953,  3000,  2937, | , -3.4, 4658.9, 44.481, |, 0.0
5853.1, 139.3, | , 24.8, 0.0, 566.5, | ,  1000,   956,  3000,  2933, | , -3.4, 4653.8, 44.424, |, 0.0
5854.1, 138.7, | , 24.8, 0.0, 566.4, | ,  1000,   952,  3000,  2927, | , -3.4, 4674.3, 44.496, |, 0.0
5855.1, 138.5, | , 24.8, 0.0, 567.0, | ,  1000,   954,  3000,  2929, | , -3.4, 4670.0, 44.491, |, 0.0
5856.1, 138.4, | , 24.8, 0.0, 567.8, | ,  1000,   952,  3000,  2906, | , -3.4, 4654.6, 44.066, |, 0.0
5857.1, 138.7, | , 24.8, 0.0, 567.5, | ,  1000,   956,  3000,  2916, | , -3.4, 4652.9, 44.214, |, 0.0
5858.1, 138.8, | , 24.8, 0.0, 558.5, | ,  1000,   953,  3000,  2925, | , -3.4, 4655.5, 44.297, |, 0.0
5859.1, 138.6, | , 24.8, 0.0, 567.4, | ,  1000,   959,  3000,  2950, | , -3.4, 4655.9, 44.659, |, 0.0
5860.1, 139.0, | , 24.9, 0.0, 567.3, | ,  1000,   953,  3000,  2930, | , -3.4, 4655.9, 44.372, |, 0.0
5861.2, 138.6, | , 24.9, 0.0, 567.5, | ,  1000,   952,  3000,  2919, | , -3.4, 4676.9, 44.426, |, 0.0
5862.2, 138.5, | , 24.8, 0.0, 567.7, | ,  1000,   956,  3000,  2923, | , -3.4, 4670.5, 44.457, |, 0.0
5863.2, 140.0, | , 24.9, 0.0, 560.1, | ,  1000,   949,  3000,  2914, | , -3.4, 4654.6, 44.123, |, 0.0
5864.2, 138.8, | , 24.8, 0.0, 567.7, | ,  1000,   954,  3000,  2914, | , -3.4, 4657.2, 44.205, |, 0.0
5865.2, 138.5, | , 24.8, 0.0, 567.8, | ,  1000,   959,  3000,  2945, | , -3.4, 4650.8, 44.559, |, 0.0
5866.2, 138.5, | , 24.8, 0.0, 567.7, | ,  1000,   957,  3000,  2938, | , -3.4, 4652.0, 44.472, |, 0.0
5867.2, 138.8, | , 24.9, 0.0, 568.2, | ,  1000,   953,  3000,  2924, | , -3.4, 4664.5, 44.377, |, 0.0
5868.2, 139.3, | , 24.8, 0.0, 562.1, | ,  1000,   950,  3000,  2937, | , -3.4, 4653.8, 44.397, |, 0.0
5869.2, 138.7, | , 24.9, 0.0, 567.2, | ,  1000,   954,  3000,  2937, | , -3.4, 4651.6, 44.407, |, 0.0
5870.2, 138.5, | , 24.9, 0.0, 568.0, | ,  1000,   953,  3000,  2920, | , -3.4, 4653.3, 44.230, |, 0.0
5871.3, 138.9, | , 24.9, 0.0, 568.5, | ,  1000,   959,  3000,  2924, | , -3.4, 4656.3, 44.369, |, 0.0
5872.3, 138.5, | , 24.9, 0.0, 568.0, | ,  1000,   956,  3000,  2944, | , -3.4, 4671.8, 44.714, |, 0.0
5873.3, 138.5, | , 24.9, 0.0, 568.3, | ,  1000,   951,  3000,  2931, | , -3.4, 4657.6, 44.372, |, 0.0
5874.3, 139.0, | , 24.9, 0.0, 567.6, | ,  1000,   956,  3000,  2937, | , -3.4, 4653.3, 44.457, |, 0.0
5875.3, 138.6, | , 24.8, 0.0, 568.5, | ,  1000,   954,  3000,  2922, | , -3.4, 4657.2, 44.292, |, 0.0
5876.3, 138.5, | , 24.9, 0.0, 568.4, | ,  1000,   958,  3000,  2918, | , -3.4, 4655.9, 44.285, |, 0.0
5877.3, 138.4, | , 24.9, 0.0, 568.2, | ,  1000,   953,  3000,  2911, | , -3.4, 4655.5, 44.135, |, 0.0
5878.3, 138.4, | , 24.9, 0.0, 568.4, | ,  1000,   954,  3000,  2941, | , -3.4, 4661.9, 44.559, |, 0.0
5879.3, 139.6, | , 24.8, 0.0, 561.0, | ,  1000,   950,  3000,  2949, | , -3.4, 4670.5, 44.691, |, 0.0
5880.3, 138.4, | , 24.9, 0.0, 568.7, | ,  1000,   960,  3000,  2927, | , -3.4, 4680.3, 44.643, |, 0.0
5881.4, 138.9, | , 24.9, 0.0, 568.7, | ,  1000,   954,  3000,  2934, | , -3.4, 471.7, 4.519, |, 0.0
5882.4, 138.9, | , 24.9, 0.0, 568.8, | ,  1000,   953,  3000,  2950, | , -3.4, 587.4, 5.649, |, 0.0
5883.4, 138.5, | , 24.9, 0.0, 568.1, | ,  1000,   950,  3000,  2932, | , -3.4, 642.2, 6.143, |, 0.0
5884.4, 139.7, | , 24.8, 0.0, 562.7, | ,  1000,   944,  3000,  2902, | , -3.4, 716.8, 6.791, |, 0.0
5885.4, 138.4, | , 24.9, 0.0, 567.7, | ,  1000,   956,  3000,  2919, | , -3.4, 822.6, 7.852, |, 0.0
5886.4, 138.5, | , 24.9, 0.0, 568.8, | ,  1000,   954,  3000,  2927, | , -3.4, 891.1, 8.519, |, 0.0
5887.4, 138.4, | , 24.9, 0.0, 568.8, | ,  1000,   950,  3000,  2914, | , -3.4, 973.8, 9.269, |, 0.0
5888.4, 138.8, | , 24.9, 0.0, 568.8, | ,  1000,   949,  3000,  2922, | , -3.4, 1044.5, 9.958, |, 0.0
5889.4, 139.7, | , 24.8, 0.0, 563.3, | ,  1000,   951,  3000,  2944, | , -3.4, 1135.4, 10.890, |, 0.0
5890.5, 138.7, | , 24.9, 0.0, 568.0, | ,  1000,   953,  3000,  2941, | , -3.4, 1203.9, 11.545, |, 0.0
5891.5, 138.8, | , 24.9, 0.0, 568.9, | ,  1000,   951,  3000,  2917, | , -3.4, 1282.7, 12.218, |, 0.0
5892.5, 138.9, | , 24.9, 0.0, 569.4, | ,  1000,   959,  3000,  2926, | , -3.4, 1320.9, 12.636, |, 0.0
5893.5, 138.4, | , 24.9, 0.0, 568.9, | ,  1000,   953,  3000,  2914, | , -3.4, 1406.1, 13.386, |, 0.0
5894.5, 138.5, | , 24.9, 0.0, 569.2, | ,  1000,   957,  3000,  2946, | , -3.4, 1482.8, 14.248, |, 0.0
5895.5, 139.6, | , 24.8, 0.0, 562.6, | ,  1000,   948,  3000,  2943, | , -3.4, 1577.5, 15.110, |, 0.0
5896.5, 138.5, | , 24.9, 0.0, 569.4, | ,  1000,   957,  3000,  2929, | , -3.4, 1664.1, 15.914, |, 0.0
5897.5, 138.6, | , 24.9, 0.0, 568.6, | ,  1000,   955,  3000,  2921, | , -3.4, 1722.3, 16.430, |, 0.0
5898.5, 138.5, | , 24.9, 0.0, 569.1, | ,  1000,   954,  3000,  2913, | , -3.4, 1797.7, 17.108, |, 0.0
5899.6, 139.0, | , 24.9, 0.0, 569.0, | ,  1000,   956,  3000,  2928, | , -3.4, 1877.9, 17.950, |, 0.0
5900.6, 139.7, | , 24.9, 0.0, 561.7, | ,  1000,   957,  3000,  2949, | , -3.4, 1958.4, 18.824, |, 0.0
5901.6, 139.0, | , 24.9, 0.0, 570.0, | ,  1000,   958,  3000,  2925, | , -3.4, 2032.1, 19.415, |, 0.0
5902.6, 139.0, | , 24.9, 0.0, 569.9, | ,  1000,   958,  3000,  2924, | , -3.4, 2106.6, 20.118, |, 0.0
5903.6, 138.5, | , 24.9, 0.0, 569.7, | ,  1000,   953,  3000,  2930, | , -3.4, 2195.8, 20.974, |, 0.0
5904.6, 138.4, | , 24.9, 0.0, 569.8, | ,  1000,   954,  3000,  2914, | , -3.4, 2255.3, 21.458, |, 0.0
5905.6, 139.7, | , 24.9, 0.0, 564.4, | ,  1000,   947,  3000,  2944, | , -3.4, 2361.6, 22.605, |, 0.0
5906.6, 138.8, | , 24.9, 0.0, 561.4, | ,  1000,   954,  3000,  2921, | , -3.4, 2427.1, 23.130, |, 0.0
5907.6, 138.5, | , 24.9, 0.0, 569.8, | ,  1000,   957,  3000,  2925, | , -3.4, 2481.5, 23.692, |, 0.0
5908.7, 138.9, | , 24.9, 0.0, 570.4, | ,  1000,   957,  3000,  2928, | , -3.4, 2558.2, 24.438, |, 0.0
5909.7, 139.0, | , 24.9, 0.0, 570.1, | ,  1000,   955,  3000,  2921, | , -3.4, 2637.1, 25.133, |, 0.0
5910.7, 138.5, | , 24.9, 0.0, 569.6, | ,  1000,   954,  3000,  2937, | , -3.4, 2739.5, 26.204, |, 0.0
5911.7, 138.7, | , 24.9, 0.0, 569.0, | ,  1000,   954,  3000,  2938, | , -3.4, 2781.0, 26.609, |, 0.0
5912.7, 139.0, | , 24.9, 0.0, 569.9, | ,  1000,   961,  3000,  2929, | , -3.4, 2871.9, 27.464, |, 0.0
5913.7, 138.4, | , 24.9, 0.0, 569.8, | ,  1000,   955,  3000,  2908, | , -3.4, 2933.1, 27.851, |, 0.0
5914.7, 138.4, | , 24.9, 0.0, 569.7, | ,  1000,   952,  3000,  2913, | , -3.4, 2998.7, 28.486, |, 0.0
5915.7, 138.5, | , 24.9, 0.0, 570.0, | ,  1000,   960,  3000,  2918, | , -3.4, 3080.5, 29.365, |, 0.0
5916.7, 139.8, | , 24.9, 0.0, 564.6, | ,  1000,   956,  3000,  2920, | , -3.4, 3167.5, 30.176, |, 0.0
5917.7, 138.4, | , 24.9, 0.0, 569.2, | ,  1000,   956,  3000,  2885, | , -3.4, 3205.2, 30.256, |, 0.0
5918.8, 138.6, | , 24.9, 0.0, 569.3, | ,  1000,   954,  3000,  2946, | , -3.4, 3284.0, 31.470, |, 0.0
5919.8, 138.8, | , 24.9, 0.0, 570.2, | ,  1000,   954,  3000,  2931, | , -3.4, 3350.0, 31.977, |, 0.0
5920.8, 138.5, | , 24.9, 0.0, 569.7, | ,  1000,   960,  3000,  2931, | , -3.4, 3447.3, 32.958, |, 0.0
5921.8, 139.9, | , 24.9, 0.0, 560.5, | ,  1000,   958,  3000,  2942, | , -3.4, 3485.8, 33.404, |, 0.0
5922.8, 139.2, | , 24.9, 0.0, 569.0, | ,  1000,   953,  3000,  2927, | , -3.4, 3549.7, 33.836, |, 0.0
5923.8, 139.0, | , 24.9, 0.0, 569.1, | ,  1000,   955,  3000,  2917, | , -3.4, 3619.1, 34.418, |, 0.0
5924.8, 138.5, | , 24.9, 0.0, 569.8, | ,  1000,   956,  3000,  2924, | , -3.4, 3651.2, 34.798, |, 0.0
5925.8, 138.5, | , 24.9, 0.0, 569.7, | ,  1000,   952,  3000,  2950, | , -3.4, 3715.5, 35.611, |, 0.0
5926.8, 138.4, | , 24.9, 0.0, 569.9, | ,  1000,   951,  3000,  2913, | , -3.4, 3767.3, 35.754, |, 0.0
5927.8, 139.2, | , 24.9, 0.0, 569.3, | ,  1000,   956,  3000,  2935, | , -3.4, 3824.3, 36.545, |, 0.0
5928.9, 138.7, | , 24.9, 0.0, 570.2, | ,  1000,   958,  3000,  2956, | , -3.4, 3882.1, 37.312, |, 0.0
5929.9, 138.5, | , 24.9, 0.0, 569.7, | ,  1000,   949,  3000,  2899, | , -3.4, 3928.0, 37.122, |, 0.0
5930.9, 139.0, | , 24.9, 0.0, 569.8, | ,  1000,   956,  3000,  2920, | , -3.4, 4015.8, 38.220, |, 0.0
5931.9, 138.4, | , 24.9, 0.0, 569.7, | ,  1000,   952,  3000,  2918, | , -3.4, 4035.9, 38.353, |, 0.0
5932.9, 139.5, | , 24.9, 0.0, 563.3, | ,  1000,   952,  3000,  2935, | , -3.4, 4085.2, 38.993, |, 0.0
5933.9, 138.9, | , 24.9, 0.0, 570.3, | ,  1000,   956,  3000,  2936, | , -3.4, 4130.6, 39.474, |, 0.0
5934.9, 138.6, | , 24.9, 0.0, 570.0, | ,  1000,   956,  3000,  2937, | , -3.4, 4179.5, 39.955, |, 0.0
5935.9, 138.5, | , 24.9, 0.0, 569.9, | ,  1000,   949,  3000,  2931, | , -3.4, 4214.2, 40.139, |, 0.0
5936.9, 138.9, | , 24.9, 0.0, 570.5, | ,  1000,   957,  3000,  2918, | , -3.4, 4257.4, 40.498, |, 0.0
5938.0, 139.8, | , 24.9, 0.0, 563.7, | ,  1000,   950,  3000,  2924, | , -3.4, 4294.3, 40.844, |, 0.0
5939.0, 138.6, | , 24.9, 0.0, 569.7, | ,  1000,   954,  3000,  2936, | , -3.4, 4348.7, 41.526, |, 0.0
5940.0, 138.6, | , 24.9, 0.0, 570.5, | ,  1000,   958,  3000,  2931, | , -3.4, 4390.7, 41.915, |, 0.0
5941.0, 138.4, | , 24.9, 0.0, 570.3, | ,  1000,   963,  3000,  2912, | , -3.4, 4406.1, 41.911, |, 0.0
5942.0, 138.2, | , 24.9, 0.0, 570.5, | ,  1000,   948,  3000,  2907, | , -3.4, 4431.4, 41.929, |, 0.0
5943.0, 139.3, | , 24.9, 0.0, 564.8, | ,  1000,   954,  3000,  2958, | , -3.4, 4481.1, 43.024, |, 0.0
5944.0, 138.7, | , 24.9, 0.0, 569.6, | ,  1000,   958,  3000,  2937, | , -3.4, 4498.7, 43.002, |, 0.0
5945.0, 138.8, | , 24.9, 0.0, 571.1, | ,  1000,   954,  3000,  2902, | , -3.4, 4544.5, 43.009, |, 0.0
5946.0, 138.5, | , 24.9, 0.0, 570.4, | ,  1000,   955,  3000,  2933, | , -3.4, 4545.8, 43.380, |, 0.0
5947.1, 138.9, | , 24.9, 0.0, 570.9, | ,  1000,   952,  3000,  2936, | , -3.4, 4559.5, 43.501, |, 0.0
5948.1, 138.6, | , 24.9, 0.0, 570.5, | ,  1000,   953,  3000,  2923, | , -3.4, 4574.9, 43.520, |, 0.0
5949.1, 139.3, | , 24.9, 0.0, 564.0, | ,  1000,   955,  3000,  2916, | , -3.4, 4631.1, 43.989, |, 0.0
5950.1, 138.6, | , 24.9, 0.0, 570.5, | ,  1000,   955,  3000,  2944, | , -3.4, 4634.9, 44.340, |, 0.0
5951.1, 138.9, | , 24.9, 0.0, 570.5, | ,  1000,   957,  3000,  2924, | , -3.4, 4638.8, 44.184, |, 0.0
5952.1, 138.3, | , 24.9, 0.0, 570.4, | ,  1000,   952,  3000,  2927, | , -3.4, 4652.9, 44.293, |, 0.0
5953.1, 138.6, | , 24.9, 0.0, 570.2, | ,  1000,   951,  3000,  2945, | , -3.4, 4670.9, 44.661, |, 0.0
5954.1, 139.7, | , 24.9, 0.0, 563.5, | ,  1000,   951,  3000,  2938, | , -3.4, 4677.8, 44.644, |, 0.0
5955.1, 139.0, | , 24.9, 0.0, 570.2, | ,  1000,   955,  3000,  2899, | , -3.4, 4712.9, 44.565, |, 0.0
5956.2, 138.3, | , 24.9, 0.0, 570.8, | ,  1000,   953,  3000,  2921, | , -3.4, 4695.7, 44.633, |, 0.0
5957.2, 138.5, | , 24.9, 0.0, 570.9, | ,  1000,   959,  3000,  2944, | , -3.4, 4706.9, 45.072, |, 0.0
5958.2, 138.9, | , 24.9, 0.0, 571.5, | ,  1000,   950,  3000,  2937, | , -3.4, 4711.6, 44.937, |, 0.0
5959.2, 139.2, | , 24.9, 0.0, 565.4, | ,  1000,   952,  3000,  2918, | , -3.4, 4735.6, 44.972, |, 0.0
5960.2, 138.6, | , 24.9, 0.0, 570.3, | ,  1000,   957,  3000,  2936, | , -3.4, 4730.0, 45.187, |, 0.0
5961.2, 138.4, | , 24.9, 0.0, 571.3, | ,  1000,   957,  3000,  2920, | , -3.4, 4724.9, 44.947, |, 0.0
5962.2, 138.8, | , 24.9, 0.0, 571.3, | ,  1000,   947,  3000,  2907, | , -3.4, 4734.7, 44.784, |, 0.0
5963.2, 138.4, | , 24.9, 0.0, 570.9, | ,  1000,   948,  3000,  2923, | , -3.4, 4744.2, 45.067, |, 0.0
5964.2, 138.4, | , 24.9, 0.0, 571.2, | ,  1000,   951,  3000,  2933, | , -3.4, 4741.6, 45.199, |, 0.0
5965.3, 139.2, | , 24.9, 0.0, 570.6, | ,  1000,   950,  3000,  2932, | , -3.4, 4742.9, 45.175, |, 0.0
5966.3, 138.9, | , 24.9, 0.0, 571.2, | ,  1000,   955,  3000,  2929, | , -3.4, 4742.4, 45.206, |, 0.0
5967.3, 138.5, | , 24.9, 0.0, 570.9, | ,  1000,   955,  3000,  2937, | , -3.4, 4767.7, 45.521, |, 0.0
5968.3, 138.9, | , 24.9, 0.0, 571.5, | ,  1000,   947,  3000,  2929, | , -3.4, 4746.7, 45.154, |, 0.0
5969.3, 138.5, | , 24.9, 0.0, 570.7, | ,  1000,   951,  3000,  2926, | , -3.4, 4770.7, 45.383, |, 0.0
5970.3, 139.7, | , 24.9, 0.0, 564.3, | ,  1000,   945,  3000,  2904, | , -3.4, 4757.4, 44.931, |, 0.0
5971.3, 138.7, | , 24.9, 0.0, 571.5, | ,  1000,   958,  3000,  2961, | , -3.4, 4750.2, 45.676, |, 0.0
5972.3, 138.9, | , 24.9, 0.0, 571.6, | ,  1000,   947,  3000,  2919, | , -3.4, 4782.3, 45.370, |, 0.0
5973.3, 138.9, | , 24.9, 0.0, 571.7, | ,  1000,   950,  3000,  2914, | , -3.4, 4771.2, 45.239, |, 0.0
5974.3, 138.5, | , 24.9, 0.0, 571.5, | ,  1000,   959,  3000,  2934, | , -3.4, 4753.6, 45.414, |, 0.0
5975.3, 139.3, | , 24.9, 0.0, 562.4, | ,  1000,   943,  3000,  2917, | , -3.4, 4747.6, 44.971, |, 0.0
5976.4, 139.1, | , 24.9, 0.0, 570.4, | ,  1000,   955,  3000,  2937, | , -3.4, 4754.9, 45.412, |, 0.0
5977.4, 138.4, | , 24.9, 0.0, 571.3, | ,  1000,   952,  3000,  2931, | , -3.4, 4763.0, 45.378, |, 0.0
5978.4, 138.5, | , 24.9, 0.0, 571.6, | ,  1000,   956,  3000,  2923, | , -3.4, 4751.9, 45.236, |, 0.0
5979.4, 138.8, | , 24.9, 0.0, 571.8, | ,  1000,   947,  3000,  2914, | , -3.4, 4733.0, 44.841, |, 0.0
5980.4, 138.8, | , 24.9, 0.0, 571.3, | ,  1000,   947,  3000,  2923, | , -3.4, 4733.4, 44.948, |, 0.0
5981.4, 138.6, | , 24.9, 0.0, 570.7, | ,  1000,   958,  3000,  2926, | , -3.4, 4736.4, 45.136, |, 0.0
5982.4, 138.4, | , 24.9, 0.0, 571.6, | ,  1000,   960,  3000,  2937, | , -3.4, 4733.0, 45.259, |, 0.0
5983.4, 138.8, | , 24.9, 0.0, 572.0, | ,  1000,   956,  3000,  2927, | , -3.4, 4734.7, 45.120, |, 0.0
5984.4, 138.6, | , 24.9, 0.0, 571.7, | ,  1000,   957,  3000,  2934, | , -3.4, 4727.9, 45.144, |, 0.0
5985.5, 138.6, | , 24.9, 0.0, 572.3, | ,  1000,   957,  3000,  2941, | , -3.4, 4730.4, 45.247, |, 0.0
5986.5, 139.7, | , 24.9, 0.0, 566.5, | ,  1000,   949,  3000,  2921, | , -3.4, 4724.0, 44.864, |, 0.0
5987.5, 138.5, | , 24.9, 0.0, 571.7, | ,  1000,   955,  3000,  2920, | , -3.4, 4723.6, 44.913, |, 0.0
5988.5, 138.5, | , 24.9, 0.0, 571.6, | ,  1000,   958,  3000,  2936, | , -3.4, 4751.9, 45.398, |, 0.0
5989.5, 138.9, | , 24.9, 0.0, 572.0, | ,  1000,   954,  3000,  2929, | , -3.4, 4728.7, 45.064, |, 0.0
