Repository: jdhuang-csm/Ru-BCA

## Methods
* (BaO)<sub>x</sub>-(CaO)<sub>y</sub>-(Al<sub>2</sub>O<sub>3</sub>)<sub>1-x-y</sub> (BCA) catalyst supports were synthesized via sol-gel and solid-state methods. 
* Ru/BCA catalysts were prepared via incipient wetness impregnation to achieve 1 wt. % Ru loading.
* Ammonia synthesis rates were measured for Ru/BCA catalysts in a packed-bed reactor at 480-600<sup>o</sup>C, 10 bar, and space velocities up to 1.3 x 10<sup>6</sup> ml g<sub>cat</sub><sup>-1</sup> h<sup>-1</sup>.
* A machine learning (ML) model was employed to improve understanding of the behavior of Ru/BCA catalysts.
* A microkinetic model was developed to describe the best-performing catalyst.

File: data/init_files_Cadigan/B2CA_7-12_IW.txt (part 16 of 25)
********** Start test **********
Elapsed time, Pressure, | , LJtemp(C), Inner-Temp, Outer-Temp, | , N2-set, N2-flow, H2-set, H2-flow, | , pH, NH3_ppm, NH3_Prod_rate, |, In222Temp
5991.6, 138.7, | , 27.9, 0.0, 581.8, | ,  2000,  1929,  2000,  1939, | , -3.4, 1257.0, 14.853, |, 0.0
5992.6, 139.0, | , 27.9, 0.0, 582.2, | ,  2000,  1929,  2000,  1943, | , -3.4, 1354.7, 16.025, |, 0.0
5993.6, 138.8, | , 27.9, 0.0, 576.7, | ,  2000,  1927,  2000,  1943, | , -3.4, 1421.1, 16.796, |, 0.0
5994.6, 138.7, | , 27.9, 0.0, 581.3, | ,  2000,  1930,  2000,  1951, | , -3.4, 1492.7, 17.695, |, 0.0
5995.6, 138.9, | , 27.9, 0.0, 581.2, | ,  2000,  1930,  2000,  1954, | , -3.4, 1593.4, 18.902, |, 0.0
5996.6, 139.2, | , 27.9, 0.0, 581.8, | ,  2000,  1929,  2000,  1953, | , -3.4, 1676.1, 19.866, |, 0.0
5997.6, 138.7, | , 27.9, 0.0, 581.7, | ,  2000,  1929,  2000,  1944, | , -3.4, 1731.3, 20.478, |, 0.0
5998.6, 139.4, | , 27.9, 0.0, 576.3, | ,  2000,  1928,  2000,  1940, | , -3.4, 1819.6, 21.489, |, 0.0
5999.7, 138.8, | , 27.9, 0.0, 581.2, | ,  2000,  1926,  2000,  1952, | , -3.4, 1897.1, 22.463, |, 0.0
6000.7, 138.8, | , 27.9, 0.0, 581.0, | ,  2000,  1926,  2000,  1937, | , -3.4, 1978.5, 23.334, |, 0.0
6001.7, 138.8, | , 27.9, 0.0, 581.7, | ,  2000,  1931,  2000,  1946, | , -3.4, 2062.9, 24.415, |, 0.0
6002.7, 139.1, | , 27.9, 0.0, 581.8, | ,  2000,  1926,  2000,  1961, | , -3.4, 2162.8, 25.654, |, 0.0
6003.7, 139.4, | , 27.9, 0.0, 577.9, | ,  2000,  1925,  2000,  1958, | , -3.4, 2219.8, 26.310, |, 0.0
6004.7, 138.8, | , 27.9, 0.0, 581.0, | ,  2000,  1929,  2000,  1932, | , -3.4, 2274.2, 26.797, |, 0.0
6005.7, 138.9, | , 27.9, 0.0, 580.7, | ,  2000,  1927,  2000,  1959, | , -3.4, 2354.7, 27.926, |, 0.0
6006.7, 139.3, | , 27.9, 0.0, 581.9, | ,  2000,  1927,  2000,  1955, | , -3.4, 2431.0, 28.794, |, 0.0
6007.7, 139.0, | , 27.9, 0.0, 581.7, | ,  2000,  1927,  2000,  1943, | , -3.4, 2525.2, 29.813, |, 0.0
6008.8, 138.7, | , 27.9, 0.0, 581.6, | ,  2000,  1931,  2000,  1922, | , -3.4, 2622.9, 30.834, |, 0.0
6009.8, 139.1, | , 27.9, 0.0, 581.7, | ,  2000,  1931,  2000,  1954, | , -3.4, 2664.5, 31.582, |, 0.0
6010.8, 138.9, | , 27.9, 0.0, 581.1, | ,  2000,  1929,  2000,  1958, | , -3.4, 2737.7, 32.462, |, 0.0
6011.8, 138.9, | , 27.9, 0.0, 581.6, | ,  2000,  1928,  2000,  1951, | , -3.4, 2785.7, 32.959, |, 0.0
6012.8, 138.9, | , 27.9, 0.0, 581.6, | ,  2000,  1928,  2000,  1935, | , -3.4, 2878.7, 33.916, |, 0.0
6013.8, 139.2, | , 27.9, 0.0, 582.0, | ,  2000,  1933,  2000,  1958, | , -3.4, 2939.1, 34.870, |, 0.0
6014.8, 139.2, | , 27.9, 0.0, 578.2, | ,  2000,  1927,  2000,  1933, | , -3.4, 2974.7, 35.020, |, 0.0
6015.8, 138.8, | , 27.9, 0.0, 581.5, | ,  2000,  1927,  2000,  1942, | , -3.4, 3092.9, 36.487, |, 0.0
6016.8, 138.7, | , 27.9, 0.0, 582.0, | ,  2000,  1930,  2000,  1943, | , -3.4, 3171.3, 37.450, |, 0.0
6017.8, 139.0, | , 27.9, 0.0, 582.4, | ,  2000,  1932,  2000,  1947, | , -3.4, 3215.5, 38.031, |, 0.0
6018.9, 138.6, | , 27.9, 0.0, 582.1, | ,  2000,  1929,  2000,  1950, | , -3.4, 3271.2, 38.694, |, 0.0
6019.9, 139.6, | , 27.9, 0.0, 576.3, | ,  2000,  1928,  2000,  1957, | , -3.4, 3326.4, 39.394, |, 0.0
6020.9, 139.3, | , 27.9, 0.0, 581.7, | ,  2000,  1928,  2000,  1955, | , -3.4, 3384.3, 40.060, |, 0.0
6021.9, 138.8, | , 27.9, 0.0, 582.4, | ,  2000,  1927,  2000,  1960, | , -3.4, 3471.7, 41.135, |, 0.0
6022.9, 138.8, | , 27.9, 0.0, 582.2, | ,  2000,  1931,  2000,  1950, | , -3.4, 3523.5, 41.682, |, 0.0
6023.9, 139.2, | , 27.9, 0.0, 582.8, | ,  2000,  1929,  2000,  1956, | , -3.4, 3547.1, 42.006, |, 0.0
6024.9, 138.7, | , 27.9, 0.0, 582.5, | ,  2000,  1930,  2000,  1935, | , -3.4, 3613.9, 42.579, |, 0.0
6025.9, 138.8, | , 27.9, 0.0, 581.6, | ,  2000,  1929,  2000,  1944, | , -3.4, 3667.0, 43.286, |, 0.0
6026.9, 138.7, | , 27.9, 0.0, 582.2, | ,  2000,  1926,  2000,  1938, | , -3.4, 3745.9, 44.105, |, 0.0
6027.9, 139.1, | , 27.9, 0.0, 582.5, | ,  2000,  1933,  2000,  1963, | , -3.4, 3801.6, 45.128, |, 0.0
6028.9, 139.2, | , 27.9, 0.0, 582.5, | ,  2000,  1932,  2000,  1957, | , -3.4, 3789.2, 44.897, |, 0.0
6030.0, 138.7, | , 27.9, 0.0, 582.3, | ,  2000,  1930,  2000,  1933, | , -3.4, 3839.7, 45.198, |, 0.0
6031.0, 139.3, | , 27.9, 0.0, 578.9, | ,  2000,  1926,  2000,  1941, | , -3.4, 3904.4, 46.002, |, 0.0
6032.0, 139.1, | , 27.9, 0.0, 582.7, | ,  2000,  1929,  2000,  1949, | , -3.4, 3929.7, 46.431, |, 0.0
6033.0, 138.7, | , 27.9, 0.0, 582.4, | ,  2000,  1928,  2000,  1943, | , -3.4, 3983.7, 46.970, |, 0.0
6034.0, 138.9, | , 27.9, 0.0, 582.4, | ,  2000,  1932,  2000,  1973, | , -3.4, 3987.5, 47.437, |, 0.0
6035.0, 139.0, | , 27.9, 0.0, 582.7, | ,  2000,  1929,  2000,  1948, | , -3.4, 4029.1, 47.583, |, 0.0
6036.0, 140.1, | , 27.9, 0.0, 577.4, | ,  2000,  1928,  2000,  1958, | , -3.4, 4050.9, 47.955, |, 0.0
6037.0, 138.9, | , 27.9, 0.0, 582.0, | ,  2000,  1931,  2000,  1949, | , -3.4, 4072.4, 48.133, |, 0.0
6038.0, 138.6, | , 27.9, 0.0, 582.9, | ,  2000,  1929,  2000,  1939, | , -3.4, 4119.5, 48.539, |, 0.0
6039.1, 138.7, | , 27.9, 0.0, 582.3, | ,  2000,  1930,  2000,  1950, | , -3.4, 4134.9, 48.863, |, 0.0
6040.1, 138.7, | , 27.9, 0.0, 582.5, | ,  2000,  1927,  2000,  1958, | , -3.4, 4152.5, 49.140, |, 0.0
6041.1, 139.3, | , 27.9, 0.0, 578.3, | ,  2000,  1928,  2000,  1958, | , -3.4, 4156.3, 49.187, |, 0.0
6042.1, 138.8, | , 27.9, 0.0, 582.0, | ,  2000,  1930,  2000,  1961, | , -3.4, 4158.0, 49.280, |, 0.0
6043.1, 139.0, | , 27.9, 0.0, 582.9, | ,  2000,  1932,  2000,  1941, | , -3.4, 4214.2, 49.717, |, 0.0
6044.1, 138.8, | , 27.9, 0.0, 582.8, | ,  2000,  1929,  2000,  1959, | , -3.4, 4217.6, 49.942, |, 0.0
6045.1, 138.7, | , 27.9, 0.0, 582.8, | ,  2000,  1925,  2000,  1950, | , -3.4, 4214.2, 49.739, |, 0.0
6046.1, 139.3, | , 27.9, 0.0, 583.1, | ,  2000,  1930,  2000,  1962, | , -3.4, 4198.7, 49.776, |, 0.0
6047.1, 139.4, | , 27.9, 0.0, 578.2, | ,  2000,  1923,  2000,  1938, | , -3.4, 4195.3, 49.338, |, 0.0
6048.1, 138.6, | , 27.9, 0.0, 583.4, | ,  2000,  1926,  2000,  1927, | , -3.4, 4248.9, 49.863, |, 0.0
6049.2, 139.0, | , 27.9, 0.0, 583.4, | ,  2000,  1927,  2000,  1948, | , -3.4, 4262.2, 50.299, |, 0.0
6050.2, 139.2, | , 27.9, 0.0, 582.7, | ,  2000,  1928,  2000,  1961, | , -3.4, 4266.4, 50.545, |, 0.0
6051.2, 138.9, | , 27.9, 0.0, 582.8, | ,  2000,  1929,  2000,  1952, | , -3.4, 4236.5, 50.081, |, 0.0
6052.2, 139.3, | , 27.9, 0.0, 578.8, | ,  2000,  1924,  2000,  1939, | , -3.4, 4248.9, 49.988, |, 0.0
6053.2, 139.1, | , 27.9, 0.0, 583.0, | ,  2000,  1930,  2000,  1957, | , -3.4, 4270.7, 50.562, |, 0.0
6054.2, 138.7, | , 27.9, 0.0, 582.8, | ,  2000,  1932,  2000,  1946, | , -3.4, 4261.3, 50.328, |, 0.0
6055.2, 138.7, | , 27.9, 0.0, 583.3, | ,  2000,  1931,  2000,  1946, | , -3.4, 4269.0, 50.407, |, 0.0
6056.2, 139.1, | , 27.9, 0.0, 583.4, | ,  2000,  1930,  2000,  1963, | , -3.4, 4276.7, 50.711, |, 0.0
6057.2, 139.5, | , 27.9, 0.0, 578.9, | ,  2000,  1924,  2000,  1950, | , -3.4, 4239.9, 50.029, |, 0.0
6058.2, 138.8, | , 27.9, 0.0, 582.9, | ,  2000,  1929,  2000,  1959, | , -3.4, 4225.3, 50.041, |, 0.0
6059.3, 138.7, | , 27.9, 0.0, 583.1, | ,  2000,  1929,  2000,  1948, | , -3.4, 4264.7, 50.362, |, 0.0
6060.3, 138.7, | , 27.9, 0.0, 583.1, | ,  2000,  1926,  2000,  1956, | , -3.4, 4262.2, 50.394, |, 0.0
6061.3, 138.8, | , 27.9, 0.0, 583.0, | ,  2000,  1931,  2000,  1953, | , -3.4, 4254.0, 50.322, |, 0.0
6062.3, 139.0, | , 27.9, 0.0, 582.2, | ,  2000,  1927,  2000,  1952, | , -3.4, 4238.6, 50.077, |, 0.0
6063.3, 139.7, | , 27.9, 0.0, 579.8, | ,  2000,  1926,  2000,  1953, | , -3.4, 4223.2, 49.890, |, 0.0
6064.3, 139.2, | , 27.9, 0.0, 583.4, | ,  2000,  1932,  2000,  1944, | , -3.4, 4233.0, 49.975, |, 0.0
6065.3, 138.7, | , 27.9, 0.0, 582.9, | ,  2000,  1928,  2000,  1954, | , -3.4, 4232.6, 50.045, |, 0.0
6066.3, 138.7, | , 27.9, 0.0, 583.6, | ,  2000,  1931,  2000,  1941, | , -3.4, 4231.7, 49.903, |, 0.0
6067.3, 139.2, | , 27.9, 0.0, 583.2, | ,  2000,  1931,  2000,  1957, | , -3.4, 4232.6, 50.121, |, 0.0
6068.3, 139.8, | , 27.9, 0.0, 579.2, | ,  2000,  1924,  2000,  1959, | , -3.4, 4235.6, 50.093, |, 0.0
6069.4, 138.7, | , 27.9, 0.0, 583.3, | ,  2000,  1930,  2000,  1966, | , -3.4, 4199.6, 49.841, |, 0.0
6070.4, 139.1, | , 27.9, 0.0, 583.5, | ,  2000,  1931,  2000,  1939, | , -3.4, 4207.7, 49.605, |, 0.0
6071.4, 139.0, | , 27.9, 0.0, 583.4, | ,  2000,  1928,  2000,  1951, | , -3.4, 4205.2, 49.686, |, 0.0
6072.4, 138.8, | , 27.9, 0.0, 582.8, | ,  2000,  1927,  2000,  1952, | , -3.4, 4227.5, 49.946, |, 0.0
6073.4, 139.2, | , 27.9, 0.0, 579.4, | ,  2000,  1928,  2000,  1947, | , -3.4, 4223.6, 49.848, |, 0.0
6074.4, 139.4, | , 27.9, 0.0, 583.2, | ,  2000,  1935,  2000,  1969, | , -3.4, 4192.3, 49.856, |, 0.0
6075.4, 139.1, | , 27.9, 0.0, 583.3, | ,  2000,  1928,  2000,  1935, | , -3.4, 4143.0, 48.756, |, 0.0
6076.4, 138.6, | , 27.9, 0.0, 583.3, | ,  2000,  1931,  2000,  1940, | , -3.4, 4190.2, 49.405, |, 0.0
6077.4, 139.1, | , 27.9, 0.0, 583.0, | ,  2000,  1928,  2000,  1945, | , -3.4, 4227.0, 49.858, |, 0.0
6078.4, 139.2, | , 27.9, 0.0, 583.3, | ,  2000,  1930,  2000,  1970, | , -3.4, 4233.0, 50.291, |, 0.0
6079.5, 139.5, | , 27.9, 0.0, 579.0, | ,  2000,  1927,  2000,  1959, | , -3.4, 4167.9, 49.336, |, 0.0
6080.5, 139.3, | , 27.9, 0.0, 582.8, | ,  2000,  1928,  2000,  1964, | , -3.4, 4134.5, 49.009, |, 0.0
6081.5, 139.2, | , 27.9, 0.0, 584.0, | ,  2000,  1928,  2000,  1947, | , -3.4, 4147.3, 48.956, |, 0.0
6082.5, 138.8, | , 27.9, 0.0, 582.3, | ,  2000,  1929,  2000,  1953, | , -3.4, 4163.6, 49.225, |, 0.0
6083.5, 138.6, | , 27.9, 0.0, 583.1, | ,  2000,  1928,  2000,  1928, | , -3.4, 4182.9, 49.126, |, 0.0
6084.5, 139.4, | , 27.9, 0.0, 578.9, | ,  2000,  1927,  2000,  1947, | , -3.4, 4198.7, 49.552, |, 0.0
6085.5, 139.1, | , 27.9, 0.0, 583.7, | ,  2000,  1928,  2000,  1973, | , -3.4, 4197.9, 49.869, |, 0.0
6086.5, 138.8, | , 27.9, 0.0, 583.5, | ,  2000,  1930,  2000,  1959, | , -3.4, 4153.3, 49.208, |, 0.0
6087.5, 139.1, | , 27.9, 0.0, 582.8, | ,  2000,  1929,  2000,  1964, | , -3.4, 4128.1, 48.957, |, 0.0
6088.6, 139.1, | , 27.9, 0.0, 584.0, | ,  2000,  1927,  2000,  1956, | , -3.4, 4111.3, 48.630, |, 0.0
6089.6, 139.2, | , 27.9, 0.0, 579.6, | ,  2000,  1924,  2000,  1941, | , -3.4, 4136.6, 48.707, |, 0.0
6090.6, 138.8, | , 27.9, 0.0, 583.2, | ,  2000,  1931,  2000,  1947, | , -3.4, 4175.2, 49.319, |, 0.0
6091.6, 138.8, | , 27.9, 0.0, 584.1, | ,  2000,  1929,  2000,  1961, | , -3.4, 4161.9, 49.315, |, 0.0
6092.6, 139.3, | , 27.9, 0.0, 583.1, | ,  2000,  1930,  2000,  1965, | , -3.4, 4119.1, 48.879, |, 0.0
6093.6, 138.7, | , 27.9, 0.0, 583.5, | ,  2000,  1930,  2000,  1950, | , -3.4, 4118.2, 48.675, |, 0.0
6094.6, 139.1, | , 27.9, 0.0, 584.0, | ,  2000,  1929,  2000,  1946, | , -3.4, 4127.6, 48.720, |, 0.0
6095.6, 139.2, | , 27.9, 0.0, 583.2, | ,  2000,  1928,  2000,  1956, | , -3.4, 4134.5, 48.918, |, 0.0
6096.6, 138.7, | , 27.9, 0.0, 583.8, | ,  2000,  1928,  2000,  1939, | , -3.4, 4132.8, 48.675, |, 0.0
6097.7, 138.7, | , 27.9, 0.0, 583.3, | ,  2000,  1933,  2000,  1949, | , -3.4, 4123.8, 48.762, |, 0.0
6098.7, 139.2, | , 27.9, 0.0, 583.8, | ,  2000,  1930,  2000,  1962, | , -3.4, 4113.5, 48.777, |, 0.0
6099.7, 138.8, | , 27.9, 0.0, 583.8, | ,  2000,  1929,  2000,  1952, | , -3.4, 4087.4, 48.329, |, 0.0
6100.7, 139.3, | , 27.9, 0.0, 580.0, | ,  2000,  1929,  2000,  1945, | , -3.4, 4081.8, 48.167, |, 0.0
6101.7, 138.8, | , 27.9, 0.0, 583.9, | ,  2000,  1932,  2000,  1948, | , -3.4, 4092.1, 48.367, |, 0.0
6102.7, 139.2, | , 27.9, 0.0, 583.6, | ,  2000,  1931,  2000,  1941, | , -3.4, 4097.6, 48.328, |, 0.0
6103.7, 138.7, | , 27.9, 0.0, 583.8, | ,  2000,  1927,  2000,  1955, | , -3.4, 4140.9, 48.964, |, 0.0
6104.7, 138.6, | , 27.9, 0.0, 583.6, | ,  2000,  1930,  2000,  1954, | , -3.4, 4117.8, 48.719, |, 0.0
6105.7, 139.8, | , 27.9, 0.0, 579.5, | ,  2000,  1924,  2000,  1946, | , -3.4, 4123.8, 48.615, |, 0.0
6106.7, 139.1, | , 27.9, 0.0, 583.9, | ,  2000,  1927,  2000,  1964, | , -3.4, 4095.1, 48.536, |, 0.0
6107.8, 138.8, | , 27.9, 0.0, 583.1, | ,  2000,  1931,  2000,  1943, | , -3.4, 4083.1, 48.190, |, 0.0
6108.8, 138.8, | , 27.9, 0.0, 583.9, | ,  2000,  1928,  2000,  1963, | , -3.4, 4112.6, 48.746, |, 0.0
6109.8, 139.2, | , 27.9, 0.0, 584.5, | ,  2000,  1931,  2000,  1949, | , -3.4, 4065.5, 48.052, |, 0.0
6110.8, 138.8, | , 27.9, 0.0, 584.0, | ,  2000,  1931,  2000,  1951, | , -3.4, 4075.4, 48.194, |, 0.0
6111.8, 138.7, | , 27.9, 0.0, 583.7, | ,  2000,  1928,  2000,  1953, | , -3.4, 4071.9, 48.134, |, 0.0
6112.8, 138.8, | , 27.9, 0.0, 583.6, | ,  2000,  1930,  2000,  1948, | , -3.4, 4082.2, 48.224, |, 0.0
6113.8, 139.0, | , 27.9, 0.0, 584.3, | ,  2000,  1927,  2000,  1959, | , -3.4, 4089.5, 48.415, |, 0.0
6114.8, 138.8, | , 27.9, 0.0, 584.2, | ,  2000,  1927,  2000,  1952, | , -3.4, 4102.3, 48.474, |, 0.0
6115.8, 138.8, | , 27.9, 0.0, 584.1, | ,  2000,  1927,  2000,  1958, | , -3.4, 4083.9, 48.330, |, 0.0
6116.8, 139.2, | , 27.9, 0.0, 580.2, | ,  2000,  1927,  2000,  1943, | , -3.4, 4061.6, 47.882, |, 0.0
6117.8, 139.3, | , 27.9, 0.0, 583.7, | ,  2000,  1934,  2000,  1959, | , -3.4, 4079.2, 48.373, |, 0.0
6118.9, 138.7, | , 27.9, 0.0, 584.0, | ,  2000,  1931,  2000,  1953, | , -3.4, 4082.2, 48.298, |, 0.0
6119.9, 138.7, | , 27.9, 0.0, 584.2, | ,  2000,  1930,  2000,  1953, | , -3.4, 4057.8, 48.003, |, 0.0
6120.9, 138.7, | , 27.9, 0.0, 584.3, | ,  2000,  1931,  2000,  1958, | , -3.4, 4062.1, 48.119, |, 0.0
6121.9, 139.6, | , 27.9, 0.0, 576.9, | ,  2000,  1925,  2000,  1939, | , -3.4, 4079.2, 48.008, |, 0.0
6122.9, 138.8, | , 27.9, 0.0, 583.6, | ,  2000,  1928,  2000,  1952, | , -3.4, 4072.8, 48.142, |, 0.0
6123.9, 138.8, | , 27.9, 0.0, 584.2, | ,  2000,  1927,  2000,  1950, | , -3.4, 4087.4, 48.274, |, 0.0
6124.9, 138.8, | , 27.9, 0.0, 584.3, | ,  2000,  1933,  2000,  1962, | , -3.4, 4047.1, 48.028, |, 0.0
6125.9, 138.7, | , 27.9, 0.0, 584.3, | ,  2000,  1929,  2000,  1947, | , -3.4, 4034.7, 47.643, |, 0.0
6127.0, 139.6, | , 27.9, 0.0, 579.8, | ,  2000,  1928,  2000,  1952, | , -3.4, 4082.6, 48.258, |, 0.0
6128.0, 139.2, | , 27.9, 0.0, 583.2, | ,  2000,  1932,  2000,  1949, | , -3.4, 4063.4, 48.043, |, 0.0
6129.0, 138.7, | , 27.9, 0.0, 584.2, | ,  2000,  1929,  2000,  1950, | , -3.4, 4094.2, 48.376, |, 0.0
6130.0, 138.8, | , 27.9, 0.0, 584.4, | ,  2000,  1929,  2000,  1958, | , -3.4, 4067.6, 48.175, |, 0.0
6131.0, 139.2, | , 27.9, 0.0, 584.6, | ,  2000,  1927,  2000,  1944, | , -3.4, 4037.7, 47.620, |, 0.0
6132.0, 138.7, | , 27.9, 0.0, 584.2, | ,  2000,  1934,  2000,  1941, | , -3.4, 4057.8, 47.895, |, 0.0
6133.0, 139.2, | , 27.9, 0.0, 580.4, | ,  2000,  1927,  2000,  1943, | , -3.4, 4094.6, 48.275, |, 0.0
6134.0, 139.0, | , 27.9, 0.0, 584.6, | ,  2000,  1928,  2000,  1949, | , -3.4, 4080.1, 48.181, |, 0.0
6135.0, 139.1, | , 27.9, 0.0, 584.7, | ,  2000,  1929,  2000,  1959, | , -3.4, 4056.5, 48.054, |, 0.0
6136.1, 138.9, | , 27.9, 0.0, 584.5, | ,  2000,  1930,  2000,  1959, | , -3.4, 4041.9, 47.894, |, 0.0
6137.1, 139.2, | , 27.9, 0.0, 584.7, | ,  2000,  1928,  2000,  1954, | , -3.4, 4027.4, 47.627, |, 0.0
6138.1, 139.8, | , 27.9, 0.0, 579.8, | ,  2000,  1926,  2000,  1946, | , -3.4, 4065.9, 47.966, |, 0.0
6139.1, 138.9, | , 27.9, 0.0, 584.3, | ,  2000,  1927,  2000,  1959, | , -3.4, 4040.2, 47.827, |, 0.0
6140.1, 138.6, | , 27.9, 0.0, 584.5, | ,  2000,  1932,  2000,  1939, | , -3.4, 4041.5, 47.661, |, 0.0
6141.1, 138.8, | , 27.9, 0.0, 584.9, | ,  2000,  1928,  2000,  1920, | , -3.4, 4095.5, 48.015, |, 0.0
6142.1, 138.9, | , 27.9, 0.0, 585.1, | ,  2000,  1928,  2000,  1941, | , -3.4, 4087.4, 48.172, |, 0.0
6143.1, 139.3, | , 27.9, 0.0, 580.4, | ,  2000,  1926,  2000,  1973, | , -3.4, 4065.9, 48.298, |, 0.0
6144.1, 138.8, | , 27.9, 0.0, 584.3, | ,  2000,  1928,  2000,  1961, | , -3.4, 4032.1, 47.770, |, 0.0
6145.2, 138.8, | , 27.9, 0.0, 584.6, | ,  2000,  1931,  2000,  1963, | , -3.4, 4023.1, 47.727, |, 0.0
6146.2, 138.7, | , 27.9, 0.0, 584.6, | ,  2000,  1931,  2000,  1941, | , -3.4, 4031.7, 47.561, |, 0.0
6147.2, 138.8, | , 27.9, 0.0, 584.8, | ,  2000,  1931,  2000,  1965, | , -3.4, 4026.9, 47.792, |, 0.0
6148.2, 139.3, | , 27.9, 0.0, 584.5, | ,  2000,  1930,  2000,  1950, | , -3.4, 4023.9, 47.561, |, 0.0
6149.2, 139.3, | , 27.9, 0.0, 580.8, | ,  2000,  1926,  2000,  1936, | , -3.4, 4062.1, 47.797, |, 0.0
6150.2, 139.0, | , 27.9, 0.0, 584.6, | ,  2000,  1933,  2000,  1974, | , -3.4, 4040.2, 48.089, |, 0.0
6151.2, 138.8, | , 27.9, 0.0, 584.8, | ,  2000,  1926,  2000,  1935, | , -3.4, 4014.1, 47.212, |, 0.0
6152.2, 139.0, | , 27.9, 0.0, 584.8, | ,  2000,  1929,  2000,  1923, | , -3.4, 4050.5, 47.523, |, 0.0
6153.2, 138.8, | , 27.9, 0.0, 584.0, | ,  2000,  1930,  2000,  1959, | , -3.4, 4056.1, 48.057, |, 0.0
6154.2, 139.7, | , 27.9, 0.0, 580.6, | ,  2000,  1926,  2000,  1950, | , -3.4, 4080.1, 48.175, |, 0.0
6155.3, 138.8, | , 27.9, 0.0, 584.6, | ,  2000,  1930,  2000,  1967, | , -3.4, 4031.2, 47.856, |, 0.0
6156.3, 138.9, | , 27.9, 0.0, 584.1, | ,  2000,  1930,  2000,  1945, | , -3.4, 4047.9, 47.781, |, 0.0
6157.3, 138.7, | , 27.9, 0.0, 585.0, | ,  2000,  1928,  2000,  1939, | , -3.4, 4043.7, 47.634, |, 0.0
6158.3, 139.3, | , 27.9, 0.0, 584.5, | ,  2000,  1928,  2000,  1946, | , -3.4, 4061.6, 47.925, |, 0.0
6159.3, 139.7, | , 27.9, 0.0, 580.9, | ,  2000,  1923,  2000,  1947, | , -3.4, 4038.1, 47.617, |, 0.0
6160.3, 139.2, | , 27.9, 0.0, 579.8, | ,  2000,  1929,  2000,  1959, | , -3.4, 4024.4, 47.675, |, 0.0
6161.3, 138.7, | , 27.9, 0.0, 584.8, | ,  2000,  1925,  2000,  1932, | , -3.4, 4030.4, 47.365, |, 0.0
6162.3, 139.2, | , 27.9, 0.0, 585.0, | ,  2000,  1928,  2000,  1949, | , -3.4, 4040.2, 47.716, |, 0.0
6163.3, 139.0, | , 27.9, 0.0, 584.3, | ,  2000,  1930,  2000,  1961, | , -3.4, 4058.6, 48.112, |, 0.0
6164.3, 138.8, | , 27.9, 0.0, 585.3, | ,  2000,  1927,  2000,  1950, | , -3.4, 4014.9, 47.426, |, 0.0
6165.4, 139.7, | , 27.9, 0.0, 581.4, | ,  2000,  1929,  2000,  1961, | , -3.4, 4022.2, 47.665, |, 0.0
6166.4, 138.8, | , 27.9, 0.0, 585.1, | ,  2000,  1929,  2000,  1958, | , -3.4, 4039.8, 47.847, |, 0.0
6167.4, 138.8, | , 27.9, 0.0, 584.7, | ,  2000,  1929,  2000,  1945, | , -3.4, 4040.7, 47.692, |, 0.0
6168.4, 138.9, | , 27.9, 0.0, 584.5, | ,  2000,  1931,  2000,  1955, | , -3.4, 4031.2, 47.726, |, 0.0
6169.4, 139.0, | , 27.9, 0.0, 585.2, | ,  2000,  1928,  2000,  1946, | , -3.4, 4026.1, 47.507, |, 0.0
6170.4, 139.5, | , 27.9, 0.0, 580.4, | ,  2000,  1928,  2000,  1953, | , -3.4, 4041.5, 47.784, |, 0.0
6171.4, 138.8, | , 27.9, 0.0, 582.1, | ,  2000,  1928,  2000,  1950, | , -3.4, 4018.8, 47.483, |, 0.0
6172.4, 139.2, | , 27.9, 0.0, 585.4, | ,  2000,  1932,  2000,  1958, | , -3.4, 4024.8, 47.695, |, 0.0
6173.4, 138.9, | , 27.9, 0.0, 584.4, | ,  2000,  1929,  2000,  1951, | , -3.4, 4017.1, 47.488, |, 0.0
6174.5, 138.7, | , 27.9, 0.0, 584.9, | ,  2000,  1929,  2000,  1943, | , -3.4, 4024.8, 47.486, |, 0.0
6175.5, 139.3, | , 27.9, 0.0, 581.0, | ,  2000,  1928,  2000,  1955, | , -3.4, 4060.4, 48.035, |, 0.0
6176.5, 138.7, | , 27.9, 0.0, 584.8, | ,  2000,  1931,  2000,  1959, | , -3.4, 4038.5, 47.857, |, 0.0
6177.5, 138.7, | , 27.9, 0.0, 585.0, | ,  2000,  1928,  2000,  1954, | , -3.4, 4039.8, 47.769, |, 0.0
6178.5, 138.9, | , 27.9, 0.0, 584.6, | ,  2000,  1930,  2000,  1957, | , -3.4, 4026.1, 47.677, |, 0.0
6179.5, 139.3, | , 27.9, 0.0, 585.1, | ,  2000,  1929,  2000,  1961, | , -3.4, 4018.4, 47.623, |, 0.0
6180.5, 139.2, | , 27.9, 0.0, 585.4, | ,  2000,  1929,  2000,  1943, | , -3.4, 4033.4, 47.577, |, 0.0
6181.5, 139.4, | , 27.9, 0.0, 579.5, | ,  2000,  1923,  2000,  1938, | , -3.4, 4019.2, 47.280, |, 0.0
6182.5, 138.7, | , 27.9, 0.0, 585.6, | ,  2000,  1927,  2000,  1952, | , -3.4, 4032.9, 47.654, |, 0.0
6183.5, 139.4, | , 27.9, 0.0, 584.6, | ,  2000,  1929,  2000,  1952, | , -3.4, 4025.2, 47.598, |, 0.0
6184.6, 138.8, | , 27.9, 0.0, 585.3, | ,  2000,  1929,  2000,  1957, | , -3.4, 4002.9, 47.389, |, 0.0
6185.6, 138.7, | , 27.9, 0.0, 585.1, | ,  2000,  1931,  2000,  1943, | , -3.4, 4030.8, 47.562, |, 0.0
6186.6, 139.6, | , 27.9, 0.0, 582.1, | ,  2000,  1924,  2000,  1950, | , -3.4, 4031.2, 47.569, |, 0.0
6187.6, 138.9, | , 27.9, 0.0, 585.1, | ,  2000,  1931,  2000,  1961, | , -3.4, 4034.2, 47.826, |, 0.0
6188.6, 138.9, | , 27.9, 0.0, 584.6, | ,  2000,  1932,  2000,  1936, | , -3.4, 4000.8, 47.148, |, 0.0
6189.6, 138.8, | , 27.9, 0.0, 585.3, | ,  2000,  1930,  2000,  1952, | , -3.4, 4009.4, 47.415, |, 0.0
6190.6, 139.0, | , 27.9, 0.0, 585.5, | ,  2000,  1927,  2000,  1947, | , -3.4, 4008.5, 47.312, |, 0.0
6191.6, 139.3, | , 27.9, 0.0, 581.3, | ,  2000,  1929,  2000,  1936, | , -3.4, 4019.7, 47.335, |, 0.0
6192.7, 138.8, | , 27.9, 0.0, 585.3, | ,  2000,  1932,  2000,  1951, | , -3.4, 4017.9, 47.533, |, 0.0
6193.7, 139.3, | , 27.9, 0.0, 585.2, | ,  2000,  1924,  2000,  1960, | , -3.4, 4003.4, 47.375, |, 0.0
6194.7, 138.9, | , 27.9, 0.0, 585.3, | ,  2000,  1932,  2000,  1954, | , -3.4, 3999.9, 47.346, |, 0.0
6195.7, 138.8, | , 27.9, 0.0, 585.5, | ,  2000,  1926,  2000,  1950, | , -3.4, 3983.7, 47.047, |, 0.0
6196.7, 139.1, | , 27.9, 0.0, 585.6, | ,  2000,  1929,  2000,  1948, | , -3.4, 4011.1, 47.371, |, 0.0
6197.7, 139.2, | , 27.9, 0.0, 584.5, | ,  2000,  1927,  2000,  1950, | , -3.4, 4048.8, 47.819, |, 0.0
6198.7, 138.9, | , 27.9, 0.0, 584.8, | ,  2000,  1926,  2000,  1949, | , -3.4, 4027.8, 47.543, |, 0.0
6199.7, 138.8, | , 27.9, 0.0, 585.7, | ,  2000,  1930,  2000,  1944, | , -3.4, 4025.7, 47.510, |, 0.0
6200.7, 139.2, | , 27.9, 0.0, 585.7, | ,  2000,  1930,  2000,  1940, | , -3.4, 4019.7, 47.395, |, 0.0
6201.7, 138.8, | , 27.9, 0.0, 585.6, | ,  2000,  1930,  2000,  1941, | , -3.4, 3986.7, 47.013, |, 0.0
6202.7, 139.4, | , 27.9, 0.0, 581.0, | ,  2000,  1926,  2000,  1943, | , -3.4, 3993.1, 47.067, |, 0.0
6203.8, 139.4, | , 27.9, 0.0, 585.2, | ,  2000,  1930,  2000,  1953, | , -3.4, 3998.7, 47.298, |, 0.0
6204.8, 139.1, | , 27.9, 0.0, 586.1, | ,  2000,  1929,  2000,  1950, | , -3.4, 3985.8, 47.097, |, 0.0
6205.8, 138.8, | , 27.9, 0.0, 585.5, | ,  2000,  1929,  2000,  1956, | , -3.4, 4008.9, 47.454, |, 0.0
6206.8, 138.7, | , 27.9, 0.0, 586.0, | ,  2000,  1931,  2000,  1954, | , -3.4, 4004.2, 47.395, |, 0.0
6207.8, 139.7, | , 27.9, 0.0, 581.8, | ,  2000,  1925,  2000,  1952, | , -3.4, 3994.8, 47.182, |, 0.0
6208.8, 138.7, | , 27.9, 0.0, 585.6, | ,  2000,  1931,  2000,  1943, | , -3.4, 3994.4, 47.138, |, 0.0
6209.8, 138.8, | , 27.9, 0.0, 585.9, | ,  2000,  1932,  2000,  1946, | , -3.4, 3998.7, 47.242, |, 0.0
6210.8, 139.1, | , 27.9, 0.0, 586.6, | ,  2000,  1929,  2000,  1960, | , -3.4, 3994.8, 47.324, |, 0.0
6211.8, 138.7, | , 27.9, 0.0, 586.0, | ,  2000,  1928,  2000,  1940, | , -3.4, 3988.0, 46.999, |, 0.0
6212.9, 138.7, | , 27.9, 0.0, 586.0, | ,  2000,  1929,  2000,  1951, | , -3.4, 3984.5, 47.105, |, 0.0
6213.9, 139.0, | , 27.9, 0.0, 585.0, | ,  2000,  1935,  2000,  1959, | , -3.4, 3992.2, 47.368, |, 0.0
6214.9, 139.2, | , 27.9, 0.0, 585.7, | ,  2000,  1931,  2000,  1951, | , -3.4, 3993.5, 47.234, |, 0.0
6215.9, 138.9, | , 27.9, 0.0, 586.1, | ,  2000,  1929,  2000,  1970, | , -3.4, 3988.0, 47.379, |, 0.0
6216.9, 138.8, | , 27.9, 0.0, 585.5, | ,  2000,  1929,  2000,  1943, | , -3.4, 3982.8, 46.989, |, 0.0
6217.9, 138.7, | , 28.0, 0.0, 586.0, | ,  2000,  1929,  2000,  1937, | , -3.4, 4000.8, 47.127, |, 0.0
6218.9, 139.6, | , 27.9, 0.0, 581.8, | ,  2000,  1928,  2000,  1941, | , -3.4, 4014.9, 47.322, |, 0.0
6219.9, 138.7, | , 27.9, 0.0, 585.5, | ,  2000,  1934,  2000,  1944, | , -3.4, 4016.2, 47.445, |, 0.0
6220.9, 139.1, | , 27.9, 0.0, 585.9, | ,  2000,  1929,  2000,  1966, | , -3.4, 3980.2, 47.232, |, 0.0
6221.9, 138.7, | , 28.0, 0.0, 585.6, | ,  2000,  1928,  2000,  1940, | , -3.4, 3979.0, 46.886, |, 0.0
6223.0, 138.8, | , 27.9, 0.0, 585.9, | ,  2000,  1928,  2000,  1937, | , -3.4, 3975.5, 46.811, |, 0.0
6224.0, 139.7, | , 27.9, 0.0, 579.3, | ,  2000,  1927,  2000,  1958, | , -3.4, 3967.0, 46.961, |, 0.0
6225.0, 139.3, | , 27.9, 0.0, 585.7, | ,  2000,  1930,  2000,  1949, | , -3.4, 3953.7, 46.724, |, 0.0
6226.0, 139.3, | , 28.0, 0.0, 585.6, | ,  2000,  1928,  2000,  1943, | , -3.4, 3977.2, 46.902, |, 0.0
6227.0, 138.9, | , 28.0, 0.0, 585.2, | ,  2000,  1928,  2000,  1950, | , -3.4, 3985.4, 47.077, |, 0.0
6228.0, 139.1, | , 28.0, 0.0, 585.8, | ,  2000,  1928,  2000,  1933, | , -3.4, 4016.2, 47.237, |, 0.0
6229.0, 139.2, | , 27.9, 0.0, 580.8, | ,  2000,  1933,  2000,  1929, | , -3.4, 4008.1, 47.155, |, 0.0
6230.0, 138.8, | , 28.0, 0.0, 585.4, | ,  2000,  1927,  2000,  1946, | , -3.4, 3996.1, 47.160, |, 0.0
6231.0, 139.0, | , 28.0, 0.0, 586.0, | ,  2000,  1938,  2000,  1961, | , -3.4, 3965.2, 47.103, |, 0.0
6232.1, 139.2, | , 27.9, 0.0, 586.2, | ,  2000,  1929,  2000,  1958, | , -3.4, 3949.0, 46.762, |, 0.0
6233.1, 138.8, | , 28.0, 0.0, 586.0, | ,  2000,  1929,  2000,  1950, | , -3.4, 3954.1, 46.737, |, 0.0
6234.1, 139.0, | , 28.0, 0.0, 585.1, | ,  2000,  1929,  2000,  1961, | , -3.4, 3952.8, 46.849, |, 0.0
6235.1, 139.6, | , 28.0, 0.0, 582.6, | ,  2000,  1927,  2000,  1947, | , -3.4, 3971.2, 46.878, |, 0.0
6236.1, 139.2, | , 28.0, 0.0, 585.9, | ,  2000,  1930,  2000,  1958, | , -3.4, 3991.4, 47.287, |, 0.0
6237.1, 138.8, | , 27.9, 0.0, 585.8, | ,  2000,  1929,  2000,  1939, | , -3.4, 3959.2, 46.668, |, 0.0
6238.1, 139.3, | , 28.0, 0.0, 586.2, | ,  2000,  1929,  2000,  1962, | , -3.4, 3965.2, 47.004, |, 0.0
6239.1, 139.3, | , 28.0, 0.0, 585.7, | ,  2000,  1930,  2000,  1950, | , -3.4, 3968.2, 46.909, |, 0.0
6240.1, 139.4, | , 28.0, 0.0, 581.7, | ,  2000,  1925,  2000,  1960, | , -3.4, 3944.7, 46.691, |, 0.0
6241.2, 138.7, | , 28.0, 0.0, 585.8, | ,  2000,  1929,  2000,  1936, | , -3.4, 3996.1, 47.058, |, 0.0
6242.2, 139.1, | , 28.0, 0.0, 586.4, | ,  2000,  1930,  2000,  1949, | , -3.4, 3969.1, 46.902, |, 0.0
6243.2, 139.1, | , 28.0, 0.0, 586.1, | ,  2000,  1929,  2000,  1958, | , -3.4, 3977.2, 47.096, |, 0.0
6244.2, 138.9, | , 28.0, 0.0, 585.6, | ,  2000,  1926,  2000,  1951, | , -3.4, 3982.0, 47.040, |, 0.0
6245.2, 139.6, | , 28.0, 0.0, 582.4, | ,  2000,  1925,  2000,  1959, | , -3.4, 3985.8, 47.162, |, 0.0
6246.2, 139.3, | , 28.0, 0.0, 586.5, | ,  2000,  1932,  2000,  1969, | , -3.4, 3957.1, 47.039, |, 0.0
6247.2, 138.9, | , 28.0, 0.0, 585.8, | ,  2000,  1928,  2000,  1950, | , -3.4, 3914.3, 46.240, |, 0.0
6248.2, 138.7, | , 28.0, 0.0, 586.0, | ,  2000,  1927,  2000,  1938, | , -3.4, 3947.3, 46.478, |, 0.0
6249.2, 139.4, | , 28.0, 0.0, 585.7, | ,  2000,  1927,  2000,  1950, | , -3.4, 3963.1, 46.813, |, 0.0
6250.2, 138.7, | , 28.0, 0.0, 586.3, | ,  2000,  1930,  2000,  1954, | , -3.4, 3931.0, 46.510, |, 0.0
6251.3, 139.3, | , 28.0, 0.0, 582.6, | ,  2000,  1929,  2000,  1935, | , -3.4, 3979.8, 46.858, |, 0.0
6252.3, 138.6, | , 28.0, 0.0, 586.3, | ,  2000,  1929,  2000,  1935, | , -3.4, 3985.0, 46.918, |, 0.0
6253.3, 139.2, | , 28.0, 0.0, 586.7, | ,  2000,  1928,  2000,  1954, | , -3.4, 3975.1, 47.013, |, 0.0
6254.3, 139.0, | , 28.0, 0.0, 585.4, | ,  2000,  1928,  2000,  1965, | , -3.4, 3951.1, 46.854, |, 0.0
6255.3, 138.8, | , 28.0, 0.0, 586.6, | ,  2000,  1927,  2000,  1938, | , -3.4, 3921.1, 46.168, |, 0.0
6256.3, 139.6, | , 28.0, 0.0, 583.0, | ,  2000,  1925,  2000,  1934, | , -3.4, 3945.1, 46.383, |, 0.0
6257.3, 139.0, | , 28.0, 0.0, 585.8, | ,  2000,  1933,  2000,  1965, | , -3.4, 3970.8, 47.152, |, 0.0
6258.3, 138.8, | , 28.0, 0.0, 586.7, | ,  2000,  1931,  2000,  1950, | , -3.4, 3951.1, 46.719, |, 0.0
6259.3, 139.0, | , 28.0, 0.0, 586.5, | ,  2000,  1930,  2000,  1948, | , -3.4, 3951.5, 46.686, |, 0.0
6260.3, 139.2, | , 28.0, 0.0, 585.2, | ,  2000,  1929,  2000,  1939, | , -3.4, 3939.5, 46.416, |, 0.0
6261.4, 139.3, | , 28.0, 0.0, 582.8, | ,  2000,  1928,  2000,  1945, | , -3.4, 3944.7, 46.541, |, 0.0
6262.4, 139.0, | , 28.0, 0.0, 586.0, | ,  2000,  1925,  2000,  1946, | , -3.4, 3940.0, 46.478, |, 0.0
6263.4, 139.1, | , 28.0, 0.0, 586.9, | ,  2000,  1929,  2000,  1953, | , -3.4, 3941.3, 46.610, |, 0.0
6264.4, 138.9, | , 28.0, 0.0, 585.7, | ,  2000,  1928,  2000,  1934, | , -3.4, 3930.1, 46.245, |, 0.0
6265.4, 138.8, | , 28.0, 0.0, 586.8, | ,  2000,  1927,  2000,  1959, | , -3.4, 3943.0, 46.688, |, 0.0
6266.4, 139.3, | , 28.0, 0.0, 586.9, | ,  2000,  1930,  2000,  1973, | , -3.4, 3929.3, 46.734, |, 0.0
6267.4, 139.3, | , 28.0, 0.0, 582.5, | ,  2000,  1925,  2000,  1948, | , -3.4, 3922.4, 46.283, |, 0.0
6268.4, 138.8, | , 28.0, 0.0, 586.1, | ,  2000,  1931,  2000,  1941, | , -3.4, 3929.3, 46.350, |, 0.0
6269.4, 138.9, | , 28.0, 0.0, 585.8, | ,  2000,  1930,  2000,  1950, | , -3.4, 3939.5, 46.573, |, 0.0
6270.4, 139.1, | , 28.0, 0.0, 586.7, | ,  2000,  1930,  2000,  1954, | , -3.4, 3935.7, 46.569, |, 0.0
6271.5, 138.9, | , 28.0, 0.0, 586.5, | ,  2000,  1927,  2000,  1960, | , -3.4, 3931.0, 46.552, |, 0.0
6272.5, 139.4, | , 28.0, 0.0, 583.5, | ,  2000,  1928,  2000,  1950, | , -3.4, 3919.8, 46.309, |, 0.0
6273.5, 139.8, | , 28.0, 0.0, 586.2, | ,  2000,  1928,  2000,  1958, | , -3.4, 3923.3, 46.444, |, 0.0
6274.5, 139.2, | , 28.0, 0.0, 586.6, | ,  2000,  1926,  2000,  1943, | , -3.4, 3924.5, 46.266, |, 0.0
6275.5, 138.9, | , 28.0, 0.0, 586.8, | ,  2000,  1930,  2000,  1939, | , -3.4, 3919.8, 46.213, |, 0.0
6276.5, 139.0, | , 28.0, 0.0, 586.5, | ,  1000,  1929,  3000,  1963, | , -3.4, 3922.8, 46.516, |, 0.0
6277.5, 139.8, | , 28.0, 0.0, 582.7, | ,  1000,   940,  3000,  3372, | , -3.4, 3922.4, 51.526, |, 0.0
6278.5, 139.0, | , 28.0, 0.0, 586.3, | ,  1000,   957,  3000,  2792, | , -3.4, 3922.4, 44.809, |, 0.0
6279.5, 138.8, | , 28.0, 0.0, 586.9, | ,  1000,   958,  3000,  2821, | , -3.4, 3920.7, 45.146, |, 0.0
6280.5, 138.8, | , 28.0, 0.0, 587.1, | ,  1000,   952,  3000,  2881, | , -3.4, 3923.3, 45.825, |, 0.0
6281.6, 139.0, | , 28.0, 0.0, 587.5, | ,  1000,   955,  3000,  2880, | , -3.4, 3930.1, 45.923, |, 0.0
6282.6, 138.9, | , 28.0, 0.0, 586.9, | ,  1000,   953,  3000,  2920, | , -3.4, 3929.7, 46.374, |, 0.0
6283.6, 139.5, | , 28.0, 0.0, 582.9, | ,  1000,   954,  3000,  2927, | , -3.4, 3928.0, 46.450, |, 0.0
6284.6, 138.9, | , 28.0, 0.0, 586.9, | ,  1000,   954,  3000,  2918, | , -3.4, 3929.3, 46.352, |, 0.0
6285.6, 139.0, | , 28.0, 0.0, 585.6, | ,  1000,   955,  3000,  2916, | , -3.4, 3930.1, 46.347, |, 0.0
6286.6, 138.9, | , 28.0, 0.0, 586.7, | ,  1000,   957,  3000,  2930, | , -3.4, 3946.0, 46.738, |, 0.0
6287.6, 139.4, | , 28.0, 0.0, 586.6, | ,  1000,   960,  3000,  2923, | , -3.4, 3924.1, 46.429, |, 0.0
6288.6, 139.8, | , 28.0, 0.0, 582.8, | ,  1000,   953,  3000,  2919, | , -3.4, 3922.8, 46.280, |, 0.0
6289.6, 138.7, | , 28.0, 0.0, 587.0, | ,  1000,   955,  3000,  2908, | , -3.4, 3945.5, 46.437, |, 0.0
6290.7, 138.8, | , 28.0, 0.0, 587.4, | ,  1000,   956,  3000,  2927, | , -3.4, 3950.7, 46.737, |, 0.0
6291.7, 139.0, | , 28.0, 0.0, 587.3, | ,  1000,   952,  3000,  2931, | , -3.4, 3920.3, 46.384, |, 0.0
6292.7, 138.8, | , 28.0, 0.0, 586.4, | ,  1000,   952,  3000,  2926, | , -3.4, 3922.4, 46.352, |, 0.0
6293.7, 139.2, | , 28.0, 0.0, 583.2, | ,  1000,   956,  3000,  2915, | , -3.4, 3920.3, 46.241, |, 0.0
6294.7, 139.1, | , 28.0, 0.0, 587.4, | ,  1000,   951,  3000,  2941, | , -3.4, 3921.1, 46.505, |, 0.0
6295.7, 138.9, | , 28.0, 0.0, 587.0, | ,  1000,   957,  3000,  2934, | , -3.4, 3953.7, 46.873, |, 0.0
6296.7, 138.8, | , 28.0, 0.0, 587.0, | ,  1000,   957,  3000,  2932, | , -3.4, 3946.4, 46.755, |, 0.0
6297.7, 138.9, | , 28.0, 0.0, 586.6, | ,  1000,   957,  3000,  2921, | , -3.4, 3943.8, 46.599, |, 0.0
6298.7, 139.2, | , 28.0, 0.0, 587.6, | ,  1000,   953,  3000,  2925, | , -3.4, 3923.3, 46.351, |, 0.0
6299.8, 139.4, | , 28.0, 0.0, 582.6, | ,  1000,   957,  3000,  2925, | , -3.4, 3931.4, 46.496, |, 0.0
6300.8, 138.7, | , 28.0, 0.0, 587.0, | ,  1000,   955,  3000,  2915, | , -3.4, 3930.1, 46.345, |, 0.0
6301.8, 139.2, | , 28.0, 0.0, 587.5, | ,  1000,   960,  3000,  2932, | , -3.4, 425.9, 5.068, |, 0.0
6302.8, 139.2, | , 28.0, 0.0, 585.9, | ,  1000,   950,  3000,  2929, | , -3.4, 503.8, 5.976, |, 0.0
6303.8, 138.7, | , 28.0, 0.0, 587.2, | ,  1000,   959,  3000,  2922, | , -3.4, 566.8, 6.724, |, 0.0
6304.8, 139.5, | , 28.0, 0.0, 582.6, | ,  1000,   955,  3000,  2942, | , -3.4, 646.9, 7.707, |, 0.0
6305.8, 139.1, | , 28.0, 0.0, 587.2, | ,  1000,   959,  3000,  2937, | , -3.4, 704.3, 8.387, |, 0.0
6306.8, 138.8, | , 28.0, 0.0, 587.2, | ,  1000,   959,  3000,  2926, | , -3.4, 797.7, 9.472, |, 0.0
6307.8, 139.0, | , 28.0, 0.0, 586.8, | ,  1000,   957,  3000,  2935, | , -3.4, 849.2, 10.100, |, 0.0
6308.8, 139.2, | , 28.0, 0.0, 587.8, | ,  1000,   954,  3000,  2922, | , -3.4, 910.0, 10.778, |, 0.0
6309.9, 139.6, | , 28.0, 0.0, 583.7, | ,  1000,   951,  3000,  2914, | , -3.4, 990.5, 11.701, |, 0.0
6310.9, 138.8, | , 28.0, 0.0, 587.7, | ,  1000,   956,  3000,  2918, | , -3.4, 1072.8, 12.701, |, 0.0
6311.9, 138.8, | , 28.0, 0.0, 587.4, | ,  1000,   960,  3000,  2925, | , -3.4, 1137.1, 13.497, |, 0.0
6312.9, 139.2, | , 28.0, 0.0, 587.0, | ,  1000,   955,  3000,  2922, | , -3.4, 1205.2, 14.277, |, 0.0
6313.9, 138.9, | , 28.0, 0.0, 587.6, | ,  1000,   954,  3000,  2933, | , -3.4, 1264.3, 15.010, |, 0.0
6314.9, 138.9, | , 28.0, 0.0, 587.6, | ,  1000,   953,  3000,  2937, | , -3.4, 1326.0, 15.755, |, 0.0
6315.9, 139.7, | , 28.0, 0.0, 583.6, | ,  1000,   951,  3000,  2941, | , -3.4, 1402.7, 16.672, |, 0.0
6316.9, 138.8, | , 28.0, 0.0, 587.4, | ,  1000,   953,  3000,  2927, | , -3.4, 1458.8, 17.287, |, 0.0
6317.9, 138.9, | , 28.0, 0.0, 587.3, | ,  1000,   955,  3000,  2929, | , -3.4, 1524.4, 18.082, |, 0.0
6318.9, 138.7, | , 28.0, 0.0, 587.6, | ,  1000,   953,  3000,  2914, | , -3.4, 1584.4, 18.711, |, 0.0
6320.0, 139.2, | , 28.0, 0.0, 587.7, | ,  1000,   955,  3000,  2922, | , -3.4, 1670.9, 19.785, |, 0.0
6321.0, 139.4, | , 28.0, 0.0, 583.1, | ,  1000,   953,  3000,  2929, | , -3.4, 1730.0, 20.505, |, 0.0
6322.0, 138.7, | , 28.0, 0.0, 587.8, | ,  1000,   959,  3000,  2935, | , -3.4, 1773.7, 21.091, |, 0.0
6323.0, 139.3, | , 28.0, 0.0, 587.7, | ,  1000,   951,  3000,  2944, | , -3.4, 1853.9, 22.046, |, 0.0
6324.0, 138.8, | , 28.0, 0.0, 588.0, | ,  1000,   954,  3000,  2937, | , -3.4, 1945.5, 23.109, |, 0.0
6325.0, 138.7, | , 28.0, 0.0, 587.8, | ,  1000,   955,  3000,  2937, | , -3.4, 2000.0, 23.763, |, 0.0
6326.0, 139.7, | , 28.0, 0.0, 583.5, | ,  1000,   955,  3000,  2933, | , -3.4, 2042.0, 24.233, |, 0.0
6327.0, 139.2, | , 28.0, 0.0, 587.9, | ,  1000,   960,  3000,  2934, | , -3.4, 2106.2, 25.033, |, 0.0
6328.0, 138.9, | , 28.0, 0.0, 587.4, | ,  1000,   960,  3000,  2926, | , -3.4, 2181.6, 25.873, |, 0.0
6329.1, 138.8, | , 28.0, 0.0, 587.9, | ,  1000,   960,  3000,  2914, | , -3.4, 2247.2, 26.568, |, 0.0
6330.1, 139.2, | , 28.0, 0.0, 588.1, | ,  1000,   961,  3000,  2928, | , -3.4, 2296.9, 27.256, |, 0.0
6331.1, 138.7, | , 28.0, 0.0, 587.5, | ,  1000,   955,  3000,  2926, | , -3.4, 2383.0, 28.221, |, 0.0
6332.1, 139.4, | , 28.0, 0.0, 583.4, | ,  1000,   950,  3000,  2928, | , -3.4, 2431.8, 28.774, |, 0.0
6333.1, 139.2, | , 28.0, 0.0, 587.3, | ,  1000,   953,  3000,  2933, | , -3.4, 2498.2, 29.624, |, 0.0
6334.1, 138.7, | , 28.0, 0.0, 588.3, | ,  1000,   958,  3000,  2924, | , -3.4, 2574.9, 30.496, |, 0.0
6335.1, 138.8, | , 28.0, 0.0, 587.6, | ,  1000,   957,  3000,  2930, | , -3.4, 2635.8, 31.255, |, 0.0
6336.1, 138.7, | , 28.0, 0.0, 587.9, | ,  1000,   958,  3000,  2929, | , -3.4, 2710.3, 32.132, |, 0.0
6337.1, 139.8, | , 28.0, 0.0, 583.5, | ,  1000,   956,  3000,  2932, | , -3.4, 2745.9, 32.565, |, 0.0
6338.2, 138.9, | , 28.0, 0.0, 587.2, | ,  1000,   952,  3000,  2933, | , -3.4, 2802.0, 33.207, |, 0.0
6339.2, 138.8, | , 28.0, 0.0, 587.9, | ,  1000,   959,  3000,  2918, | , -3.4, 2847.0, 33.665, |, 0.0
6340.2, 139.2, | , 28.0, 0.0, 588.4, | ,  1000,   953,  3000,  2944, | , -3.4, 2910.8, 34.597, |, 0.0
6341.2, 139.1, | , 28.0, 0.0, 588.5, | ,  1000,   957,  3000,  2928, | , -3.4, 2961.4, 35.084, |, 0.0
6342.2, 139.4, | , 28.0, 0.0, 583.9, | ,  1000,   957,  3000,  2929, | , -3.4, 3032.5, 35.941, |, 0.0
6343.2, 138.9, | , 28.0, 0.0, 587.3, | ,  1000,   955,  3000,  2933, | , -3.4, 3074.9, 36.454, |, 0.0
6344.2, 139.2, | , 28.0, 0.0, 588.4, | ,  1000,   955,  3000,  2945, | , -3.4, 3131.1, 37.235, |, 0.0
6345.2, 138.8, | , 28.0, 0.0, 588.0, | ,  1000,   956,  3000,  2919, | , -3.4, 3188.5, 37.675, |, 0.0
6346.2, 138.9, | , 28.0, 0.0, 587.9, | ,  1000,   958,  3000,  2941, | , -3.4, 3214.6, 38.210, |, 0.0
6347.2, 139.2, | , 28.0, 0.0, 588.3, | ,  1000,   955,  3000,  2940, | , -3.4, 3277.6, 38.923, |, 0.0
6348.2, 139.8, | , 28.0, 0.0, 583.4, | ,  1000,   953,  3000,  2926, | , -3.4, 3274.2, 38.719, |, 0.0
6349.3, 138.8, | , 28.0, 0.0, 587.9, | ,  1000,   960,  3000,  2913, | , -3.4, 3330.7, 39.321, |, 0.0
6350.3, 138.8, | , 28.0, 0.0, 588.1, | ,  1000,   955,  3000,  2930, | , -3.4, 3391.1, 40.169, |, 0.0
6351.3, 139.2, | , 28.0, 0.0, 588.3, | ,  1000,   955,  3000,  2926, | , -3.4, 3416.4, 40.408, |, 0.0
6352.3, 139.0, | , 28.0, 0.0, 588.2, | ,  1000,   957,  3000,  2917, | , -3.4, 3430.5, 40.514, |, 0.0
6353.3, 139.3, | , 28.0, 0.0, 583.6, | ,  1000,   951,  3000,  2927, | , -3.4, 3488.0, 41.231, |, 0.0
6354.3, 139.3, | , 28.0, 0.0, 587.8, | ,  1000,   955,  3000,  2932, | , -3.4, 3502.1, 41.496, |, 0.0
6355.3, 139.2, | , 28.0, 0.0, 588.3, | ,  1000,   957,  3000,  2931, | , -3.4, 3522.2, 41.738, |, 0.0
6356.3, 138.9, | , 28.0, 0.0, 588.4, | ,  1000,   956,  3000,  2945, | , -3.4, 3585.6, 42.632, |, 0.0
6357.3, 138.8, | , 28.0, 0.0, 588.7, | ,  1000,   953,  3000,  2932, | , -3.4, 3593.8, 42.550, |, 0.0
6358.3, 139.8, | , 28.0, 0.0, 584.5, | ,  1000,   955,  3000,  2920, | , -3.4, 3622.1, 42.778, |, 0.0
6359.4, 138.9, | , 28.0, 0.0, 587.8, | ,  1000,   952,  3000,  2922, | , -3.4, 3626.8, 42.828, |, 0.0
6360.4, 138.7, | , 28.0, 0.0, 588.6, | ,  1000,   960,  3000,  2903, | , -3.4, 3664.9, 43.150, |, 0.0
6361.4, 139.0, | , 28.0, 0.0, 588.4, | ,  1000,   953,  3000,  2933, | , -3.4, 3691.9, 43.722, |, 0.0
6362.4, 139.1, | , 28.0, 0.0, 589.0, | ,  1000,   955,  3000,  2914, | , -3.4, 3682.9, 43.428, |, 0.0
6363.4, 138.7, | , 28.0, 0.0, 588.6, | ,  1000,   955,  3000,  2907, | , -3.4, 3753.6, 44.165, |, 0.0
6364.4, 139.4, | , 28.0, 0.0, 584.6, | ,  1000,   952,  3000,  2929, | , -3.4, 3757.4, 44.434, |, 0.0
6365.4, 138.8, | , 28.0, 0.0, 588.6, | ,  1000,   957,  3000,  2943, | , -3.4, 3766.0, 44.756, |, 0.0
6366.4, 139.1, | , 28.0, 0.0, 588.9, | ,  1000,   958,  3000,  2927, | , -3.4, 3769.0, 44.625, |, 0.0
6367.4, 138.8, | , 28.0, 0.0, 588.5, | ,  1000,   957,  3000,  2929, | , -3.4, 3784.9, 44.821, |, 0.0
6368.4, 138.8, | , 28.0, 0.0, 588.8, | ,  1000,   956,  3000,  2929, | , -3.4, 3796.0, 44.936, |, 0.0
6369.5, 139.5, | , 28.0, 0.0, 583.7, | ,  1000,   953,  3000,  2918, | , -3.4, 3820.0, 45.062, |, 0.0
6370.5, 138.9, | , 28.0, 0.0, 588.4, | ,  1000,   960,  3000,  2942, | , -3.4, 3806.7, 45.258, |, 0.0
6371.5, 138.8, | , 28.0, 0.0, 589.0, | ,  1000,   955,  3000,  2920, | , -3.4, 3824.7, 45.158, |, 0.0
6372.5, 138.7, | , 28.0, 0.0, 588.9, | ,  1000,   958,  3000,  2918, | , -3.4, 3850.0, 45.465, |, 0.0
6373.5, 139.2, | , 28.0, 0.0, 589.2, | ,  1000,   956,  3000,  2923, | , -3.4, 3879.6, 45.856, |, 0.0
6374.5, 139.4, | , 28.0, 0.0, 585.1, | ,  1000,   956,  3000,  2937, | , -3.4, 3856.8, 45.742, |, 0.0
6375.5, 139.1, | , 28.0, 0.0, 588.6, | ,  1000,   958,  3000,  2913, | , -3.4, 3835.0, 45.233, |, 0.0
6376.5, 139.2, | , 28.0, 0.0, 589.3, | ,  1000,   957,  3000,  2944, | , -3.4, 3884.7, 46.183, |, 0.0
6377.5, 138.9, | , 28.0, 0.0, 589.1, | ,  1000,   959,  3000,  2937, | , -3.4, 3877.0, 46.021, |, 0.0
6378.6, 138.8, | , 28.0, 0.0, 589.0, | ,  1000,   956,  3000,  2929, | , -3.4, 3856.4, 45.661, |, 0.0
6379.6, 138.8, | , 28.0, 0.0, 589.3, | ,  1000,   957,  3000,  2932, | , -3.4, 3886.4, 46.054, |, 0.0
6380.6, 139.4, | , 28.0, 0.0, 585.4, | ,  1000,   955,  3000,  2928, | , -3.4, 3870.1, 45.782, |, 0.0
6381.6, 138.8, | , 28.0, 0.0, 589.2, | ,  1000,   955,  3000,  2927, | , -3.4, 3891.1, 46.024, |, 0.0
6382.6, 138.7, | , 28.0, 0.0, 589.4, | ,  1000,   956,  3000,  2915, | , -3.4, 3880.0, 45.764, |, 0.0
6383.6, 139.1, | , 28.0, 0.0, 589.2, | ,  1000,   957,  3000,  2926, | , -3.4, 3902.7, 46.164, |, 0.0
6384.6, 138.9, | , 28.0, 0.0, 589.3, | ,  1000,   954,  3000,  2944, | , -3.4, 3882.1, 46.112, |, 0.0
6385.6, 139.5, | , 28.0, 0.0, 583.8, | ,  1000,   953,  3000,  2911, | , -3.4, 3867.1, 45.536, |, 0.0
6386.6, 139.2, | , 28.0, 0.0, 589.0, | ,  1000,   955,  3000,  2918, | , -3.4, 3883.0, 45.829, |, 0.0
