Repository: jdhuang-csm/Ru-BCA

## Methods
* (BaO)<sub>x</sub>-(CaO)<sub>y</sub>-(Al<sub>2</sub>O<sub>3</sub>)<sub>1-x-y</sub> (BCA) catalyst supports were synthesized via sol-gel and solid-state methods. 
* Ru/BCA catalysts were prepared via incipient wetness impregnation to achieve 1 wt. % Ru loading.
* Ammonia synthesis rates were measured for Ru/BCA catalysts in a packed-bed reactor at 480-600<sup>o</sup>C, 10 bar, and space velocities up to 1.3 x 10<sup>6</sup> ml g<sub>cat</sub><sup>-1</sup> h<sup>-1</sup>.
* A machine learning (ML) model was employed to improve understanding of the behavior of Ru/BCA catalysts.
* A microkinetic model was developed to describe the best-performing catalyst.

File: data/init_files_Cadigan/B2CA_7-12_dryoven.txt (part 16 of 29)
********** Start test **********
Elapsed time, Pressure, | , LJtemp(C), Inner-Temp, Outer-Temp, | , N2-set, N2-flow, H2-set, H2-flow, | , pH, NH3_ppm, NH3_Prod_rate, |, In222Temp
5992.0, 139.3, | , 28.2, 0.0, 573.8, | ,  4000,  3876, 12000, 11698, | , -3.4, 1418.1, 62.677, |, 0.0
5993.1, 139.2, | , 28.2, 0.0, 573.9, | ,  4000,  3871, 12000, 11677, | , -3.4, 1452.0, 64.068, |, 0.0
5994.1, 139.6, | , 28.2, 0.0, 573.9, | ,  4000,  3876, 12000, 11716, | , -3.4, 1549.2, 68.543, |, 0.0
5995.1, 140.2, | , 28.2, 0.0, 568.5, | ,  4000,  3874, 12000, 11668, | , -3.4, 1633.6, 72.040, |, 0.0
5996.1, 139.3, | , 28.2, 0.0, 573.5, | ,  4000,  3877, 12000, 11703, | , -3.4, 1692.3, 74.807, |, 0.0
5997.1, 139.8, | , 28.2, 0.0, 573.5, | ,  4000,  3880, 12000, 11743, | , -3.4, 1747.2, 77.438, |, 0.0
5998.1, 139.8, | , 28.2, 0.0, 574.1, | ,  4000,  3878, 12000, 11738, | , -3.4, 1800.7, 79.774, |, 0.0
5999.1, 139.3, | , 28.2, 0.0, 573.7, | ,  4000,  3877, 12000, 11688, | , -3.4, 1832.0, 80.894, |, 0.0
6000.1, 139.4, | , 28.2, 0.0, 573.4, | ,  4000,  3879, 12000, 11687, | , -3.4, 1921.6, 84.848, |, 0.0
6001.1, 140.1, | , 28.2, 0.0, 569.1, | ,  4000,  3877, 12000, 11689, | , -3.4, 2009.0, 88.694, |, 0.0
6002.1, 139.3, | , 28.3, 0.0, 573.3, | ,  4000,  3874, 12000, 11746, | , -3.4, 2082.2, 92.245, |, 0.0
6003.2, 139.5, | , 28.3, 0.0, 573.6, | ,  4000,  3877, 12000, 11720, | , -3.4, 2073.2, 91.709, |, 0.0
6004.2, 139.6, | , 28.2, 0.0, 574.1, | ,  4000,  3878, 12000, 11698, | , -3.4, 2127.2, 93.962, |, 0.0
6005.2, 139.3, | , 28.2, 0.0, 572.9, | ,  4000,  3874, 12000, 11678, | , -3.4, 2174.3, 95.896, |, 0.0
6006.2, 140.2, | , 28.2, 0.0, 563.9, | ,  4000,  3875, 12000, 11712, | , -3.4, 2203.9, 97.413, |, 0.0
6007.2, 139.3, | , 28.2, 0.0, 574.2, | ,  4000,  3877, 12000, 11711, | , -3.4, 2335.9, 103.241, |, 0.0
6008.2, 140.0, | , 28.2, 0.0, 570.8, | ,  4000,  3875, 12000, 11704, | , -3.4, 2403.6, 106.160, |, 0.0
6009.2, 139.3, | , 28.3, 0.0, 573.5, | ,  4000,  3874, 12000, 11694, | , -3.4, 2442.5, 107.808, |, 0.0
6010.2, 139.4, | , 28.3, 0.0, 572.8, | ,  4000,  3879, 12000, 11704, | , -3.4, 2491.8, 110.078, |, 0.0
6011.2, 139.9, | , 28.3, 0.0, 568.8, | ,  4000,  3875, 12000, 11690, | , -3.4, 2532.9, 111.763, |, 0.0
6012.2, 139.6, | , 28.3, 0.0, 573.4, | ,  4000,  3877, 12000, 11698, | , -3.4, 2591.6, 114.416, |, 0.0
6013.3, 139.4, | , 28.3, 0.0, 573.3, | ,  4000,  3877, 12000, 11663, | , -3.4, 2636.6, 116.135, |, 0.0
6014.3, 139.3, | , 28.3, 0.0, 573.4, | ,  4000,  3881, 12000, 11698, | , -3.4, 2656.8, 117.315, |, 0.0
6015.3, 139.7, | , 28.3, 0.0, 573.2, | ,  4000,  3875, 12000, 11741, | , -3.4, 2761.7, 122.227, |, 0.0
6016.3, 139.3, | , 28.3, 0.0, 573.4, | ,  4000,  3877, 12000, 11725, | , -3.4, 2797.3, 123.692, |, 0.0
6017.3, 139.9, | , 28.3, 0.0, 568.6, | ,  4000,  3875, 12000, 11680, | , -3.4, 2787.4, 122.887, |, 0.0
6018.3, 139.3, | , 28.3, 0.0, 572.9, | ,  4000,  3877, 12000, 11701, | , -3.4, 2829.9, 124.926, |, 0.0
6019.3, 140.3, | , 28.3, 0.0, 569.1, | ,  4000,  3875, 12000, 11675, | , -3.4, 2889.0, 127.312, |, 0.0
6020.3, 139.6, | , 28.3, 0.0, 572.7, | ,  4000,  3879, 12000, 11739, | , -3.4, 2886.0, 127.731, |, 0.0
6021.3, 139.4, | , 28.3, 0.0, 573.2, | ,  4000,  3874, 12000, 11726, | , -3.4, 2877.8, 127.226, |, 0.0
6022.3, 139.8, | , 28.3, 0.0, 568.9, | ,  4000,  3876, 12000, 11671, | , -3.4, 2940.4, 129.534, |, 0.0
6023.4, 139.7, | , 28.3, 0.0, 573.3, | ,  4000,  3876, 12000, 11706, | , -3.4, 3016.7, 133.192, |, 0.0
6024.4, 139.3, | , 28.3, 0.0, 572.9, | ,  4000,  3881, 12000, 11713, | , -3.4, 3041.9, 134.400, |, 0.0
6025.4, 139.9, | , 28.3, 0.0, 572.8, | ,  4000,  3879, 12000, 11735, | , -3.4, 3020.9, 133.651, |, 0.0
6026.4, 139.2, | , 28.3, 0.0, 573.5, | ,  4000,  3873, 12000, 11668, | , -3.4, 3020.5, 133.007, |, 0.0
6027.4, 140.1, | , 28.3, 0.0, 568.6, | ,  4000,  3876, 12000, 11683, | , -3.4, 3074.5, 135.536, |, 0.0
6028.4, 139.4, | , 28.3, 0.0, 573.2, | ,  4000,  3879, 12000, 11733, | , -3.4, 3043.2, 134.618, |, 0.0
6029.4, 139.8, | , 28.3, 0.0, 573.5, | ,  4000,  3882, 12000, 11714, | , -3.4, 3092.1, 136.628, |, 0.0
6030.4, 139.8, | , 28.3, 0.0, 573.0, | ,  4000,  3879, 12000, 11665, | , -3.4, 3099.4, 136.494, |, 0.0
6031.4, 139.3, | , 28.3, 0.0, 572.9, | ,  4000,  3881, 12000, 11722, | , -3.4, 3173.9, 140.295, |, 0.0
6032.4, 139.4, | , 28.3, 0.0, 573.3, | ,  4000,  3878, 12000, 11702, | , -3.4, 3167.9, 139.831, |, 0.0
6033.4, 140.7, | , 28.3, 0.0, 567.3, | ,  4000,  3876, 12000, 11734, | , -3.4, 3112.2, 137.636, |, 0.0
6034.5, 139.2, | , 28.3, 0.0, 573.4, | ,  4000,  3876, 12000, 11663, | , -3.4, 3104.1, 136.655, |, 0.0
6035.5, 139.5, | , 28.3, 0.0, 572.6, | ,  4000,  3876, 12000, 11710, | , -3.4, 3183.3, 140.563, |, 0.0
6036.5, 139.4, | , 28.3, 0.0, 573.3, | ,  4000,  3875, 12000, 11741, | , -3.4, 3136.2, 138.751, |, 0.0
6037.5, 139.4, | , 28.3, 0.0, 573.3, | ,  4000,  3880, 12000, 11721, | , -3.4, 3152.1, 139.316, |, 0.0
6038.5, 139.9, | , 28.3, 0.0, 569.0, | ,  4000,  3877, 12000, 11735, | , -3.4, 3184.6, 140.854, |, 0.0
6039.5, 139.2, | , 28.3, 0.0, 573.3, | ,  4000,  3880, 12000, 11660, | , -3.4, 3167.0, 139.427, |, 0.0
6040.5, 139.4, | , 28.3, 0.0, 572.6, | ,  4000,  3875, 12000, 11705, | , -3.4, 3199.2, 141.204, |, 0.0
6041.5, 139.6, | , 28.3, 0.0, 573.4, | ,  4000,  3877, 12000, 11716, | , -3.4, 3167.0, 139.906, |, 0.0
6042.5, 139.2, | , 28.3, 0.0, 573.2, | ,  4000,  3877, 12000, 11705, | , -3.4, 3177.8, 140.274, |, 0.0
6043.5, 140.4, | , 28.3, 0.0, 564.6, | ,  4000,  3878, 12000, 11698, | , -3.4, 3179.9, 140.316, |, 0.0
6044.5, 139.8, | , 28.3, 0.0, 573.5, | ,  4000,  3879, 12000, 11698, | , -3.4, 3108.4, 137.186, |, 0.0
6045.6, 139.3, | , 28.3, 0.0, 572.5, | ,  4000,  3880, 12000, 11665, | , -3.4, 3158.5, 139.104, |, 0.0
6046.6, 139.4, | , 28.3, 0.0, 573.3, | ,  4000,  3878, 12000, 11764, | , -3.4, 3198.3, 141.727, |, 0.0
6047.6, 139.3, | , 28.3, 0.0, 573.1, | ,  4000,  3878, 12000, 11697, | , -3.4, 3158.9, 139.382, |, 0.0
6048.6, 139.6, | , 28.3, 0.0, 573.3, | ,  4000,  3878, 12000, 11672, | , -3.4, 3207.3, 141.292, |, 0.0
6049.6, 139.4, | , 28.3, 0.0, 573.1, | ,  4000,  3879, 12000, 11755, | , -3.4, 3210.3, 142.184, |, 0.0
6050.6, 139.5, | , 28.3, 0.0, 572.4, | ,  4000,  3877, 12000, 11724, | , -3.4, 3136.2, 138.611, |, 0.0
6051.6, 139.6, | , 28.3, 0.0, 573.5, | ,  4000,  3876, 12000, 11693, | , -3.4, 3111.8, 137.261, |, 0.0
6052.6, 139.3, | , 28.3, 0.0, 573.0, | ,  4000,  3875, 12000, 11681, | , -3.4, 3144.8, 138.594, |, 0.0
6053.6, 139.4, | , 28.3, 0.0, 573.0, | ,  4000,  3880, 12000, 11755, | , -3.4, 3160.2, 139.979, |, 0.0
6054.7, 139.9, | , 28.3, 0.0, 567.1, | ,  4000,  3877, 12000, 11663, | , -3.4, 3095.5, 136.293, |, 0.0
6055.7, 139.7, | , 28.3, 0.0, 572.6, | ,  4000,  3878, 12000, 11716, | , -3.4, 3197.5, 141.257, |, 0.0
6056.7, 139.3, | , 28.3, 0.0, 572.9, | ,  4000,  3878, 12000, 11688, | , -3.4, 3171.8, 139.873, |, 0.0
6057.7, 139.4, | , 28.3, 0.0, 573.1, | ,  4000,  3876, 12000, 11730, | , -3.4, 3138.3, 138.759, |, 0.0
6058.7, 139.2, | , 28.3, 0.0, 572.8, | ,  4000,  3877, 12000, 11698, | , -3.4, 3075.4, 135.716, |, 0.0
6059.7, 140.0, | , 28.3, 0.0, 567.5, | ,  4000,  3871, 12000, 11720, | , -3.4, 3150.3, 139.161, |, 0.0
6060.7, 139.5, | , 28.3, 0.0, 571.9, | ,  4000,  3879, 12000, 11716, | , -3.4, 3151.6, 139.240, |, 0.0
6061.7, 139.5, | , 28.3, 0.0, 572.4, | ,  4000,  3876, 12000, 11660, | , -3.4, 3137.1, 138.084, |, 0.0
6062.7, 139.7, | , 28.3, 0.0, 573.0, | ,  4000,  3878, 12000, 11710, | , -3.4, 3123.8, 137.956, |, 0.0
6063.7, 139.4, | , 28.3, 0.0, 572.7, | ,  4000,  3877, 12000, 11726, | , -3.4, 3091.6, 136.677, |, 0.0
6064.8, 139.9, | , 28.3, 0.0, 568.1, | ,  4000,  3872, 12000, 11681, | , -3.4, 3108.4, 136.972, |, 0.0
6065.8, 139.9, | , 28.3, 0.0, 571.5, | ,  4000,  3879, 12000, 11740, | , -3.4, 3136.6, 138.802, |, 0.0
6066.8, 139.7, | , 28.3, 0.0, 572.6, | ,  4000,  3877, 12000, 11697, | , -3.4, 3122.5, 137.778, |, 0.0
6067.8, 139.4, | , 28.3, 0.0, 572.5, | ,  4000,  3876, 12000, 11672, | , -3.4, 3116.1, 137.262, |, 0.0
6068.8, 139.4, | , 28.3, 0.0, 572.9, | ,  4000,  3877, 12000, 11719, | , -3.4, 3104.1, 137.159, |, 0.0
6069.8, 139.6, | , 28.3, 0.0, 573.3, | ,  4000,  3877, 12000, 11720, | , -3.4, 3132.3, 138.412, |, 0.0
6070.8, 140.0, | , 28.3, 0.0, 566.8, | ,  4000,  3877, 12000, 11709, | , -3.4, 3119.1, 137.726, |, 0.0
6071.8, 139.4, | , 28.3, 0.0, 573.2, | ,  4000,  3881, 12000, 11707, | , -3.4, 3097.2, 136.789, |, 0.0
6072.8, 139.3, | , 28.3, 0.0, 573.0, | ,  4000,  3876, 12000, 11709, | , -3.4, 3061.2, 135.181, |, 0.0
6073.8, 139.6, | , 28.3, 0.0, 573.4, | ,  4000,  3875, 12000, 11735, | , -3.4, 3098.9, 137.056, |, 0.0
6074.9, 139.3, | , 28.3, 0.0, 572.9, | ,  4000,  3876, 12000, 11685, | , -3.4, 3114.4, 137.298, |, 0.0
6075.9, 140.3, | , 28.3, 0.0, 568.2, | ,  4000,  3874, 12000, 11694, | , -3.4, 3141.8, 138.577, |, 0.0
6076.9, 139.6, | , 28.3, 0.0, 573.3, | ,  4000,  3879, 12000, 11717, | , -3.4, 3101.5, 137.051, |, 0.0
6077.9, 139.3, | , 28.3, 0.0, 573.0, | ,  4000,  3874, 12000, 11717, | , -3.4, 3078.8, 136.004, |, 0.0
6078.9, 139.4, | , 28.3, 0.0, 572.9, | ,  4000,  3875, 12000, 11740, | , -3.4, 3104.5, 137.346, |, 0.0
6079.9, 139.6, | , 28.3, 0.0, 573.0, | ,  4000,  3877, 12000, 11671, | , -3.4, 3066.8, 135.108, |, 0.0
6080.9, 140.3, | , 28.3, 0.0, 568.4, | ,  4000,  3877, 12000, 11697, | , -3.4, 3074.5, 135.667, |, 0.0
6081.9, 139.5, | , 28.3, 0.0, 572.3, | ,  4000,  3877, 12000, 11726, | , -3.4, 3077.5, 136.048, |, 0.0
6082.9, 139.4, | , 28.3, 0.0, 572.9, | ,  4000,  3881, 12000, 11730, | , -3.4, 3074.9, 136.002, |, 0.0
6084.0, 139.6, | , 28.3, 0.0, 572.9, | ,  4000,  3876, 12000, 11713, | , -3.4, 3085.2, 136.265, |, 0.0
6085.0, 139.3, | , 28.3, 0.0, 572.8, | ,  4000,  3877, 12000, 11678, | , -3.4, 3107.9, 136.962, |, 0.0
6086.0, 139.3, | , 28.3, 0.0, 573.0, | ,  4000,  3881, 12000, 11739, | , -3.4, 3119.9, 138.068, |, 0.0
6087.0, 140.6, | , 28.3, 0.0, 566.9, | ,  4000,  3875, 12000, 11743, | , -3.4, 3115.2, 137.842, |, 0.0
6088.0, 139.3, | , 28.3, 0.0, 573.1, | ,  4000,  3879, 12000, 11700, | , -3.4, 3094.2, 136.578, |, 0.0
6089.0, 139.3, | , 28.3, 0.0, 572.8, | ,  4000,  3880, 12000, 11664, | , -3.4, 3058.2, 134.682, |, 0.0
6090.0, 139.3, | , 28.3, 0.0, 573.0, | ,  4000,  3877, 12000, 11714, | , -3.4, 3086.5, 136.341, |, 0.0
6091.0, 139.7, | , 28.3, 0.0, 572.5, | ,  4000,  3879, 12000, 11686, | , -3.4, 3119.5, 137.566, |, 0.0
6092.0, 140.2, | , 28.3, 0.0, 566.5, | ,  4000,  3872, 12000, 11699, | , -3.4, 3095.9, 136.583, |, 0.0
6093.0, 139.3, | , 28.3, 0.0, 572.8, | ,  4000,  3875, 12000, 11698, | , -3.4, 3053.9, 134.754, |, 0.0
6094.1, 139.6, | , 28.3, 0.0, 573.3, | ,  4000,  3874, 12000, 11720, | , -3.4, 3125.9, 138.110, |, 0.0
6095.1, 139.4, | , 28.3, 0.0, 573.0, | ,  4000,  3877, 12000, 11726, | , -3.4, 3071.1, 135.768, |, 0.0
6096.1, 139.3, | , 28.3, 0.0, 572.7, | ,  4000,  3875, 12000, 11701, | , -3.4, 3082.6, 136.047, |, 0.0
6097.1, 140.4, | , 28.3, 0.0, 568.5, | ,  4000,  3881, 12000, 11730, | , -3.4, 3140.9, 138.911, |, 0.0
6098.1, 139.8, | , 28.3, 0.0, 572.6, | ,  4000,  3879, 12000, 11712, | , -3.4, 3069.8, 135.601, |, 0.0
6099.1, 139.3, | , 28.3, 0.0, 572.8, | ,  4000,  3876, 12000, 11683, | , -3.4, 3107.5, 136.979, |, 0.0
6100.1, 139.3, | , 28.3, 0.0, 572.8, | ,  4000,  3881, 12000, 11690, | , -3.4, 3073.6, 135.598, |, 0.0
6101.1, 139.6, | , 28.3, 0.0, 573.1, | ,  4000,  3874, 12000, 11694, | , -3.4, 3079.6, 135.842, |, 0.0
6102.1, 139.7, | , 28.3, 0.0, 573.0, | ,  4000,  3875, 12000, 11720, | , -3.4, 3076.2, 135.917, |, 0.0
6103.2, 140.0, | , 28.3, 0.0, 568.2, | ,  4000,  3869, 12000, 11739, | , -3.4, 3122.9, 138.096, |, 0.0
6104.2, 139.7, | , 28.3, 0.0, 573.2, | ,  4000,  3880, 12000, 11696, | , -3.4, 3114.8, 137.457, |, 0.0
6105.2, 139.3, | , 28.3, 0.0, 572.9, | ,  4000,  3875, 12000, 11718, | , -3.4, 3118.2, 137.755, |, 0.0
6106.2, 139.4, | , 28.3, 0.0, 572.9, | ,  4000,  3875, 12000, 11676, | , -3.4, 3069.4, 135.240, |, 0.0
6107.2, 139.3, | , 28.3, 0.0, 573.0, | ,  4000,  3877, 12000, 11722, | , -3.4, 3059.5, 135.221, |, 0.0
6108.2, 140.6, | , 28.3, 0.0, 566.6, | ,  4000,  3871, 12000, 11713, | , -3.4, 3059.5, 135.089, |, 0.0
6109.2, 139.2, | , 28.3, 0.0, 573.1, | ,  4000,  3881, 12000, 11681, | , -3.4, 3075.4, 135.597, |, 0.0
6110.2, 139.6, | , 28.3, 0.0, 573.4, | ,  4000,  3876, 12000, 11730, | , -3.4, 3114.4, 137.701, |, 0.0
6111.3, 139.7, | , 28.3, 0.0, 573.3, | ,  4000,  3875, 12000, 11740, | , -3.4, 3056.1, 135.208, |, 0.0
6112.3, 139.3, | , 28.3, 0.0, 573.0, | ,  4000,  3879, 12000, 11692, | , -3.4, 3078.4, 135.806, |, 0.0
6113.3, 139.9, | , 28.3, 0.0, 567.6, | ,  4000,  3875, 12000, 11652, | , -3.4, 3082.6, 135.610, |, 0.0
6114.3, 139.6, | , 28.3, 0.0, 573.1, | ,  4000,  3878, 12000, 11735, | , -3.4, 3102.8, 137.252, |, 0.0
6115.3, 139.3, | , 28.3, 0.0, 573.1, | ,  4000,  3876, 12000, 11708, | , -3.4, 3108.4, 137.242, |, 0.0
6116.3, 139.4, | , 28.3, 0.0, 572.9, | ,  4000,  3878, 12000, 11673, | , -3.4, 3077.5, 135.601, |, 0.0
6117.3, 139.4, | , 28.3, 0.0, 573.0, | ,  4000,  3875, 12000, 11737, | , -3.4, 3073.2, 135.936, |, 0.0
6118.3, 139.6, | , 28.3, 0.0, 572.6, | ,  4000,  3873, 12000, 11691, | , -3.4, 3054.4, 134.695, |, 0.0
6119.3, 140.0, | , 28.3, 0.0, 568.7, | ,  4000,  3878, 12000, 11724, | , -3.4, 3129.8, 138.339, |, 0.0
6120.3, 139.3, | , 28.3, 0.0, 573.1, | ,  4000,  3877, 12000, 11731, | , -3.4, 3058.2, 135.249, |, 0.0
6121.3, 139.3, | , 28.3, 0.0, 573.0, | ,  4000,  3879, 12000, 11683, | , -3.4, 3134.9, 138.212, |, 0.0
6122.3, 139.7, | , 28.3, 0.0, 573.1, | ,  4000,  3877, 12000, 11708, | , -3.4, 3076.2, 135.830, |, 0.0
6123.4, 139.8, | , 28.3, 0.0, 571.8, | ,  4000,  3874, 12000, 11740, | , -3.4, 3085.6, 136.503, |, 0.0
6124.4, 139.9, | , 28.3, 0.0, 568.7, | ,  4000,  3876, 12000, 11715, | , -3.4, 3094.6, 136.695, |, 0.0
6125.4, 139.3, | , 28.3, 0.0, 573.1, | ,  4000,  3877, 12000, 11684, | , -3.4, 3095.1, 136.458, |, 0.0
6126.4, 139.6, | , 28.3, 0.0, 573.2, | ,  4000,  3876, 12000, 11705, | , -3.4, 3090.8, 136.445, |, 0.0
6127.4, 139.7, | , 28.3, 0.0, 573.2, | ,  4000,  3877, 12000, 11694, | , -3.4, 3135.3, 138.322, |, 0.0
6128.4, 139.5, | , 28.3, 0.0, 572.6, | ,  4000,  3877, 12000, 11724, | , -3.4, 3045.8, 134.627, |, 0.0
6129.4, 140.0, | , 28.3, 0.0, 567.5, | ,  4000,  3874, 12000, 11731, | , -3.4, 3052.2, 134.960, |, 0.0
6130.4, 139.7, | , 28.3, 0.0, 572.7, | ,  4000,  3876, 12000, 11678, | , -3.4, 3076.2, 135.563, |, 0.0
6131.4, 139.3, | , 28.3, 0.0, 572.8, | ,  4000,  3879, 12000, 11696, | , -3.4, 3083.9, 136.086, |, 0.0
6132.4, 139.4, | , 28.3, 0.0, 572.9, | ,  4000,  3878, 12000, 11725, | , -3.4, 3138.8, 138.752, |, 0.0
6133.5, 139.9, | , 28.3, 0.0, 572.1, | ,  4000,  3873, 12000, 11686, | , -3.4, 3067.2, 135.215, |, 0.0
6134.5, 139.4, | , 28.3, 0.0, 572.4, | ,  4000,  3877, 12000, 11690, | , -3.4, 3078.8, 135.793, |, 0.0
6135.5, 139.5, | , 28.3, 0.0, 572.4, | ,  4000,  3876, 12000, 11696, | , -3.4, 3085.2, 136.115, |, 0.0
6136.5, 139.3, | , 28.3, 0.0, 572.8, | ,  4000,  3877, 12000, 11760, | , -3.4, 3039.4, 134.665, |, 0.0
6137.5, 139.7, | , 28.3, 0.0, 573.0, | ,  4000,  3878, 12000, 11696, | , -3.4, 3061.7, 135.100, |, 0.0
6138.5, 139.3, | , 28.3, 0.0, 572.0, | ,  4000,  3873, 12000, 11660, | , -3.4, 3086.1, 135.817, |, 0.0
6139.5, 139.3, | , 28.3, 0.0, 572.6, | ,  4000,  3882, 12000, 11705, | , -3.4, 3120.8, 137.814, |, 0.0
6140.5, 139.9, | , 28.3, 0.0, 568.6, | ,  4000,  3871, 12000, 11657, | , -3.4, 3099.8, 136.374, |, 0.0
6141.5, 139.7, | , 28.3, 0.0, 572.8, | ,  4000,  3877, 12000, 11723, | , -3.4, 3081.8, 136.215, |, 0.0
6142.5, 139.4, | , 28.3, 0.0, 572.4, | ,  4000,  3878, 12000, 11682, | , -3.4, 3069.8, 135.337, |, 0.0
6143.6, 139.8, | , 28.3, 0.0, 572.2, | ,  4000,  3877, 12000, 11735, | , -3.4, 3042.4, 134.574, |, 0.0
6144.6, 139.6, | , 28.3, 0.0, 573.0, | ,  4000,  3877, 12000, 11691, | , -3.4, 3077.1, 135.724, |, 0.0
6145.6, 140.4, | , 28.3, 0.0, 564.3, | ,  4000,  3870, 12000, 11723, | , -3.4, 3114.8, 137.602, |, 0.0
6146.6, 139.3, | , 28.3, 0.0, 572.2, | ,  4000,  3877, 12000, 11664, | , -3.4, 3095.5, 136.300, |, 0.0
6147.6, 139.6, | , 28.3, 0.0, 572.9, | ,  4000,  3878, 12000, 11714, | , -3.4, 3112.2, 137.481, |, 0.0
6148.6, 139.7, | , 28.3, 0.0, 572.1, | ,  4000,  3875, 12000, 11722, | , -3.4, 3084.4, 136.302, |, 0.0
6149.6, 139.3, | , 28.3, 0.0, 572.3, | ,  4000,  3875, 12000, 11669, | , -3.4, 3075.8, 135.463, |, 0.0
6150.6, 139.2, | , 28.3, 0.0, 572.8, | ,  4000,  3878, 12000, 11696, | , -3.4, 3074.1, 135.647, |, 0.0
6151.6, 139.9, | , 28.3, 0.0, 572.5, | ,  4000,  3883, 12000, 11708, | , -3.4, 3074.9, 135.832, |, 0.0
6152.7, 139.3, | , 28.3, 0.0, 572.3, | ,  4000,  3877, 12000, 11698, | , -3.4, 3017.1, 133.155, |, 0.0
6153.7, 139.4, | , 28.3, 0.0, 571.8, | ,  4000,  3874, 12000, 11715, | , -3.4, 3069.8, 135.587, |, 0.0
6154.7, 139.8, | , 28.3, 0.0, 572.6, | ,  4000,  3877, 12000, 11675, | , -3.4, 3083.1, 135.851, |, 0.0
6155.7, 139.1, | , 28.3, 0.0, 572.5, | ,  4000,  3871, 12000, 11653, | , -3.4, 3027.4, 133.164, |, 0.0
6156.7, 139.7, | , 28.3, 0.0, 568.1, | ,  4000,  3874, 12000, 11673, | , -3.4, 3130.6, 137.895, |, 0.0
6157.7, 139.4, | , 28.3, 0.0, 572.6, | ,  4000,  3883, 12000, 11760, | , -3.4, 3113.1, 137.965, |, 0.0
6158.7, 139.7, | , 28.3, 0.0, 572.4, | ,  4000,  3875, 12000, 11716, | , -3.4, 3086.1, 136.317, |, 0.0
6159.7, 139.3, | , 28.3, 0.0, 572.8, | ,  4000,  3875, 12000, 11699, | , -3.4, 3091.2, 136.403, |, 0.0
6160.7, 139.3, | , 28.3, 0.0, 572.8, | ,  4000,  3877, 12000, 11729, | , -3.4, 3075.8, 136.005, |, 0.0
6161.7, 140.7, | , 28.3, 0.0, 564.8, | ,  4000,  3876, 12000, 11697, | , -3.4, 3075.4, 135.688, |, 0.0
6162.8, 139.3, | , 28.3, 0.0, 572.8, | ,  4000,  3876, 12000, 11691, | , -3.4, 3064.7, 135.169, |, 0.0
6163.8, 139.5, | , 28.3, 0.0, 571.6, | ,  4000,  3877, 12000, 11716, | , -3.4, 3045.4, 134.543, |, 0.0
6164.8, 139.3, | , 28.3, 0.0, 572.6, | ,  4000,  3876, 12000, 11696, | , -3.4, 3080.1, 135.891, |, 0.0
6165.8, 139.7, | , 28.3, 0.0, 573.2, | ,  4000,  3877, 12000, 11724, | , -3.4, 3074.1, 135.879, |, 0.0
6166.8, 140.0, | , 28.3, 0.0, 567.8, | ,  4000,  3872, 12000, 11724, | , -3.4, 3059.9, 135.222, |, 0.0
6167.8, 139.2, | , 28.3, 0.0, 573.0, | ,  4000,  3879, 12000, 11657, | , -3.4, 3059.5, 134.679, |, 0.0
6168.8, 139.7, | , 28.3, 0.0, 572.3, | ,  4000,  3871, 12000, 11713, | , -3.4, 3077.1, 135.857, |, 0.0
6169.8, 139.4, | , 28.3, 0.0, 572.6, | ,  4000,  3875, 12000, 11701, | , -3.4, 3115.2, 137.477, |, 0.0
6170.8, 139.3, | , 28.3, 0.0, 572.6, | ,  4000,  3880, 12000, 11699, | , -3.4, 3058.2, 134.990, |, 0.0
6171.8, 139.7, | , 28.3, 0.0, 572.9, | ,  4000,  3880, 12000, 11713, | , -3.4, 3076.2, 135.902, |, 0.0
6172.9, 140.4, | , 28.3, 0.0, 567.1, | ,  4000,  3873, 12000, 11686, | , -3.4, 3083.9, 135.956, |, 0.0
6173.9, 139.4, | , 28.3, 0.0, 572.1, | ,  4000,  3876, 12000, 11720, | , -3.4, 3099.8, 136.966, |, 0.0
6174.9, 139.3, | , 28.3, 0.0, 572.7, | ,  4000,  3877, 12000, 11664, | , -3.4, 3047.5, 134.193, |, 0.0
6175.9, 139.6, | , 28.3, 0.0, 572.8, | ,  4000,  3879, 12000, 11709, | , -3.4, 3045.8, 134.520, |, 0.0
6176.9, 139.4, | , 28.3, 0.0, 572.7, | ,  4000,  3876, 12000, 11701, | , -3.4, 3103.6, 136.979, |, 0.0
6177.9, 140.0, | , 28.3, 0.0, 567.4, | ,  4000,  3873, 12000, 11649, | , -3.4, 3059.9, 134.580, |, 0.0
6178.9, 140.0, | , 28.3, 0.0, 572.1, | ,  4000,  3877, 12000, 11750, | , -3.4, 3053.5, 135.201, |, 0.0
6179.9, 139.6, | , 28.3, 0.0, 572.7, | ,  4000,  3877, 12000, 11730, | , -3.4, 3101.5, 137.140, |, 0.0
6180.9, 139.3, | , 28.3, 0.0, 572.6, | ,  4000,  3879, 12000, 11670, | , -3.4, 3059.1, 134.767, |, 0.0
6182.0, 139.3, | , 28.3, 0.0, 572.5, | ,  4000,  3874, 12000, 11653, | , -3.4, 3104.9, 136.586, |, 0.0
6183.0, 140.3, | , 28.3, 0.0, 568.1, | ,  4000,  3874, 12000, 11706, | , -3.4, 3074.1, 135.698, |, 0.0
6184.0, 139.5, | , 28.3, 0.0, 571.9, | ,  4000,  3875, 12000, 11709, | , -3.4, 3071.9, 135.635, |, 0.0
6185.0, 139.4, | , 28.3, 0.0, 572.8, | ,  4000,  3876, 12000, 11720, | , -3.4, 3051.8, 134.862, |, 0.0
6186.0, 139.3, | , 28.3, 0.0, 572.9, | ,  4000,  3873, 12000, 11688, | , -3.4, 3057.8, 134.815, |, 0.0
6187.0, 139.8, | , 28.3, 0.0, 573.3, | ,  4000,  3882, 12000, 11687, | , -3.4, 3071.1, 135.469, |, 0.0
6188.0, 139.3, | , 28.3, 0.0, 572.8, | ,  4000,  3876, 12000, 11709, | , -3.4, 3050.9, 134.723, |, 0.0
6189.0, 140.0, | , 28.3, 0.0, 567.4, | ,  4000,  3876, 12000, 11673, | , -3.4, 2991.4, 131.793, |, 0.0
6190.0, 139.6, | , 28.3, 0.0, 572.5, | ,  4000,  3876, 12000, 11704, | , -3.4, 3096.4, 136.677, |, 0.0
6191.0, 139.7, | , 28.3, 0.0, 573.0, | ,  4000,  3877, 12000, 11723, | , -3.4, 3112.2, 137.552, |, 0.0
6192.1, 139.4, | , 28.3, 0.0, 572.9, | ,  4000,  3876, 12000, 11738, | , -3.4, 3108.4, 137.506, |, 0.0
6193.1, 139.6, | , 28.3, 0.0, 573.2, | ,  4000,  3872, 12000, 11670, | , -3.4, 3001.2, 132.170, |, 0.0
6194.1, 140.1, | , 28.3, 0.0, 567.3, | ,  4000,  3875, 12000, 11690, | , -3.4, 3126.3, 137.869, |, 0.0
6195.1, 139.4, | , 28.3, 0.0, 569.2, | ,  4000,  3880, 12000, 11695, | , -3.4, 3067.2, 135.355, |, 0.0
6196.1, 139.3, | , 28.3, 0.0, 572.3, | ,  4000,  3876, 12000, 11744, | , -3.4, 3062.1, 135.520, |, 0.0
6197.1, 139.7, | , 28.3, 0.0, 572.8, | ,  4000,  3875, 12000, 11721, | , -3.4, 3066.8, 135.516, |, 0.0
6198.1, 139.3, | , 28.3, 0.0, 572.8, | ,  4000,  3872, 12000, 11729, | , -3.4, 3055.2, 135.055, |, 0.0
6199.1, 139.9, | , 28.3, 0.0, 568.1, | ,  4000,  3877, 12000, 11705, | , -3.4, 3066.4, 135.369, |, 0.0
6200.1, 140.0, | , 28.3, 0.0, 572.5, | ,  4000,  3879, 12000, 11749, | , -3.4, 3085.6, 136.623, |, 0.0
6201.2, 139.3, | , 28.3, 0.0, 572.6, | ,  4000,  3875, 12000, 11711, | , -3.4, 3034.7, 134.014, |, 0.0
6202.2, 139.3, | , 28.3, 0.0, 572.8, | ,  4000,  3876, 12000, 11675, | , -3.4, 3106.6, 136.872, |, 0.0
6203.2, 139.6, | , 28.3, 0.0, 573.1, | ,  4000,  3875, 12000, 11713, | , -3.4, 3075.8, 135.849, |, 0.0
6204.2, 139.8, | , 28.3, 0.0, 573.0, | ,  4000,  3874, 12000, 11758, | , -3.4, 3074.1, 136.147, |, 0.0
6205.2, 140.1, | , 28.3, 0.0, 566.2, | ,  4000,  3872, 12000, 11701, | , -3.4, 3055.2, 134.806, |, 0.0
6206.2, 139.6, | , 28.3, 0.0, 573.1, | ,  4000,  3880, 12000, 11671, | , -3.4, 3074.5, 135.466, |, 0.0
6207.2, 139.7, | , 28.3, 0.0, 572.8, | ,  4000,  3878, 12000, 11694, | , -3.4, 3084.8, 136.104, |, 0.0
6208.2, 139.3, | , 28.3, 0.0, 572.8, | ,  4000,  3873, 12000, 11709, | , -3.4, 3114.8, 137.507, |, 0.0
6209.3, 139.2, | , 28.3, 0.0, 572.8, | ,  4000,  3877, 12000, 11672, | , -3.4, 3085.6, 135.935, |, 0.0
6210.3, 140.5, | , 28.3, 0.0, 565.3, | ,  4000,  3874, 12000, 11666, | , -3.4, 3077.1, 135.478, |, 0.0
6211.3, 139.7, | , 28.3, 0.0, 572.9, | ,  4000,  3880, 12000, 11736, | , -3.4, 3074.9, 136.049, |, 0.0
6212.3, 139.7, | , 28.3, 0.0, 571.8, | ,  4000,  3880, 12000, 11767, | , -3.4, 3051.4, 135.278, |, 0.0
6213.3, 139.2, | , 28.3, 0.0, 572.9, | ,  4000,  3876, 12000, 11656, | , -3.4, 3014.1, 132.649, |, 0.0
6214.3, 139.7, | , 28.3, 0.0, 572.7, | ,  4000,  3879, 12000, 11675, | , -3.4, 3092.5, 136.276, |, 0.0
6215.3, 140.0, | , 28.3, 0.0, 567.9, | ,  4000,  3873, 12000, 11709, | , -3.4, 3058.2, 135.019, |, 0.0
6216.3, 139.4, | , 28.3, 0.0, 572.0, | ,  4000,  3878, 12000, 11722, | , -3.4, 3099.4, 136.985, |, 0.0
6217.3, 139.9, | , 28.3, 0.0, 572.0, | ,  4000,  3874, 12000, 11692, | , -3.4, 3088.2, 136.198, |, 0.0
6218.3, 139.6, | , 28.3, 0.0, 572.7, | ,  4000,  3877, 12000, 11654, | , -3.4, 3074.1, 135.277, |, 0.0
6219.4, 139.4, | , 28.3, 0.0, 572.5, | ,  4000,  3879, 12000, 11764, | , -3.4, 3093.4, 137.101, |, 0.0
6220.4, 139.3, | , 28.3, 0.0, 572.5, | ,  4000,  3877, 12000, 11703, | , -3.4, 3006.8, 132.740, |, 0.0
6221.4, 140.4, | , 28.3, 0.0, 568.0, | ,  4000,  3873, 12000, 11710, | , -3.4, 3060.4, 135.126, |, 0.0
6222.4, 139.2, | , 28.4, 0.0, 572.9, | ,  4000,  3879, 12000, 11648, | , -3.4, 3046.7, 134.036, |, 0.0
6223.4, 139.2, | , 28.3, 0.0, 572.5, | ,  4000,  3876, 12000, 11675, | , -3.4, 3113.1, 137.151, |, 0.0
6224.4, 139.3, | , 28.4, 0.0, 573.0, | ,  4000,  3882, 12000, 11725, | , -3.4, 3099.4, 137.051, |, 0.0
6225.4, 139.7, | , 28.3, 0.0, 572.8, | ,  4000,  3876, 12000, 11731, | , -3.4, 3065.1, 135.536, |, 0.0
6226.4, 140.1, | , 28.3, 0.0, 566.3, | ,  4000,  3872, 12000, 11679, | , -3.4, 3068.5, 135.208, |, 0.0
6227.4, 139.2, | , 28.3, 0.0, 572.4, | ,  4000,  3877, 12000, 11705, | , -3.4, 3092.5, 136.519, |, 0.0
6228.4, 139.8, | , 28.3, 0.0, 572.6, | ,  4000,  3876, 12000, 11702, | , -3.4, 3126.3, 137.985, |, 0.0
6229.5, 139.3, | , 28.3, 0.0, 572.5, | ,  4000,  3882, 12000, 11683, | , -3.4, 3046.7, 134.357, |, 0.0
6230.5, 139.3, | , 28.4, 0.0, 572.6, | ,  4000,  3875, 12000, 11712, | , -3.4, 3080.9, 136.058, |, 0.0
6231.5, 140.3, | , 28.3, 0.0, 568.4, | ,  4000,  3873, 12000, 11701, | , -3.4, 3101.9, 136.876, |, 0.0
6232.5, 139.8, | , 28.4, 0.0, 572.0, | ,  4000,  3882, 12000, 11683, | , -3.4, 3088.2, 136.182, |, 0.0
6233.5, 139.2, | , 28.4, 0.0, 572.6, | ,  4000,  3874, 12000, 11713, | , -3.4, 3068.5, 135.520, |, 0.0
6234.5, 139.4, | , 28.4, 0.0, 572.8, | ,  4000,  3875, 12000, 11713, | , -3.4, 3080.1, 136.025, |, 0.0
6235.5, 139.8, | , 28.3, 0.0, 572.3, | ,  4000,  3876, 12000, 11729, | , -3.4, 3053.1, 134.988, |, 0.0
6236.5, 139.7, | , 28.4, 0.0, 572.7, | ,  4000,  3877, 12000, 11726, | , -3.4, 3050.1, 134.845, |, 0.0
6237.5, 140.0, | , 28.4, 0.0, 566.8, | ,  4000,  3875, 12000, 11697, | , -3.4, 3056.1, 134.832, |, 0.0
6238.5, 139.3, | , 28.4, 0.0, 572.3, | ,  4000,  3879, 12000, 11729, | , -3.4, 3112.6, 137.646, |, 0.0
6239.6, 139.7, | , 28.4, 0.0, 572.7, | ,  4000,  3883, 12000, 11747, | , -3.4, 3095.1, 137.059, |, 0.0
6240.6, 139.2, | , 28.4, 0.0, 572.8, | ,  4000,  3874, 12000, 11689, | , -3.4, 3066.4, 135.210, |, 0.0
6241.6, 139.3, | , 28.4, 0.0, 572.6, | ,  4000,  3880, 12000, 11705, | , -3.4, 3092.5, 136.557, |, 0.0
6242.6, 140.6, | , 28.4, 0.0, 566.2, | ,  4000,  3872, 12000, 11713, | , -3.4, 3060.4, 135.138, |, 0.0
6243.6, 139.7, | , 28.4, 0.0, 572.6, | ,  4000,  3880, 12000, 11729, | , -3.4, 3072.8, 135.893, |, 0.0
6244.6, 139.3, | , 28.4, 0.0, 572.5, | ,  4000,  3880, 12000, 11748, | , -3.4, 3069.8, 135.928, |, 0.0
6245.6, 139.3, | , 28.4, 0.0, 571.9, | ,  4000,  3874, 12000, 11701, | , -3.4, 3073.2, 135.624, |, 0.0
6246.6, 139.5, | , 28.4, 0.0, 572.7, | ,  4000,  3872, 12000, 11701, | , -3.4, 3077.5, 135.789, |, 0.0
6247.6, 140.0, | , 28.4, 0.0, 567.6, | ,  4000,  3874, 12000, 11695, | , -3.4, 3141.8, 138.584, |, 0.0
6248.6, 139.6, | , 28.4, 0.0, 571.1, | ,  4000,  3878, 12000, 11714, | , -3.4, 3047.9, 134.654, |, 0.0
6249.7, 139.6, | , 28.4, 0.0, 571.8, | ,  4000,  3874, 12000, 11656, | , -3.4, 3016.7, 132.748, |, 0.0
6250.7, 139.7, | , 28.4, 0.0, 572.4, | ,  4000,  3878, 12000, 11710, | , -3.4, 3105.8, 137.169, |, 0.0
6251.7, 139.3, | , 28.4, 0.0, 571.6, | ,  4000,  3878, 12000, 11737, | , -3.4, 3083.5, 136.420, |, 0.0
6252.7, 139.8, | , 28.4, 0.0, 572.2, | ,  4000,  3876, 12000, 11718, | , -3.4, 3097.2, 136.836, |, 0.0
6253.7, 140.3, | , 28.4, 0.0, 567.4, | ,  4000,  3876, 12000, 11676, | , -3.4, 3026.5, 133.364, |, 0.0
6254.7, 139.5, | , 28.4, 0.0, 572.1, | ,  4000,  3879, 12000, 11754, | , -3.4, 3068.5, 135.908, |, 0.0
6255.7, 139.3, | , 28.4, 0.0, 572.4, | ,  4000,  3878, 12000, 11669, | , -3.4, 3053.1, 134.488, |, 0.0
6256.7, 139.7, | , 28.4, 0.0, 572.2, | ,  4000,  3877, 12000, 11679, | , -3.4, 3065.9, 135.134, |, 0.0
6257.8, 139.3, | , 28.4, 0.0, 572.2, | ,  4000,  3876, 12000, 11683, | , -3.4, 3060.8, 134.930, |, 0.0
6258.8, 140.3, | , 28.4, 0.0, 565.6, | ,  4000,  3881, 12000, 11701, | , -3.4, 3074.9, 135.754, |, 0.0
6259.8, 139.7, | , 28.4, 0.0, 572.3, | ,  4000,  3877, 12000, 11684, | , -3.4, 3007.7, 132.619, |, 0.0
6260.8, 139.4, | , 28.4, 0.0, 571.9, | ,  4000,  3879, 12000, 11732, | , -3.4, 3058.2, 135.272, |, 0.0
6261.8, 139.3, | , 28.4, 0.0, 572.4, | ,  4000,  3872, 12000, 11694, | , -3.4, 3091.2, 136.324, |, 0.0
6262.8, 139.3, | , 28.4, 0.0, 572.3, | ,  4000,  3875, 12000, 11697, | , -3.4, 3071.5, 135.516, |, 0.0
6263.8, 140.3, | , 28.4, 0.0, 567.7, | ,  4000,  3874, 12000, 11687, | , -3.4, 3067.7, 135.250, |, 0.0
6264.8, 139.3, | , 28.4, 0.0, 571.4, | ,  4000,  3874, 12000, 11695, | , -3.4, 3045.8, 134.360, |, 0.0
6265.8, 139.4, | , 28.4, 0.0, 572.3, | ,  4000,  3880, 12000, 11665, | , -3.4, 3092.9, 136.225, |, 0.0
6266.8, 139.7, | , 28.4, 0.0, 572.8, | ,  4000,  3875, 12000, 11708, | , -3.4, 3112.6, 137.417, |, 0.0
6267.9, 139.3, | , 28.4, 0.0, 572.1, | ,  4000,  3876, 12000, 11707, | , -3.4, 3089.9, 136.424, |, 0.0
6268.9, 139.3, | , 28.4, 0.0, 572.1, | ,  4000,  3875, 12000, 11745, | , -3.4, 3102.8, 137.315, |, 0.0
6269.9, 140.4, | , 28.4, 0.0, 569.7, | ,  4000,  3871, 12000, 11655, | , -3.4, 3111.4, 136.860, |, 0.0
6270.9, 139.7, | , 28.4, 0.0, 572.7, | ,  4000,  3879, 12000, 11677, | , -3.4, 3092.9, 136.318, |, 0.0
6271.9, 139.4, | , 28.4, 0.0, 572.1, | ,  4000,  3875, 12000, 11716, | , -3.4, 3092.1, 136.586, |, 0.0
6272.9, 139.3, | , 28.4, 0.0, 572.4, | ,  4000,  3876, 12000, 11723, | , -3.4, 3096.4, 136.843, |, 0.0
6273.9, 139.3, | , 28.4, 0.0, 572.3, | ,  4000,  3877, 12000, 11722, | , -3.4, 3119.9, 137.885, |, 0.0
6274.9, 140.5, | , 28.4, 0.0, 566.3, | ,  4000,  3877, 12000, 11702, | , -3.4, 3114.4, 137.463, |, 0.0
6275.9, 139.2, | , 28.4, 0.0, 572.6, | ,  4000,  3874, 12000, 11695, | , -3.4, 3117.8, 137.523, |, 0.0
6277.0, 139.5, | , 28.4, 0.0, 572.6, | ,  4000,  3875, 12000, 11707, | , -3.4, 3092.5, 136.529, |, 0.0
6278.0, 139.6, | , 28.4, 0.0, 572.8, | ,  4000,  3874, 12000, 11698, | , -3.4, 3091.6, 136.407, |, 0.0
6279.0, 139.3, | , 28.4, 0.0, 572.6, | ,  4000,  3880, 12000, 11686, | , -3.4, 3090.8, 136.308, |, 0.0
6280.0, 140.0, | , 28.4, 0.0, 567.7, | ,  4000,  3874, 12000, 11694, | , -3.4, 3117.8, 137.519, |, 0.0
6281.0, 139.7, | , 28.4, 0.0, 571.7, | ,  4000,  3878, 12000, 11725, | , -3.4, 3104.5, 137.244, |, 0.0
6282.0, 139.3, | , 28.4, 0.0, 572.6, | ,  4000,  3879, 12000, 11656, | , -3.4, 3105.4, 136.674, |, 0.0
6283.0, 139.3, | , 28.4, 0.0, 572.8, | ,  4000,  3879, 12000, 11701, | , -3.4, 3116.1, 137.544, |, 0.0
6284.0, 139.3, | , 28.4, 0.0, 572.4, | ,  4000,  3875, 12000, 11664, | , -3.4, 3092.1, 136.134, |, 0.0
6285.0, 139.5, | , 28.4, 0.0, 573.0, | ,  4000,  3873, 12000, 11701, | , -3.4, 3123.8, 137.830, |, 0.0
6286.0, 140.3, | , 28.4, 0.0, 566.6, | ,  4000,  3877, 12000, 11727, | , -3.4, 453.3, 20.092, |, 0.0
6287.0, 139.3, | , 28.4, 0.0, 572.7, | ,  4000,  3878, 12000, 11708, | , -3.4, 509.8, 22.571, |, 0.0
6288.1, 139.4, | , 28.4, 0.0, 572.1, | ,  4000,  3877, 12000, 11724, | , -3.4, 573.2, 25.402, |, 0.0
6289.1, 139.6, | , 28.4, 0.0, 572.8, | ,  4000,  3876, 12000, 11710, | , -3.4, 645.2, 28.561, |, 0.0
6290.1, 139.3, | , 28.4, 0.0, 572.5, | ,  4000,  3874, 12000, 11675, | , -3.4, 734.8, 32.444, |, 0.0
6291.1, 140.3, | , 28.4, 0.0, 566.5, | ,  4000,  3876, 12000, 11720, | , -3.4, 791.3, 35.048, |, 0.0
6292.1, 139.6, | , 28.4, 0.0, 572.8, | ,  4000,  3878, 12000, 11679, | , -3.4, 837.2, 36.983, |, 0.0
6293.1, 139.4, | , 28.4, 0.0, 572.6, | ,  4000,  3876, 12000, 11728, | , -3.4, 904.0, 40.052, |, 0.0
6294.1, 139.3, | , 28.4, 0.0, 572.4, | ,  4000,  3871, 12000, 11690, | , -3.4, 959.3, 42.385, |, 0.0
6295.1, 139.4, | , 28.4, 0.0, 572.6, | ,  4000,  3876, 12000, 11681, | , -3.4, 1030.8, 45.529, |, 0.0
6296.1, 140.4, | , 28.4, 0.0, 568.1, | ,  4000,  3872, 12000, 11736, | , -3.4, 1099.4, 48.714, |, 0.0
6297.1, 139.4, | , 28.4, 0.0, 571.8, | ,  4000,  3876, 12000, 11708, | , -3.4, 1152.9, 51.002, |, 0.0
6298.2, 139.3, | , 28.4, 0.0, 572.4, | ,  4000,  3879, 12000, 11728, | , -3.4, 1237.3, 54.817, |, 0.0
6299.2, 139.4, | , 28.4, 0.0, 572.2, | ,  4000,  3880, 12000, 11698, | , -3.4, 1275.9, 56.418, |, 0.0
6300.2, 139.7, | , 28.4, 0.0, 573.0, | ,  4000,  3876, 12000, 11690, | , -3.4, 1326.4, 58.600, |, 0.0
6301.2, 139.4, | , 28.4, 0.0, 572.6, | ,  4000,  3876, 12000, 11724, | , -3.4, 1409.6, 62.402, |, 0.0
6302.2, 139.9, | , 28.4, 0.0, 567.1, | ,  4000,  3874, 12000, 11643, | , -3.4, 1453.3, 63.997, |, 0.0
6303.2, 139.3, | , 28.4, 0.0, 573.1, | ,  4000,  3879, 12000, 11675, | , -3.4, 1551.0, 68.454, |, 0.0
6304.2, 139.7, | , 28.4, 0.0, 572.8, | ,  4000,  3877, 12000, 11681, | , -3.4, 1591.7, 70.262, |, 0.0
6305.2, 139.3, | , 28.4, 0.0, 572.7, | ,  4000,  3878, 12000, 11696, | , -3.4, 1649.5, 72.891, |, 0.0
6306.2, 139.2, | , 28.4, 0.0, 572.7, | ,  4000,  3873, 12000, 11705, | , -3.4, 1710.3, 75.590, |, 0.0
6307.2, 140.4, | , 28.4, 0.0, 568.4, | ,  4000,  3874, 12000, 11738, | , -3.4, 1782.3, 78.938, |, 0.0
6308.2, 139.3, | , 28.4, 0.0, 572.7, | ,  4000,  3879, 12000, 11668, | , -3.4, 1816.2, 80.097, |, 0.0
6309.3, 139.3, | , 28.4, 0.0, 572.5, | ,  4000,  3876, 12000, 11719, | , -3.4, 1892.0, 83.696, |, 0.0
6310.3, 139.6, | , 28.4, 0.0, 572.7, | ,  4000,  3875, 12000, 11709, | , -3.4, 1946.0, 86.020, |, 0.0
6311.3, 139.4, | , 28.4, 0.0, 572.6, | ,  4000,  3878, 12000, 11731, | , -3.4, 2003.0, 88.677, |, 0.0
6312.3, 139.9, | , 28.4, 0.0, 567.4, | ,  4000,  3873, 12000, 11690, | , -3.4, 2044.5, 90.243, |, 0.0
6313.3, 139.3, | , 28.4, 0.0, 572.0, | ,  4000,  3877, 12000, 11701, | , -3.4, 2095.5, 92.577, |, 0.0
6314.3, 139.2, | , 28.4, 0.0, 572.6, | ,  4000,  3876, 12000, 11668, | , -3.4, 2170.5, 95.674, |, 0.0
6315.3, 139.3, | , 28.4, 0.0, 572.6, | ,  4000,  3877, 12000, 11699, | , -3.4, 2211.2, 97.669, |, 0.0
6316.3, 139.3, | , 28.4, 0.0, 572.6, | ,  4000,  3879, 12000, 11698, | , -3.4, 2239.5, 98.917, |, 0.0
6317.3, 139.6, | , 28.4, 0.0, 572.5, | ,  4000,  3879, 12000, 11707, | , -3.4, 2304.6, 101.847, |, 0.0
6318.3, 140.4, | , 28.4, 0.0, 568.0, | ,  4000,  3873, 12000, 11656, | , -3.4, 2386.0, 105.052, |, 0.0
6319.4, 139.5, | , 28.4, 0.0, 572.6, | ,  4000,  3884, 12000, 11749, | , -3.4, 2421.6, 107.325, |, 0.0
6320.4, 139.3, | , 28.4, 0.0, 572.8, | ,  4000,  3880, 12000, 11735, | , -3.4, 2378.7, 105.317, |, 0.0
6321.4, 139.7, | , 28.4, 0.0, 572.8, | ,  4000,  3878, 12000, 11735, | , -3.4, 2527.4, 111.863, |, 0.0
6322.4, 139.3, | , 28.4, 0.0, 572.6, | ,  4000,  3877, 12000, 11678, | , -3.4, 2580.9, 113.805, |, 0.0
6323.4, 140.5, | , 28.4, 0.0, 562.7, | ,  4000,  3871, 12000, 11631, | , -3.4, 2634.5, 115.763, |, 0.0
6324.4, 139.3, | , 28.4, 0.0, 572.6, | ,  4000,  3883, 12000, 11725, | , -3.4, 2701.8, 119.527, |, 0.0
6325.4, 139.6, | , 28.4, 0.0, 572.7, | ,  4000,  3878, 12000, 11720, | , -3.4, 2688.9, 118.883, |, 0.0
6326.4, 139.3, | , 28.4, 0.0, 572.9, | ,  4000,  3880, 12000, 11702, | , -3.4, 2713.8, 119.853, |, 0.0
6327.4, 139.4, | , 28.4, 0.0, 572.4, | ,  4000,  3874, 12000, 11750, | , -3.4, 2787.9, 123.445, |, 0.0
6328.4, 140.0, | , 28.4, 0.0, 567.9, | ,  4000,  3874, 12000, 11725, | , -3.4, 2784.4, 123.100, |, 0.0
6329.4, 139.7, | , 28.4, 0.0, 571.5, | ,  4000,  3878, 12000, 11683, | , -3.4, 2784.0, 122.786, |, 0.0
6330.5, 139.4, | , 28.4, 0.0, 572.3, | ,  4000,  3877, 12000, 11753, | , -3.4, 2898.4, 128.372, |, 0.0
6331.5, 139.4, | , 28.4, 0.0, 572.5, | ,  4000,  3876, 12000, 11701, | , -3.4, 2892.4, 127.678, |, 0.0
6332.5, 139.7, | , 28.4, 0.0, 572.5, | ,  4000,  3879, 12000, 11695, | , -3.4, 2922.8, 128.994, |, 0.0
6333.5, 139.3, | , 28.4, 0.0, 572.3, | ,  4000,  3876, 12000, 11679, | , -3.4, 2942.5, 129.703, |, 0.0
6334.5, 140.2, | , 28.4, 0.0, 565.8, | ,  4000,  3877, 12000, 11707, | , -3.4, 2997.0, 132.340, |, 0.0
6335.5, 139.8, | , 28.4, 0.0, 572.6, | ,  4000,  3881, 12000, 11715, | , -3.4, 3004.2, 132.760, |, 0.0
6336.5, 139.2, | , 28.4, 0.0, 571.9, | ,  4000,  3873, 12000, 11656, | , -3.4, 2983.7, 131.290, |, 0.0
6337.5, 139.3, | , 28.4, 0.0, 571.9, | ,  4000,  3876, 12000, 11675, | , -3.4, 3052.7, 134.510, |, 0.0
6338.5, 139.5, | , 28.4, 0.0, 572.8, | ,  4000,  3879, 12000, 11765, | , -3.4, 3057.8, 135.541, |, 0.0
6339.6, 140.5, | , 28.4, 0.0, 566.3, | ,  4000,  3876, 12000, 11679, | , -3.4, 2953.7, 130.183, |, 0.0
6340.6, 139.4, | , 28.4, 0.0, 572.6, | ,  4000,  3879, 12000, 11743, | , -3.4, 3087.4, 136.654, |, 0.0
6341.6, 139.3, | , 28.4, 0.0, 572.6, | ,  4000,  3877, 12000, 11698, | , -3.4, 3059.5, 135.013, |, 0.0
6342.6, 139.6, | , 28.4, 0.0, 572.8, | ,  4000,  3877, 12000, 11656, | , -3.4, 3109.2, 136.833, |, 0.0
6343.6, 139.4, | , 28.4, 0.0, 572.6, | ,  4000,  3875, 12000, 11731, | , -3.4, 3104.9, 137.288, |, 0.0
6344.6, 139.9, | , 28.4, 0.0, 567.6, | ,  4000,  3874, 12000, 11715, | , -3.4, 3051.4, 134.779, |, 0.0
6345.6, 139.4, | , 28.4, 0.0, 571.9, | ,  4000,  3878, 12000, 11715, | , -3.4, 3115.2, 137.626, |, 0.0
6346.6, 139.7, | , 28.4, 0.0, 572.8, | ,  4000,  3879, 12000, 11703, | , -3.4, 3121.6, 137.807, |, 0.0
6347.6, 139.3, | , 28.4, 0.0, 572.5, | ,  4000,  3877, 12000, 11713, | , -3.4, 3089.5, 136.466, |, 0.0
6348.6, 139.4, | , 28.4, 0.0, 572.5, | ,  4000,  3882, 12000, 11771, | , -3.4, 3098.1, 137.391, |, 0.0
6349.7, 139.3, | , 28.4, 0.0, 572.6, | ,  4000,  3879, 12000, 11683, | , -3.4, 3082.2, 135.896, |, 0.0
6350.7, 140.5, | , 28.4, 0.0, 566.5, | ,  4000,  3876, 12000, 11720, | , -3.4, 3104.1, 137.152, |, 0.0
6351.7, 139.4, | , 28.4, 0.0, 572.6, | ,  4000,  3879, 12000, 11787, | , -3.4, 3147.8, 139.709, |, 0.0
6352.7, 139.3, | , 28.4, 0.0, 572.3, | ,  4000,  3873, 12000, 11720, | , -3.4, 3089.9, 136.507, |, 0.0
6353.7, 139.7, | , 28.4, 0.0, 572.7, | ,  4000,  3879, 12000, 11703, | , -3.4, 3141.8, 138.696, |, 0.0
6354.7, 139.6, | , 28.4, 0.0, 572.6, | ,  4000,  3876, 12000, 11731, | , -3.4, 3077.1, 136.065, |, 0.0
6355.7, 140.2, | , 28.4, 0.0, 566.1, | ,  4000,  3871, 12000, 11664, | , -3.4, 3127.6, 137.657, |, 0.0
6356.7, 139.6, | , 28.4, 0.0, 572.6, | ,  4000,  3877, 12000, 11698, | , -3.4, 3109.2, 137.205, |, 0.0
6357.7, 139.3, | , 28.4, 0.0, 572.7, | ,  4000,  3877, 12000, 11711, | , -3.4, 3083.9, 136.200, |, 0.0
6358.7, 139.3, | , 28.4, 0.0, 572.7, | ,  4000,  3877, 12000, 11733, | , -3.4, 3124.6, 138.185, |, 0.0
6359.8, 139.4, | , 28.4, 0.0, 572.3, | ,  4000,  3878, 12000, 11709, | , -3.4, 3127.6, 138.119, |, 0.0
6360.8, 140.2, | , 28.4, 0.0, 567.6, | ,  4000,  3874, 12000, 11721, | , -3.4, 3048.4, 134.701, |, 0.0
6361.8, 139.4, | , 28.4, 0.0, 571.7, | ,  4000,  3877, 12000, 11724, | , -3.4, 3137.1, 138.654, |, 0.0
6362.8, 139.2, | , 28.4, 0.0, 572.2, | ,  4000,  3879, 12000, 11698, | , -3.4, 3110.9, 137.299, |, 0.0
6363.8, 139.8, | , 28.4, 0.0, 572.6, | ,  4000,  3884, 12000, 11714, | , -3.4, 3113.9, 137.610, |, 0.0
6364.8, 139.6, | , 28.4, 0.0, 572.4, | ,  4000,  3879, 12000, 11690, | , -3.4, 3042.8, 134.224, |, 0.0
6365.8, 139.3, | , 28.4, 0.0, 572.3, | ,  4000,  3878, 12000, 11711, | , -3.4, 3089.9, 136.473, |, 0.0
6366.8, 139.9, | , 28.4, 0.0, 567.4, | ,  4000,  3870, 12000, 11666, | , -3.4, 3105.4, 136.689, |, 0.0
6367.8, 139.6, | , 28.4, 0.0, 572.6, | ,  4000,  3877, 12000, 11704, | , -3.4, 3153.3, 139.190, |, 0.0
6368.9, 139.3, | , 28.4, 0.0, 572.3, | ,  4000,  3878, 12000, 11688, | , -3.4, 3127.2, 137.914, |, 0.0
6369.9, 139.4, | , 28.4, 0.0, 572.0, | ,  4000,  3883, 12000, 11766, | , -3.4, 3080.5, 136.587, |, 0.0
6370.9, 139.3, | , 28.4, 0.0, 572.6, | ,  4000,  3878, 12000, 11722, | , -3.4, 3061.7, 135.329, |, 0.0
6371.9, 140.6, | , 28.4, 0.0, 565.9, | ,  4000,  3876, 12000, 11715, | , -3.4, 3060.8, 135.205, |, 0.0
6372.9, 139.3, | , 28.4, 0.0, 572.1, | ,  4000,  3875, 12000, 11708, | , -3.4, 3073.6, 135.701, |, 0.0
6373.9, 139.4, | , 28.4, 0.0, 572.1, | ,  4000,  3875, 12000, 11765, | , -3.4, 3122.5, 138.359, |, 0.0
6374.9, 139.5, | , 28.4, 0.0, 571.9, | ,  4000,  3878, 12000, 11698, | , -3.4, 3109.6, 137.222, |, 0.0
6375.9, 139.8, | , 28.4, 0.0, 572.4, | ,  4000,  3877, 12000, 11740, | , -3.4, 2988.8, 132.257, |, 0.0
6376.9, 139.9, | , 28.4, 0.0, 567.2, | ,  4000,  3874, 12000, 11703, | , -3.4, 3038.5, 134.105, |, 0.0
6377.9, 139.5, | , 28.4, 0.0, 571.6, | ,  4000,  3880, 12000, 11719, | , -3.4, 3116.5, 137.729, |, 0.0
6378.9, 139.7, | , 28.4, 0.0, 572.2, | ,  4000,  3876, 12000, 11636, | , -3.4, 3074.1, 135.108, |, 0.0
6380.0, 139.7, | , 28.4, 0.0, 572.2, | ,  4000,  3875, 12000, 11696, | , -3.4, 3084.8, 136.087, |, 0.0
6381.0, 139.5, | , 28.4, 0.0, 572.1, | ,  4000,  3880, 12000, 11758, | , -3.4, 3044.1, 134.875, |, 0.0
6382.0, 139.4, | , 28.4, 0.0, 572.0, | ,  4000,  3877, 12000, 11707, | , -3.4, 3082.2, 136.093, |, 0.0
6383.0, 140.3, | , 28.4, 0.0, 567.0, | ,  4000,  3871, 12000, 11691, | , -3.4, 3021.4, 133.231, |, 0.0
