Repository: jdhuang-csm/Ru-BCA

## Methods
* (BaO)<sub>x</sub>-(CaO)<sub>y</sub>-(Al<sub>2</sub>O<sub>3</sub>)<sub>1-x-y</sub> (BCA) catalyst supports were synthesized via sol-gel and solid-state methods. 
* Ru/BCA catalysts were prepared via incipient wetness impregnation to achieve 1 wt. % Ru loading.
* Ammonia synthesis rates were measured for Ru/BCA catalysts in a packed-bed reactor at 480-600<sup>o</sup>C, 10 bar, and space velocities up to 1.3 x 10<sup>6</sup> ml g<sub>cat</sub><sup>-1</sup> h<sup>-1</sup>.
* A machine learning (ML) model was employed to improve understanding of the behavior of Ru/BCA catalysts.
* A microkinetic model was developed to describe the best-performing catalyst.

File: data/init_files_Cadigan/BAdC_doubann_2017-06-16-01.txt (part 16 of 43)
********** Start test **********
Elapsed time, Pressure, | , LJtemp(C), Inner-Temp, Outer-Temp, | , N2-set, N2-flow, H2-set, H2-flow, | , pH, NH3_ppm, NH3_Prod_rate, |, In222Temp
5913.2, 139.8, | , 27.8, 12.5, 586.8, | ,  1000,   951,  3000,  2924, | , -3.4, 1432.7, 14.469, |, 14.1
5914.2, 139.9, | , 27.8, 12.4, 587.3, | ,  1000,   955,  3000,  2926, | , -3.4, 1424.6, 14.408, |, 14.5
5915.2, 141.7, | , 27.8, 6.0, 579.5, | ,  1000,   949,  3000,  2931, | , -3.4, 1426.3, 14.422, |, 6.1
5916.2, 140.0, | , 27.8, 11.7, 586.7, | ,  1000,   956,  3000,  2920, | , -3.4, 1427.1, 14.414, |, 13.2
5917.2, 140.0, | , 27.8, 12.6, 586.7, | ,  1000,   957,  3000,  2935, | , -3.4, 1418.1, 14.384, |, 14.1
5918.2, 140.2, | , 27.8, 13.2, 587.5, | ,  1000,   953,  3000,  2910, | , -3.4, 1424.1, 14.335, |, 14.4
5919.3, 139.9, | , 27.8, 12.5, 586.8, | ,  1000,   955,  3000,  2933, | , -3.4, 1414.7, 14.337, |, 14.1
5920.3, 139.9, | , 27.8, 12.5, 587.1, | ,  1000,   955,  3000,  2918, | , -3.4, 1417.3, 14.304, |, 14.1
5921.3, 141.4, | , 27.8, 4.8, 581.1, | ,  1000,   956,  3000,  2920, | , -3.4, 1420.7, 14.352, |, 7.6
5922.3, 140.3, | , 27.8, 13.1, 587.2, | ,  1000,   952,  3000,  2932, | , -3.4, 1416.0, 14.332, |, 14.6
5923.3, 139.8, | , 27.8, 12.5, 587.0, | ,  1000,   952,  3000,  2908, | , -3.4, 1415.6, 14.241, |, 14.1
5924.3, 140.0, | , 27.8, 12.4, 587.2, | ,  1000,   952,  3000,  2930, | , -3.4, 1424.6, 14.414, |, 14.0
5925.3, 139.9, | , 27.8, 12.5, 587.0, | ,  1000,   953,  3000,  2919, | , -3.4, 1437.4, 14.506, |, 14.1
5926.3, 141.7, | , 27.8, 6.2, 582.7, | ,  1000,   956,  3000,  2934, | , -3.4, 1421.1, 14.409, |, 9.0
5927.3, 139.8, | , 27.8, 12.4, 585.5, | ,  1000,   951,  3000,  2915, | , -3.4, 1413.8, 14.247, |, 13.7
5928.4, 140.2, | , 27.8, 13.1, 587.8, | ,  1000,   954,  3000,  2947, | , -3.4, 1411.3, 14.347, |, 14.7
5929.4, 140.0, | , 27.8, 12.3, 587.1, | ,  1000,   954,  3000,  2943, | , -3.4, 1416.0, 14.381, |, 13.8
5930.4, 139.8, | , 27.8, 12.4, 586.9, | ,  1000,   950,  3000,  2913, | , -3.4, 1443.0, 14.526, |, 13.9
5931.4, 142.0, | , 27.8, 0.4, 577.6, | ,  1000,   956,  3000,  2907, | , -3.4, 1441.7, 14.514, |, 3.2
5932.4, 140.2, | , 27.8, 13.1, 587.5, | ,  1000,   957,  3000,  2926, | , -3.4, 1448.1, 14.655, |, 14.6
5933.4, 140.4, | , 27.8, 13.1, 588.0, | ,  1000,   956,  3000,  2963, | , -3.4, 1414.7, 14.449, |, 14.6
5934.4, 139.9, | , 27.8, 12.3, 587.1, | ,  1000,   956,  3000,  2907, | , -3.4, 1397.6, 14.067, |, 14.0
5935.4, 140.1, | , 27.8, 13.1, 588.0, | ,  1000,   956,  3000,  2926, | , -3.4, 1440.4, 14.573, |, 14.6
5936.4, 141.7, | , 27.8, 6.4, 582.2, | ,  1000,   948,  3000,  2920, | , -3.4, 1417.3, 14.286, |, 8.7
5937.4, 139.9, | , 27.8, 12.3, 587.1, | ,  1000,   948,  3000,  2945, | , -3.4, 1419.0, 14.398, |, 14.0
5938.5, 140.0, | , 27.8, 6.1, 587.4, | ,  1000,   953,  3000,  2922, | , -3.4, 1420.7, 14.347, |, 12.8
5939.5, 140.2, | , 27.8, 12.8, 588.0, | ,  1000,   955,  3000,  2914, | , -3.4, 1439.6, 14.518, |, 14.7
5940.5, 139.9, | , 27.8, 12.6, 587.2, | ,  1000,   958,  3000,  2947, | , -3.4, 1425.4, 14.506, |, 14.1
5941.5, 140.1, | , 27.8, 11.6, 586.7, | ,  1000,   950,  3000,  2926, | , -3.4, 1408.3, 14.228, |, 13.1
5942.5, 141.3, | , 27.8, 6.1, 583.5, | ,  1000,   951,  3000,  2924, | , -3.4, 1406.6, 14.203, |, 9.9
5943.5, 140.3, | , 27.8, 13.1, 588.4, | ,  1000,   954,  3000,  2919, | , -3.4, 1407.8, 14.209, |, 14.7
5944.5, 139.9, | , 27.8, 12.3, 587.4, | ,  1000,   954,  3000,  2931, | , -3.4, 1407.4, 14.250, |, 13.9
5945.5, 139.8, | , 27.8, 12.5, 587.4, | ,  1000,   958,  3000,  2911, | , -3.4, 1406.1, 14.178, |, 14.0
5946.5, 140.5, | , 27.8, 12.2, 587.4, | ,  1000,   954,  3000,  2921, | , -3.4, 1415.6, 14.295, |, 13.8
5947.5, 141.6, | , 27.8, 5.1, 582.0, | ,  1000,   956,  3000,  2935, | , -3.4, 1408.3, 14.279, |, 7.7
5948.6, 139.8, | , 27.8, 12.3, 587.4, | ,  1000,   954,  3000,  2921, | , -3.4, 1427.1, 14.411, |, 14.1
5949.6, 140.1, | , 27.8, 13.1, 588.1, | ,  1000,   951,  3000,  2896, | , -3.4, 1420.7, 14.241, |, 14.6
5950.6, 140.2, | , 27.8, 13.0, 588.1, | ,  1000,   956,  3000,  2926, | , -3.4, 1441.7, 14.585, |, 14.6
5951.6, 140.0, | , 27.8, 11.6, 586.6, | ,  1000,   955,  3000,  2930, | , -3.4, 1405.3, 14.227, |, 13.3
5952.6, 141.8, | , 27.8, 6.4, 583.0, | ,  1000,   951,  3000,  2932, | , -3.4, 1404.4, 14.210, |, 8.7
5953.6, 140.3, | , 27.8, 13.0, 588.1, | ,  1000,   953,  3000,  2937, | , -3.4, 1404.4, 14.236, |, 14.6
5954.6, 139.9, | , 27.8, 12.0, 587.2, | ,  1000,   952,  3000,  2916, | , -3.4, 1398.9, 14.100, |, 13.7
5955.6, 140.0, | , 27.8, 12.4, 587.6, | ,  1000,   952,  3000,  2931, | , -3.4, 1409.1, 14.261, |, 13.9
5956.7, 140.5, | , 27.8, 12.3, 587.4, | ,  1000,   952,  3000,  2918, | , -3.4, 1430.6, 14.430, |, 13.9
5957.7, 139.8, | , 27.8, 12.5, 587.5, | ,  1000,   955,  3000,  2915, | , -3.4, 1416.4, 14.284, |, 14.1
5958.7, 141.1, | , 27.8, 7.1, 583.1, | ,  1000,   952,  3000,  2922, | , -3.4, 1409.1, 14.228, |, 8.8
5959.7, 139.8, | , 27.8, 12.1, 587.8, | ,  1000,   954,  3000,  2919, | , -3.4, 1416.0, 14.291, |, 13.9
5960.7, 140.3, | , 27.8, 12.8, 587.8, | ,  1000,   952,  3000,  2936, | , -3.4, 1420.7, 14.393, |, 14.3
5961.7, 140.1, | , 27.8, 11.3, 587.0, | ,  1000,   952,  3000,  2929, | , -3.4, 1418.1, 14.345, |, 13.2
5962.7, 140.1, | , 27.8, 12.4, 587.4, | ,  1000,   961,  3000,  2938, | , -3.4, 1406.1, 14.288, |, 14.2
5963.7, 141.7, | , 27.8, 6.1, 582.3, | ,  1000,   951,  3000,  2922, | , -3.4, 1396.7, 14.100, |, 8.1
5964.7, 140.0, | , 27.8, 12.2, 587.3, | ,  1000,   953,  3000,  2937, | , -3.4, 1410.8, 14.301, |, 13.7
5965.8, 139.9, | , 27.8, 12.2, 587.4, | ,  1000,   956,  3000,  2937, | , -3.4, 1410.0, 14.302, |, 13.7
5966.8, 140.2, | , 27.8, 11.2, 586.6, | ,  1000,   956,  3000,  2929, | , -3.4, 1408.3, 14.257, |, 13.1
5967.8, 140.3, | , 27.8, 12.7, 587.6, | ,  1000,   955,  3000,  2918, | , -3.4, 1437.4, 14.508, |, 14.3
5968.8, 141.2, | , 27.8, 6.0, 582.7, | ,  1000,   949,  3000,  2909, | , -3.4, 1408.7, 14.164, |, 8.3
5969.8, 139.9, | , 27.8, 11.9, 588.4, | ,  1000,   954,  3000,  2927, | , -3.4, 1408.7, 14.248, |, 14.3
5970.8, 140.2, | , 27.8, 12.0, 587.3, | ,  1000,   949,  3000,  2928, | , -3.4, 1402.3, 14.169, |, 13.4
5971.8, 140.2, | , 27.8, 11.2, 587.3, | ,  1000,   953,  3000,  2932, | , -3.4, 1390.7, 14.080, |, 12.9
5972.8, 139.8, | , 27.8, 12.1, 587.7, | ,  1000,   952,  3000,  2918, | , -3.4, 1406.1, 14.180, |, 13.9
5973.8, 140.3, | , 27.8, 12.6, 588.2, | ,  1000,   955,  3000,  2907, | , -3.4, 1415.6, 14.249, |, 14.2
5974.8, 141.5, | , 27.8, 6.7, 583.3, | ,  1000,   958,  3000,  2936, | , -3.4, 1405.7, 14.265, |, 7.7
5975.9, 139.9, | , 27.8, 12.1, 587.6, | ,  1000,   955,  3000,  2918, | , -3.4, 1420.3, 14.334, |, 14.0
5976.9, 140.2, | , 27.8, 11.4, 587.6, | ,  1000,   952,  3000,  2959, | , -3.4, 1403.6, 14.305, |, 12.8
5977.9, 140.0, | , 27.8, 11.7, 587.4, | ,  1000,   952,  3000,  2937, | , -3.4, 1407.4, 14.262, |, 13.8
5978.9, 139.9, | , 27.8, 12.0, 587.5, | ,  1000,   952,  3000,  2936, | , -3.4, 1398.9, 14.174, |, 14.0
5979.9, 141.6, | , 27.8, 5.7, 582.9, | ,  1000,   951,  3000,  2937, | , -3.4, 1408.3, 14.269, |, 6.3
5980.9, 139.9, | , 27.8, 12.9, 588.2, | ,  1000,   952,  3000,  2942, | , -3.4, 1393.3, 14.138, |, 13.9
5981.9, 140.5, | , 27.8, 11.6, 587.6, | ,  1000,   951,  3000,  2912, | , -3.4, 1434.0, 14.435, |, 13.7
5982.9, 139.9, | , 27.8, 12.2, 587.9, | ,  1000,   953,  3000,  2937, | , -3.4, 1438.3, 14.577, |, 13.9
5983.9, 139.9, | , 27.8, 12.1, 587.7, | ,  1000,   954,  3000,  2941, | , -3.4, 1411.7, 14.326, |, 13.7
5984.9, 141.6, | , 27.8, 7.0, 583.9, | ,  1000,   952,  3000,  2943, | , -3.4, 1410.4, 14.316, |, 9.2
5986.0, 139.8, | , 27.8, 12.6, 588.0, | ,  1000,   953,  3000,  2907, | , -3.4, 1399.3, 14.074, |, 14.1
5987.0, 140.1, | , 27.8, 11.0, 587.5, | ,  1000,   955,  3000,  2933, | , -3.4, 1408.7, 14.274, |, 13.4
5988.0, 139.9, | , 27.8, 11.9, 588.3, | ,  1000,   953,  3000,  2931, | , -3.4, 1434.8, 14.523, |, 13.9
5989.0, 140.3, | , 27.8, 12.9, 588.7, | ,  1000,   955,  3000,  2916, | , -3.4, 1427.1, 14.395, |, 14.6
5990.0, 139.9, | , 27.8, 12.4, 588.1, | ,  1000,   954,  3000,  2913, | , -3.4, 1406.6, 14.174, |, 14.0
5991.0, 141.1, | , 27.8, 5.7, 583.0, | ,  1000,   955,  3000,  2919, | , -3.4, 1407.8, 14.213, |, 9.9
5992.0, 140.5, | , 27.8, 11.8, 588.1, | ,  1000,   954,  3000,  2921, | , -3.4, 1426.3, 14.403, |, 13.8
5993.0, 139.9, | , 27.8, 12.5, 588.6, | ,  1000,   956,  3000,  2941, | , -3.4, 1425.0, 14.469, |, 14.2
5994.0, 139.9, | , 27.8, 12.5, 588.3, | ,  1000,   956,  3000,  2908, | , -3.4, 1413.0, 14.229, |, 14.1
5995.0, 140.2, | , 27.8, 13.1, 588.6, | ,  1000,   953,  3000,  2941, | , -3.4, 1408.3, 14.293, |, 14.5
5996.1, 141.0, | , 27.8, 6.9, 583.3, | ,  1000,   954,  3000,  2926, | , -3.4, 1399.7, 14.153, |, 9.3
5997.1, 139.9, | , 27.8, 11.9, 587.8, | ,  1000,   955,  3000,  2913, | , -3.4, 1426.7, 14.379, |, 13.6
5998.1, 140.0, | , 27.8, 12.2, 588.4, | ,  1000,   954,  3000,  2948, | , -3.4, 1405.7, 14.294, |, 13.8
5999.1, 140.0, | , 27.8, 12.5, 588.2, | ,  1000,   958,  3000,  2937, | , -3.4, 1401.4, 14.225, |, 14.2
6000.1, 139.9, | , 27.8, 12.4, 588.2, | ,  1000,   958,  3000,  2938, | , -3.4, 1409.6, 14.311, |, 13.9
6001.1, 140.9, | , 27.8, 6.3, 582.5, | ,  1000,   952,  3000,  2903, | , -3.4, 1414.3, 14.208, |, 8.8
6002.1, 140.3, | , 27.8, 12.2, 588.1, | ,  1000,   955,  3000,  2949, | , -3.4, 1414.3, 14.391, |, 14.0
6003.1, 140.1, | , 27.8, 12.6, 588.4, | ,  1000,   963,  3000,  2946, | , -3.4, 1413.0, 14.393, |, 14.2
6004.2, 140.0, | , 27.8, 12.6, 588.5, | ,  1000,   953,  3000,  2926, | , -3.4, 1416.4, 14.317, |, 14.1
6005.2, 139.8, | , 27.8, 12.2, 588.6, | ,  1000,   953,  3000,  2907, | , -3.4, 1413.8, 14.225, |, 14.6
6006.2, 140.1, | , 27.8, 13.1, 589.0, | ,  1000,   952,  3000,  2908, | , -3.4, 1418.6, 14.271, |, 14.7
6007.2, 141.5, | , 27.8, 4.6, 582.2, | ,  1000,   953,  3000,  2943, | , -3.4, 1437.8, 14.597, |, 7.8
6008.2, 139.9, | , 27.8, 12.5, 588.8, | ,  1000,   953,  3000,  2938, | , -3.4, 1408.7, 14.284, |, 14.5
6009.2, 140.2, | , 27.8, 13.2, 588.9, | ,  1000,   957,  3000,  2925, | , -3.4, 1401.4, 14.178, |, 14.6
6010.2, 140.1, | , 27.8, 13.2, 589.1, | ,  1000,   953,  3000,  2920, | , -3.4, 1407.0, 14.200, |, 14.8
6011.2, 139.9, | , 27.8, 12.5, 588.2, | ,  1000,   951,  3000,  2948, | , -3.4, 1416.8, 14.395, |, 14.1
6012.2, 141.1, | , 27.8, 6.5, 582.9, | ,  1000,   953,  3000,  2921, | , -3.4, 1406.1, 14.195, |, 8.4
6013.2, 140.2, | , 27.8, 12.8, 588.7, | ,  1000,   953,  3000,  2912, | , -3.4, 1414.7, 14.251, |, 14.5
6014.3, 139.9, | , 27.8, 12.2, 588.2, | ,  1000,   958,  3000,  2930, | , -3.4, 1414.7, 14.334, |, 14.1
6015.3, 140.0, | , 27.8, 12.3, 588.5, | ,  1000,   955,  3000,  2944, | , -3.4, 1413.4, 14.363, |, 14.2
6016.3, 140.2, | , 27.8, 13.2, 589.1, | ,  1000,   954,  3000,  2926, | , -3.4, 1404.9, 14.206, |, 14.7
6017.3, 142.2, | , 27.8, 2.8, 581.1, | ,  1000,   952,  3000,  2910, | , -3.4, 1406.6, 14.155, |, 5.5
6018.3, 140.2, | , 27.8, 10.9, 588.1, | ,  1000,   955,  3000,  2935, | , -3.4, 1446.0, 14.660, |, 13.3
6019.3, 140.0, | , 27.8, 12.4, 589.0, | ,  1000,   955,  3000,  2941, | , -3.4, 1406.6, 14.284, |, 14.0
6020.3, 140.2, | , 27.8, 13.1, 588.8, | ,  1000,   953,  3000,  2911, | , -3.4, 1410.0, 14.198, |, 14.7
6021.3, 140.3, | , 27.8, 13.1, 589.0, | ,  1000,   955,  3000,  2931, | , -3.4, 1422.4, 14.404, |, 14.7
6022.3, 141.6, | , 27.8, 7.3, 583.9, | ,  1000,   956,  3000,  2931, | , -3.4, 1406.1, 14.244, |, 9.5
6023.3, 141.8, | , 27.8, 5.3, 582.8, | ,  1000,   954,  3000,  2922, | , -3.4, 1408.7, 14.231, |, 7.5
6024.4, 139.9, | , 27.8, 12.5, 588.5, | ,  1000,   956,  3000,  2929, | , -3.4, 1413.8, 14.318, |, 14.1
6025.4, 139.8, | , 27.8, 12.5, 588.5, | ,  1000,   952,  3000,  2933, | , -3.4, 1427.1, 14.450, |, 14.1
6026.4, 140.0, | , 27.8, 13.1, 589.7, | ,  1000,   953,  3000,  2929, | , -3.4, 1433.6, 14.501, |, 14.7
6027.4, 140.3, | , 27.8, 12.9, 588.8, | ,  1000,   953,  3000,  2929, | , -3.4, 1407.4, 14.241, |, 14.7
6028.4, 141.5, | , 27.8, 5.7, 583.6, | ,  1000,   955,  3000,  2913, | , -3.4, 1425.8, 14.370, |, 8.6
6029.4, 139.9, | , 27.8, 12.5, 589.1, | ,  1000,   952,  3000,  2942, | , -3.4, 1414.3, 14.351, |, 14.1
6030.4, 140.2, | , 27.8, 13.0, 589.2, | ,  1000,   955,  3000,  2920, | , -3.4, 1407.0, 14.208, |, 14.5
6031.4, 139.9, | , 27.8, 12.5, 588.9, | ,  1000,   955,  3000,  2948, | , -3.4, 1413.8, 14.383, |, 14.1
6032.4, 139.9, | , 27.8, 12.5, 588.9, | ,  1000,   955,  3000,  2926, | , -3.4, 1405.7, 14.219, |, 14.2
6033.5, 141.8, | , 27.8, 5.5, 583.5, | ,  1000,   954,  3000,  2911, | , -3.4, 1439.1, 14.497, |, 7.9
6034.5, 140.3, | , 27.8, 11.6, 588.9, | ,  1000,   957,  3000,  2933, | , -3.4, 1416.4, 14.360, |, 13.8
6035.5, 139.8, | , 27.8, 12.6, 588.7, | ,  1000,   949,  3000,  2926, | , -3.4, 1409.1, 14.230, |, 14.0
6036.5, 139.8, | , 27.8, 12.5, 589.3, | ,  1000,   955,  3000,  2930, | , -3.4, 1412.6, 14.304, |, 14.5
6037.5, 140.3, | , 27.8, 13.1, 589.3, | ,  1000,   955,  3000,  2926, | , -3.4, 1431.0, 14.474, |, 14.5
6038.5, 141.2, | , 27.8, 5.9, 583.8, | ,  1000,   952,  3000,  2919, | , -3.4, 1441.3, 14.539, |, 8.1
6039.5, 140.2, | , 27.8, 11.6, 589.1, | ,  1000,   949,  3000,  2936, | , -3.4, 1437.4, 14.550, |, 13.5
6040.5, 140.1, | , 27.8, 11.5, 587.3, | ,  1000,   958,  3000,  2940, | , -3.4, 1422.4, 14.449, |, 11.4
6041.5, 140.0, | , 27.8, 12.0, 588.3, | ,  1000,   955,  3000,  2921, | , -3.4, 1425.0, 14.392, |, 13.6
6042.6, 140.0, | , 27.8, 12.3, 588.5, | ,  1000,   954,  3000,  2911, | , -3.4, 1414.7, 14.246, |, 13.8
6043.6, 140.2, | , 27.8, 12.0, 588.3, | ,  1000,   955,  3000,  2926, | , -3.4, 1415.6, 14.313, |, 13.5
6044.6, 141.4, | , 27.8, 7.2, 583.0, | ,  1000,   949,  3000,  2917, | , -3.4, 1423.7, 14.345, |, 9.8
6045.6, 139.9, | , 27.8, 12.2, 588.7, | ,  1000,   954,  3000,  2944, | , -3.4, 1447.7, 14.707, |, 13.9
6046.6, 139.9, | , 27.8, 12.2, 588.6, | ,  1000,   953,  3000,  2907, | , -3.4, 1419.8, 14.281, |, 13.8
6047.6, 140.3, | , 27.8, 12.8, 589.2, | ,  1000,   955,  3000,  2933, | , -3.4, 1416.0, 14.349, |, 14.4
6048.6, 140.6, | , 27.8, 5.6, 587.8, | ,  1000,   951,  3000,  2929, | , -3.4, 1429.3, 14.452, |, 8.6
6049.6, 141.5, | , 27.8, 5.5, 583.3, | ,  1000,   954,  3000,  2925, | , -3.4, 1419.4, 14.347, |, 7.6
6050.6, 140.0, | , 27.8, 11.7, 589.2, | ,  1000,   953,  3000,  2924, | , -3.4, 1413.0, 14.275, |, 14.4
6051.7, 140.3, | , 27.8, 13.0, 589.6, | ,  1000,   953,  3000,  2919, | , -3.4, 1424.6, 14.374, |, 14.2
6052.7, 139.9, | , 27.8, 11.8, 588.9, | ,  1000,   953,  3000,  2925, | , -3.4, 1421.1, 14.361, |, 13.8
6053.7, 140.0, | , 27.8, 12.2, 588.9, | ,  1000,   957,  3000,  2907, | , -3.4, 1413.8, 14.234, |, 13.7
6054.7, 141.1, | , 27.8, 6.2, 584.4, | ,  1000,   952,  3000,  2915, | , -3.4, 1415.6, 14.265, |, 8.6
6055.7, 140.0, | , 27.8, 12.5, 588.9, | ,  1000,   952,  3000,  2944, | , -3.4, 1435.3, 14.572, |, 14.0
6056.7, 139.9, | , 27.8, 12.4, 589.2, | ,  1000,   951,  3000,  2925, | , -3.4, 1437.0, 14.513, |, 14.0
6057.7, 140.3, | , 27.8, 13.0, 589.7, | ,  1000,   952,  3000,  2928, | , -3.4, 1437.8, 14.539, |, 14.4
6058.7, 140.1, | , 27.8, 11.7, 588.0, | ,  1000,   954,  3000,  2910, | , -3.4, 1426.3, 14.360, |, 13.3
6059.7, 139.9, | , 27.8, 12.4, 588.9, | ,  1000,   955,  3000,  2932, | , -3.4, 1420.3, 14.384, |, 14.1
6060.8, 141.3, | , 27.8, 7.2, 585.5, | ,  1000,   952,  3000,  2909, | , -3.4, 1422.0, 14.309, |, 9.1
6061.8, 140.3, | , 27.8, 13.0, 589.4, | ,  1000,   953,  3000,  2931, | , -3.4, 1445.1, 14.626, |, 14.6
6062.8, 139.8, | , 27.8, 12.6, 588.8, | ,  1000,   954,  3000,  2914, | , -3.4, 1413.4, 14.245, |, 14.2
6063.8, 140.0, | , 27.8, 11.7, 588.7, | ,  1000,   954,  3000,  2920, | , -3.4, 1421.6, 14.351, |, 13.0
6064.8, 139.9, | , 27.8, 12.5, 588.9, | ,  1000,   950,  3000,  2945, | , -3.4, 1451.6, 14.736, |, 14.1
6065.8, 141.8, | , 27.8, 4.4, 583.7, | ,  1000,   952,  3000,  2924, | , -3.4, 1445.6, 14.602, |, 8.4
6066.8, 139.9, | , 27.8, 12.4, 589.1, | ,  1000,   954,  3000,  2926, | , -3.4, 1441.7, 14.574, |, 14.1
6067.8, 140.1, | , 27.8, 11.8, 588.0, | ,  1000,   955,  3000,  2919, | , -3.4, 1414.3, 14.278, |, 13.4
6068.8, 140.7, | , 27.8, 12.4, 588.9, | ,  1000,   950,  3000,  2939, | , -3.4, 1416.0, 14.351, |, 14.0
6069.8, 139.9, | , 27.8, 12.4, 589.1, | ,  1000,   951,  3000,  2914, | , -3.4, 1416.8, 14.270, |, 14.0
6070.8, 141.2, | , 27.8, 6.5, 584.2, | ,  1000,   951,  3000,  2936, | , -3.4, 1441.7, 14.602, |, 8.6
6071.9, 139.9, | , 27.8, 12.5, 589.0, | ,  1000,   956,  3000,  2942, | , -3.4, 1445.1, 14.679, |, 14.0
6072.9, 140.4, | , 27.8, 12.4, 589.0, | ,  1000,   955,  3000,  2925, | , -3.4, 1413.4, 14.291, |, 14.0
6073.9, 139.9, | , 27.8, 12.0, 589.0, | ,  1000,   952,  3000,  2918, | , -3.4, 1419.0, 14.314, |, 13.6
6074.9, 139.9, | , 27.8, 12.4, 589.7, | ,  1000,   952,  3000,  2934, | , -3.4, 1423.3, 14.413, |, 14.2
6075.9, 139.9, | , 27.8, 12.6, 589.5, | ,  1000,   953,  3000,  2943, | , -3.4, 1425.0, 14.467, |, 14.0
6076.9, 141.5, | , 27.8, 7.7, 585.3, | ,  1000,   953,  3000,  2932, | , -3.4, 1451.1, 14.689, |, 9.8
6077.9, 140.0, | , 27.8, 12.3, 589.5, | ,  1000,   953,  3000,  2936, | , -3.4, 1422.4, 14.415, |, 14.0
6078.9, 140.5, | , 27.8, 12.2, 589.1, | ,  1000,   953,  3000,  2909, | , -3.4, 1428.0, 14.370, |, 14.0
6079.9, 140.1, | , 27.8, 12.8, 589.8, | ,  1000,   955,  3000,  2907, | , -3.4, 1422.0, 14.312, |, 14.1
6081.0, 139.8, | , 27.8, 12.3, 588.4, | ,  1000,   952,  3000,  2913, | , -3.4, 1421.1, 14.315, |, 13.6
6082.0, 141.4, | , 27.8, 5.0, 583.2, | ,  1000,   954,  3000,  2931, | , -3.4, 1423.7, 14.414, |, 7.4
6083.0, 140.3, | , 27.8, 12.7, 589.3, | ,  1000,   953,  3000,  2924, | , -3.4, 1428.4, 14.433, |, 14.2
6084.0, 140.2, | , 27.8, 11.3, 588.5, | ,  1000,   954,  3000,  2941, | , -3.4, 1428.8, 14.504, |, 12.8
6085.0, 140.1, | , 27.8, 11.8, 588.7, | ,  1000,   955,  3000,  2941, | , -3.4, 1429.3, 14.508, |, 13.8
6086.0, 139.9, | , 27.8, 12.2, 589.6, | ,  1000,   952,  3000,  2925, | , -3.4, 1430.1, 14.448, |, 14.1
6087.0, 141.5, | , 27.8, 6.5, 584.6, | ,  1000,   955,  3000,  2940, | , -3.4, 1428.8, 14.502, |, 9.0
6088.0, 140.2, | , 27.8, 11.7, 588.2, | ,  1000,   954,  3000,  2944, | , -3.4, 1429.3, 14.520, |, 12.8
6089.0, 140.2, | , 27.8, 11.5, 588.6, | ,  1000,   955,  3000,  2931, | , -3.4, 1423.3, 14.413, |, 13.0
6090.0, 139.9, | , 27.8, 12.1, 589.4, | ,  1000,   957,  3000,  2919, | , -3.4, 1422.4, 14.369, |, 14.0
6091.0, 140.3, | , 27.8, 12.8, 589.6, | ,  1000,   951,  3000,  2923, | , -3.4, 1420.3, 14.338, |, 14.5
6092.1, 139.9, | , 27.8, 12.5, 589.4, | ,  1000,   954,  3000,  2939, | , -3.4, 1423.7, 14.443, |, 14.1
6093.1, 141.5, | , 27.8, 4.7, 583.6, | ,  1000,   955,  3000,  2930, | , -3.4, 1420.3, 14.380, |, 7.1
6094.1, 140.6, | , 27.8, 11.9, 589.1, | ,  1000,   952,  3000,  2941, | , -3.4, 1420.7, 14.410, |, 13.3
6095.1, 139.9, | , 27.8, 12.5, 589.4, | ,  1000,   955,  3000,  2914, | , -3.4, 1425.4, 14.369, |, 14.1
6096.1, 139.9, | , 27.8, 12.7, 589.7, | ,  1000,   958,  3000,  2937, | , -3.4, 1447.3, 14.687, |, 14.0
6097.1, 139.9, | , 27.8, 12.3, 589.7, | ,  1000,   954,  3000,  2917, | , -3.4, 1439.1, 14.518, |, 14.0
6098.1, 141.4, | , 27.8, 5.3, 583.8, | ,  1000,   952,  3000,  2918, | , -3.4, 1426.7, 14.389, |, 7.5
6099.1, 140.1, | , 27.9, 11.5, 588.5, | ,  1000,   955,  3000,  2926, | , -3.4, 1442.6, 14.588, |, 13.4
6100.1, 139.8, | , 27.8, 13.1, 589.8, | ,  1000,   955,  3000,  2909, | , -3.4, 1424.6, 14.344, |, 14.6
6101.2, 140.0, | , 27.8, 13.2, 590.1, | ,  1000,   952,  3000,  2903, | , -3.4, 1431.0, 14.378, |, 14.4
6102.2, 139.9, | , 27.9, 12.5, 589.5, | ,  1000,   956,  3000,  2929, | , -3.4, 1432.3, 14.503, |, 14.0
6103.2, 141.3, | , 27.8, 6.4, 584.6, | ,  1000,   949,  3000,  2929, | , -3.4, 1422.0, 14.369, |, 8.4
6104.2, 140.4, | , 27.8, 12.7, 589.3, | ,  1000,   955,  3000,  2911, | , -3.4, 104.1, 1.050, |, 14.0
6105.2, 140.3, | , 27.9, 13.1, 590.2, | ,  1000,   957,  3000,  2944, | , -3.4,  98.9, 1.007, |, 14.6
6106.2, 139.7, | , 27.9, 12.6, 589.6, | ,  1000,   955,  3000,  2908, | , -3.4, 105.4, 1.062, |, 14.0
6107.2, 139.9, | , 27.9, 12.3, 589.5, | ,  1000,   954,  3000,  2918, | , -3.4, 146.5, 1.480, |, 14.0
6108.2, 140.4, | , 27.9, 13.1, 590.4, | ,  1000,   955,  3000,  2952, | , -3.4, 160.6, 1.638, |, 14.5
6109.2, 141.4, | , 27.8, 4.3, 583.2, | ,  1000,   954,  3000,  2908, | , -3.4, 179.1, 1.804, |, 8.1
6110.3, 139.9, | , 27.9, 12.3, 589.8, | ,  1000,   957,  3000,  2923, | , -3.4, 216.8, 2.195, |, 13.9
6111.3, 140.2, | , 27.9, 13.2, 590.2, | ,  1000,   956,  3000,  2926, | , -3.4, 209.9, 2.126, |, 14.6
6112.3, 139.9, | , 27.9, 12.5, 589.4, | ,  1000,   954,  3000,  2944, | , -3.4, 242.5, 2.466, |, 13.8
6113.3, 139.9, | , 27.9, 12.6, 589.6, | ,  1000,   956,  3000,  2925, | , -3.4, 246.3, 2.494, |, 14.1
6114.3, 141.6, | , 27.9, 2.9, 583.9, | ,  1000,   955,  3000,  2912, | , -3.4, 264.3, 2.667, |, 7.5
6115.3, 140.4, | , 27.9, 12.9, 589.9, | ,  1000,   957,  3000,  2932, | , -3.4, 299.5, 3.038, |, 14.2
6116.3, 140.0, | , 27.9, 12.0, 589.4, | ,  1000,   956,  3000,  2938, | , -3.4, 328.2, 3.334, |, 13.8
6117.3, 139.9, | , 27.9, 12.4, 589.6, | ,  1000,   957,  3000,  2921, | , -3.4, 342.3, 3.463, |, 13.8
6118.3, 140.4, | , 27.9, 13.0, 590.0, | ,  1000,   951,  3000,  2944, | , -3.4, 347.9, 3.535, |, 14.2
6119.4, 141.3, | , 27.9, 5.2, 584.1, | ,  1000,   950,  3000,  2931, | , -3.4, 366.7, 3.713, |, 7.8
6120.4, 140.0, | , 27.9, 12.4, 589.8, | ,  1000,   952,  3000,  2927, | , -3.4, 384.3, 3.889, |, 13.7
6121.4, 140.3, | , 27.9, 12.8, 589.9, | ,  1000,   954,  3000,  2932, | , -3.4, 400.1, 4.056, |, 14.2
6122.4, 140.3, | , 27.9, 12.8, 590.5, | ,  1000,   956,  3000,  2908, | , -3.4, 431.4, 4.348, |, 14.3
6123.4, 139.9, | , 27.9, 12.4, 589.5, | ,  1000,   955,  3000,  2925, | , -3.4, 445.6, 4.510, |, 14.0
6124.4, 140.2, | , 27.9, 11.5, 589.6, | ,  1000,   952,  3000,  2915, | , -3.4, 464.4, 4.685, |, 13.0
6125.4, 141.8, | , 27.9, 7.2, 585.5, | ,  1000,   948,  3000,  2914, | , -3.4, 485.8, 4.895, |, 8.8
6126.4, 140.3, | , 27.9, 13.0, 590.1, | ,  1000,   952,  3000,  2941, | , -3.4, 511.1, 5.189, |, 14.0
6127.4, 139.9, | , 27.9, 12.4, 589.5, | ,  1000,   957,  3000,  2926, | , -3.4, 529.5, 5.363, |, 13.9
6128.4, 139.9, | , 27.9, 13.2, 590.4, | ,  1000,   955,  3000,  2929, | , -3.4, 547.5, 5.547, |, 14.6
6129.4, 140.4, | , 27.9, 12.3, 589.4, | ,  1000,   956,  3000,  2925, | , -3.4, 561.2, 5.681, |, 13.5
6130.5, 141.3, | , 27.9, 5.6, 585.3, | ,  1000,   955,  3000,  2919, | , -3.4, 585.7, 5.919, |, 9.1
6131.5, 139.9, | , 27.9, 12.6, 589.8, | ,  1000,   954,  3000,  2947, | , -3.4, 603.2, 6.137, |, 13.9
6132.5, 140.3, | , 27.9, 13.0, 590.1, | ,  1000,   955,  3000,  2929, | , -3.4, 617.4, 6.255, |, 14.3
6133.5, 139.8, | , 27.9, 12.6, 589.7, | ,  1000,   956,  3000,  2914, | , -3.4, 644.4, 6.503, |, 14.1
6134.5, 140.2, | , 27.9, 11.7, 589.2, | ,  1000,   955,  3000,  2928, | , -3.4, 659.4, 6.677, |, 13.1
6135.5, 141.0, | , 27.9, 6.4, 585.7, | ,  1000,   949,  3000,  2922, | , -3.4, 676.1, 6.823, |, 8.4
6136.5, 139.9, | , 27.9, 12.6, 589.5, | ,  1000,   956,  3000,  2907, | , -3.4, 694.9, 7.002, |, 13.9
6137.5, 139.9, | , 27.9, 12.5, 589.9, | ,  1000,   954,  3000,  2937, | , -3.4, 712.1, 7.224, |, 13.9
6138.5, 139.9, | , 27.9, 12.7, 590.1, | ,  1000,   955,  3000,  2950, | , -3.4, 730.9, 7.442, |, 14.1
6139.5, 140.5, | , 27.9, 12.2, 589.8, | ,  1000,   954,  3000,  2932, | , -3.4, 745.9, 7.558, |, 13.8
6140.6, 140.2, | , 27.9, 13.3, 590.6, | ,  1000,   954,  3000,  2919, | , -3.4, 769.0, 7.767, |, 14.5
6141.6, 141.2, | , 27.9, 7.0, 585.2, | ,  1000,   955,  3000,  2912, | , -3.4, 787.5, 7.940, |, 8.9
6142.6, 139.9, | , 27.9, 12.6, 590.7, | ,  1000,   954,  3000,  2934, | , -3.4, 811.5, 8.227, |, 14.5
6143.6, 140.2, | , 27.9, 13.2, 590.8, | ,  1000,   953,  3000,  2900, | , -3.4, 838.9, 8.428, |, 14.4
6144.6, 139.9, | , 27.9, 11.7, 589.2, | ,  1000,   954,  3000,  2907, | , -3.4, 849.6, 8.554, |, 13.1
6145.6, 139.8, | , 27.9, 12.6, 590.3, | ,  1000,   954,  3000,  2939, | , -3.4, 862.9, 8.759, |, 13.9
6146.6, 141.4, | , 27.9, 7.3, 585.5, | ,  1000,   955,  3000,  2923, | , -3.4, 877.4, 8.874, |, 9.5
6147.6, 140.3, | , 27.9, 13.2, 590.7, | ,  1000,   956,  3000,  2922, | , -3.4, 904.4, 9.145, |, 14.4
6148.6, 139.9, | , 27.9, 12.6, 589.9, | ,  1000,   952,  3000,  2929, | , -3.4, 919.4, 9.302, |, 13.9
6149.6, 140.0, | , 27.9, 11.8, 589.6, | ,  1000,   955,  3000,  2933, | , -3.4, 932.7, 9.457, |, 13.2
6150.7, 140.3, | , 27.9, 13.4, 590.7, | ,  1000,   951,  3000,  2918, | , -3.4, 951.6, 9.601, |, 14.5
6151.7, 141.5, | , 27.9, 7.2, 585.7, | ,  1000,   954,  3000,  2922, | , -3.4, 1003.4, 10.140, |, 9.1
6152.7, 139.8, | , 27.9, 12.6, 589.7, | ,  1000,   957,  3000,  2919, | , -3.4, 989.7, 10.001, |, 13.9
6153.7, 140.2, | , 27.9, 13.3, 591.0, | ,  1000,   954,  3000,  2935, | , -3.4, 1002.1, 10.160, |, 14.4
6154.7, 140.5, | , 27.9, 12.2, 589.5, | ,  1000,   954,  3000,  2924, | , -3.4, 1016.7, 10.278, |, 13.6
6155.7, 139.9, | , 27.9, 12.7, 590.4, | ,  1000,   958,  3000,  2914, | , -3.4, 1027.0, 10.367, |, 13.9
6156.7, 139.8, | , 27.9, 12.7, 590.6, | ,  1000,   951,  3000,  2930, | , -3.4, 1065.5, 10.782, |, 14.0
6157.7, 141.6, | , 27.9, 7.6, 586.4, | ,  1000,   953,  3000,  2936, | , -3.4, 1053.1, 10.676, |, 9.3
6158.7, 140.0, | , 27.9, 12.2, 589.8, | ,  1000,   955,  3000,  2924, | , -3.4, 1068.5, 10.805, |, 13.5
6159.8, 140.3, | , 27.9, 11.7, 589.7, | ,  1000,   952,  3000,  2924, | , -3.4, 1090.4, 11.018, |, 12.8
6160.8, 140.3, | , 27.9, 12.9, 590.6, | ,  1000,   955,  3000,  2938, | , -3.4, 1109.7, 11.263, |, 14.2
6161.8, 140.3, | , 27.9, 12.8, 590.9, | ,  1000,   954,  3000,  2915, | , -3.4, 1128.1, 11.379, |, 14.2
6162.8, 141.2, | , 27.9, 6.3, 586.0, | ,  1000,   953,  3000,  2923, | , -3.4, 1143.1, 11.549, |, 8.4
6163.8, 140.0, | , 27.9, 12.5, 589.9, | ,  1000,   955,  3000,  2933, | , -3.4, 1169.6, 11.855, |, 13.3
6164.8, 140.4, | , 27.9, 12.2, 589.9, | ,  1000,   954,  3000,  2926, | , -3.4, 1167.9, 11.810, |, 13.3
6165.8, 140.1, | , 27.9, 12.3, 590.1, | ,  1000,   957,  3000,  2937, | , -3.4, 1204.8, 12.226, |, 13.7
6166.8, 139.9, | , 27.9, 12.8, 590.5, | ,  1000,   958,  3000,  2918, | , -3.4, 1218.9, 12.312, |, 13.9
6167.8, 141.7, | , 27.9, 6.0, 583.5, | ,  1000,   953,  3000,  2912, | , -3.4, 1196.2, 12.051, |, 8.0
6168.8, 140.2, | , 27.9, 13.4, 590.7, | ,  1000,   955,  3000,  2914, | , -3.4, 1212.5, 12.230, |, 14.5
6169.9, 140.1, | , 27.9, 11.7, 589.7, | ,  1000,   957,  3000,  2930, | , -3.4, 1229.2, 12.453, |, 13.0
6170.9, 139.8, | , 27.9, 12.1, 590.9, | ,  1000,   955,  3000,  2929, | , -3.4, 1249.3, 12.646, |, 13.9
6171.9, 140.3, | , 27.9, 13.4, 590.9, | ,  1000,   956,  3000,  2922, | , -3.4, 1243.3, 12.566, |, 14.4
6172.9, 140.6, | , 27.9, 12.6, 590.6, | ,  1000,   958,  3000,  2952, | , -3.4, 1242.5, 12.662, |, 13.8
6173.9, 141.3, | , 27.9, 6.7, 585.9, | ,  1000,   953,  3000,  2903, | , -3.4, 1251.5, 12.576, |, 8.2
6174.9, 140.0, | , 27.9, 11.8, 589.7, | ,  1000,   958,  3000,  2903, | , -3.4, 1313.2, 13.213, |, 13.0
6175.9, 140.3, | , 27.9, 13.2, 590.7, | ,  1000,   957,  3000,  2959, | , -3.4, 1317.9, 13.449, |, 14.2
6176.9, 139.8, | , 27.9, 12.6, 590.3, | ,  1000,   951,  3000,  2918, | , -3.4, 1306.3, 13.173, |, 13.8
6177.9, 139.8, | , 27.9, 12.6, 590.6, | ,  1000,   955,  3000,  2926, | , -3.4, 1309.3, 13.240, |, 13.8
6178.9, 141.6, | , 27.9, 7.6, 586.5, | ,  1000,   952,  3000,  2912, | , -3.4, 1344.9, 13.543, |, 9.6
6180.0, 140.1, | , 27.9, 11.5, 589.8, | ,  1000,   955,  3000,  2928, | , -3.4, 1320.0, 13.358, |, 12.9
6181.0, 139.9, | , 27.9, 12.6, 590.5, | ,  1000,   956,  3000,  2938, | , -3.4, 1330.7, 13.506, |, 13.8
6182.0, 139.8, | , 27.9, 12.8, 590.6, | ,  1000,   955,  3000,  2918, | , -3.4, 1335.4, 13.479, |, 13.7
6183.0, 140.5, | , 27.9, 12.8, 590.4, | ,  1000,   955,  3000,  2936, | , -3.4, 1356.4, 13.755, |, 13.9
6184.0, 141.4, | , 27.9, 2.8, 581.4, | ,  1000,   955,  3000,  2920, | , -3.4, 1346.6, 13.600, |, 8.2
6185.0, 140.1, | , 27.9, 11.9, 589.8, | ,  1000,   953,  3000,  2918, | , -3.4, 1375.3, 13.877, |, 12.9
6186.0, 140.3, | , 27.9, 13.1, 590.4, | ,  1000,   955,  3000,  2916, | , -3.4, 1360.7, 13.726, |, 14.3
6187.0, 139.8, | , 27.9, 12.2, 590.2, | ,  1000,   952,  3000,  2916, | , -3.4, 1389.0, 14.003, |, 13.5
6188.1, 139.9, | , 27.9, 12.8, 591.0, | ,  1000,   953,  3000,  2928, | , -3.4, 1376.6, 13.923, |, 13.7
6189.1, 140.0, | , 27.9, 12.7, 590.7, | ,  1000,   955,  3000,  2941, | , -3.4, 1385.6, 14.065, |, 13.7
6190.1, 141.5, | , 27.9, 5.6, 586.5, | ,  1000,   950,  3000,  2914, | , -3.4, 1392.0, 14.018, |, 6.9
6191.1, 139.9, | , 27.9, 12.6, 590.7, | ,  1000,   954,  3000,  2921, | , -3.4, 1393.3, 14.068, |, 13.5
6192.1, 140.3, | , 27.9, 13.4, 591.0, | ,  1000,   957,  3000,  2927, | , -3.4, 1409.6, 14.269, |, 14.1
6193.1, 140.3, | , 27.9, 13.0, 591.0, | ,  1000,   955,  3000,  2930, | , -3.4, 1428.0, 14.460, |, 14.2
6194.1, 139.8, | , 27.9, 12.5, 590.3, | ,  1000,   955,  3000,  2917, | , -3.4, 1410.4, 14.232, |, 13.8
6195.1, 141.1, | , 27.9, 5.7, 585.8, | ,  1000,   955,  3000,  2921, | , -3.4, 1404.0, 14.179, |, 8.3
6196.1, 140.5, | , 27.9, 13.0, 591.0, | ,  1000,   959,  3000,  2945, | , -3.4, 1445.6, 14.707, |, 13.9
6197.2, 139.9, | , 27.9, 12.4, 590.2, | ,  1000,   952,  3000,  2928, | , -3.4, 1408.7, 14.244, |, 13.2
6198.2, 139.9, | , 27.9, 12.4, 590.2, | ,  1000,   957,  3000,  2929, | , -3.4, 1422.0, 14.403, |, 13.3
6199.2, 140.3, | , 27.9, 13.0, 590.9, | ,  1000,   953,  3000,  2918, | , -3.4, 1430.1, 14.429, |, 14.0
6200.2, 142.0, | , 27.9, 1.7, 581.8, | ,  1000,   951,  3000,  2937, | , -3.4, 1437.8, 14.567, |, 4.1
6201.2, 140.3, | , 27.9, 11.4, 589.2, | ,  1000,   956,  3000,  2948, | , -3.4, 1452.8, 14.784, |, 12.3
6202.2, 140.0, | , 27.9, 12.1, 589.9, | ,  1000,   954,  3000,  2935, | , -3.4, 1448.1, 14.674, |, 13.1
6203.2, 140.3, | , 27.9, 13.1, 590.3, | ,  1000,   954,  3000,  2922, | , -3.4, 1430.1, 14.443, |, 14.1
6204.2, 139.9, | , 27.9, 12.8, 590.8, | ,  1000,   956,  3000,  2917, | , -3.4, 1464.4, 14.778, |, 13.6
6205.2, 140.0, | , 27.9, 12.6, 590.9, | ,  1000,   950,  3000,  2937, | , -3.4, 1444.3, 14.630, |, 13.5
6206.2, 141.3, | , 27.9, 6.1, 585.5, | ,  1000,   952,  3000,  2918, | , -3.4, 1439.6, 14.521, |, 8.2
6207.3, 140.2, | , 27.9, 13.6, 591.0, | ,  1000,   955,  3000,  2924, | , -3.4, 1449.4, 14.652, |, 14.2
6208.3, 139.9, | , 27.9, 12.6, 590.3, | ,  1000,   953,  3000,  2926, | , -3.4, 1445.1, 14.606, |, 13.4
6209.3, 140.2, | , 27.9, 13.6, 591.2, | ,  1000,   957,  3000,  2940, | , -3.4, 1462.7, 14.854, |, 14.3
6210.3, 140.3, | , 27.9, 13.3, 590.6, | ,  1000,   951,  3000,  2933, | , -3.4, 1446.0, 14.637, |, 14.2
6211.3, 141.2, | , 27.9, 6.8, 585.5, | ,  1000,   955,  3000,  2932, | , -3.4, 1459.3, 14.780, |, 7.3
6212.3, 139.9, | , 27.9, 12.7, 591.2, | ,  1000,   955,  3000,  2934, | , -3.4, 1453.3, 14.729, |, 13.7
6213.3, 140.2, | , 27.9, 13.3, 591.1, | ,  1000,   955,  3000,  2929, | , -3.4, 1452.4, 14.697, |, 14.2
6214.3, 140.1, | , 27.9, 13.4, 591.3, | ,  1000,   953,  3000,  2911, | , -3.4, 1454.6, 14.645, |, 14.1
6215.3, 139.9, | , 27.9, 12.9, 590.6, | ,  1000,   956,  3000,  2930, | , -3.4, 1450.3, 14.686, |, 13.5
6216.4, 142.3, | , 27.9, 3.7, 583.2, | ,  1000,   955,  3000,  2926, | , -3.4, 1453.3, 14.701, |, 5.4
6217.4, 140.5, | , 27.9, 12.1, 590.3, | ,  1000,   953,  3000,  2931, | , -3.4, 1460.5, 14.784, |, 13.1
6218.4, 139.9, | , 27.9, 12.8, 590.6, | ,  1000,   952,  3000,  2942, | , -3.4, 1459.7, 14.812, |, 13.5
6219.4, 139.8, | , 27.9, 12.8, 590.2, | ,  1000,   955,  3000,  2917, | , -3.4, 1464.0, 14.773, |, 13.5
6220.4, 139.8, | , 27.9, 12.9, 590.9, | ,  1000,   955,  3000,  2919, | , -3.4, 1462.7, 14.765, |, 13.4
6221.4, 139.8, | , 27.9, 12.8, 586.7, | ,  1000,   955,  3000,  2926, | , -3.4, 1461.8, 14.785, |, 12.2
6222.4, 141.4, | , 27.9, 4.8, 584.0, | ,  1000,   957,  3000,  2952, | , -3.4, 1458.4, 14.858, |, 7.0
6223.4, 140.1, | , 27.9, 13.4, 591.3, | ,  1000,   952,  3000,  2918, | , -3.4, 1460.5, 14.729, |, 14.1
6224.5, 139.7, | , 27.9, 12.8, 590.8, | ,  1000,   955,  3000,  2905, | , -3.4, 1461.8, 14.705, |, 13.4
6225.5, 139.8, | , 27.9, 12.7, 590.8, | ,  1000,   954,  3000,  2918, | , -3.4, 1462.7, 14.756, |, 13.4
6226.5, 140.4, | , 27.9, 13.0, 591.5, | ,  1000,   955,  3000,  2948, | , -3.4, 1470.4, 14.958, |, 14.1
6227.5, 141.5, | , 27.9, 7.4, 586.5, | ,  1000,   955,  3000,  2923, | , -3.4, 1455.4, 14.707, |, 8.9
6228.5, 139.9, | , 27.9, 12.9, 591.1, | ,  1000,   953,  3000,  2923, | , -3.4, 1449.4, 14.639, |, 13.4
6229.5, 140.2, | , 27.9, 13.3, 591.5, | ,  1000,   956,  3000,  2937, | , -3.4, 1444.3, 14.651, |, 13.9
6230.5, 140.2, | , 27.9, 13.5, 591.5, | ,  1000,   955,  3000,  2922, | , -3.4, 1452.8, 14.681, |, 14.0
6231.5, 139.9, | , 27.9, 12.7, 591.0, | ,  1000,   955,  3000,  2928, | , -3.4, 1456.7, 14.738, |, 13.3
6232.5, 141.8, | , 27.9, 2.5, 582.7, | ,  1000,   951,  3000,  2925, | , -3.4, 1451.1, 14.655, |, 1.4
6233.6, 140.5, | , 27.9, 12.4, 590.9, | ,  1000,   952,  3000,  2922, | , -3.4, 1476.8, 14.907, |, 13.2
6234.6, 140.1, | , 27.9, 12.6, 590.9, | ,  1000,   954,  3000,  2938, | , -3.4, 1451.6, 14.723, |, 13.1
6235.6, 139.8, | , 27.9, 12.5, 590.7, | ,  1000,   954,  3000,  2918, | , -3.4, 1447.7, 14.607, |, 13.3
6236.6, 139.9, | , 27.9, 13.3, 591.5, | ,  1000,   955,  3000,  2914, | , -3.4, 1454.6, 14.665, |, 13.6
6237.6, 141.8, | , 27.9, 5.8, 586.1, | ,  1000,   955,  3000,  2941, | , -3.4, 1462.3, 14.845, |, 8.2
6238.6, 141.2, | , 27.9, 6.4, 586.0, | ,  1000,   959,  3000,  2918, | , -3.4, 1452.8, 14.675, |, 8.1
6239.6, 139.9, | , 27.9, 12.5, 590.7, | ,  1000,   954,  3000,  2922, | , -3.4, 1482.4, 14.972, |, 13.3
6240.6, 140.3, | , 27.9, 13.2, 591.6, | ,  1000,   952,  3000,  2933, | , -3.4, 1452.0, 14.701, |, 13.8
6241.6, 139.9, | , 27.9, 12.9, 591.3, | ,  1000,   954,  3000,  2921, | , -3.4, 1450.7, 14.647, |, 13.5
6242.7, 140.0, | , 27.9, 12.8, 591.0, | ,  1000,   957,  3000,  2955, | , -3.4, 1450.3, 14.784, |, 13.4
6243.7, 141.0, | , 27.9, 7.1, 585.7, | ,  1000,   952,  3000,  2913, | , -3.4, 1453.3, 14.638, |, 8.2
6244.7, 140.2, | , 27.9, 13.3, 591.7, | ,  1000,   956,  3000,  2921, | , -3.4, 1452.8, 14.678, |, 14.0
6245.7, 139.9, | , 27.9, 13.0, 591.0, | ,  1000,   955,  3000,  2933, | , -3.4, 1454.1, 14.734, |, 13.5
6246.7, 140.2, | , 27.9, 13.6, 591.5, | ,  1000,   954,  3000,  2911, | , -3.4, 1451.1, 14.613, |, 14.0
6247.7, 140.3, | , 27.9, 13.4, 591.6, | ,  1000,   956,  3000,  2934, | , -3.4, 1463.1, 14.834, |, 14.1
6248.7, 142.2, | , 27.9, 2.6, 583.8, | ,  1000,   953,  3000,  2918, | , -3.4, 1474.3, 14.873, |, 4.3
6249.7, 139.9, | , 27.9, 12.8, 591.4, | ,  1000,   955,  3000,  2908, | , -3.4, 1473.8, 14.839, |, 13.4
6250.7, 140.1, | , 27.9, 13.6, 591.9, | ,  1000,   955,  3000,  2907, | , -3.4, 1466.5, 14.759, |, 13.7
6251.8, 139.9, | , 27.9, 12.6, 591.5, | ,  1000,   954,  3000,  2944, | , -3.4, 1473.4, 14.963, |, 13.2
6252.8, 139.9, | , 27.9, 12.9, 591.1, | ,  1000,   954,  3000,  2939, | , -3.4, 1450.3, 14.712, |, 13.5
6253.8, 141.6, | , 27.9, 5.4, 586.0, | ,  1000,   950,  3000,  2922, | , -3.4, 1445.1, 14.582, |, 6.5
6254.8, 141.3, | , 27.9, 8.2, 586.1, | ,  1000,   952,  3000,  2942, | , -3.4, 1434.8, 14.562, |, 7.4
6255.8, 139.8, | , 27.9, 12.9, 591.7, | ,  1000,   953,  3000,  2924, | , -3.4, 1444.7, 14.594, |, 13.3
6256.8, 139.9, | , 27.9, 12.7, 591.5, | ,  1000,   956,  3000,  2926, | , -3.4, 1457.1, 14.742, |, 13.7
6257.8, 140.3, | , 27.9, 13.4, 591.9, | ,  1000,   952,  3000,  2946, | , -3.4, 1440.8, 14.636, |, 13.8
6258.8, 140.0, | , 27.9, 12.4, 591.1, | ,  1000,   951,  3000,  2922, | , -3.4, 1437.0, 14.501, |, 12.8
6259.8, 140.9, | , 27.9, 6.9, 587.7, | ,  1000,   954,  3000,  2917, | , -3.4, 1446.8, 14.595, |, 8.2
6260.9, 140.3, | , 27.9, 13.5, 592.2, | ,  1000,   954,  3000,  2944, | , -3.4, 1475.1, 14.983, |, 13.9
6261.9, 139.9, | , 27.9, 13.0, 591.8, | ,  1000,   951,  3000,  2930, | , -3.4, 1435.3, 14.518, |, 13.4
6262.9, 139.9, | , 27.9, 13.0, 591.7, | ,  1000,   954,  3000,  2911, | , -3.4, 1443.8, 14.544, |, 13.4
6263.9, 140.5, | , 27.9, 12.8, 591.6, | ,  1000,   955,  3000,  2927, | , -3.4, 1434.8, 14.514, |, 13.1
6264.9, 142.3, | , 27.9, 3.7, 587.0, | ,  1000,   955,  3000,  2929, | , -3.4, 1435.7, 14.530, |, 7.3
6265.9, 139.9, | , 27.9, 12.8, 591.4, | ,  1000,   954,  3000,  2937, | , -3.4, 1440.0, 14.599, |, 13.4
6266.9, 139.9, | , 27.9, 12.8, 591.5, | ,  1000,   956,  3000,  2936, | , -3.4, 1438.7, 14.591, |, 13.3
6267.9, 139.9, | , 27.9, 13.0, 591.6, | ,  1000,   956,  3000,  2924, | , -3.4, 1438.7, 14.546, |, 13.2
6268.9, 140.6, | , 27.9, 12.2, 591.2, | ,  1000,   949,  3000,  2932, | , -3.4, 1437.8, 14.539, |, 12.8
6270.0, 141.2, | , 27.9, 6.9, 586.9, | ,  1000,   950,  3000,  2920, | , -3.4, 1446.0, 14.583, |, 7.8
6271.0, 141.7, | , 27.9, 6.7, 587.3, | ,  1000,   953,  3000,  2938, | , -3.4, 1446.0, 14.661, |, 8.6
6272.0, 139.7, | , 27.9, 12.9, 591.4, | ,  1000,   954,  3000,  2912, | , -3.4, 1449.0, 14.599, |, 13.1
6273.0, 139.8, | , 27.9, 13.0, 591.4, | ,  1000,   954,  3000,  2923, | , -3.4, 1446.4, 14.612, |, 13.3
6274.0, 140.2, | , 27.9, 12.1, 591.3, | ,  1000,   956,  3000,  2943, | , -3.4, 1436.1, 14.593, |, 12.4
6275.0, 140.4, | , 27.9, 13.5, 592.4, | ,  1000,   955,  3000,  2932, | , -3.4, 1441.3, 14.598, |, 13.8
6276.0, 141.1, | , 27.9, 7.1, 586.6, | ,  1000,   952,  3000,  2930, | , -3.4, 1440.0, 14.567, |, 8.0
6277.0, 140.1, | , 27.9, 12.7, 591.3, | ,  1000,   952,  3000,  2929, | , -3.4, 1437.4, 14.535, |, 12.8
6278.0, 140.3, | , 27.9, 13.1, 591.8, | ,  1000,   952,  3000,  2936, | , -3.4, 1444.7, 14.635, |, 13.6
6279.1, 140.1, | , 27.9, 12.2, 590.7, | ,  1000,   949,  3000,  2901, | , -3.4, 1473.4, 14.784, |, 12.3
6280.1, 139.8, | , 27.9, 12.8, 591.3, | ,  1000,   954,  3000,  2936, | , -3.4, 1446.0, 14.658, |, 13.1
6281.1, 141.7, | , 27.9, 6.3, 586.4, | ,  1000,   955,  3000,  2914, | , -3.4, 1443.0, 14.552, |, 7.5
6282.1, 140.0, | , 27.9, 12.6, 591.3, | ,  1000,   955,  3000,  2929, | , -3.4, 1434.4, 14.520, |, 13.0
6283.1, 140.0, | , 27.9, 12.5, 591.5, | ,  1000,   955,  3000,  2933, | , -3.4, 1464.8, 14.845, |, 12.8
6284.1, 140.2, | , 27.9, 11.4, 591.5, | ,  1000,   953,  3000,  2933, | , -3.4, 1432.7, 14.511, |, 12.0
6285.1, 140.3, | , 27.9, 12.9, 592.0, | ,  1000,   954,  3000,  2909, | , -3.4, 1436.6, 14.460, |, 13.1
6286.1, 141.6, | , 27.9, 7.1, 587.2, | ,  1000,   956,  3000,  2929, | , -3.4, 1437.4, 14.555, |, 8.3
6287.1, 141.4, | , 27.9, 6.5, 585.9, | ,  1000,   948,  3000,  2928, | , -3.4, 1438.7, 14.530, |, 6.6
6288.2, 140.4, | , 27.9, 13.0, 591.7, | ,  1000,   955,  3000,  2930, | , -3.4, 1436.1, 14.539, |, 13.6
6289.2, 140.1, | , 27.9, 11.8, 591.0, | ,  1000,   952,  3000,  2913, | , -3.4, 1430.6, 14.409, |, 12.0
6290.2, 140.0, | , 27.9, 12.4, 591.0, | ,  1000,   957,  3000,  2911, | , -3.4, 1436.1, 14.477, |, 12.8
6291.2, 139.9, | , 27.9, 13.1, 591.6, | ,  1000,   955,  3000,  2929, | , -3.4, 1459.7, 14.772, |, 12.9
6292.2, 141.2, | , 27.9, 6.9, 586.5, | ,  1000,   950,  3000,  2922, | , -3.4, 1437.4, 14.506, |, 7.9
6293.2, 139.8, | , 27.9, 12.8, 591.4, | ,  1000,   953,  3000,  2907, | , -3.4, 1429.3, 14.378, |, 13.1
6294.2, 140.0, | , 27.9, 12.0, 590.6, | ,  1000,   948,  3000,  2934, | , -3.4, 1435.3, 14.521, |, 12.4
6295.2, 139.9, | , 27.9, 13.1, 592.1, | ,  1000,   955,  3000,  2935, | , -3.4, 1440.0, 14.599, |, 13.4
6296.2, 140.3, | , 27.9, 13.7, 592.5, | ,  1000,   955,  3000,  2929, | , -3.4, 1456.7, 14.743, |, 13.9
6297.2, 141.3, | , 27.9, 6.3, 586.0, | ,  1000,   951,  3000,  2907, | , -3.4, 1434.8, 14.426, |, 7.0
6298.3, 139.8, | , 27.9, 12.7, 591.4, | ,  1000,   951,  3000,  2915, | , -3.4, 1449.8, 14.609, |, 13.0
6299.3, 140.5, | , 27.9, 12.4, 591.8, | ,  1000,   953,  3000,  2952, | , -3.4, 1437.4, 14.630, |, 13.0
6300.3, 140.0, | , 27.9, 12.9, 592.0, | ,  1000,   956,  3000,  2935, | , -3.4, 1436.1, 14.564, |, 13.0
6301.3, 139.9, | , 27.9, 12.6, 591.7, | ,  1000,   953,  3000,  2920, | , -3.4, 1430.1, 14.435, |, 13.0
6302.3, 141.2, | , 27.9, 6.9, 587.5, | ,  1000,   955,  3000,  2907, | , -3.4, 1437.4, 14.467, |, 8.0
6303.3, 141.5, | , 27.9, 7.7, 588.0, | ,  1000,   957,  3000,  2916, | , -3.4, 1439.1, 14.524, |, 7.9
