Repository: jdhuang-csm/Ru-BCA

## Methods
* (BaO)<sub>x</sub>-(CaO)<sub>y</sub>-(Al<sub>2</sub>O<sub>3</sub>)<sub>1-x-y</sub> (BCA) catalyst supports were synthesized via sol-gel and solid-state methods. 
* Ru/BCA catalysts were prepared via incipient wetness impregnation to achieve 1 wt. % Ru loading.
* Ammonia synthesis rates were measured for Ru/BCA catalysts in a packed-bed reactor at 480-600<sup>o</sup>C, 10 bar, and space velocities up to 1.3 x 10<sup>6</sup> ml g<sub>cat</sub><sup>-1</sup> h<sup>-1</sup>.
* A machine learning (ML) model was employed to improve understanding of the behavior of Ru/BCA catalysts.
* A microkinetic model was developed to describe the best-performing catalyst.

File: data/init_files_Cadigan/BCA311.txt (part 16 of 42)
********** Start test **********
Elapsed time, Pressure, | , LJtemp(C), Inner-Temp, Outer-Temp, | , N2-set, N2-flow, H2-set, H2-flow, | , pH, NH3_ppm, NH3_Prod_rate, |, In222Temp
5990.5, 138.6, | , 24.0, 0.0, 581.9, | ,  1000,   955,  3000,  2937, | , -3.4, 3254.0, 33.770, |, 0.0
5991.5, 138.6, | , 24.0, 0.0, 582.0, | ,  1000,   957,  3000,  2929, | , -3.4, 3243.3, 33.612, |, 0.0
5992.5, 138.8, | , 24.0, 0.0, 576.8, | ,  1000,   943,  3000,  2896, | , -3.4, 3238.6, 33.160, |, 0.0
5993.5, 138.1, | , 24.0, 0.0, 581.4, | ,  1000,   955,  3000,  2924, | , -3.4, 3239.9, 33.512, |, 0.0
5994.5, 138.8, | , 24.0, 0.0, 581.1, | ,  1000,   953,  3000,  2925, | , -3.4, 3270.7, 33.818, |, 0.0
5995.5, 138.3, | , 24.0, 0.0, 581.6, | ,  1000,   955,  3000,  2944, | , -3.4, 3261.7, 33.912, |, 0.0
5996.5, 138.2, | , 24.0, 0.0, 581.8, | ,  1000,   961,  3000,  2926, | , -3.4, 3236.9, 33.548, |, 0.0
5997.5, 138.5, | , 24.0, 0.0, 582.2, | ,  1000,   955,  3000,  2936, | , -3.4, 3244.6, 33.663, |, 0.0
5998.5, 139.2, | , 24.0, 0.0, 577.8, | ,  1000,   955,  3000,  2930, | , -3.4, 3259.2, 33.766, |, 0.0
5999.6, 138.2, | , 24.0, 0.0, 580.7, | ,  1000,   947,  3000,  2923, | , -3.4, 3239.9, 33.432, |, 0.0
6000.6, 138.1, | , 24.0, 0.0, 582.2, | ,  1000,   959,  3000,  2938, | , -3.4, 3246.7, 33.739, |, 0.0
6001.6, 138.6, | , 24.0, 0.0, 581.9, | ,  1000,   960,  3000,  2937, | , -3.4, 3237.7, 33.647, |, 0.0
6002.6, 138.2, | , 24.0, 0.0, 581.8, | ,  1000,   960,  3000,  2928, | , -3.4, 3231.7, 33.500, |, 0.0
6003.6, 139.0, | , 24.0, 0.0, 576.9, | ,  1000,   958,  3000,  2933, | , -3.4, 3254.9, 33.767, |, 0.0
6004.6, 138.7, | , 24.0, 0.0, 581.7, | ,  1000,   957,  3000,  2934, | , -3.4, 3222.7, 33.437, |, 0.0
6005.6, 138.5, | , 24.0, 0.0, 582.5, | ,  1000,   954,  3000,  2920, | , -3.4, 3222.7, 33.294, |, 0.0
6006.6, 138.1, | , 24.0, 0.0, 581.9, | ,  1000,   953,  3000,  2919, | , -3.4, 3237.7, 33.428, |, 0.0
6007.6, 138.0, | , 24.0, 0.0, 582.3, | ,  1000,   952,  3000,  2899, | , -3.4, 3236.9, 33.243, |, 0.0
6008.6, 139.3, | , 24.0, 0.0, 577.7, | ,  1000,   955,  3000,  2943, | , -3.4, 3268.6, 33.973, |, 0.0
6009.7, 138.7, | , 24.0, 0.0, 581.7, | ,  1000,   959,  3000,  2949, | , -3.4, 3262.6, 33.996, |, 0.0
6010.7, 138.2, | , 24.0, 0.0, 581.9, | ,  1000,   955,  3000,  2918, | , -3.4, 3255.3, 33.617, |, 0.0
6011.7, 138.5, | , 24.0, 0.0, 582.1, | ,  1000,   960,  3000,  2912, | , -3.4, 3236.9, 33.417, |, 0.0
6012.7, 138.0, | , 24.0, 0.0, 582.0, | ,  1000,   949,  3000,  2918, | , -3.4, 3240.3, 33.408, |, 0.0
6013.7, 138.1, | , 24.0, 0.0, 582.0, | ,  1000,   956,  3000,  2938, | , -3.4, 3248.5, 33.729, |, 0.0
6014.7, 139.0, | , 24.0, 0.0, 577.2, | ,  1000,   952,  3000,  2935, | , -3.4, 3234.7, 33.530, |, 0.0
6015.7, 138.6, | , 24.0, 0.0, 582.5, | ,  1000,   954,  3000,  2949, | , -3.4, 3215.0, 33.465, |, 0.0
6016.7, 138.0, | , 24.0, 0.0, 582.0, | ,  1000,   955,  3000,  2922, | , -3.4, 3223.2, 33.317, |, 0.0
6017.8, 138.4, | , 24.0, 0.0, 582.1, | ,  1000,   950,  3000,  2930, | , -3.4, 3245.0, 33.576, |, 0.0
6018.8, 138.6, | , 24.0, 0.0, 582.7, | ,  1000,   955,  3000,  2948, | , -3.4, 3247.2, 33.797, |, 0.0
6019.8, 139.0, | , 24.0, 0.0, 577.6, | ,  1000,   949,  3000,  2923, | , -3.4, 3221.5, 33.261, |, 0.0
6020.8, 138.1, | , 24.0, 0.0, 582.5, | ,  1000,   958,  3000,  2929, | , -3.4, 3241.2, 33.591, |, 0.0
6021.8, 138.6, | , 24.0, 0.0, 582.9, | ,  1000,   958,  3000,  2945, | , -3.4, 3243.7, 33.758, |, 0.0
6022.8, 138.4, | , 24.0, 0.0, 582.2, | ,  1000,   953,  3000,  2903, | , -3.4, 3240.7, 33.322, |, 0.0
6023.8, 138.0, | , 24.0, 0.0, 582.5, | ,  1000,   953,  3000,  2935, | , -3.4, 3250.6, 33.697, |, 0.0
6024.8, 138.9, | , 24.0, 0.0, 577.6, | ,  1000,   954,  3000,  2946, | , -3.4, 3271.2, 34.017, |, 0.0
6025.8, 138.6, | , 24.0, 0.0, 582.0, | ,  1000,   951,  3000,  2930, | , -3.4, 3248.5, 33.620, |, 0.0
6026.8, 138.0, | , 24.0, 0.0, 582.2, | ,  1000,   951,  3000,  2920, | , -3.4, 3239.0, 33.437, |, 0.0
6027.9, 138.1, | , 24.0, 0.0, 582.6, | ,  1000,   957,  3000,  2929, | , -3.4, 3245.0, 33.627, |, 0.0
6028.9, 138.4, | , 24.0, 0.0, 582.8, | ,  1000,   957,  3000,  2930, | , -3.4, 3257.9, 33.769, |, 0.0
6029.9, 138.3, | , 24.0, 0.0, 582.3, | ,  1000,   957,  3000,  2944, | , -3.4, 3257.9, 33.888, |, 0.0
6030.9, 138.9, | , 24.0, 0.0, 577.2, | ,  1000,   952,  3000,  2912, | , -3.4, 3230.5, 33.286, |, 0.0
6031.9, 138.3, | , 24.0, 0.0, 582.3, | ,  1000,   953,  3000,  2926, | , -3.4, 3251.5, 33.630, |, 0.0
6032.9, 138.1, | , 24.0, 0.0, 582.4, | ,  1000,   960,  3000,  2932, | , -3.4, 3264.7, 33.876, |, 0.0
6033.9, 138.2, | , 24.0, 0.0, 582.4, | ,  1000,   960,  3000,  2937, | , -3.4, 3240.3, 33.670, |, 0.0
6034.9, 138.1, | , 24.0, 0.0, 582.6, | ,  1000,   956,  3000,  2926, | , -3.4, 3247.2, 33.609, |, 0.0
6035.9, 138.8, | , 24.0, 0.0, 577.8, | ,  1000,   955,  3000,  2918, | , -3.4, 3246.3, 33.528, |, 0.0
6036.9, 138.5, | , 24.0, 0.0, 582.6, | ,  1000,   955,  3000,  2947, | , -3.4, 3274.2, 34.068, |, 0.0
6038.0, 138.1, | , 24.0, 0.0, 582.4, | ,  1000,   957,  3000,  2936, | , -3.4, 3252.3, 33.762, |, 0.0
6039.0, 138.1, | , 24.0, 0.0, 582.4, | ,  1000,   951,  3000,  2918, | , -3.4, 3251.0, 33.534, |, 0.0
6040.0, 138.7, | , 24.0, 0.0, 583.0, | ,  1000,   955,  3000,  2934, | , -3.4, 3242.0, 33.626, |, 0.0
6041.0, 139.2, | , 24.0, 0.0, 574.3, | ,  1000,   952,  3000,  2924, | , -3.4, 3227.9, 33.364, |, 0.0
6042.0, 138.1, | , 24.0, 0.0, 582.5, | ,  1000,   959,  3000,  2920, | , -3.4, 3257.0, 33.688, |, 0.0
6043.0, 138.3, | , 24.0, 0.0, 582.8, | ,  1000,   956,  3000,  2927, | , -3.4, 3257.0, 33.727, |, 0.0
6044.0, 138.7, | , 24.0, 0.0, 581.8, | ,  1000,   953,  3000,  2912, | , -3.4, 3245.9, 33.455, |, 0.0
6045.0, 138.1, | , 24.0, 0.0, 582.2, | ,  1000,   957,  3000,  2938, | , -3.4, 3254.9, 33.809, |, 0.0
6046.0, 139.3, | , 24.0, 0.0, 570.8, | ,  1000,   953,  3000,  2929, | , -3.4, 3261.7, 33.769, |, 0.0
6047.0, 138.6, | , 24.0, 0.0, 582.0, | ,  1000,   954,  3000,  2928, | , -3.4, 3256.2, 33.703, |, 0.0
6048.0, 138.7, | , 24.0, 0.0, 582.7, | ,  1000,   961,  3000,  2941, | , -3.4, 3254.0, 33.848, |, 0.0
6049.1, 138.3, | , 24.0, 0.0, 582.0, | ,  1000,   957,  3000,  2922, | , -3.4, 3266.0, 33.782, |, 0.0
6050.1, 138.2, | , 24.0, 0.0, 582.4, | ,  1000,   956,  3000,  2919, | , -3.4, 3246.7, 33.550, |, 0.0
6051.1, 138.8, | , 24.0, 0.0, 582.3, | ,  1000,   950,  3000,  2922, | , -3.4, 3253.2, 33.594, |, 0.0
6052.1, 138.8, | , 24.0, 0.0, 576.6, | ,  1000,   949,  3000,  2922, | , -3.4, 3254.9, 33.596, |, 0.0
6053.1, 138.3, | , 24.0, 0.0, 582.8, | ,  1000,   949,  3000,  2932, | , -3.4, 3262.6, 33.766, |, 0.0
6054.1, 138.6, | , 24.0, 0.0, 582.8, | ,  1000,   955,  3000,  2918, | , -3.4, 3240.7, 33.464, |, 0.0
6055.1, 138.2, | , 24.0, 0.0, 582.6, | ,  1000,   955,  3000,  2932, | , -3.4, 3254.0, 33.727, |, 0.0
6056.1, 138.2, | , 24.0, 0.0, 582.1, | ,  1000,   948,  3000,  2941, | , -3.4, 3248.0, 33.680, |, 0.0
6057.1, 138.8, | , 24.0, 0.0, 577.5, | ,  1000,   952,  3000,  2905, | , -3.4, 3245.5, 33.381, |, 0.0
6058.2, 138.5, | , 24.0, 0.0, 582.9, | ,  1000,   958,  3000,  2933, | , -3.4, 3254.0, 33.761, |, 0.0
6059.2, 138.2, | , 24.0, 0.0, 582.0, | ,  1000,   957,  3000,  2923, | , -3.4, 3277.2, 33.904, |, 0.0
6060.2, 138.2, | , 24.0, 0.0, 582.5, | ,  1000,   953,  3000,  2933, | , -3.4, 3255.7, 33.732, |, 0.0
6061.2, 139.0, | , 24.0, 0.0, 582.5, | ,  1000,   955,  3000,  2922, | , -3.4, 3256.6, 33.667, |, 0.0
6062.2, 138.7, | , 24.0, 0.0, 578.1, | ,  1000,   950,  3000,  2935, | , -3.4, 3246.3, 33.628, |, 0.0
6063.2, 138.0, | , 24.0, 0.0, 582.6, | ,  1000,   958,  3000,  2922, | , -3.4, 3263.0, 33.752, |, 0.0
6064.2, 138.5, | , 24.0, 0.0, 583.1, | ,  1000,   952,  3000,  2914, | , -3.4, 3264.7, 33.656, |, 0.0
6065.2, 138.6, | , 24.0, 0.0, 582.8, | ,  1000,   955,  3000,  2935, | , -3.4, 3281.4, 34.032, |, 0.0
6066.2, 138.4, | , 24.0, 0.0, 582.3, | ,  1000,   960,  3000,  2943, | , -3.4, 3257.0, 33.895, |, 0.0
6067.3, 138.1, | , 24.0, 0.0, 582.8, | ,  1000,   953,  3000,  2903, | , -3.4, 3245.9, 33.373, |, 0.0
6068.3, 139.1, | , 24.0, 0.0, 578.1, | ,  1000,   950,  3000,  2925, | , -3.4, 3270.3, 33.786, |, 0.0
6069.3, 138.0, | , 24.0, 0.0, 583.0, | ,  1000,   957,  3000,  2929, | , -3.4, 3260.5, 33.779, |, 0.0
6070.3, 138.3, | , 24.0, 0.0, 583.1, | ,  1000,   952,  3000,  2949, | , -3.4, 3279.7, 34.119, |, 0.0
6071.3, 138.7, | , 24.0, 0.0, 582.6, | ,  1000,   954,  3000,  2945, | , -3.4, 3245.9, 33.748, |, 0.0
6072.3, 138.6, | , 24.0, 0.0, 583.4, | ,  1000,   958,  3000,  2926, | , -3.4, 3255.3, 33.719, |, 0.0
6073.3, 139.0, | , 24.0, 0.0, 577.4, | ,  1000,   949,  3000,  2939, | , -3.4, 3284.4, 34.045, |, 0.0
6074.3, 138.5, | , 24.0, 0.0, 583.1, | ,  1000,   947,  3000,  2921, | , -3.4, 3260.0, 33.618, |, 0.0
6075.3, 138.6, | , 24.0, 0.0, 583.1, | ,  1000,   959,  3000,  2937, | , -3.4, 3300.7, 34.281, |, 0.0
6076.4, 138.4, | , 24.0, 0.0, 582.5, | ,  1000,   954,  3000,  2919, | , -3.4, 3267.3, 33.743, |, 0.0
6077.4, 138.1, | , 24.0, 0.0, 582.6, | ,  1000,   956,  3000,  2937, | , -3.4, 3260.0, 33.848, |, 0.0
6078.4, 139.2, | , 24.0, 0.0, 578.2, | ,  1000,   955,  3000,  2926, | , -3.4, 3262.6, 33.762, |, 0.0
6079.4, 138.2, | , 24.0, 0.0, 582.8, | ,  1000,   950,  3000,  2926, | , -3.4, 3293.0, 34.027, |, 0.0
6080.4, 138.2, | , 24.0, 0.0, 583.0, | ,  1000,   958,  3000,  2914, | , -3.4, 3269.9, 33.757, |, 0.0
6081.4, 138.3, | , 24.0, 0.0, 582.2, | ,  1000,   952,  3000,  2934, | , -3.4, 3269.0, 33.872, |, 0.0
6082.4, 138.5, | , 24.0, 0.0, 583.1, | ,  1000,   959,  3000,  2926, | , -3.4, 3275.9, 33.933, |, 0.0
6083.4, 138.2, | , 24.0, 0.0, 583.3, | ,  1000,   957,  3000,  2933, | , -3.4, 3262.6, 33.836, |, 0.0
6084.4, 138.8, | , 24.0, 0.0, 579.6, | ,  1000,   951,  3000,  2937, | , -3.4, 3261.3, 33.810, |, 0.0
6085.4, 138.6, | , 24.0, 0.0, 583.8, | ,  1000,   955,  3000,  2932, | , -3.4, 3260.0, 33.791, |, 0.0
6086.5, 138.2, | , 24.0, 0.0, 582.8, | ,  1000,   952,  3000,  2929, | , -3.4, 3274.6, 33.887, |, 0.0
6087.5, 138.1, | , 24.0, 0.0, 583.6, | ,  1000,   960,  3000,  2925, | , -3.4, 3271.6, 33.890, |, 0.0
6088.5, 138.8, | , 24.0, 0.0, 583.6, | ,  1000,   958,  3000,  2955, | , -3.4, 3282.7, 34.251, |, 0.0
6089.5, 139.1, | , 24.0, 0.0, 578.9, | ,  1000,   952,  3000,  2907, | , -3.4, 3237.7, 33.320, |, 0.0
6090.5, 137.9, | , 24.0, 0.0, 583.7, | ,  1000,   948,  3000,  2897, | , -3.4, 3299.4, 33.824, |, 0.0
6091.5, 138.0, | , 24.0, 0.0, 582.8, | ,  1000,   949,  3000,  2919, | , -3.4, 3282.3, 33.856, |, 0.0
6092.5, 138.4, | , 24.0, 0.0, 583.9, | ,  1000,   956,  3000,  2938, | , -3.4, 3285.3, 34.113, |, 0.0
6093.5, 138.5, | , 24.0, 0.0, 583.9, | ,  1000,   955,  3000,  2935, | , -3.4, 3278.0, 33.997, |, 0.0
6094.5, 139.3, | , 24.0, 0.0, 575.5, | ,  1000,   953,  3000,  2935, | , -3.4, 3277.2, 33.971, |, 0.0
6095.5, 138.2, | , 24.0, 0.0, 583.5, | ,  1000,   953,  3000,  2947, | , -3.4, 3255.3, 33.851, |, 0.0
6096.6, 138.7, | , 24.0, 0.0, 583.3, | ,  1000,   953,  3000,  2938, | , -3.4, 3269.4, 33.924, |, 0.0
6097.6, 138.2, | , 24.0, 0.0, 583.3, | ,  1000,   958,  3000,  2911, | , -3.4, 3268.2, 33.709, |, 0.0
6098.6, 138.2, | , 24.0, 0.0, 583.4, | ,  1000,   955,  3000,  2944, | , -3.4, 3270.3, 34.008, |, 0.0
6099.6, 138.6, | , 24.0, 0.0, 583.5, | ,  1000,   952,  3000,  2940, | , -3.4, 3270.3, 33.936, |, 0.0
6100.6, 139.0, | , 24.0, 0.0, 577.7, | ,  1000,   956,  3000,  2933, | , -3.4, 3275.9, 33.974, |, 0.0
6101.6, 138.5, | , 24.0, 0.0, 582.3, | ,  1000,   956,  3000,  2951, | , -3.4, 3267.3, 34.037, |, 0.0
6102.6, 138.5, | , 24.0, 0.0, 583.9, | ,  1000,   951,  3000,  2908, | , -3.4, 3252.3, 33.468, |, 0.0
6103.6, 138.6, | , 24.0, 0.0, 584.1, | ,  1000,   959,  3000,  2931, | , -3.4, 3273.7, 33.956, |, 0.0
6104.6, 138.1, | , 24.0, 0.0, 583.8, | ,  1000,   948,  3000,  2920, | , -3.4, 3277.6, 33.803, |, 0.0
6105.7, 138.9, | , 23.9, 0.0, 578.6, | ,  1000,   955,  3000,  2916, | , -3.4, 3284.0, 33.898, |, 0.0
6106.7, 138.6, | , 24.0, 0.0, 583.0, | ,  1000,   959,  3000,  2914, | , -3.4, 3275.4, 33.829, |, 0.0
6107.7, 138.5, | , 24.0, 0.0, 583.8, | ,  1000,   959,  3000,  2929, | , -3.4, 3296.4, 34.177, |, 0.0
6108.7, 138.0, | , 24.0, 0.0, 583.4, | ,  1000,   960,  3000,  2916, | , -3.4, 3277.2, 33.869, |, 0.0
6109.7, 138.1, | , 24.0, 0.0, 583.5, | ,  1000,   953,  3000,  2925, | , -3.4, 3277.6, 33.891, |, 0.0
6110.7, 139.1, | , 24.0, 0.0, 578.4, | ,  1000,   952,  3000,  2937, | , -3.4, 3270.3, 33.913, |, 0.0
6111.7, 138.5, | , 24.0, 0.0, 582.8, | ,  1000,   958,  3000,  2943, | , -3.4, 3278.9, 34.108, |, 0.0
6112.7, 138.2, | , 23.9, 0.0, 583.7, | ,  1000,   955,  3000,  2922, | , -3.4, 3279.7, 33.900, |, 0.0
6113.7, 138.5, | , 24.0, 0.0, 584.1, | ,  1000,   951,  3000,  2932, | , -3.4, 3267.7, 33.835, |, 0.0
6114.7, 138.6, | , 24.0, 0.0, 584.3, | ,  1000,   951,  3000,  2948, | , -3.4, 3290.9, 34.219, |, 0.0
6115.7, 138.1, | , 24.0, 0.0, 584.1, | ,  1000,   949,  3000,  2922, | , -3.4, 3307.6, 34.136, |, 0.0
6116.8, 138.9, | , 24.0, 0.0, 579.2, | ,  1000,   955,  3000,  2923, | , -3.4, 3282.3, 33.937, |, 0.0
6117.8, 138.5, | , 23.9, 0.0, 584.3, | ,  1000,   958,  3000,  2935, | , -3.4, 3281.4, 34.065, |, 0.0
6118.8, 138.5, | , 23.9, 0.0, 584.2, | ,  1000,   953,  3000,  2938, | , -3.4, 3278.0, 34.013, |, 0.0
6119.8, 138.2, | , 23.9, 0.0, 584.0, | ,  1000,   956,  3000,  2917, | , -3.4, 3299.0, 34.068, |, 0.0
6120.8, 138.1, | , 23.9, 0.0, 584.2, | ,  1000,   957,  3000,  2929, | , -3.4, 3290.0, 34.085, |, 0.0
6121.8, 139.4, | , 23.9, 0.0, 579.2, | ,  1000,   955,  3000,  2946, | , -3.4, 3281.4, 34.134, |, 0.0
6122.8, 138.3, | , 23.9, 0.0, 584.4, | ,  1000,   952,  3000,  2922, | , -3.4, 3308.0, 34.169, |, 0.0
6123.8, 138.2, | , 24.0, 0.0, 584.3, | ,  1000,   954,  3000,  2921, | , -3.4, 3296.0, 34.052, |, 0.0
6124.8, 138.6, | , 23.9, 0.0, 584.0, | ,  1000,   955,  3000,  2917, | , -3.4, 3291.3, 33.974, |, 0.0
6125.8, 138.5, | , 23.9, 0.0, 584.1, | ,  1000,   955,  3000,  2922, | , -3.4, 3274.2, 33.846, |, 0.0
6126.8, 139.2, | , 23.9, 0.0, 576.1, | ,  1000,   948,  3000,  2922, | , -3.4, 3294.7, 33.997, |, 0.0
6127.9, 138.2, | , 23.9, 0.0, 583.1, | ,  1000,   962,  3000,  2920, | , -3.4, 3285.7, 34.008, |, 0.0
6128.9, 138.6, | , 23.9, 0.0, 584.3, | ,  1000,   952,  3000,  2955, | , -3.4, 3285.7, 34.230, |, 0.0
6129.9, 138.6, | , 23.9, 0.0, 584.2, | ,  1000,   956,  3000,  2924, | , -3.4, 3276.7, 33.900, |, 0.0
6130.9, 138.1, | , 23.9, 0.0, 584.3, | ,  1000,   952,  3000,  2931, | , -3.4, 3281.4, 33.973, |, 0.0
6131.9, 138.2, | , 23.9, 0.0, 584.1, | ,  1000,   949,  3000,  2939, | , -3.4, 3290.9, 34.111, |, 0.0
6132.9, 139.3, | , 23.9, 0.0, 578.9, | ,  1000,   957,  3000,  2922, | , -3.4, 3306.3, 34.197, |, 0.0
6133.9, 138.1, | , 24.0, 0.0, 584.4, | ,  1000,   960,  3000,  2915, | , -3.4, 3283.2, 33.921, |, 0.0
6134.9, 138.2, | , 23.9, 0.0, 584.1, | ,  1000,   959,  3000,  2949, | , -3.4, 3284.9, 34.231, |, 0.0
6135.9, 138.1, | , 23.9, 0.0, 584.6, | ,  1000,   954,  3000,  2926, | , -3.4, 3301.6, 34.148, |, 0.0
6136.9, 138.6, | , 23.9, 0.0, 585.1, | ,  1000,   952,  3000,  2925, | , -3.4, 3306.7, 34.178, |, 0.0
6138.0, 139.1, | , 23.9, 0.0, 577.9, | ,  1000,   953,  3000,  2936, | , -3.4, 3273.3, 33.944, |, 0.0
6139.0, 138.3, | , 23.9, 0.0, 584.2, | ,  1000,   958,  3000,  2914, | , -3.4, 3296.9, 34.037, |, 0.0
6140.0, 138.7, | , 23.9, 0.0, 584.6, | ,  1000,   959,  3000,  2939, | , -3.4, 3269.0, 33.974, |, 0.0
6141.0, 137.8, | , 23.9, 0.0, 584.7, | ,  1000,   956,  3000,  2895, | , -3.4, 3299.4, 33.880, |, 0.0
6142.0, 138.1, | , 23.9, 0.0, 584.6, | ,  1000,   955,  3000,  2925, | , -3.4, 3314.9, 34.289, |, 0.0
6143.0, 139.4, | , 23.9, 0.0, 578.6, | ,  1000,   956,  3000,  2933, | , -3.4, 3286.6, 34.088, |, 0.0
6144.0, 138.6, | , 23.9, 0.0, 584.3, | ,  1000,   955,  3000,  2938, | , -3.4, 3286.6, 34.118, |, 0.0
6145.0, 138.2, | , 23.9, 0.0, 584.1, | ,  1000,   952,  3000,  2936, | , -3.4, 3292.2, 34.130, |, 0.0
6146.0, 138.2, | , 23.9, 0.0, 584.4, | ,  1000,   952,  3000,  2948, | , -3.4, 3313.6, 34.458, |, 0.0
6147.0, 138.7, | , 23.9, 0.0, 584.5, | ,  1000,   955,  3000,  2948, | , -3.4, 3303.3, 34.379, |, 0.0
6148.1, 139.4, | , 23.9, 0.0, 579.7, | ,  1000,   954,  3000,  2946, | , -3.4, 3293.4, 34.250, |, 0.0
6149.1, 138.2, | , 23.9, 0.0, 583.5, | ,  1000,   954,  3000,  2937, | , -3.4, 3286.2, 34.092, |, 0.0
6150.1, 138.2, | , 24.0, 0.0, 584.0, | ,  1000,   959,  3000,  2933, | , -3.4, 3299.0, 34.232, |, 0.0
6151.1, 138.5, | , 23.9, 0.0, 584.9, | ,  1000,   956,  3000,  2944, | , -3.4, 3311.9, 34.434, |, 0.0
6152.1, 138.1, | , 23.9, 0.0, 584.3, | ,  1000,   955,  3000,  2921, | , -3.4, 3290.9, 34.010, |, 0.0
6153.1, 138.2, | , 23.9, 0.0, 584.6, | ,  1000,   957,  3000,  2934, | , -3.4, 3319.1, 34.434, |, 0.0
6154.1, 139.5, | , 23.9, 0.0, 579.9, | ,  1000,   949,  3000,  2929, | , -3.4, 3298.6, 34.111, |, 0.0
6155.1, 138.2, | , 23.9, 0.0, 584.5, | ,  1000,   956,  3000,  2936, | , -3.4, 3288.3, 34.121, |, 0.0
6156.1, 138.1, | , 23.9, 0.0, 584.4, | ,  1000,   952,  3000,  2938, | , -3.4, 3305.0, 34.281, |, 0.0
6157.1, 138.2, | , 23.9, 0.0, 584.9, | ,  1000,   955,  3000,  2922, | , -3.4, 3302.0, 34.136, |, 0.0
6158.2, 138.7, | , 23.9, 0.0, 585.0, | ,  1000,   954,  3000,  2948, | , -3.4, 3297.3, 34.311, |, 0.0
6159.2, 139.0, | , 23.9, 0.0, 579.1, | ,  1000,   948,  3000,  2911, | , -3.4, 3291.3, 33.861, |, 0.0
6160.2, 138.1, | , 23.9, 0.0, 584.7, | ,  1000,   959,  3000,  2947, | , -3.4, 3323.4, 34.607, |, 0.0
6161.2, 138.6, | , 23.9, 0.0, 584.9, | ,  1000,   957,  3000,  2928, | , -3.4, 3298.2, 34.167, |, 0.0
6162.2, 138.1, | , 23.9, 0.0, 584.7, | ,  1000,   957,  3000,  2918, | , -3.4, 3306.7, 34.169, |, 0.0
6163.2, 138.2, | , 23.9, 0.0, 584.8, | ,  1000,   959,  3000,  2937, | , -3.4, 3290.4, 34.178, |, 0.0
6164.2, 139.3, | , 23.9, 0.0, 579.8, | ,  1000,   955,  3000,  2925, | , -3.4, 3291.3, 34.049, |, 0.0
6165.2, 138.6, | , 23.9, 0.0, 584.3, | ,  1000,   951,  3000,  2903, | , -3.4, 3306.7, 33.984, |, 0.0
6166.3, 138.1, | , 23.9, 0.0, 585.2, | ,  1000,   957,  3000,  2922, | , -3.4, 3308.0, 34.213, |, 0.0
6167.3, 138.0, | , 23.9, 0.0, 585.1, | ,  1000,   957,  3000,  2921, | , -3.4, 3299.0, 34.111, |, 0.0
6168.3, 138.4, | , 23.9, 0.0, 585.5, | ,  1000,   956,  3000,  2911, | , -3.4, 3312.3, 34.153, |, 0.0
6169.3, 138.2, | , 23.9, 0.0, 584.6, | ,  1000,   956,  3000,  2948, | , -3.4, 3320.9, 34.562, |, 0.0
6170.3, 139.2, | , 23.9, 0.0, 578.7, | ,  1000,   952,  3000,  2950, | , -3.4, 3309.7, 34.434, |, 0.0
6171.3, 138.5, | , 23.9, 0.0, 585.4, | ,  1000,   955,  3000,  2917, | , -3.4, 3311.9, 34.189, |, 0.0
6172.3, 138.2, | , 23.9, 0.0, 585.1, | ,  1000,   953,  3000,  2932, | , -3.4, 3298.2, 34.166, |, 0.0
6173.3, 138.2, | , 23.9, 0.0, 585.0, | ,  1000,   955,  3000,  2915, | , -3.4, 3293.9, 33.990, |, 0.0
6174.3, 138.3, | , 23.9, 0.0, 585.2, | ,  1000,   955,  3000,  2941, | , -3.4, 3296.0, 34.246, |, 0.0
6175.3, 139.2, | , 23.9, 0.0, 580.8, | ,  1000,   950,  3000,  2903, | , -3.4, 3299.0, 33.890, |, 0.0
6176.3, 138.3, | , 23.9, 0.0, 585.3, | ,  1000,   956,  3000,  2932, | , -3.4, 3317.0, 34.383, |, 0.0
6177.4, 138.2, | , 23.9, 0.0, 585.1, | ,  1000,   955,  3000,  2927, | , -3.4, 3300.7, 34.170, |, 0.0
6178.4, 138.6, | , 23.9, 0.0, 584.9, | ,  1000,   956,  3000,  2924, | , -3.4, 3308.9, 34.235, |, 0.0
6179.4, 138.1, | , 23.9, 0.0, 584.9, | ,  1000,   955,  3000,  2929, | , -3.4, 3305.9, 34.234, |, 0.0
6180.4, 138.8, | , 23.9, 0.0, 580.7, | ,  1000,   956,  3000,  2921, | , -3.4, 3298.6, 34.098, |, 0.0
6181.4, 138.3, | , 23.9, 0.0, 584.8, | ,  1000,   955,  3000,  2924, | , -3.4, 3333.3, 34.470, |, 0.0
6182.4, 138.6, | , 23.9, 0.0, 585.1, | ,  1000,   958,  3000,  2946, | , -3.4, 3325.6, 34.617, |, 0.0
6183.4, 138.0, | , 23.9, 0.0, 585.4, | ,  1000,   950,  3000,  2921, | , -3.4, 3299.0, 34.050, |, 0.0
6184.4, 138.2, | , 23.9, 0.0, 585.5, | ,  1000,   959,  3000,  2927, | , -3.4, 3322.1, 34.419, |, 0.0
6185.4, 138.6, | , 23.9, 0.0, 585.1, | ,  1000,   958,  3000,  2912, | , -3.4, 3325.1, 34.314, |, 0.0
6186.5, 139.4, | , 23.9, 0.0, 579.6, | ,  1000,   955,  3000,  2945, | , -3.4, 3296.9, 34.290, |, 0.0
6187.5, 138.1, | , 23.9, 0.0, 585.5, | ,  1000,   955,  3000,  2948, | , -3.4, 3290.9, 34.246, |, 0.0
6188.5, 138.2, | , 23.9, 0.0, 585.5, | ,  1000,   956,  3000,  2937, | , -3.4, 3303.7, 34.293, |, 0.0
6189.5, 138.6, | , 23.9, 0.0, 586.0, | ,  1000,   960,  3000,  2918, | , -3.4, 3302.9, 34.155, |, 0.0
6190.5, 138.1, | , 23.9, 0.0, 585.6, | ,  1000,   955,  3000,  2937, | , -3.4, 3315.7, 34.403, |, 0.0
6191.5, 138.7, | , 23.9, 0.0, 580.7, | ,  1000,   951,  3000,  2905, | , -3.4, 3311.4, 34.046, |, 0.0
6192.5, 138.6, | , 23.9, 0.0, 585.8, | ,  1000,   955,  3000,  2962, | , -3.4, 3310.2, 34.571, |, 0.0
6193.5, 138.1, | , 23.9, 0.0, 586.1, | ,  1000,   958,  3000,  2928, | , -3.4, 3292.2, 34.108, |, 0.0
6194.5, 138.1, | , 23.9, 0.0, 585.9, | ,  1000,   957,  3000,  2932, | , -3.4, 3310.2, 34.326, |, 0.0
6195.6, 138.6, | , 23.9, 0.0, 585.7, | ,  1000,   952,  3000,  2930, | , -3.4, 3316.6, 34.331, |, 0.0
6196.6, 139.7, | , 23.9, 0.0, 577.6, | ,  1000,   955,  3000,  2928, | , -3.4, 3315.3, 34.327, |, 0.0
6197.6, 138.3, | , 23.9, 0.0, 585.9, | ,  1000,   957,  3000,  2944, | , -3.4, 3336.3, 34.708, |, 0.0
6198.6, 138.1, | , 23.9, 0.0, 585.9, | ,  1000,   955,  3000,  2935, | , -3.4, 3298.6, 34.212, |, 0.0
6199.6, 138.6, | , 23.9, 0.0, 586.0, | ,  1000,   956,  3000,  2927, | , -3.4, 3317.0, 34.344, |, 0.0
6200.6, 138.5, | , 23.9, 0.0, 585.5, | ,  1000,   953,  3000,  2936, | , -3.4, 3334.6, 34.577, |, 0.0
6201.6, 138.2, | , 23.9, 0.0, 585.0, | ,  1000,   954,  3000,  2903, | , -3.4, 3316.6, 34.103, |, 0.0
6202.6, 138.9, | , 23.9, 0.0, 580.3, | ,  1000,   954,  3000,  2944, | , -3.4, 3312.7, 34.436, |, 0.0
6203.6, 138.5, | , 23.9, 0.0, 586.0, | ,  1000,   960,  3000,  2933, | , -3.4, 3308.9, 34.349, |, 0.0
6204.6, 138.3, | , 23.9, 0.0, 585.8, | ,  1000,   955,  3000,  2946, | , -3.4, 3332.0, 34.661, |, 0.0
6205.7, 138.2, | , 23.9, 0.0, 586.2, | ,  1000,   960,  3000,  2919, | , -3.4, 3329.4, 34.435, |, 0.0
6206.7, 138.8, | , 23.9, 0.0, 585.0, | ,  1000,   959,  3000,  2929, | , -3.4, 3309.7, 34.314, |, 0.0
6207.7, 139.5, | , 23.9, 0.0, 580.4, | ,  1000,   950,  3000,  2922, | , -3.4, 3300.7, 34.078, |, 0.0
6208.7, 138.0, | , 23.9, 0.0, 585.7, | ,  1000,   961,  3000,  2921, | , -3.4, 3324.7, 34.415, |, 0.0
6209.7, 138.4, | , 23.9, 0.0, 585.7, | ,  1000,   958,  3000,  2934, | , -3.4, 3347.9, 34.745, |, 0.0
6210.7, 138.0, | , 23.9, 0.0, 586.1, | ,  1000,   957,  3000,  2911, | , -3.4, 3336.7, 34.408, |, 0.0
6211.7, 138.4, | , 23.9, 0.0, 584.9, | ,  1000,   957,  3000,  2970, | , -3.4, 3326.0, 34.820, |, 0.0
6212.7, 138.9, | , 23.9, 0.0, 580.7, | ,  1000,   949,  3000,  2917, | , -3.4, 3317.0, 34.189, |, 0.0
6213.7, 138.7, | , 23.9, 0.0, 586.1, | ,  1000,   960,  3000,  2927, | , -3.4, 3309.3, 34.295, |, 0.0
6214.7, 138.1, | , 23.9, 0.0, 586.0, | ,  1000,   955,  3000,  2933, | , -3.4, 3339.7, 34.613, |, 0.0
6215.8, 138.2, | , 23.9, 0.0, 585.4, | ,  1000,   952,  3000,  2919, | , -3.4, 3318.7, 34.258, |, 0.0
6216.8, 138.3, | , 23.9, 0.0, 585.6, | ,  1000,   952,  3000,  2934, | , -3.4, 3325.1, 34.454, |, 0.0
6217.8, 139.2, | , 23.9, 0.0, 581.4, | ,  1000,   954,  3000,  2923, | , -3.4, 3313.1, 34.252, |, 0.0
6218.8, 138.1, | , 23.9, 0.0, 585.5, | ,  1000,   961,  3000,  2938, | , -3.4, 3322.6, 34.544, |, 0.0
6219.8, 138.2, | , 23.9, 0.0, 585.9, | ,  1000,   956,  3000,  2923, | , -3.4, 3326.0, 34.402, |, 0.0
6220.8, 138.4, | , 23.9, 0.0, 585.4, | ,  1000,   950,  3000,  2961, | , -3.4, 3314.4, 34.567, |, 0.0
6221.8, 138.7, | , 23.9, 0.0, 584.8, | ,  1000,   958,  3000,  2942, | , -3.4, 3309.7, 34.420, |, 0.0
6222.8, 138.2, | , 23.9, 0.0, 585.9, | ,  1000,   955,  3000,  2925, | , -3.4, 3340.1, 34.556, |, 0.0
6223.8, 139.1, | , 23.9, 0.0, 580.8, | ,  1000,   955,  3000,  2952, | , -3.4, 3308.0, 34.460, |, 0.0
6224.8, 138.7, | , 23.9, 0.0, 586.2, | ,  1000,   960,  3000,  2941, | , -3.4, 3336.7, 34.703, |, 0.0
6225.9, 138.1, | , 23.9, 0.0, 585.6, | ,  1000,   952,  3000,  2913, | , -3.4, 3338.9, 34.403, |, 0.0
6226.9, 138.2, | , 23.9, 0.0, 584.9, | ,  1000,   960,  3000,  2927, | , -3.4, 3319.6, 34.401, |, 0.0
6227.9, 138.1, | , 23.9, 0.0, 585.9, | ,  1000,   955,  3000,  2950, | , -3.4, 3310.2, 34.469, |, 0.0
6228.9, 139.2, | , 23.9, 0.0, 581.9, | ,  1000,   954,  3000,  2937, | , -3.4, 3325.6, 34.499, |, 0.0
6229.9, 138.2, | , 23.9, 0.0, 585.8, | ,  1000,   950,  3000,  2929, | , -3.4, 3306.3, 34.191, |, 0.0
6230.9, 138.1, | , 23.9, 0.0, 585.8, | ,  1000,   954,  3000,  2917, | , -3.4, 3306.7, 34.125, |, 0.0
6231.9, 138.3, | , 23.9, 0.0, 585.2, | ,  1000,   951,  3000,  2929, | , -3.4, 3317.0, 34.317, |, 0.0
6232.9, 138.6, | , 23.9, 0.0, 586.4, | ,  1000,   958,  3000,  2927, | , -3.4, 3308.9, 34.276, |, 0.0
6233.9, 138.8, | , 23.9, 0.0, 580.8, | ,  1000,   954,  3000,  2933, | , -3.4, 3334.1, 34.553, |, 0.0
6234.9, 138.1, | , 23.9, 0.0, 585.8, | ,  1000,   952,  3000,  2932, | , -3.4, 3321.3, 34.393, |, 0.0
6235.9, 138.6, | , 23.9, 0.0, 585.9, | ,  1000,   961,  3000,  2940, | , -3.4, 3333.3, 34.666, |, 0.0
6237.0, 138.2, | , 23.9, 0.0, 585.7, | ,  1000,   954,  3000,  2933, | , -3.4, 3309.7, 34.302, |, 0.0
6238.0, 138.2, | , 23.9, 0.0, 586.0, | ,  1000,   958,  3000,  2944, | , -3.4, 3306.3, 34.399, |, 0.0
6239.0, 138.6, | , 23.9, 0.0, 586.6, | ,  1000,   952,  3000,  2927, | , -3.4, 3319.1, 34.332, |, 0.0
6240.0, 138.9, | , 23.9, 0.0, 581.5, | ,  1000,   953,  3000,  2918, | , -3.4, 3306.3, 34.119, |, 0.0
6241.0, 138.2, | , 23.9, 0.0, 585.9, | ,  1000,   959,  3000,  2935, | , -3.4, 3306.7, 34.332, |, 0.0
6242.0, 138.2, | , 23.9, 0.0, 585.5, | ,  1000,   955,  3000,  2934, | , -3.4, 686.8, 7.140, |, 0.0
6243.0, 138.2, | , 23.9, 0.0, 586.3, | ,  1000,   957,  3000,  2958, | , -3.4, 814.0, 8.519, |, 0.0
6244.0, 138.1, | , 23.9, 0.0, 586.8, | ,  1000,   956,  3000,  2945, | , -3.4, 868.4, 9.057, |, 0.0
6245.0, 138.8, | , 23.9, 0.0, 581.9, | ,  1000,   950,  3000,  2926, | , -3.4, 967.8, 10.028, |, 0.0
6246.0, 138.2, | , 23.9, 0.0, 586.1, | ,  1000,   955,  3000,  2915, | , -3.4, 1097.7, 11.352, |, 0.0
6247.1, 138.6, | , 23.9, 0.0, 586.0, | ,  1000,   954,  3000,  2945, | , -3.4, 1175.2, 12.244, |, 0.0
6248.1, 138.1, | , 23.9, 0.0, 586.6, | ,  1000,   961,  3000,  2923, | , -3.4, 1267.7, 13.155, |, 0.0
6249.1, 138.1, | , 23.9, 0.0, 586.5, | ,  1000,   946,  3000,  2929, | , -3.4, 1320.0, 13.667, |, 0.0
6250.1, 139.1, | , 23.9, 0.0, 581.9, | ,  1000,   945,  3000,  2914, | , -3.4, 1440.8, 14.855, |, 0.0
6251.1, 138.2, | , 23.9, 0.0, 586.6, | ,  1000,   959,  3000,  2943, | , -3.4, 1510.2, 15.740, |, 0.0
6252.1, 138.4, | , 23.9, 0.0, 585.3, | ,  1000,   953,  3000,  2944, | , -3.4, 1591.2, 16.562, |, 0.0
6253.1, 138.1, | , 23.9, 0.0, 586.9, | ,  1000,   955,  3000,  2926, | , -3.4, 1693.6, 17.555, |, 0.0
6254.1, 138.4, | , 23.9, 0.0, 587.0, | ,  1000,   952,  3000,  2914, | , -3.4, 1777.6, 18.355, |, 0.0
6255.1, 138.2, | , 23.9, 0.0, 586.8, | ,  1000,   951,  3000,  2936, | , -3.4, 1867.1, 19.377, |, 0.0
6256.1, 139.0, | , 23.9, 0.0, 581.2, | ,  1000,   951,  3000,  2922, | , -3.4, 1960.5, 20.273, |, 0.0
6257.2, 138.7, | , 23.9, 0.0, 586.3, | ,  1000,   960,  3000,  2926, | , -3.4, 2047.1, 21.240, |, 0.0
6258.2, 138.1, | , 23.9, 0.0, 587.1, | ,  1000,   958,  3000,  2912, | , -3.4, 2168.3, 22.401, |, 0.0
6259.2, 138.3, | , 23.9, 0.0, 586.5, | ,  1000,   952,  3000,  2934, | , -3.4, 2231.3, 23.144, |, 0.0
6260.2, 138.5, | , 23.9, 0.0, 587.3, | ,  1000,   956,  3000,  2926, | , -3.4, 2320.4, 24.038, |, 0.0
6261.2, 139.5, | , 23.9, 0.0, 580.5, | ,  1000,   949,  3000,  2927, | , -3.4, 2410.4, 24.937, |, 0.0
6262.2, 138.4, | , 23.9, 0.0, 586.1, | ,  1000,   953,  3000,  2922, | , -3.4, 2492.2, 25.770, |, 0.0
6263.2, 138.3, | , 23.9, 0.0, 586.6, | ,  1000,   950,  3000,  2934, | , -3.4, 2607.9, 27.027, |, 0.0
6264.2, 138.6, | , 23.9, 0.0, 587.1, | ,  1000,   949,  3000,  2937, | , -3.4, 2662.8, 27.604, |, 0.0
6265.2, 138.8, | , 23.9, 0.0, 587.0, | ,  1000,   957,  3000,  2939, | , -3.4, 2747.2, 28.551, |, 0.0
6266.2, 138.9, | , 23.9, 0.0, 581.6, | ,  1000,   951,  3000,  2934, | , -3.4, 2820.9, 29.234, |, 0.0
6267.3, 138.3, | , 23.9, 0.0, 586.0, | ,  1000,   953,  3000,  2921, | , -3.4, 2888.6, 29.845, |, 0.0
6268.3, 138.4, | , 23.9, 0.0, 587.1, | ,  1000,   955,  3000,  2919, | , -3.4, 2952.8, 30.512, |, 0.0
6269.3, 138.1, | , 23.9, 0.0, 586.8, | ,  1000,   956,  3000,  2929, | , -3.4, 3007.2, 31.159, |, 0.0
6270.3, 138.0, | , 23.9, 0.0, 586.7, | ,  1000,   952,  3000,  2932, | , -3.4, 3062.1, 31.720, |, 0.0
6271.3, 138.8, | , 23.9, 0.0, 587.3, | ,  1000,   959,  3000,  2936, | , -3.4, 3117.8, 32.386, |, 0.0
6272.3, 139.0, | , 23.9, 0.0, 582.0, | ,  1000,   954,  3000,  2953, | , -3.4, 3167.5, 32.999, |, 0.0
6273.3, 138.1, | , 23.9, 0.0, 587.4, | ,  1000,   955,  3000,  2918, | , -3.4, 3218.5, 33.247, |, 0.0
6274.3, 138.0, | , 23.9, 0.0, 587.3, | ,  1000,   957,  3000,  2921, | , -3.4, 3242.0, 33.526, |, 0.0
6275.3, 138.6, | , 23.9, 0.0, 587.7, | ,  1000,   960,  3000,  2915, | , -3.4, 3275.9, 33.852, |, 0.0
6276.4, 138.1, | , 23.9, 0.0, 587.2, | ,  1000,   958,  3000,  2938, | , -3.4, 3308.9, 34.377, |, 0.0
6277.4, 138.9, | , 23.9, 0.0, 582.5, | ,  1000,   955,  3000,  2924, | , -3.4, 3334.1, 34.487, |, 0.0
6278.4, 138.6, | , 23.9, 0.0, 587.4, | ,  1000,   950,  3000,  2963, | , -3.4, 3334.1, 34.786, |, 0.0
6279.4, 138.2, | , 23.9, 0.0, 587.3, | ,  1000,   961,  3000,  2918, | , -3.4, 3378.7, 34.938, |, 0.0
6280.4, 138.2, | , 23.9, 0.0, 587.1, | ,  1000,   958,  3000,  2916, | , -3.4, 3364.6, 34.749, |, 0.0
6281.4, 138.5, | , 23.9, 0.0, 587.3, | ,  1000,   954,  3000,  2914, | , -3.4, 3372.7, 34.775, |, 0.0
6282.4, 139.3, | , 23.9, 0.0, 581.7, | ,  1000,   955,  3000,  2917, | , -3.4, 3383.0, 34.926, |, 0.0
6283.4, 138.2, | , 23.9, 0.0, 586.1, | ,  1000,   951,  3000,  2934, | , -3.4, 3394.6, 35.162, |, 0.0
6284.4, 138.2, | , 23.9, 0.0, 587.5, | ,  1000,   950,  3000,  2927, | , -3.4, 3430.1, 35.456, |, 0.0
6285.5, 138.5, | , 23.9, 0.0, 587.3, | ,  1000,   954,  3000,  2930, | , -3.4, 3422.8, 35.444, |, 0.0
6286.5, 138.5, | , 23.9, 0.0, 587.6, | ,  1000,   951,  3000,  2937, | , -3.4, 3407.4, 35.321, |, 0.0
6287.5, 138.3, | , 23.9, 0.0, 587.2, | ,  1000,   956,  3000,  2928, | , -3.4, 3431.4, 35.534, |, 0.0
6288.5, 139.5, | , 23.9, 0.0, 583.1, | ,  1000,   955,  3000,  2935, | , -3.4, 3386.4, 35.125, |, 0.0
6289.5, 138.1, | , 23.9, 0.0, 587.5, | ,  1000,   956,  3000,  2923, | , -3.4, 3371.8, 34.874, |, 0.0
6290.5, 138.0, | , 23.9, 0.0, 587.7, | ,  1000,   955,  3000,  2915, | , -3.4, 3391.1, 34.993, |, 0.0
6291.5, 138.2, | , 23.9, 0.0, 586.6, | ,  1000,   952,  3000,  2914, | , -3.4, 3407.0, 35.123, |, 0.0
6292.5, 138.6, | , 23.9, 0.0, 587.7, | ,  1000,   956,  3000,  2963, | , -3.4, 3401.8, 35.544, |, 0.0
6293.5, 138.4, | , 23.9, 0.0, 583.3, | ,  1000,   947,  3000,  2889, | , -3.4, 3376.1, 34.527, |, 0.0
6294.6, 138.1, | , 23.9, 0.0, 587.5, | ,  1000,   951,  3000,  2927, | , -3.4, 3385.1, 35.001, |, 0.0
6295.6, 138.6, | , 23.9, 0.0, 587.5, | ,  1000,   959,  3000,  2945, | , -3.4, 3372.7, 35.107, |, 0.0
6296.6, 138.2, | , 23.9, 0.0, 587.2, | ,  1000,   957,  3000,  2944, | , -3.4, 3364.1, 34.991, |, 0.0
6297.6, 138.3, | , 23.9, 0.0, 587.4, | ,  1000,   958,  3000,  2948, | , -3.4, 3368.0, 35.081, |, 0.0
6298.6, 139.3, | , 23.9, 0.0, 581.8, | ,  1000,   950,  3000,  2898, | , -3.4, 3385.1, 34.729, |, 0.0
6299.6, 138.6, | , 23.9, 0.0, 587.8, | ,  1000,   952,  3000,  2946, | , -3.4, 3380.8, 35.136, |, 0.0
6300.6, 138.2, | , 23.9, 0.0, 587.5, | ,  1000,   958,  3000,  2933, | , -3.4, 3364.6, 34.898, |, 0.0
6301.6, 138.1, | , 23.9, 0.0, 587.3, | ,  1000,   955,  3000,  2903, | , -3.4, 3375.3, 34.713, |, 0.0
6302.6, 138.7, | , 23.9, 0.0, 588.0, | ,  1000,   954,  3000,  2951, | , -3.4, 3365.0, 35.029, |, 0.0
6303.7, 138.8, | , 23.9, 0.0, 582.3, | ,  1000,   943,  3000,  2911, | , -3.4, 3356.4, 34.481, |, 0.0
6304.7, 138.2, | , 23.9, 0.0, 586.5, | ,  1000,   953,  3000,  2928, | , -3.4, 3368.8, 34.857, |, 0.0
6305.7, 138.5, | , 23.9, 0.0, 587.7, | ,  1000,   961,  3000,  2946, | , -3.4, 3360.3, 35.000, |, 0.0
6306.7, 138.5, | , 23.9, 0.0, 587.7, | ,  1000,   949,  3000,  2944, | , -3.4, 3357.7, 34.853, |, 0.0
6307.7, 138.2, | , 23.9, 0.0, 587.8, | ,  1000,   957,  3000,  2941, | , -3.4, 3347.9, 34.794, |, 0.0
6308.7, 138.3, | , 23.9, 0.0, 587.1, | ,  1000,   954,  3000,  2926, | , -3.4, 3338.4, 34.541, |, 0.0
6309.7, 139.5, | , 23.9, 0.0, 580.8, | ,  1000,   952,  3000,  2919, | , -3.4, 3359.9, 34.675, |, 0.0
6310.7, 138.2, | , 23.9, 0.0, 587.3, | ,  1000,   957,  3000,  2926, | , -3.4, 3360.7, 34.799, |, 0.0
6311.7, 138.2, | , 23.9, 0.0, 587.5, | ,  1000,   955,  3000,  2932, | , -3.4, 3354.3, 34.757, |, 0.0
6312.7, 138.1, | , 23.9, 0.0, 587.8, | ,  1000,   951,  3000,  2914, | , -3.4, 3361.6, 34.635, |, 0.0
6313.7, 138.6, | , 23.9, 0.0, 587.2, | ,  1000,   953,  3000,  2947, | , -3.4, 3355.1, 34.888, |, 0.0
6314.8, 138.9, | , 23.9, 0.0, 582.1, | ,  1000,   954,  3000,  2906, | , -3.4, 3358.1, 34.555, |, 0.0
6315.8, 138.3, | , 23.9, 0.0, 587.9, | ,  1000,   956,  3000,  2960, | , -3.4, 3349.6, 34.973, |, 0.0
6316.8, 138.1, | , 23.9, 0.0, 588.0, | ,  1000,   958,  3000,  2932, | , -3.4, 3332.9, 34.563, |, 0.0
6317.8, 138.6, | , 23.9, 0.0, 587.8, | ,  1000,   952,  3000,  2933, | , -3.4, 3346.6, 34.659, |, 0.0
6318.8, 138.4, | , 23.9, 0.0, 587.3, | ,  1000,   956,  3000,  2915, | , -3.4, 3347.4, 34.552, |, 0.0
6319.8, 138.7, | , 23.9, 0.0, 583.2, | ,  1000,   946,  3000,  2908, | , -3.4, 3366.7, 34.599, |, 0.0
6320.8, 138.1, | , 23.9, 0.0, 587.8, | ,  1000,   956,  3000,  2899, | , -3.4, 3361.1, 34.551, |, 0.0
6321.8, 138.1, | , 23.9, 0.0, 587.8, | ,  1000,   955,  3000,  2929, | , -3.4, 3359.9, 34.794, |, 0.0
6322.8, 138.1, | , 23.9, 0.0, 588.0, | ,  1000,   955,  3000,  2952, | , -3.4, 3353.4, 34.931, |, 0.0
6323.9, 138.7, | , 23.9, 0.0, 586.5, | ,  1000,   956,  3000,  2920, | , -3.4, 3373.1, 34.859, |, 0.0
6324.9, 138.5, | , 23.9, 0.0, 588.3, | ,  1000,   954,  3000,  2924, | , -3.4, 3378.7, 34.929, |, 0.0
6325.9, 138.8, | , 23.9, 0.0, 583.3, | ,  1000,   952,  3000,  2920, | , -3.4, 3353.0, 34.612, |, 0.0
6326.9, 138.5, | , 23.9, 0.0, 588.2, | ,  1000,   955,  3000,  2939, | , -3.4, 3379.1, 35.077, |, 0.0
6327.9, 138.5, | , 23.9, 0.0, 588.4, | ,  1000,   959,  3000,  2923, | , -3.4, 3356.0, 34.733, |, 0.0
6328.9, 138.4, | , 23.9, 0.0, 587.3, | ,  1000,   957,  3000,  2937, | , -3.4, 3385.1, 35.145, |, 0.0
6329.9, 138.3, | , 23.9, 0.0, 587.8, | ,  1000,   958,  3000,  2926, | , -3.4, 3363.3, 34.828, |, 0.0
6330.9, 139.0, | , 23.9, 0.0, 582.3, | ,  1000,   946,  3000,  2922, | , -3.4, 3347.0, 34.514, |, 0.0
6331.9, 138.3, | , 23.9, 0.0, 587.5, | ,  1000,   958,  3000,  2944, | , -3.4, 3366.7, 35.022, |, 0.0
6333.0, 138.3, | , 23.9, 0.0, 587.8, | ,  1000,   959,  3000,  2933, | , -3.4, 3357.3, 34.844, |, 0.0
6334.0, 138.8, | , 23.9, 0.0, 587.2, | ,  1000,   958,  3000,  2937, | , -3.4, 3368.8, 34.978, |, 0.0
6335.0, 138.5, | , 23.9, 0.0, 587.8, | ,  1000,   958,  3000,  2907, | , -3.4, 3363.3, 34.657, |, 0.0
6336.0, 138.9, | , 23.9, 0.0, 582.9, | ,  1000,   948,  3000,  2915, | , -3.4, 3355.1, 34.561, |, 0.0
6337.0, 138.4, | , 23.9, 0.0, 587.5, | ,  1000,   953,  3000,  2952, | , -3.4, 3353.9, 34.924, |, 0.0
6338.0, 138.6, | , 23.9, 0.0, 588.0, | ,  1000,   954,  3000,  2919, | , -3.4, 3340.1, 34.492, |, 0.0
6339.0, 138.2, | , 23.9, 0.0, 587.1, | ,  1000,   953,  3000,  2902, | , -3.4, 3363.3, 34.564, |, 0.0
6340.0, 138.2, | , 23.9, 0.0, 587.5, | ,  1000,   956,  3000,  2933, | , -3.4, 3373.1, 34.973, |, 0.0
6341.0, 138.5, | , 23.9, 0.0, 587.9, | ,  1000,   955,  3000,  2921, | , -3.4, 3357.7, 34.702, |, 0.0
6342.0, 139.3, | , 23.9, 0.0, 582.2, | ,  1000,   955,  3000,  2935, | , -3.4, 3353.0, 34.774, |, 0.0
6343.1, 138.3, | , 23.9, 0.0, 588.1, | ,  1000,   951,  3000,  2947, | , -3.4, 3352.1, 34.840, |, 0.0
6344.1, 138.4, | , 23.9, 0.0, 587.3, | ,  1000,   957,  3000,  2935, | , -3.4, 3365.8, 34.927, |, 0.0
6345.1, 138.6, | , 23.9, 0.0, 588.0, | ,  1000,   954,  3000,  2922, | , -3.4, 3358.1, 34.706, |, 0.0
6346.1, 138.2, | , 23.9, 0.0, 588.5, | ,  1000,   958,  3000,  2909, | , -3.4, 3347.9, 34.514, |, 0.0
6347.1, 138.7, | , 23.9, 0.0, 584.1, | ,  1000,   948,  3000,  2905, | , -3.4, 3368.0, 34.595, |, 0.0
6348.1, 138.4, | , 23.9, 0.0, 588.8, | ,  1000,   959,  3000,  2909, | , -3.4, 3365.8, 34.707, |, 0.0
6349.1, 138.8, | , 23.9, 0.0, 587.7, | ,  1000,   961,  3000,  2946, | , -3.4, 3383.0, 35.235, |, 0.0
6350.1, 138.2, | , 23.9, 0.0, 588.1, | ,  1000,   961,  3000,  2929, | , -3.4, 3374.4, 35.000, |, 0.0
6351.1, 138.1, | , 23.9, 0.0, 588.0, | ,  1000,   955,  3000,  2935, | , -3.4, 3355.1, 34.802, |, 0.0
6352.2, 139.3, | , 23.9, 0.0, 583.7, | ,  1000,   950,  3000,  2937, | , -3.4, 3362.8, 34.858, |, 0.0
6353.2, 138.2, | , 23.9, 0.0, 588.4, | ,  1000,   958,  3000,  2926, | , -3.4, 3337.6, 34.569, |, 0.0
6354.2, 138.2, | , 23.9, 0.0, 587.5, | ,  1000,   956,  3000,  2922, | , -3.4, 3352.1, 34.654, |, 0.0
6355.2, 138.5, | , 23.9, 0.0, 588.4, | ,  1000,   959,  3000,  2933, | , -3.4, 3355.1, 34.809, |, 0.0
6356.2, 137.9, | , 23.9, 0.0, 588.8, | ,  1000,   954,  3000,  2919, | , -3.4, 3363.7, 34.735, |, 0.0
6357.2, 138.3, | , 23.9, 0.0, 588.0, | ,  1000,   957,  3000,  2926, | , -3.4, 3386.4, 35.064, |, 0.0
6358.2, 138.8, | , 23.9, 0.0, 582.3, | ,  1000,   952,  3000,  2920, | , -3.4, 3361.6, 34.700, |, 0.0
6359.2, 138.7, | , 23.9, 0.0, 588.0, | ,  1000,   961,  3000,  2914, | , -3.4, 3353.0, 34.642, |, 0.0
6360.2, 138.2, | , 23.9, 0.0, 588.4, | ,  1000,   954,  3000,  2947, | , -3.4, 3348.7, 34.824, |, 0.0
6361.2, 138.2, | , 23.9, 0.0, 588.6, | ,  1000,   953,  3000,  2939, | , -3.4, 3341.0, 34.671, |, 0.0
6362.3, 138.7, | , 23.9, 0.0, 588.2, | ,  1000,   953,  3000,  2912, | , -3.4, 3356.0, 34.584, |, 0.0
6363.3, 139.1, | , 23.9, 0.0, 582.4, | ,  1000,   949,  3000,  2897, | , -3.4, 3383.8, 34.700, |, 0.0
6364.3, 138.3, | , 23.9, 0.0, 588.1, | ,  1000,   956,  3000,  2943, | , -3.4, 3367.6, 35.007, |, 0.0
6365.3, 138.7, | , 23.9, 0.0, 588.7, | ,  1000,   952,  3000,  2963, | , -3.4, 3355.6, 35.023, |, 0.0
6366.3, 138.8, | , 23.9, 0.0, 588.8, | ,  1000,   957,  3000,  2948, | , -3.4, 3332.4, 34.694, |, 0.0
6367.3, 138.0, | , 23.9, 0.0, 588.5, | ,  1000,   946,  3000,  2907, | , -3.4, 3331.6, 34.219, |, 0.0
6368.3, 138.8, | , 23.9, 0.0, 583.6, | ,  1000,   947,  3000,  2916, | , -3.4, 3398.4, 35.003, |, 0.0
6369.3, 138.1, | , 23.9, 0.0, 587.9, | ,  1000,   951,  3000,  2939, | , -3.4, 3376.1, 35.015, |, 0.0
6370.3, 138.4, | , 23.9, 0.0, 588.9, | ,  1000,   955,  3000,  2924, | , -3.4, 3388.6, 35.042, |, 0.0
6371.4, 138.1, | , 23.9, 0.0, 588.5, | ,  1000,   959,  3000,  2936, | , -3.4, 3361.6, 34.907, |, 0.0
6372.4, 138.5, | , 23.9, 0.0, 588.8, | ,  1000,   957,  3000,  2938, | , -3.4, 3359.0, 34.884, |, 0.0
6373.4, 138.5, | , 23.9, 0.0, 588.6, | ,  1000,   958,  3000,  2921, | , -3.4, 3353.9, 34.684, |, 0.0
6374.4, 138.8, | , 23.9, 0.0, 582.6, | ,  1000,   956,  3000,  2924, | , -3.4, 3364.6, 34.809, |, 0.0
6375.4, 138.2, | , 23.9, 0.0, 588.8, | ,  1000,   960,  3000,  2929, | , -3.4, 3376.6, 35.016, |, 0.0
6376.4, 138.0, | , 23.9, 0.0, 589.1, | ,  1000,   954,  3000,  2933, | , -3.4, 3394.1, 35.172, |, 0.0
6377.4, 138.2, | , 23.9, 0.0, 588.5, | ,  1000,   958,  3000,  2950, | , -3.4, 3372.3, 35.137, |, 0.0
6378.4, 138.1, | , 23.9, 0.0, 588.8, | ,  1000,   953,  3000,  2924, | , -3.4, 3363.3, 34.765, |, 0.0
6379.4, 139.2, | , 23.9, 0.0, 582.7, | ,  1000,   953,  3000,  2956, | , -3.4, 3361.6, 35.040, |, 0.0
6380.4, 138.5, | , 23.9, 0.0, 588.9, | ,  1000,   956,  3000,  2918, | , -3.4, 3356.0, 34.658, |, 0.0
6381.5, 138.1, | , 23.9, 0.0, 588.3, | ,  1000,   955,  3000,  2913, | , -3.4, 3397.6, 35.032, |, 0.0
6382.5, 138.1, | , 23.9, 0.0, 588.5, | ,  1000,   950,  3000,  2922, | , -3.4, 3368.8, 34.775, |, 0.0
6383.5, 138.5, | , 23.9, 0.0, 589.5, | ,  1000,   958,  3000,  2943, | , -3.4, 3369.3, 35.039, |, 0.0
6384.5, 139.2, | , 23.9, 0.0, 584.5, | ,  1000,   952,  3000,  2907, | , -3.4, 3363.7, 34.612, |, 0.0
6385.5, 138.2, | , 23.9, 0.0, 588.3, | ,  1000,   953,  3000,  2911, | , -3.4, 3366.7, 34.684, |, 0.0
