Repository: jdhuang-csm/Ru-BCA

## Methods
* (BaO)<sub>x</sub>-(CaO)<sub>y</sub>-(Al<sub>2</sub>O<sub>3</sub>)<sub>1-x-y</sub> (BCA) catalyst supports were synthesized via sol-gel and solid-state methods. 
* Ru/BCA catalysts were prepared via incipient wetness impregnation to achieve 1 wt. % Ru loading.
* Ammonia synthesis rates were measured for Ru/BCA catalysts in a packed-bed reactor at 480-600<sup>o</sup>C, 10 bar, and space velocities up to 1.3 x 10<sup>6</sup> ml g<sub>cat</sub><sup>-1</sup> h<sup>-1</sup>.
* A machine learning (ML) model was employed to improve understanding of the behavior of Ru/BCA catalysts.
* A microkinetic model was developed to describe the best-performing catalyst.

File: data/init_files_Cadigan/BCA411.txt (part 16 of 53)
********** Start test **********
Elapsed time, Pressure, | , LJtemp(C), Inner-Temp, Outer-Temp, | , N2-set, N2-flow, H2-set, H2-flow, | , pH, NH3_ppm, NH3_Prod_rate, |, In222Temp
6014.8, 138.3, | , 22.7, 0.0, 581.9, | ,  1000,   957,  3000,  2913, | , -3.4, 2331.2, 22.505, |, 0.0
6015.8, 138.5, | , 22.7, 0.0, 576.9, | ,  1000,   951,  3000,  2929, | , -3.4, 2349.6, 22.743, |, 0.0
6016.9, 138.0, | , 22.7, 0.0, 581.4, | ,  1000,   955,  3000,  2927, | , -3.4, 2335.0, 22.612, |, 0.0
6017.9, 138.3, | , 22.7, 0.0, 581.6, | ,  1000,   960,  3000,  2948, | , -3.4, 2323.4, 22.657, |, 0.0
6018.9, 138.0, | , 22.7, 0.0, 581.9, | ,  1000,   955,  3000,  2922, | , -3.4, 2322.6, 22.466, |, 0.0
6019.9, 138.1, | , 22.7, 0.0, 581.4, | ,  1000,   953,  3000,  2936, | , -3.4, 2344.4, 22.746, |, 0.0
6020.9, 138.4, | , 22.7, 0.0, 581.7, | ,  1000,   957,  3000,  2913, | , -3.4, 2328.6, 22.482, |, 0.0
6021.9, 139.0, | , 22.7, 0.0, 576.4, | ,  1000,   950,  3000,  2908, | , -3.4, 2332.0, 22.447, |, 0.0
6022.9, 138.2, | , 22.7, 0.0, 581.6, | ,  1000,   953,  3000,  2936, | , -3.4, 2339.7, 22.699, |, 0.0
6023.9, 138.0, | , 22.7, 0.0, 581.5, | ,  1000,   952,  3000,  2926, | , -3.4, 2338.0, 22.622, |, 0.0
6024.9, 138.3, | , 22.7, 0.0, 581.5, | ,  1000,   953,  3000,  2926, | , -3.4, 2336.7, 22.613, |, 0.0
6025.9, 137.8, | , 22.7, 0.0, 581.6, | ,  1000,   947,  3000,  2922, | , -3.4, 2332.4, 22.511, |, 0.0
6027.0, 138.8, | , 22.7, 0.0, 575.5, | ,  1000,   948,  3000,  2906, | , -3.4, 2327.3, 22.375, |, 0.0
6028.0, 137.7, | , 22.7, 0.0, 581.5, | ,  1000,   953,  3000,  2916, | , -3.4, 2334.2, 22.530, |, 0.0
6029.0, 138.3, | , 22.7, 0.0, 581.6, | ,  1000,   949,  3000,  2926, | , -3.4, 2361.6, 22.834, |, 0.0
6030.0, 137.8, | , 22.7, 0.0, 581.7, | ,  1000,   954,  3000,  2936, | , -3.4, 2349.6, 22.802, |, 0.0
6031.0, 138.0, | , 22.7, 0.0, 581.7, | ,  1000,   961,  3000,  2934, | , -3.4, 2336.3, 22.704, |, 0.0
6032.0, 139.0, | , 22.7, 0.0, 577.4, | ,  1000,   951,  3000,  2925, | , -3.4, 2327.7, 22.508, |, 0.0
6033.0, 138.4, | , 22.7, 0.0, 581.2, | ,  1000,   954,  3000,  2944, | , -3.4, 2329.0, 22.645, |, 0.0
6034.0, 138.1, | , 22.7, 0.0, 581.6, | ,  1000,   960,  3000,  2941, | , -3.4, 2327.7, 22.653, |, 0.0
6035.0, 138.4, | , 22.7, 0.0, 582.3, | ,  1000,   954,  3000,  2932, | , -3.4, 2336.3, 22.648, |, 0.0
6036.0, 138.3, | , 22.7, 0.0, 581.8, | ,  1000,   949,  3000,  2938, | , -3.4, 2337.6, 22.666, |, 0.0
6037.1, 137.9, | , 22.7, 0.0, 581.7, | ,  1000,   952,  3000,  2922, | , -3.4, 2337.6, 22.592, |, 0.0
6038.1, 139.0, | , 22.7, 0.0, 576.4, | ,  1000,   954,  3000,  2935, | , -3.4, 2337.6, 22.679, |, 0.0
6039.1, 138.4, | , 22.7, 0.0, 582.6, | ,  1000,   957,  3000,  2937, | , -3.4, 2337.6, 22.707, |, 0.0
6040.1, 137.8, | , 22.7, 0.0, 582.0, | ,  1000,   952,  3000,  2924, | , -3.4, 2331.6, 22.548, |, 0.0
6041.1, 137.6, | , 22.7, 0.0, 582.4, | ,  1000,   953,  3000,  2902, | , -3.4, 2327.3, 22.383, |, 0.0
6042.1, 138.2, | , 22.7, 0.0, 582.6, | ,  1000,   951,  3000,  2924, | , -3.4, 2328.2, 22.505, |, 0.0
6043.1, 139.3, | , 22.7, 0.0, 576.0, | ,  1000,   954,  3000,  2947, | , -3.4, 2327.7, 22.653, |, 0.0
6044.1, 138.0, | , 22.7, 0.0, 581.9, | ,  1000,   959,  3000,  2936, | , -3.4, 2328.2, 22.624, |, 0.0
6045.1, 138.0, | , 22.7, 0.0, 582.1, | ,  1000,   949,  3000,  2941, | , -3.4, 2343.6, 22.745, |, 0.0
6046.2, 137.7, | , 22.7, 0.0, 582.0, | ,  1000,   949,  3000,  2925, | , -3.4, 2331.6, 22.536, |, 0.0
6047.2, 137.9, | , 22.7, 0.0, 582.3, | ,  1000,   958,  3000,  2937, | , -3.4, 2359.4, 22.924, |, 0.0
6048.2, 138.7, | , 22.7, 0.0, 577.5, | ,  1000,   955,  3000,  2940, | , -3.4, 2331.2, 22.648, |, 0.0
6049.2, 138.4, | , 22.7, 0.0, 581.9, | ,  1000,   957,  3000,  2929, | , -3.4, 2327.7, 22.568, |, 0.0
6050.2, 138.3, | , 22.7, 0.0, 582.5, | ,  1000,   952,  3000,  2942, | , -3.4, 2333.3, 22.670, |, 0.0
6051.2, 137.9, | , 22.7, 0.0, 582.6, | ,  1000,   958,  3000,  2921, | , -3.4, 2328.2, 22.527, |, 0.0
6052.2, 137.9, | , 22.7, 0.0, 582.4, | ,  1000,   953,  3000,  2941, | , -3.4, 2328.6, 22.623, |, 0.0
6053.2, 138.4, | , 22.7, 0.0, 582.5, | ,  1000,   952,  3000,  2943, | , -3.4, 2347.0, 22.804, |, 0.0
6054.2, 138.6, | , 22.7, 0.0, 581.8, | ,  1000,   962,  3000,  2936, | , -3.4, 2339.7, 22.752, |, 0.0
6055.2, 138.0, | , 22.7, 0.0, 582.5, | ,  1000,   957,  3000,  2934, | , -3.4, 468.3, 4.555, |, 0.0
6056.2, 138.3, | , 22.7, 0.0, 582.8, | ,  1000,   955,  3000,  2910, | , -3.4, 539.8, 5.213, |, 0.0
6057.3, 138.3, | , 22.7, 0.0, 582.8, | ,  1000,   952,  3000,  2922, | , -3.4, 607.9, 5.886, |, 0.0
6058.3, 137.9, | , 22.7, 0.0, 582.7, | ,  1000,   955,  3000,  2929, | , -3.4, 674.8, 6.550, |, 0.0
6059.3, 138.6, | , 22.7, 0.0, 577.9, | ,  1000,   945,  3000,  2918, | , -3.4, 762.6, 7.361, |, 0.0
6060.3, 138.2, | , 22.7, 0.0, 583.1, | ,  1000,   961,  3000,  2926, | , -3.4, 821.3, 7.977, |, 0.0
6061.3, 137.9, | , 22.7, 0.0, 582.9, | ,  1000,   951,  3000,  2934, | , -3.4, 880.0, 8.543, |, 0.0
6062.3, 137.9, | , 22.7, 0.0, 583.1, | ,  1000,   955,  3000,  2935, | , -3.4, 947.7, 9.210, |, 0.0
6063.3, 138.4, | , 22.7, 0.0, 582.9, | ,  1000,   957,  3000,  2955, | , -3.4, 1047.5, 10.237, |, 0.0
6064.3, 139.3, | , 22.7, 0.0, 576.4, | ,  1000,   950,  3000,  2906, | , -3.4, 1101.5, 10.609, |, 0.0
6065.4, 138.1, | , 22.7, 0.0, 581.9, | ,  1000,   961,  3000,  2928, | , -3.4, 1157.6, 11.243, |, 0.0
6066.4, 137.9, | , 22.7, 0.0, 582.8, | ,  1000,   954,  3000,  2958, | , -3.4, 1216.3, 11.883, |, 0.0
6067.4, 138.2, | , 22.7, 0.0, 583.0, | ,  1000,   954,  3000,  2915, | , -3.4, 1298.6, 12.549, |, 0.0
6068.4, 138.0, | , 22.7, 0.0, 582.8, | ,  1000,   952,  3000,  2940, | , -3.4, 1370.1, 13.317, |, 0.0
6069.4, 138.0, | , 22.7, 0.0, 582.9, | ,  1000,   957,  3000,  2935, | , -3.4, 1437.8, 13.973, |, 0.0
6070.4, 138.3, | , 22.7, 0.0, 581.8, | ,  1000,   953,  3000,  2937, | , -3.4, 1488.8, 14.462, |, 0.0
6071.4, 138.2, | , 22.7, 0.0, 582.6, | ,  1000,   959,  3000,  2922, | , -3.4, 1518.8, 14.715, |, 0.0
6072.4, 138.0, | , 22.7, 0.0, 582.7, | ,  1000,   951,  3000,  2930, | , -3.4, 1616.9, 15.668, |, 0.0
6073.4, 138.1, | , 22.7, 0.0, 582.5, | ,  1000,   958,  3000,  2929, | , -3.4, 1648.6, 15.996, |, 0.0
6074.4, 138.4, | , 22.7, 0.0, 583.1, | ,  1000,   953,  3000,  2918, | , -3.4, 1709.0, 16.515, |, 0.0
6075.5, 139.0, | , 22.7, 0.0, 576.3, | ,  1000,   957,  3000,  2948, | , -3.4, 1795.6, 17.501, |, 0.0
6076.5, 137.9, | , 22.7, 0.0, 583.0, | ,  1000,   955,  3000,  2918, | , -3.4, 1834.2, 17.735, |, 0.0
6077.5, 138.4, | , 22.7, 0.0, 582.8, | ,  1000,   950,  3000,  2950, | , -3.4, 1889.0, 18.388, |, 0.0
6078.5, 138.4, | , 22.7, 0.0, 583.1, | ,  1000,   956,  3000,  2941, | , -3.4, 1942.1, 18.890, |, 0.0
6079.5, 137.9, | , 22.7, 0.0, 583.4, | ,  1000,   954,  3000,  2909, | , -3.4, 2003.4, 19.312, |, 0.0
6080.5, 138.8, | , 22.7, 0.0, 577.2, | ,  1000,   949,  3000,  2917, | , -3.4, 2047.5, 19.754, |, 0.0
6081.5, 137.8, | , 22.7, 0.0, 583.2, | ,  1000,   955,  3000,  2918, | , -3.4, 2098.5, 20.286, |, 0.0
6082.5, 138.3, | , 22.7, 0.0, 583.3, | ,  1000,   955,  3000,  2934, | , -3.4, 2142.2, 20.787, |, 0.0
6083.5, 138.1, | , 22.7, 0.0, 583.1, | ,  1000,   956,  3000,  2957, | , -3.4, 2175.2, 21.237, |, 0.0
6084.5, 138.0, | , 22.7, 0.0, 583.1, | ,  1000,   953,  3000,  2951, | , -3.4, 2198.3, 21.411, |, 0.0
6085.5, 138.9, | , 22.7, 0.0, 577.9, | ,  1000,   949,  3000,  2919, | , -3.4, 2242.9, 21.648, |, 0.0
6086.6, 138.1, | , 22.7, 0.0, 583.8, | ,  1000,   955,  3000,  2918, | , -3.4, 2281.5, 22.044, |, 0.0
6087.6, 137.9, | , 22.7, 0.0, 583.1, | ,  1000,   959,  3000,  2947, | , -3.4, 2309.7, 22.509, |, 0.0
6088.6, 138.4, | , 22.7, 0.0, 583.5, | ,  1000,   961,  3000,  2947, | , -3.4, 2325.2, 22.668, |, 0.0
6089.6, 138.4, | , 22.7, 0.0, 583.7, | ,  1000,   961,  3000,  2944, | , -3.4, 2339.3, 22.785, |, 0.0
6090.6, 138.3, | , 22.7, 0.0, 583.1, | ,  1000,   958,  3000,  2948, | , -3.4, 2356.9, 22.967, |, 0.0
6091.6, 138.5, | , 22.7, 0.0, 578.1, | ,  1000,   952,  3000,  2910, | , -3.4, 2373.6, 22.865, |, 0.0
6092.6, 138.4, | , 22.7, 0.0, 583.6, | ,  1000,   961,  3000,  2926, | , -3.4, 2386.4, 23.139, |, 0.0
6093.6, 137.8, | , 22.7, 0.0, 583.4, | ,  1000,   954,  3000,  2933, | , -3.4, 2384.3, 23.122, |, 0.0
6094.6, 137.9, | , 22.7, 0.0, 583.5, | ,  1000,   953,  3000,  2930, | , -3.4, 2400.1, 23.252, |, 0.0
6095.7, 138.1, | , 22.7, 0.0, 582.8, | ,  1000,   953,  3000,  2930, | , -3.4, 2408.7, 23.335, |, 0.0
6096.7, 138.9, | , 22.7, 0.0, 578.1, | ,  1000,   960,  3000,  2920, | , -3.4, 2402.3, 23.249, |, 0.0
6097.7, 138.0, | , 22.7, 0.0, 583.6, | ,  1000,   955,  3000,  2942, | , -3.4, 2411.7, 23.445, |, 0.0
6098.7, 138.0, | , 22.7, 0.0, 583.1, | ,  1000,   954,  3000,  2926, | , -3.4, 2420.3, 23.427, |, 0.0
6099.7, 138.1, | , 22.7, 0.0, 584.0, | ,  1000,   953,  3000,  2922, | , -3.4, 2406.6, 23.262, |, 0.0
6100.7, 138.2, | , 22.7, 0.0, 582.8, | ,  1000,   959,  3000,  2923, | , -3.4, 2411.3, 23.350, |, 0.0
6101.7, 138.5, | , 22.7, 0.0, 578.7, | ,  1000,   952,  3000,  2933, | , -3.4, 2403.6, 23.294, |, 0.0
6102.7, 138.2, | , 22.7, 0.0, 583.9, | ,  1000,   954,  3000,  2909, | , -3.4, 2409.6, 23.219, |, 0.0
6103.7, 138.2, | , 22.7, 0.0, 583.7, | ,  1000,   959,  3000,  2942, | , -3.4, 2407.8, 23.432, |, 0.0
6104.7, 137.8, | , 22.7, 0.0, 583.6, | ,  1000,   955,  3000,  2929, | , -3.4, 2422.0, 23.468, |, 0.0
6105.8, 138.7, | , 22.7, 0.0, 583.0, | ,  1000,   953,  3000,  2967, | , -3.4, 2398.4, 23.449, |, 0.0
6106.8, 138.4, | , 22.7, 0.0, 583.7, | ,  1000,   953,  3000,  2933, | , -3.4, 2395.0, 23.220, |, 0.0
6107.8, 138.5, | , 22.7, 0.0, 579.4, | ,  1000,   947,  3000,  2931, | , -3.4, 2413.0, 23.343, |, 0.0
6108.8, 137.9, | , 22.7, 0.0, 583.7, | ,  1000,   951,  3000,  2935, | , -3.4, 2399.7, 23.263, |, 0.0
6109.8, 138.2, | , 22.7, 0.0, 583.9, | ,  1000,   957,  3000,  2941, | , -3.4, 2406.6, 23.397, |, 0.0
6110.8, 138.0, | , 22.7, 0.0, 582.7, | ,  1000,   954,  3000,  2927, | , -3.4, 2425.8, 23.487, |, 0.0
6111.8, 138.0, | , 22.7, 0.0, 583.7, | ,  1000,   962,  3000,  2931, | , -3.4, 2436.1, 23.657, |, 0.0
6112.8, 139.0, | , 22.7, 0.0, 578.1, | ,  1000,   956,  3000,  2946, | , -3.4, 2397.1, 23.333, |, 0.0
6113.8, 138.4, | , 22.7, 0.0, 583.4, | ,  1000,   952,  3000,  2920, | , -3.4, 2410.8, 23.287, |, 0.0
6114.9, 137.9, | , 22.7, 0.0, 583.2, | ,  1000,   948,  3000,  2909, | , -3.4, 2396.3, 23.056, |, 0.0
6115.9, 138.0, | , 22.7, 0.0, 583.0, | ,  1000,   946,  3000,  2903, | , -3.4, 2396.3, 23.013, |, 0.0
6116.9, 138.2, | , 22.7, 0.0, 583.6, | ,  1000,   955,  3000,  2935, | , -3.4, 2396.3, 23.257, |, 0.0
6117.9, 138.4, | , 22.7, 0.0, 579.2, | ,  1000,   957,  3000,  2931, | , -3.4, 2399.7, 23.276, |, 0.0
6118.9, 137.7, | , 22.7, 0.0, 583.8, | ,  1000,   960,  3000,  2914, | , -3.4, 2400.1, 23.198, |, 0.0
6119.9, 137.9, | , 22.7, 0.0, 583.5, | ,  1000,   956,  3000,  2938, | , -3.4, 2397.6, 23.290, |, 0.0
6120.9, 138.4, | , 22.7, 0.0, 583.8, | ,  1000,   953,  3000,  2937, | , -3.4, 2399.7, 23.286, |, 0.0
6121.9, 138.1, | , 22.7, 0.0, 583.4, | ,  1000,   960,  3000,  2947, | , -3.4, 2401.8, 23.406, |, 0.0
6122.9, 138.0, | , 22.7, 0.0, 584.0, | ,  1000,   960,  3000,  2921, | , -3.4, 2425.4, 23.480, |, 0.0
6123.9, 138.5, | , 22.7, 0.0, 580.0, | ,  1000,   954,  3000,  2913, | , -3.4, 2395.8, 23.111, |, 0.0
6125.0, 138.5, | , 22.7, 0.0, 584.2, | ,  1000,   957,  3000,  2933, | , -3.4, 2397.1, 23.265, |, 0.0
6126.0, 138.8, | , 22.7, 0.0, 578.6, | ,  1000,   954,  3000,  2946, | , -3.4, 2394.1, 23.294, |, 0.0
6127.0, 137.9, | , 22.7, 0.0, 584.4, | ,  1000,   958,  3000,  2920, | , -3.4, 2407.4, 23.288, |, 0.0
6128.0, 138.1, | , 22.7, 0.0, 584.0, | ,  1000,   958,  3000,  2920, | , -3.4, 2406.6, 23.281, |, 0.0
6129.0, 138.4, | , 22.7, 0.0, 579.9, | ,  1000,   954,  3000,  2911, | , -3.4, 2406.1, 23.202, |, 0.0
6130.0, 137.9, | , 22.7, 0.0, 584.0, | ,  1000,   960,  3000,  2941, | , -3.4, 2425.4, 23.597, |, 0.0
6131.0, 138.5, | , 22.7, 0.0, 583.8, | ,  1000,   953,  3000,  2940, | , -3.4, 2399.7, 23.303, |, 0.0
6132.0, 138.1, | , 22.7, 0.0, 584.3, | ,  1000,   958,  3000,  2913, | , -3.4, 2405.7, 23.232, |, 0.0
6133.0, 137.9, | , 22.7, 0.0, 584.5, | ,  1000,   948,  3000,  2953, | , -3.4, 2410.0, 23.455, |, 0.0
6134.1, 138.6, | , 22.7, 0.0, 579.9, | ,  1000,   952,  3000,  2931, | , -3.4, 2406.1, 23.308, |, 0.0
6135.1, 138.1, | , 22.7, 0.0, 584.9, | ,  1000,   950,  3000,  2915, | , -3.4, 2407.8, 23.218, |, 0.0
6136.1, 138.0, | , 22.7, 0.0, 583.6, | ,  1000,   949,  3000,  2929, | , -3.4, 2404.4, 23.262, |, 0.0
6137.1, 137.8, | , 22.7, 0.0, 584.5, | ,  1000,   955,  3000,  2920, | , -3.4, 2404.4, 23.242, |, 0.0
6138.1, 138.4, | , 22.7, 0.0, 584.7, | ,  1000,   958,  3000,  2940, | , -3.4, 2422.4, 23.552, |, 0.0
6139.1, 138.0, | , 22.7, 0.0, 584.5, | ,  1000,   961,  3000,  2926, | , -3.4, 2419.0, 23.450, |, 0.0
6140.1, 138.7, | , 22.7, 0.0, 579.3, | ,  1000,   956,  3000,  2946, | , -3.4, 2405.3, 23.414, |, 0.0
6141.1, 137.9, | , 22.7, 0.0, 583.8, | ,  1000,   954,  3000,  2922, | , -3.4, 2400.1, 23.206, |, 0.0
6142.1, 138.2, | , 22.7, 0.0, 584.8, | ,  1000,   951,  3000,  2932, | , -3.4, 2415.6, 23.396, |, 0.0
6143.1, 137.6, | , 22.7, 0.0, 584.8, | ,  1000,   957,  3000,  2924, | , -3.4, 2418.6, 23.417, |, 0.0
6144.2, 137.9, | , 22.7, 0.0, 584.7, | ,  1000,   962,  3000,  2942, | , -3.4, 2413.4, 23.503, |, 0.0
6145.2, 138.8, | , 22.7, 0.0, 580.6, | ,  1000,   954,  3000,  2937, | , -3.4, 2414.7, 23.438, |, 0.0
6146.2, 138.4, | , 22.7, 0.0, 583.5, | ,  1000,   963,  3000,  2943, | , -3.4, 2430.1, 23.678, |, 0.0
6147.2, 138.1, | , 22.7, 0.0, 584.2, | ,  1000,   954,  3000,  2959, | , -3.4, 2425.4, 23.672, |, 0.0
6148.2, 138.1, | , 22.7, 0.0, 584.4, | ,  1000,   961,  3000,  2921, | , -3.4, 2438.7, 23.617, |, 0.0
6149.2, 138.5, | , 22.7, 0.0, 584.9, | ,  1000,   961,  3000,  2940, | , -3.4, 2425.4, 23.604, |, 0.0
6150.2, 138.8, | , 22.7, 0.0, 579.3, | ,  1000,   950,  3000,  2929, | , -3.4, 2415.6, 23.380, |, 0.0
6151.2, 138.1, | , 22.7, 0.0, 583.7, | ,  1000,   963,  3000,  2941, | , -3.4, 2410.8, 23.479, |, 0.0
6152.2, 138.3, | , 22.7, 0.0, 584.6, | ,  1000,   952,  3000,  2937, | , -3.4, 2419.8, 23.475, |, 0.0
6153.2, 138.0, | , 22.7, 0.0, 584.8, | ,  1000,   951,  3000,  2922, | , -3.4, 2418.6, 23.367, |, 0.0
6154.2, 137.8, | , 22.7, 0.0, 584.9, | ,  1000,   958,  3000,  2920, | , -3.4, 2420.7, 23.416, |, 0.0
6155.3, 138.0, | , 22.7, 0.0, 584.9, | ,  1000,   961,  3000,  2944, | , -3.4, 2434.8, 23.718, |, 0.0
6156.3, 138.4, | , 22.7, 0.0, 584.1, | ,  1000,   953,  3000,  2941, | , -3.4, 2412.6, 23.435, |, 0.0
6157.3, 137.8, | , 22.7, 0.0, 585.2, | ,  1000,   956,  3000,  2926, | , -3.4, 2430.6, 23.540, |, 0.0
6158.3, 138.0, | , 22.7, 0.0, 585.1, | ,  1000,   953,  3000,  2958, | , -3.4, 2439.1, 23.793, |, 0.0
6159.3, 137.9, | , 22.7, 0.0, 584.5, | ,  1000,   952,  3000,  2937, | , -3.4, 2419.4, 23.474, |, 0.0
6160.3, 138.3, | , 22.7, 0.0, 585.1, | ,  1000,   949,  3000,  2923, | , -3.4, 2419.0, 23.369, |, 0.0
6161.3, 138.4, | , 22.7, 0.0, 579.7, | ,  1000,   950,  3000,  2928, | , -3.4, 2419.8, 23.410, |, 0.0
6162.3, 137.9, | , 22.7, 0.0, 585.1, | ,  1000,   962,  3000,  2940, | , -3.4, 2448.1, 23.830, |, 0.0
6163.3, 138.4, | , 22.7, 0.0, 585.3, | ,  1000,   959,  3000,  2967, | , -3.4, 2420.3, 23.701, |, 0.0
6164.3, 138.3, | , 22.7, 0.0, 585.2, | ,  1000,   953,  3000,  2922, | , -3.4, 2423.3, 23.426, |, 0.0
6165.4, 137.9, | , 22.7, 0.0, 584.9, | ,  1000,   950,  3000,  2939, | , -3.4, 2436.1, 23.636, |, 0.0
6166.4, 139.0, | , 22.7, 0.0, 576.9, | ,  1000,   954,  3000,  2934, | , -3.4, 2429.3, 23.562, |, 0.0
6167.4, 138.4, | , 22.7, 0.0, 584.8, | ,  1000,   952,  3000,  2926, | , -3.4, 2441.3, 23.620, |, 0.0
6168.4, 137.8, | , 22.7, 0.0, 585.2, | ,  1000,   950,  3000,  2907, | , -3.4, 2456.7, 23.637, |, 0.0
6169.4, 138.0, | , 22.7, 0.0, 585.2, | ,  1000,   961,  3000,  2937, | , -3.4, 2457.5, 23.901, |, 0.0
6170.4, 138.4, | , 22.7, 0.0, 585.4, | ,  1000,   956,  3000,  2952, | , -3.4, 2461.4, 23.998, |, 0.0
6171.4, 137.9, | , 22.7, 0.0, 585.3, | ,  1000,   953,  3000,  2922, | , -3.4, 2429.7, 23.490, |, 0.0
6172.4, 138.1, | , 22.7, 0.0, 584.4, | ,  1000,   960,  3000,  2933, | , -3.4, 2437.8, 23.673, |, 0.0
6173.4, 138.2, | , 22.7, 0.0, 585.3, | ,  1000,   957,  3000,  2945, | , -3.4, 2436.5, 23.719, |, 0.0
6174.5, 138.3, | , 22.7, 0.0, 585.6, | ,  1000,   956,  3000,  2933, | , -3.4, 2439.5, 23.672, |, 0.0
6175.5, 138.0, | , 22.7, 0.0, 585.0, | ,  1000,   957,  3000,  2933, | , -3.4, 2438.3, 23.658, |, 0.0
6176.5, 137.9, | , 22.7, 0.0, 585.3, | ,  1000,   956,  3000,  2947, | , -3.4, 2439.1, 23.747, |, 0.0
6177.5, 139.0, | , 22.7, 0.0, 580.5, | ,  1000,   954,  3000,  2946, | , -3.4, 2440.0, 23.739, |, 0.0
6178.5, 138.1, | , 22.7, 0.0, 585.6, | ,  1000,   950,  3000,  2928, | , -3.4, 2441.3, 23.614, |, 0.0
6179.5, 137.9, | , 22.7, 0.0, 585.3, | ,  1000,   962,  3000,  2941, | , -3.4, 2440.4, 23.756, |, 0.0
6180.5, 138.2, | , 22.7, 0.0, 585.7, | ,  1000,   949,  3000,  2928, | , -3.4, 2441.3, 23.609, |, 0.0
6181.5, 138.2, | , 22.7, 0.0, 585.6, | ,  1000,   950,  3000,  2933, | , -3.4, 2451.1, 23.747, |, 0.0
6182.5, 138.9, | , 22.7, 0.0, 579.7, | ,  1000,   952,  3000,  2944, | , -3.4, 2437.8, 23.694, |, 0.0
6183.6, 138.0, | , 22.7, 0.0, 585.4, | ,  1000,   959,  3000,  2929, | , -3.4, 2455.8, 23.816, |, 0.0
6184.6, 138.4, | , 22.7, 0.0, 585.7, | ,  1000,   955,  3000,  2921, | , -3.4, 2444.7, 23.637, |, 0.0
6185.6, 137.9, | , 22.7, 0.0, 585.6, | ,  1000,   954,  3000,  2943, | , -3.4, 2435.7, 23.677, |, 0.0
6186.6, 137.8, | , 22.7, 0.0, 585.7, | ,  1000,   955,  3000,  2907, | , -3.4, 2443.4, 23.539, |, 0.0
6187.6, 139.0, | , 22.7, 0.0, 580.7, | ,  1000,   947,  3000,  2929, | , -3.4, 2443.4, 23.625, |, 0.0
6188.6, 138.2, | , 22.7, 0.0, 585.8, | ,  1000,   953,  3000,  2923, | , -3.4, 2439.1, 23.586, |, 0.0
6189.6, 138.1, | , 22.7, 0.0, 585.6, | ,  1000,   961,  3000,  2943, | , -3.4, 2446.0, 23.819, |, 0.0
6190.6, 138.3, | , 22.7, 0.0, 586.1, | ,  1000,   945,  3000,  2931, | , -3.4, 2429.7, 23.495, |, 0.0
6191.6, 137.9, | , 22.7, 0.0, 585.8, | ,  1000,   958,  3000,  2914, | , -3.4, 2449.4, 23.654, |, 0.0
6192.6, 138.0, | , 22.7, 0.0, 585.1, | ,  1000,   947,  3000,  2922, | , -3.4, 2445.5, 23.602, |, 0.0
6193.7, 138.7, | , 22.7, 0.0, 580.0, | ,  1000,   958,  3000,  2945, | , -3.4, 2450.7, 23.864, |, 0.0
6194.7, 138.2, | , 22.7, 0.0, 586.3, | ,  1000,   956,  3000,  2933, | , -3.4, 2455.4, 23.820, |, 0.0
6195.7, 138.1, | , 22.7, 0.0, 586.0, | ,  1000,   946,  3000,  2929, | , -3.4, 2454.1, 23.725, |, 0.0
6196.7, 137.9, | , 22.7, 0.0, 585.8, | ,  1000,   951,  3000,  2945, | , -3.4, 2450.3, 23.813, |, 0.0
6197.7, 138.0, | , 22.7, 0.0, 585.3, | ,  1000,   955,  3000,  2938, | , -3.4, 2443.4, 23.732, |, 0.0
6198.7, 139.1, | , 22.7, 0.0, 580.9, | ,  1000,   950,  3000,  2923, | , -3.4, 2446.4, 23.635, |, 0.0
6199.7, 138.3, | , 22.7, 0.0, 586.2, | ,  1000,   957,  3000,  2926, | , -3.4, 2446.8, 23.698, |, 0.0
6200.7, 137.9, | , 22.7, 0.0, 586.1, | ,  1000,   959,  3000,  2929, | , -3.4, 2448.1, 23.744, |, 0.0
6201.7, 137.9, | , 22.7, 0.0, 586.3, | ,  1000,   963,  3000,  2929, | , -3.4, 2452.4, 23.811, |, 0.0
6202.7, 138.4, | , 22.7, 0.0, 585.4, | ,  1000,   958,  3000,  2937, | , -3.4, 2452.8, 23.831, |, 0.0
6203.7, 139.0, | , 22.7, 0.0, 581.7, | ,  1000,   955,  3000,  2927, | , -3.4, 2451.1, 23.736, |, 0.0
6204.8, 137.9, | , 22.7, 0.0, 586.4, | ,  1000,   960,  3000,  2933, | , -3.4, 2461.4, 23.898, |, 0.0
6205.8, 137.9, | , 22.7, 0.0, 586.2, | ,  1000,   951,  3000,  2948, | , -3.4, 2461.8, 23.945, |, 0.0
6206.8, 138.2, | , 22.7, 0.0, 586.5, | ,  1000,   949,  3000,  2937, | , -3.4, 2477.3, 24.014, |, 0.0
6207.8, 137.9, | , 22.7, 0.0, 584.8, | ,  1000,   950,  3000,  2934, | , -3.4, 2473.8, 23.968, |, 0.0
6208.8, 137.9, | , 22.7, 0.0, 586.2, | ,  1000,   956,  3000,  2931, | , -3.4, 2468.7, 23.937, |, 0.0
6209.8, 138.9, | , 22.7, 0.0, 581.5, | ,  1000,   950,  3000,  2922, | , -3.4, 2452.4, 23.687, |, 0.0
6210.8, 138.1, | , 22.7, 0.0, 586.0, | ,  1000,   958,  3000,  2956, | , -3.4, 2474.3, 24.157, |, 0.0
6211.8, 137.8, | , 22.7, 0.0, 586.2, | ,  1000,   952,  3000,  2918, | , -3.4, 2461.0, 23.762, |, 0.0
6212.8, 138.0, | , 22.7, 0.0, 585.4, | ,  1000,   955,  3000,  2914, | , -3.4, 2461.4, 23.761, |, 0.0
6213.8, 138.4, | , 22.7, 0.0, 586.3, | ,  1000,   959,  3000,  2936, | , -3.4, 2490.1, 24.190, |, 0.0
6214.9, 138.7, | , 22.7, 0.0, 580.2, | ,  1000,   950,  3000,  2937, | , -3.4, 2468.3, 23.937, |, 0.0
6215.9, 137.8, | , 22.7, 0.0, 585.7, | ,  1000,   950,  3000,  2907, | , -3.4, 2489.7, 23.953, |, 0.0
6216.9, 138.3, | , 22.7, 0.0, 586.3, | ,  1000,   949,  3000,  2925, | , -3.4, 2471.7, 23.886, |, 0.0
6217.9, 138.1, | , 22.7, 0.0, 585.3, | ,  1000,   959,  3000,  2933, | , -3.4, 2462.7, 23.911, |, 0.0
6218.9, 138.1, | , 22.7, 0.0, 586.0, | ,  1000,   962,  3000,  2941, | , -3.4, 2458.4, 23.931, |, 0.0
6219.9, 138.8, | , 22.7, 0.0, 581.4, | ,  1000,   948,  3000,  2914, | , -3.4, 2473.8, 23.831, |, 0.0
6220.9, 138.3, | , 22.7, 0.0, 585.5, | ,  1000,   957,  3000,  2931, | , -3.4, 2467.8, 23.933, |, 0.0
6221.9, 137.9, | , 22.7, 0.0, 585.7, | ,  1000,   956,  3000,  2944, | , -3.4, 2469.1, 24.026, |, 0.0
6222.9, 137.9, | , 22.7, 0.0, 584.6, | ,  1000,   956,  3000,  2924, | , -3.4, 2496.5, 24.160, |, 0.0
6224.0, 138.2, | , 22.7, 0.0, 585.9, | ,  1000,   953,  3000,  2931, | , -3.4, 2470.0, 23.930, |, 0.0
6225.0, 138.6, | , 22.7, 0.0, 583.5, | ,  1000,   952,  3000,  2927, | , -3.4, 2471.3, 23.911, |, 0.0
6226.0, 139.4, | , 22.7, 0.0, 575.3, | ,  1000,   954,  3000,  2936, | , -3.4, 2492.7, 24.183, |, 0.0
6227.0, 138.9, | , 22.7, 0.0, 582.9, | ,  1000,   960,  3000,  2955, | , -3.4, 2467.4, 24.092, |, 0.0
6228.0, 138.9, | , 22.7, 0.0, 582.5, | ,  1000,   958,  3000,  2928, | , -3.4, 2479.8, 24.037, |, 0.0
6229.0, 138.3, | , 22.7, 0.0, 583.2, | ,  1000,   960,  3000,  2928, | , -3.4, 2467.4, 23.931, |, 0.0
6230.0, 138.2, | , 22.7, 0.0, 583.4, | ,  1000,   949,  3000,  2910, | , -3.4, 2471.3, 23.788, |, 0.0
6231.0, 139.6, | , 22.7, 0.0, 578.0, | ,  1000,   949,  3000,  2937, | , -3.4, 2486.2, 24.100, |, 0.0
6232.0, 138.5, | , 22.7, 0.0, 583.5, | ,  1000,   953,  3000,  2964, | , -3.4, 2503.0, 24.458, |, 0.0
6233.1, 138.5, | , 22.7, 0.0, 582.8, | ,  1000,   960,  3000,  2933, | , -3.4, 2493.1, 24.212, |, 0.0
6234.1, 138.7, | , 22.7, 0.0, 583.9, | ,  1000,   958,  3000,  2929, | , -3.4, 2473.8, 23.986, |, 0.0
6235.1, 138.5, | , 22.7, 0.0, 583.7, | ,  1000,   949,  3000,  2937, | , -3.4, 2473.8, 23.974, |, 0.0
6236.1, 138.9, | , 22.7, 0.0, 578.9, | ,  1000,   952,  3000,  2924, | , -3.4, 2503.8, 24.205, |, 0.0
6237.1, 138.3, | , 22.7, 0.0, 583.7, | ,  1000,   952,  3000,  2937, | , -3.4, 2478.5, 24.043, |, 0.0
6238.1, 138.9, | , 22.7, 0.0, 583.0, | ,  1000,   957,  3000,  2933, | , -3.4, 2478.5, 24.048, |, 0.0
6239.1, 138.4, | , 22.7, 0.0, 583.6, | ,  1000,   954,  3000,  2912, | , -3.4, 2478.5, 23.902, |, 0.0
6240.1, 138.4, | , 22.7, 0.0, 583.6, | ,  1000,   958,  3000,  2941, | , -3.4, 2485.0, 24.163, |, 0.0
6241.1, 138.8, | , 22.7, 0.0, 583.9, | ,  1000,   954,  3000,  2941, | , -3.4, 2475.1, 24.047, |, 0.0
6242.1, 139.1, | , 22.7, 0.0, 578.4, | ,  1000,   949,  3000,  2911, | , -3.4, 2473.8, 23.818, |, 0.0
6243.1, 138.6, | , 22.7, 0.0, 583.0, | ,  1000,   954,  3000,  2935, | , -3.4, 2487.1, 24.126, |, 0.0
6244.2, 138.3, | , 22.7, 0.0, 584.0, | ,  1000,   957,  3000,  2942, | , -3.4, 2486.2, 24.182, |, 0.0
6245.2, 138.6, | , 22.7, 0.0, 584.1, | ,  1000,   953,  3000,  2907, | , -3.4, 2484.5, 23.917, |, 0.0
6246.2, 138.7, | , 22.7, 0.0, 584.1, | ,  1000,   954,  3000,  2941, | , -3.4, 2482.4, 24.122, |, 0.0
6247.2, 138.9, | , 22.7, 0.0, 577.8, | ,  1000,   949,  3000,  2923, | , -3.4, 2482.8, 23.982, |, 0.0
6248.2, 138.8, | , 22.7, 0.0, 582.9, | ,  1000,   952,  3000,  2914, | , -3.4, 2503.0, 24.137, |, 0.0
6249.2, 138.4, | , 22.7, 0.0, 583.8, | ,  1000,   951,  3000,  2949, | , -3.4, 2490.1, 24.226, |, 0.0
6250.2, 138.2, | , 22.7, 0.0, 584.0, | ,  1000,   955,  3000,  2937, | , -3.4, 2496.1, 24.227, |, 0.0
6251.2, 138.1, | , 22.7, 0.0, 584.1, | ,  1000,   953,  3000,  2912, | , -3.4, 2492.2, 24.026, |, 0.0
6252.2, 139.0, | , 22.7, 0.0, 578.6, | ,  1000,   952,  3000,  2937, | , -3.4, 2491.8, 24.168, |, 0.0
6253.3, 138.5, | , 22.7, 0.0, 582.9, | ,  1000,   955,  3000,  2949, | , -3.4, 2488.8, 24.235, |, 0.0
6254.3, 138.3, | , 22.7, 0.0, 584.1, | ,  1000,   956,  3000,  2933, | , -3.4, 2494.8, 24.205, |, 0.0
6255.3, 138.7, | , 22.7, 0.0, 584.4, | ,  1000,   960,  3000,  2940, | , -3.4, 2482.0, 24.145, |, 0.0
6256.3, 138.6, | , 22.7, 0.0, 584.1, | ,  1000,   961,  3000,  2933, | , -3.4, 2482.0, 24.110, |, 0.0
6257.3, 138.2, | , 22.7, 0.0, 584.2, | ,  1000,   960,  3000,  2929, | , -3.4, 2496.1, 24.216, |, 0.0
6258.3, 138.8, | , 22.7, 0.0, 579.2, | ,  1000,   949,  3000,  2936, | , -3.4, 2491.4, 24.139, |, 0.0
6259.3, 138.7, | , 22.7, 0.0, 584.7, | ,  1000,   960,  3000,  2933, | , -3.4, 2493.1, 24.210, |, 0.0
6260.3, 138.4, | , 22.7, 0.0, 584.2, | ,  1000,   955,  3000,  2955, | , -3.4, 2486.7, 24.248, |, 0.0
6261.3, 138.4, | , 22.7, 0.0, 584.4, | ,  1000,   952,  3000,  2927, | , -3.4, 2513.2, 24.320, |, 0.0
6262.4, 138.6, | , 22.7, 0.0, 584.6, | ,  1000,   955,  3000,  2924, | , -3.4, 2494.8, 24.136, |, 0.0
6263.4, 139.5, | , 22.7, 0.0, 578.1, | ,  1000,   952,  3000,  2911, | , -3.4, 2493.1, 24.018, |, 0.0
6264.4, 138.3, | , 22.7, 0.0, 584.2, | ,  1000,   951,  3000,  2920, | , -3.4, 2512.8, 24.265, |, 0.0
6265.4, 138.6, | , 22.7, 0.0, 584.7, | ,  1000,   960,  3000,  2937, | , -3.4, 2491.8, 24.222, |, 0.0
6266.4, 138.6, | , 22.7, 0.0, 584.4, | ,  1000,   956,  3000,  2941, | , -3.4, 2495.2, 24.255, |, 0.0
6267.4, 138.3, | , 22.7, 0.0, 584.4, | ,  1000,   954,  3000,  2915, | , -3.4, 2494.4, 24.074, |, 0.0
6268.4, 139.0, | , 22.7, 0.0, 579.5, | ,  1000,   957,  3000,  2942, | , -3.4, 2489.7, 24.217, |, 0.0
6269.4, 138.9, | , 22.7, 0.0, 583.9, | ,  1000,   955,  3000,  2929, | , -3.4, 2504.7, 24.266, |, 0.0
6270.4, 139.4, | , 22.7, 0.0, 582.0, | ,  1000,   952,  3000,  2962, | , -3.4, 2491.0, 24.317, |, 0.0
6271.4, 138.4, | , 22.7, 0.0, 584.6, | ,  1000,   959,  3000,  2932, | , -3.4, 2488.8, 24.157, |, 0.0
6272.4, 138.3, | , 22.7, 0.0, 584.6, | ,  1000,   958,  3000,  2908, | , -3.4, 2497.8, 24.090, |, 0.0
6273.5, 138.6, | , 22.7, 0.0, 584.6, | ,  1000,   952,  3000,  2908, | , -3.4, 2497.4, 24.047, |, 0.0
6274.5, 139.2, | , 22.7, 0.0, 577.8, | ,  1000,   955,  3000,  2925, | , -3.4, 2499.1, 24.186, |, 0.0
6275.5, 138.3, | , 22.7, 0.0, 584.4, | ,  1000,   960,  3000,  2941, | , -3.4, 2500.0, 24.321, |, 0.0
6276.5, 138.2, | , 22.7, 0.0, 584.5, | ,  1000,   953,  3000,  2944, | , -3.4, 2501.2, 24.318, |, 0.0
6277.5, 138.7, | , 22.7, 0.0, 584.8, | ,  1000,   959,  3000,  2937, | , -3.4, 2528.7, 24.577, |, 0.0
6278.5, 138.3, | , 22.7, 0.0, 584.7, | ,  1000,   956,  3000,  2935, | , -3.4, 2500.8, 24.275, |, 0.0
6279.5, 139.2, | , 22.7, 0.0, 577.8, | ,  1000,   956,  3000,  2918, | , -3.4, 2509.8, 24.256, |, 0.0
6280.5, 138.6, | , 22.7, 0.0, 585.0, | ,  1000,   957,  3000,  2932, | , -3.4, 2507.7, 24.327, |, 0.0
6281.5, 138.2, | , 22.7, 0.0, 584.9, | ,  1000,   954,  3000,  2925, | , -3.4, 2508.5, 24.269, |, 0.0
6282.6, 138.3, | , 22.7, 0.0, 584.8, | ,  1000,   953,  3000,  2920, | , -3.4, 2508.1, 24.228, |, 0.0
6283.6, 138.3, | , 22.7, 0.0, 584.7, | ,  1000,   952,  3000,  2938, | , -3.4, 2509.4, 24.348, |, 0.0
6284.6, 139.2, | , 22.7, 0.0, 580.3, | ,  1000,   948,  3000,  2932, | , -3.4, 2508.5, 24.278, |, 0.0
6285.6, 138.4, | , 22.7, 0.0, 584.0, | ,  1000,   954,  3000,  2953, | , -3.4, 2527.8, 24.633, |, 0.0
6286.6, 138.4, | , 22.7, 0.0, 584.9, | ,  1000,   959,  3000,  2937, | , -3.4, 2533.8, 24.627, |, 0.0
6287.6, 138.7, | , 22.7, 0.0, 585.0, | ,  1000,   955,  3000,  2932, | , -3.4, 2506.8, 24.303, |, 0.0
6288.6, 138.7, | , 22.7, 0.0, 584.9, | ,  1000,   955,  3000,  2940, | , -3.4, 2507.7, 24.365, |, 0.0
6289.6, 138.4, | , 22.7, 0.0, 585.4, | ,  1000,   951,  3000,  2932, | , -3.4, 2515.8, 24.366, |, 0.0
6290.6, 139.5, | , 22.7, 0.0, 579.3, | ,  1000,   955,  3000,  2936, | , -3.4, 2530.8, 24.560, |, 0.0
6291.7, 138.7, | , 22.7, 0.0, 585.2, | ,  1000,   957,  3000,  2943, | , -3.4, 2507.2, 24.392, |, 0.0
6292.7, 138.2, | , 22.7, 0.0, 585.2, | ,  1000,   959,  3000,  2938, | , -3.4, 2536.4, 24.655, |, 0.0
6293.7, 138.1, | , 22.7, 0.0, 585.6, | ,  1000,   949,  3000,  2911, | , -3.4, 2520.1, 24.260, |, 0.0
6294.7, 138.6, | , 22.7, 0.0, 585.6, | ,  1000,   958,  3000,  2924, | , -3.4, 2535.9, 24.555, |, 0.0
6295.7, 139.1, | , 22.7, 0.0, 579.3, | ,  1000,   949,  3000,  2934, | , -3.4, 2520.1, 24.413, |, 0.0
6296.7, 138.1, | , 22.7, 0.0, 585.3, | ,  1000,   961,  3000,  2930, | , -3.4, 2519.7, 24.453, |, 0.0
6297.7, 138.7, | , 22.7, 0.0, 585.7, | ,  1000,   958,  3000,  2943, | , -3.4, 2527.8, 24.598, |, 0.0
6298.7, 138.3, | , 22.7, 0.0, 585.4, | ,  1000,   953,  3000,  2933, | , -3.4, 2521.4, 24.440, |, 0.0
6299.7, 138.4, | , 22.7, 0.0, 585.8, | ,  1000,   959,  3000,  2943, | , -3.4, 2523.5, 24.562, |, 0.0
6300.8, 139.2, | , 22.7, 0.0, 579.7, | ,  1000,   955,  3000,  2945, | , -3.4, 2514.1, 24.460, |, 0.0
6301.8, 138.5, | , 22.7, 0.0, 584.6, | ,  1000,   955,  3000,  2936, | , -3.4, 2526.5, 24.523, |, 0.0
6302.8, 138.3, | , 22.7, 0.0, 585.5, | ,  1000,   953,  3000,  2932, | , -3.4, 2524.4, 24.463, |, 0.0
6303.8, 138.6, | , 22.7, 0.0, 585.7, | ,  1000,   958,  3000,  2943, | , -3.4, 2521.4, 24.531, |, 0.0
6304.8, 138.6, | , 22.7, 0.0, 585.7, | ,  1000,   952,  3000,  2925, | , -3.4, 2521.8, 24.388, |, 0.0
6305.8, 138.3, | , 22.7, 0.0, 585.5, | ,  1000,   955,  3000,  2927, | , -3.4, 2545.4, 24.648, |, 0.0
6306.8, 139.0, | , 22.7, 0.0, 579.3, | ,  1000,   951,  3000,  2939, | , -3.4, 2523.5, 24.488, |, 0.0
6307.8, 138.6, | , 22.7, 0.0, 586.1, | ,  1000,   954,  3000,  2931, | , -3.4, 2527.8, 24.493, |, 0.0
6308.8, 138.7, | , 22.7, 0.0, 585.8, | ,  1000,   952,  3000,  2952, | , -3.4, 2521.4, 24.553, |, 0.0
6309.9, 138.3, | , 22.7, 0.0, 585.4, | ,  1000,   953,  3000,  2943, | , -3.4, 2524.8, 24.535, |, 0.0
6310.9, 138.6, | , 22.7, 0.0, 586.1, | ,  1000,   952,  3000,  2914, | , -3.4, 2527.8, 24.381, |, 0.0
6311.9, 139.2, | , 22.7, 0.0, 581.1, | ,  1000,   956,  3000,  2935, | , -3.4, 2527.0, 24.524, |, 0.0
6312.9, 138.3, | , 22.7, 0.0, 585.5, | ,  1000,   954,  3000,  2944, | , -3.4, 2531.2, 24.606, |, 0.0
6313.9, 138.3, | , 22.7, 0.0, 585.6, | ,  1000,   960,  3000,  2944, | , -3.4, 2551.8, 24.853, |, 0.0
6314.9, 138.8, | , 22.7, 0.0, 586.1, | ,  1000,   949,  3000,  2947, | , -3.4, 2558.7, 24.862, |, 0.0
6315.9, 138.3, | , 22.7, 0.0, 585.7, | ,  1000,   951,  3000,  2927, | , -3.4, 2560.8, 24.773, |, 0.0
6316.9, 139.4, | , 22.7, 0.0, 577.8, | ,  1000,   957,  3000,  2918, | , -3.4, 2548.8, 24.635, |, 0.0
6317.9, 138.4, | , 22.7, 0.0, 585.6, | ,  1000,   956,  3000,  2919, | , -3.4, 2531.7, 24.472, |, 0.0
6318.9, 138.6, | , 22.7, 0.0, 586.2, | ,  1000,   957,  3000,  2927, | , -3.4, 2532.5, 24.534, |, 0.0
6320.0, 138.1, | , 22.7, 0.0, 585.5, | ,  1000,   954,  3000,  2906, | , -3.4, 2536.4, 24.418, |, 0.0
6321.0, 138.3, | , 22.7, 0.0, 585.8, | ,  1000,   962,  3000,  2949, | , -3.4, 2540.2, 24.780, |, 0.0
6322.0, 138.7, | , 22.7, 0.0, 585.9, | ,  1000,   959,  3000,  2945, | , -3.4, 2529.1, 24.631, |, 0.0
6323.0, 139.0, | , 22.7, 0.0, 580.9, | ,  1000,   950,  3000,  2933, | , -3.4, 2538.5, 24.592, |, 0.0
6324.0, 138.2, | , 22.7, 0.0, 585.5, | ,  1000,   959,  3000,  2931, | , -3.4, 2527.8, 24.527, |, 0.0
6325.0, 138.5, | , 22.7, 0.0, 585.7, | ,  1000,   950,  3000,  2928, | , -3.4, 2539.4, 24.565, |, 0.0
6326.0, 138.6, | , 22.7, 0.0, 586.2, | ,  1000,   953,  3000,  2941, | , -3.4, 2556.1, 24.821, |, 0.0
6327.0, 138.4, | , 22.7, 0.0, 585.9, | ,  1000,   951,  3000,  2947, | , -3.4, 2543.7, 24.733, |, 0.0
6328.0, 139.0, | , 22.7, 0.0, 581.3, | ,  1000,   955,  3000,  2929, | , -3.4, 2549.7, 24.700, |, 0.0
6329.0, 138.7, | , 22.7, 0.0, 586.2, | ,  1000,   959,  3000,  2933, | , -3.4, 2537.2, 24.628, |, 0.0
6330.1, 138.6, | , 22.7, 0.0, 583.3, | ,  1000,   953,  3000,  2918, | , -3.4, 2538.9, 24.512, |, 0.0
6331.1, 138.2, | , 22.7, 0.0, 586.0, | ,  1000,   950,  3000,  2911, | , -3.4, 2538.5, 24.447, |, 0.0
6332.1, 138.9, | , 22.7, 0.0, 585.9, | ,  1000,   955,  3000,  2951, | , -3.4, 2557.8, 24.917, |, 0.0
6333.1, 139.4, | , 22.7, 0.0, 578.2, | ,  1000,   958,  3000,  2916, | , -3.4, 2538.9, 24.532, |, 0.0
6334.1, 138.6, | , 22.7, 0.0, 585.0, | ,  1000,   959,  3000,  2926, | , -3.4, 2550.1, 24.710, |, 0.0
6335.1, 138.3, | , 22.7, 0.0, 586.0, | ,  1000,   958,  3000,  2935, | , -3.4, 2550.1, 24.760, |, 0.0
6336.1, 138.7, | , 22.7, 0.0, 586.4, | ,  1000,   955,  3000,  2922, | , -3.4, 2555.7, 24.714, |, 0.0
6337.1, 138.2, | , 22.7, 0.0, 586.2, | ,  1000,   953,  3000,  2945, | , -3.4, 2560.8, 24.901, |, 0.0
6338.1, 139.0, | , 22.7, 0.0, 580.4, | ,  1000,   960,  3000,  2933, | , -3.4, 2557.8, 24.835, |, 0.0
6339.2, 139.5, | , 22.7, 0.0, 579.5, | ,  1000,   955,  3000,  2948, | , -3.4, 2543.2, 24.758, |, 0.0
6340.2, 138.8, | , 22.7, 0.0, 586.2, | ,  1000,   957,  3000,  2952, | , -3.4, 2539.4, 24.764, |, 0.0
6341.2, 138.2, | , 22.7, 0.0, 586.0, | ,  1000,   950,  3000,  2937, | , -3.4, 2552.7, 24.746, |, 0.0
6342.2, 138.1, | , 22.7, 0.0, 586.0, | ,  1000,   952,  3000,  2922, | , -3.4, 2554.8, 24.687, |, 0.0
6343.2, 138.6, | , 22.7, 0.0, 586.4, | ,  1000,   959,  3000,  2919, | , -3.4, 2551.4, 24.682, |, 0.0
6344.2, 139.0, | , 22.7, 0.0, 581.3, | ,  1000,   955,  3000,  2935, | , -3.4, 2552.7, 24.769, |, 0.0
6345.2, 139.0, | , 22.7, 0.0, 581.5, | ,  1000,   954,  3000,  2935, | , -3.4, 2553.9, 24.773, |, 0.0
6346.2, 138.3, | , 22.7, 0.0, 586.7, | ,  1000,   954,  3000,  2943, | , -3.4, 2553.5, 24.817, |, 0.0
6347.2, 138.7, | , 22.7, 0.0, 586.6, | ,  1000,   957,  3000,  2937, | , -3.4, 2578.4, 25.043, |, 0.0
6348.3, 138.3, | , 22.7, 0.0, 586.3, | ,  1000,   953,  3000,  2945, | , -3.4, 2553.1, 24.822, |, 0.0
6349.3, 139.5, | , 22.7, 0.0, 577.0, | ,  1000,   947,  3000,  2926, | , -3.4, 2571.1, 24.841, |, 0.0
6350.3, 138.6, | , 22.7, 0.0, 586.5, | ,  1000,   955,  3000,  2922, | , -3.4, 2583.9, 24.990, |, 0.0
6351.3, 138.1, | , 22.7, 0.0, 586.3, | ,  1000,   955,  3000,  2932, | , -3.4, 2559.1, 24.807, |, 0.0
6352.3, 138.3, | , 22.7, 0.0, 586.1, | ,  1000,   952,  3000,  2926, | , -3.4, 2551.8, 24.678, |, 0.0
6353.3, 138.5, | , 22.7, 0.0, 586.5, | ,  1000,   960,  3000,  2936, | , -3.4, 2557.4, 24.847, |, 0.0
6354.3, 139.0, | , 22.7, 0.0, 581.1, | ,  1000,   951,  3000,  2929, | , -3.4, 2551.4, 24.690, |, 0.0
6355.3, 139.0, | , 22.7, 0.0, 581.4, | ,  1000,   952,  3000,  2929, | , -3.4, 2552.7, 24.710, |, 0.0
6356.3, 138.4, | , 22.7, 0.0, 586.2, | ,  1000,   955,  3000,  2945, | , -3.4, 2569.4, 24.994, |, 0.0
6357.3, 138.7, | , 22.7, 0.0, 586.0, | ,  1000,   953,  3000,  2919, | , -3.4, 2584.4, 24.961, |, 0.0
6358.4, 138.2, | , 22.7, 0.0, 586.2, | ,  1000,   953,  3000,  2906, | , -3.4, 2576.2, 24.793, |, 0.0
6359.4, 138.4, | , 22.7, 0.0, 585.5, | ,  1000,   955,  3000,  2938, | , -3.4, 2553.9, 24.801, |, 0.0
6360.4, 139.4, | , 22.7, 0.0, 582.4, | ,  1000,   953,  3000,  2936, | , -3.4, 2550.9, 24.741, |, 0.0
6361.4, 138.7, | , 22.7, 0.0, 586.7, | ,  1000,   962,  3000,  2948, | , -3.4, 2550.5, 24.870, |, 0.0
6362.4, 138.4, | , 22.7, 0.0, 585.5, | ,  1000,   957,  3000,  2924, | , -3.4, 2554.8, 24.733, |, 0.0
6363.4, 138.2, | , 22.7, 0.0, 586.2, | ,  1000,   953,  3000,  2930, | , -3.4, 2582.2, 25.010, |, 0.0
6364.4, 138.8, | , 22.7, 0.0, 585.8, | ,  1000,   959,  3000,  2944, | , -3.4, 519.7, 5.070, |, 0.0
6365.4, 139.5, | , 22.7, 0.0, 577.0, | ,  1000,   954,  3000,  2933, | , -3.4, 607.5, 5.901, |, 0.0
6366.4, 138.2, | , 22.7, 0.0, 586.2, | ,  1000,   956,  3000,  2926, | , -3.4, 667.5, 6.476, |, 0.0
6367.5, 138.7, | , 22.7, 0.0, 586.8, | ,  1000,   956,  3000,  2938, | , -3.4, 751.5, 7.312, |, 0.0
6368.5, 138.4, | , 22.7, 0.0, 586.5, | ,  1000,   957,  3000,  2935, | , -3.4, 816.6, 7.942, |, 0.0
6369.5, 138.5, | , 22.7, 0.0, 585.3, | ,  1000,   953,  3000,  2923, | , -3.4, 901.4, 8.729, |, 0.0
6370.5, 139.3, | , 22.7, 0.0, 581.7, | ,  1000,   949,  3000,  2918, | , -3.4, 978.1, 9.448, |, 0.0
6371.5, 139.2, | , 22.7, 0.0, 582.1, | ,  1000,   954,  3000,  2926, | , -3.4, 1061.7, 10.288, |, 0.0
6372.5, 138.2, | , 22.7, 0.0, 586.3, | ,  1000,   960,  3000,  2924, | , -3.4, 1142.2, 11.080, |, 0.0
6373.5, 138.4, | , 22.7, 0.0, 586.6, | ,  1000,   960,  3000,  2941, | , -3.4, 1208.2, 11.770, |, 0.0
6374.5, 138.7, | , 22.7, 0.0, 585.7, | ,  1000,   951,  3000,  2911, | , -3.4, 1275.5, 12.304, |, 0.0
6375.5, 138.7, | , 22.7, 0.0, 586.6, | ,  1000,   961,  3000,  2937, | , -3.4, 1357.7, 13.215, |, 0.0
6376.5, 138.9, | , 22.7, 0.0, 582.0, | ,  1000,   952,  3000,  2936, | , -3.4, 1419.8, 13.785, |, 0.0
6377.6, 138.3, | , 22.7, 0.0, 586.3, | ,  1000,   960,  3000,  2937, | , -3.4, 1494.0, 14.534, |, 0.0
6378.6, 138.6, | , 22.7, 0.0, 586.6, | ,  1000,   955,  3000,  2918, | , -3.4, 1568.5, 15.168, |, 0.0
6379.6, 138.5, | , 22.7, 0.0, 585.7, | ,  1000,   960,  3000,  2943, | , -3.4, 1640.9, 15.987, |, 0.0
6380.6, 138.3, | , 22.7, 0.0, 586.6, | ,  1000,   957,  3000,  2945, | , -3.4, 1716.8, 16.724, |, 0.0
6381.6, 139.1, | , 22.7, 0.0, 580.8, | ,  1000,   957,  3000,  2936, | , -3.4, 1780.2, 17.300, |, 0.0
6382.6, 138.4, | , 22.7, 0.0, 585.6, | ,  1000,   956,  3000,  2939, | , -3.4, 1857.7, 18.059, |, 0.0
6383.6, 138.4, | , 22.7, 0.0, 586.2, | ,  1000,   961,  3000,  2946, | , -3.4, 1918.1, 18.702, |, 0.0
6384.6, 138.8, | , 22.7, 0.0, 586.1, | ,  1000,   955,  3000,  2931, | , -3.4, 1981.5, 19.215, |, 0.0
6385.7, 138.4, | , 22.7, 0.0, 585.9, | ,  1000,   953,  3000,  2922, | , -3.4, 2062.1, 19.938, |, 0.0
6386.7, 138.9, | , 22.7, 0.0, 580.8, | ,  1000,   956,  3000,  2941, | , -3.4, 2111.4, 20.531, |, 0.0
6387.7, 138.7, | , 22.7, 0.0, 585.5, | ,  1000,   953,  3000,  2929, | , -3.4, 2195.8, 21.271, |, 0.0
6388.7, 138.7, | , 22.7, 0.0, 586.9, | ,  1000,   954,  3000,  2958, | , -3.4, 2213.3, 21.601, |, 0.0
6389.7, 138.5, | , 22.7, 0.0, 585.6, | ,  1000,   956,  3000,  2918, | , -3.4, 2266.5, 21.909, |, 0.0
6390.7, 138.3, | , 22.7, 0.0, 586.4, | ,  1000,   950,  3000,  2933, | , -3.4, 2333.3, 22.605, |, 0.0
6391.7, 138.7, | , 22.7, 0.0, 587.2, | ,  1000,   955,  3000,  2945, | , -3.4, 2378.3, 23.141, |, 0.0
6392.7, 139.2, | , 22.7, 0.0, 582.3, | ,  1000,   954,  3000,  2926, | , -3.4, 2397.6, 23.203, |, 0.0
6393.7, 138.2, | , 22.7, 0.0, 586.8, | ,  1000,   952,  3000,  2929, | , -3.4, 2414.7, 23.383, |, 0.0
6394.8, 139.1, | , 22.7, 0.0, 586.1, | ,  1000,   965,  3000,  2952, | , -3.4, 2461.0, 24.041, |, 0.0
6395.8, 138.2, | , 22.7, 0.0, 586.9, | ,  1000,   952,  3000,  2937, | , -3.4, 2474.7, 24.006, |, 0.0
6396.8, 138.2, | , 22.7, 0.0, 586.9, | ,  1000,   949,  3000,  2922, | , -3.4, 2519.7, 24.334, |, 0.0
6397.8, 139.0, | , 22.7, 0.0, 581.3, | ,  1000,   948,  3000,  2939, | , -3.4, 2531.2, 24.542, |, 0.0
6398.8, 138.6, | , 22.7, 0.0, 587.4, | ,  1000,   951,  3000,  2941, | , -3.4, 2555.7, 24.805, |, 0.0
6399.8, 138.4, | , 22.7, 0.0, 586.3, | ,  1000,   951,  3000,  2911, | , -3.4, 2574.1, 24.794, |, 0.0
6400.8, 138.3, | , 22.7, 0.0, 586.9, | ,  1000,   953,  3000,  2937, | , -3.4, 2589.9, 25.130, |, 0.0
6401.8, 138.5, | , 22.7, 0.0, 587.4, | ,  1000,   952,  3000,  2910, | , -3.4, 2616.5, 25.201, |, 0.0
6402.8, 139.4, | , 22.7, 0.0, 582.5, | ,  1000,   949,  3000,  2959, | , -3.4, 2608.4, 25.430, |, 0.0
6403.8, 138.2, | , 22.7, 0.0, 586.9, | ,  1000,   951,  3000,  2922, | , -3.4, 2620.4, 25.316, |, 0.0
6404.9, 138.9, | , 22.7, 0.0, 586.7, | ,  1000,   954,  3000,  2931, | , -3.4, 2620.4, 25.390, |, 0.0
6405.9, 139.0, | , 22.7, 0.0, 587.3, | ,  1000,   960,  3000,  2939, | , -3.4, 2631.5, 25.588, |, 0.0
6406.9, 138.3, | , 22.7, 0.0, 587.1, | ,  1000,   957,  3000,  2931, | , -3.4, 2624.2, 25.445, |, 0.0
6407.9, 138.4, | , 22.7, 0.0, 587.1, | ,  1000,   960,  3000,  2931, | , -3.4, 2624.6, 25.470, |, 0.0
6408.9, 139.3, | , 22.7, 0.0, 583.2, | ,  1000,   953,  3000,  2933, | , -3.4, 2622.1, 25.412, |, 0.0
6409.9, 138.7, | , 22.7, 0.0, 586.5, | ,  1000,   961,  3000,  2936, | , -3.4, 2624.2, 25.501, |, 0.0
