Repository: jdhuang-csm/Ru-BCA

## Methods
* (BaO)<sub>x</sub>-(CaO)<sub>y</sub>-(Al<sub>2</sub>O<sub>3</sub>)<sub>1-x-y</sub> (BCA) catalyst supports were synthesized via sol-gel and solid-state methods. 
* Ru/BCA catalysts were prepared via incipient wetness impregnation to achieve 1 wt. % Ru loading.
* Ammonia synthesis rates were measured for Ru/BCA catalysts in a packed-bed reactor at 480-600<sup>o</sup>C, 10 bar, and space velocities up to 1.3 x 10<sup>6</sup> ml g<sub>cat</sub><sup>-1</sup> h<sup>-1</sup>.
* A machine learning (ML) model was employed to improve understanding of the behavior of Ru/BCA catalysts.
* A microkinetic model was developed to describe the best-performing catalyst.

File: data/init_files_Cadigan/BCA512.txt (part 16 of 43)
********** Start test **********
Elapsed time, Pressure, | , LJtemp(C), Inner-Temp, Outer-Temp, | , N2-set, N2-flow, H2-set, H2-flow, | , pH, NH3_ppm, NH3_Prod_rate, |, In222Temp
5980.6, 139.6, | , 24.9, 0.0, 574.8, | ,  1000,   958,  3000,  2920, | , -3.4, 5016.2, 39.309, |, 0.0
5981.6, 139.8, | , 24.9, 0.0, 573.1, | ,  1000,   951,  3000,  2920, | , -3.4, 5008.5, 39.173, |, 0.0
5982.6, 139.8, | , 24.9, 0.0, 578.5, | ,  1000,   957,  3000,  2914, | , -3.4, 5011.9, 39.211, |, 0.0
5983.6, 139.3, | , 24.9, 0.0, 581.6, | ,  1000,   955,  3000,  2922, | , -3.4, 4986.7, 39.057, |, 0.0
5984.6, 139.5, | , 24.9, 0.0, 576.9, | ,  1000,   949,  3000,  2935, | , -3.4, 4985.8, 39.134, |, 0.0
5985.6, 138.9, | , 24.9, 0.0, 581.5, | ,  1000,   959,  3000,  2911, | , -3.4, 5008.1, 39.165, |, 0.0
5986.6, 139.0, | , 24.9, 0.0, 582.4, | ,  1000,   953,  3000,  2902, | , -3.4, 5013.7, 39.054, |, 0.0
5987.6, 138.8, | , 24.9, 0.0, 582.6, | ,  1000,   957,  3000,  2922, | , -3.4, 5017.9, 39.329, |, 0.0
5988.6, 138.7, | , 24.9, 0.0, 582.3, | ,  1000,   950,  3000,  2942, | , -3.4, 4987.5, 39.222, |, 0.0
5989.6, 139.1, | , 24.9, 0.0, 583.0, | ,  1000,   955,  3000,  2933, | , -3.4, 4987.9, 39.178, |, 0.0
5990.7, 138.8, | , 24.9, 0.0, 581.8, | ,  1000,   949,  3000,  2928, | , -3.4, 4987.1, 39.066, |, 0.0
5991.7, 138.7, | , 24.9, 0.0, 582.5, | ,  1000,   952,  3000,  2911, | , -3.4, 4987.5, 38.923, |, 0.0
5992.7, 139.0, | , 24.9, 0.0, 583.5, | ,  1000,   960,  3000,  2921, | , -3.4, 5003.8, 39.233, |, 0.0
5993.7, 138.5, | , 24.9, 0.0, 583.2, | ,  1000,   954,  3000,  2941, | , -3.4, 4996.5, 39.322, |, 0.0
5994.7, 138.7, | , 24.9, 0.0, 583.3, | ,  1000,   956,  3000,  2940, | , -3.4, 5022.6, 39.534, |, 0.0
5995.7, 139.5, | , 24.9, 0.0, 577.7, | ,  1000,   952,  3000,  2926, | , -3.4, 4999.1, 39.173, |, 0.0
5996.7, 138.9, | , 24.9, 0.0, 583.1, | ,  1000,   956,  3000,  2924, | , -3.4, 5013.7, 39.310, |, 0.0
5997.7, 139.0, | , 24.9, 0.0, 583.4, | ,  1000,   954,  3000,  2932, | , -3.4, 4987.9, 39.161, |, 0.0
5998.7, 138.7, | , 24.9, 0.0, 583.0, | ,  1000,   949,  3000,  2926, | , -3.4, 4987.1, 39.049, |, 0.0
5999.7, 139.0, | , 24.9, 0.0, 583.3, | ,  1000,   956,  3000,  2934, | , -3.4, 5001.7, 39.314, |, 0.0
6000.8, 140.1, | , 24.9, 0.0, 574.0, | ,  1000,   950,  3000,  2930, | , -3.4, 5002.1, 39.223, |, 0.0
6001.8, 138.9, | , 24.9, 0.0, 582.0, | ,  1000,   955,  3000,  2926, | , -3.4, 4979.8, 39.057, |, 0.0
6002.8, 138.8, | , 24.9, 0.0, 583.1, | ,  1000,   957,  3000,  2937, | , -3.4, 4979.8, 39.188, |, 0.0
6003.8, 139.1, | , 24.9, 0.0, 583.1, | ,  1000,   958,  3000,  2911, | , -3.4, 4979.8, 38.932, |, 0.0
6004.8, 138.5, | , 24.9, 0.0, 582.7, | ,  1000,   959,  3000,  2923, | , -3.4, 4980.7, 39.070, |, 0.0
6005.8, 138.7, | , 24.9, 0.0, 582.8, | ,  1000,   957,  3000,  2945, | , -3.4, 4988.8, 39.341, |, 0.0
6006.8, 138.9, | , 24.9, 0.0, 582.5, | ,  1000,   951,  3000,  2915, | , -3.4, 5006.8, 39.115, |, 0.0
6007.8, 139.0, | , 24.9, 0.0, 583.2, | ,  1000,   949,  3000,  2910, | , -3.4, 4985.4, 38.870, |, 0.0
6008.8, 138.6, | , 24.9, 0.0, 582.8, | ,  1000,   953,  3000,  2933, | , -3.4, 4986.2, 39.157, |, 0.0
6009.9, 138.6, | , 24.9, 0.0, 582.7, | ,  1000,   951,  3000,  2915, | , -3.4, 4989.2, 38.975, |, 0.0
6010.9, 139.0, | , 24.9, 0.0, 583.6, | ,  1000,   958,  3000,  2920, | , -3.4, 4985.8, 39.069, |, 0.0
6011.9, 139.7, | , 24.9, 0.0, 576.6, | ,  1000,   952,  3000,  2940, | , -3.4, 4989.7, 39.234, |, 0.0
6012.9, 138.7, | , 24.9, 0.0, 582.8, | ,  1000,   955,  3000,  2929, | , -3.4, 4991.8, 39.180, |, 0.0
6013.9, 138.6, | , 24.9, 0.0, 582.7, | ,  1000,   954,  3000,  2927, | , -3.4, 4987.9, 39.119, |, 0.0
6014.9, 139.0, | , 24.9, 0.0, 583.3, | ,  1000,   948,  3000,  2941, | , -3.4, 4991.8, 39.218, |, 0.0
6015.9, 138.6, | , 24.9, 0.0, 583.0, | ,  1000,   955,  3000,  2914, | , -3.4, 4987.5, 39.001, |, 0.0
6016.9, 140.0, | , 24.9, 0.0, 576.6, | ,  1000,   949,  3000,  2921, | , -3.4, 4987.1, 38.995, |, 0.0
6017.9, 139.0, | , 24.9, 0.0, 583.1, | ,  1000,   955,  3000,  2914, | , -3.4, 5004.2, 39.123, |, 0.0
6019.0, 138.6, | , 24.9, 0.0, 582.7, | ,  1000,   950,  3000,  2945, | , -3.4, 5011.5, 39.449, |, 0.0
6020.0, 138.7, | , 24.9, 0.0, 582.9, | ,  1000,   957,  3000,  2933, | , -3.4, 5001.2, 39.307, |, 0.0
6021.0, 139.0, | , 24.9, 0.0, 583.4, | ,  1000,   950,  3000,  2933, | , -3.4, 4999.1, 39.224, |, 0.0
6022.0, 139.5, | , 24.9, 0.0, 577.6, | ,  1000,   955,  3000,  2934, | , -3.4, 4988.8, 39.204, |, 0.0
6023.0, 138.7, | , 24.9, 0.0, 582.0, | ,  1000,   955,  3000,  2906, | , -3.4, 4984.5, 38.881, |, 0.0
6024.0, 138.6, | , 24.9, 0.0, 583.0, | ,  1000,   957,  3000,  2907, | , -3.4, 4985.4, 38.924, |, 0.0
6025.0, 139.2, | , 24.9, 0.0, 583.1, | ,  1000,   952,  3000,  2948, | , -3.4, 5016.2, 39.525, |, 0.0
6026.0, 138.7, | , 24.9, 0.0, 582.9, | ,  1000,   954,  3000,  2943, | , -3.4, 4988.8, 39.279, |, 0.0
6027.0, 138.8, | , 24.9, 0.0, 583.3, | ,  1000,   950,  3000,  2941, | , -3.4, 5011.9, 39.412, |, 0.0
6028.0, 139.9, | , 24.9, 0.0, 574.4, | ,  1000,   950,  3000,  2903, | , -3.4, 671.8, 5.253, |, 0.0
6029.1, 138.6, | , 24.9, 0.0, 583.3, | ,  1000,   958,  3000,  2936, | , -3.4, 818.7, 6.469, |, 0.0
6030.1, 138.7, | , 24.9, 0.0, 582.4, | ,  1000,   952,  3000,  2925, | , -3.4, 886.9, 6.976, |, 0.0
6031.1, 139.1, | , 24.9, 0.0, 583.2, | ,  1000,   953,  3000,  2942, | , -3.4, 986.7, 7.797, |, 0.0
6032.1, 138.9, | , 24.9, 0.0, 583.3, | ,  1000,   955,  3000,  2925, | , -3.4, 1099.4, 8.652, |, 0.0
6033.1, 139.4, | , 24.9, 0.0, 577.3, | ,  1000,   950,  3000,  2942, | , -3.4, 1218.0, 9.615, |, 0.0
6034.1, 138.6, | , 24.9, 0.0, 582.9, | ,  1000,   953,  3000,  2942, | , -3.4, 1317.0, 10.403, |, 0.0
6035.1, 139.1, | , 24.9, 0.0, 583.2, | ,  1000,   955,  3000,  2926, | , -3.4, 1408.7, 11.086, |, 0.0
6036.1, 138.6, | , 24.9, 0.0, 583.1, | ,  1000,   955,  3000,  2911, | , -3.4, 1509.4, 11.829, |, 0.0
6037.1, 138.8, | , 24.9, 0.0, 583.0, | ,  1000,   949,  3000,  2946, | , -3.4, 1605.8, 12.683, |, 0.0
6038.2, 139.5, | , 24.9, 0.0, 577.7, | ,  1000,   945,  3000,  2919, | , -3.4, 1710.3, 13.397, |, 0.0
6039.2, 138.8, | , 24.9, 0.0, 582.5, | ,  1000,   954,  3000,  2907, | , -3.4, 1825.2, 14.284, |, 0.0
6040.2, 138.5, | , 24.9, 0.0, 583.0, | ,  1000,   959,  3000,  2899, | , -3.4, 1934.0, 15.120, |, 0.0
6041.2, 138.6, | , 24.9, 0.0, 583.1, | ,  1000,   956,  3000,  2913, | , -3.4, 2033.0, 15.942, |, 0.0
6042.2, 139.1, | , 24.9, 0.0, 583.2, | ,  1000,   956,  3000,  2941, | , -3.4, 2110.5, 16.667, |, 0.0
6043.2, 138.7, | , 24.9, 0.0, 582.7, | ,  1000,   949,  3000,  2944, | , -3.4, 2203.9, 17.383, |, 0.0
6044.2, 140.0, | , 24.9, 0.0, 577.4, | ,  1000,   951,  3000,  2946, | , -3.4, 2328.2, 18.382, |, 0.0
6045.2, 139.0, | , 24.9, 0.0, 583.2, | ,  1000,   956,  3000,  2924, | , -3.4, 2419.8, 19.021, |, 0.0
6046.2, 138.6, | , 24.9, 0.0, 582.6, | ,  1000,   955,  3000,  2933, | , -3.4, 2500.8, 19.697, |, 0.0
6047.3, 138.6, | , 24.9, 0.0, 583.3, | ,  1000,   956,  3000,  2917, | , -3.4, 2610.5, 20.478, |, 0.0
6048.3, 138.6, | , 24.9, 0.0, 583.3, | ,  1000,   952,  3000,  2913, | , -3.4, 2705.6, 21.176, |, 0.0
6049.3, 140.0, | , 24.9, 0.0, 578.4, | ,  1000,   947,  3000,  2941, | , -3.4, 2820.4, 22.207, |, 0.0
6050.3, 138.8, | , 24.9, 0.0, 582.9, | ,  1000,   956,  3000,  2935, | , -3.4, 2929.3, 23.077, |, 0.0
6051.3, 138.7, | , 24.9, 0.0, 583.1, | ,  1000,   949,  3000,  2933, | , -3.4, 2989.7, 23.495, |, 0.0
6052.3, 139.0, | , 24.9, 0.0, 583.4, | ,  1000,   955,  3000,  2917, | , -3.4, 3089.1, 24.214, |, 0.0
6053.3, 139.3, | , 24.9, 0.0, 582.4, | ,  1000,   957,  3000,  2945, | , -3.4, 3190.6, 25.202, |, 0.0
6054.3, 139.6, | , 24.9, 0.0, 576.6, | ,  1000,   951,  3000,  2933, | , -3.4, 3311.4, 26.033, |, 0.0
6055.3, 139.3, | , 24.9, 0.0, 582.0, | ,  1000,   957,  3000,  2924, | , -3.4, 3374.4, 26.505, |, 0.0
6056.3, 139.0, | , 24.9, 0.0, 583.4, | ,  1000,   956,  3000,  2911, | , -3.4, 3458.0, 27.061, |, 0.0
6057.4, 138.8, | , 24.9, 0.0, 583.0, | ,  1000,   957,  3000,  2936, | , -3.4, 3549.7, 27.959, |, 0.0
6058.4, 138.9, | , 24.9, 0.0, 582.7, | ,  1000,   955,  3000,  2933, | , -3.4, 3589.1, 28.237, |, 0.0
6059.4, 139.0, | , 24.9, 0.0, 583.8, | ,  1000,   959,  3000,  2923, | , -3.4, 3682.9, 28.925, |, 0.0
6060.4, 138.8, | , 24.9, 0.0, 582.5, | ,  1000,   954,  3000,  2921, | , -3.4, 3760.9, 29.479, |, 0.0
6061.4, 138.6, | , 24.9, 0.0, 583.2, | ,  1000,   954,  3000,  2920, | , -3.4, 3857.7, 30.231, |, 0.0
6062.4, 138.6, | , 24.9, 0.0, 583.7, | ,  1000,   951,  3000,  2903, | , -3.4, 3949.0, 30.788, |, 0.0
6063.4, 139.0, | , 24.9, 0.0, 584.2, | ,  1000,   951,  3000,  2916, | , -3.4, 4015.8, 31.413, |, 0.0
6064.4, 138.7, | , 24.9, 0.0, 583.6, | ,  1000,   958,  3000,  2961, | , -3.4, 4105.8, 32.542, |, 0.0
6065.4, 139.7, | , 24.9, 0.0, 578.3, | ,  1000,   951,  3000,  2921, | , -3.4, 4167.0, 32.625, |, 0.0
6066.4, 139.0, | , 24.9, 0.0, 584.2, | ,  1000,   948,  3000,  2905, | , -3.4, 4243.7, 33.066, |, 0.0
6067.5, 138.6, | , 24.9, 0.0, 583.3, | ,  1000,   953,  3000,  2918, | , -3.4, 4332.9, 33.912, |, 0.0
6068.5, 138.8, | , 24.9, 0.0, 583.4, | ,  1000,   956,  3000,  2933, | , -3.4, 4375.7, 34.404, |, 0.0
6069.5, 138.6, | , 24.9, 0.0, 583.7, | ,  1000,   953,  3000,  2911, | , -3.4, 4436.5, 34.654, |, 0.0
6070.5, 140.3, | , 24.9, 0.0, 573.5, | ,  1000,   947,  3000,  2898, | , -3.4, 4526.1, 35.180, |, 0.0
6071.5, 138.8, | , 24.9, 0.0, 583.7, | ,  1000,   959,  3000,  2945, | , -3.4, 4552.6, 35.931, |, 0.0
6072.5, 138.8, | , 24.9, 0.0, 583.7, | ,  1000,   950,  3000,  2933, | , -3.4, 4598.1, 36.092, |, 0.0
6073.5, 139.1, | , 24.9, 0.0, 584.1, | ,  1000,   957,  3000,  2904, | , -3.4, 4670.5, 36.455, |, 0.0
6074.5, 139.0, | , 24.9, 0.0, 583.8, | ,  1000,   954,  3000,  2933, | , -3.4, 4695.3, 36.892, |, 0.0
6075.5, 139.3, | , 24.9, 0.0, 577.9, | ,  1000,   956,  3000,  2914, | , -3.4, 4723.6, 36.943, |, 0.0
6076.6, 139.1, | , 24.9, 0.0, 584.3, | ,  1000,   954,  3000,  2940, | , -3.4, 4775.0, 37.573, |, 0.0
6077.6, 139.0, | , 24.9, 0.0, 583.8, | ,  1000,   953,  3000,  2933, | , -3.4, 4818.3, 37.841, |, 0.0
6078.6, 138.4, | , 24.9, 0.0, 583.5, | ,  1000,   960,  3000,  2913, | , -3.4, 4836.3, 37.852, |, 0.0
6079.6, 138.5, | , 24.9, 0.0, 583.8, | ,  1000,   955,  3000,  2931, | , -3.4, 4875.3, 38.282, |, 0.0
6080.6, 138.8, | , 24.9, 0.0, 582.8, | ,  1000,   956,  3000,  2920, | , -3.4, 4892.8, 38.328, |, 0.0
6081.6, 139.7, | , 24.9, 0.0, 579.0, | ,  1000,   956,  3000,  2941, | , -3.4, 4914.7, 38.700, |, 0.0
6082.6, 138.6, | , 24.9, 0.0, 584.0, | ,  1000,   952,  3000,  2921, | , -3.4, 4939.1, 38.653, |, 0.0
6083.6, 139.1, | , 24.9, 0.0, 584.3, | ,  1000,   952,  3000,  2926, | , -3.4, 4946.8, 38.771, |, 0.0
6084.6, 139.0, | , 24.9, 0.0, 584.3, | ,  1000,   955,  3000,  2936, | , -3.4, 4972.5, 39.092, |, 0.0
6085.6, 138.9, | , 24.9, 0.0, 582.4, | ,  1000,   951,  3000,  2929, | , -3.4, 4988.8, 39.121, |, 0.0
6086.7, 139.7, | , 24.9, 0.0, 577.9, | ,  1000,   951,  3000,  2918, | , -3.4, 4995.7, 39.060, |, 0.0
6087.7, 139.1, | , 24.9, 0.0, 583.9, | ,  1000,   948,  3000,  2926, | , -3.4, 5011.1, 39.217, |, 0.0
6088.7, 138.7, | , 24.9, 0.0, 583.2, | ,  1000,   956,  3000,  2928, | , -3.4, 5052.2, 39.645, |, 0.0
6089.7, 138.7, | , 24.9, 0.0, 583.8, | ,  1000,   956,  3000,  2927, | , -3.4, 5041.1, 39.556, |, 0.0
6090.7, 139.3, | , 24.9, 0.0, 583.2, | ,  1000,   958,  3000,  2945, | , -3.4, 5038.5, 39.734, |, 0.0
6091.7, 139.7, | , 24.9, 0.0, 578.4, | ,  1000,   949,  3000,  2909, | , -3.4, 5038.1, 39.268, |, 0.0
6092.7, 138.8, | , 24.9, 0.0, 583.8, | ,  1000,   959,  3000,  2940, | , -3.4, 5040.2, 39.707, |, 0.0
6093.7, 139.2, | , 24.9, 0.0, 584.2, | ,  1000,   954,  3000,  2948, | , -3.4, 5057.8, 39.871, |, 0.0
6094.8, 138.7, | , 24.9, 0.0, 580.6, | ,  1000,   955,  3000,  2898, | , -3.4, 5046.6, 39.292, |, 0.0
6095.8, 138.7, | , 24.9, 0.0, 583.2, | ,  1000,   946,  3000,  2915, | , -3.4, 5050.1, 39.396, |, 0.0
6096.8, 138.5, | , 24.9, 0.0, 584.2, | ,  1000,   957,  3000,  2916, | , -3.4, 5055.2, 39.560, |, 0.0
6097.8, 140.0, | , 24.9, 0.0, 578.0, | ,  1000,   949,  3000,  2945, | , -3.4, 5057.4, 39.798, |, 0.0
6098.8, 139.0, | , 24.9, 0.0, 584.2, | ,  1000,   955,  3000,  2925, | , -3.4, 5046.6, 39.563, |, 0.0
6099.8, 138.6, | , 24.9, 0.0, 584.1, | ,  1000,   952,  3000,  2921, | , -3.4, 5060.4, 39.594, |, 0.0
6100.8, 138.8, | , 24.9, 0.0, 583.8, | ,  1000,   954,  3000,  2933, | , -3.4, 5041.5, 39.595, |, 0.0
6101.8, 139.1, | , 24.9, 0.0, 584.5, | ,  1000,   947,  3000,  2934, | , -3.4, 5032.1, 39.462, |, 0.0
6102.8, 139.5, | , 24.9, 0.0, 577.8, | ,  1000,   951,  3000,  2922, | , -3.4, 5044.1, 39.469, |, 0.0
6103.8, 139.3, | , 24.9, 0.0, 580.1, | ,  1000,   944,  3000,  2918, | , -3.4, 5029.5, 39.248, |, 0.0
6104.8, 140.2, | , 24.9, 0.0, 576.1, | ,  1000,   953,  3000,  2933, | , -3.4, 5053.9, 39.686, |, 0.0
6105.9, 139.2, | , 24.9, 0.0, 580.9, | ,  1000,   955,  3000,  2938, | , -3.4, 5024.4, 39.522, |, 0.0
6106.9, 139.2, | , 24.9, 0.0, 581.8, | ,  1000,   955,  3000,  2929, | , -3.4, 5042.4, 39.563, |, 0.0
6107.9, 140.2, | , 24.9, 0.0, 576.5, | ,  1000,   954,  3000,  2918, | , -3.4, 5010.2, 39.205, |, 0.0
6108.9, 139.5, | , 24.9, 0.0, 582.0, | ,  1000,   960,  3000,  2923, | , -3.4, 5011.1, 39.321, |, 0.0
6109.9, 139.1, | , 24.9, 0.0, 581.6, | ,  1000,   961,  3000,  2925, | , -3.4, 5007.2, 39.310, |, 0.0
6110.9, 139.2, | , 24.9, 0.0, 580.8, | ,  1000,   947,  3000,  2937, | , -3.4, 5010.7, 39.327, |, 0.0
6111.9, 139.5, | , 24.9, 0.0, 582.1, | ,  1000,   955,  3000,  2922, | , -3.4, 5009.8, 39.245, |, 0.0
6112.9, 139.0, | , 24.9, 0.0, 581.8, | ,  1000,   951,  3000,  2942, | , -3.4, 5018.8, 39.483, |, 0.0
6113.9, 139.3, | , 24.9, 0.0, 578.2, | ,  1000,   952,  3000,  2924, | , -3.4, 5001.2, 39.165, |, 0.0
6115.0, 139.4, | , 24.9, 0.0, 582.1, | ,  1000,   960,  3000,  2929, | , -3.4, 5006.8, 39.337, |, 0.0
6116.0, 139.7, | , 24.9, 0.0, 581.7, | ,  1000,   959,  3000,  2941, | , -3.4, 4991.8, 39.329, |, 0.0
6117.0, 139.2, | , 24.9, 0.0, 581.8, | ,  1000,   954,  3000,  2935, | , -3.4, 4984.5, 39.169, |, 0.0
6118.0, 139.0, | , 24.9, 0.0, 582.1, | ,  1000,   957,  3000,  2899, | , -3.4, 4982.4, 38.815, |, 0.0
6119.0, 140.2, | , 24.9, 0.0, 577.7, | ,  1000,   947,  3000,  2917, | , -3.4, 5012.4, 39.129, |, 0.0
6120.0, 139.6, | , 24.9, 0.0, 582.2, | ,  1000,   957,  3000,  2941, | , -3.4, 4985.4, 39.268, |, 0.0
6121.0, 139.4, | , 24.9, 0.0, 581.4, | ,  1000,   957,  3000,  2922, | , -3.4, 4978.9, 39.025, |, 0.0
6122.0, 139.2, | , 24.9, 0.0, 582.2, | ,  1000,   955,  3000,  2925, | , -3.4, 4970.0, 38.958, |, 0.0
6123.0, 139.7, | , 24.9, 0.0, 582.2, | ,  1000,   952,  3000,  2947, | , -3.4, 4972.1, 39.168, |, 0.0
6124.1, 140.0, | , 24.9, 0.0, 575.4, | ,  1000,   952,  3000,  2910, | , -3.4, 4987.5, 38.919, |, 0.0
6125.1, 139.1, | , 24.9, 0.0, 582.4, | ,  1000,   958,  3000,  2934, | , -3.4, 4964.0, 39.044, |, 0.0
6126.1, 139.1, | , 24.9, 0.0, 580.8, | ,  1000,   955,  3000,  2920, | , -3.4, 4964.8, 38.871, |, 0.0
6127.1, 139.2, | , 24.9, 0.0, 581.9, | ,  1000,   952,  3000,  2923, | , -3.4, 4983.7, 39.024, |, 0.0
6128.1, 139.1, | , 24.9, 0.0, 582.4, | ,  1000,   951,  3000,  2936, | , -3.4, 4955.4, 38.917, |, 0.0
6129.1, 139.0, | , 24.9, 0.0, 582.6, | ,  1000,   953,  3000,  2939, | , -3.4, 4959.2, 39.001, |, 0.0
6130.1, 139.4, | , 24.9, 0.0, 582.7, | ,  1000,   954,  3000,  2914, | , -3.4, 4984.5, 38.951, |, 0.0
6131.1, 139.2, | , 24.9, 0.0, 581.5, | ,  1000,   958,  3000,  2920, | , -3.4, 4949.0, 38.785, |, 0.0
6132.1, 139.1, | , 24.9, 0.0, 582.4, | ,  1000,   960,  3000,  2928, | , -3.4, 4944.7, 38.846, |, 0.0
6133.1, 139.5, | , 24.9, 0.0, 582.5, | ,  1000,   949,  3000,  2923, | , -3.4, 4939.1, 38.642, |, 0.0
6134.2, 139.4, | , 24.9, 0.0, 582.9, | ,  1000,   950,  3000,  2931, | , -3.4, 4939.1, 38.736, |, 0.0
6135.2, 139.7, | , 24.9, 0.0, 577.4, | ,  1000,   945,  3000,  2911, | , -3.4, 4935.2, 38.462, |, 0.0
6136.2, 139.4, | , 24.9, 0.0, 581.5, | ,  1000,   953,  3000,  2951, | , -3.4, 4947.2, 39.026, |, 0.0
6137.2, 139.5, | , 24.9, 0.0, 582.7, | ,  1000,   953,  3000,  2935, | , -3.4, 4945.1, 38.854, |, 0.0
6138.2, 139.0, | , 24.9, 0.0, 582.6, | ,  1000,   955,  3000,  2924, | , -3.4, 4943.4, 38.749, |, 0.0
6139.2, 139.1, | , 24.9, 0.0, 582.7, | ,  1000,   948,  3000,  2936, | , -3.4, 4935.7, 38.735, |, 0.0
6140.2, 140.2, | , 24.9, 0.0, 573.7, | ,  1000,   944,  3000,  2918, | , -3.4, 4943.8, 38.582, |, 0.0
6141.2, 139.6, | , 24.9, 0.0, 582.1, | ,  1000,   955,  3000,  2931, | , -3.4, 4951.1, 38.877, |, 0.0
6142.2, 139.0, | , 24.9, 0.0, 582.5, | ,  1000,   954,  3000,  2894, | , -3.4, 4934.0, 38.364, |, 0.0
6143.2, 139.2, | , 24.9, 0.0, 582.8, | ,  1000,   958,  3000,  2950, | , -3.4, 4927.5, 38.910, |, 0.0
6144.3, 139.5, | , 24.9, 0.0, 583.1, | ,  1000,   955,  3000,  2914, | , -3.4, 4945.5, 38.660, |, 0.0
6145.3, 139.3, | , 24.9, 0.0, 583.2, | ,  1000,   953,  3000,  2921, | , -3.4, 4934.4, 38.626, |, 0.0
6146.3, 139.3, | , 24.9, 0.0, 581.9, | ,  1000,   952,  3000,  2949, | , -3.4, 4931.4, 38.876, |, 0.0
6147.3, 139.3, | , 24.9, 0.0, 583.0, | ,  1000,   954,  3000,  2929, | , -3.4, 4937.8, 38.744, |, 0.0
6148.3, 138.9, | , 24.9, 0.0, 582.9, | ,  1000,   949,  3000,  2905, | , -3.4, 4928.4, 38.381, |, 0.0
6149.3, 139.1, | , 24.9, 0.0, 582.5, | ,  1000,   959,  3000,  2944, | , -3.4, 4941.7, 38.971, |, 0.0
6150.3, 139.0, | , 24.9, 0.0, 582.6, | ,  1000,   952,  3000,  2902, | , -3.4, 4942.1, 38.484, |, 0.0
6151.3, 140.8, | , 24.9, 0.0, 575.9, | ,  1000,   955,  3000,  2942, | , -3.4, 4920.7, 38.750, |, 0.0
6152.3, 139.1, | , 24.9, 0.0, 582.8, | ,  1000,   952,  3000,  2932, | , -3.4, 4919.8, 38.613, |, 0.0
6153.3, 139.0, | , 24.9, 0.0, 582.5, | ,  1000,   951,  3000,  2931, | , -3.4, 4934.4, 38.709, |, 0.0
6154.4, 139.5, | , 24.9, 0.0, 582.2, | ,  1000,   952,  3000,  2945, | , -3.4, 4923.7, 38.776, |, 0.0
6155.4, 139.5, | , 24.9, 0.0, 583.2, | ,  1000,   953,  3000,  2910, | , -3.4, 4937.0, 38.532, |, 0.0
6156.4, 140.0, | , 24.9, 0.0, 576.3, | ,  1000,   949,  3000,  2918, | , -3.4, 4913.4, 38.393, |, 0.0
6157.4, 139.0, | , 24.9, 0.0, 583.2, | ,  1000,   955,  3000,  2928, | , -3.4, 4938.7, 38.749, |, 0.0
6158.4, 139.5, | , 24.9, 0.0, 583.1, | ,  1000,   954,  3000,  2925, | , -3.4, 4930.5, 38.644, |, 0.0
6159.4, 139.2, | , 24.9, 0.0, 582.9, | ,  1000,   955,  3000,  2939, | , -3.4, 4915.5, 38.681, |, 0.0
6160.4, 139.1, | , 24.9, 0.0, 583.0, | ,  1000,   948,  3000,  2922, | , -3.4, 4915.1, 38.430, |, 0.0
6161.4, 140.5, | , 24.9, 0.0, 577.1, | ,  1000,   948,  3000,  2941, | , -3.4, 4922.0, 38.686, |, 0.0
6162.4, 139.2, | , 24.9, 0.0, 582.1, | ,  1000,   962,  3000,  2942, | , -3.4, 4922.4, 38.832, |, 0.0
6163.5, 139.2, | , 24.9, 0.0, 582.6, | ,  1000,   950,  3000,  2926, | , -3.4, 4916.0, 38.498, |, 0.0
6164.5, 139.5, | , 24.9, 0.0, 582.7, | ,  1000,   951,  3000,  2925, | , -3.4, 4923.3, 38.556, |, 0.0
6165.5, 139.4, | , 24.9, 0.0, 583.0, | ,  1000,   953,  3000,  2919, | , -3.4, 4929.7, 38.573, |, 0.0
6166.5, 139.3, | , 24.9, 0.0, 581.6, | ,  1000,   948,  3000,  2933, | , -3.4, 4925.0, 38.620, |, 0.0
6167.5, 140.1, | , 24.9, 0.0, 575.3, | ,  1000,   952,  3000,  2930, | , -3.4, 4927.1, 38.657, |, 0.0
6168.5, 139.0, | , 24.9, 0.0, 582.4, | ,  1000,   949,  3000,  2915, | , -3.4, 4937.8, 38.553, |, 0.0
6169.5, 139.5, | , 24.9, 0.0, 582.7, | ,  1000,   960,  3000,  2908, | , -3.4, 4913.4, 38.409, |, 0.0
6170.5, 139.2, | , 24.9, 0.0, 582.8, | ,  1000,   959,  3000,  2937, | , -3.4, 4915.1, 38.700, |, 0.0
6171.5, 139.2, | , 24.9, 0.0, 582.5, | ,  1000,   955,  3000,  2941, | , -3.4, 4929.2, 38.798, |, 0.0
6172.5, 140.4, | , 24.9, 0.0, 577.1, | ,  1000,   956,  3000,  2922, | , -3.4, 4932.2, 38.656, |, 0.0
6173.6, 139.2, | , 24.9, 0.0, 583.0, | ,  1000,   953,  3000,  2937, | , -3.4, 4931.0, 38.767, |, 0.0
6174.6, 139.1, | , 24.9, 0.0, 583.1, | ,  1000,   954,  3000,  2918, | , -3.4, 4912.1, 38.441, |, 0.0
6175.6, 139.5, | , 24.9, 0.0, 583.4, | ,  1000,   957,  3000,  2933, | , -3.4, 4925.0, 38.711, |, 0.0
6176.6, 139.0, | , 24.9, 0.0, 582.5, | ,  1000,   956,  3000,  2904, | , -3.4, 4912.5, 38.319, |, 0.0
6177.6, 139.7, | , 24.9, 0.0, 577.6, | ,  1000,   950,  3000,  2917, | , -3.4, 4907.0, 38.342, |, 0.0
6178.6, 139.0, | , 25.0, 0.0, 583.6, | ,  1000,   956,  3000,  2937, | , -3.4, 4943.8, 38.899, |, 0.0
6179.6, 139.6, | , 24.9, 0.0, 580.0, | ,  1000,   959,  3000,  2946, | , -3.4, 4913.8, 38.773, |, 0.0
6180.6, 139.2, | , 24.9, 0.0, 583.5, | ,  1000,   955,  3000,  2934, | , -3.4, 4907.8, 38.568, |, 0.0
6181.7, 139.6, | , 24.9, 0.0, 582.7, | ,  1000,   956,  3000,  2926, | , -3.4, 4916.0, 38.568, |, 0.0
6182.7, 139.0, | , 25.0, 0.0, 583.3, | ,  1000,   957,  3000,  2919, | , -3.4, 4914.7, 38.494, |, 0.0
6183.7, 140.0, | , 24.9, 0.0, 576.5, | ,  1000,   953,  3000,  2948, | , -3.4, 4911.7, 38.723, |, 0.0
6184.7, 139.1, | , 24.9, 0.0, 583.0, | ,  1000,   949,  3000,  2933, | , -3.4, 4909.5, 38.520, |, 0.0
6185.7, 139.1, | , 24.9, 0.0, 583.1, | ,  1000,   949,  3000,  2926, | , -3.4, 4922.4, 38.545, |, 0.0
6186.7, 139.6, | , 24.9, 0.0, 583.0, | ,  1000,   954,  3000,  2914, | , -3.4, 4918.1, 38.449, |, 0.0
6187.7, 139.3, | , 25.0, 0.0, 583.2, | ,  1000,   959,  3000,  2954, | , -3.4, 4915.1, 38.864, |, 0.0
6188.7, 140.5, | , 24.9, 0.0, 576.8, | ,  1000,   952,  3000,  2934, | , -3.4, 4914.3, 38.593, |, 0.0
6189.7, 139.2, | , 24.9, 0.0, 582.5, | ,  1000,   958,  3000,  2899, | , -3.4, 4915.5, 38.309, |, 0.0
6190.8, 139.0, | , 24.9, 0.0, 582.9, | ,  1000,   952,  3000,  2926, | , -3.4, 4914.3, 38.514, |, 0.0
6191.8, 139.1, | , 25.0, 0.0, 582.2, | ,  1000,   946,  3000,  2907, | , -3.4, 4943.8, 38.491, |, 0.0
6192.8, 139.1, | , 24.9, 0.0, 583.3, | ,  1000,   944,  3000,  2911, | , -3.4, 4944.2, 38.512, |, 0.0
6193.8, 139.9, | , 24.9, 0.0, 577.7, | ,  1000,   953,  3000,  2935, | , -3.4, 4915.1, 38.617, |, 0.0
6194.8, 139.2, | , 24.9, 0.0, 583.2, | ,  1000,   955,  3000,  2938, | , -3.4, 4899.7, 38.543, |, 0.0
6195.8, 139.4, | , 24.9, 0.0, 583.6, | ,  1000,   957,  3000,  2915, | , -3.4, 4900.5, 38.345, |, 0.0
6196.8, 139.3, | , 24.9, 0.0, 582.5, | ,  1000,   958,  3000,  2916, | , -3.4, 4909.1, 38.429, |, 0.0
6197.8, 138.9, | , 25.0, 0.0, 583.4, | ,  1000,   948,  3000,  2918, | , -3.4, 4917.7, 38.411, |, 0.0
6198.8, 139.6, | , 24.9, 0.0, 583.7, | ,  1000,   951,  3000,  2933, | , -3.4, 4913.8, 38.567, |, 0.0
6199.8, 140.2, | , 24.9, 0.0, 576.5, | ,  1000,   950,  3000,  2930, | , -3.4, 4895.4, 38.391, |, 0.0
6200.9, 139.1, | , 24.9, 0.0, 583.8, | ,  1000,   952,  3000,  2917, | , -3.4, 4907.8, 38.367, |, 0.0
6201.9, 139.1, | , 24.9, 0.0, 582.7, | ,  1000,   948,  3000,  2923, | , -3.4, 4928.8, 38.552, |, 0.0
6202.9, 139.4, | , 25.0, 0.0, 583.7, | ,  1000,   949,  3000,  2919, | , -3.4, 4941.7, 38.626, |, 0.0
6203.9, 139.5, | , 24.9, 0.0, 583.5, | ,  1000,   949,  3000,  2917, | , -3.4, 4945.5, 38.629, |, 0.0
6204.9, 140.1, | , 24.9, 0.0, 576.2, | ,  1000,   952,  3000,  2925, | , -3.4, 4905.7, 38.432, |, 0.0
6205.9, 139.2, | , 25.0, 0.0, 583.3, | ,  1000,   951,  3000,  2948, | , -3.4, 4905.3, 38.649, |, 0.0
6206.9, 139.6, | , 25.0, 0.0, 583.0, | ,  1000,   953,  3000,  2919, | , -3.4, 4905.3, 38.380, |, 0.0
6207.9, 139.4, | , 25.0, 0.0, 584.0, | ,  1000,   953,  3000,  2934, | , -3.4, 4906.5, 38.539, |, 0.0
6208.9, 139.2, | , 25.0, 0.0, 583.4, | ,  1000,   952,  3000,  2937, | , -3.4, 4906.5, 38.559, |, 0.0
6209.9, 140.5, | , 25.0, 0.0, 577.3, | ,  1000,   951,  3000,  2916, | , -3.4, 4907.0, 38.346, |, 0.0
6211.0, 139.5, | , 25.0, 0.0, 583.7, | ,  1000,   952,  3000,  2928, | , -3.4, 4935.7, 38.697, |, 0.0
6212.0, 139.0, | , 25.0, 0.0, 583.1, | ,  1000,   953,  3000,  2898, | , -3.4, 4905.3, 38.169, |, 0.0
6213.0, 139.0, | , 25.0, 0.0, 583.3, | ,  1000,   955,  3000,  2920, | , -3.4, 4907.8, 38.430, |, 0.0
6214.0, 139.1, | , 25.0, 0.0, 583.8, | ,  1000,   953,  3000,  2929, | , -3.4, 4897.5, 38.428, |, 0.0
6215.0, 139.2, | , 25.0, 0.0, 583.4, | ,  1000,   957,  3000,  2936, | , -3.4, 4900.1, 38.551, |, 0.0
6216.0, 139.3, | , 25.0, 0.0, 582.9, | ,  1000,   956,  3000,  2939, | , -3.4, 4892.4, 38.512, |, 0.0
6217.0, 139.2, | , 25.0, 0.0, 582.5, | ,  1000,   954,  3000,  2933, | , -3.4, 4901.0, 38.492, |, 0.0
6218.0, 139.5, | , 25.0, 0.0, 584.0, | ,  1000,   955,  3000,  2947, | , -3.4, 4904.8, 38.669, |, 0.0
6219.0, 139.2, | , 25.0, 0.0, 583.5, | ,  1000,   954,  3000,  2915, | , -3.4, 4897.5, 38.293, |, 0.0
6220.0, 139.2, | , 25.0, 0.0, 583.2, | ,  1000,   961,  3000,  2941, | , -3.4, 4901.4, 38.650, |, 0.0
6221.1, 140.2, | , 24.9, 0.0, 577.5, | ,  1000,   947,  3000,  2915, | , -3.4, 4898.0, 38.228, |, 0.0
6222.1, 139.3, | , 25.0, 0.0, 583.0, | ,  1000,   956,  3000,  2946, | , -3.4, 4902.3, 38.657, |, 0.0
6223.1, 138.9, | , 25.0, 0.0, 583.5, | ,  1000,   951,  3000,  2903, | , -3.4, 4891.5, 38.102, |, 0.0
6224.1, 139.1, | , 25.0, 0.0, 584.0, | ,  1000,   954,  3000,  2928, | , -3.4, 4901.4, 38.445, |, 0.0
6225.1, 139.6, | , 25.0, 0.0, 583.6, | ,  1000,   957,  3000,  2939, | , -3.4, 4901.4, 38.589, |, 0.0
6226.1, 140.3, | , 25.0, 0.0, 574.1, | ,  1000,   946,  3000,  2924, | , -3.4, 4892.0, 38.261, |, 0.0
6227.1, 139.5, | , 25.0, 0.0, 583.3, | ,  1000,   961,  3000,  2937, | , -3.4, 4913.8, 38.698, |, 0.0
6228.1, 139.7, | , 24.9, 0.0, 584.3, | ,  1000,   955,  3000,  2941, | , -3.4, 4921.5, 38.745, |, 0.0
6229.1, 139.5, | , 25.0, 0.0, 584.3, | ,  1000,   956,  3000,  2937, | , -3.4, 4909.5, 38.620, |, 0.0
6230.2, 139.0, | , 25.0, 0.0, 583.8, | ,  1000,   951,  3000,  2918, | , -3.4, 4929.7, 38.539, |, 0.0
6231.2, 139.3, | , 25.0, 0.0, 584.3, | ,  1000,   949,  3000,  2918, | , -3.4, 4909.5, 38.368, |, 0.0
6232.2, 139.2, | , 25.0, 0.0, 582.8, | ,  1000,   954,  3000,  2937, | , -3.4, 4901.4, 38.542, |, 0.0
6233.2, 139.2, | , 25.0, 0.0, 583.4, | ,  1000,   961,  3000,  2936, | , -3.4, 4898.0, 38.569, |, 0.0
6234.2, 139.2, | , 25.0, 0.0, 584.0, | ,  1000,   955,  3000,  2920, | , -3.4, 4916.8, 38.503, |, 0.0
6235.2, 139.5, | , 25.0, 0.0, 584.4, | ,  1000,   955,  3000,  2933, | , -3.4, 4898.4, 38.478, |, 0.0
6236.2, 139.1, | , 25.0, 0.0, 584.0, | ,  1000,   946,  3000,  2906, | , -3.4, 4909.1, 38.208, |, 0.0
6237.2, 139.9, | , 25.0, 0.0, 578.5, | ,  1000,   959,  3000,  2928, | , -3.4, 4910.8, 38.569, |, 0.0
6238.2, 139.6, | , 25.0, 0.0, 584.3, | ,  1000,   955,  3000,  2941, | , -3.4, 4898.8, 38.569, |, 0.0
6239.3, 139.2, | , 25.0, 0.0, 584.1, | ,  1000,   955,  3000,  2928, | , -3.4, 4892.0, 38.387, |, 0.0
6240.3, 139.2, | , 25.0, 0.0, 583.4, | ,  1000,   947,  3000,  2904, | , -3.4, 4892.0, 38.069, |, 0.0
6241.3, 138.9, | , 25.0, 0.0, 584.0, | ,  1000,   955,  3000,  2911, | , -3.4, 4908.7, 38.346, |, 0.0
6242.3, 140.6, | , 25.0, 0.0, 577.8, | ,  1000,   952,  3000,  2953, | , -3.4, 4889.0, 38.579, |, 0.0
6243.3, 139.0, | , 25.0, 0.0, 584.0, | ,  1000,   949,  3000,  2912, | , -3.4, 4885.5, 38.122, |, 0.0
6244.3, 139.3, | , 25.0, 0.0, 584.2, | ,  1000,   946,  3000,  2925, | , -3.4, 4895.8, 38.299, |, 0.0
6245.3, 139.0, | , 25.0, 0.0, 584.1, | ,  1000,   955,  3000,  2948, | , -3.4, 4920.7, 38.809, |, 0.0
6246.3, 139.2, | , 25.0, 0.0, 584.5, | ,  1000,   956,  3000,  2937, | , -3.4, 4901.8, 38.564, |, 0.0
6247.3, 139.8, | , 25.0, 0.0, 578.2, | ,  1000,   950,  3000,  2907, | , -3.4, 4897.5, 38.175, |, 0.0
6248.4, 139.6, | , 25.0, 0.0, 584.9, | ,  1000,   957,  3000,  2947, | , -3.4, 4904.0, 38.691, |, 0.0
6249.4, 139.7, | , 25.0, 0.0, 584.6, | ,  1000,   954,  3000,  2955, | , -3.4, 4913.4, 38.805, |, 0.0
6250.4, 139.1, | , 25.0, 0.0, 584.5, | ,  1000,   953,  3000,  2911, | , -3.4, 4890.3, 38.177, |, 0.0
6251.4, 139.1, | , 25.0, 0.0, 584.6, | ,  1000,   952,  3000,  2932, | , -3.4, 4896.3, 38.426, |, 0.0
6252.4, 139.7, | , 25.0, 0.0, 583.9, | ,  1000,   949,  3000,  2931, | , -3.4, 4893.3, 38.372, |, 0.0
6253.4, 140.1, | , 25.0, 0.0, 579.8, | ,  1000,   951,  3000,  2915, | , -3.4, 4901.0, 38.292, |, 0.0
6254.4, 139.0, | , 25.0, 0.0, 584.3, | ,  1000,   955,  3000,  2926, | , -3.4, 4900.1, 38.435, |, 0.0
6255.4, 139.3, | , 25.0, 0.0, 584.7, | ,  1000,   950,  3000,  2926, | , -3.4, 4931.8, 38.621, |, 0.0
6256.4, 139.0, | , 25.0, 0.0, 584.6, | ,  1000,   950,  3000,  2914, | , -3.4, 4919.8, 38.418, |, 0.0
6257.4, 139.3, | , 25.0, 0.0, 583.8, | ,  1000,   956,  3000,  2943, | , -3.4, 4902.3, 38.622, |, 0.0
6258.5, 140.0, | , 25.0, 0.0, 578.5, | ,  1000,   954,  3000,  2929, | , -3.4, 4892.0, 38.390, |, 0.0
6259.5, 139.4, | , 25.0, 0.0, 584.7, | ,  1000,   959,  3000,  2924, | , -3.4, 4883.4, 38.319, |, 0.0
6260.5, 139.1, | , 25.0, 0.0, 584.6, | ,  1000,   948,  3000,  2924, | , -3.4, 4905.3, 38.380, |, 0.0
6261.5, 139.4, | , 25.0, 0.0, 584.5, | ,  1000,   953,  3000,  2943, | , -3.4, 4881.3, 38.433, |, 0.0
6262.5, 139.7, | , 25.0, 0.0, 584.0, | ,  1000,   957,  3000,  2935, | , -3.4, 4885.1, 38.423, |, 0.0
6263.5, 139.9, | , 25.0, 0.0, 578.7, | ,  1000,   946,  3000,  2921, | , -3.4, 4883.4, 38.160, |, 0.0
6264.5, 139.0, | , 25.0, 0.0, 584.1, | ,  1000,   955,  3000,  2906, | , -3.4, 4896.3, 38.205, |, 0.0
6265.5, 139.3, | , 25.0, 0.0, 584.3, | ,  1000,   956,  3000,  2917, | , -3.4, 4897.1, 38.331, |, 0.0
6266.5, 139.1, | , 25.0, 0.0, 584.1, | ,  1000,   957,  3000,  2930, | , -3.4, 4892.8, 38.436, |, 0.0
6267.6, 139.3, | , 25.0, 0.0, 583.8, | ,  1000,   952,  3000,  2932, | , -3.4, 4885.5, 38.348, |, 0.0
6268.6, 139.1, | , 25.0, 0.0, 584.5, | ,  1000,   949,  3000,  2933, | , -3.4, 4877.0, 38.255, |, 0.0
6269.6, 140.3, | , 25.0, 0.0, 578.4, | ,  1000,   951,  3000,  2922, | , -3.4, 4881.3, 38.201, |, 0.0
6270.6, 139.5, | , 25.0, 0.0, 584.3, | ,  1000,   955,  3000,  2924, | , -3.4, 4882.1, 38.268, |, 0.0
6271.6, 139.2, | , 25.0, 0.0, 584.6, | ,  1000,   958,  3000,  2939, | , -3.4, 4913.8, 38.699, |, 0.0
6272.6, 139.6, | , 25.0, 0.0, 584.3, | ,  1000,   950,  3000,  2928, | , -3.4, 4892.4, 38.338, |, 0.0
6273.6, 139.3, | , 25.0, 0.0, 584.9, | ,  1000,   952,  3000,  2918, | , -3.4, 4901.0, 38.336, |, 0.0
6274.6, 139.9, | , 25.0, 0.0, 578.8, | ,  1000,   952,  3000,  2938, | , -3.4, 4926.2, 38.726, |, 0.0
6275.6, 139.3, | , 25.0, 0.0, 583.9, | ,  1000,   957,  3000,  2912, | , -3.4, 4892.4, 38.256, |, 0.0
6276.7, 139.1, | , 25.0, 0.0, 585.2, | ,  1000,   954,  3000,  2910, | , -3.4, 4906.5, 38.312, |, 0.0
6277.7, 139.0, | , 25.0, 0.0, 583.9, | ,  1000,   949,  3000,  2921, | , -3.4, 4889.0, 38.234, |, 0.0
6278.7, 139.1, | , 25.0, 0.0, 585.0, | ,  1000,   954,  3000,  2950, | , -3.4, 4915.1, 38.775, |, 0.0
6279.7, 140.4, | , 25.0, 0.0, 579.5, | ,  1000,   952,  3000,  2947, | , -3.4, 4885.1, 38.487, |, 0.0
6280.7, 139.1, | , 25.0, 0.0, 584.7, | ,  1000,   958,  3000,  2929, | , -3.4, 4895.8, 38.461, |, 0.0
6281.7, 139.1, | , 25.0, 0.0, 584.9, | ,  1000,   951,  3000,  2916, | , -3.4, 4873.6, 38.083, |, 0.0
6282.7, 139.6, | , 25.0, 0.0, 584.1, | ,  1000,   946,  3000,  2934, | , -3.4, 4900.1, 38.420, |, 0.0
6283.7, 139.6, | , 25.0, 0.0, 584.8, | ,  1000,   958,  3000,  2944, | , -3.4, 4899.7, 38.629, |, 0.0
6284.8, 139.0, | , 25.0, 0.0, 585.0, | ,  1000,   957,  3000,  2921, | , -3.4, 4875.7, 38.212, |, 0.0
6285.8, 139.8, | , 25.0, 0.0, 579.3, | ,  1000,   948,  3000,  2921, | , -3.4, 4876.1, 38.122, |, 0.0
6286.8, 139.4, | , 25.0, 0.0, 585.4, | ,  1000,   950,  3000,  2944, | , -3.4, 4883.0, 38.428, |, 0.0
6287.8, 139.4, | , 25.0, 0.0, 584.0, | ,  1000,   958,  3000,  2947, | , -3.4, 4875.7, 38.478, |, 0.0
6288.8, 139.2, | , 25.0, 0.0, 584.9, | ,  1000,   955,  3000,  2943, | , -3.4, 4868.8, 38.354, |, 0.0
6289.8, 139.5, | , 25.0, 0.0, 585.1, | ,  1000,   944,  3000,  2923, | , -3.4, 4869.3, 38.058, |, 0.0
6290.8, 140.3, | , 25.0, 0.0, 578.3, | ,  1000,   952,  3000,  2884, | , -3.4, 4911.3, 38.065, |, 0.0
6291.8, 139.0, | , 25.0, 0.0, 584.7, | ,  1000,   959,  3000,  2924, | , -3.4, 4883.4, 38.316, |, 0.0
6292.8, 139.3, | , 25.0, 0.0, 583.8, | ,  1000,   955,  3000,  2942, | , -3.4, 4899.7, 38.588, |, 0.0
6293.8, 139.5, | , 25.0, 0.0, 585.1, | ,  1000,   951,  3000,  2918, | , -3.4, 4906.5, 38.366, |, 0.0
6294.8, 139.0, | , 25.0, 0.0, 585.0, | ,  1000,   956,  3000,  2905, | , -3.4, 4883.4, 38.107, |, 0.0
6295.9, 139.7, | , 25.0, 0.0, 579.3, | ,  1000,   949,  3000,  2925, | , -3.4, 4885.5, 38.241, |, 0.0
6296.9, 139.1, | , 25.0, 0.0, 585.1, | ,  1000,   959,  3000,  2934, | , -3.4, 4886.0, 38.437, |, 0.0
6297.9, 139.6, | , 25.0, 0.0, 584.1, | ,  1000,   952,  3000,  2907, | , -3.4, 4877.0, 38.029, |, 0.0
6298.9, 139.0, | , 25.0, 0.0, 585.0, | ,  1000,   952,  3000,  2936, | , -3.4, 4878.3, 38.324, |, 0.0
6299.9, 139.1, | , 25.0, 0.0, 584.8, | ,  1000,   948,  3000,  2922, | , -3.4, 4891.5, 38.253, |, 0.0
6300.9, 139.5, | , 25.0, 0.0, 585.1, | ,  1000,   954,  3000,  2938, | , -3.4, 4899.3, 38.536, |, 0.0
6301.9, 139.8, | , 25.0, 0.0, 578.2, | ,  1000,   949,  3000,  2937, | , -3.4, 4906.5, 38.536, |, 0.0
6302.9, 139.4, | , 25.0, 0.0, 584.2, | ,  1000,   953,  3000,  2949, | , -3.4, 4868.8, 38.395, |, 0.0
6303.9, 139.2, | , 25.0, 0.0, 585.2, | ,  1000,   958,  3000,  2919, | , -3.4, 4878.7, 38.223, |, 0.0
6305.0, 139.5, | , 25.0, 0.0, 585.2, | ,  1000,   947,  3000,  2903, | , -3.4, 4879.1, 37.960, |, 0.0
6306.0, 139.2, | , 25.0, 0.0, 585.0, | ,  1000,   955,  3000,  2933, | , -3.4, 4880.0, 38.342, |, 0.0
6307.0, 140.5, | , 25.0, 0.0, 578.4, | ,  1000,   955,  3000,  2929, | , -3.4, 4878.7, 38.302, |, 0.0
6308.0, 139.8, | , 25.0, 0.0, 584.5, | ,  1000,   957,  3000,  2938, | , -3.4, 4874.0, 38.363, |, 0.0
6309.0, 139.0, | , 25.0, 0.0, 585.2, | ,  1000,   950,  3000,  2902, | , -3.4, 4901.4, 38.153, |, 0.0
6310.0, 139.6, | , 25.0, 0.0, 583.7, | ,  1000,   955,  3000,  2929, | , -3.4, 4880.4, 38.316, |, 0.0
6311.0, 139.4, | , 25.0, 0.0, 585.2, | ,  1000,   953,  3000,  2918, | , -3.4, 4873.6, 38.118, |, 0.0
6312.0, 139.7, | , 25.0, 0.0, 579.5, | ,  1000,   950,  3000,  2925, | , -3.4, 4876.5, 38.189, |, 0.0
6313.0, 139.2, | , 25.0, 0.0, 584.2, | ,  1000,   954,  3000,  2926, | , -3.4, 4890.7, 38.338, |, 0.0
6314.1, 138.9, | , 25.0, 0.0, 584.5, | ,  1000,   955,  3000,  2906, | , -3.4, 4880.4, 38.076, |, 0.0
6315.1, 139.4, | , 25.0, 0.0, 585.2, | ,  1000,   954,  3000,  2926, | , -3.4, 4876.5, 38.242, |, 0.0
6316.1, 139.2, | , 25.0, 0.0, 584.7, | ,  1000,   953,  3000,  2931, | , -3.4, 4878.7, 38.290, |, 0.0
6317.1, 139.1, | , 25.0, 0.0, 584.7, | ,  1000,   956,  3000,  2926, | , -3.4, 4866.3, 38.180, |, 0.0
6318.1, 140.8, | , 25.0, 0.0, 578.0, | ,  1000,   949,  3000,  2948, | , -3.4, 4868.8, 38.345, |, 0.0
6319.1, 139.1, | , 25.0, 0.0, 585.0, | ,  1000,   955,  3000,  2907, | , -3.4, 4896.3, 38.215, |, 0.0
6320.1, 139.1, | , 25.0, 0.0, 584.8, | ,  1000,   960,  3000,  2937, | , -3.4, 4872.7, 38.372, |, 0.0
6321.1, 139.1, | , 25.0, 0.0, 584.9, | ,  1000,   950,  3000,  2912, | , -3.4, 4870.1, 38.009, |, 0.0
6322.1, 139.5, | , 25.0, 0.0, 585.3, | ,  1000,   947,  3000,  2922, | , -3.4, 4884.3, 38.184, |, 0.0
6323.1, 140.2, | , 25.0, 0.0, 579.6, | ,  1000,   954,  3000,  2933, | , -3.4, 4872.7, 38.274, |, 0.0
6324.2, 139.1, | , 25.0, 0.0, 585.4, | ,  1000,   958,  3000,  2931, | , -3.4, 4871.4, 38.283, |, 0.0
6325.2, 139.6, | , 25.0, 0.0, 585.8, | ,  1000,   946,  3000,  2926, | , -3.4, 4870.1, 38.108, |, 0.0
6326.2, 139.5, | , 25.0, 0.0, 585.4, | ,  1000,   949,  3000,  2921, | , -3.4, 4865.8, 38.054, |, 0.0
6327.2, 139.1, | , 25.0, 0.0, 585.7, | ,  1000,   948,  3000,  2918, | , -3.4, 4889.4, 38.205, |, 0.0
6328.2, 140.3, | , 25.0, 0.0, 580.1, | ,  1000,   952,  3000,  2918, | , -3.4, 4884.7, 38.209, |, 0.0
6329.2, 139.8, | , 25.0, 0.0, 584.7, | ,  1000,   958,  3000,  2941, | , -3.4, 4900.1, 38.609, |, 0.0
6330.2, 139.2, | , 25.0, 0.0, 585.3, | ,  1000,   954,  3000,  2920, | , -3.4, 4870.1, 38.127, |, 0.0
6331.2, 139.0, | , 25.0, 0.0, 585.5, | ,  1000,   952,  3000,  2922, | , -3.4, 4865.0, 38.083, |, 0.0
6332.2, 139.4, | , 25.0, 0.0, 585.2, | ,  1000,   947,  3000,  2919, | , -3.4, 4866.7, 38.027, |, 0.0
6333.3, 139.4, | , 25.0, 0.0, 585.8, | ,  1000,   950,  3000,  2922, | , -3.4, 4879.5, 38.183, |, 0.0
6334.3, 139.3, | , 25.0, 0.0, 577.7, | ,  1000,   955,  3000,  2931, | , -3.4, 4865.4, 38.208, |, 0.0
6335.3, 139.4, | , 25.0, 0.0, 585.8, | ,  1000,   959,  3000,  2917, | , -3.4, 4888.5, 38.289, |, 0.0
6336.3, 139.5, | , 25.0, 0.0, 585.8, | ,  1000,   953,  3000,  2931, | , -3.4, 613.1, 4.833, |, 0.0
6337.3, 139.0, | , 25.0, 0.0, 585.5, | ,  1000,   949,  3000,  2918, | , -3.4, 729.2, 5.722, |, 0.0
6338.3, 139.0, | , 25.0, 0.0, 585.5, | ,  1000,   950,  3000,  2939, | , -3.4, 837.2, 6.605, |, 0.0
6339.3, 140.4, | , 25.0, 0.0, 580.5, | ,  1000,   948,  3000,  2937, | , -3.4, 919.4, 7.247, |, 0.0
6340.3, 139.0, | , 25.0, 0.0, 586.0, | ,  1000,   952,  3000,  2926, | , -3.4, 1049.7, 8.256, |, 0.0
6341.3, 139.0, | , 25.0, 0.0, 585.8, | ,  1000,   958,  3000,  2933, | , -3.4, 1114.4, 8.794, |, 0.0
6342.3, 139.1, | , 25.0, 0.0, 585.6, | ,  1000,   959,  3000,  2941, | , -3.4, 1223.2, 9.674, |, 0.0
6343.4, 139.5, | , 25.0, 0.0, 586.1, | ,  1000,   956,  3000,  2933, | , -3.4, 1340.6, 10.573, |, 0.0
6344.4, 140.1, | , 25.0, 0.0, 578.8, | ,  1000,   952,  3000,  2933, | , -3.4, 1419.0, 11.181, |, 0.0
6345.4, 139.1, | , 25.0, 0.0, 586.0, | ,  1000,   959,  3000,  2919, | , -3.4, 1522.7, 11.974, |, 0.0
6346.4, 139.3, | , 25.0, 0.0, 586.2, | ,  1000,   955,  3000,  2895, | , -3.4, 1614.4, 12.600, |, 0.0
6347.4, 139.0, | , 25.0, 0.0, 586.1, | ,  1000,   948,  3000,  2926, | , -3.4, 1681.6, 13.206, |, 0.0
6348.4, 139.1, | , 25.0, 0.0, 585.8, | ,  1000,   953,  3000,  2931, | , -3.4, 1767.3, 13.914, |, 0.0
6349.4, 139.6, | , 25.0, 0.0, 585.6, | ,  1000,   956,  3000,  2929, | , -3.4, 1861.1, 14.657, |, 0.0
6350.4, 139.5, | , 25.0, 0.0, 585.8, | ,  1000,   953,  3000,  2926, | , -3.4, 1958.4, 15.398, |, 0.0
6351.4, 139.4, | , 25.0, 0.0, 582.8, | ,  1000,   959,  3000,  2957, | , -3.4, 2089.1, 16.577, |, 0.0
6352.5, 139.3, | , 25.0, 0.0, 585.8, | ,  1000,   955,  3000,  2917, | , -3.4, 2154.2, 16.903, |, 0.0
6353.5, 139.3, | , 25.0, 0.0, 586.1, | ,  1000,   953,  3000,  2886, | , -3.4, 2256.6, 17.551, |, 0.0
6354.5, 139.5, | , 25.0, 0.0, 585.1, | ,  1000,   954,  3000,  2928, | , -3.4, 2365.4, 18.601, |, 0.0
6355.5, 140.0, | , 25.0, 0.0, 580.1, | ,  1000,   953,  3000,  2950, | , -3.4, 2449.8, 19.369, |, 0.0
6356.5, 138.9, | , 25.0, 0.0, 586.1, | ,  1000,   953,  3000,  2927, | , -3.4, 2553.1, 20.065, |, 0.0
6357.5, 139.4, | , 25.0, 0.0, 586.1, | ,  1000,   949,  3000,  2926, | , -3.4, 2655.9, 20.841, |, 0.0
6358.5, 139.1, | , 25.0, 0.0, 585.8, | ,  1000,   955,  3000,  2935, | , -3.4, 2749.3, 21.656, |, 0.0
6359.5, 139.1, | , 25.0, 0.0, 584.9, | ,  1000,   955,  3000,  2923, | , -3.4, 2835.4, 22.264, |, 0.0
6360.5, 140.9, | , 25.0, 0.0, 576.2, | ,  1000,   952,  3000,  2922, | , -3.4, 2931.4, 22.990, |, 0.0
6361.5, 139.1, | , 25.0, 0.0, 586.5, | ,  1000,   958,  3000,  2921, | , -3.4, 3021.8, 23.728, |, 0.0
6362.6, 139.1, | , 25.0, 0.0, 586.0, | ,  1000,   951,  3000,  2941, | , -3.4, 3104.5, 24.458, |, 0.0
6363.6, 138.9, | , 25.0, 0.0, 586.4, | ,  1000,   953,  3000,  2906, | , -3.4, 3195.3, 24.959, |, 0.0
6364.6, 139.7, | , 25.0, 0.0, 585.8, | ,  1000,   948,  3000,  2944, | , -3.4, 3314.0, 26.105, |, 0.0
6365.6, 139.0, | , 25.0, 0.0, 583.8, | ,  1000,   952,  3000,  2908, | , -3.4, 3404.8, 26.602, |, 0.0
6366.6, 139.2, | , 25.0, 0.0, 586.0, | ,  1000,   949,  3000,  2933, | , -3.4, 3494.8, 27.454, |, 0.0
6367.6, 139.4, | , 25.0, 0.0, 586.0, | ,  1000,   946,  3000,  2917, | , -3.4, 3553.5, 27.776, |, 0.0
6368.6, 139.4, | , 25.0, 0.0, 586.2, | ,  1000,   952,  3000,  2911, | , -3.4, 3632.8, 28.394, |, 0.0
6369.6, 139.3, | , 25.0, 0.0, 585.7, | ,  1000,   949,  3000,  2936, | , -3.4, 3745.9, 29.444, |, 0.0
6370.6, 139.5, | , 25.0, 0.0, 586.5, | ,  1000,   955,  3000,  2923, | , -3.4, 3816.1, 29.943, |, 0.0
6371.6, 140.6, | , 25.0, 0.0, 580.5, | ,  1000,   953,  3000,  2952, | , -3.4, 3882.1, 30.662, |, 0.0
6372.7, 139.2, | , 25.0, 0.0, 586.6, | ,  1000,   949,  3000,  2914, | , -3.4, 3974.7, 31.050, |, 0.0
6373.7, 139.0, | , 25.0, 0.0, 586.8, | ,  1000,   953,  3000,  2909, | , -3.4, 4030.4, 31.478, |, 0.0
6374.7, 139.6, | , 25.0, 0.0, 585.8, | ,  1000,   951,  3000,  2908, | , -3.4, 4113.9, 32.109, |, 0.0
6375.7, 139.5, | , 25.0, 0.0, 586.4, | ,  1000,   947,  3000,  2921, | , -3.4, 4176.0, 32.666, |, 0.0
