Repository: jdhuang-csm/Ru-BCA

## Methods
* (BaO)<sub>x</sub>-(CaO)<sub>y</sub>-(Al<sub>2</sub>O<sub>3</sub>)<sub>1-x-y</sub> (BCA) catalyst supports were synthesized via sol-gel and solid-state methods. 
* Ru/BCA catalysts were prepared via incipient wetness impregnation to achieve 1 wt. % Ru loading.
* Ammonia synthesis rates were measured for Ru/BCA catalysts in a packed-bed reactor at 480-600<sup>o</sup>C, 10 bar, and space velocities up to 1.3 x 10<sup>6</sup> ml g<sub>cat</sub><sup>-1</sup> h<sup>-1</sup>.
* A machine learning (ML) model was employed to improve understanding of the behavior of Ru/BCA catalysts.
* A microkinetic model was developed to describe the best-performing catalyst.

File: data/init_files_Cadigan/BCA532.txt (part 16 of 55)
********** Start test **********
Elapsed time, Pressure, | , LJtemp(C), Inner-Temp, Outer-Temp, | , N2-set, N2-flow, H2-set, H2-flow, | , pH, NH3_ppm, NH3_Prod_rate, |, In222Temp
6001.9, 138.1, | , 25.1, 0.0, 579.6, | ,  1000,   960,  3000,  2914, | , -3.4, 3588.2, 36.492, |, 0.0
6002.9, 138.9, | , 25.1, 0.0, 573.6, | ,  1000,   955,  3000,  2922, | , -3.4, 3589.1, 36.531, |, 0.0
6004.0, 138.7, | , 25.1, 0.0, 579.3, | ,  1000,   952,  3000,  2946, | , -3.4, 3599.4, 36.837, |, 0.0
6005.0, 138.3, | , 25.1, 0.0, 579.6, | ,  1000,   956,  3000,  2974, | , -3.4, 3580.9, 36.954, |, 0.0
6006.0, 138.4, | , 25.1, 0.0, 578.8, | ,  1000,   954,  3000,  2926, | , -3.4, 3597.2, 36.639, |, 0.0
6007.0, 138.6, | , 25.1, 0.0, 579.6, | ,  1000,   952,  3000,  2932, | , -3.4, 3592.9, 36.634, |, 0.0
6008.0, 138.2, | , 25.1, 0.0, 579.7, | ,  1000,   958,  3000,  2941, | , -3.4, 3598.1, 36.831, |, 0.0
6009.0, 139.3, | , 25.1, 0.0, 573.3, | ,  1000,   953,  3000,  2929, | , -3.4, 3597.6, 36.664, |, 0.0
6010.0, 138.2, | , 25.1, 0.0, 579.4, | ,  1000,   956,  3000,  2917, | , -3.4, 3596.8, 36.573, |, 0.0
6011.0, 138.6, | , 25.1, 0.0, 579.1, | ,  1000,   959,  3000,  2918, | , -3.4, 3587.4, 36.509, |, 0.0
6012.0, 138.1, | , 25.1, 0.0, 579.8, | ,  1000,   951,  3000,  2917, | , -3.4, 3591.2, 36.469, |, 0.0
6013.1, 138.2, | , 25.1, 0.0, 579.7, | ,  1000,   956,  3000,  2954, | , -3.4, 3616.1, 37.121, |, 0.0
6014.1, 139.1, | , 25.1, 0.0, 573.5, | ,  1000,   953,  3000,  2914, | , -3.4, 3594.2, 36.492, |, 0.0
6015.1, 138.6, | , 25.1, 0.0, 580.1, | ,  1000,   953,  3000,  2917, | , -3.4, 3582.2, 36.393, |, 0.0
6016.1, 138.3, | , 25.1, 0.0, 579.2, | ,  1000,   957,  3000,  2937, | , -3.4, 3589.5, 36.697, |, 0.0
6017.1, 138.2, | , 25.1, 0.0, 579.9, | ,  1000,   951,  3000,  2926, | , -3.4, 3589.1, 36.532, |, 0.0
6018.1, 138.7, | , 25.1, 0.0, 580.0, | ,  1000,   955,  3000,  2950, | , -3.4, 3595.5, 36.867, |, 0.0
6019.1, 139.1, | , 25.1, 0.0, 574.3, | ,  1000,   954,  3000,  2925, | , -3.4, 3571.1, 36.363, |, 0.0
6020.1, 138.2, | , 25.1, 0.0, 580.3, | ,  1000,   952,  3000,  2938, | , -3.4, 3580.9, 36.577, |, 0.0
6021.1, 138.3, | , 25.1, 0.0, 579.3, | ,  1000,   954,  3000,  2914, | , -3.4, 3604.5, 36.601, |, 0.0
6022.2, 138.7, | , 25.1, 0.0, 580.4, | ,  1000,   955,  3000,  2952, | , -3.4, 3621.2, 37.136, |, 0.0
6023.2, 138.3, | , 25.1, 0.0, 580.5, | ,  1000,   956,  3000,  2928, | , -3.4, 3605.8, 36.772, |, 0.0
6024.2, 138.2, | , 25.1, 0.0, 580.4, | ,  1000,   955,  3000,  2932, | , -3.4, 3588.6, 36.626, |, 0.0
6025.2, 139.5, | , 25.1, 0.0, 575.2, | ,  1000,   952,  3000,  2912, | , -3.4, 3586.1, 36.382, |, 0.0
6026.2, 138.5, | , 25.1, 0.0, 579.6, | ,  1000,   957,  3000,  2939, | , -3.4, 3592.5, 36.750, |, 0.0
6027.2, 138.2, | , 25.1, 0.0, 580.3, | ,  1000,   955,  3000,  2922, | , -3.4, 3587.4, 36.516, |, 0.0
6028.2, 138.8, | , 25.1, 0.0, 580.7, | ,  1000,   955,  3000,  2943, | , -3.4, 3592.1, 36.765, |, 0.0
6029.2, 138.4, | , 25.1, 0.0, 580.9, | ,  1000,   948,  3000,  2894, | , -3.4, 3590.8, 36.222, |, 0.0
6030.2, 139.2, | , 25.1, 0.0, 573.4, | ,  1000,   950,  3000,  2908, | , -3.4, 3597.2, 36.436, |, 0.0
6031.2, 138.4, | , 25.1, 0.0, 579.7, | ,  1000,   958,  3000,  2952, | , -3.4, 3586.1, 36.820, |, 0.0
6032.3, 138.7, | , 25.1, 0.0, 580.9, | ,  1000,   948,  3000,  2932, | , -3.4, 3618.6, 36.856, |, 0.0
6033.3, 138.1, | , 25.1, 0.0, 580.5, | ,  1000,   953,  3000,  2911, | , -3.4, 3591.2, 36.425, |, 0.0
6034.3, 138.1, | , 25.1, 0.0, 580.6, | ,  1000,   956,  3000,  2894, | , -3.4, 3590.8, 36.294, |, 0.0
6035.3, 139.6, | , 25.1, 0.0, 573.0, | ,  1000,   955,  3000,  2946, | , -3.4, 3585.6, 36.723, |, 0.0
6036.3, 138.8, | , 25.1, 0.0, 580.1, | ,  1000,   959,  3000,  2922, | , -3.4, 3590.8, 36.591, |, 0.0
6037.3, 138.2, | , 25.1, 0.0, 580.6, | ,  1000,   953,  3000,  2937, | , -3.4, 3589.1, 36.651, |, 0.0
6038.3, 138.2, | , 25.1, 0.0, 580.8, | ,  1000,   958,  3000,  2941, | , -3.4, 3590.4, 36.757, |, 0.0
6039.3, 138.7, | , 25.1, 0.0, 581.1, | ,  1000,   955,  3000,  2941, | , -3.4, 3614.3, 36.970, |, 0.0
6040.3, 138.4, | , 25.1, 0.0, 580.8, | ,  1000,   955,  3000,  2923, | , -3.4, 3601.5, 36.675, |, 0.0
6041.4, 139.4, | , 25.1, 0.0, 569.4, | ,  1000,   957,  3000,  2943, | , -3.4, 3585.6, 36.715, |, 0.0
6042.4, 138.2, | , 25.1, 0.0, 580.5, | ,  1000,   951,  3000,  2926, | , -3.4, 3587.4, 36.512, |, 0.0
6043.4, 138.6, | , 25.1, 0.0, 580.9, | ,  1000,   956,  3000,  2919, | , -3.4, 3591.2, 36.536, |, 0.0
6044.4, 138.2, | , 25.1, 0.0, 580.8, | ,  1000,   954,  3000,  2924, | , -3.4, 3603.2, 36.685, |, 0.0
6045.4, 138.8, | , 25.1, 0.0, 581.2, | ,  1000,   953,  3000,  2961, | , -3.4, 3613.9, 37.139, |, 0.0
6046.4, 139.6, | , 25.1, 0.0, 573.7, | ,  1000,   952,  3000,  2899, | , -3.4, 682.5, 6.921, |, 0.0
6047.4, 138.3, | , 25.1, 0.0, 581.0, | ,  1000,   953,  3000,  2939, | , -3.4, 796.0, 8.157, |, 0.0
6048.4, 138.1, | , 25.1, 0.0, 580.7, | ,  1000,   953,  3000,  2920, | , -3.4, 906.6, 9.244, |, 0.0
6049.4, 138.2, | , 25.1, 0.0, 580.9, | ,  1000,   953,  3000,  2923, | , -3.4, 1005.5, 10.259, |, 0.0
6050.5, 138.8, | , 25.1, 0.0, 580.9, | ,  1000,   955,  3000,  2951, | , -3.4, 1122.9, 11.542, |, 0.0
6051.5, 139.6, | , 25.1, 0.0, 572.2, | ,  1000,   950,  3000,  2943, | , -3.4, 1209.1, 12.387, |, 0.0
6052.5, 138.4, | , 25.1, 0.0, 580.2, | ,  1000,   953,  3000,  2935, | , -3.4, 1317.0, 13.474, |, 0.0
6053.5, 138.5, | , 25.1, 0.0, 581.2, | ,  1000,   958,  3000,  2925, | , -3.4, 1432.3, 14.632, |, 0.0
6054.5, 138.1, | , 25.1, 0.0, 580.9, | ,  1000,   959,  3000,  2923, | , -3.4, 1528.2, 15.609, |, 0.0
6055.5, 138.2, | , 25.1, 0.0, 580.9, | ,  1000,   955,  3000,  2941, | , -3.4, 1661.5, 17.025, |, 0.0
6056.5, 138.9, | , 25.1, 0.0, 580.4, | ,  1000,   958,  3000,  2948, | , -3.4, 1734.3, 17.821, |, 0.0
6057.5, 139.8, | , 25.1, 0.0, 574.3, | ,  1000,   955,  3000,  2951, | , -3.4, 1817.0, 18.665, |, 0.0
6058.5, 138.3, | , 25.1, 0.0, 580.7, | ,  1000,   957,  3000,  2910, | , -3.4, 1916.8, 19.491, |, 0.0
6059.5, 138.2, | , 25.1, 0.0, 580.9, | ,  1000,   955,  3000,  2946, | , -3.4, 2013.2, 20.650, |, 0.0
6060.5, 138.8, | , 25.1, 0.0, 580.5, | ,  1000,   954,  3000,  2918, | , -3.4, 2122.1, 21.604, |, 0.0
6061.6, 138.4, | , 25.1, 0.0, 580.2, | ,  1000,   954,  3000,  2920, | , -3.4, 2240.3, 22.819, |, 0.0
6062.6, 139.2, | , 25.1, 0.0, 575.1, | ,  1000,   945,  3000,  2927, | , -3.4, 2328.6, 23.703, |, 0.0
6063.6, 138.4, | , 25.1, 0.0, 581.1, | ,  1000,   959,  3000,  2933, | , -3.4, 2432.3, 24.878, |, 0.0
6064.6, 138.7, | , 25.1, 0.0, 581.2, | ,  1000,   954,  3000,  2920, | , -3.4, 2528.7, 25.744, |, 0.0
6065.6, 138.3, | , 25.1, 0.0, 581.1, | ,  1000,   956,  3000,  2947, | , -3.4, 2596.8, 26.636, |, 0.0
6066.6, 138.2, | , 25.1, 0.0, 581.2, | ,  1000,   950,  3000,  2936, | , -3.4, 2697.0, 27.543, |, 0.0
6067.6, 139.8, | , 25.1, 0.0, 574.0, | ,  1000,   945,  3000,  2933, | , -3.4, 2783.6, 28.364, |, 0.0
6068.6, 138.7, | , 25.1, 0.0, 581.1, | ,  1000,   957,  3000,  2936, | , -3.4, 2843.1, 29.080, |, 0.0
6069.6, 138.2, | , 25.1, 0.0, 581.0, | ,  1000,   956,  3000,  2940, | , -3.4, 2907.4, 29.759, |, 0.0
6070.6, 138.3, | , 25.1, 0.0, 581.3, | ,  1000,   957,  3000,  2926, | , -3.4, 2991.8, 30.513, |, 0.0
6071.6, 138.7, | , 25.1, 0.0, 581.6, | ,  1000,   953,  3000,  2933, | , -3.4, 3070.6, 31.351, |, 0.0
6072.7, 139.6, | , 25.1, 0.0, 575.2, | ,  1000,   954,  3000,  2931, | , -3.4, 3138.8, 32.027, |, 0.0
6073.7, 139.3, | , 25.1, 0.0, 574.8, | ,  1000,   953,  3000,  2936, | , -3.4, 3234.7, 33.038, |, 0.0
6074.7, 138.3, | , 25.1, 0.0, 581.2, | ,  1000,   954,  3000,  2926, | , -3.4, 3282.3, 33.449, |, 0.0
6075.7, 138.7, | , 25.1, 0.0, 581.4, | ,  1000,   959,  3000,  2929, | , -3.4, 3322.1, 33.925, |, 0.0
6076.7, 138.3, | , 25.1, 0.0, 581.4, | ,  1000,   953,  3000,  2927, | , -3.4, 3377.4, 34.416, |, 0.0
6077.7, 138.5, | , 25.1, 0.0, 580.5, | ,  1000,   952,  3000,  2942, | , -3.4, 3425.4, 35.024, |, 0.0
6078.7, 139.6, | , 25.1, 0.0, 574.3, | ,  1000,   950,  3000,  2929, | , -3.4, 3474.2, 35.395, |, 0.0
6079.7, 138.6, | , 25.1, 0.0, 582.0, | ,  1000,   953,  3000,  2918, | , -3.4, 3500.4, 35.579, |, 0.0
6080.7, 138.1, | , 25.1, 0.0, 581.6, | ,  1000,   950,  3000,  2930, | , -3.4, 3527.8, 35.943, |, 0.0
6081.7, 138.6, | , 25.1, 0.0, 581.0, | ,  1000,   952,  3000,  2926, | , -3.4, 3579.2, 36.446, |, 0.0
6082.8, 138.8, | , 25.1, 0.0, 580.5, | ,  1000,   951,  3000,  2926, | , -3.4, 3584.8, 36.489, |, 0.0
6083.8, 138.9, | , 25.1, 0.0, 575.9, | ,  1000,   956,  3000,  2929, | , -3.4, 3611.3, 36.833, |, 0.0
6084.8, 138.2, | , 25.1, 0.0, 581.6, | ,  1000,   955,  3000,  2916, | , -3.4, 3613.1, 36.722, |, 0.0
6085.8, 138.7, | , 25.1, 0.0, 581.8, | ,  1000,   951,  3000,  2953, | , -3.4, 3613.9, 37.044, |, 0.0
6086.8, 138.2, | , 25.1, 0.0, 581.5, | ,  1000,   958,  3000,  2915, | , -3.4, 3637.1, 36.987, |, 0.0
6087.8, 138.4, | , 25.1, 0.0, 580.8, | ,  1000,   948,  3000,  2908, | , -3.4, 3626.8, 36.719, |, 0.0
6088.8, 139.1, | , 25.1, 0.0, 575.4, | ,  1000,   954,  3000,  2941, | , -3.4, 3630.6, 37.128, |, 0.0
6089.8, 138.6, | , 25.1, 0.0, 581.7, | ,  1000,   954,  3000,  2930, | , -3.4, 3636.6, 37.087, |, 0.0
6090.8, 138.3, | , 25.1, 0.0, 581.3, | ,  1000,   955,  3000,  2943, | , -3.4, 3661.9, 37.477, |, 0.0
6091.8, 138.2, | , 25.1, 0.0, 581.3, | ,  1000,   951,  3000,  2918, | , -3.4, 3632.8, 36.894, |, 0.0
6092.9, 138.9, | , 25.1, 0.0, 581.0, | ,  1000,   949,  3000,  2926, | , -3.4, 3652.9, 37.166, |, 0.0
6093.9, 138.7, | , 25.1, 0.0, 581.7, | ,  1000,   950,  3000,  2914, | , -3.4, 3629.8, 36.828, |, 0.0
6094.9, 139.0, | , 25.1, 0.0, 575.8, | ,  1000,   949,  3000,  2921, | , -3.4, 3652.5, 37.109, |, 0.0
6095.9, 138.2, | , 25.1, 0.0, 581.6, | ,  1000,   959,  3000,  2940, | , -3.4, 3641.3, 37.268, |, 0.0
6096.9, 138.6, | , 25.1, 0.0, 581.9, | ,  1000,   954,  3000,  2922, | , -3.4, 3635.8, 36.995, |, 0.0
6097.9, 138.3, | , 25.1, 0.0, 580.5, | ,  1000,   950,  3000,  2934, | , -3.4, 3633.2, 37.054, |, 0.0
6098.9, 138.1, | , 25.1, 0.0, 581.5, | ,  1000,   956,  3000,  2913, | , -3.4, 3637.9, 36.949, |, 0.0
6099.9, 139.7, | , 25.1, 0.0, 575.3, | ,  1000,   952,  3000,  2936, | , -3.4, 3623.3, 36.981, |, 0.0
6100.9, 138.3, | , 25.1, 0.0, 581.3, | ,  1000,   954,  3000,  2926, | , -3.4, 3597.6, 36.643, |, 0.0
6101.9, 138.2, | , 25.1, 0.0, 581.8, | ,  1000,   957,  3000,  2932, | , -3.4, 3611.3, 36.872, |, 0.0
6103.0, 138.4, | , 25.1, 0.0, 581.0, | ,  1000,   954,  3000,  2931, | , -3.4, 3630.6, 37.031, |, 0.0
6104.0, 138.4, | , 25.1, 0.0, 582.2, | ,  1000,   954,  3000,  2902, | , -3.4, 3615.6, 36.601, |, 0.0
6105.0, 139.5, | , 25.1, 0.0, 576.3, | ,  1000,   950,  3000,  2921, | , -3.4, 3616.5, 36.753, |, 0.0
6106.0, 138.1, | , 25.1, 0.0, 582.2, | ,  1000,   957,  3000,  2929, | , -3.4, 3606.6, 36.797, |, 0.0
6107.0, 138.7, | , 25.1, 0.0, 581.6, | ,  1000,   959,  3000,  2947, | , -3.4, 3598.5, 36.901, |, 0.0
6108.0, 138.9, | , 25.1, 0.0, 581.6, | ,  1000,   953,  3000,  2942, | , -3.4, 3620.3, 37.022, |, 0.0
6109.0, 138.3, | , 25.1, 0.0, 582.0, | ,  1000,   958,  3000,  2941, | , -3.4, 3613.9, 36.993, |, 0.0
6110.0, 138.3, | , 25.1, 0.0, 582.0, | ,  1000,   953,  3000,  2922, | , -3.4, 3582.6, 36.445, |, 0.0
6111.0, 139.4, | , 25.1, 0.0, 577.6, | ,  1000,   951,  3000,  2914, | , -3.4, 3592.1, 36.445, |, 0.0
6112.0, 138.2, | , 25.1, 0.0, 582.0, | ,  1000,   955,  3000,  2944, | , -3.4, 3619.1, 37.053, |, 0.0
6113.1, 138.4, | , 25.1, 0.0, 581.2, | ,  1000,   952,  3000,  2918, | , -3.4, 3591.2, 36.483, |, 0.0
6114.1, 138.1, | , 25.1, 0.0, 582.4, | ,  1000,   952,  3000,  2904, | , -3.4, 3589.5, 36.342, |, 0.0
6115.1, 138.6, | , 25.1, 0.0, 582.6, | ,  1000,   951,  3000,  2914, | , -3.4, 3602.4, 36.552, |, 0.0
6116.1, 139.3, | , 25.1, 0.0, 574.7, | ,  1000,   953,  3000,  2927, | , -3.4, 3587.4, 36.542, |, 0.0
6117.1, 138.2, | , 25.1, 0.0, 582.9, | ,  1000,   957,  3000,  2938, | , -3.4, 3583.1, 36.641, |, 0.0
6118.1, 138.8, | , 25.1, 0.0, 582.0, | ,  1000,   951,  3000,  2934, | , -3.4, 3588.6, 36.610, |, 0.0
6119.1, 138.3, | , 25.1, 0.0, 582.7, | ,  1000,   956,  3000,  2933, | , -3.4, 3581.8, 36.567, |, 0.0
6120.1, 138.3, | , 25.1, 0.0, 582.2, | ,  1000,   951,  3000,  2916, | , -3.4, 3573.6, 36.281, |, 0.0
6121.1, 139.6, | , 25.1, 0.0, 577.0, | ,  1000,   949,  3000,  2933, | , -3.4, 3595.1, 36.639, |, 0.0
6122.1, 138.3, | , 25.1, 0.0, 582.6, | ,  1000,   957,  3000,  2922, | , -3.4, 3590.8, 36.569, |, 0.0
6123.2, 138.4, | , 25.1, 0.0, 581.2, | ,  1000,   958,  3000,  2932, | , -3.4, 3571.9, 36.480, |, 0.0
6124.2, 138.2, | , 25.1, 0.0, 582.2, | ,  1000,   958,  3000,  2931, | , -3.4, 3581.8, 36.573, |, 0.0
6125.2, 138.7, | , 25.1, 0.0, 583.0, | ,  1000,   951,  3000,  2918, | , -3.4, 3589.1, 36.459, |, 0.0
6126.2, 138.7, | , 25.1, 0.0, 582.8, | ,  1000,   955,  3000,  2929, | , -3.4, 3588.2, 36.592, |, 0.0
6127.2, 139.0, | , 25.1, 0.0, 577.7, | ,  1000,   954,  3000,  2936, | , -3.4, 3581.8, 36.582, |, 0.0
6128.2, 138.7, | , 25.1, 0.0, 581.5, | ,  1000,   955,  3000,  2916, | , -3.4, 3575.4, 36.340, |, 0.0
6129.2, 138.5, | , 25.1, 0.0, 583.2, | ,  1000,   957,  3000,  2932, | , -3.4, 3590.8, 36.660, |, 0.0
6130.2, 138.0, | , 25.1, 0.0, 582.7, | ,  1000,   958,  3000,  2907, | , -3.4, 3619.5, 36.724, |, 0.0
6131.2, 137.9, | , 25.1, 0.0, 582.7, | ,  1000,   955,  3000,  2922, | , -3.4, 3589.9, 36.543, |, 0.0
6132.3, 139.7, | , 25.1, 0.0, 575.5, | ,  1000,   956,  3000,  2949, | , -3.4, 3587.4, 36.786, |, 0.0
6133.3, 138.5, | , 25.1, 0.0, 582.0, | ,  1000,   959,  3000,  2937, | , -3.4, 3607.9, 36.897, |, 0.0
6134.3, 138.2, | , 25.1, 0.0, 582.9, | ,  1000,   957,  3000,  2914, | , -3.4, 3571.5, 36.296, |, 0.0
6135.3, 138.3, | , 25.1, 0.0, 582.8, | ,  1000,   955,  3000,  2933, | , -3.4, 3572.4, 36.465, |, 0.0
6136.3, 138.6, | , 25.1, 0.0, 583.3, | ,  1000,   952,  3000,  2946, | , -3.4, 3582.6, 36.666, |, 0.0
6137.3, 139.2, | , 25.1, 0.0, 575.9, | ,  1000,   955,  3000,  2922, | , -3.4, 3598.5, 36.626, |, 0.0
6138.3, 138.5, | , 25.1, 0.0, 581.8, | ,  1000,   958,  3000,  2920, | , -3.4, 3593.8, 36.591, |, 0.0
6139.3, 138.7, | , 25.1, 0.0, 582.5, | ,  1000,   955,  3000,  2921, | , -3.4, 3582.2, 36.457, |, 0.0
6140.3, 138.4, | , 25.1, 0.0, 582.0, | ,  1000,   956,  3000,  2914, | , -3.4, 3600.2, 36.575, |, 0.0
6141.3, 138.3, | , 25.1, 0.0, 582.6, | ,  1000,   954,  3000,  2924, | , -3.4, 3578.8, 36.434, |, 0.0
6142.4, 138.7, | , 25.1, 0.0, 582.8, | ,  1000,   958,  3000,  2946, | , -3.4, 3572.4, 36.615, |, 0.0
6143.4, 139.5, | , 25.1, 0.0, 576.0, | ,  1000,   951,  3000,  2914, | , -3.4, 3598.1, 36.519, |, 0.0
6144.4, 138.3, | , 25.1, 0.0, 582.9, | ,  1000,   952,  3000,  2920, | , -3.4, 3596.8, 36.567, |, 0.0
6145.4, 138.4, | , 25.1, 0.0, 582.7, | ,  1000,   954,  3000,  2943, | , -3.4, 3604.5, 36.880, |, 0.0
6146.4, 138.7, | , 25.1, 0.0, 583.0, | ,  1000,   956,  3000,  2941, | , -3.4, 3577.9, 36.609, |, 0.0
6147.4, 138.7, | , 25.1, 0.0, 583.3, | ,  1000,   953,  3000,  2929, | , -3.4, 3573.2, 36.413, |, 0.0
6148.4, 139.1, | , 25.1, 0.0, 577.2, | ,  1000,   949,  3000,  2930, | , -3.4, 3579.6, 36.455, |, 0.0
6149.4, 138.5, | , 25.1, 0.0, 583.5, | ,  1000,   957,  3000,  2911, | , -3.4, 3600.6, 36.572, |, 0.0
6150.4, 138.6, | , 25.1, 0.0, 583.6, | ,  1000,   958,  3000,  2952, | , -3.4, 3601.1, 36.960, |, 0.0
6151.4, 138.3, | , 25.1, 0.0, 582.9, | ,  1000,   956,  3000,  2926, | , -3.4, 3583.9, 36.532, |, 0.0
6152.5, 138.1, | , 25.1, 0.0, 583.3, | ,  1000,   958,  3000,  2922, | , -3.4, 3573.2, 36.400, |, 0.0
6153.5, 139.8, | , 25.1, 0.0, 573.8, | ,  1000,   949,  3000,  2936, | , -3.4, 3606.6, 36.790, |, 0.0
6154.5, 138.5, | , 25.1, 0.0, 582.1, | ,  1000,   959,  3000,  2960, | , -3.4, 3577.5, 36.815, |, 0.0
6155.5, 138.4, | , 25.1, 0.0, 582.9, | ,  1000,   955,  3000,  2947, | , -3.4, 3574.9, 36.628, |, 0.0
6156.5, 138.2, | , 25.1, 0.0, 583.2, | ,  1000,   954,  3000,  2911, | , -3.4, 3585.6, 36.380, |, 0.0
6157.5, 138.7, | , 25.1, 0.0, 583.3, | ,  1000,   957,  3000,  2926, | , -3.4, 3586.5, 36.567, |, 0.0
6158.5, 138.9, | , 25.1, 0.0, 577.2, | ,  1000,   946,  3000,  2928, | , -3.4, 3610.1, 36.717, |, 0.0
6159.5, 139.0, | , 25.1, 0.0, 576.5, | ,  1000,   952,  3000,  2906, | , -3.4, 3590.4, 36.368, |, 0.0
6160.5, 138.6, | , 25.1, 0.0, 584.0, | ,  1000,   952,  3000,  2939, | , -3.4, 3598.5, 36.761, |, 0.0
6161.5, 138.8, | , 25.1, 0.0, 583.7, | ,  1000,   959,  3000,  2960, | , -3.4, 3602.8, 37.075, |, 0.0
6162.6, 138.3, | , 25.2, 0.0, 583.3, | ,  1000,   952,  3000,  2937, | , -3.4, 3574.9, 36.506, |, 0.0
6163.6, 138.2, | , 25.2, 0.0, 583.5, | ,  1000,   957,  3000,  2937, | , -3.4, 3574.9, 36.546, |, 0.0
6164.6, 140.1, | , 25.1, 0.0, 573.7, | ,  1000,   952,  3000,  2917, | , -3.4, 3580.5, 36.373, |, 0.0
6165.6, 138.2, | , 25.2, 0.0, 583.0, | ,  1000,   953,  3000,  2933, | , -3.4, 3589.5, 36.616, |, 0.0
6166.6, 138.1, | , 25.2, 0.0, 583.4, | ,  1000,   957,  3000,  2915, | , -3.4, 3612.6, 36.725, |, 0.0
6167.6, 138.1, | , 25.2, 0.0, 584.0, | ,  1000,   958,  3000,  2921, | , -3.4, 3606.6, 36.731, |, 0.0
6168.6, 138.6, | , 25.2, 0.0, 583.6, | ,  1000,   958,  3000,  2956, | , -3.4, 3604.9, 37.037, |, 0.0
6169.6, 139.3, | , 25.1, 0.0, 576.2, | ,  1000,   947,  3000,  2929, | , -3.4, 3610.9, 36.745, |, 0.0
6170.6, 138.2, | , 25.2, 0.0, 583.4, | ,  1000,   951,  3000,  2925, | , -3.4, 3580.9, 36.436, |, 0.0
6171.6, 138.7, | , 25.2, 0.0, 583.9, | ,  1000,   957,  3000,  2947, | , -3.4, 3571.5, 36.607, |, 0.0
6172.7, 138.3, | , 25.2, 0.0, 583.5, | ,  1000,   954,  3000,  2927, | , -3.4, 3571.5, 36.393, |, 0.0
6173.7, 138.4, | , 25.2, 0.0, 583.8, | ,  1000,   956,  3000,  2963, | , -3.4, 3575.4, 36.789, |, 0.0
6174.7, 139.5, | , 25.2, 0.0, 577.5, | ,  1000,   946,  3000,  2896, | , -3.4, 3581.8, 36.129, |, 0.0
6175.7, 138.4, | , 25.2, 0.0, 582.7, | ,  1000,   955,  3000,  2922, | , -3.4, 3597.6, 36.618, |, 0.0
6176.7, 138.2, | , 25.2, 0.0, 583.4, | ,  1000,   952,  3000,  2949, | , -3.4, 3589.1, 36.758, |, 0.0
6177.7, 138.2, | , 25.2, 0.0, 583.8, | ,  1000,   952,  3000,  2922, | , -3.4, 3616.5, 36.789, |, 0.0
6178.7, 138.2, | , 25.2, 0.0, 583.6, | ,  1000,   949,  3000,  2942, | , -3.4, 3610.1, 36.881, |, 0.0
6179.7, 138.4, | , 25.2, 0.0, 582.6, | ,  1000,   953,  3000,  2916, | , -3.4, 3582.6, 36.396, |, 0.0
6180.7, 139.2, | , 25.2, 0.0, 577.4, | ,  1000,   951,  3000,  2904, | , -3.4, 3586.1, 36.298, |, 0.0
6181.7, 138.3, | , 25.2, 0.0, 584.0, | ,  1000,   959,  3000,  2928, | , -3.4, 3580.9, 36.546, |, 0.0
6182.8, 138.6, | , 25.2, 0.0, 584.0, | ,  1000,   952,  3000,  2916, | , -3.4, 3574.5, 36.302, |, 0.0
6183.8, 138.2, | , 25.2, 0.0, 583.9, | ,  1000,   951,  3000,  2921, | , -3.4, 3598.5, 36.580, |, 0.0
6184.8, 138.4, | , 25.2, 0.0, 583.4, | ,  1000,   954,  3000,  2941, | , -3.4, 3580.1, 36.610, |, 0.0
6185.8, 139.5, | , 25.2, 0.0, 578.2, | ,  1000,   951,  3000,  2914, | , -3.4, 3576.6, 36.303, |, 0.0
6186.8, 138.6, | , 25.2, 0.0, 584.3, | ,  1000,   955,  3000,  2929, | , -3.4, 3575.4, 36.460, |, 0.0
6187.8, 138.2, | , 25.2, 0.0, 583.4, | ,  1000,   954,  3000,  2925, | , -3.4, 3617.8, 36.843, |, 0.0
6188.8, 138.2, | , 25.2, 0.0, 583.7, | ,  1000,   959,  3000,  2934, | , -3.4, 3619.9, 36.997, |, 0.0
6189.8, 138.8, | , 25.2, 0.0, 583.0, | ,  1000,   957,  3000,  2939, | , -3.4, 3587.4, 36.692, |, 0.0
6190.8, 139.0, | , 25.2, 0.0, 578.0, | ,  1000,   949,  3000,  2924, | , -3.4, 3581.4, 36.418, |, 0.0
6191.8, 138.4, | , 25.2, 0.0, 583.9, | ,  1000,   955,  3000,  2945, | , -3.4, 3613.5, 37.003, |, 0.0
6192.9, 138.7, | , 25.2, 0.0, 584.0, | ,  1000,   958,  3000,  2943, | , -3.4, 3558.6, 36.448, |, 0.0
6193.9, 138.1, | , 25.2, 0.0, 583.8, | ,  1000,   952,  3000,  2920, | , -3.4, 3602.4, 36.618, |, 0.0
6194.9, 138.4, | , 25.2, 0.0, 582.6, | ,  1000,   950,  3000,  2943, | , -3.4, 3589.5, 36.691, |, 0.0
6195.9, 138.6, | , 25.2, 0.0, 584.2, | ,  1000,   947,  3000,  2913, | , -3.4, 3589.9, 36.380, |, 0.0
6196.9, 139.3, | , 25.2, 0.0, 578.6, | ,  1000,   950,  3000,  2908, | , -3.4, 3594.2, 36.406, |, 0.0
6197.9, 138.1, | , 25.2, 0.0, 584.0, | ,  1000,   954,  3000,  2921, | , -3.4, 3608.8, 36.711, |, 0.0
6198.9, 138.1, | , 25.2, 0.0, 583.9, | ,  1000,   953,  3000,  2921, | , -3.4, 3590.8, 36.523, |, 0.0
6199.9, 138.8, | , 25.2, 0.0, 583.1, | ,  1000,   957,  3000,  2924, | , -3.4, 3598.5, 36.667, |, 0.0
6201.0, 138.3, | , 25.2, 0.0, 583.9, | ,  1000,   958,  3000,  2935, | , -3.4, 3596.8, 36.763, |, 0.0
6202.0, 139.3, | , 25.2, 0.0, 577.5, | ,  1000,   953,  3000,  2951, | , -3.4, 3591.6, 36.809, |, 0.0
6203.0, 138.6, | , 25.2, 0.0, 584.1, | ,  1000,   956,  3000,  2922, | , -3.4, 3556.1, 36.215, |, 0.0
6204.0, 138.2, | , 25.2, 0.0, 583.6, | ,  1000,   954,  3000,  2937, | , -3.4, 3589.5, 36.668, |, 0.0
6205.0, 138.4, | , 25.2, 0.0, 582.2, | ,  1000,   954,  3000,  2942, | , -3.4, 3586.5, 36.683, |, 0.0
6206.0, 138.1, | , 25.2, 0.0, 584.0, | ,  1000,   953,  3000,  2920, | , -3.4, 3586.9, 36.470, |, 0.0
6207.0, 139.5, | , 25.2, 0.0, 578.8, | ,  1000,   951,  3000,  2927, | , -3.4, 3596.8, 36.625, |, 0.0
6208.0, 138.3, | , 25.2, 0.0, 583.4, | ,  1000,   951,  3000,  2941, | , -3.4, 3579.2, 36.581, |, 0.0
6209.0, 138.3, | , 25.2, 0.0, 583.8, | ,  1000,   954,  3000,  2930, | , -3.4, 3581.4, 36.519, |, 0.0
6210.0, 139.0, | , 25.2, 0.0, 583.4, | ,  1000,   951,  3000,  2953, | , -3.4, 3574.9, 36.648, |, 0.0
6211.0, 138.9, | , 25.2, 0.0, 584.1, | ,  1000,   954,  3000,  2944, | , -3.4, 3574.5, 36.582, |, 0.0
6212.1, 138.3, | , 25.2, 0.0, 583.7, | ,  1000,   955,  3000,  2935, | , -3.4, 3599.8, 36.763, |, 0.0
6213.1, 139.0, | , 25.2, 0.0, 577.0, | ,  1000,   955,  3000,  2917, | , -3.4, 3589.9, 36.489, |, 0.0
6214.1, 138.6, | , 25.2, 0.0, 584.1, | ,  1000,   956,  3000,  2917, | , -3.4, 3605.8, 36.667, |, 0.0
6215.1, 138.3, | , 25.2, 0.0, 583.4, | ,  1000,   951,  3000,  2937, | , -3.4, 3597.6, 36.724, |, 0.0
6216.1, 138.1, | , 25.2, 0.0, 583.7, | ,  1000,   957,  3000,  2913, | , -3.4, 3589.9, 36.473, |, 0.0
6217.1, 138.6, | , 25.2, 0.0, 584.8, | ,  1000,   957,  3000,  2941, | , -3.4, 3605.8, 36.901, |, 0.0
6218.1, 139.7, | , 25.2, 0.0, 577.5, | ,  1000,   951,  3000,  2932, | , -3.4, 3581.4, 36.511, |, 0.0
6219.1, 138.2, | , 25.2, 0.0, 584.4, | ,  1000,   956,  3000,  2937, | , -3.4, 3599.4, 36.786, |, 0.0
6220.1, 138.3, | , 25.2, 0.0, 584.0, | ,  1000,   955,  3000,  2939, | , -3.4, 3603.6, 36.837, |, 0.0
6221.2, 138.7, | , 25.2, 0.0, 584.7, | ,  1000,   957,  3000,  2950, | , -3.4, 3609.2, 37.022, |, 0.0
6222.2, 138.4, | , 25.2, 0.0, 584.0, | ,  1000,   957,  3000,  2931, | , -3.4, 3604.5, 36.795, |, 0.0
6223.2, 139.2, | , 25.2, 0.0, 578.7, | ,  1000,   955,  3000,  2937, | , -3.4, 3589.1, 36.680, |, 0.0
6224.2, 138.6, | , 25.2, 0.0, 584.6, | ,  1000,   957,  3000,  2921, | , -3.4, 3574.5, 36.391, |, 0.0
6225.2, 138.4, | , 25.2, 0.0, 583.7, | ,  1000,   955,  3000,  2918, | , -3.4, 3592.1, 36.527, |, 0.0
6226.2, 138.1, | , 25.2, 0.0, 584.6, | ,  1000,   951,  3000,  2916, | , -3.4, 3602.4, 36.571, |, 0.0
6227.2, 138.2, | , 25.2, 0.0, 584.5, | ,  1000,   957,  3000,  2937, | , -3.4, 3592.5, 36.722, |, 0.0
6228.2, 138.5, | , 25.2, 0.0, 585.0, | ,  1000,   957,  3000,  2911, | , -3.4, 3581.8, 36.371, |, 0.0
6229.2, 139.2, | , 25.2, 0.0, 579.2, | ,  1000,   949,  3000,  2936, | , -3.4, 3581.8, 36.537, |, 0.0
6230.3, 138.4, | , 25.2, 0.0, 584.4, | ,  1000,   958,  3000,  2937, | , -3.4, 3582.2, 36.634, |, 0.0
6231.3, 138.7, | , 25.2, 0.0, 585.1, | ,  1000,   952,  3000,  2922, | , -3.4, 3571.9, 36.324, |, 0.0
6232.3, 138.3, | , 25.2, 0.0, 584.4, | ,  1000,   950,  3000,  2937, | , -3.4, 3603.2, 36.779, |, 0.0
6233.3, 138.1, | , 25.2, 0.0, 584.5, | ,  1000,   956,  3000,  2906, | , -3.4, 3592.9, 36.433, |, 0.0
6234.3, 139.7, | , 25.2, 0.0, 577.6, | ,  1000,   953,  3000,  2930, | , -3.4, 3589.5, 36.596, |, 0.0
6235.3, 138.6, | , 25.2, 0.0, 583.5, | ,  1000,   955,  3000,  2907, | , -3.4, 3580.1, 36.300, |, 0.0
6236.3, 138.3, | , 25.2, 0.0, 584.8, | ,  1000,   958,  3000,  2935, | , -3.4, 3596.8, 36.763, |, 0.0
6237.3, 138.6, | , 25.2, 0.0, 584.9, | ,  1000,   957,  3000,  2936, | , -3.4, 3581.4, 36.607, |, 0.0
6238.3, 138.5, | , 25.2, 0.0, 585.3, | ,  1000,   958,  3000,  2929, | , -3.4, 3590.8, 36.646, |, 0.0
6239.4, 139.6, | , 25.2, 0.0, 578.0, | ,  1000,   951,  3000,  2920, | , -3.4, 3592.9, 36.519, |, 0.0
6240.4, 138.3, | , 25.2, 0.0, 582.7, | ,  1000,   959,  3000,  2903, | , -3.4, 3590.8, 36.410, |, 0.0
6241.4, 138.8, | , 25.2, 0.0, 584.5, | ,  1000,   958,  3000,  2941, | , -3.4, 3598.5, 36.843, |, 0.0
6242.4, 138.2, | , 25.2, 0.0, 584.9, | ,  1000,   954,  3000,  2946, | , -3.4, 3581.4, 36.668, |, 0.0
6243.4, 138.1, | , 25.2, 0.0, 584.7, | ,  1000,   949,  3000,  2891, | , -3.4, 3579.2, 36.082, |, 0.0
6244.4, 138.1, | , 25.2, 0.0, 584.6, | ,  1000,   954,  3000,  2929, | , -3.4, 3611.3, 36.809, |, 0.0
6245.4, 139.7, | , 25.2, 0.0, 577.4, | ,  1000,   955,  3000,  2942, | , -3.4, 3594.2, 36.774, |, 0.0
6246.4, 138.2, | , 25.2, 0.0, 584.7, | ,  1000,   953,  3000,  2922, | , -3.4, 3586.9, 36.488, |, 0.0
6247.4, 138.4, | , 25.2, 0.0, 584.8, | ,  1000,   952,  3000,  2949, | , -3.4, 3592.1, 36.792, |, 0.0
6248.5, 138.7, | , 25.2, 0.0, 585.2, | ,  1000,   953,  3000,  2939, | , -3.4, 3573.6, 36.514, |, 0.0
6249.5, 138.0, | , 25.2, 0.0, 584.9, | ,  1000,   954,  3000,  2902, | , -3.4, 3613.1, 36.578, |, 0.0
6250.5, 139.1, | , 25.2, 0.0, 579.6, | ,  1000,   951,  3000,  2916, | , -3.4, 3601.1, 36.558, |, 0.0
6251.5, 138.3, | , 25.2, 0.0, 584.7, | ,  1000,   962,  3000,  2942, | , -3.4, 3598.9, 36.890, |, 0.0
6252.5, 138.7, | , 25.2, 0.0, 584.7, | ,  1000,   961,  3000,  2946, | , -3.4, 3581.8, 36.746, |, 0.0
6253.5, 138.3, | , 25.2, 0.0, 584.9, | ,  1000,   959,  3000,  2929, | , -3.4, 3578.8, 36.532, |, 0.0
6254.5, 138.7, | , 25.2, 0.0, 584.8, | ,  1000,   958,  3000,  2948, | , -3.4, 3594.2, 36.866, |, 0.0
6255.5, 139.8, | , 25.2, 0.0, 575.3, | ,  1000,   949,  3000,  2904, | , -3.4, 3580.1, 36.223, |, 0.0
6256.5, 138.3, | , 25.2, 0.0, 584.7, | ,  1000,   959,  3000,  2947, | , -3.4, 3605.8, 36.978, |, 0.0
6257.6, 138.5, | , 25.2, 0.0, 584.9, | ,  1000,   961,  3000,  2944, | , -3.4, 3587.4, 36.781, |, 0.0
6258.6, 138.7, | , 25.2, 0.0, 584.6, | ,  1000,   959,  3000,  2916, | , -3.4, 3571.9, 36.344, |, 0.0
6259.6, 138.1, | , 25.2, 0.0, 585.0, | ,  1000,   954,  3000,  2918, | , -3.4, 3597.2, 36.564, |, 0.0
6260.6, 138.4, | , 25.2, 0.0, 579.5, | ,  1000,   956,  3000,  2939, | , -3.4, 3595.9, 36.773, |, 0.0
6261.6, 139.1, | , 25.2, 0.0, 580.1, | ,  1000,   955,  3000,  2948, | , -3.4, 3590.4, 36.792, |, 0.0
6262.6, 138.6, | , 25.2, 0.0, 585.5, | ,  1000,   959,  3000,  2923, | , -3.4, 3602.4, 36.719, |, 0.0
6263.6, 138.0, | , 25.2, 0.0, 585.3, | ,  1000,   959,  3000,  2913, | , -3.4, 3589.9, 36.496, |, 0.0
6264.6, 138.0, | , 25.2, 0.0, 585.4, | ,  1000,   961,  3000,  2927, | , -3.4, 3610.9, 36.862, |, 0.0
6265.6, 138.7, | , 25.2, 0.0, 584.7, | ,  1000,   955,  3000,  2910, | , -3.4, 3597.2, 36.499, |, 0.0
6266.6, 139.0, | , 25.2, 0.0, 580.1, | ,  1000,   954,  3000,  2941, | , -3.4, 3591.6, 36.734, |, 0.0
6267.7, 138.2, | , 25.2, 0.0, 585.3, | ,  1000,   951,  3000,  2953, | , -3.4, 3571.5, 36.613, |, 0.0
6268.7, 138.3, | , 25.2, 0.0, 585.7, | ,  1000,   950,  3000,  2931, | , -3.4, 3572.4, 36.403, |, 0.0
6269.7, 138.8, | , 25.2, 0.0, 585.6, | ,  1000,   955,  3000,  2957, | , -3.4, 3568.5, 36.652, |, 0.0
6270.7, 138.5, | , 25.2, 0.0, 584.5, | ,  1000,   956,  3000,  2934, | , -3.4, 3550.9, 36.268, |, 0.0
6271.7, 139.6, | , 25.2, 0.0, 578.8, | ,  1000,   949,  3000,  2896, | , -3.4, 3577.1, 36.113, |, 0.0
6272.7, 138.4, | , 25.2, 0.0, 585.8, | ,  1000,   953,  3000,  2902, | , -3.4, 3598.1, 36.418, |, 0.0
6273.7, 138.1, | , 25.2, 0.0, 585.4, | ,  1000,   957,  3000,  2941, | , -3.4, 3607.1, 36.911, |, 0.0
6274.7, 138.1, | , 25.2, 0.0, 585.4, | ,  1000,   960,  3000,  2934, | , -3.4, 3598.9, 36.792, |, 0.0
6275.8, 138.8, | , 25.2, 0.0, 583.9, | ,  1000,   953,  3000,  2912, | , -3.4, 3589.9, 36.429, |, 0.0
6276.8, 139.4, | , 25.2, 0.0, 579.8, | ,  1000,   956,  3000,  2916, | , -3.4, 3586.5, 36.462, |, 0.0
6277.8, 139.0, | , 25.2, 0.0, 580.0, | ,  1000,   955,  3000,  2941, | , -3.4, 3579.6, 36.613, |, 0.0
6278.8, 138.3, | , 25.2, 0.0, 585.9, | ,  1000,   961,  3000,  2922, | , -3.4, 3574.1, 36.445, |, 0.0
6279.8, 138.7, | , 25.2, 0.0, 585.6, | ,  1000,   955,  3000,  2926, | , -3.4, 3576.2, 36.441, |, 0.0
6280.8, 138.2, | , 25.2, 0.0, 584.8, | ,  1000,   954,  3000,  2922, | , -3.4, 3598.5, 36.625, |, 0.0
6281.8, 138.2, | , 25.2, 0.0, 585.1, | ,  1000,   955,  3000,  2939, | , -3.4, 3615.2, 36.961, |, 0.0
6282.8, 139.4, | , 25.2, 0.0, 580.9, | ,  1000,   952,  3000,  2936, | , -3.4, 3573.6, 36.481, |, 0.0
6283.8, 138.6, | , 25.2, 0.0, 585.9, | ,  1000,   954,  3000,  2903, | , -3.4, 3580.1, 36.254, |, 0.0
6284.8, 138.2, | , 25.2, 0.0, 585.2, | ,  1000,   949,  3000,  2934, | , -3.4, 3590.4, 36.600, |, 0.0
6285.9, 138.5, | , 25.2, 0.0, 584.5, | ,  1000,   961,  3000,  2941, | , -3.4, 3592.5, 36.805, |, 0.0
6286.9, 138.5, | , 25.2, 0.0, 585.6, | ,  1000,   953,  3000,  2910, | , -3.4, 3595.5, 36.466, |, 0.0
6287.9, 139.2, | , 25.2, 0.0, 578.8, | ,  1000,   953,  3000,  2927, | , -3.4, 3592.1, 36.593, |, 0.0
6288.9, 138.3, | , 25.2, 0.0, 585.5, | ,  1000,   952,  3000,  2948, | , -3.4, 3580.9, 36.666, |, 0.0
6289.9, 138.7, | , 25.2, 0.0, 585.7, | ,  1000,   956,  3000,  2926, | , -3.4, 3591.6, 36.606, |, 0.0
6290.9, 138.8, | , 25.2, 0.0, 584.8, | ,  1000,   954,  3000,  2940, | , -3.4, 3586.5, 36.661, |, 0.0
6291.9, 138.1, | , 25.2, 0.0, 585.6, | ,  1000,   955,  3000,  2925, | , -3.4, 3582.6, 36.492, |, 0.0
6292.9, 139.5, | , 25.2, 0.0, 580.1, | ,  1000,   952,  3000,  2927, | , -3.4, 3595.9, 36.620, |, 0.0
6293.9, 139.4, | , 25.2, 0.0, 580.9, | ,  1000,   948,  3000,  2931, | , -3.4, 3619.9, 36.865, |, 0.0
6295.0, 138.2, | , 25.2, 0.0, 585.7, | ,  1000,   953,  3000,  2937, | , -3.4, 3592.9, 36.698, |, 0.0
6296.0, 138.4, | , 25.2, 0.0, 584.8, | ,  1000,   954,  3000,  2933, | , -3.4, 3579.6, 36.530, |, 0.0
6297.0, 138.5, | , 25.2, 0.0, 585.9, | ,  1000,   956,  3000,  2918, | , -3.4, 3580.9, 36.425, |, 0.0
6298.0, 138.7, | , 25.2, 0.0, 586.1, | ,  1000,   954,  3000,  2950, | , -3.4, 3591.2, 36.809, |, 0.0
6299.0, 139.2, | , 25.2, 0.0, 578.1, | ,  1000,   948,  3000,  2904, | , -3.4, 3593.8, 36.346, |, 0.0
6300.0, 138.6, | , 25.2, 0.0, 585.9, | ,  1000,   952,  3000,  2942, | , -3.4, 3612.2, 36.933, |, 0.0
6301.0, 138.5, | , 25.2, 0.0, 584.7, | ,  1000,   951,  3000,  2937, | , -3.4, 3582.6, 36.579, |, 0.0
6302.0, 138.2, | , 25.2, 0.0, 586.2, | ,  1000,   952,  3000,  2924, | , -3.4, 3575.4, 36.384, |, 0.0
6303.0, 138.2, | , 25.2, 0.0, 585.7, | ,  1000,   959,  3000,  2916, | , -3.4, 3587.8, 36.504, |, 0.0
6304.0, 139.6, | , 25.2, 0.0, 579.0, | ,  1000,   948,  3000,  2931, | , -3.4, 3613.9, 36.804, |, 0.0
6305.1, 138.2, | , 25.2, 0.0, 586.0, | ,  1000,   953,  3000,  2933, | , -3.4, 3593.8, 36.670, |, 0.0
6306.1, 138.2, | , 25.2, 0.0, 585.2, | ,  1000,   952,  3000,  2933, | , -3.4, 3580.9, 36.527, |, 0.0
6307.1, 138.6, | , 25.2, 0.0, 586.1, | ,  1000,   952,  3000,  2925, | , -3.4, 3587.4, 36.510, |, 0.0
6308.1, 138.6, | , 25.2, 0.0, 586.4, | ,  1000,   954,  3000,  2938, | , -3.4, 3617.3, 36.960, |, 0.0
6309.1, 139.0, | , 25.2, 0.0, 580.0, | ,  1000,   949,  3000,  2918, | , -3.4, 3610.5, 36.658, |, 0.0
6310.1, 138.8, | , 25.2, 0.0, 586.0, | ,  1000,   955,  3000,  2935, | , -3.4, 3582.6, 36.589, |, 0.0
6311.1, 138.8, | , 25.2, 0.0, 585.2, | ,  1000,   951,  3000,  2926, | , -3.4, 3579.2, 36.429, |, 0.0
6312.1, 138.2, | , 25.2, 0.0, 586.0, | ,  1000,   954,  3000,  2921, | , -3.4, 3587.8, 36.501, |, 0.0
6313.1, 138.1, | , 25.2, 0.0, 586.0, | ,  1000,   955,  3000,  2944, | , -3.4, 3585.6, 36.715, |, 0.0
6314.2, 138.6, | , 25.2, 0.0, 586.4, | ,  1000,   955,  3000,  2922, | , -3.4, 3588.2, 36.516, |, 0.0
6315.2, 139.6, | , 25.2, 0.0, 580.7, | ,  1000,   956,  3000,  2922, | , -3.4, 3604.9, 36.705, |, 0.0
6316.2, 138.4, | , 25.2, 0.0, 584.8, | ,  1000,   949,  3000,  2915, | , -3.4, 3573.2, 36.255, |, 0.0
6317.2, 138.3, | , 25.2, 0.0, 586.0, | ,  1000,   958,  3000,  2922, | , -3.4, 3581.4, 36.490, |, 0.0
6318.2, 138.7, | , 25.2, 0.0, 586.4, | ,  1000,   956,  3000,  2948, | , -3.4, 3581.8, 36.714, |, 0.0
6319.2, 138.5, | , 25.2, 0.0, 586.4, | ,  1000,   959,  3000,  2912, | , -3.4, 3574.9, 36.334, |, 0.0
6320.2, 139.1, | , 25.2, 0.0, 579.5, | ,  1000,   955,  3000,  2926, | , -3.4, 3586.1, 36.539, |, 0.0
6321.2, 138.8, | , 25.2, 0.0, 585.6, | ,  1000,   950,  3000,  2937, | , -3.4, 3602.8, 36.774, |, 0.0
6322.2, 138.2, | , 25.2, 0.0, 585.6, | ,  1000,   959,  3000,  2942, | , -3.4, 3578.4, 36.654, |, 0.0
6323.2, 138.1, | , 25.2, 0.0, 586.1, | ,  1000,   954,  3000,  2918, | , -3.4, 3609.6, 36.698, |, 0.0
6324.3, 138.3, | , 25.2, 0.0, 586.2, | ,  1000,   956,  3000,  2943, | , -3.4, 3586.5, 36.711, |, 0.0
6325.3, 139.5, | , 25.2, 0.0, 580.5, | ,  1000,   949,  3000,  2929, | , -3.4, 3575.4, 36.407, |, 0.0
6326.3, 138.4, | , 25.2, 0.0, 584.8, | ,  1000,   958,  3000,  2930, | , -3.4, 3613.5, 36.891, |, 0.0
6327.3, 138.3, | , 25.2, 0.0, 585.7, | ,  1000,   954,  3000,  2934, | , -3.4, 3596.8, 36.719, |, 0.0
6328.3, 138.8, | , 25.2, 0.0, 585.7, | ,  1000,   949,  3000,  2930, | , -3.4, 3602.4, 36.688, |, 0.0
6329.3, 138.7, | , 25.2, 0.0, 586.2, | ,  1000,   950,  3000,  2931, | , -3.4, 3590.4, 36.589, |, 0.0
6330.3, 138.3, | , 25.2, 0.0, 586.2, | ,  1000,   958,  3000,  2923, | , -3.4, 3588.2, 36.567, |, 0.0
6331.3, 139.2, | , 25.2, 0.0, 580.2, | ,  1000,   954,  3000,  2924, | , -3.4, 3603.6, 36.692, |, 0.0
6332.3, 138.7, | , 25.2, 0.0, 586.0, | ,  1000,   954,  3000,  2939, | , -3.4, 3594.2, 36.735, |, 0.0
6333.3, 138.3, | , 25.2, 0.0, 586.1, | ,  1000,   952,  3000,  2914, | , -3.4, 3609.2, 36.633, |, 0.0
6334.4, 138.3, | , 25.2, 0.0, 585.8, | ,  1000,   951,  3000,  2954, | , -3.4, 3615.6, 37.066, |, 0.0
6335.4, 138.6, | , 25.2, 0.0, 586.3, | ,  1000,   952,  3000,  2912, | , -3.4, 3586.9, 36.387, |, 0.0
6336.4, 139.7, | , 25.2, 0.0, 579.4, | ,  1000,   949,  3000,  2927, | , -3.4, 3585.2, 36.481, |, 0.0
6337.4, 138.3, | , 25.2, 0.0, 586.2, | ,  1000,   951,  3000,  2921, | , -3.4, 3586.1, 36.451, |, 0.0
6338.4, 138.7, | , 25.2, 0.0, 586.5, | ,  1000,   952,  3000,  2936, | , -3.4, 3602.8, 36.771, |, 0.0
6339.4, 138.7, | , 25.2, 0.0, 586.3, | ,  1000,   955,  3000,  2933, | , -3.4, 3588.2, 36.620, |, 0.0
6340.4, 138.2, | , 25.2, 0.0, 586.2, | ,  1000,   958,  3000,  2923, | , -3.4, 3591.2, 36.597, |, 0.0
6341.4, 139.0, | , 25.2, 0.0, 580.5, | ,  1000,   958,  3000,  2936, | , -3.4, 3615.2, 36.958, |, 0.0
6342.4, 138.7, | , 25.2, 0.0, 585.9, | ,  1000,   955,  3000,  2933, | , -3.4, 3603.6, 36.777, |, 0.0
6343.5, 138.2, | , 25.2, 0.0, 586.6, | ,  1000,   960,  3000,  2931, | , -3.4, 3585.6, 36.633, |, 0.0
6344.5, 138.3, | , 25.2, 0.0, 586.4, | ,  1000,   957,  3000,  2930, | , -3.4, 3592.1, 36.661, |, 0.0
6345.5, 138.5, | , 25.2, 0.0, 586.8, | ,  1000,   954,  3000,  2907, | , -3.4, 3596.4, 36.448, |, 0.0
6346.5, 138.2, | , 25.2, 0.0, 586.3, | ,  1000,   955,  3000,  2937, | , -3.4, 3595.5, 36.741, |, 0.0
6347.5, 139.0, | , 25.2, 0.0, 580.5, | ,  1000,   955,  3000,  2933, | , -3.4, 3595.5, 36.694, |, 0.0
6348.5, 138.3, | , 25.2, 0.0, 586.4, | ,  1000,   953,  3000,  2933, | , -3.4, 3596.4, 36.691, |, 0.0
6349.5, 138.5, | , 25.3, 0.0, 587.0, | ,  1000,   955,  3000,  2909, | , -3.4, 3598.1, 36.506, |, 0.0
6350.5, 138.3, | , 25.2, 0.0, 585.9, | ,  1000,   950,  3000,  2930, | , -3.4, 3590.4, 36.578, |, 0.0
6351.6, 138.2, | , 25.3, 0.0, 586.8, | ,  1000,   957,  3000,  2919, | , -3.4, 3590.8, 36.541, |, 0.0
6352.6, 139.8, | , 25.2, 0.0, 579.6, | ,  1000,   948,  3000,  2936, | , -3.4, 3601.1, 36.718, |, 0.0
6353.6, 138.1, | , 25.3, 0.0, 586.6, | ,  1000,   957,  3000,  2926, | , -3.4, 3596.8, 36.664, |, 0.0
6354.6, 138.1, | , 25.3, 0.0, 586.9, | ,  1000,   955,  3000,  2944, | , -3.4, 3588.6, 36.738, |, 0.0
6355.6, 138.3, | , 25.3, 0.0, 586.4, | ,  1000,   952,  3000,  2944, | , -3.4, 3587.8, 36.704, |, 0.0
6356.6, 138.7, | , 25.3, 0.0, 587.1, | ,  1000,   957,  3000,  2938, | , -3.4, 3588.2, 36.696, |, 0.0
6357.6, 138.9, | , 25.3, 0.0, 580.6, | ,  1000,   949,  3000,  2927, | , -3.4, 3613.5, 36.777, |, 0.0
6358.6, 138.4, | , 25.3, 0.0, 585.8, | ,  1000,   960,  3000,  2941, | , -3.4, 3586.9, 36.729, |, 0.0
6359.7, 138.7, | , 25.3, 0.0, 586.8, | ,  1000,   949,  3000,  2942, | , -3.4, 3587.4, 36.653, |, 0.0
6360.7, 138.4, | , 25.3, 0.0, 586.9, | ,  1000,   956,  3000,  2928, | , -3.4, 3594.2, 36.649, |, 0.0
6361.7, 138.2, | , 25.3, 0.0, 586.8, | ,  1000,   954,  3000,  2943, | , -3.4, 3587.4, 36.702, |, 0.0
6362.7, 138.5, | , 25.3, 0.0, 587.3, | ,  1000,   955,  3000,  2903, | , -3.4, 3592.1, 36.380, |, 0.0
6363.7, 139.1, | , 25.3, 0.0, 581.2, | ,  1000,   946,  3000,  2926, | , -3.4, 3587.4, 36.475, |, 0.0
6364.7, 138.1, | , 25.3, 0.0, 586.8, | ,  1000,   957,  3000,  2923, | , -3.4, 3589.9, 36.572, |, 0.0
6365.7, 138.2, | , 25.3, 0.0, 587.0, | ,  1000,   958,  3000,  2946, | , -3.4, 728.8, 7.491, |, 0.0
6366.7, 138.8, | , 25.3, 0.0, 587.5, | ,  1000,   959,  3000,  2956, | , -3.4, 827.7, 8.533, |, 0.0
6367.7, 138.2, | , 25.3, 0.0, 587.2, | ,  1000,   957,  3000,  2931, | , -3.4, 931.4, 9.534, |, 0.0
6368.7, 139.6, | , 25.3, 0.0, 579.6, | ,  1000,   955,  3000,  2927, | , -3.4, 1034.2, 10.567, |, 0.0
6369.8, 138.6, | , 25.3, 0.0, 587.4, | ,  1000,   958,  3000,  2920, | , -3.4, 1161.5, 11.855, |, 0.0
6370.8, 138.2, | , 25.3, 0.0, 587.3, | ,  1000,   959,  3000,  2930, | , -3.4, 1207.3, 12.358, |, 0.0
6371.8, 138.1, | , 25.3, 0.0, 587.0, | ,  1000,   956,  3000,  2940, | , -3.4, 1318.3, 13.514, |, 0.0
6372.8, 138.2, | , 25.3, 0.0, 587.2, | ,  1000,   958,  3000,  2934, | , -3.4, 1411.3, 14.452, |, 0.0
6373.8, 139.6, | , 25.3, 0.0, 581.0, | ,  1000,   953,  3000,  2934, | , -3.4, 1507.7, 15.418, |, 0.0
6374.8, 138.3, | , 25.3, 0.0, 586.5, | ,  1000,   958,  3000,  2924, | , -3.4, 1602.8, 16.367, |, 0.0
6375.8, 138.1, | , 25.3, 0.0, 586.9, | ,  1000,   956,  3000,  2926, | , -3.4, 1728.3, 17.650, |, 0.0
6376.8, 138.7, | , 25.3, 0.0, 587.5, | ,  1000,   951,  3000,  2950, | , -3.4, 1826.0, 18.737, |, 0.0
6377.8, 138.6, | , 25.3, 0.0, 587.5, | ,  1000,   958,  3000,  2935, | , -3.4, 1916.4, 19.622, |, 0.0
6378.9, 138.3, | , 25.3, 0.0, 587.2, | ,  1000,   958,  3000,  2950, | , -3.4, 2030.8, 20.869, |, 0.0
6379.9, 139.8, | , 25.3, 0.0, 581.5, | ,  1000,   953,  3000,  2932, | , -3.4, 2096.4, 21.415, |, 0.0
6380.9, 138.3, | , 25.3, 0.0, 586.5, | ,  1000,   957,  3000,  2930, | , -3.4, 2188.9, 22.371, |, 0.0
6381.9, 138.3, | , 25.3, 0.0, 587.1, | ,  1000,   954,  3000,  2930, | , -3.4, 2293.4, 23.417, |, 0.0
6382.9, 138.2, | , 25.3, 0.0, 587.3, | ,  1000,   957,  3000,  2920, | , -3.4, 2390.7, 24.367, |, 0.0
6383.9, 138.2, | , 25.3, 0.0, 586.7, | ,  1000,   949,  3000,  2925, | , -3.4, 2491.0, 25.359, |, 0.0
6384.9, 139.0, | , 25.3, 0.0, 581.4, | ,  1000,   952,  3000,  2923, | , -3.4, 2580.1, 26.279, |, 0.0
6385.9, 138.3, | , 25.3, 0.0, 587.4, | ,  1000,   959,  3000,  2946, | , -3.4, 2656.8, 27.266, |, 0.0
6386.9, 138.6, | , 25.3, 0.0, 587.6, | ,  1000,   958,  3000,  2916, | , -3.4, 2760.9, 28.103, |, 0.0
6387.9, 138.5, | , 25.3, 0.0, 587.5, | ,  1000,   952,  3000,  2921, | , -3.4, 2862.9, 29.128, |, 0.0
6389.0, 138.3, | , 25.3, 0.0, 587.4, | ,  1000,   952,  3000,  2927, | , -3.4, 2928.8, 29.851, |, 0.0
6390.0, 139.0, | , 25.3, 0.0, 581.6, | ,  1000,   955,  3000,  2946, | , -3.4, 3001.2, 30.759, |, 0.0
6391.0, 138.8, | , 25.3, 0.0, 586.8, | ,  1000,   956,  3000,  2932, | , -3.4, 3077.9, 31.432, |, 0.0
6392.0, 138.1, | , 25.3, 0.0, 587.2, | ,  1000,   957,  3000,  2922, | , -3.4, 3135.8, 31.954, |, 0.0
6393.0, 138.0, | , 25.3, 0.0, 587.3, | ,  1000,   959,  3000,  2901, | , -3.4, 3217.2, 32.616, |, 0.0
6394.0, 138.2, | , 25.3, 0.0, 587.1, | ,  1000,   958,  3000,  2933, | , -3.4, 3286.6, 33.582, |, 0.0
6395.0, 138.7, | , 25.3, 0.0, 588.1, | ,  1000,   952,  3000,  2941, | , -3.4, 3343.6, 34.186, |, 0.0
6396.0, 138.9, | , 25.3, 0.0, 582.0, | ,  1000,   954,  3000,  2929, | , -3.4, 3356.9, 34.234, |, 0.0
6397.0, 138.1, | , 25.3, 0.0, 588.0, | ,  1000,   950,  3000,  2940, | , -3.4, 3412.5, 34.855, |, 0.0
