Repository: jdhuang-csm/Ru-BCA

## Methods
* (BaO)<sub>x</sub>-(CaO)<sub>y</sub>-(Al<sub>2</sub>O<sub>3</sub>)<sub>1-x-y</sub> (BCA) catalyst supports were synthesized via sol-gel and solid-state methods. 
* Ru/BCA catalysts were prepared via incipient wetness impregnation to achieve 1 wt. % Ru loading.
* Ammonia synthesis rates were measured for Ru/BCA catalysts in a packed-bed reactor at 480-600<sup>o</sup>C, 10 bar, and space velocities up to 1.3 x 10<sup>6</sup> ml g<sub>cat</sub><sup>-1</sup> h<sup>-1</sup>.
* A machine learning (ML) model was employed to improve understanding of the behavior of Ru/BCA catalysts.
* A microkinetic model was developed to describe the best-performing catalyst.

File: data/init_files_Cadigan/BCA723.txt (part 16 of 46)
********** Start test **********
Elapsed time, Pressure, | , LJtemp(C), Inner-Temp, Outer-Temp, | , N2-set, N2-flow, H2-set, H2-flow, | , pH, NH3_ppm, NH3_Prod_rate, |, In222Temp
5990.5, 139.0, | , 24.9, 0.0, 572.1, | ,  1000,   955,  3000,  2944, | , -3.4, 4728.7, 45.242, |, 0.0
5991.5, 139.5, | , 24.9, 0.0, 564.6, | ,  1000,   945,  3000,  2919, | , -3.4, 4715.0, 44.710, |, 0.0
5992.5, 138.5, | , 24.9, 0.0, 571.9, | ,  1000,   953,  3000,  2926, | , -3.4, 4720.6, 44.931, |, 0.0
5993.5, 138.9, | , 24.9, 0.0, 572.1, | ,  1000,   955,  3000,  2920, | , -3.4, 4712.5, 44.815, |, 0.0
5994.5, 139.0, | , 24.9, 0.0, 572.0, | ,  1000,   955,  3000,  2938, | , -3.4, 4741.2, 45.298, |, 0.0
5995.6, 138.5, | , 24.9, 0.0, 572.1, | ,  1000,   949,  3000,  2918, | , -3.4, 4721.5, 44.803, |, 0.0
5996.6, 139.4, | , 24.9, 0.0, 566.1, | ,  1000,   947,  3000,  2946, | , -3.4, 4711.6, 45.013, |, 0.0
5997.6, 139.0, | , 24.9, 0.0, 571.8, | ,  1000,   957,  3000,  2922, | , -3.4, 4704.7, 44.788, |, 0.0
5998.6, 138.5, | , 24.9, 0.0, 572.0, | ,  1000,   952,  3000,  2921, | , -3.4, 4697.0, 44.635, |, 0.0
5999.6, 138.3, | , 24.9, 0.0, 571.5, | ,  1000,   953,  3000,  2926, | , -3.4, 4694.0, 44.688, |, 0.0
6000.6, 138.8, | , 24.9, 0.0, 571.9, | ,  1000,   951,  3000,  2923, | , -3.4, 4684.2, 44.533, |, 0.0
6001.6, 138.5, | , 24.9, 0.0, 571.1, | ,  1000,   949,  3000,  2926, | , -3.4, 4685.0, 44.539, |, 0.0
6002.6, 139.4, | , 24.9, 0.0, 566.4, | ,  1000,   950,  3000,  2937, | , -3.4, 4685.9, 44.696, |, 0.0
6003.6, 138.6, | , 24.9, 0.0, 571.7, | ,  1000,   955,  3000,  2929, | , -3.4, 4689.7, 44.709, |, 0.0
6004.7, 139.0, | , 24.9, 0.0, 571.6, | ,  1000,   956,  3000,  2921, | , -3.4, 4684.6, 44.564, |, 0.0
6005.7, 138.6, | , 24.9, 0.0, 571.8, | ,  1000,   951,  3000,  2935, | , -3.4, 4678.6, 44.620, |, 0.0
6006.7, 138.8, | , 24.9, 0.0, 570.9, | ,  1000,   951,  3000,  2926, | , -3.4, 4678.2, 44.503, |, 0.0
6007.7, 139.7, | , 24.9, 0.0, 565.6, | ,  1000,   952,  3000,  2914, | , -3.4, 4673.9, 44.351, |, 0.0
6008.7, 138.5, | , 24.9, 0.0, 571.8, | ,  1000,   953,  3000,  2937, | , -3.4, 4676.9, 44.645, |, 0.0
6009.7, 138.5, | , 24.9, 0.0, 572.1, | ,  1000,   957,  3000,  2934, | , -3.4, 4675.6, 44.651, |, 0.0
6010.7, 139.0, | , 24.9, 0.0, 572.4, | ,  1000,   961,  3000,  2918, | , -3.4, 4661.9, 44.376, |, 0.0
6011.7, 139.2, | , 24.9, 0.0, 571.7, | ,  1000,   949,  3000,  2949, | , -3.4, 4682.9, 44.802, |, 0.0
6012.7, 139.6, | , 24.9, 0.0, 566.5, | ,  1000,   952,  3000,  2957, | , -3.4, 4670.9, 44.811, |, 0.0
6013.7, 138.6, | , 24.9, 0.0, 572.4, | ,  1000,   957,  3000,  2940, | , -3.4, 4660.2, 44.564, |, 0.0
6014.8, 139.1, | , 24.9, 0.0, 571.9, | ,  1000,   957,  3000,  2911, | , -3.4, 4682.5, 44.453, |, 0.0
6015.8, 138.5, | , 24.9, 0.0, 572.1, | ,  1000,   952,  3000,  2908, | , -3.4, 4670.5, 44.242, |, 0.0
6016.8, 138.6, | , 24.9, 0.0, 571.8, | ,  1000,   945,  3000,  2926, | , -3.4, 4678.6, 44.448, |, 0.0
6017.8, 139.0, | , 24.9, 0.0, 572.4, | ,  1000,   960,  3000,  2920, | , -3.4, 4666.2, 44.428, |, 0.0
6018.8, 139.8, | , 24.9, 0.0, 566.3, | ,  1000,   954,  3000,  2936, | , -3.4, 4654.6, 44.426, |, 0.0
6019.8, 138.6, | , 24.9, 0.0, 572.1, | ,  1000,   960,  3000,  2944, | , -3.4, 4654.6, 44.592, |, 0.0
6020.8, 138.5, | , 24.9, 0.0, 572.3, | ,  1000,   961,  3000,  2929, | , -3.4, 4681.6, 44.694, |, 0.0
6021.8, 138.9, | , 24.9, 0.0, 571.6, | ,  1000,   950,  3000,  2904, | , -3.4, 4666.6, 44.139, |, 0.0
6022.8, 138.4, | , 24.9, 0.0, 572.5, | ,  1000,   952,  3000,  2932, | , -3.4, 4674.3, 44.550, |, 0.0
6023.8, 139.5, | , 24.9, 0.0, 565.1, | ,  1000,   950,  3000,  2917, | , -3.4, 4659.3, 44.215, |, 0.0
6024.9, 138.5, | , 24.9, 0.0, 572.5, | ,  1000,   960,  3000,  2933, | , -3.4, 4662.8, 44.545, |, 0.0
6025.9, 138.8, | , 24.9, 0.0, 573.0, | ,  1000,   955,  3000,  2908, | , -3.4, 4672.6, 44.295, |, 0.0
6026.9, 138.6, | , 24.9, 0.0, 571.8, | ,  1000,   952,  3000,  2927, | , -3.4, 4652.0, 44.281, |, 0.0
6027.9, 138.5, | , 24.9, 0.0, 572.8, | ,  1000,   950,  3000,  2937, | , -3.4, 4673.0, 44.574, |, 0.0
6028.9, 139.8, | , 24.9, 0.0, 566.9, | ,  1000,   951,  3000,  2924, | , -3.4, 4646.9, 44.193, |, 0.0
6029.9, 138.5, | , 24.9, 0.0, 572.7, | ,  1000,   951,  3000,  2911, | , -3.4, 4676.5, 44.320, |, 0.0
6030.9, 138.3, | , 24.9, 0.0, 572.7, | ,  1000,   954,  3000,  2927, | , -3.4, 4669.2, 44.465, |, 0.0
6031.9, 139.2, | , 24.9, 0.0, 572.3, | ,  1000,   956,  3000,  2934, | , -3.4, 4648.2, 44.376, |, 0.0
6032.9, 138.8, | , 24.9, 0.0, 573.2, | ,  1000,   955,  3000,  2929, | , -3.4, 4647.8, 44.291, |, 0.0
6033.9, 138.4, | , 24.9, 0.0, 572.8, | ,  1000,   954,  3000,  2913, | , -3.4, 4655.0, 44.172, |, 0.0
6035.0, 138.6, | , 24.9, 0.0, 572.6, | ,  1000,   950,  3000,  2928, | , -3.4, 4656.3, 44.309, |, 0.0
6036.0, 138.8, | , 24.9, 0.0, 573.2, | ,  1000,   954,  3000,  2921, | , -3.4, 4646.0, 44.177, |, 0.0
6037.0, 139.1, | , 24.9, 0.0, 572.5, | ,  1000,   955,  3000,  2935, | , -3.4, 4645.2, 44.339, |, 0.0
6038.0, 138.5, | , 24.9, 0.0, 573.0, | ,  1000,   952,  3000,  2934, | , -3.4, 4640.0, 44.248, |, 0.0
6039.0, 138.7, | , 24.9, 0.0, 573.7, | ,  1000,   955,  3000,  2933, | , -3.4, 4638.8, 44.270, |, 0.0
6040.0, 140.3, | , 24.9, 0.0, 566.6, | ,  1000,   954,  3000,  2937, | , -3.4, 4637.9, 44.289, |, 0.0
6041.0, 138.6, | , 24.9, 0.0, 573.3, | ,  1000,   953,  3000,  2956, | , -3.4, 4655.5, 44.649, |, 0.0
6042.0, 138.7, | , 24.9, 0.0, 572.3, | ,  1000,   956,  3000,  2920, | , -3.4, 4639.2, 44.129, |, 0.0
6043.0, 139.2, | , 24.9, 0.0, 573.5, | ,  1000,   952,  3000,  2952, | , -3.4, 4672.6, 44.757, |, 0.0
6044.1, 138.4, | , 24.9, 0.0, 573.1, | ,  1000,   954,  3000,  2898, | , -3.4, 4651.6, 43.969, |, 0.0
6045.1, 139.8, | , 24.9, 0.0, 562.4, | ,  1000,   957,  3000,  2913, | , -3.4, 4662.3, 44.277, |, 0.0
6046.1, 138.6, | , 24.9, 0.0, 573.2, | ,  1000,   954,  3000,  2929, | , -3.4, 4669.6, 44.487, |, 0.0
6047.1, 139.0, | , 24.9, 0.0, 572.9, | ,  1000,   957,  3000,  2903, | , -3.4, 4650.8, 44.064, |, 0.0
6048.1, 138.6, | , 24.9, 0.0, 572.7, | ,  1000,   955,  3000,  2917, | , -3.4, 4653.3, 44.219, |, 0.0
6049.1, 138.4, | , 24.9, 0.0, 573.0, | ,  1000,   954,  3000,  2927, | , -3.4, 4644.3, 44.237, |, 0.0
6050.1, 138.8, | , 24.9, 0.0, 573.5, | ,  1000,   952,  3000,  2926, | , -3.4, 4638.3, 44.149, |, 0.0
6051.1, 138.7, | , 24.9, 0.0, 573.6, | ,  1000,   950,  3000,  2904, | , -3.4, 4674.8, 44.212, |, 0.0
6052.1, 138.6, | , 24.9, 0.0, 572.5, | ,  1000,   953,  3000,  2933, | , -3.4, 4649.0, 44.330, |, 0.0
6053.1, 138.3, | , 24.9, 0.0, 573.1, | ,  1000,   948,  3000,  2922, | , -3.4, 4647.8, 44.143, |, 0.0
6054.1, 138.7, | , 24.9, 0.0, 573.4, | ,  1000,   953,  3000,  2928, | , -3.4, 4639.2, 44.186, |, 0.0
6055.2, 138.5, | , 24.9, 0.0, 573.6, | ,  1000,   955,  3000,  2954, | , -3.4, 4637.9, 44.492, |, 0.0
6056.2, 139.3, | , 24.9, 0.0, 566.3, | ,  1000,   952,  3000,  2918, | , -3.4, 4634.5, 44.011, |, 0.0
6057.2, 138.6, | , 24.9, 0.0, 572.6, | ,  1000,   957,  3000,  2922, | , -3.4, 4629.8, 44.081, |, 0.0
6058.2, 138.8, | , 24.9, 0.0, 573.6, | ,  1000,   959,  3000,  2925, | , -3.4, 4641.8, 44.236, |, 0.0
6059.2, 138.5, | , 24.9, 0.0, 573.2, | ,  1000,   957,  3000,  2933, | , -3.4, 4640.5, 44.301, |, 0.0
6060.2, 138.6, | , 24.9, 0.0, 573.4, | ,  1000,   956,  3000,  2942, | , -3.4, 4640.5, 44.393, |, 0.0
6061.2, 139.8, | , 24.9, 0.0, 567.2, | ,  1000,   945,  3000,  2911, | , -3.4, 4636.6, 43.883, |, 0.0
6062.2, 139.1, | , 24.9, 0.0, 572.6, | ,  1000,   949,  3000,  2932, | , -3.4, 4662.8, 44.411, |, 0.0
6063.2, 138.5, | , 24.9, 0.0, 573.6, | ,  1000,   958,  3000,  2926, | , -3.4, 4641.3, 44.239, |, 0.0
6064.2, 138.5, | , 24.9, 0.0, 573.7, | ,  1000,   954,  3000,  2929, | , -3.4, 4645.6, 44.276, |, 0.0
6065.3, 139.0, | , 24.9, 0.0, 573.4, | ,  1000,   954,  3000,  2924, | , -3.4, 4638.8, 44.148, |, 0.0
6066.3, 139.4, | , 24.9, 0.0, 568.0, | ,  1000,   955,  3000,  2941, | , -3.4, 4632.3, 44.292, |, 0.0
6067.3, 138.7, | , 24.9, 0.0, 572.8, | ,  1000,   953,  3000,  2912, | , -3.4, 4649.5, 44.100, |, 0.0
6068.3, 138.8, | , 24.9, 0.0, 573.3, | ,  1000,   955,  3000,  2949, | , -3.4, 4671.8, 44.765, |, 0.0
6069.3, 138.6, | , 24.9, 0.0, 573.3, | ,  1000,   950,  3000,  2922, | , -3.4, 4656.8, 44.241, |, 0.0
6070.3, 138.5, | , 24.9, 0.0, 573.3, | ,  1000,   952,  3000,  2917, | , -3.4, 4640.0, 44.051, |, 0.0
6071.3, 138.5, | , 24.9, 0.0, 573.7, | ,  1000,   955,  3000,  2911, | , -3.4, 4647.8, 44.084, |, 0.0
6072.3, 139.8, | , 24.9, 0.0, 568.3, | ,  1000,   953,  3000,  2944, | , -3.4, 4660.6, 44.575, |, 0.0
6073.3, 138.6, | , 24.9, 0.0, 573.2, | ,  1000,   959,  3000,  2929, | , -3.4, 4667.9, 44.545, |, 0.0
6074.4, 138.4, | , 24.9, 0.0, 573.4, | ,  1000,   954,  3000,  2902, | , -3.4, 4640.9, 43.917, |, 0.0
6075.4, 138.8, | , 24.9, 0.0, 573.2, | ,  1000,   954,  3000,  2908, | , -3.4, 4668.8, 44.251, |, 0.0
6076.4, 138.5, | , 24.9, 0.0, 573.8, | ,  1000,   957,  3000,  2918, | , -3.4, 4641.8, 44.137, |, 0.0
6077.4, 139.2, | , 24.9, 0.0, 567.7, | ,  1000,   947,  3000,  2926, | , -3.4, 4640.5, 44.112, |, 0.0
6078.4, 138.5, | , 24.9, 0.0, 573.6, | ,  1000,   956,  3000,  2932, | , -3.4, 4639.2, 44.264, |, 0.0
6079.4, 139.3, | , 24.9, 0.0, 573.6, | ,  1000,   953,  3000,  2904, | , -3.4, 4651.2, 44.023, |, 0.0
6080.4, 138.6, | , 24.9, 0.0, 573.2, | ,  1000,   958,  3000,  2945, | , -3.4, 4638.8, 44.437, |, 0.0
6081.4, 138.8, | , 24.9, 0.0, 573.5, | ,  1000,   947,  3000,  2914, | , -3.4, 4642.2, 43.994, |, 0.0
6082.4, 139.5, | , 24.9, 0.0, 568.2, | ,  1000,   945,  3000,  2893, | , -3.4, 4667.5, 43.966, |, 0.0
6083.5, 138.7, | , 24.9, 0.0, 572.8, | ,  1000,   957,  3000,  2949, | , -3.4, 4670.5, 44.774, |, 0.0
6084.5, 138.6, | , 24.9, 0.0, 573.4, | ,  1000,   956,  3000,  2940, | , -3.4, 4648.6, 44.440, |, 0.0
6085.5, 139.0, | , 24.9, 0.0, 573.8, | ,  1000,   955,  3000,  2937, | , -3.4, 4639.2, 44.310, |, 0.0
6086.5, 139.0, | , 24.9, 0.0, 573.6, | ,  1000,   954,  3000,  2919, | , -3.4, 4637.5, 44.075, |, 0.0
6087.5, 138.5, | , 24.9, 0.0, 573.9, | ,  1000,   946,  3000,  2930, | , -3.4, 4637.9, 44.115, |, 0.0
6088.5, 139.4, | , 24.9, 0.0, 567.7, | ,  1000,   959,  3000,  2946, | , -3.4, 4639.6, 44.458, |, 0.0
6089.5, 138.8, | , 24.9, 0.0, 574.0, | ,  1000,   955,  3000,  2911, | , -3.4, 4646.9, 44.083, |, 0.0
6090.5, 138.5, | , 24.9, 0.0, 574.2, | ,  1000,   954,  3000,  2952, | , -3.4, 4639.2, 44.476, |, 0.0
6091.5, 138.5, | , 24.9, 0.0, 573.8, | ,  1000,   955,  3000,  2922, | , -3.4, 4636.6, 44.112, |, 0.0
6092.5, 138.9, | , 24.9, 0.0, 574.5, | ,  1000,   952,  3000,  2918, | , -3.4, 4646.0, 44.116, |, 0.0
6093.6, 140.1, | , 24.9, 0.0, 566.7, | ,  1000,   949,  3000,  2932, | , -3.4, 4655.0, 44.338, |, 0.0
6094.6, 138.5, | , 24.9, 0.0, 574.4, | ,  1000,   959,  3000,  2934, | , -3.4, 4637.9, 44.314, |, 0.0
6095.6, 138.5, | , 24.9, 0.0, 574.2, | ,  1000,   950,  3000,  2909, | , -3.4, 4660.2, 44.129, |, 0.0
6096.6, 139.0, | , 24.9, 0.0, 574.6, | ,  1000,   955,  3000,  2949, | , -3.4, 4647.3, 44.521, |, 0.0
6097.6, 138.5, | , 24.9, 0.0, 573.9, | ,  1000,   954,  3000,  2922, | , -3.4, 4662.3, 44.350, |, 0.0
6098.6, 139.3, | , 24.9, 0.0, 568.9, | ,  1000,   945,  3000,  2926, | , -3.4, 4643.5, 44.119, |, 0.0
6099.6, 138.5, | , 24.9, 0.0, 573.5, | ,  1000,   951,  3000,  2922, | , -3.4, 4643.9, 44.134, |, 0.0
6100.6, 139.0, | , 24.9, 0.0, 574.4, | ,  1000,   957,  3000,  2924, | , -3.4, 4639.2, 44.181, |, 0.0
6101.6, 138.4, | , 24.9, 0.0, 574.4, | ,  1000,   947,  3000,  2917, | , -3.4, 4631.5, 43.919, |, 0.0
6102.6, 138.4, | , 24.9, 0.0, 574.1, | ,  1000,   954,  3000,  2926, | , -3.4, 4637.0, 44.159, |, 0.0
6103.7, 138.8, | , 24.9, 0.0, 574.7, | ,  1000,   956,  3000,  2940, | , -3.4, 4641.3, 44.370, |, 0.0
6104.7, 139.0, | , 24.9, 0.0, 574.1, | ,  1000,   944,  3000,  2922, | , -3.4, 4637.9, 44.002, |, 0.0
6105.7, 138.7, | , 24.9, 0.0, 574.3, | ,  1000,   957,  3000,  2940, | , -3.4, 4640.0, 44.376, |, 0.0
6106.7, 138.4, | , 24.9, 0.0, 574.9, | ,  1000,   951,  3000,  2929, | , -3.4, 4629.8, 44.081, |, 0.0
6107.7, 138.8, | , 24.9, 0.0, 575.6, | ,  1000,   954,  3000,  2925, | , -3.4, 4655.0, 44.311, |, 0.0
6108.7, 138.4, | , 24.9, 0.0, 574.4, | ,  1000,   950,  3000,  2924, | , -3.4, 4640.9, 44.122, |, 0.0
6109.7, 139.4, | , 24.9, 0.0, 566.9, | ,  1000,   951,  3000,  2925, | , -3.4, 4629.8, 44.040, |, 0.0
6110.7, 139.0, | , 24.9, 0.0, 574.7, | ,  1000,   955,  3000,  2926, | , -3.4, 4641.3, 44.207, |, 0.0
6111.7, 138.9, | , 24.9, 0.0, 575.1, | ,  1000,   955,  3000,  2941, | , -3.4, 4630.2, 44.259, |, 0.0
6112.7, 138.5, | , 24.9, 0.0, 574.5, | ,  1000,   955,  3000,  2938, | , -3.4, 4652.9, 44.448, |, 0.0
6113.8, 138.5, | , 24.9, 0.0, 574.7, | ,  1000,   955,  3000,  2939, | , -3.4, 4624.6, 44.192, |, 0.0
6114.8, 140.2, | , 24.9, 0.0, 566.6, | ,  1000,   952,  3000,  2933, | , -3.4, 4623.8, 44.076, |, 0.0
6115.8, 138.5, | , 24.9, 0.0, 574.2, | ,  1000,   953,  3000,  2929, | , -3.4, 4656.3, 44.363, |, 0.0
6116.8, 138.6, | , 24.9, 0.0, 574.9, | ,  1000,   954,  3000,  2926, | , -3.4, 4631.5, 44.106, |, 0.0
6117.8, 138.9, | , 24.9, 0.0, 575.3, | ,  1000,   951,  3000,  2916, | , -3.4, 4631.5, 43.957, |, 0.0
6118.8, 138.4, | , 24.9, 0.0, 574.8, | ,  1000,   955,  3000,  2899, | , -3.4, 4638.3, 43.871, |, 0.0
6119.8, 138.5, | , 24.9, 0.0, 575.1, | ,  1000,   950,  3000,  2940, | , -3.4, 4631.1, 44.208, |, 0.0
6120.8, 138.7, | , 24.9, 0.0, 573.9, | ,  1000,   958,  3000,  2941, | , -3.4, 4648.2, 44.466, |, 0.0
6121.8, 138.7, | , 24.9, 0.0, 574.8, | ,  1000,   951,  3000,  2948, | , -3.4, 4646.0, 44.464, |, 0.0
6122.8, 138.5, | , 24.9, 0.0, 574.8, | ,  1000,   952,  3000,  2920, | , -3.4, 4621.2, 43.908, |, 0.0
6123.9, 138.7, | , 24.9, 0.0, 575.0, | ,  1000,   958,  3000,  2945, | , -3.4, 4622.1, 44.275, |, 0.0
6124.9, 138.4, | , 24.9, 0.0, 575.0, | ,  1000,   951,  3000,  2912, | , -3.4, 4625.5, 43.848, |, 0.0
6125.9, 139.6, | , 24.9, 0.0, 569.2, | ,  1000,   943,  3000,  2899, | , -3.4, 4637.5, 43.719, |, 0.0
6126.9, 138.4, | , 24.9, 0.0, 575.5, | ,  1000,   955,  3000,  2926, | , -3.4, 4635.3, 44.146, |, 0.0
6127.9, 138.8, | , 24.9, 0.0, 575.5, | ,  1000,   954,  3000,  2936, | , -3.4, 4639.2, 44.280, |, 0.0
6128.9, 138.8, | , 24.9, 0.0, 575.4, | ,  1000,   951,  3000,  2929, | , -3.4, 4632.3, 44.111, |, 0.0
6129.9, 138.4, | , 24.9, 0.0, 575.2, | ,  1000,   956,  3000,  2924, | , -3.4, 4648.6, 44.259, |, 0.0
6130.9, 139.5, | , 24.9, 0.0, 568.2, | ,  1000,   952,  3000,  2956, | , -3.4, 4628.9, 44.392, |, 0.0
6131.9, 139.0, | , 24.9, 0.0, 575.9, | ,  1000,   960,  3000,  2922, | , -3.4, 4630.2, 44.108, |, 0.0
6133.0, 139.0, | , 24.9, 0.0, 575.5, | ,  1000,   955,  3000,  2937, | , -3.4, 4635.3, 44.275, |, 0.0
6134.0, 138.6, | , 24.9, 0.0, 575.3, | ,  1000,   951,  3000,  2912, | , -3.4, 4623.3, 43.835, |, 0.0
6135.0, 138.5, | , 24.9, 0.0, 575.9, | ,  1000,   951,  3000,  2914, | , -3.4, 4630.6, 43.931, |, 0.0
6136.0, 139.9, | , 24.9, 0.0, 569.2, | ,  1000,   956,  3000,  2934, | , -3.4, 4631.5, 44.221, |, 0.0
6137.0, 138.5, | , 24.9, 0.0, 575.4, | ,  1000,   957,  3000,  2927, | , -3.4, 4636.6, 44.196, |, 0.0
6138.0, 138.4, | , 24.9, 0.0, 575.9, | ,  1000,   949,  3000,  2914, | , -3.4, 4653.3, 44.117, |, 0.0
6139.0, 138.9, | , 24.9, 0.0, 576.1, | ,  1000,   956,  3000,  2912, | , -3.4, 4634.0, 43.987, |, 0.0
6140.0, 138.5, | , 24.9, 0.0, 575.4, | ,  1000,   950,  3000,  2939, | , -3.4, 4630.2, 44.194, |, 0.0
6141.0, 138.6, | , 24.9, 0.0, 574.9, | ,  1000,   958,  3000,  2934, | , -3.4, 4646.0, 44.374, |, 0.0
6142.0, 139.2, | , 24.9, 0.0, 569.8, | ,  1000,   956,  3000,  2905, | , -3.4, 4652.5, 44.087, |, 0.0
6143.1, 138.8, | , 24.9, 0.0, 575.7, | ,  1000,   954,  3000,  2922, | , -3.4, 4632.8, 44.066, |, 0.0
6144.1, 138.4, | , 24.9, 0.0, 575.2, | ,  1000,   957,  3000,  2941, | , -3.4, 4643.9, 44.423, |, 0.0
6145.1, 138.6, | , 24.9, 0.0, 575.3, | ,  1000,   958,  3000,  2942, | , -3.4, 4634.9, 44.365, |, 0.0
6146.1, 139.3, | , 24.9, 0.0, 574.8, | ,  1000,   957,  3000,  2950, | , -3.4, 4634.0, 44.428, |, 0.0
6147.1, 139.8, | , 24.9, 0.0, 569.0, | ,  1000,   953,  3000,  2929, | , -3.4, 4621.2, 44.026, |, 0.0
6148.1, 138.4, | , 24.9, 0.0, 575.2, | ,  1000,   954,  3000,  2900, | , -3.4, 4632.3, 43.818, |, 0.0
6149.1, 138.9, | , 24.9, 0.0, 575.8, | ,  1000,   957,  3000,  2936, | , -3.4, 4655.5, 44.478, |, 0.0
6150.1, 139.0, | , 24.9, 0.0, 575.8, | ,  1000,   954,  3000,  2939, | , -3.4, 4658.0, 44.502, |, 0.0
6151.1, 138.8, | , 24.9, 0.0, 574.8, | ,  1000,   949,  3000,  2937, | , -3.4, 4629.3, 44.145, |, 0.0
6152.2, 139.3, | , 24.9, 0.0, 569.5, | ,  1000,   947,  3000,  2923, | , -3.4, 4635.8, 44.028, |, 0.0
6153.2, 139.0, | , 24.9, 0.0, 575.0, | ,  1000,   958,  3000,  2931, | , -3.4, 4643.9, 44.325, |, 0.0
6154.2, 139.0, | , 24.9, 0.0, 575.8, | ,  1000,   955,  3000,  2956, | , -3.4, 4657.6, 44.704, |, 0.0
6155.2, 138.5, | , 24.9, 0.0, 575.4, | ,  1000,   954,  3000,  2902, | , -3.4, 4660.6, 44.102, |, 0.0
6156.2, 138.7, | , 24.9, 0.0, 574.5, | ,  1000,   951,  3000,  2947, | , -3.4, 4632.8, 44.316, |, 0.0
6157.2, 138.9, | , 24.9, 0.0, 576.0, | ,  1000,   960,  3000,  2938, | , -3.4, 4660.6, 44.579, |, 0.0
6158.2, 139.2, | , 24.9, 0.0, 569.7, | ,  1000,   954,  3000,  2910, | , -3.4, 4637.5, 43.967, |, 0.0
6159.2, 138.5, | , 24.9, 0.0, 576.0, | ,  1000,   956,  3000,  2927, | , -3.4, 4634.0, 44.157, |, 0.0
6160.2, 138.7, | , 24.9, 0.0, 576.2, | ,  1000,   952,  3000,  2901, | , -3.4, 4633.2, 43.813, |, 0.0
6161.2, 138.6, | , 24.9, 0.0, 574.6, | ,  1000,   955,  3000,  2948, | , -3.4, 4645.2, 44.495, |, 0.0
6162.3, 138.6, | , 24.9, 0.0, 576.0, | ,  1000,   958,  3000,  2941, | , -3.4, 4625.1, 44.249, |, 0.0
6163.3, 139.6, | , 24.9, 0.0, 569.6, | ,  1000,   956,  3000,  2928, | , -3.4, 4622.5, 44.064, |, 0.0
6164.3, 138.5, | , 24.9, 0.0, 575.8, | ,  1000,   958,  3000,  2928, | , -3.4, 4624.6, 44.102, |, 0.0
6165.3, 138.5, | , 24.9, 0.0, 576.0, | ,  1000,   955,  3000,  2933, | , -3.4, 4645.6, 44.325, |, 0.0
6166.3, 138.6, | , 24.9, 0.0, 575.3, | ,  1000,   947,  3000,  2923, | , -3.4, 4630.2, 43.972, |, 0.0
6167.3, 138.6, | , 24.9, 0.0, 576.1, | ,  1000,   955,  3000,  2926, | , -3.4, 4629.8, 44.088, |, 0.0
6168.3, 139.8, | , 24.9, 0.0, 570.3, | ,  1000,   954,  3000,  2944, | , -3.4, 4628.5, 44.268, |, 0.0
6169.3, 138.4, | , 24.9, 0.0, 576.2, | ,  1000,   958,  3000,  2928, | , -3.4, 4633.6, 44.191, |, 0.0
6170.3, 138.4, | , 24.9, 0.0, 576.1, | ,  1000,   955,  3000,  2924, | , -3.4, 4630.2, 44.074, |, 0.0
6171.3, 139.0, | , 24.9, 0.0, 575.1, | ,  1000,   953,  3000,  2931, | , -3.4, 4633.2, 44.158, |, 0.0
6172.3, 138.6, | , 24.9, 0.0, 576.0, | ,  1000,   959,  3000,  2954, | , -3.4, 4629.3, 44.453, |, 0.0
6173.4, 138.7, | , 24.9, 0.0, 575.9, | ,  1000,   957,  3000,  2948, | , -3.4, 4637.5, 44.443, |, 0.0
6174.4, 139.8, | , 24.9, 0.0, 570.2, | ,  1000,   950,  3000,  2925, | , -3.4, 4629.8, 44.029, |, 0.0
6175.4, 139.0, | , 24.9, 0.0, 576.3, | ,  1000,   949,  3000,  2922, | , -3.4, 4629.8, 43.975, |, 0.0
6176.4, 138.7, | , 24.9, 0.0, 575.1, | ,  1000,   949,  3000,  2929, | , -3.4, 4633.6, 44.099, |, 0.0
6177.4, 138.5, | , 24.9, 0.0, 576.2, | ,  1000,   954,  3000,  2942, | , -3.4, 4631.9, 44.282, |, 0.0
6178.4, 138.8, | , 24.9, 0.0, 576.6, | ,  1000,   947,  3000,  2921, | , -3.4, 4632.3, 43.972, |, 0.0
6179.4, 139.8, | , 24.9, 0.0, 569.8, | ,  1000,   946,  3000,  2902, | , -3.4, 4632.3, 43.743, |, 0.0
6180.4, 138.4, | , 24.9, 0.0, 576.1, | ,  1000,   956,  3000,  2935, | , -3.4, 4634.9, 44.255, |, 0.0
6181.4, 138.7, | , 24.9, 0.0, 575.1, | ,  1000,   955,  3000,  2932, | , -3.4, 4640.5, 44.265, |, 0.0
6182.4, 138.8, | , 24.9, 0.0, 576.6, | ,  1000,   954,  3000,  2909, | , -3.4, 4631.5, 43.901, |, 0.0
6183.5, 138.9, | , 24.9, 0.0, 576.5, | ,  1000,   954,  3000,  2954, | , -3.4, 4636.6, 44.469, |, 0.0
6184.5, 139.3, | , 24.9, 0.0, 570.3, | ,  1000,   947,  3000,  2914, | , -3.4, 4631.9, 43.888, |, 0.0
6185.5, 138.9, | , 24.9, 0.0, 576.3, | ,  1000,   953,  3000,  2918, | , -3.4, 4630.2, 43.984, |, 0.0
6186.5, 138.6, | , 24.9, 0.0, 575.1, | ,  1000,   953,  3000,  2913, | , -3.4, 4638.8, 44.008, |, 0.0
6187.5, 138.4, | , 24.9, 0.0, 575.8, | ,  1000,   947,  3000,  2916, | , -3.4, 4637.5, 43.960, |, 0.0
6188.5, 138.6, | , 24.9, 0.0, 576.4, | ,  1000,   955,  3000,  2957, | , -3.4, 4630.2, 44.458, |, 0.0
6189.5, 138.9, | , 24.9, 0.0, 576.5, | ,  1000,   951,  3000,  2914, | , -3.4, 4633.6, 43.950, |, 0.0
6190.5, 139.3, | , 24.9, 0.0, 565.7, | ,  1000,   949,  3000,  2906, | , -3.4, 453.3, 4.306, |, 0.0
6191.5, 138.6, | , 24.9, 0.0, 575.7, | ,  1000,   954,  3000,  2926, | , -3.4, 572.8, 5.477, |, 0.0
6192.6, 138.5, | , 24.9, 0.0, 576.3, | ,  1000,   951,  3000,  2923, | , -3.4, 651.2, 6.217, |, 0.0
6193.6, 139.0, | , 24.9, 0.0, 576.5, | ,  1000,   951,  3000,  2927, | , -3.4, 711.2, 6.795, |, 0.0
6194.6, 138.4, | , 24.9, 0.0, 576.3, | ,  1000,   953,  3000,  2899, | , -3.4, 797.3, 7.567, |, 0.0
6195.6, 139.3, | , 24.9, 0.0, 570.6, | ,  1000,   948,  3000,  2910, | , -3.4, 903.1, 8.583, |, 0.0
6196.6, 138.7, | , 24.9, 0.0, 575.4, | ,  1000,   950,  3000,  2925, | , -3.4, 967.8, 9.237, |, 0.0
6197.6, 138.5, | , 24.9, 0.0, 576.5, | ,  1000,   951,  3000,  2939, | , -3.4, 1049.2, 10.052, |, 0.0
6198.6, 138.5, | , 24.9, 0.0, 576.4, | ,  1000,   961,  3000,  2941, | , -3.4, 1125.5, 10.815, |, 0.0
6199.6, 139.0, | , 24.9, 0.0, 576.7, | ,  1000,   952,  3000,  2940, | , -3.4, 1214.2, 11.635, |, 0.0
6200.6, 139.7, | , 24.9, 0.0, 566.8, | ,  1000,   943,  3000,  2915, | , -3.4, 1269.0, 12.058, |, 0.0
6201.7, 138.6, | , 24.9, 0.0, 575.8, | ,  1000,   958,  3000,  2928, | , -3.4, 1357.3, 12.986, |, 0.0
6202.7, 138.9, | , 24.9, 0.0, 577.1, | ,  1000,   955,  3000,  2922, | , -3.4, 1444.3, 13.788, |, 0.0
6203.7, 138.4, | , 24.9, 0.0, 576.5, | ,  1000,   949,  3000,  2943, | , -3.4, 1518.4, 14.547, |, 0.0
6204.7, 138.6, | , 24.9, 0.0, 576.5, | ,  1000,   955,  3000,  2936, | , -3.4, 1576.2, 15.094, |, 0.0
6205.7, 138.4, | , 24.9, 0.0, 573.1, | ,  1000,   954,  3000,  2927, | , -3.4, 1657.2, 15.832, |, 0.0
6206.7, 139.1, | , 24.9, 0.0, 576.2, | ,  1000,   957,  3000,  2931, | , -3.4, 1740.3, 16.652, |, 0.0
6207.7, 138.6, | , 24.9, 0.0, 576.7, | ,  1000,   959,  3000,  2950, | , -3.4, 1818.7, 17.497, |, 0.0
6208.7, 138.6, | , 24.9, 0.0, 576.7, | ,  1000,   959,  3000,  2940, | , -3.4, 1922.0, 18.437, |, 0.0
6209.7, 139.0, | , 24.9, 0.0, 577.3, | ,  1000,   958,  3000,  2925, | , -3.4, 1992.3, 19.035, |, 0.0
6210.8, 138.4, | , 24.9, 0.0, 576.8, | ,  1000,   955,  3000,  2915, | , -3.4, 2035.1, 19.382, |, 0.0
6211.8, 139.3, | , 24.9, 0.0, 571.7, | ,  1000,   958,  3000,  2930, | , -3.4, 2115.2, 20.233, |, 0.0
6212.8, 138.4, | , 24.9, 0.0, 576.8, | ,  1000,   950,  3000,  2899, | , -3.4, 2218.5, 21.010, |, 0.0
6213.8, 138.8, | , 24.9, 0.0, 577.0, | ,  1000,   958,  3000,  2935, | , -3.4, 2250.6, 21.551, |, 0.0
6214.8, 138.5, | , 24.9, 0.0, 577.0, | ,  1000,   952,  3000,  2920, | , -3.4, 2319.2, 22.086, |, 0.0
6215.8, 138.5, | , 24.9, 0.0, 577.4, | ,  1000,   953,  3000,  2935, | , -3.4, 2379.6, 22.757, |, 0.0
6216.8, 139.9, | , 24.9, 0.0, 570.5, | ,  1000,   951,  3000,  2913, | , -3.4, 2453.3, 23.313, |, 0.0
6217.8, 138.7, | , 24.9, 0.0, 576.8, | ,  1000,   955,  3000,  2944, | , -3.4, 2556.9, 24.519, |, 0.0
6218.8, 138.6, | , 24.9, 0.0, 576.8, | ,  1000,   954,  3000,  2940, | , -3.4, 2632.8, 25.209, |, 0.0
6219.8, 139.1, | , 24.9, 0.0, 577.1, | ,  1000,   960,  3000,  2929, | , -3.4, 2703.5, 25.854, |, 0.0
6220.9, 138.9, | , 24.9, 0.0, 577.2, | ,  1000,   950,  3000,  2898, | , -3.4, 2757.5, 26.086, |, 0.0
6221.9, 139.3, | , 24.9, 0.0, 571.6, | ,  1000,   948,  3000,  2937, | , -3.4, 2818.3, 26.913, |, 0.0
6222.9, 138.5, | , 24.9, 0.0, 575.9, | ,  1000,   948,  3000,  2890, | , -3.4, 2899.7, 27.358, |, 0.0
6223.9, 139.0, | , 24.9, 0.0, 577.1, | ,  1000,   957,  3000,  2960, | , -3.4, 2982.0, 28.712, |, 0.0
6224.9, 139.1, | , 24.9, 0.0, 577.5, | ,  1000,   952,  3000,  2939, | , -3.4, 3038.1, 29.053, |, 0.0
6225.9, 138.5, | , 24.9, 0.0, 577.6, | ,  1000,   958,  3000,  2923, | , -3.4, 3116.9, 29.732, |, 0.0
6226.9, 138.6, | , 24.9, 0.0, 577.2, | ,  1000,   959,  3000,  2939, | , -3.4, 3167.5, 30.346, |, 0.0
6227.9, 140.0, | , 24.9, 0.0, 571.3, | ,  1000,   949,  3000,  2918, | , -3.4, 3235.6, 30.748, |, 0.0
6228.9, 138.4, | , 24.9, 0.0, 577.5, | ,  1000,   955,  3000,  2911, | , -3.4, 3304.2, 31.389, |, 0.0
6230.0, 138.5, | , 24.9, 0.0, 577.2, | ,  1000,   954,  3000,  2922, | , -3.4, 3368.8, 32.090, |, 0.0
6231.0, 139.0, | , 24.9, 0.0, 577.7, | ,  1000,   959,  3000,  2917, | , -3.4, 3427.1, 32.636, |, 0.0
6232.0, 138.4, | , 24.9, 0.0, 577.3, | ,  1000,   953,  3000,  2912, | , -3.4, 3520.5, 33.430, |, 0.0
6233.0, 139.6, | , 24.9, 0.0, 570.2, | ,  1000,   951,  3000,  2939, | , -3.4, 3570.2, 34.116, |, 0.0
6234.0, 138.9, | , 24.9, 0.0, 577.9, | ,  1000,   956,  3000,  2907, | , -3.4, 3634.1, 34.487, |, 0.0
6235.0, 138.9, | , 24.9, 0.0, 577.5, | ,  1000,   956,  3000,  2919, | , -3.4, 3689.8, 35.121, |, 0.0
6236.0, 138.5, | , 24.9, 0.0, 577.5, | ,  1000,   952,  3000,  2931, | , -3.4, 3744.6, 35.712, |, 0.0
6237.0, 138.9, | , 24.9, 0.0, 577.2, | ,  1000,   952,  3000,  2926, | , -3.4, 3807.6, 36.269, |, 0.0
6238.0, 139.2, | , 24.9, 0.0, 571.5, | ,  1000,   949,  3000,  2910, | , -3.4, 3861.6, 36.597, |, 0.0
6239.1, 138.5, | , 24.9, 0.0, 576.7, | ,  1000,   956,  3000,  2911, | , -3.4, 3903.5, 37.075, |, 0.0
6240.1, 138.5, | , 24.9, 0.0, 576.9, | ,  1000,   953,  3000,  2947, | , -3.4, 3973.8, 38.056, |, 0.0
6241.1, 138.4, | , 24.9, 0.0, 577.4, | ,  1000,   955,  3000,  2927, | , -3.4, 4015.8, 38.277, |, 0.0
6242.1, 138.9, | , 24.9, 0.0, 576.0, | ,  1000,   951,  3000,  2932, | , -3.4, 4053.5, 38.648, |, 0.0
6243.1, 138.4, | , 24.9, 0.0, 577.2, | ,  1000,   955,  3000,  2935, | , -3.4, 4105.3, 39.210, |, 0.0
6244.1, 139.4, | , 24.9, 0.0, 570.2, | ,  1000,   953,  3000,  2922, | , -3.4, 4136.6, 39.357, |, 0.0
6245.1, 138.9, | , 24.9, 0.0, 577.3, | ,  1000,   952,  3000,  2934, | , -3.4, 4165.3, 39.743, |, 0.0
6246.1, 138.6, | , 24.9, 0.0, 577.4, | ,  1000,   955,  3000,  2933, | , -3.4, 4201.3, 40.113, |, 0.0
6247.1, 138.7, | , 24.9, 0.0, 577.1, | ,  1000,   956,  3000,  2937, | , -3.4, 4254.9, 40.658, |, 0.0
6248.1, 139.0, | , 24.9, 0.0, 577.8, | ,  1000,   954,  3000,  2940, | , -3.4, 4278.9, 40.903, |, 0.0
6249.2, 139.6, | , 24.9, 0.0, 570.0, | ,  1000,   948,  3000,  2919, | , -3.4, 4298.1, 40.807, |, 0.0
6250.2, 138.5, | , 24.9, 0.0, 577.1, | ,  1000,   957,  3000,  2932, | , -3.4, 4342.7, 41.460, |, 0.0
6251.2, 138.6, | , 24.9, 0.0, 577.5, | ,  1000,   953,  3000,  2943, | , -3.4, 4402.7, 42.106, |, 0.0
6252.2, 139.0, | , 24.9, 0.0, 577.2, | ,  1000,   953,  3000,  2899, | , -3.4, 4413.4, 41.734, |, 0.0
6253.2, 138.5, | , 24.9, 0.0, 577.4, | ,  1000,   956,  3000,  2937, | , -3.4, 4431.4, 42.353, |, 0.0
6254.2, 139.3, | , 24.9, 0.0, 571.6, | ,  1000,   946,  3000,  2926, | , -3.4, 4463.5, 42.412, |, 0.0
6255.2, 139.0, | , 24.9, 0.0, 576.5, | ,  1000,   958,  3000,  2922, | , -3.4, 4487.1, 42.739, |, 0.0
6256.2, 139.0, | , 24.9, 0.0, 577.7, | ,  1000,   955,  3000,  2933, | , -3.4, 4541.1, 43.335, |, 0.0
6257.2, 138.5, | , 24.9, 0.0, 577.1, | ,  1000,   956,  3000,  2921, | , -3.4, 4559.5, 43.379, |, 0.0
6258.3, 138.8, | , 24.9, 0.0, 577.3, | ,  1000,   949,  3000,  2907, | , -3.4, 4550.5, 43.070, |, 0.0
6259.3, 138.9, | , 24.9, 0.0, 577.2, | ,  1000,   952,  3000,  2935, | , -3.4, 4568.1, 43.577, |, 0.0
6260.3, 139.4, | , 24.9, 0.0, 570.2, | ,  1000,   953,  3000,  2918, | , -3.4, 4599.3, 43.686, |, 0.0
6261.3, 138.5, | , 24.9, 0.0, 577.7, | ,  1000,   959,  3000,  2939, | , -3.4, 4615.2, 44.145, |, 0.0
6262.3, 138.9, | , 24.9, 0.0, 577.8, | ,  1000,   956,  3000,  2931, | , -3.4, 4618.2, 44.052, |, 0.0
6263.3, 138.6, | , 24.9, 0.0, 577.6, | ,  1000,   959,  3000,  2931, | , -3.4, 4647.3, 44.368, |, 0.0
6264.3, 138.5, | , 24.9, 0.0, 577.5, | ,  1000,   955,  3000,  2929, | , -3.4, 4669.6, 44.514, |, 0.0
6265.3, 139.9, | , 24.9, 0.0, 570.3, | ,  1000,   947,  3000,  2926, | , -3.4, 4676.0, 44.436, |, 0.0
6266.3, 138.7, | , 24.9, 0.0, 577.8, | ,  1000,   952,  3000,  2961, | , -3.4, 4664.5, 44.791, |, 0.0
6267.4, 138.6, | , 24.9, 0.0, 578.0, | ,  1000,   959,  3000,  2932, | , -3.4, 4667.5, 44.568, |, 0.0
6268.4, 138.7, | , 24.9, 0.0, 578.3, | ,  1000,   956,  3000,  2937, | , -3.4, 4667.9, 44.599, |, 0.0
6269.4, 139.0, | , 24.9, 0.0, 578.2, | ,  1000,   952,  3000,  2919, | , -3.4, 4670.5, 44.369, |, 0.0
6270.4, 139.4, | , 24.9, 0.0, 571.2, | ,  1000,   942,  3000,  2914, | , -3.4, 4691.9, 44.388, |, 0.0
6271.4, 138.4, | , 24.9, 0.0, 577.2, | ,  1000,   954,  3000,  2921, | , -3.4, 4691.9, 44.611, |, 0.0
6272.4, 138.9, | , 24.9, 0.0, 578.5, | ,  1000,   958,  3000,  2926, | , -3.4, 4700.9, 44.798, |, 0.0
6273.4, 138.4, | , 24.9, 0.0, 578.1, | ,  1000,   955,  3000,  2921, | , -3.4, 4693.2, 44.642, |, 0.0
6274.4, 138.4, | , 24.9, 0.0, 578.3, | ,  1000,   951,  3000,  2926, | , -3.4, 4723.6, 44.937, |, 0.0
6275.4, 138.5, | , 24.9, 0.0, 577.9, | ,  1000,   957,  3000,  2937, | , -3.4, 4708.2, 44.997, |, 0.0
6276.4, 138.7, | , 24.9, 0.0, 576.2, | ,  1000,   951,  3000,  2934, | , -3.4, 4715.5, 44.960, |, 0.0
6277.5, 138.3, | , 24.9, 0.0, 578.1, | ,  1000,   956,  3000,  2903, | , -3.4, 4693.2, 44.453, |, 0.0
6278.5, 138.4, | , 24.9, 0.0, 578.0, | ,  1000,   949,  3000,  2927, | , -3.4, 4724.0, 44.926, |, 0.0
6279.5, 138.4, | , 24.9, 0.0, 578.3, | ,  1000,   949,  3000,  2944, | , -3.4, 4716.7, 45.060, |, 0.0
6280.5, 139.0, | , 24.9, 0.0, 578.5, | ,  1000,   955,  3000,  2933, | , -3.4, 4705.2, 44.890, |, 0.0
6281.5, 139.5, | , 24.9, 0.0, 570.3, | ,  1000,   944,  3000,  2918, | , -3.4, 4703.0, 44.567, |, 0.0
6282.5, 138.5, | , 24.9, 0.0, 578.0, | ,  1000,   953,  3000,  2933, | , -3.4, 4695.3, 44.778, |, 0.0
6283.5, 138.8, | , 24.9, 0.0, 578.3, | ,  1000,   948,  3000,  2907, | , -3.4, 4692.3, 44.388, |, 0.0
6284.5, 138.4, | , 24.9, 0.0, 578.0, | ,  1000,   954,  3000,  2934, | , -3.4, 4694.0, 44.790, |, 0.0
6285.5, 138.5, | , 24.9, 0.0, 577.9, | ,  1000,   954,  3000,  2934, | , -3.4, 4712.0, 44.953, |, 0.0
6286.6, 139.8, | , 24.9, 0.0, 568.8, | ,  1000,   946,  3000,  2902, | , -3.4, 4682.5, 44.217, |, 0.0
6287.6, 138.6, | , 24.9, 0.0, 578.2, | ,  1000,   957,  3000,  2954, | , -3.4, 4686.3, 44.973, |, 0.0
6288.6, 138.4, | , 24.9, 0.0, 578.2, | ,  1000,   952,  3000,  2910, | , -3.4, 4679.5, 44.341, |, 0.0
6289.6, 138.2, | , 24.9, 0.0, 578.0, | ,  1000,   954,  3000,  2900, | , -3.4, 4692.3, 44.383, |, 0.0
6290.6, 138.9, | , 24.9, 0.0, 578.1, | ,  1000,   959,  3000,  2952, | , -3.4, 4701.7, 45.131, |, 0.0
6291.6, 139.6, | , 24.9, 0.0, 572.0, | ,  1000,   956,  3000,  2929, | , -3.4, 4692.7, 44.739, |, 0.0
6292.6, 138.7, | , 24.9, 0.0, 578.0, | ,  1000,   957,  3000,  2943, | , -3.4, 4676.5, 44.755, |, 0.0
6293.6, 138.5, | , 24.9, 0.0, 577.8, | ,  1000,   957,  3000,  2915, | , -3.4, 4664.9, 44.332, |, 0.0
6294.6, 138.9, | , 24.9, 0.0, 578.4, | ,  1000,   957,  3000,  2930, | , -3.4, 4664.9, 44.497, |, 0.0
6295.6, 138.6, | , 24.9, 0.0, 577.9, | ,  1000,   958,  3000,  2929, | , -3.4, 4663.2, 44.481, |, 0.0
6296.6, 139.3, | , 24.9, 0.0, 576.8, | ,  1000,   959,  3000,  2926, | , -3.4, 4664.9, 44.481, |, 0.0
6297.7, 139.6, | , 24.9, 0.0, 572.9, | ,  1000,   952,  3000,  2924, | , -3.4, 4653.3, 44.264, |, 0.0
6298.7, 138.9, | , 24.9, 0.0, 578.2, | ,  1000,   947,  3000,  2898, | , -3.4, 4691.9, 44.271, |, 0.0
6299.7, 138.5, | , 24.9, 0.0, 578.0, | ,  1000,   952,  3000,  2948, | , -3.4, 4685.0, 44.846, |, 0.0
6300.7, 138.9, | , 24.9, 0.0, 577.9, | ,  1000,   959,  3000,  2957, | , -3.4, 4674.3, 44.916, |, 0.0
6301.7, 139.4, | , 24.9, 0.0, 577.4, | ,  1000,   956,  3000,  2929, | , -3.4, 4664.0, 44.460, |, 0.0
6302.7, 139.5, | , 24.9, 0.0, 571.5, | ,  1000,   943,  3000,  2902, | , -3.4, 4659.3, 43.964, |, 0.0
6303.7, 138.5, | , 24.9, 0.0, 578.2, | ,  1000,   946,  3000,  2932, | , -3.4, 4655.5, 44.303, |, 0.0
6304.7, 138.3, | , 24.9, 0.0, 578.3, | ,  1000,   953,  3000,  2895, | , -3.4, 4677.3, 44.164, |, 0.0
6305.7, 139.0, | , 24.9, 0.0, 578.2, | ,  1000,   959,  3000,  2970, | , -3.4, 4646.5, 44.794, |, 0.0
6306.7, 138.5, | , 24.9, 0.0, 577.7, | ,  1000,   951,  3000,  2906, | , -3.4, 4644.8, 43.958, |, 0.0
6307.8, 139.2, | , 24.9, 0.0, 572.9, | ,  1000,   950,  3000,  2933, | , -3.4, 4637.5, 44.192, |, 0.0
6308.8, 138.4, | , 24.9, 0.0, 578.7, | ,  1000,   951,  3000,  2938, | , -3.4, 4633.2, 44.225, |, 0.0
6309.8, 138.4, | , 24.9, 0.0, 578.2, | ,  1000,   959,  3000,  2921, | , -3.4, 4628.9, 44.069, |, 0.0
6310.8, 138.3, | , 24.9, 0.0, 578.7, | ,  1000,   948,  3000,  2914, | , -3.4, 4643.0, 44.005, |, 0.0
6311.8, 139.1, | , 24.9, 0.0, 578.2, | ,  1000,   955,  3000,  2955, | , -3.4, 4621.6, 44.342, |, 0.0
6312.8, 138.6, | , 24.9, 0.0, 578.8, | ,  1000,   955,  3000,  2937, | , -3.4, 4622.5, 44.150, |, 0.0
6313.8, 139.1, | , 24.9, 0.0, 573.9, | ,  1000,   949,  3000,  2918, | , -3.4, 4624.2, 43.894, |, 0.0
6314.8, 138.9, | , 24.9, 0.0, 579.1, | ,  1000,   956,  3000,  2952, | , -3.4, 4625.1, 44.353, |, 0.0
6315.8, 139.0, | , 24.9, 0.0, 579.1, | ,  1000,   953,  3000,  2932, | , -3.4, 4625.5, 44.098, |, 0.0
6316.9, 138.7, | , 24.9, 0.0, 578.2, | ,  1000,   952,  3000,  2934, | , -3.4, 4642.6, 44.280, |, 0.0
6317.9, 138.5, | , 24.9, 0.0, 579.1, | ,  1000,   954,  3000,  2934, | , -3.4, 4622.1, 44.103, |, 0.0
6318.9, 139.7, | , 24.9, 0.0, 573.1, | ,  1000,   945,  3000,  2902, | , -3.4, 4627.2, 43.680, |, 0.0
6319.9, 138.8, | , 24.9, 0.0, 579.3, | ,  1000,   952,  3000,  2927, | , -3.4, 4616.1, 43.944, |, 0.0
6320.9, 138.6, | , 24.9, 0.0, 579.3, | ,  1000,   961,  3000,  2954, | , -3.4, 4640.9, 44.582, |, 0.0
6321.9, 138.7, | , 24.9, 0.0, 578.3, | ,  1000,   949,  3000,  2915, | , -3.4, 4610.9, 43.725, |, 0.0
6322.9, 138.9, | , 24.9, 0.0, 579.2, | ,  1000,   951,  3000,  2936, | , -3.4, 4637.9, 44.239, |, 0.0
6323.9, 139.2, | , 24.9, 0.0, 573.3, | ,  1000,   948,  3000,  2899, | , -3.4, 4642.2, 43.833, |, 0.0
6324.9, 138.5, | , 24.9, 0.0, 579.2, | ,  1000,   952,  3000,  2947, | , -3.4, 4615.6, 44.163, |, 0.0
6325.9, 138.6, | , 24.9, 0.0, 579.3, | ,  1000,   951,  3000,  2934, | , -3.4, 4636.6, 44.212, |, 0.0
6327.0, 139.0, | , 24.9, 0.0, 578.9, | ,  1000,   953,  3000,  2926, | , -3.4, 4610.5, 43.896, |, 0.0
6328.0, 138.4, | , 24.9, 0.0, 579.4, | ,  1000,   957,  3000,  2915, | , -3.4, 4608.3, 43.797, |, 0.0
6329.0, 138.4, | , 24.9, 0.0, 579.7, | ,  1000,   951,  3000,  2918, | , -3.4, 4601.1, 43.693, |, 0.0
6330.0, 139.6, | , 24.9, 0.0, 574.2, | ,  1000,   952,  3000,  2926, | , -3.4, 4596.8, 43.749, |, 0.0
6331.0, 138.3, | , 24.9, 0.0, 579.1, | ,  1000,   951,  3000,  2909, | , -3.4, 4595.9, 43.534, |, 0.0
6332.0, 138.7, | , 24.9, 0.0, 577.7, | ,  1000,   956,  3000,  2953, | , -3.4, 4601.5, 44.150, |, 0.0
6333.0, 139.0, | , 24.9, 0.0, 579.4, | ,  1000,   957,  3000,  2948, | , -3.4, 4598.1, 44.074, |, 0.0
6334.0, 138.9, | , 24.9, 0.0, 579.7, | ,  1000,   948,  3000,  2931, | , -3.4, 4597.2, 43.767, |, 0.0
6335.0, 139.4, | , 24.9, 0.0, 572.7, | ,  1000,   951,  3000,  2933, | , -3.4, 4582.2, 43.671, |, 0.0
6336.1, 138.5, | , 24.9, 0.0, 579.4, | ,  1000,   953,  3000,  2922, | , -3.4, 4589.9, 43.650, |, 0.0
6337.1, 139.1, | , 24.9, 0.0, 578.6, | ,  1000,   956,  3000,  2930, | , -3.4, 4585.6, 43.741, |, 0.0
6338.1, 138.6, | , 24.9, 0.0, 579.3, | ,  1000,   952,  3000,  2941, | , -3.4, 4591.2, 43.863, |, 0.0
6339.1, 138.3, | , 24.9, 0.0, 579.2, | ,  1000,   949,  3000,  2900, | , -3.4, 4583.9, 43.302, |, 0.0
6340.1, 139.7, | , 24.9, 0.0, 573.8, | ,  1000,   950,  3000,  2936, | , -3.4, 4597.2, 43.842, |, 0.0
6341.1, 138.9, | , 24.9, 0.0, 579.6, | ,  1000,   954,  3000,  2924, | , -3.4, 4593.8, 43.715, |, 0.0
6342.1, 138.7, | , 24.9, 0.0, 578.8, | ,  1000,   952,  3000,  2933, | , -3.4, 4591.6, 43.771, |, 0.0
6343.1, 138.6, | , 24.9, 0.0, 578.9, | ,  1000,   953,  3000,  2914, | , -3.4, 4600.2, 43.665, |, 0.0
6344.1, 138.4, | , 24.9, 0.0, 579.7, | ,  1000,   958,  3000,  2922, | , -3.4, 4591.6, 43.718, |, 0.0
6345.1, 138.5, | , 24.9, 0.0, 579.6, | ,  1000,   954,  3000,  2944, | , -3.4, 4596.8, 43.975, |, 0.0
6346.2, 139.2, | , 24.9, 0.0, 574.4, | ,  1000,   947,  3000,  2905, | , -3.4, 4609.2, 43.572, |, 0.0
6347.2, 139.0, | , 24.9, 0.0, 579.3, | ,  1000,   953,  3000,  2941, | , -3.4, 4608.8, 44.037, |, 0.0
6348.2, 139.1, | , 24.9, 0.0, 579.3, | ,  1000,   957,  3000,  2930, | , -3.4, 4598.9, 43.878, |, 0.0
6349.2, 138.5, | , 24.9, 0.0, 579.5, | ,  1000,   957,  3000,  2952, | , -3.4, 4586.1, 44.004, |, 0.0
6350.2, 138.4, | , 24.9, 0.0, 579.8, | ,  1000,   949,  3000,  2911, | , -3.4, 4589.9, 43.474, |, 0.0
6351.2, 139.7, | , 24.9, 0.0, 573.8, | ,  1000,   953,  3000,  2907, | , -3.4, 4591.2, 43.491, |, 0.0
6352.2, 138.6, | , 24.9, 0.0, 579.1, | ,  1000,   958,  3000,  2925, | , -3.4, 4605.3, 43.880, |, 0.0
6353.2, 138.4, | , 24.9, 0.0, 579.4, | ,  1000,   957,  3000,  2923, | , -3.4, 4582.6, 43.643, |, 0.0
6354.2, 139.0, | , 24.9, 0.0, 580.3, | ,  1000,   958,  3000,  2924, | , -3.4, 4598.9, 43.817, |, 0.0
6355.2, 138.8, | , 24.9, 0.0, 580.4, | ,  1000,   950,  3000,  2935, | , -3.4, 4574.9, 43.625, |, 0.0
6356.3, 139.3, | , 24.9, 0.0, 574.3, | ,  1000,   948,  3000,  2920, | , -3.4, 4605.3, 43.716, |, 0.0
6357.3, 138.8, | , 24.9, 0.0, 579.4, | ,  1000,   959,  3000,  2952, | , -3.4, 4586.1, 44.017, |, 0.0
6358.3, 139.2, | , 24.9, 0.0, 580.0, | ,  1000,   957,  3000,  2950, | , -3.4, 4576.6, 43.880, |, 0.0
6359.3, 138.6, | , 24.9, 0.0, 580.0, | ,  1000,   950,  3000,  2916, | , -3.4, 4569.8, 43.360, |, 0.0
6360.3, 138.6, | , 24.9, 0.0, 579.7, | ,  1000,   960,  3000,  2933, | , -3.4, 4594.2, 43.891, |, 0.0
6361.3, 138.4, | , 24.9, 0.0, 580.2, | ,  1000,   947,  3000,  2907, | , -3.4, 4582.2, 43.339, |, 0.0
6362.3, 139.3, | , 24.9, 0.0, 574.4, | ,  1000,   949,  3000,  2918, | , -3.4, 4611.3, 43.760, |, 0.0
6363.3, 138.5, | , 24.9, 0.0, 579.9, | ,  1000,   959,  3000,  2925, | , -3.4, 4594.6, 43.792, |, 0.0
6364.4, 138.9, | , 24.9, 0.0, 580.3, | ,  1000,   955,  3000,  2928, | , -3.4, 4592.1, 43.764, |, 0.0
6365.4, 138.6, | , 24.9, 0.0, 580.1, | ,  1000,   952,  3000,  2930, | , -3.4, 4583.1, 43.663, |, 0.0
6366.4, 138.5, | , 24.9, 0.0, 579.9, | ,  1000,   949,  3000,  2926, | , -3.4, 4596.3, 43.704, |, 0.0
6367.4, 139.9, | , 24.9, 0.0, 571.0, | ,  1000,   943,  3000,  2912, | , -3.4, 4577.9, 43.318, |, 0.0
6368.4, 138.7, | , 24.9, 0.0, 580.6, | ,  1000,   952,  3000,  2920, | , -3.4, 4584.8, 43.567, |, 0.0
6369.4, 138.6, | , 24.9, 0.0, 580.1, | ,  1000,   960,  3000,  2949, | , -3.4, 4606.6, 44.193, |, 0.0
6370.4, 138.5, | , 24.9, 0.0, 580.2, | ,  1000,   955,  3000,  2923, | , -3.4, 4601.9, 43.804, |, 0.0
6371.4, 138.9, | , 24.9, 0.0, 580.2, | ,  1000,   951,  3000,  2918, | , -3.4, 4595.5, 43.628, |, 0.0
6372.4, 139.4, | , 24.9, 0.0, 574.5, | ,  1000,   955,  3000,  2959, | , -3.4, 4580.9, 43.998, |, 0.0
6373.5, 138.7, | , 24.9, 0.0, 578.6, | ,  1000,   953,  3000,  2909, | , -3.4, 4567.6, 43.296, |, 0.0
6374.5, 138.9, | , 24.9, 0.0, 580.4, | ,  1000,   954,  3000,  2941, | , -3.4, 4575.4, 43.742, |, 0.0
6375.5, 138.7, | , 24.9, 0.0, 579.7, | ,  1000,   954,  3000,  2941, | , -3.4, 4592.5, 43.898, |, 0.0
6376.5, 138.5, | , 24.9, 0.0, 580.0, | ,  1000,   953,  3000,  2912, | , -3.4, 4590.3, 43.538, |, 0.0
6377.5, 138.5, | , 24.9, 0.0, 579.7, | ,  1000,   953,  3000,  2930, | , -3.4, 4574.9, 43.604, |, 0.0
6378.5, 139.7, | , 24.9, 0.0, 573.2, | ,  1000,   953,  3000,  2923, | , -3.4, 4569.8, 43.475, |, 0.0
6379.5, 138.6, | , 24.9, 0.0, 580.1, | ,  1000,   954,  3000,  2937, | , -3.4, 4575.8, 43.690, |, 0.0
6380.5, 138.5, | , 24.9, 0.0, 579.8, | ,  1000,   961,  3000,  2920, | , -3.4, 4588.2, 43.696, |, 0.0
6381.5, 138.9, | , 24.9, 0.0, 580.5, | ,  1000,   953,  3000,  2918, | , -3.4, 4585.2, 43.555, |, 0.0
6382.6, 138.4, | , 24.9, 0.0, 580.3, | ,  1000,   955,  3000,  2913, | , -3.4, 4575.4, 43.427, |, 0.0
6383.6, 139.6, | , 24.9, 0.0, 572.3, | ,  1000,   952,  3000,  2922, | , -3.4, 4573.6, 43.476, |, 0.0
6384.6, 138.6, | , 24.9, 0.0, 580.2, | ,  1000,   958,  3000,  2944, | , -3.4, 4576.2, 43.816, |, 0.0
6385.6, 139.0, | , 24.9, 0.0, 580.6, | ,  1000,   961,  3000,  2926, | , -3.4, 4569.4, 43.591, |, 0.0
