Repository: jdhuang-csm/Ru-BCA

## Methods
* (BaO)<sub>x</sub>-(CaO)<sub>y</sub>-(Al<sub>2</sub>O<sub>3</sub>)<sub>1-x-y</sub> (BCA) catalyst supports were synthesized via sol-gel and solid-state methods. 
* Ru/BCA catalysts were prepared via incipient wetness impregnation to achieve 1 wt. % Ru loading.
* Ammonia synthesis rates were measured for Ru/BCA catalysts in a packed-bed reactor at 480-600<sup>o</sup>C, 10 bar, and space velocities up to 1.3 x 10<sup>6</sup> ml g<sub>cat</sub><sup>-1</sup> h<sup>-1</sup>.
* A machine learning (ML) model was employed to improve understanding of the behavior of Ru/BCA catalysts.
* A microkinetic model was developed to describe the best-performing catalyst.

File: data/init_files_Cadigan/B2CA_7-12_IW.txt (part 17 of 25)
********** Start test **********
Elapsed time, Pressure, | , LJtemp(C), Inner-Temp, Outer-Temp, | , N2-set, N2-flow, H2-set, H2-flow, | , pH, NH3_ppm, NH3_Prod_rate, |, In222Temp
6387.6, 138.7, | , 28.0, 0.0, 588.9, | ,  1000,   956,  3000,  2918, | , -3.4, 3892.0, 45.949, |, 0.0
6388.7, 138.7, | , 28.0, 0.0, 589.1, | ,  1000,   956,  3000,  2912, | , -3.4, 3919.4, 46.197, |, 0.0
6389.7, 138.8, | , 28.0, 0.0, 589.2, | ,  1000,   953,  3000,  2921, | , -3.4, 3911.3, 46.163, |, 0.0
6390.7, 139.8, | , 28.0, 0.0, 585.2, | ,  1000,   954,  3000,  2920, | , -3.4, 3882.1, 45.822, |, 0.0
6391.7, 138.7, | , 28.0, 0.0, 589.2, | ,  1000,   957,  3000,  2925, | , -3.4, 3892.8, 46.038, |, 0.0
6392.7, 138.8, | , 28.0, 0.0, 589.5, | ,  1000,   958,  3000,  2929, | , -3.4, 3892.0, 46.086, |, 0.0
6393.7, 139.1, | , 28.0, 0.0, 589.7, | ,  1000,   958,  3000,  2939, | , -3.4, 3895.0, 46.243, |, 0.0
6394.7, 138.9, | , 28.0, 0.0, 589.4, | ,  1000,   955,  3000,  2946, | , -3.4, 3896.3, 46.313, |, 0.0
6395.7, 139.0, | , 28.0, 0.0, 588.4, | ,  1000,   952,  3000,  2933, | , -3.4, 3879.6, 45.915, |, 0.0
6396.7, 139.6, | , 28.0, 0.0, 584.8, | ,  1000,   951,  3000,  2918, | , -3.4, 3867.1, 45.581, |, 0.0
6397.8, 139.1, | , 28.0, 0.0, 589.5, | ,  1000,   959,  3000,  2942, | , -3.4, 3906.1, 46.428, |, 0.0
6398.8, 138.8, | , 28.0, 0.0, 589.3, | ,  1000,   958,  3000,  2937, | , -3.4, 3900.1, 46.285, |, 0.0
6399.8, 138.7, | , 28.0, 0.0, 589.5, | ,  1000,   953,  3000,  2924, | , -3.4, 3905.7, 46.135, |, 0.0
6400.8, 139.3, | , 28.0, 0.0, 589.0, | ,  1000,   955,  3000,  2936, | , -3.4, 3873.6, 45.919, |, 0.0
6401.8, 139.5, | , 28.0, 0.0, 584.9, | ,  1000,   957,  3000,  2929, | , -3.4, 3850.0, 45.583, |, 0.0
6402.8, 138.7, | , 28.0, 0.0, 589.5, | ,  1000,   954,  3000,  2920, | , -3.4, 3873.6, 45.722, |, 0.0
6403.8, 139.1, | , 28.0, 0.0, 589.9, | ,  1000,   952,  3000,  2921, | , -3.4, 3902.7, 46.051, |, 0.0
6404.8, 139.2, | , 28.0, 0.0, 589.9, | ,  1000,   954,  3000,  2937, | , -3.4, 3872.3, 45.911, |, 0.0
6405.8, 138.9, | , 28.0, 0.0, 589.0, | ,  1000,   955,  3000,  2916, | , -3.4, 3896.3, 45.957, |, 0.0
6406.8, 139.3, | , 28.0, 0.0, 585.6, | ,  1000,   954,  3000,  2936, | , -3.4, 3885.1, 46.048, |, 0.0
6407.9, 139.1, | , 28.0, 0.0, 589.7, | ,  1000,   955,  3000,  2930, | , -3.4, 3901.8, 46.195, |, 0.0
6408.9, 138.9, | , 28.0, 0.0, 589.3, | ,  1000,   957,  3000,  2925, | , -3.4, 3889.4, 46.005, |, 0.0
6409.9, 138.8, | , 28.0, 0.0, 589.5, | ,  1000,   957,  3000,  2923, | , -3.4, 3911.3, 46.240, |, 0.0
6410.9, 139.3, | , 28.0, 0.0, 589.1, | ,  1000,   952,  3000,  2931, | , -3.4, 3875.7, 45.851, |, 0.0
6411.9, 139.1, | , 28.0, 0.0, 590.1, | ,  1000,   957,  3000,  2920, | , -3.4, 3877.0, 45.799, |, 0.0
6412.9, 139.2, | , 28.0, 0.0, 586.0, | ,  1000,   951,  3000,  2920, | , -3.4, 3881.7, 45.784, |, 0.0
6413.9, 139.2, | , 28.0, 0.0, 590.2, | ,  1000,   957,  3000,  2933, | , -3.4, 3907.0, 46.312, |, 0.0
6414.9, 139.3, | , 28.0, 0.0, 589.9, | ,  1000,   954,  3000,  2934, | , -3.4, 3900.1, 46.203, |, 0.0
6415.9, 138.8, | , 28.0, 0.0, 589.6, | ,  1000,   954,  3000,  2922, | , -3.4, 3898.8, 46.034, |, 0.0
6416.9, 138.7, | , 28.0, 0.0, 589.7, | ,  1000,   953,  3000,  2923, | , -3.4, 3876.6, 45.787, |, 0.0
6418.0, 139.8, | , 28.0, 0.0, 585.2, | ,  1000,   951,  3000,  2937, | , -3.4, 3880.4, 45.968, |, 0.0
6419.0, 139.1, | , 28.0, 0.0, 589.8, | ,  1000,   958,  3000,  2929, | , -3.4, 3873.6, 45.869, |, 0.0
6420.0, 138.9, | , 28.0, 0.0, 589.9, | ,  1000,   954,  3000,  2940, | , -3.4, 3872.7, 45.944, |, 0.0
6421.0, 138.8, | , 28.0, 0.0, 589.8, | ,  1000,   953,  3000,  2915, | , -3.4, 3880.8, 45.740, |, 0.0
6422.0, 139.2, | , 28.0, 0.0, 590.1, | ,  1000,   958,  3000,  2934, | , -3.4, 3919.8, 46.481, |, 0.0
6423.0, 139.3, | , 28.0, 0.0, 585.9, | ,  1000,   952,  3000,  2926, | , -3.4, 3889.4, 45.964, |, 0.0
6424.0, 138.8, | , 28.0, 0.0, 589.7, | ,  1000,   958,  3000,  2936, | , -3.4, 3889.0, 46.139, |, 0.0
6425.0, 139.3, | , 28.0, 0.0, 590.1, | ,  1000,   951,  3000,  2936, | , -3.4, 3910.4, 46.313, |, 0.0
6426.0, 139.1, | , 28.0, 0.0, 589.4, | ,  1000,   953,  3000,  2941, | , -3.4, 3868.0, 45.892, |, 0.0
6427.0, 138.9, | , 28.0, 0.0, 590.0, | ,  1000,   956,  3000,  2927, | , -3.4, 3871.0, 45.801, |, 0.0
6428.1, 138.8, | , 28.0, 0.0, 589.9, | ,  1000,   953,  3000,  2913, | , -3.4, 3887.3, 45.791, |, 0.0
6429.1, 139.8, | , 28.0, 0.0, 585.2, | ,  1000,   953,  3000,  2926, | , -3.4, 3906.5, 46.170, |, 0.0
6430.1, 138.7, | , 28.0, 0.0, 589.8, | ,  1000,   960,  3000,  2936, | , -3.4, 3900.1, 46.297, |, 0.0
6431.1, 138.9, | , 28.0, 0.0, 589.2, | ,  1000,   956,  3000,  2925, | , -3.4, 3906.1, 46.191, |, 0.0
6432.1, 139.1, | , 28.0, 0.0, 590.1, | ,  1000,   956,  3000,  2929, | , -3.4, 3900.5, 46.168, |, 0.0
6433.1, 139.3, | , 28.0, 0.0, 590.2, | ,  1000,   953,  3000,  2937, | , -3.4, 3900.1, 46.225, |, 0.0
6434.1, 139.5, | , 28.0, 0.0, 585.5, | ,  1000,   953,  3000,  2931, | , -3.4, 3910.4, 46.275, |, 0.0
6435.1, 138.7, | , 28.0, 0.0, 590.4, | ,  1000,   954,  3000,  2922, | , -3.4, 3891.1, 45.956, |, 0.0
6436.1, 139.3, | , 28.0, 0.0, 589.9, | ,  1000,   955,  3000,  2934, | , -3.4, 3911.7, 46.351, |, 0.0
6437.1, 138.8, | , 28.0, 0.0, 590.1, | ,  1000,   954,  3000,  2922, | , -3.4, 3907.4, 46.138, |, 0.0
6438.2, 138.7, | , 28.0, 0.0, 590.5, | ,  1000,   954,  3000,  2929, | , -3.4, 3915.1, 46.318, |, 0.0
6439.2, 139.6, | , 28.0, 0.0, 586.5, | ,  1000,   952,  3000,  2915, | , -3.4, 3930.1, 46.311, |, 0.0
6440.2, 139.2, | , 28.0, 0.0, 590.5, | ,  1000,   956,  3000,  2946, | , -3.4, 3916.4, 46.563, |, 0.0
6441.2, 138.9, | , 28.0, 0.0, 589.7, | ,  1000,   955,  3000,  2922, | , -3.4, 3896.3, 46.019, |, 0.0
6442.2, 138.9, | , 28.0, 0.0, 590.3, | ,  1000,   956,  3000,  2929, | , -3.4, 3895.0, 46.107, |, 0.0
6443.2, 139.2, | , 28.0, 0.0, 590.8, | ,  1000,   957,  3000,  2927, | , -3.4, 3876.1, 45.869, |, 0.0
6444.2, 139.0, | , 28.0, 0.0, 590.7, | ,  1000,   955,  3000,  2909, | , -3.4, 3895.8, 45.867, |, 0.0
6445.2, 139.3, | , 28.0, 0.0, 585.4, | ,  1000,   950,  3000,  2911, | , -3.4, 3938.7, 46.324, |, 0.0
6446.2, 139.0, | , 28.0, 0.0, 590.0, | ,  1000,   956,  3000,  2941, | , -3.4, 3940.4, 46.777, |, 0.0
6447.2, 139.0, | , 28.0, 0.0, 590.7, | ,  1000,   956,  3000,  2929, | , -3.4, 3913.4, 46.316, |, 0.0
6448.3, 138.8, | , 28.0, 0.0, 590.4, | ,  1000,   958,  3000,  2929, | , -3.4, 3929.7, 46.538, |, 0.0
6449.3, 138.8, | , 28.0, 0.0, 590.1, | ,  1000,   956,  3000,  2922, | , -3.4, 3904.0, 46.130, |, 0.0
6450.3, 139.6, | , 28.0, 0.0, 587.1, | ,  1000,   955,  3000,  2919, | , -3.4, 3922.0, 46.297, |, 0.0
6451.3, 139.0, | , 28.0, 0.0, 589.9, | ,  1000,   955,  3000,  2945, | , -3.4, 3912.1, 46.495, |, 0.0
6452.3, 138.7, | , 28.0, 0.0, 590.4, | ,  1000,   953,  3000,  2922, | , -3.4, 3911.7, 46.174, |, 0.0
6453.3, 139.0, | , 28.0, 0.0, 590.6, | ,  1000,   958,  3000,  2926, | , -3.4, 3929.3, 46.497, |, 0.0
6454.3, 139.3, | , 28.0, 0.0, 590.8, | ,  1000,   955,  3000,  2955, | , -3.4, 3938.3, 46.910, |, 0.0
6455.3, 139.3, | , 28.0, 0.0, 586.8, | ,  1000,   949,  3000,  2925, | , -3.4, 3922.8, 46.293, |, 0.0
6456.4, 139.3, | , 28.0, 0.0, 589.6, | ,  1000,   955,  3000,  2926, | , -3.4, 3944.7, 46.653, |, 0.0
6457.4, 139.0, | , 28.0, 0.0, 591.0, | ,  1000,   953,  3000,  2933, | , -3.4, 3956.2, 46.844, |, 0.0
6458.4, 138.9, | , 28.0, 0.0, 590.2, | ,  1000,   956,  3000,  2933, | , -3.4, 3964.4, 46.965, |, 0.0
6459.4, 138.7, | , 28.0, 0.0, 590.5, | ,  1000,   956,  3000,  2916, | , -3.4, 3959.7, 46.713, |, 0.0
6460.4, 138.7, | , 28.0, 0.0, 590.6, | ,  1000,   957,  3000,  2926, | , -3.4, 3949.4, 46.718, |, 0.0
6461.4, 140.0, | , 28.0, 0.0, 586.3, | ,  1000,   955,  3000,  2941, | , -3.4, 3936.5, 46.729, |, 0.0
6462.4, 138.8, | , 28.0, 0.0, 590.8, | ,  1000,   958,  3000,  2929, | , -3.4, 3906.1, 46.253, |, 0.0
6463.4, 139.2, | , 28.0, 0.0, 590.3, | ,  1000,   956,  3000,  2919, | , -3.4, 3962.2, 46.778, |, 0.0
6464.4, 139.2, | , 28.0, 0.0, 591.0, | ,  1000,   957,  3000,  2944, | , -3.4, 3973.4, 47.216, |, 0.0
6465.4, 138.7, | , 28.0, 0.0, 590.9, | ,  1000,   957,  3000,  2926, | , -3.4, 3949.0, 46.709, |, 0.0
6466.5, 139.4, | , 28.0, 0.0, 585.4, | ,  1000,   951,  3000,  2938, | , -3.4, 3958.8, 46.909, |, 0.0
6467.5, 139.2, | , 28.0, 0.0, 590.8, | ,  1000,   953,  3000,  2921, | , -3.4, 3967.0, 46.814, |, 0.0
6468.5, 138.9, | , 28.0, 0.0, 590.6, | ,  1000,   954,  3000,  2933, | , -3.4, 3952.4, 46.814, |, 0.0
6469.5, 138.7, | , 28.0, 0.0, 590.8, | ,  1000,   957,  3000,  2919, | , -3.4, 3951.1, 46.666, |, 0.0
6470.5, 139.1, | , 28.0, 0.0, 590.6, | ,  1000,   957,  3000,  2920, | , -3.4, 3962.2, 46.806, |, 0.0
6471.5, 139.7, | , 28.0, 0.0, 586.6, | ,  1000,   955,  3000,  2935, | , -3.4, 3971.7, 47.072, |, 0.0
6472.5, 138.8, | , 28.0, 0.0, 590.4, | ,  1000,   953,  3000,  2945, | , -3.4, 3953.7, 46.956, |, 0.0
6473.5, 138.9, | , 28.0, 0.0, 590.8, | ,  1000,   955,  3000,  2942, | , -3.4, 3958.0, 46.988, |, 0.0
6474.5, 139.1, | , 28.0, 0.0, 590.7, | ,  1000,   956,  3000,  2917, | , -3.4, 3946.4, 46.563, |, 0.0
6475.5, 138.8, | , 28.0, 0.0, 590.4, | ,  1000,   955,  3000,  2937, | , -3.4, 3973.0, 47.112, |, 0.0
6476.6, 138.8, | , 28.0, 0.0, 590.1, | ,  1000,   955,  3000,  2923, | , -3.4, 3963.1, 46.820, |, 0.0
6477.6, 139.4, | , 28.0, 0.0, 586.5, | ,  1000,   951,  3000,  2925, | , -3.4, 3977.2, 46.964, |, 0.0
6478.6, 139.0, | , 28.0, 0.0, 591.4, | ,  1000,   953,  3000,  2929, | , -3.4, 3961.8, 46.858, |, 0.0
6479.6, 138.8, | , 28.0, 0.0, 590.9, | ,  1000,   954,  3000,  2919, | , -3.4, 4002.9, 47.229, |, 0.0
6480.6, 138.8, | , 28.0, 0.0, 590.8, | ,  1000,   957,  3000,  2937, | , -3.4, 3971.7, 47.114, |, 0.0
6481.6, 139.2, | , 28.0, 0.0, 590.5, | ,  1000,   953,  3000,  2907, | , -3.4, 3959.2, 46.560, |, 0.0
6482.6, 139.6, | , 28.0, 0.0, 588.0, | ,  1000,   957,  3000,  2933, | , -3.4, 3989.7, 47.284, |, 0.0
6483.6, 138.8, | , 28.1, 0.0, 590.8, | ,  1000,   953,  3000,  2928, | , -3.4, 3976.4, 47.019, |, 0.0
6484.6, 139.2, | , 28.1, 0.0, 590.8, | ,  1000,   956,  3000,  2925, | , -3.4, 3968.7, 46.924, |, 0.0
6485.7, 138.7, | , 28.0, 0.0, 590.8, | ,  1000,   955,  3000,  2911, | , -3.4, 3976.0, 46.830, |, 0.0
6486.7, 138.8, | , 28.1, 0.0, 590.1, | ,  1000,   959,  3000,  2914, | , -3.4, 3996.9, 47.161, |, 0.0
6487.7, 139.1, | , 28.0, 0.0, 586.7, | ,  1000,   951,  3000,  2930, | , -3.4, 4002.5, 47.328, |, 0.0
6488.7, 139.0, | , 28.1, 0.0, 591.2, | ,  1000,   956,  3000,  2920, | , -3.4, 4010.7, 47.360, |, 0.0
6489.7, 138.9, | , 28.1, 0.0, 590.8, | ,  1000,   960,  3000,  2954, | , -3.4, 4010.2, 47.813, |, 0.0
6490.7, 138.8, | , 28.1, 0.0, 590.7, | ,  1000,   955,  3000,  2935, | , -3.4, 3990.1, 47.289, |, 0.0
6491.7, 139.2, | , 28.1, 0.0, 590.4, | ,  1000,   955,  3000,  2933, | , -3.4, 3993.5, 47.293, |, 0.0
6492.7, 139.0, | , 28.1, 0.0, 590.8, | ,  1000,   954,  3000,  2926, | , -3.4, 4016.7, 47.472, |, 0.0
6493.7, 139.5, | , 28.1, 0.0, 586.1, | ,  1000,   953,  3000,  2946, | , -3.4, 4015.4, 47.692, |, 0.0
6494.7, 138.7, | , 28.1, 0.0, 590.7, | ,  1000,   958,  3000,  2930, | , -3.4, 4000.8, 47.389, |, 0.0
6495.8, 139.0, | , 28.1, 0.0, 591.3, | ,  1000,   953,  3000,  2918, | , -3.4, 4024.4, 47.458, |, 0.0
6496.8, 138.8, | , 28.1, 0.0, 590.4, | ,  1000,   958,  3000,  2936, | , -3.4, 4024.8, 47.747, |, 0.0
6497.8, 138.7, | , 28.1, 0.0, 591.0, | ,  1000,   957,  3000,  2942, | , -3.4, 4009.8, 47.636, |, 0.0
6498.8, 139.3, | , 28.1, 0.0, 586.7, | ,  1000,   952,  3000,  2934, | , -3.4, 4007.7, 47.452, |, 0.0
6499.8, 139.1, | , 28.1, 0.0, 591.1, | ,  1000,   959,  3000,  2941, | , -3.4, 4028.2, 47.867, |, 0.0
6500.8, 138.8, | , 28.1, 0.0, 591.3, | ,  1000,   956,  3000,  2934, | , -3.4, 4032.5, 47.788, |, 0.0
6501.8, 139.2, | , 28.1, 0.0, 590.7, | ,  1000,   954,  3000,  2914, | , -3.4, 4011.9, 47.268, |, 0.0
6502.8, 139.1, | , 28.1, 0.0, 591.2, | ,  1000,   957,  3000,  2931, | , -3.4, 4026.1, 47.685, |, 0.0
6503.8, 139.3, | , 28.0, 0.0, 587.0, | ,  1000,   954,  3000,  2923, | , -3.4, 4053.5, 47.876, |, 0.0
6504.9, 138.7, | , 28.1, 0.0, 591.2, | ,  1000,   955,  3000,  2914, | , -3.4, 4030.4, 47.509, |, 0.0
6505.9, 139.1, | , 28.1, 0.0, 591.3, | ,  1000,   955,  3000,  2929, | , -3.4, 4046.2, 47.870, |, 0.0
6506.9, 139.0, | , 28.1, 0.0, 590.7, | ,  1000,   955,  3000,  2940, | , -3.4, 4040.2, 47.939, |, 0.0
6507.9, 138.8, | , 28.1, 0.0, 591.1, | ,  1000,   956,  3000,  2934, | , -3.4, 4036.4, 47.841, |, 0.0
6508.9, 139.1, | , 28.1, 0.0, 591.5, | ,  1000,   956,  3000,  2917, | , -3.4, 4017.9, 47.404, |, 0.0
6509.9, 139.7, | , 28.1, 0.0, 587.2, | ,  1000,   952,  3000,  2929, | , -3.4, 4060.4, 48.002, |, 0.0
6510.9, 138.7, | , 28.1, 0.0, 591.2, | ,  1000,   955,  3000,  2922, | , -3.4, 4054.4, 47.896, |, 0.0
6511.9, 138.8, | , 28.1, 0.0, 590.7, | ,  1000,   956,  3000,  2938, | , -3.4, 4054.4, 48.095, |, 0.0
6512.9, 139.0, | , 28.1, 0.0, 591.8, | ,  1000,   956,  3000,  2942, | , -3.4, 4063.8, 48.263, |, 0.0
6514.0, 138.7, | , 28.1, 0.0, 591.5, | ,  1000,   955,  3000,  2940, | , -3.4, 4065.5, 48.238, |, 0.0
6515.0, 139.4, | , 28.1, 0.0, 587.0, | ,  1000,   953,  3000,  2933, | , -3.4, 4066.8, 48.142, |, 0.0
6516.0, 139.1, | , 28.1, 0.0, 591.6, | ,  1000,   956,  3000,  2943, | , -3.4, 4056.5, 48.186, |, 0.0
6517.0, 139.1, | , 28.1, 0.0, 591.3, | ,  1000,   959,  3000,  2922, | , -3.4, 4080.9, 48.238, |, 0.0
6518.0, 138.8, | , 28.1, 0.0, 591.6, | ,  1000,   957,  3000,  2943, | , -3.4, 4094.6, 48.645, |, 0.0
6519.0, 139.0, | , 28.1, 0.0, 591.8, | ,  1000,   959,  3000,  2929, | , -3.4, 4083.5, 48.366, |, 0.0
6520.0, 139.2, | , 28.1, 0.0, 587.8, | ,  1000,   949,  3000,  2918, | , -3.4, 4107.5, 48.389, |, 0.0
6521.0, 138.9, | , 28.1, 0.0, 591.8, | ,  1000,   955,  3000,  2952, | , -3.4, 4081.4, 48.582, |, 0.0
6522.0, 139.0, | , 28.1, 0.0, 591.2, | ,  1000,   954,  3000,  2920, | , -3.4, 4073.6, 48.078, |, 0.0
6523.1, 139.1, | , 28.1, 0.0, 591.9, | ,  1000,   954,  3000,  2934, | , -3.4, 4118.2, 48.776, |, 0.0
6524.1, 139.0, | , 28.1, 0.0, 592.0, | ,  1000,   953,  3000,  2914, | , -3.4, 4123.8, 48.582, |, 0.0
6525.1, 138.6, | , 28.1, 0.0, 592.1, | ,  1000,   950,  3000,  2929, | , -3.4, 4159.3, 49.157, |, 0.0
6526.1, 139.6, | , 28.1, 0.0, 587.4, | ,  1000,   955,  3000,  2926, | , -3.4, 4143.5, 48.982, |, 0.0
6527.1, 139.1, | , 28.1, 0.0, 590.9, | ,  1000,   959,  3000,  2937, | , -3.4, 4126.8, 48.974, |, 0.0
6528.1, 138.8, | , 28.1, 0.0, 591.6, | ,  1000,   957,  3000,  2943, | , -3.4, 4119.1, 48.930, |, 0.0
6529.1, 138.7, | , 28.1, 0.0, 591.8, | ,  1000,   956,  3000,  2922, | , -3.4, 4110.5, 48.568, |, 0.0
6530.1, 139.2, | , 28.1, 0.0, 592.2, | ,  1000,   955,  3000,  2915, | , -3.4, 4137.5, 48.780, |, 0.0
6531.1, 139.3, | , 28.1, 0.0, 587.3, | ,  1000,   955,  3000,  2926, | , -3.4, 4175.2, 49.349, |, 0.0
6532.2, 138.9, | , 28.1, 0.0, 591.5, | ,  1000,   955,  3000,  2939, | , -3.4, 4145.6, 49.175, |, 0.0
6533.2, 139.1, | , 28.1, 0.0, 592.4, | ,  1000,   954,  3000,  2933, | , -3.4, 4138.8, 49.002, |, 0.0
6534.2, 138.8, | , 28.1, 0.0, 591.9, | ,  1000,   956,  3000,  2914, | , -3.4, 4161.9, 49.059, |, 0.0
6535.2, 138.7, | , 28.1, 0.0, 592.1, | ,  1000,   958,  3000,  2922, | , -3.4, 4153.3, 49.096, |, 0.0
6536.2, 139.3, | , 28.1, 0.0, 588.3, | ,  1000,   951,  3000,  2925, | , -3.4, 4179.9, 49.351, |, 0.0
6537.2, 139.2, | , 28.1, 0.0, 591.4, | ,  1000,   957,  3000,  2942, | , -3.4, 4167.9, 49.506, |, 0.0
6538.2, 138.7, | , 28.1, 0.0, 592.1, | ,  1000,   959,  3000,  2928, | , -3.4, 4200.9, 49.731, |, 0.0
6539.2, 138.7, | , 28.1, 0.0, 592.5, | ,  1000,   956,  3000,  2944, | , -3.4, 4208.2, 49.997, |, 0.0
6540.2, 138.6, | , 28.1, 0.0, 592.3, | ,  1000,   954,  3000,  2903, | , -3.4, 4200.0, 49.347, |, 0.0
6541.3, 138.8, | , 28.1, 0.0, 592.3, | ,  1000,   957,  3000,  2931, | , -3.4, 4232.6, 50.129, |, 0.0
6542.3, 139.5, | , 28.1, 0.0, 586.7, | ,  1000,   951,  3000,  2926, | , -3.4, 4190.2, 49.482, |, 0.0
6543.3, 139.1, | , 28.1, 0.0, 591.9, | ,  1000,   959,  3000,  2918, | , -3.4, 4212.9, 49.755, |, 0.0
6544.3, 138.8, | , 28.1, 0.0, 591.8, | ,  1000,   956,  3000,  2932, | , -3.4, 4215.5, 49.917, |, 0.0
6545.3, 138.7, | , 28.1, 0.0, 592.1, | ,  1000,   956,  3000,  2948, | , -3.4, 4216.7, 50.143, |, 0.0
6546.3, 138.8, | , 28.1, 0.0, 592.1, | ,  1000,   955,  3000,  2934, | , -3.4, 4230.5, 50.116, |, 0.0
6547.3, 139.9, | , 28.1, 0.0, 587.4, | ,  1000,   951,  3000,  2929, | , -3.4, 4212.5, 49.786, |, 0.0
6548.3, 139.5, | , 28.1, 0.0, 585.5, | ,  1000,   954,  3000,  2922, | , -3.4, 4246.7, 50.134, |, 0.0
6549.3, 138.7, | , 28.1, 0.0, 592.0, | ,  1000,   958,  3000,  2933, | , -3.4, 4253.6, 50.419, |, 0.0
6550.4, 138.7, | , 28.1, 0.0, 591.8, | ,  1000,   951,  3000,  2941, | , -3.4, 4255.3, 50.448, |, 0.0
6551.4, 138.9, | , 28.1, 0.0, 591.7, | ,  1000,   955,  3000,  2945, | , -3.4, 4252.7, 50.514, |, 0.0
6552.4, 139.3, | , 28.1, 0.0, 587.6, | ,  1000,   955,  3000,  2916, | , -3.4, 4221.0, 49.771, |, 0.0
6553.4, 138.8, | , 28.1, 0.0, 591.6, | ,  1000,   955,  3000,  2931, | , -3.4, 4253.6, 50.348, |, 0.0
6554.4, 139.2, | , 28.1, 0.0, 592.2, | ,  1000,   958,  3000,  2954, | , -3.4, 4249.3, 50.630, |, 0.0
6555.4, 138.7, | , 28.1, 0.0, 591.4, | ,  1000,   956,  3000,  2903, | , -3.4, 4282.3, 50.334, |, 0.0
6556.4, 138.8, | , 28.1, 0.0, 591.9, | ,  1000,   953,  3000,  2938, | , -3.4, 4286.6, 50.805, |, 0.0
6557.4, 139.2, | , 28.1, 0.0, 591.8, | ,  1000,   954,  3000,  2929, | , -3.4, 4295.6, 50.791, |, 0.0
6558.4, 139.6, | , 28.1, 0.0, 587.1, | ,  1000,   954,  3000,  2927, | , -3.4, 4288.7, 50.694, |, 0.0
6559.4, 138.8, | , 28.1, 0.0, 591.9, | ,  1000,   955,  3000,  2938, | , -3.4, 4293.0, 50.897, |, 0.0
6560.5, 139.0, | , 28.1, 0.0, 592.5, | ,  1000,   954,  3000,  2923, | , -3.4, 4309.7, 50.893, |, 0.0
6561.5, 138.8, | , 28.1, 0.0, 592.0, | ,  1000,   954,  3000,  2949, | , -3.4, 4303.3, 51.159, |, 0.0
6562.5, 138.8, | , 28.1, 0.0, 591.5, | ,  1000,   956,  3000,  2930, | , -3.4, 4323.4, 51.177, |, 0.0
6563.5, 139.2, | , 28.1, 0.0, 588.1, | ,  1000,   955,  3000,  2910, | , -3.4, 4329.0, 50.951, |, 0.0
6564.5, 138.7, | , 28.1, 0.0, 592.4, | ,  1000,   952,  3000,  2929, | , -3.4, 4320.4, 51.063, |, 0.0
6565.5, 139.0, | , 28.1, 0.0, 592.3, | ,  1000,   956,  3000,  2937, | , -3.4, 4341.4, 51.475, |, 0.0
6566.5, 138.7, | , 28.1, 0.0, 592.1, | ,  1000,   954,  3000,  2934, | , -3.4, 4318.7, 51.140, |, 0.0
6567.5, 139.2, | , 28.1, 0.0, 592.0, | ,  1000,   954,  3000,  2927, | , -3.4, 4319.6, 51.057, |, 0.0
6568.5, 139.4, | , 28.1, 0.0, 588.0, | ,  1000,   952,  3000,  2924, | , -3.4, 4307.6, 50.845, |, 0.0
6569.6, 138.8, | , 28.1, 0.0, 592.2, | ,  1000,   957,  3000,  2933, | , -3.4, 4308.0, 51.039, |, 0.0
6570.6, 139.1, | , 28.1, 0.0, 592.5, | ,  1000,   958,  3000,  2939, | , -3.4, 4300.7, 51.044, |, 0.0
6571.6, 139.0, | , 28.1, 0.0, 592.6, | ,  1000,   955,  3000,  2916, | , -3.4, 4316.1, 50.880, |, 0.0
6572.6, 138.7, | , 28.1, 0.0, 591.9, | ,  1000,   951,  3000,  2916, | , -3.4, 4344.0, 51.161, |, 0.0
6573.6, 138.8, | , 28.1, 0.0, 592.1, | ,  1000,   953,  3000,  2924, | , -3.4, 4374.4, 51.648, |, 0.0
6574.6, 139.8, | , 28.1, 0.0, 587.7, | ,  1000,   950,  3000,  2924, | , -3.4, 4343.6, 51.247, |, 0.0
6575.6, 138.7, | , 28.1, 0.0, 592.4, | ,  1000,   956,  3000,  2932, | , -3.4, 4332.4, 51.304, |, 0.0
6576.6, 138.7, | , 28.1, 0.0, 592.4, | ,  1000,   957,  3000,  2930, | , -3.4, 4328.1, 51.237, |, 0.0
6577.6, 139.0, | , 28.1, 0.0, 591.8, | ,  1000,   953,  3000,  2923, | , -3.4, 4345.3, 51.299, |, 0.0
6578.7, 139.2, | , 28.1, 0.0, 593.0, | ,  1000,   957,  3000,  2936, | , -3.4, 4361.6, 51.704, |, 0.0
6579.7, 139.3, | , 28.1, 0.0, 588.0, | ,  1000,   954,  3000,  2934, | , -3.4, 4339.7, 51.388, |, 0.0
6580.7, 138.8, | , 28.1, 0.0, 592.8, | ,  1000,   955,  3000,  2952, | , -3.4, 4334.1, 51.583, |, 0.0
6581.7, 139.0, | , 28.1, 0.0, 592.8, | ,  1000,   955,  3000,  2923, | , -3.4, 4349.1, 51.369, |, 0.0
6582.7, 138.9, | , 28.1, 0.0, 591.7, | ,  1000,   953,  3000,  2935, | , -3.4, 4359.0, 51.617, |, 0.0
6583.7, 138.8, | , 28.1, 0.0, 592.7, | ,  1000,   953,  3000,  2944, | , -3.4, 4356.8, 51.713, |, 0.0
6584.7, 139.6, | , 28.1, 0.0, 588.7, | ,  1000,   957,  3000,  2911, | , -3.4, 4359.4, 51.358, |, 0.0
6585.7, 138.7, | , 28.1, 0.0, 592.4, | ,  1000,   957,  3000,  2931, | , -3.4, 4376.1, 51.821, |, 0.0
6586.8, 138.7, | , 28.1, 0.0, 592.3, | ,  1000,   954,  3000,  2927, | , -3.4, 4379.1, 51.762, |, 0.0
6587.8, 139.2, | , 28.1, 0.0, 591.9, | ,  1000,   954,  3000,  2937, | , -3.4, 4376.6, 51.854, |, 0.0
6588.8, 139.0, | , 28.1, 0.0, 592.7, | ,  1000,   955,  3000,  2935, | , -3.4, 4388.1, 51.990, |, 0.0
6589.8, 138.7, | , 28.1, 0.0, 592.0, | ,  1000,   956,  3000,  2930, | , -3.4, 4360.3, 51.603, |, 0.0
6590.8, 139.5, | , 28.1, 0.0, 587.4, | ,  1000,   953,  3000,  2927, | , -3.4, 4364.6, 51.578, |, 0.0
6591.8, 139.0, | , 28.1, 0.0, 592.6, | ,  1000,   952,  3000,  2925, | , -3.4, 4368.0, 51.574, |, 0.0
6592.8, 138.9, | , 28.1, 0.0, 591.6, | ,  1000,   958,  3000,  2938, | , -3.4, 4364.1, 51.779, |, 0.0
6593.8, 138.9, | , 28.1, 0.0, 592.3, | ,  1000,   955,  3000,  2941, | , -3.4, 4370.6, 51.844, |, 0.0
6594.8, 138.7, | , 28.1, 0.0, 592.5, | ,  1000,   955,  3000,  2933, | , -3.4, 4366.3, 51.693, |, 0.0
6595.8, 139.3, | , 28.1, 0.0, 587.7, | ,  1000,   951,  3000,  2922, | , -3.4, 4367.6, 51.515, |, 0.0
6596.8, 138.8, | , 28.1, 0.0, 592.7, | ,  1000,   957,  3000,  2944, | , -3.4, 4385.6, 52.112, |, 0.0
6597.9, 138.7, | , 28.1, 0.0, 592.0, | ,  1000,   955,  3000,  2905, | , -3.4, 4372.3, 51.391, |, 0.0
6598.9, 139.0, | , 28.1, 0.0, 593.0, | ,  1000,   953,  3000,  2918, | , -3.4, 4385.1, 51.696, |, 0.0
6599.9, 138.9, | , 28.1, 0.0, 593.2, | ,  1000,   954,  3000,  2930, | , -3.4, 4391.1, 51.941, |, 0.0
6600.9, 139.1, | , 28.1, 0.0, 589.1, | ,  1000,   953,  3000,  2926, | , -3.4, 4365.4, 51.573, |, 0.0
6601.9, 139.1, | , 28.1, 0.0, 593.0, | ,  1000,   958,  3000,  2942, | , -3.4, 4366.7, 51.866, |, 0.0
6602.9, 139.2, | , 28.1, 0.0, 592.5, | ,  1000,   954,  3000,  2937, | , -3.4, 4367.1, 51.747, |, 0.0
6603.9, 138.8, | , 28.1, 0.0, 592.0, | ,  1000,   957,  3000,  2923, | , -3.4, 4387.7, 51.852, |, 0.0
6604.9, 138.6, | , 28.1, 0.0, 592.9, | ,  1000,   954,  3000,  2925, | , -3.4, 4369.7, 51.620, |, 0.0
6605.9, 138.7, | , 28.1, 0.0, 592.7, | ,  1000,   958,  3000,  2923, | , -3.4, 4366.3, 51.604, |, 0.0
6607.0, 139.3, | , 28.1, 0.0, 588.4, | ,  1000,   955,  3000,  2933, | , -3.4, 4364.6, 51.672, |, 0.0
6608.0, 138.8, | , 28.1, 0.0, 592.6, | ,  1000,   958,  3000,  2929, | , -3.4, 4366.3, 51.678, |, 0.0
6609.0, 138.8, | , 28.1, 0.0, 593.1, | ,  1000,   953,  3000,  2934, | , -3.4, 4365.4, 51.678, |, 0.0
6610.0, 139.1, | , 28.1, 0.0, 593.4, | ,  1000,   955,  3000,  2933, | , -3.4, 4367.6, 51.718, |, 0.0
6611.0, 138.7, | , 28.1, 0.0, 593.0, | ,  1000,   958,  3000,  2923, | , -3.4, 541.5, 6.425, |, 0.0
6612.0, 139.1, | , 28.1, 0.0, 589.7, | ,  1000,   951,  3000,  2934, | , -3.4, 668.4, 7.937, |, 0.0
6613.0, 139.2, | , 28.1, 0.0, 592.7, | ,  1000,   954,  3000,  2940, | , -3.4, 720.2, 8.571, |, 0.0
6614.0, 138.7, | , 28.1, 0.0, 593.1, | ,  1000,   958,  3000,  2923, | , -3.4, 834.2, 9.894, |, 0.0
6615.0, 138.7, | , 28.1, 0.0, 593.3, | ,  1000,   955,  3000,  2941, | , -3.4, 889.4, 10.591, |, 0.0
6616.1, 139.1, | , 28.1, 0.0, 593.3, | ,  1000,   955,  3000,  2930, | , -3.4, 1004.3, 11.921, |, 0.0
6617.1, 139.3, | , 28.1, 0.0, 589.1, | ,  1000,   952,  3000,  2942, | , -3.4, 1079.7, 12.845, |, 0.0
6618.1, 138.7, | , 28.1, 0.0, 592.4, | ,  1000,   956,  3000,  2922, | , -3.4, 1146.9, 13.591, |, 0.0
6619.1, 139.0, | , 28.1, 0.0, 593.6, | ,  1000,   958,  3000,  2922, | , -3.4, 1227.9, 14.554, |, 0.0
6620.1, 139.0, | , 28.1, 0.0, 593.4, | ,  1000,   957,  3000,  2937, | , -3.4, 1317.9, 15.675, |, 0.0
6621.1, 138.7, | , 28.1, 0.0, 593.3, | ,  1000,   954,  3000,  2914, | , -3.4, 1395.4, 16.485, |, 0.0
6622.1, 138.7, | , 28.1, 0.0, 593.6, | ,  1000,   954,  3000,  2927, | , -3.4, 1500.4, 17.784, |, 0.0
6623.1, 139.4, | , 28.1, 0.0, 589.6, | ,  1000,   954,  3000,  2928, | , -3.4, 1552.2, 18.400, |, 0.0
6624.1, 138.7, | , 28.1, 0.0, 593.4, | ,  1000,   955,  3000,  2944, | , -3.4, 1615.6, 19.238, |, 0.0
6625.2, 138.6, | , 28.1, 0.0, 593.1, | ,  1000,   956,  3000,  2914, | , -3.4, 1736.5, 20.523, |, 0.0
6626.2, 139.1, | , 28.1, 0.0, 593.6, | ,  1000,   958,  3000,  2945, | , -3.4, 1814.0, 21.620, |, 0.0
6627.2, 138.7, | , 28.1, 0.0, 593.4, | ,  1000,   954,  3000,  2935, | , -3.4, 1881.7, 22.341, |, 0.0
6628.2, 139.4, | , 28.1, 0.0, 588.6, | ,  1000,   955,  3000,  2926, | , -3.4, 1973.4, 23.376, |, 0.0
6629.2, 138.9, | , 28.1, 0.0, 593.0, | ,  1000,   956,  3000,  2935, | , -3.4, 2044.1, 24.277, |, 0.0
6630.2, 139.0, | , 28.1, 0.0, 593.8, | ,  1000,   953,  3000,  2921, | , -3.4, 2121.2, 25.079, |, 0.0
6631.2, 138.7, | , 28.1, 0.0, 593.1, | ,  1000,   956,  3000,  2926, | , -3.4, 2218.9, 26.294, |, 0.0
6632.2, 138.7, | , 28.1, 0.0, 593.5, | ,  1000,   959,  3000,  2927, | , -3.4, 2298.6, 27.257, |, 0.0
6633.2, 139.2, | , 28.1, 0.0, 589.7, | ,  1000,   955,  3000,  2916, | , -3.4, 2389.4, 28.223, |, 0.0
6634.2, 139.2, | , 28.1, 0.0, 592.7, | ,  1000,   954,  3000,  2928, | , -3.4, 2446.0, 28.969, |, 0.0
6635.3, 138.7, | , 28.1, 0.0, 593.4, | ,  1000,   955,  3000,  2924, | , -3.4, 2518.4, 29.804, |, 0.0
6636.3, 138.8, | , 28.1, 0.0, 594.0, | ,  1000,   959,  3000,  2943, | , -3.4, 2597.6, 30.919, |, 0.0
6637.3, 139.2, | , 28.1, 0.0, 593.5, | ,  1000,   956,  3000,  2929, | , -3.4, 2672.2, 31.668, |, 0.0
6638.3, 138.6, | , 28.1, 0.0, 593.3, | ,  1000,   955,  3000,  2935, | , -3.4, 2758.3, 32.726, |, 0.0
6639.3, 139.3, | , 28.1, 0.0, 589.2, | ,  1000,   957,  3000,  2914, | , -3.4, 2882.1, 34.025, |, 0.0
6640.3, 139.1, | , 28.1, 0.0, 593.8, | ,  1000,   955,  3000,  2937, | , -3.4, 2908.3, 34.516, |, 0.0
6641.3, 139.1, | , 28.1, 0.0, 593.6, | ,  1000,   955,  3000,  2936, | , -3.4, 2951.5, 35.021, |, 0.0
6642.3, 138.7, | , 28.1, 0.0, 593.7, | ,  1000,   958,  3000,  2930, | , -3.4, 3015.8, 35.757, |, 0.0
6643.3, 138.7, | , 28.1, 0.0, 594.1, | ,  1000,   956,  3000,  2925, | , -3.4, 3089.5, 36.558, |, 0.0
6644.3, 139.6, | , 28.1, 0.0, 589.5, | ,  1000,   951,  3000,  2922, | , -3.4, 3188.5, 37.649, |, 0.0
6645.4, 138.8, | , 28.1, 0.0, 593.7, | ,  1000,   953,  3000,  2943, | , -3.4, 3238.6, 38.465, |, 0.0
6646.4, 138.9, | , 28.1, 0.0, 593.7, | ,  1000,   954,  3000,  2945, | , -3.4, 3296.9, 39.191, |, 0.0
6647.4, 139.0, | , 28.1, 0.0, 594.2, | ,  1000,   952,  3000,  2933, | , -3.4, 3342.7, 39.586, |, 0.0
6648.4, 138.6, | , 28.1, 0.0, 593.8, | ,  1000,   958,  3000,  2899, | , -3.4, 3445.1, 40.501, |, 0.0
6649.4, 139.3, | , 28.1, 0.0, 589.4, | ,  1000,   950,  3000,  2944, | , -3.4, 3522.2, 41.815, |, 0.0
6650.4, 138.8, | , 28.1, 0.0, 593.6, | ,  1000,   959,  3000,  2936, | , -3.4, 3582.6, 42.524, |, 0.0
6651.4, 139.0, | , 28.1, 0.0, 594.0, | ,  1000,   956,  3000,  2933, | , -3.4, 3626.8, 42.988, |, 0.0
6652.4, 138.7, | , 28.1, 0.0, 593.7, | ,  1000,   955,  3000,  2933, | , -3.4, 3701.3, 43.855, |, 0.0
6653.5, 139.1, | , 28.1, 0.0, 594.1, | ,  1000,   957,  3000,  2936, | , -3.4, 3750.6, 44.496, |, 0.0
6654.5, 139.1, | , 28.1, 0.0, 593.4, | ,  1000,   954,  3000,  2940, | , -3.4, 3795.2, 45.028, |, 0.0
6655.5, 139.2, | , 28.1, 0.0, 589.0, | ,  1000,   954,  3000,  2929, | , -3.4, 3850.4, 45.564, |, 0.0
6656.5, 138.7, | , 28.1, 0.0, 593.7, | ,  1000,   956,  3000,  2934, | , -3.4, 3892.0, 46.133, |, 0.0
6657.5, 139.1, | , 28.1, 0.0, 594.3, | ,  1000,   953,  3000,  2935, | , -3.4, 3949.0, 46.773, |, 0.0
6658.5, 139.0, | , 28.1, 0.0, 593.9, | ,  1000,   957,  3000,  2926, | , -3.4, 3979.4, 47.081, |, 0.0
6659.5, 138.7, | , 28.1, 0.0, 593.4, | ,  1000,   955,  3000,  2910, | , -3.4, 4030.4, 47.459, |, 0.0
6660.5, 139.3, | , 28.1, 0.0, 589.3, | ,  1000,   952,  3000,  2934, | , -3.4, 4104.9, 48.599, |, 0.0
6661.5, 139.0, | , 28.1, 0.0, 594.1, | ,  1000,   958,  3000,  2928, | , -3.4, 4100.6, 48.537, |, 0.0
6662.5, 138.8, | , 28.1, 0.0, 593.8, | ,  1000,   956,  3000,  2941, | , -3.4, 4128.1, 49.013, |, 0.0
6663.6, 138.7, | , 28.1, 0.0, 594.0, | ,  1000,   958,  3000,  2926, | , -3.4, 4144.8, 49.027, |, 0.0
6664.6, 139.1, | , 28.1, 0.0, 593.4, | ,  1000,   959,  3000,  2915, | , -3.4, 4188.5, 49.423, |, 0.0
6665.6, 139.3, | , 28.1, 0.0, 590.0, | ,  1000,   950,  3000,  2929, | , -3.4, 4244.2, 50.155, |, 0.0
6666.6, 138.7, | , 28.1, 0.0, 593.8, | ,  1000,   955,  3000,  2933, | , -3.4, 4267.3, 50.522, |, 0.0
6667.6, 138.8, | , 28.1, 0.0, 593.8, | ,  1000,   954,  3000,  2929, | , -3.4, 4264.3, 50.423, |, 0.0
6668.6, 139.0, | , 28.1, 0.0, 593.5, | ,  1000,   953,  3000,  2932, | , -3.4, 4282.7, 50.677, |, 0.0
6669.6, 138.9, | , 28.1, 0.0, 593.2, | ,  1000,   955,  3000,  2919, | , -3.4, 4305.4, 50.804, |, 0.0
6670.6, 138.7, | , 28.1, 0.0, 594.1, | ,  1000,   954,  3000,  2947, | , -3.4, 4338.0, 51.530, |, 0.0
6671.6, 139.5, | , 28.1, 0.0, 590.3, | ,  1000,   955,  3000,  2929, | , -3.4, 4362.0, 51.594, |, 0.0
6672.6, 138.9, | , 28.1, 0.0, 594.3, | ,  1000,   956,  3000,  2923, | , -3.4, 4380.8, 51.755, |, 0.0
6673.7, 138.6, | , 28.1, 0.0, 593.8, | ,  1000,   957,  3000,  2921, | , -3.4, 4377.4, 51.696, |, 0.0
6674.7, 139.0, | , 28.1, 0.0, 593.3, | ,  1000,   955,  3000,  2942, | , -3.4, 4398.8, 52.212, |, 0.0
6675.7, 139.0, | , 28.1, 0.0, 594.4, | ,  1000,   954,  3000,  2918, | , -3.4, 4360.7, 51.411, |, 0.0
6676.7, 139.3, | , 28.1, 0.0, 588.5, | ,  1000,   956,  3000,  2919, | , -3.4, 4395.8, 51.883, |, 0.0
6677.7, 138.7, | , 28.1, 0.0, 594.0, | ,  1000,   956,  3000,  2923, | , -3.4, 4392.0, 51.882, |, 0.0
6678.7, 138.8, | , 28.1, 0.0, 594.1, | ,  1000,   955,  3000,  2950, | , -3.4, 4406.1, 52.400, |, 0.0
6679.7, 139.2, | , 28.1, 0.0, 593.7, | ,  1000,   955,  3000,  2923, | , -3.4, 4416.8, 52.161, |, 0.0
6680.7, 138.7, | , 28.1, 0.0, 594.0, | ,  1000,   958,  3000,  2929, | , -3.4, 4413.8, 52.249, |, 0.0
6681.7, 139.3, | , 28.1, 0.0, 590.2, | ,  1000,   950,  3000,  2921, | , -3.4, 4412.5, 52.020, |, 0.0
6682.7, 139.0, | , 28.1, 0.0, 594.6, | ,  1000,   955,  3000,  2929, | , -3.4, 4422.4, 52.305, |, 0.0
6683.8, 139.0, | , 28.1, 0.0, 594.2, | ,  1000,   958,  3000,  2926, | , -3.4, 4450.2, 52.644, |, 0.0
6684.8, 138.8, | , 28.1, 0.0, 593.5, | ,  1000,   956,  3000,  2922, | , -3.4, 4423.7, 52.252, |, 0.0
6685.8, 138.7, | , 28.1, 0.0, 594.0, | ,  1000,   956,  3000,  2930, | , -3.4, 4425.0, 52.370, |, 0.0
6686.8, 139.1, | , 28.1, 0.0, 594.3, | ,  1000,   957,  3000,  2933, | , -3.4, 4420.3, 52.354, |, 0.0
6687.8, 139.1, | , 28.1, 0.0, 590.7, | ,  1000,   955,  3000,  2919, | , -3.4, 4406.1, 51.978, |, 0.0
6688.8, 138.7, | , 28.1, 0.0, 594.1, | ,  1000,   955,  3000,  2926, | , -3.4, 4430.1, 52.368, |, 0.0
6689.8, 139.1, | , 28.1, 0.0, 593.5, | ,  1000,   955,  3000,  2911, | , -3.4, 4449.0, 52.383, |, 0.0
6690.8, 138.6, | , 28.1, 0.0, 594.2, | ,  1000,   959,  3000,  2925, | , -3.4, 4439.5, 52.501, |, 0.0
6691.8, 138.7, | , 28.1, 0.0, 594.1, | ,  1000,   956,  3000,  2936, | , -3.4, 4457.1, 52.819, |, 0.0
6692.8, 139.3, | , 28.1, 0.0, 590.1, | ,  1000,   950,  3000,  2914, | , -3.4, 4408.7, 51.890, |, 0.0
6693.9, 139.0, | , 28.1, 0.0, 594.3, | ,  1000,   956,  3000,  2930, | , -3.4, 4405.7, 52.138, |, 0.0
6694.9, 138.9, | , 28.1, 0.0, 593.4, | ,  1000,   953,  3000,  2934, | , -3.4, 4397.5, 52.053, |, 0.0
6695.9, 138.6, | , 28.1, 0.0, 594.0, | ,  1000,   957,  3000,  2913, | , -3.4, 4427.1, 52.173, |, 0.0
6696.9, 139.0, | , 28.1, 0.0, 594.2, | ,  1000,   954,  3000,  2931, | , -3.4, 4412.5, 52.204, |, 0.0
6697.9, 139.3, | , 28.1, 0.0, 590.2, | ,  1000,   955,  3000,  2936, | , -3.4, 4420.7, 52.372, |, 0.0
6698.9, 138.8, | , 28.1, 0.0, 594.1, | ,  1000,   958,  3000,  2934, | , -3.4, 4390.7, 52.044, |, 0.0
6699.9, 138.7, | , 28.1, 0.0, 593.4, | ,  1000,   952,  3000,  2915, | , -3.4, 4393.7, 51.745, |, 0.0
6700.9, 139.0, | , 28.1, 0.0, 594.5, | ,  1000,   955,  3000,  2919, | , -3.4, 4396.7, 51.876, |, 0.0
6701.9, 138.7, | , 28.1, 0.0, 594.3, | ,  1000,   958,  3000,  2926, | , -3.4, 4418.1, 52.257, |, 0.0
6703.0, 138.8, | , 28.1, 0.0, 594.3, | ,  1000,   956,  3000,  2926, | , -3.4, 4397.1, 51.978, |, 0.0
6704.0, 139.8, | , 28.1, 0.0, 589.4, | ,  1000,   952,  3000,  2926, | , -3.4, 4381.3, 51.747, |, 0.0
6705.0, 138.8, | , 28.1, 0.0, 593.3, | ,  1000,   958,  3000,  2917, | , -3.4, 4404.4, 51.977, |, 0.0
6706.0, 138.7, | , 28.1, 0.0, 593.9, | ,  1000,   954,  3000,  2932, | , -3.4, 4400.5, 52.069, |, 0.0
6707.0, 139.1, | , 28.1, 0.0, 593.9, | ,  1000,   956,  3000,  2936, | , -3.4, 4396.3, 52.101, |, 0.0
6708.0, 139.1, | , 28.1, 0.0, 594.1, | ,  1000,   957,  3000,  2934, | , -3.4, 4373.6, 51.825, |, 0.0
6709.0, 139.3, | , 28.1, 0.0, 589.5, | ,  1000,   955,  3000,  2937, | , -3.4, 4366.7, 51.769, |, 0.0
6710.0, 139.0, | , 28.1, 0.0, 593.6, | ,  1000,   957,  3000,  2933, | , -3.4, 4359.8, 51.657, |, 0.0
6711.0, 139.2, | , 28.1, 0.0, 594.1, | ,  1000,   959,  3000,  2936, | , -3.4, 4374.0, 51.880, |, 0.0
6712.0, 138.7, | , 28.1, 0.0, 594.2, | ,  1000,   955,  3000,  2925, | , -3.4, 4392.8, 51.909, |, 0.0
6713.1, 138.7, | , 28.1, 0.0, 594.1, | ,  1000,   953,  3000,  2922, | , -3.4, 4373.6, 51.610, |, 0.0
6714.1, 139.6, | , 28.1, 0.0, 590.6, | ,  1000,   955,  3000,  2928, | , -3.4, 4374.0, 51.729, |, 0.0
6715.1, 139.2, | , 28.1, 0.0, 593.5, | ,  1000,   955,  3000,  2935, | , -3.4, 4366.7, 51.738, |, 0.0
6716.1, 138.7, | , 28.1, 0.0, 594.1, | ,  1000,   953,  3000,  2911, | , -3.4, 4366.3, 51.374, |, 0.0
6717.1, 138.8, | , 28.1, 0.0, 594.3, | ,  1000,   957,  3000,  2938, | , -3.4, 4366.3, 51.800, |, 0.0
6718.1, 139.1, | , 28.1, 0.0, 594.2, | ,  1000,   957,  3000,  2936, | , -3.4, 4343.6, 51.500, |, 0.0
6719.1, 138.7, | , 28.1, 0.0, 594.4, | ,  1000,   960,  3000,  2923, | , -3.4, 4389.4, 51.906, |, 0.0
6720.1, 139.1, | , 28.1, 0.0, 590.6, | ,  1000,   951,  3000,  2917, | , -3.4, 4380.4, 51.602, |, 0.0
6721.1, 138.9, | , 28.1, 0.0, 594.5, | ,  1000,   955,  3000,  2929, | , -3.4, 4360.3, 51.565, |, 0.0
6722.2, 139.0, | , 28.1, 0.0, 594.9, | ,  1000,   957,  3000,  2926, | , -3.4, 4353.4, 51.476, |, 0.0
6723.2, 138.6, | , 28.1, 0.0, 594.3, | ,  1000,   958,  3000,  2911, | , -3.4, 4348.3, 51.225, |, 0.0
6724.2, 139.2, | , 28.1, 0.0, 595.0, | ,  1000,   957,  3000,  2949, | , -3.4, 4324.7, 51.450, |, 0.0
6725.2, 139.7, | , 28.1, 0.0, 589.6, | ,  1000,   951,  3000,  2932, | , -3.4, 4334.6, 51.258, |, 0.0
6726.2, 138.7, | , 28.1, 0.0, 594.3, | ,  1000,   957,  3000,  2928, | , -3.4, 4359.8, 51.588, |, 0.0
6727.2, 138.8, | , 28.1, 0.0, 594.3, | ,  1000,   953,  3000,  2928, | , -3.4, 4356.0, 51.479, |, 0.0
6728.2, 139.1, | , 28.1, 0.0, 594.3, | ,  1000,   959,  3000,  2947, | , -3.4, 4335.4, 51.571, |, 0.0
6729.2, 138.9, | , 28.1, 0.0, 594.9, | ,  1000,   956,  3000,  2899, | , -3.4, 4352.1, 51.099, |, 0.0
6730.2, 139.1, | , 28.1, 0.0, 590.2, | ,  1000,   951,  3000,  2929, | , -3.4, 4363.3, 51.569, |, 0.0
6731.2, 138.7, | , 28.1, 0.0, 593.7, | ,  1000,   956,  3000,  2928, | , -3.4, 4358.1, 51.551, |, 0.0
6732.3, 139.2, | , 28.1, 0.0, 594.7, | ,  1000,   955,  3000,  2931, | , -3.4, 4353.4, 51.520, |, 0.0
6733.3, 138.8, | , 28.1, 0.0, 594.6, | ,  1000,   956,  3000,  2927, | , -3.4, 4332.0, 51.228, |, 0.0
6734.3, 138.7, | , 28.1, 0.0, 594.7, | ,  1000,   958,  3000,  2926, | , -3.4, 4338.8, 51.313, |, 0.0
6735.3, 138.9, | , 28.1, 0.0, 595.0, | ,  1000,   952,  3000,  2910, | , -3.4, 4344.8, 51.100, |, 0.0
6736.3, 139.3, | , 28.1, 0.0, 590.7, | ,  1000,   955,  3000,  2918, | , -3.4, 4352.6, 51.351, |, 0.0
6737.3, 138.7, | , 28.1, 0.0, 594.7, | ,  1000,   957,  3000,  2941, | , -3.4, 4340.6, 51.527, |, 0.0
6738.3, 138.9, | , 28.1, 0.0, 594.9, | ,  1000,   953,  3000,  2951, | , -3.4, 4336.7, 51.555, |, 0.0
6739.3, 139.1, | , 28.1, 0.0, 594.8, | ,  1000,   958,  3000,  2938, | , -3.4, 4311.9, 51.161, |, 0.0
6740.3, 138.5, | , 28.1, 0.0, 594.8, | ,  1000,   953,  3000,  2914, | , -3.4, 4324.3, 50.927, |, 0.0
6741.4, 139.3, | , 28.1, 0.0, 590.3, | ,  1000,   957,  3000,  2926, | , -3.4, 4343.1, 51.355, |, 0.0
6742.4, 139.2, | , 28.1, 0.0, 594.5, | ,  1000,   956,  3000,  2929, | , -3.4, 4344.4, 51.406, |, 0.0
6743.4, 138.7, | , 28.1, 0.0, 594.7, | ,  1000,   957,  3000,  2957, | , -3.4, 4334.1, 51.662, |, 0.0
6744.4, 138.7, | , 28.1, 0.0, 594.9, | ,  1000,   956,  3000,  2920, | , -3.4, 4309.7, 50.873, |, 0.0
6745.4, 139.1, | , 28.1, 0.0, 595.3, | ,  1000,   952,  3000,  2918, | , -3.4, 4303.3, 50.712, |, 0.0
6746.4, 139.6, | , 28.1, 0.0, 591.2, | ,  1000,   953,  3000,  2942, | , -3.4, 4328.6, 51.348, |, 0.0
6747.4, 138.7, | , 28.1, 0.0, 594.7, | ,  1000,   954,  3000,  2927, | , -3.4, 4324.3, 51.117, |, 0.0
6748.4, 139.3, | , 28.1, 0.0, 593.9, | ,  1000,   956,  3000,  2943, | , -3.4, 4339.7, 51.528, |, 0.0
6749.5, 138.6, | , 28.1, 0.0, 594.9, | ,  1000,   958,  3000,  2918, | , -3.4, 4316.1, 50.946, |, 0.0
6750.5, 138.9, | , 28.1, 0.0, 594.7, | ,  1000,   955,  3000,  2941, | , -3.4, 4362.0, 51.762, |, 0.0
6751.5, 138.7, | , 28.1, 0.0, 594.9, | ,  1000,   956,  3000,  2922, | , -3.4, 4309.7, 50.912, |, 0.0
6752.5, 139.5, | , 28.1, 0.0, 591.5, | ,  1000,   953,  3000,  2925, | , -3.4, 4337.1, 51.220, |, 0.0
6753.5, 139.0, | , 28.1, 0.0, 594.0, | ,  1000,   955,  3000,  2940, | , -3.4, 4324.3, 51.291, |, 0.0
6754.5, 138.7, | , 28.1, 0.0, 594.7, | ,  1000,   958,  3000,  2919, | , -3.4, 4291.3, 50.675, |, 0.0
6755.5, 138.9, | , 28.1, 0.0, 595.1, | ,  1000,   952,  3000,  2901, | , -3.4, 4328.1, 50.785, |, 0.0
6756.5, 138.6, | , 28.1, 0.0, 595.4, | ,  1000,   955,  3000,  2924, | , -3.4, 4344.8, 51.334, |, 0.0
6757.5, 139.3, | , 28.1, 0.0, 590.4, | ,  1000,   954,  3000,  2927, | , -3.4, 4348.7, 51.404, |, 0.0
6758.6, 138.8, | , 28.1, 0.0, 594.6, | ,  1000,   956,  3000,  2938, | , -3.4, 4355.6, 51.656, |, 0.0
6759.6, 139.1, | , 28.1, 0.0, 595.4, | ,  1000,   956,  3000,  2933, | , -3.4, 4350.4, 51.527, |, 0.0
6760.6, 138.7, | , 28.1, 0.0, 595.4, | ,  1000,   957,  3000,  2930, | , -3.4, 4327.7, 51.240, |, 0.0
6761.6, 138.6, | , 28.1, 0.0, 595.3, | ,  1000,   953,  3000,  2922, | , -3.4, 4334.1, 51.147, |, 0.0
6762.6, 139.8, | , 28.1, 0.0, 591.8, | ,  1000,   953,  3000,  2946, | , -3.4, 4337.6, 51.502, |, 0.0
6763.6, 138.8, | , 28.1, 0.0, 594.6, | ,  1000,   955,  3000,  2914, | , -3.4, 4304.1, 50.712, |, 0.0
6764.6, 138.7, | , 28.1, 0.0, 595.3, | ,  1000,   956,  3000,  2920, | , -3.4, 4334.1, 51.168, |, 0.0
6765.6, 138.9, | , 28.1, 0.0, 595.4, | ,  1000,   955,  3000,  2931, | , -3.4, 4331.1, 51.262, |, 0.0
6766.6, 139.2, | , 28.1, 0.0, 595.7, | ,  1000,   954,  3000,  2938, | , -3.4, 4338.4, 51.425, |, 0.0
6767.7, 138.8, | , 28.1, 0.0, 595.4, | ,  1000,   958,  3000,  2927, | , -3.4, 4320.4, 51.121, |, 0.0
6768.7, 139.3, | , 28.1, 0.0, 591.2, | ,  1000,   950,  3000,  2919, | , -3.4, 4310.1, 50.789, |, 0.0
6769.7, 139.1, | , 28.2, 0.0, 595.8, | ,  1000,   958,  3000,  2928, | , -3.4, 4316.6, 51.090, |, 0.0
6770.7, 138.7, | , 28.1, 0.0, 594.8, | ,  1000,   958,  3000,  2929, | , -3.4, 4329.4, 51.252, |, 0.0
6771.7, 138.7, | , 28.1, 0.0, 595.4, | ,  1000,   954,  3000,  2926, | , -3.4, 4327.7, 51.138, |, 0.0
6772.7, 139.0, | , 28.1, 0.0, 595.8, | ,  1000,   953,  3000,  2925, | , -3.4, 4319.1, 51.012, |, 0.0
6773.7, 139.5, | , 28.1, 0.0, 590.3, | ,  1000,   954,  3000,  2933, | , -3.4, 4325.6, 51.196, |, 0.0
6774.7, 138.6, | , 28.2, 0.0, 595.4, | ,  1000,   957,  3000,  2928, | , -3.4, 4310.1, 50.994, |, 0.0
6775.7, 138.9, | , 28.1, 0.0, 595.8, | ,  1000,   952,  3000,  2927, | , -3.4, 4349.6, 51.389, |, 0.0
6776.8, 138.9, | , 28.1, 0.0, 595.8, | ,  1000,   957,  3000,  2920, | , -3.4, 4330.3, 51.127, |, 0.0
6777.8, 138.8, | , 28.2, 0.0, 591.9, | ,  1000,   952,  3000,  2929, | , -3.4, 4325.1, 51.118, |, 0.0
6778.8, 139.8, | , 28.2, 0.0, 591.5, | ,  1000,   952,  3000,  2944, | , -3.4, 4336.3, 51.443, |, 0.0
6779.8, 139.1, | , 28.1, 0.0, 595.8, | ,  1000,   954,  3000,  2911, | , -3.4, 4291.7, 50.527, |, 0.0
6780.8, 138.6, | , 28.1, 0.0, 595.5, | ,  1000,   954,  3000,  2904, | , -3.4, 4316.6, 50.721, |, 0.0
6781.8, 138.7, | , 28.2, 0.0, 595.5, | ,  1000,   957,  3000,  2920, | , -3.4, 4357.7, 51.453, |, 0.0
6782.8, 139.1, | , 28.1, 0.0, 596.1, | ,  1000,   957,  3000,  2946, | , -3.4, 4340.6, 51.592, |, 0.0
