Repository: jdhuang-csm/Ru-BCA

## Methods
* (BaO)<sub>x</sub>-(CaO)<sub>y</sub>-(Al<sub>2</sub>O<sub>3</sub>)<sub>1-x-y</sub> (BCA) catalyst supports were synthesized via sol-gel and solid-state methods. 
* Ru/BCA catalysts were prepared via incipient wetness impregnation to achieve 1 wt. % Ru loading.
* Ammonia synthesis rates were measured for Ru/BCA catalysts in a packed-bed reactor at 480-600<sup>o</sup>C, 10 bar, and space velocities up to 1.3 x 10<sup>6</sup> ml g<sub>cat</sub><sup>-1</sup> h<sup>-1</sup>.
* A machine learning (ML) model was employed to improve understanding of the behavior of Ru/BCA catalysts.
* A microkinetic model was developed to describe the best-performing catalyst.

File: data/init_files_Cadigan/B2CA_7-12_dryoven.txt (part 17 of 29)
********** Start test **********
Elapsed time, Pressure, | , LJtemp(C), Inner-Temp, Outer-Temp, | , N2-set, N2-flow, H2-set, H2-flow, | , pH, NH3_ppm, NH3_Prod_rate, |, In222Temp
6384.0, 139.3, | , 28.4, 0.0, 572.0, | ,  4000,  3879, 12000, 11716, | , -3.4, 3092.9, 136.654, |, 0.0
6385.0, 139.4, | , 28.4, 0.0, 571.9, | ,  4000,  3877, 12000, 11649, | , -3.4, 3127.6, 137.576, |, 0.0
6386.0, 139.6, | , 28.4, 0.0, 572.4, | ,  4000,  3871, 12000, 11726, | , -3.4, 3000.0, 132.582, |, 0.0
6387.0, 139.3, | , 28.4, 0.0, 572.2, | ,  4000,  3880, 12000, 11650, | , -3.4, 3051.4, 134.265, |, 0.0
6388.0, 140.2, | , 28.4, 0.0, 565.7, | ,  4000,  3872, 12000, 11725, | , -3.4, 3082.6, 136.226, |, 0.0
6389.1, 139.8, | , 28.4, 0.0, 572.4, | ,  4000,  3883, 12000, 11724, | , -3.4, 3081.8, 136.275, |, 0.0
6390.1, 139.3, | , 28.4, 0.0, 572.2, | ,  4000,  3876, 12000, 11676, | , -3.4, 3011.1, 132.686, |, 0.0
6391.1, 139.3, | , 28.4, 0.0, 572.0, | ,  4000,  3877, 12000, 11713, | , -3.4, 3068.1, 135.526, |, 0.0
6392.1, 139.2, | , 28.4, 0.0, 572.1, | ,  4000,  3873, 12000, 11665, | , -3.4, 3086.9, 135.896, |, 0.0
6393.1, 140.3, | , 28.4, 0.0, 568.0, | ,  4000,  3875, 12000, 11674, | , -3.4, 3099.4, 136.540, |, 0.0
6394.1, 139.6, | , 28.4, 0.0, 571.5, | ,  4000,  3883, 12000, 11776, | , -3.4, 3085.6, 136.898, |, 0.0
6395.1, 139.3, | , 28.4, 0.0, 571.9, | ,  4000,  3875, 12000, 11701, | , -3.4, 2970.0, 131.082, |, 0.0
6396.1, 139.1, | , 28.4, 0.0, 572.5, | ,  4000,  3871, 12000, 11650, | , -3.4, 3015.4, 132.608, |, 0.0
6397.1, 139.6, | , 28.4, 0.0, 572.6, | ,  4000,  3873, 12000, 11742, | , -3.4, 3101.1, 137.195, |, 0.0
6398.1, 139.3, | , 28.4, 0.0, 571.9, | ,  4000,  3876, 12000, 11709, | , -3.4, 3084.4, 136.194, |, 0.0
6399.2, 140.3, | , 28.4, 0.0, 565.7, | ,  4000,  3879, 12000, 11729, | , -3.4, 3103.6, 137.250, |, 0.0
6400.2, 139.7, | , 28.4, 0.0, 572.6, | ,  4000,  3877, 12000, 11721, | , -3.4, 3026.5, 133.763, |, 0.0
6401.2, 139.4, | , 28.4, 0.0, 572.6, | ,  4000,  3877, 12000, 11746, | , -3.4, 3022.2, 133.785, |, 0.0
6402.2, 139.5, | , 28.4, 0.0, 569.3, | ,  4000,  3877, 12000, 11686, | , -3.4, 3032.5, 133.717, |, 0.0
6403.2, 139.7, | , 28.4, 0.0, 572.9, | ,  4000,  3875, 12000, 11671, | , -3.4, 3040.2, 133.920, |, 0.0
6404.2, 140.6, | , 28.4, 0.0, 566.4, | ,  4000,  3873, 12000, 11714, | , -3.4, 3072.8, 135.707, |, 0.0
6405.2, 139.2, | , 28.4, 0.0, 572.0, | ,  4000,  3877, 12000, 11675, | , -3.4, 3066.8, 135.142, |, 0.0
6406.2, 139.4, | , 28.4, 0.0, 571.9, | ,  4000,  3878, 12000, 11702, | , -3.4, 3052.7, 134.756, |, 0.0
6407.2, 139.7, | , 28.4, 0.0, 572.4, | ,  4000,  3877, 12000, 11676, | , -3.4, 3038.5, 133.901, |, 0.0
6408.3, 139.6, | , 28.4, 0.0, 572.6, | ,  4000,  3879, 12000, 11690, | , -3.4, 3000.8, 132.375, |, 0.0
6409.3, 139.9, | , 28.4, 0.0, 567.4, | ,  4000,  3874, 12000, 11699, | , -3.4, 3074.9, 135.673, |, 0.0
6410.3, 139.9, | , 28.4, 0.0, 571.6, | ,  4000,  3882, 12000, 11743, | , -3.4, 3071.9, 136.000, |, 0.0
6411.3, 139.6, | , 28.4, 0.0, 571.8, | ,  4000,  3877, 12000, 11675, | , -3.4, 3061.7, 134.904, |, 0.0
6412.3, 139.3, | , 28.4, 0.0, 571.5, | ,  4000,  3878, 12000, 11717, | , -3.4, 3093.4, 136.682, |, 0.0
6413.3, 139.5, | , 28.4, 0.0, 571.7, | ,  4000,  3883, 12000, 11733, | , -3.4, 3041.9, 134.591, |, 0.0
6414.3, 139.8, | , 28.4, 0.0, 572.1, | ,  4000,  3877, 12000, 11709, | , -3.4, 2957.1, 130.603, |, 0.0
6415.3, 139.9, | , 28.4, 0.0, 565.7, | ,  4000,  3871, 12000, 11675, | , -3.4, 3074.5, 135.422, |, 0.0
6416.3, 139.4, | , 28.4, 0.0, 572.1, | ,  4000,  3881, 12000, 11697, | , -3.4, 3105.4, 137.052, |, 0.0
6417.3, 139.3, | , 28.4, 0.0, 571.6, | ,  4000,  3875, 12000, 11735, | , -3.4, 3091.2, 136.716, |, 0.0
6418.3, 139.3, | , 28.4, 0.0, 572.0, | ,  4000,  3877, 12000, 11696, | , -3.4, 3064.2, 135.208, |, 0.0
6419.4, 139.5, | , 28.4, 0.0, 572.1, | ,  4000,  3877, 12000, 11723, | , -3.4, 3033.4, 134.073, |, 0.0
6420.4, 139.9, | , 28.4, 0.0, 567.1, | ,  4000,  3874, 12000, 11694, | , -3.4, 2993.1, 132.039, |, 0.0
6421.4, 139.2, | , 28.4, 0.0, 572.1, | ,  4000,  3878, 12000, 11696, | , -3.4, 3107.1, 137.101, |, 0.0
6422.4, 139.8, | , 28.4, 0.0, 572.4, | ,  4000,  3877, 12000, 11727, | , -3.4, 3112.6, 137.603, |, 0.0
6423.4, 139.4, | , 28.4, 0.0, 572.4, | ,  4000,  3877, 12000, 11716, | , -3.4, 3034.7, 134.071, |, 0.0
6424.4, 139.7, | , 28.4, 0.0, 572.4, | ,  4000,  3878, 12000, 11712, | , -3.4, 3008.5, 132.897, |, 0.0
6425.4, 140.3, | , 28.4, 0.0, 568.0, | ,  4000,  3873, 12000, 11711, | , -3.4, 3033.4, 133.942, |, 0.0
6426.4, 139.5, | , 28.4, 0.0, 571.9, | ,  4000,  3877, 12000, 11736, | , -3.4, 3056.1, 135.195, |, 0.0
6427.4, 139.2, | , 28.4, 0.0, 572.4, | ,  4000,  3872, 12000, 11647, | , -3.4, 3062.1, 134.639, |, 0.0
6428.5, 139.6, | , 28.4, 0.0, 572.7, | ,  4000,  3876, 12000, 11706, | , -3.4, 3086.1, 136.248, |, 0.0
6429.5, 139.7, | , 28.4, 0.0, 572.6, | ,  4000,  3879, 12000, 11722, | , -3.4, 3065.9, 135.526, |, 0.0
6430.5, 139.3, | , 28.4, 0.0, 572.3, | ,  4000,  3878, 12000, 11674, | , -3.4, 3033.4, 133.666, |, 0.0
6431.5, 140.1, | , 28.4, 0.0, 566.6, | ,  4000,  3873, 12000, 11705, | , -3.4, 3063.8, 135.223, |, 0.0
6432.5, 139.6, | , 28.4, 0.0, 572.7, | ,  4000,  3876, 12000, 11731, | , -3.4, 3054.4, 135.065, |, 0.0
6433.5, 139.2, | , 28.4, 0.0, 572.6, | ,  4000,  3872, 12000, 11696, | , -3.4, 3043.2, 134.238, |, 0.0
6434.5, 139.2, | , 28.4, 0.0, 572.5, | ,  4000,  3877, 12000, 11660, | , -3.4, 3058.2, 134.636, |, 0.0
6435.5, 139.4, | , 28.5, 0.0, 572.3, | ,  4000,  3875, 12000, 11717, | , -3.4, 3083.1, 136.198, |, 0.0
6436.5, 140.1, | , 28.4, 0.0, 566.2, | ,  4000,  3873, 12000, 11655, | , -3.4, 3037.2, 133.626, |, 0.0
6437.5, 139.3, | , 28.4, 0.0, 572.4, | ,  4000,  3878, 12000, 11727, | , -3.4, 3054.8, 135.065, |, 0.0
6438.6, 139.3, | , 28.5, 0.0, 572.6, | ,  4000,  3876, 12000, 11688, | , -3.4, 3012.4, 132.849, |, 0.0
6439.6, 139.6, | , 28.4, 0.0, 572.7, | ,  4000,  3875, 12000, 11682, | , -3.4, 3023.5, 133.271, |, 0.0
6440.6, 139.3, | , 28.5, 0.0, 572.5, | ,  4000,  3877, 12000, 11692, | , -3.4, 3086.9, 136.172, |, 0.0
6441.6, 139.9, | , 28.4, 0.0, 567.8, | ,  4000,  3877, 12000, 11723, | , -3.4, 3061.7, 135.319, |, 0.0
6442.6, 139.8, | , 28.4, 0.0, 571.5, | ,  4000,  3881, 12000, 11723, | , -3.4, 3034.2, 134.152, |, 0.0
6443.6, 139.6, | , 28.4, 0.0, 572.8, | ,  4000,  3877, 12000, 11738, | , -3.4, 3035.1, 134.280, |, 0.0
6444.6, 139.4, | , 28.5, 0.0, 572.4, | ,  4000,  3880, 12000, 11679, | , -3.4, 3044.5, 134.213, |, 0.0
6445.6, 139.3, | , 28.4, 0.0, 570.9, | ,  4000,  3877, 12000, 11717, | , -3.4, 3002.1, 132.651, |, 0.0
6446.6, 139.7, | , 28.4, 0.0, 567.8, | ,  4000,  3878, 12000, 11704, | , -3.4, 3078.4, 135.904, |, 0.0
6447.6, 140.3, | , 28.4, 0.0, 566.3, | ,  4000,  3877, 12000, 11673, | , -3.4, 3072.4, 135.358, |, 0.0
6448.6, 140.1, | , 28.5, 0.0, 567.2, | ,  4000,  3872, 12000, 11753, | , -3.4, 3032.9, 134.274, |, 0.0
6449.7, 139.8, | , 28.5, 0.0, 572.7, | ,  4000,  3878, 12000, 11716, | , -3.4, 3070.6, 135.672, |, 0.0
6450.7, 139.5, | , 28.5, 0.0, 572.6, | ,  4000,  3876, 12000, 11664, | , -3.4, 3046.7, 134.151, |, 0.0
6451.7, 139.3, | , 28.5, 0.0, 572.4, | ,  4000,  3877, 12000, 11676, | , -3.4, 3089.1, 136.128, |, 0.0
6452.7, 140.0, | , 28.5, 0.0, 566.3, | ,  4000,  3872, 12000, 11733, | , -3.4, 3051.4, 134.917, |, 0.0
6453.7, 139.7, | , 28.5, 0.0, 572.7, | ,  4000,  3879, 12000, 11689, | , -3.4, 3082.2, 135.948, |, 0.0
6454.7, 139.6, | , 28.5, 0.0, 572.8, | ,  4000,  3877, 12000, 11673, | , -3.4, 3030.4, 133.522, |, 0.0
6455.7, 139.4, | , 28.5, 0.0, 572.7, | ,  4000,  3877, 12000, 11718, | , -3.4, 3051.8, 134.847, |, 0.0
6456.7, 139.6, | , 28.5, 0.0, 572.2, | ,  4000,  3879, 12000, 11734, | , -3.4, 2997.0, 132.584, |, 0.0
6457.7, 140.3, | , 28.4, 0.0, 567.9, | ,  4000,  3876, 12000, 11679, | , -3.4, 3066.4, 135.137, |, 0.0
6458.8, 139.2, | , 28.5, 0.0, 572.3, | ,  4000,  3878, 12000, 11686, | , -3.4, 3100.2, 136.709, |, 0.0
6459.8, 139.6, | , 28.5, 0.0, 571.9, | ,  3000,  3877,  9000, 11754, | , -3.4, 3111.4, 137.796, |, 0.0
6460.8, 139.4, | , 28.5, 0.0, 572.0, | ,  3000,  2877,  9000,  7826, | , -3.4, 3032.9, 91.973, |, 0.0
6461.8, 139.2, | , 28.5, 0.0, 567.6, | ,  3000,  2920,  9000, 10367, | , -3.4, 3096.8, 116.580, |, 0.0
6462.8, 139.4, | , 28.5, 0.0, 569.6, | ,  3000,  2911,  9000,  9769, | , -3.4, 3097.2, 111.274, |, 0.0
6463.8, 139.9, | , 28.5, 0.0, 566.9, | ,  3000,  2906,  9000,  9305, | , -3.4, 3061.7, 105.930, |, 0.0
6464.8, 139.4, | , 28.5, 0.0, 572.7, | ,  3000,  2906,  9000,  9020, | , -3.4, 3089.1, 104.378, |, 0.0
6465.8, 139.3, | , 28.5, 0.0, 571.7, | ,  3000,  2903,  9000,  8970, | , -3.4, 3046.2, 102.474, |, 0.0
6466.8, 139.3, | , 28.5, 0.0, 572.8, | ,  3000,  2911,  9000,  9054, | , -3.4, 3047.1, 103.301, |, 0.0
6467.8, 139.1, | , 28.5, 0.0, 572.2, | ,  3000,  2905,  9000,  8838, | , -3.4, 3021.8, 100.548, |, 0.0
6468.8, 140.2, | , 28.5, 0.0, 567.4, | ,  3000,  2899,  9000,  8749, | , -3.4, 3042.8, 100.430, |, 0.0
6469.9, 138.9, | , 28.5, 0.0, 572.9, | ,  3000,  2904,  9000,  8875, | , -3.4, 3063.8, 102.252, |, 0.0
6470.9, 139.3, | , 28.5, 0.0, 572.2, | ,  3000,  2907,  9000,  8752, | , -3.4, 3109.2, 102.710, |, 0.0
6471.9, 139.6, | , 28.5, 0.0, 573.1, | ,  3000,  2909,  9000,  8829, | , -3.4, 3029.5, 100.759, |, 0.0
6472.9, 139.3, | , 28.5, 0.0, 572.6, | ,  3000,  2905,  9000,  8865, | , -3.4, 3018.0, 100.656, |, 0.0
6473.9, 139.6, | , 28.5, 0.0, 568.0, | ,  3000,  2899,  9000,  8685, | , -3.4, 3014.1, 98.928, |, 0.0
6474.9, 139.5, | , 28.5, 0.0, 572.8, | ,  3000,  2905,  9000,  8872, | , -3.4, 3050.9, 101.812, |, 0.0
6475.9, 139.6, | , 28.5, 0.0, 572.1, | ,  3000,  2906,  9000,  8698, | , -3.4, 3064.2, 100.747, |, 0.0
6476.9, 139.2, | , 28.5, 0.0, 573.0, | ,  3000,  2904,  9000,  8863, | , -3.4, 3063.8, 102.152, |, 0.0
6477.9, 139.1, | , 28.5, 0.0, 573.0, | ,  3000,  2908,  9000,  8731, | , -3.4, 3020.5, 99.618, |, 0.0
6479.0, 139.4, | , 28.5, 0.0, 572.9, | ,  3000,  2898,  9000,  8779, | , -3.4, 3061.7, 101.296, |, 0.0
6480.0, 140.4, | , 28.5, 0.0, 566.4, | ,  3000,  2898,  9000,  8775, | , -3.4, 3068.1, 101.478, |, 0.0
6481.0, 139.3, | , 28.5, 0.0, 572.4, | ,  3000,  2909,  9000,  8783, | , -3.4, 3026.9, 100.279, |, 0.0
6482.0, 139.2, | , 28.5, 0.0, 572.9, | ,  3000,  2905,  9000,  8771, | , -3.4, 3053.1, 101.006, |, 0.0
6483.0, 139.5, | , 28.5, 0.0, 573.8, | ,  3000,  2906,  9000,  8813, | , -3.4, 3083.1, 102.375, |, 0.0
6484.0, 139.1, | , 28.5, 0.0, 573.3, | ,  3000,  2908,  9000,  8711, | , -3.4, 3045.8, 100.272, |, 0.0
6485.0, 139.9, | , 28.5, 0.0, 567.9, | ,  3000,  2901,  9000,  8827, | , -3.4, 3019.2, 100.340, |, 0.0
6486.0, 139.7, | , 28.5, 0.0, 572.3, | ,  3000,  2909,  9000,  8741, | , -3.4, 3031.7, 100.076, |, 0.0
6487.0, 139.1, | , 28.5, 0.0, 572.7, | ,  3000,  2906,  9000,  8805, | , -3.4, 3061.2, 101.580, |, 0.0
6488.0, 139.4, | , 28.5, 0.0, 572.8, | ,  3000,  2905,  9000,  8728, | , -3.4, 3037.2, 100.113, |, 0.0
6489.0, 139.0, | , 28.5, 0.0, 573.3, | ,  3000,  2899,  9000,  8821, | , -3.4, 3074.1, 102.085, |, 0.0
6490.1, 140.2, | , 28.5, 0.0, 568.8, | ,  3000,  2901,  9000,  8729, | , -3.4, 3101.9, 102.209, |, 0.0
6491.1, 139.4, | , 28.5, 0.0, 572.6, | ,  3000,  2904,  9000,  8825, | , -3.4, 2999.5, 99.694, |, 0.0
6492.1, 139.2, | , 28.5, 0.0, 573.0, | ,  3000,  2904,  9000,  8750, | , -3.4, 3020.5, 99.747, |, 0.0
6493.1, 139.4, | , 28.5, 0.0, 573.1, | ,  3000,  2904,  9000,  8816, | , -3.4, 3043.2, 101.064, |, 0.0
6494.1, 139.5, | , 28.5, 0.0, 573.6, | ,  3000,  2909,  9000,  8723, | , -3.4, 3039.4, 100.180, |, 0.0
6495.1, 139.3, | , 28.5, 0.0, 573.5, | ,  3000,  2904,  9000,  8849, | , -3.4, 3046.2, 101.445, |, 0.0
6496.1, 140.1, | , 28.5, 0.0, 566.6, | ,  3000,  2904,  9000,  8829, | , -3.4, 3083.1, 102.496, |, 0.0
6497.1, 139.4, | , 28.5, 0.0, 573.6, | ,  3000,  2906,  9000,  8767, | , -3.4, 3023.5, 99.999, |, 0.0
6498.1, 139.3, | , 28.5, 0.0, 573.5, | ,  3000,  2906,  9000,  8732, | , -3.4, 3093.8, 102.011, |, 0.0
6499.1, 139.2, | , 28.5, 0.0, 573.8, | ,  3000,  2904,  9000,  8854, | , -3.4, 3053.9, 101.742, |, 0.0
6500.2, 139.6, | , 28.5, 0.0, 573.9, | ,  3000,  2904,  9000,  8756, | , -3.4, 3042.8, 100.533, |, 0.0
6501.2, 140.4, | , 28.5, 0.0, 567.9, | ,  3000,  2900,  9000,  8730, | , -3.4, 3075.8, 101.349, |, 0.0
6502.2, 139.0, | , 28.5, 0.0, 573.7, | ,  3000,  2904,  9000,  8808, | , -3.4, 3058.7, 101.497, |, 0.0
6503.2, 139.3, | , 28.5, 0.0, 573.5, | ,  3000,  2906,  9000,  8830, | , -3.4, 3110.9, 103.440, |, 0.0
6504.2, 139.7, | , 28.5, 0.0, 574.0, | ,  3000,  2907,  9000,  8752, | , -3.4, 3130.2, 103.392, |, 0.0
6505.2, 139.6, | , 28.5, 0.0, 573.9, | ,  3000,  2903,  9000,  8800, | , -3.4, 3049.7, 101.128, |, 0.0
6506.2, 139.9, | , 28.5, 0.0, 569.0, | ,  3000,  2900,  9000,  8816, | , -3.4, 3063.8, 101.700, |, 0.0
6507.2, 139.2, | , 28.5, 0.0, 573.1, | ,  3000,  2905,  9000,  8711, | , -3.4, 3067.2, 100.950, |, 0.0
6508.2, 139.4, | , 28.5, 0.0, 573.9, | ,  3000,  2907,  9000,  8809, | , -3.4, 3151.2, 104.593, |, 0.0
6509.2, 139.1, | , 28.5, 0.0, 574.1, | ,  3000,  2904,  9000,  8809, | , -3.4, 3141.8, 104.256, |, 0.0
6510.3, 139.2, | , 28.5, 0.0, 574.4, | ,  3000,  2905,  9000,  8739, | , -3.4, 3092.5, 102.028, |, 0.0
6511.3, 139.5, | , 28.5, 0.0, 574.3, | ,  3000,  2903,  9000,  8793, | , -3.4, 3067.2, 101.644, |, 0.0
6512.3, 140.0, | , 28.5, 0.0, 567.9, | ,  3000,  2905,  9000,  8798, | , -3.4, 3117.8, 103.380, |, 0.0
6513.3, 139.3, | , 28.5, 0.0, 574.0, | ,  3000,  2905,  9000,  8752, | , -3.4, 3114.4, 102.859, |, 0.0
6514.3, 139.1, | , 28.5, 0.0, 573.7, | ,  3000,  2908,  9000,  8745, | , -3.4, 3112.2, 102.748, |, 0.0
6515.3, 139.4, | , 28.5, 0.0, 574.1, | ,  3000,  2906,  9000,  8749, | , -3.4, 3161.5, 104.390, |, 0.0
6516.3, 139.2, | , 28.5, 0.0, 574.5, | ,  3000,  2908,  9000,  8745, | , -3.4, 3146.9, 103.897, |, 0.0
6517.3, 139.9, | , 28.5, 0.0, 568.0, | ,  3000,  2902,  9000,  8767, | , -3.4, 3179.5, 105.106, |, 0.0
6518.3, 139.5, | , 28.5, 0.0, 574.6, | ,  3000,  2904,  9000,  8816, | , -3.4, 3197.0, 106.152, |, 0.0
6519.4, 139.3, | , 28.5, 0.0, 574.5, | ,  3000,  2904,  9000,  8816, | , -3.4, 3166.6, 105.142, |, 0.0
6520.4, 139.1, | , 28.5, 0.0, 574.2, | ,  3000,  2909,  9000,  8726, | , -3.4, 3170.9, 104.528, |, 0.0
6521.4, 139.1, | , 28.5, 0.0, 574.5, | ,  3000,  2906,  9000,  8808, | , -3.4, 3192.8, 105.955, |, 0.0
6522.4, 140.3, | , 28.5, 0.0, 569.2, | ,  3000,  2906,  9000,  8752, | , -3.4, 3215.0, 106.176, |, 0.0
6523.4, 139.1, | , 28.5, 0.0, 574.3, | ,  3000,  2903,  9000,  8788, | , -3.4, 3206.0, 106.190, |, 0.0
6524.4, 139.1, | , 28.5, 0.0, 574.3, | ,  3000,  2907,  9000,  8798, | , -3.4, 3248.5, 107.716, |, 0.0
6525.4, 139.5, | , 28.5, 0.0, 574.6, | ,  3000,  2909,  9000,  8743, | , -3.4, 3239.0, 106.915, |, 0.0
6526.4, 139.5, | , 28.5, 0.0, 574.9, | ,  3000,  2906,  9000,  8815, | , -3.4, 3238.6, 107.537, |, 0.0
6527.4, 139.3, | , 28.5, 0.0, 573.8, | ,  3000,  2901,  9000,  8593, | , -3.4, 3253.2, 105.925, |, 0.0
6528.4, 140.0, | , 28.5, 0.0, 567.8, | ,  3000,  2905,  9000,  8595, | , -3.4, 3240.7, 105.577, |, 0.0
6529.5, 139.5, | , 28.5, 0.0, 574.8, | ,  3000,  2905,  9000,  8553, | , -3.4, 3251.9, 105.558, |, 0.0
6530.5, 139.0, | , 28.5, 0.0, 574.3, | ,  3000,  2904,  9000,  8682, | , -3.4, 3251.9, 106.737, |, 0.0
6531.5, 139.2, | , 28.5, 0.0, 574.4, | ,  3000,  2905,  9000,  8730, | , -3.4, 3304.6, 108.914, |, 0.0
6532.5, 139.6, | , 28.5, 0.0, 574.2, | ,  3000,  2909,  9000,  8749, | , -3.4, 3249.3, 107.315, |, 0.0
6533.5, 139.8, | , 28.5, 0.0, 568.9, | ,  3000,  2896,  9000,  8726, | , -3.4, 3287.9, 108.244, |, 0.0
6534.5, 139.2, | , 28.5, 0.0, 574.6, | ,  3000,  2903,  9000,  8790, | , -3.4, 3335.0, 110.469, |, 0.0
6535.5, 139.3, | , 28.5, 0.0, 574.1, | ,  3000,  2904,  9000,  8791, | , -3.4, 3295.2, 109.170, |, 0.0
6536.5, 139.6, | , 28.5, 0.0, 574.4, | ,  3000,  2906,  9000,  8773, | , -3.4, 3280.6, 108.535, |, 0.0
6537.5, 139.1, | , 28.5, 0.0, 573.8, | ,  3000,  2899,  9000,  8759, | , -3.4, 3329.4, 109.943, |, 0.0
6538.5, 139.9, | , 28.5, 0.0, 569.7, | ,  3000,  2900,  9000,  8802, | , -3.4, 3375.7, 111.890, |, 0.0
6539.5, 139.1, | , 28.5, 0.0, 574.9, | ,  3000,  2908,  9000,  8757, | , -3.4, 3327.3, 109.941, |, 0.0
6540.6, 139.4, | , 28.5, 0.0, 574.8, | ,  3000,  2905,  9000,  8775, | , -3.4, 3387.3, 112.069, |, 0.0
6541.6, 139.2, | , 28.5, 0.0, 574.5, | ,  3000,  2907,  9000,  8805, | , -3.4, 3413.0, 113.211, |, 0.0
6542.6, 139.2, | , 28.5, 0.0, 574.3, | ,  3000,  2905,  9000,  8809, | , -3.4, 3360.3, 111.499, |, 0.0
6543.6, 139.5, | , 28.5, 0.0, 574.6, | ,  3000,  2906,  9000,  8786, | , -3.4, 3404.8, 112.753, |, 0.0
6544.6, 139.8, | , 28.5, 0.0, 570.6, | ,  3000,  2900,  9000,  8813, | , -3.4, 3376.1, 112.016, |, 0.0
6545.6, 139.0, | , 28.5, 0.0, 574.8, | ,  3000,  2909,  9000,  8747, | , -3.4, 3381.3, 111.629, |, 0.0
6546.6, 139.4, | , 28.5, 0.0, 574.7, | ,  3000,  2909,  9000,  8793, | , -3.4, 3430.1, 113.681, |, 0.0
6547.6, 139.7, | , 28.5, 0.0, 574.2, | ,  3000,  2904,  9000,  8767, | , -3.4, 3420.3, 113.065, |, 0.0
6548.6, 139.2, | , 28.5, 0.0, 574.8, | ,  3000,  2902,  9000,  8790, | , -3.4, 3400.6, 112.614, |, 0.0
6549.7, 139.9, | , 28.5, 0.0, 569.2, | ,  3000,  2901,  9000,  8821, | , -3.4, 3438.3, 114.156, |, 0.0
6550.7, 139.1, | , 28.5, 0.0, 574.9, | ,  3000,  2907,  9000,  8791, | , -3.4, 3476.0, 115.167, |, 0.0
6551.7, 139.1, | , 28.5, 0.0, 574.7, | ,  3000,  2909,  9000,  8739, | , -3.4, 3479.8, 114.797, |, 0.0
6552.7, 139.3, | , 28.5, 0.0, 574.1, | ,  3000,  2907,  9000,  8787, | , -3.4, 3445.5, 114.121, |, 0.0
6553.7, 139.8, | , 28.5, 0.0, 574.4, | ,  3000,  2907,  9000,  8753, | , -3.4, 3467.0, 114.495, |, 0.0
6554.7, 139.7, | , 28.5, 0.0, 570.3, | ,  3000,  2904,  9000,  8790, | , -3.4, 3468.2, 114.874, |, 0.0
6555.7, 139.1, | , 28.5, 0.0, 574.9, | ,  3000,  2908,  9000,  8768, | , -3.4, 3511.9, 116.134, |, 0.0
6556.7, 139.5, | , 28.5, 0.0, 575.2, | ,  3000,  2904,  9000,  8788, | , -3.4, 3493.1, 115.671, |, 0.0
6557.7, 139.6, | , 28.5, 0.0, 574.6, | ,  3000,  2903,  9000,  8790, | , -3.4, 3503.0, 116.004, |, 0.0
6558.7, 139.2, | , 28.5, 0.0, 574.3, | ,  3000,  2907,  9000,  8777, | , -3.4, 3509.4, 116.130, |, 0.0
6559.8, 139.2, | , 28.5, 0.0, 574.9, | ,  3000,  2908,  9000,  8781, | , -3.4, 3523.9, 116.652, |, 0.0
6560.8, 140.2, | , 28.5, 0.0, 570.9, | ,  3000,  2903,  9000,  8748, | , -3.4, 3494.4, 115.308, |, 0.0
6561.8, 139.2, | , 28.5, 0.0, 574.9, | ,  3000,  2908,  9000,  8788, | , -3.4, 3526.5, 116.808, |, 0.0
6562.8, 139.2, | , 28.5, 0.0, 574.8, | ,  3000,  2904,  9000,  8773, | , -3.4, 3545.8, 117.262, |, 0.0
6563.8, 139.5, | , 28.5, 0.0, 575.6, | ,  3000,  2906,  9000,  8801, | , -3.4, 3551.8, 117.754, |, 0.0
6564.8, 139.6, | , 28.5, 0.0, 575.4, | ,  3000,  2907,  9000,  8771, | , -3.4, 3533.4, 116.851, |, 0.0
6565.8, 139.9, | , 28.5, 0.0, 570.4, | ,  3000,  2904,  9000,  8744, | , -3.4, 3513.7, 115.909, |, 0.0
6566.8, 139.1, | , 28.5, 0.0, 575.2, | ,  3000,  2905,  9000,  8744, | , -3.4, 3575.8, 117.958, |, 0.0
6567.8, 139.6, | , 28.5, 0.0, 574.4, | ,  3000,  2906,  9000,  8788, | , -3.4, 3587.4, 118.803, |, 0.0
6568.8, 139.3, | , 28.5, 0.0, 575.2, | ,  3000,  2906,  9000,  8798, | , -3.4, 3599.8, 119.315, |, 0.0
6569.9, 139.2, | , 28.5, 0.0, 574.7, | ,  3000,  2904,  9000,  8776, | , -3.4, 3551.4, 117.478, |, 0.0
6570.9, 140.2, | , 28.5, 0.0, 570.8, | ,  3000,  2905,  9000,  8772, | , -3.4, 3574.5, 118.203, |, 0.0
6571.9, 139.5, | , 28.5, 0.0, 575.5, | ,  3000,  2905,  9000,  8752, | , -3.4, 3548.8, 117.164, |, 0.0
6572.9, 139.2, | , 28.5, 0.0, 574.7, | ,  3000,  2905,  9000,  8784, | , -3.4, 3609.6, 119.482, |, 0.0
6573.9, 139.3, | , 28.5, 0.0, 575.2, | ,  3000,  2903,  9000,  8803, | , -3.4, 3646.1, 120.859, |, 0.0
6574.9, 139.6, | , 28.5, 0.0, 575.5, | ,  3000,  2904,  9000,  8787, | , -3.4, 3607.1, 119.423, |, 0.0
6575.9, 139.3, | , 28.5, 0.0, 575.4, | ,  3000,  2909,  9000,  8823, | , -3.4, 3604.9, 119.763, |, 0.0
6576.9, 139.9, | , 28.5, 0.0, 570.8, | ,  3000,  2902,  9000,  8785, | , -3.4, 3604.9, 119.306, |, 0.0
6577.9, 139.5, | , 28.5, 0.0, 575.0, | ,  3000,  2899,  9000,  8722, | , -3.4, 3605.8, 118.660, |, 0.0
6579.0, 139.2, | , 28.5, 0.0, 575.4, | ,  3000,  2906,  9000,  8784, | , -3.4, 3605.4, 119.354, |, 0.0
6580.0, 139.1, | , 28.5, 0.0, 575.3, | ,  3000,  2904,  9000,  8764, | , -3.4, 3633.6, 120.059, |, 0.0
6581.0, 139.4, | , 28.5, 0.0, 575.1, | ,  3000,  2903,  9000,  8821, | , -3.4, 3603.2, 119.629, |, 0.0
6582.0, 140.1, | , 28.5, 0.0, 571.4, | ,  3000,  2905,  9000,  8760, | , -3.4, 3601.5, 118.972, |, 0.0
6583.0, 139.4, | , 28.5, 0.0, 574.4, | ,  3000,  2904,  9000,  8749, | , -3.4, 3604.9, 118.957, |, 0.0
6584.0, 139.1, | , 28.5, 0.0, 575.2, | ,  3000,  2904,  9000,  8811, | , -3.4, 3616.9, 119.987, |, 0.0
6585.0, 139.2, | , 28.5, 0.0, 575.3, | ,  3000,  2908,  9000,  8782, | , -3.4, 3608.3, 119.444, |, 0.0
6586.0, 139.5, | , 28.5, 0.0, 576.0, | ,  3000,  2906,  9000,  8777, | , -3.4, 3606.6, 119.320, |, 0.0
6587.0, 139.9, | , 28.5, 0.0, 570.9, | ,  3000,  2902,  9000,  8792, | , -3.4, 3607.5, 119.466, |, 0.0
6588.0, 139.3, | , 28.5, 0.0, 575.2, | ,  3000,  2902,  9000,  8789, | , -3.4, 3630.2, 120.177, |, 0.0
6589.0, 139.4, | , 28.5, 0.0, 575.9, | ,  3000,  2904,  9000,  8749, | , -3.4, 3616.9, 119.352, |, 0.0
6590.1, 139.1, | , 28.5, 0.0, 575.9, | ,  3000,  2907,  9000,  8761, | , -3.4, 3605.4, 119.126, |, 0.0
6591.1, 139.2, | , 28.5, 0.0, 575.8, | ,  3000,  2903,  9000,  8804, | , -3.4, 3603.6, 119.463, |, 0.0
6592.1, 139.6, | , 28.5, 0.0, 576.1, | ,  3000,  2904,  9000,  8806, | , -3.4, 3603.2, 119.486, |, 0.0
6593.1, 140.1, | , 28.5, 0.0, 571.3, | ,  3000,  2904,  9000,  8785, | , -3.4, 3610.1, 119.498, |, 0.0
6594.1, 139.2, | , 28.5, 0.0, 572.3, | ,  3000,  2908,  9000,  8816, | , -3.4, 476.8, 15.880, |, 0.0
6595.1, 139.2, | , 28.5, 0.0, 575.9, | ,  3000,  2904,  9000,  8816, | , -3.4, 554.4, 18.457, |, 0.0
6596.1, 139.5, | , 28.5, 0.0, 576.0, | ,  3000,  2907,  9000,  8766, | , -3.4, 589.9, 19.560, |, 0.0
6597.1, 139.4, | , 28.5, 0.0, 575.8, | ,  3000,  2903,  9000,  8746, | , -3.4, 664.1, 21.971, |, 0.0
6598.1, 140.1, | , 28.5, 0.0, 569.8, | ,  3000,  2904,  9000,  8778, | , -3.4, 744.6, 24.704, |, 0.0
6599.1, 139.1, | , 28.5, 0.0, 575.8, | ,  3000,  2904,  9000,  8763, | , -3.4, 840.6, 27.850, |, 0.0
6600.2, 139.4, | , 28.5, 0.0, 576.0, | ,  3000,  2902,  9000,  8734, | , -3.4, 897.1, 29.641, |, 0.0
6601.2, 139.1, | , 28.5, 0.0, 576.0, | ,  3000,  2903,  9000,  8764, | , -3.4, 1019.2, 33.760, |, 0.0
6602.2, 139.1, | , 28.5, 0.0, 576.0, | ,  3000,  2907,  9000,  8777, | , -3.4, 1080.9, 35.856, |, 0.0
6603.2, 140.1, | , 28.5, 0.0, 571.3, | ,  3000,  2901,  9000,  8749, | , -3.4, 1126.4, 37.250, |, 0.0
6604.2, 139.3, | , 28.5, 0.0, 575.3, | ,  3000,  2907,  9000,  8784, | , -3.4, 1211.6, 40.209, |, 0.0
6605.2, 139.2, | , 28.5, 0.0, 575.9, | ,  3000,  2904,  9000,  8815, | , -3.4, 1290.5, 42.926, |, 0.0
6606.2, 139.1, | , 28.6, 0.0, 576.3, | ,  3000,  2909,  9000,  8797, | , -3.4, 1362.4, 45.264, |, 0.0
6607.2, 139.5, | , 28.5, 0.0, 576.5, | ,  3000,  2906,  9000,  8788, | , -3.4, 1449.0, 48.089, |, 0.0
6608.2, 139.2, | , 28.5, 0.0, 576.2, | ,  3000,  2906,  9000,  8792, | , -3.4, 1514.1, 50.264, |, 0.0
6609.2, 139.8, | , 28.5, 0.0, 569.9, | ,  3000,  2899,  9000,  8759, | , -3.4, 1580.5, 52.284, |, 0.0
6610.3, 139.5, | , 28.5, 0.0, 576.1, | ,  3000,  2905,  9000,  8785, | , -3.4, 1669.6, 55.377, |, 0.0
6611.3, 139.1, | , 28.5, 0.0, 576.1, | ,  3000,  2906,  9000,  8798, | , -3.4, 1752.7, 58.202, |, 0.0
6612.3, 139.2, | , 28.6, 0.0, 576.0, | ,  3000,  2907,  9000,  8805, | , -3.4, 1823.0, 60.570, |, 0.0
6613.3, 139.0, | , 28.5, 0.0, 576.1, | ,  3000,  2903,  9000,  8737, | , -3.4, 1907.0, 62.971, |, 0.0
6614.3, 140.3, | , 28.5, 0.0, 570.3, | ,  3000,  2904,  9000,  8802, | , -3.4, 1991.8, 66.137, |, 0.0
6615.3, 139.2, | , 28.5, 0.0, 576.3, | ,  3000,  2909,  9000,  8810, | , -3.4, 2058.2, 68.409, |, 0.0
6616.3, 139.7, | , 28.6, 0.0, 576.2, | ,  3000,  2905,  9000,  8820, | , -3.4, 2125.1, 70.665, |, 0.0
6617.3, 139.4, | , 28.6, 0.0, 576.3, | ,  3000,  2903,  9000,  8756, | , -3.4, 2173.5, 71.860, |, 0.0
6618.3, 139.2, | , 28.5, 0.0, 576.2, | ,  3000,  2909,  9000,  8760, | , -3.4, 2272.9, 75.213, |, 0.0
6619.4, 139.7, | , 28.5, 0.0, 571.2, | ,  3000,  2905,  9000,  8781, | , -3.4, 2326.4, 77.087, |, 0.0
6620.4, 139.6, | , 28.6, 0.0, 575.1, | ,  3000,  2907,  9000,  8798, | , -3.4, 2435.3, 80.815, |, 0.0
6621.4, 139.3, | , 28.6, 0.0, 576.1, | ,  3000,  2902,  9000,  8813, | , -3.4, 2511.1, 83.401, |, 0.0
6622.4, 139.2, | , 28.6, 0.0, 576.2, | ,  3000,  2906,  9000,  8730, | , -3.4, 2549.2, 84.094, |, 0.0
6623.4, 139.1, | , 28.6, 0.0, 576.2, | ,  3000,  2903,  9000,  8790, | , -3.4, 2611.4, 86.557, |, 0.0
6624.4, 139.5, | , 28.6, 0.0, 576.6, | ,  3000,  2903,  9000,  8790, | , -3.4, 2732.6, 90.556, |, 0.0
6625.4, 140.0, | , 28.6, 0.0, 570.1, | ,  3000,  2905,  9000,  8756, | , -3.4, 2759.6, 91.203, |, 0.0
6626.4, 139.1, | , 28.6, 0.0, 576.4, | ,  3000,  2907,  9000,  8803, | , -3.4, 2787.9, 92.526, |, 0.0
6627.4, 139.6, | , 28.6, 0.0, 576.5, | ,  3000,  2909,  9000,  8808, | , -3.4, 2851.7, 94.695, |, 0.0
6628.5, 139.1, | , 28.6, 0.0, 576.3, | ,  3000,  2907,  9000,  8786, | , -3.4, 2914.7, 96.584, |, 0.0
6629.5, 139.2, | , 28.6, 0.0, 576.2, | ,  3000,  2905,  9000,  8788, | , -3.4, 2999.5, 99.386, |, 0.0
6630.5, 139.9, | , 28.6, 0.0, 570.2, | ,  3000,  2902,  9000,  8801, | , -3.4, 3043.2, 100.913, |, 0.0
6631.5, 139.5, | , 28.6, 0.0, 576.5, | ,  3000,  2906,  9000,  8760, | , -3.4, 3120.8, 103.148, |, 0.0
6632.5, 139.1, | , 28.6, 0.0, 576.0, | ,  3000,  2904,  9000,  8762, | , -3.4, 3160.6, 104.465, |, 0.0
6633.5, 139.5, | , 28.6, 0.0, 576.7, | ,  3000,  2909,  9000,  8759, | , -3.4, 3226.2, 106.637, |, 0.0
6634.5, 139.0, | , 28.6, 0.0, 576.2, | ,  3000,  2904,  9000,  8746, | , -3.4, 3288.7, 108.536, |, 0.0
6635.5, 139.8, | , 28.6, 0.0, 571.4, | ,  3000,  2901,  9000,  8767, | , -3.4, 3361.1, 111.093, |, 0.0
6636.5, 139.4, | , 28.6, 0.0, 575.6, | ,  3000,  2908,  9000,  8807, | , -3.4, 3366.7, 111.719, |, 0.0
6637.5, 139.5, | , 28.6, 0.0, 576.6, | ,  3000,  2905,  9000,  8793, | , -3.4, 3404.0, 112.788, |, 0.0
6638.6, 139.2, | , 28.6, 0.0, 576.6, | ,  3000,  2907,  9000,  8769, | , -3.4, 3444.3, 113.899, |, 0.0
6639.6, 139.2, | , 28.6, 0.0, 576.3, | ,  3000,  2909,  9000,  8807, | , -3.4, 3499.5, 116.114, |, 0.0
6640.6, 139.1, | , 28.6, 0.0, 576.4, | ,  3000,  2910,  9000,  8797, | , -3.4, 3517.5, 116.631, |, 0.0
6641.6, 139.9, | , 28.6, 0.0, 569.8, | ,  3000,  2902,  9000,  8765, | , -3.4, 3579.2, 118.261, |, 0.0
6642.6, 139.2, | , 28.6, 0.0, 576.3, | ,  3000,  2906,  9000,  8802, | , -3.4, 3581.8, 118.764, |, 0.0
6643.6, 139.2, | , 28.6, 0.0, 576.6, | ,  3000,  2908,  9000,  8831, | , -3.4, 3614.3, 120.143, |, 0.0
6644.6, 139.1, | , 28.6, 0.0, 576.4, | ,  3000,  2903,  9000,  8720, | , -3.4, 3634.9, 119.644, |, 0.0
6645.6, 139.4, | , 28.6, 0.0, 576.5, | ,  3000,  2905,  9000,  8786, | , -3.4, 3700.5, 122.497, |, 0.0
6646.6, 140.1, | , 28.6, 0.0, 570.5, | ,  3000,  2908,  9000,  8820, | , -3.4, 3746.7, 124.410, |, 0.0
6647.6, 139.2, | , 28.6, 0.0, 576.2, | ,  3000,  2908,  9000,  8782, | , -3.4, 3713.3, 122.910, |, 0.0
6648.7, 139.6, | , 28.6, 0.0, 576.2, | ,  3000,  2901,  9000,  8770, | , -3.4, 3730.0, 123.259, |, 0.0
6649.7, 139.1, | , 28.6, 0.0, 576.2, | ,  3000,  2902,  9000,  8781, | , -3.4, 3754.4, 124.190, |, 0.0
6650.7, 139.2, | , 28.6, 0.0, 575.9, | ,  3000,  2903,  9000,  8775, | , -3.4, 3791.7, 125.368, |, 0.0
6651.7, 139.9, | , 28.6, 0.0, 571.4, | ,  3000,  2905,  9000,  8822, | , -3.4, 3782.3, 125.582, |, 0.0
6652.7, 140.5, | , 28.6, 0.0, 567.8, | ,  3000,  2903,  9000,  8777, | , -3.4, 3795.6, 125.514, |, 0.0
6653.7, 139.2, | , 28.6, 0.0, 576.4, | ,  3000,  2902,  9000,  8749, | , -3.4, 3788.7, 124.979, |, 0.0
6654.7, 139.2, | , 28.6, 0.0, 576.5, | ,  3000,  2907,  9000,  8822, | , -3.4, 3829.4, 127.164, |, 0.0
6655.7, 139.5, | , 28.6, 0.0, 576.8, | ,  3000,  2902,  9000,  8764, | , -3.4, 3868.8, 127.778, |, 0.0
6656.7, 139.5, | , 28.6, 0.0, 577.0, | ,  3000,  2908,  9000,  8769, | , -3.4, 3855.1, 127.451, |, 0.0
6657.7, 139.8, | , 28.6, 0.0, 571.5, | ,  3000,  2903,  9000,  8789, | , -3.4, 3862.4, 127.848, |, 0.0
6658.8, 139.5, | , 28.6, 0.0, 576.9, | ,  3000,  2906,  9000,  8816, | , -3.4, 3848.7, 127.727, |, 0.0
6659.8, 139.3, | , 28.6, 0.0, 576.4, | ,  3000,  2904,  9000,  8795, | , -3.4, 3866.7, 128.076, |, 0.0
6660.8, 139.3, | , 28.6, 0.0, 576.4, | ,  3000,  2909,  9000,  8778, | , -3.4, 3824.7, 126.547, |, 0.0
6661.8, 139.1, | , 28.6, 0.0, 576.6, | ,  3000,  2907,  9000,  8779, | , -3.4, 3820.4, 126.394, |, 0.0
6662.8, 140.3, | , 28.6, 0.0, 570.6, | ,  3000,  2901,  9000,  8761, | , -3.4, 3855.1, 127.286, |, 0.0
6663.8, 139.2, | , 28.6, 0.0, 576.6, | ,  3000,  2905,  9000,  8797, | , -3.4, 3891.1, 128.910, |, 0.0
6664.8, 139.2, | , 28.6, 0.0, 576.7, | ,  3000,  2907,  9000,  8801, | , -3.4, 3896.3, 129.145, |, 0.0
6665.8, 139.6, | , 28.6, 0.0, 577.2, | ,  3000,  2904,  9000,  8788, | , -3.4, 3843.1, 127.221, |, 0.0
6666.8, 139.1, | , 28.6, 0.0, 576.6, | ,  3000,  2898,  9000,  8750, | , -3.4, 3810.6, 125.667, |, 0.0
6667.9, 139.8, | , 28.6, 0.0, 571.6, | ,  3000,  2905,  9000,  8771, | , -3.4, 3874.0, 128.067, |, 0.0
6668.9, 139.7, | , 28.6, 0.0, 572.5, | ,  3000,  2903,  9000,  8799, | , -3.4, 3898.0, 129.141, |, 0.0
6669.9, 139.5, | , 28.6, 0.0, 577.0, | ,  3000,  2905,  9000,  8736, | , -3.4, 3870.1, 127.544, |, 0.0
6670.9, 139.3, | , 28.6, 0.0, 576.5, | ,  3000,  2905,  9000,  8786, | , -3.4, 3844.0, 127.234, |, 0.0
6671.9, 139.4, | , 28.6, 0.0, 576.5, | ,  3000,  2909,  9000,  8771, | , -3.4, 3784.0, 125.136, |, 0.0
6672.9, 139.6, | , 28.6, 0.0, 575.7, | ,  3000,  2907,  9000,  8771, | , -3.4, 3806.7, 125.872, |, 0.0
6673.9, 139.7, | , 28.6, 0.0, 572.7, | ,  3000,  2903,  9000,  8762, | , -3.4, 3849.1, 127.114, |, 0.0
6674.9, 139.2, | , 28.6, 0.0, 577.1, | ,  3000,  2903,  9000,  8777, | , -3.4, 3833.3, 126.762, |, 0.0
6675.9, 139.5, | , 28.6, 0.0, 576.8, | ,  3000,  2905,  9000,  8770, | , -3.4, 3819.6, 126.258, |, 0.0
6677.0, 139.5, | , 28.6, 0.0, 576.7, | ,  3000,  2903,  9000,  8800, | , -3.4, 3877.4, 128.461, |, 0.0
6678.0, 139.3, | , 28.6, 0.0, 576.2, | ,  3000,  2903,  9000,  8775, | , -3.4, 3827.3, 126.544, |, 0.0
6679.0, 140.1, | , 28.6, 0.0, 567.6, | ,  3000,  2898,  9000,  8778, | , -3.4, 3826.0, 126.476, |, 0.0
6680.0, 139.7, | , 28.6, 0.0, 577.0, | ,  3000,  2908,  9000,  8782, | , -3.4, 3869.3, 128.060, |, 0.0
6681.0, 139.3, | , 28.6, 0.0, 576.5, | ,  3000,  2904,  9000,  8824, | , -3.4, 3799.9, 126.185, |, 0.0
6682.0, 139.0, | , 28.6, 0.0, 577.1, | ,  3000,  2906,  9000,  8777, | , -3.4, 3799.4, 125.681, |, 0.0
6683.0, 139.2, | , 28.6, 0.0, 576.2, | ,  3000,  2899,  9000,  8751, | , -3.4, 3869.3, 127.618, |, 0.0
6684.0, 139.8, | , 28.6, 0.0, 571.8, | ,  3000,  2903,  9000,  8772, | , -3.4, 3804.6, 125.762, |, 0.0
6685.1, 139.7, | , 28.6, 0.0, 572.1, | ,  3000,  2903,  9000,  8786, | , -3.4, 3855.6, 127.596, |, 0.0
6686.1, 139.6, | , 28.6, 0.0, 577.2, | ,  3000,  2902,  9000,  8734, | , -3.4, 3797.7, 125.110, |, 0.0
6687.1, 139.5, | , 28.6, 0.0, 577.3, | ,  3000,  2902,  9000,  8826, | , -3.4, 3802.9, 126.270, |, 0.0
6688.1, 139.2, | , 28.6, 0.0, 576.2, | ,  3000,  2904,  9000,  8719, | , -3.4, 3867.1, 127.245, |, 0.0
6689.1, 139.2, | , 28.6, 0.0, 576.9, | ,  3000,  2907,  9000,  8774, | , -3.4, 3819.1, 126.300, |, 0.0
6690.1, 140.3, | , 28.6, 0.0, 571.7, | ,  3000,  2903,  9000,  8793, | , -3.4, 3817.4, 126.407, |, 0.0
6691.1, 139.3, | , 28.6, 0.0, 576.6, | ,  3000,  2904,  9000,  8801, | , -3.4, 3808.4, 126.213, |, 0.0
6692.1, 139.2, | , 28.6, 0.0, 576.7, | ,  3000,  2909,  9000,  8733, | , -3.4, 3799.9, 125.244, |, 0.0
6693.1, 139.6, | , 28.6, 0.0, 576.1, | ,  3000,  2899,  9000,  8789, | , -3.4, 3761.3, 124.477, |, 0.0
6694.1, 139.5, | , 28.6, 0.0, 576.6, | ,  3000,  2901,  9000,  8793, | , -3.4, 3826.9, 126.701, |, 0.0
6695.2, 140.4, | , 28.6, 0.0, 570.2, | ,  3000,  2904,  9000,  8798, | , -3.4, 3832.9, 126.987, |, 0.0
6696.2, 139.2, | , 28.6, 0.0, 577.4, | ,  3000,  2906,  9000,  8775, | , -3.4, 3807.6, 125.917, |, 0.0
6697.2, 139.7, | , 28.6, 0.0, 577.5, | ,  3000,  2905,  9000,  8812, | , -3.4, 3751.5, 124.452, |, 0.0
6698.2, 139.3, | , 28.6, 0.0, 576.6, | ,  3000,  2907,  9000,  8766, | , -3.4, 3835.9, 126.768, |, 0.0
6699.2, 139.2, | , 28.6, 0.0, 577.2, | ,  3000,  2907,  9000,  8792, | , -3.4, 3782.3, 125.281, |, 0.0
6700.2, 140.1, | , 28.6, 0.0, 572.2, | ,  3000,  2905,  9000,  8790, | , -3.4, 3863.3, 127.913, |, 0.0
6701.2, 139.9, | , 28.6, 0.0, 572.5, | ,  3000,  2901,  9000,  8761, | , -3.4, 3791.3, 125.186, |, 0.0
6702.2, 139.1, | , 28.6, 0.0, 577.2, | ,  3000,  2903,  9000,  8762, | , -3.4, 3763.4, 124.302, |, 0.0
6703.2, 139.3, | , 28.6, 0.0, 576.7, | ,  3000,  2902,  9000,  8809, | , -3.4, 3833.7, 127.102, |, 0.0
6704.2, 139.7, | , 28.6, 0.0, 576.8, | ,  3000,  2904,  9000,  8787, | , -3.4, 3801.6, 125.839, |, 0.0
6705.3, 139.3, | , 28.6, 0.0, 576.3, | ,  3000,  2906,  9000,  8767, | , -3.4, 3749.3, 123.917, |, 0.0
6706.3, 139.6, | , 28.6, 0.0, 573.2, | ,  3000,  2901,  9000,  8756, | , -3.4, 3806.7, 125.646, |, 0.0
6707.3, 139.6, | , 28.6, 0.0, 577.6, | ,  3000,  2904,  9000,  8811, | , -3.4, 3828.1, 126.975, |, 0.0
6708.3, 139.1, | , 28.6, 0.0, 576.3, | ,  3000,  2903,  9000,  8728, | , -3.4, 3781.0, 124.510, |, 0.0
6709.3, 139.2, | , 28.6, 0.0, 577.0, | ,  3000,  2902,  9000,  8819, | , -3.4, 3878.7, 128.708, |, 0.0
6710.3, 139.1, | , 28.6, 0.0, 577.1, | ,  3000,  2903,  9000,  8719, | , -3.4, 3796.4, 124.929, |, 0.0
6711.3, 140.3, | , 28.6, 0.0, 572.1, | ,  3000,  2906,  9000,  8802, | , -3.4, 3807.6, 126.222, |, 0.0
6712.3, 139.1, | , 28.6, 0.0, 577.1, | ,  3000,  2909,  9000,  8749, | , -3.4, 3785.3, 124.935, |, 0.0
6713.3, 139.3, | , 28.6, 0.0, 576.5, | ,  3000,  2908,  9000,  8771, | , -3.4, 3767.7, 124.583, |, 0.0
6714.3, 139.2, | , 28.6, 0.0, 577.2, | ,  3000,  2907,  9000,  8764, | , -3.4, 3763.4, 124.356, |, 0.0
6715.4, 139.4, | , 28.6, 0.0, 577.6, | ,  3000,  2903,  9000,  8795, | , -3.4, 3809.3, 126.168, |, 0.0
6716.4, 139.2, | , 28.6, 0.0, 577.3, | ,  3000,  2912,  9000,  8796, | , -3.4, 3846.6, 127.499, |, 0.0
6717.4, 139.9, | , 28.6, 0.0, 571.4, | ,  3000,  2902,  9000,  8725, | , -3.4, 3802.0, 125.158, |, 0.0
6718.4, 139.3, | , 28.6, 0.0, 576.8, | ,  3000,  2907,  9000,  8795, | , -3.4, 3827.7, 126.817, |, 0.0
6719.4, 139.1, | , 28.6, 0.0, 577.2, | ,  3000,  2906,  9000,  8812, | , -3.4, 3770.7, 125.100, |, 0.0
6720.4, 139.1, | , 28.6, 0.0, 577.8, | ,  3000,  2907,  9000,  8827, | , -3.4, 3811.4, 126.624, |, 0.0
6721.4, 139.4, | , 28.6, 0.0, 577.6, | ,  3000,  2900,  9000,  8727, | , -3.4, 3812.3, 125.503, |, 0.0
6722.4, 139.9, | , 28.6, 0.0, 572.0, | ,  3000,  2900,  9000,  8757, | , -3.4, 3816.1, 125.954, |, 0.0
6723.4, 139.4, | , 28.6, 0.0, 576.8, | ,  3000,  2907,  9000,  8857, | , -3.4, 3793.9, 126.365, |, 0.0
6724.5, 139.2, | , 28.6, 0.0, 576.9, | ,  3000,  2906,  9000,  8767, | , -3.4, 3762.6, 124.359, |, 0.0
6725.5, 139.5, | , 28.6, 0.0, 577.7, | ,  3000,  2907,  9000,  8770, | , -3.4, 3784.0, 125.107, |, 0.0
6726.5, 139.1, | , 28.6, 0.0, 577.3, | ,  3000,  2902,  9000,  8747, | , -3.4, 3811.4, 125.702, |, 0.0
6727.5, 139.8, | , 28.6, 0.0, 572.5, | ,  3000,  2905,  9000,  8808, | , -3.4, 3834.1, 127.149, |, 0.0
6728.5, 139.6, | , 28.6, 0.0, 577.1, | ,  3000,  2905,  9000,  8765, | , -3.4, 3800.7, 125.583, |, 0.0
6729.5, 139.1, | , 28.6, 0.0, 577.4, | ,  3000,  2904,  9000,  8765, | , -3.4, 3799.9, 125.541, |, 0.0
6730.5, 139.3, | , 28.6, 0.0, 577.4, | ,  3000,  2908,  9000,  8834, | , -3.4, 3827.3, 127.236, |, 0.0
6731.5, 139.4, | , 28.6, 0.0, 578.0, | ,  3000,  2904,  9000,  8775, | , -3.4, 3751.0, 124.042, |, 0.0
6732.5, 139.1, | , 28.6, 0.0, 577.5, | ,  3000,  2905,  9000,  8755, | , -3.4, 3852.1, 127.163, |, 0.0
6733.6, 140.0, | , 28.6, 0.0, 571.2, | ,  3000,  2901,  9000,  8790, | , -3.4, 3809.7, 126.107, |, 0.0
6734.6, 139.5, | , 28.6, 0.0, 577.8, | ,  3000,  2906,  9000,  8817, | , -3.4, 3813.1, 126.561, |, 0.0
6735.6, 139.4, | , 28.6, 0.0, 577.8, | ,  3000,  2904,  9000,  8762, | , -3.4, 3793.9, 125.316, |, 0.0
6736.6, 139.2, | , 28.6, 0.0, 577.6, | ,  3000,  2908,  9000,  8801, | , -3.4, 3844.4, 127.444, |, 0.0
6737.6, 139.3, | , 28.6, 0.0, 577.5, | ,  3000,  2903,  9000,  8812, | , -3.4, 3795.2, 125.888, |, 0.0
6738.6, 140.2, | , 28.6, 0.0, 573.0, | ,  3000,  2902,  9000,  8763, | , -3.4, 3776.7, 124.730, |, 0.0
6739.6, 139.6, | , 28.6, 0.0, 577.9, | ,  3000,  2904,  9000,  8789, | , -3.4, 3830.7, 126.817, |, 0.0
6740.6, 139.1, | , 28.6, 0.0, 577.8, | ,  3000,  2905,  9000,  8772, | , -3.4, 3802.4, 125.712, |, 0.0
6741.6, 139.5, | , 28.6, 0.0, 577.8, | ,  3000,  2909,  9000,  8764, | , -3.4, 3838.0, 126.842, |, 0.0
6742.7, 139.1, | , 28.6, 0.0, 577.5, | ,  3000,  2904,  9000,  8769, | , -3.4, 3801.1, 125.626, |, 0.0
6743.7, 139.8, | , 28.6, 0.0, 572.7, | ,  3000,  2902,  9000,  8793, | , -3.4, 3814.9, 126.312, |, 0.0
6744.7, 139.3, | , 28.6, 0.0, 577.1, | ,  3000,  2907,  9000,  8760, | , -3.4, 3803.3, 125.632, |, 0.0
6745.7, 139.7, | , 28.6, 0.0, 577.6, | ,  3000,  2906,  9000,  8758, | , -3.4, 3786.6, 125.048, |, 0.0
6746.7, 139.2, | , 28.6, 0.0, 577.5, | ,  3000,  2903,  9000,  8777, | , -3.4, 3771.2, 124.719, |, 0.0
6747.7, 139.2, | , 28.6, 0.0, 577.4, | ,  3000,  2903,  9000,  8771, | , -3.4, 3824.7, 126.424, |, 0.0
6748.7, 139.5, | , 28.6, 0.0, 577.1, | ,  3000,  2906,  9000,  8772, | , -3.4, 3842.7, 127.052, |, 0.0
6749.7, 140.1, | , 28.6, 0.0, 571.6, | ,  3000,  2908,  9000,  8794, | , -3.4, 3832.4, 126.974, |, 0.0
6750.7, 139.1, | , 28.6, 0.0, 577.6, | ,  3000,  2902,  9000,  8744, | , -3.4, 3763.9, 124.106, |, 0.0
6751.8, 139.5, | , 28.6, 0.0, 577.8, | ,  3000,  2906,  9000,  8776, | , -3.4, 3799.9, 125.684, |, 0.0
6752.8, 139.6, | , 28.6, 0.0, 578.0, | ,  3000,  2904,  9000,  8755, | , -3.4, 3811.9, 125.825, |, 0.0
6753.8, 139.0, | , 28.6, 0.0, 577.7, | ,  3000,  2906,  9000,  8739, | , -3.4, 3801.1, 125.327, |, 0.0
6754.8, 140.0, | , 28.6, 0.0, 571.7, | ,  3000,  2905,  9000,  8798, | , -3.4, 3847.4, 127.485, |, 0.0
6755.8, 139.6, | , 28.6, 0.0, 577.6, | ,  3000,  2904,  9000,  8764, | , -3.4, 3824.7, 126.342, |, 0.0
6756.8, 139.2, | , 28.6, 0.0, 577.6, | ,  3000,  2906,  9000,  8781, | , -3.4, 3782.3, 125.156, |, 0.0
6757.8, 139.1, | , 28.6, 0.0, 577.5, | ,  3000,  2903,  9000,  8779, | , -3.4, 3793.0, 125.458, |, 0.0
6758.8, 139.4, | , 28.6, 0.0, 578.0, | ,  3000,  2899,  9000,  8765, | , -3.4, 3824.7, 126.307, |, 0.0
6759.8, 139.8, | , 28.6, 0.0, 572.9, | ,  3000,  2902,  9000,  8779, | , -3.4, 3869.7, 127.962, |, 0.0
6760.9, 139.2, | , 28.6, 0.0, 576.8, | ,  3000,  2907,  9000,  8743, | , -3.4, 3827.3, 126.235, |, 0.0
6761.9, 139.2, | , 28.6, 0.0, 577.4, | ,  3000,  2907,  9000,  8778, | , -3.4, 3819.6, 126.360, |, 0.0
6762.9, 139.6, | , 28.6, 0.0, 577.8, | ,  3000,  2907,  9000,  8801, | , -3.4, 3843.1, 127.383, |, 0.0
6763.9, 139.2, | , 28.6, 0.0, 577.7, | ,  3000,  2907,  9000,  8769, | , -3.4, 3798.6, 125.575, |, 0.0
6764.9, 139.1, | , 28.6, 0.0, 577.8, | ,  3000,  2902,  9000,  8784, | , -3.4, 3795.6, 125.587, |, 0.0
6765.9, 139.8, | , 28.6, 0.0, 572.4, | ,  3000,  2900,  9000,  8756, | , -3.4, 3832.4, 126.474, |, 0.0
6766.9, 139.6, | , 28.6, 0.0, 577.7, | ,  3000,  2909,  9000,  8763, | , -3.4, 3884.7, 128.366, |, 0.0
6767.9, 139.2, | , 28.6, 0.0, 577.4, | ,  3000,  2904,  9000,  8771, | , -3.4, 3807.6, 125.854, |, 0.0
6768.9, 139.2, | , 28.6, 0.0, 577.5, | ,  3000,  2906,  9000,  8741, | , -3.4, 3804.6, 125.468, |, 0.0
6769.9, 139.6, | , 28.6, 0.0, 577.7, | ,  3000,  2906,  9000,  8788, | , -3.4, 3820.4, 126.489, |, 0.0
6770.9, 140.3, | , 28.6, 0.0, 571.9, | ,  3000,  2902,  9000,  8788, | , -3.4, 3833.7, 126.883, |, 0.0
6771.9, 139.3, | , 28.6, 0.0, 577.3, | ,  3000,  2907,  9000,  8768, | , -3.4, 3865.4, 127.771, |, 0.0
6773.0, 139.2, | , 28.6, 0.0, 577.4, | ,  3000,  2904,  9000,  8776, | , -3.4, 3833.3, 126.764, |, 0.0
6774.0, 139.3, | , 28.6, 0.0, 577.1, | ,  3000,  2905,  9000,  8797, | , -3.4, 3792.2, 125.636, |, 0.0
6775.0, 139.0, | , 28.6, 0.0, 577.7, | ,  3000,  2906,  9000,  8789, | , -3.4, 3802.4, 125.904, |, 0.0
