Repository: jdhuang-csm/Ru-BCA

## Methods
* (BaO)<sub>x</sub>-(CaO)<sub>y</sub>-(Al<sub>2</sub>O<sub>3</sub>)<sub>1-x-y</sub> (BCA) catalyst supports were synthesized via sol-gel and solid-state methods. 
* Ru/BCA catalysts were prepared via incipient wetness impregnation to achieve 1 wt. % Ru loading.
* Ammonia synthesis rates were measured for Ru/BCA catalysts in a packed-bed reactor at 480-600<sup>o</sup>C, 10 bar, and space velocities up to 1.3 x 10<sup>6</sup> ml g<sub>cat</sub><sup>-1</sup> h<sup>-1</sup>.
* A machine learning (ML) model was employed to improve understanding of the behavior of Ru/BCA catalysts.
* A microkinetic model was developed to describe the best-performing catalyst.

File: data/init_files_Cadigan/B2CA_RubyDry_2017-07-05-01.txt (part 17 of 47)
********** Start test **********
Elapsed time, Pressure, | , LJtemp(C), Inner-Temp, Outer-Temp, | , N2-set, N2-flow, H2-set, H2-flow, | , pH, NH3_ppm, NH3_Prod_rate, |, In222Temp
6349.9, 139.9, | , 27.8, 9.8, 558.1, | ,  4000,  3879, 12000, 11667, | , -3.4, 2871.9, 135.128, |, 11.1
6350.9, 139.4, | , 27.8, 9.2, 557.8, | ,  4000,  3878, 12000, 11683, | , -3.4, 2946.8, 138.788, |, 10.1
6351.9, 140.5, | , 27.8, 0.3, 550.4, | ,  4000,  3875, 12000, 11686, | , -3.4, 2949.0, 138.879, |, 2.5
6352.9, 140.0, | , 27.8, 8.6, 556.2, | ,  4000,  3873, 12000, 11711, | , -3.4, 2912.6, 137.380, |, 9.4
6353.9, 139.9, | , 27.8, 9.8, 557.9, | ,  4000,  3879, 12000, 11717, | , -3.4, 2948.1, 139.160, |, 11.1
6355.0, 139.5, | , 27.8, 9.4, 557.8, | ,  4000,  3873, 12000, 11678, | , -3.4, 2880.8, 135.597, |, 10.7
6356.0, 139.9, | , 27.8, 9.8, 558.3, | ,  4000,  3877, 12000, 11706, | , -3.4, 2935.7, 138.463, |, 11.0
6357.0, 139.5, | , 27.8, 9.4, 557.4, | ,  4000,  3877, 12000, 11693, | , -3.4, 2917.7, 137.492, |, 10.7
6358.0, 140.7, | , 27.8, 0.0, 549.2, | ,  4000,  3877, 12000, 11720, | , -3.4, 2941.3, 138.848, |, 2.0
6359.0, 139.5, | , 27.8, 9.3, 557.8, | ,  4000,  3874, 12000, 11710, | , -3.4, 2921.1, 137.784, |, 10.7
6360.0, 139.9, | , 27.8, 9.8, 558.0, | ,  4000,  3880, 12000, 11719, | , -3.4, 2939.1, 138.761, |, 11.1
6361.0, 139.9, | , 27.8, 9.7, 557.9, | ,  4000,  3878, 12000, 11711, | , -3.4, 2919.0, 137.724, |, 10.4
6362.0, 139.3, | , 27.8, 9.1, 557.1, | ,  4000,  3870, 12000, 11673, | , -3.4, 2917.3, 137.239, |, 10.6
6363.0, 141.2, | , 27.8, -8.5, 546.0, | ,  4000,  3871, 12000, 11692, | , -3.4, 2923.3, 137.694, |, -5.1
6364.0, 139.9, | , 27.8, 9.6, 557.6, | ,  4000,  3878, 12000, 11692, | , -3.4, 2938.7, 138.483, |, 10.3
6365.1, 139.4, | , 27.8, 9.0, 557.3, | ,  4000,  3871, 12000, 11651, | , -3.4, 2923.3, 137.331, |, 10.5
6366.1, 139.6, | , 27.8, 9.3, 557.6, | ,  4000,  3878, 12000, 11735, | , -3.4, 2923.7, 138.155, |, 10.7
6367.1, 139.9, | , 27.8, 9.7, 557.8, | ,  4000,  3879, 12000, 11724, | , -3.4, 2923.3, 138.050, |, 11.0
6368.1, 140.9, | , 27.8, -0.4, 549.9, | ,  4000,  3873, 12000, 11680, | , -3.4, 2940.0, 138.393, |, 2.0
6369.1, 140.3, | , 27.8, 1.5, 556.3, | ,  4000,  3875, 12000, 11671, | , -3.4, 2918.6, 137.323, |, 3.0
6370.1, 139.5, | , 27.8, 9.3, 557.2, | ,  4000,  3878, 12000, 11682, | , -3.4, 2920.3, 137.529, |, 10.6
6371.1, 139.9, | , 27.8, 9.8, 557.9, | ,  4000,  3875, 12000, 11704, | , -3.4, 2920.7, 137.714, |, 11.2
6372.1, 139.6, | , 27.8, 9.4, 557.2, | ,  4000,  3882, 12000, 11720, | , -3.4, 2916.0, 137.703, |, 10.6
6373.1, 139.6, | , 27.8, 7.9, 556.3, | ,  4000,  3874, 12000, 11664, | , -3.4, 2923.7, 137.493, |, 9.4
6374.1, 140.5, | , 27.8, 0.2, 550.2, | ,  4000,  3872, 12000, 11703, | , -3.4, 2920.3, 137.665, |, 2.7
6375.2, 139.8, | , 27.8, 9.8, 557.5, | ,  4000,  3876, 12000, 11708, | , -3.4, 2944.3, 138.868, |, 11.2
6376.2, 139.6, | , 27.8, 9.0, 557.1, | ,  4000,  3875, 12000, 11698, | , -3.4, 177.8, 8.403, |, 10.4
6377.2, 139.5, | , 27.8, 9.3, 557.3, | ,  4000,  3877, 12000, 11706, | , -3.4, 199.6, 9.441, |, 10.7
6378.2, 139.7, | , 27.8, 7.8, 555.8, | ,  4000,  3880, 12000, 11695, | , -3.4, 257.0, 12.149, |, 9.3
6379.2, 140.5, | , 27.8, -1.2, 548.7, | ,  4000,  3875, 12000, 11683, | , -3.4, 278.9, 13.167, |, 1.2
6380.2, 139.6, | , 27.8, 9.3, 557.1, | ,  4000,  3880, 12000, 11694, | , -3.4, 324.3, 15.327, |, 10.6
6381.2, 139.8, | , 27.8, 9.4, 557.4, | ,  4000,  3878, 12000, 11698, | , -3.4, 368.9, 17.435, |, 10.5
6382.2, 139.6, | , 27.8, 9.3, 557.4, | ,  4000,  3874, 12000, 11703, | , -3.4, 392.9, 18.568, |, 10.6
6383.2, 139.6, | , 27.8, 8.6, 556.6, | ,  4000,  3876, 12000, 11675, | , -3.4, 433.6, 20.458, |, 9.9
6384.2, 139.6, | , 27.8, 9.3, 557.6, | ,  4000,  3875, 12000, 11688, | , -3.4, 461.4, 21.787, |, 10.5
6385.3, 141.3, | , 27.8, -2.6, 547.9, | ,  4000,  3880, 12000, 11704, | , -3.4, 482.4, 22.808, |, 0.2
6386.3, 140.0, | , 27.8, 9.0, 556.8, | ,  4000,  3874, 12000, 11708, | , -3.4, 527.0, 24.912, |, 10.4
6387.3, 139.5, | , 27.8, 8.8, 556.4, | ,  4000,  3875, 12000, 11690, | , -3.4, 579.7, 27.371, |, 10.5
6388.3, 139.7, | , 27.9, 8.2, 555.9, | ,  4000,  3876, 12000, 11677, | , -3.4, 634.9, 29.957, |, 9.4
6389.3, 140.0, | , 27.8, 8.6, 556.9, | ,  4000,  3883, 12000, 11720, | , -3.4, 665.8, 31.511, |, 10.3
6390.3, 141.1, | , 27.8, -1.5, 548.4, | ,  4000,  3875, 12000, 11689, | , -3.4, 688.9, 32.525, |, 0.5
6391.3, 139.6, | , 27.8, 8.5, 557.1, | ,  4000,  3882, 12000, 11718, | , -3.4, 731.3, 34.606, |, 10.6
6392.3, 139.6, | , 27.9, 8.9, 557.0, | ,  4000,  3879, 12000, 11724, | , -3.4, 763.0, 36.111, |, 10.4
6393.3, 139.8, | , 27.8, 6.9, 556.1, | ,  4000,  3874, 12000, 11684, | , -3.4, 811.5, 38.291, |, 8.9
6394.3, 139.4, | , 27.8, 8.8, 556.4, | ,  4000,  3874, 12000, 11697, | , -3.4, 855.6, 40.404, |, 10.4
6395.4, 140.6, | , 27.8, -0.3, 549.7, | ,  4000,  3877, 12000, 11710, | , -3.4, 911.7, 43.099, |, 1.9
6396.4, 139.9, | , 27.8, 9.5, 557.7, | ,  4000,  3876, 12000, 11675, | , -3.4, 928.0, 43.763, |, 10.5
6397.4, 139.6, | , 27.8, 8.9, 557.0, | ,  4000,  3877, 12000, 11701, | , -3.4, 973.4, 45.984, |, 10.4
6398.4, 139.6, | , 27.9, 7.4, 555.6, | ,  4000,  3875, 12000, 11710, | , -3.4, 1015.8, 48.008, |, 9.4
6399.4, 139.9, | , 27.9, 9.5, 557.2, | ,  4000,  3878, 12000, 11701, | , -3.4, 1057.8, 49.970, |, 10.9
6400.4, 139.9, | , 27.9, 9.8, 558.3, | ,  4000,  3882, 12000, 11718, | , -3.4, 1099.4, 52.002, |, 11.1
6401.4, 140.6, | , 27.9, 1.0, 550.8, | ,  4000,  3877, 12000, 11695, | , -3.4, 1104.1, 52.132, |, 3.2
6402.4, 139.5, | , 27.9, 9.1, 557.5, | ,  4000,  3874, 12000, 11677, | , -3.4, 1132.4, 53.392, |, 10.5
6403.4, 139.9, | , 27.9, 7.6, 556.9, | ,  4000,  3876, 12000, 11722, | , -3.4, 1204.8, 56.972, |, 9.5
6404.4, 139.9, | , 27.9, 9.8, 558.1, | ,  4000,  3877, 12000, 11713, | , -3.4, 1280.2, 60.506, |, 11.3
6405.4, 139.4, | , 27.9, 9.5, 557.6, | ,  4000,  3876, 12000, 11687, | , -3.4, 1289.6, 60.844, |, 10.7
6406.5, 140.7, | , 27.8, -2.1, 548.6, | ,  4000,  3878, 12000, 11730, | , -3.4, 1312.3, 62.094, |, 0.9
6407.5, 139.9, | , 27.9, 9.9, 557.8, | ,  4000,  3878, 12000, 11708, | , -3.4, 1335.4, 63.095, |, 11.3
6408.5, 139.7, | , 27.9, 8.0, 556.6, | ,  4000,  3880, 12000, 11751, | , -3.4, 1368.0, 64.819, |, 9.2
6409.5, 139.5, | , 27.9, 9.4, 557.3, | ,  4000,  3877, 12000, 11695, | , -3.4, 1422.4, 67.140, |, 10.7
6410.5, 139.8, | , 27.9, 9.9, 558.2, | ,  4000,  3880, 12000, 11707, | , -3.4, 1498.3, 70.780, |, 11.1
6411.5, 140.8, | , 27.9, 0.4, 550.9, | ,  4000,  3874, 12000, 11701, | , -3.4, 1485.8, 70.145, |, 2.6
6412.5, 139.6, | , 27.9, 9.1, 556.9, | ,  4000,  3881, 12000, 11733, | , -3.4, 1528.7, 72.342, |, 10.5
6413.5, 139.8, | , 27.9, 7.5, 557.1, | ,  4000,  3881, 12000, 11735, | , -3.4, 1561.7, 73.912, |, 9.4
6414.5, 139.6, | , 27.9, 9.4, 557.5, | ,  4000,  3882, 12000, 11732, | , -3.4, 1586.9, 75.096, |, 10.8
6415.5, 139.9, | , 27.9, 9.9, 558.0, | ,  4000,  3883, 12000, 11716, | , -3.4, 1604.1, 75.832, |, 11.2
6416.6, 139.4, | , 27.9, 9.3, 557.7, | ,  4000,  3878, 12000, 11703, | , -3.4, 1641.4, 77.501, |, 10.7
6417.6, 140.3, | , 27.9, -1.6, 547.2, | ,  4000,  3877, 12000, 11711, | , -3.4, 1720.2, 81.253, |, 1.0
6418.6, 140.2, | , 27.9, 8.5, 557.0, | ,  4000,  3878, 12000, 11731, | , -3.4, 1796.9, 84.985, |, 9.7
6419.6, 139.5, | , 27.9, 9.2, 557.4, | ,  4000,  3881, 12000, 11717, | , -3.4, 1756.6, 83.027, |, 10.5
6420.6, 139.5, | , 27.9, 9.3, 557.5, | ,  4000,  3880, 12000, 11752, | , -3.4, 1794.7, 85.007, |, 10.7
6421.6, 139.7, | , 27.9, 9.9, 558.2, | ,  4000,  3878, 12000, 11675, | , -3.4, 1863.3, 87.800, |, 11.1
6422.6, 140.5, | , 27.9, 1.4, 550.9, | ,  4000,  3878, 12000, 11685, | , -3.4, 1872.7, 88.302, |, 3.5
6423.6, 139.8, | , 27.9, 8.0, 556.8, | ,  4000,  3882, 12000, 11705, | , -3.4, 1897.1, 89.591, |, 9.3
6424.6, 139.5, | , 27.9, 9.0, 557.4, | ,  4000,  3883, 12000, 11716, | , -3.4, 1916.4, 90.570, |, 10.5
6425.6, 139.6, | , 27.9, 9.2, 557.7, | ,  4000,  3881, 12000, 11728, | , -3.4, 1982.4, 93.745, |, 10.8
6426.7, 139.6, | , 27.9, 8.5, 556.6, | ,  4000,  3876, 12000, 11687, | , -3.4, 2043.2, 96.327, |, 10.0
6427.7, 140.5, | , 27.9, 0.3, 550.2, | ,  4000,  3874, 12000, 11699, | , -3.4, 2045.8, 96.511, |, 2.3
6428.7, 139.8, | , 27.9, 7.2, 555.7, | ,  4000,  3881, 12000, 11698, | , -3.4, 2078.8, 98.103, |, 8.7
6429.7, 140.0, | , 27.9, 9.3, 557.5, | ,  4000,  3880, 12000, 11688, | , -3.4, 2100.6, 99.061, |, 10.3
6430.7, 139.6, | , 27.9, 8.9, 557.4, | ,  4000,  3882, 12000, 11715, | , -3.4, 2119.5, 100.134, |, 10.1
6431.7, 139.7, | , 27.9, 8.0, 556.0, | ,  4000,  3874, 12000, 11703, | , -3.4, 2155.1, 101.682, |, 9.4
6432.7, 139.8, | , 27.9, 9.7, 557.7, | ,  4000,  3872, 12000, 11721, | , -3.4, 2227.5, 105.196, |, 10.5
6433.7, 140.6, | , 27.9, -0.9, 549.5, | ,  4000,  3879, 12000, 11701, | , -3.4, 2230.5, 105.246, |, 2.1
6434.7, 139.6, | , 27.9, 8.8, 557.0, | ,  4000,  3879, 12000, 11712, | , -3.4, 2247.6, 106.132, |, 10.3
6435.7, 139.9, | , 27.9, 8.7, 557.0, | ,  4000,  3875, 12000, 11686, | , -3.4, 2280.2, 107.454, |, 10.0
6436.8, 139.9, | , 27.9, 9.5, 557.7, | ,  4000,  3875, 12000, 11681, | , -3.4, 2279.7, 107.401, |, 10.6
6437.8, 139.6, | , 27.9, 9.1, 557.8, | ,  4000,  3878, 12000, 11686, | , -3.4, 2322.2, 109.454, |, 10.2
6438.8, 140.9, | , 27.9, -2.5, 548.9, | ,  4000,  3878, 12000, 11720, | , -3.4, 2358.1, 111.393, |, 0.0
6439.8, 139.8, | , 27.9, 9.5, 557.5, | ,  4000,  3877, 12000, 11677, | , -3.4, 2413.0, 113.655, |, 10.8
6440.8, 139.9, | , 27.9, 9.1, 557.4, | ,  4000,  3876, 12000, 11688, | , -3.4, 2415.6, 113.845, |, 10.8
6441.8, 139.6, | , 27.9, 8.9, 556.8, | ,  4000,  3882, 12000, 11703, | , -3.4, 2421.1, 114.259, |, 10.4
6442.8, 139.6, | , 27.9, 9.0, 557.2, | ,  4000,  3875, 12000, 11679, | , -3.4, 2461.8, 115.951, |, 10.5
6443.8, 141.1, | , 27.9, -1.1, 550.5, | ,  4000,  3874, 12000, 11723, | , -3.4, 2462.7, 116.303, |, 2.1
6444.8, 139.5, | , 27.9, 8.8, 557.1, | ,  4000,  3869, 12000, 11671, | , -3.4, 2531.2, 119.099, |, 10.3
6445.8, 139.6, | , 27.9, 9.2, 557.6, | ,  4000,  3879, 12000, 11730, | , -3.4, 2552.7, 120.640, |, 10.5
6446.9, 140.0, | , 27.9, 9.9, 558.5, | ,  4000,  3877, 12000, 11715, | , -3.4, 2547.9, 120.281, |, 11.2
6447.9, 139.5, | , 27.9, 9.5, 558.0, | ,  4000,  3877, 12000, 11723, | , -3.4, 2544.5, 120.187, |, 10.8
6448.9, 139.6, | , 27.9, 8.1, 556.6, | ,  4000,  3869, 12000, 11701, | , -3.4, 2554.8, 120.437, |, 9.6
6449.9, 140.3, | , 27.9, 1.1, 551.5, | ,  4000,  3876, 12000, 11673, | , -3.4, 2610.5, 122.893, |, 3.3
6450.9, 139.8, | , 27.9, 9.9, 558.1, | ,  4000,  3877, 12000, 11681, | , -3.4, 2630.6, 123.911, |, 11.0
6451.9, 139.5, | , 27.9, 9.3, 557.7, | ,  4000,  3877, 12000, 11710, | , -3.4, 2654.2, 125.245, |, 10.8
6452.9, 139.6, | , 27.9, 9.2, 557.5, | ,  4000,  3875, 12000, 11717, | , -3.4, 2649.5, 125.068, |, 10.7
6453.9, 140.2, | , 27.9, 8.3, 556.4, | ,  4000,  3875, 12000, 11724, | , -3.4, 2648.2, 125.062, |, 9.9
6454.9, 140.8, | , 27.9, -5.8, 545.9, | ,  4000,  3871, 12000, 11700, | , -3.4, 2675.6, 126.122, |, -2.4
6455.9, 139.4, | , 27.9, 9.3, 557.3, | ,  4000,  3874, 12000, 11694, | , -3.4, 2728.3, 128.576, |, 10.6
6457.0, 139.4, | , 27.9, 7.8, 557.6, | ,  4000,  3874, 12000, 11668, | , -3.4, 2760.9, 129.885, |, 10.6
6458.0, 139.9, | , 27.9, 9.6, 558.4, | ,  4000,  3879, 12000, 11709, | , -3.4, 2771.2, 130.761, |, 11.1
6459.0, 139.7, | , 27.9, 8.0, 556.6, | ,  4000,  3874, 12000, 11745, | , -3.4, 2764.7, 130.717, |, 9.4
6460.0, 140.5, | , 27.9, 0.2, 550.1, | ,  4000,  3879, 12000, 11680, | , -3.4, 2761.7, 130.076, |, 2.7
6461.0, 140.9, | , 27.9, -1.3, 550.5, | ,  4000,  3880, 12000, 11699, | , -3.4, 2777.6, 130.985, |, 1.1
6462.0, 139.9, | , 27.9, 9.9, 558.1, | ,  4000,  3874, 12000, 11728, | , -3.4, 2780.6, 131.315, |, 10.9
6463.0, 139.6, | , 27.9, 9.3, 557.4, | ,  4000,  3874, 12000, 11718, | , -3.4, 2822.2, 133.194, |, 10.5
6464.0, 140.0, | , 27.9, 8.6, 556.8, | ,  4000,  3875, 12000, 11677, | , -3.4, 2794.7, 131.567, |, 10.1
6465.0, 139.9, | , 27.9, 9.9, 558.1, | ,  4000,  3881, 12000, 11716, | , -3.4, 2835.4, 133.868, |, 11.2
6466.0, 140.9, | , 27.9, -3.5, 544.1, | ,  4000,  3874, 12000, 11719, | , -3.4, 2856.9, 134.834, |, -4.4
6467.1, 139.6, | , 27.9, 9.1, 556.8, | ,  4000,  3878, 12000, 11695, | , -3.4, 2874.8, 135.508, |, 10.6
6468.1, 140.0, | , 27.9, 9.8, 558.1, | ,  4000,  3880, 12000, 11726, | , -3.4, 2857.7, 134.988, |, 10.8
6469.1, 139.6, | , 27.9, 8.2, 555.9, | ,  4000,  3869, 12000, 11701, | , -3.4, 2838.9, 133.797, |, 9.5
6470.1, 139.4, | , 27.9, 9.4, 557.4, | ,  4000,  3875, 12000, 11705, | , -3.4, 2915.1, 137.456, |, 10.9
6471.1, 140.5, | , 27.9, 0.7, 549.4, | ,  4000,  3881, 12000, 11682, | , -3.4, 2886.4, 135.965, |, 2.4
6472.1, 139.8, | , 27.9, 10.0, 558.3, | ,  4000,  3878, 12000, 11701, | , -3.4, 2882.6, 135.928, |, 11.2
6473.1, 139.4, | , 27.9, 9.4, 558.1, | ,  4000,  3878, 12000, 11690, | , -3.4, 2889.4, 136.144, |, 11.0
6474.1, 139.6, | , 27.9, 8.1, 556.7, | ,  4000,  3873, 12000, 11709, | , -3.4, 2898.0, 136.681, |, 9.0
6475.1, 140.0, | , 27.9, 9.8, 558.5, | ,  4000,  3877, 12000, 11728, | , -3.4, 2910.0, 137.443, |, 11.0
6476.2, 139.5, | , 27.9, 9.4, 557.7, | ,  4000,  3878, 12000, 11658, | , -3.4, 2859.9, 134.485, |, 10.7
6477.2, 140.6, | , 27.9, -1.8, 549.2, | ,  4000,  3876, 12000, 11674, | , -3.4, 2896.3, 136.311, |, 0.8
6478.2, 139.5, | , 27.9, 9.4, 558.0, | ,  4000,  3878, 12000, 11687, | , -3.4, 2948.5, 138.901, |, 10.8
6479.2, 139.7, | , 27.9, 8.1, 556.9, | ,  4000,  3881, 12000, 11691, | , -3.4, 2949.0, 138.984, |, 9.6
6480.2, 139.6, | , 27.9, 8.7, 557.6, | ,  4000,  3877, 12000, 11721, | , -3.4, 2946.4, 139.097, |, 10.3
6481.2, 139.5, | , 27.9, 9.6, 557.8, | ,  4000,  3878, 12000, 11675, | , -3.4, 2932.7, 138.044, |, 10.6
6482.2, 140.7, | , 27.9, -2.3, 550.0, | ,  4000,  3870, 12000, 11680, | , -3.4, 2940.0, 138.365, |, -1.5
6483.2, 139.8, | , 27.9, 10.0, 558.2, | ,  4000,  3885, 12000, 11739, | , -3.4, 2961.0, 140.013, |, 11.1
6484.2, 139.7, | , 27.9, 8.1, 557.1, | ,  4000,  3876, 12000, 11698, | , -3.4, 2949.4, 139.013, |, 9.5
6485.2, 139.4, | , 27.9, 9.4, 558.3, | ,  4000,  3878, 12000, 11709, | , -3.4, 2950.3, 139.174, |, 10.6
6486.2, 139.6, | , 27.9, 9.4, 558.2, | ,  4000,  3878, 12000, 11698, | , -3.4, 2988.8, 140.895, |, 10.8
6487.3, 140.8, | , 27.9, 0.6, 551.1, | ,  4000,  3875, 12000, 11714, | , -3.4, 2914.7, 137.525, |, 2.9
6488.3, 139.6, | , 27.9, 9.4, 558.0, | ,  4000,  3878, 12000, 11702, | , -3.4, 2973.0, 140.188, |, 10.6
6489.3, 140.0, | , 27.9, 7.8, 557.3, | ,  4000,  3872, 12000, 11700, | , -3.4, 2940.4, 138.583, |, 10.0
6490.3, 139.8, | , 27.9, 9.2, 557.3, | ,  4000,  3882, 12000, 11735, | , -3.4, 2965.7, 140.175, |, 10.3
6491.3, 139.4, | , 27.9, 9.5, 558.0, | ,  4000,  3874, 12000, 11685, | , -3.4, 2932.3, 138.084, |, 10.8
6492.3, 139.6, | , 27.9, 8.6, 557.6, | ,  4000,  3875, 12000, 11710, | , -3.4, 2991.0, 141.072, |, 10.0
6493.3, 140.9, | , 27.9, 0.3, 551.9, | ,  4000,  3880, 12000, 11696, | , -3.4, 2961.8, 139.619, |, 3.5
6494.3, 139.8, | , 27.9, 8.2, 557.1, | ,  4000,  3874, 12000, 11713, | , -3.4, 2935.3, 138.472, |, 9.4
6495.3, 139.5, | , 27.9, 9.2, 558.2, | ,  4000,  3875, 12000, 11691, | , -3.4, 2956.3, 139.276, |, 10.8
6496.4, 139.7, | , 27.9, 1.3, 558.0, | ,  4000,  3876, 12000, 11673, | , -3.4, 2969.5, 139.739, |, 10.4
6497.4, 140.1, | , 27.9, 8.8, 558.1, | ,  4000,  3877, 12000, 11698, | , -3.4, 3029.9, 142.819, |, 10.2
6498.4, 140.5, | , 27.9, -0.6, 550.0, | ,  4000,  3875, 12000, 11682, | , -3.4, 2928.0, 137.861, |, 1.5
6499.4, 139.6, | , 27.9, 8.7, 557.4, | ,  4000,  3876, 12000, 11701, | , -3.4, 2982.8, 140.625, |, 10.1
6500.4, 140.0, | , 27.9, 9.8, 558.7, | ,  4000,  3884, 12000, 11721, | , -3.4, 2980.2, 140.750, |, 11.3
6501.4, 139.5, | , 27.9, 9.5, 557.8, | ,  4000,  3879, 12000, 11739, | , -3.4, 2933.1, 138.647, |, 10.9
6502.4, 139.5, | , 27.9, 9.4, 558.0, | ,  4000,  3880, 12000, 11723, | , -3.4, 2976.4, 140.546, |, 10.6
6503.4, 140.5, | , 27.9, 0.3, 551.5, | ,  4000,  3873, 12000, 11681, | , -3.4, 2964.8, 139.563, |, 3.1
6504.4, 140.3, | , 27.9, 8.0, 557.1, | ,  4000,  3889, 12000, 11758, | , -3.4, 2965.7, 140.438, |, 9.6
6505.4, 139.6, | , 27.9, 9.4, 558.1, | ,  4000,  3876, 12000, 11719, | , -3.4, 2954.5, 139.451, |, 10.7
6506.5, 139.4, | , 27.9, 9.5, 557.8, | ,  4000,  3878, 12000, 11694, | , -3.4, 2945.1, 138.802, |, 10.7
6507.5, 139.9, | , 27.9, 9.5, 558.7, | ,  4000,  3875, 12000, 11681, | , -3.4, 2981.1, 140.350, |, 11.0
6508.5, 139.6, | , 27.9, 9.4, 552.6, | ,  4000,  3879, 12000, 11724, | , -3.4, 2978.1, 140.632, |, 10.8
6509.5, 140.6, | , 27.9, -1.7, 547.4, | ,  4000,  3873, 12000, 11679, | , -3.4, 2970.0, 139.793, |, 0.2
6510.5, 140.1, | , 27.9, 9.4, 558.2, | ,  4000,  3884, 12000, 11711, | , -3.4, 2977.2, 140.522, |, 10.6
6511.5, 140.0, | , 27.9, 9.6, 558.0, | ,  4000,  3876, 12000, 11715, | , -3.4, 2937.0, 138.583, |, 10.6
6512.5, 139.6, | , 27.9, 8.5, 557.5, | ,  4000,  3882, 12000, 11701, | , -3.4, 2955.4, 139.377, |, 10.4
6513.5, 139.5, | , 27.9, 9.1, 558.1, | ,  4000,  3874, 12000, 11694, | , -3.4, 2959.7, 139.449, |, 10.3
6514.5, 140.9, | , 27.9, -3.8, 548.7, | ,  4000,  3878, 12000, 11703, | , -3.4, 2960.5, 139.608, |, 0.2
6515.5, 139.9, | , 27.9, 9.2, 558.5, | ,  4000,  3878, 12000, 11679, | , -3.4, 2927.1, 137.823, |, 10.6
6516.6, 139.5, | , 27.9, 8.5, 558.0, | ,  4000,  3882, 12000, 11685, | , -3.4, 2960.5, 139.480, |, 10.3
6517.6, 139.6, | , 27.9, 9.2, 558.0, | ,  4000,  3876, 12000, 11708, | , -3.4, 2983.2, 140.702, |, 10.9
6518.6, 139.9, | , 27.9, 9.1, 558.0, | ,  4000,  3879, 12000, 11741, | , -3.4, 2987.1, 141.211, |, 10.8
6519.6, 140.7, | , 27.9, -1.1, 549.8, | ,  4000,  3878, 12000, 11678, | , -3.4, 2950.3, 138.902, |, 1.5
6520.6, 140.8, | , 27.9, 2.2, 555.8, | ,  4000,  3875, 12000, 11694, | , -3.4, 2942.1, 138.637, |, 2.3
6521.6, 139.9, | , 27.9, 9.3, 558.0, | ,  4000,  3879, 12000, 11655, | , -3.4, 2920.3, 137.298, |, 10.7
6522.6, 141.0, | , 27.9, -0.2, 551.0, | ,  4000,  3876, 12000, 11698, | , -3.4, 2910.4, 137.183, |, 1.9
6523.6, 139.6, | , 27.9, 8.7, 557.5, | ,  4000,  3874, 12000, 11689, | , -3.4, 2982.0, 140.447, |, 10.0
6524.6, 139.7, | , 27.9, 8.3, 557.6, | ,  4000,  3877, 12000, 11749, | , -3.4, 2943.4, 139.199, |, 9.5
6525.6, 141.2, | , 27.9, 0.6, 551.8, | ,  4000,  3878, 12000, 11735, | , -3.4, 2896.7, 136.888, |, 3.4
6526.7, 139.4, | , 27.9, 9.5, 558.5, | ,  4000,  3876, 12000, 11668, | , -3.4, 2930.1, 137.843, |, 10.7
6527.7, 139.4, | , 27.9, 9.5, 558.5, | ,  4000,  3877, 12000, 11696, | , -3.4, 2967.8, 139.873, |, 11.0
6528.7, 139.8, | , 27.9, 9.4, 558.4, | ,  4000,  3878, 12000, 11714, | , -3.4, 2976.4, 140.451, |, 10.8
6529.7, 140.5, | , 27.9, -0.7, 550.1, | ,  4000,  3865, 12000, 11663, | , -3.4, 2958.0, 139.008, |, 2.4
6530.7, 140.7, | , 27.9, -1.2, 549.3, | ,  4000,  3878, 12000, 11712, | , -3.4, 2963.5, 139.827, |, 1.0
6531.7, 139.9, | , 27.9, 9.6, 558.3, | ,  4000,  3880, 12000, 11732, | , -3.4, 2926.3, 138.275, |, 11.2
6532.7, 140.0, | , 27.9, 9.7, 558.4, | ,  4000,  3881, 12000, 11708, | , -3.4, 2925.8, 138.047, |, 10.8
6533.7, 139.6, | , 27.9, 9.4, 558.3, | ,  4000,  3876, 12000, 11686, | , -3.4, 2913.8, 137.250, |, 10.8
6534.7, 139.4, | , 27.9, 9.4, 558.4, | ,  4000,  3872, 12000, 11690, | , -3.4, 2911.3, 137.121, |, 10.8
6535.8, 140.6, | , 27.9, -0.5, 550.6, | ,  4000,  3870, 12000, 11690, | , -3.4, 2961.8, 139.485, |, 1.9
6536.8, 140.9, | , 27.9, 1.4, 552.1, | ,  4000,  3878, 12000, 11678, | , -3.4, 2953.7, 139.063, |, 3.3
6537.8, 139.6, | , 27.9, 9.6, 558.1, | ,  4000,  3883, 12000, 11703, | , -3.4, 2926.7, 138.065, |, 10.8
6538.8, 139.5, | , 27.9, 9.5, 558.3, | ,  4000,  3881, 12000, 11702, | , -3.4, 2927.1, 138.055, |, 10.8
6539.8, 139.8, | , 27.9, 9.7, 558.3, | ,  4000,  3877, 12000, 11713, | , -3.4, 2909.1, 137.269, |, 11.0
6540.8, 139.7, | , 27.9, 7.6, 557.0, | ,  4000,  3874, 12000, 11729, | , -3.4, 2935.3, 138.612, |, 9.7
6541.8, 140.5, | , 27.9, 0.0, 551.0, | ,  4000,  3874, 12000, 11686, | , -3.4, 2943.0, 138.601, |, 2.6
6542.8, 139.9, | , 27.9, 9.4, 558.0, | ,  4000,  3882, 12000, 11714, | , -3.4, 2941.3, 138.834, |, 11.1
6543.8, 139.4, | , 27.9, 9.4, 558.5, | ,  4000,  3876, 12000, 11713, | , -3.4, 2923.3, 137.927, |, 10.7
6544.9, 139.4, | , 27.9, 9.6, 558.4, | ,  4000,  3875, 12000, 11709, | , -3.4, 2950.7, 139.176, |, 10.5
6545.9, 139.8, | , 27.9, 8.1, 557.6, | ,  4000,  3875, 12000, 11714, | , -3.4, 2949.8, 139.173, |, 10.0
6546.9, 141.5, | , 27.9, -7.2, 546.1, | ,  4000,  3872, 12000, 11661, | , -3.4, 2932.3, 137.857, |, -3.3
6547.9, 139.6, | , 27.9, 9.2, 557.9, | ,  4000,  3882, 12000, 11697, | , -3.4, 2918.1, 137.595, |, 10.9
6548.9, 139.5, | , 27.9, 9.2, 559.0, | ,  4000,  3885, 12000, 11704, | , -3.4, 2910.4, 137.317, |, 11.3
6549.9, 139.9, | , 27.9, 9.8, 557.9, | ,  4000,  3875, 12000, 11709, | , -3.4, 2901.0, 136.839, |, 11.0
6550.9, 139.8, | , 27.9, 7.8, 557.1, | ,  4000,  3874, 12000, 11675, | , -3.4, 2904.4, 136.681, |, 9.5
6551.9, 139.5, | , 27.9, 9.5, 554.5, | ,  4000,  3877, 12000, 11701, | , -3.4, 2925.0, 137.901, |, 10.6
6552.9, 141.0, | , 27.9, -0.7, 549.3, | ,  4000,  3871, 12000, 11674, | , -3.4, 2934.0, 138.036, |, 1.6
6553.9, 140.0, | , 27.9, 9.3, 557.8, | ,  4000,  3883, 12000, 11731, | , -3.4, 2950.7, 139.438, |, 10.7
6554.9, 139.6, | , 27.9, 9.2, 557.8, | ,  4000,  3880, 12000, 11704, | , -3.4, 2860.7, 134.935, |, 10.2
6556.0, 139.8, | , 27.9, 7.3, 556.4, | ,  4000,  3873, 12000, 11740, | , -3.4, 2909.1, 137.473, |, 8.3
6557.0, 139.9, | , 27.9, 9.3, 558.2, | ,  4000,  3872, 12000, 11675, | , -3.4, 2911.7, 137.018, |, 10.8
6558.0, 141.2, | , 27.9, -2.5, 548.5, | ,  4000,  3872, 12000, 11672, | , -3.4, 2943.8, 138.492, |, 0.2
6559.0, 139.9, | , 27.9, 9.0, 557.5, | ,  4000,  3878, 12000, 11690, | , -3.4, 2961.4, 139.526, |, 10.4
6560.0, 139.7, | , 27.9, 8.7, 557.9, | ,  4000,  3881, 12000, 11688, | , -3.4, 2910.4, 137.142, |, 10.3
6561.0, 139.8, | , 27.9, 8.0, 556.3, | ,  4000,  3877, 12000, 11707, | , -3.4, 2901.0, 136.837, |, 9.3
6562.0, 139.9, | , 27.9, 9.3, 558.5, | ,  4000,  3877, 12000, 11690, | , -3.4, 2907.0, 136.968, |, 10.7
6563.0, 140.7, | , 27.9, -1.7, 549.6, | ,  4000,  3870, 12000, 11694, | , -3.4, 2898.8, 136.562, |, 1.5
6564.0, 139.6, | , 28.0, 8.4, 558.0, | ,  4000,  3882, 12000, 11713, | , -3.4, 2909.1, 137.305, |, 10.9
6565.0, 140.0, | , 27.9, 9.2, 557.9, | ,  4000,  3871, 12000, 11705, | , -3.4, 2907.8, 137.086, |, 10.9
6566.0, 140.0, | , 27.9, 8.0, 556.8, | ,  4000,  3878, 12000, 11685, | , -3.4, 2934.0, 138.201, |, 9.7
6567.1, 139.5, | , 27.9, 9.3, 557.7, | ,  4000,  3877, 12000, 11693, | , -3.4, 2961.0, 139.528, |, 10.3
6568.1, 139.5, | , 27.9, 9.5, 558.1, | ,  4000,  3876, 12000, 11689, | , -3.4, 2948.1, 138.875, |, 10.9
6569.1, 140.8, | , 27.9, 1.7, 550.3, | ,  4000,  3874, 12000, 11676, | , -3.4, 2943.0, 138.510, |, 4.0
6570.1, 139.5, | , 27.9, 9.5, 558.1, | ,  4000,  3878, 12000, 11707, | , -3.4, 2927.5, 138.089, |, 10.8
6571.1, 139.6, | , 27.9, 8.5, 557.6, | ,  4000,  3877, 12000, 11674, | , -3.4, 2883.8, 135.739, |, 10.1
6572.1, 139.8, | , 27.9, 9.4, 558.5, | ,  4000,  3876, 12000, 11683, | , -3.4, 2910.4, 137.051, |, 11.2
6573.1, 139.5, | , 28.0, 9.5, 557.9, | ,  4000,  3881, 12000, 11746, | , -3.4, 2955.8, 139.798, |, 10.9
6574.1, 140.6, | , 27.9, -1.1, 549.6, | ,  4000,  3876, 12000, 11705, | , -3.4, 2920.3, 137.716, |, 1.5
6575.1, 139.4, | , 27.9, 9.5, 558.8, | ,  4000,  3875, 12000, 11695, | , -3.4, 2935.7, 138.345, |, 10.9
6576.1, 140.0, | , 28.0, 8.2, 557.3, | ,  4000,  3877, 12000, 11712, | , -3.4, 2926.7, 138.088, |, 10.2
6577.1, 139.5, | , 28.0, 9.5, 558.4, | ,  4000,  3881, 12000, 11679, | , -3.4, 2909.6, 137.028, |, 10.7
6578.2, 139.5, | , 28.0, 9.5, 558.0, | ,  4000,  3879, 12000, 11703, | , -3.4, 2910.0, 137.242, |, 10.7
6579.2, 140.4, | , 28.0, 0.2, 551.3, | ,  4000,  3875, 12000, 11693, | , -3.4, 2917.7, 137.475, |, 3.0
6580.2, 139.9, | , 27.9, 10.0, 558.3, | ,  4000,  3881, 12000, 11713, | , -3.4, 2920.7, 137.844, |, 11.3
6581.2, 139.8, | , 28.0, 7.8, 557.5, | ,  4000,  3880, 12000, 11743, | , -3.4, 2920.3, 138.083, |, 9.5
6582.2, 139.5, | , 28.0, 9.3, 558.4, | ,  4000,  3878, 12000, 11668, | , -3.4, 2898.0, 136.358, |, 10.6
6583.2, 139.8, | , 28.0, 9.6, 558.8, | ,  4000,  3878, 12000, 11679, | , -3.4, 2906.6, 136.862, |, 11.0
6584.2, 139.9, | , 28.0, 10.0, 558.6, | ,  4000,  3877, 12000, 11723, | , -3.4, 2936.5, 138.647, |, 11.2
6585.2, 140.4, | , 28.0, 1.3, 551.5, | ,  4000,  3876, 12000, 11719, | , -3.4, 2902.7, 137.008, |, 3.3
6586.2, 139.8, | , 28.0, 8.6, 557.6, | ,  4000,  3873, 12000, 11682, | , -3.4, 2894.6, 136.278, |, 9.6
6587.2, 139.7, | , 28.0, 10.0, 558.7, | ,  4000,  3872, 12000, 11662, | , -3.4, 2899.3, 136.315, |, 11.0
6588.2, 139.8, | , 28.0, 10.0, 559.1, | ,  4000,  3878, 12000, 11711, | , -3.4, 2950.7, 139.216, |, 11.3
6589.3, 139.6, | , 28.0, 9.6, 558.5, | ,  4000,  3876, 12000, 11737, | , -3.4, 2935.3, 138.699, |, 10.7
6590.3, 141.0, | , 28.0, -0.8, 550.1, | ,  4000,  3873, 12000, 11697, | , -3.4, 2888.1, 136.102, |, 1.8
6591.3, 140.0, | , 28.0, 8.5, 557.7, | ,  4000,  3877, 12000, 11706, | , -3.4, 2932.7, 138.319, |, 10.1
6592.3, 139.5, | , 28.0, 9.5, 558.3, | ,  4000,  3880, 12000, 11731, | , -3.4, 2922.4, 138.081, |, 10.7
6593.3, 139.5, | , 28.0, 9.3, 558.4, | ,  4000,  3874, 12000, 11708, | , -3.4, 2916.4, 137.536, |, 10.6
6594.3, 139.9, | , 28.0, 10.0, 558.0, | ,  4000,  3878, 12000, 11722, | , -3.4, 2913.8, 137.583, |, 11.3
6595.3, 140.8, | , 28.0, 0.6, 551.3, | ,  4000,  3874, 12000, 11674, | , -3.4, 2883.4, 135.691, |, 3.1
6596.3, 140.9, | , 28.0, -3.0, 547.6, | ,  4000,  3873, 12000, 11679, | , -3.4, 2903.1, 136.659, |, -2.5
6597.3, 139.5, | , 28.0, 9.3, 558.2, | ,  4000,  3882, 12000, 11711, | , -3.4, 2897.6, 136.750, |, 10.8
6598.3, 139.8, | , 28.0, 9.7, 558.2, | ,  4000,  3878, 12000, 11680, | , -3.4, 2921.6, 137.570, |, 11.2
6599.4, 139.6, | , 28.0, 9.3, 557.8, | ,  4000,  3873, 12000, 11705, | , -3.4, 2921.1, 137.734, |, 10.6
6600.4, 139.5, | , 28.0, 9.2, 557.8, | ,  4000,  3876, 12000, 11675, | , -3.4, 2888.6, 135.956, |, 10.3
6601.4, 141.1, | , 28.0, -0.1, 550.2, | ,  4000,  3877, 12000, 11685, | , -3.4, 2932.3, 138.107, |, 2.4
6602.4, 139.5, | , 28.0, 8.5, 557.5, | ,  4000,  3874, 12000, 11701, | , -3.4, 2905.7, 136.983, |, 10.1
6603.4, 139.6, | , 28.0, 9.1, 557.9, | ,  4000,  3877, 12000, 11716, | , -3.4, 2956.3, 139.509, |, 10.4
6604.4, 139.7, | , 28.0, 7.2, 557.3, | ,  4000,  3876, 12000, 11680, | , -3.4, 2911.7, 137.091, |, -2.3
6605.4, 139.5, | , 28.0, 8.3, 557.7, | ,  4000,  3877, 12000, 11661, | , -3.4, 2897.6, 136.275, |, 9.9
6606.4, 141.5, | , 28.0, -9.7, 544.0, | ,  4000,  3872, 12000, 11713, | , -3.4, 2913.8, 137.446, |, -4.3
6607.4, 140.5, | , 28.0, 0.1, 551.0, | ,  4000,  3871, 12000, 11711, | , -3.4, 2862.9, 135.023, |, 2.2
6608.4, 139.6, | , 28.0, 5.5, 557.8, | ,  4000,  3874, 12000, 11739, | , -3.4, 2944.3, 139.126, |, 10.6
6609.5, 140.0, | , 28.0, 9.4, 557.9, | ,  4000,  3880, 12000, 11716, | , -3.4, 2915.6, 137.619, |, 10.7
6610.5, 139.6, | , 28.0, 9.0, 557.7, | ,  4000,  3879, 12000, 11709, | , -3.4, 2936.1, 138.515, |, 10.2
6611.5, 139.7, | , 28.0, 8.1, 556.8, | ,  4000,  3871, 12000, 11700, | , -3.4, 2920.7, 137.640, |, 9.7
6612.5, 140.7, | , 28.0, -1.8, 548.9, | ,  4000,  3873, 12000, 11695, | , -3.4, 2917.7, 137.482, |, 0.8
6613.5, 140.0, | , 28.0, 9.6, 558.0, | ,  4000,  3881, 12000, 11706, | , -3.4, 2914.7, 137.509, |, 10.8
6614.5, 139.4, | , 28.0, 8.9, 558.3, | ,  4000,  3878, 12000, 11677, | , -3.4, 2893.7, 136.235, |, 10.9
6615.5, 139.8, | , 28.0, 9.8, 558.0, | ,  4000,  3877, 12000, 11676, | , -3.4, 2919.8, 137.443, |, 11.0
6616.5, 140.2, | , 28.0, 8.8, 557.7, | ,  4000,  3880, 12000, 11720, | , -3.4, 2915.1, 137.643, |, 9.8
6617.5, 140.6, | , 28.0, 0.2, 550.7, | ,  4000,  3876, 12000, 11736, | , -3.4, 2897.1, 136.898, |, -0.5
6618.5, 139.5, | , 28.0, 9.1, 558.0, | ,  4000,  3877, 12000, 11720, | , -3.4, 2897.6, 136.781, |, 10.6
6619.5, 140.1, | , 28.0, 8.5, 557.4, | ,  3000,  3881,  9000, 11754, | , -3.4, 2901.8, 137.317, |, 9.7
6620.6, 139.6, | , 28.0, 9.9, 558.5, | ,  3000,  2893,  9000,  9207, | , -3.4, 2946.0, 107.893, |, 11.2
6621.6, 139.1, | , 28.0, 9.5, 557.9, | ,  3000,  2896,  9000,  8736, | , -3.4, 2992.2, 105.340, |, 10.6
6622.6, 139.0, | , 28.0, 9.4, 558.3, | ,  3000,  2903,  9000,  8763, | , -3.4, 2973.0, 104.961, |, 10.9
6623.6, 140.9, | , 28.0, -0.4, 550.6, | ,  3000,  2901,  9000,  8765, | , -3.4, 2952.0, 104.229, |, 0.7
6624.6, 139.7, | , 28.0, 9.7, 558.4, | ,  3000,  2907,  9000,  8783, | , -3.4, 2919.4, 103.296, |, 11.0
6625.6, 139.3, | , 28.0, 9.6, 558.1, | ,  3000,  2909,  9000,  8773, | , -3.4, 2914.7, 103.054, |, 10.8
6626.6, 139.1, | , 28.0, 9.5, 558.5, | ,  3000,  2903,  9000,  8769, | , -3.4, 2866.3, 101.260, |, 11.3
6627.6, 139.4, | , 28.0, 9.8, 558.4, | ,  3000,  2900,  9000,  8756, | , -3.4, 2907.0, 102.551, |, 11.3
6628.6, 140.4, | , 28.0, -2.1, 549.0, | ,  3000,  2902,  9000,  8790, | , -3.4, 2911.7, 103.035, |, 0.6
6629.6, 139.2, | , 28.0, 9.4, 558.6, | ,  3000,  2903,  9000,  8767, | , -3.4, 2902.7, 102.522, |, 11.0
6630.7, 139.9, | , 28.0, 8.2, 557.5, | ,  3000,  2909,  9000,  8798, | , -3.4, 2926.7, 103.709, |, 9.3
6631.7, 139.2, | , 28.0, 9.4, 558.4, | ,  3000,  2904,  9000,  8775, | , -3.4, 2895.4, 102.346, |, 10.6
6632.7, 139.4, | , 28.0, 9.6, 558.8, | ,  3000,  2904,  9000,  8782, | , -3.4, 2889.0, 102.184, |, 10.7
6633.7, 140.6, | , 28.0, 0.8, 551.7, | ,  3000,  2896,  9000,  8753, | , -3.4, 2893.3, 102.018, |, 3.1
6634.7, 139.7, | , 28.0, 9.9, 559.5, | ,  3000,  2910,  9000,  8775, | , -3.4, 2906.6, 102.804, |, 11.0
6635.7, 139.4, | , 28.0, 7.6, 557.6, | ,  3000,  2908,  9000,  8782, | , -3.4, 2923.3, 103.427, |, 9.6
6636.7, 139.2, | , 28.0, 9.6, 559.1, | ,  3000,  2899,  9000,  8740, | , -3.4, 2898.0, 102.090, |, 10.9
6637.7, 139.5, | , 28.0, 10.0, 559.3, | ,  3000,  2903,  9000,  8758, | , -3.4, 2912.6, 102.796, |, 11.2
6638.7, 139.2, | , 28.0, 9.2, 558.8, | ,  3000,  2904,  9000,  8773, | , -3.4, 2915.6, 103.047, |, 10.8
6639.8, 140.1, | , 28.0, 1.4, 552.5, | ,  3000,  2904,  9000,  8774, | , -3.4, 2904.8, 102.674, |, 3.4
6640.8, 139.7, | , 28.0, 8.7, 558.3, | ,  3000,  2909,  9000,  8763, | , -3.4, 2924.5, 103.316, |, 10.0
6641.8, 139.6, | , 28.0, 10.0, 559.4, | ,  3000,  2906,  9000,  8775, | , -3.4, 2891.1, 102.217, |, 11.0
6642.8, 139.3, | , 28.0, 9.7, 559.0, | ,  3000,  2906,  9000,  8790, | , -3.4, 2877.4, 101.865, |, 10.9
6643.8, 139.4, | , 28.0, 9.1, 559.1, | ,  3000,  2902,  9000,  8787, | , -3.4, 2884.7, 102.062, |, 11.0
6644.8, 140.8, | , 28.0, -0.6, 550.8, | ,  3000,  2902,  9000,  8771, | , -3.4, 2895.4, 102.302, |, 1.6
6645.8, 139.7, | , 28.0, 7.7, 558.9, | ,  3000,  2900,  9000,  8761, | , -3.4, 2912.1, 102.783, |, 9.1
6646.8, 139.3, | , 28.0, 8.9, 558.6, | ,  3000,  2905,  9000,  8780, | , -3.4, 2929.7, 103.612, |, 9.9
6647.8, 139.7, | , 28.0, 8.7, 559.3, | ,  3000,  2906,  9000,  8797, | , -3.4, 2906.6, 102.960, |, 10.7
6648.8, 139.7, | , 28.0, 9.1, 559.2, | ,  3000,  2905,  9000,  8786, | , -3.4, 2889.8, 102.262, |, 10.7
6649.8, 141.1, | , 28.0, -8.1, 546.6, | ,  3000,  2900,  9000,  8771, | , -3.4, 2886.8, 101.981, |, -4.6
6650.9, 139.5, | , 28.0, 5.6, 556.6, | ,  3000,  2903,  9000,  8745, | , -3.4, 2896.7, 102.120, |, 7.9
6651.9, 139.6, | , 28.0, 8.8, 559.7, | ,  3000,  2903,  9000,  8763, | , -3.4, 2882.6, 101.779, |, 10.8
6652.9, 139.2, | , 28.0, 8.7, 559.7, | ,  3000,  2905,  9000,  8752, | , -3.4, 2919.0, 102.986, |, 10.5
6653.9, 139.3, | , 28.0, 8.9, 559.6, | ,  3000,  2908,  9000,  8763, | , -3.4, 2896.7, 102.324, |, 10.4
6654.9, 139.5, | , 28.0, 8.9, 559.9, | ,  3000,  2907,  9000,  8788, | , -3.4, 2890.3, 102.307, |, 11.0
6655.9, 140.7, | , 28.0, -0.4, 552.6, | ,  3000,  2901,  9000,  8770, | , -3.4, 2889.4, 102.071, |, 2.3
6656.9, 139.3, | , 28.0, 8.4, 559.1, | ,  3000,  2903,  9000,  8765, | , -3.4, 2888.1, 102.001, |, 10.3
6657.9, 139.3, | , 28.0, 8.6, 559.9, | ,  3000,  2906,  9000,  8781, | , -3.4, 2903.6, 102.708, |, 11.1
6658.9, 139.8, | , 28.0, 9.5, 559.8, | ,  3000,  2902,  9000,  8776, | , -3.4, 2888.1, 102.084, |, 10.9
6660.0, 140.0, | , 28.0, 8.8, 560.2, | ,  3000,  2903,  9000,  8762, | , -3.4, 2890.7, 102.064, |, 9.9
6661.0, 141.0, | , 28.0, -4.6, 548.1, | ,  3000,  2903,  9000,  8764, | , -3.4, 2928.0, 103.390, |, -3.6
6662.0, 139.7, | , 28.0, 9.8, 560.7, | ,  3000,  2908,  9000,  8775, | , -3.4, 2914.7, 103.066, |, 11.3
6663.0, 139.7, | , 28.0, 10.1, 560.5, | ,  3000,  2909,  9000,  8808, | , -3.4, 2880.4, 102.153, |, 11.3
6664.0, 139.3, | , 28.0, 9.1, 559.8, | ,  3000,  2903,  9000,  8761, | , -3.4, 2883.4, 101.798, |, 10.4
6665.0, 139.4, | , 28.0, 9.3, 560.1, | ,  3000,  2905,  9000,  8767, | , -3.4, 2886.4, 101.974, |, 10.8
6666.0, 139.6, | , 28.0, 8.3, 550.3, | ,  3000,  2902,  9000,  8759, | , -3.4, 2897.1, 102.254, |, -2.6
6667.0, 140.5, | , 28.0, -0.2, 552.5, | ,  3000,  2904,  9000,  8737, | , -3.4, 2922.4, 102.975, |, 1.8
6668.0, 139.2, | , 28.0, 9.6, 560.5, | ,  3000,  2904,  9000,  8780, | , -3.4, 2895.8, 102.410, |, 10.8
6669.1, 139.7, | , 28.0, 10.1, 560.7, | ,  3000,  2907,  9000,  8767, | , -3.4, 2895.0, 102.292, |, 11.2
6670.1, 139.7, | , 28.0, 10.0, 560.9, | ,  3000,  2908,  9000,  8775, | , -3.4, 2898.8, 102.510, |, 11.3
6671.1, 139.5, | , 28.0, 8.2, 559.8, | ,  3000,  2898,  9000,  8776, | , -3.4, 2901.4, 102.524, |, 9.5
6672.1, 140.4, | , 28.0, -0.9, 552.2, | ,  3000,  2906,  9000,  8815, | , -3.4, 2925.4, 103.776, |, 2.0
6673.1, 139.7, | , 28.0, 10.0, 561.3, | ,  3000,  2908,  9000,  8794, | , -3.4, 2896.7, 102.598, |, 11.2
6674.1, 139.3, | , 28.0, 9.4, 560.5, | ,  3000,  2908,  9000,  8780, | , -3.4, 2919.0, 103.265, |, 11.0
6675.1, 139.3, | , 28.0, 9.5, 560.9, | ,  3000,  2906,  9000,  8773, | , -3.4, 2902.7, 102.608, |, 11.0
6676.1, 139.8, | , 28.0, 8.5, 559.9, | ,  3000,  2902,  9000,  8784, | , -3.4, 2903.1, 102.685, |, 9.9
6677.1, 140.5, | , 28.0, 0.9, 553.7, | ,  3000,  2894,  9000,  8767, | , -3.4, 2910.0, 102.704, |, 3.1
6678.1, 139.2, | , 28.0, 9.5, 560.8, | ,  3000,  2907,  9000,  8754, | , -3.4, 2918.6, 103.005, |, 10.8
6679.2, 139.2, | , 28.0, 9.4, 560.7, | ,  3000,  2905,  9000,  8781, | , -3.4, 2905.3, 102.757, |, 10.4
6680.2, 139.7, | , 28.0, 9.8, 561.1, | ,  3000,  2905,  9000,  8789, | , -3.4, 2904.8, 102.814, |, 11.1
6681.2, 139.4, | , 28.0, 8.4, 559.5, | ,  3000,  2906,  9000,  8765, | , -3.4, 2896.3, 102.315, |, 9.7
6682.2, 139.3, | , 28.0, 9.3, 560.9, | ,  3000,  2905,  9000,  8787, | , -3.4, 2899.3, 102.601, |, 10.7
6683.2, 140.9, | , 28.0, 0.2, 553.2, | ,  3000,  2908,  9000,  8777, | , -3.4, 2893.7, 102.345, |, 2.6
6684.2, 139.6, | , 28.0, 9.9, 561.2, | ,  3000,  2909,  9000,  8767, | , -3.4, 2898.0, 102.415, |, 11.0
6685.2, 139.3, | , 28.0, 9.5, 560.8, | ,  3000,  2903,  9000,  8760, | , -3.4, 222.3, 7.869, |, 10.8
6686.2, 139.3, | , 28.0, 7.7, 560.4, | ,  3000,  2903,  9000,  8737, | , -3.4, 271.2, 9.579, |, 9.8
6687.2, 139.6, | , 28.0, 10.0, 561.3, | ,  3000,  2905,  9000,  8786, | , -3.4, 339.3, 12.038, |, 11.4
6688.2, 140.6, | , 28.0, 1.4, 549.9, | ,  3000,  2899,  9000,  8752, | , -3.4, 359.0, 12.693, |, 0.1
6689.3, 139.2, | , 28.0, 8.9, 560.4, | ,  3000,  2910,  9000,  8773, | , -3.4, 401.0, 14.215, |, 10.3
6690.3, 139.4, | , 28.0, 8.8, 561.1, | ,  3000,  2909,  9000,  8803, | , -3.4, 426.3, 15.149, |, 10.5
6691.3, 140.1, | , 28.0, 8.4, 560.0, | ,  3000,  2910,  9000,  8811, | , -3.4, 463.1, 16.470, |, 9.7
6692.3, 139.4, | , 28.0, 9.3, 560.1, | ,  3000,  2915,  9000,  8753, | , -3.4, 524.4, 18.563, |, 10.4
6693.3, 140.3, | , 28.0, -0.1, 553.3, | ,  3000,  2900,  9000,  8755, | , -3.4, 583.9, 20.647, |, 2.3
6694.3, 139.6, | , 28.0, 9.6, 561.0, | ,  3000,  2909,  9000,  8775, | , -3.4, 608.8, 21.579, |, 10.7
6695.3, 139.5, | , 28.0, 9.3, 561.2, | ,  3000,  2906,  9000,  8780, | , -3.4, 654.6, 23.207, |, 10.9
6696.3, 139.5, | , 28.0, 7.4, 559.6, | ,  3000,  2906,  9000,  8756, | , -3.4, 730.9, 25.857, |, 9.7
6697.3, 139.2, | , 28.0, 9.6, 561.6, | ,  3000,  2905,  9000,  8802, | , -3.4, 745.0, 26.457, |, 11.2
6698.3, 139.6, | , 28.0, 10.0, 561.5, | ,  3000,  2906,  9000,  8775, | , -3.4, 764.3, 27.080, |, 11.4
6699.4, 140.3, | , 28.0, 1.6, 553.8, | ,  3000,  2906,  9000,  8789, | , -3.4, 799.9, 28.372, |, 3.5
6700.4, 139.3, | , 28.0, 9.6, 561.0, | ,  3000,  2904,  9000,  8767, | , -3.4, 850.9, 30.119, |, 10.8
6701.4, 139.8, | , 28.0, 8.5, 560.5, | ,  3000,  2900,  9000,  8773, | , -3.4, 913.9, 32.352, |, 10.0
6702.4, 139.2, | , 28.0, 9.6, 560.9, | ,  3000,  2899,  9000,  8779, | , -3.4, 985.0, 34.881, |, 11.0
6703.4, 139.3, | , 28.0, 9.6, 561.1, | ,  3000,  2905,  9000,  8786, | , -3.4, 1009.4, 35.785, |, 10.7
6704.4, 140.4, | , 28.0, -1.1, 552.6, | ,  3000,  2903,  9000,  8769, | , -3.4, 1050.5, 37.180, |, 1.4
6705.4, 139.7, | , 28.0, 10.0, 561.6, | ,  3000,  2910,  9000,  8786, | , -3.4, 1091.2, 38.700, |, 11.4
6706.4, 139.4, | , 28.0, 7.4, 559.1, | ,  3000,  2906,  9000,  8786, | , -3.4, 1153.4, 40.885, |, 9.3
6707.4, 139.3, | , 28.0, 9.6, 561.3, | ,  3000,  2905,  9000,  8763, | , -3.4, 1185.5, 41.939, |, 10.7
6708.4, 139.3, | , 28.0, 9.7, 561.6, | ,  3000,  2906,  9000,  8811, | , -3.4, 1219.3, 43.314, |, 10.9
6709.5, 140.6, | , 28.0, 0.9, 554.6, | ,  3000,  2904,  9000,  8767, | , -3.4, 1268.6, 44.888, |, 3.0
6710.5, 140.5, | , 28.0, -1.3, 553.3, | ,  3000,  2901,  9000,  8755, | , -3.4, 1339.3, 47.322, |, 1.2
6711.5, 139.3, | , 28.0, 8.2, 560.3, | ,  3000,  2903,  9000,  8787, | , -3.4, 1360.3, 48.205, |, 9.6
6712.5, 139.6, | , 28.0, 10.1, 561.7, | ,  3000,  2905,  9000,  8767, | , -3.4, 1426.7, 50.476, |, 11.3
6713.5, 139.3, | , 28.0, 9.2, 561.3, | ,  3000,  2905,  9000,  8790, | , -3.4, 1455.8, 51.608, |, 10.7
6714.5, 139.1, | , 28.0, 9.3, 561.5, | ,  3000,  2901,  9000,  8769, | , -3.4, 1496.5, 52.936, |, 10.8
6715.5, 140.6, | , 28.0, 1.0, 554.7, | ,  3000,  2903,  9000,  8786, | , -3.4, 1524.4, 54.009, |, 2.9
6716.5, 139.5, | , 28.0, 8.1, 560.1, | ,  3000,  2906,  9000,  8788, | , -3.4, 1584.8, 56.166, |, 9.7
6717.5, 139.3, | , 28.0, 9.4, 561.5, | ,  3000,  2911,  9000,  8810, | , -3.4, 1623.8, 57.679, |, 10.7
6718.5, 139.2, | , 28.0, 9.1, 562.1, | ,  3000,  2906,  9000,  8766, | , -3.4, 1675.6, 59.267, |, 10.8
6719.6, 139.2, | , 28.0, 9.6, 562.1, | ,  3000,  2901,  9000,  8759, | , -3.4, 1708.6, 60.372, |, 10.5
6720.6, 140.6, | , 28.0, -0.7, 549.3, | ,  3000,  2900,  9000,  8792, | , -3.4, 1741.6, 61.703, |, -3.1
6721.6, 139.5, | , 28.0, 8.1, 560.8, | ,  3000,  2911,  9000,  8777, | , -3.4, 1778.0, 62.971, |, 9.0
6722.6, 139.3, | , 28.0, 9.5, 561.7, | ,  3000,  2905,  9000,  8769, | , -3.4, 1809.3, 64.001, |, 10.7
6723.6, 139.6, | , 28.0, 10.1, 562.1, | ,  3000,  2907,  9000,  8797, | , -3.4, 1840.6, 65.270, |, 11.2
6724.6, 139.2, | , 28.0, 9.3, 561.7, | ,  3000,  2905,  9000,  8764, | , -3.4, 1896.7, 67.053, |, 10.8
6725.6, 139.3, | , 28.0, 9.5, 561.8, | ,  3000,  2902,  9000,  8780, | , -3.4, 1953.3, 69.128, |, 10.4
6726.6, 140.2, | , 28.0, 0.1, 554.5, | ,  3000,  2901,  9000,  8752, | , -3.4, 1994.0, 70.393, |, 2.2
6727.6, 139.3, | , 28.0, 9.0, 561.0, | ,  3000,  2908,  9000,  8778, | , -3.4, 2024.4, 71.664, |, 10.3
6728.7, 139.5, | , 28.0, 8.9, 561.3, | ,  3000,  2913,  9000,  8798, | , -3.4, 2075.8, 73.641, |, 10.2
6729.7, 139.3, | , 28.0, 9.6, 562.5, | ,  3000,  2906,  9000,  8779, | , -3.4, 2086.1, 73.841, |, 11.3
6730.7, 139.6, | , 28.0, 10.0, 562.6, | ,  3000,  2908,  9000,  8777, | , -3.4, 2140.9, 75.778, |, 11.3
6731.7, 140.5, | , 28.0, 0.7, 554.9, | ,  3000,  2905,  9000,  8803, | , -3.4, 2173.9, 77.096, |, 2.7
6732.7, 139.4, | , 28.0, 9.5, 561.9, | ,  3000,  2905,  9000,  8790, | , -3.4, 2218.9, 78.600, |, 10.9
6733.7, 139.6, | , 28.0, 9.3, 561.8, | ,  3000,  2907,  9000,  8775, | , -3.4, 2296.4, 81.242, |, 11.0
6734.7, 139.3, | , 28.0, 9.2, 561.1, | ,  3000,  2905,  9000,  8786, | , -3.4, 2312.7, 81.887, |, 9.6
6735.7, 139.4, | , 28.0, 9.1, 561.6, | ,  3000,  2902,  9000,  8782, | , -3.4, 2343.6, 82.925, |, 10.5
6736.7, 140.7, | , 28.0, -0.8, 553.7, | ,  3000,  2903,  9000,  8757, | , -3.4, 2397.6, 84.660, |, 2.1
6737.7, 139.7, | , 28.0, 9.0, 561.6, | ,  3000,  2905,  9000,  8797, | , -3.4, 2415.6, 85.598, |, 10.6
6738.8, 139.1, | , 28.0, 9.1, 561.4, | ,  3000,  2903,  9000,  8771, | , -3.4, 2459.3, 86.941, |, 10.2
