Repository: jdhuang-csm/Ru-BCA

## Methods
* (BaO)<sub>x</sub>-(CaO)<sub>y</sub>-(Al<sub>2</sub>O<sub>3</sub>)<sub>1-x-y</sub> (BCA) catalyst supports were synthesized via sol-gel and solid-state methods. 
* Ru/BCA catalysts were prepared via incipient wetness impregnation to achieve 1 wt. % Ru loading.
* Ammonia synthesis rates were measured for Ru/BCA catalysts in a packed-bed reactor at 480-600<sup>o</sup>C, 10 bar, and space velocities up to 1.3 x 10<sup>6</sup> ml g<sub>cat</sub><sup>-1</sup> h<sup>-1</sup>.
* A machine learning (ML) model was employed to improve understanding of the behavior of Ru/BCA catalysts.
* A microkinetic model was developed to describe the best-performing catalyst.

File: data/init_files_Cadigan/BAdC_doubann_2017-06-16-01.txt (part 17 of 43)
********** Start test **********
Elapsed time, Pressure, | , LJtemp(C), Inner-Temp, Outer-Temp, | , N2-set, N2-flow, H2-set, H2-flow, | , pH, NH3_ppm, NH3_Prod_rate, |, In222Temp
6304.3, 140.4, | , 27.9, 12.2, 592.1, | ,  1000,   955,  3000,  2922, | , -3.4, 1434.8, 14.493, |, 12.8
6305.3, 140.3, | , 27.9, 13.6, 592.8, | ,  1000,   953,  3000,  2948, | , -3.4, 1427.1, 14.506, |, 13.6
6306.4, 140.3, | , 27.9, 13.6, 592.6, | ,  1000,   953,  3000,  2912, | , -3.4, 1420.3, 14.304, |, 13.7
6307.4, 139.8, | , 27.9, 13.0, 591.9, | ,  1000,   953,  3000,  2926, | , -3.4, 1459.3, 14.747, |, 13.1
6308.4, 141.1, | , 27.9, 6.2, 588.6, | ,  1000,   955,  3000,  2915, | , -3.4, 1433.6, 14.459, |, 7.3
6309.4, 140.5, | , 27.9, 12.8, 592.1, | ,  1000,   955,  3000,  2927, | , -3.4, 1429.7, 14.462, |, 12.8
6310.4, 139.9, | , 27.9, 13.2, 592.3, | ,  1000,   955,  3000,  2926, | , -3.4, 1429.7, 14.460, |, 13.1
6311.4, 139.9, | , 27.9, 13.1, 592.3, | ,  1000,   955,  3000,  2930, | , -3.4, 1439.1, 14.573, |, 13.1
6312.4, 140.4, | , 27.9, 13.6, 593.1, | ,  1000,   951,  3000,  2928, | , -3.4, 1432.7, 14.482, |, 13.6
6313.4, 141.2, | , 27.9, 5.9, 586.9, | ,  1000,   951,  3000,  2921, | , -3.4, 1431.0, 14.437, |, 7.0
6314.4, 140.0, | , 27.9, 12.1, 591.5, | ,  1000,   959,  3000,  2933, | , -3.4, 1432.7, 14.532, |, 12.4
6315.5, 139.7, | , 27.9, 12.8, 593.0, | ,  1000,   957,  3000,  2897, | , -3.4, 1429.7, 14.358, |, 13.7
6316.5, 140.3, | , 27.9, 13.8, 592.9, | ,  1000,   958,  3000,  2930, | , -3.4, 1435.7, 14.546, |, 13.7
6317.5, 140.0, | , 27.9, 12.8, 592.3, | ,  1000,   957,  3000,  2928, | , -3.4, 1454.6, 14.724, |, 13.0
6318.5, 141.2, | , 27.9, 6.7, 587.0, | ,  1000,   953,  3000,  2902, | , -3.4, 1422.4, 14.288, |, 7.3
6319.5, 142.0, | , 27.9, 6.3, 587.7, | ,  1000,   954,  3000,  2937, | , -3.4, 1430.6, 14.507, |, 7.7
6320.5, 140.3, | , 27.9, 13.7, 592.3, | ,  1000,   955,  3000,  2940, | , -3.4, 1429.7, 14.509, |, 13.6
6321.5, 139.9, | , 27.9, 12.8, 591.9, | ,  1000,   954,  3000,  2922, | , -3.4, 1420.3, 14.348, |, 12.9
6322.5, 139.8, | , 27.9, 13.1, 592.2, | ,  1000,   953,  3000,  2909, | , -3.4, 1442.1, 14.513, |, 13.1
6323.5, 140.2, | , 27.9, 13.5, 592.6, | ,  1000,   954,  3000,  2937, | , -3.4, 1436.6, 14.563, |, 13.4
6324.5, 141.3, | , 27.9, 6.1, 587.5, | ,  1000,   953,  3000,  2928, | , -3.4, 1437.0, 14.533, |, 7.3
6325.6, 139.9, | , 27.9, 13.1, 592.4, | ,  1000,   955,  3000,  2926, | , -3.4, 1456.7, 14.730, |, 13.1
6326.6, 140.2, | , 27.9, 13.4, 592.6, | ,  1000,   952,  3000,  2929, | , -3.4, 1433.6, 14.499, |, 13.4
6327.6, 140.3, | , 27.9, 13.7, 592.9, | ,  1000,   950,  3000,  2942, | , -3.4, 1431.0, 14.513, |, 13.6
6328.6, 139.8, | , 27.9, 13.2, 592.2, | ,  1000,   953,  3000,  2920, | , -3.4, 1429.7, 14.428, |, 13.0
6329.6, 141.4, | , 27.9, 5.4, 586.5, | ,  1000,   953,  3000,  2904, | , -3.4, 1445.1, 14.524, |, 6.9
6330.6, 140.2, | , 27.9, 13.7, 592.5, | ,  1000,   954,  3000,  2935, | , -3.4, 1439.1, 14.583, |, 13.6
6331.6, 139.8, | , 27.9, 13.1, 592.3, | ,  1000,   955,  3000,  2913, | , -3.4, 1454.6, 14.663, |, 13.0
6332.6, 139.9, | , 27.9, 13.1, 592.3, | ,  1000,   954,  3000,  2933, | , -3.4, 1440.4, 14.590, |, 13.1
6333.6, 140.2, | , 27.9, 13.9, 593.1, | ,  1000,   952,  3000,  2911, | , -3.4, 1419.8, 14.292, |, 13.5
6334.6, 141.3, | , 27.9, 6.1, 587.0, | ,  1000,   950,  3000,  2921, | , -3.4, 1459.3, 14.719, |, 6.9
6335.7, 141.3, | , 27.9, 6.7, 587.8, | ,  1000,   952,  3000,  2930, | , -3.4, 1432.7, 14.496, |, 7.2
6336.7, 140.0, | , 27.9, 11.7, 593.4, | ,  1000,   954,  3000,  2938, | , -3.4, 1436.1, 14.566, |, 13.0
6337.7, 140.1, | , 27.9, 13.7, 593.2, | ,  1000,   953,  3000,  2925, | , -3.4, 1431.0, 14.460, |, 13.6
6338.7, 140.0, | , 27.9, 13.2, 592.4, | ,  1000,   952,  3000,  2929, | , -3.4, 1429.3, 14.457, |, 13.1
6339.7, 140.0, | , 27.9, 11.8, 592.3, | ,  1000,   952,  3000,  2914, | , -3.4, 1437.8, 14.483, |, 12.3
6340.7, 141.1, | , 27.9, 6.0, 587.4, | ,  1000,   952,  3000,  2927, | , -3.4, 1427.1, 14.427, |, 7.8
6341.7, 140.3, | , 27.9, 13.5, 593.2, | ,  1000,   954,  3000,  2937, | , -3.4, 1434.8, 14.546, |, 13.4
6342.7, 139.9, | , 27.9, 13.1, 593.0, | ,  1000,   955,  3000,  2938, | , -3.4, 1454.1, 14.753, |, 13.0
6343.7, 140.3, | , 27.9, 13.7, 592.9, | ,  1000,   954,  3000,  2943, | , -3.4, 1440.0, 14.623, |, 13.6
6344.8, 140.5, | , 27.9, 12.7, 592.4, | ,  1000,   955,  3000,  2912, | , -3.4, 1453.7, 14.650, |, 12.8
6345.8, 141.3, | , 27.9, 5.9, 587.1, | ,  1000,   955,  3000,  2935, | , -3.4, 1449.8, 14.696, |, 6.7
6346.8, 139.9, | , 27.9, 13.0, 593.4, | ,  1000,   954,  3000,  2943, | , -3.4, 1433.6, 14.558, |, 13.0
6347.8, 140.2, | , 27.9, 13.8, 593.1, | ,  1000,   954,  3000,  2925, | , -3.4, 1443.8, 14.595, |, 13.5
6348.8, 140.2, | , 27.9, 13.7, 593.4, | ,  1000,   955,  3000,  2916, | , -3.4, 1452.0, 14.648, |, 13.4
6349.8, 140.2, | , 27.9, 12.3, 592.2, | ,  1000,   954,  3000,  2926, | , -3.4, 1449.4, 14.656, |, 12.4
6350.8, 141.5, | , 27.9, 7.5, 588.4, | ,  1000,   954,  3000,  2926, | , -3.4, 1432.3, 14.483, |, 8.1
6351.8, 141.8, | , 27.9, 7.3, 587.4, | ,  1000,   953,  3000,  2936, | , -3.4, 1428.0, 14.472, |, 6.5
6352.8, 139.9, | , 27.9, 12.9, 592.6, | ,  1000,   955,  3000,  2906, | , -3.4, 1441.3, 14.501, |, 12.6
6353.9, 139.9, | , 27.9, 12.8, 592.4, | ,  1000,   957,  3000,  2911, | , -3.4, 1455.4, 14.673, |, 12.7
6354.9, 140.2, | , 27.9, 12.1, 592.5, | ,  1000,   951,  3000,  2946, | , -3.4, 1427.6, 14.497, |, 12.1
6355.9, 139.9, | , 27.9, 12.8, 592.2, | ,  1000,   952,  3000,  2937, | , -3.4, 1429.3, 14.484, |, 12.7
6356.9, 141.0, | , 27.9, 7.2, 587.0, | ,  1000,   950,  3000,  2914, | , -3.4, 1460.5, 14.707, |, 8.0
6357.9, 140.4, | , 27.9, 13.3, 593.2, | ,  1000,   955,  3000,  2941, | , -3.4, 1428.4, 14.501, |, 12.9
6358.9, 140.0, | , 27.9, 12.8, 592.2, | ,  1000,   950,  3000,  2953, | , -3.4, 1421.6, 14.460, |, 12.7
6359.9, 139.9, | , 27.9, 11.9, 591.5, | ,  1000,   954,  3000,  2888, | , -3.4, 1435.3, 14.370, |, 11.9
6360.9, 140.0, | , 27.9, 12.9, 592.6, | ,  1000,   955,  3000,  2942, | , -3.4, 1434.8, 14.571, |, 12.7
6361.9, 142.0, | , 27.9, 6.7, 587.4, | ,  1000,   961,  3000,  2926, | , -3.4, 1438.3, 14.567, |, 6.8
6362.9, 139.9, | , 27.9, 12.6, 592.7, | ,  1000,   958,  3000,  2911, | , -3.4, 1455.4, 14.674, |, 12.8
6364.0, 139.9, | , 27.9, 12.8, 592.4, | ,  1000,   952,  3000,  2907, | , -3.4, 1431.0, 14.393, |, 12.1
6365.0, 140.7, | , 27.9, 12.7, 592.4, | ,  1000,   953,  3000,  2942, | , -3.4, 1434.8, 14.564, |, 12.4
6366.0, 140.2, | , 27.9, 13.7, 593.4, | ,  1000,   956,  3000,  2928, | , -3.4, 1428.8, 14.463, |, 13.6
6367.0, 141.2, | , 27.9, 7.2, 588.2, | ,  1000,   952,  3000,  2922, | , -3.4, 1460.1, 14.740, |, 7.5
6368.0, 141.2, | , 27.9, 6.5, 588.8, | ,  1000,   953,  3000,  2930, | , -3.4, 1456.3, 14.737, |, 6.3
6369.0, 140.3, | , 27.9, 13.8, 593.5, | ,  1000,   954,  3000,  2916, | , -3.4, 1429.3, 14.414, |, 13.5
6370.0, 140.4, | , 27.9, 12.9, 592.9, | ,  1000,   955,  3000,  2915, | , -3.4, 1431.4, 14.439, |, 12.8
6371.0, 140.0, | , 27.9, 13.1, 592.9, | ,  1000,   955,  3000,  2926, | , -3.4, 1461.0, 14.774, |, 12.8
6372.0, 139.9, | , 27.9, 13.8, 593.3, | ,  1000,   954,  3000,  2938, | , -3.4, 1432.3, 14.527, |, 13.5
6373.0, 141.6, | , 27.9, 7.8, 589.0, | ,  1000,   951,  3000,  2929, | , -3.4, 1437.8, 14.536, |, 8.7
6374.1, 139.7, | , 27.9, 13.1, 592.6, | ,  1000,   954,  3000,  2916, | , -3.4, 1436.6, 14.489, |, 13.0
6375.1, 140.0, | , 27.9, 11.9, 591.8, | ,  1000,   953,  3000,  2923, | , -3.4, 1438.7, 14.531, |, 12.0
6376.1, 139.9, | , 27.9, 13.1, 592.9, | ,  1000,   952,  3000,  2930, | , -3.4, 1469.5, 14.868, |, 12.8
6377.1, 140.0, | , 27.9, 13.0, 592.7, | ,  1000,   955,  3000,  2929, | , -3.4, 1458.8, 14.766, |, 12.8
6378.1, 141.3, | , 27.9, 6.4, 587.4, | ,  1000,   952,  3000,  2937, | , -3.4, 1424.1, 14.433, |, 6.9
6379.1, 139.7, | , 27.9, 13.2, 593.6, | ,  1000,   955,  3000,  2914, | , -3.4, 1428.8, 14.407, |, 13.4
6380.1, 140.4, | , 27.9, 12.7, 592.8, | ,  1000,   956,  3000,  2942, | , -3.4, 1442.6, 14.655, |, 12.7
6381.1, 139.9, | , 27.9, 13.1, 592.5, | ,  1000,   956,  3000,  2932, | , -3.4, 1449.0, 14.679, |, 12.8
6382.1, 139.7, | , 27.9, 13.2, 593.0, | ,  1000,   953,  3000,  2907, | , -3.4, 1444.7, 14.534, |, 12.9
6383.1, 141.6, | , 27.9, 7.7, 588.6, | ,  1000,   952,  3000,  2933, | , -3.4, 1440.0, 14.578, |, 8.1
6384.2, 141.4, | , 27.9, 5.6, 587.2, | ,  1000,   954,  3000,  2930, | , -3.4, 1440.4, 14.581, |, 6.4
6385.2, 140.1, | , 27.9, 12.4, 592.0, | ,  1000,   952,  3000,  2937, | , -3.4, 1438.7, 14.581, |, 12.1
6386.2, 139.8, | , 27.9, 13.2, 593.4, | ,  1000,   955,  3000,  2923, | , -3.4, 1431.0, 14.464, |, 13.4
6387.2, 140.2, | , 27.9, 14.0, 593.1, | ,  1000,   957,  3000,  2926, | , -3.4, 1438.3, 14.554, |, 13.5
6388.2, 139.8, | , 27.9, 13.1, 593.0, | ,  1000,   952,  3000,  2929, | , -3.4, 1467.4, 14.841, |, 12.9
6389.2, 141.5, | , 27.9, 7.2, 589.6, | ,  1000,   956,  3000,  2928, | , -3.4, 1440.0, 14.575, |, 8.9
6390.2, 140.1, | , 27.9, 12.1, 592.3, | ,  1000,   952,  3000,  2909, | , -3.4, 1420.3, 14.291, |, 12.1
6391.2, 139.7, | , 27.9, 13.2, 593.1, | ,  1000,   957,  3000,  2916, | , -3.4, 1439.1, 14.526, |, 12.9
6392.2, 139.8, | , 27.9, 12.8, 593.3, | ,  1000,   957,  3000,  2937, | , -3.4, 1440.0, 14.611, |, 12.7
6393.3, 140.3, | , 27.9, 13.9, 593.5, | ,  1000,   957,  3000,  2918, | , -3.4, 1455.8, 14.704, |, 13.2
6394.3, 141.3, | , 27.9, 6.3, 587.3, | ,  1000,   953,  3000,  2941, | , -3.4, 1434.4, 14.558, |, 6.8
6395.3, 140.2, | , 27.9, 12.0, 592.2, | ,  1000,   954,  3000,  2915, | , -3.4, 1437.0, 14.489, |, 11.4
6396.3, 140.1, | , 27.9, 12.8, 593.0, | ,  1000,   952,  3000,  2924, | , -3.4, 1440.4, 14.550, |, 12.6
6397.3, 140.2, | , 27.9, 13.3, 593.3, | ,  1000,   956,  3000,  2922, | , -3.4, 1442.6, 14.581, |, 13.0
6398.3, 139.9, | , 27.9, 13.1, 592.8, | ,  1000,   957,  3000,  2933, | , -3.4, 1437.8, 14.576, |, 12.5
6399.3, 141.2, | , 27.9, 6.2, 588.0, | ,  1000,   953,  3000,  2931, | , -3.4, 1437.0, 14.543, |, 6.9
6400.3, 141.5, | , 27.9, 6.7, 586.0, | ,  1000,   959,  3000,  2929, | , -3.4, 1437.8, 14.566, |, 5.1
6401.3, 140.0, | , 27.9, 12.9, 592.5, | ,  1000,   955,  3000,  2934, | , -3.4, 1434.8, 14.542, |, 12.7
6402.4, 139.9, | , 27.9, 12.9, 593.0, | ,  1000,   959,  3000,  2929, | , -3.4, 1440.0, 14.588, |, 12.6
6403.4, 139.8, | , 27.9, 13.0, 593.3, | ,  1000,   956,  3000,  2926, | , -3.4, 1460.1, 14.770, |, 12.8
6404.4, 140.5, | , 27.9, 13.5, 593.5, | ,  1000,   952,  3000,  2943, | , -3.4, 1436.1, 14.578, |, 13.2
6405.4, 141.2, | , 27.9, 5.7, 587.1, | ,  1000,   949,  3000,  2914, | , -3.4, 1443.0, 14.526, |, 6.8
6406.4, 139.9, | , 27.9, 13.4, 593.7, | ,  1000,   953,  3000,  2906, | , -3.4, 1437.4, 14.455, |, 13.3
6407.4, 140.3, | , 27.9, 13.7, 593.9, | ,  1000,   951,  3000,  2937, | , -3.4, 1456.3, 14.753, |, 13.1
6408.4, 140.1, | , 27.9, 12.8, 592.8, | ,  1000,   955,  3000,  2926, | , -3.4, 1442.6, 14.587, |, 12.4
6409.4, 139.6, | , 27.9, 13.3, 593.2, | ,  1000,   951,  3000,  2908, | , -3.4, 1437.8, 14.459, |, 12.8
6410.4, 142.0, | , 27.9, 6.6, 587.6, | ,  1000,   962,  3000,  2922, | , -3.4, 1436.6, 14.538, |, 6.8
6411.5, 139.7, | , 27.9, 13.3, 593.4, | ,  1000,   957,  3000,  2922, | , -3.4, 1438.3, 14.541, |, 12.6
6412.5, 139.8, | , 27.9, 13.2, 593.4, | ,  1000,   950,  3000,  2927, | , -3.4, 1452.0, 14.672, |, 12.9
6413.5, 139.9, | , 27.9, 13.3, 593.1, | ,  1000,   951,  3000,  2946, | , -3.4,  91.2, 0.928, |, 12.8
6414.5, 140.3, | , 27.9, 13.9, 593.7, | ,  1000,   957,  3000,  2922, | , -3.4, 105.4, 1.066, |, 13.4
6415.5, 141.0, | , 27.9, 7.1, 588.4, | ,  1000,   955,  3000,  2911, | , -3.4, 154.6, 1.560, |, 7.5
6416.5, 141.5, | , 27.9, 5.7, 588.1, | ,  1000,   950,  3000,  2924, | , -3.4, 160.6, 1.624, |, 6.6
6417.5, 140.2, | , 27.9, 13.8, 593.3, | ,  1000,   953,  3000,  2903, | , -3.4, 172.6, 1.737, |, 13.3
6418.5, 139.8, | , 27.9, 13.1, 593.3, | ,  1000,   958,  3000,  2929, | , -3.4, 215.5, 2.186, |, 12.8
6419.5, 139.9, | , 27.9, 13.2, 593.3, | ,  1000,   955,  3000,  2910, | , -3.4, 234.3, 2.363, |, 12.6
6420.6, 140.0, | , 27.9, 13.9, 593.8, | ,  1000,   952,  3000,  2930, | , -3.4, 261.8, 2.651, |, 13.4
6421.6, 141.5, | , 27.9, 7.2, 588.4, | ,  1000,   952,  3000,  2923, | , -3.4, 248.0, 2.508, |, 7.8
6422.6, 139.9, | , 27.9, 13.3, 593.5, | ,  1000,   952,  3000,  2919, | , -3.4, 279.3, 2.821, |, 12.7
6423.6, 139.9, | , 27.9, 13.3, 593.7, | ,  1000,   953,  3000,  2910, | , -3.4, 283.2, 2.854, |, 12.7
6424.6, 139.9, | , 27.9, 13.8, 593.6, | ,  1000,   951,  3000,  2893, | , -3.4, 297.7, 2.986, |, 13.3
6425.6, 139.9, | , 27.9, 13.3, 593.6, | ,  1000,   957,  3000,  2933, | , -3.4, 331.6, 3.365, |, 12.8
6426.6, 141.6, | , 27.9, 5.6, 587.4, | ,  1000,   947,  3000,  2931, | , -3.4, 337.6, 3.416, |, 6.0
6427.6, 140.1, | , 27.9, 13.7, 593.9, | ,  1000,   951,  3000,  2912, | , -3.4, 374.4, 3.773, |, 13.2
6428.6, 140.3, | , 27.9, 14.0, 593.9, | ,  1000,   958,  3000,  2927, | , -3.4, 410.9, 4.164, |, 13.4
6429.7, 140.1, | , 27.9, 12.8, 592.9, | ,  1000,   955,  3000,  2929, | , -3.4, 401.9, 4.072, |, 12.2
6430.7, 139.8, | , 27.9, 13.8, 594.0, | ,  1000,   954,  3000,  2937, | , -3.4, 445.6, 4.523, |, 13.4
6431.7, 141.7, | , 27.9, 7.2, 588.9, | ,  1000,   953,  3000,  2910, | , -3.4, 451.1, 4.546, |, 7.3
6432.7, 141.5, | , 27.9, 5.8, 588.2, | ,  1000,   953,  3000,  2921, | , -3.4, 453.3, 4.580, |, 6.2
6433.7, 139.7, | , 27.9, 13.2, 593.4, | ,  1000,   956,  3000,  2921, | , -3.4, 495.7, 5.013, |, 12.9
6434.7, 140.3, | , 27.9, 13.9, 594.0, | ,  1000,   954,  3000,  2940, | , -3.4, 492.7, 5.003, |, 13.3
6435.7, 140.1, | , 27.9, 13.2, 593.4, | ,  1000,   956,  3000,  2931, | , -3.4, 520.5, 5.278, |, 12.7
6436.7, 140.0, | , 27.9, 12.5, 593.0, | ,  1000,   953,  3000,  2922, | , -3.4, 534.2, 5.400, |, 11.9
6437.7, 141.1, | , 27.9, 7.7, 589.7, | ,  1000,   954,  3000,  2932, | , -3.4, 565.1, 5.728, |, 7.7
6438.7, 140.2, | , 27.9, 13.3, 593.9, | ,  1000,   954,  3000,  2932, | , -3.4, 570.2, 5.779, |, 12.9
6439.8, 139.9, | , 27.9, 12.8, 593.6, | ,  1000,   956,  3000,  2946, | , -3.4, 588.2, 5.987, |, 12.5
6440.8, 140.0, | , 27.9, 13.1, 593.6, | ,  1000,   952,  3000,  2926, | , -3.4, 628.5, 6.358, |, 12.5
6441.8, 140.5, | , 27.9, 12.8, 593.5, | ,  1000,   954,  3000,  2936, | , -3.4, 657.2, 6.666, |, 11.9
6442.8, 141.4, | , 27.9, 5.9, 588.0, | ,  1000,   954,  3000,  2937, | , -3.4, 646.5, 6.560, |, 6.5
6443.8, 139.9, | , 27.9, 12.7, 593.1, | ,  1000,   956,  3000,  2940, | , -3.4, 664.1, 6.747, |, 12.3
6444.8, 141.5, | , 27.9, 7.7, 589.4, | ,  1000,   954,  3000,  2917, | , -3.4, 686.8, 6.933, |, 7.6
6445.8, 139.9, | , 27.9, 13.1, 593.7, | ,  1000,   952,  3000,  2924, | , -3.4, 702.6, 7.102, |, 12.3
6446.9, 140.1, | , 27.9, 12.2, 593.2, | ,  1000,   955,  3000,  2913, | , -3.4, 724.9, 7.311, |, 11.9
6447.9, 141.4, | , 27.9, 7.9, 589.5, | ,  1000,   953,  3000,  2912, | , -3.4, 739.9, 7.458, |, 8.0
6448.9, 141.2, | , 27.9, 6.0, 586.7, | ,  1000,   951,  3000,  2944, | , -3.4, 758.8, 7.708, |, 6.2
6449.9, 140.1, | , 27.9, 13.2, 594.1, | ,  1000,   953,  3000,  2939, | , -3.4, 794.7, 8.066, |, 12.9
6450.9, 139.7, | , 27.9, 14.0, 594.6, | ,  1000,   955,  3000,  2920, | , -3.4, 788.7, 7.970, |, 13.4
6451.9, 140.3, | , 27.9, 13.2, 593.5, | ,  1000,   955,  3000,  2912, | , -3.4, 831.6, 8.384, |, 12.6
6452.9, 139.9, | , 27.9, 13.3, 594.4, | ,  1000,   951,  3000,  2931, | , -3.4, 841.9, 8.522, |, 12.8
6453.9, 140.9, | , 27.9, 8.0, 589.4, | ,  1000,   954,  3000,  2909, | , -3.4, 858.2, 8.643, |, 7.9
6454.9, 140.6, | , 27.9, 13.3, 594.2, | ,  1000,   957,  3000,  2929, | , -3.4, 862.9, 8.742, |, 12.9
6456.0, 139.9, | , 27.9, 13.0, 593.7, | ,  1000,   949,  3000,  2926, | , -3.4, 880.9, 8.899, |, 12.6
6457.0, 139.9, | , 27.9, 12.4, 593.6, | ,  1000,   956,  3000,  2913, | , -3.4, 913.4, 9.214, |, 12.0
6458.0, 140.1, | , 27.9, 13.2, 594.2, | ,  1000,   956,  3000,  2950, | , -3.4, 925.8, 9.429, |, 12.7
6459.0, 142.5, | , 27.9, 2.2, 588.9, | ,  1000,   951,  3000,  2922, | , -3.4, 933.1, 9.424, |, 6.5
6460.0, 139.8, | , 27.9, 13.3, 594.3, | ,  1000,   955,  3000,  2927, | , -3.4, 988.0, 9.998, |, 12.2
6461.0, 139.8, | , 27.9, 13.5, 594.8, | ,  1000,   955,  3000,  2927, | , -3.4, 976.4, 9.884, |, 13.2
6462.0, 139.9, | , 27.9, 12.7, 593.4, | ,  1000,   954,  3000,  2918, | , -3.4, 1006.8, 10.162, |, 12.4
6463.0, 140.2, | , 27.9, 13.7, 594.6, | ,  1000,   955,  3000,  2922, | , -3.4, 1005.1, 10.158, |, 13.4
6464.0, 141.3, | , 27.9, 7.2, 589.3, | ,  1000,   954,  3000,  2922, | , -3.4, 1015.4, 10.260, |, 7.3
6465.0, 141.2, | , 27.9, 7.5, 589.7, | ,  1000,   955,  3000,  2933, | , -3.4, 1055.7, 10.698, |, 7.2
6466.0, 140.4, | , 27.9, 14.0, 594.5, | ,  1000,   954,  3000,  2945, | , -3.4, 1073.2, 10.908, |, 13.4
6467.1, 140.3, | , 27.9, 12.6, 593.3, | ,  1000,   954,  3000,  2923, | , -3.4, 1076.2, 10.878, |, 12.0
6468.1, 139.8, | , 27.9, 13.1, 594.1, | ,  1000,   955,  3000,  2907, | , -3.4, 1082.7, 10.900, |, 12.7
6469.1, 140.1, | , 27.9, 13.9, 594.4, | ,  1000,   954,  3000,  2918, | , -3.4, 1096.8, 11.069, |, 13.2
6470.1, 141.4, | , 27.9, 7.6, 590.1, | ,  1000,   952,  3000,  2911, | , -3.4, 1119.5, 11.275, |, 8.3
6471.1, 139.7, | , 27.9, 13.3, 593.8, | ,  1000,   955,  3000,  2931, | , -3.4, 1157.6, 11.728, |, 12.3
6472.1, 140.4, | , 27.9, 13.0, 593.8, | ,  1000,   952,  3000,  2921, | , -3.4, 1167.5, 11.786, |, 12.5
6473.1, 140.3, | , 27.9, 14.0, 594.7, | ,  1000,   953,  3000,  2942, | , -3.4, 1150.4, 11.681, |, 13.2
6474.1, 139.8, | , 27.9, 13.3, 594.0, | ,  1000,   956,  3000,  2932, | , -3.4, 1168.8, 11.844, |, 12.7
6475.1, 142.3, | , 27.9, 2.2, 586.2, | ,  1000,   953,  3000,  2931, | , -3.4, 1170.1, 11.847, |, 4.8
6476.2, 140.1, | , 27.9, 13.9, 594.7, | ,  1000,   949,  3000,  2930, | , -3.4, 1188.9, 12.022, |, 13.1
6477.2, 140.1, | , 27.9, 12.4, 593.3, | ,  1000,   956,  3000,  2910, | , -3.4, 1204.3, 12.135, |, 11.8
6478.2, 139.7, | , 27.9, 13.3, 594.2, | ,  1000,   956,  3000,  2935, | , -3.4, 1248.9, 12.667, |, 12.7
6479.2, 139.7, | , 27.9, 13.3, 594.2, | ,  1000,   951,  3000,  2942, | , -3.4, 1265.6, 12.841, |, 13.1
6480.2, 140.4, | , 27.9, 14.0, 595.0, | ,  1000,   951,  3000,  2953, | , -3.4, 1267.7, 12.901, |, 13.2
6481.2, 141.4, | , 27.9, 7.9, 589.8, | ,  1000,   953,  3000,  2929, | , -3.4, 1253.2, 12.680, |, 8.0
6482.2, 140.3, | , 27.9, 12.1, 593.5, | ,  1000,   953,  3000,  2935, | , -3.4, 1260.5, 12.772, |, 11.6
6483.2, 140.5, | , 27.9, 13.7, 594.7, | ,  1000,   954,  3000,  2929, | , -3.4, 1279.3, 12.949, |, 12.9
6484.2, 140.0, | , 27.9, 13.5, 594.3, | ,  1000,   955,  3000,  2899, | , -3.4, 1293.5, 12.996, |, 13.1
6485.3, 139.9, | , 27.9, 12.2, 594.0, | ,  1000,   951,  3000,  2912, | , -3.4, 1303.7, 13.126, |, 11.8
6486.3, 141.9, | , 27.9, 6.2, 589.7, | ,  1000,   954,  3000,  2941, | , -3.4, 1321.3, 13.414, |, 7.6
6487.3, 140.6, | , 27.9, 12.9, 593.9, | ,  1000,   952,  3000,  2932, | , -3.4, 1326.4, 13.427, |, 11.6
6488.3, 140.1, | , 27.9, 13.1, 594.3, | ,  1000,   953,  3000,  2942, | , -3.4, 1318.3, 13.384, |, 12.1
6489.3, 140.0, | , 27.9, 13.1, 594.1, | ,  1000,   956,  3000,  2910, | , -3.4, 1339.7, 13.498, |, 12.4
6490.3, 140.2, | , 27.9, 14.0, 594.8, | ,  1000,   954,  3000,  2933, | , -3.4, 1352.6, 13.701, |, 13.2
6491.3, 141.5, | , 27.9, 8.0, 589.2, | ,  1000,   951,  3000,  2912, | , -3.4, 1354.7, 13.640, |, 7.1
6492.3, 140.0, | , 27.9, 12.5, 593.0, | ,  1000,   949,  3000,  2922, | , -3.4, 1367.1, 13.792, |, 11.7
6493.3, 140.1, | , 27.9, 13.1, 594.2, | ,  1000,   958,  3000,  2959, | , -3.4, 1367.6, 13.959, |, 13.0
6494.3, 140.3, | , 27.9, 13.9, 594.8, | ,  1000,   955,  3000,  2910, | , -3.4, 1383.4, 13.934, |, 13.2
6495.4, 140.1, | , 27.9, 12.4, 593.7, | ,  1000,   957,  3000,  2926, | , -3.4, 1384.7, 14.014, |, 11.8
6496.4, 140.1, | , 27.9, 12.9, 594.1, | ,  1000,   955,  3000,  2951, | , -3.4, 1384.7, 14.096, |, 12.2
6497.4, 141.7, | , 27.9, 7.2, 590.0, | ,  1000,   957,  3000,  2928, | , -3.4, 1393.3, 14.106, |, 8.0
6498.4, 139.8, | , 27.9, 13.3, 594.2, | ,  1000,   950,  3000,  2925, | , -3.4, 1409.6, 14.235, |, 12.6
6499.4, 140.1, | , 27.9, 13.3, 594.2, | ,  1000,   956,  3000,  2922, | , -3.4, 1398.4, 14.135, |, 12.7
6500.4, 140.5, | , 27.9, 13.0, 594.3, | ,  1000,   955,  3000,  2918, | , -3.4, 1404.0, 14.170, |, 11.8
6501.4, 140.3, | , 27.9, 13.9, 594.7, | ,  1000,   957,  3000,  2918, | , -3.4, 1419.8, 14.341, |, 12.9
6502.4, 141.4, | , 27.8, 5.4, 587.3, | ,  1000,   952,  3000,  2918, | , -3.4, 1415.6, 14.275, |, 5.4
6503.4, 139.8, | , 27.9, 13.4, 594.2, | ,  1000,   961,  3000,  2929, | , -3.4, 1420.7, 14.403, |, 12.7
6504.5, 140.3, | , 27.9, 14.0, 594.7, | ,  1000,   952,  3000,  2923, | , -3.4, 1459.3, 14.737, |, 13.3
6505.5, 139.6, | , 27.9, 13.3, 594.3, | ,  1000,   955,  3000,  2919, | , -3.4, 1443.4, 14.573, |, 12.7
6506.5, 140.0, | , 27.9, 13.1, 594.1, | ,  1000,   956,  3000,  2926, | , -3.4, 1442.1, 14.586, |, 12.5
6507.5, 141.6, | , 27.8, 7.9, 590.2, | ,  1000,   952,  3000,  2940, | , -3.4, 1426.7, 14.469, |, 7.9
6508.5, 140.3, | , 27.8, 13.0, 594.2, | ,  1000,   954,  3000,  2908, | , -3.4, 1430.6, 14.396, |, 12.2
6509.5, 139.8, | , 27.9, 12.8, 594.6, | ,  1000,   953,  3000,  2932, | , -3.4, 1443.4, 14.614, |, 12.3
6510.5, 140.0, | , 27.8, 13.9, 595.2, | ,  1000,   953,  3000,  2935, | , -3.4, 1450.7, 14.699, |, 13.2
6511.5, 140.0, | , 27.8, 14.0, 594.8, | ,  1000,   950,  3000,  2928, | , -3.4, 1470.8, 14.864, |, 13.2
6512.5, 140.0, | , 27.8, 13.4, 594.5, | ,  1000,   954,  3000,  2933, | , -3.4, 1458.0, 14.765, |, 12.7
6513.5, 141.4, | , 27.8, 6.8, 589.5, | ,  1000,   949,  3000,  2917, | , -3.4, 1460.5, 14.715, |, 7.0
6514.6, 140.1, | , 27.8, 14.0, 594.8, | ,  1000,   957,  3000,  2931, | , -3.4, 1462.3, 14.816, |, 13.2
6515.6, 139.8, | , 27.8, 13.3, 594.8, | ,  1000,   952,  3000,  2922, | , -3.4, 1460.1, 14.743, |, 12.6
6516.6, 140.0, | , 27.8, 13.2, 594.8, | ,  1000,   959,  3000,  2950, | , -3.4, 1462.3, 14.895, |, 12.5
6517.6, 139.7, | , 27.8, 13.2, 594.7, | ,  1000,   955,  3000,  2929, | , -3.4, 1477.7, 14.957, |, 12.5
6518.6, 142.3, | , 27.8, 5.0, 588.7, | ,  1000,   950,  3000,  2939, | , -3.4, 1470.0, 14.897, |, 6.4
6519.6, 140.2, | , 27.8, 12.5, 594.1, | ,  1000,   955,  3000,  2930, | , -3.4, 1487.5, 15.061, |, 12.0
6520.6, 139.9, | , 27.8, 13.1, 594.1, | ,  1000,   955,  3000,  2912, | , -3.4, 1473.0, 14.842, |, 12.3
6521.6, 140.4, | , 27.8, 13.7, 594.8, | ,  1000,   952,  3000,  2937, | , -3.4, 1475.5, 14.953, |, 13.0
6522.6, 140.3, | , 27.8, 13.4, 594.6, | ,  1000,   951,  3000,  2928, | , -3.4, 1476.8, 14.926, |, 12.8
6523.7, 141.1, | , 27.8, 7.0, 589.3, | ,  1000,   952,  3000,  2918, | , -3.4, 1472.1, 14.847, |, 6.7
6524.7, 140.4, | , 27.8, 11.4, 592.8, | ,  1000,   951,  3000,  2913, | , -3.4, 1477.3, 14.876, |, 11.3
6525.7, 140.3, | , 27.8, 13.5, 594.9, | ,  1000,   952,  3000,  2921, | , -3.4, 1469.1, 14.825, |, 12.7
6526.7, 139.9, | , 27.8, 13.1, 594.2, | ,  1000,   951,  3000,  2917, | , -3.4, 1494.8, 15.067, |, 12.1
6527.7, 139.9, | , 27.8, 13.0, 594.6, | ,  1000,   955,  3000,  2935, | , -3.4, 1482.4, 15.025, |, 12.8
6528.7, 140.3, | , 27.8, 14.1, 595.1, | ,  1000,   955,  3000,  2933, | , -3.4, 1478.1, 14.978, |, 13.3
6529.7, 141.8, | , 27.8, 4.9, 588.2, | ,  1000,   954,  3000,  2934, | , -3.4, 1463.5, 14.827, |, 5.0
6530.7, 139.8, | , 27.8, 13.4, 594.2, | ,  1000,   959,  3000,  2906, | , -3.4, 1471.3, 14.816, |, 12.6
6531.8, 140.3, | , 27.8, 14.0, 594.8, | ,  1000,   951,  3000,  2915, | , -3.4, 1476.4, 14.875, |, 13.1
6532.8, 140.1, | , 27.8, 13.1, 594.1, | ,  1000,   955,  3000,  2937, | , -3.4, 1476.4, 14.970, |, 12.5
6533.8, 139.8, | , 27.8, 13.3, 594.1, | ,  1000,   949,  3000,  2940, | , -3.4, 1489.3, 15.090, |, 12.8
6534.8, 141.6, | , 27.8, 6.0, 590.4, | ,  1000,   952,  3000,  2933, | , -3.4, 1485.8, 15.045, |, 6.4
6535.8, 140.4, | , 27.8, 13.8, 594.6, | ,  1000,   958,  3000,  2914, | , -3.4, 1476.4, 14.894, |, 13.1
6536.8, 139.7, | , 27.8, 13.2, 594.3, | ,  1000,   953,  3000,  2909, | , -3.4, 1474.3, 14.835, |, 12.8
6537.8, 139.7, | , 27.8, 13.3, 594.3, | ,  1000,   948,  3000,  2929, | , -3.4, 1485.4, 15.004, |, 12.8
6538.8, 140.3, | , 27.8, 13.9, 595.2, | ,  1000,   955,  3000,  2941, | , -3.4, 1492.7, 15.153, |, 13.2
6539.8, 141.0, | , 27.8, 7.0, 589.6, | ,  1000,   949,  3000,  2927, | , -3.4, 1473.8, 14.886, |, 7.1
6540.8, 141.7, | , 27.8, 3.2, 585.5, | ,  1000,   955,  3000,  2946, | , -3.4, 1503.4, 15.281, |, 5.3
6541.9, 140.0, | , 27.8, 13.3, 595.2, | ,  1000,   951,  3000,  2918, | , -3.4, 1473.8, 14.862, |, 13.3
6542.9, 140.0, | , 27.8, 14.0, 594.9, | ,  1000,   954,  3000,  2915, | , -3.4, 1467.0, 14.791, |, 13.3
6543.9, 139.7, | , 27.8, 13.4, 594.7, | ,  1000,   955,  3000,  2903, | , -3.4, 1476.4, 14.841, |, 12.6
6544.9, 139.7, | , 27.8, 13.4, 595.1, | ,  1000,   955,  3000,  2921, | , -3.4, 1509.4, 15.242, |, 13.2
6545.9, 141.3, | , 27.8, 7.9, 589.9, | ,  1000,   955,  3000,  2930, | , -3.4, 1474.3, 14.925, |, 7.4
6546.9, 140.0, | , 27.8, 13.2, 594.5, | ,  1000,   957,  3000,  2951, | , -3.4, 1469.1, 14.960, |, 12.6
6547.9, 140.0, | , 27.8, 13.3, 594.5, | ,  1000,   953,  3000,  2920, | , -3.4, 1466.5, 14.800, |, 12.7
6548.9, 140.3, | , 27.8, 13.6, 595.0, | ,  1000,   954,  3000,  2928, | , -3.4, 1462.7, 14.796, |, 13.2
6549.9, 140.0, | , 27.8, 13.3, 594.6, | ,  1000,   952,  3000,  2920, | , -3.4, 1475.5, 14.889, |, 12.5
6550.9, 141.1, | , 27.8, 7.0, 588.9, | ,  1000,   956,  3000,  2929, | , -3.4, 1475.5, 14.936, |, 6.8
6552.0, 139.9, | , 27.8, 13.3, 594.3, | ,  1000,   955,  3000,  2918, | , -3.4, 1493.1, 15.071, |, 12.5
6553.0, 140.1, | , 27.8, 13.9, 595.0, | ,  1000,   953,  3000,  2925, | , -3.4, 1481.1, 14.966, |, 13.3
6554.0, 140.0, | , 27.8, 14.0, 595.1, | ,  1000,   954,  3000,  2907, | , -3.4, 1474.3, 14.833, |, 13.2
6555.0, 140.0, | , 27.8, 13.3, 594.6, | ,  1000,   953,  3000,  2950, | , -3.4, 1488.8, 15.142, |, 12.7
6556.0, 141.3, | , 27.8, 6.8, 590.0, | ,  1000,   949,  3000,  2930, | , -3.4, 1467.4, 14.833, |, 7.2
6557.0, 142.0, | , 27.8, 5.8, 589.8, | ,  1000,   955,  3000,  2908, | , -3.4, 1459.7, 14.693, |, 6.8
6558.0, 140.1, | , 27.8, 12.9, 594.2, | ,  1000,   955,  3000,  2928, | , -3.4, 1467.4, 14.848, |, 12.1
6559.0, 139.9, | , 27.8, 13.2, 594.4, | ,  1000,   956,  3000,  2948, | , -3.4, 1467.0, 14.924, |, 12.3
6560.0, 140.2, | , 27.8, 13.4, 594.6, | ,  1000,   955,  3000,  2919, | , -3.4, 1476.8, 14.910, |, 12.9
6561.1, 140.3, | , 27.8, 12.0, 593.9, | ,  1000,   953,  3000,  2916, | , -3.4, 1480.3, 14.923, |, 11.5
6562.1, 140.9, | , 27.8, 5.6, 589.4, | ,  1000,   948,  3000,  2926, | , -3.4, 1467.0, 14.811, |, 7.4
6563.1, 140.3, | , 27.8, 13.2, 594.9, | ,  1000,   953,  3000,  2926, | , -3.4, 1467.4, 14.834, |, 12.1
6564.1, 140.5, | , 27.8, 13.5, 595.2, | ,  1000,   954,  3000,  2917, | , -3.4, 1459.7, 14.723, |, 12.8
6565.1, 139.8, | , 27.8, 12.8, 594.1, | ,  1000,   952,  3000,  2923, | , -3.4, 1476.0, 14.903, |, 12.4
6566.1, 140.7, | , 27.8, 12.4, 594.2, | ,  1000,   953,  3000,  2926, | , -3.4, 1467.4, 14.834, |, 12.0
6567.1, 141.8, | , 27.8, 6.5, 589.4, | ,  1000,   953,  3000,  2912, | , -3.4, 1474.7, 14.853, |, 7.0
6568.1, 140.1, | , 27.8, 13.1, 594.8, | ,  1000,   949,  3000,  2934, | , -3.4, 1460.1, 14.776, |, 12.3
6569.2, 140.0, | , 27.8, 12.6, 595.3, | ,  1000,   954,  3000,  2932, | , -3.4, 1460.5, 14.789, |, 13.1
6570.2, 140.2, | , 27.8, 13.5, 594.9, | ,  1000,   953,  3000,  2952, | , -3.4, 1487.1, 15.132, |, 13.0
6571.2, 140.6, | , 27.8, 12.5, 594.4, | ,  1000,   954,  3000,  2910, | , -3.4, 1465.3, 14.751, |, 12.3
6572.2, 141.1, | , 27.8, 6.7, 590.1, | ,  1000,   953,  3000,  2937, | , -3.4, 1464.0, 14.838, |, 7.3
6573.2, 141.5, | , 27.8, 8.2, 589.6, | ,  1000,   955,  3000,  2923, | , -3.4, 1466.1, 14.815, |, 7.2
6574.2, 140.0, | , 27.8, 12.8, 595.3, | ,  1000,   956,  3000,  2929, | , -3.4, 1466.5, 14.847, |, 12.5
6575.2, 140.1, | , 27.8, 12.7, 594.5, | ,  1000,   949,  3000,  2951, | , -3.4, 1466.5, 14.905, |, 12.0
6576.2, 139.9, | , 27.8, 12.6, 595.0, | ,  1000,   955,  3000,  2923, | , -3.4, 1458.0, 14.735, |, 12.5
6577.2, 140.3, | , 27.8, 13.9, 595.6, | ,  1000,   953,  3000,  2941, | , -3.4, 1460.1, 14.813, |, 13.2
6578.2, 141.6, | , 27.8, 7.0, 589.6, | ,  1000,   953,  3000,  2936, | , -3.4, 1481.1, 15.007, |, 7.5
6579.3, 139.8, | , 27.8, 13.2, 595.0, | ,  1000,   956,  3000,  2936, | , -3.4, 1463.5, 14.843, |, 12.5
6580.3, 140.2, | , 27.8, 14.0, 595.2, | ,  1000,   954,  3000,  2922, | , -3.4, 1472.1, 14.868, |, 13.1
6581.3, 140.3, | , 27.8, 12.5, 593.9, | ,  1000,   954,  3000,  2903, | , -3.4, 1458.8, 14.664, |, 11.8
6582.3, 139.9, | , 27.8, 13.4, 595.1, | ,  1000,   955,  3000,  2941, | , -3.4, 1481.1, 15.036, |, 12.8
6583.3, 141.6, | , 27.8, 6.4, 589.8, | ,  1000,   955,  3000,  2945, | , -3.4, 1484.1, 15.085, |, 6.4
6584.3, 140.4, | , 27.8, 14.0, 595.5, | ,  1000,   954,  3000,  2909, | , -3.4, 1452.4, 14.619, |, 13.2
6585.3, 139.7, | , 27.8, 13.1, 594.8, | ,  1000,   958,  3000,  2903, | , -3.4, 1466.1, 14.748, |, 12.5
6586.3, 140.1, | , 27.8, 12.3, 594.9, | ,  1000,   951,  3000,  2921, | , -3.4, 1491.0, 15.043, |, 11.7
6587.3, 140.0, | , 27.8, 13.2, 595.3, | ,  1000,   958,  3000,  2937, | , -3.4, 1461.0, 14.830, |, 12.6
6588.4, 141.6, | , 27.8, 7.8, 590.2, | ,  1000,   952,  3000,  2947, | , -3.4, 1470.0, 14.936, |, 7.7
6589.4, 141.5, | , 27.8, 6.4, 590.8, | ,  1000,   955,  3000,  2919, | , -3.4, 1452.0, 14.661, |, 8.0
6590.4, 140.5, | , 27.8, 14.1, 595.8, | ,  1000,   958,  3000,  2926, | , -3.4, 1470.0, 14.878, |, 13.4
6591.4, 140.3, | , 27.8, 12.6, 594.8, | ,  1000,   956,  3000,  2915, | , -3.4, 1466.1, 14.789, |, 12.5
6592.4, 140.0, | , 27.8, 13.3, 595.1, | ,  1000,   955,  3000,  2918, | , -3.4, 1469.1, 14.828, |, 12.7
6593.4, 139.9, | , 27.8, 13.3, 595.2, | ,  1000,   955,  3000,  2952, | , -3.4, 1452.4, 14.787, |, 12.7
6594.4, 141.6, | , 27.8, 8.6, 590.8, | ,  1000,   957,  3000,  2943, | , -3.4, 1452.0, 14.755, |, 8.6
6595.4, 140.0, | , 27.8, 13.2, 595.0, | ,  1000,   956,  3000,  2906, | , -3.4, 1467.8, 14.773, |, 12.5
6596.4, 140.6, | , 27.8, 12.4, 594.6, | ,  1000,   953,  3000,  2916, | , -3.4, 1451.1, 14.632, |, 11.8
6597.5, 140.3, | , 27.8, 14.0, 595.7, | ,  1000,   955,  3000,  2920, | , -3.4, 1456.7, 14.711, |, 13.2
6598.5, 140.3, | , 27.8, 13.9, 596.0, | ,  1000,   956,  3000,  2914, | , -3.4, 1452.8, 14.655, |, 13.2
6599.5, 141.3, | , 27.8, 6.5, 589.5, | ,  1000,   954,  3000,  2928, | , -3.4, 1460.5, 14.774, |, 6.7
6600.5, 140.3, | , 27.8, 12.8, 595.0, | ,  1000,   955,  3000,  2946, | , -3.4, 1453.7, 14.779, |, 12.2
6601.5, 140.5, | , 27.8, 13.2, 595.3, | ,  1000,   955,  3000,  2921, | , -3.4, 1443.4, 14.577, |, 12.5
6602.5, 139.8, | , 27.8, 13.5, 595.4, | ,  1000,   954,  3000,  2927, | , -3.4, 1472.1, 14.888, |, 12.7
6603.5, 140.2, | , 27.8, 13.2, 595.6, | ,  1000,   951,  3000,  2924, | , -3.4, 1479.0, 14.933, |, 12.6
6604.5, 141.2, | , 27.8, 7.2, 591.2, | ,  1000,   951,  3000,  2922, | , -3.4, 1457.1, 14.707, |, 7.9
6605.5, 141.6, | , 27.8, 7.8, 590.7, | ,  1000,   952,  3000,  2920, | , -3.4, 1452.4, 14.655, |, 7.5
6606.5, 140.3, | , 27.8, 12.0, 594.5, | ,  1000,   956,  3000,  2917, | , -3.4, 1452.4, 14.658, |, 11.3
6607.6, 140.2, | , 27.8, 12.7, 595.5, | ,  1000,   955,  3000,  2932, | , -3.4, 1453.3, 14.722, |, 12.0
6608.6, 140.0, | , 27.8, 13.0, 595.0, | ,  1000,   950,  3000,  2915, | , -3.4, 1447.7, 14.582, |, 12.1
6609.6, 140.5, | , 27.8, 13.7, 595.9, | ,  1000,   953,  3000,  2915, | , -3.4, 1457.1, 14.688, |, 12.7
6610.6, 141.3, | , 27.8, 7.0, 590.2, | ,  1000,   956,  3000,  2935, | , -3.4, 1475.5, 14.963, |, 7.7
6611.6, 140.8, | , 27.8, 12.9, 594.9, | ,  1000,   955,  3000,  2940, | , -3.4, 1464.0, 14.856, |, 12.1
6612.6, 140.6, | , 27.8, 13.2, 595.4, | ,  1000,   954,  3000,  2923, | , -3.4, 1448.6, 14.635, |, 13.0
6613.6, 140.4, | , 27.8, 12.9, 595.0, | ,  1000,   957,  3000,  2946, | , -3.4, 1471.7, 14.970, |, 11.9
6614.6, 140.0, | , 27.8, 13.4, 595.9, | ,  1000,   955,  3000,  2923, | , -3.4, 1444.3, 14.594, |, 12.7
6615.6, 142.5, | , 27.8, 4.3, 590.0, | ,  1000,   949,  3000,  2922, | , -3.4, 1449.8, 14.624, |, 6.5
6616.7, 140.6, | , 27.8, 12.2, 594.6, | ,  1000,   961,  3000,  2909, | , -3.4, 1464.4, 14.770, |, 11.9
6617.7, 139.9, | , 27.8, 13.3, 595.2, | ,  1000,   956,  3000,  2931, | , -3.4, 1454.1, 14.730, |, 12.8
6618.7, 140.0, | , 27.8, 13.0, 595.2, | ,  1000,   954,  3000,  2937, | , -3.4, 1452.0, 14.720, |, 12.5
6619.7, 140.3, | , 27.8, 13.9, 596.0, | ,  1000,   954,  3000,  2908, | , -3.4, 1474.7, 14.842, |, 13.3
6620.7, 141.4, | , 27.8, 7.1, 590.5, | ,  1000,   955,  3000,  2907, | , -3.4, 1461.8, 14.712, |, 7.1
6621.7, 141.5, | , 27.8, 6.3, 590.1, | ,  1000,   955,  3000,  2931, | , -3.4, 1465.3, 14.836, |, 6.1
6622.7, 140.2, | , 27.8, 13.9, 596.0, | ,  1000,   954,  3000,  2911, | , -3.4, 1467.8, 14.783, |, 13.3
6623.7, 140.1, | , 27.8, 13.4, 595.7, | ,  1000,   955,  3000,  2932, | , -3.4, 1475.1, 14.939, |, 12.7
6624.7, 140.2, | , 27.8, 13.3, 595.6, | ,  1000,   956,  3000,  2953, | , -3.4, 1435.3, 14.620, |, 12.6
6625.7, 140.6, | , 27.8, 13.8, 596.0, | ,  1000,   956,  3000,  2941, | , -3.4, 1439.6, 14.621, |, 13.0
6626.8, 142.1, | , 27.8, 6.1, 589.6, | ,  1000,   953,  3000,  2922, | , -3.4, 1440.8, 14.550, |, 6.2
6627.8, 140.0, | , 27.8, 13.4, 595.5, | ,  1000,   953,  3000,  2943, | , -3.4, 1466.5, 14.888, |, 12.7
6628.8, 140.3, | , 27.8, 13.9, 595.9, | ,  1000,   954,  3000,  2926, | , -3.4, 1452.8, 14.687, |, 13.3
6629.8, 140.1, | , 27.8, 13.3, 595.6, | ,  1000,   953,  3000,  2925, | , -3.4, 1452.8, 14.680, |, 12.7
6630.8, 139.8, | , 27.8, 13.4, 595.7, | ,  1000,   956,  3000,  2927, | , -3.4, 1451.6, 14.687, |, 12.7
6631.8, 142.1, | , 27.8, 3.0, 586.2, | ,  1000,   952,  3000,  2932, | , -3.4, 1450.3, 14.678, |, 3.8
6632.8, 140.5, | , 27.8, 14.0, 596.0, | ,  1000,   958,  3000,  2938, | , -3.4, 1465.3, 14.878, |, 13.3
6633.8, 140.4, | , 27.8, 13.8, 596.0, | ,  1000,   952,  3000,  2917, | , -3.4, 1462.7, 14.748, |, 13.0
6634.8, 140.2, | , 27.8, 13.3, 595.7, | ,  1000,   959,  3000,  2931, | , -3.4, 1462.3, 14.823, |, 12.7
6635.9, 140.0, | , 27.8, 13.2, 595.8, | ,  1000,   956,  3000,  2921, | , -3.4, 1446.8, 14.617, |, 13.1
6636.9, 140.8, | , 27.8, 12.5, 595.7, | ,  1000,   954,  3000,  2937, | , -3.4, 1465.3, 14.855, |, 12.4
6637.9, 141.2, | , 27.7, 8.1, 591.0, | ,  1000,   954,  3000,  2920, | , -3.4, 1455.0, 14.687, |, 7.8
6638.9, 139.9, | , 27.8, 13.4, 595.4, | ,  1000,   954,  3000,  2926, | , -3.4, 1451.6, 14.676, |, 12.8
6639.9, 140.5, | , 27.8, 14.0, 596.2, | ,  1000,   953,  3000,  2948, | , -3.4, 1445.1, 14.692, |, 13.3
6640.9, 140.1, | , 27.7, 13.3, 595.7, | ,  1000,   954,  3000,  2919, | , -3.4, 1434.4, 14.479, |, 12.7
6641.9, 140.1, | , 27.7, 12.7, 595.4, | ,  1000,   953,  3000,  2922, | , -3.4, 1454.6, 14.690, |, 11.6
6642.9, 141.8, | , 27.7, 5.8, 589.5, | ,  1000,   955,  3000,  2907, | , -3.4, 1462.7, 14.720, |, 5.7
6643.9, 140.0, | , 27.7, 12.9, 595.5, | ,  1000,   952,  3000,  2917, | , -3.4, 1462.3, 14.741, |, 12.5
6644.9, 140.0, | , 27.7, 12.9, 595.4, | ,  1000,   950,  3000,  2936, | , -3.4, 1476.8, 14.954, |, 12.4
6646.0, 140.5, | , 27.7, 13.2, 596.0, | ,  1000,   953,  3000,  2951, | , -3.4, 1460.5, 14.858, |, 12.4
6647.0, 140.6, | , 27.7, 12.9, 595.5, | ,  1000,   954,  3000,  2920, | , -3.4, 1443.8, 14.577, |, 12.0
6648.0, 141.8, | , 27.7, 7.5, 591.3, | ,  1000,   950,  3000,  2913, | , -3.4, 1457.1, 14.667, |, 7.6
6649.0, 140.3, | , 27.7, 12.8, 595.4, | ,  1000,   956,  3000,  2942, | , -3.4, 1460.1, 14.831, |, 12.4
6650.0, 140.6, | , 27.7, 13.3, 596.0, | ,  1000,   951,  3000,  2942, | , -3.4, 1447.7, 14.688, |, 12.9
6651.0, 140.6, | , 27.7, 13.4, 596.2, | ,  1000,   952,  3000,  2944, | , -3.4, 1474.3, 14.968, |, 13.0
6652.0, 140.3, | , 27.7, 12.0, 595.1, | ,  1000,   954,  3000,  2936, | , -3.4, 1450.3, 14.699, |, 11.6
6653.0, 140.3, | , 27.7, 13.4, 596.0, | ,  1000,   952,  3000,  2935, | , -3.4, 1445.6, 14.644, |, 12.7
6654.0, 141.8, | , 27.7, 6.6, 590.3, | ,  1000,   952,  3000,  2903, | , -3.4, 1445.6, 14.522, |, 6.4
6655.0, 140.2, | , 27.7, 13.3, 595.9, | ,  1000,   954,  3000,  2933, | , -3.4, 1483.7, 15.028, |, 12.6
6656.1, 140.3, | , 27.7, 13.1, 595.3, | ,  1000,   955,  3000,  2909, | , -3.4, 1452.0, 14.622, |, 12.6
6657.1, 140.1, | , 27.7, 12.1, 595.2, | ,  1000,   954,  3000,  2930, | , -3.4, 1444.7, 14.622, |, 11.8
6658.1, 140.6, | , 27.7, 14.1, 596.5, | ,  1000,   951,  3000,  2928, | , -3.4, 1452.4, 14.681, |, 13.4
6659.1, 141.5, | , 27.7, 8.8, 592.2, | ,  1000,   954,  3000,  2928, | , -3.4, 1443.8, 14.605, |, 8.6
6660.1, 140.3, | , 27.7, 13.3, 595.9, | ,  1000,   954,  3000,  2942, | , -3.4, 1469.1, 14.915, |, 12.7
6661.1, 140.4, | , 27.7, 14.1, 596.6, | ,  1000,   953,  3000,  2933, | , -3.4, 1452.8, 14.712, |, 13.1
6662.1, 140.7, | , 27.7, 12.8, 596.1, | ,  1000,   957,  3000,  2940, | , -3.4, 1455.0, 14.776, |, 12.4
6663.1, 140.0, | , 27.7, 13.3, 596.0, | ,  1000,   954,  3000,  2925, | , -3.4, 1443.0, 14.585, |, 12.3
6664.1, 141.5, | , 27.7, 7.1, 591.2, | ,  1000,   953,  3000,  2928, | , -3.4, 1447.3, 14.638, |, 7.2
6665.1, 141.9, | , 27.7, 7.2, 592.0, | ,  1000,   957,  3000,  2930, | , -3.4, 1452.4, 14.713, |, 8.1
6666.2, 139.9, | , 27.7, 13.5, 596.1, | ,  1000,   957,  3000,  2920, | , -3.4, 1474.7, 14.898, |, 12.6
6667.2, 140.3, | , 27.7, 12.6, 595.6, | ,  1000,   954,  3000,  2921, | , -3.4, 1445.6, 14.595, |, 11.7
6668.2, 140.0, | , 27.7, 13.3, 596.0, | ,  1000,   954,  3000,  2911, | , -3.4, 1455.8, 14.660, |, 12.7
6669.2, 140.4, | , 27.7, 13.8, 596.6, | ,  1000,   951,  3000,  2933, | , -3.4, 1443.8, 14.617, |, 13.1
6670.2, 141.4, | , 27.7, 8.0, 591.3, | ,  1000,   953,  3000,  2922, | , -3.4, 1442.1, 14.565, |, 7.7
6671.2, 140.0, | , 27.7, 13.2, 596.0, | ,  1000,   955,  3000,  2915, | , -3.4, 1446.4, 14.590, |, 12.7
6672.2, 140.4, | , 27.7, 12.9, 595.9, | ,  1000,   954,  3000,  2929, | , -3.4, 1449.8, 14.673, |, 12.3
6673.2, 140.3, | , 27.7, 13.3, 596.2, | ,  1000,   953,  3000,  2939, | , -3.4, 1451.1, 14.718, |, 12.5
6674.2, 140.2, | , 27.7, 13.4, 596.4, | ,  1000,   956,  3000,  2944, | , -3.4, 1446.0, 14.695, |, 12.6
6675.3, 142.2, | , 27.7, 7.5, 591.4, | ,  1000,   955,  3000,  2918, | , -3.4, 1456.7, 14.699, |, 7.4
6676.3, 140.5, | , 27.7, 13.7, 596.6, | ,  1000,   957,  3000,  2911, | , -3.4, 1443.8, 14.556, |, 13.0
6677.3, 140.4, | , 27.7, 12.6, 595.3, | ,  1000,   950,  3000,  2926, | , -3.4, 1467.4, 14.819, |, 11.8
6678.3, 140.2, | , 27.7, 13.4, 596.8, | ,  1000,   954,  3000,  2930, | , -3.4, 1468.3, 14.860, |, 13.0
6679.3, 140.5, | , 27.7, 13.8, 596.5, | ,  1000,   953,  3000,  2928, | , -3.4, 1462.3, 14.789, |, 12.8
6680.3, 141.8, | , 27.7, 7.5, 591.7, | ,  1000,   953,  3000,  2918, | , -3.4, 1461.0, 14.738, |, 7.6
6681.3, 141.8, | , 27.7, 5.6, 590.9, | ,  1000,   951,  3000,  2929, | , -3.4, 1445.6, 14.619, |, 6.4
6682.3, 140.9, | , 27.7, 12.5, 595.4, | ,  1000,   954,  3000,  2922, | , -3.4, 1443.4, 14.576, |, 11.9
6683.3, 140.1, | , 27.7, 12.9, 595.8, | ,  1000,   954,  3000,  2922, | , -3.4, 1454.1, 14.690, |, 12.2
6684.3, 140.4, | , 27.7, 13.0, 596.2, | ,  1000,   956,  3000,  2922, | , -3.4, 1461.4, 14.770, |, 12.4
6685.4, 141.5, | , 27.7, 5.5, 588.8, | ,  1000,   953,  3000,  2923, | , -3.4, 1470.4, 14.853, |, 4.2
6686.4, 141.5, | , 27.7, 6.6, 590.7, | ,  1000,   954,  3000,  2911, | , -3.4, 1453.3, 14.639, |, 6.6
6687.4, 140.6, | , 27.7, 12.0, 595.5, | ,  1000,   957,  3000,  2932, | , -3.4, 1454.6, 14.739, |, 11.6
6688.4, 140.3, | , 27.7, 13.1, 596.2, | ,  1000,   956,  3000,  2956, | , -3.4, 1446.4, 14.748, |, 12.4
6689.4, 140.4, | , 27.7, 13.7, 596.2, | ,  1000,   957,  3000,  2921, | , -3.4, 1444.7, 14.599, |, 12.6
6690.4, 140.6, | , 27.7, 13.5, 596.7, | ,  1000,   960,  3000,  2909, | , -3.4, 1468.3, 14.801, |, 12.9
6691.4, 141.3, | , 27.7, 6.0, 590.5, | ,  1000,   954,  3000,  2899, | , -3.4, 1454.6, 14.606, |, 6.1
6692.4, 140.5, | , 27.7, 11.8, 595.7, | ,  1000,   957,  3000,  2933, | , -3.4, 1452.8, 14.729, |, 11.6
6693.4, 140.6, | , 27.7, 13.4, 596.4, | ,  1000,   958,  3000,  2936, | , -3.4, 1454.6, 14.760, |, 12.9
6694.5, 140.2, | , 27.7, 13.1, 596.2, | ,  1000,   952,  3000,  2933, | , -3.4, 1445.6, 14.632, |, 12.2
