Repository: jdhuang-csm/Ru-BCA

## Methods
* (BaO)<sub>x</sub>-(CaO)<sub>y</sub>-(Al<sub>2</sub>O<sub>3</sub>)<sub>1-x-y</sub> (BCA) catalyst supports were synthesized via sol-gel and solid-state methods. 
* Ru/BCA catalysts were prepared via incipient wetness impregnation to achieve 1 wt. % Ru loading.
* Ammonia synthesis rates were measured for Ru/BCA catalysts in a packed-bed reactor at 480-600<sup>o</sup>C, 10 bar, and space velocities up to 1.3 x 10<sup>6</sup> ml g<sub>cat</sub><sup>-1</sup> h<sup>-1</sup>.
* A machine learning (ML) model was employed to improve understanding of the behavior of Ru/BCA catalysts.
* A microkinetic model was developed to describe the best-performing catalyst.

File: data/init_files_Cadigan/BCA311.txt (part 17 of 42)
********** Start test **********
Elapsed time, Pressure, | , LJtemp(C), Inner-Temp, Outer-Temp, | , N2-set, N2-flow, H2-set, H2-flow, | , pH, NH3_ppm, NH3_Prod_rate, |, In222Temp
6386.5, 138.6, | , 23.9, 0.0, 589.3, | ,  1000,   956,  3000,  2933, | , -3.4, 3361.1, 34.858, |, 0.0
6387.5, 138.6, | , 23.9, 0.0, 589.2, | ,  1000,   954,  3000,  2949, | , -3.4, 3363.3, 35.000, |, 0.0
6388.5, 138.2, | , 23.9, 0.0, 589.0, | ,  1000,   957,  3000,  2937, | , -3.4, 3363.7, 34.929, |, 0.0
6389.5, 138.1, | , 23.9, 0.0, 589.1, | ,  1000,   953,  3000,  2937, | , -3.4, 3370.6, 34.953, |, 0.0
6390.5, 139.4, | , 23.9, 0.0, 582.5, | ,  1000,   950,  3000,  2932, | , -3.4, 3375.3, 34.934, |, 0.0
6391.6, 138.5, | , 23.9, 0.0, 589.2, | ,  1000,   954,  3000,  2909, | , -3.4, 3371.4, 34.725, |, 0.0
6392.6, 138.3, | , 23.9, 0.0, 589.1, | ,  1000,   952,  3000,  2923, | , -3.4, 3371.0, 34.831, |, 0.0
6393.6, 138.1, | , 23.9, 0.0, 589.1, | ,  1000,   959,  3000,  2947, | , -3.4, 3367.1, 35.064, |, 0.0
6394.6, 138.5, | , 23.9, 0.0, 589.3, | ,  1000,   955,  3000,  2922, | , -3.4, 3373.1, 34.859, |, 0.0
6395.6, 139.3, | , 23.9, 0.0, 584.7, | ,  1000,   955,  3000,  2944, | , -3.4, 3367.1, 34.998, |, 0.0
6396.6, 138.3, | , 23.9, 0.0, 588.8, | ,  1000,   951,  3000,  2930, | , -3.4, 3372.3, 34.900, |, 0.0
6397.6, 138.5, | , 23.9, 0.0, 589.4, | ,  1000,   950,  3000,  2926, | , -3.4, 3370.1, 34.831, |, 0.0
6398.6, 138.5, | , 23.9, 0.0, 589.0, | ,  1000,   959,  3000,  2945, | , -3.4, 3368.4, 35.060, |, 0.0
6399.6, 138.3, | , 23.9, 0.0, 588.6, | ,  1000,   954,  3000,  2933, | , -3.4, 3368.0, 34.897, |, 0.0
6400.6, 138.7, | , 23.9, 0.0, 584.1, | ,  1000,   947,  3000,  2929, | , -3.4, 3384.7, 34.974, |, 0.0
6401.7, 138.6, | , 23.9, 0.0, 588.7, | ,  1000,   957,  3000,  2923, | , -3.4, 3399.7, 35.170, |, 0.0
6402.7, 138.1, | , 23.9, 0.0, 588.9, | ,  1000,   961,  3000,  2940, | , -3.4, 3398.0, 35.342, |, 0.0
6403.7, 138.4, | , 23.9, 0.0, 588.8, | ,  1000,   955,  3000,  2952, | , -3.4, 3371.4, 35.111, |, 0.0
6404.7, 138.5, | , 23.9, 0.0, 588.9, | ,  1000,   961,  3000,  2914, | , -3.4, 3364.6, 34.766, |, 0.0
6405.7, 138.1, | , 23.9, 0.0, 588.9, | ,  1000,   955,  3000,  2921, | , -3.4, 3370.6, 34.831, |, 0.0
6406.7, 139.1, | , 23.9, 0.0, 583.4, | ,  1000,   952,  3000,  2916, | , -3.4, 3399.7, 35.062, |, 0.0
6407.7, 138.5, | , 23.9, 0.0, 589.3, | ,  1000,   954,  3000,  2938, | , -3.4, 3374.8, 35.020, |, 0.0
6408.7, 138.1, | , 23.9, 0.0, 589.1, | ,  1000,   953,  3000,  2915, | , -3.4, 3376.1, 34.819, |, 0.0
6409.7, 137.9, | , 23.9, 0.0, 589.2, | ,  1000,   953,  3000,  2902, | , -3.4, 3383.8, 34.774, |, 0.0
6410.8, 138.1, | , 23.9, 0.0, 588.9, | ,  1000,   953,  3000,  2928, | , -3.4, 3378.3, 34.955, |, 0.0
6411.8, 139.3, | , 23.9, 0.0, 584.8, | ,  1000,   954,  3000,  2929, | , -3.4, 3381.3, 35.001, |, 0.0
6412.8, 138.7, | , 23.9, 0.0, 589.1, | ,  1000,   959,  3000,  2963, | , -3.4, 3361.6, 35.152, |, 0.0
6413.8, 138.3, | , 23.9, 0.0, 588.5, | ,  1000,   951,  3000,  2912, | , -3.4, 3355.1, 34.558, |, 0.0
6414.8, 138.7, | , 23.9, 0.0, 589.1, | ,  1000,   952,  3000,  2920, | , -3.4, 3362.8, 34.713, |, 0.0
6415.8, 138.4, | , 23.9, 0.0, 588.9, | ,  1000,   949,  3000,  2922, | , -3.4, 3379.1, 34.882, |, 0.0
6416.8, 139.0, | , 23.9, 0.0, 582.9, | ,  1000,   955,  3000,  2941, | , -3.4, 3386.4, 35.170, |, 0.0
6417.8, 138.3, | , 23.9, 0.0, 587.9, | ,  1000,   953,  3000,  2903, | , -3.4, 3406.1, 35.020, |, 0.0
6418.8, 138.6, | , 23.9, 0.0, 589.1, | ,  1000,   957,  3000,  2921, | , -3.4, 3392.4, 35.073, |, 0.0
6419.8, 138.2, | , 23.9, 0.0, 589.0, | ,  1000,   955,  3000,  2932, | , -3.4, 3389.8, 35.124, |, 0.0
6420.9, 138.3, | , 23.9, 0.0, 588.7, | ,  1000,   954,  3000,  2921, | , -3.4, 3370.1, 34.812, |, 0.0
6421.9, 138.2, | , 23.9, 0.0, 589.3, | ,  1000,   958,  3000,  2935, | , -3.4, 3368.0, 34.955, |, 0.0
6422.9, 139.3, | , 23.9, 0.0, 582.5, | ,  1000,   951,  3000,  2918, | , -3.4, 3360.3, 34.660, |, 0.0
6423.9, 138.3, | , 23.9, 0.0, 589.0, | ,  1000,   958,  3000,  2946, | , -3.4, 3386.0, 35.244, |, 0.0
6424.9, 138.2, | , 23.9, 0.0, 589.1, | ,  1000,   958,  3000,  2919, | , -3.4, 3379.1, 34.928, |, 0.0
6425.9, 138.6, | , 23.9, 0.0, 589.6, | ,  1000,   953,  3000,  2918, | , -3.4, 3379.1, 34.871, |, 0.0
6426.9, 138.1, | , 23.9, 0.0, 589.2, | ,  1000,   960,  3000,  2922, | , -3.4, 3401.8, 35.208, |, 0.0
6427.9, 139.0, | , 23.9, 0.0, 583.8, | ,  1000,   957,  3000,  2936, | , -3.4, 3383.4, 35.116, |, 0.0
6429.0, 138.6, | , 23.9, 0.0, 589.5, | ,  1000,   961,  3000,  2946, | , -3.4, 3368.0, 35.080, |, 0.0
6430.0, 138.2, | , 23.9, 0.0, 589.6, | ,  1000,   956,  3000,  2922, | , -3.4, 3376.1, 34.904, |, 0.0
6431.0, 138.2, | , 23.9, 0.0, 589.4, | ,  1000,   958,  3000,  2931, | , -3.4, 3386.4, 35.110, |, 0.0
6432.0, 138.5, | , 23.9, 0.0, 589.7, | ,  1000,   955,  3000,  2939, | , -3.4, 3378.7, 35.081, |, 0.0
6433.0, 139.6, | , 23.9, 0.0, 583.7, | ,  1000,   953,  3000,  2938, | , -3.4, 3377.0, 35.034, |, 0.0
6434.0, 138.4, | , 23.9, 0.0, 588.9, | ,  1000,   959,  3000,  2922, | , -3.4, 3377.0, 34.938, |, 0.0
6435.0, 138.1, | , 23.9, 0.0, 589.6, | ,  1000,   959,  3000,  2922, | , -3.4, 3360.7, 34.773, |, 0.0
6436.0, 138.5, | , 23.9, 0.0, 590.0, | ,  1000,   950,  3000,  2929, | , -3.4, 3380.0, 34.951, |, 0.0
6437.0, 138.1, | , 23.9, 0.0, 589.8, | ,  1000,   949,  3000,  2911, | , -3.4, 3393.7, 34.916, |, 0.0
6438.0, 138.3, | , 23.9, 0.0, 589.5, | ,  1000,   961,  3000,  2926, | , -3.4, 3402.7, 35.264, |, 0.0
6439.1, 139.1, | , 23.9, 0.0, 583.8, | ,  1000,   955,  3000,  2944, | , -3.4, 3377.8, 35.109, |, 0.0
6440.1, 138.5, | , 23.9, 0.0, 587.5, | ,  1000,   959,  3000,  2931, | , -3.4, 3365.8, 34.911, |, 0.0
6441.1, 138.1, | , 23.9, 0.0, 589.6, | ,  1000,   959,  3000,  2909, | , -3.4, 3378.3, 34.838, |, 0.0
6442.1, 138.1, | , 23.9, 0.0, 589.7, | ,  1000,   956,  3000,  2939, | , -3.4, 3397.1, 35.281, |, 0.0
6443.1, 138.0, | , 23.9, 0.0, 589.7, | ,  1000,   946,  3000,  2932, | , -3.4, 3410.0, 35.254, |, 0.0
6444.1, 139.4, | , 23.9, 0.0, 585.5, | ,  1000,   955,  3000,  2931, | , -3.4, 3413.8, 35.367, |, 0.0
6445.1, 138.2, | , 23.9, 0.0, 589.6, | ,  1000,   956,  3000,  2932, | , -3.4, 3374.8, 34.983, |, 0.0
6446.1, 138.2, | , 23.9, 0.0, 590.0, | ,  1000,   954,  3000,  2936, | , -3.4, 3377.4, 35.025, |, 0.0
6447.1, 138.5, | , 23.9, 0.0, 590.5, | ,  1000,   955,  3000,  2928, | , -3.4, 3379.6, 34.991, |, 0.0
6448.1, 138.1, | , 23.9, 0.0, 589.7, | ,  1000,   958,  3000,  2929, | , -3.4, 3415.5, 35.392, |, 0.0
6449.2, 139.3, | , 23.9, 0.0, 581.5, | ,  1000,   953,  3000,  2948, | , -3.4, 3380.0, 35.157, |, 0.0
6450.2, 138.7, | , 23.9, 0.0, 589.5, | ,  1000,   957,  3000,  2928, | , -3.4, 3377.0, 34.978, |, 0.0
6451.2, 138.6, | , 23.9, 0.0, 590.4, | ,  1000,   956,  3000,  2943, | , -3.4, 3378.7, 35.120, |, 0.0
6452.2, 138.2, | , 23.9, 0.0, 590.1, | ,  1000,   952,  3000,  2937, | , -3.4, 3382.6, 35.069, |, 0.0
6453.2, 138.2, | , 23.9, 0.0, 589.4, | ,  1000,   948,  3000,  2913, | , -3.4, 3386.8, 34.859, |, 0.0
6454.2, 138.4, | , 23.9, 0.0, 590.5, | ,  1000,   948,  3000,  2936, | , -3.4, 3391.6, 35.117, |, 0.0
6455.2, 138.7, | , 23.9, 0.0, 585.4, | ,  1000,   953,  3000,  2926, | , -3.4, 3410.4, 35.264, |, 0.0
6456.2, 138.1, | , 23.9, 0.0, 590.3, | ,  1000,   959,  3000,  2952, | , -3.4, 3395.8, 35.414, |, 0.0
6457.2, 138.6, | , 23.9, 0.0, 590.5, | ,  1000,   958,  3000,  2944, | , -3.4, 3401.8, 35.389, |, 0.0
6458.2, 138.6, | , 23.9, 0.0, 590.5, | ,  1000,   954,  3000,  2935, | , -3.4, 3378.3, 35.030, |, 0.0
6459.3, 138.3, | , 23.9, 0.0, 590.6, | ,  1000,   958,  3000,  2919, | , -3.4, 3376.1, 34.900, |, 0.0
6460.3, 139.1, | , 23.9, 0.0, 584.4, | ,  1000,   955,  3000,  2937, | , -3.4, 3383.4, 35.116, |, 0.0
6461.3, 138.5, | , 23.9, 0.0, 590.6, | ,  1000,   957,  3000,  2947, | , -3.4, 3385.6, 35.235, |, 0.0
6462.3, 138.3, | , 23.9, 0.0, 590.1, | ,  1000,   957,  3000,  2939, | , -3.4, 3379.6, 35.107, |, 0.0
6463.3, 138.1, | , 23.9, 0.0, 590.2, | ,  1000,   949,  3000,  2934, | , -3.4, 3371.4, 34.907, |, 0.0
6464.3, 138.3, | , 23.9, 0.0, 590.9, | ,  1000,   956,  3000,  2922, | , -3.4, 3393.7, 35.082, |, 0.0
6465.3, 139.0, | , 23.9, 0.0, 584.8, | ,  1000,   953,  3000,  2922, | , -3.4, 3389.4, 35.010, |, 0.0
6466.3, 138.3, | , 23.9, 0.0, 590.0, | ,  1000,   960,  3000,  2946, | , -3.4, 3383.0, 35.230, |, 0.0
6467.3, 138.1, | , 23.9, 0.0, 590.2, | ,  1000,   957,  3000,  2934, | , -3.4, 3393.3, 35.206, |, 0.0
6468.4, 138.5, | , 23.9, 0.0, 590.4, | ,  1000,   958,  3000,  2933, | , -3.4, 3387.3, 35.139, |, 0.0
6469.4, 138.1, | , 23.9, 0.0, 590.7, | ,  1000,   952,  3000,  2937, | , -3.4, 3378.3, 35.024, |, 0.0
6470.4, 138.2, | , 23.9, 0.0, 590.8, | ,  1000,   955,  3000,  2934, | , -3.4, 3415.5, 35.414, |, 0.0
6471.4, 139.4, | , 23.9, 0.0, 584.2, | ,  1000,   949,  3000,  2922, | , -3.4, 3374.8, 34.823, |, 0.0
6472.4, 138.5, | , 23.9, 0.0, 590.8, | ,  1000,   957,  3000,  2931, | , -3.4, 3377.0, 35.004, |, 0.0
6473.4, 138.1, | , 23.9, 0.0, 590.5, | ,  1000,   954,  3000,  2920, | , -3.4, 3383.4, 34.948, |, 0.0
6474.4, 138.7, | , 23.9, 0.0, 590.9, | ,  1000,   958,  3000,  2934, | , -3.4, 3386.4, 35.138, |, 0.0
6475.4, 138.4, | , 23.9, 0.0, 591.1, | ,  1000,   955,  3000,  2920, | , -3.4, 3388.6, 35.004, |, 0.0
6476.4, 139.0, | , 23.9, 0.0, 584.2, | ,  1000,   953,  3000,  2911, | , -3.4, 3398.0, 35.003, |, 0.0
6477.5, 138.1, | , 23.9, 0.0, 590.6, | ,  1000,   957,  3000,  2906, | , -3.4, 3406.6, 35.086, |, 0.0
6478.5, 138.6, | , 23.9, 0.0, 590.8, | ,  1000,   955,  3000,  2942, | , -3.4, 3419.8, 35.527, |, 0.0
6479.5, 138.5, | , 23.9, 0.0, 590.7, | ,  1000,   960,  3000,  2929, | , -3.4, 3381.7, 35.064, |, 0.0
6480.5, 138.0, | , 23.9, 0.0, 590.6, | ,  1000,   956,  3000,  2912, | , -3.4, 3383.4, 34.897, |, 0.0
6481.5, 139.6, | , 23.9, 0.0, 582.2, | ,  1000,   951,  3000,  2914, | , -3.4, 3398.4, 35.021, |, 0.0
6482.5, 138.6, | , 23.9, 0.0, 591.1, | ,  1000,   955,  3000,  2959, | , -3.4, 3410.0, 35.579, |, 0.0
6483.5, 138.4, | , 23.9, 0.0, 590.0, | ,  1000,   955,  3000,  2928, | , -3.4, 3392.8, 35.128, |, 0.0
6484.5, 138.1, | , 23.9, 0.0, 590.4, | ,  1000,   954,  3000,  2918, | , -3.4, 3383.4, 34.924, |, 0.0
6485.5, 138.5, | , 23.9, 0.0, 591.0, | ,  1000,   953,  3000,  2933, | , -3.4, 3423.7, 35.470, |, 0.0
6486.5, 138.4, | , 23.9, 0.0, 590.1, | ,  1000,   952,  3000,  2936, | , -3.4, 3397.6, 35.213, |, 0.0
6487.6, 139.0, | , 23.9, 0.0, 585.3, | ,  1000,   954,  3000,  2922, | , -3.4, 3407.4, 35.211, |, 0.0
6488.6, 138.4, | , 23.9, 0.0, 590.7, | ,  1000,   955,  3000,  2928, | , -3.4, 3396.3, 35.163, |, 0.0
6489.6, 138.3, | , 23.9, 0.0, 590.4, | ,  1000,   955,  3000,  2948, | , -3.4, 3391.6, 35.294, |, 0.0
6490.6, 138.2, | , 23.9, 0.0, 590.2, | ,  1000,   954,  3000,  2936, | , -3.4, 3386.0, 35.117, |, 0.0
6491.6, 138.8, | , 23.9, 0.0, 589.9, | ,  1000,   958,  3000,  2941, | , -3.4, 3384.7, 35.178, |, 0.0
6492.6, 139.1, | , 23.9, 0.0, 586.1, | ,  1000,   950,  3000,  2931, | , -3.4, 3383.4, 35.013, |, 0.0
6493.6, 138.2, | , 23.9, 0.0, 590.2, | ,  1000,   956,  3000,  2937, | , -3.4, 3385.6, 35.144, |, 0.0
6494.6, 138.2, | , 23.9, 0.0, 590.3, | ,  1000,   958,  3000,  2941, | , -3.4, 3400.6, 35.349, |, 0.0
6495.6, 138.2, | , 23.9, 0.0, 590.5, | ,  1000,   958,  3000,  2920, | , -3.4, 3397.1, 35.126, |, 0.0
6496.7, 138.7, | , 23.9, 0.0, 589.9, | ,  1000,   952,  3000,  2940, | , -3.4, 3394.1, 35.219, |, 0.0
6497.7, 139.2, | , 23.9, 0.0, 582.9, | ,  1000,   953,  3000,  2911, | , -3.4, 3397.6, 34.999, |, 0.0
6498.7, 138.2, | , 23.9, 0.0, 590.5, | ,  1000,   958,  3000,  2946, | , -3.4, 3406.6, 35.457, |, 0.0
6499.7, 138.4, | , 23.9, 0.0, 590.7, | ,  1000,   956,  3000,  2914, | , -3.4, 3393.3, 35.012, |, 0.0
6500.7, 138.2, | , 23.9, 0.0, 590.4, | ,  1000,   957,  3000,  2931, | , -3.4, 3391.1, 35.153, |, 0.0
6501.7, 138.3, | , 23.9, 0.0, 589.8, | ,  1000,   954,  3000,  2939, | , -3.4, 3406.6, 35.355, |, 0.0
6502.7, 139.0, | , 23.9, 0.0, 587.5, | ,  1000,   950,  3000,  2916, | , -3.4, 3392.0, 34.966, |, 0.0
6503.7, 138.9, | , 23.9, 0.0, 585.6, | ,  1000,   951,  3000,  2932, | , -3.4, 3388.6, 35.082, |, 0.0
6504.7, 138.0, | , 23.9, 0.0, 590.9, | ,  1000,   952,  3000,  2946, | , -3.4, 3393.7, 35.266, |, 0.0
6505.8, 138.2, | , 23.9, 0.0, 591.2, | ,  1000,   953,  3000,  2943, | , -3.4, 3401.0, 35.328, |, 0.0
6506.8, 138.7, | , 23.9, 0.0, 590.4, | ,  1000,   954,  3000,  2942, | , -3.4, 3393.3, 35.243, |, 0.0
6507.8, 138.3, | , 23.9, 0.0, 590.9, | ,  1000,   955,  3000,  2938, | , -3.4, 3384.3, 35.132, |, 0.0
6508.8, 138.7, | , 23.9, 0.0, 586.4, | ,  1000,   958,  3000,  2940, | , -3.4, 3397.6, 35.306, |, 0.0
6509.8, 138.5, | , 23.9, 0.0, 590.7, | ,  1000,   958,  3000,  2936, | , -3.4, 3399.3, 35.291, |, 0.0
6510.8, 138.5, | , 23.9, 0.0, 591.0, | ,  1000,   959,  3000,  2941, | , -3.4, 3411.3, 35.461, |, 0.0
6511.8, 138.2, | , 23.9, 0.0, 589.9, | ,  1000,   956,  3000,  2928, | , -3.4, 3402.3, 35.231, |, 0.0
6512.8, 138.0, | , 23.9, 0.0, 590.9, | ,  1000,   954,  3000,  2933, | , -3.4, 3425.4, 35.492, |, 0.0
6513.8, 139.5, | , 23.9, 0.0, 583.3, | ,  1000,   953,  3000,  2916, | , -3.4, 3418.1, 35.258, |, 0.0
6514.8, 138.3, | , 23.9, 0.0, 590.8, | ,  1000,   953,  3000,  2974, | , -3.4, 3430.1, 35.905, |, 0.0
6515.9, 138.1, | , 23.9, 0.0, 590.7, | ,  1000,   954,  3000,  2928, | , -3.4, 3375.3, 34.935, |, 0.0
6516.9, 138.3, | , 23.9, 0.0, 590.2, | ,  1000,   953,  3000,  2935, | , -3.4, 3392.4, 35.162, |, 0.0
6517.9, 138.5, | , 23.9, 0.0, 591.1, | ,  1000,   952,  3000,  2918, | , -3.4, 3398.4, 35.071, |, 0.0
6518.9, 139.1, | , 23.9, 0.0, 586.9, | ,  1000,   959,  3000,  2912, | , -3.4, 3401.4, 35.107, |, 0.0
6519.9, 138.9, | , 23.9, 0.0, 585.6, | ,  1000,   950,  3000,  2910, | , -3.4, 3401.8, 35.004, |, 0.0
6520.9, 138.5, | , 23.9, 0.0, 591.4, | ,  1000,   958,  3000,  2925, | , -3.4, 3387.3, 35.064, |, 0.0
6521.9, 138.3, | , 23.9, 0.0, 590.4, | ,  1000,   954,  3000,  2934, | , -3.4, 3390.3, 35.144, |, 0.0
6522.9, 138.2, | , 23.9, 0.0, 590.8, | ,  1000,   954,  3000,  2950, | , -3.4, 3387.7, 35.260, |, 0.0
6523.9, 138.6, | , 23.9, 0.0, 591.2, | ,  1000,   957,  3000,  2922, | , -3.4, 3386.8, 35.033, |, 0.0
6524.9, 138.8, | , 23.9, 0.0, 586.3, | ,  1000,   951,  3000,  2926, | , -3.4, 3385.6, 34.998, |, 0.0
6525.9, 138.2, | , 23.9, 0.0, 591.0, | ,  1000,   953,  3000,  2922, | , -3.4, 3399.3, 35.118, |, 0.0
6527.0, 138.1, | , 23.9, 0.0, 590.1, | ,  1000,   948,  3000,  2924, | , -3.4, 3430.5, 35.411, |, 0.0
6528.0, 138.5, | , 23.9, 0.0, 591.4, | ,  1000,   960,  3000,  2918, | , -3.4, 3409.1, 35.243, |, 0.0
6529.0, 138.3, | , 23.9, 0.0, 590.9, | ,  1000,   954,  3000,  2947, | , -3.4, 3394.1, 35.301, |, 0.0
6530.0, 139.3, | , 23.9, 0.0, 582.5, | ,  1000,   950,  3000,  2941, | , -3.4, 3392.0, 35.182, |, 0.0
6531.0, 138.5, | , 23.9, 0.0, 591.6, | ,  1000,   952,  3000,  2932, | , -3.4, 3407.8, 35.287, |, 0.0
6532.0, 138.6, | , 23.9, 0.0, 590.8, | ,  1000,   954,  3000,  2931, | , -3.4, 3390.3, 35.118, |, 0.0
6533.0, 138.2, | , 23.9, 0.0, 591.0, | ,  1000,   956,  3000,  2962, | , -3.4, 3390.7, 35.415, |, 0.0
6534.0, 138.1, | , 23.9, 0.0, 591.2, | ,  1000,   950,  3000,  2927, | , -3.4, 3389.8, 35.044, |, 0.0
6535.0, 138.8, | , 23.9, 0.0, 586.6, | ,  1000,   955,  3000,  2931, | , -3.4, 3390.7, 35.134, |, 0.0
6536.1, 138.9, | , 23.9, 0.0, 586.7, | ,  1000,   954,  3000,  2925, | , -3.4, 3392.8, 35.085, |, 0.0
6537.1, 138.3, | , 23.9, 0.0, 590.2, | ,  1000,   953,  3000,  2916, | , -3.4, 3393.3, 35.002, |, 0.0
6538.1, 138.4, | , 23.9, 0.0, 591.0, | ,  1000,   952,  3000,  2924, | , -3.4, 3393.7, 35.066, |, 0.0
6539.1, 138.5, | , 23.9, 0.0, 591.4, | ,  1000,   953,  3000,  2937, | , -3.4, 3393.3, 35.195, |, 0.0
6540.1, 138.1, | , 23.9, 0.0, 590.6, | ,  1000,   958,  3000,  2938, | , -3.4, 3394.1, 35.259, |, 0.0
6541.1, 139.2, | , 23.9, 0.0, 586.9, | ,  1000,   956,  3000,  2939, | , -3.4, 3405.7, 35.363, |, 0.0
6542.1, 138.8, | , 23.9, 0.0, 590.5, | ,  1000,   958,  3000,  2931, | , -3.4, 3403.6, 35.287, |, 0.0
6543.1, 138.3, | , 23.9, 0.0, 590.6, | ,  1000,   953,  3000,  2941, | , -3.4, 3391.6, 35.206, |, 0.0
6544.1, 138.1, | , 23.9, 0.0, 590.7, | ,  1000,   955,  3000,  2937, | , -3.4, 3420.3, 35.481, |, 0.0
6545.2, 138.4, | , 23.9, 0.0, 591.4, | ,  1000,   955,  3000,  2924, | , -3.4, 3390.7, 35.064, |, 0.0
6546.2, 139.3, | , 23.9, 0.0, 581.9, | ,  1000,   955,  3000,  2931, | , -3.4, 3391.6, 35.140, |, 0.0
6547.2, 138.3, | , 23.9, 0.0, 590.2, | ,  1000,   958,  3000,  2931, | , -3.4, 3399.7, 35.250, |, 0.0
6548.2, 138.6, | , 23.9, 0.0, 591.2, | ,  1000,   958,  3000,  2924, | , -3.4, 3423.3, 35.426, |, 0.0
6549.2, 138.6, | , 23.9, 0.0, 591.0, | ,  1000,   961,  3000,  2927, | , -3.4, 3407.8, 35.321, |, 0.0
6550.2, 138.3, | , 23.9, 0.0, 591.1, | ,  1000,   953,  3000,  2932, | , -3.4, 3416.4, 35.381, |, 0.0
6551.2, 138.9, | , 23.9, 0.0, 586.2, | ,  1000,   946,  3000,  2939, | , -3.4, 683.8, 7.102, |, 0.0
6552.2, 139.1, | , 23.9, 0.0, 586.3, | ,  1000,   955,  3000,  2929, | , -3.4, 803.7, 8.344, |, 0.0
6553.2, 138.1, | , 23.9, 0.0, 590.9, | ,  1000,   953,  3000,  2930, | , -3.4, 894.1, 9.281, |, 0.0
6554.3, 138.1, | , 23.9, 0.0, 591.2, | ,  1000,   958,  3000,  2903, | , -3.4, 993.1, 10.249, |, 0.0
6555.3, 138.2, | , 23.9, 0.0, 591.6, | ,  1000,   954,  3000,  2924, | , -3.4, 1093.4, 11.329, |, 0.0
6556.3, 138.8, | , 23.9, 0.0, 589.4, | ,  1000,   952,  3000,  2926, | , -3.4, 1185.5, 12.283, |, 0.0
6557.3, 138.9, | , 23.9, 0.0, 586.7, | ,  1000,   954,  3000,  2936, | , -3.4, 1278.0, 13.282, |, 0.0
6558.3, 138.5, | , 23.9, 0.0, 591.7, | ,  1000,   959,  3000,  2927, | , -3.4, 1381.3, 14.340, |, 0.0
6559.3, 138.4, | , 23.9, 0.0, 590.9, | ,  1000,   949,  3000,  2928, | , -3.4, 1480.7, 15.333, |, 0.0
6560.3, 138.1, | , 23.9, 0.0, 591.3, | ,  1000,   956,  3000,  2923, | , -3.4, 1577.9, 16.349, |, 0.0
6561.3, 138.1, | , 23.9, 0.0, 591.6, | ,  1000,   957,  3000,  2922, | , -3.4, 1678.6, 17.390, |, 0.0
6562.3, 139.3, | , 23.9, 0.0, 585.5, | ,  1000,   958,  3000,  2929, | , -3.4, 1770.3, 18.376, |, 0.0
6563.3, 138.5, | , 23.9, 0.0, 591.7, | ,  1000,   958,  3000,  2936, | , -3.4, 1868.9, 19.431, |, 0.0
6564.4, 138.2, | , 23.9, 0.0, 591.3, | ,  1000,   955,  3000,  2928, | , -3.4, 1976.8, 20.493, |, 0.0
6565.4, 138.2, | , 24.0, 0.0, 591.4, | ,  1000,   960,  3000,  2949, | , -3.4, 2059.9, 21.499, |, 0.0
6566.4, 138.1, | , 23.9, 0.0, 591.5, | ,  1000,   956,  3000,  2942, | , -3.4, 2163.6, 22.512, |, 0.0
6567.4, 139.5, | , 23.9, 0.0, 586.5, | ,  1000,   948,  3000,  2954, | , -3.4, 2228.8, 23.214, |, 0.0
6568.4, 138.7, | , 23.9, 0.0, 586.9, | ,  1000,   958,  3000,  2914, | , -3.4, 2303.7, 23.804, |, 0.0
6569.4, 138.4, | , 23.9, 0.0, 591.8, | ,  1000,   957,  3000,  2924, | , -3.4, 2417.7, 25.039, |, 0.0
6570.4, 138.4, | , 23.9, 0.0, 591.9, | ,  1000,   957,  3000,  2940, | , -3.4, 2516.2, 26.167, |, 0.0
6571.4, 138.2, | , 24.0, 0.0, 591.9, | ,  1000,   956,  3000,  2956, | , -3.4, 2603.6, 27.176, |, 0.0
6572.4, 138.3, | , 24.0, 0.0, 591.3, | ,  1000,   955,  3000,  2920, | , -3.4, 2613.9, 27.025, |, 0.0
6573.4, 139.1, | , 23.9, 0.0, 587.9, | ,  1000,   955,  3000,  2928, | , -3.4, 2705.2, 28.023, |, 0.0
6574.5, 138.0, | , 24.0, 0.0, 591.9, | ,  1000,   957,  3000,  2944, | , -3.4, 2787.9, 29.008, |, 0.0
6575.5, 138.0, | , 24.0, 0.0, 591.9, | ,  1000,   956,  3000,  2933, | , -3.4, 2870.6, 29.774, |, 0.0
6576.5, 138.2, | , 24.0, 0.0, 592.1, | ,  1000,   957,  3000,  2947, | , -3.4, 2940.0, 30.611, |, 0.0
6577.5, 138.7, | , 23.9, 0.0, 591.5, | ,  1000,   957,  3000,  2961, | , -3.4, 2994.8, 31.294, |, 0.0
6578.5, 138.8, | , 23.9, 0.0, 586.4, | ,  1000,   953,  3000,  2917, | , -3.4, 3051.4, 31.495, |, 0.0
6579.5, 137.9, | , 24.0, 0.0, 591.8, | ,  1000,   955,  3000,  2926, | , -3.4, 3125.9, 32.354, |, 0.0
6580.5, 138.5, | , 24.0, 0.0, 591.9, | ,  1000,   952,  3000,  2944, | , -3.4, 3202.6, 33.274, |, 0.0
6581.5, 138.1, | , 24.0, 0.0, 591.9, | ,  1000,   958,  3000,  2948, | , -3.4, 3230.5, 33.644, |, 0.0
6582.5, 138.4, | , 24.0, 0.0, 591.4, | ,  1000,   951,  3000,  2940, | , -3.4, 3253.6, 33.755, |, 0.0
6583.6, 139.3, | , 23.9, 0.0, 587.5, | ,  1000,   955,  3000,  2911, | , -3.4, 3281.4, 33.830, |, 0.0
6584.6, 139.1, | , 24.0, 0.0, 588.0, | ,  1000,   954,  3000,  2933, | , -3.4, 3316.1, 34.361, |, 0.0
6585.6, 138.2, | , 24.0, 0.0, 592.2, | ,  1000,   954,  3000,  2948, | , -3.4, 3361.6, 34.965, |, 0.0
6586.6, 138.7, | , 24.0, 0.0, 592.1, | ,  1000,   950,  3000,  2945, | , -3.4, 3378.7, 35.093, |, 0.0
6587.6, 138.2, | , 24.0, 0.0, 591.5, | ,  1000,   954,  3000,  2907, | , -3.4, 3408.3, 35.089, |, 0.0
6588.6, 138.1, | , 24.0, 0.0, 592.2, | ,  1000,   961,  3000,  2933, | , -3.4, 3423.7, 35.545, |, 0.0
6589.6, 138.9, | , 24.0, 0.0, 587.8, | ,  1000,   950,  3000,  2944, | , -3.4, 3437.0, 35.686, |, 0.0
6590.6, 138.6, | , 24.0, 0.0, 592.3, | ,  1000,   956,  3000,  2938, | , -3.4, 3433.5, 35.644, |, 0.0
6591.6, 138.1, | , 24.0, 0.0, 592.1, | ,  1000,   956,  3000,  2909, | , -3.4, 3449.8, 35.547, |, 0.0
6592.6, 138.2, | , 24.0, 0.0, 591.7, | ,  1000,   956,  3000,  2924, | , -3.4, 3488.4, 36.080, |, 0.0
6593.7, 138.1, | , 24.0, 0.0, 592.3, | ,  1000,   952,  3000,  2927, | , -3.4, 3494.0, 36.131, |, 0.0
6594.7, 139.3, | , 24.0, 0.0, 587.2, | ,  1000,   953,  3000,  2912, | , -3.4, 3464.0, 35.692, |, 0.0
6595.7, 138.1, | , 24.0, 0.0, 592.5, | ,  1000,   955,  3000,  2924, | , -3.4, 3473.0, 35.918, |, 0.0
6596.7, 138.2, | , 24.0, 0.0, 592.5, | ,  1000,   959,  3000,  2937, | , -3.4, 3464.8, 35.987, |, 0.0
6597.7, 138.7, | , 24.0, 0.0, 592.0, | ,  1000,   956,  3000,  2911, | , -3.4, 3485.4, 35.924, |, 0.0
6598.7, 138.2, | , 24.0, 0.0, 592.6, | ,  1000,   962,  3000,  2938, | , -3.4, 3487.5, 36.262, |, 0.0
6599.7, 138.7, | , 24.0, 0.0, 587.9, | ,  1000,   951,  3000,  2928, | , -3.4, 3462.7, 35.804, |, 0.0
6600.7, 139.1, | , 24.0, 0.0, 588.6, | ,  1000,   956,  3000,  2938, | , -3.4, 3464.0, 35.962, |, 0.0
6601.7, 138.1, | , 24.0, 0.0, 592.5, | ,  1000,   954,  3000,  2928, | , -3.4, 3461.8, 35.825, |, 0.0
6602.8, 138.4, | , 24.0, 0.0, 591.5, | ,  1000,   959,  3000,  2944, | , -3.4, 3480.2, 36.218, |, 0.0
6603.8, 138.0, | , 24.0, 0.0, 592.7, | ,  1000,   958,  3000,  2920, | , -3.4, 3462.2, 35.794, |, 0.0
6604.8, 138.5, | , 24.0, 0.0, 592.7, | ,  1000,   956,  3000,  2930, | , -3.4, 3458.8, 35.833, |, 0.0
6605.8, 139.3, | , 24.0, 0.0, 587.0, | ,  1000,   952,  3000,  2948, | , -3.4, 3449.4, 35.858, |, 0.0
6606.8, 138.2, | , 24.0, 0.0, 592.4, | ,  1000,   959,  3000,  2915, | , -3.4, 3431.0, 35.434, |, 0.0
6607.8, 138.7, | , 24.0, 0.0, 591.7, | ,  1000,   955,  3000,  2930, | , -3.4, 3432.3, 35.547, |, 0.0
6608.8, 138.3, | , 24.0, 0.0, 592.6, | ,  1000,   952,  3000,  2914, | , -3.4, 3421.5, 35.265, |, 0.0
6609.8, 138.3, | , 24.0, 0.0, 592.0, | ,  1000,   953,  3000,  2925, | , -3.4, 3421.5, 35.369, |, 0.0
6610.8, 139.0, | , 24.0, 0.0, 586.6, | ,  1000,   956,  3000,  2929, | , -3.4, 3421.5, 35.437, |, 0.0
6611.9, 138.5, | , 24.0, 0.0, 592.4, | ,  1000,   961,  3000,  2917, | , -3.4, 3464.8, 35.821, |, 0.0
6612.9, 138.3, | , 24.0, 0.0, 591.6, | ,  1000,   957,  3000,  2937, | , -3.4, 3430.1, 35.616, |, 0.0
6613.9, 138.0, | , 24.0, 0.0, 592.1, | ,  1000,   958,  3000,  2921, | , -3.4, 3435.3, 35.523, |, 0.0
6614.9, 138.9, | , 24.0, 0.0, 592.2, | ,  1000,   957,  3000,  2934, | , -3.4, 3421.5, 35.496, |, 0.0
6615.9, 139.1, | , 24.0, 0.0, 588.0, | ,  1000,   954,  3000,  2915, | , -3.4, 3426.7, 35.344, |, 0.0
6616.9, 139.0, | , 24.0, 0.0, 588.2, | ,  1000,   957,  3000,  2947, | , -3.4, 3416.8, 35.565, |, 0.0
6617.9, 138.3, | , 24.0, 0.0, 591.4, | ,  1000,   956,  3000,  2944, | , -3.4, 3442.1, 35.790, |, 0.0
6618.9, 138.5, | , 24.0, 0.0, 592.5, | ,  1000,   961,  3000,  2924, | , -3.4, 3403.1, 35.244, |, 0.0
6619.9, 138.3, | , 24.0, 0.0, 591.5, | ,  1000,   955,  3000,  2926, | , -3.4, 3434.4, 35.542, |, 0.0
6620.9, 138.1, | , 24.0, 0.0, 592.5, | ,  1000,   951,  3000,  2927, | , -3.4, 3415.1, 35.307, |, 0.0
6622.0, 138.6, | , 24.0, 0.0, 587.9, | ,  1000,   954,  3000,  2931, | , -3.4, 3429.7, 35.522, |, 0.0
6623.0, 138.5, | , 24.0, 0.0, 592.1, | ,  1000,   956,  3000,  2907, | , -3.4, 3425.8, 35.289, |, 0.0
6624.0, 138.3, | , 24.0, 0.0, 592.6, | ,  1000,   957,  3000,  2954, | , -3.4, 3412.1, 35.578, |, 0.0
6625.0, 138.1, | , 24.0, 0.0, 593.0, | ,  1000,   952,  3000,  2944, | , -3.4, 3400.6, 35.323, |, 0.0
6626.0, 138.5, | , 24.0, 0.0, 593.3, | ,  1000,   955,  3000,  2934, | , -3.4, 3409.1, 35.353, |, 0.0
6627.0, 139.2, | , 24.0, 0.0, 587.5, | ,  1000,   957,  3000,  2919, | , -3.4, 3413.0, 35.268, |, 0.0
6628.0, 138.3, | , 24.0, 0.0, 591.8, | ,  1000,   955,  3000,  2906, | , -3.4, 3436.1, 35.369, |, 0.0
6629.0, 138.1, | , 24.0, 0.0, 592.6, | ,  1000,   955,  3000,  2926, | , -3.4, 3417.7, 35.370, |, 0.0
6630.0, 138.6, | , 24.0, 0.0, 592.8, | ,  1000,   959,  3000,  2941, | , -3.4, 3409.1, 35.445, |, 0.0
6631.0, 138.2, | , 24.0, 0.0, 592.6, | ,  1000,   955,  3000,  2943, | , -3.4, 3416.4, 35.505, |, 0.0
6632.0, 138.7, | , 24.0, 0.0, 587.6, | ,  1000,   952,  3000,  2933, | , -3.4, 3415.1, 35.366, |, 0.0
6633.1, 139.0, | , 24.0, 0.0, 587.7, | ,  1000,   956,  3000,  2924, | , -3.4, 3441.3, 35.597, |, 0.0
6634.1, 138.0, | , 24.0, 0.0, 592.7, | ,  1000,   958,  3000,  2910, | , -3.4, 3415.1, 35.215, |, 0.0
6635.1, 138.2, | , 24.0, 0.0, 592.3, | ,  1000,   956,  3000,  2950, | , -3.4, 3417.7, 35.594, |, 0.0
6636.1, 138.0, | , 24.0, 0.0, 592.8, | ,  1000,   954,  3000,  2904, | , -3.4, 3408.3, 35.060, |, 0.0
6637.1, 138.7, | , 24.0, 0.0, 592.8, | ,  1000,   948,  3000,  2944, | , -3.4, 3431.0, 35.599, |, 0.0
6638.1, 139.0, | , 24.0, 0.0, 586.0, | ,  1000,   953,  3000,  2941, | , -3.4, 3407.8, 35.374, |, 0.0
6639.1, 138.1, | , 24.0, 0.0, 592.6, | ,  1000,   959,  3000,  2926, | , -3.4, 3431.0, 35.534, |, 0.0
6640.1, 138.6, | , 24.0, 0.0, 592.7, | ,  1000,   958,  3000,  2922, | , -3.4, 3422.0, 35.398, |, 0.0
6641.1, 138.6, | , 24.0, 0.0, 593.0, | ,  1000,   955,  3000,  2918, | , -3.4, 3425.4, 35.361, |, 0.0
6642.2, 138.2, | , 24.0, 0.0, 592.5, | ,  1000,   961,  3000,  2938, | , -3.4, 3408.3, 35.426, |, 0.0
6643.2, 139.0, | , 24.0, 0.0, 586.9, | ,  1000,   952,  3000,  2934, | , -3.4, 3407.4, 35.301, |, 0.0
6644.2, 138.6, | , 24.0, 0.0, 593.0, | ,  1000,   956,  3000,  2944, | , -3.4, 3408.3, 35.446, |, 0.0
6645.2, 138.2, | , 24.0, 0.0, 592.7, | ,  1000,   952,  3000,  2942, | , -3.4, 3407.4, 35.375, |, 0.0
6646.2, 138.0, | , 24.0, 0.0, 593.0, | ,  1000,   954,  3000,  2917, | , -3.4, 3425.8, 35.350, |, 0.0
6647.2, 138.0, | , 24.0, 0.0, 592.8, | ,  1000,   955,  3000,  2923, | , -3.4, 3435.3, 35.513, |, 0.0
6648.2, 139.2, | , 24.0, 0.0, 588.6, | ,  1000,   957,  3000,  2961, | , -3.4, 3443.0, 35.961, |, 0.0
6649.2, 138.8, | , 24.0, 0.0, 588.1, | ,  1000,   956,  3000,  2943, | , -3.4, 3417.3, 35.525, |, 0.0
6650.2, 138.3, | , 24.0, 0.0, 593.1, | ,  1000,   959,  3000,  2930, | , -3.4, 3422.0, 35.479, |, 0.0
6651.3, 138.1, | , 24.0, 0.0, 592.9, | ,  1000,   954,  3000,  2938, | , -3.4, 3424.5, 35.534, |, 0.0
6652.3, 138.2, | , 24.0, 0.0, 592.6, | ,  1000,   956,  3000,  2951, | , -3.4, 3417.7, 35.595, |, 0.0
6653.3, 138.1, | , 24.0, 0.0, 592.4, | ,  1000,   959,  3000,  2907, | , -3.4, 3419.8, 35.248, |, 0.0
6654.3, 139.5, | , 24.0, 0.0, 586.7, | ,  1000,   951,  3000,  2913, | , -3.4, 3414.7, 35.176, |, 0.0
6655.3, 138.6, | , 24.0, 0.0, 593.4, | ,  1000,   952,  3000,  2947, | , -3.4, 3407.8, 35.423, |, 0.0
6656.3, 138.0, | , 24.0, 0.0, 592.6, | ,  1000,   949,  3000,  2906, | , -3.4, 3431.0, 35.255, |, 0.0
6657.3, 138.6, | , 24.0, 0.0, 593.2, | ,  1000,   956,  3000,  2921, | , -3.4, 3425.8, 35.412, |, 0.0
6658.3, 138.2, | , 24.0, 0.0, 592.9, | ,  1000,   958,  3000,  2941, | , -3.4, 3417.3, 35.525, |, 0.0
6659.3, 139.1, | , 24.0, 0.0, 586.6, | ,  1000,   951,  3000,  2925, | , -3.4, 3417.3, 35.313, |, 0.0
6660.4, 138.2, | , 24.0, 0.0, 592.8, | ,  1000,   961,  3000,  2923, | , -3.4, 3414.3, 35.357, |, 0.0
6661.4, 138.5, | , 24.0, 0.0, 592.8, | ,  1000,   957,  3000,  2927, | , -3.4, 3427.1, 35.486, |, 0.0
6662.4, 138.0, | , 24.0, 0.0, 592.9, | ,  1000,   954,  3000,  2931, | , -3.4, 3433.1, 35.561, |, 0.0
6663.4, 138.1, | , 24.0, 0.0, 592.9, | ,  1000,   958,  3000,  2930, | , -3.4, 3433.5, 35.592, |, 0.0
6664.4, 138.9, | , 24.0, 0.0, 587.6, | ,  1000,   954,  3000,  2940, | , -3.4, 3424.1, 35.547, |, 0.0
6665.4, 139.3, | , 24.0, 0.0, 587.6, | ,  1000,   956,  3000,  2916, | , -3.4, 3434.4, 35.451, |, 0.0
6666.4, 138.1, | , 24.0, 0.0, 592.7, | ,  1000,   961,  3000,  2927, | , -3.4, 3431.8, 35.578, |, 0.0
6667.4, 138.1, | , 24.0, 0.0, 593.0, | ,  1000,   959,  3000,  2939, | , -3.4, 3418.1, 35.524, |, 0.0
6668.4, 138.6, | , 24.0, 0.0, 593.3, | ,  1000,   959,  3000,  2932, | , -3.4, 3416.4, 35.438, |, 0.0
6669.4, 138.3, | , 24.0, 0.0, 592.2, | ,  1000,   955,  3000,  2933, | , -3.4, 3407.8, 35.333, |, 0.0
6670.5, 139.0, | , 24.0, 0.0, 587.2, | ,  1000,   952,  3000,  2925, | , -3.4, 3412.5, 35.271, |, 0.0
6671.5, 138.5, | , 24.0, 0.0, 593.7, | ,  1000,   959,  3000,  2929, | , -3.4, 3415.1, 35.406, |, 0.0
6672.5, 138.5, | , 24.0, 0.0, 593.4, | ,  1000,   956,  3000,  2925, | , -3.4, 3432.7, 35.519, |, 0.0
6673.5, 138.3, | , 24.0, 0.0, 593.1, | ,  1000,   960,  3000,  2929, | , -3.4, 3445.1, 35.722, |, 0.0
6674.5, 138.8, | , 24.0, 0.0, 592.6, | ,  1000,   956,  3000,  2938, | , -3.4, 3417.7, 35.486, |, 0.0
6675.5, 139.2, | , 24.0, 0.0, 587.7, | ,  1000,   953,  3000,  2903, | , -3.4, 3405.7, 35.005, |, 0.0
6676.5, 138.0, | , 24.0, 0.0, 592.9, | ,  1000,   954,  3000,  2928, | , -3.4, 3425.4, 35.452, |, 0.0
6677.5, 138.1, | , 24.0, 0.0, 593.0, | ,  1000,   956,  3000,  2909, | , -3.4, 3430.5, 35.346, |, 0.0
6678.6, 138.6, | , 24.0, 0.0, 593.1, | ,  1000,   951,  3000,  2921, | , -3.4, 3431.0, 35.416, |, 0.0
6679.6, 138.2, | , 24.0, 0.0, 592.5, | ,  1000,   956,  3000,  2932, | , -3.4, 3416.8, 35.417, |, 0.0
6680.6, 138.9, | , 24.0, 0.0, 588.1, | ,  1000,   951,  3000,  2918, | , -3.4, 3422.8, 35.307, |, 0.0
6681.6, 139.4, | , 24.0, 0.0, 587.5, | ,  1000,   949,  3000,  2954, | , -3.4, 3422.4, 35.613, |, 0.0
6682.6, 138.3, | , 24.0, 0.0, 593.4, | ,  1000,   957,  3000,  2912, | , -3.4, 3424.5, 35.322, |, 0.0
6683.6, 138.1, | , 24.0, 0.0, 593.2, | ,  1000,   954,  3000,  2936, | , -3.4, 3450.3, 35.781, |, 0.0
6684.6, 138.7, | , 24.0, 0.0, 592.9, | ,  1000,   954,  3000,  2947, | , -3.4, 3444.7, 35.825, |, 0.0
6685.6, 138.4, | , 24.0, 0.0, 593.5, | ,  1000,   954,  3000,  2908, | , -3.4, 3442.5, 35.445, |, 0.0
6686.6, 139.0, | , 24.0, 0.0, 587.2, | ,  1000,   950,  3000,  2940, | , -3.4, 3420.3, 35.467, |, 0.0
6687.6, 138.2, | , 24.0, 0.0, 593.1, | ,  1000,   961,  3000,  2923, | , -3.4, 3415.1, 35.369, |, 0.0
6688.6, 138.5, | , 24.0, 0.0, 593.1, | ,  1000,   950,  3000,  2929, | , -3.4, 3437.4, 35.553, |, 0.0
6689.7, 138.7, | , 24.0, 0.0, 592.9, | ,  1000,   955,  3000,  2940, | , -3.4, 3429.7, 35.613, |, 0.0
6690.7, 138.3, | , 24.0, 0.0, 593.5, | ,  1000,   958,  3000,  2938, | , -3.4, 3446.4, 35.798, |, 0.0
6691.7, 139.1, | , 24.0, 0.0, 587.8, | ,  1000,   954,  3000,  2934, | , -3.4, 3442.1, 35.679, |, 0.0
6692.7, 138.7, | , 24.0, 0.0, 593.1, | ,  1000,   957,  3000,  2952, | , -3.4, 3426.3, 35.708, |, 0.0
6693.7, 138.6, | , 24.0, 0.0, 593.1, | ,  1000,   954,  3000,  2922, | , -3.4, 3409.1, 35.227, |, 0.0
6694.7, 138.1, | , 24.0, 0.0, 592.4, | ,  1000,   951,  3000,  2933, | , -3.4, 3464.0, 35.864, |, 0.0
6695.7, 138.6, | , 24.0, 0.0, 593.4, | ,  1000,   952,  3000,  2931, | , -3.4, 3443.0, 35.642, |, 0.0
6696.7, 139.3, | , 24.0, 0.0, 588.3, | ,  1000,   953,  3000,  2906, | , -3.4, 3433.5, 35.319, |, 0.0
6697.7, 139.0, | , 24.0, 0.0, 588.8, | ,  1000,   955,  3000,  2956, | , -3.4, 3420.7, 35.674, |, 0.0
6698.8, 138.2, | , 24.0, 0.0, 592.7, | ,  1000,   952,  3000,  2911, | , -3.4, 3413.0, 35.146, |, 0.0
6699.8, 138.2, | , 24.0, 0.0, 592.7, | ,  1000,   954,  3000,  2899, | , -3.4, 3425.4, 35.182, |, 0.0
6700.8, 138.2, | , 24.0, 0.0, 593.3, | ,  1000,   957,  3000,  2957, | , -3.4, 3465.7, 36.161, |, 0.0
6701.8, 138.1, | , 24.0, 0.0, 593.5, | ,  1000,   952,  3000,  2922, | , -3.4, 3426.3, 35.380, |, 0.0
6702.8, 138.9, | , 24.0, 0.0, 587.4, | ,  1000,   955,  3000,  2921, | , -3.4, 3433.1, 35.478, |, 0.0
6703.8, 138.4, | , 24.0, 0.0, 593.3, | ,  1000,   952,  3000,  2939, | , -3.4, 3427.5, 35.558, |, 0.0
6704.8, 138.2, | , 24.0, 0.0, 592.6, | ,  1000,   956,  3000,  2930, | , -3.4, 3452.4, 35.773, |, 0.0
6705.8, 138.2, | , 24.0, 0.0, 593.3, | ,  1000,   954,  3000,  2933, | , -3.4, 3425.0, 35.488, |, 0.0
6706.8, 138.6, | , 24.0, 0.0, 593.8, | ,  1000,   960,  3000,  2929, | , -3.4, 3449.0, 35.759, |, 0.0
6707.8, 138.7, | , 24.0, 0.0, 589.6, | ,  1000,   956,  3000,  2941, | , -3.4, 3431.8, 35.658, |, 0.0
6708.9, 138.2, | , 24.0, 0.0, 593.7, | ,  1000,   958,  3000,  2918, | , -3.4, 3413.4, 35.274, |, 0.0
6709.9, 138.1, | , 24.0, 0.0, 592.9, | ,  1000,   956,  3000,  2933, | , -3.4, 3442.1, 35.693, |, 0.0
6710.9, 138.4, | , 24.0, 0.0, 594.0, | ,  1000,   957,  3000,  2933, | , -3.4, 3429.7, 35.570, |, 0.0
6711.9, 138.1, | , 24.0, 0.0, 593.6, | ,  1000,   951,  3000,  2915, | , -3.4, 3429.3, 35.348, |, 0.0
6712.9, 138.9, | , 24.0, 0.0, 588.7, | ,  1000,   949,  3000,  2940, | , -3.4, 3459.2, 35.867, |, 0.0
6713.9, 139.4, | , 24.0, 0.0, 587.9, | ,  1000,   955,  3000,  2948, | , -3.4, 3416.0, 35.545, |, 0.0
6714.9, 138.3, | , 24.0, 0.0, 592.7, | ,  1000,   958,  3000,  2928, | , -3.4, 3423.3, 35.467, |, 0.0
6715.9, 138.2, | , 24.0, 0.0, 592.6, | ,  1000,   955,  3000,  2941, | , -3.4, 3431.8, 35.653, |, 0.0
6716.9, 138.6, | , 24.0, 0.0, 594.4, | ,  1000,   958,  3000,  2944, | , -3.4, 3441.3, 35.798, |, 0.0
6718.0, 138.1, | , 24.0, 0.0, 593.8, | ,  1000,   953,  3000,  2923, | , -3.4, 3432.3, 35.471, |, 0.0
6719.0, 139.0, | , 24.0, 0.0, 587.9, | ,  1000,   951,  3000,  2936, | , -3.4, 3432.7, 35.571, |, 0.0
6720.0, 138.4, | , 24.0, 0.0, 593.0, | ,  1000,   959,  3000,  2948, | , -3.4, 3435.7, 35.787, |, 0.0
6721.0, 138.6, | , 24.0, 0.0, 593.3, | ,  1000,   951,  3000,  2937, | , -3.4, 3464.0, 35.911, |, 0.0
6722.0, 138.0, | , 24.0, 0.0, 593.9, | ,  1000,   959,  3000,  2907, | , -3.4, 3459.2, 35.645, |, 0.0
6723.0, 138.1, | , 24.0, 0.0, 593.2, | ,  1000,   953,  3000,  2930, | , -3.4, 3450.3, 35.716, |, 0.0
6724.0, 138.7, | , 24.0, 0.0, 588.3, | ,  1000,   953,  3000,  2937, | , -3.4, 3440.0, 35.678, |, 0.0
6725.0, 138.7, | , 24.0, 0.0, 593.5, | ,  1000,   954,  3000,  2929, | , -3.4, 3434.4, 35.546, |, 0.0
6726.0, 138.1, | , 24.0, 0.0, 594.0, | ,  1000,   958,  3000,  2922, | , -3.4, 3456.7, 35.754, |, 0.0
6727.0, 138.1, | , 24.0, 0.0, 593.9, | ,  1000,   955,  3000,  2945, | , -3.4, 3434.0, 35.708, |, 0.0
6728.1, 138.4, | , 24.0, 0.0, 594.2, | ,  1000,   959,  3000,  2929, | , -3.4, 3463.5, 35.907, |, 0.0
6729.1, 138.9, | , 24.0, 0.0, 589.2, | ,  1000,   960,  3000,  2947, | , -3.4, 3430.5, 35.727, |, 0.0
6730.1, 139.0, | , 24.0, 0.0, 588.1, | ,  1000,   955,  3000,  2922, | , -3.4, 3454.1, 35.706, |, 0.0
6731.1, 138.6, | , 24.0, 0.0, 594.2, | ,  1000,   958,  3000,  2937, | , -3.4, 3422.4, 35.545, |, 0.0
6732.1, 138.5, | , 24.0, 0.0, 594.3, | ,  1000,   953,  3000,  2904, | , -3.4, 3417.7, 35.142, |, 0.0
6733.1, 138.0, | , 24.0, 0.0, 594.2, | ,  1000,   957,  3000,  2937, | , -3.4, 3433.1, 35.640, |, 0.0
6734.1, 138.6, | , 24.0, 0.0, 594.1, | ,  1000,   951,  3000,  2930, | , -3.4, 3440.4, 35.600, |, 0.0
6735.1, 139.0, | , 24.0, 0.0, 587.6, | ,  1000,   955,  3000,  2918, | , -3.4, 3435.7, 35.470, |, 0.0
6736.1, 138.1, | , 24.0, 0.0, 594.0, | ,  1000,   958,  3000,  2934, | , -3.4, 3443.8, 35.738, |, 0.0
6737.2, 138.1, | , 24.0, 0.0, 593.7, | ,  1000,   951,  3000,  2929, | , -3.4, 3440.0, 35.591, |, 0.0
6738.2, 138.5, | , 24.0, 0.0, 594.3, | ,  1000,   958,  3000,  2932, | , -3.4, 3441.3, 35.684, |, 0.0
6739.2, 138.6, | , 24.0, 0.0, 594.1, | ,  1000,   954,  3000,  2929, | , -3.4, 3471.2, 35.926, |, 0.0
6740.2, 138.9, | , 24.0, 0.0, 588.4, | ,  1000,   953,  3000,  2937, | , -3.4, 3438.3, 35.656, |, 0.0
6741.2, 138.5, | , 24.0, 0.0, 594.1, | ,  1000,   959,  3000,  2932, | , -3.4, 3439.5, 35.675, |, 0.0
6742.2, 138.7, | , 24.0, 0.0, 594.3, | ,  1000,   952,  3000,  2947, | , -3.4, 3446.8, 35.827, |, 0.0
6743.2, 138.0, | , 24.0, 0.0, 594.0, | ,  1000,   953,  3000,  2914, | , -3.4, 3428.0, 35.347, |, 0.0
6744.2, 138.1, | , 24.0, 0.0, 593.5, | ,  1000,   952,  3000,  2907, | , -3.4, 3438.7, 35.373, |, 0.0
6745.2, 139.1, | , 24.0, 0.0, 589.8, | ,  1000,   951,  3000,  2925, | , -3.4, 3431.4, 35.459, |, 0.0
6746.3, 138.3, | , 24.0, 0.0, 593.5, | ,  1000,   952,  3000,  2914, | , -3.4, 3444.3, 35.499, |, 0.0
6747.3, 138.1, | , 24.0, 0.0, 594.6, | ,  1000,   956,  3000,  2931, | , -3.4, 3468.7, 35.945, |, 0.0
6748.3, 138.2, | , 24.0, 0.0, 594.7, | ,  1000,   958,  3000,  2948, | , -3.4, 3431.8, 35.734, |, 0.0
6749.3, 138.5, | , 24.0, 0.0, 594.7, | ,  1000,   957,  3000,  2952, | , -3.4, 3452.0, 35.970, |, 0.0
6750.3, 138.1, | , 24.0, 0.0, 594.5, | ,  1000,   955,  3000,  2919, | , -3.4, 3432.7, 35.451, |, 0.0
6751.3, 139.1, | , 24.0, 0.0, 587.8, | ,  1000,   957,  3000,  2938, | , -3.4, 3439.5, 35.715, |, 0.0
6752.3, 138.6, | , 24.0, 0.0, 595.0, | ,  1000,   954,  3000,  2940, | , -3.4, 3457.1, 35.885, |, 0.0
6753.3, 138.1, | , 24.0, 0.0, 594.4, | ,  1000,   954,  3000,  2922, | , -3.4, 3446.4, 35.615, |, 0.0
6754.3, 138.3, | , 24.0, 0.0, 593.9, | ,  1000,   954,  3000,  2936, | , -3.4, 3461.4, 35.896, |, 0.0
6755.3, 138.4, | , 24.0, 0.0, 594.7, | ,  1000,   953,  3000,  2921, | , -3.4, 3431.0, 35.433, |, 0.0
6756.4, 139.4, | , 24.0, 0.0, 588.8, | ,  1000,   950,  3000,  2924, | , -3.4, 3455.8, 35.689, |, 0.0
6757.4, 138.2, | , 24.0, 0.0, 594.6, | ,  1000,   959,  3000,  2955, | , -3.4, 3436.5, 35.856, |, 0.0
6758.4, 138.2, | , 24.0, 0.0, 594.9, | ,  1000,   961,  3000,  2906, | , -3.4, 3442.1, 35.482, |, 0.0
6759.4, 138.4, | , 24.0, 0.0, 594.7, | ,  1000,   956,  3000,  2921, | , -3.4, 3438.7, 35.538, |, 0.0
6760.4, 138.1, | , 24.0, 0.0, 594.3, | ,  1000,   950,  3000,  2916, | , -3.4, 3446.8, 35.529, |, 0.0
6761.4, 138.8, | , 24.0, 0.0, 589.6, | ,  1000,   956,  3000,  2928, | , -3.4, 3442.5, 35.643, |, 0.0
6762.4, 139.5, | , 24.0, 0.0, 589.8, | ,  1000,   957,  3000,  2942, | , -3.4, 3433.1, 35.685, |, 0.0
6763.4, 138.2, | , 24.0, 0.0, 594.2, | ,  1000,   958,  3000,  2948, | , -3.4, 3422.8, 35.640, |, 0.0
6764.5, 138.1, | , 24.0, 0.0, 593.7, | ,  1000,   952,  3000,  2908, | , -3.4, 3428.8, 35.284, |, 0.0
6765.5, 138.1, | , 24.0, 0.0, 594.3, | ,  1000,   952,  3000,  2914, | , -3.4, 3449.0, 35.554, |, 0.0
6766.5, 138.4, | , 24.0, 0.0, 594.6, | ,  1000,   946,  3000,  2930, | , -3.4, 3450.3, 35.658, |, 0.0
6767.5, 139.1, | , 24.0, 0.0, 587.9, | ,  1000,   952,  3000,  2932, | , -3.4, 3456.7, 35.791, |, 0.0
6768.5, 138.4, | , 24.0, 0.0, 594.4, | ,  1000,   955,  3000,  2950, | , -3.4, 3468.7, 36.109, |, 0.0
6769.5, 138.2, | , 24.0, 0.0, 594.2, | ,  1000,   958,  3000,  2924, | , -3.4, 3425.0, 35.449, |, 0.0
6770.5, 138.1, | , 24.0, 0.0, 594.4, | ,  1000,   948,  3000,  2926, | , -3.4, 3449.8, 35.634, |, 0.0
6771.5, 138.3, | , 24.0, 0.0, 594.6, | ,  1000,   955,  3000,  2968, | , -3.4, 3446.0, 36.037, |, 0.0
6772.5, 139.3, | , 24.0, 0.0, 588.8, | ,  1000,   949,  3000,  2895, | , -3.4, 3424.5, 35.089, |, 0.0
6773.5, 138.4, | , 24.0, 0.0, 594.5, | ,  1000,   953,  3000,  2927, | , -3.4, 3447.7, 35.666, |, 0.0
6774.6, 138.1, | , 24.0, 0.0, 594.2, | ,  1000,   961,  3000,  2944, | , -3.4, 3453.7, 35.953, |, 0.0
6775.6, 138.0, | , 24.0, 0.0, 594.4, | ,  1000,   953,  3000,  2936, | , -3.4, 3452.8, 35.796, |, 0.0
6776.6, 138.4, | , 24.0, 0.0, 595.1, | ,  1000,   954,  3000,  2910, | , -3.4, 3439.5, 35.431, |, 0.0
6777.6, 139.3, | , 24.0, 0.0, 589.8, | ,  1000,   957,  3000,  2939, | , -3.4, 3440.0, 35.730, |, 0.0
6778.6, 138.9, | , 24.0, 0.0, 588.5, | ,  1000,   954,  3000,  2947, | , -3.4, 3447.7, 35.850, |, 0.0
6779.6, 138.3, | , 24.0, 0.0, 594.9, | ,  1000,   956,  3000,  2947, | , -3.4, 3439.1, 35.782, |, 0.0
6780.6, 138.5, | , 24.0, 0.0, 595.2, | ,  1000,   954,  3000,  2940, | , -3.4, 3443.0, 35.739, |, 0.0
6781.6, 138.1, | , 24.0, 0.0, 595.0, | ,  1000,   951,  3000,  2922, | , -3.4, 3438.7, 35.502, |, 0.0
