Repository: jdhuang-csm/Ru-BCA

## Methods
* (BaO)<sub>x</sub>-(CaO)<sub>y</sub>-(Al<sub>2</sub>O<sub>3</sub>)<sub>1-x-y</sub> (BCA) catalyst supports were synthesized via sol-gel and solid-state methods. 
* Ru/BCA catalysts were prepared via incipient wetness impregnation to achieve 1 wt. % Ru loading.
* Ammonia synthesis rates were measured for Ru/BCA catalysts in a packed-bed reactor at 480-600<sup>o</sup>C, 10 bar, and space velocities up to 1.3 x 10<sup>6</sup> ml g<sub>cat</sub><sup>-1</sup> h<sup>-1</sup>.
* A machine learning (ML) model was employed to improve understanding of the behavior of Ru/BCA catalysts.
* A microkinetic model was developed to describe the best-performing catalyst.

File: data/init_files_Cadigan/BCA411.txt (part 17 of 53)
********** Start test **********
Elapsed time, Pressure, | , LJtemp(C), Inner-Temp, Outer-Temp, | , N2-set, N2-flow, H2-set, H2-flow, | , pH, NH3_ppm, NH3_Prod_rate, |, In222Temp
6410.9, 138.3, | , 22.7, 0.0, 587.0, | ,  1000,   955,  3000,  2940, | , -3.4, 2626.4, 25.511, |, 0.0
6411.9, 138.7, | , 22.7, 0.0, 587.6, | ,  1000,   953,  3000,  2930, | , -3.4, 2622.9, 25.401, |, 0.0
6412.9, 138.6, | , 22.7, 0.0, 587.4, | ,  1000,   956,  3000,  2943, | , -3.4, 2625.9, 25.533, |, 0.0
6413.9, 138.9, | , 22.7, 0.0, 581.3, | ,  1000,   945,  3000,  2912, | , -3.4, 2639.6, 25.395, |, 0.0
6415.0, 138.3, | , 22.7, 0.0, 586.7, | ,  1000,   955,  3000,  2932, | , -3.4, 2630.2, 25.498, |, 0.0
6416.0, 138.5, | , 22.7, 0.0, 587.4, | ,  1000,   957,  3000,  2933, | , -3.4, 2626.8, 25.488, |, 0.0
6417.0, 138.3, | , 22.7, 0.0, 586.8, | ,  1000,   951,  3000,  2962, | , -3.4, 2614.8, 25.518, |, 0.0
6418.0, 138.2, | , 22.7, 0.0, 587.0, | ,  1000,   955,  3000,  2918, | , -3.4, 2606.2, 25.177, |, 0.0
6419.0, 138.9, | , 22.7, 0.0, 582.3, | ,  1000,   956,  3000,  2914, | , -3.4, 2616.5, 25.253, |, 0.0
6420.0, 138.8, | , 22.7, 0.0, 586.2, | ,  1000,   955,  3000,  2931, | , -3.4, 2632.3, 25.510, |, 0.0
6421.0, 138.3, | , 22.7, 0.0, 587.1, | ,  1000,   957,  3000,  2946, | , -3.4, 2599.4, 25.304, |, 0.0
6422.0, 138.3, | , 22.7, 0.0, 587.3, | ,  1000,   954,  3000,  2942, | , -3.4, 2625.1, 25.510, |, 0.0
6423.0, 138.6, | , 22.7, 0.0, 587.5, | ,  1000,   960,  3000,  2934, | , -3.4, 2608.8, 25.335, |, 0.0
6424.1, 138.4, | , 22.7, 0.0, 587.3, | ,  1000,   957,  3000,  2933, | , -3.4, 2608.8, 25.316, |, 0.0
6425.1, 139.2, | , 22.7, 0.0, 581.8, | ,  1000,   951,  3000,  2941, | , -3.4, 2610.1, 25.335, |, 0.0
6426.1, 138.3, | , 22.7, 0.0, 587.4, | ,  1000,   955,  3000,  2937, | , -3.4, 2610.1, 25.334, |, 0.0
6427.1, 138.7, | , 22.7, 0.0, 587.5, | ,  1000,   957,  3000,  2943, | , -3.4, 2610.1, 25.390, |, 0.0
6428.1, 138.4, | , 22.7, 0.0, 587.4, | ,  1000,   954,  3000,  2932, | , -3.4, 2608.8, 25.283, |, 0.0
6429.1, 138.3, | , 22.7, 0.0, 587.4, | ,  1000,   959,  3000,  2924, | , -3.4, 2628.9, 25.457, |, 0.0
6430.1, 139.6, | , 22.7, 0.0, 582.3, | ,  1000,   949,  3000,  2935, | , -3.4, 2631.1, 25.490, |, 0.0
6431.1, 138.7, | , 22.7, 0.0, 587.4, | ,  1000,   952,  3000,  2922, | , -3.4, 2601.9, 25.145, |, 0.0
6432.1, 138.3, | , 22.7, 0.0, 587.4, | ,  1000,   958,  3000,  2944, | , -3.4, 2602.8, 25.332, |, 0.0
6433.1, 138.3, | , 22.7, 0.0, 587.3, | ,  1000,   956,  3000,  2940, | , -3.4, 2598.5, 25.251, |, 0.0
6434.2, 138.8, | , 22.7, 0.0, 587.6, | ,  1000,   954,  3000,  2941, | , -3.4, 2601.5, 25.274, |, 0.0
6435.2, 138.9, | , 22.7, 0.0, 582.8, | ,  1000,   957,  3000,  2914, | , -3.4, 2598.1, 25.080, |, 0.0
6436.2, 138.2, | , 22.7, 0.0, 586.8, | ,  1000,   949,  3000,  2905, | , -3.4, 2610.1, 25.092, |, 0.0
6437.2, 138.6, | , 22.7, 0.0, 587.4, | ,  1000,   955,  3000,  2937, | , -3.4, 2609.2, 25.329, |, 0.0
6438.2, 138.7, | , 22.7, 0.0, 587.5, | ,  1000,   960,  3000,  2932, | , -3.4, 2639.6, 25.623, |, 0.0
6439.2, 138.3, | , 22.7, 0.0, 587.2, | ,  1000,   954,  3000,  2918, | , -3.4, 2604.1, 25.145, |, 0.0
6440.2, 138.2, | , 22.7, 0.0, 587.6, | ,  1000,   961,  3000,  2913, | , -3.4, 2598.5, 25.104, |, 0.0
6441.2, 139.2, | , 22.7, 0.0, 580.9, | ,  1000,   954,  3000,  2928, | , -3.4, 2623.8, 25.404, |, 0.0
6442.2, 138.2, | , 22.7, 0.0, 587.3, | ,  1000,   953,  3000,  2940, | , -3.4, 2612.2, 25.359, |, 0.0
6443.2, 138.2, | , 22.7, 0.0, 587.3, | ,  1000,   953,  3000,  2943, | , -3.4, 2634.1, 25.596, |, 0.0
6444.3, 138.7, | , 22.7, 0.0, 587.6, | ,  1000,   954,  3000,  2924, | , -3.4, 2627.2, 25.407, |, 0.0
6445.3, 138.7, | , 22.7, 0.0, 587.6, | ,  1000,   955,  3000,  2954, | , -3.4, 2627.2, 25.610, |, 0.0
6446.3, 139.2, | , 22.7, 0.0, 581.3, | ,  1000,   948,  3000,  2944, | , -3.4, 2637.5, 25.601, |, 0.0
6447.3, 138.3, | , 22.7, 0.0, 587.4, | ,  1000,   961,  3000,  2913, | , -3.4, 2612.6, 25.242, |, 0.0
6448.3, 138.7, | , 22.7, 0.0, 587.6, | ,  1000,   956,  3000,  2937, | , -3.4, 2616.1, 25.406, |, 0.0
6449.3, 138.3, | , 22.7, 0.0, 587.6, | ,  1000,   954,  3000,  2927, | , -3.4, 2623.8, 25.399, |, 0.0
6450.3, 138.2, | , 22.7, 0.0, 587.7, | ,  1000,   953,  3000,  2914, | , -3.4, 2615.6, 25.232, |, 0.0
6451.3, 138.8, | , 22.7, 0.0, 583.1, | ,  1000,   957,  3000,  2908, | , -3.4, 2614.4, 25.203, |, 0.0
6452.3, 138.9, | , 22.7, 0.0, 587.0, | ,  1000,   961,  3000,  2945, | , -3.4, 2617.8, 25.501, |, 0.0
6453.3, 138.1, | , 22.7, 0.0, 588.0, | ,  1000,   960,  3000,  2922, | , -3.4, 2621.2, 25.380, |, 0.0
6454.4, 138.2, | , 22.7, 0.0, 588.1, | ,  1000,   952,  3000,  2911, | , -3.4, 2606.6, 25.114, |, 0.0
6455.4, 138.7, | , 22.7, 0.0, 588.1, | ,  1000,   952,  3000,  2937, | , -3.4, 2629.3, 25.508, |, 0.0
6456.4, 138.1, | , 22.7, 0.0, 587.7, | ,  1000,   956,  3000,  2939, | , -3.4, 2621.6, 25.470, |, 0.0
6457.4, 139.2, | , 22.7, 0.0, 581.3, | ,  1000,   952,  3000,  2933, | , -3.4, 2645.6, 25.632, |, 0.0
6458.4, 138.7, | , 22.7, 0.0, 587.4, | ,  1000,   952,  3000,  2938, | , -3.4, 2619.5, 25.417, |, 0.0
6459.4, 138.8, | , 22.7, 0.0, 587.3, | ,  1000,   954,  3000,  2939, | , -3.4, 2617.8, 25.418, |, 0.0
6460.4, 138.2, | , 22.7, 0.0, 587.5, | ,  1000,   957,  3000,  2931, | , -3.4, 2631.1, 25.512, |, 0.0
6461.4, 138.3, | , 22.7, 0.0, 587.9, | ,  1000,   957,  3000,  2928, | , -3.4, 2625.1, 25.437, |, 0.0
6462.4, 139.5, | , 22.7, 0.0, 583.3, | ,  1000,   956,  3000,  2920, | , -3.4, 2614.4, 25.272, |, 0.0
6463.5, 138.5, | , 22.7, 0.0, 587.4, | ,  1000,   954,  3000,  2955, | , -3.4, 2618.6, 25.526, |, 0.0
6464.5, 138.3, | , 22.7, 0.0, 587.8, | ,  1000,   954,  3000,  2914, | , -3.4, 2617.8, 25.253, |, 0.0
6465.5, 138.6, | , 22.7, 0.0, 588.1, | ,  1000,   961,  3000,  2926, | , -3.4, 2637.1, 25.566, |, 0.0
6466.5, 138.3, | , 22.7, 0.0, 588.1, | ,  1000,   955,  3000,  2928, | , -3.4, 2624.2, 25.412, |, 0.0
6467.5, 139.1, | , 22.7, 0.0, 582.9, | ,  1000,   959,  3000,  2933, | , -3.4, 2653.3, 25.752, |, 0.0
6468.5, 138.5, | , 22.7, 0.0, 587.5, | ,  1000,   955,  3000,  2956, | , -3.4, 2626.4, 25.614, |, 0.0
6469.5, 138.7, | , 22.7, 0.0, 588.2, | ,  1000,   952,  3000,  2922, | , -3.4, 2623.8, 25.346, |, 0.0
6470.5, 138.4, | , 22.7, 0.0, 587.7, | ,  1000,   960,  3000,  2934, | , -3.4, 2626.4, 25.508, |, 0.0
6471.5, 138.3, | , 22.7, 0.0, 587.8, | ,  1000,   949,  3000,  2912, | , -3.4, 2630.2, 25.332, |, 0.0
6472.6, 138.7, | , 22.7, 0.0, 588.0, | ,  1000,   952,  3000,  2944, | , -3.4, 2623.8, 25.493, |, 0.0
6473.6, 139.5, | , 22.7, 0.0, 582.3, | ,  1000,   956,  3000,  2939, | , -3.4, 2625.1, 25.503, |, 0.0
6474.6, 138.3, | , 22.7, 0.0, 588.3, | ,  1000,   952,  3000,  2929, | , -3.4, 2622.9, 25.390, |, 0.0
6475.6, 138.7, | , 22.7, 0.0, 588.5, | ,  1000,   956,  3000,  2941, | , -3.4, 2622.9, 25.498, |, 0.0
6476.6, 138.4, | , 22.7, 0.0, 588.4, | ,  1000,   955,  3000,  2942, | , -3.4, 2625.1, 25.512, |, 0.0
6477.6, 138.4, | , 22.7, 0.0, 588.0, | ,  1000,   957,  3000,  2927, | , -3.4, 2629.3, 25.471, |, 0.0
6478.6, 139.0, | , 22.7, 0.0, 581.9, | ,  1000,   951,  3000,  2922, | , -3.4, 2623.4, 25.341, |, 0.0
6479.6, 138.5, | , 22.7, 0.0, 588.3, | ,  1000,   958,  3000,  2903, | , -3.4, 2649.9, 25.515, |, 0.0
6480.6, 138.7, | , 22.7, 0.0, 588.2, | ,  1000,   957,  3000,  2924, | , -3.4, 2653.3, 25.684, |, 0.0
6481.6, 138.3, | , 22.7, 0.0, 588.2, | ,  1000,   959,  3000,  2936, | , -3.4, 2637.5, 25.618, |, 0.0
6482.7, 138.6, | , 22.7, 0.0, 588.8, | ,  1000,   950,  3000,  2942, | , -3.4, 2644.8, 25.676, |, 0.0
6483.7, 139.2, | , 22.7, 0.0, 583.5, | ,  1000,   952,  3000,  2933, | , -3.4, 2660.2, 25.775, |, 0.0
6484.7, 138.2, | , 22.7, 0.0, 587.6, | ,  1000,   955,  3000,  2922, | , -3.4, 2662.3, 25.737, |, 0.0
6485.7, 138.2, | , 22.7, 0.0, 588.3, | ,  1000,   951,  3000,  2924, | , -3.4, 2641.8, 25.531, |, 0.0
6486.7, 138.7, | , 22.7, 0.0, 588.5, | ,  1000,   960,  3000,  2941, | , -3.4, 2641.3, 25.692, |, 0.0
6487.7, 138.4, | , 22.7, 0.0, 588.2, | ,  1000,   954,  3000,  2927, | , -3.4, 2650.3, 25.653, |, 0.0
6488.7, 138.4, | , 22.7, 0.0, 588.4, | ,  1000,   954,  3000,  2955, | , -3.4, 2646.1, 25.794, |, 0.0
6489.7, 139.2, | , 22.7, 0.0, 582.7, | ,  1000,   957,  3000,  2940, | , -3.4, 2622.5, 25.488, |, 0.0
6490.7, 138.6, | , 22.7, 0.0, 588.4, | ,  1000,   951,  3000,  2921, | , -3.4, 2631.5, 25.413, |, 0.0
6491.7, 138.2, | , 22.7, 0.0, 588.4, | ,  1000,   959,  3000,  2937, | , -3.4, 2657.6, 25.822, |, 0.0
6492.8, 138.0, | , 22.7, 0.0, 588.5, | ,  1000,   949,  3000,  2927, | , -3.4, 2646.1, 25.577, |, 0.0
6493.8, 138.6, | , 22.7, 0.0, 587.7, | ,  1000,   957,  3000,  2919, | , -3.4, 2640.9, 25.529, |, 0.0
6494.8, 139.4, | , 22.7, 0.0, 582.3, | ,  1000,   953,  3000,  2934, | , -3.4, 2671.3, 25.899, |, 0.0
6495.8, 138.4, | , 22.7, 0.0, 588.4, | ,  1000,   958,  3000,  2952, | , -3.4, 2631.1, 25.660, |, 0.0
6496.8, 138.4, | , 22.7, 0.0, 588.9, | ,  1000,   959,  3000,  2933, | , -3.4, 2633.2, 25.559, |, 0.0
6497.8, 138.6, | , 22.7, 0.0, 589.0, | ,  1000,   957,  3000,  2918, | , -3.4, 2644.3, 25.556, |, 0.0
6498.8, 138.2, | , 22.7, 0.0, 588.5, | ,  1000,   957,  3000,  2922, | , -3.4, 2665.3, 25.788, |, 0.0
6499.8, 139.0, | , 22.7, 0.0, 583.7, | ,  1000,   952,  3000,  2927, | , -3.4, 2648.6, 25.622, |, 0.0
6500.8, 138.5, | , 22.7, 0.0, 587.6, | ,  1000,   960,  3000,  2948, | , -3.4, 2640.9, 25.740, |, 0.0
6501.9, 138.7, | , 22.7, 0.0, 589.0, | ,  1000,   958,  3000,  2923, | , -3.4, 2650.8, 25.659, |, 0.0
6502.9, 138.4, | , 22.7, 0.0, 588.4, | ,  1000,   957,  3000,  2943, | , -3.4, 2648.6, 25.764, |, 0.0
6503.9, 138.2, | , 22.7, 0.0, 588.7, | ,  1000,   948,  3000,  2931, | , -3.4, 2640.5, 25.543, |, 0.0
6504.9, 138.7, | , 22.7, 0.0, 588.9, | ,  1000,   951,  3000,  2937, | , -3.4, 2660.2, 25.792, |, 0.0
6505.9, 139.1, | , 22.7, 0.0, 582.7, | ,  1000,   953,  3000,  2950, | , -3.4, 2645.6, 25.755, |, 0.0
6506.9, 138.0, | , 22.7, 0.0, 588.3, | ,  1000,   952,  3000,  2911, | , -3.4, 2655.9, 25.585, |, 0.0
6507.9, 138.5, | , 22.7, 0.0, 588.5, | ,  1000,   960,  3000,  2911, | , -3.4, 2643.9, 25.527, |, 0.0
6508.9, 138.1, | , 22.7, 0.0, 587.9, | ,  1000,   958,  3000,  2937, | , -3.4, 2652.5, 25.766, |, 0.0
6509.9, 138.3, | , 22.7, 0.0, 588.4, | ,  1000,   954,  3000,  2925, | , -3.4, 2647.3, 25.611, |, 0.0
6510.9, 139.0, | , 22.7, 0.0, 582.5, | ,  1000,   958,  3000,  2918, | , -3.4, 2647.3, 25.591, |, 0.0
6512.0, 138.4, | , 22.7, 0.0, 588.7, | ,  1000,   955,  3000,  2929, | , -3.4, 2663.6, 25.806, |, 0.0
6513.0, 138.4, | , 22.7, 0.0, 588.5, | ,  1000,   961,  3000,  2952, | , -3.4, 2646.1, 25.822, |, 0.0
6514.0, 138.2, | , 22.7, 0.0, 588.4, | ,  1000,   957,  3000,  2937, | , -3.4, 2655.9, 25.789, |, 0.0
6515.0, 138.6, | , 22.7, 0.0, 588.7, | ,  1000,   952,  3000,  2933, | , -3.4, 2644.8, 25.624, |, 0.0
6516.0, 139.0, | , 22.7, 0.0, 583.4, | ,  1000,   954,  3000,  2920, | , -3.4, 2647.8, 25.580, |, 0.0
6517.0, 138.4, | , 22.7, 0.0, 587.3, | ,  1000,   953,  3000,  2921, | , -3.4, 2665.8, 25.752, |, 0.0
6518.0, 138.7, | , 22.7, 0.0, 589.0, | ,  1000,   956,  3000,  2911, | , -3.4, 2655.9, 25.610, |, 0.0
6519.0, 138.8, | , 22.7, 0.0, 589.0, | ,  1000,   961,  3000,  2939, | , -3.4, 2652.1, 25.792, |, 0.0
6520.0, 138.3, | , 22.7, 0.0, 588.5, | ,  1000,   957,  3000,  2937, | , -3.4, 2654.2, 25.777, |, 0.0
6521.1, 138.3, | , 22.7, 0.0, 588.5, | ,  1000,   959,  3000,  2936, | , -3.4, 2658.5, 25.825, |, 0.0
6522.1, 139.4, | , 22.7, 0.0, 583.9, | ,  1000,   954,  3000,  2907, | , -3.4, 2651.2, 25.533, |, 0.0
6523.1, 138.7, | , 22.7, 0.0, 588.7, | ,  1000,   958,  3000,  2914, | , -3.4, 2652.5, 25.610, |, 0.0
6524.1, 138.3, | , 22.7, 0.0, 588.5, | ,  1000,   954,  3000,  2944, | , -3.4, 2669.6, 25.957, |, 0.0
6525.1, 138.3, | , 22.7, 0.0, 588.2, | ,  1000,   955,  3000,  2911, | , -3.4, 2668.8, 25.725, |, 0.0
6526.1, 138.7, | , 22.7, 0.0, 588.4, | ,  1000,   959,  3000,  2928, | , -3.4, 2682.5, 26.005, |, 0.0
6527.1, 139.0, | , 22.7, 0.0, 581.9, | ,  1000,   953,  3000,  2909, | , -3.4, 2654.2, 25.562, |, 0.0
6528.1, 138.3, | , 22.7, 0.0, 588.6, | ,  1000,   960,  3000,  2941, | , -3.4, 2660.2, 25.880, |, 0.0
6529.1, 138.7, | , 22.7, 0.0, 588.7, | ,  1000,   956,  3000,  2932, | , -3.4, 2663.2, 25.821, |, 0.0
6530.1, 138.3, | , 22.7, 0.0, 588.9, | ,  1000,   961,  3000,  2916, | , -3.4, 2660.6, 25.727, |, 0.0
6531.2, 138.2, | , 22.7, 0.0, 588.6, | ,  1000,   951,  3000,  2943, | , -3.4, 2661.1, 25.845, |, 0.0
6532.2, 139.0, | , 22.7, 0.0, 583.8, | ,  1000,   958,  3000,  2912, | , -3.4, 2655.1, 25.625, |, 0.0
6533.2, 138.9, | , 22.7, 0.0, 587.2, | ,  1000,   956,  3000,  2958, | , -3.4, 2671.8, 26.080, |, 0.0
6534.2, 138.4, | , 22.7, 0.0, 588.3, | ,  1000,   956,  3000,  2941, | , -3.4, 2660.6, 25.859, |, 0.0
6535.2, 138.3, | , 22.7, 0.0, 588.6, | ,  1000,   952,  3000,  2944, | , -3.4, 2653.3, 25.785, |, 0.0
6536.2, 138.6, | , 22.7, 0.0, 588.9, | ,  1000,   960,  3000,  2924, | , -3.4, 2659.3, 25.757, |, 0.0
6537.2, 138.3, | , 22.7, 0.0, 588.7, | ,  1000,   951,  3000,  2926, | , -3.4, 2669.6, 25.813, |, 0.0
6538.2, 139.1, | , 22.7, 0.0, 582.7, | ,  1000,   954,  3000,  2952, | , -3.4, 2667.1, 25.983, |, 0.0
6539.2, 138.3, | , 22.7, 0.0, 588.8, | ,  1000,   960,  3000,  2927, | , -3.4, 2671.3, 25.894, |, 0.0
6540.2, 138.1, | , 22.7, 0.0, 588.5, | ,  1000,   954,  3000,  2919, | , -3.4, 2670.9, 25.801, |, 0.0
6541.3, 138.3, | , 22.7, 0.0, 588.5, | ,  1000,   953,  3000,  2935, | , -3.4, 2670.1, 25.890, |, 0.0
6542.3, 138.4, | , 22.7, 0.0, 589.1, | ,  1000,   956,  3000,  2966, | , -3.4, 2679.0, 26.206, |, 0.0
6543.3, 139.1, | , 22.7, 0.0, 582.9, | ,  1000,   957,  3000,  2931, | , -3.4, 2657.6, 25.769, |, 0.0
6544.3, 138.4, | , 22.7, 0.0, 589.2, | ,  1000,   961,  3000,  2922, | , -3.4, 2668.8, 25.848, |, 0.0
6545.3, 138.2, | , 22.7, 0.0, 588.7, | ,  1000,   959,  3000,  2934, | , -3.4, 2687.6, 26.093, |, 0.0
6546.3, 138.6, | , 22.7, 0.0, 589.2, | ,  1000,   959,  3000,  2930, | , -3.4, 2675.2, 25.950, |, 0.0
6547.3, 138.3, | , 22.7, 0.0, 589.1, | ,  1000,   959,  3000,  2930, | , -3.4, 2687.2, 26.066, |, 0.0
6548.3, 139.1, | , 22.7, 0.0, 584.2, | ,  1000,   955,  3000,  2933, | , -3.4, 2664.1, 25.832, |, 0.0
6549.3, 138.4, | , 22.7, 0.0, 587.8, | ,  1000,   954,  3000,  2943, | , -3.4, 2660.2, 25.851, |, 0.0
6550.4, 138.4, | , 22.7, 0.0, 589.4, | ,  1000,   949,  3000,  2923, | , -3.4, 2671.8, 25.802, |, 0.0
6551.4, 138.3, | , 22.7, 0.0, 589.2, | ,  1000,   956,  3000,  2929, | , -3.4, 2686.8, 26.030, |, 0.0
6552.4, 138.1, | , 22.7, 0.0, 589.3, | ,  1000,   949,  3000,  2915, | , -3.4, 2667.9, 25.711, |, 0.0
6553.4, 138.3, | , 22.7, 0.0, 588.7, | ,  1000,   957,  3000,  2924, | , -3.4, 2667.1, 25.817, |, 0.0
6554.4, 139.5, | , 22.7, 0.0, 583.2, | ,  1000,   954,  3000,  2926, | , -3.4, 2670.9, 25.847, |, 0.0
6555.4, 138.2, | , 22.7, 0.0, 589.3, | ,  1000,   957,  3000,  2929, | , -3.4, 2663.2, 25.812, |, 0.0
6556.4, 138.1, | , 22.7, 0.0, 589.1, | ,  1000,   959,  3000,  2926, | , -3.4, 2667.5, 25.844, |, 0.0
6557.4, 138.6, | , 22.7, 0.0, 589.3, | ,  1000,   961,  3000,  2936, | , -3.4, 2682.0, 26.066, |, 0.0
6558.4, 138.3, | , 22.7, 0.0, 589.3, | ,  1000,   955,  3000,  2926, | , -3.4, 2682.0, 25.958, |, 0.0
6559.4, 139.2, | , 22.7, 0.0, 582.9, | ,  1000,   955,  3000,  2943, | , -3.4, 2670.5, 25.959, |, 0.0
6560.5, 138.2, | , 22.7, 0.0, 589.1, | ,  1000,   961,  3000,  2926, | , -3.4, 2667.1, 25.858, |, 0.0
6561.5, 138.4, | , 22.7, 0.0, 589.3, | ,  1000,   953,  3000,  2920, | , -3.4, 2692.8, 26.011, |, 0.0
6562.5, 138.3, | , 22.7, 0.0, 589.3, | ,  1000,   951,  3000,  2950, | , -3.4, 2675.2, 26.029, |, 0.0
6563.5, 138.3, | , 22.7, 0.0, 589.0, | ,  1000,   960,  3000,  2942, | , -3.4, 2676.9, 26.050, |, 0.0
6564.5, 139.3, | , 22.7, 0.0, 584.4, | ,  1000,   953,  3000,  2919, | , -3.4, 2676.5, 25.847, |, 0.0
6565.5, 138.7, | , 22.7, 0.0, 588.7, | ,  1000,   959,  3000,  2944, | , -3.4, 2679.5, 26.081, |, 0.0
6566.5, 138.3, | , 22.7, 0.0, 589.6, | ,  1000,   954,  3000,  2933, | , -3.4, 2690.6, 26.079, |, 0.0
6567.5, 138.3, | , 22.7, 0.0, 588.8, | ,  1000,   956,  3000,  2922, | , -3.4, 2686.8, 25.986, |, 0.0
6568.5, 138.7, | , 22.7, 0.0, 589.7, | ,  1000,   954,  3000,  2939, | , -3.4, 2675.6, 25.974, |, 0.0
6569.5, 138.3, | , 22.7, 0.0, 589.5, | ,  1000,   952,  3000,  2952, | , -3.4, 2675.6, 26.051, |, 0.0
6570.6, 139.0, | , 22.7, 0.0, 584.3, | ,  1000,   953,  3000,  2937, | , -3.4, 2706.5, 26.260, |, 0.0
6571.6, 138.6, | , 22.7, 0.0, 589.5, | ,  1000,   959,  3000,  2946, | , -3.4, 2683.3, 26.132, |, 0.0
6572.6, 138.2, | , 22.7, 0.0, 589.0, | ,  1000,   959,  3000,  2916, | , -3.4, 2683.8, 25.934, |, 0.0
6573.6, 138.2, | , 22.7, 0.0, 589.3, | ,  1000,   956,  3000,  2922, | , -3.4, 2684.2, 25.961, |, 0.0
6574.6, 138.4, | , 22.7, 0.0, 589.1, | ,  1000,   953,  3000,  2941, | , -3.4, 2684.6, 26.068, |, 0.0
6575.6, 139.6, | , 22.7, 0.0, 583.0, | ,  1000,   949,  3000,  2934, | , -3.4, 2695.3, 26.101, |, 0.0
6576.6, 138.4, | , 22.7, 0.0, 589.3, | ,  1000,   960,  3000,  2961, | , -3.4, 2679.0, 26.195, |, 0.0
6577.6, 138.2, | , 22.7, 0.0, 589.1, | ,  1000,   959,  3000,  2932, | , -3.4, 2689.8, 26.102, |, 0.0
6578.6, 138.6, | , 22.7, 0.0, 589.7, | ,  1000,   956,  3000,  2926, | , -3.4, 2705.6, 26.194, |, 0.0
6579.6, 138.3, | , 22.7, 0.0, 588.7, | ,  1000,   959,  3000,  2926, | , -3.4, 2704.3, 26.203, |, 0.0
6580.7, 138.9, | , 22.7, 0.0, 584.1, | ,  1000,   954,  3000,  2929, | , -3.4, 2692.3, 26.069, |, 0.0
6581.7, 138.2, | , 22.7, 0.0, 588.4, | ,  1000,   957,  3000,  2929, | , -3.4, 2683.3, 26.011, |, 0.0
6582.7, 138.7, | , 22.7, 0.0, 589.6, | ,  1000,   959,  3000,  2955, | , -3.4, 2684.6, 26.205, |, 0.0
6583.7, 138.4, | , 22.7, 0.0, 589.4, | ,  1000,   956,  3000,  2959, | , -3.4, 2713.8, 26.494, |, 0.0
6584.7, 138.4, | , 22.7, 0.0, 589.3, | ,  1000,   956,  3000,  2958, | , -3.4, 2691.5, 26.274, |, 0.0
6585.7, 138.6, | , 22.7, 0.0, 589.7, | ,  1000,   951,  3000,  2935, | , -3.4, 2676.5, 25.941, |, 0.0
6586.7, 139.2, | , 22.7, 0.0, 584.6, | ,  1000,   957,  3000,  2907, | , -3.4, 2693.6, 25.960, |, 0.0
6587.7, 138.2, | , 22.7, 0.0, 589.3, | ,  1000,   958,  3000,  2926, | , -3.4, 2693.6, 26.090, |, 0.0
6588.7, 138.5, | , 22.7, 0.0, 589.7, | ,  1000,   949,  3000,  2922, | , -3.4, 2693.6, 25.998, |, 0.0
6589.8, 138.6, | , 22.7, 0.0, 589.9, | ,  1000,   959,  3000,  2932, | , -3.4, 2693.6, 26.137, |, 0.0
6590.8, 138.3, | , 22.7, 0.0, 589.5, | ,  1000,   960,  3000,  2941, | , -3.4, 2718.0, 26.436, |, 0.0
6591.8, 139.2, | , 22.7, 0.0, 583.6, | ,  1000,   952,  3000,  2929, | , -3.4, 2691.9, 26.055, |, 0.0
6592.8, 138.6, | , 22.7, 0.0, 590.2, | ,  1000,   957,  3000,  2924, | , -3.4, 2685.9, 25.995, |, 0.0
6593.8, 138.7, | , 22.7, 0.0, 590.0, | ,  1000,   955,  3000,  2921, | , -3.4, 2692.3, 26.025, |, 0.0
6594.8, 138.4, | , 22.7, 0.0, 589.9, | ,  1000,   956,  3000,  2940, | , -3.4, 2695.3, 26.185, |, 0.0
6595.8, 138.3, | , 22.7, 0.0, 590.1, | ,  1000,   959,  3000,  2917, | , -3.4, 2691.9, 26.020, |, 0.0
6596.8, 139.4, | , 22.7, 0.0, 585.6, | ,  1000,   949,  3000,  2933, | , -3.4, 2712.9, 26.268, |, 0.0
6597.8, 138.5, | , 22.7, 0.0, 589.1, | ,  1000,   959,  3000,  2937, | , -3.4, 2701.8, 26.248, |, 0.0
6598.9, 138.1, | , 22.7, 0.0, 590.2, | ,  1000,   948,  3000,  2911, | , -3.4, 2705.6, 26.038, |, 0.0
6599.9, 138.5, | , 22.7, 0.0, 590.1, | ,  1000,   951,  3000,  2901, | , -3.4, 2699.6, 25.937, |, 0.0
6600.9, 138.3, | , 22.7, 0.0, 590.2, | ,  1000,   955,  3000,  2944, | , -3.4, 2726.6, 26.514, |, 0.0
6601.9, 138.3, | , 22.7, 0.0, 590.0, | ,  1000,   959,  3000,  2944, | , -3.4, 2706.5, 26.339, |, 0.0
6602.9, 139.3, | , 22.7, 0.0, 585.2, | ,  1000,   952,  3000,  2931, | , -3.4, 2693.6, 26.087, |, 0.0
6603.9, 138.2, | , 22.7, 0.0, 589.6, | ,  1000,   958,  3000,  2939, | , -3.4, 2702.6, 26.263, |, 0.0
6604.9, 138.3, | , 22.7, 0.0, 590.2, | ,  1000,   952,  3000,  2950, | , -3.4, 2702.2, 26.295, |, 0.0
6605.9, 138.6, | , 22.7, 0.0, 590.3, | ,  1000,   955,  3000,  2935, | , -3.4, 2705.2, 26.242, |, 0.0
6606.9, 138.6, | , 22.7, 0.0, 590.4, | ,  1000,   951,  3000,  2909, | , -3.4, 2730.0, 26.278, |, 0.0
6608.0, 139.4, | , 22.7, 0.0, 583.6, | ,  1000,   958,  3000,  2943, | , -3.4, 2709.0, 26.354, |, 0.0
6609.0, 138.3, | , 22.7, 0.0, 589.5, | ,  1000,   960,  3000,  2936, | , -3.4, 2699.6, 26.230, |, 0.0
6610.0, 138.7, | , 22.7, 0.0, 590.4, | ,  1000,   953,  3000,  2926, | , -3.4, 2709.9, 26.209, |, 0.0
6611.0, 138.4, | , 22.7, 0.0, 589.5, | ,  1000,   960,  3000,  2937, | , -3.4, 2703.9, 26.282, |, 0.0
6612.0, 138.2, | , 22.7, 0.0, 590.0, | ,  1000,   955,  3000,  2925, | , -3.4, 2707.3, 26.192, |, 0.0
6613.0, 139.4, | , 22.7, 0.0, 585.2, | ,  1000,   951,  3000,  2922, | , -3.4, 2708.6, 26.163, |, 0.0
6614.0, 138.4, | , 22.7, 0.0, 589.5, | ,  1000,   950,  3000,  2919, | , -3.4, 2711.6, 26.166, |, 0.0
6615.0, 138.2, | , 22.7, 0.0, 590.4, | ,  1000,   960,  3000,  2918, | , -3.4, 2699.6, 26.109, |, 0.0
6616.0, 138.3, | , 22.7, 0.0, 589.9, | ,  1000,   958,  3000,  2952, | , -3.4, 2711.2, 26.439, |, 0.0
6617.1, 138.4, | , 22.7, 0.0, 590.5, | ,  1000,   953,  3000,  2931, | , -3.4, 2741.2, 26.553, |, 0.0
6618.1, 138.2, | , 22.7, 0.0, 590.3, | ,  1000,   956,  3000,  2928, | , -3.4, 2710.3, 26.251, |, 0.0
6619.1, 139.0, | , 22.7, 0.0, 585.4, | ,  1000,   956,  3000,  2950, | , -3.4, 2708.6, 26.388, |, 0.0
6620.1, 138.5, | , 22.7, 0.0, 590.8, | ,  1000,   960,  3000,  2937, | , -3.4, 2713.3, 26.369, |, 0.0
6621.1, 138.2, | , 22.7, 0.0, 590.3, | ,  1000,   953,  3000,  2936, | , -3.4, 2727.0, 26.444, |, 0.0
6622.1, 138.3, | , 22.7, 0.0, 590.5, | ,  1000,   961,  3000,  2944, | , -3.4, 2710.3, 26.391, |, 0.0
6623.1, 138.4, | , 22.7, 0.0, 590.8, | ,  1000,   963,  3000,  2944, | , -3.4, 2708.6, 26.390, |, 0.0
6624.1, 139.7, | , 22.7, 0.0, 584.2, | ,  1000,   951,  3000,  2941, | , -3.4, 2711.6, 26.322, |, 0.0
6625.1, 138.3, | , 22.7, 0.0, 590.7, | ,  1000,   953,  3000,  2934, | , -3.4, 2700.0, 26.177, |, 0.0
6626.2, 138.3, | , 22.7, 0.0, 590.6, | ,  1000,   952,  3000,  2930, | , -3.4, 2709.0, 26.229, |, 0.0
6627.2, 138.2, | , 22.7, 0.0, 590.7, | ,  1000,   958,  3000,  2937, | , -3.4, 2714.6, 26.368, |, 0.0
6628.2, 138.1, | , 22.7, 0.0, 590.7, | ,  1000,   953,  3000,  2899, | , -3.4, 2717.2, 26.097, |, 0.0
6629.2, 138.9, | , 22.7, 0.0, 586.0, | ,  1000,   955,  3000,  2939, | , -3.4, 2723.2, 26.443, |, 0.0
6630.2, 138.8, | , 22.7, 0.0, 590.4, | ,  1000,   959,  3000,  2940, | , -3.4, 2722.8, 26.470, |, 0.0
6631.2, 138.3, | , 22.7, 0.0, 590.4, | ,  1000,   955,  3000,  2930, | , -3.4, 2715.0, 26.306, |, 0.0
6632.2, 138.3, | , 22.7, 0.0, 590.5, | ,  1000,   954,  3000,  2928, | , -3.4, 2715.9, 26.292, |, 0.0
6633.2, 138.6, | , 22.7, 0.0, 590.8, | ,  1000,   959,  3000,  2943, | , -3.4, 2711.6, 26.384, |, 0.0
6634.2, 138.4, | , 22.7, 0.0, 591.1, | ,  1000,   956,  3000,  2902, | , -3.4, 2748.5, 26.445, |, 0.0
6635.3, 139.1, | , 22.7, 0.0, 585.2, | ,  1000,   957,  3000,  2933, | , -3.4, 2714.6, 26.340, |, 0.0
6636.3, 138.2, | , 22.7, 0.0, 590.9, | ,  1000,   958,  3000,  2927, | , -3.4, 2707.8, 26.235, |, 0.0
6637.3, 138.3, | , 22.7, 0.0, 590.8, | ,  1000,   961,  3000,  2912, | , -3.4, 2722.8, 26.296, |, 0.0
6638.3, 138.4, | , 22.7, 0.0, 590.8, | ,  1000,   956,  3000,  2945, | , -3.4, 2708.2, 26.349, |, 0.0
6639.3, 138.1, | , 22.7, 0.0, 590.6, | ,  1000,   948,  3000,  2929, | , -3.4, 2736.5, 26.458, |, 0.0
6640.3, 139.1, | , 22.7, 0.0, 584.7, | ,  1000,   956,  3000,  2919, | , -3.4, 2717.6, 26.266, |, 0.0
6641.3, 138.7, | , 22.7, 0.0, 591.2, | ,  1000,   958,  3000,  2931, | , -3.4, 2718.0, 26.359, |, 0.0
6642.3, 138.1, | , 22.7, 0.0, 590.6, | ,  1000,   957,  3000,  2911, | , -3.4, 2715.0, 26.195, |, 0.0
6643.3, 138.2, | , 22.7, 0.0, 590.5, | ,  1000,   959,  3000,  2930, | , -3.4, 2723.2, 26.412, |, 0.0
6644.4, 138.5, | , 22.7, 0.0, 590.7, | ,  1000,   960,  3000,  2934, | , -3.4, 2721.9, 26.435, |, 0.0
6645.4, 138.8, | , 22.7, 0.0, 585.7, | ,  1000,   956,  3000,  2943, | , -3.4, 2722.3, 26.470, |, 0.0
6646.4, 138.3, | , 22.7, 0.0, 589.1, | ,  1000,   957,  3000,  2926, | , -3.4, 2723.6, 26.373, |, 0.0
6647.4, 138.7, | , 22.7, 0.0, 590.8, | ,  1000,   959,  3000,  2933, | , -3.4, 2725.8, 26.453, |, 0.0
6648.4, 138.5, | , 22.7, 0.0, 590.5, | ,  1000,   951,  3000,  2921, | , -3.4, 2715.5, 26.220, |, 0.0
6649.4, 138.5, | , 22.7, 0.0, 590.2, | ,  1000,   953,  3000,  2935, | , -3.4, 2724.9, 26.422, |, 0.0
6650.4, 138.4, | , 22.7, 0.0, 590.4, | ,  1000,   957,  3000,  2967, | , -3.4, 2708.2, 26.505, |, 0.0
6651.4, 139.3, | , 22.7, 0.0, 585.4, | ,  1000,   953,  3000,  2899, | , -3.4, 2717.2, 26.107, |, 0.0
6652.4, 138.5, | , 22.7, 0.0, 590.4, | ,  1000,   955,  3000,  2917, | , -3.4, 2738.6, 26.440, |, 0.0
6653.4, 138.1, | , 22.7, 0.0, 590.4, | ,  1000,   960,  3000,  2927, | , -3.4, 2730.9, 26.474, |, 0.0
6654.5, 138.6, | , 22.7, 0.0, 590.7, | ,  1000,   953,  3000,  2927, | , -3.4, 2733.0, 26.445, |, 0.0
6655.5, 138.7, | , 22.7, 0.0, 590.7, | ,  1000,   954,  3000,  2944, | , -3.4, 2735.2, 26.589, |, 0.0
6656.5, 139.1, | , 22.7, 0.0, 584.3, | ,  1000,   951,  3000,  2927, | , -3.4, 2740.7, 26.509, |, 0.0
6657.5, 138.2, | , 22.7, 0.0, 590.5, | ,  1000,   956,  3000,  2923, | , -3.4, 2760.9, 26.706, |, 0.0
6658.5, 138.6, | , 22.7, 0.0, 590.9, | ,  1000,   953,  3000,  2948, | , -3.4, 2754.5, 26.793, |, 0.0
6659.5, 138.2, | , 22.7, 0.0, 590.6, | ,  1000,   958,  3000,  2930, | , -3.4, 2734.3, 26.513, |, 0.0
6660.5, 138.2, | , 22.7, 0.0, 591.0, | ,  1000,   954,  3000,  2922, | , -3.4, 2734.3, 26.434, |, 0.0
6661.5, 138.9, | , 22.8, 0.0, 586.1, | ,  1000,   955,  3000,  2934, | , -3.4, 2732.6, 26.504, |, 0.0
6662.5, 138.6, | , 22.7, 0.0, 590.7, | ,  1000,   953,  3000,  2922, | , -3.4, 2734.7, 26.422, |, 0.0
6663.6, 138.4, | , 22.7, 0.0, 590.6, | ,  1000,   960,  3000,  2946, | , -3.4, 2740.3, 26.690, |, 0.0
6664.6, 138.8, | , 22.7, 0.0, 591.1, | ,  1000,   955,  3000,  2945, | , -3.4, 2733.9, 26.592, |, 0.0
6665.6, 138.6, | , 22.7, 0.0, 591.0, | ,  1000,   959,  3000,  2945, | , -3.4, 2740.7, 26.687, |, 0.0
6666.6, 138.2, | , 22.7, 0.0, 591.1, | ,  1000,   951,  3000,  2916, | , -3.4, 2731.3, 26.340, |, 0.0
6667.6, 139.1, | , 22.7, 0.0, 585.9, | ,  1000,   955,  3000,  2936, | , -3.4, 2741.2, 26.598, |, 0.0
6668.6, 138.5, | , 22.7, 0.0, 591.3, | ,  1000,   959,  3000,  2912, | , -3.4, 2740.3, 26.456, |, 0.0
6669.6, 138.4, | , 22.7, 0.0, 591.0, | ,  1000,   958,  3000,  2929, | , -3.4, 2736.9, 26.533, |, 0.0
6670.6, 138.2, | , 22.7, 0.0, 590.8, | ,  1000,   961,  3000,  2933, | , -3.4, 2763.5, 26.831, |, 0.0
6671.6, 138.6, | , 22.7, 0.0, 591.2, | ,  1000,   954,  3000,  2924, | , -3.4, 2740.7, 26.507, |, 0.0
6672.7, 138.9, | , 22.7, 0.0, 584.5, | ,  1000,   952,  3000,  2893, | , -3.4, 520.1, 4.998, |, 0.0
6673.7, 138.2, | , 22.7, 0.0, 591.0, | ,  1000,   952,  3000,  2944, | , -3.4, 631.5, 6.149, |, 0.0
6674.7, 138.7, | , 22.7, 0.0, 591.0, | ,  1000,   956,  3000,  2935, | , -3.4, 700.9, 6.816, |, 0.0
6675.7, 138.7, | , 22.7, 0.0, 591.0, | ,  1000,   954,  3000,  2960, | , -3.4, 766.5, 7.496, |, 0.0
6676.7, 138.2, | , 22.7, 0.0, 591.0, | ,  1000,   954,  3000,  2931, | , -3.4, 855.2, 8.301, |, 0.0
6677.7, 139.0, | , 22.7, 0.0, 585.9, | ,  1000,   951,  3000,  2952, | , -3.4, 922.0, 8.991, |, 0.0
6678.7, 138.8, | , 22.7, 0.0, 590.3, | ,  1000,   952,  3000,  2916, | , -3.4, 1000.8, 9.671, |, 0.0
6679.7, 138.3, | , 22.7, 0.0, 591.0, | ,  1000,   955,  3000,  2932, | , -3.4, 1087.4, 10.558, |, 0.0
6680.7, 138.1, | , 22.7, 0.0, 591.0, | ,  1000,   950,  3000,  2909, | , -3.4, 1164.9, 11.228, |, 0.0
6681.8, 138.3, | , 22.7, 0.0, 590.7, | ,  1000,   959,  3000,  2938, | , -3.4, 1250.2, 12.169, |, 0.0
6682.8, 138.6, | , 22.7, 0.0, 591.4, | ,  1000,   958,  3000,  2940, | , -3.4, 1326.9, 12.916, |, 0.0
6683.8, 139.0, | , 22.7, 0.0, 585.7, | ,  1000,   952,  3000,  2940, | , -3.4, 1430.6, 13.903, |, 0.0
6684.8, 138.4, | , 22.7, 0.0, 590.9, | ,  1000,   954,  3000,  2948, | , -3.4, 1444.7, 14.078, |, 0.0
6685.8, 138.7, | , 22.7, 0.0, 591.1, | ,  1000,   961,  3000,  2922, | , -3.4, 1520.5, 14.743, |, 0.0
6686.8, 138.4, | , 22.7, 0.0, 591.1, | ,  1000,   952,  3000,  2905, | , -3.4, 1626.4, 15.661, |, 0.0
6687.8, 138.2, | , 22.7, 0.0, 591.1, | ,  1000,   956,  3000,  2951, | , -3.4, 1705.2, 16.632, |, 0.0
6688.8, 139.0, | , 22.7, 0.0, 586.3, | ,  1000,   954,  3000,  2921, | , -3.4, 1744.2, 16.872, |, 0.0
6689.8, 138.7, | , 22.7, 0.0, 590.8, | ,  1000,   956,  3000,  2943, | , -3.4, 1855.1, 18.054, |, 0.0
6690.8, 138.2, | , 22.7, 0.0, 590.6, | ,  1000,   954,  3000,  2932, | , -3.4, 1905.7, 18.484, |, 0.0
6691.9, 138.4, | , 22.7, 0.0, 590.4, | ,  1000,   953,  3000,  2946, | , -3.4, 1972.1, 19.190, |, 0.0
6692.9, 138.4, | , 22.7, 0.0, 590.5, | ,  1000,   952,  3000,  2953, | , -3.4, 2042.4, 19.904, |, 0.0
6693.9, 139.1, | , 22.7, 0.0, 585.1, | ,  1000,   949,  3000,  2928, | , -3.4, 2109.6, 20.412, |, 0.0
6694.9, 138.4, | , 22.7, 0.0, 590.1, | ,  1000,   955,  3000,  2944, | , -3.4, 2180.8, 21.218, |, 0.0
6695.9, 138.7, | , 22.7, 0.0, 590.7, | ,  1000,   957,  3000,  2932, | , -3.4, 2251.5, 21.847, |, 0.0
6696.9, 138.5, | , 22.7, 0.0, 591.0, | ,  1000,   954,  3000,  2914, | , -3.4, 2309.3, 22.287, |, 0.0
6697.9, 138.2, | , 22.7, 0.0, 591.1, | ,  1000,   955,  3000,  2932, | , -3.4, 2359.9, 22.884, |, 0.0
6698.9, 138.4, | , 22.7, 0.0, 590.3, | ,  1000,   956,  3000,  2947, | , -3.4, 2413.4, 23.500, |, 0.0
6699.9, 139.2, | , 22.7, 0.0, 587.4, | ,  1000,   951,  3000,  2948, | , -3.4, 2468.3, 24.004, |, 0.0
6701.0, 138.4, | , 22.7, 0.0, 591.0, | ,  1000,   957,  3000,  2926, | , -3.4, 2533.4, 24.536, |, 0.0
6702.0, 138.3, | , 22.7, 0.0, 590.7, | ,  1000,   953,  3000,  2928, | , -3.4, 2553.1, 24.711, |, 0.0
6703.0, 138.4, | , 22.7, 0.0, 591.2, | ,  1000,   955,  3000,  2927, | , -3.4, 2591.6, 25.095, |, 0.0
6704.0, 139.0, | , 22.7, 0.0, 590.6, | ,  1000,   951,  3000,  2967, | , -3.4, 2663.2, 26.021, |, 0.0
6705.0, 139.1, | , 22.7, 0.0, 585.6, | ,  1000,   954,  3000,  2925, | , -3.4, 2663.2, 25.762, |, 0.0
6706.0, 138.0, | , 22.7, 0.0, 591.0, | ,  1000,   956,  3000,  2900, | , -3.4, 2691.5, 25.887, |, 0.0
6707.0, 138.6, | , 22.7, 0.0, 591.9, | ,  1000,   958,  3000,  2911, | , -3.4, 2718.5, 26.232, |, 0.0
6708.0, 138.4, | , 22.7, 0.0, 591.7, | ,  1000,   960,  3000,  2934, | , -3.4, 2751.9, 26.723, |, 0.0
6709.0, 138.2, | , 22.7, 0.0, 591.2, | ,  1000,   958,  3000,  2922, | , -3.4, 2746.7, 26.577, |, 0.0
6710.0, 139.2, | , 22.7, 0.0, 586.9, | ,  1000,   947,  3000,  2943, | , -3.4, 2754.5, 26.717, |, 0.0
6711.1, 139.4, | , 22.7, 0.0, 590.2, | ,  1000,   956,  3000,  2924, | , -3.4, 2769.9, 26.798, |, 0.0
6712.1, 138.2, | , 22.7, 0.0, 591.5, | ,  1000,   959,  3000,  2951, | , -3.4, 2770.7, 27.014, |, 0.0
6713.1, 138.3, | , 22.7, 0.0, 591.6, | ,  1000,   962,  3000,  2929, | , -3.4, 2780.6, 26.976, |, 0.0
6714.1, 138.8, | , 22.7, 0.0, 591.6, | ,  1000,   958,  3000,  2939, | , -3.4, 2786.2, 27.077, |, 0.0
6715.1, 138.4, | , 22.7, 0.0, 591.5, | ,  1000,   954,  3000,  2952, | , -3.4, 2787.0, 27.148, |, 0.0
6716.1, 139.1, | , 22.7, 0.0, 585.6, | ,  1000,   956,  3000,  2922, | , -3.4, 2783.6, 26.922, |, 0.0
6717.1, 138.6, | , 22.7, 0.0, 591.9, | ,  1000,   956,  3000,  2927, | , -3.4, 2793.4, 27.050, |, 0.0
6718.1, 138.3, | , 22.7, 0.0, 591.6, | ,  1000,   958,  3000,  2922, | , -3.4, 2832.0, 27.400, |, 0.0
6719.2, 138.5, | , 22.7, 0.0, 591.0, | ,  1000,   956,  3000,  2937, | , -3.4, 2799.9, 27.186, |, 0.0
6720.2, 138.4, | , 22.7, 0.0, 591.6, | ,  1000,   952,  3000,  2920, | , -3.4, 2800.3, 27.040, |, 0.0
6721.2, 139.4, | , 22.7, 0.0, 586.1, | ,  1000,   956,  3000,  2926, | , -3.4, 2793.4, 27.047, |, 0.0
6722.2, 138.1, | , 22.7, 0.0, 591.5, | ,  1000,   958,  3000,  2924, | , -3.4, 2806.7, 27.169, |, 0.0
6723.2, 138.2, | , 22.7, 0.0, 591.6, | ,  1000,   956,  3000,  2932, | , -3.4, 2814.0, 27.284, |, 0.0
6724.3, 138.3, | , 22.7, 0.0, 590.8, | ,  1000,   951,  3000,  2933, | , -3.4, 2792.2, 27.039, |, 0.0
6725.3, 138.2, | , 22.7, 0.0, 591.6, | ,  1000,   958,  3000,  2941, | , -3.4, 2784.9, 27.071, |, 0.0
6726.3, 138.9, | , 22.7, 0.0, 587.0, | ,  1000,   955,  3000,  2942, | , -3.4, 2786.2, 27.080, |, 0.0
6727.3, 138.7, | , 22.7, 0.0, 592.0, | ,  1000,   954,  3000,  2937, | , -3.4, 2785.3, 27.024, |, 0.0
6728.3, 138.8, | , 22.7, 0.0, 592.2, | ,  1000,   958,  3000,  2948, | , -3.4, 2777.2, 27.051, |, 0.0
6729.4, 138.4, | , 22.7, 0.0, 591.2, | ,  1000,   957,  3000,  2929, | , -3.4, 2788.7, 27.025, |, 0.0
6730.4, 138.7, | , 22.7, 0.0, 592.5, | ,  1000,   960,  3000,  2928, | , -3.4, 2798.6, 27.129, |, 0.0
6731.4, 138.5, | , 22.7, 0.0, 592.5, | ,  1000,   958,  3000,  2908, | , -3.4, 2782.7, 26.826, |, 0.0
6732.4, 139.0, | , 22.7, 0.0, 586.5, | ,  1000,   953,  3000,  2911, | , -3.4, 2775.9, 26.749, |, 0.0
6733.4, 138.4, | , 22.7, 0.0, 592.3, | ,  1000,   957,  3000,  2970, | , -3.4, 2769.0, 27.117, |, 0.0
6734.4, 138.3, | , 22.7, 0.0, 591.0, | ,  1000,   949,  3000,  2899, | , -3.4, 2770.7, 26.594, |, 0.0
6735.4, 138.3, | , 22.7, 0.0, 591.7, | ,  1000,   953,  3000,  2945, | , -3.4, 2778.9, 27.011, |, 0.0
6736.4, 138.2, | , 22.7, 0.0, 592.0, | ,  1000,   964,  3000,  2944, | , -3.4, 2780.6, 27.098, |, 0.0
6737.4, 139.0, | , 22.7, 0.0, 586.1, | ,  1000,   958,  3000,  2943, | , -3.4, 2761.7, 26.866, |, 0.0
6738.4, 138.7, | , 22.7, 0.0, 591.8, | ,  1000,   960,  3000,  2929, | , -3.4, 2760.9, 26.770, |, 0.0
6739.5, 138.4, | , 22.7, 0.0, 591.0, | ,  1000,   952,  3000,  2930, | , -3.4, 2793.4, 27.046, |, 0.0
6740.5, 138.3, | , 22.7, 0.0, 591.6, | ,  1000,   962,  3000,  2930, | , -3.4, 2765.2, 26.840, |, 0.0
6741.5, 138.4, | , 22.7, 0.0, 591.4, | ,  1000,   956,  3000,  2929, | , -3.4, 2772.5, 26.856, |, 0.0
6742.5, 139.0, | , 22.7, 0.0, 586.2, | ,  1000,   953,  3000,  2937, | , -3.4, 2767.7, 26.843, |, 0.0
6743.5, 138.3, | , 22.7, 0.0, 591.4, | ,  1000,   955,  3000,  2935, | , -3.4, 2772.5, 26.893, |, 0.0
6744.5, 138.4, | , 22.7, 0.0, 591.3, | ,  1000,   962,  3000,  2940, | , -3.4, 2762.6, 26.878, |, 0.0
6745.5, 138.7, | , 22.7, 0.0, 592.0, | ,  1000,   951,  3000,  2914, | , -3.4, 2772.0, 26.721, |, 0.0
6746.5, 138.4, | , 22.7, 0.0, 591.8, | ,  1000,   958,  3000,  2951, | , -3.4, 2771.2, 27.012, |, 0.0
6747.5, 138.1, | , 22.8, 0.0, 592.3, | ,  1000,   957,  3000,  2918, | , -3.4, 2773.3, 26.804, |, 0.0
6748.5, 139.2, | , 22.7, 0.0, 587.7, | ,  1000,   958,  3000,  2915, | , -3.4, 2786.2, 26.913, |, 0.0
6749.6, 138.5, | , 22.7, 0.0, 591.6, | ,  1000,   954,  3000,  2956, | , -3.4, 2775.0, 27.053, |, 0.0
6750.6, 138.4, | , 22.7, 0.0, 592.1, | ,  1000,   955,  3000,  2952, | , -3.4, 2781.0, 27.094, |, 0.0
6751.6, 138.6, | , 22.7, 0.0, 592.5, | ,  1000,   959,  3000,  2933, | , -3.4, 2791.3, 27.090, |, 0.0
6752.6, 138.4, | , 22.7, 0.0, 592.1, | ,  1000,   954,  3000,  2926, | , -3.4, 2773.7, 26.841, |, 0.0
6753.6, 138.9, | , 22.7, 0.0, 586.4, | ,  1000,   948,  3000,  2930, | , -3.4, 2769.9, 26.790, |, 0.0
6754.6, 138.3, | , 22.8, 0.0, 591.7, | ,  1000,   959,  3000,  2929, | , -3.4, 2778.4, 26.936, |, 0.0
6755.6, 138.5, | , 22.7, 0.0, 592.2, | ,  1000,   960,  3000,  2931, | , -3.4, 2777.6, 26.953, |, 0.0
6756.6, 138.3, | , 22.7, 0.0, 592.0, | ,  1000,   955,  3000,  2939, | , -3.4, 2778.9, 26.985, |, 0.0
6757.6, 138.2, | , 22.7, 0.0, 591.9, | ,  1000,   958,  3000,  2935, | , -3.4, 2772.0, 26.911, |, 0.0
6758.7, 139.3, | , 22.7, 0.0, 587.4, | ,  1000,   949,  3000,  2909, | , -3.4, 2786.2, 26.805, |, 0.0
6759.7, 138.4, | , 22.7, 0.0, 590.9, | ,  1000,   953,  3000,  2936, | , -3.4, 2774.6, 26.904, |, 0.0
6760.7, 138.1, | , 22.7, 0.0, 591.9, | ,  1000,   954,  3000,  2940, | , -3.4, 2778.9, 26.982, |, 0.0
6761.7, 138.0, | , 22.7, 0.0, 592.0, | ,  1000,   954,  3000,  2927, | , -3.4, 2777.6, 26.882, |, 0.0
6762.7, 138.1, | , 22.7, 0.0, 592.1, | ,  1000,   953,  3000,  2929, | , -3.4, 2797.7, 27.078, |, 0.0
6763.7, 138.2, | , 22.7, 0.0, 592.2, | ,  1000,   953,  3000,  2925, | , -3.4, 2799.9, 27.076, |, 0.0
6764.7, 139.1, | , 22.7, 0.0, 585.5, | ,  1000,   948,  3000,  2923, | , -3.4, 2794.7, 26.976, |, 0.0
6765.7, 138.2, | , 22.8, 0.0, 592.3, | ,  1000,   959,  3000,  2938, | , -3.4, 2776.3, 26.981, |, 0.0
6766.7, 138.8, | , 22.8, 0.0, 592.6, | ,  1000,   961,  3000,  2950, | , -3.4, 2770.3, 27.015, |, 0.0
6767.7, 138.3, | , 22.7, 0.0, 592.2, | ,  1000,   957,  3000,  2929, | , -3.4, 2770.3, 26.850, |, 0.0
6768.8, 138.2, | , 22.7, 0.0, 592.1, | ,  1000,   956,  3000,  2933, | , -3.4, 2778.4, 26.944, |, 0.0
6769.8, 139.1, | , 22.7, 0.0, 585.8, | ,  1000,   951,  3000,  2935, | , -3.4, 2782.7, 26.966, |, 0.0
6770.8, 138.5, | , 22.7, 0.0, 592.6, | ,  1000,   963,  3000,  2929, | , -3.4, 2786.2, 27.042, |, 0.0
6771.8, 138.3, | , 22.8, 0.0, 592.0, | ,  1000,   956,  3000,  2952, | , -3.4, 2787.0, 27.158, |, 0.0
6772.8, 138.4, | , 22.7, 0.0, 592.3, | ,  1000,   959,  3000,  2948, | , -3.4, 2779.3, 27.081, |, 0.0
6773.8, 138.6, | , 22.7, 0.0, 592.6, | ,  1000,   955,  3000,  2932, | , -3.4, 2808.0, 27.213, |, 0.0
6774.8, 138.9, | , 22.7, 0.0, 587.4, | ,  1000,   953,  3000,  2918, | , -3.4, 2778.4, 26.823, |, 0.0
6775.8, 139.1, | , 22.7, 0.0, 586.2, | ,  1000,   951,  3000,  2922, | , -3.4, 2779.7, 26.852, |, 0.0
6776.8, 138.6, | , 22.7, 0.0, 592.4, | ,  1000,   959,  3000,  2930, | , -3.4, 2781.0, 26.969, |, 0.0
6777.8, 138.3, | , 22.7, 0.0, 592.1, | ,  1000,   954,  3000,  2924, | , -3.4, 2788.3, 26.961, |, 0.0
6778.8, 138.3, | , 22.7, 0.0, 592.1, | ,  1000,   953,  3000,  2947, | , -3.4, 2815.7, 27.379, |, 0.0
6779.9, 138.3, | , 22.8, 0.0, 592.2, | ,  1000,   952,  3000,  2950, | , -3.4, 2793.9, 27.185, |, 0.0
6780.9, 139.3, | , 22.7, 0.0, 587.7, | ,  1000,   959,  3000,  2914, | , -3.4, 2776.3, 26.811, |, 0.0
6781.9, 138.2, | , 22.7, 0.0, 592.4, | ,  1000,   958,  3000,  2931, | , -3.4, 2779.7, 26.958, |, 0.0
6782.9, 138.3, | , 22.7, 0.0, 592.1, | ,  1000,   952,  3000,  2940, | , -3.4, 2815.3, 27.323, |, 0.0
6783.9, 138.2, | , 22.8, 0.0, 592.5, | ,  1000,   954,  3000,  2923, | , -3.4, 2808.4, 27.152, |, 0.0
6784.9, 138.6, | , 22.7, 0.0, 592.0, | ,  1000,   953,  3000,  2929, | , -3.4, 2784.9, 26.959, |, 0.0
6785.9, 139.2, | , 22.7, 0.0, 585.5, | ,  1000,   953,  3000,  2934, | , -3.4, 2785.3, 26.999, |, 0.0
6786.9, 138.3, | , 22.7, 0.0, 592.4, | ,  1000,   956,  3000,  2956, | , -3.4, 2785.3, 27.167, |, 0.0
6787.9, 138.2, | , 22.7, 0.0, 592.4, | ,  1000,   962,  3000,  2930, | , -3.4, 2783.2, 27.016, |, 0.0
6789.0, 138.3, | , 22.7, 0.0, 592.4, | ,  1000,   957,  3000,  2944, | , -3.4, 2817.4, 27.405, |, 0.0
6790.0, 138.4, | , 22.7, 0.0, 591.0, | ,  1000,   961,  3000,  2938, | , -3.4, 2822.2, 27.436, |, 0.0
6791.0, 139.0, | , 22.7, 0.0, 587.1, | ,  1000,   954,  3000,  2926, | , -3.4, 2793.9, 27.033, |, 0.0
6792.0, 139.2, | , 22.7, 0.0, 587.4, | ,  1000,   950,  3000,  2920, | , -3.4, 2812.7, 27.147, |, 0.0
6793.0, 138.1, | , 22.7, 0.0, 592.2, | ,  1000,   956,  3000,  2917, | , -3.4, 2803.3, 27.071, |, 0.0
6794.0, 138.6, | , 22.7, 0.0, 592.5, | ,  1000,   958,  3000,  2952, | , -3.4, 2821.7, 27.516, |, 0.0
6795.0, 138.6, | , 22.7, 0.0, 592.6, | ,  1000,   955,  3000,  2947, | , -3.4, 2811.4, 27.358, |, 0.0
6796.0, 138.2, | , 22.7, 0.0, 592.4, | ,  1000,   955,  3000,  2920, | , -3.4, 2798.2, 27.035, |, 0.0
6797.0, 139.2, | , 22.7, 0.0, 585.7, | ,  1000,   954,  3000,  2926, | , -3.4, 2792.2, 27.011, |, 0.0
6798.0, 138.7, | , 22.7, 0.0, 592.4, | ,  1000,   958,  3000,  2938, | , -3.4, 2790.9, 27.115, |, 0.0
6799.1, 138.2, | , 22.7, 0.0, 592.4, | ,  1000,   956,  3000,  2918, | , -3.4, 2787.0, 26.928, |, 0.0
6800.1, 138.4, | , 22.7, 0.0, 592.4, | ,  1000,   955,  3000,  2929, | , -3.4, 2793.4, 27.052, |, 0.0
6801.1, 138.3, | , 22.7, 0.0, 592.3, | ,  1000,   961,  3000,  2948, | , -3.4, 2824.3, 27.536, |, 0.0
6802.1, 140.0, | , 22.7, 0.0, 584.3, | ,  1000,   947,  3000,  2926, | , -3.4, 2811.0, 27.147, |, 0.0
6803.1, 138.2, | , 22.7, 0.0, 592.4, | ,  1000,   951,  3000,  2931, | , -3.4, 2801.6, 27.123, |, 0.0
6804.1, 138.1, | , 22.8, 0.0, 592.2, | ,  1000,   959,  3000,  2907, | , -3.4, 2807.6, 27.066, |, 0.0
6805.1, 138.1, | , 22.7, 0.0, 592.4, | ,  1000,   957,  3000,  2924, | , -3.4, 2809.3, 27.190, |, 0.0
6806.1, 138.4, | , 22.7, 0.0, 592.7, | ,  1000,   950,  3000,  2913, | , -3.4, 2811.4, 27.084, |, 0.0
