Repository: jdhuang-csm/Ru-BCA

## Methods
* (BaO)<sub>x</sub>-(CaO)<sub>y</sub>-(Al<sub>2</sub>O<sub>3</sub>)<sub>1-x-y</sub> (BCA) catalyst supports were synthesized via sol-gel and solid-state methods. 
* Ru/BCA catalysts were prepared via incipient wetness impregnation to achieve 1 wt. % Ru loading.
* Ammonia synthesis rates were measured for Ru/BCA catalysts in a packed-bed reactor at 480-600<sup>o</sup>C, 10 bar, and space velocities up to 1.3 x 10<sup>6</sup> ml g<sub>cat</sub><sup>-1</sup> h<sup>-1</sup>.
* A machine learning (ML) model was employed to improve understanding of the behavior of Ru/BCA catalysts.
* A microkinetic model was developed to describe the best-performing catalyst.

File: data/init_files_Cadigan/BCA512.txt (part 17 of 43)
********** Start test **********
Elapsed time, Pressure, | , LJtemp(C), Inner-Temp, Outer-Temp, | , N2-set, N2-flow, H2-set, H2-flow, | , pH, NH3_ppm, NH3_Prod_rate, |, In222Temp
6376.7, 140.7, | , 25.0, 0.0, 575.1, | ,  1000,   947,  3000,  2936, | , -3.4, 4236.5, 33.265, |, 0.0
6377.7, 139.5, | , 25.0, 0.0, 586.6, | ,  1000,   956,  3000,  2937, | , -3.4, 4292.6, 33.794, |, 0.0
6378.7, 139.2, | , 25.0, 0.0, 586.5, | ,  1000,   957,  3000,  2944, | , -3.4, 4336.3, 34.201, |, 0.0
6379.7, 139.2, | , 25.0, 0.0, 585.5, | ,  1000,   952,  3000,  2907, | , -3.4, 4383.4, 34.204, |, 0.0
6380.8, 139.1, | , 25.0, 0.0, 586.1, | ,  1000,   949,  3000,  2954, | , -3.4, 4451.5, 35.130, |, 0.0
6381.8, 139.9, | , 25.0, 0.0, 580.8, | ,  1000,   955,  3000,  2925, | , -3.4, 4511.5, 35.386, |, 0.0
6382.8, 139.1, | , 25.0, 0.0, 585.8, | ,  1000,   957,  3000,  2929, | , -3.4, 4535.5, 35.630, |, 0.0
6383.8, 139.2, | , 25.0, 0.0, 586.1, | ,  1000,   960,  3000,  2944, | , -3.4, 4590.8, 36.235, |, 0.0
6384.8, 139.4, | , 25.0, 0.0, 585.2, | ,  1000,   950,  3000,  2940, | , -3.4, 4641.8, 36.494, |, 0.0
6385.8, 139.0, | , 25.0, 0.0, 585.9, | ,  1000,   955,  3000,  2898, | , -3.4, 4669.2, 36.367, |, 0.0
6386.8, 139.0, | , 25.0, 0.0, 586.1, | ,  1000,   957,  3000,  2924, | , -3.4, 4717.6, 37.009, |, 0.0
6387.8, 139.7, | , 25.0, 0.0, 581.7, | ,  1000,   956,  3000,  2934, | , -3.4, 4733.9, 37.222, |, 0.0
6388.8, 139.6, | , 25.0, 0.0, 586.6, | ,  1000,   959,  3000,  2932, | , -3.4, 4760.4, 37.432, |, 0.0
6389.9, 139.3, | , 25.0, 0.0, 585.4, | ,  1000,   955,  3000,  2927, | , -3.4, 4790.4, 37.581, |, 0.0
6390.9, 139.0, | , 25.0, 0.0, 586.7, | ,  1000,   944,  3000,  2933, | , -3.4, 4813.6, 37.711, |, 0.0
6391.9, 139.4, | , 25.0, 0.0, 587.0, | ,  1000,   954,  3000,  2935, | , -3.4, 4833.7, 37.992, |, 0.0
6392.9, 140.0, | , 25.0, 0.0, 580.6, | ,  1000,   950,  3000,  2938, | , -3.4, 4865.0, 38.228, |, 0.0
6393.9, 139.2, | , 25.0, 0.0, 586.8, | ,  1000,   954,  3000,  2935, | , -3.4, 4883.8, 38.381, |, 0.0
6394.9, 139.6, | , 25.0, 0.0, 585.5, | ,  1000,   955,  3000,  2941, | , -3.4, 4877.0, 38.396, |, 0.0
6395.9, 139.3, | , 25.0, 0.0, 586.5, | ,  1000,   948,  3000,  2922, | , -3.4, 4900.1, 38.320, |, 0.0
6396.9, 139.1, | , 25.0, 0.0, 586.6, | ,  1000,   955,  3000,  2938, | , -3.4, 4907.8, 38.610, |, 0.0
6397.9, 139.7, | , 25.0, 0.0, 581.2, | ,  1000,   955,  3000,  2913, | , -3.4, 4939.5, 38.606, |, 0.0
6398.9, 139.3, | , 25.0, 0.0, 586.6, | ,  1000,   959,  3000,  2947, | , -3.4, 4920.3, 38.837, |, 0.0
6400.0, 139.3, | , 25.0, 0.0, 585.9, | ,  1000,   955,  3000,  2922, | , -3.4, 4919.0, 38.543, |, 0.0
6401.0, 139.0, | , 25.0, 0.0, 586.8, | ,  1000,   956,  3000,  2908, | , -3.4, 4960.1, 38.728, |, 0.0
6402.0, 139.1, | , 25.0, 0.0, 587.0, | ,  1000,   949,  3000,  2924, | , -3.4, 4938.7, 38.653, |, 0.0
6403.0, 139.4, | , 25.0, 0.0, 587.2, | ,  1000,   955,  3000,  2911, | , -3.4, 4945.5, 38.635, |, 0.0
6404.0, 139.8, | , 25.0, 0.0, 580.4, | ,  1000,   950,  3000,  2915, | , -3.4, 4959.7, 38.742, |, 0.0
6405.0, 139.4, | , 25.0, 0.0, 585.8, | ,  1000,   950,  3000,  2933, | , -3.4, 4947.2, 38.819, |, 0.0
6406.0, 139.5, | , 25.0, 0.0, 586.9, | ,  1000,   954,  3000,  2911, | , -3.4, 4962.2, 38.752, |, 0.0
6407.0, 139.2, | , 25.0, 0.0, 586.4, | ,  1000,   954,  3000,  2920, | , -3.4, 4942.1, 38.690, |, 0.0
6408.0, 139.2, | , 25.0, 0.0, 587.0, | ,  1000,   955,  3000,  2925, | , -3.4, 4947.7, 38.794, |, 0.0
6409.0, 139.9, | , 25.0, 0.0, 580.8, | ,  1000,   947,  3000,  2930, | , -3.4, 4938.2, 38.690, |, 0.0
6410.1, 139.5, | , 25.0, 0.0, 586.2, | ,  1000,   956,  3000,  2914, | , -3.4, 4958.0, 38.767, |, 0.0
6411.1, 138.9, | , 25.0, 0.0, 586.5, | ,  1000,   947,  3000,  2918, | , -3.4, 4944.7, 38.622, |, 0.0
6412.1, 139.0, | , 25.0, 0.0, 587.3, | ,  1000,   954,  3000,  2952, | , -3.4, 4939.5, 38.990, |, 0.0
6413.1, 139.3, | , 25.0, 0.0, 587.0, | ,  1000,   954,  3000,  2912, | , -3.4, 4939.1, 38.588, |, 0.0
6414.1, 140.4, | , 25.0, 0.0, 581.8, | ,  1000,   958,  3000,  2937, | , -3.4, 4948.1, 38.952, |, 0.0
6415.1, 139.3, | , 25.0, 0.0, 585.9, | ,  1000,   960,  3000,  2940, | , -3.4, 4928.0, 38.830, |, 0.0
6416.1, 139.4, | , 25.0, 0.0, 586.7, | ,  1000,   954,  3000,  2922, | , -3.4, 4914.3, 38.489, |, 0.0
6417.1, 139.6, | , 25.0, 0.0, 587.3, | ,  1000,   950,  3000,  2941, | , -3.4, 4915.1, 38.646, |, 0.0
6418.1, 139.2, | , 25.0, 0.0, 587.2, | ,  1000,   956,  3000,  2925, | , -3.4, 4906.5, 38.479, |, 0.0
6419.1, 139.0, | , 25.0, 0.0, 587.5, | ,  1000,   953,  3000,  2926, | , -3.4, 4903.5, 38.437, |, 0.0
6420.2, 140.7, | , 25.0, 0.0, 580.8, | ,  1000,   948,  3000,  2929, | , -3.4, 4899.7, 38.388, |, 0.0
6421.2, 139.4, | , 25.0, 0.0, 587.4, | ,  1000,   957,  3000,  2914, | , -3.4, 4899.7, 38.333, |, 0.0
6422.2, 139.2, | , 25.0, 0.0, 587.4, | ,  1000,   955,  3000,  2949, | , -3.4, 4896.7, 38.632, |, 0.0
6423.2, 139.4, | , 25.0, 0.0, 587.5, | ,  1000,   952,  3000,  2913, | , -3.4, 4884.7, 38.151, |, 0.0
6424.2, 139.1, | , 25.0, 0.0, 586.8, | ,  1000,   957,  3000,  2926, | , -3.4, 4887.3, 38.351, |, 0.0
6425.2, 139.9, | , 25.0, 0.0, 580.2, | ,  1000,   954,  3000,  2925, | , -3.4, 4885.5, 38.290, |, 0.0
6426.2, 139.0, | , 25.0, 0.0, 585.4, | ,  1000,   958,  3000,  2906, | , -3.4, 4882.1, 38.117, |, 0.0
6427.2, 139.6, | , 25.0, 0.0, 587.0, | ,  1000,   955,  3000,  2951, | , -3.4, 4903.5, 38.701, |, 0.0
6428.2, 139.1, | , 25.0, 0.0, 586.7, | ,  1000,   957,  3000,  2929, | , -3.4, 4898.8, 38.475, |, 0.0
6429.3, 139.1, | , 25.0, 0.0, 587.0, | ,  1000,   955,  3000,  2911, | , -3.4, 4875.7, 38.092, |, 0.0
6430.3, 140.3, | , 25.0, 0.0, 581.4, | ,  1000,   951,  3000,  2942, | , -3.4, 4906.1, 38.598, |, 0.0
6431.3, 139.3, | , 25.0, 0.0, 585.9, | ,  1000,   960,  3000,  2919, | , -3.4, 4871.0, 38.188, |, 0.0
6432.3, 139.1, | , 25.0, 0.0, 586.7, | ,  1000,   957,  3000,  2949, | , -3.4, 4866.3, 38.418, |, 0.0
6433.3, 139.6, | , 25.0, 0.0, 587.1, | ,  1000,   952,  3000,  2936, | , -3.4, 4860.7, 38.190, |, 0.0
6434.3, 139.6, | , 25.0, 0.0, 587.4, | ,  1000,   959,  3000,  2938, | , -3.4, 4861.1, 38.288, |, 0.0
6435.3, 139.1, | , 25.0, 0.0, 587.0, | ,  1000,   956,  3000,  2920, | , -3.4, 4849.6, 37.985, |, 0.0
6436.3, 139.9, | , 25.0, 0.0, 580.8, | ,  1000,   947,  3000,  2921, | , -3.4, 4865.0, 38.029, |, 0.0
6437.4, 139.6, | , 25.0, 0.0, 586.9, | ,  1000,   950,  3000,  2915, | , -3.4, 4882.1, 38.136, |, 0.0
6438.4, 138.9, | , 25.0, 0.0, 587.1, | ,  1000,   959,  3000,  2926, | , -3.4, 4852.1, 38.090, |, 0.0
6439.4, 139.1, | , 25.0, 0.0, 587.2, | ,  1000,   958,  3000,  2918, | , -3.4, 4861.1, 38.081, |, 0.0
6440.4, 139.5, | , 25.0, 0.0, 587.4, | ,  1000,   959,  3000,  2933, | , -3.4, 4851.7, 38.161, |, 0.0
6441.4, 140.1, | , 25.0, 0.0, 580.3, | ,  1000,   948,  3000,  2916, | , -3.4, 4852.1, 37.892, |, 0.0
6442.4, 139.0, | , 25.0, 0.0, 587.2, | ,  1000,   954,  3000,  2920, | , -3.4, 4845.7, 37.939, |, 0.0
6443.4, 139.4, | , 25.0, 0.0, 587.2, | ,  1000,   952,  3000,  2913, | , -3.4, 4844.8, 37.845, |, 0.0
6444.4, 139.4, | , 25.0, 0.0, 587.6, | ,  1000,   949,  3000,  2920, | , -3.4, 4845.3, 37.880, |, 0.0
6445.4, 139.1, | , 25.0, 0.0, 587.2, | ,  1000,   956,  3000,  2937, | , -3.4, 4854.7, 38.199, |, 0.0
6446.4, 139.8, | , 25.0, 0.0, 581.7, | ,  1000,   945,  3000,  2901, | , -3.4, 4844.8, 37.661, |, 0.0
6447.5, 139.8, | , 25.0, 0.0, 586.2, | ,  1000,   955,  3000,  2954, | , -3.4, 4859.0, 38.382, |, 0.0
6448.5, 139.1, | , 25.0, 0.0, 587.3, | ,  1000,   957,  3000,  2928, | , -3.4, 4844.0, 38.028, |, 0.0
6449.5, 139.0, | , 25.0, 0.0, 587.4, | ,  1000,   952,  3000,  2914, | , -3.4, 4835.0, 37.770, |, 0.0
6450.5, 139.5, | , 25.0, 0.0, 587.4, | ,  1000,   955,  3000,  2911, | , -3.4, 4829.4, 37.726, |, 0.0
6451.5, 139.1, | , 25.0, 0.0, 587.3, | ,  1000,   950,  3000,  2933, | , -3.4, 4834.6, 37.947, |, 0.0
6452.5, 139.9, | , 25.0, 0.0, 581.6, | ,  1000,   956,  3000,  2928, | , -3.4, 4845.3, 38.029, |, 0.0
6453.5, 139.0, | , 25.0, 0.0, 587.7, | ,  1000,   958,  3000,  2933, | , -3.4, 4845.7, 38.103, |, 0.0
6454.5, 139.6, | , 25.0, 0.0, 587.6, | ,  1000,   958,  3000,  2953, | , -3.4, 4836.3, 38.227, |, 0.0
6455.5, 139.3, | , 25.0, 0.0, 587.4, | ,  1000,   947,  3000,  2903, | , -3.4, 4838.8, 37.648, |, 0.0
6456.6, 139.2, | , 25.0, 0.0, 587.6, | ,  1000,   959,  3000,  2956, | , -3.4, 4826.8, 38.188, |, 0.0
6457.6, 140.6, | , 25.0, 0.0, 582.6, | ,  1000,   953,  3000,  2931, | , -3.4, 4824.7, 37.871, |, 0.0
6458.6, 139.3, | , 25.0, 0.0, 587.6, | ,  1000,   955,  3000,  2931, | , -3.4, 4822.6, 37.879, |, 0.0
6459.6, 139.1, | , 25.0, 0.0, 587.1, | ,  1000,   945,  3000,  2918, | , -3.4, 4819.1, 37.623, |, 0.0
6460.6, 139.2, | , 25.0, 0.0, 587.7, | ,  1000,   955,  3000,  2925, | , -3.4, 4829.0, 37.865, |, 0.0
6461.6, 139.4, | , 25.0, 0.0, 587.9, | ,  1000,   951,  3000,  2914, | , -3.4, 4842.3, 37.820, |, 0.0
6462.6, 139.7, | , 25.0, 0.0, 581.9, | ,  1000,   946,  3000,  2912, | , -3.4, 4824.3, 37.616, |, 0.0
6463.6, 139.2, | , 25.0, 0.0, 586.9, | ,  1000,   957,  3000,  2909, | , -3.4, 4831.1, 37.746, |, 0.0
6464.6, 139.6, | , 25.0, 0.0, 587.9, | ,  1000,   956,  3000,  2948, | , -3.4, 4832.4, 38.135, |, 0.0
6465.7, 139.1, | , 25.0, 0.0, 588.0, | ,  1000,   953,  3000,  2915, | , -3.4, 4837.1, 37.817, |, 0.0
6466.7, 139.0, | , 25.0, 0.0, 588.0, | ,  1000,   957,  3000,  2902, | , -3.4, 4847.8, 37.806, |, 0.0
6467.7, 139.2, | , 25.0, 0.0, 588.2, | ,  1000,   949,  3000,  2917, | , -3.4, 4828.1, 37.722, |, 0.0
6468.7, 140.7, | , 25.0, 0.0, 581.0, | ,  1000,   952,  3000,  2925, | , -3.4, 4841.4, 37.931, |, 0.0
6469.7, 139.2, | , 25.0, 0.0, 587.5, | ,  1000,   958,  3000,  2946, | , -3.4, 4832.4, 38.130, |, 0.0
6470.7, 139.4, | , 25.0, 0.0, 587.8, | ,  1000,   953,  3000,  2931, | , -3.4, 4821.7, 37.845, |, 0.0
6471.7, 139.6, | , 25.0, 0.0, 587.3, | ,  1000,   948,  3000,  2926, | , -3.4, 4849.1, 37.958, |, 0.0
6472.7, 139.2, | , 25.0, 0.0, 587.5, | ,  1000,   957,  3000,  2945, | , -3.4, 4813.1, 37.962, |, 0.0
6473.7, 140.2, | , 25.0, 0.0, 579.5, | ,  1000,   953,  3000,  2917, | , -3.4, 4809.7, 37.619, |, 0.0
6474.8, 139.7, | , 25.0, 0.0, 587.8, | ,  1000,   955,  3000,  2927, | , -3.4, 4829.8, 37.895, |, 0.0
6475.8, 139.5, | , 25.0, 0.0, 587.9, | ,  1000,   950,  3000,  2901, | , -3.4, 4815.7, 37.481, |, 0.0
6476.8, 139.2, | , 25.0, 0.0, 587.4, | ,  1000,   959,  3000,  2937, | , -3.4, 4824.7, 37.987, |, 0.0
6477.8, 139.5, | , 25.0, 0.0, 588.1, | ,  1000,   950,  3000,  2933, | , -3.4, 4820.4, 37.829, |, 0.0
6478.8, 140.2, | , 25.0, 0.0, 582.8, | ,  1000,   951,  3000,  2916, | , -3.4, 4846.1, 37.876, |, 0.0
6479.8, 139.2, | , 25.0, 0.0, 587.2, | ,  1000,   958,  3000,  2926, | , -3.4, 4827.3, 37.890, |, 0.0
6480.8, 139.1, | , 25.0, 0.0, 588.3, | ,  1000,   960,  3000,  2926, | , -3.4, 4830.7, 37.929, |, 0.0
6481.8, 139.4, | , 25.0, 0.0, 588.2, | ,  1000,   952,  3000,  2907, | , -3.4, 4830.3, 37.677, |, 0.0
6482.8, 138.9, | , 25.0, 0.0, 588.1, | ,  1000,   948,  3000,  2896, | , -3.4, 4818.7, 37.426, |, 0.0
6483.9, 139.1, | , 25.0, 0.0, 587.7, | ,  1000,   951,  3000,  2939, | , -3.4, 4817.9, 37.879, |, 0.0
6484.9, 140.1, | , 25.0, 0.0, 580.9, | ,  1000,   950,  3000,  2917, | , -3.4, 4814.4, 37.622, |, 0.0
6485.9, 139.4, | , 25.0, 0.0, 588.2, | ,  1000,   955,  3000,  2947, | , -3.4, 4811.0, 37.939, |, 0.0
6486.9, 139.1, | , 25.0, 0.0, 588.3, | ,  1000,   955,  3000,  2918, | , -3.4, 4819.6, 37.723, |, 0.0
6487.9, 139.3, | , 25.0, 0.0, 587.7, | ,  1000,   957,  3000,  2928, | , -3.4, 4816.1, 37.811, |, 0.0
6488.9, 139.5, | , 25.0, 0.0, 588.2, | ,  1000,   950,  3000,  2914, | , -3.4, 4813.1, 37.595, |, 0.0
6489.9, 140.0, | , 25.0, 0.0, 580.2, | ,  1000,   944,  3000,  2911, | , -3.4, 4826.0, 37.598, |, 0.0
6490.9, 139.3, | , 25.0, 0.0, 587.4, | ,  1000,   959,  3000,  2937, | , -3.4, 4812.7, 37.894, |, 0.0
6491.9, 139.7, | , 25.0, 0.0, 588.2, | ,  1000,   955,  3000,  2938, | , -3.4, 4834.6, 38.042, |, 0.0
6493.0, 139.6, | , 25.0, 0.0, 588.4, | ,  1000,   952,  3000,  2937, | , -3.4, 4814.0, 37.837, |, 0.0
6494.0, 139.3, | , 25.0, 0.0, 587.9, | ,  1000,   959,  3000,  2916, | , -3.4, 4813.1, 37.693, |, 0.0
6495.0, 139.9, | , 25.0, 0.0, 582.3, | ,  1000,   943,  3000,  2919, | , -3.4, 4823.9, 37.657, |, 0.0
6496.0, 139.5, | , 25.0, 0.0, 587.6, | ,  1000,   954,  3000,  2909, | , -3.4, 4816.1, 37.595, |, 0.0
6497.0, 138.9, | , 25.0, 0.0, 587.5, | ,  1000,   954,  3000,  2918, | , -3.4, 4817.4, 37.690, |, 0.0
6498.0, 139.0, | , 25.0, 0.0, 588.0, | ,  1000,   955,  3000,  2963, | , -3.4, 4822.6, 38.188, |, 0.0
6499.0, 139.6, | , 25.0, 0.0, 588.3, | ,  1000,   956,  3000,  2947, | , -3.4, 4813.6, 37.965, |, 0.0
6500.0, 139.0, | , 25.0, 0.0, 587.7, | ,  1000,   957,  3000,  2924, | , -3.4, 4813.6, 37.755, |, 0.0
6501.0, 140.1, | , 25.0, 0.0, 581.2, | ,  1000,   953,  3000,  2924, | , -3.4, 4831.1, 37.852, |, 0.0
6502.0, 138.9, | , 25.0, 0.0, 587.5, | ,  1000,   950,  3000,  2908, | , -3.4, 4804.6, 37.464, |, 0.0
6503.1, 139.4, | , 25.0, 0.0, 588.2, | ,  1000,   946,  3000,  2924, | , -3.4, 4832.8, 37.798, |, 0.0
6504.1, 139.2, | , 25.0, 0.0, 588.2, | ,  1000,   960,  3000,  2942, | , -3.4, 4823.0, 38.036, |, 0.0
6505.1, 139.1, | , 25.0, 0.0, 588.0, | ,  1000,   955,  3000,  2935, | , -3.4, 4812.7, 37.831, |, 0.0
6506.1, 140.1, | , 25.0, 0.0, 580.5, | ,  1000,   951,  3000,  2921, | , -3.4, 4816.1, 37.683, |, 0.0
6507.1, 139.0, | , 25.0, 0.0, 588.2, | ,  1000,   955,  3000,  2914, | , -3.4, 4806.7, 37.583, |, 0.0
6508.1, 139.0, | , 25.0, 0.0, 588.0, | ,  1000,   955,  3000,  2918, | , -3.4, 4805.0, 37.613, |, 0.0
6509.1, 139.5, | , 25.0, 0.0, 588.3, | ,  1000,   954,  3000,  2932, | , -3.4, 4803.3, 37.718, |, 0.0
6510.1, 139.7, | , 25.0, 0.0, 588.3, | ,  1000,   955,  3000,  2948, | , -3.4, 4801.6, 37.881, |, 0.0
6511.1, 139.9, | , 25.0, 0.0, 582.1, | ,  1000,   947,  3000,  2907, | , -3.4, 4803.7, 37.419, |, 0.0
6512.2, 139.2, | , 25.0, 0.0, 587.1, | ,  1000,   961,  3000,  2903, | , -3.4, 4840.1, 37.788, |, 0.0
6513.2, 139.5, | , 25.0, 0.0, 588.2, | ,  1000,   961,  3000,  2922, | , -3.4, 4812.3, 37.770, |, 0.0
6514.2, 139.5, | , 25.0, 0.0, 588.1, | ,  1000,   952,  3000,  2933, | , -3.4, 4810.1, 37.761, |, 0.0
6515.2, 138.9, | , 25.0, 0.0, 587.9, | ,  1000,   948,  3000,  2909, | , -3.4, 4810.1, 37.497, |, 0.0
6516.2, 139.0, | , 25.0, 0.0, 587.9, | ,  1000,   956,  3000,  2928, | , -3.4, 4814.4, 37.791, |, 0.0
6517.2, 140.6, | , 25.0, 0.0, 581.3, | ,  1000,   949,  3000,  2923, | , -3.4, 4802.4, 37.584, |, 0.0
6518.2, 139.1, | , 25.0, 0.0, 587.5, | ,  1000,   952,  3000,  2932, | , -3.4, 4802.4, 37.693, |, 0.0
6519.2, 139.0, | , 25.0, 0.0, 587.9, | ,  1000,   951,  3000,  2915, | , -3.4, 4821.3, 37.669, |, 0.0
6520.2, 139.5, | , 25.0, 0.0, 588.0, | ,  1000,   951,  3000,  2944, | , -3.4, 4820.9, 37.943, |, 0.0
6521.2, 138.9, | , 25.0, 0.0, 588.2, | ,  1000,   949,  3000,  2917, | , -3.4, 4802.4, 37.520, |, 0.0
6522.3, 140.1, | , 25.0, 0.0, 580.9, | ,  1000,   950,  3000,  2928, | , -3.4, 4808.9, 37.692, |, 0.0
6523.3, 139.1, | , 25.0, 0.0, 588.0, | ,  1000,   961,  3000,  2941, | , -3.4, 4814.0, 37.964, |, 0.0
6524.3, 139.6, | , 25.0, 0.0, 588.4, | ,  1000,   955,  3000,  2948, | , -3.4, 4844.0, 38.217, |, 0.0
6525.3, 139.2, | , 25.0, 0.0, 588.2, | ,  1000,   954,  3000,  2942, | , -3.4, 4805.0, 37.834, |, 0.0
6526.3, 139.2, | , 25.0, 0.0, 588.1, | ,  1000,   949,  3000,  2933, | , -3.4, 4814.9, 37.784, |, 0.0
6527.3, 140.4, | , 25.0, 0.0, 583.0, | ,  1000,   946,  3000,  2909, | , -3.4, 4810.6, 37.475, |, 0.0
6528.3, 139.3, | , 25.0, 0.0, 587.1, | ,  1000,   957,  3000,  2925, | , -3.4, 4802.0, 37.672, |, 0.0
6529.3, 139.0, | , 25.0, 0.0, 587.3, | ,  1000,   953,  3000,  2917, | , -3.4, 4826.8, 37.753, |, 0.0
6530.3, 139.0, | , 25.0, 0.0, 588.2, | ,  1000,   955,  3000,  2927, | , -3.4, 4836.3, 37.945, |, 0.0
6531.4, 139.5, | , 25.0, 0.0, 588.4, | ,  1000,   949,  3000,  2924, | , -3.4, 4814.0, 37.675, |, 0.0
6532.4, 139.1, | , 25.0, 0.0, 588.1, | ,  1000,   957,  3000,  2928, | , -3.4, 4802.9, 37.710, |, 0.0
6533.4, 140.2, | , 25.0, 0.0, 581.9, | ,  1000,   952,  3000,  2930, | , -3.4, 4823.9, 37.845, |, 0.0
6534.4, 139.1, | , 25.0, 0.0, 588.3, | ,  1000,   958,  3000,  2929, | , -3.4, 4829.8, 37.942, |, 0.0
6535.4, 139.1, | , 25.0, 0.0, 588.8, | ,  1000,   958,  3000,  2920, | , -3.4, 4834.6, 37.893, |, 0.0
6536.4, 139.0, | , 25.0, 0.0, 587.9, | ,  1000,   949,  3000,  2925, | , -3.4, 4833.3, 37.840, |, 0.0
6537.4, 139.6, | , 25.0, 0.0, 587.7, | ,  1000,   951,  3000,  2915, | , -3.4, 4805.4, 37.546, |, 0.0
6538.4, 140.2, | , 25.0, 0.0, 581.3, | ,  1000,   956,  3000,  2914, | , -3.4, 4802.9, 37.567, |, 0.0
6539.4, 139.1, | , 25.0, 0.0, 588.4, | ,  1000,   952,  3000,  2948, | , -3.4, 4797.7, 37.809, |, 0.0
6540.5, 139.1, | , 25.0, 0.0, 588.4, | ,  1000,   952,  3000,  2941, | , -3.4, 4798.1, 37.746, |, 0.0
6541.5, 139.5, | , 25.0, 0.0, 588.6, | ,  1000,   954,  3000,  2906, | , -3.4, 4796.9, 37.418, |, 0.0
6542.5, 139.2, | , 25.0, 0.0, 588.1, | ,  1000,   951,  3000,  2919, | , -3.4, 4809.3, 37.614, |, 0.0
6543.5, 140.0, | , 25.0, 0.0, 582.3, | ,  1000,   950,  3000,  2912, | , -3.4, 4817.4, 37.605, |, 0.0
6544.5, 139.6, | , 25.0, 0.0, 588.4, | ,  1000,   957,  3000,  2943, | , -3.4, 4826.4, 38.040, |, 0.0
6545.5, 139.1, | , 25.0, 0.0, 588.1, | ,  1000,   951,  3000,  2919, | , -3.4, 4824.7, 37.734, |, 0.0
6546.5, 139.1, | , 25.0, 0.0, 588.3, | ,  1000,   959,  3000,  2948, | , -3.4, 4807.6, 37.964, |, 0.0
6547.5, 139.2, | , 25.0, 0.0, 588.4, | ,  1000,   961,  3000,  2923, | , -3.4, 4803.7, 37.704, |, 0.0
6548.5, 139.7, | , 25.0, 0.0, 587.1, | ,  1000,   953,  3000,  2924, | , -3.4, 4813.6, 37.712, |, 0.0
6549.5, 140.2, | , 25.0, 0.0, 583.0, | ,  1000,   946,  3000,  2937, | , -3.4, 4799.0, 37.667, |, 0.0
6550.6, 139.3, | , 25.0, 0.0, 588.6, | ,  1000,   951,  3000,  2915, | , -3.4, 4800.3, 37.509, |, 0.0
6551.6, 139.4, | , 25.0, 0.0, 588.7, | ,  1000,   948,  3000,  2903, | , -3.4, 4790.9, 37.294, |, 0.0
6552.6, 139.0, | , 25.0, 0.0, 588.6, | ,  1000,   949,  3000,  2927, | , -3.4, 4804.1, 37.639, |, 0.0
6553.6, 139.2, | , 25.0, 0.0, 587.3, | ,  1000,   947,  3000,  2935, | , -3.4, 4804.1, 37.688, |, 0.0
6554.6, 140.3, | , 25.0, 0.0, 582.0, | ,  1000,   952,  3000,  2922, | , -3.4, 4800.7, 37.590, |, 0.0
6555.6, 139.5, | , 25.0, 0.0, 589.2, | ,  1000,   955,  3000,  2944, | , -3.4, 4817.4, 37.963, |, 0.0
6556.6, 139.2, | , 25.0, 0.0, 588.7, | ,  1000,   950,  3000,  2933, | , -3.4, 4794.3, 37.629, |, 0.0
6557.6, 139.6, | , 25.0, 0.0, 586.9, | ,  1000,   954,  3000,  2917, | , -3.4, 4802.0, 37.565, |, 0.0
6558.6, 139.3, | , 25.0, 0.0, 588.3, | ,  1000,   949,  3000,  2923, | , -3.4, 4799.9, 37.561, |, 0.0
6559.7, 140.3, | , 25.0, 0.0, 583.3, | ,  1000,   950,  3000,  2926, | , -3.4, 4797.7, 37.590, |, 0.0
6560.7, 139.1, | , 25.0, 0.0, 588.8, | ,  1000,   960,  3000,  2928, | , -3.4, 4817.9, 37.855, |, 0.0
6561.7, 139.0, | , 25.0, 0.0, 588.9, | ,  1000,   957,  3000,  2944, | , -3.4, 4808.4, 37.910, |, 0.0
6562.7, 139.4, | , 25.0, 0.0, 589.1, | ,  1000,   955,  3000,  2916, | , -3.4, 4804.1, 37.590, |, 0.0
6563.7, 139.4, | , 25.0, 0.0, 587.9, | ,  1000,   957,  3000,  2948, | , -3.4, 4827.7, 38.101, |, 0.0
6564.7, 139.0, | , 25.0, 0.0, 588.7, | ,  1000,   950,  3000,  2916, | , -3.4, 4825.1, 37.698, |, 0.0
6565.7, 140.5, | , 25.0, 0.0, 583.5, | ,  1000,   956,  3000,  2933, | , -3.4, 4800.7, 37.741, |, 0.0
6566.7, 139.2, | , 25.0, 0.0, 588.7, | ,  1000,   955,  3000,  2928, | , -3.4, 4805.4, 37.708, |, 0.0
6567.7, 139.3, | , 25.0, 0.0, 588.8, | ,  1000,   954,  3000,  2934, | , -3.4, 4821.7, 37.891, |, 0.0
6568.7, 139.2, | , 25.0, 0.0, 587.8, | ,  1000,   945,  3000,  2918, | , -3.4, 4787.9, 37.385, |, 0.0
6569.8, 139.4, | , 25.0, 0.0, 589.1, | ,  1000,   949,  3000,  2915, | , -3.4, 4797.3, 37.467, |, 0.0
6570.8, 140.0, | , 25.0, 0.0, 581.9, | ,  1000,   948,  3000,  2916, | , -3.4, 4795.1, 37.443, |, 0.0
6571.8, 139.1, | , 25.0, 0.0, 588.6, | ,  1000,   957,  3000,  2922, | , -3.4, 4802.9, 37.659, |, 0.0
6572.8, 139.7, | , 25.0, 0.0, 588.3, | ,  1000,   948,  3000,  2931, | , -3.4, 4797.3, 37.611, |, 0.0
6573.8, 139.3, | , 25.0, 0.0, 587.9, | ,  1000,   949,  3000,  2934, | , -3.4, 4804.6, 37.708, |, 0.0
6574.8, 139.1, | , 25.0, 0.0, 588.9, | ,  1000,   957,  3000,  2936, | , -3.4, 4807.6, 37.823, |, 0.0
6575.8, 140.4, | , 25.0, 0.0, 583.1, | ,  1000,   954,  3000,  2937, | , -3.4, 4789.1, 37.664, |, 0.0
6576.8, 139.6, | , 25.0, 0.0, 588.9, | ,  1000,   960,  3000,  2937, | , -3.4, 4794.3, 37.755, |, 0.0
6577.8, 139.0, | , 25.0, 0.0, 589.0, | ,  1000,   954,  3000,  2905, | , -3.4, 4787.9, 37.341, |, 0.0
6578.9, 139.3, | , 25.0, 0.0, 588.1, | ,  1000,   951,  3000,  2930, | , -3.4, 4806.3, 37.701, |, 0.0
6579.9, 139.4, | , 25.0, 0.0, 588.8, | ,  1000,   948,  3000,  2922, | , -3.4, 4803.7, 37.566, |, 0.0
6580.9, 139.4, | , 25.0, 0.0, 589.0, | ,  1000,   954,  3000,  2914, | , -3.4, 4787.0, 37.421, |, 0.0
6581.9, 140.0, | , 25.0, 0.0, 583.5, | ,  1000,   947,  3000,  2926, | , -3.4, 4787.9, 37.477, |, 0.0
6582.9, 139.5, | , 25.0, 0.0, 588.8, | ,  1000,   960,  3000,  2925, | , -3.4, 4780.1, 37.532, |, 0.0
6583.9, 139.7, | , 25.0, 0.0, 588.1, | ,  1000,   950,  3000,  2926, | , -3.4, 4796.4, 37.577, |, 0.0
6584.9, 139.0, | , 25.0, 0.0, 588.9, | ,  1000,   961,  3000,  2920, | , -3.4, 4795.1, 37.607, |, 0.0
6585.9, 139.0, | , 25.0, 0.0, 588.7, | ,  1000,   948,  3000,  2925, | , -3.4, 4799.4, 37.567, |, 0.0
6586.9, 139.9, | , 25.0, 0.0, 581.8, | ,  1000,   947,  3000,  2924, | , -3.4, 4791.3, 37.486, |, 0.0
6588.0, 139.4, | , 25.0, 0.0, 588.5, | ,  1000,   960,  3000,  2943, | , -3.4, 4787.9, 37.762, |, 0.0
6589.0, 139.6, | , 25.0, 0.0, 587.9, | ,  1000,   958,  3000,  2949, | , -3.4, 4796.0, 37.875, |, 0.0
6590.0, 139.6, | , 25.0, 0.0, 588.9, | ,  1000,   952,  3000,  2934, | , -3.4, 4792.6, 37.645, |, 0.0
6591.0, 139.6, | , 25.0, 0.0, 588.9, | ,  1000,   953,  3000,  2905, | , -3.4, 4787.0, 37.328, |, 0.0
6592.0, 140.0, | , 25.0, 0.0, 582.9, | ,  1000,   951,  3000,  2905, | , -3.4, 4796.4, 37.376, |, 0.0
6593.0, 139.3, | , 25.0, 0.0, 588.7, | ,  1000,   955,  3000,  2931, | , -3.4, 4787.4, 37.605, |, 0.0
6594.0, 139.9, | , 25.0, 0.0, 587.9, | ,  1000,   959,  3000,  2922, | , -3.4, 4799.4, 37.645, |, 0.0
6595.0, 139.1, | , 25.0, 0.0, 588.7, | ,  1000,   954,  3000,  2903, | , -3.4, 4785.7, 37.306, |, 0.0
6596.0, 139.0, | , 25.0, 0.0, 588.9, | ,  1000,   952,  3000,  2904, | , -3.4, 4795.6, 37.377, |, 0.0
6597.0, 139.4, | , 25.0, 0.0, 589.2, | ,  1000,   954,  3000,  2919, | , -3.4, 4796.9, 37.545, |, 0.0
6598.1, 140.4, | , 25.0, 0.0, 582.2, | ,  1000,   952,  3000,  2916, | , -3.4, 4801.6, 37.539, |, 0.0
6599.1, 139.1, | , 25.0, 0.0, 588.5, | ,  1000,   949,  3000,  2914, | , -3.4, 4805.0, 37.512, |, 0.0
6600.1, 139.1, | , 25.0, 0.0, 589.2, | ,  1000,   959,  3000,  2929, | , -3.4, 4814.9, 37.834, |, 0.0
6601.1, 139.5, | , 25.0, 0.0, 589.6, | ,  1000,   959,  3000,  2944, | , -3.4, 4798.1, 37.855, |, 0.0
6602.1, 139.5, | , 25.0, 0.0, 589.5, | ,  1000,   956,  3000,  2937, | , -3.4, 4789.6, 37.692, |, 0.0
6603.1, 139.9, | , 25.0, 0.0, 582.4, | ,  1000,   949,  3000,  2925, | , -3.4, 4784.9, 37.459, |, 0.0
6604.1, 139.8, | , 25.0, 0.0, 588.8, | ,  1000,   953,  3000,  2937, | , -3.4, 4805.4, 37.779, |, 0.0
6605.1, 139.4, | , 25.0, 0.0, 589.8, | ,  1000,   956,  3000,  2918, | , -3.4, 4777.2, 37.398, |, 0.0
6606.1, 139.0, | , 25.0, 0.0, 588.8, | ,  1000,   956,  3000,  2907, | , -3.4, 4790.4, 37.402, |, 0.0
6607.1, 139.2, | , 25.0, 0.0, 589.4, | ,  1000,   959,  3000,  2951, | , -3.4, 4800.3, 37.927, |, 0.0
6608.2, 140.3, | , 25.0, 0.0, 584.2, | ,  1000,   946,  3000,  2911, | , -3.4, 4782.3, 37.282, |, 0.0
6609.2, 139.3, | , 25.0, 0.0, 588.0, | ,  1000,   955,  3000,  2934, | , -3.4, 4787.4, 37.635, |, 0.0
6610.2, 139.2, | , 25.0, 0.0, 589.3, | ,  1000,   957,  3000,  2923, | , -3.4, 4779.7, 37.486, |, 0.0
6611.2, 139.4, | , 25.0, 0.0, 589.5, | ,  1000,   956,  3000,  2900, | , -3.4, 4782.3, 37.273, |, 0.0
6612.2, 139.6, | , 25.0, 0.0, 589.3, | ,  1000,   950,  3000,  2938, | , -3.4, 4791.3, 37.648, |, 0.0
6613.2, 139.0, | , 25.0, 0.0, 589.1, | ,  1000,   951,  3000,  2917, | , -3.4, 4790.0, 37.441, |, 0.0
6614.2, 139.8, | , 25.0, 0.0, 583.6, | ,  1000,   956,  3000,  2914, | , -3.4, 4787.4, 37.446, |, 0.0
6615.2, 139.5, | , 25.0, 0.0, 589.3, | ,  1000,   959,  3000,  2945, | , -3.4, 4790.0, 37.793, |, 0.0
6616.2, 139.1, | , 25.0, 0.0, 589.4, | ,  1000,   956,  3000,  2933, | , -3.4, 4777.2, 37.549, |, 0.0
6617.2, 139.2, | , 25.0, 0.0, 589.1, | ,  1000,   954,  3000,  2937, | , -3.4, 4778.9, 37.583, |, 0.0
6618.3, 139.4, | , 25.0, 0.0, 589.4, | ,  1000,   957,  3000,  2909, | , -3.4, 4779.3, 37.343, |, 0.0
6619.3, 140.9, | , 25.0, 0.0, 582.2, | ,  1000,   949,  3000,  2960, | , -3.4, 4788.7, 37.839, |, 0.0
6620.3, 139.2, | , 25.0, 0.0, 589.0, | ,  1000,   955,  3000,  2935, | , -3.4, 4768.2, 37.489, |, 0.0
6621.3, 139.0, | , 25.0, 0.0, 589.3, | ,  1000,   953,  3000,  2912, | , -3.4, 4778.4, 37.324, |, 0.0
6622.3, 139.5, | , 25.0, 0.0, 589.8, | ,  1000,   956,  3000,  2932, | , -3.4, 4790.4, 37.645, |, 0.0
6623.3, 139.4, | , 25.0, 0.0, 589.9, | ,  1000,   953,  3000,  2931, | , -3.4, 4790.4, 37.607, |, 0.0
6624.3, 139.8, | , 25.0, 0.0, 583.6, | ,  1000,   949,  3000,  2914, | , -3.4, 4795.6, 37.443, |, 0.0
6625.3, 139.0, | , 25.0, 0.0, 588.8, | ,  1000,   950,  3000,  2931, | , -3.4, 4796.0, 37.623, |, 0.0
6626.3, 139.1, | , 25.0, 0.0, 589.2, | ,  1000,   950,  3000,  2933, | , -3.4, 4790.0, 37.591, |, 0.0
6627.4, 139.2, | , 25.0, 0.0, 589.5, | ,  1000,   955,  3000,  2932, | , -3.4, 4786.6, 37.605, |, 0.0
6628.4, 139.0, | , 25.0, 0.0, 589.7, | ,  1000,   952,  3000,  2926, | , -3.4, 4817.4, 37.759, |, 0.0
6629.4, 139.4, | , 25.0, 0.0, 589.8, | ,  1000,   947,  3000,  2930, | , -3.4, 4791.3, 37.548, |, 0.0
6630.4, 140.0, | , 25.0, 0.0, 583.9, | ,  1000,   955,  3000,  2941, | , -3.4, 4812.7, 37.885, |, 0.0
6631.4, 139.0, | , 25.0, 0.0, 589.5, | ,  1000,   949,  3000,  2910, | , -3.4, 4806.7, 37.490, |, 0.0
6632.4, 139.4, | , 25.0, 0.0, 589.8, | ,  1000,   952,  3000,  2942, | , -3.4, 4820.0, 37.936, |, 0.0
6633.4, 139.2, | , 25.0, 0.0, 589.9, | ,  1000,   953,  3000,  2934, | , -3.4, 4790.4, 37.637, |, 0.0
6634.4, 139.2, | , 25.0, 0.0, 589.5, | ,  1000,   958,  3000,  2944, | , -3.4, 4789.6, 37.773, |, 0.0
6635.4, 140.2, | , 25.0, 0.0, 582.1, | ,  1000,   956,  3000,  2939, | , -3.4, 4795.1, 37.744, |, 0.0
6636.5, 139.4, | , 25.0, 0.0, 590.0, | ,  1000,   959,  3000,  2914, | , -3.4, 4796.0, 37.534, |, 0.0
6637.5, 139.0, | , 25.0, 0.0, 589.3, | ,  1000,   952,  3000,  2916, | , -3.4, 4795.1, 37.489, |, 0.0
6638.5, 139.5, | , 25.0, 0.0, 589.9, | ,  1000,   952,  3000,  2953, | , -3.4, 4796.4, 37.855, |, 0.0
6639.5, 139.4, | , 25.0, 0.0, 590.0, | ,  1000,   946,  3000,  2903, | , -3.4, 4795.1, 37.308, |, 0.0
6640.5, 139.9, | , 25.0, 0.0, 584.4, | ,  1000,   955,  3000,  2944, | , -3.4, 4806.7, 37.872, |, 0.0
6641.5, 139.2, | , 25.0, 0.0, 588.9, | ,  1000,   956,  3000,  2925, | , -3.4, 4790.9, 37.576, |, 0.0
6642.5, 139.6, | , 25.0, 0.0, 590.1, | ,  1000,   961,  3000,  2936, | , -3.4, 4790.0, 37.726, |, 0.0
6643.5, 139.5, | , 25.0, 0.0, 589.7, | ,  1000,   948,  3000,  2923, | , -3.4, 4818.7, 37.698, |, 0.0
6644.5, 139.0, | , 25.0, 0.0, 589.4, | ,  1000,   949,  3000,  2931, | , -3.4, 4785.3, 37.530, |, 0.0
6645.6, 139.0, | , 25.0, 0.0, 589.7, | ,  1000,   952,  3000,  2925, | , -3.4, 4789.1, 37.520, |, 0.0
6646.6, 140.3, | , 25.0, 0.0, 584.5, | ,  1000,   953,  3000,  2935, | , -3.4, 4819.6, 37.866, |, 0.0
6647.6, 139.0, | , 25.0, 0.0, 589.8, | ,  1000,   953,  3000,  2918, | , -3.4, 4820.9, 37.707, |, 0.0
6648.6, 139.2, | , 25.0, 0.0, 589.8, | ,  1000,   953,  3000,  2945, | , -3.4, 4789.1, 37.728, |, 0.0
6649.6, 139.6, | , 25.0, 0.0, 590.0, | ,  1000,   953,  3000,  2937, | , -3.4, 4805.0, 37.774, |, 0.0
6650.6, 139.1, | , 25.0, 0.0, 589.9, | ,  1000,   953,  3000,  2937, | , -3.4, 4786.6, 37.638, |, 0.0
6651.6, 140.1, | , 25.0, 0.0, 582.5, | ,  1000,   948,  3000,  2929, | , -3.4, 4812.3, 37.699, |, 0.0
6652.6, 139.1, | , 25.0, 0.0, 589.4, | ,  1000,   961,  3000,  2935, | , -3.4, 4811.9, 37.886, |, 0.0
6653.6, 139.7, | , 25.0, 0.0, 589.8, | ,  1000,   954,  3000,  2946, | , -3.4, 4802.9, 37.858, |, 0.0
6654.7, 139.1, | , 25.0, 0.0, 589.5, | ,  1000,   948,  3000,  2898, | , -3.4, 4787.0, 37.207, |, 0.0
6655.7, 139.1, | , 25.0, 0.0, 590.2, | ,  1000,   954,  3000,  2930, | , -3.4, 602.8, 4.751, |, 0.0
6656.7, 140.5, | , 25.0, 0.0, 583.8, | ,  1000,   958,  3000,  2919, | , -3.4, 718.9, 5.656, |, 0.0
6657.7, 139.0, | , 25.0, 0.0, 589.6, | ,  1000,   955,  3000,  2914, | , -3.4, 814.5, 6.395, |, 0.0
6658.7, 138.9, | , 25.0, 0.0, 589.6, | ,  1000,   953,  3000,  2920, | , -3.4, 912.1, 7.167, |, 0.0
6659.7, 139.4, | , 25.0, 0.0, 590.2, | ,  1000,   948,  3000,  2926, | , -3.4, 1003.4, 7.887, |, 0.0
6660.7, 139.1, | , 25.0, 0.0, 590.3, | ,  1000,   954,  3000,  2921, | , -3.4, 1104.5, 8.682, |, 0.0
6661.7, 139.1, | , 25.0, 0.0, 589.3, | ,  1000,   955,  3000,  2917, | , -3.4, 1203.1, 9.447, |, 0.0
6662.7, 140.4, | , 25.0, 0.0, 582.4, | ,  1000,   952,  3000,  2944, | , -3.4, 1291.3, 10.204, |, 0.0
6663.7, 139.3, | , 25.0, 0.0, 589.5, | ,  1000,   957,  3000,  2935, | , -3.4, 1385.1, 10.933, |, 0.0
6664.8, 139.6, | , 25.0, 0.0, 589.8, | ,  1000,   951,  3000,  2904, | , -3.4, 1490.1, 11.648, |, 0.0
6665.8, 139.3, | , 25.0, 0.0, 589.6, | ,  1000,   955,  3000,  2928, | , -3.4, 1592.9, 12.540, |, 0.0
6666.8, 139.3, | , 25.0, 0.0, 589.2, | ,  1000,   950,  3000,  2934, | , -3.4, 1685.1, 13.268, |, 0.0
6667.8, 140.6, | , 25.0, 0.0, 582.8, | ,  1000,   952,  3000,  2917, | , -3.4, 1780.6, 13.966, |, 0.0
6668.8, 139.2, | , 25.0, 0.0, 589.6, | ,  1000,   954,  3000,  2916, | , -3.4, 1877.4, 14.728, |, 0.0
6669.8, 139.2, | , 25.0, 0.0, 589.9, | ,  1000,   954,  3000,  2933, | , -3.4, 1982.4, 15.619, |, 0.0
6670.8, 139.5, | , 25.0, 0.0, 590.0, | ,  1000,   955,  3000,  2922, | , -3.4, 2076.2, 16.315, |, 0.0
6671.8, 139.3, | , 25.0, 0.0, 589.1, | ,  1000,   953,  3000,  2911, | , -3.4, 2161.9, 16.926, |, 0.0
6672.8, 139.9, | , 25.0, 0.0, 584.4, | ,  1000,   951,  3000,  2926, | , -3.4, 2246.7, 17.646, |, 0.0
6673.8, 139.1, | , 25.0, 0.0, 589.9, | ,  1000,   958,  3000,  2926, | , -3.4, 2338.9, 18.401, |, 0.0
6674.9, 139.6, | , 25.0, 0.0, 590.5, | ,  1000,   957,  3000,  2937, | , -3.4, 2459.3, 19.400, |, 0.0
6675.9, 139.1, | , 25.0, 0.0, 590.0, | ,  1000,   954,  3000,  2931, | , -3.4, 2556.9, 20.121, |, 0.0
6676.9, 139.5, | , 25.0, 0.0, 589.3, | ,  1000,   957,  3000,  2936, | , -3.4, 2612.2, 20.598, |, 0.0
6677.9, 139.2, | , 25.0, 0.0, 590.1, | ,  1000,   954,  3000,  2933, | , -3.4, 2701.8, 21.272, |, 0.0
6678.9, 140.4, | , 25.0, 0.0, 585.5, | ,  1000,   956,  3000,  2945, | , -3.4, 2814.4, 22.233, |, 0.0
6679.9, 139.0, | , 25.0, 0.0, 590.1, | ,  1000,   956,  3000,  2889, | , -3.4, 2901.0, 22.586, |, 0.0
6680.9, 139.5, | , 25.0, 0.0, 590.8, | ,  1000,   946,  3000,  2946, | , -3.4, 2983.7, 23.512, |, 0.0
6681.9, 139.5, | , 25.0, 0.0, 589.9, | ,  1000,   953,  3000,  2929, | , -3.4, 3055.7, 24.016, |, 0.0
6682.9, 139.2, | , 25.0, 0.0, 590.5, | ,  1000,   952,  3000,  2933, | , -3.4, 3140.9, 24.707, |, 0.0
6683.9, 140.1, | , 25.0, 0.0, 583.8, | ,  1000,   951,  3000,  2922, | , -3.4, 3225.7, 25.290, |, 0.0
6685.0, 139.4, | , 25.0, 0.0, 590.7, | ,  1000,   957,  3000,  2923, | , -3.4, 3288.7, 25.827, |, 0.0
6686.0, 139.4, | , 25.0, 0.0, 590.8, | ,  1000,   957,  3000,  2933, | , -3.4, 3411.3, 26.856, |, 0.0
6687.0, 139.3, | , 25.0, 0.0, 589.6, | ,  1000,   959,  3000,  2943, | , -3.4, 3470.8, 27.408, |, 0.0
6688.0, 139.0, | , 25.1, 0.0, 590.6, | ,  1000,   955,  3000,  2909, | , -3.4, 3547.9, 27.742, |, 0.0
6689.0, 140.2, | , 25.0, 0.0, 585.0, | ,  1000,   948,  3000,  2916, | , -3.4, 3655.5, 28.576, |, 0.0
6690.0, 138.9, | , 25.0, 0.0, 590.4, | ,  1000,   950,  3000,  2918, | , -3.4, 3723.6, 29.140, |, 0.0
6691.0, 139.1, | , 25.0, 0.0, 590.6, | ,  1000,   950,  3000,  2942, | , -3.4, 3794.3, 29.879, |, 0.0
6692.0, 139.6, | , 25.0, 0.0, 589.8, | ,  1000,   956,  3000,  2919, | , -3.4, 3873.1, 30.363, |, 0.0
6693.0, 139.1, | , 25.0, 0.0, 590.4, | ,  1000,   954,  3000,  2951, | , -3.4, 3946.8, 31.175, |, 0.0
6694.1, 139.2, | , 25.0, 0.0, 590.4, | ,  1000,   954,  3000,  2923, | , -3.4, 4032.9, 31.622, |, 0.0
6695.1, 140.2, | , 25.0, 0.0, 584.6, | ,  1000,   952,  3000,  2944, | , -3.4, 4081.4, 32.166, |, 0.0
6696.1, 139.6, | , 25.0, 0.0, 590.2, | ,  1000,   954,  3000,  2930, | , -3.4, 4143.0, 32.547, |, 0.0
6697.1, 139.1, | , 25.0, 0.0, 589.2, | ,  1000,   952,  3000,  2907, | , -3.4, 4203.9, 32.800, |, 0.0
6698.1, 139.1, | , 25.1, 0.0, 590.0, | ,  1000,   958,  3000,  2944, | , -3.4, 4272.0, 33.708, |, 0.0
6699.1, 139.5, | , 25.1, 0.0, 590.6, | ,  1000,   947,  3000,  2930, | , -3.4, 4345.3, 34.067, |, 0.0
6700.1, 140.2, | , 25.0, 0.0, 583.4, | ,  1000,   951,  3000,  2913, | , -3.4, 4380.4, 34.219, |, 0.0
6701.1, 139.1, | , 25.1, 0.0, 590.2, | ,  1000,   956,  3000,  2926, | , -3.4, 4415.5, 34.657, |, 0.0
6702.1, 139.8, | , 25.0, 0.0, 589.1, | ,  1000,   955,  3000,  2930, | , -3.4, 4464.0, 35.068, |, 0.0
6703.2, 139.7, | , 25.0, 0.0, 590.5, | ,  1000,   954,  3000,  2936, | , -3.4, 4496.9, 35.365, |, 0.0
6704.2, 139.0, | , 25.1, 0.0, 589.9, | ,  1000,   953,  3000,  2910, | , -3.4, 4556.9, 35.585, |, 0.0
6705.2, 139.9, | , 25.0, 0.0, 584.4, | ,  1000,   952,  3000,  2938, | , -3.4, 4606.2, 36.218, |, 0.0
6706.2, 139.6, | , 25.1, 0.0, 590.5, | ,  1000,   961,  3000,  2904, | , -3.4, 4613.5, 36.047, |, 0.0
6707.2, 139.6, | , 25.0, 0.0, 589.6, | ,  1000,   949,  3000,  2932, | , -3.4, 4655.0, 36.514, |, 0.0
6708.2, 139.2, | , 25.0, 0.0, 589.3, | ,  1000,   953,  3000,  2914, | , -3.4, 4684.2, 36.606, |, 0.0
6709.2, 139.5, | , 25.0, 0.0, 590.4, | ,  1000,   954,  3000,  2925, | , -3.4, 4706.9, 36.897, |, 0.0
6710.2, 139.6, | , 25.1, 0.0, 590.4, | ,  1000,   952,  3000,  2953, | , -3.4, 4731.3, 37.347, |, 0.0
6711.2, 139.9, | , 25.1, 0.0, 584.4, | ,  1000,   951,  3000,  2913, | , -3.4, 4745.4, 37.063, |, 0.0
6712.2, 139.3, | , 25.1, 0.0, 589.3, | ,  1000,   949,  3000,  2922, | , -3.4, 4777.6, 37.383, |, 0.0
6713.3, 139.3, | , 25.1, 0.0, 589.7, | ,  1000,   951,  3000,  2918, | , -3.4, 4774.2, 37.332, |, 0.0
6714.3, 139.1, | , 25.1, 0.0, 590.4, | ,  1000,   957,  3000,  2938, | , -3.4, 4816.1, 37.910, |, 0.0
6715.3, 139.0, | , 25.1, 0.0, 590.5, | ,  1000,   948,  3000,  2911, | , -3.4, 4808.0, 37.503, |, 0.0
6716.3, 140.3, | , 25.1, 0.0, 585.9, | ,  1000,   955,  3000,  2933, | , -3.4, 4809.7, 37.794, |, 0.0
6717.3, 139.7, | , 25.1, 0.0, 589.6, | ,  1000,   953,  3000,  2915, | , -3.4, 4828.1, 37.747, |, 0.0
6718.3, 139.1, | , 25.1, 0.0, 590.3, | ,  1000,   955,  3000,  2929, | , -3.4, 4844.0, 38.022, |, 0.0
6719.3, 139.2, | , 25.1, 0.0, 590.4, | ,  1000,   960,  3000,  2937, | , -3.4, 4854.3, 38.232, |, 0.0
6720.3, 139.4, | , 25.1, 0.0, 590.8, | ,  1000,   949,  3000,  2941, | , -3.4, 4868.8, 38.280, |, 0.0
6721.3, 139.9, | , 25.1, 0.0, 585.2, | ,  1000,   948,  3000,  2922, | , -3.4, 4851.7, 37.947, |, 0.0
6722.4, 139.2, | , 25.1, 0.0, 589.9, | ,  1000,   953,  3000,  2914, | , -3.4, 4857.7, 37.959, |, 0.0
6723.4, 139.5, | , 25.1, 0.0, 591.0, | ,  1000,   957,  3000,  2922, | , -3.4, 4882.1, 38.275, |, 0.0
6724.4, 139.6, | , 25.1, 0.0, 590.9, | ,  1000,   959,  3000,  2943, | , -3.4, 4878.7, 38.469, |, 0.0
6725.4, 139.3, | , 25.1, 0.0, 590.4, | ,  1000,   949,  3000,  2937, | , -3.4, 4866.3, 38.216, |, 0.0
6726.4, 139.3, | , 25.1, 0.0, 591.1, | ,  1000,   956,  3000,  2918, | , -3.4, 4860.7, 38.056, |, 0.0
6727.4, 140.3, | , 25.1, 0.0, 585.0, | ,  1000,   950,  3000,  2925, | , -3.4, 4869.3, 38.126, |, 0.0
6728.4, 139.0, | , 25.1, 0.0, 590.6, | ,  1000,   954,  3000,  2933, | , -3.4, 4868.8, 38.244, |, 0.0
6729.4, 139.1, | , 25.1, 0.0, 590.9, | ,  1000,   952,  3000,  2948, | , -3.4, 4868.0, 38.363, |, 0.0
6730.4, 139.7, | , 25.1, 0.0, 591.0, | ,  1000,   959,  3000,  2942, | , -3.4, 4870.1, 38.391, |, 0.0
6731.4, 139.0, | , 25.1, 0.0, 590.6, | ,  1000,   955,  3000,  2918, | , -3.4, 4844.0, 37.906, |, 0.0
6732.5, 139.9, | , 25.1, 0.0, 585.3, | ,  1000,   954,  3000,  2939, | , -3.4, 4848.3, 38.139, |, 0.0
6733.5, 139.5, | , 25.1, 0.0, 590.8, | ,  1000,   957,  3000,  2911, | , -3.4, 4868.4, 38.048, |, 0.0
6734.5, 139.0, | , 25.1, 0.0, 590.7, | ,  1000,   957,  3000,  2923, | , -3.4, 4862.8, 38.132, |, 0.0
6735.5, 139.1, | , 25.1, 0.0, 590.4, | ,  1000,   950,  3000,  2933, | , -3.4, 4850.8, 38.074, |, 0.0
6736.5, 139.0, | , 25.1, 0.0, 590.4, | ,  1000,   950,  3000,  2928, | , -3.4, 4841.4, 37.946, |, 0.0
6737.5, 140.2, | , 25.1, 0.0, 584.9, | ,  1000,   950,  3000,  2923, | , -3.4, 4853.8, 37.997, |, 0.0
6738.5, 139.3, | , 25.1, 0.0, 589.7, | ,  1000,   952,  3000,  2949, | , -3.4, 4837.6, 38.140, |, 0.0
6739.5, 139.2, | , 25.1, 0.0, 591.1, | ,  1000,   959,  3000,  2946, | , -3.4, 4840.1, 38.200, |, 0.0
6740.6, 139.5, | , 25.1, 0.0, 590.8, | ,  1000,   955,  3000,  2940, | , -3.4, 4822.1, 37.960, |, 0.0
6741.6, 139.2, | , 25.1, 0.0, 590.3, | ,  1000,   952,  3000,  2920, | , -3.4, 4844.8, 37.914, |, 0.0
6742.6, 139.2, | , 25.1, 0.0, 590.0, | ,  1000,   958,  3000,  2917, | , -3.4, 4813.1, 37.695, |, 0.0
6743.6, 140.3, | , 25.0, 0.0, 585.4, | ,  1000,   947,  3000,  2915, | , -3.4, 4824.7, 37.659, |, 0.0
6744.6, 139.5, | , 25.1, 0.0, 591.0, | ,  1000,   959,  3000,  2925, | , -3.4, 4805.4, 37.715, |, 0.0
6745.6, 139.2, | , 25.1, 0.0, 590.6, | ,  1000,   959,  3000,  2942, | , -3.4, 4796.0, 37.809, |, 0.0
6746.6, 139.1, | , 25.1, 0.0, 590.4, | ,  1000,   953,  3000,  2922, | , -3.4, 4805.9, 37.632, |, 0.0
6747.6, 139.5, | , 25.1, 0.0, 591.2, | ,  1000,   955,  3000,  2922, | , -3.4, 4812.7, 37.708, |, 0.0
6748.6, 139.8, | , 25.1, 0.0, 585.5, | ,  1000,   948,  3000,  2897, | , -3.4, 4793.0, 37.249, |, 0.0
6749.6, 139.2, | , 25.1, 0.0, 590.8, | ,  1000,   955,  3000,  2923, | , -3.4, 4793.0, 37.572, |, 0.0
6750.7, 139.1, | , 25.1, 0.0, 590.7, | ,  1000,   954,  3000,  2933, | , -3.4, 4786.6, 37.609, |, 0.0
6751.7, 139.5, | , 25.1, 0.0, 591.1, | ,  1000,   952,  3000,  2944, | , -3.4, 4787.0, 37.690, |, 0.0
6752.7, 139.1, | , 25.1, 0.0, 591.1, | ,  1000,   955,  3000,  2938, | , -3.4, 4802.9, 37.788, |, 0.0
6753.7, 139.9, | , 25.1, 0.0, 585.5, | ,  1000,   950,  3000,  2930, | , -3.4, 4786.6, 37.538, |, 0.0
6754.7, 139.7, | , 25.1, 0.0, 590.4, | ,  1000,   958,  3000,  2937, | , -3.4, 4778.9, 37.626, |, 0.0
6755.7, 139.2, | , 25.1, 0.0, 591.0, | ,  1000,   957,  3000,  2926, | , -3.4, 4780.6, 37.510, |, 0.0
6756.7, 139.1, | , 25.1, 0.0, 591.3, | ,  1000,   953,  3000,  2918, | , -3.4, 4805.0, 37.592, |, 0.0
6757.7, 139.2, | , 25.1, 0.0, 590.9, | ,  1000,   956,  3000,  2944, | , -3.4, 4783.1, 37.699, |, 0.0
6758.7, 139.6, | , 25.1, 0.0, 591.1, | ,  1000,   952,  3000,  2944, | , -3.4, 4789.6, 37.713, |, 0.0
6759.8, 140.0, | , 25.1, 0.0, 585.8, | ,  1000,   949,  3000,  2908, | , -3.4, 4766.0, 37.159, |, 0.0
6760.8, 139.1, | , 25.1, 0.0, 591.5, | ,  1000,   960,  3000,  2914, | , -3.4, 4775.0, 37.379, |, 0.0
6761.8, 139.6, | , 25.1, 0.0, 591.7, | ,  1000,   955,  3000,  2927, | , -3.4, 4772.0, 37.443, |, 0.0
6762.8, 138.9, | , 25.1, 0.0, 591.2, | ,  1000,   954,  3000,  2903, | , -3.4, 4772.4, 37.195, |, 0.0
6763.8, 139.2, | , 25.1, 0.0, 591.3, | ,  1000,   957,  3000,  2943, | , -3.4, 4775.0, 37.634, |, 0.0
6764.8, 140.6, | , 25.1, 0.0, 584.9, | ,  1000,   949,  3000,  2924, | , -3.4, 4764.7, 37.298, |, 0.0
6765.8, 139.6, | , 25.1, 0.0, 591.5, | ,  1000,   953,  3000,  2922, | , -3.4, 4766.9, 37.331, |, 0.0
6766.8, 139.1, | , 25.1, 0.0, 591.3, | ,  1000,   961,  3000,  2926, | , -3.4, 4779.3, 37.547, |, 0.0
6767.8, 139.6, | , 25.1, 0.0, 591.8, | ,  1000,   949,  3000,  2919, | , -3.4, 4767.3, 37.272, |, 0.0
6768.9, 139.5, | , 25.1, 0.0, 591.8, | ,  1000,   950,  3000,  2916, | , -3.4, 4773.3, 37.301, |, 0.0
6769.9, 139.8, | , 25.1, 0.0, 585.9, | ,  1000,   947,  3000,  2907, | , -3.4, 4768.2, 37.143, |, 0.0
6770.9, 139.2, | , 25.1, 0.0, 590.4, | ,  1000,   957,  3000,  2924, | , -3.4, 4789.1, 37.568, |, 0.0
6771.9, 139.4, | , 25.1, 0.0, 591.8, | ,  1000,   955,  3000,  2941, | , -3.4, 4775.0, 37.599, |, 0.0
