Repository: jdhuang-csm/Ru-BCA

## Methods
* (BaO)<sub>x</sub>-(CaO)<sub>y</sub>-(Al<sub>2</sub>O<sub>3</sub>)<sub>1-x-y</sub> (BCA) catalyst supports were synthesized via sol-gel and solid-state methods. 
* Ru/BCA catalysts were prepared via incipient wetness impregnation to achieve 1 wt. % Ru loading.
* Ammonia synthesis rates were measured for Ru/BCA catalysts in a packed-bed reactor at 480-600<sup>o</sup>C, 10 bar, and space velocities up to 1.3 x 10<sup>6</sup> ml g<sub>cat</sub><sup>-1</sup> h<sup>-1</sup>.
* A machine learning (ML) model was employed to improve understanding of the behavior of Ru/BCA catalysts.
* A microkinetic model was developed to describe the best-performing catalyst.

File: data/init_files_Cadigan/BCA532.txt (part 17 of 55)
********** Start test **********
Elapsed time, Pressure, | , LJtemp(C), Inner-Temp, Outer-Temp, | , N2-set, N2-flow, H2-set, H2-flow, | , pH, NH3_ppm, NH3_Prod_rate, |, In222Temp
6398.0, 138.7, | , 25.3, 0.0, 587.5, | ,  1000,   954,  3000,  2948, | , -3.4, 3455.0, 35.403, |, 0.0
6399.1, 138.1, | , 25.3, 0.0, 587.4, | ,  1000,   950,  3000,  2922, | , -3.4, 3508.5, 35.670, |, 0.0
6400.1, 138.4, | , 25.3, 0.0, 587.3, | ,  1000,   954,  3000,  2940, | , -3.4, 3551.4, 36.306, |, 0.0
6401.1, 139.8, | , 25.3, 0.0, 580.1, | ,  1000,   954,  3000,  2943, | , -3.4, 3530.8, 36.126, |, 0.0
6402.1, 138.7, | , 25.3, 0.0, 587.4, | ,  1000,   954,  3000,  2923, | , -3.4, 3556.5, 36.201, |, 0.0
6403.1, 138.1, | , 25.3, 0.0, 587.1, | ,  1000,   949,  3000,  2944, | , -3.4, 3580.5, 36.606, |, 0.0
6404.1, 138.3, | , 25.3, 0.0, 587.4, | ,  1000,   954,  3000,  2930, | , -3.4, 3595.5, 36.663, |, 0.0
6405.1, 138.2, | , 25.3, 0.0, 587.4, | ,  1000,   957,  3000,  2935, | , -3.4, 3607.1, 36.858, |, 0.0
6406.1, 139.1, | , 25.3, 0.0, 581.5, | ,  1000,   950,  3000,  2928, | , -3.4, 3639.6, 37.059, |, 0.0
6407.1, 138.4, | , 25.3, 0.0, 586.8, | ,  1000,   951,  3000,  2918, | , -3.4, 3630.2, 36.871, |, 0.0
6408.1, 138.3, | , 25.3, 0.0, 587.2, | ,  1000,   956,  3000,  2927, | , -3.4, 3630.2, 37.013, |, 0.0
6409.2, 138.7, | , 25.3, 0.0, 587.5, | ,  1000,   955,  3000,  2929, | , -3.4, 3637.5, 37.094, |, 0.0
6410.2, 138.1, | , 25.3, 0.0, 587.9, | ,  1000,   953,  3000,  2916, | , -3.4, 3637.9, 36.952, |, 0.0
6411.2, 138.3, | , 25.3, 0.0, 587.3, | ,  1000,   950,  3000,  2946, | , -3.4, 3642.2, 37.255, |, 0.0
6412.2, 139.5, | , 25.3, 0.0, 583.0, | ,  1000,   949,  3000,  2925, | , -3.4, 3629.3, 36.912, |, 0.0
6413.2, 138.1, | , 25.3, 0.0, 588.1, | ,  1000,   949,  3000,  2917, | , -3.4, 3653.3, 37.077, |, 0.0
6414.2, 138.2, | , 25.3, 0.0, 588.2, | ,  1000,   955,  3000,  2925, | , -3.4, 3644.8, 37.129, |, 0.0
6415.2, 138.3, | , 25.3, 0.0, 588.0, | ,  1000,   951,  3000,  2941, | , -3.4, 3630.6, 37.094, |, 0.0
6416.2, 138.1, | , 25.3, 0.0, 588.1, | ,  1000,   956,  3000,  2914, | , -3.4, 3613.5, 36.710, |, 0.0
6417.2, 139.3, | , 25.3, 0.0, 580.3, | ,  1000,   957,  3000,  2921, | , -3.4, 3652.1, 37.177, |, 0.0
6418.2, 138.1, | , 25.3, 0.0, 587.9, | ,  1000,   957,  3000,  2930, | , -3.4, 3611.3, 36.854, |, 0.0
6419.3, 138.6, | , 25.3, 0.0, 588.2, | ,  1000,   960,  3000,  2929, | , -3.4, 3617.8, 36.939, |, 0.0
6420.3, 138.3, | , 25.3, 0.0, 588.2, | ,  1000,   953,  3000,  2925, | , -3.4, 3636.2, 37.018, |, 0.0
6421.3, 138.3, | , 25.3, 0.0, 588.1, | ,  1000,   961,  3000,  2926, | , -3.4, 3587.8, 36.616, |, 0.0
6422.3, 139.5, | , 25.3, 0.0, 582.4, | ,  1000,   949,  3000,  2938, | , -3.4, 3580.5, 36.540, |, 0.0
6423.3, 138.3, | , 25.3, 0.0, 587.0, | ,  1000,   959,  3000,  2925, | , -3.4, 3617.8, 36.885, |, 0.0
6424.3, 138.1, | , 25.3, 0.0, 588.1, | ,  1000,   959,  3000,  2916, | , -3.4, 3599.8, 36.623, |, 0.0
6425.3, 138.3, | , 25.3, 0.0, 588.1, | ,  1000,   959,  3000,  2935, | , -3.4, 3616.1, 36.968, |, 0.0
6426.3, 138.2, | , 25.3, 0.0, 588.5, | ,  1000,   954,  3000,  2940, | , -3.4, 3589.9, 36.702, |, 0.0
6427.3, 138.3, | , 25.3, 0.0, 587.9, | ,  1000,   959,  3000,  2925, | , -3.4, 3602.8, 36.736, |, 0.0
6428.4, 139.1, | , 25.3, 0.0, 582.4, | ,  1000,   949,  3000,  2921, | , -3.4, 3579.2, 36.370, |, 0.0
6429.4, 138.6, | , 25.3, 0.0, 588.5, | ,  1000,   954,  3000,  2919, | , -3.4, 3580.9, 36.411, |, 0.0
6430.4, 138.1, | , 25.3, 0.0, 588.2, | ,  1000,   959,  3000,  2913, | , -3.4, 3587.8, 36.472, |, 0.0
6431.4, 138.3, | , 25.3, 0.0, 587.8, | ,  1000,   957,  3000,  2943, | , -3.4, 3601.5, 36.876, |, 0.0
6432.4, 138.2, | , 25.3, 0.0, 588.0, | ,  1000,   956,  3000,  2928, | , -3.4, 3575.8, 36.461, |, 0.0
6433.4, 139.8, | , 25.3, 0.0, 581.2, | ,  1000,   948,  3000,  2933, | , -3.4, 3592.5, 36.601, |, 0.0
6434.4, 138.2, | , 25.3, 0.0, 588.1, | ,  1000,   960,  3000,  2924, | , -3.4, 3571.5, 36.422, |, 0.0
6435.4, 137.9, | , 25.3, 0.0, 588.1, | ,  1000,   946,  3000,  2910, | , -3.4, 3576.6, 36.211, |, 0.0
6436.4, 138.1, | , 25.3, 0.0, 588.4, | ,  1000,   956,  3000,  2928, | , -3.4, 3590.8, 36.617, |, 0.0
6437.4, 138.8, | , 25.3, 0.0, 588.1, | ,  1000,   958,  3000,  2951, | , -3.4, 3580.1, 36.738, |, 0.0
6438.5, 139.0, | , 25.3, 0.0, 582.6, | ,  1000,   952,  3000,  2907, | , -3.4, 3594.2, 36.416, |, 0.0
6439.5, 138.3, | , 25.3, 0.0, 587.3, | ,  1000,   952,  3000,  2921, | , -3.4, 3604.5, 36.647, |, 0.0
6440.5, 138.6, | , 25.3, 0.0, 588.4, | ,  1000,   955,  3000,  2953, | , -3.4, 3573.6, 36.671, |, 0.0
6441.5, 138.5, | , 25.3, 0.0, 587.3, | ,  1000,   957,  3000,  2942, | , -3.4, 3566.4, 36.513, |, 0.0
6442.5, 138.3, | , 25.3, 0.0, 588.3, | ,  1000,   954,  3000,  2934, | , -3.4, 3571.5, 36.459, |, 0.0
6443.5, 138.5, | , 25.3, 0.0, 588.7, | ,  1000,   950,  3000,  2928, | , -3.4, 3561.6, 36.268, |, 0.0
6444.5, 139.3, | , 25.3, 0.0, 583.2, | ,  1000,   954,  3000,  2923, | , -3.4, 3564.2, 36.279, |, 0.0
6445.5, 138.1, | , 25.3, 0.0, 587.8, | ,  1000,   955,  3000,  2944, | , -3.4, 3579.2, 36.633, |, 0.0
6446.5, 138.3, | , 25.3, 0.0, 588.0, | ,  1000,   951,  3000,  2939, | , -3.4, 3584.8, 36.612, |, 0.0
6447.6, 138.8, | , 25.3, 0.0, 588.5, | ,  1000,   956,  3000,  2957, | , -3.4, 3573.6, 36.714, |, 0.0
6448.6, 138.3, | , 25.3, 0.0, 588.0, | ,  1000,   957,  3000,  2941, | , -3.4, 3574.1, 36.577, |, 0.0
6449.6, 139.4, | , 25.3, 0.0, 580.7, | ,  1000,   947,  3000,  2914, | , -3.4, 3579.6, 36.287, |, 0.0
6450.6, 138.7, | , 25.3, 0.0, 588.5, | ,  1000,   952,  3000,  2927, | , -3.4, 3572.4, 36.387, |, 0.0
6451.6, 138.4, | , 25.3, 0.0, 588.4, | ,  1000,   953,  3000,  2914, | , -3.4, 3563.8, 36.187, |, 0.0
6452.6, 138.3, | , 25.3, 0.0, 588.3, | ,  1000,   956,  3000,  2937, | , -3.4, 3571.1, 36.501, |, 0.0
6453.6, 138.1, | , 25.3, 0.0, 588.7, | ,  1000,   956,  3000,  2913, | , -3.4, 3585.2, 36.419, |, 0.0
6454.6, 139.4, | , 25.3, 0.0, 582.8, | ,  1000,   949,  3000,  2923, | , -3.4, 3580.5, 36.399, |, 0.0
6455.6, 138.3, | , 25.3, 0.0, 587.6, | ,  1000,   956,  3000,  2922, | , -3.4, 3574.1, 36.392, |, 0.0
6456.7, 138.7, | , 25.3, 0.0, 588.7, | ,  1000,   955,  3000,  2954, | , -3.4, 3565.1, 36.585, |, 0.0
6457.7, 138.7, | , 25.3, 0.0, 588.9, | ,  1000,   952,  3000,  2937, | , -3.4, 3586.9, 36.624, |, 0.0
6458.7, 138.6, | , 25.3, 0.0, 589.0, | ,  1000,   958,  3000,  2909, | , -3.4, 3584.8, 36.392, |, 0.0
6459.7, 138.3, | , 25.3, 0.0, 589.0, | ,  1000,   957,  3000,  2933, | , -3.4, 3593.4, 36.693, |, 0.0
6460.7, 139.4, | , 25.3, 0.0, 582.7, | ,  1000,   947,  3000,  2933, | , -3.4, 3577.9, 36.452, |, 0.0
6461.7, 138.7, | , 25.3, 0.0, 589.1, | ,  1000,   957,  3000,  2932, | , -3.4, 3577.5, 36.525, |, 0.0
6462.7, 138.0, | , 25.3, 0.0, 588.8, | ,  1000,   951,  3000,  2933, | , -3.4, 3572.8, 36.434, |, 0.0
6463.7, 138.1, | , 25.3, 0.0, 588.7, | ,  1000,   955,  3000,  2925, | , -3.4, 3566.4, 36.327, |, 0.0
6464.7, 138.5, | , 25.3, 0.0, 589.0, | ,  1000,   949,  3000,  2932, | , -3.4, 3578.4, 36.465, |, 0.0
6465.8, 139.3, | , 25.3, 0.0, 581.2, | ,  1000,   954,  3000,  2937, | , -3.4, 3566.8, 36.438, |, 0.0
6466.8, 138.2, | , 25.3, 0.0, 588.8, | ,  1000,   958,  3000,  2943, | , -3.4, 3557.8, 36.439, |, 0.0
6467.8, 138.7, | , 25.3, 0.0, 589.0, | ,  1000,   952,  3000,  2933, | , -3.4, 3557.8, 36.284, |, 0.0
6468.8, 138.1, | , 25.3, 0.0, 589.0, | ,  1000,   958,  3000,  2911, | , -3.4, 3568.9, 36.254, |, 0.0
6469.8, 138.2, | , 25.3, 0.0, 589.0, | ,  1000,   954,  3000,  2950, | , -3.4, 3574.9, 36.645, |, 0.0
6470.8, 139.0, | , 25.3, 0.0, 583.2, | ,  1000,   956,  3000,  2909, | , -3.4, 3604.9, 36.578, |, 0.0
6471.8, 138.8, | , 25.3, 0.0, 588.0, | ,  1000,   957,  3000,  2933, | , -3.4, 3585.2, 36.617, |, 0.0
6472.8, 138.1, | , 25.3, 0.0, 589.0, | ,  1000,   951,  3000,  2927, | , -3.4, 3584.8, 36.504, |, 0.0
6473.8, 138.1, | , 25.3, 0.0, 589.0, | ,  1000,   952,  3000,  2935, | , -3.4, 3572.8, 36.462, |, 0.0
6474.9, 138.6, | , 25.3, 0.0, 589.3, | ,  1000,   953,  3000,  2948, | , -3.4, 3604.5, 36.917, |, 0.0
6475.9, 138.2, | , 25.3, 0.0, 589.1, | ,  1000,   953,  3000,  2930, | , -3.4, 3596.4, 36.663, |, 0.0
6476.9, 138.9, | , 25.3, 0.0, 582.5, | ,  1000,   954,  3000,  2912, | , -3.4, 3563.4, 36.170, |, 0.0
6477.9, 138.6, | , 25.3, 0.0, 589.4, | ,  1000,   951,  3000,  2929, | , -3.4, 3579.6, 36.474, |, 0.0
6478.9, 138.7, | , 25.3, 0.0, 589.2, | ,  1000,   957,  3000,  2953, | , -3.4, 3564.6, 36.596, |, 0.0
6479.9, 138.1, | , 25.3, 0.0, 588.9, | ,  1000,   952,  3000,  2918, | , -3.4, 3586.9, 36.453, |, 0.0
6480.9, 138.4, | , 25.3, 0.0, 588.2, | ,  1000,   957,  3000,  2929, | , -3.4, 3591.6, 36.646, |, 0.0
6481.9, 139.6, | , 25.3, 0.0, 581.6, | ,  1000,   954,  3000,  2944, | , -3.4, 3585.6, 36.692, |, 0.0
6482.9, 138.6, | , 25.3, 0.0, 589.2, | ,  1000,   954,  3000,  2931, | , -3.4, 3575.4, 36.466, |, 0.0
6483.9, 138.3, | , 25.3, 0.0, 588.5, | ,  1000,   957,  3000,  2931, | , -3.4, 3576.2, 36.510, |, 0.0
6485.0, 138.7, | , 25.3, 0.0, 589.4, | ,  1000,   952,  3000,  2939, | , -3.4, 3557.8, 36.346, |, 0.0
6486.0, 138.6, | , 25.3, 0.0, 588.5, | ,  1000,   953,  3000,  2929, | , -3.4, 3593.4, 36.623, |, 0.0
6487.0, 139.0, | , 25.3, 0.0, 583.0, | ,  1000,   954,  3000,  2928, | , -3.4, 3593.4, 36.622, |, 0.0
6488.0, 138.4, | , 25.3, 0.0, 588.1, | ,  1000,   951,  3000,  2948, | , -3.4, 3572.8, 36.569, |, 0.0
6489.0, 138.7, | , 25.3, 0.0, 589.3, | ,  1000,   955,  3000,  2954, | , -3.4, 3576.2, 36.701, |, 0.0
6490.0, 138.2, | , 25.3, 0.0, 589.0, | ,  1000,   957,  3000,  2922, | , -3.4, 3566.4, 36.329, |, 0.0
6491.0, 138.2, | , 25.3, 0.0, 588.9, | ,  1000,   955,  3000,  2914, | , -3.4, 3579.2, 36.354, |, 0.0
6492.0, 138.2, | , 25.3, 0.0, 588.8, | ,  1000,   953,  3000,  2948, | , -3.4, 3603.6, 36.909, |, 0.0
6493.0, 139.6, | , 25.3, 0.0, 583.1, | ,  1000,   952,  3000,  2934, | , -3.4, 3567.2, 36.395, |, 0.0
6494.0, 138.3, | , 25.3, 0.0, 588.8, | ,  1000,   951,  3000,  2926, | , -3.4, 3555.2, 36.186, |, 0.0
6495.1, 138.3, | , 25.3, 0.0, 588.6, | ,  1000,   955,  3000,  2914, | , -3.4, 3574.1, 36.305, |, 0.0
6496.1, 138.5, | , 25.3, 0.0, 589.4, | ,  1000,   952,  3000,  2917, | , -3.4, 3600.6, 36.574, |, 0.0
6497.1, 138.1, | , 25.3, 0.0, 589.2, | ,  1000,   958,  3000,  2921, | , -3.4, 3581.8, 36.476, |, 0.0
6498.1, 139.3, | , 25.3, 0.0, 581.0, | ,  1000,   951,  3000,  2949, | , -3.4, 3594.6, 36.809, |, 0.0
6499.1, 138.0, | , 25.3, 0.0, 588.4, | ,  1000,   958,  3000,  2915, | , -3.4, 3574.5, 36.351, |, 0.0
6500.1, 138.2, | , 25.3, 0.0, 589.2, | ,  1000,   957,  3000,  2938, | , -3.4, 3571.5, 36.526, |, 0.0
6501.1, 138.1, | , 25.3, 0.0, 589.1, | ,  1000,   956,  3000,  2908, | , -3.4, 3571.1, 36.228, |, 0.0
6502.1, 138.6, | , 25.3, 0.0, 588.8, | ,  1000,   950,  3000,  2939, | , -3.4, 3573.6, 36.493, |, 0.0
6503.2, 139.5, | , 25.3, 0.0, 583.2, | ,  1000,   956,  3000,  2925, | , -3.4, 3565.9, 36.332, |, 0.0
6504.2, 139.0, | , 25.3, 0.0, 587.8, | ,  1000,   953,  3000,  2934, | , -3.4, 3569.4, 36.429, |, 0.0
6505.2, 138.2, | , 25.3, 0.0, 588.8, | ,  1000,   953,  3000,  2911, | , -3.4, 3574.5, 36.259, |, 0.0
6506.2, 138.7, | , 25.3, 0.0, 589.3, | ,  1000,   957,  3000,  2941, | , -3.4, 3574.9, 36.580, |, 0.0
6507.2, 138.3, | , 25.3, 0.0, 589.1, | ,  1000,   954,  3000,  2949, | , -3.4, 3589.1, 36.782, |, 0.0
6508.2, 138.1, | , 25.3, 0.0, 589.0, | ,  1000,   952,  3000,  2923, | , -3.4, 3564.6, 36.265, |, 0.0
6509.2, 139.5, | , 25.3, 0.0, 583.7, | ,  1000,   947,  3000,  2929, | , -3.4, 3592.9, 36.560, |, 0.0
6510.2, 138.6, | , 25.3, 0.0, 589.3, | ,  1000,   950,  3000,  2938, | , -3.4, 3598.9, 36.743, |, 0.0
6511.2, 138.2, | , 25.3, 0.0, 589.3, | ,  1000,   950,  3000,  2920, | , -3.4, 3586.9, 36.447, |, 0.0
6512.3, 138.3, | , 25.3, 0.0, 589.2, | ,  1000,   954,  3000,  2938, | , -3.4, 3577.1, 36.556, |, 0.0
6513.3, 138.5, | , 25.3, 0.0, 589.5, | ,  1000,   956,  3000,  2904, | , -3.4, 3556.9, 36.055, |, 0.0
6514.3, 139.3, | , 25.3, 0.0, 581.4, | ,  1000,   953,  3000,  2922, | , -3.4, 3588.2, 36.498, |, 0.0
6515.3, 138.3, | , 25.3, 0.0, 589.2, | ,  1000,   956,  3000,  2929, | , -3.4, 3577.9, 36.498, |, 0.0
6516.3, 138.7, | , 25.3, 0.0, 589.3, | ,  1000,   957,  3000,  2927, | , -3.4, 3582.2, 36.534, |, 0.0
6517.3, 138.1, | , 25.3, 0.0, 589.0, | ,  1000,   956,  3000,  2899, | , -3.4, 3571.9, 36.154, |, 0.0
6518.3, 138.2, | , 25.4, 0.0, 588.9, | ,  1000,   953,  3000,  2918, | , -3.4, 3585.6, 36.449, |, 0.0
6519.3, 139.3, | , 25.3, 0.0, 583.3, | ,  1000,   952,  3000,  2913, | , -3.4, 3573.2, 36.256, |, 0.0
6520.3, 139.1, | , 25.3, 0.0, 588.1, | ,  1000,   957,  3000,  2950, | , -3.4, 3574.1, 36.663, |, 0.0
6521.4, 138.3, | , 25.3, 0.0, 588.8, | ,  1000,   951,  3000,  2929, | , -3.4, 3575.4, 36.423, |, 0.0
6522.4, 138.3, | , 25.3, 0.0, 588.8, | ,  1000,   960,  3000,  2925, | , -3.4, 3565.5, 36.363, |, 0.0
6523.4, 138.8, | , 25.3, 0.0, 588.4, | ,  1000,   955,  3000,  2944, | , -3.4, 3575.4, 36.602, |, 0.0
6524.4, 138.6, | , 25.3, 0.0, 589.3, | ,  1000,   952,  3000,  2941, | , -3.4, 3574.5, 36.536, |, 0.0
6525.4, 139.2, | , 25.3, 0.0, 581.1, | ,  1000,   953,  3000,  2917, | , -3.4, 3602.8, 36.604, |, 0.0
6526.4, 138.7, | , 25.4, 0.0, 589.9, | ,  1000,   957,  3000,  2935, | , -3.4, 3603.2, 36.822, |, 0.0
6527.4, 138.3, | , 25.3, 0.0, 589.1, | ,  1000,   955,  3000,  2928, | , -3.4, 3573.2, 36.429, |, 0.0
6528.4, 138.3, | , 25.4, 0.0, 588.9, | ,  1000,   954,  3000,  2929, | , -3.4, 3565.1, 36.339, |, 0.0
6529.4, 138.2, | , 25.4, 0.0, 589.4, | ,  1000,   959,  3000,  2931, | , -3.4, 3567.2, 36.433, |, 0.0
6530.5, 139.6, | , 25.3, 0.0, 583.8, | ,  1000,   950,  3000,  2933, | , -3.4, 3572.8, 36.425, |, 0.0
6531.5, 138.2, | , 25.3, 0.0, 588.8, | ,  1000,   957,  3000,  2940, | , -3.4, 3573.2, 36.558, |, 0.0
6532.5, 138.2, | , 25.4, 0.0, 589.3, | ,  1000,   957,  3000,  2926, | , -3.4, 3573.6, 36.432, |, 0.0
6533.5, 138.6, | , 25.4, 0.0, 589.8, | ,  1000,   956,  3000,  2924, | , -3.4, 3580.1, 36.468, |, 0.0
6534.5, 138.2, | , 25.4, 0.0, 589.7, | ,  1000,   953,  3000,  2927, | , -3.4, 3596.4, 36.633, |, 0.0
6535.5, 139.0, | , 25.4, 0.0, 583.6, | ,  1000,   954,  3000,  2918, | , -3.4, 3589.1, 36.492, |, 0.0
6536.5, 138.8, | , 25.4, 0.0, 589.0, | ,  1000,   949,  3000,  2937, | , -3.4, 3579.2, 36.526, |, 0.0
6537.5, 138.7, | , 25.4, 0.0, 589.9, | ,  1000,   957,  3000,  2928, | , -3.4, 3584.4, 36.560, |, 0.0
6538.5, 138.3, | , 25.4, 0.0, 589.6, | ,  1000,   951,  3000,  2948, | , -3.4, 3567.6, 36.524, |, 0.0
6539.6, 138.2, | , 25.4, 0.0, 590.0, | ,  1000,   953,  3000,  2941, | , -3.4, 3562.9, 36.427, |, 0.0
6540.6, 138.6, | , 25.4, 0.0, 589.8, | ,  1000,   956,  3000,  2916, | , -3.4, 3595.5, 36.556, |, 0.0
6541.6, 139.0, | , 25.4, 0.0, 582.9, | ,  1000,   950,  3000,  2903, | , -3.4, 3573.2, 36.155, |, 0.0
6542.6, 138.2, | , 25.4, 0.0, 589.7, | ,  1000,   951,  3000,  2921, | , -3.4, 3581.4, 36.407, |, 0.0
6543.6, 138.5, | , 25.4, 0.0, 590.1, | ,  1000,   960,  3000,  2941, | , -3.4, 3579.6, 36.662, |, 0.0
6544.6, 138.1, | , 25.4, 0.0, 589.9, | ,  1000,   956,  3000,  2925, | , -3.4, 3593.4, 36.616, |, 0.0
6545.6, 138.2, | , 25.4, 0.0, 589.9, | ,  1000,   955,  3000,  2925, | , -3.4, 3575.4, 36.424, |, 0.0
6546.6, 139.7, | , 25.4, 0.0, 581.8, | ,  1000,   955,  3000,  2928, | , -3.4, 3562.9, 36.322, |, 0.0
6547.6, 138.7, | , 25.4, 0.0, 589.8, | ,  1000,   956,  3000,  2929, | , -3.4, 3559.9, 36.318, |, 0.0
6548.7, 138.3, | , 25.4, 0.0, 589.7, | ,  1000,   956,  3000,  2927, | , -3.4, 3568.9, 36.384, |, 0.0
6549.7, 138.1, | , 25.4, 0.0, 589.4, | ,  1000,   955,  3000,  2902, | , -3.4, 3588.6, 36.338, |, 0.0
6550.7, 138.7, | , 25.4, 0.0, 590.0, | ,  1000,   960,  3000,  2933, | , -3.4, 3584.4, 36.642, |, 0.0
6551.7, 139.1, | , 25.4, 0.0, 584.0, | ,  1000,   955,  3000,  2920, | , -3.4, 3594.2, 36.565, |, 0.0
6552.7, 138.4, | , 25.4, 0.0, 588.9, | ,  1000,   959,  3000,  2933, | , -3.4, 3581.4, 36.595, |, 0.0
6553.7, 138.6, | , 25.4, 0.0, 589.8, | ,  1000,   954,  3000,  2931, | , -3.4, 3572.4, 36.441, |, 0.0
6554.7, 138.7, | , 25.4, 0.0, 589.8, | ,  1000,   950,  3000,  2941, | , -3.4, 3603.6, 36.810, |, 0.0
6555.7, 138.2, | , 25.4, 0.0, 589.4, | ,  1000,   952,  3000,  2931, | , -3.4, 3569.4, 36.390, |, 0.0
6556.7, 138.7, | , 25.4, 0.0, 590.1, | ,  1000,   953,  3000,  2941, | , -3.4, 3574.5, 36.551, |, 0.0
6557.8, 139.7, | , 25.4, 0.0, 581.9, | ,  1000,   953,  3000,  2932, | , -3.4, 3583.5, 36.553, |, 0.0
6558.8, 138.1, | , 25.4, 0.0, 590.0, | ,  1000,   951,  3000,  2903, | , -3.4, 3582.6, 36.259, |, 0.0
6559.8, 138.2, | , 25.4, 0.0, 589.9, | ,  1000,   958,  3000,  2923, | , -3.4, 3575.4, 36.430, |, 0.0
6560.8, 138.2, | , 25.4, 0.0, 589.8, | ,  1000,   952,  3000,  2941, | , -3.4, 3571.9, 36.502, |, 0.0
6561.8, 138.7, | , 25.4, 0.0, 590.1, | ,  1000,   955,  3000,  2928, | , -3.4, 3579.6, 36.495, |, 0.0
6562.8, 139.3, | , 25.4, 0.0, 582.3, | ,  1000,   956,  3000,  2912, | , -3.4, 3573.6, 36.291, |, 0.0
6563.8, 138.2, | , 25.4, 0.0, 589.6, | ,  1000,   956,  3000,  2921, | , -3.4, 3567.6, 36.318, |, 0.0
6564.8, 138.2, | , 25.4, 0.0, 590.0, | ,  1000,   954,  3000,  2927, | , -3.4, 3586.5, 36.548, |, 0.0
6565.8, 138.3, | , 25.4, 0.0, 590.2, | ,  1000,   956,  3000,  2934, | , -3.4, 3566.4, 36.425, |, 0.0
6566.9, 138.3, | , 25.4, 0.0, 589.9, | ,  1000,   956,  3000,  2927, | , -3.4, 3562.9, 36.326, |, 0.0
6567.9, 139.4, | , 25.4, 0.0, 584.6, | ,  1000,   956,  3000,  2913, | , -3.4, 3586.5, 36.432, |, 0.0
6568.9, 138.4, | , 25.4, 0.0, 589.2, | ,  1000,   957,  3000,  2937, | , -3.4, 3580.9, 36.610, |, 0.0
6569.9, 138.1, | , 25.4, 0.0, 590.1, | ,  1000,   960,  3000,  2916, | , -3.4, 3580.1, 36.429, |, 0.0
6570.9, 138.7, | , 25.4, 0.0, 590.2, | ,  1000,   957,  3000,  2938, | , -3.4, 3579.2, 36.604, |, 0.0
6571.9, 138.3, | , 25.4, 0.0, 590.1, | ,  1000,   957,  3000,  2922, | , -3.4, 3567.2, 36.331, |, 0.0
6572.9, 138.2, | , 25.4, 0.0, 589.8, | ,  1000,   955,  3000,  2913, | , -3.4, 3567.2, 36.231, |, 0.0
6573.9, 139.4, | , 25.4, 0.0, 584.1, | ,  1000,   954,  3000,  2916, | , -3.4, 3590.8, 36.481, |, 0.0
6574.9, 138.2, | , 25.4, 0.0, 589.9, | ,  1000,   955,  3000,  2931, | , -3.4, 3572.8, 36.452, |, 0.0
6576.0, 138.2, | , 25.4, 0.0, 590.2, | ,  1000,   960,  3000,  2933, | , -3.4, 3589.1, 36.677, |, 0.0
6577.0, 138.2, | , 25.4, 0.0, 590.2, | ,  1000,   951,  3000,  2921, | , -3.4, 3558.2, 36.175, |, 0.0
6578.0, 138.6, | , 25.4, 0.0, 590.4, | ,  1000,   958,  3000,  2921, | , -3.4, 3587.8, 36.534, |, 0.0
6579.0, 139.3, | , 25.4, 0.0, 582.6, | ,  1000,   952,  3000,  2936, | , -3.4, 3576.2, 36.507, |, 0.0
6580.0, 138.1, | , 25.4, 0.0, 590.1, | ,  1000,   957,  3000,  2925, | , -3.4, 3589.1, 36.578, |, 0.0
6581.0, 138.3, | , 25.4, 0.0, 589.6, | ,  1000,   956,  3000,  2956, | , -3.4, 3572.4, 36.692, |, 0.0
6582.0, 138.1, | , 25.4, 0.0, 590.2, | ,  1000,   957,  3000,  2912, | , -3.4, 3562.9, 36.195, |, 0.0
6583.0, 138.1, | , 25.4, 0.0, 589.9, | ,  1000,   956,  3000,  2907, | , -3.4, 3592.1, 36.429, |, 0.0
6584.1, 139.1, | , 25.4, 0.0, 584.3, | ,  1000,   950,  3000,  2922, | , -3.4, 3570.6, 36.294, |, 0.0
6585.1, 138.9, | , 25.4, 0.0, 589.8, | ,  1000,   962,  3000,  2918, | , -3.4, 3564.6, 36.319, |, 0.0
6586.1, 138.4, | , 25.4, 0.0, 589.7, | ,  1000,   956,  3000,  2943, | , -3.4, 3555.7, 36.397, |, 0.0
6587.1, 138.2, | , 25.4, 0.0, 590.2, | ,  1000,   952,  3000,  2941, | , -3.4, 3565.9, 36.447, |, 0.0
6588.1, 138.5, | , 25.4, 0.0, 590.6, | ,  1000,   955,  3000,  2901, | , -3.4, 3589.1, 36.334, |, 0.0
6589.1, 138.6, | , 25.4, 0.0, 590.7, | ,  1000,   958,  3000,  2913, | , -3.4, 3601.5, 36.605, |, 0.0
6590.1, 139.3, | , 25.4, 0.0, 583.2, | ,  1000,   952,  3000,  2933, | , -3.4, 3571.5, 36.437, |, 0.0
6591.1, 138.7, | , 25.4, 0.0, 589.9, | ,  1000,   960,  3000,  2930, | , -3.4, 3560.4, 36.365, |, 0.0
6592.1, 138.5, | , 25.4, 0.0, 590.9, | ,  1000,   954,  3000,  2932, | , -3.4, 3566.8, 36.386, |, 0.0
6593.1, 138.3, | , 25.4, 0.0, 590.4, | ,  1000,   955,  3000,  2934, | , -3.4, 3604.5, 36.810, |, 0.0
6594.2, 138.2, | , 25.4, 0.0, 590.2, | ,  1000,   956,  3000,  2913, | , -3.4, 3604.1, 36.610, |, 0.0
6595.2, 139.4, | , 25.4, 0.0, 583.1, | ,  1000,   950,  3000,  2909, | , -3.4, 3591.2, 36.386, |, 0.0
6596.2, 138.6, | , 25.4, 0.0, 590.7, | ,  1000,   958,  3000,  2923, | , -3.4, 3574.1, 36.423, |, 0.0
6597.2, 138.4, | , 25.4, 0.0, 590.5, | ,  1000,   955,  3000,  2937, | , -3.4, 3578.4, 36.563, |, 0.0
6598.2, 138.7, | , 25.4, 0.0, 591.0, | ,  1000,   955,  3000,  2920, | , -3.4, 3547.1, 36.087, |, 0.0
6599.2, 138.7, | , 25.4, 0.0, 591.4, | ,  1000,   958,  3000,  2930, | , -3.4, 3558.2, 36.329, |, 0.0
6600.2, 139.0, | , 25.4, 0.0, 584.5, | ,  1000,   956,  3000,  2929, | , -3.4, 3580.9, 36.521, |, 0.0
6601.2, 138.4, | , 25.4, 0.0, 589.7, | ,  1000,   957,  3000,  2936, | , -3.4, 3582.2, 36.610, |, 0.0
6602.2, 138.3, | , 25.4, 0.0, 590.0, | ,  1000,   958,  3000,  2920, | , -3.4, 3606.6, 36.721, |, 0.0
6603.2, 138.3, | , 25.4, 0.0, 590.3, | ,  1000,   956,  3000,  2930, | , -3.4, 3589.1, 36.622, |, 0.0
6604.3, 138.3, | , 25.4, 0.0, 590.4, | ,  1000,   953,  3000,  2933, | , -3.4, 3580.5, 36.524, |, 0.0
6605.3, 138.4, | , 25.4, 0.0, 590.5, | ,  1000,   955,  3000,  2943, | , -3.4, 3584.4, 36.678, |, 0.0
6606.3, 139.7, | , 25.4, 0.0, 584.5, | ,  1000,   953,  3000,  2930, | , -3.4, 3555.2, 36.248, |, 0.0
6607.3, 138.2, | , 25.4, 0.0, 590.5, | ,  1000,   957,  3000,  2911, | , -3.4, 3563.4, 36.184, |, 0.0
6608.3, 138.2, | , 25.4, 0.0, 590.8, | ,  1000,   959,  3000,  2916, | , -3.4, 3604.5, 36.668, |, 0.0
6609.3, 138.7, | , 25.4, 0.0, 591.2, | ,  1000,   953,  3000,  2944, | , -3.4, 3572.8, 36.552, |, 0.0
6610.3, 138.3, | , 25.4, 0.0, 590.5, | ,  1000,   952,  3000,  2922, | , -3.4, 3564.2, 36.249, |, 0.0
6611.3, 139.2, | , 25.4, 0.0, 583.0, | ,  1000,   948,  3000,  2920, | , -3.4, 3580.5, 36.358, |, 0.0
6612.3, 138.2, | , 25.4, 0.0, 590.7, | ,  1000,   953,  3000,  2930, | , -3.4, 3565.1, 36.345, |, 0.0
6613.4, 138.7, | , 25.4, 0.0, 590.9, | ,  1000,   952,  3000,  2933, | , -3.4, 3575.8, 36.481, |, 0.0
6614.4, 138.4, | , 25.4, 0.0, 590.4, | ,  1000,   954,  3000,  2944, | , -3.4, 3567.6, 36.512, |, 0.0
6615.4, 138.1, | , 25.4, 0.0, 590.9, | ,  1000,   955,  3000,  2920, | , -3.4, 3572.8, 36.354, |, 0.0
6616.4, 139.4, | , 25.4, 0.0, 585.1, | ,  1000,   953,  3000,  2915, | , -3.4, 3585.6, 36.419, |, 0.0
6617.4, 138.5, | , 25.4, 0.0, 590.3, | ,  1000,   956,  3000,  2948, | , -3.4, 3595.1, 36.857, |, 0.0
6618.4, 138.2, | , 25.4, 0.0, 590.7, | ,  1000,   956,  3000,  2944, | , -3.4, 3570.2, 36.560, |, 0.0
6619.4, 138.6, | , 25.4, 0.0, 590.9, | ,  1000,   957,  3000,  2923, | , -3.4, 3571.5, 36.388, |, 0.0
6620.4, 138.2, | , 25.4, 0.0, 590.6, | ,  1000,   951,  3000,  2938, | , -3.4, 3574.1, 36.496, |, 0.0
6621.4, 138.2, | , 25.4, 0.0, 590.9, | ,  1000,   958,  3000,  2933, | , -3.4, 3565.5, 36.419, |, 0.0
6622.5, 139.4, | , 25.4, 0.0, 585.2, | ,  1000,   957,  3000,  2928, | , -3.4, 3572.4, 36.441, |, 0.0
6623.5, 138.6, | , 25.4, 0.0, 591.3, | ,  1000,   955,  3000,  2924, | , -3.4, 3568.5, 36.347, |, 0.0
6624.5, 138.2, | , 25.4, 0.0, 590.9, | ,  1000,   951,  3000,  2940, | , -3.4, 3563.8, 36.406, |, 0.0
6625.5, 138.2, | , 25.4, 0.0, 591.3, | ,  1000,   950,  3000,  2960, | , -3.4, 3571.9, 36.669, |, 0.0
6626.5, 138.8, | , 25.4, 0.0, 590.9, | ,  1000,   960,  3000,  2933, | , -3.4, 3571.9, 36.505, |, 0.0
6627.5, 139.3, | , 25.4, 0.0, 583.6, | ,  1000,   950,  3000,  2922, | , -3.4, 3592.9, 36.527, |, 0.0
6628.5, 138.2, | , 25.4, 0.0, 591.1, | ,  1000,   953,  3000,  2947, | , -3.4, 3598.5, 36.841, |, 0.0
6629.5, 138.2, | , 25.4, 0.0, 591.1, | ,  1000,   950,  3000,  2934, | , -3.4, 3562.5, 36.329, |, 0.0
6630.5, 138.7, | , 25.4, 0.0, 591.1, | ,  1000,   951,  3000,  2918, | , -3.4, 3591.2, 36.487, |, 0.0
6631.6, 138.3, | , 25.4, 0.0, 591.2, | ,  1000,   957,  3000,  2941, | , -3.4, 3582.2, 36.668, |, 0.0
6632.6, 139.0, | , 25.4, 0.0, 584.4, | ,  1000,   952,  3000,  2914, | , -3.4, 3563.4, 36.164, |, 0.0
6633.6, 138.7, | , 25.4, 0.0, 591.2, | ,  1000,   953,  3000,  2929, | , -3.4, 3563.8, 36.331, |, 0.0
6634.6, 138.3, | , 25.4, 0.0, 591.3, | ,  1000,   956,  3000,  2952, | , -3.4, 3580.5, 36.735, |, 0.0
6635.6, 138.3, | , 25.4, 0.0, 591.4, | ,  1000,   954,  3000,  2937, | , -3.4, 3589.1, 36.665, |, 0.0
6636.6, 138.6, | , 25.4, 0.0, 591.5, | ,  1000,   957,  3000,  2937, | , -3.4, 3559.1, 36.387, |, 0.0
6637.6, 138.4, | , 25.4, 0.0, 590.6, | ,  1000,   957,  3000,  2939, | , -3.4, 3564.2, 36.462, |, 0.0
6638.6, 139.1, | , 25.4, 0.0, 585.7, | ,  1000,   950,  3000,  2926, | , -3.4, 3563.4, 36.267, |, 0.0
6639.6, 138.2, | , 25.4, 0.0, 590.7, | ,  1000,   959,  3000,  2929, | , -3.4, 3567.6, 36.420, |, 0.0
6640.6, 138.7, | , 25.4, 0.0, 591.6, | ,  1000,   955,  3000,  2929, | , -3.4, 3563.4, 36.344, |, 0.0
6641.7, 138.6, | , 25.4, 0.0, 591.6, | ,  1000,   956,  3000,  2924, | , -3.4, 3586.9, 36.540, |, 0.0
6642.7, 138.4, | , 25.4, 0.0, 590.5, | ,  1000,   953,  3000,  2943, | , -3.4, 3577.1, 36.586, |, 0.0
6643.7, 139.5, | , 25.4, 0.0, 584.9, | ,  1000,   950,  3000,  2924, | , -3.4, 3564.6, 36.255, |, 0.0
6644.7, 140.1, | , 25.4, 0.0, 582.3, | ,  1000,   955,  3000,  2941, | , -3.4, 3554.8, 36.367, |, 0.0
6645.7, 138.3, | , 25.4, 0.0, 591.2, | ,  1000,   960,  3000,  2926, | , -3.4, 3550.1, 36.219, |, 0.0
6646.7, 138.2, | , 25.4, 0.0, 591.4, | ,  1000,   957,  3000,  2918, | , -3.4, 3573.2, 36.348, |, 0.0
6647.7, 138.8, | , 25.4, 0.0, 590.5, | ,  1000,   955,  3000,  2933, | , -3.4, 3575.8, 36.500, |, 0.0
6648.7, 139.1, | , 25.4, 0.0, 585.3, | ,  1000,   951,  3000,  2931, | , -3.4, 3562.5, 36.315, |, 0.0
6649.7, 138.2, | , 25.4, 0.0, 590.9, | ,  1000,   957,  3000,  2930, | , -3.4, 3590.4, 36.641, |, 0.0
6650.8, 138.7, | , 25.4, 0.0, 591.7, | ,  1000,   951,  3000,  2937, | , -3.4, 3589.9, 36.645, |, 0.0
6651.8, 138.1, | , 25.4, 0.0, 591.2, | ,  1000,   952,  3000,  2930, | , -3.4, 3565.1, 36.336, |, 0.0
6652.8, 138.4, | , 25.4, 0.0, 590.7, | ,  1000,   948,  3000,  2948, | , -3.4, 3567.2, 36.490, |, 0.0
6653.8, 138.4, | , 25.4, 0.0, 591.1, | ,  1000,   952,  3000,  2948, | , -3.4, 3564.6, 36.505, |, 0.0
6654.8, 139.6, | , 25.4, 0.0, 585.3, | ,  1000,   949,  3000,  2917, | , -3.4, 3541.1, 35.938, |, 0.0
6655.8, 138.1, | , 25.4, 0.0, 591.2, | ,  1000,   956,  3000,  2899, | , -3.4, 3553.9, 35.970, |, 0.0
6656.8, 138.3, | , 25.4, 0.0, 591.0, | ,  1000,   957,  3000,  2954, | , -3.4, 3542.8, 36.377, |, 0.0
6657.8, 138.8, | , 25.4, 0.0, 590.4, | ,  1000,   956,  3000,  2928, | , -3.4, 3564.2, 36.347, |, 0.0
6658.8, 138.6, | , 25.4, 0.0, 591.3, | ,  1000,   959,  3000,  2931, | , -3.4, 3543.2, 36.192, |, 0.0
6659.8, 139.2, | , 25.4, 0.0, 584.9, | ,  1000,   953,  3000,  2915, | , -3.4, 3544.9, 36.004, |, 0.0
6660.9, 138.2, | , 25.4, 0.0, 591.3, | ,  1000,   953,  3000,  2923, | , -3.4, 3541.1, 36.041, |, 0.0
6661.9, 138.7, | , 25.4, 0.0, 591.8, | ,  1000,   954,  3000,  2945, | , -3.4, 3542.4, 36.266, |, 0.0
6662.9, 138.2, | , 25.4, 0.0, 590.9, | ,  1000,   952,  3000,  2920, | , -3.4, 3570.2, 36.298, |, 0.0
6663.9, 138.2, | , 25.4, 0.0, 591.4, | ,  1000,   958,  3000,  2922, | , -3.4, 3571.5, 36.376, |, 0.0
6664.9, 139.6, | , 25.4, 0.0, 586.0, | ,  1000,   952,  3000,  2928, | , -3.4, 3551.4, 36.181, |, 0.0
6665.9, 138.5, | , 25.4, 0.0, 590.9, | ,  1000,   949,  3000,  2918, | , -3.4, 3543.2, 35.981, |, 0.0
6666.9, 138.1, | , 25.4, 0.0, 591.8, | ,  1000,   958,  3000,  2932, | , -3.4, 3545.8, 36.217, |, 0.0
6667.9, 138.3, | , 25.4, 0.0, 590.8, | ,  1000,   949,  3000,  2939, | , -3.4, 3541.5, 36.154, |, 0.0
6668.9, 138.7, | , 25.4, 0.0, 591.9, | ,  1000,   950,  3000,  2927, | , -3.4, 3564.6, 36.291, |, 0.0
6670.0, 138.2, | , 25.4, 0.0, 591.4, | ,  1000,   952,  3000,  2941, | , -3.4, 3547.9, 36.264, |, 0.0
6671.0, 139.3, | , 25.4, 0.0, 584.4, | ,  1000,   946,  3000,  2936, | , -3.4, 3550.5, 36.187, |, 0.0
6672.0, 138.6, | , 25.4, 0.0, 591.7, | ,  1000,   957,  3000,  2928, | , -3.4, 3549.7, 36.205, |, 0.0
6673.0, 138.4, | , 25.4, 0.0, 590.4, | ,  1000,   954,  3000,  2923, | , -3.4, 3543.2, 36.072, |, 0.0
6674.0, 138.3, | , 25.4, 0.0, 591.2, | ,  1000,   958,  3000,  2929, | , -3.4, 643.9, 6.592, |, 0.0
6675.0, 138.8, | , 25.4, 0.0, 591.7, | ,  1000,   956,  3000,  2937, | , -3.4, 736.0, 7.543, |, 0.0
6676.0, 139.3, | , 25.4, 0.0, 583.7, | ,  1000,   949,  3000,  2933, | , -3.4, 864.2, 8.830, |, 0.0
6677.0, 138.2, | , 25.4, 0.0, 591.1, | ,  1000,   957,  3000,  2924, | , -3.4, 950.3, 9.708, |, 0.0
6678.0, 138.8, | , 25.4, 0.0, 591.3, | ,  1000,   955,  3000,  2924, | , -3.4, 1061.7, 10.838, |, 0.0
6679.1, 138.6, | , 25.4, 0.0, 591.9, | ,  1000,   957,  3000,  2930, | , -3.4, 1160.2, 11.871, |, 0.0
6680.1, 138.4, | , 25.4, 0.0, 591.3, | ,  1000,   958,  3000,  2937, | , -3.4, 1263.5, 12.948, |, 0.0
6681.1, 139.3, | , 25.4, 0.0, 584.9, | ,  1000,   947,  3000,  2942, | , -3.4, 1383.9, 14.161, |, 0.0
6682.1, 139.5, | , 25.4, 0.0, 586.4, | ,  1000,   955,  3000,  2935, | , -3.4, 1446.8, 14.810, |, 0.0
6683.1, 138.4, | , 25.4, 0.0, 590.4, | ,  1000,   957,  3000,  2922, | , -3.4, 1567.7, 15.995, |, 0.0
6684.1, 138.4, | , 25.4, 0.0, 590.9, | ,  1000,   957,  3000,  2926, | , -3.4, 1688.5, 17.247, |, 0.0
6685.1, 138.4, | , 25.4, 0.0, 591.5, | ,  1000,   958,  3000,  2932, | , -3.4, 1760.0, 18.009, |, 0.0
6686.1, 138.6, | , 25.4, 0.0, 591.7, | ,  1000,   955,  3000,  2915, | , -3.4, 1862.0, 18.954, |, 0.0
6687.1, 139.0, | , 25.4, 0.0, 584.5, | ,  1000,   949,  3000,  2915, | , -3.4, 1985.0, 20.173, |, 0.0
6688.1, 138.5, | , 25.4, 0.0, 589.7, | ,  1000,   958,  3000,  2933, | , -3.4, 2062.1, 21.099, |, 0.0
6689.2, 138.7, | , 25.4, 0.0, 591.4, | ,  1000,   958,  3000,  2938, | , -3.4, 2167.9, 22.206, |, 0.0
6690.2, 138.7, | , 25.4, 0.0, 591.5, | ,  1000,   955,  3000,  2934, | , -3.4, 2244.2, 22.943, |, 0.0
6691.2, 139.2, | , 25.4, 0.0, 590.7, | ,  1000,   949,  3000,  2931, | , -3.4, 2339.7, 23.862, |, 0.0
6692.2, 139.1, | , 25.4, 0.0, 585.8, | ,  1000,   958,  3000,  2920, | , -3.4, 2450.7, 24.980, |, 0.0
6693.2, 138.8, | , 25.4, 0.0, 591.0, | ,  2000,   957,  6000,  2943, | , -3.4, 2511.1, 25.742, |, 0.0
6694.2, 138.6, | , 25.4, 0.0, 589.9, | ,  2000,  1973,  6000,  6993, | , -3.4, 2597.2, 61.191, |, 0.0
6695.2, 139.9, | , 25.4, 0.0, 582.1, | ,  2000,  1928,  6000,  5604, | , -3.4, 2657.2, 52.589, |, 0.0
6696.2, 139.2, | , 25.4, 0.0, 591.0, | ,  2000,  1926,  6000,  5721, | , -3.4, 2684.2, 53.938, |, 0.0
6697.2, 139.4, | , 25.4, 0.0, 585.3, | ,  2000,  1924,  6000,  5762, | , -3.4, 2828.6, 57.120, |, 0.0
6698.3, 139.3, | , 25.4, 0.0, 586.2, | ,  2000,  1930,  6000,  5833, | , -3.4, 2953.7, 60.234, |, 0.0
6699.3, 139.2, | , 25.4, 0.0, 590.5, | ,  2000,  1923,  6000,  5818, | , -3.4, 3029.1, 61.589, |, 0.0
6700.3, 138.6, | , 25.4, 0.0, 591.7, | ,  2000,  1932,  6000,  5857, | , -3.4, 3105.4, 63.531, |, 0.0
6701.3, 138.6, | , 25.4, 0.0, 591.7, | ,  2000,  1929,  6000,  5841, | , -3.4, 3167.5, 64.638, |, 0.0
6702.3, 138.7, | , 25.4, 0.0, 591.6, | ,  2000,  1930,  6000,  5845, | , -3.4, 3231.3, 65.971, |, 0.0
6703.3, 139.7, | , 25.4, 0.0, 586.7, | ,  2000,  1923,  6000,  5890, | , -3.4, 3264.7, 66.977, |, 0.0
6704.3, 138.7, | , 25.5, 0.0, 590.4, | ,  2000,  1924,  6000,  5822, | , -3.4, 3345.3, 68.049, |, 0.0
6705.3, 138.4, | , 25.4, 0.0, 591.4, | ,  2000,  1929,  6000,  5869, | , -3.4, 3385.1, 69.313, |, 0.0
6706.3, 138.5, | , 25.5, 0.0, 591.3, | ,  2000,  1925,  6000,  5873, | , -3.4, 3446.4, 70.562, |, 0.0
6707.3, 139.0, | , 25.4, 0.0, 591.9, | ,  2000,  1928,  6000,  5845, | , -3.4, 3479.0, 70.989, |, 0.0
6708.4, 139.6, | , 25.4, 0.0, 584.8, | ,  2000,  1928,  6000,  5895, | , -3.4, 3478.5, 71.445, |, 0.0
6709.4, 138.7, | , 25.4, 0.0, 590.5, | ,  2000,  1930,  6000,  5830, | , -3.4, 3531.7, 71.953, |, 0.0
6710.4, 138.9, | , 25.5, 0.0, 591.7, | ,  2000,  1930,  6000,  5867, | , -3.4, 3549.7, 72.664, |, 0.0
6711.4, 138.6, | , 25.5, 0.0, 591.4, | ,  2000,  1929,  6000,  5875, | , -3.4, 3597.6, 73.698, |, 0.0
6712.4, 138.6, | , 25.5, 0.0, 591.2, | ,  2000,  1930,  6000,  5860, | , -3.4, 3601.9, 73.658, |, 0.0
6713.4, 139.4, | , 25.5, 0.0, 585.5, | ,  2000,  1926,  6000,  5841, | , -3.4, 3615.2, 73.715, |, 0.0
6714.4, 139.6, | , 25.4, 0.0, 585.6, | ,  2000,  1926,  6000,  5890, | , -3.4, 3598.5, 73.840, |, 0.0
6715.4, 138.6, | , 25.5, 0.0, 591.2, | ,  2000,  1933,  6000,  5885, | , -3.4, 3620.3, 74.301, |, 0.0
6716.4, 138.7, | , 25.5, 0.0, 591.2, | ,  2000,  1930,  6000,  5858, | , -3.4, 3627.2, 74.158, |, 0.0
6717.4, 138.8, | , 25.5, 0.0, 590.9, | ,  2000,  1925,  6000,  5788, | , -3.4, 3619.1, 73.281, |, 0.0
6718.5, 139.0, | , 25.5, 0.0, 591.8, | ,  2000,  1931,  6000,  5861, | , -3.4, 3662.3, 74.910, |, 0.0
6719.5, 139.4, | , 25.5, 0.0, 585.4, | ,  2000,  1929,  6000,  5852, | , -3.4, 3655.0, 74.654, |, 0.0
6720.5, 139.0, | , 25.5, 0.0, 591.4, | ,  2000,  1929,  6000,  5825, | , -3.4, 3629.8, 73.880, |, 0.0
6721.5, 139.0, | , 25.5, 0.0, 591.1, | ,  2000,  1927,  6000,  5852, | , -3.4, 3626.3, 74.048, |, 0.0
6722.5, 138.6, | , 25.5, 0.0, 591.5, | ,  2000,  1923,  6000,  5858, | , -3.4, 3621.2, 73.970, |, 0.0
6723.5, 138.7, | , 25.5, 0.0, 590.4, | ,  2000,  1929,  6000,  5854, | , -3.4, 3622.9, 74.024, |, 0.0
6724.5, 140.0, | , 25.4, 0.0, 585.3, | ,  2000,  1923,  6000,  5848, | , -3.4, 3612.6, 73.692, |, 0.0
6725.5, 138.6, | , 25.5, 0.0, 591.0, | ,  2000,  1933,  6000,  5874, | , -3.4, 3606.6, 73.916, |, 0.0
6726.5, 138.5, | , 25.5, 0.0, 591.2, | ,  2000,  1928,  6000,  5842, | , -3.4, 3607.5, 73.580, |, 0.0
6727.6, 138.7, | , 25.5, 0.0, 591.2, | ,  2000,  1931,  6000,  5861, | , -3.4, 3624.2, 74.133, |, 0.0
6728.6, 139.0, | , 25.5, 0.0, 591.8, | ,  2000,  1926,  6000,  5868, | , -3.4, 3580.9, 73.273, |, 0.0
6729.6, 139.5, | , 25.5, 0.0, 584.9, | ,  2000,  1928,  6000,  5843, | , -3.4, 3619.1, 73.826, |, 0.0
6730.6, 139.3, | , 25.5, 0.0, 585.8, | ,  2000,  1930,  6000,  5827, | , -3.4, 3593.4, 73.175, |, 0.0
6731.6, 138.7, | , 25.5, 0.0, 591.2, | ,  2000,  1935,  6000,  5932, | , -3.4, 3608.8, 74.528, |, 0.0
6732.6, 138.4, | , 25.5, 0.0, 591.1, | ,  2000,  1929,  6000,  5865, | , -3.4, 3592.1, 73.501, |, 0.0
6733.6, 138.5, | , 25.5, 0.0, 591.2, | ,  2000,  1932,  6000,  5853, | , -3.4, 3590.4, 73.381, |, 0.0
6734.6, 138.7, | , 25.5, 0.0, 589.9, | ,  2000,  1928,  6000,  5846, | , -3.4, 3607.1, 73.612, |, 0.0
6735.6, 139.7, | , 25.5, 0.0, 586.4, | ,  2000,  1931,  6000,  5901, | , -3.4, 3589.5, 73.802, |, 0.0
6736.6, 138.7, | , 25.5, 0.0, 591.1, | ,  2000,  1934,  6000,  5827, | , -3.4, 3580.5, 72.953, |, 0.0
6737.7, 138.9, | , 25.5, 0.0, 591.0, | ,  2000,  1928,  6000,  5843, | , -3.4, 3534.2, 72.101, |, 0.0
6738.7, 139.0, | , 25.5, 0.0, 591.4, | ,  2000,  1933,  6000,  5897, | , -3.4, 3585.6, 73.702, |, 0.0
6739.7, 138.7, | , 25.5, 0.0, 590.0, | ,  2000,  1928,  6000,  5863, | , -3.4, 3591.6, 73.465, |, 0.0
6740.7, 139.3, | , 25.5, 0.0, 585.3, | ,  2000,  1930,  6000,  5811, | , -3.4, 3563.4, 72.415, |, 0.0
6741.7, 139.0, | , 25.5, 0.0, 591.3, | ,  2000,  1936,  6000,  5891, | , -3.4, 3564.2, 73.236, |, 0.0
6742.7, 139.0, | , 25.5, 0.0, 591.2, | ,  2000,  1925,  6000,  5818, | , -3.4, 3549.7, 72.156, |, 0.0
6743.7, 138.5, | , 25.5, 0.0, 590.9, | ,  2000,  1928,  6000,  5867, | , -3.4, 3605.8, 73.777, |, 0.0
6744.7, 138.8, | , 25.5, 0.0, 590.0, | ,  2000,  1932,  6000,  5872, | , -3.4, 3583.1, 73.411, |, 0.0
6745.7, 139.8, | , 25.5, 0.0, 585.2, | ,  2000,  1929,  6000,  5822, | , -3.4, 3548.4, 72.202, |, 0.0
6746.7, 139.9, | , 25.5, 0.0, 586.3, | ,  2000,  1933,  6000,  5900, | , -3.4, 3561.6, 73.235, |, 0.0
6747.8, 138.6, | , 25.5, 0.0, 591.0, | ,  2000,  1927,  6000,  5870, | , -3.4, 3527.4, 72.205, |, 0.0
6748.8, 138.9, | , 25.5, 0.0, 591.3, | ,  2000,  1925,  6000,  5831, | , -3.4, 3501.7, 71.302, |, 0.0
6749.8, 139.1, | , 25.5, 0.0, 591.0, | ,  2000,  1929,  6000,  5848, | , -3.4, 3563.4, 72.757, |, 0.0
6750.8, 138.7, | , 25.5, 0.0, 591.0, | ,  2000,  1934,  6000,  5859, | , -3.4, 3541.9, 72.461, |, 0.0
6751.8, 139.1, | , 25.5, 0.0, 585.9, | ,  2000,  1928,  6000,  5860, | , -3.4, 3559.9, 72.779, |, 0.0
6752.8, 138.9, | , 25.5, 0.0, 591.6, | ,  2000,  1924,  6000,  5863, | , -3.4, 3584.4, 73.274, |, 0.0
6753.8, 138.6, | , 25.5, 0.0, 591.0, | ,  2000,  1929,  6000,  5830, | , -3.4, 3506.0, 71.418, |, 0.0
6754.8, 138.9, | , 25.5, 0.0, 590.5, | ,  2000,  1928,  6000,  5913, | , -3.4, 3494.0, 71.930, |, 0.0
6755.8, 138.9, | , 25.5, 0.0, 591.2, | ,  2000,  1930,  6000,  5869, | , -3.4, 3520.5, 72.081, |, 0.0
6756.9, 139.8, | , 25.5, 0.0, 585.7, | ,  2000,  1923,  6000,  5860, | , -3.4, 3495.7, 71.428, |, 0.0
6757.9, 138.6, | , 25.5, 0.0, 590.8, | ,  2000,  1930,  6000,  5852, | , -3.4, 3517.1, 71.851, |, 0.0
6758.9, 138.9, | , 25.5, 0.0, 590.9, | ,  2000,  1929,  6000,  5853, | , -3.4, 3509.8, 71.708, |, 0.0
6759.9, 139.2, | , 25.5, 0.0, 590.1, | ,  2000,  1933,  6000,  5845, | , -3.4, 3518.8, 71.849, |, 0.0
6760.9, 138.4, | , 25.5, 0.0, 590.7, | ,  2000,  1924,  6000,  5830, | , -3.4, 3485.4, 70.954, |, 0.0
6761.9, 139.4, | , 25.5, 0.0, 584.6, | ,  2000,  1930,  6000,  5857, | , -3.4, 3485.4, 71.262, |, 0.0
6762.9, 139.8, | , 25.5, 0.0, 585.6, | ,  2000,  1921,  6000,  5835, | , -3.4, 3477.2, 70.807, |, 0.0
6763.9, 139.2, | , 25.5, 0.0, 590.8, | ,  2000,  1930,  6000,  5871, | , -3.4, 3470.0, 71.067, |, 0.0
6764.9, 138.8, | , 25.5, 0.0, 589.7, | ,  2000,  1926,  6000,  5836, | , -3.4, 3429.3, 69.883, |, 0.0
6766.0, 138.5, | , 25.5, 0.0, 590.7, | ,  2000,  1931,  6000,  5837, | , -3.4, 3446.0, 70.281, |, 0.0
6767.0, 139.1, | , 25.5, 0.0, 591.3, | ,  2000,  1930,  6000,  5880, | , -3.4, 3463.5, 71.019, |, 0.0
6768.0, 139.3, | , 25.5, 0.0, 585.4, | ,  2000,  1935,  6000,  5856, | , -3.4, 3437.8, 70.321, |, 0.0
6769.0, 138.5, | , 25.5, 0.0, 590.5, | ,  2000,  1931,  6000,  5852, | , -3.4, 3447.3, 70.438, |, 0.0
6770.0, 139.3, | , 25.5, 0.0, 589.8, | ,  2000,  1929,  6000,  5890, | , -3.4, 3472.5, 71.293, |, 0.0
6771.0, 138.7, | , 25.5, 0.0, 590.5, | ,  2000,  1931,  6000,  5893, | , -3.4, 3420.7, 70.268, |, 0.0
6772.0, 138.7, | , 25.5, 0.0, 590.5, | ,  2000,  1933,  6000,  5876, | , -3.4, 3414.7, 70.011, |, 0.0
6773.0, 139.9, | , 25.5, 0.0, 584.0, | ,  2000,  1925,  6000,  5856, | , -3.4, 3389.8, 69.260, |, 0.0
6774.0, 139.2, | , 25.5, 0.0, 590.8, | ,  2000,  1930,  6000,  5906, | , -3.4, 3431.4, 70.600, |, 0.0
6775.1, 138.8, | , 25.5, 0.0, 589.5, | ,  2000,  1927,  6000,  5878, | , -3.4, 3376.6, 69.192, |, 0.0
6776.1, 138.7, | , 25.5, 0.0, 590.9, | ,  2000,  1929,  6000,  5857, | , -3.4, 3394.1, 69.388, |, 0.0
6777.1, 139.0, | , 25.5, 0.0, 591.0, | ,  2000,  1929,  6000,  5850, | , -3.4, 3378.3, 69.002, |, 0.0
6778.1, 139.3, | , 25.5, 0.0, 584.6, | ,  2000,  1927,  6000,  5841, | , -3.4, 3373.6, 68.810, |, 0.0
6779.1, 139.4, | , 25.5, 0.0, 583.3, | ,  2000,  1931,  6000,  5856, | , -3.4, 3387.7, 69.267, |, 0.0
6780.1, 138.7, | , 25.5, 0.0, 589.8, | ,  2000,  1934,  6000,  5916, | , -3.4, 3362.0, 69.298, |, 0.0
6781.1, 138.9, | , 25.5, 0.0, 590.9, | ,  2000,  1926,  6000,  5853, | , -3.4, 3374.4, 68.924, |, 0.0
6782.1, 138.6, | , 25.5, 0.0, 590.7, | ,  2000,  1928,  6000,  5853, | , -3.4, 3347.4, 68.396, |, 0.0
6783.1, 138.5, | , 25.5, 0.0, 590.5, | ,  2000,  1929,  6000,  5841, | , -3.4, 3320.9, 67.748, |, 0.0
6784.1, 139.6, | , 25.5, 0.0, 585.6, | ,  2000,  1924,  6000,  5832, | , -3.4, 3332.0, 67.862, |, 0.0
6785.2, 139.3, | , 25.5, 0.0, 589.7, | ,  2000,  1932,  6000,  5889, | , -3.4, 3359.4, 68.990, |, 0.0
6786.2, 138.5, | , 25.5, 0.0, 590.6, | ,  2000,  1931,  6000,  5836, | , -3.4, 3274.2, 66.779, |, 0.0
6787.2, 139.0, | , 25.5, 0.0, 591.0, | ,  2000,  1929,  6000,  5892, | , -3.4, 3341.9, 68.633, |, 0.0
6788.2, 138.6, | , 25.5, 0.0, 590.6, | ,  2000,  1931,  6000,  5867, | , -3.4, 3329.0, 68.160, |, 0.0
6789.2, 139.4, | , 25.5, 0.0, 584.1, | ,  2000,  1926,  6000,  5832, | , -3.4, 3297.3, 67.174, |, 0.0
6790.2, 138.8, | , 25.5, 0.0, 589.9, | ,  2000,  1935,  6000,  5875, | , -3.4, 3327.7, 68.245, |, 0.0
6791.2, 139.0, | , 25.5, 0.0, 591.4, | ,  2000,  1931,  6000,  5908, | , -3.4, 3275.0, 67.415, |, 0.0
6792.2, 138.6, | , 25.5, 0.0, 590.6, | ,  2000,  1930,  6000,  5830, | , -3.4, 3274.6, 66.735, |, 0.0
6793.2, 138.4, | , 25.5, 0.0, 590.7, | ,  2000,  1927,  6000,  5817, | , -3.4, 3259.2, 66.277, |, 0.0
