Repository: jdhuang-csm/Ru-BCA

## Methods
* (BaO)<sub>x</sub>-(CaO)<sub>y</sub>-(Al<sub>2</sub>O<sub>3</sub>)<sub>1-x-y</sub> (BCA) catalyst supports were synthesized via sol-gel and solid-state methods. 
* Ru/BCA catalysts were prepared via incipient wetness impregnation to achieve 1 wt. % Ru loading.
* Ammonia synthesis rates were measured for Ru/BCA catalysts in a packed-bed reactor at 480-600<sup>o</sup>C, 10 bar, and space velocities up to 1.3 x 10<sup>6</sup> ml g<sub>cat</sub><sup>-1</sup> h<sup>-1</sup>.
* A machine learning (ML) model was employed to improve understanding of the behavior of Ru/BCA catalysts.
* A microkinetic model was developed to describe the best-performing catalyst.

File: data/init_files_Cadigan/BCA723.txt (part 17 of 46)
********** Start test **********
Elapsed time, Pressure, | , LJtemp(C), Inner-Temp, Outer-Temp, | , N2-set, N2-flow, H2-set, H2-flow, | , pH, NH3_ppm, NH3_Prod_rate, |, In222Temp
6386.6, 138.5, | , 24.9, 0.0, 580.2, | ,  1000,   957,  3000,  2935, | , -3.4, 4575.8, 43.704, |, 0.0
6387.6, 139.1, | , 24.9, 0.0, 581.0, | ,  1000,   951,  3000,  2933, | , -3.4, 4593.3, 43.784, |, 0.0
6388.6, 139.8, | , 24.9, 0.0, 575.0, | ,  1000,   951,  3000,  2929, | , -3.4, 4583.9, 43.650, |, 0.0
6389.6, 138.7, | , 25.0, 0.0, 580.1, | ,  1000,   960,  3000,  2922, | , -3.4, 4576.2, 43.589, |, 0.0
6390.6, 138.3, | , 24.9, 0.0, 580.8, | ,  1000,   956,  3000,  2912, | , -3.4, 4579.6, 43.473, |, 0.0
6391.7, 138.4, | , 24.9, 0.0, 581.2, | ,  1000,   957,  3000,  2933, | , -3.4, 4586.5, 43.786, |, 0.0
6392.7, 139.0, | , 24.9, 0.0, 580.9, | ,  1000,   947,  3000,  2930, | , -3.4, 4576.2, 43.548, |, 0.0
6393.7, 138.6, | , 24.9, 0.0, 580.9, | ,  1000,   961,  3000,  2951, | , -3.4, 4566.8, 43.848, |, 0.0
6394.7, 140.0, | , 24.9, 0.0, 573.5, | ,  1000,   954,  3000,  2943, | , -3.4, 4578.4, 43.789, |, 0.0
6395.7, 138.7, | , 24.9, 0.0, 581.4, | ,  1000,   949,  3000,  2894, | , -3.4, 4585.2, 43.246, |, 0.0
6396.7, 138.4, | , 24.9, 0.0, 580.8, | ,  1000,   954,  3000,  2943, | , -3.4, 4574.5, 43.748, |, 0.0
6397.7, 138.6, | , 24.9, 0.0, 580.8, | ,  1000,   956,  3000,  2941, | , -3.4, 4573.6, 43.744, |, 0.0
6398.7, 139.0, | , 24.9, 0.0, 581.2, | ,  1000,   959,  3000,  2950, | , -3.4, 4569.4, 43.832, |, 0.0
6399.7, 139.5, | , 24.9, 0.0, 573.2, | ,  1000,   948,  3000,  2892, | , -3.4, 4590.8, 43.254, |, 0.0
6400.8, 138.5, | , 25.0, 0.0, 580.8, | ,  1000,   958,  3000,  2919, | , -3.4, 4578.8, 43.573, |, 0.0
6401.8, 139.3, | , 24.9, 0.0, 573.8, | ,  1000,   952,  3000,  2921, | , -3.4, 4572.4, 43.459, |, 0.0
6402.8, 139.3, | , 24.9, 0.0, 580.7, | ,  1000,   955,  3000,  2916, | , -3.4, 4587.8, 43.587, |, 0.0
6403.8, 139.0, | , 24.9, 0.0, 578.2, | ,  1000,   959,  3000,  2926, | , -3.4, 4584.3, 43.704, |, 0.0
6404.8, 139.5, | , 24.9, 0.0, 570.0, | ,  1000,   954,  3000,  2930, | , -3.4, 4579.6, 43.659, |, 0.0
6405.8, 139.7, | , 24.9, 0.0, 573.5, | ,  1000,   955,  3000,  2919, | , -3.4, 4588.6, 43.634, |, 0.0
6406.8, 139.6, | , 24.9, 0.0, 575.4, | ,  1000,   955,  3000,  2929, | , -3.4, 4586.1, 43.722, |, 0.0
6407.8, 138.6, | , 24.9, 0.0, 576.8, | ,  1000,   956,  3000,  2926, | , -3.4, 4590.8, 43.745, |, 0.0
6408.8, 139.5, | , 24.9, 0.0, 580.5, | ,  1000,   959,  3000,  2929, | , -3.4, 4583.5, 43.731, |, 0.0
6409.8, 138.6, | , 24.9, 0.0, 576.0, | ,  1000,   952,  3000,  2913, | , -3.4, 4568.1, 43.333, |, 0.0
6410.9, 140.1, | , 24.9, 0.0, 568.5, | ,  1000,   951,  3000,  2944, | , -3.4, 4589.5, 43.880, |, 0.0
6411.9, 139.2, | , 24.9, 0.0, 575.3, | ,  1000,   954,  3000,  2926, | , -3.4, 4574.9, 43.563, |, 0.0
6412.9, 139.3, | , 24.9, 0.0, 577.7, | ,  1000,   957,  3000,  2914, | , -3.4, 4559.9, 43.323, |, 0.0
6413.9, 138.4, | , 25.0, 0.0, 584.2, | ,  1000,   958,  3000,  2925, | , -3.4, 4560.4, 43.457, |, 0.0
6414.9, 138.1, | , 25.0, 0.0, 584.1, | ,  1000,   956,  3000,  2920, | , -3.4, 4568.1, 43.452, |, 0.0
6415.9, 139.1, | , 24.9, 0.0, 577.1, | ,  1000,   955,  3000,  2944, | , -3.4, 4584.3, 43.867, |, 0.0
6416.9, 138.5, | , 25.0, 0.0, 584.1, | ,  1000,   950,  3000,  2912, | , -3.4, 4570.2, 43.320, |, 0.0
6417.9, 138.2, | , 25.0, 0.0, 583.8, | ,  1000,   956,  3000,  2951, | , -3.4, 4599.3, 44.099, |, 0.0
6418.9, 138.2, | , 25.0, 0.0, 583.8, | ,  1000,   955,  3000,  2931, | , -3.4, 4576.2, 43.639, |, 0.0
6419.9, 138.6, | , 25.0, 0.0, 584.5, | ,  1000,   953,  3000,  2933, | , -3.4, 4570.2, 43.594, |, 0.0
6421.0, 139.0, | , 24.9, 0.0, 578.6, | ,  1000,   954,  3000,  2946, | , -3.4, 4570.2, 43.739, |, 0.0
6422.0, 138.4, | , 25.0, 0.0, 583.1, | ,  1000,   953,  3000,  2940, | , -3.4, 4568.1, 43.645, |, 0.0
6423.0, 138.1, | , 25.0, 0.0, 584.0, | ,  1000,   952,  3000,  2922, | , -3.4, 4565.9, 43.403, |, 0.0
6424.0, 138.3, | , 25.0, 0.0, 584.2, | ,  1000,   954,  3000,  2899, | , -3.4, 4595.9, 43.450, |, 0.0
6425.0, 138.1, | , 25.0, 0.0, 584.1, | ,  1000,   951,  3000,  2949, | , -3.4, 4589.9, 43.938, |, 0.0
6426.0, 138.0, | , 25.0, 0.0, 584.3, | ,  1000,   949,  3000,  2943, | , -3.4, 4579.6, 43.748, |, 0.0
6427.0, 138.9, | , 25.0, 0.0, 577.9, | ,  1000,   955,  3000,  2944, | , -3.4, 4566.8, 43.691, |, 0.0
6428.0, 138.7, | , 25.0, 0.0, 584.8, | ,  1000,   960,  3000,  2955, | , -3.4, 4556.9, 43.784, |, 0.0
6429.0, 138.3, | , 25.0, 0.0, 584.3, | ,  1000,   952,  3000,  2934, | , -3.4, 4589.9, 43.772, |, 0.0
6430.1, 138.5, | , 25.0, 0.0, 584.6, | ,  1000,   952,  3000,  2918, | , -3.4, 4584.3, 43.542, |, 0.0
6431.1, 138.4, | , 25.0, 0.0, 584.4, | ,  1000,   956,  3000,  2929, | , -3.4, 4588.2, 43.749, |, 0.0
6432.1, 139.2, | , 25.0, 0.0, 576.8, | ,  1000,   953,  3000,  2928, | , -3.4, 4589.5, 43.708, |, 0.0
6433.1, 138.2, | , 25.0, 0.0, 584.1, | ,  1000,   958,  3000,  2933, | , -3.4, 4569.4, 43.634, |, 0.0
6434.1, 138.6, | , 25.0, 0.0, 584.8, | ,  1000,   951,  3000,  2927, | , -3.4, 4568.5, 43.482, |, 0.0
6435.1, 138.5, | , 25.0, 0.0, 584.4, | ,  1000,   961,  3000,  2935, | , -3.4, 4569.8, 43.693, |, 0.0
6436.1, 138.1, | , 25.0, 0.0, 584.3, | ,  1000,   944,  3000,  2927, | , -3.4, 4558.6, 43.315, |, 0.0
6437.1, 139.3, | , 24.9, 0.0, 579.1, | ,  1000,   950,  3000,  2918, | , -3.4, 4559.9, 43.288, |, 0.0
6438.1, 138.7, | , 25.0, 0.0, 583.7, | ,  1000,   951,  3000,  2941, | , -3.4, 4560.8, 43.568, |, 0.0
6439.1, 138.0, | , 25.0, 0.0, 583.7, | ,  1000,   955,  3000,  2900, | , -3.4, 4557.8, 43.120, |, 0.0
6440.2, 138.0, | , 25.0, 0.0, 584.4, | ,  1000,   954,  3000,  2920, | , -3.4, 4558.6, 43.345, |, 0.0
6441.2, 138.4, | , 25.0, 0.0, 584.6, | ,  1000,   955,  3000,  2933, | , -3.4, 4559.9, 43.513, |, 0.0
6442.2, 138.0, | , 25.0, 0.0, 584.5, | ,  1000,   951,  3000,  2920, | , -3.4, 4566.4, 43.386, |, 0.0
6443.2, 139.0, | , 24.9, 0.0, 578.3, | ,  1000,   948,  3000,  2936, | , -3.4, 4568.1, 43.537, |, 0.0
6444.2, 138.0, | , 25.0, 0.0, 584.2, | ,  1000,   952,  3000,  2928, | , -3.4, 4565.1, 43.469, |, 0.0
6445.2, 138.6, | , 25.0, 0.0, 584.8, | ,  1000,   958,  3000,  2934, | , -3.4, 4568.1, 43.636, |, 0.0
6446.2, 139.3, | , 25.0, 0.0, 576.6, | ,  1000,   949,  3000,  2946, | , -3.4, 4574.1, 43.723, |, 0.0
6447.2, 138.5, | , 25.0, 0.0, 581.6, | ,  1000,   949,  3000,  2925, | , -3.4, 4571.5, 43.459, |, 0.0
6448.2, 139.9, | , 25.0, 0.0, 574.4, | ,  1000,   949,  3000,  2929, | , -3.4, 4570.2, 43.495, |, 0.0
6449.3, 138.4, | , 25.0, 0.0, 581.7, | ,  1000,   955,  3000,  2944, | , -3.4, 4559.5, 43.641, |, 0.0
6450.3, 138.3, | , 25.0, 0.0, 581.5, | ,  1000,   948,  3000,  2928, | , -3.4, 4560.4, 43.379, |, 0.0
6451.3, 138.8, | , 24.9, 0.0, 582.2, | ,  1000,   952,  3000,  2934, | , -3.4, 4558.2, 43.475, |, 0.0
6452.3, 138.9, | , 25.0, 0.0, 581.7, | ,  1000,   956,  3000,  2937, | , -3.4, 4583.1, 43.796, |, 0.0
6453.3, 139.5, | , 25.0, 0.0, 574.9, | ,  1000,   954,  3000,  2935, | , -3.4, 4556.1, 43.481, |, 0.0
6454.3, 139.2, | , 25.0, 0.0, 580.3, | ,  1000,   957,  3000,  2920, | , -3.4, 4563.8, 43.425, |, 0.0
6455.3, 138.9, | , 25.0, 0.0, 581.6, | ,  1000,   955,  3000,  2926, | , -3.4, 4561.6, 43.439, |, 0.0
6456.3, 138.4, | , 25.0, 0.0, 581.1, | ,  1000,   954,  3000,  2926, | , -3.4, 4557.8, 43.404, |, 0.0
6457.3, 138.4, | , 25.0, 0.0, 581.3, | ,  1000,   955,  3000,  2932, | , -3.4, 4568.9, 43.586, |, 0.0
6458.4, 139.0, | , 25.0, 0.0, 581.9, | ,  1000,   961,  3000,  2947, | , -3.4, 4581.8, 43.940, |, 0.0
6459.4, 139.6, | , 25.0, 0.0, 574.2, | ,  1000,   954,  3000,  2943, | , -3.4, 4557.8, 43.589, |, 0.0
6460.4, 138.7, | , 25.0, 0.0, 581.4, | ,  1000,   957,  3000,  2927, | , -3.4, 4556.5, 43.436, |, 0.0
6461.4, 139.1, | , 25.0, 0.0, 581.9, | ,  1000,   958,  3000,  2922, | , -3.4, 4557.4, 43.398, |, 0.0
6462.4, 139.1, | , 25.0, 0.0, 581.7, | ,  1000,   956,  3000,  2926, | , -3.4, 4575.8, 43.599, |, 0.0
6463.4, 138.6, | , 25.0, 0.0, 581.8, | ,  1000,   952,  3000,  2938, | , -3.4, 4566.4, 43.597, |, 0.0
6464.4, 139.4, | , 24.9, 0.0, 574.1, | ,  1000,   951,  3000,  2881, | , -3.4, 4567.2, 42.952, |, 0.0
6465.4, 138.7, | , 25.0, 0.0, 582.1, | ,  1000,   955,  3000,  2922, | , -3.4, 4579.6, 43.581, |, 0.0
6466.4, 138.4, | , 25.0, 0.0, 582.0, | ,  1000,   955,  3000,  2922, | , -3.4, 4566.8, 43.456, |, 0.0
6467.5, 138.6, | , 25.0, 0.0, 581.8, | ,  1000,   960,  3000,  2958, | , -3.4, 4593.3, 44.161, |, 0.0
6468.5, 139.0, | , 25.0, 0.0, 582.5, | ,  1000,   952,  3000,  2922, | , -3.4, 4590.3, 43.641, |, 0.0
6469.5, 139.7, | , 25.0, 0.0, 576.7, | ,  1000,   945,  3000,  2932, | , -3.4, 4551.4, 43.306, |, 0.0
6470.5, 138.5, | , 25.0, 0.0, 580.9, | ,  1000,   953,  3000,  2905, | , -3.4, 4580.5, 43.369, |, 0.0
6471.5, 138.9, | , 25.0, 0.0, 581.6, | ,  1000,   959,  3000,  2919, | , -3.4, 4575.4, 43.551, |, 0.0
6472.5, 138.9, | , 25.0, 0.0, 582.2, | ,  1000,   956,  3000,  2931, | , -3.4, 4590.8, 43.791, |, 0.0
6473.5, 138.6, | , 25.0, 0.0, 581.6, | ,  1000,   957,  3000,  2939, | , -3.4, 4559.5, 43.593, |, 0.0
6474.5, 138.5, | , 25.0, 0.0, 581.7, | ,  1000,   953,  3000,  2927, | , -3.4, 4583.5, 43.646, |, 0.0
6475.5, 139.7, | , 25.0, 0.0, 575.5, | ,  1000,   956,  3000,  2927, | , -3.4, 4574.1, 43.592, |, 0.0
6476.6, 139.0, | , 25.0, 0.0, 581.9, | ,  1000,   959,  3000,  2955, | , -3.4, 4562.9, 43.831, |, 0.0
6477.6, 138.7, | , 25.0, 0.0, 582.0, | ,  1000,   952,  3000,  2943, | , -3.4, 4560.8, 43.597, |, 0.0
6478.6, 139.0, | , 25.0, 0.0, 582.4, | ,  1000,   949,  3000,  2924, | , -3.4, 4579.6, 43.531, |, 0.0
6479.6, 138.9, | , 25.0, 0.0, 582.3, | ,  1000,   946,  3000,  2934, | , -3.4, 4564.2, 43.465, |, 0.0
6480.6, 139.4, | , 25.0, 0.0, 574.2, | ,  1000,   949,  3000,  2905, | , -3.4, 4564.6, 43.173, |, 0.0
6481.6, 138.3, | , 25.0, 0.0, 582.2, | ,  1000,   953,  3000,  2935, | , -3.4, 4559.9, 43.514, |, 0.0
6482.6, 138.4, | , 25.0, 0.0, 582.2, | ,  1000,   955,  3000,  2937, | , -3.4, 4559.1, 43.550, |, 0.0
6483.6, 138.5, | , 25.0, 0.0, 582.2, | ,  1000,   948,  3000,  2954, | , -3.4, 4576.2, 43.825, |, 0.0
6484.6, 138.4, | , 25.0, 0.0, 582.4, | ,  1000,   954,  3000,  2931, | , -3.4, 4565.9, 43.538, |, 0.0
6485.7, 139.5, | , 25.0, 0.0, 575.7, | ,  1000,   952,  3000,  2937, | , -3.4, 4560.4, 43.525, |, 0.0
6486.7, 139.2, | , 25.0, 0.0, 581.5, | ,  1000,   957,  3000,  2958, | , -3.4, 4571.1, 43.923, |, 0.0
6487.7, 138.6, | , 25.0, 0.0, 582.3, | ,  1000,   956,  3000,  2916, | , -3.4, 4567.2, 43.399, |, 0.0
6488.7, 138.4, | , 25.0, 0.0, 582.4, | ,  1000,   953,  3000,  2913, | , -3.4, 4557.8, 43.243, |, 0.0
6489.7, 138.8, | , 25.0, 0.0, 582.5, | ,  1000,   957,  3000,  2917, | , -3.4, 4567.2, 43.426, |, 0.0
6490.7, 138.4, | , 25.0, 0.0, 582.2, | ,  1000,   950,  3000,  2948, | , -3.4, 4566.8, 43.689, |, 0.0
6491.7, 139.4, | , 25.0, 0.0, 574.8, | ,  1000,   955,  3000,  2915, | , -3.4, 4564.6, 43.352, |, 0.0
6492.7, 138.8, | , 25.0, 0.0, 582.4, | ,  1000,   954,  3000,  2938, | , -3.4, 4567.6, 43.630, |, 0.0
6493.7, 139.0, | , 25.0, 0.0, 582.6, | ,  1000,   960,  3000,  2947, | , -3.4, 4567.2, 43.787, |, 0.0
6494.8, 138.6, | , 25.0, 0.0, 581.5, | ,  1000,   948,  3000,  2921, | , -3.4, 4578.8, 43.470, |, 0.0
6495.8, 138.4, | , 25.0, 0.0, 582.7, | ,  1000,   957,  3000,  2921, | , -3.4, 4579.2, 43.580, |, 0.0
6496.8, 139.9, | , 25.0, 0.0, 575.1, | ,  1000,   952,  3000,  2898, | , -3.4, 4587.3, 43.343, |, 0.0
6497.8, 138.5, | , 25.0, 0.0, 582.5, | ,  1000,   954,  3000,  2932, | , -3.4, 4561.6, 43.506, |, 0.0
6498.8, 138.5, | , 25.0, 0.0, 582.4, | ,  1000,   953,  3000,  2936, | , -3.4, 4556.1, 43.486, |, 0.0
6499.8, 138.4, | , 25.0, 0.0, 582.5, | ,  1000,   955,  3000,  2929, | , -3.4, 4557.8, 43.457, |, 0.0
6500.8, 138.7, | , 25.0, 0.0, 582.4, | ,  1000,   958,  3000,  2950, | , -3.4, 4560.4, 43.739, |, 0.0
6501.8, 139.3, | , 25.0, 0.0, 576.6, | ,  1000,   949,  3000,  2922, | , -3.4, 4570.6, 43.421, |, 0.0
6502.8, 139.1, | , 25.0, 0.0, 582.0, | ,  1000,   958,  3000,  2933, | , -3.4, 4581.8, 43.757, |, 0.0
6503.8, 139.1, | , 25.0, 0.0, 582.8, | ,  1000,   955,  3000,  2946, | , -3.4, 4565.9, 43.709, |, 0.0
6504.9, 138.5, | , 25.0, 0.0, 582.7, | ,  1000,   949,  3000,  2909, | , -3.4, 4561.2, 43.189, |, 0.0
6505.9, 138.5, | , 25.0, 0.0, 582.5, | ,  1000,   954,  3000,  2930, | , -3.4, 4558.2, 43.456, |, 0.0
6506.9, 138.9, | , 25.0, 0.0, 582.8, | ,  1000,   947,  3000,  2938, | , -3.4, 4579.2, 43.662, |, 0.0
6507.9, 139.5, | , 25.0, 0.0, 575.0, | ,  1000,   953,  3000,  2926, | , -3.4, 4560.4, 43.409, |, 0.0
6508.9, 138.5, | , 25.0, 0.0, 582.4, | ,  1000,   958,  3000,  2929, | , -3.4, 4559.5, 43.498, |, 0.0
6509.9, 138.9, | , 25.0, 0.0, 582.9, | ,  1000,   952,  3000,  2952, | , -3.4, 476.8, 4.587, |, 0.0
6510.9, 139.0, | , 25.0, 0.0, 582.8, | ,  1000,   956,  3000,  2921, | , -3.4, 586.1, 5.599, |, 0.0
6511.9, 138.5, | , 25.0, 0.0, 582.9, | ,  1000,   955,  3000,  2912, | , -3.4, 652.1, 6.213, |, 0.0
6512.9, 139.4, | , 25.0, 0.0, 575.1, | ,  1000,   945,  3000,  2915, | , -3.4, 734.8, 6.987, |, 0.0
6514.0, 138.9, | , 25.0, 0.0, 582.4, | ,  1000,   955,  3000,  2933, | , -3.4, 804.2, 7.701, |, 0.0
6515.0, 139.0, | , 25.0, 0.0, 583.0, | ,  1000,   961,  3000,  2941, | , -3.4, 883.9, 8.496, |, 0.0
6516.0, 138.5, | , 25.0, 0.0, 582.7, | ,  1000,   952,  3000,  2913, | , -3.4, 962.3, 9.160, |, 0.0
6517.0, 138.8, | , 25.0, 0.0, 582.8, | ,  1000,   956,  3000,  2911, | , -3.4, 1011.5, 9.634, |, 0.0
6518.0, 139.6, | , 25.0, 0.0, 577.3, | ,  1000,   951,  3000,  2914, | , -3.4, 1070.2, 10.189, |, 0.0
6519.0, 138.7, | , 25.0, 0.0, 581.9, | ,  1000,   958,  3000,  2944, | , -3.4, 1150.8, 11.056, |, 0.0
6520.0, 138.6, | , 25.0, 0.0, 582.6, | ,  1000,   959,  3000,  2939, | , -3.4, 1240.3, 11.904, |, 0.0
6521.0, 139.0, | , 25.0, 0.0, 583.0, | ,  1000,   955,  3000,  2941, | , -3.4, 1320.0, 12.663, |, 0.0
6522.0, 138.6, | , 25.0, 0.0, 582.5, | ,  1000,   955,  3000,  2932, | , -3.4, 1396.3, 13.360, |, 0.0
6523.0, 138.5, | , 25.0, 0.0, 582.5, | ,  1000,   955,  3000,  2918, | , -3.4, 1462.7, 13.947, |, 0.0
6524.1, 139.8, | , 25.0, 0.0, 576.3, | ,  1000,   953,  3000,  2921, | , -3.4, 1534.7, 14.633, |, 0.0
6525.1, 138.3, | , 25.0, 0.0, 582.7, | ,  1000,   956,  3000,  2904, | , -3.4, 1613.9, 15.336, |, 0.0
6526.1, 138.4, | , 25.0, 0.0, 582.8, | ,  1000,   950,  3000,  2930, | , -3.4, 1706.0, 16.295, |, 0.0
6527.1, 138.4, | , 25.0, 0.0, 582.6, | ,  1000,   957,  3000,  2919, | , -3.4, 1780.2, 16.984, |, 0.0
6528.1, 139.1, | , 25.0, 0.0, 582.8, | ,  1000,   955,  3000,  2952, | , -3.4, 1848.3, 17.775, |, 0.0
6529.1, 139.6, | , 25.0, 0.0, 574.4, | ,  1000,   949,  3000,  2920, | , -3.4, 1913.4, 18.219, |, 0.0
6530.1, 138.5, | , 25.0, 0.0, 582.2, | ,  1000,   955,  3000,  2915, | , -3.4, 1999.1, 19.035, |, 0.0
6531.1, 138.4, | , 25.0, 0.0, 582.2, | ,  1000,   959,  3000,  2939, | , -3.4, 2083.9, 19.983, |, 0.0
6532.1, 139.0, | , 25.0, 0.0, 582.8, | ,  1000,   953,  3000,  2931, | , -3.4, 2147.8, 20.524, |, 0.0
6533.2, 138.6, | , 25.0, 0.0, 583.0, | ,  1000,   953,  3000,  2937, | , -3.4, 2218.5, 21.225, |, 0.0
6534.2, 139.4, | , 25.0, 0.0, 576.3, | ,  1000,   950,  3000,  2915, | , -3.4, 2311.9, 21.979, |, 0.0
6535.2, 139.1, | , 25.0, 0.0, 581.9, | ,  1000,   949,  3000,  2935, | , -3.4, 2361.6, 22.558, |, 0.0
6536.2, 138.5, | , 25.0, 0.0, 582.9, | ,  1000,   959,  3000,  2911, | , -3.4, 2435.7, 23.183, |, 0.0
6537.2, 138.6, | , 25.0, 0.0, 582.9, | ,  1000,   955,  3000,  2934, | , -3.4, 2504.7, 23.959, |, 0.0
6538.2, 139.0, | , 25.0, 0.0, 583.2, | ,  1000,   956,  3000,  2932, | , -3.4, 2584.4, 24.709, |, 0.0
6539.2, 138.8, | , 25.0, 0.0, 582.4, | ,  1000,   955,  3000,  2941, | , -3.4, 2681.6, 25.694, |, 0.0
6540.2, 139.7, | , 25.0, 0.0, 575.1, | ,  1000,   954,  3000,  2914, | , -3.4, 2744.6, 26.099, |, 0.0
6541.2, 138.6, | , 25.0, 0.0, 583.1, | ,  1000,   958,  3000,  2929, | , -3.4, 2823.4, 26.982, |, 0.0
6542.3, 138.9, | , 25.0, 0.0, 583.2, | ,  1000,   955,  3000,  2919, | , -3.4, 2907.8, 27.693, |, 0.0
6543.3, 138.5, | , 25.0, 0.0, 583.2, | ,  1000,   954,  3000,  2911, | , -3.4, 2957.1, 28.091, |, 0.0
6544.3, 138.6, | , 25.0, 0.0, 583.3, | ,  1000,   960,  3000,  2929, | , -3.4, 3032.1, 28.989, |, 0.0
6545.3, 139.9, | , 25.0, 0.0, 575.8, | ,  1000,   944,  3000,  2884, | , -3.4, 3079.2, 28.978, |, 0.0
6546.3, 138.5, | , 25.0, 0.0, 583.4, | ,  1000,   954,  3000,  2931, | , -3.4, 3152.5, 30.097, |, 0.0
6547.3, 138.4, | , 25.0, 0.0, 583.2, | ,  1000,   949,  3000,  2918, | , -3.4, 3226.6, 30.661, |, 0.0
6548.3, 138.7, | , 25.0, 0.0, 583.4, | ,  1000,   957,  3000,  2956, | , -3.4, 3275.0, 31.491, |, 0.0
6549.3, 139.0, | , 25.0, 0.0, 583.5, | ,  1000,   950,  3000,  2926, | , -3.4, 3349.1, 31.897, |, 0.0
6550.3, 139.4, | , 25.0, 0.0, 577.8, | ,  1000,   955,  3000,  2948, | , -3.4, 3357.7, 32.201, |, 0.0
6551.4, 139.0, | , 25.0, 0.0, 582.7, | ,  1000,   951,  3000,  2931, | , -3.4, 3437.0, 32.783, |, 0.0
6552.4, 139.0, | , 25.0, 0.0, 583.5, | ,  1000,   956,  3000,  2935, | , -3.4, 3508.1, 33.536, |, 0.0
6553.4, 138.5, | , 25.0, 0.0, 583.5, | ,  1000,   949,  3000,  2928, | , -3.4, 3584.8, 34.138, |, 0.0
6554.4, 138.5, | , 25.0, 0.0, 583.7, | ,  1000,   953,  3000,  2920, | , -3.4, 3621.2, 34.452, |, 0.0
6555.4, 138.4, | , 25.0, 0.0, 583.5, | ,  1000,   955,  3000,  2933, | , -3.4, 3663.6, 34.992, |, 0.0
6556.4, 139.8, | , 25.0, 0.0, 576.5, | ,  1000,   956,  3000,  2900, | , -3.4, 3739.5, 35.418, |, 0.0
6557.4, 138.3, | , 25.0, 0.0, 583.6, | ,  1000,   956,  3000,  2926, | , -3.4, 3775.4, 36.002, |, 0.0
6558.4, 138.9, | , 25.0, 0.0, 583.8, | ,  1000,   956,  3000,  2937, | , -3.4, 3841.0, 36.726, |, 0.0
6559.4, 138.8, | , 25.0, 0.0, 584.0, | ,  1000,   952,  3000,  2930, | , -3.4, 3911.7, 37.292, |, 0.0
6560.5, 138.4, | , 25.0, 0.0, 583.5, | ,  1000,   953,  3000,  2913, | , -3.4, 3932.7, 37.333, |, 0.0
6561.5, 139.5, | , 25.0, 0.0, 576.6, | ,  1000,   949,  3000,  2920, | , -3.4, 3975.1, 37.769, |, 0.0
6562.5, 139.0, | , 25.0, 0.0, 583.9, | ,  1000,   955,  3000,  2942, | , -3.4, 4026.5, 38.530, |, 0.0
6563.5, 138.4, | , 25.0, 0.0, 583.5, | ,  1000,   949,  3000,  2923, | , -3.4, 4088.2, 38.871, |, 0.0
6564.5, 138.5, | , 25.0, 0.0, 583.6, | ,  1000,   952,  3000,  2918, | , -3.4, 4113.5, 39.091, |, 0.0
6565.5, 138.5, | , 25.0, 0.0, 583.7, | ,  1000,   949,  3000,  2922, | , -3.4, 4165.3, 39.590, |, 0.0
6566.5, 139.8, | , 25.0, 0.0, 578.4, | ,  1000,   955,  3000,  2933, | , -3.4, 4183.3, 39.935, |, 0.0
6567.5, 138.6, | , 25.0, 0.0, 582.8, | ,  1000,   954,  3000,  2918, | , -3.4, 4221.5, 40.129, |, 0.0
6568.5, 138.4, | , 25.0, 0.0, 584.1, | ,  1000,   960,  3000,  2926, | , -3.4, 4272.4, 40.761, |, 0.0
6569.5, 138.9, | , 25.0, 0.0, 584.1, | ,  1000,   961,  3000,  2933, | , -3.4, 4286.6, 40.968, |, 0.0
6570.6, 138.8, | , 25.0, 0.0, 583.9, | ,  1000,   951,  3000,  2919, | , -3.4, 4316.1, 41.011, |, 0.0
6571.6, 138.5, | , 25.0, 0.0, 584.0, | ,  1000,   953,  3000,  2922, | , -3.4, 4341.8, 41.296, |, 0.0
6572.6, 140.1, | , 25.0, 0.0, 576.8, | ,  1000,   955,  3000,  2930, | , -3.4, 4382.6, 41.795, |, 0.0
6573.6, 139.0, | , 25.0, 0.0, 584.1, | ,  1000,   956,  3000,  2926, | , -3.4, 4391.5, 41.843, |, 0.0
6574.6, 138.5, | , 25.0, 0.0, 584.0, | ,  1000,   954,  3000,  2917, | , -3.4, 4447.2, 42.252, |, 0.0
6575.6, 138.8, | , 25.0, 0.0, 583.9, | ,  1000,   952,  3000,  2896, | , -3.4, 4461.4, 42.137, |, 0.0
6576.6, 138.5, | , 25.0, 0.0, 583.6, | ,  1000,   956,  3000,  2929, | , -3.4, 4465.2, 42.580, |, 0.0
6577.6, 139.6, | , 25.0, 0.0, 576.3, | ,  1000,   952,  3000,  2930, | , -3.4, 4486.7, 42.756, |, 0.0
6578.7, 138.6, | , 25.0, 0.0, 583.9, | ,  1000,   959,  3000,  2910, | , -3.4, 4528.2, 42.996, |, 0.0
6579.7, 139.2, | , 25.0, 0.0, 584.4, | ,  1000,   953,  3000,  2967, | , -3.4, 4520.1, 43.488, |, 0.0
6580.7, 138.5, | , 25.0, 0.0, 584.0, | ,  1000,   954,  3000,  2894, | , -3.4, 4535.5, 42.829, |, 0.0
6581.7, 138.5, | , 25.0, 0.0, 583.4, | ,  1000,   955,  3000,  2937, | , -3.4, 4542.4, 43.383, |, 0.0
6582.7, 139.7, | , 25.0, 0.0, 579.0, | ,  1000,   952,  3000,  2907, | , -3.4, 4568.9, 43.270, |, 0.0
6583.7, 138.6, | , 25.0, 0.0, 583.4, | ,  1000,   961,  3000,  2935, | , -3.4, 4594.2, 43.925, |, 0.0
6584.7, 138.5, | , 25.0, 0.0, 583.9, | ,  1000,   954,  3000,  2907, | , -3.4, 4607.1, 43.657, |, 0.0
6585.7, 138.4, | , 25.0, 0.0, 584.0, | ,  1000,   958,  3000,  2932, | , -3.4, 4591.2, 43.826, |, 0.0
6586.7, 138.9, | , 25.0, 0.0, 584.7, | ,  1000,   959,  3000,  2950, | , -3.4, 4598.9, 44.122, |, 0.0
6587.8, 138.5, | , 25.0, 0.0, 583.9, | ,  1000,   949,  3000,  2922, | , -3.4, 4635.8, 44.039, |, 0.0
6588.8, 139.4, | , 25.0, 0.0, 578.0, | ,  1000,   952,  3000,  2918, | , -3.4, 4604.5, 43.727, |, 0.0
6589.8, 138.5, | , 25.0, 0.0, 584.1, | ,  1000,   959,  3000,  2932, | , -3.4, 4613.5, 44.048, |, 0.0
6590.8, 138.6, | , 25.0, 0.0, 584.3, | ,  1000,   959,  3000,  2928, | , -3.4, 4651.6, 44.373, |, 0.0
6591.8, 138.4, | , 25.0, 0.0, 584.4, | ,  1000,   947,  3000,  2898, | , -3.4, 4663.6, 43.999, |, 0.0
6592.8, 138.7, | , 25.0, 0.0, 584.5, | ,  1000,   952,  3000,  2904, | , -3.4, 4631.5, 43.833, |, 0.0
6593.8, 139.6, | , 25.0, 0.0, 577.2, | ,  1000,   953,  3000,  2938, | , -3.4, 4640.5, 44.315, |, 0.0
6594.8, 138.4, | , 25.0, 0.0, 584.6, | ,  1000,   952,  3000,  2922, | , -3.4, 4647.8, 44.177, |, 0.0
6595.8, 138.5, | , 25.0, 0.0, 584.3, | ,  1000,   956,  3000,  2922, | , -3.4, 4634.9, 44.112, |, 0.0
6596.8, 138.9, | , 25.0, 0.0, 584.9, | ,  1000,   957,  3000,  2921, | , -3.4, 4642.2, 44.181, |, 0.0
6597.9, 138.5, | , 25.0, 0.0, 583.5, | ,  1000,   961,  3000,  2918, | , -3.4, 4632.3, 44.107, |, 0.0
6598.9, 139.3, | , 25.0, 0.0, 578.8, | ,  1000,   953,  3000,  2929, | , -3.4, 4646.5, 44.264, |, 0.0
6599.9, 139.2, | , 25.0, 0.0, 583.6, | ,  1000,   958,  3000,  2926, | , -3.4, 4654.6, 44.356, |, 0.0
6600.9, 138.8, | , 25.0, 0.0, 584.4, | ,  1000,   950,  3000,  2905, | , -3.4, 4641.8, 43.910, |, 0.0
6601.9, 138.5, | , 25.0, 0.0, 584.2, | ,  1000,   957,  3000,  2924, | , -3.4, 4657.6, 44.363, |, 0.0
6602.9, 138.7, | , 25.0, 0.0, 584.2, | ,  1000,   955,  3000,  2944, | , -3.4, 4646.0, 44.446, |, 0.0
6603.9, 138.9, | , 25.0, 0.0, 584.3, | ,  1000,   949,  3000,  2917, | , -3.4, 4637.5, 43.998, |, 0.0
6604.9, 139.5, | , 25.0, 0.0, 577.2, | ,  1000,   953,  3000,  2917, | , -3.4, 4638.8, 44.056, |, 0.0
6605.9, 138.6, | , 25.0, 0.0, 584.1, | ,  1000,   957,  3000,  2950, | , -3.4, 4640.0, 44.493, |, 0.0
6607.0, 138.5, | , 25.0, 0.0, 584.2, | ,  1000,   952,  3000,  2922, | , -3.4, 4661.5, 44.314, |, 0.0
6608.0, 138.9, | , 25.0, 0.0, 584.6, | ,  1000,   957,  3000,  2930, | , -3.4, 4643.0, 44.289, |, 0.0
6609.0, 138.4, | , 25.0, 0.0, 584.4, | ,  1000,   952,  3000,  2932, | , -3.4, 4624.2, 44.075, |, 0.0
6610.0, 139.7, | , 25.0, 0.0, 577.2, | ,  1000,   952,  3000,  2944, | , -3.4, 4650.3, 44.461, |, 0.0
6611.0, 139.0, | , 25.0, 0.0, 584.3, | ,  1000,   952,  3000,  2951, | , -3.4, 4620.8, 44.253, |, 0.0
6612.0, 138.5, | , 25.0, 0.0, 584.1, | ,  1000,   953,  3000,  2916, | , -3.4, 4628.1, 43.943, |, 0.0
6613.0, 138.7, | , 25.0, 0.0, 584.2, | ,  1000,   959,  3000,  2948, | , -3.4, 4624.2, 44.342, |, 0.0
6614.0, 138.8, | , 25.0, 0.0, 584.2, | ,  1000,   955,  3000,  2918, | , -3.4, 4617.3, 43.877, |, 0.0
6615.0, 139.7, | , 25.0, 0.0, 578.9, | ,  1000,   957,  3000,  2927, | , -3.4, 4620.8, 44.042, |, 0.0
6616.1, 138.5, | , 25.0, 0.0, 583.0, | ,  1000,   953,  3000,  2918, | , -3.4, 4615.2, 43.835, |, 0.0
6617.1, 138.4, | , 25.0, 0.0, 584.2, | ,  1000,   960,  3000,  2919, | , -3.4, 4616.9, 43.948, |, 0.0
6618.1, 139.1, | , 25.0, 0.0, 584.7, | ,  1000,   955,  3000,  2943, | , -3.4, 4616.5, 44.166, |, 0.0
6619.1, 138.4, | , 25.0, 0.0, 584.1, | ,  1000,   949,  3000,  2908, | , -3.4, 4635.3, 43.879, |, 0.0
6620.1, 138.8, | , 25.0, 0.0, 584.1, | ,  1000,   955,  3000,  2948, | , -3.4, 4599.3, 44.054, |, 0.0
6621.1, 139.6, | , 25.0, 0.0, 578.7, | ,  1000,   951,  3000,  2926, | , -3.4, 4588.6, 43.659, |, 0.0
6622.1, 138.4, | , 25.0, 0.0, 583.8, | ,  1000,   956,  3000,  2929, | , -3.4, 4637.9, 44.221, |, 0.0
6623.1, 138.4, | , 25.0, 0.0, 584.7, | ,  1000,   944,  3000,  2929, | , -3.4, 4601.5, 43.738, |, 0.0
6624.1, 138.5, | , 25.0, 0.0, 584.2, | ,  1000,   958,  3000,  2922, | , -3.4, 4617.3, 43.970, |, 0.0
6625.1, 139.0, | , 25.0, 0.0, 585.1, | ,  1000,   955,  3000,  2929, | , -3.4, 4621.6, 44.054, |, 0.0
6626.2, 139.3, | , 25.0, 0.0, 579.8, | ,  1000,   951,  3000,  2937, | , -3.4, 4587.3, 43.777, |, 0.0
6627.2, 138.6, | , 25.0, 0.0, 584.1, | ,  1000,   951,  3000,  2918, | , -3.4, 4574.9, 43.449, |, 0.0
6628.2, 138.7, | , 25.0, 0.0, 585.1, | ,  1000,   954,  3000,  2926, | , -3.4, 4584.8, 43.660, |, 0.0
6629.2, 138.8, | , 25.0, 0.0, 585.0, | ,  1000,   948,  3000,  2933, | , -3.4, 4614.3, 43.940, |, 0.0
6630.2, 138.4, | , 25.0, 0.0, 584.4, | ,  1000,   953,  3000,  2929, | , -3.4, 4572.4, 43.558, |, 0.0
6631.2, 139.8, | , 25.0, 0.0, 579.3, | ,  1000,   955,  3000,  2942, | , -3.4, 4590.8, 43.902, |, 0.0
6632.2, 139.1, | , 25.0, 0.0, 584.3, | ,  1000,   960,  3000,  2923, | , -3.4, 4594.2, 43.778, |, 0.0
6633.2, 138.5, | , 25.0, 0.0, 584.5, | ,  1000,   955,  3000,  2932, | , -3.4, 4558.2, 43.477, |, 0.0
6634.2, 138.6, | , 25.0, 0.0, 584.5, | ,  1000,   959,  3000,  2922, | , -3.4, 4560.4, 43.441, |, 0.0
6635.3, 139.0, | , 25.0, 0.0, 585.0, | ,  1000,   947,  3000,  2931, | , -3.4, 4594.2, 43.728, |, 0.0
6636.3, 138.9, | , 25.0, 0.0, 584.7, | ,  1000,   946,  3000,  2899, | , -3.4, 4569.8, 43.123, |, 0.0
6637.3, 139.6, | , 25.0, 0.0, 578.2, | ,  1000,   953,  3000,  2935, | , -3.4, 4568.1, 43.585, |, 0.0
6638.3, 138.9, | , 25.0, 0.0, 584.9, | ,  1000,   960,  3000,  2940, | , -3.4, 4590.8, 43.939, |, 0.0
6639.3, 138.6, | , 25.0, 0.0, 584.1, | ,  1000,   958,  3000,  2925, | , -3.4, 4564.6, 43.497, |, 0.0
6640.3, 138.6, | , 25.0, 0.0, 584.3, | ,  1000,   959,  3000,  2922, | , -3.4, 4570.6, 43.526, |, 0.0
6641.3, 138.4, | , 25.0, 0.0, 584.8, | ,  1000,   956,  3000,  2916, | , -3.4, 4559.5, 43.326, |, 0.0
6642.3, 139.7, | , 25.0, 0.0, 579.7, | ,  1000,   952,  3000,  2922, | , -3.4, 4557.4, 43.338, |, 0.0
6643.3, 138.5, | , 25.0, 0.0, 584.8, | ,  1000,   957,  3000,  2917, | , -3.4, 4546.2, 43.224, |, 0.0
6644.4, 138.6, | , 25.0, 0.0, 584.3, | ,  1000,   956,  3000,  2947, | , -3.4, 4543.6, 43.520, |, 0.0
6645.4, 138.7, | , 25.0, 0.0, 584.7, | ,  1000,   953,  3000,  2933, | , -3.4, 4554.4, 43.444, |, 0.0
6646.4, 138.8, | , 25.0, 0.0, 585.2, | ,  1000,   950,  3000,  2905, | , -3.4, 4535.9, 42.921, |, 0.0
6647.4, 139.3, | , 25.0, 0.0, 579.0, | ,  1000,   951,  3000,  2926, | , -3.4, 4570.2, 43.484, |, 0.0
6648.4, 139.3, | , 25.0, 0.0, 583.7, | ,  1000,   956,  3000,  2951, | , -3.4, 4574.9, 43.862, |, 0.0
6649.4, 139.0, | , 25.0, 0.0, 584.9, | ,  1000,   953,  3000,  2913, | , -3.4, 4533.4, 43.013, |, 0.0
6650.4, 138.4, | , 25.0, 0.0, 584.7, | ,  1000,   955,  3000,  2896, | , -3.4, 4536.8, 42.885, |, 0.0
6651.4, 138.5, | , 25.0, 0.0, 584.8, | ,  1000,   954,  3000,  2926, | , -3.4, 4558.2, 43.399, |, 0.0
6652.4, 138.8, | , 25.0, 0.0, 584.8, | ,  1000,   951,  3000,  2916, | , -3.4, 4543.2, 43.123, |, 0.0
6653.4, 139.6, | , 25.0, 0.0, 578.1, | ,  1000,   954,  3000,  2922, | , -3.4, 4543.6, 43.221, |, 0.0
6654.5, 138.4, | , 25.0, 0.0, 585.0, | ,  1000,   953,  3000,  2922, | , -3.4, 4544.1, 43.214, |, 0.0
6655.5, 138.5, | , 25.0, 0.0, 585.3, | ,  1000,   951,  3000,  2950, | , -3.4, 4547.9, 43.543, |, 0.0
6656.5, 138.9, | , 25.0, 0.0, 585.1, | ,  1000,   955,  3000,  2926, | , -3.4, 4542.4, 43.263, |, 0.0
6657.5, 138.8, | , 25.0, 0.0, 585.1, | ,  1000,   954,  3000,  2897, | , -3.4, 4567.6, 43.173, |, 0.0
6658.5, 139.4, | , 25.0, 0.0, 577.7, | ,  1000,   955,  3000,  2924, | , -3.4, 4568.1, 43.492, |, 0.0
6659.5, 139.0, | , 25.0, 0.0, 584.7, | ,  1000,   957,  3000,  2947, | , -3.4, 4548.4, 43.582, |, 0.0
6660.5, 138.6, | , 25.0, 0.0, 584.5, | ,  1000,   954,  3000,  2947, | , -3.4, 4546.6, 43.531, |, 0.0
6661.5, 138.6, | , 25.0, 0.0, 584.8, | ,  1000,   954,  3000,  2926, | , -3.4, 4536.4, 43.201, |, 0.0
6662.5, 138.6, | , 25.0, 0.0, 584.7, | ,  1000,   952,  3000,  2933, | , -3.4, 4527.4, 43.177, |, 0.0
6663.6, 140.0, | , 25.0, 0.0, 579.0, | ,  1000,   948,  3000,  2943, | , -3.4, 4524.4, 43.205, |, 0.0
6664.6, 138.5, | , 25.0, 0.0, 584.6, | ,  1000,   955,  3000,  2924, | , -3.4, 4525.7, 43.090, |, 0.0
6665.6, 138.7, | , 25.0, 0.0, 584.9, | ,  1000,   955,  3000,  2956, | , -3.4, 4532.1, 43.501, |, 0.0
6666.6, 139.0, | , 25.0, 0.0, 584.9, | ,  1000,   959,  3000,  2930, | , -3.4, 4527.4, 43.212, |, 0.0
6667.6, 138.6, | , 25.0, 0.0, 584.8, | ,  1000,   949,  3000,  2927, | , -3.4, 4528.7, 43.084, |, 0.0
6668.6, 138.6, | , 25.0, 0.0, 584.4, | ,  1000,   952,  3000,  2917, | , -3.4, 4530.8, 43.018, |, 0.0
6669.6, 140.0, | , 25.0, 0.0, 579.5, | ,  1000,   954,  3000,  2920, | , -3.4, 4532.9, 43.098, |, 0.0
6670.6, 138.8, | , 25.0, 0.0, 585.7, | ,  1000,   957,  3000,  2918, | , -3.4, 4537.2, 43.147, |, 0.0
6671.7, 138.4, | , 25.0, 0.0, 585.6, | ,  1000,   959,  3000,  2932, | , -3.4, 4532.1, 43.278, |, 0.0
6672.7, 139.1, | , 25.0, 0.0, 585.6, | ,  1000,   958,  3000,  2967, | , -3.4, 4525.7, 43.588, |, 0.0
6673.7, 138.8, | , 25.0, 0.0, 584.6, | ,  1000,   958,  3000,  2937, | , -3.4, 4547.5, 43.467, |, 0.0
6674.7, 139.3, | , 25.0, 0.0, 578.9, | ,  1000,   951,  3000,  2904, | , -3.4, 4556.1, 43.109, |, 0.0
6675.7, 138.7, | , 25.0, 0.0, 585.1, | ,  1000,   959,  3000,  2958, | , -3.4, 4564.2, 43.875, |, 0.0
6676.7, 138.8, | , 25.0, 0.0, 585.7, | ,  1000,   955,  3000,  2932, | , -3.4, 4533.8, 43.252, |, 0.0
6677.7, 138.3, | , 25.0, 0.0, 585.4, | ,  1000,   946,  3000,  2917, | , -3.4, 4536.4, 43.011, |, 0.0
6678.7, 138.6, | , 25.0, 0.0, 584.7, | ,  1000,   949,  3000,  2913, | , -3.4, 4543.6, 43.060, |, 0.0
6679.7, 139.3, | , 25.0, 0.0, 579.4, | ,  1000,   955,  3000,  2932, | , -3.4, 4556.9, 43.472, |, 0.0
6680.7, 139.0, | , 25.0, 0.0, 585.6, | ,  1000,   959,  3000,  2926, | , -3.4, 4529.1, 43.176, |, 0.0
6681.8, 138.7, | , 25.0, 0.0, 585.2, | ,  1000,   958,  3000,  2931, | , -3.4, 4537.6, 43.311, |, 0.0
6682.8, 138.5, | , 25.0, 0.0, 585.3, | ,  1000,   952,  3000,  2929, | , -3.4, 4519.2, 43.044, |, 0.0
6683.8, 138.7, | , 25.0, 0.0, 584.5, | ,  1000,   949,  3000,  2915, | , -3.4, 4530.4, 42.961, |, 0.0
6684.8, 138.4, | , 25.0, 0.0, 585.5, | ,  1000,   950,  3000,  2930, | , -3.4, 4526.5, 43.109, |, 0.0
6685.8, 139.3, | , 25.0, 0.0, 578.7, | ,  1000,   951,  3000,  2960, | , -3.4, 4526.5, 43.453, |, 0.0
6686.8, 138.6, | , 25.0, 0.0, 585.5, | ,  1000,   957,  3000,  2943, | , -3.4, 4531.7, 43.379, |, 0.0
6687.8, 138.4, | , 25.0, 0.0, 585.3, | ,  1000,   954,  3000,  2902, | , -3.4, 4547.9, 43.034, |, 0.0
6688.8, 138.7, | , 25.0, 0.0, 584.4, | ,  1000,   957,  3000,  2930, | , -3.4, 4535.5, 43.268, |, 0.0
6689.8, 138.8, | , 25.0, 0.0, 585.8, | ,  1000,   950,  3000,  2916, | , -3.4, 4534.6, 43.025, |, 0.0
6690.9, 139.9, | , 25.0, 0.0, 579.3, | ,  1000,   948,  3000,  2950, | , -3.4, 4530.4, 43.344, |, 0.0
6691.9, 138.5, | , 25.0, 0.0, 585.5, | ,  1000,   955,  3000,  2936, | , -3.4, 4527.4, 43.238, |, 0.0
6692.9, 138.4, | , 25.0, 0.0, 585.6, | ,  1000,   958,  3000,  2914, | , -3.4, 4545.8, 43.200, |, 0.0
6693.9, 139.0, | , 25.0, 0.0, 585.2, | ,  1000,   950,  3000,  2929, | , -3.4, 4534.6, 43.178, |, 0.0
6694.9, 138.5, | , 25.0, 0.0, 586.0, | ,  1000,   954,  3000,  2889, | , -3.4, 4525.2, 42.683, |, 0.0
6695.9, 139.0, | , 25.0, 0.0, 579.7, | ,  1000,   949,  3000,  2936, | , -3.4, 4526.9, 43.157, |, 0.0
6696.9, 138.9, | , 25.0, 0.0, 586.2, | ,  1000,   958,  3000,  2938, | , -3.4, 4522.2, 43.240, |, 0.0
6697.9, 138.5, | , 25.0, 0.0, 585.7, | ,  1000,   953,  3000,  2952, | , -3.4, 4543.2, 43.546, |, 0.0
6699.0, 138.8, | , 25.0, 0.0, 584.9, | ,  1000,   959,  3000,  2934, | , -3.4, 4513.7, 43.132, |, 0.0
6700.0, 138.5, | , 25.0, 0.0, 585.3, | ,  1000,   955,  3000,  2927, | , -3.4, 4514.1, 43.005, |, 0.0
6701.0, 138.7, | , 25.0, 0.0, 586.0, | ,  1000,   948,  3000,  2906, | , -3.4, 4523.5, 42.784, |, 0.0
6702.0, 139.2, | , 25.0, 0.0, 580.3, | ,  1000,   955,  3000,  2932, | , -3.4, 4522.2, 43.135, |, 0.0
6703.0, 138.6, | , 25.0, 0.0, 585.6, | ,  1000,   957,  3000,  2966, | , -3.4, 4520.1, 43.519, |, 0.0
6704.0, 139.1, | , 25.0, 0.0, 585.2, | ,  1000,   955,  3000,  2921, | , -3.4, 4517.1, 42.964, |, 0.0
6705.0, 138.4, | , 25.0, 0.0, 585.6, | ,  1000,   952,  3000,  2909, | , -3.4, 4516.7, 42.804, |, 0.0
6706.0, 138.4, | , 25.0, 0.0, 585.7, | ,  1000,   958,  3000,  2926, | , -3.4, 4532.1, 43.197, |, 0.0
6707.0, 139.8, | , 25.0, 0.0, 579.2, | ,  1000,   955,  3000,  2937, | , -3.4, 4519.2, 43.170, |, 0.0
6708.0, 138.9, | , 25.0, 0.0, 586.0, | ,  1000,   955,  3000,  2937, | , -3.4, 4515.8, 43.127, |, 0.0
6709.1, 138.6, | , 25.0, 0.0, 584.8, | ,  1000,   954,  3000,  2918, | , -3.4, 4514.1, 42.890, |, 0.0
6710.1, 138.5, | , 25.0, 0.0, 586.0, | ,  1000,   952,  3000,  2922, | , -3.4, 4519.2, 42.974, |, 0.0
6711.1, 139.0, | , 25.0, 0.0, 586.1, | ,  1000,   952,  3000,  2948, | , -3.4, 4527.4, 43.335, |, 0.0
6712.1, 139.3, | , 25.0, 0.0, 580.2, | ,  1000,   948,  3000,  2933, | , -3.4, 4515.4, 43.017, |, 0.0
6713.1, 138.3, | , 25.0, 0.0, 585.9, | ,  1000,   951,  3000,  2916, | , -3.4, 4537.6, 43.067, |, 0.0
6714.1, 139.1, | , 25.0, 0.0, 585.2, | ,  1000,   956,  3000,  2947, | , -3.4, 4544.9, 43.536, |, 0.0
6715.1, 138.5, | , 25.0, 0.0, 585.9, | ,  1000,   958,  3000,  2929, | , -3.4, 4513.2, 43.050, |, 0.0
6716.1, 138.7, | , 25.0, 0.0, 586.0, | ,  1000,   959,  3000,  2937, | , -3.4, 4523.9, 43.258, |, 0.0
6717.1, 138.6, | , 25.0, 0.0, 586.1, | ,  1000,   951,  3000,  2938, | , -3.4, 4514.9, 43.094, |, 0.0
6718.2, 139.5, | , 25.0, 0.0, 580.9, | ,  1000,   946,  3000,  2896, | , -3.4, 4508.5, 42.514, |, 0.0
6719.2, 138.6, | , 25.0, 0.0, 585.3, | ,  1000,   959,  3000,  2927, | , -3.4, 4520.9, 43.123, |, 0.0
6720.2, 138.6, | , 25.0, 0.0, 586.2, | ,  1000,   957,  3000,  2951, | , -3.4, 4533.8, 43.480, |, 0.0
6721.2, 138.4, | , 25.0, 0.0, 586.0, | ,  1000,   952,  3000,  2907, | , -3.4, 4527.8, 42.884, |, 0.0
6722.2, 138.9, | , 25.0, 0.0, 586.2, | ,  1000,   951,  3000,  2937, | , -3.4, 4522.7, 43.157, |, 0.0
6723.2, 139.4, | , 25.0, 0.0, 579.8, | ,  1000,   953,  3000,  2933, | , -3.4, 4516.7, 43.086, |, 0.0
6724.2, 138.7, | , 25.0, 0.0, 585.4, | ,  1000,   952,  3000,  2944, | , -3.4, 4523.5, 43.263, |, 0.0
6725.2, 138.9, | , 25.0, 0.0, 586.5, | ,  1000,   960,  3000,  2907, | , -3.4, 4539.4, 43.089, |, 0.0
6726.2, 139.1, | , 25.0, 0.0, 586.3, | ,  1000,   953,  3000,  2931, | , -3.4, 4541.1, 43.284, |, 0.0
6727.2, 138.7, | , 25.0, 0.0, 586.1, | ,  1000,   958,  3000,  2930, | , -3.4, 4519.7, 43.135, |, 0.0
6728.2, 139.3, | , 25.0, 0.0, 580.5, | ,  1000,   949,  3000,  2905, | , -3.4, 4502.5, 42.596, |, 0.0
6729.3, 139.0, | , 25.0, 0.0, 585.0, | ,  1000,   951,  3000,  2911, | , -3.4, 4530.4, 42.949, |, 0.0
6730.3, 138.5, | , 25.0, 0.0, 585.8, | ,  1000,   958,  3000,  2934, | , -3.4, 4520.9, 43.188, |, 0.0
6731.3, 138.6, | , 25.0, 0.0, 585.8, | ,  1000,   954,  3000,  2931, | , -3.4, 4526.9, 43.164, |, 0.0
6732.3, 139.1, | , 25.0, 0.0, 586.3, | ,  1000,   958,  3000,  2936, | , -3.4, 4538.5, 43.376, |, 0.0
6733.3, 138.6, | , 25.0, 0.0, 585.7, | ,  1000,   955,  3000,  2936, | , -3.4, 4514.1, 43.112, |, 0.0
6734.3, 139.3, | , 25.0, 0.0, 579.9, | ,  1000,   949,  3000,  2899, | , -3.4, 4512.4, 42.611, |, 0.0
6735.3, 139.0, | , 25.0, 0.0, 585.8, | ,  1000,   960,  3000,  2925, | , -3.4, 4531.2, 43.198, |, 0.0
6736.3, 138.5, | , 25.0, 0.0, 585.8, | ,  1000,   952,  3000,  2923, | , -3.4, 4518.8, 42.982, |, 0.0
6737.4, 138.4, | , 25.0, 0.0, 585.9, | ,  1000,   949,  3000,  2927, | , -3.4, 4511.5, 42.921, |, 0.0
6738.4, 139.0, | , 25.0, 0.0, 586.0, | ,  1000,   952,  3000,  2941, | , -3.4, 4514.1, 43.138, |, 0.0
6739.4, 140.1, | , 25.0, 0.0, 578.8, | ,  1000,   949,  3000,  2936, | , -3.4, 4500.4, 42.915, |, 0.0
6740.4, 138.6, | , 25.0, 0.0, 585.6, | ,  1000,   959,  3000,  2937, | , -3.4, 4526.9, 43.282, |, 0.0
6741.4, 138.6, | , 25.0, 0.0, 585.8, | ,  1000,   953,  3000,  2933, | , -3.4, 4522.2, 43.123, |, 0.0
6742.4, 139.0, | , 25.0, 0.0, 586.1, | ,  1000,   958,  3000,  2941, | , -3.4, 4511.1, 43.164, |, 0.0
6743.4, 138.4, | , 25.0, 0.0, 586.2, | ,  1000,   948,  3000,  2922, | , -3.4, 4524.4, 42.971, |, 0.0
6744.4, 139.4, | , 25.0, 0.0, 580.1, | ,  1000,   954,  3000,  2921, | , -3.4, 4520.9, 42.993, |, 0.0
6745.4, 138.7, | , 25.0, 0.0, 585.5, | ,  1000,   957,  3000,  2943, | , -3.4, 4518.8, 43.250, |, 0.0
6746.4, 138.9, | , 25.0, 0.0, 586.4, | ,  1000,   958,  3000,  2923, | , -3.4, 4531.2, 43.159, |, 0.0
6747.5, 138.6, | , 25.0, 0.0, 586.6, | ,  1000,   953,  3000,  2937, | , -3.4, 4514.5, 43.109, |, 0.0
6748.5, 138.4, | , 25.0, 0.0, 586.2, | ,  1000,   950,  3000,  2903, | , -3.4, 4511.5, 42.658, |, 0.0
6749.5, 138.5, | , 25.0, 0.0, 586.2, | ,  1000,   959,  3000,  2946, | , -3.4, 4514.1, 43.261, |, 0.0
6750.5, 139.8, | , 25.0, 0.0, 581.0, | ,  1000,   949,  3000,  2930, | , -3.4, 4511.5, 42.956, |, 0.0
6751.5, 138.6, | , 25.0, 0.0, 586.7, | ,  1000,   959,  3000,  2941, | , -3.4, 4509.8, 43.171, |, 0.0
6752.5, 139.0, | , 25.0, 0.0, 586.8, | ,  1000,   951,  3000,  2930, | , -3.4, 4509.4, 42.957, |, 0.0
6753.5, 138.5, | , 25.0, 0.0, 586.7, | ,  1000,   955,  3000,  2925, | , -3.4, 4514.1, 42.979, |, 0.0
6754.5, 138.7, | , 25.0, 0.0, 586.9, | ,  1000,   959,  3000,  2945, | , -3.4, 4535.1, 43.452, |, 0.0
6755.5, 139.5, | , 25.0, 0.0, 579.7, | ,  1000,   948,  3000,  2919, | , -3.4, 4528.7, 42.986, |, 0.0
6756.6, 139.0, | , 25.0, 0.0, 587.0, | ,  1000,   954,  3000,  2936, | , -3.4, 4519.7, 43.147, |, 0.0
6757.6, 138.4, | , 25.0, 0.0, 586.6, | ,  1000,   955,  3000,  2922, | , -3.4, 4543.6, 43.236, |, 0.0
6758.6, 138.4, | , 25.0, 0.0, 586.8, | ,  1000,   951,  3000,  2912, | , -3.4, 4520.5, 42.858, |, 0.0
6759.6, 139.1, | , 25.0, 0.0, 586.8, | ,  1000,   952,  3000,  2956, | , -3.4, 4511.5, 43.276, |, 0.0
6760.6, 139.2, | , 25.0, 0.0, 580.8, | ,  1000,   951,  3000,  2906, | , -3.4, 4509.4, 42.690, |, 0.0
6761.6, 138.7, | , 25.0, 0.0, 585.5, | ,  1000,   954,  3000,  2951, | , -3.4, 4514.9, 43.269, |, 0.0
6762.6, 138.3, | , 25.0, 0.0, 587.0, | ,  1000,   951,  3000,  2904, | , -3.4, 4514.9, 42.725, |, 0.0
6763.6, 138.8, | , 25.0, 0.0, 586.6, | ,  1000,   950,  3000,  2929, | , -3.4, 4511.1, 42.945, |, 0.0
6764.7, 138.5, | , 25.0, 0.0, 586.8, | ,  1000,   953,  3000,  2946, | , -3.4, 4531.7, 43.365, |, 0.0
6765.7, 138.4, | , 25.0, 0.0, 586.5, | ,  1000,   948,  3000,  2929, | , -3.4, 4512.4, 42.938, |, 0.0
6766.7, 139.7, | , 25.0, 0.0, 581.3, | ,  1000,   955,  3000,  2922, | , -3.4, 4533.4, 43.139, |, 0.0
6767.7, 138.4, | , 25.0, 0.0, 586.5, | ,  1000,   956,  3000,  2930, | , -3.4, 4535.9, 43.269, |, 0.0
6768.7, 138.5, | , 25.0, 0.0, 586.8, | ,  1000,   956,  3000,  2933, | , -3.4, 4506.4, 43.019, |, 0.0
6769.7, 139.2, | , 25.0, 0.0, 586.6, | ,  1000,   958,  3000,  2951, | , -3.4, 4511.1, 43.274, |, 0.0
6770.7, 138.9, | , 25.0, 0.0, 586.7, | ,  1000,   951,  3000,  2913, | , -3.4, 4509.4, 42.765, |, 0.0
6771.7, 139.3, | , 25.0, 0.0, 580.0, | ,  1000,   947,  3000,  2882, | , -3.4, 4511.1, 42.398, |, 0.0
6772.7, 138.4, | , 25.0, 0.0, 587.0, | ,  1000,   961,  3000,  2941, | , -3.4, 4512.8, 43.208, |, 0.0
6773.7, 138.9, | , 25.0, 0.0, 587.1, | ,  1000,   960,  3000,  2933, | , -3.4, 4540.2, 43.380, |, 0.0
6774.8, 138.5, | , 25.0, 0.0, 586.9, | ,  1000,   952,  3000,  2942, | , -3.4, 4502.1, 43.029, |, 0.0
6775.8, 138.5, | , 25.0, 0.0, 586.8, | ,  1000,   954,  3000,  2924, | , -3.4, 4529.5, 43.113, |, 0.0
6776.8, 139.7, | , 25.0, 0.0, 581.4, | ,  1000,   951,  3000,  2923, | , -3.4, 4511.5, 42.902, |, 0.0
6777.8, 138.7, | , 25.0, 0.0, 585.9, | ,  1000,   951,  3000,  2947, | , -3.4, 4507.7, 43.128, |, 0.0
6778.8, 138.5, | , 25.0, 0.0, 586.8, | ,  1000,   958,  3000,  2931, | , -3.4, 4535.5, 43.288, |, 0.0
6779.8, 138.4, | , 25.0, 0.0, 586.7, | ,  1000,   955,  3000,  2918, | , -3.4, 4513.7, 42.907, |, 0.0
6780.8, 138.9, | , 25.0, 0.0, 586.8, | ,  1000,   956,  3000,  2925, | , -3.4, 4529.9, 43.150, |, 0.0
6781.8, 138.4, | , 25.0, 0.0, 586.8, | ,  1000,   954,  3000,  2919, | , -3.4, 4510.2, 42.871, |, 0.0
