Repository: jdhuang-csm/Ru-BCA

## Methods
* (BaO)<sub>x</sub>-(CaO)<sub>y</sub>-(Al<sub>2</sub>O<sub>3</sub>)<sub>1-x-y</sub> (BCA) catalyst supports were synthesized via sol-gel and solid-state methods. 
* Ru/BCA catalysts were prepared via incipient wetness impregnation to achieve 1 wt. % Ru loading.
* Ammonia synthesis rates were measured for Ru/BCA catalysts in a packed-bed reactor at 480-600<sup>o</sup>C, 10 bar, and space velocities up to 1.3 x 10<sup>6</sup> ml g<sub>cat</sub><sup>-1</sup> h<sup>-1</sup>.
* A machine learning (ML) model was employed to improve understanding of the behavior of Ru/BCA catalysts.
* A microkinetic model was developed to describe the best-performing catalyst.

File: data/init_files_Cadigan/B2CA_7-12_IW.txt (part 18 of 25)
********** Start test **********
Elapsed time, Pressure, | , LJtemp(C), Inner-Temp, Outer-Temp, | , N2-set, N2-flow, H2-set, H2-flow, | , pH, NH3_ppm, NH3_Prod_rate, |, In222Temp
6783.8, 139.1, | , 28.2, 0.0, 595.2, | ,  1000,   956,  3000,  2915, | , -3.4, 4330.7, 51.061, |, 0.0
6784.8, 139.3, | , 28.2, 0.0, 591.2, | ,  1000,   955,  3000,  2934, | , -3.4, 4316.6, 51.128, |, 0.0
6785.8, 138.8, | , 28.2, 0.0, 595.3, | ,  1000,   956,  3000,  2927, | , -3.4, 4332.4, 51.242, |, 0.0
6786.9, 139.1, | , 28.2, 0.0, 595.2, | ,  1000,   955,  3000,  2933, | , -3.4, 4320.0, 51.166, |, 0.0
6787.9, 139.2, | , 28.1, 0.0, 595.5, | ,  1000,   956,  3000,  2930, | , -3.4, 4327.3, 51.223, |, 0.0
6788.9, 138.7, | , 28.2, 0.0, 594.7, | ,  1000,   959,  3000,  2925, | , -3.4, 4343.6, 51.371, |, 0.0
6789.9, 139.5, | , 28.2, 0.0, 590.8, | ,  1000,   952,  3000,  2940, | , -3.4, 4348.7, 51.538, |, 0.0
6790.9, 139.2, | , 28.1, 0.0, 595.4, | ,  1000,   955,  3000,  2933, | , -3.4, 4318.7, 51.140, |, 0.0
6791.9, 138.7, | , 28.2, 0.0, 595.5, | ,  1000,   955,  3000,  2933, | , -3.4, 4338.8, 51.365, |, 0.0
6792.9, 138.8, | , 28.2, 0.0, 595.2, | ,  1000,   958,  3000,  2933, | , -3.4, 4322.1, 51.224, |, 0.0
6793.9, 139.2, | , 28.2, 0.0, 595.3, | ,  1000,   954,  3000,  2933, | , -3.4, 4318.3, 51.121, |, 0.0
6794.9, 139.3, | , 28.2, 0.0, 591.3, | ,  1000,   956,  3000,  2931, | , -3.4, 4321.3, 51.154, |, 0.0
6795.9, 138.7, | , 28.2, 0.0, 595.6, | ,  1000,   951,  3000,  2935, | , -3.4, 4306.7, 50.976, |, 0.0
6797.0, 138.7, | , 28.2, 0.0, 595.8, | ,  1000,   953,  3000,  2933, | , -3.4, 4340.6, 51.369, |, 0.0
6798.0, 138.9, | , 28.2, 0.0, 595.6, | ,  1000,   957,  3000,  2907, | , -3.4, 4335.9, 51.026, |, 0.0
6799.0, 138.6, | , 28.2, 0.0, 595.2, | ,  1000,   952,  3000,  2929, | , -3.4, 4336.3, 51.260, |, 0.0
6800.0, 138.9, | , 28.2, 0.0, 595.8, | ,  1000,   960,  3000,  2929, | , -3.4, 4332.4, 51.323, |, 0.0
6801.0, 139.7, | , 28.2, 0.0, 592.5, | ,  1000,   952,  3000,  2932, | , -3.4, 4350.0, 51.453, |, 0.0
6802.0, 138.9, | , 28.2, 0.0, 595.8, | ,  1000,   956,  3000,  2937, | , -3.4, 4311.0, 51.120, |, 0.0
6803.0, 138.8, | , 28.2, 0.0, 596.0, | ,  1000,   959,  3000,  2925, | , -3.4, 4300.7, 50.870, |, 0.0
6804.0, 139.1, | , 28.2, 0.0, 595.4, | ,  1000,   953,  3000,  2922, | , -3.4, 4317.9, 50.956, |, 0.0
6805.0, 138.5, | , 28.2, 0.0, 595.9, | ,  1000,   949,  3000,  2913, | , -3.4, 4326.4, 50.884, |, 0.0
6806.0, 139.2, | , 28.2, 0.0, 590.9, | ,  1000,   955,  3000,  2937, | , -3.4, 4341.8, 51.453, |, 0.0
6807.1, 138.6, | , 28.2, 0.0, 595.9, | ,  1000,   958,  3000,  2941, | , -3.4, 4364.6, 51.815, |, 0.0
6808.1, 139.1, | , 28.2, 0.0, 596.3, | ,  1000,   955,  3000,  2933, | , -3.4, 4320.4, 51.156, |, 0.0
6809.1, 139.2, | , 28.2, 0.0, 595.8, | ,  1000,   954,  3000,  2947, | , -3.4, 4314.9, 51.265, |, 0.0
6810.1, 138.7, | , 28.2, 0.0, 596.1, | ,  1000,   959,  3000,  2929, | , -3.4, 4293.9, 50.841, |, 0.0
6811.1, 139.3, | , 28.2, 0.0, 592.1, | ,  1000,   957,  3000,  2937, | , -3.4, 4314.0, 51.168, |, 0.0
6812.1, 139.4, | , 28.2, 0.0, 591.6, | ,  1000,   956,  3000,  2926, | , -3.4, 4318.3, 51.050, |, 0.0
6813.1, 138.7, | , 28.2, 0.0, 596.0, | ,  1000,   959,  3000,  2914, | , -3.4, 4317.4, 50.918, |, 0.0
6814.1, 138.6, | , 28.2, 0.0, 595.4, | ,  1000,   954,  3000,  2921, | , -3.4, 4336.3, 51.170, |, 0.0
6815.1, 138.9, | , 28.2, 0.0, 596.3, | ,  1000,   955,  3000,  2917, | , -3.4, 4345.7, 51.250, |, 0.0
6816.2, 138.7, | , 28.2, 0.0, 595.9, | ,  1000,   954,  3000,  2927, | , -3.4, 4325.1, 51.118, |, 0.0
6817.2, 139.4, | , 28.2, 0.0, 591.1, | ,  1000,   956,  3000,  2936, | , -3.4, 4311.4, 51.108, |, 0.0
6818.2, 138.6, | , 28.2, 0.0, 596.0, | ,  1000,   958,  3000,  2914, | , -3.4, 4295.6, 50.663, |, 0.0
6819.2, 139.0, | , 28.2, 0.0, 595.4, | ,  1000,   957,  3000,  2936, | , -3.4, 4321.3, 51.237, |, 0.0
6820.2, 138.7, | , 28.2, 0.0, 596.1, | ,  1000,   957,  3000,  2934, | , -3.4, 4330.7, 51.319, |, 0.0
6821.2, 139.1, | , 28.2, 0.0, 596.0, | ,  1000,   955,  3000,  2938, | , -3.4, 4304.6, 51.042, |, 0.0
6822.2, 139.7, | , 28.2, 0.0, 591.8, | ,  1000,   952,  3000,  2922, | , -3.4, 4321.7, 50.991, |, 0.0
6823.2, 138.8, | , 28.2, 0.0, 595.9, | ,  1000,   957,  3000,  2926, | , -3.4, 4302.9, 50.895, |, 0.0
6824.2, 138.9, | , 28.2, 0.0, 595.2, | ,  1000,   957,  3000,  2916, | , -3.4, 4328.1, 51.054, |, 0.0
6825.2, 139.1, | , 28.2, 0.0, 596.0, | ,  1000,   956,  3000,  2924, | , -3.4, 4322.6, 51.076, |, 0.0
6826.3, 139.1, | , 28.2, 0.0, 595.8, | ,  1000,   953,  3000,  2928, | , -3.4, 4317.9, 51.039, |, 0.0
6827.3, 139.1, | , 28.2, 0.0, 591.9, | ,  1000,   955,  3000,  2909, | , -3.4, 4328.1, 50.927, |, 0.0
6828.3, 139.4, | , 28.2, 0.0, 592.3, | ,  1000,   956,  3000,  2959, | , -3.4, 4350.8, 51.877, |, 0.0
6829.3, 139.2, | , 28.2, 0.0, 595.5, | ,  1000,   955,  3000,  2937, | , -3.4, 4294.3, 50.904, |, 0.0
6830.3, 138.7, | , 28.2, 0.0, 595.8, | ,  1000,   955,  3000,  2903, | , -3.4, 4344.0, 51.033, |, 0.0
6831.3, 138.8, | , 28.2, 0.0, 595.7, | ,  1000,   951,  3000,  2944, | , -3.4, 4348.7, 51.592, |, 0.0
6832.3, 139.1, | , 28.2, 0.0, 596.1, | ,  1000,   956,  3000,  2924, | , -3.4, 4300.3, 50.814, |, 0.0
6833.3, 139.3, | , 28.2, 0.0, 591.5, | ,  1000,   954,  3000,  2917, | , -3.4, 4323.4, 50.967, |, 0.0
6834.3, 138.7, | , 28.2, 0.0, 595.6, | ,  1000,   954,  3000,  2920, | , -3.4, 4316.6, 50.932, |, 0.0
6835.4, 138.8, | , 28.2, 0.0, 596.4, | ,  1000,   957,  3000,  2921, | , -3.4, 4351.7, 51.389, |, 0.0
6836.4, 139.0, | , 28.2, 0.0, 596.3, | ,  1000,   957,  3000,  2935, | , -3.4, 4317.0, 51.172, |, 0.0
6837.4, 138.5, | , 28.2, 0.0, 596.0, | ,  1000,   951,  3000,  2921, | , -3.4, 4320.0, 50.937, |, 0.0
6838.4, 139.6, | , 28.2, 0.0, 589.1, | ,  1000,   953,  3000,  2926, | , -3.4, 4316.1, 50.994, |, 0.0
6839.4, 138.8, | , 28.2, 0.0, 595.6, | ,  1000,   956,  3000,  2935, | , -3.4, 4308.0, 51.053, |, 0.0
6840.4, 138.5, | , 28.2, 0.0, 596.1, | ,  1000,   958,  3000,  2907, | , -3.4, 4317.4, 50.822, |, 0.0
6841.4, 138.8, | , 28.2, 0.0, 596.1, | ,  1000,   956,  3000,  2941, | , -3.4, 4316.6, 51.238, |, 0.0
6842.4, 138.8, | , 28.2, 0.0, 595.9, | ,  1000,   954,  3000,  2934, | , -3.4, 4301.6, 50.942, |, 0.0
6843.4, 139.6, | , 28.2, 0.0, 592.5, | ,  1000,   955,  3000,  2918, | , -3.4, 4299.9, 50.728, |, 0.0
6844.5, 139.4, | , 28.2, 0.0, 590.8, | ,  1000,   955,  3000,  2929, | , -3.4, 4314.0, 51.029, |, 0.0
6845.5, 138.7, | , 28.2, 0.0, 596.1, | ,  1000,   955,  3000,  2918, | , -3.4, 4317.4, 50.930, |, 0.0
6846.5, 138.9, | , 28.2, 0.0, 596.1, | ,  1000,   954,  3000,  2922, | , -3.4, 4327.7, 51.084, |, 0.0
6847.5, 138.7, | , 28.2, 0.0, 596.4, | ,  1000,   955,  3000,  2934, | , -3.4, 4326.9, 51.249, |, 0.0
6848.5, 138.7, | , 28.2, 0.0, 596.2, | ,  1000,   958,  3000,  2931, | , -3.4, 4339.7, 51.400, |, 0.0
6849.5, 139.7, | , 28.2, 0.0, 591.4, | ,  1000,   954,  3000,  2911, | , -3.4, 4301.1, 50.623, |, 0.0
6850.5, 138.7, | , 28.2, 0.0, 596.4, | ,  1000,   958,  3000,  2933, | , -3.4, 4326.9, 51.274, |, 0.0
6851.5, 138.7, | , 28.2, 0.0, 596.3, | ,  1000,   952,  3000,  2939, | , -3.4, 4311.0, 51.091, |, 0.0
6852.5, 138.7, | , 28.2, 0.0, 596.4, | ,  1000,   956,  3000,  2922, | , -3.4, 4326.0, 51.099, |, 0.0
6853.6, 139.0, | , 28.2, 0.0, 596.3, | ,  1000,   955,  3000,  2931, | , -3.4, 4329.0, 51.228, |, 0.0
6854.6, 139.5, | , 28.2, 0.0, 589.4, | ,  1000,   954,  3000,  2922, | , -3.4, 4302.4, 50.787, |, 0.0
6855.6, 138.9, | , 28.2, 0.0, 595.6, | ,  1000,   958,  3000,  2922, | , -3.4, 4316.1, 51.012, |, 0.0
6856.6, 139.0, | , 28.2, 0.0, 596.4, | ,  1000,   957,  3000,  2935, | , -3.4, 4313.1, 51.122, |, 0.0
6857.6, 138.7, | , 28.2, 0.0, 596.1, | ,  1000,   954,  3000,  2926, | , -3.4, 4325.6, 51.121, |, 0.0
6858.6, 138.6, | , 28.2, 0.0, 596.3, | ,  1000,   953,  3000,  2933, | , -3.4, 4309.7, 51.016, |, 0.0
6859.6, 138.8, | , 28.2, 0.0, 596.7, | ,  1000,   949,  3000,  2906, | , -3.4, 4321.3, 50.734, |, 0.0
6860.6, 139.6, | , 28.2, 0.0, 591.3, | ,  1000,   949,  3000,  2947, | , -3.4, 4344.8, 51.545, |, 0.0
6861.6, 138.8, | , 28.2, 0.0, 596.1, | ,  1000,   958,  3000,  2946, | , -3.4, 4310.1, 51.244, |, 0.0
6862.7, 139.2, | , 28.2, 0.0, 596.5, | ,  1000,   956,  3000,  2940, | , -3.4, 4287.4, 50.877, |, 0.0
6863.7, 138.5, | , 28.2, 0.0, 596.4, | ,  1000,   949,  3000,  2906, | , -3.4, 4279.7, 50.248, |, 0.0
6864.7, 138.5, | , 28.2, 0.0, 596.2, | ,  1000,   949,  3000,  2909, | , -3.4, 4342.7, 51.018, |, 0.0
6865.7, 139.3, | , 28.2, 0.0, 592.8, | ,  1000,   953,  3000,  2928, | , -3.4, 4332.9, 51.207, |, 0.0
6866.7, 139.0, | , 28.2, 0.0, 596.3, | ,  1000,   955,  3000,  2919, | , -3.4, 4327.3, 51.052, |, 0.0
6867.7, 138.7, | , 28.2, 0.0, 596.6, | ,  1000,   955,  3000,  2943, | , -3.4, 4317.9, 51.265, |, 0.0
6868.7, 138.7, | , 28.2, 0.0, 596.2, | ,  1000,   957,  3000,  2948, | , -3.4, 4285.7, 50.968, |, 0.0
6869.7, 139.2, | , 28.2, 0.0, 596.7, | ,  1000,   955,  3000,  2929, | , -3.4, 4302.9, 50.898, |, 0.0
6870.7, 139.4, | , 28.2, 0.0, 591.4, | ,  1000,   956,  3000,  2935, | , -3.4, 4306.3, 51.029, |, 0.0
6871.8, 138.7, | , 28.2, 0.0, 595.0, | ,  1000,   956,  3000,  2913, | , -3.4, 4314.4, 50.839, |, 0.0
6872.8, 138.8, | , 28.2, 0.0, 596.0, | ,  1000,   957,  3000,  2937, | , -3.4, 4327.7, 51.330, |, 0.0
6873.8, 139.1, | , 28.2, 0.0, 596.6, | ,  1000,   956,  3000,  2933, | , -3.4, 4335.4, 51.342, |, 0.0
6874.8, 138.7, | , 28.2, 0.0, 596.4, | ,  1000,   956,  3000,  2925, | , -3.4, 4300.3, 50.828, |, 0.0
6875.8, 138.8, | , 28.2, 0.0, 596.0, | ,  1000,   952,  3000,  2933, | , -3.4, 4295.6, 50.818, |, 0.0
6876.8, 139.8, | , 28.2, 0.0, 591.5, | ,  1000,   955,  3000,  2934, | , -3.4, 4301.1, 50.941, |, 0.0
6877.8, 138.8, | , 28.2, 0.0, 596.5, | ,  1000,   956,  3000,  2918, | , -3.4, 4309.3, 50.855, |, 0.0
6878.8, 138.8, | , 28.2, 0.0, 596.3, | ,  1000,   956,  3000,  2937, | , -3.4, 4311.0, 51.120, |, 0.0
6879.9, 138.8, | , 28.2, 0.0, 596.4, | ,  1000,   957,  3000,  2925, | , -3.4, 4311.0, 50.966, |, 0.0
6880.9, 139.0, | , 28.2, 0.0, 596.9, | ,  1000,   955,  3000,  2921, | , -3.4, 4302.4, 50.785, |, 0.0
6881.9, 139.4, | , 28.2, 0.0, 591.4, | ,  1000,   953,  3000,  2919, | , -3.4, 4314.4, 50.880, |, 0.0
6882.9, 138.8, | , 28.2, 0.0, 597.0, | ,  1000,   956,  3000,  2948, | , -3.4, 4317.9, 51.336, |, 0.0
6883.9, 139.1, | , 28.2, 0.0, 596.9, | ,  1000,   955,  3000,  2937, | , -3.4, 4321.3, 51.218, |, 0.0
6884.9, 138.8, | , 28.2, 0.0, 596.6, | ,  1000,   955,  3000,  2926, | , -3.4, 4310.1, 50.952, |, 0.0
6885.9, 138.7, | , 28.2, 0.0, 596.6, | ,  1000,   953,  3000,  2919, | , -3.4, 4308.0, 50.801, |, 0.0
6886.9, 139.5, | , 28.2, 0.0, 593.0, | ,  1000,   956,  3000,  2911, | , -3.4, 4348.3, 51.215, |, 0.0
6887.9, 138.8, | , 28.2, 0.0, 596.0, | ,  1000,   960,  3000,  2927, | , -3.4, 4308.4, 51.000, |, 0.0
6888.9, 138.7, | , 28.2, 0.0, 596.8, | ,  1000,   956,  3000,  2938, | , -3.4, 4311.0, 51.130, |, 0.0
6890.0, 138.6, | , 28.2, 0.0, 596.6, | ,  1000,   957,  3000,  2933, | , -3.4, 4323.9, 51.228, |, 0.0
6891.0, 139.2, | , 28.2, 0.0, 597.1, | ,  1000,   955,  3000,  2937, | , -3.4, 4299.9, 50.968, |, 0.0
6892.0, 138.6, | , 28.2, 0.0, 597.0, | ,  1000,   960,  3000,  2930, | , -3.4, 4295.1, 50.889, |, 0.0
6893.0, 139.5, | , 28.2, 0.0, 591.8, | ,  1000,   956,  3000,  2909, | , -3.4, 4318.7, 50.837, |, 0.0
6894.0, 139.0, | , 28.2, 0.0, 597.0, | ,  1000,   954,  3000,  2922, | , -3.4, 4337.6, 51.210, |, 0.0
6895.0, 138.7, | , 28.2, 0.0, 596.9, | ,  1000,   956,  3000,  2952, | , -3.4, 4311.4, 51.312, |, 0.0
6896.0, 138.7, | , 28.2, 0.0, 596.8, | ,  1000,   958,  3000,  2927, | , -3.4, 4310.6, 51.009, |, 0.0
6897.0, 138.9, | , 28.2, 0.0, 597.1, | ,  1000,   956,  3000,  2938, | , -3.4, 4293.4, 50.923, |, 0.0
6898.0, 139.7, | , 28.2, 0.0, 593.4, | ,  1000,   956,  3000,  2932, | , -3.4, 4284.4, 50.730, |, 0.0
6899.1, 138.6, | , 28.2, 0.0, 596.8, | ,  1000,   957,  3000,  2911, | , -3.4, 4291.3, 50.545, |, 0.0
6900.1, 139.1, | , 28.2, 0.0, 597.2, | ,  1000,   953,  3000,  2934, | , -3.4, 4315.3, 51.092, |, 0.0
6901.1, 139.1, | , 28.2, 0.0, 597.4, | ,  1000,   955,  3000,  2938, | , -3.4, 4311.9, 51.128, |, 0.0
6902.1, 138.6, | , 28.2, 0.0, 597.0, | ,  1000,   958,  3000,  2919, | , -3.4, 4309.7, 50.895, |, 0.0
6903.1, 139.1, | , 28.2, 0.0, 593.1, | ,  1000,   952,  3000,  2918, | , -3.4, 4329.9, 51.028, |, 0.0
6904.1, 139.0, | , 28.2, 0.0, 596.8, | ,  1000,   955,  3000,  2924, | , -3.4, 4340.1, 51.270, |, 0.0
6905.1, 139.3, | , 28.2, 0.0, 596.6, | ,  1000,   954,  3000,  2935, | , -3.4, 4307.6, 51.023, |, 0.0
6906.1, 138.7, | , 28.2, 0.0, 596.9, | ,  1000,   959,  3000,  2941, | , -3.4, 4312.7, 51.219, |, 0.0
6907.1, 138.7, | , 28.2, 0.0, 596.9, | ,  1000,   954,  3000,  2911, | , -3.4, 4311.0, 50.738, |, 0.0
6908.2, 139.1, | , 28.2, 0.0, 597.1, | ,  1000,   956,  3000,  2926, | , -3.4, 4339.3, 51.312, |, 0.0
6909.2, 139.4, | , 28.2, 0.0, 592.3, | ,  1000,   957,  3000,  2927, | , -3.4, 4320.9, 51.118, |, 0.0
6910.2, 138.8, | , 28.2, 0.0, 596.7, | ,  1000,   956,  3000,  2943, | , -3.4, 4308.0, 51.153, |, 0.0
6911.2, 139.1, | , 28.2, 0.0, 596.7, | ,  1000,   957,  3000,  2931, | , -3.4, 4312.3, 51.060, |, 0.0
6912.2, 138.8, | , 28.2, 0.0, 596.8, | ,  1000,   956,  3000,  2922, | , -3.4, 4307.6, 50.887, |, 0.0
6913.2, 138.6, | , 28.2, 0.0, 596.8, | ,  1000,   951,  3000,  2918, | , -3.4, 4309.3, 50.778, |, 0.0
6914.2, 139.4, | , 28.2, 0.0, 592.3, | ,  1000,   952,  3000,  2923, | , -3.4, 4310.1, 50.869, |, 0.0
6915.2, 139.2, | , 28.2, 0.0, 596.3, | ,  1000,   956,  3000,  2922, | , -3.4, 4329.0, 51.120, |, 0.0
6916.2, 138.7, | , 28.2, 0.0, 596.7, | ,  1000,   954,  3000,  2952, | , -3.4, 4319.1, 51.370, |, 0.0
6917.2, 138.9, | , 28.2, 0.0, 596.8, | ,  1000,   958,  3000,  2933, | , -3.4, 4327.7, 51.286, |, 0.0
6918.3, 139.1, | , 28.2, 0.0, 597.3, | ,  1000,   952,  3000,  2932, | , -3.4, 4310.6, 50.988, |, 0.0
6919.3, 139.5, | , 28.2, 0.0, 593.4, | ,  1000,   954,  3000,  2906, | , -3.4, 486.3, 5.737, |, 0.0
6920.3, 138.9, | , 28.2, 0.0, 596.1, | ,  1000,   956,  3000,  2927, | , -3.4, 573.2, 6.805, |, 0.0
6921.3, 139.0, | , 28.2, 0.0, 597.5, | ,  1000,   958,  3000,  2919, | , -3.4, 668.8, 7.925, |, 0.0
6922.3, 138.8, | , 28.2, 0.0, 597.2, | ,  1000,   960,  3000,  2926, | , -3.4, 750.6, 8.915, |, 0.0
6923.3, 138.5, | , 28.2, 0.0, 597.2, | ,  1000,   959,  3000,  2926, | , -3.4, 813.2, 9.656, |, 0.0
6924.3, 138.7, | , 28.2, 0.0, 597.4, | ,  1000,   955,  3000,  2917, | , -3.4, 896.3, 10.605, |, 0.0
6925.3, 139.8, | , 28.2, 0.0, 592.2, | ,  1000,   951,  3000,  2926, | , -3.4, 988.4, 11.708, |, 0.0
6926.3, 139.0, | , 28.2, 0.0, 597.4, | ,  1000,   954,  3000,  2918, | , -3.4, 1067.2, 12.624, |, 0.0
6927.4, 138.8, | , 28.2, 0.0, 597.0, | ,  1000,   955,  3000,  2941, | , -3.4, 1152.9, 13.721, |, 0.0
6928.4, 139.0, | , 28.2, 0.0, 597.4, | ,  1000,   954,  3000,  2937, | , -3.4, 1224.9, 14.557, |, 0.0
6929.4, 139.1, | , 28.2, 0.0, 597.8, | ,  1000,   954,  3000,  2920, | , -3.4, 1332.0, 15.764, |, 0.0
6930.4, 139.5, | , 28.2, 0.0, 592.4, | ,  1000,   952,  3000,  2939, | , -3.4, 1415.6, 16.823, |, 0.0
6931.4, 138.8, | , 28.2, 0.0, 597.3, | ,  1000,   955,  3000,  2920, | , -3.4, 1478.5, 17.497, |, 0.0
6932.4, 139.0, | , 28.2, 0.0, 597.4, | ,  1000,   959,  3000,  2918, | , -3.4, 1587.4, 18.794, |, 0.0
6933.4, 138.6, | , 28.2, 0.0, 597.5, | ,  1000,   956,  3000,  2927, | , -3.4, 1684.2, 19.971, |, 0.0
6934.4, 138.5, | , 28.2, 0.0, 597.5, | ,  1000,   949,  3000,  2918, | , -3.4, 1751.5, 20.679, |, 0.0
6935.4, 139.5, | , 28.2, 0.0, 593.8, | ,  1000,   953,  3000,  2936, | , -3.4, 1818.3, 21.587, |, 0.0
6936.5, 139.7, | , 28.2, 0.0, 592.6, | ,  1000,   953,  3000,  2921, | , -3.4, 1895.4, 22.416, |, 0.0
6937.5, 138.6, | , 28.2, 0.0, 597.8, | ,  1000,   955,  3000,  2930, | , -3.4, 2003.8, 23.769, |, 0.0
6938.5, 139.2, | , 28.2, 0.0, 597.6, | ,  1000,   958,  3000,  2933, | , -3.4, 2055.2, 24.411, |, 0.0
6939.5, 139.1, | , 28.2, 0.0, 598.0, | ,  1000,   956,  3000,  2929, | , -3.4, 2080.1, 24.672, |, 0.0
6940.5, 138.7, | , 28.2, 0.0, 597.7, | ,  1000,   956,  3000,  2917, | , -3.4, 2166.2, 25.606, |, 0.0
6941.5, 139.6, | , 28.2, 0.0, 592.4, | ,  1000,   955,  3000,  2943, | , -3.4, 2264.3, 26.937, |, 0.0
6942.5, 139.0, | , 28.2, 0.0, 598.3, | ,  1000,   955,  3000,  2934, | , -3.4, 2356.4, 27.965, |, 0.0
6943.5, 139.1, | , 28.2, 0.0, 597.7, | ,  1000,   954,  3000,  2934, | , -3.4, 2427.6, 28.800, |, 0.0
6944.5, 138.6, | , 28.2, 0.0, 598.0, | ,  1000,   951,  3000,  2910, | , -3.4, 2496.5, 29.411, |, 0.0
6945.5, 138.7, | , 28.2, 0.0, 598.1, | ,  1000,   957,  3000,  2922, | , -3.4, 2580.5, 30.533, |, 0.0
6946.6, 139.8, | , 28.2, 0.0, 593.1, | ,  1000,   953,  3000,  2922, | , -3.4, 2660.2, 31.452, |, 0.0
6947.6, 138.7, | , 28.2, 0.0, 598.0, | ,  1000,   956,  3000,  2911, | , -3.4, 2729.2, 32.194, |, 0.0
6948.6, 138.6, | , 28.2, 0.0, 597.8, | ,  1000,   955,  3000,  2914, | , -3.4, 2802.9, 33.080, |, 0.0
6949.6, 138.7, | , 28.2, 0.0, 597.9, | ,  1000,   957,  3000,  2933, | , -3.4, 2885.1, 34.230, |, 0.0
6950.6, 138.6, | , 28.2, 0.0, 597.3, | ,  1000,   957,  3000,  2922, | , -3.4, 2973.0, 35.166, |, 0.0
6951.6, 139.5, | , 28.2, 0.0, 592.5, | ,  1000,   953,  3000,  2945, | , -3.4, 3047.9, 36.232, |, 0.0
6952.6, 139.9, | , 28.2, 0.0, 592.8, | ,  1000,   952,  3000,  2933, | , -3.4, 3075.4, 36.430, |, 0.0
6953.6, 139.3, | , 28.2, 0.0, 597.9, | ,  1000,   958,  3000,  2937, | , -3.4, 3170.0, 37.644, |, 0.0
6954.6, 139.3, | , 28.2, 0.0, 593.0, | ,  1000,   951,  3000,  2900, | , -3.4, 3213.3, 37.729, |, 0.0
6955.7, 138.7, | , 28.2, 0.0, 597.7, | ,  1000,   955,  3000,  2941, | , -3.4, 3317.4, 39.393, |, 0.0
6956.7, 138.8, | , 28.2, 0.0, 597.0, | ,  1000,   956,  3000,  2924, | , -3.4, 3379.6, 39.974, |, 0.0
6957.7, 139.4, | , 28.2, 0.0, 591.8, | ,  1000,   954,  3000,  2921, | , -3.4, 3442.5, 40.660, |, 0.0
6958.7, 138.5, | , 28.2, 0.0, 597.7, | ,  1000,   958,  3000,  2910, | , -3.4, 3492.7, 41.173, |, 0.0
6959.7, 138.7, | , 28.2, 0.0, 597.7, | ,  1000,   956,  3000,  2924, | , -3.4, 3554.4, 42.038, |, 0.0
6960.7, 139.3, | , 28.2, 0.0, 598.0, | ,  1000,   957,  3000,  2957, | , -3.4, 3610.1, 43.062, |, 0.0
6961.7, 138.9, | , 28.2, 0.0, 596.8, | ,  1000,   953,  3000,  2936, | , -3.4, 3659.3, 43.371, |, 0.0
6962.7, 139.9, | , 28.2, 0.0, 590.7, | ,  1000,   953,  3000,  2919, | , -3.4, 3740.7, 44.144, |, 0.0
6963.7, 139.0, | , 28.2, 0.0, 598.3, | ,  1000,   955,  3000,  2915, | , -3.4, 3775.9, 44.533, |, 0.0
6964.8, 138.9, | , 28.2, 0.0, 598.4, | ,  1000,   954,  3000,  2934, | , -3.4, 3855.6, 45.677, |, 0.0
6965.8, 138.8, | , 28.2, 0.0, 595.6, | ,  1000,   957,  3000,  2930, | , -3.4, 3888.6, 46.053, |, 0.0
6966.8, 139.3, | , 28.2, 0.0, 597.3, | ,  1000,   954,  3000,  2923, | , -3.4, 3912.1, 46.216, |, 0.0
6967.8, 138.6, | , 28.2, 0.0, 598.3, | ,  1000,   958,  3000,  2919, | , -3.4, 3971.7, 46.911, |, 0.0
6968.8, 139.6, | , 28.2, 0.0, 590.5, | ,  4000,   953, 12000,  2924, | , -3.4, 4022.2, 47.502, |, 0.0
6969.8, 139.6, | , 28.2, 0.0, 595.0, | ,  4000,  3912, 12000, 11562, | , -3.4, 3917.3, 184.642, |, 0.0
6970.8, 140.2, | , 28.2, 0.0, 593.7, | ,  4000,  3863, 12000, 11221, | , -3.4, 3957.5, 181.831, |, 0.0
6971.8, 140.0, | , 28.2, 0.0, 594.1, | ,  4000,  3867, 12000, 11443, | , -3.4, 3681.2, 171.724, |, 0.0
6972.8, 139.3, | , 28.2, 0.0, 597.8, | ,  4000,  3871, 12000, 11457, | , -3.4, 3914.3, 182.767, |, 0.0
6973.8, 139.9, | , 28.2, 0.0, 592.6, | ,  4000,  3877, 12000, 11563, | , -3.4, 4141.3, 194.728, |, 0.0
6974.9, 139.6, | , 28.2, 0.0, 598.1, | ,  4000,  3874, 12000, 11659, | , -3.4, 4360.3, 206.219, |, 0.0
6975.9, 139.2, | , 28.2, 0.0, 597.8, | ,  4000,  3877, 12000, 11577, | , -3.4, 4496.9, 211.569, |, 0.0
6976.9, 139.3, | , 28.2, 0.0, 597.6, | ,  4000,  3877, 12000, 11378, | , -3.4, 4454.5, 206.892, |, 0.0
6977.9, 139.2, | , 28.2, 0.0, 597.1, | ,  4000,  3877, 12000, 11439, | , -3.4, 4386.0, 204.538, |, 0.0
6978.9, 139.7, | , 28.2, 0.0, 593.4, | ,  4000,  3877, 12000, 11379, | , -3.4, 4380.8, 203.495, |, 0.0
6979.9, 139.2, | , 28.2, 0.0, 597.1, | ,  4000,  3872, 12000, 11296, | , -3.4, 4318.7, 199.469, |, 0.0
6980.9, 139.7, | , 28.2, 0.0, 596.8, | ,  4000,  3875, 12000, 11271, | , -3.4, 4401.8, 202.993, |, 0.0
6981.9, 139.2, | , 28.2, 0.0, 597.2, | ,  4000,  3874, 12000, 11288, | , -3.4, 4344.8, 200.587, |, 0.0
6982.9, 139.1, | , 28.2, 0.0, 596.8, | ,  4000,  3876, 12000, 11232, | , -3.4, 4365.8, 200.847, |, 0.0
6984.0, 139.6, | , 28.2, 0.0, 596.9, | ,  4000,  3874, 12000, 11341, | , -3.4, 4396.7, 203.689, |, 0.0
6985.0, 140.1, | , 28.2, 0.0, 591.8, | ,  4000,  3878, 12000, 11494, | , -3.4, 4476.4, 209.501, |, 0.0
6986.0, 139.5, | , 28.2, 0.0, 595.5, | ,  4000,  3880, 12000, 11730, | , -3.4, 4406.5, 209.431, |, 0.0
6987.0, 139.3, | , 28.2, 0.0, 596.5, | ,  4000,  3874, 12000, 12156, | , -3.4, 4303.3, 210.061, |, 0.0
6988.0, 139.6, | , 28.2, 0.0, 596.4, | ,  4000,  3879, 12000, 12073, | , -3.4, 4416.4, 214.503, |, 0.0
6989.0, 139.1, | , 28.2, 0.0, 596.4, | ,  4000,  3868, 12000, 12461, | , -3.4, 4445.1, 220.996, |, 0.0
6990.0, 140.0, | , 28.2, 0.0, 591.4, | ,  4000,  3873, 12000, 12579, | , -3.4, 4447.7, 222.792, |, 0.0
6991.0, 139.8, | , 28.2, 0.0, 595.8, | ,  4000,  3876, 12000, 12210, | , -3.4, 4448.5, 217.868, |, 0.0
6992.0, 139.4, | , 28.2, 0.0, 596.1, | ,  4000,  3876, 12000, 11858, | , -3.4, 4423.7, 211.918, |, 0.0
6993.0, 139.3, | , 28.2, 0.0, 596.0, | ,  4000,  3878, 12000, 11870, | , -3.4, 4577.5, 219.445, |, 0.0
6994.1, 139.3, | , 28.2, 0.0, 596.0, | ,  4000,  3873, 12000, 11795, | , -3.4, 4404.4, 210.114, |, 0.0
6995.1, 140.1, | , 28.2, 0.0, 591.7, | ,  4000,  3844, 12000, 11729, | , -3.4, 4461.0, 211.506, |, 0.0
6996.1, 139.3, | , 28.2, 0.0, 594.6, | ,  4000,  3819, 12000, 11795, | , -3.4, 4450.7, 211.586, |, 0.0
6997.1, 139.3, | , 28.2, 0.0, 595.1, | ,  4000,  3830, 12000, 11759, | , -3.4, 4463.1, 211.835, |, 0.0
6998.1, 139.2, | , 28.2, 0.0, 595.0, | ,  4000,  3844, 12000, 11134, | , -3.4, 4384.3, 199.944, |, 0.0
6999.1, 139.4, | , 28.2, 0.0, 594.8, | ,  4000,  3854, 12000, 10373, | , -3.4, 4497.8, 194.815, |, 0.0
7000.1, 139.3, | , 28.2, 0.0, 594.7, | ,  4000,  3870, 12000, 10596, | , -3.4, 4504.2, 198.377, |, 0.0
7001.1, 140.4, | , 28.2, 0.0, 591.4, | ,  4000,  3879, 12000, 11035, | , -3.4, 4318.7, 196.130, |, 0.0
7002.1, 139.8, | , 28.2, 0.0, 594.6, | ,  4000,  3876, 12000, 11323, | , -3.4, 4318.3, 199.858, |, 0.0
7003.2, 139.2, | , 28.2, 0.0, 594.7, | ,  4000,  3873, 12000, 11440, | , -3.4, 4189.3, 195.365, |, 0.0
7004.2, 139.3, | , 28.2, 0.0, 594.5, | ,  4000,  3876, 12000, 11477, | , -3.4, 4277.2, 199.972, |, 0.0
7005.2, 139.6, | , 28.2, 0.0, 594.7, | ,  4000,  3877, 12000, 11578, | , -3.4, 4422.8, 208.116, |, 0.0
7006.2, 140.3, | , 28.2, 0.0, 589.4, | ,  4000,  3877, 12000, 11611, | , -3.4, 4394.5, 207.235, |, 0.0
7007.2, 139.4, | , 28.2, 0.0, 594.7, | ,  4000,  3879, 12000, 11642, | , -3.4, 4346.6, 205.425, |, 0.0
7008.2, 139.6, | , 28.2, 0.0, 594.6, | ,  4000,  3879, 12000, 11677, | , -3.4, 4166.6, 197.396, |, 0.0
7009.2, 139.3, | , 28.2, 0.0, 594.3, | ,  4000,  3878, 12000, 11684, | , -3.4, 4309.7, 204.228, |, 0.0
7010.2, 139.3, | , 28.2, 0.0, 594.4, | ,  4000,  3878, 12000, 11706, | , -3.4, 4250.2, 201.703, |, 0.0
7011.2, 139.8, | , 28.2, 0.0, 589.7, | ,  4000,  3874, 12000, 11694, | , -3.4, 4292.1, 203.469, |, 0.0
7012.3, 139.3, | , 28.2, 0.0, 593.4, | ,  4000,  3878, 12000, 11686, | , -3.4, 4303.3, 203.951, |, 0.0
7013.3, 139.2, | , 28.2, 0.0, 593.9, | ,  4000,  3878, 12000, 11702, | , -3.4, 4248.0, 201.551, |, 0.0
7014.3, 139.2, | , 28.2, 0.0, 593.9, | ,  4000,  3877, 12000, 11694, | , -3.4, 4184.6, 198.428, |, 0.0
7015.3, 139.6, | , 28.2, 0.0, 594.1, | ,  4000,  3878, 12000, 11712, | , -3.4, 4188.9, 198.874, |, 0.0
7016.3, 139.3, | , 28.2, 0.0, 594.0, | ,  4000,  3877, 12000, 11694, | , -3.4, 4191.5, 198.748, |, 0.0
7017.3, 139.7, | , 28.2, 0.0, 589.3, | ,  4000,  3870, 12000, 11662, | , -3.4, 4154.2, 196.504, |, 0.0
7018.3, 139.9, | , 28.2, 0.0, 588.3, | ,  4000,  3878, 12000, 11729, | , -3.4, 4201.3, 199.688, |, 0.0
7019.3, 139.2, | , 28.2, 0.0, 593.6, | ,  4000,  3879, 12000, 11709, | , -3.4, 4074.5, 193.442, |, 0.0
7020.3, 139.2, | , 28.2, 0.0, 593.8, | ,  4000,  3871, 12000, 11663, | , -3.4, 4083.1, 193.172, |, 0.0
7021.4, 139.2, | , 28.2, 0.0, 593.5, | ,  4000,  3877, 12000, 11744, | , -3.4, 4080.1, 194.119, |, 0.0
7022.4, 140.0, | , 28.2, 0.0, 588.5, | ,  4000,  3876, 12000, 11695, | , -3.4, 4083.5, 193.661, |, 0.0
7023.4, 139.5, | , 28.2, 0.0, 593.6, | ,  4000,  3878, 12000, 11709, | , -3.4, 4043.7, 191.985, |, 0.0
7024.4, 139.1, | , 28.2, 0.0, 593.4, | ,  4000,  3878, 12000, 11719, | , -3.4, 4037.7, 191.814, |, 0.0
7025.4, 139.5, | , 28.2, 0.0, 593.5, | ,  4000,  3877, 12000, 11711, | , -3.4, 4026.1, 191.154, |, 0.0
7026.4, 139.6, | , 28.2, 0.0, 593.3, | ,  4000,  3874, 12000, 11712, | , -3.4, 3979.0, 188.901, |, 0.0
7027.4, 139.7, | , 28.2, 0.0, 588.9, | ,  4000,  3877, 12000, 11711, | , -3.4, 3926.3, 186.433, |, 0.0
7028.4, 139.5, | , 28.2, 0.0, 592.4, | ,  4000,  3877, 12000, 11728, | , -3.4, 3928.0, 186.717, |, 0.0
7029.4, 139.9, | , 28.2, 0.0, 589.4, | ,  4000,  3869, 12000, 11690, | , -3.4, 3823.9, 181.253, |, 0.0
7030.5, 139.2, | , 28.2, 0.0, 593.3, | ,  4000,  3879, 12000, 11715, | , -3.4, 3944.3, 187.358, |, 0.0
7031.5, 139.2, | , 28.2, 0.0, 592.9, | ,  4000,  3880, 12000, 11717, | , -3.4, 3816.1, 181.339, |, 0.0
7032.5, 139.6, | , 28.2, 0.0, 593.0, | ,  4000,  3881, 12000, 11706, | , -3.4, 3827.3, 181.748, |, 0.0
7033.5, 139.8, | , 28.2, 0.0, 587.2, | ,  4000,  3875, 12000, 11704, | , -3.4, 3818.3, 181.225, |, 0.0
7034.5, 139.2, | , 28.2, 0.0, 592.7, | ,  4000,  3878, 12000, 11708, | , -3.4, 3798.2, 180.355, |, 0.0
7035.5, 139.3, | , 28.2, 0.0, 592.9, | ,  4000,  3880, 12000, 11716, | , -3.4, 3793.9, 180.266, |, 0.0
7036.5, 139.5, | , 28.2, 0.0, 592.6, | ,  4000,  3876, 12000, 11705, | , -3.4, 3712.0, 176.220, |, 0.0
7037.5, 139.1, | , 28.2, 0.0, 592.5, | ,  4000,  3876, 12000, 11716, | , -3.4, 3728.3, 177.116, |, 0.0
7038.5, 140.0, | , 28.2, 0.0, 587.8, | ,  4000,  3876, 12000, 11690, | , -3.4, 3684.6, 174.764, |, 0.0
7039.6, 139.6, | , 28.2, 0.0, 592.9, | ,  4000,  3876, 12000, 11716, | , -3.4, 3619.9, 171.990, |, 0.0
7040.6, 139.1, | , 28.2, 0.0, 592.2, | ,  4000,  3877, 12000, 11707, | , -3.4, 3672.2, 174.369, |, 0.0
7041.6, 139.1, | , 28.3, 0.0, 592.6, | ,  4000,  3880, 12000, 11698, | , -3.4, 3669.2, 174.160, |, 0.0
7042.6, 139.5, | , 28.2, 0.0, 592.8, | ,  4000,  3877, 12000, 11715, | , -3.4, 3610.1, 171.517, |, 0.0
7043.6, 140.2, | , 28.2, 0.0, 588.3, | ,  4000,  3875, 12000, 11682, | , -3.4, 3550.1, 168.294, |, 0.0
7044.6, 139.3, | , 28.2, 0.0, 591.8, | ,  4000,  3873, 12000, 11705, | , -3.4, 3521.4, 167.164, |, 0.0
7045.6, 139.2, | , 28.2, 0.0, 592.3, | ,  4000,  3879, 12000, 11696, | , -3.4, 3515.8, 166.875, |, 0.0
7046.6, 139.6, | , 28.2, 0.0, 592.7, | ,  4000,  3875, 12000, 11711, | , -3.4, 3507.2, 166.589, |, 0.0
7047.6, 139.2, | , 28.3, 0.0, 592.6, | ,  4000,  3877, 12000, 11720, | , -3.4, 3504.7, 166.589, |, 0.0
7048.7, 139.3, | , 28.2, 0.0, 592.2, | ,  4000,  3876, 12000, 11715, | , -3.4, 3470.0, 164.873, |, 0.0
7049.7, 139.7, | , 28.2, 0.0, 588.1, | ,  4000,  3871, 12000, 11698, | , -3.4, 3341.4, 158.569, |, 0.0
7050.7, 139.6, | , 28.2, 0.0, 589.5, | ,  4000,  3879, 12000, 11733, | , -3.4, 3423.3, 162.888, |, 0.0
7051.7, 139.2, | , 28.2, 0.0, 592.2, | ,  4000,  3878, 12000, 11718, | , -3.4, 3383.0, 160.810, |, 0.0
7052.7, 139.2, | , 28.3, 0.0, 591.9, | ,  4000,  3879, 12000, 11728, | , -3.4, 3339.7, 158.874, |, 0.0
7053.7, 139.5, | , 28.3, 0.0, 591.8, | ,  4000,  3878, 12000, 11720, | , -3.4, 3323.0, 157.995, |, 0.0
7054.7, 140.5, | , 28.2, 0.0, 585.2, | ,  4000,  3877, 12000, 11708, | , -3.4, 3308.4, 157.159, |, 0.0
7055.7, 139.1, | , 28.3, 0.0, 592.0, | ,  4000,  3878, 12000, 11703, | , -3.4, 3291.7, 156.339, |, 0.0
7056.7, 139.2, | , 28.3, 0.0, 591.7, | ,  4000,  3880, 12000, 11706, | , -3.4, 3260.5, 154.909, |, 0.0
7057.7, 139.5, | , 28.3, 0.0, 592.0, | ,  4000,  3877, 12000, 11698, | , -3.4, 3252.3, 154.409, |, 0.0
7058.7, 139.2, | , 28.3, 0.0, 591.4, | ,  4000,  3879, 12000, 11724, | , -3.4, 3223.6, 153.319, |, 0.0
7059.8, 139.3, | , 28.3, 0.0, 590.9, | ,  4000,  3873, 12000, 11683, | , -3.4, 3212.0, 152.317, |, 0.0
7060.8, 139.9, | , 28.3, 0.0, 586.7, | ,  4000,  3877, 12000, 11691, | , -3.4, 3158.1, 149.884, |, 0.0
7061.8, 139.6, | , 28.3, 0.0, 592.0, | ,  4000,  3878, 12000, 11720, | , -3.4, 3123.3, 148.522, |, 0.0
7062.8, 139.1, | , 28.3, 0.0, 591.4, | ,  4000,  3875, 12000, 11698, | , -3.4, 3163.6, 150.190, |, 0.0
7063.8, 139.1, | , 28.3, 0.0, 591.5, | ,  4000,  3877, 12000, 11703, | , -3.4, 3163.6, 150.256, |, 0.0
7064.8, 139.6, | , 28.3, 0.0, 591.3, | ,  4000,  3880, 12000, 11708, | , -3.4, 3133.2, 148.894, |, 0.0
7065.8, 139.9, | , 28.3, 0.0, 586.4, | ,  4000,  3876, 12000, 11707, | , -3.4, 3136.6, 149.006, |, 0.0
7066.8, 139.1, | , 28.3, 0.0, 591.5, | ,  4000,  3874, 12000, 11700, | , -3.4, 3048.8, 144.769, |, 0.0
7067.8, 139.4, | , 28.3, 0.0, 591.9, | ,  4000,  3875, 12000, 11705, | , -3.4, 3051.4, 144.937, |, 0.0
7068.9, 139.4, | , 28.3, 0.0, 591.6, | ,  4000,  3879, 12000, 11689, | , -3.4, 3062.1, 145.336, |, 0.0
7069.9, 139.5, | , 28.3, 0.0, 590.5, | ,  4000,  3860, 12000, 11727, | , -3.4, 3080.5, 146.388, |, 0.0
7070.9, 139.6, | , 28.3, 0.0, 587.2, | ,  4000,  3875, 12000, 11690, | , -3.4, 2958.4, 140.402, |, 0.0
7071.9, 139.6, | , 28.3, 0.0, 591.4, | ,  4000,  3902, 12000, 11702, | , -3.4, 3000.4, 142.756, |, 0.0
7072.9, 139.1, | , 28.3, 0.0, 591.1, | ,  4000,  3886, 12000, 11693, | , -3.4, 3019.7, 143.429, |, 0.0
7073.9, 139.1, | , 28.3, 0.0, 591.0, | ,  4000,  3881, 12000, 11685, | , -3.4, 2988.8, 141.853, |, 0.0
7074.9, 139.7, | , 28.3, 0.0, 590.6, | ,  4000,  3881, 12000, 11701, | , -3.4, 3012.4, 143.120, |, 0.0
7075.9, 139.5, | , 28.3, 0.0, 591.5, | ,  4000,  3881, 12000, 11715, | , -3.4, 2913.8, 138.571, |, 0.0
7076.9, 139.9, | , 28.3, 0.0, 585.8, | ,  4000,  3881, 12000, 11701, | , -3.4, 2904.4, 138.005, |, 0.0
7077.9, 139.4, | , 28.3, 0.0, 590.8, | ,  4000,  3882, 12000, 11732, | , -3.4, 2932.3, 139.608, |, 0.0
7078.9, 139.5, | , 28.3, 0.0, 591.1, | ,  4000,  3877, 12000, 11686, | , -3.4, 2928.0, 138.957, |, 0.0
7080.0, 139.4, | , 28.3, 0.0, 590.2, | ,  4000,  3882, 12000, 11727, | , -3.4, 2877.8, 136.977, |, 0.0
7081.0, 139.3, | , 28.3, 0.0, 591.3, | ,  4000,  3880, 12000, 11716, | , -3.4, 2841.0, 135.113, |, 0.0
7082.0, 139.8, | , 28.3, 0.0, 586.2, | ,  4000,  3871, 12000, 11679, | , -3.4, 2844.9, 134.907, |, 0.0
7083.0, 139.6, | , 28.3, 0.0, 591.2, | ,  4000,  3879, 12000, 11710, | , -3.4, 2911.7, 138.413, |, 0.0
7084.0, 139.3, | , 28.3, 0.0, 590.9, | ,  4000,  3878, 12000, 11720, | , -3.4, 2853.0, 135.709, |, 0.0
7085.0, 139.4, | , 28.3, 0.0, 590.4, | ,  4000,  3877, 12000, 11701, | , -3.4, 2806.7, 133.342, |, 0.0
7086.0, 139.1, | , 28.3, 0.0, 591.1, | ,  4000,  3875, 12000, 11703, | , -3.4, 2829.0, 134.397, |, 0.0
7087.0, 140.2, | , 28.3, 0.0, 587.0, | ,  4000,  3876, 12000, 11718, | , -3.4, 2835.9, 134.854, |, 0.0
7088.0, 139.2, | , 28.3, 0.0, 590.7, | ,  4000,  3880, 12000, 11718, | , -3.4, 2763.0, 131.435, |, 0.0
7089.0, 139.7, | , 28.3, 0.0, 591.1, | ,  4000,  3877, 12000, 11715, | , -3.4, 2812.3, 133.718, |, 0.0
7090.1, 139.6, | , 28.3, 0.0, 589.8, | ,  4000,  3872, 12000, 11675, | , -3.4, 2783.6, 131.984, |, 0.0
7091.1, 139.3, | , 28.3, 0.0, 590.3, | ,  4000,  3879, 12000, 11708, | , -3.4, 2790.0, 132.620, |, 0.0
7092.1, 139.2, | , 28.3, 0.0, 591.0, | ,  4000,  3877, 12000, 11709, | , -3.4, 2758.7, 131.135, |, 0.0
7093.1, 140.1, | , 28.3, 0.0, 586.9, | ,  4000,  3877, 12000, 11716, | , -3.4, 2784.9, 132.439, |, 0.0
7094.1, 139.4, | , 28.3, 0.0, 591.2, | ,  4000,  3880, 12000, 11701, | , -3.4, 2734.7, 129.955, |, 0.0
7095.1, 139.2, | , 28.3, 0.0, 590.5, | ,  4000,  3877, 12000, 11693, | , -3.4, 2751.0, 130.632, |, 0.0
7096.1, 139.5, | , 28.3, 0.0, 591.1, | ,  4000,  3875, 12000, 11694, | , -3.4, 2745.0, 130.339, |, 0.0
7097.1, 139.6, | , 28.3, 0.0, 590.7, | ,  4000,  3878, 12000, 11704, | , -3.4, 2726.2, 129.558, |, 0.0
7098.1, 139.7, | , 28.3, 0.0, 586.1, | ,  4000,  3876, 12000, 11692, | , -3.4, 2744.2, 130.291, |, 0.0
7099.1, 139.2, | , 28.3, 0.0, 590.8, | ,  4000,  3880, 12000, 11717, | , -3.4, 2748.0, 130.717, |, 0.0
7100.2, 139.3, | , 28.3, 0.0, 590.1, | ,  4000,  3877, 12000, 11711, | , -3.4, 2679.0, 127.375, |, 0.0
7101.2, 139.1, | , 28.3, 0.0, 590.3, | ,  4000,  3879, 12000, 11711, | , -3.4, 2710.3, 128.873, |, 0.0
7102.2, 139.3, | , 28.3, 0.0, 590.4, | ,  4000,  3880, 12000, 11702, | , -3.4, 2686.8, 127.690, |, 0.0
7103.2, 139.7, | , 28.3, 0.0, 586.6, | ,  4000,  3872, 12000, 11703, | , -3.4, 2642.2, 125.518, |, 0.0
7104.2, 139.5, | , 28.3, 0.0, 590.8, | ,  4000,  3875, 12000, 11686, | , -3.4, 2717.2, 128.952, |, 0.0
7105.2, 139.3, | , 28.3, 0.0, 589.9, | ,  4000,  3879, 12000, 11713, | , -3.4, 2692.8, 128.053, |, 0.0
7106.2, 139.2, | , 28.3, 0.0, 590.5, | ,  4000,  3878, 12000, 11713, | , -3.4, 2687.6, 127.806, |, 0.0
7107.2, 139.6, | , 28.3, 0.0, 590.8, | ,  4000,  3878, 12000, 11709, | , -3.4, 2680.3, 127.424, |, 0.0
7108.2, 139.1, | , 28.3, 0.0, 590.1, | ,  4000,  3877, 12000, 11710, | , -3.4, 2627.2, 124.907, |, 0.0
7109.3, 139.6, | , 28.3, 0.0, 586.5, | ,  4000,  3876, 12000, 11731, | , -3.4, 2682.5, 127.695, |, 0.0
7110.3, 139.6, | , 28.3, 0.0, 589.8, | ,  4000,  3877, 12000, 11706, | , -3.4, 2644.3, 125.686, |, 0.0
7111.3, 139.5, | , 28.3, 0.0, 590.3, | ,  4000,  3881, 12000, 11714, | , -3.4, 2640.9, 125.622, |, 0.0
7112.3, 139.2, | , 28.3, 0.0, 589.8, | ,  4000,  3876, 12000, 11710, | , -3.4, 2677.8, 127.297, |, 0.0
7113.3, 139.3, | , 28.3, 0.0, 590.1, | ,  4000,  3877, 12000, 11714, | , -3.4, 2641.3, 125.612, |, 0.0
7114.3, 140.1, | , 28.3, 0.0, 583.1, | ,  4000,  3875, 12000, 11690, | , -3.4, 2633.6, 125.027, |, 0.0
7115.3, 139.3, | , 28.3, 0.0, 589.4, | ,  4000,  3876, 12000, 11715, | , -3.4, 2646.9, 125.870, |, 0.0
7116.3, 139.4, | , 28.3, 0.0, 589.7, | ,  4000,  3880, 12000, 11711, | , -3.4, 2602.4, 123.760, |, 0.0
7117.3, 139.5, | , 28.3, 0.0, 590.3, | ,  4000,  3877, 12000, 11714, | , -3.4, 2565.1, 121.987, |, 0.0
7118.4, 139.5, | , 28.3, 0.0, 590.2, | ,  4000,  3877, 12000, 11707, | , -3.4, 2672.6, 127.035, |, 0.0
7119.4, 139.7, | , 28.3, 0.0, 586.0, | ,  4000,  3873, 12000, 11696, | , -3.4, 2625.5, 124.682, |, 0.0
7120.4, 139.5, | , 28.3, 0.0, 588.2, | ,  4000,  3875, 12000, 11713, | , -3.4, 2627.6, 124.929, |, 0.0
7121.4, 139.2, | , 28.3, 0.0, 589.8, | ,  4000,  3879, 12000, 11723, | , -3.4, 2615.6, 124.472, |, 0.0
7122.4, 139.2, | , 28.3, 0.0, 589.5, | ,  4000,  3877, 12000, 11718, | , -3.4, 2622.5, 124.745, |, 0.0
7123.4, 139.3, | , 28.3, 0.0, 589.4, | ,  4000,  3877, 12000, 11728, | , -3.4, 2598.1, 123.672, |, 0.0
7124.4, 139.4, | , 28.3, 0.0, 590.0, | ,  4000,  3871, 12000, 11694, | , -3.4, 2581.8, 122.576, |, 0.0
7125.4, 139.8, | , 28.3, 0.0, 584.4, | ,  4000,  3875, 12000, 11700, | , -3.4, 2632.8, 125.069, |, 0.0
7126.4, 139.2, | , 28.3, 0.0, 589.7, | ,  4000,  3878, 12000, 11696, | , -3.4, 2598.5, 123.441, |, 0.0
7127.5, 139.4, | , 28.3, 0.0, 589.5, | ,  4000,  3877, 12000, 11713, | , -3.4, 2635.8, 125.342, |, 0.0
7128.5, 139.6, | , 28.3, 0.0, 589.6, | ,  4000,  3873, 12000, 11714, | , -3.4, 2535.1, 120.535, |, 0.0
7129.5, 139.1, | , 28.3, 0.0, 589.7, | ,  4000,  3876, 12000, 11695, | , -3.4, 2594.2, 123.212, |, 0.0
7130.5, 139.8, | , 28.3, 0.0, 585.4, | ,  4000,  3878, 12000, 11709, | , -3.4, 2604.5, 123.829, |, 0.0
7131.5, 139.5, | , 28.3, 0.0, 590.0, | ,  4000,  3877, 12000, 11700, | , -3.4, 2581.8, 122.673, |, 0.0
7132.5, 139.6, | , 28.3, 0.0, 590.3, | ,  4000,  3878, 12000, 11697, | , -3.4, 2603.2, 123.671, |, 0.0
7133.5, 139.2, | , 28.3, 0.0, 589.6, | ,  4000,  3877, 12000, 11703, | , -3.4, 2565.5, 121.926, |, 0.0
7134.5, 139.0, | , 28.3, 0.0, 589.7, | ,  4000,  3874, 12000, 11707, | , -3.4, 2568.1, 122.054, |, 0.0
7135.5, 139.6, | , 28.3, 0.0, 589.5, | ,  4000,  3877, 12000, 11716, | , -3.4, 2614.8, 124.364, |, 0.0
7136.5, 139.8, | , 28.3, 0.0, 585.1, | ,  4000,  3874, 12000, 11694, | , -3.4, 2558.7, 121.511, |, 0.0
7137.6, 139.1, | , 28.3, 0.0, 589.4, | ,  4000,  3880, 12000, 11699, | , -3.4, 2574.5, 122.341, |, 0.0
7138.6, 139.6, | , 28.3, 0.0, 590.0, | ,  4000,  3878, 12000, 11695, | , -3.4, 2562.1, 121.712, |, 0.0
7139.6, 139.2, | , 28.3, 0.0, 589.8, | ,  4000,  3877, 12000, 11702, | , -3.4, 2534.2, 120.437, |, 0.0
7140.6, 139.3, | , 28.3, 0.0, 588.2, | ,  4000,  3874, 12000, 11679, | , -3.4, 2565.9, 121.728, |, 0.0
7141.6, 139.8, | , 28.3, 0.0, 586.0, | ,  4000,  3877, 12000, 11712, | , -3.4, 2570.7, 122.233, |, 0.0
7142.6, 139.5, | , 28.3, 0.0, 589.8, | ,  4000,  3876, 12000, 11708, | , -3.4, 2571.5, 122.240, |, 0.0
7143.6, 139.2, | , 28.3, 0.0, 590.0, | ,  4000,  3877, 12000, 11706, | , -3.4, 2563.4, 121.852, |, 0.0
7144.6, 139.2, | , 28.3, 0.0, 589.8, | ,  4000,  3877, 12000, 11704, | , -3.4, 2556.9, 121.528, |, 0.0
7145.6, 139.6, | , 28.3, 0.0, 589.2, | ,  4000,  3876, 12000, 11703, | , -3.4, 2558.7, 121.589, |, 0.0
7146.6, 139.9, | , 28.3, 0.0, 584.9, | ,  4000,  3877, 12000, 11713, | , -3.4, 2529.5, 120.294, |, 0.0
7147.7, 140.0, | , 28.3, 0.0, 582.9, | ,  4000,  3874, 12000, 11712, | , -3.4, 2514.5, 119.554, |, 0.0
7148.7, 139.0, | , 28.3, 0.0, 589.7, | ,  4000,  3878, 12000, 11698, | , -3.4, 2577.5, 122.456, |, 0.0
7149.7, 139.3, | , 28.3, 0.0, 589.7, | ,  4000,  3876, 12000, 11691, | , -3.4, 2564.2, 121.765, |, 0.0
7150.7, 139.3, | , 28.3, 0.0, 589.1, | ,  4000,  3878, 12000, 11695, | , -3.4, 2553.1, 121.281, |, 0.0
7151.7, 139.3, | , 28.3, 0.0, 589.1, | ,  4000,  3877, 12000, 11708, | , -3.4, 2558.2, 121.618, |, 0.0
7152.7, 139.9, | , 28.3, 0.0, 585.5, | ,  4000,  3874, 12000, 11710, | , -3.4, 2524.4, 120.007, |, 0.0
7153.7, 139.5, | , 28.3, 0.0, 589.6, | ,  4000,  3877, 12000, 11694, | , -3.4, 2542.8, 120.776, |, 0.0
7154.7, 139.1, | , 28.3, 0.0, 589.5, | ,  4000,  3879, 12000, 11713, | , -3.4, 2528.2, 120.253, |, 0.0
7155.7, 139.6, | , 28.3, 0.0, 589.1, | ,  4000,  3876, 12000, 11704, | , -3.4, 2528.2, 120.153, |, 0.0
7156.7, 139.2, | , 28.3, 0.0, 589.1, | ,  4000,  3877, 12000, 11698, | , -3.4, 2533.8, 120.378, |, 0.0
7157.8, 139.8, | , 28.3, 0.0, 584.8, | ,  4000,  3874, 12000, 11697, | , -3.4, 2528.7, 120.106, |, 0.0
7158.8, 139.2, | , 28.3, 0.0, 589.6, | ,  4000,  3878, 12000, 11702, | , -3.4, 2517.1, 119.632, |, 0.0
7159.8, 139.5, | , 28.3, 0.0, 589.6, | ,  4000,  3872, 12000, 11689, | , -3.4, 2526.5, 119.932, |, 0.0
7160.8, 139.3, | , 28.3, 0.0, 588.3, | ,  4000,  3878, 12000, 11720, | , -3.4, 2570.7, 122.307, |, 0.0
7161.8, 139.3, | , 28.3, 0.0, 589.4, | ,  4000,  3879, 12000, 11712, | , -3.4, 2531.2, 120.383, |, 0.0
7162.8, 139.7, | , 28.3, 0.0, 585.6, | ,  4000,  3874, 12000, 11696, | , -3.4, 2469.1, 117.281, |, 0.0
7163.8, 139.6, | , 28.3, 0.0, 589.3, | ,  4000,  3877, 12000, 11720, | , -3.4, 2536.8, 120.697, |, 0.0
7164.8, 139.1, | , 28.3, 0.0, 589.1, | ,  4000,  3876, 12000, 11706, | , -3.4, 2518.8, 119.724, |, 0.0
7165.8, 139.3, | , 28.3, 0.0, 588.4, | ,  4000,  3876, 12000, 11711, | , -3.4, 2586.1, 122.953, |, 0.0
7166.9, 139.7, | , 28.3, 0.0, 589.1, | ,  4000,  3875, 12000, 11705, | , -3.4, 2569.8, 122.127, |, 0.0
7167.9, 139.5, | , 28.3, 0.0, 589.4, | ,  4000,  3878, 12000, 11701, | , -3.4, 2486.7, 118.184, |, 0.0
7168.9, 139.6, | , 28.3, 0.0, 585.3, | ,  4000,  3874, 12000, 11705, | , -3.4, 2488.8, 118.287, |, 0.0
7169.9, 139.3, | , 28.3, 0.0, 589.1, | ,  4000,  3879, 12000, 11716, | , -3.4, 2547.1, 121.163, |, 0.0
7170.9, 139.8, | , 28.3, 0.0, 588.6, | ,  4000,  3879, 12000, 11696, | , -3.4, 2535.5, 120.466, |, 0.0
7171.9, 139.4, | , 28.3, 0.0, 588.4, | ,  4000,  3877, 12000, 11719, | , -3.4, 2527.0, 120.215, |, 0.0
7172.9, 139.0, | , 28.3, 0.0, 589.1, | ,  4000,  3874, 12000, 11693, | , -3.4, 2508.1, 119.102, |, 0.0
7173.9, 139.9, | , 28.3, 0.0, 585.9, | ,  4000,  3873, 12000, 11686, | , -3.4, 2526.1, 119.892, |, 0.0
7174.9, 139.6, | , 28.3, 0.0, 589.6, | ,  4000,  3879, 12000, 11698, | , -3.4, 2520.1, 119.754, |, 0.0
7176.0, 139.3, | , 28.3, 0.0, 588.6, | ,  4000,  3880, 12000, 11713, | , -3.4, 2458.8, 116.961, |, 0.0
7177.0, 139.5, | , 28.3, 0.0, 589.0, | ,  4000,  3876, 12000, 11679, | , -3.4, 2527.8, 119.944, |, 0.0
