Repository: jdhuang-csm/Ru-BCA

## Methods
* (BaO)<sub>x</sub>-(CaO)<sub>y</sub>-(Al<sub>2</sub>O<sub>3</sub>)<sub>1-x-y</sub> (BCA) catalyst supports were synthesized via sol-gel and solid-state methods. 
* Ru/BCA catalysts were prepared via incipient wetness impregnation to achieve 1 wt. % Ru loading.
* Ammonia synthesis rates were measured for Ru/BCA catalysts in a packed-bed reactor at 480-600<sup>o</sup>C, 10 bar, and space velocities up to 1.3 x 10<sup>6</sup> ml g<sub>cat</sub><sup>-1</sup> h<sup>-1</sup>.
* A machine learning (ML) model was employed to improve understanding of the behavior of Ru/BCA catalysts.
* A microkinetic model was developed to describe the best-performing catalyst.

File: data/init_files_Cadigan/B2CA_7-12_dryoven.txt (part 18 of 29)
********** Start test **********
Elapsed time, Pressure, | , LJtemp(C), Inner-Temp, Outer-Temp, | , N2-set, N2-flow, H2-set, H2-flow, | , pH, NH3_ppm, NH3_Prod_rate, |, In222Temp
6776.0, 139.9, | , 28.6, 0.0, 572.5, | ,  3000,  2902,  9000,  8739, | , -3.4, 3845.7, 126.745, |, 0.0
6777.0, 139.6, | , 28.6, 0.0, 577.6, | ,  3000,  2909,  9000,  8791, | , -3.4, 3826.9, 126.766, |, 0.0
6778.0, 139.6, | , 28.6, 0.0, 577.5, | ,  3000,  2908,  9000,  8804, | , -3.4, 3804.1, 126.146, |, 0.0
6779.0, 139.2, | , 28.6, 0.0, 576.9, | ,  3000,  2903,  9000,  8791, | , -3.4, 3793.4, 125.599, |, 0.0
6780.0, 139.2, | , 28.6, 0.0, 577.8, | ,  3000,  2903,  9000,  8827, | , -3.4, 3822.6, 126.941, |, 0.0
6781.0, 139.6, | , 28.7, 0.0, 577.5, | ,  3000,  2902,  9000,  8759, | , -3.4, 3813.6, 125.907, |, 0.0
6782.1, 139.7, | , 28.6, 0.0, 573.7, | ,  3000,  2903,  9000,  8791, | , -3.4, 3841.0, 127.174, |, 0.0
6783.1, 139.0, | , 28.7, 0.0, 578.0, | ,  3000,  2909,  9000,  8778, | , -3.4, 3830.7, 126.745, |, 0.0
6784.1, 139.6, | , 28.7, 0.0, 578.2, | ,  3000,  2906,  9000,  8779, | , -3.4, 3806.3, 125.924, |, 0.0
6785.1, 139.2, | , 28.7, 0.0, 578.0, | ,  3000,  2905,  9000,  8770, | , -3.4, 3801.1, 125.651, |, 0.0
6786.1, 140.0, | , 28.6, 0.0, 577.1, | ,  3000,  2903,  9000,  8827, | , -3.4, 3818.3, 126.808, |, 0.0
6787.1, 139.8, | , 28.7, 0.0, 573.3, | ,  3000,  2902,  9000,  8741, | , -3.4, 3854.7, 127.070, |, 0.0
6788.1, 139.2, | , 28.7, 0.0, 577.8, | ,  3000,  2906,  9000,  8717, | , -3.4, 3821.3, 125.749, |, 0.0
6789.1, 139.1, | , 28.6, 0.0, 578.0, | ,  3000,  2905,  9000,  8805, | , -3.4, 3839.3, 127.281, |, 0.0
6790.1, 139.2, | , 28.7, 0.0, 578.0, | ,  3000,  2906,  9000,  8786, | , -3.4, 3886.4, 128.648, |, 0.0
6791.1, 139.7, | , 28.7, 0.0, 577.5, | ,  3000,  2904,  9000,  8792, | , -3.4, 3827.3, 126.738, |, 0.0
6792.2, 140.2, | , 28.7, 0.0, 573.2, | ,  3000,  2902,  9000,  8747, | , -3.4, 3814.9, 125.821, |, 0.0
6793.2, 139.1, | , 28.7, 0.0, 578.5, | ,  3000,  2904,  9000,  8772, | , -3.4, 3777.2, 124.873, |, 0.0
6794.2, 139.1, | , 28.7, 0.0, 577.5, | ,  3000,  2903,  9000,  8788, | , -3.4, 3825.1, 126.611, |, 0.0
6795.2, 139.6, | , 28.7, 0.0, 578.5, | ,  3000,  2903,  9000,  8803, | , -3.4, 3851.7, 127.653, |, 0.0
6796.2, 139.4, | , 28.7, 0.0, 577.0, | ,  3000,  2903,  9000,  8778, | , -3.4, 3842.3, 127.064, |, 0.0
6797.2, 139.3, | , 28.7, 0.0, 577.8, | ,  3000,  2907,  9000,  8804, | , -3.4, 3838.9, 127.279, |, 0.0
6798.2, 139.8, | , 28.7, 0.0, 573.5, | ,  3000,  2903,  9000,  8764, | , -3.4, 3786.2, 125.078, |, 0.0
6799.2, 139.4, | , 28.7, 0.0, 578.0, | ,  3000,  2908,  9000,  8752, | , -3.4, 3807.6, 125.698, |, 0.0
6800.2, 139.1, | , 28.7, 0.0, 578.0, | ,  3000,  2904,  9000,  8788, | , -3.4, 3883.4, 128.542, |, 0.0
6801.3, 139.7, | , 28.7, 0.0, 577.8, | ,  3000,  2903,  9000,  8787, | , -3.4, 3827.7, 126.690, |, 0.0
6802.3, 139.2, | , 28.7, 0.0, 578.1, | ,  3000,  2904,  9000,  8781, | , -3.4, 3799.4, 125.697, |, 0.0
6803.3, 140.1, | , 28.7, 0.0, 572.7, | ,  3000,  2900,  9000,  8777, | , -3.4, 3820.4, 126.301, |, 0.0
6804.3, 139.1, | , 28.7, 0.0, 578.3, | ,  3000,  2908,  9000,  8734, | , -3.4, 3796.4, 125.145, |, 0.0
6805.3, 139.4, | , 28.7, 0.0, 578.6, | ,  3000,  2905,  9000,  8778, | , -3.4, 3884.3, 128.468, |, 0.0
6806.3, 139.2, | , 28.7, 0.0, 577.5, | ,  3000,  2908,  9000,  8764, | , -3.4, 3864.6, 127.698, |, 0.0
6807.3, 139.3, | , 28.7, 0.0, 578.1, | ,  3000,  2908,  9000,  8837, | , -3.4, 3859.4, 128.327, |, 0.0
6808.3, 139.8, | , 28.7, 0.0, 573.3, | ,  3000,  2904,  9000,  8809, | , -3.4, 3778.9, 125.330, |, 0.0
6809.3, 139.7, | , 28.7, 0.0, 577.6, | ,  3000,  2904,  9000,  8759, | , -3.4, 3801.1, 125.515, |, 0.0
6810.4, 139.1, | , 28.7, 0.0, 578.0, | ,  3000,  2903,  9000,  8730, | , -3.4, 3827.3, 126.052, |, 0.0
6811.4, 139.4, | , 28.7, 0.0, 577.2, | ,  3000,  2903,  9000,  8798, | , -3.4, 3870.6, 128.217, |, 0.0
6812.4, 139.5, | , 28.7, 0.0, 578.2, | ,  3000,  2908,  9000,  8786, | , -3.4, 3852.6, 127.544, |, 0.0
6813.4, 139.2, | , 28.7, 0.0, 577.5, | ,  3000,  2904,  9000,  8812, | , -3.4, 3825.6, 126.903, |, 0.0
6814.4, 139.9, | , 28.7, 0.0, 574.0, | ,  3000,  2901,  9000,  8804, | , -3.4, 3807.6, 126.178, |, 0.0
6815.4, 139.2, | , 28.7, 0.0, 577.6, | ,  3000,  2906,  9000,  8797, | , -3.4, 3794.3, 125.724, |, 0.0
6816.4, 139.7, | , 28.7, 0.0, 578.0, | ,  3000,  2903,  9000,  8785, | , -3.4, 3819.6, 126.393, |, 0.0
6817.4, 139.2, | , 28.7, 0.0, 577.9, | ,  3000,  2909,  9000,  8788, | , -3.4, 3839.7, 127.160, |, 0.0
6818.4, 139.2, | , 28.7, 0.0, 578.2, | ,  3000,  2903,  9000,  8773, | , -3.4, 3822.6, 126.363, |, 0.0
6819.4, 140.3, | , 28.7, 0.0, 572.7, | ,  3000,  2908,  9000,  8760, | , -3.4, 3818.7, 126.143, |, 0.0
6820.5, 139.2, | , 28.7, 0.0, 577.6, | ,  3000,  2907,  9000,  8804, | , -3.4, 3855.6, 127.831, |, 0.0
6821.5, 139.4, | , 28.7, 0.0, 577.2, | ,  3000,  2905,  9000,  8781, | , -3.4, 3847.0, 127.274, |, 0.0
6822.5, 139.5, | , 28.7, 0.0, 578.0, | ,  3000,  2903,  9000,  8764, | , -3.4, 3830.3, 126.515, |, 0.0
6823.5, 139.6, | , 28.7, 0.0, 578.6, | ,  3000,  2903,  9000,  8792, | , -3.4, 3844.0, 127.282, |, 0.0
6824.5, 139.8, | , 28.7, 0.0, 573.4, | ,  3000,  2902,  9000,  8820, | , -3.4, 3806.7, 126.337, |, 0.0
6825.5, 139.8, | , 28.7, 0.0, 573.8, | ,  3000,  2904,  9000,  8781, | , -3.4, 3829.0, 126.678, |, 0.0
6826.5, 139.8, | , 28.7, 0.0, 577.7, | ,  3000,  2907,  9000,  8821, | , -3.4, 3828.6, 127.131, |, 0.0
6827.5, 139.5, | , 28.7, 0.0, 578.7, | ,  3000,  2907,  9000,  8788, | , -3.4, 3780.6, 125.189, |, 0.0
6828.5, 139.1, | , 28.7, 0.0, 577.9, | ,  3000,  2908,  9000,  8792, | , -3.4, 3831.1, 126.906, |, 0.0
6829.5, 139.3, | , 28.7, 0.0, 578.0, | ,  3000,  2907,  9000,  8790, | , -3.4, 3855.6, 127.688, |, 0.0
6830.6, 139.9, | , 28.7, 0.0, 573.8, | ,  3000,  2902,  9000,  8756, | , -3.4, 3800.7, 125.455, |, 0.0
6831.6, 139.3, | , 28.7, 0.0, 577.1, | ,  3000,  2910,  9000,  8790, | , -3.4, 3893.3, 128.958, |, 0.0
6832.6, 139.3, | , 28.7, 0.0, 577.9, | ,  3000,  2913,  9000,  8827, | , -3.4, 3842.3, 127.703, |, 0.0
6833.6, 139.4, | , 28.7, 0.0, 578.2, | ,  3000,  2902,  9000,  8779, | , -3.4, 3779.3, 124.984, |, 0.0
6834.6, 139.1, | , 28.7, 0.0, 578.0, | ,  3000,  2910,  9000,  8744, | , -3.4, 3835.4, 126.545, |, 0.0
6835.6, 140.3, | , 28.7, 0.0, 570.6, | ,  3000,  2905,  9000,  8842, | , -3.4, 3830.7, 127.409, |, 0.0
6836.6, 139.6, | , 28.7, 0.0, 577.6, | ,  3000,  2910,  9000,  8805, | , -3.4, 3811.9, 126.430, |, 0.0
6837.6, 139.5, | , 28.7, 0.0, 578.5, | ,  3000,  2909,  9000,  8795, | , -3.4, 3888.1, 128.838, |, 0.0
6838.6, 139.1, | , 28.7, 0.0, 578.1, | ,  3000,  2905,  9000,  8711, | , -3.4, 3851.7, 126.670, |, 0.0
6839.7, 139.4, | , 28.7, 0.0, 578.8, | ,  3000,  2900,  9000,  8738, | , -3.4, 3858.6, 127.142, |, 0.0
6840.7, 140.3, | , 28.7, 0.0, 575.2, | ,  3000,  2909,  9000,  8786, | , -3.4, 3840.1, 127.141, |, 0.0
6841.7, 139.9, | , 28.7, 0.0, 573.2, | ,  3000,  2901,  9000,  8810, | , -3.4, 3806.7, 126.224, |, 0.0
6842.7, 139.2, | , 28.7, 0.0, 577.6, | ,  3000,  2904,  9000,  8786, | , -3.4, 3834.1, 126.904, |, 0.0
6843.7, 139.5, | , 28.7, 0.0, 578.3, | ,  3000,  2905,  9000,  8764, | , -3.4, 3830.7, 126.558, |, 0.0
6844.7, 139.5, | , 28.7, 0.0, 578.4, | ,  3000,  2907,  9000,  8781, | , -3.4, 3843.6, 127.182, |, 0.0
6845.7, 139.1, | , 28.7, 0.0, 578.1, | ,  3000,  2907,  9000,  8787, | , -3.4, 3835.9, 127.000, |, 0.0
6846.7, 140.1, | , 28.7, 0.0, 572.0, | ,  3000,  2903,  9000,  8799, | , -3.4, 3856.0, 127.755, |, 0.0
6847.7, 139.2, | , 28.7, 0.0, 578.7, | ,  3000,  2909,  9000,  8826, | , -3.4, 3832.9, 127.345, |, 0.0
6848.7, 139.6, | , 28.7, 0.0, 578.5, | ,  3000,  2905,  9000,  8790, | , -3.4, 3802.0, 125.888, |, 0.0
6849.7, 139.0, | , 28.7, 0.0, 578.1, | ,  3000,  2903,  9000,  8742, | , -3.4, 3769.0, 124.278, |, 0.0
6850.8, 139.1, | , 28.7, 0.0, 578.6, | ,  3000,  2902,  9000,  8812, | , -3.4, 3874.4, 128.497, |, 0.0
6851.8, 140.3, | , 28.7, 0.0, 573.1, | ,  3000,  2905,  9000,  8782, | , -3.4, 3856.8, 127.620, |, 0.0
6852.8, 139.5, | , 28.7, 0.0, 578.5, | ,  3000,  2906,  9000,  8766, | , -3.4, 3815.3, 126.084, |, 0.0
6853.8, 139.1, | , 28.7, 0.0, 578.1, | ,  3000,  2907,  9000,  8785, | , -3.4, 3844.0, 127.242, |, 0.0
6854.8, 139.2, | , 28.7, 0.0, 578.4, | ,  3000,  2907,  9000,  8789, | , -3.4, 3824.7, 126.649, |, 0.0
6855.8, 139.6, | , 28.7, 0.0, 578.1, | ,  3000,  2908,  9000,  8790, | , -3.4, 3807.6, 126.115, |, 0.0
6856.8, 139.3, | , 28.7, 0.0, 577.5, | ,  3000,  2907,  9000,  8775, | , -3.4, 3831.1, 126.704, |, 0.0
6857.8, 140.1, | , 28.7, 0.0, 571.8, | ,  3000,  2907,  9000,  8794, | , -3.4, 3826.9, 126.777, |, 0.0
6858.8, 139.4, | , 28.7, 0.0, 578.2, | ,  3000,  2903,  9000,  8784, | , -3.4, 3819.6, 126.388, |, 0.0
6859.8, 139.2, | , 28.7, 0.0, 578.2, | ,  3000,  2905,  9000,  8768, | , -3.4, 3856.8, 127.465, |, 0.0
6860.9, 139.2, | , 28.7, 0.0, 578.0, | ,  3000,  2906,  9000,  8754, | , -3.4, 3868.8, 127.714, |, 0.0
6861.9, 139.3, | , 28.7, 0.0, 577.7, | ,  3000,  2906,  9000,  8755, | , -3.4, 3834.1, 126.578, |, 0.0
6862.9, 140.1, | , 28.7, 0.0, 574.5, | ,  3000,  2906,  9000,  8796, | , -3.4, 3790.9, 125.596, |, 0.0
6863.9, 139.2, | , 28.7, 0.0, 578.4, | ,  3000,  2908,  9000,  8775, | , -3.4, 3869.3, 127.974, |, 0.0
6864.9, 139.2, | , 28.7, 0.0, 578.4, | ,  3000,  2905,  9000,  8813, | , -3.4, 3816.6, 126.625, |, 0.0
6865.9, 139.4, | , 28.7, 0.0, 578.9, | ,  3000,  2908,  9000,  8781, | , -3.4, 3825.1, 126.588, |, 0.0
6866.9, 139.4, | , 28.7, 0.0, 577.5, | ,  3000,  2905,  9000,  8794, | , -3.4, 3870.1, 128.179, |, 0.0
6867.9, 139.8, | , 28.7, 0.0, 573.5, | ,  3000,  2902,  9000,  8764, | , -3.4, 3793.4, 125.295, |, 0.0
6868.9, 139.4, | , 28.7, 0.0, 578.4, | ,  3000,  2906,  9000,  8758, | , -3.4, 3839.3, 126.785, |, 0.0
6869.9, 139.5, | , 28.7, 0.0, 578.4, | ,  3000,  2902,  9000,  8745, | , -3.4, 3885.6, 128.120, |, 0.0
6871.0, 139.1, | , 28.7, 0.0, 578.0, | ,  3000,  2903,  9000,  8829, | , -3.4, 3819.6, 126.871, |, 0.0
6872.0, 139.4, | , 28.7, 0.0, 577.4, | ,  3000,  2908,  9000,  8744, | , -3.4, 3856.8, 127.232, |, 0.0
6873.0, 139.6, | , 28.7, 0.0, 578.4, | ,  3000,  2900,  9000,  8721, | , -3.4, 3865.0, 127.156, |, 0.0
6874.0, 140.1, | , 28.7, 0.0, 574.4, | ,  3000,  2901,  9000,  8811, | , -3.4, 3866.3, 128.193, |, 0.0
6875.0, 139.2, | , 28.7, 0.0, 578.2, | ,  3000,  2906,  9000,  8734, | , -3.4, 3829.0, 126.178, |, 0.0
6876.0, 139.1, | , 28.7, 0.0, 578.3, | ,  3000,  2904,  9000,  8781, | , -3.4, 3851.3, 127.412, |, 0.0
6877.0, 139.7, | , 28.7, 0.0, 577.2, | ,  3000,  2908,  9000,  8787, | , -3.4, 3881.7, 128.519, |, 0.0
6878.0, 139.1, | , 28.7, 0.0, 578.5, | ,  3000,  2903,  9000,  8782, | , -3.4, 3846.6, 127.257, |, 0.0
6879.0, 139.9, | , 28.7, 0.0, 573.1, | ,  3000,  2904,  9000,  8812, | , -3.4, 3859.4, 128.017, |, 0.0
6880.0, 139.6, | , 28.7, 0.0, 578.9, | ,  3000,  2903,  9000,  8797, | , -3.4, 3870.6, 128.210, |, 0.0
6881.1, 139.5, | , 28.7, 0.0, 578.7, | ,  3000,  2908,  9000,  8788, | , -3.4, 3801.1, 125.874, |, 0.0
6882.1, 139.3, | , 28.7, 0.0, 577.9, | ,  3000,  2905,  9000,  8794, | , -3.4, 3805.9, 126.055, |, 0.0
6883.1, 139.2, | , 28.7, 0.0, 578.4, | ,  3000,  2906,  9000,  8809, | , -3.4, 3833.3, 127.141, |, 0.0
6884.1, 140.2, | , 28.7, 0.0, 573.8, | ,  3000,  2900,  9000,  8782, | , -3.4, 3802.9, 125.777, |, 0.0
6885.1, 139.2, | , 28.7, 0.0, 579.0, | ,  3000,  2905,  9000,  8801, | , -3.4, 3802.4, 126.034, |, 0.0
6886.1, 139.0, | , 28.7, 0.0, 578.4, | ,  3000,  2902,  9000,  8761, | , -3.4, 3810.1, 125.816, |, 0.0
6887.1, 139.3, | , 28.7, 0.0, 577.7, | ,  3000,  2909,  9000,  8752, | , -3.4, 3803.7, 125.583, |, 0.0
6888.1, 139.6, | , 28.7, 0.0, 578.7, | ,  3000,  2905,  9000,  8809, | , -3.4, 3803.7, 126.152, |, 0.0
6889.1, 139.1, | , 28.7, 0.0, 578.9, | ,  3000,  2907,  9000,  8780, | , -3.4, 3803.3, 125.846, |, 0.0
6890.1, 139.9, | , 28.7, 0.0, 574.0, | ,  3000,  2907,  9000,  8760, | , -3.4, 3799.0, 125.499, |, 0.0
6891.1, 139.6, | , 28.7, 0.0, 578.7, | ,  3000,  2902,  9000,  8779, | , -3.4, 3802.9, 125.767, |, 0.0
6892.2, 139.2, | , 28.7, 0.0, 577.9, | ,  3000,  2904,  9000,  8779, | , -3.4, 3803.3, 125.805, |, 0.0
6893.2, 139.2, | , 28.7, 0.0, 578.7, | ,  3000,  2906,  9000,  8767, | , -3.4, 3799.9, 125.590, |, 0.0
6894.2, 139.6, | , 28.7, 0.0, 578.7, | ,  3000,  2903,  9000,  8784, | , -3.4, 3802.0, 125.812, |, 0.0
6895.2, 140.3, | , 28.7, 0.0, 573.1, | ,  3000,  2901,  9000,  8808, | , -3.4, 3801.6, 126.022, |, 0.0
6896.2, 139.1, | , 28.7, 0.0, 578.0, | ,  3000,  2897,  9000,  8681, | , -3.4, 3806.3, 124.774, |, 0.0
6897.2, 139.3, | , 28.7, 0.0, 577.3, | ,  3000,  2906,  9000,  8766, | , -3.4, 3801.6, 125.630, |, 0.0
6898.2, 139.7, | , 28.7, 0.0, 578.7, | ,  3000,  2905,  9000,  8823, | , -3.4, 3803.3, 126.285, |, 0.0
6899.2, 139.6, | , 28.7, 0.0, 578.5, | ,  3000,  2903,  9000,  8765, | , -3.4, 3803.3, 125.647, |, 0.0
6900.2, 139.8, | , 28.7, 0.0, 573.3, | ,  3000,  2902,  9000,  8756, | , -3.4, 3817.0, 125.986, |, 0.0
6901.2, 139.3, | , 28.7, 0.0, 578.0, | ,  3000,  2911,  9000,  8827, | , -3.4, 3801.1, 126.336, |, 0.0
6902.3, 139.6, | , 28.7, 0.0, 578.0, | ,  3000,  2904,  9000,  8727, | , -3.4, 3827.7, 126.047, |, 0.0
6903.3, 139.2, | , 28.7, 0.0, 578.2, | ,  3000,  2906,  9000,  8725, | , -3.4, 491.8, 16.250, |, 0.0
6904.3, 139.1, | , 28.7, 0.0, 578.2, | ,  3000,  2900,  9000,  8794, | , -3.4, 528.3, 17.546, |, 0.0
6905.3, 139.7, | , 28.7, 0.0, 578.1, | ,  3000,  2904,  9000,  8771, | , -3.4, 604.9, 20.061, |, 0.0
6906.3, 140.2, | , 28.7, 0.0, 574.3, | ,  3000,  2906,  9000,  8771, | , -3.4, 682.5, 22.635, |, 0.0
6907.3, 139.2, | , 28.7, 0.0, 577.3, | ,  3000,  2905,  9000,  8788, | , -3.4, 783.6, 26.021, |, 0.0
6908.3, 139.1, | , 28.7, 0.0, 578.2, | ,  3000,  2906,  9000,  8752, | , -3.4, 868.0, 28.733, |, 0.0
6909.3, 139.2, | , 28.7, 0.0, 578.4, | ,  3000,  2907,  9000,  8796, | , -3.4, 965.7, 32.088, |, 0.0
6910.3, 139.3, | , 28.7, 0.0, 578.5, | ,  3000,  2909,  9000,  8798, | , -3.4, 1023.1, 34.008, |, 0.0
6911.3, 139.8, | , 28.7, 0.0, 573.0, | ,  3000,  2897,  9000,  8747, | , -3.4, 1103.2, 36.470, |, 0.0
6912.4, 139.3, | , 28.7, 0.0, 577.9, | ,  3000,  2905,  9000,  8806, | , -3.4, 1177.8, 39.154, |, 0.0
6913.4, 139.5, | , 28.7, 0.0, 578.3, | ,  3000,  2902,  9000,  8776, | , -3.4, 1271.6, 42.152, |, 0.0
6914.4, 139.1, | , 28.7, 0.0, 578.8, | ,  3000,  2902,  9000,  8759, | , -3.4, 1347.0, 44.579, |, 0.0
6915.4, 139.5, | , 28.7, 0.0, 578.9, | ,  3000,  2903,  9000,  8784, | , -3.4, 1416.0, 46.964, |, 0.0
6916.4, 140.1, | , 28.7, 0.0, 574.0, | ,  3000,  2907,  9000,  8810, | , -3.4, 1488.8, 49.504, |, 0.0
6917.4, 140.0, | , 28.7, 0.0, 576.9, | ,  3000,  2901,  9000,  8821, | , -3.4, 1542.4, 51.305, |, 0.0
6918.4, 139.3, | , 28.7, 0.0, 578.7, | ,  3000,  2907,  9000,  8839, | , -3.4, 1613.9, 53.792, |, 0.0
6919.4, 139.6, | , 28.7, 0.0, 578.9, | ,  3000,  2906,  9000,  8753, | , -3.4, 1669.6, 55.232, |, 0.0
6920.4, 139.4, | , 28.7, 0.0, 578.7, | ,  3000,  2904,  9000,  8774, | , -3.4, 1760.9, 58.340, |, 0.0
6921.5, 139.3, | , 28.7, 0.0, 578.3, | ,  3000,  2901,  9000,  8787, | , -3.4, 1875.3, 62.176, |, 0.0
6922.5, 139.8, | , 28.7, 0.0, 572.3, | ,  3000,  2897,  9000,  8734, | , -3.4, 1927.1, 63.583, |, 0.0
6923.5, 139.5, | , 28.7, 0.0, 578.7, | ,  3000,  2907,  9000,  8794, | , -3.4, 2055.7, 68.222, |, 0.0
6924.5, 139.5, | , 28.7, 0.0, 579.0, | ,  3000,  2906,  9000,  8791, | , -3.4, 2067.7, 68.596, |, 0.0
6925.5, 139.2, | , 28.7, 0.0, 578.5, | ,  3000,  2904,  9000,  8772, | , -3.4, 2147.3, 71.109, |, 0.0
6926.5, 139.5, | , 28.7, 0.0, 578.9, | ,  3000,  2903,  9000,  8766, | , -3.4, 2206.5, 73.017, |, 0.0
6927.5, 140.2, | , 28.7, 0.0, 570.1, | ,  3000,  2900,  9000,  8760, | , -3.4, 2281.9, 75.446, |, 0.0
6928.5, 139.1, | , 28.7, 0.0, 578.4, | ,  3000,  2904,  9000,  8801, | , -3.4, 2395.8, 79.516, |, 0.0
6929.5, 139.2, | , 28.7, 0.0, 578.7, | ,  3000,  2907,  9000,  8758, | , -3.4, 2482.4, 82.092, |, 0.0
6930.5, 139.4, | , 28.7, 0.0, 578.3, | ,  3000,  2906,  9000,  8796, | , -3.4, 2524.4, 83.743, |, 0.0
6931.6, 139.2, | , 28.7, 0.0, 578.6, | ,  3000,  2909,  9000,  8753, | , -3.4, 2610.1, 86.289, |, 0.0
6932.6, 139.3, | , 28.7, 0.0, 577.7, | ,  3000,  2906,  9000,  8811, | , -3.4, 2629.3, 87.331, |, 0.0
6933.6, 139.9, | , 28.7, 0.0, 573.0, | ,  3000,  2901,  9000,  8719, | , -3.4, 2734.3, 90.050, |, 0.0
6934.6, 139.5, | , 28.7, 0.0, 579.0, | ,  3000,  2909,  9000,  8824, | , -3.4, 2828.6, 94.059, |, 0.0
6935.6, 139.3, | , 28.7, 0.0, 578.2, | ,  3000,  2906,  9000,  8820, | , -3.4, 2878.3, 95.646, |, 0.0
6936.6, 139.2, | , 28.7, 0.0, 578.7, | ,  3000,  2909,  9000,  8814, | , -3.4, 2904.8, 96.498, |, 0.0
6937.6, 139.6, | , 28.7, 0.0, 578.4, | ,  3000,  2908,  9000,  8751, | , -3.4, 2992.7, 98.867, |, 0.0
6938.6, 139.9, | , 28.7, 0.0, 572.5, | ,  3000,  2901,  9000,  8775, | , -3.4, 3072.8, 101.655, |, 0.0
6939.6, 139.2, | , 28.7, 0.0, 578.2, | ,  3000,  2909,  9000,  8809, | , -3.4, 3155.5, 104.765, |, 0.0
6940.6, 139.6, | , 28.7, 0.0, 578.7, | ,  3000,  2903,  9000,  8704, | , -3.4, 3188.5, 104.848, |, 0.0
6941.7, 139.6, | , 28.7, 0.0, 578.6, | ,  3000,  2907,  9000,  8771, | , -3.4, 3224.5, 106.674, |, 0.0
6942.7, 139.5, | , 28.7, 0.0, 577.8, | ,  3000,  2906,  9000,  8850, | , -3.4, 3274.2, 109.033, |, 0.0
6943.7, 139.8, | , 28.7, 0.0, 573.9, | ,  3000,  2901,  9000,  8879, | , -3.4, 3296.4, 110.001, |, 0.0
6944.7, 139.2, | , 28.7, 0.0, 578.6, | ,  3000,  2905,  9000,  8836, | , -3.4, 3404.0, 113.203, |, 0.0
6945.7, 139.6, | , 28.7, 0.0, 578.9, | ,  3000,  2907,  9000,  8842, | , -3.4, 3452.8, 114.891, |, 0.0
6946.7, 139.3, | , 28.7, 0.0, 578.5, | ,  3000,  2907,  9000,  8893, | , -3.4, 3519.7, 117.625, |, 0.0
6947.7, 139.3, | , 28.7, 0.0, 578.2, | ,  3000,  2907,  9000,  8877, | , -3.4, 3508.1, 117.080, |, 0.0
6948.7, 139.4, | , 28.7, 0.0, 578.9, | ,  3000,  2900,  9000,  8796, | , -3.4, 3543.2, 117.363, |, 0.0
6949.7, 140.0, | , 28.7, 0.0, 572.7, | ,  3000,  2905,  9000,  8833, | , -3.4, 3619.9, 120.329, |, 0.0
6950.7, 139.3, | , 28.7, 0.0, 578.8, | ,  3000,  2909,  9000,  8845, | , -3.4, 3655.9, 121.683, |, 0.0
6951.8, 139.2, | , 28.7, 0.0, 578.7, | ,  3000,  2904,  9000,  8767, | , -3.4, 3616.5, 119.529, |, 0.0
6952.8, 139.2, | , 28.7, 0.0, 578.1, | ,  3000,  2900,  9000,  8793, | , -3.4, 3648.6, 120.805, |, 0.0
6953.8, 139.1, | , 28.7, 0.0, 579.1, | ,  3000,  2906,  9000,  8804, | , -3.4, 3712.9, 123.108, |, 0.0
6954.8, 139.9, | , 28.7, 0.0, 573.5, | ,  3000,  2900,  9000,  8726, | , -3.4, 3746.7, 123.333, |, 0.0
6955.8, 139.5, | , 28.7, 0.0, 579.1, | ,  3000,  2905,  9000,  8779, | , -3.4, 3775.9, 124.913, |, 0.0
6956.8, 139.2, | , 28.7, 0.0, 578.8, | ,  3000,  2908,  9000,  8825, | , -3.4, 3812.7, 126.653, |, 0.0
6957.8, 139.3, | , 28.7, 0.0, 577.8, | ,  3000,  2904,  9000,  8747, | , -3.4, 3774.2, 124.501, |, 0.0
6958.8, 139.5, | , 28.7, 0.0, 579.1, | ,  3000,  2909,  9000,  8794, | , -3.4, 3794.3, 125.726, |, 0.0
6959.8, 139.8, | , 28.7, 0.0, 574.0, | ,  3000,  2904,  9000,  8726, | , -3.4, 3850.8, 126.789, |, 0.0
6960.9, 139.0, | , 28.7, 0.0, 579.0, | ,  3000,  2907,  9000,  8789, | , -3.4, 3843.1, 127.257, |, 0.0
6961.9, 139.5, | , 28.8, 0.0, 579.1, | ,  3000,  2903,  9000,  8820, | , -3.4, 3919.8, 130.092, |, 0.0
6962.9, 139.8, | , 28.7, 0.0, 578.4, | ,  3000,  2901,  9000,  8767, | , -3.4, 3856.8, 127.399, |, 0.0
6963.9, 139.1, | , 28.8, 0.0, 578.9, | ,  3000,  2901,  9000,  8771, | , -3.4, 3823.4, 126.346, |, 0.0
6964.9, 139.1, | , 28.8, 0.0, 578.6, | ,  3000,  2905,  9000,  8785, | , -3.4, 3875.3, 128.250, |, 0.0
6965.9, 140.1, | , 28.8, 0.0, 573.8, | ,  3000,  2900,  9000,  8739, | , -3.4, 3912.1, 128.901, |, 0.0
6966.9, 139.0, | , 28.7, 0.0, 578.6, | ,  3000,  2904,  9000,  8809, | , -3.4, 3917.7, 129.912, |, 0.0
6967.9, 139.4, | , 28.8, 0.0, 578.1, | ,  3000,  2905,  9000,  8759, | , -3.4, 3953.2, 130.535, |, 0.0
6968.9, 139.5, | , 28.8, 0.0, 579.1, | ,  3000,  2907,  9000,  8837, | , -3.4, 3880.4, 129.016, |, 0.0
6969.9, 139.1, | , 28.8, 0.0, 578.8, | ,  3000,  2905,  9000,  8756, | , -3.4, 3899.3, 128.722, |, 0.0
6971.0, 139.9, | , 28.7, 0.0, 573.3, | ,  3000,  2904,  9000,  8773, | , -3.4, 3897.6, 128.846, |, 0.0
6972.0, 139.1, | , 28.8, 0.0, 578.8, | ,  3000,  2906,  9000,  8820, | , -3.4, 3899.7, 129.464, |, 0.0
6973.0, 139.6, | , 28.8, 0.0, 578.2, | ,  3000,  2902,  9000,  8714, | , -3.4, 3945.1, 129.723, |, 0.0
6974.0, 139.0, | , 28.8, 0.0, 578.4, | ,  3000,  2901,  9000,  8748, | , -3.4, 3872.7, 127.716, |, 0.0
6975.0, 139.1, | , 28.8, 0.0, 578.9, | ,  3000,  2902,  9000,  8764, | , -3.4, 3961.0, 130.812, |, 0.0
6976.0, 139.8, | , 28.8, 0.0, 574.2, | ,  3000,  2901,  9000,  8755, | , -3.4, 3886.0, 128.231, |, 0.0
6977.0, 139.6, | , 28.8, 0.0, 578.3, | ,  3000,  2907,  9000,  8796, | , -3.4, 3912.1, 129.608, |, 0.0
6978.0, 139.2, | , 28.8, 0.0, 577.8, | ,  3000,  2907,  9000,  8771, | , -3.4, 3912.1, 129.328, |, 0.0
6979.0, 139.2, | , 28.8, 0.0, 578.3, | ,  3000,  2905,  9000,  8803, | , -3.4, 3897.1, 129.170, |, 0.0
6980.0, 139.5, | , 28.8, 0.0, 578.8, | ,  3000,  2905,  9000,  8734, | , -3.4, 3910.8, 128.869, |, 0.0
6981.1, 140.1, | , 28.8, 0.0, 577.8, | ,  3000,  2908,  9000,  8776, | , -3.4, 3881.3, 128.387, |, 0.0
6982.1, 139.9, | , 28.8, 0.0, 572.2, | ,  3000,  2903,  9000,  8741, | , -3.4, 3923.7, 129.349, |, 0.0
6983.1, 139.3, | , 28.8, 0.0, 577.9, | ,  3000,  2908,  9000,  8753, | , -3.4, 3898.0, 128.684, |, 0.0
6984.1, 139.2, | , 28.8, 0.0, 578.2, | ,  3000,  2906,  9000,  8758, | , -3.4, 3892.0, 128.515, |, 0.0
6985.1, 139.1, | , 28.8, 0.0, 578.5, | ,  3000,  2909,  9000,  8769, | , -3.4, 3907.4, 129.176, |, 0.0
6986.1, 139.1, | , 28.8, 0.0, 578.4, | ,  3000,  2907,  9000,  8746, | , -3.4, 3940.8, 130.000, |, 0.0
6987.1, 140.4, | , 28.8, 0.0, 573.3, | ,  3000,  2903,  9000,  8776, | , -3.4, 3921.1, 129.643, |, 0.0
6988.1, 139.7, | , 28.8, 0.0, 577.5, | ,  3000,  2909,  9000,  8774, | , -3.4, 3854.7, 127.499, |, 0.0
6989.1, 139.2, | , 28.8, 0.0, 578.7, | ,  3000,  2902,  9000,  8782, | , -3.4, 3851.7, 127.407, |, 0.0
6990.1, 139.4, | , 28.8, 0.0, 578.8, | ,  3000,  2908,  9000,  8782, | , -3.4, 3897.6, 128.993, |, 0.0
6991.2, 139.0, | , 28.8, 0.0, 578.7, | ,  3000,  2901,  9000,  8726, | , -3.4, 3898.8, 128.340, |, 0.0
6992.2, 139.9, | , 28.8, 0.0, 574.4, | ,  3000,  2904,  9000,  8768, | , -3.4, 3876.6, 128.103, |, 0.0
6993.2, 139.3, | , 28.8, 0.0, 578.6, | ,  3000,  2907,  9000,  8792, | , -3.4, 3856.4, 127.726, |, 0.0
6994.2, 139.5, | , 28.8, 0.0, 579.4, | ,  3000,  2908,  9000,  8767, | , -3.4, 3836.3, 126.810, |, 0.0
6995.2, 139.6, | , 28.8, 0.0, 579.2, | ,  3000,  2906,  9000,  8797, | , -3.4, 3885.1, 128.715, |, 0.0
6996.2, 139.1, | , 28.8, 0.0, 578.9, | ,  3000,  2902,  9000,  8782, | , -3.4, 3875.3, 128.196, |, 0.0
6997.2, 139.2, | , 28.8, 0.0, 579.2, | ,  3000,  2909,  9000,  8801, | , -3.4, 3892.0, 129.025, |, 0.0
6998.3, 140.5, | , 28.8, 0.0, 569.5, | ,  3000,  2898,  9000,  8769, | , -3.4, 3863.7, 127.619, |, 0.0
6999.3, 139.1, | , 28.8, 0.0, 579.0, | ,  3000,  2905,  9000,  8734, | , -3.4, 3808.0, 125.479, |, 0.0
7000.3, 139.2, | , 28.8, 0.0, 578.9, | ,  3000,  2907,  9000,  8794, | , -3.4, 3918.5, 129.802, |, 0.0
7001.4, 139.5, | , 28.8, 0.0, 579.2, | ,  3000,  2903,  9000,  8786, | , -3.4, 3863.3, 127.849, |, 0.0
7002.4, 139.1, | , 28.8, 0.0, 578.9, | ,  3000,  2905,  9000,  8803, | , -3.4, 3890.7, 128.965, |, 0.0
7003.4, 140.0, | , 28.8, 0.0, 573.3, | ,  3000,  2902,  9000,  8812, | , -3.4, 3868.0, 128.272, |, 0.0
7004.4, 139.6, | , 28.8, 0.0, 579.4, | ,  3000,  2905,  9000,  8824, | , -3.4, 3832.4, 127.257, |, 0.0
7005.4, 139.2, | , 28.8, 0.0, 578.9, | ,  3000,  2907,  9000,  8832, | , -3.4, 3811.9, 126.694, |, 0.0
7006.4, 139.1, | , 28.8, 0.0, 579.3, | ,  3000,  2906,  9000,  8797, | , -3.4, 3818.7, 126.535, |, 0.0
7007.4, 139.5, | , 28.8, 0.0, 579.2, | ,  3000,  2908,  9000,  8767, | , -3.4, 3850.4, 127.267, |, 0.0
7008.4, 140.3, | , 28.8, 0.0, 574.1, | ,  3000,  2902,  9000,  8805, | , -3.4, 3878.7, 128.553, |, 0.0
7009.4, 139.1, | , 28.8, 0.0, 579.1, | ,  3000,  2904,  9000,  8778, | , -3.4, 3868.8, 127.953, |, 0.0
7010.5, 139.3, | , 28.8, 0.0, 579.0, | ,  3000,  2905,  9000,  8824, | , -3.4, 3875.3, 128.686, |, 0.0
7011.5, 139.0, | , 28.8, 0.0, 579.4, | ,  3000,  2898,  9000,  8781, | , -3.4, 3835.0, 126.807, |, 0.0
7012.5, 139.5, | , 28.8, 0.0, 579.4, | ,  3000,  2904,  9000,  8774, | , -3.4, 3856.8, 127.515, |, 0.0
7013.5, 139.3, | , 28.8, 0.0, 578.4, | ,  3000,  2908,  9000,  8776, | , -3.4, 3834.1, 126.837, |, 0.0
7014.5, 140.1, | , 28.8, 0.0, 575.4, | ,  3000,  2906,  9000,  8783, | , -3.4, 3850.4, 127.427, |, 0.0
7015.5, 139.6, | , 28.8, 0.0, 579.4, | ,  3000,  2906,  9000,  8781, | , -3.4, 3835.0, 126.896, |, 0.0
7016.5, 139.2, | , 28.8, 0.0, 579.5, | ,  3000,  2903,  9000,  8785, | , -3.4, 3801.1, 125.782, |, 0.0
7017.5, 139.1, | , 28.8, 0.0, 579.3, | ,  3000,  2905,  9000,  8777, | , -3.4, 3826.0, 126.540, |, 0.0
7018.5, 139.7, | , 28.8, 0.0, 578.9, | ,  3000,  2910,  9000,  8788, | , -3.4, 3894.6, 128.976, |, 0.0
7019.5, 139.9, | , 28.8, 0.0, 572.7, | ,  3000,  2903,  9000,  8814, | , -3.4, 3839.7, 127.378, |, 0.0
7020.5, 139.0, | , 28.8, 0.0, 579.1, | ,  3000,  2904,  9000,  8810, | , -3.4, 3842.3, 127.430, |, 0.0
7021.6, 139.2, | , 28.8, 0.0, 579.0, | ,  3000,  2906,  9000,  8798, | , -3.4, 3863.7, 128.025, |, 0.0
7022.6, 139.7, | , 28.8, 0.0, 579.5, | ,  3000,  2908,  9000,  8836, | , -3.4, 3801.1, 126.396, |, 0.0
7023.6, 139.3, | , 28.8, 0.0, 578.3, | ,  3000,  2904,  9000,  8795, | , -3.4, 3769.0, 124.846, |, 0.0
7024.6, 139.8, | , 28.8, 0.0, 574.7, | ,  3000,  2903,  9000,  8773, | , -3.4, 3858.1, 127.531, |, 0.0
7025.6, 140.1, | , 28.8, 0.0, 573.5, | ,  3000,  2903,  9000,  8746, | , -3.4, 3850.4, 126.995, |, 0.0
7026.6, 139.2, | , 28.8, 0.0, 578.2, | ,  3000,  2903,  9000,  8775, | , -3.4, 3913.4, 129.388, |, 0.0
7027.6, 139.2, | , 28.8, 0.0, 578.9, | ,  3000,  2905,  9000,  8796, | , -3.4, 3840.1, 127.211, |, 0.0
7028.6, 139.7, | , 28.8, 0.0, 578.7, | ,  3000,  2908,  9000,  8777, | , -3.4, 3844.4, 127.178, |, 0.0
7029.6, 139.6, | , 28.8, 0.0, 579.2, | ,  3000,  2907,  9000,  8790, | , -3.4, 3802.9, 125.941, |, 0.0
7030.7, 139.8, | , 28.8, 0.0, 573.9, | ,  3000,  2900,  9000,  8738, | , -3.4, 3794.3, 125.032, |, 0.0
7031.7, 139.2, | , 28.8, 0.0, 579.3, | ,  3000,  2905,  9000,  8762, | , -3.4, 3887.7, 128.407, |, 0.0
7032.7, 139.6, | , 28.8, 0.0, 579.0, | ,  3000,  2909,  9000,  8776, | , -3.4, 3841.4, 127.091, |, 0.0
7033.7, 139.2, | , 28.8, 0.0, 578.2, | ,  3000,  2903,  9000,  8777, | , -3.4, 3816.6, 126.205, |, 0.0
7034.7, 139.2, | , 28.8, 0.0, 579.0, | ,  3000,  2908,  9000,  8814, | , -3.4, 3850.8, 127.801, |, 0.0
7035.7, 140.5, | , 28.8, 0.0, 571.3, | ,  3000,  2901,  9000,  8815, | , -3.4, 3781.0, 125.422, |, 0.0
7036.7, 139.5, | , 28.8, 0.0, 579.3, | ,  3000,  2907,  9000,  8795, | , -3.4, 3829.0, 126.856, |, 0.0
7037.7, 139.1, | , 28.8, 0.0, 579.3, | ,  3000,  2905,  9000,  8760, | , -3.4, 3847.4, 127.072, |, 0.0
7038.7, 139.2, | , 28.8, 0.0, 578.2, | ,  3000,  2904,  9000,  8738, | , -3.4, 3859.4, 127.208, |, 0.0
7039.7, 139.1, | , 28.8, 0.0, 579.2, | ,  3000,  2907,  9000,  8749, | , -3.4, 3880.0, 128.027, |, 0.0
7040.8, 139.2, | , 28.8, 0.0, 578.7, | ,  3000,  2906,  9000,  8750, | , -3.4, 3833.7, 126.513, |, 0.0
7041.8, 140.4, | , 28.8, 0.0, 573.3, | ,  3000,  2904,  9000,  8764, | , -3.4, 3853.0, 127.281, |, 0.0
7042.8, 139.6, | , 28.8, 0.0, 579.1, | ,  3000,  2908,  9000,  8815, | , -3.4, 3814.9, 126.616, |, 0.0
7043.8, 139.4, | , 28.8, 0.0, 578.7, | ,  3000,  2908,  9000,  8796, | , -3.4, 3817.4, 126.496, |, 0.0
7044.8, 139.1, | , 28.8, 0.0, 579.4, | ,  3000,  2908,  9000,  8764, | , -3.4, 3793.4, 125.360, |, 0.0
7045.8, 139.1, | , 28.8, 0.0, 579.2, | ,  3000,  2904,  9000,  8827, | , -3.4, 3874.8, 128.691, |, 0.0
7046.8, 140.3, | , 28.8, 0.0, 574.1, | ,  3000,  2906,  9000,  8767, | , -3.4, 3875.3, 128.064, |, 0.0
7047.8, 139.2, | , 28.8, 0.0, 579.2, | ,  3000,  2907,  9000,  8782, | , -3.4, 3884.3, 128.544, |, 0.0
7048.8, 139.2, | , 28.8, 0.0, 578.4, | ,  3000,  2905,  9000,  8753, | , -3.4, 3778.4, 124.719, |, 0.0
7049.9, 139.1, | , 28.8, 0.0, 579.3, | ,  3000,  2902,  9000,  8755, | , -3.4, 3778.0, 124.695, |, 0.0
7050.9, 139.5, | , 28.8, 0.0, 579.3, | ,  3000,  2906,  9000,  8766, | , -3.4, 3853.8, 127.350, |, 0.0
7051.9, 139.8, | , 28.8, 0.0, 574.2, | ,  3000,  2898,  9000,  8742, | , -3.4, 3860.7, 127.227, |, 0.0
7052.9, 139.1, | , 28.8, 0.0, 579.3, | ,  3000,  2904,  9000,  8742, | , -3.4, 3856.8, 127.173, |, 0.0
7053.9, 139.3, | , 28.8, 0.0, 578.2, | ,  3000,  2905,  9000,  8779, | , -3.4, 3848.7, 127.305, |, 0.0
7054.9, 139.4, | , 28.8, 0.0, 579.5, | ,  3000,  2907,  9000,  8792, | , -3.4, 3809.3, 126.178, |, 0.0
7055.9, 139.3, | , 28.8, 0.0, 579.1, | ,  3000,  2908,  9000,  8772, | , -3.4, 3866.3, 127.853, |, 0.0
7056.9, 139.2, | , 28.8, 0.0, 579.5, | ,  3000,  2906,  9000,  8822, | , -3.4, 3799.0, 126.151, |, 0.0
7057.9, 140.0, | , 28.8, 0.0, 573.7, | ,  3000,  2899,  9000,  8782, | , -3.4, 3807.6, 125.928, |, 0.0
7058.9, 139.3, | , 28.8, 0.0, 578.4, | ,  3000,  2904,  9000,  8780, | , -3.4, 3884.7, 128.498, |, 0.0
7060.0, 139.1, | , 28.8, 0.0, 579.2, | ,  3000,  2904,  9000,  8770, | , -3.4, 3883.8, 128.360, |, 0.0
7061.0, 139.6, | , 28.8, 0.0, 579.1, | ,  3000,  2904,  9000,  8760, | , -3.4, 3856.8, 127.368, |, 0.0
7062.0, 139.1, | , 28.8, 0.0, 579.0, | ,  3000,  2903,  9000,  8755, | , -3.4, 3784.4, 124.920, |, 0.0
7063.0, 139.9, | , 28.8, 0.0, 573.3, | ,  3000,  2905,  9000,  8796, | , -3.4, 3827.7, 126.801, |, 0.0
7064.0, 139.4, | , 28.8, 0.0, 578.3, | ,  3000,  2904,  9000,  8734, | , -3.4, 3848.7, 126.816, |, 0.0
7065.0, 139.6, | , 28.8, 0.0, 578.9, | ,  3000,  2903,  9000,  8797, | , -3.4, 3852.6, 127.621, |, 0.0
7066.0, 139.3, | , 28.8, 0.0, 578.4, | ,  3000,  2906,  9000,  8775, | , -3.4, 3920.3, 129.633, |, 0.0
7067.0, 139.2, | , 28.8, 0.0, 578.6, | ,  3000,  2897,  9000,  8750, | , -3.4, 3816.6, 125.850, |, 0.0
7068.0, 140.1, | , 28.8, 0.0, 574.1, | ,  3000,  2900,  9000,  8766, | , -3.4, 3852.1, 127.232, |, 0.0
7069.0, 139.7, | , 28.8, 0.0, 578.1, | ,  3000,  2902,  9000,  8734, | , -3.4, 3859.8, 127.158, |, 0.0
7070.1, 139.2, | , 28.8, 0.0, 578.8, | ,  3000,  2905,  9000,  8788, | , -3.4, 3849.6, 127.440, |, 0.0
7071.1, 139.2, | , 28.8, 0.0, 578.6, | ,  3000,  2904,  9000,  8771, | , -3.4, 3841.4, 126.969, |, 0.0
7072.1, 139.2, | , 28.8, 0.0, 578.7, | ,  3000,  2906,  9000,  8778, | , -3.4, 3841.0, 127.056, |, 0.0
7073.1, 139.3, | , 28.8, 0.0, 578.7, | ,  3000,  2906,  9000,  8792, | , -3.4, 3842.7, 127.264, |, 0.0
7074.1, 139.9, | , 28.8, 0.0, 573.8, | ,  3000,  2900,  9000,  8786, | , -3.4, 3886.0, 128.564, |, 0.0
7075.1, 139.2, | , 28.8, 0.0, 578.9, | ,  3000,  2904,  9000,  8710, | , -3.4, 3862.0, 126.988, |, 0.0
7076.1, 139.4, | , 28.8, 0.0, 579.0, | ,  3000,  2903,  9000,  8723, | , -3.4, 3730.9, 122.815, |, 0.0
7077.1, 139.2, | , 28.8, 0.0, 578.7, | ,  3000,  2906,  9000,  8762, | , -3.4, 3916.4, 129.362, |, 0.0
7078.1, 139.1, | , 28.8, 0.0, 579.3, | ,  3000,  2905,  9000,  8786, | , -3.4, 3865.0, 127.923, |, 0.0
7079.1, 140.3, | , 28.8, 0.0, 573.2, | ,  3000,  2900,  9000,  8783, | , -3.4, 3856.0, 127.548, |, 0.0
7080.1, 139.3, | , 28.8, 0.0, 578.7, | ,  3000,  2908,  9000,  8764, | , -3.4, 3850.4, 127.229, |, 0.0
7081.2, 139.0, | , 28.8, 0.0, 578.6, | ,  3000,  2903,  9000,  8753, | , -3.4, 3778.0, 124.682, |, 0.0
7082.2, 139.6, | , 28.8, 0.0, 579.1, | ,  3000,  2907,  9000,  8765, | , -3.4, 3843.6, 127.017, |, 0.0
7083.2, 139.2, | , 28.8, 0.0, 579.0, | ,  3000,  2902,  9000,  8786, | , -3.4, 3875.7, 128.241, |, 0.0
7084.2, 139.8, | , 28.8, 0.0, 573.5, | ,  3000,  2905,  9000,  8780, | , -3.4, 3852.1, 127.435, |, 0.0
7085.2, 139.5, | , 28.8, 0.0, 577.9, | ,  3000,  2903,  9000,  8752, | , -3.4, 3850.4, 127.053, |, 0.0
7086.2, 139.1, | , 28.8, 0.0, 578.9, | ,  3000,  2904,  9000,  8777, | , -3.4, 3819.1, 126.310, |, 0.0
7087.2, 139.3, | , 28.8, 0.0, 579.0, | ,  3000,  2905,  9000,  8799, | , -3.4, 3851.3, 127.614, |, 0.0
7088.2, 139.2, | , 28.8, 0.0, 579.1, | ,  3000,  2904,  9000,  8764, | , -3.4, 3792.2, 125.285, |, 0.0
7089.2, 139.3, | , 28.8, 0.0, 578.1, | ,  3000,  2904,  9000,  8753, | , -3.4, 3817.9, 126.005, |, 0.0
7090.3, 140.0, | , 28.8, 0.0, 575.2, | ,  3000,  2901,  9000,  8781, | , -3.4, 3879.1, 128.288, |, 0.0
7091.3, 139.2, | , 28.8, 0.0, 579.0, | ,  3000,  2905,  9000,  8776, | , -3.4, 3882.1, 128.380, |, 0.0
7092.3, 139.1, | , 28.8, 0.0, 578.8, | ,  3000,  2909,  9000,  8765, | , -3.4, 3826.0, 126.452, |, 0.0
7093.3, 139.4, | , 28.8, 0.0, 579.2, | ,  3000,  2905,  9000,  8752, | , -3.4, 3865.8, 127.579, |, 0.0
7094.3, 139.2, | , 28.8, 0.0, 578.3, | ,  3000,  2909,  9000,  8761, | , -3.4, 3897.1, 128.750, |, 0.0
7095.3, 140.3, | , 28.8, 0.0, 571.0, | ,  3000,  2910,  9000,  8794, | , -3.4, 3809.3, 126.234, |, 0.0
7096.3, 139.0, | , 28.8, 0.0, 579.0, | ,  3000,  2904,  9000,  8745, | , -3.4, 3778.0, 124.606, |, 0.0
7097.3, 139.5, | , 28.8, 0.0, 579.0, | ,  3000,  2906,  9000,  8763, | , -3.4, 3871.4, 127.897, |, 0.0
7098.3, 139.1, | , 28.8, 0.0, 579.1, | ,  3000,  2905,  9000,  8787, | , -3.4, 3851.7, 127.499, |, 0.0
7099.4, 139.7, | , 28.8, 0.0, 578.6, | ,  3000,  2903,  9000,  8824, | , -3.4, 3891.6, 129.200, |, 0.0
7100.4, 139.7, | , 28.8, 0.0, 574.2, | ,  3000,  2904,  9000,  8747, | , -3.4, 3808.0, 125.613, |, 0.0
7101.4, 139.8, | , 28.8, 0.0, 573.2, | ,  3000,  2901,  9000,  8772, | , -3.4, 3857.3, 127.474, |, 0.0
7102.4, 139.2, | , 28.8, 0.0, 578.8, | ,  3000,  2908,  9000,  8809, | , -3.4, 3858.1, 127.983, |, 0.0
7103.4, 139.5, | , 28.8, 0.0, 579.3, | ,  3000,  2906,  9000,  8786, | , -3.4, 3844.0, 127.241, |, 0.0
7104.4, 139.6, | , 28.8, 0.0, 578.6, | ,  3000,  2909,  9000,  8775, | , -3.4, 3872.7, 128.106, |, 0.0
7105.4, 139.2, | , 28.8, 0.0, 579.5, | ,  3000,  2905,  9000,  8785, | , -3.4, 3830.3, 126.770, |, 0.0
7106.4, 140.0, | , 28.8, 0.0, 573.9, | ,  3000,  2905,  9000,  8809, | , -3.4, 3851.7, 127.738, |, 0.0
7107.4, 139.5, | , 28.8, 0.0, 579.4, | ,  3000,  2904,  9000,  8800, | , -3.4, 3817.4, 126.501, |, 0.0
7108.5, 139.1, | , 28.8, 0.0, 578.7, | ,  3000,  2904,  9000,  8769, | , -3.4, 3880.4, 128.239, |, 0.0
7109.5, 139.3, | , 28.8, 0.0, 578.2, | ,  3000,  2908,  9000,  8737, | , -3.4, 3853.0, 127.036, |, 0.0
7110.5, 139.7, | , 28.8, 0.0, 578.8, | ,  3000,  2904,  9000,  8757, | , -3.4, 3867.6, 127.682, |, 0.0
7111.5, 139.8, | , 28.9, 0.0, 574.3, | ,  3000,  2906,  9000,  8745, | , -3.4, 3800.3, 125.355, |, 0.0
7112.5, 139.3, | , 28.8, 0.0, 578.8, | ,  3000,  2906,  9000,  8799, | , -3.4, 3866.7, 128.136, |, 0.0
7113.5, 139.6, | , 28.8, 0.0, 579.0, | ,  3000,  2907,  9000,  8816, | , -3.4, 3799.0, 126.095, |, 0.0
7114.5, 139.6, | , 28.9, 0.0, 578.7, | ,  3000,  2905,  9000,  8774, | , -3.4, 3794.7, 125.479, |, 0.0
7115.5, 139.0, | , 28.9, 0.0, 579.3, | ,  3000,  2905,  9000,  8770, | , -3.4, 3866.7, 127.810, |, 0.0
7116.5, 139.5, | , 28.9, 0.0, 579.6, | ,  3000,  2905,  9000,  8770, | , -3.4, 3883.0, 128.342, |, 0.0
7117.5, 139.8, | , 28.8, 0.0, 573.7, | ,  3000,  2901,  9000,  8770, | , -3.4, 3815.3, 126.072, |, 0.0
7118.6, 139.1, | , 28.9, 0.0, 579.5, | ,  3000,  2906,  9000,  8752, | , -3.4, 3832.4, 126.496, |, 0.0
7119.6, 139.4, | , 28.9, 0.0, 578.8, | ,  3000,  2905,  9000,  8810, | , -3.4, 3868.0, 128.293, |, 0.0
7120.6, 139.5, | , 28.8, 0.0, 579.8, | ,  3000,  2903,  9000,  8790, | , -3.4, 3811.0, 126.167, |, 0.0
7121.6, 139.3, | , 28.9, 0.0, 579.7, | ,  3000,  2905,  9000,  8839, | , -3.4, 3869.7, 128.658, |, 0.0
7122.6, 139.9, | , 28.8, 0.0, 574.1, | ,  3000,  2905,  9000,  8753, | , -3.4, 3804.1, 125.565, |, 0.0
7123.6, 139.4, | , 28.9, 0.0, 579.8, | ,  3000,  2909,  9000,  8752, | , -3.4, 3852.6, 127.189, |, 0.0
7124.6, 139.4, | , 28.9, 0.0, 579.0, | ,  3000,  2907,  9000,  8776, | , -3.4, 3895.4, 128.838, |, 0.0
7125.6, 139.0, | , 28.9, 0.0, 579.4, | ,  3000,  2903,  9000,  8760, | , -3.4, 3836.3, 126.678, |, 0.0
7126.6, 139.1, | , 28.9, 0.0, 579.3, | ,  3000,  2909,  9000,  8777, | , -3.4, 3905.3, 129.200, |, 0.0
7127.7, 139.7, | , 28.9, 0.0, 574.6, | ,  3000,  2904,  9000,  8737, | , -3.4, 3859.8, 127.213, |, 0.0
7128.7, 139.3, | , 28.9, 0.0, 579.5, | ,  3000,  2912,  9000,  8825, | , -3.4, 3859.8, 128.257, |, 0.0
7129.7, 139.2, | , 28.9, 0.0, 578.3, | ,  3000,  2906,  9000,  8786, | , -3.4, 3784.0, 125.275, |, 0.0
7130.7, 139.6, | , 28.9, 0.0, 579.9, | ,  3000,  2907,  9000,  8811, | , -3.4, 3853.8, 127.852, |, 0.0
7131.7, 139.5, | , 28.9, 0.0, 580.0, | ,  3000,  2906,  9000,  8808, | , -3.4, 3820.0, 126.692, |, 0.0
7132.7, 139.2, | , 28.9, 0.0, 579.7, | ,  3000,  2903,  9000,  8806, | , -3.4, 3868.4, 128.233, |, 0.0
7133.7, 139.8, | , 28.9, 0.0, 575.0, | ,  3000,  2902,  9000,  8767, | , -3.4, 3838.4, 126.810, |, 0.0
7134.7, 139.6, | , 28.9, 0.0, 579.2, | ,  3000,  2907,  9000,  8767, | , -3.4, 3864.1, 127.711, |, 0.0
7135.7, 139.2, | , 28.9, 0.0, 580.0, | ,  3000,  2906,  9000,  8802, | , -3.4, 3868.4, 128.228, |, 0.0
7136.8, 139.1, | , 28.9, 0.0, 579.8, | ,  3000,  2904,  9000,  8782, | , -3.4, 3824.3, 126.536, |, 0.0
7137.8, 139.3, | , 28.9, 0.0, 579.8, | ,  3000,  2907,  9000,  8797, | , -3.4, 3852.1, 127.637, |, 0.0
7138.8, 140.3, | , 28.9, 0.0, 574.6, | ,  3000,  2902,  9000,  8767, | , -3.4, 3794.7, 125.372, |, 0.0
7139.8, 139.1, | , 28.9, 0.0, 579.0, | ,  3000,  2902,  9000,  8762, | , -3.4, 3850.8, 127.167, |, 0.0
7140.8, 139.6, | , 28.9, 0.0, 579.9, | ,  3000,  2905,  9000,  8764, | , -3.4, 3903.5, 128.946, |, 0.0
7141.8, 139.1, | , 28.9, 0.0, 579.7, | ,  3000,  2909,  9000,  8741, | , -3.4, 3794.7, 125.170, |, 0.0
7142.8, 139.2, | , 28.9, 0.0, 580.0, | ,  3000,  2904,  9000,  8771, | , -3.4, 3889.4, 128.564, |, 0.0
7143.8, 139.9, | , 28.9, 0.0, 575.0, | ,  3000,  2906,  9000,  8827, | , -3.4, 3868.8, 128.518, |, 0.0
7144.8, 139.5, | , 28.9, 0.0, 578.3, | ,  3000,  2906,  9000,  8792, | , -3.4, 3823.4, 126.634, |, 0.0
7145.8, 139.0, | , 28.9, 0.0, 579.8, | ,  3000,  2902,  9000,  8776, | , -3.4, 3845.3, 127.132, |, 0.0
7146.9, 139.3, | , 28.9, 0.0, 579.8, | ,  3000,  2903,  9000,  8826, | , -3.4, 3857.7, 128.095, |, 0.0
7147.9, 139.1, | , 28.9, 0.0, 580.1, | ,  3000,  2906,  9000,  8767, | , -3.4, 3815.7, 126.109, |, 0.0
7148.9, 139.6, | , 28.9, 0.0, 580.1, | ,  3000,  2907,  9000,  8804, | , -3.4, 3829.4, 126.971, |, 0.0
7149.9, 139.8, | , 28.9, 0.0, 575.1, | ,  3000,  2902,  9000,  8760, | , -3.4, 3839.3, 126.770, |, 0.0
7150.9, 139.0, | , 28.9, 0.0, 579.2, | ,  3000,  2902,  9000,  8762, | , -3.4, 3844.0, 126.938, |, 0.0
7151.9, 139.6, | , 28.9, 0.0, 579.8, | ,  3000,  2908,  9000,  8801, | , -3.4, 3959.7, 131.241, |, 0.0
7152.9, 139.2, | , 28.9, 0.0, 579.2, | ,  3000,  2902,  9000,  8822, | , -3.4, 3857.7, 128.045, |, 0.0
7153.9, 139.2, | , 28.9, 0.0, 579.9, | ,  3000,  2905,  9000,  8761, | , -3.4, 3825.6, 126.361, |, 0.0
7155.0, 140.8, | , 28.9, 0.0, 569.7, | ,  3000,  2900,  9000,  8744, | , -3.4, 3834.1, 126.396, |, 0.0
7156.0, 139.3, | , 28.9, 0.0, 579.7, | ,  3000,  2904,  9000,  8793, | , -3.4, 3841.0, 127.195, |, 0.0
7157.0, 139.1, | , 28.9, 0.0, 579.3, | ,  3000,  2904,  9000,  8753, | , -3.4, 3819.6, 126.068, |, 0.0
7158.0, 139.6, | , 28.9, 0.0, 579.7, | ,  3000,  2902,  9000,  8760, | , -3.4, 3869.3, 127.747, |, 0.0
7159.0, 139.5, | , 28.9, 0.0, 579.2, | ,  3000,  2910,  9000,  8737, | , -3.4, 3856.8, 127.184, |, 0.0
7160.0, 140.3, | , 28.9, 0.0, 571.3, | ,  3000,  2906,  9000,  8749, | , -3.4, 3860.7, 127.383, |, 0.0
7161.0, 139.9, | , 28.9, 0.0, 573.3, | ,  3000,  2902,  9000,  8733, | , -3.4, 3814.4, 125.654, |, 0.0
7162.0, 139.6, | , 28.9, 0.0, 579.7, | ,  3000,  2907,  9000,  8721, | , -3.4, 3809.3, 125.405, |, 0.0
7163.0, 139.3, | , 28.9, 0.0, 579.4, | ,  3000,  2902,  9000,  8768, | , -3.4, 3847.9, 127.137, |, 0.0
7164.0, 139.2, | , 28.9, 0.0, 579.3, | ,  3000,  2909,  9000,  8785, | , -3.4, 3851.3, 127.507, |, 0.0
7165.1, 139.6, | , 28.9, 0.0, 578.4, | ,  3000,  2907,  9000,  8786, | , -3.4, 3883.8, 128.574, |, 0.0
7166.1, 140.3, | , 28.9, 0.0, 573.7, | ,  3000,  2902,  9000,  8766, | , -3.4, 3853.8, 127.306, |, 0.0
7167.1, 139.2, | , 28.9, 0.0, 579.5, | ,  3000,  2909,  9000,  8814, | , -3.4, 3843.1, 127.556, |, 0.0
