Repository: jdhuang-csm/Ru-BCA

## Methods
* (BaO)<sub>x</sub>-(CaO)<sub>y</sub>-(Al<sub>2</sub>O<sub>3</sub>)<sub>1-x-y</sub> (BCA) catalyst supports were synthesized via sol-gel and solid-state methods. 
* Ru/BCA catalysts were prepared via incipient wetness impregnation to achieve 1 wt. % Ru loading.
* Ammonia synthesis rates were measured for Ru/BCA catalysts in a packed-bed reactor at 480-600<sup>o</sup>C, 10 bar, and space velocities up to 1.3 x 10<sup>6</sup> ml g<sub>cat</sub><sup>-1</sup> h<sup>-1</sup>.
* A machine learning (ML) model was employed to improve understanding of the behavior of Ru/BCA catalysts.
* A microkinetic model was developed to describe the best-performing catalyst.

File: data/init_files_Cadigan/B2CA_RubyDry_2017-07-05-01.txt (part 18 of 47)
********** Start test **********
Elapsed time, Pressure, | , LJtemp(C), Inner-Temp, Outer-Temp, | , N2-set, N2-flow, H2-set, H2-flow, | , pH, NH3_ppm, NH3_Prod_rate, |, In222Temp
6739.8, 139.4, | , 28.0, 9.8, 562.4, | ,  3000,  2909,  9000,  8779, | , -3.4, 2498.2, 88.414, |, 10.7
6740.8, 139.6, | , 28.0, 10.0, 562.7, | ,  3000,  2907,  9000,  8771, | , -3.4, 2524.8, 89.275, |, 11.5
6741.8, 139.5, | , 28.0, 8.7, 561.5, | ,  3000,  2907,  9000,  8780, | , -3.4, 2560.8, 90.613, |, 10.1
6742.8, 140.5, | , 28.0, 0.1, 555.0, | ,  3000,  2913,  9000,  8797, | , -3.4, 2589.1, 91.795, |, 2.8
6743.8, 139.6, | , 28.0, 9.9, 562.8, | ,  3000,  2906,  9000,  8767, | , -3.4, 2618.2, 92.531, |, 11.3
6744.8, 139.2, | , 28.0, 9.3, 561.8, | ,  3000,  2907,  9000,  8772, | , -3.4, 2686.8, 94.997, |, 10.7
6745.8, 139.2, | , 28.0, 9.5, 562.3, | ,  3000,  2907,  9000,  8763, | , -3.4, 2715.9, 95.949, |, 10.9
6746.9, 139.5, | , 28.0, 8.5, 561.6, | ,  3000,  2907,  9000,  8787, | , -3.4, 2732.6, 96.735, |, 10.0
6747.9, 141.0, | , 28.0, -0.7, 555.6, | ,  3000,  2903,  9000,  8803, | , -3.4, 2754.5, 97.604, |, 3.3
6748.9, 139.4, | , 28.0, 9.3, 562.3, | ,  3000,  2910,  9000,  8786, | , -3.4, 2753.2, 97.474, |, 10.5
6749.9, 139.1, | , 28.0, 9.5, 562.9, | ,  3000,  2905,  9000,  8776, | , -3.4, 2846.6, 100.649, |, 11.2
6750.9, 139.6, | , 28.0, 10.0, 562.4, | ,  3000,  2905,  9000,  8775, | , -3.4, 2856.4, 100.983, |, 11.1
6751.9, 139.4, | , 28.0, 8.3, 561.0, | ,  3000,  2908,  9000,  8784, | , -3.4, 2913.0, 103.082, |, 9.5
6752.9, 140.2, | , 28.0, 0.3, 555.2, | ,  3000,  2904,  9000,  8796, | , -3.4, 2939.5, 104.097, |, 2.7
6753.9, 139.3, | , 28.0, 9.7, 562.1, | ,  3000,  2909,  9000,  8760, | , -3.4, 2948.5, 104.130, |, 10.9
6754.9, 139.8, | , 28.0, 9.9, 562.9, | ,  3000,  2905,  9000,  8799, | , -3.4, 2954.5, 104.663, |, 11.2
6755.9, 139.4, | , 28.0, 9.7, 562.5, | ,  3000,  2905,  9000,  8792, | , -3.4, 2972.5, 105.229, |, 10.8
6756.9, 139.4, | , 28.0, 8.3, 561.4, | ,  3000,  2903,  9000,  8781, | , -3.4, 3010.7, 106.457, |, 9.7
6758.0, 139.6, | , 28.0, 9.7, 562.7, | ,  3000,  2905,  9000,  8766, | , -3.4, 3031.2, 107.064, |, 10.9
6759.0, 140.9, | , 28.0, -0.6, 553.2, | ,  3000,  2900,  9000,  8745, | , -3.4, 3056.1, 107.706, |, 3.1
6760.0, 139.2, | , 28.0, 9.5, 562.5, | ,  3000,  2900,  9000,  8776, | , -3.4, 3080.1, 108.836, |, 10.8
6761.0, 139.3, | , 28.1, 9.6, 562.8, | ,  3000,  2904,  9000,  8774, | , -3.4, 3089.5, 109.184, |, 10.9
6762.0, 139.7, | , 28.0, 8.5, 562.4, | ,  3000,  2899,  9000,  8796, | , -3.4, 3144.3, 111.272, |, 10.3
6763.0, 139.7, | , 28.1, 10.0, 563.0, | ,  3000,  2907,  9000,  8785, | , -3.4, 3153.8, 111.578, |, 11.2
6764.0, 140.6, | , 28.0, -2.6, 552.8, | ,  3000,  2910,  9000,  8773, | , -3.4, 3132.3, 110.737, |, -0.1
6765.0, 139.6, | , 28.0, 9.9, 562.6, | ,  3000,  2902,  9000,  8767, | , -3.4, 3160.2, 111.582, |, 11.3
6766.0, 139.6, | , 28.1, 10.0, 556.6, | ,  3000,  2901,  9000,  8783, | , -3.4, 3215.0, 113.668, |, 11.4
6767.0, 139.6, | , 28.0, 7.3, 561.5, | ,  3000,  2906,  9000,  8800, | , -3.4, 3221.0, 114.090, |, 9.5
6768.0, 139.3, | , 28.0, 9.2, 562.0, | ,  3000,  2907,  9000,  8779, | , -3.4, 3226.2, 114.074, |, 10.5
6769.1, 140.6, | , 28.0, 0.4, 555.5, | ,  3000,  2900,  9000,  8767, | , -3.4, 3224.0, 113.818, |, 2.9
6770.1, 140.8, | , 28.0, -1.4, 553.4, | ,  3000,  2907,  9000,  8790, | , -3.4, 3254.5, 115.186, |, 0.8
6771.1, 139.2, | , 28.1, 9.1, 562.6, | ,  3000,  2899,  9000,  8758, | , -3.4, 3265.6, 115.175, |, 10.5
6772.1, 139.4, | , 28.1, 7.8, 560.4, | ,  3000,  2906,  9000,  8771, | , -3.4, 3311.0, 116.975, |, 8.8
6773.1, 139.7, | , 28.0, 9.4, 562.7, | ,  3000,  2904,  9000,  8771, | , -3.4, 3313.1, 117.030, |, 10.9
6774.1, 139.5, | , 28.1, 8.4, 562.0, | ,  3000,  2905,  9000,  8790, | , -3.4, 3311.4, 117.163, |, 9.3
6775.1, 140.3, | , 28.0, 0.4, 555.0, | ,  3000,  2901,  9000,  8774, | , -3.4, 3316.6, 117.151, |, 1.9
6776.1, 139.7, | , 28.0, 9.5, 562.4, | ,  3000,  2905,  9000,  8785, | , -3.4, 3338.0, 118.052, |, 10.9
6777.2, 139.5, | , 28.1, 6.8, 561.1, | ,  3000,  2902,  9000,  8771, | , -3.4, 3348.3, 118.241, |, 9.2
6778.2, 139.4, | , 28.1, 8.9, 562.2, | ,  3000,  2912,  9000,  8779, | , -3.4, 3356.9, 118.726, |, 10.3
6779.2, 139.6, | , 28.0, 10.1, 563.4, | ,  3000,  2906,  9000,  8760, | , -3.4, 3406.6, 120.229, |, 11.3
6780.2, 140.9, | , 28.1, -1.3, 552.2, | ,  3000,  2898,  9000,  8783, | , -3.4, 3406.6, 120.386, |, 1.4
6781.2, 139.3, | , 28.1, 9.3, 562.7, | ,  3000,  2903,  9000,  8770, | , -3.4, 3379.6, 119.344, |, 10.8
6782.2, 139.6, | , 28.1, 8.7, 562.6, | ,  3000,  2905,  9000,  8781, | , -3.4, 3424.1, 121.049, |, 9.7
6783.2, 139.6, | , 28.0, 9.9, 563.1, | ,  3000,  2907,  9000,  8778, | , -3.4, 3387.3, 119.735, |, 11.0
6784.2, 139.0, | , 28.1, 9.6, 562.6, | ,  3000,  2906,  9000,  8763, | , -3.4, 3434.8, 121.248, |, 10.6
6785.2, 139.3, | , 28.1, 9.7, 562.4, | ,  3000,  2905,  9000,  8797, | , -3.4, 3466.5, 122.706, |, 11.0
6786.2, 140.6, | , 28.0, 1.3, 554.7, | ,  3000,  2901,  9000,  8775, | , -3.4, 3427.5, 121.073, |, 3.6
6787.3, 139.8, | , 28.1, 8.0, 562.0, | ,  3000,  2905,  9000,  8758, | , -3.4, 3444.7, 121.532, |, 10.2
6788.3, 139.3, | , 28.1, 9.0, 562.3, | ,  3000,  2905,  9000,  8772, | , -3.4, 3458.0, 122.148, |, 10.6
6789.3, 139.3, | , 28.1, 9.6, 562.9, | ,  3000,  2907,  9000,  8791, | , -3.4, 3456.7, 122.320, |, 10.8
6790.3, 139.6, | , 28.1, 10.1, 562.9, | ,  3000,  2904,  9000,  8781, | , -3.4, 3467.4, 122.567, |, 11.2
6791.3, 140.4, | , 28.1, -0.9, 554.1, | ,  3000,  2901,  9000,  8766, | , -3.4, 3499.1, 123.485, |, 1.5
6792.3, 139.5, | , 28.1, 8.3, 561.6, | ,  3000,  2904,  9000,  8790, | , -3.4, 3475.5, 122.950, |, 9.8
6793.3, 139.3, | , 28.1, 9.4, 563.3, | ,  3000,  2903,  9000,  8778, | , -3.4, 3488.4, 123.260, |, 10.5
6794.3, 139.6, | , 28.1, 9.9, 563.0, | ,  3000,  2908,  9000,  8782, | , -3.4, 3494.8, 123.581, |, 11.2
6795.3, 139.3, | , 28.1, 9.6, 562.7, | ,  3000,  2903,  9000,  8790, | , -3.4, 3499.1, 123.766, |, 10.9
6796.3, 140.3, | , 28.1, 0.2, 555.7, | ,  3000,  2899,  9000,  8794, | , -3.4, 3476.0, 122.945, |, 2.7
6797.3, 139.8, | , 28.1, 8.7, 561.7, | ,  3000,  2905,  9000,  8773, | , -3.4, 3487.5, 123.197, |, 10.0
6798.4, 139.6, | , 28.1, 9.8, 562.7, | ,  3000,  2904,  9000,  8778, | , -3.4, 3497.4, 123.590, |, 11.1
6799.4, 139.3, | , 28.1, 9.6, 562.6, | ,  3000,  2903,  9000,  8797, | , -3.4, 3499.1, 123.841, |, 10.8
6800.4, 139.3, | , 28.1, 9.4, 563.2, | ,  3000,  2905,  9000,  8784, | , -3.4, 3533.8, 124.950, |, 11.3
6801.4, 139.6, | , 28.1, 9.9, 563.1, | ,  3000,  2903,  9000,  8777, | , -3.4, 3521.4, 124.417, |, 11.2
6802.4, 140.7, | , 28.1, 0.5, 555.7, | ,  3000,  2898,  9000,  8773, | , -3.4, 3498.7, 123.518, |, 2.6
6803.4, 139.1, | , 28.1, 9.4, 562.1, | ,  3000,  2904,  9000,  8788, | , -3.4, 3527.4, 124.756, |, 10.8
6804.4, 139.7, | , 28.1, 9.2, 562.4, | ,  3000,  2905,  9000,  8790, | , -3.4, 3540.2, 125.232, |, 10.6
6805.4, 139.6, | , 28.1, 10.0, 563.4, | ,  3000,  2904,  9000,  8779, | , -3.4, 3527.4, 124.660, |, 11.3
6806.4, 139.2, | , 28.1, 9.5, 562.8, | ,  3000,  2908,  9000,  8779, | , -3.4, 3523.9, 124.571, |, 10.5
6807.4, 140.7, | , 28.1, -2.1, 553.8, | ,  3000,  2907,  9000,  8781, | , -3.4, 3518.4, 124.393, |, 0.6
6808.5, 139.6, | , 28.1, 9.9, 563.4, | ,  3000,  2900,  9000,  8777, | , -3.4, 3502.5, 123.713, |, 11.2
6809.5, 139.7, | , 28.1, 10.1, 562.8, | ,  3000,  2903,  9000,  8766, | , -3.4, 3526.1, 124.461, |, 11.2
6810.5, 139.2, | , 28.1, 9.6, 562.9, | ,  3000,  2906,  9000,  8775, | , -3.4, 3516.7, 124.261, |, 10.8
6811.5, 139.3, | , 28.1, 10.1, 563.5, | ,  3000,  2908,  9000,  8762, | , -3.4, 3548.8, 125.265, |, 11.4
6812.5, 140.7, | , 28.1, 0.0, 555.3, | ,  3000,  2899,  9000,  8771, | , -3.4, 3534.7, 124.773, |, 2.6
6813.5, 140.2, | , 28.1, 0.6, 555.7, | ,  3000,  2901,  9000,  8779, | , -3.4, 3567.2, 126.025, |, 3.6
6814.5, 139.4, | , 28.1, 9.7, 562.6, | ,  3000,  2913,  9000,  8785, | , -3.4, 3567.6, 126.230, |, 10.9
6815.5, 139.6, | , 28.1, 9.7, 562.8, | ,  3000,  2906,  9000,  8786, | , -3.4, 3493.5, 123.559, |, 11.1
6816.5, 139.4, | , 28.1, 10.2, 563.1, | ,  3000,  2904,  9000,  8761, | , -3.4, 3539.4, 124.891, |, 11.2
6817.5, 139.5, | , 28.1, 8.3, 562.2, | ,  3000,  2907,  9000,  8782, | , -3.4, 3550.9, 125.549, |, 9.6
6818.5, 140.3, | , 28.1, 0.7, 556.2, | ,  3000,  2904,  9000,  8784, | , -3.4, 3525.2, 124.638, |, 3.0
6819.6, 139.7, | , 28.1, 9.7, 563.2, | ,  3000,  2906,  9000,  8787, | , -3.4, 3511.9, 124.217, |, 10.6
6820.6, 139.4, | , 28.1, 8.8, 562.5, | ,  3000,  2908,  9000,  8785, | , -3.4, 3511.9, 124.212, |, 10.6
6821.6, 139.2, | , 28.1, 8.7, 562.8, | ,  3000,  2898,  9000,  8736, | , -3.4, 3514.5, 123.685, |, 10.5
6822.6, 139.6, | , 28.1, 7.3, 561.6, | ,  3000,  2902,  9000,  8772, | , -3.4, 3545.4, 125.197, |, 9.5
6823.6, 141.3, | , 28.1, -7.0, 549.7, | ,  3000,  2900,  9000,  8778, | , -3.4, 3558.2, 125.685, |, -4.2
6824.6, 139.3, | , 28.1, 9.1, 562.7, | ,  3000,  2905,  9000,  8762, | , -3.4, 3530.4, 124.587, |, 10.1
6825.6, 139.3, | , 28.1, 9.0, 563.1, | ,  3000,  2902,  9000,  8779, | , -3.4, 3528.7, 124.670, |, 10.4
6826.6, 139.8, | , 28.1, 9.6, 563.0, | ,  3000,  2907,  9000,  8784, | , -3.4, 3538.5, 125.133, |, 10.5
6827.6, 139.4, | , 28.1, 7.9, 562.3, | ,  3000,  2902,  9000,  8777, | , -3.4, 3520.9, 124.381, |, 9.2
6828.6, 139.5, | , 28.1, 9.4, 563.0, | ,  3000,  2906,  9000,  8811, | , -3.4, 3544.5, 125.619, |, 10.4
6829.7, 140.3, | , 28.1, 0.2, 555.6, | ,  3000,  2900,  9000,  8767, | , -3.4, 3532.9, 124.677, |, 2.8
6830.7, 139.8, | , 28.1, 10.0, 563.2, | ,  3000,  2906,  9000,  8786, | , -3.4, 3522.2, 124.571, |, 10.9
6831.7, 139.3, | , 28.1, 9.3, 562.9, | ,  3000,  2903,  9000,  8774, | , -3.4, 3528.7, 124.639, |, 10.5
6832.7, 139.4, | , 28.1, 7.8, 561.5, | ,  3000,  2904,  9000,  8760, | , -3.4, 3565.9, 125.801, |, 9.4
6833.7, 139.6, | , 28.1, 10.3, 563.3, | ,  3000,  2908,  9000,  8779, | , -3.4, 3576.6, 126.432, |, 11.4
6834.7, 140.9, | , 28.1, -1.5, 554.6, | ,  3000,  2900,  9000,  8772, | , -3.4, 3546.7, 125.222, |, 1.1
6835.7, 139.4, | , 28.1, 9.5, 562.9, | ,  3000,  2911,  9000,  8800, | , -3.4, 3531.2, 125.092, |, 10.6
6836.7, 139.3, | , 28.1, 9.2, 563.7, | ,  3000,  2900,  9000,  8793, | , -3.4, 3515.4, 124.336, |, 11.0
6837.7, 139.9, | , 28.1, 9.0, 562.6, | ,  3000,  2904,  9000,  8771, | , -3.4, 3553.1, 125.477, |, 10.0
6838.7, 139.7, | , 28.1, 9.7, 563.6, | ,  3000,  2903,  9000,  8771, | , -3.4, 3550.5, 125.383, |, 11.5
6839.8, 140.4, | , 28.1, -0.5, 554.9, | ,  3000,  2899,  9000,  8786, | , -3.4, 3545.4, 125.315, |, 1.9
6840.8, 139.6, | , 28.1, 10.1, 563.6, | ,  3000,  2904,  9000,  8793, | , -3.4, 3538.9, 125.207, |, 11.1
6841.8, 139.6, | , 28.1, 9.9, 563.6, | ,  3000,  2905,  9000,  8781, | , -3.4, 3563.4, 125.958, |, 11.4
6842.8, 139.1, | , 28.1, 9.5, 563.1, | ,  3000,  2903,  9000,  8762, | , -3.4, 3564.2, 125.760, |, 10.7
6843.8, 139.3, | , 28.1, 9.5, 563.6, | ,  3000,  2907,  9000,  8783, | , -3.4, 3560.8, 125.910, |, 10.5
6844.8, 139.7, | , 28.1, 9.9, 563.3, | ,  3000,  2903,  9000,  8782, | , -3.4, 3562.1, 125.906, |, 11.1
6845.8, 140.2, | , 28.1, 1.3, 555.3, | ,  3000,  2906,  9000,  8801, | , -3.4, 3535.5, 125.203, |, 3.1
6846.8, 139.4, | , 28.1, 9.4, 562.9, | ,  3000,  2905,  9000,  8768, | , -3.4, 3530.8, 124.676, |, 10.8
6847.8, 139.4, | , 28.1, 8.1, 562.5, | ,  3000,  2905,  9000,  8760, | , -3.4, 3521.4, 124.252, |, 10.0
6848.8, 139.7, | , 28.1, 10.1, 564.2, | ,  3000,  2903,  9000,  8777, | , -3.4, 3556.5, 125.653, |, 11.4
6849.9, 139.3, | , 28.1, 9.6, 563.4, | ,  3000,  2906,  9000,  8793, | , -3.4, 3546.2, 125.485, |, 11.0
6850.9, 140.6, | , 28.1, -1.0, 554.8, | ,  3000,  2903,  9000,  8802, | , -3.4, 3532.9, 125.087, |, 1.5
6851.9, 139.3, | , 28.1, 9.6, 563.1, | ,  3000,  2907,  9000,  8774, | , -3.4, 3576.6, 126.362, |, 10.8
6852.9, 139.7, | , 28.1, 9.3, 562.9, | ,  3000,  2907,  9000,  8793, | , -3.4, 3528.7, 124.875, |, 9.8
6853.9, 139.2, | , 28.1, 9.3, 563.5, | ,  3000,  2906,  9000,  8765, | , -3.4, 3534.7, 124.788, |, 10.1
6854.9, 139.4, | , 28.1, 9.5, 563.1, | ,  3000,  2911,  9000,  8810, | , -3.4, 3555.2, 126.043, |, 11.0
6855.9, 140.6, | , 28.1, 0.7, 556.6, | ,  3000,  2904,  9000,  8779, | , -3.4, 3515.8, 124.244, |, 3.2
6856.9, 139.4, | , 28.1, 9.0, 563.2, | ,  3000,  2903,  9000,  8779, | , -3.4, 3556.5, 125.676, |, 10.4
6857.9, 139.5, | , 28.1, 7.7, 562.4, | ,  3000,  2902,  9000,  8776, | , -3.4, 3490.5, 123.309, |, 9.7
6858.9, 139.6, | , 28.1, 10.1, 563.7, | ,  3000,  2906,  9000,  8786, | , -3.4, 3545.4, 125.390, |, 11.2
6860.0, 139.6, | , 28.1, 10.0, 563.6, | ,  3000,  2907,  9000,  8764, | , -3.4, 3569.4, 126.004, |, 10.8
6861.0, 139.3, | , 28.1, 9.6, 563.7, | ,  3000,  2909,  9000,  8795, | , -3.4, 3553.5, 125.801, |, 10.9
6862.0, 140.1, | , 28.1, 0.9, 557.0, | ,  3000,  2900,  9000,  8750, | , -3.4, 3529.9, 124.395, |, 3.3
6863.0, 139.8, | , 28.1, 8.0, 561.8, | ,  3000,  2908,  9000,  8789, | , -3.4, 3581.8, 126.716, |, 10.1
6864.0, 139.7, | , 28.1, 9.4, 563.5, | ,  3000,  2907,  9000,  8771, | , -3.4, 3560.8, 125.779, |, 11.0
6865.0, 139.4, | , 28.1, 9.1, 563.3, | ,  3000,  2904,  9000,  8790, | , -3.4, 3550.5, 125.585, |, 10.1
6866.0, 139.6, | , 28.1, 9.5, 563.5, | ,  3000,  2907,  9000,  8753, | , -3.4, 3543.2, 124.973, |, 11.2
6867.0, 141.2, | , 28.1, -5.5, 550.9, | ,  3000,  2901,  9000,  8745, | , -3.4, 3520.5, 124.015, |, -2.4
6868.0, 139.5, | , 28.1, 7.3, 562.3, | ,  3000,  2905,  9000,  8793, | , -3.4, 3542.8, 125.354, |, 9.3
6869.0, 139.3, | , 28.1, 9.3, 563.8, | ,  3000,  2903,  9000,  8784, | , -3.4, 3544.9, 125.322, |, 10.2
6870.1, 139.8, | , 28.1, 9.9, 563.7, | ,  3000,  2909,  9000,  8809, | , -3.4, 3547.9, 125.752, |, 10.6
6871.1, 139.3, | , 28.1, 9.2, 563.6, | ,  3000,  2903,  9000,  8781, | , -3.4, 3514.1, 124.199, |, 10.7
6872.1, 140.4, | , 28.1, 0.5, 556.3, | ,  3000,  2906,  9000,  8783, | , -3.4, 3517.1, 124.356, |, 2.6
6873.1, 141.0, | , 28.1, -1.5, 555.5, | ,  3000,  2907,  9000,  8812, | , -3.4, 3559.1, 126.155, |, 1.9
6874.1, 139.7, | , 28.1, 10.2, 563.8, | ,  3000,  2904,  9000,  8786, | , -3.4, 3532.9, 124.932, |, 11.3
6875.1, 139.2, | , 28.1, 9.6, 564.2, | ,  3000,  2907,  9000,  8757, | , -3.4, 3547.5, 125.162, |, 10.9
6876.1, 139.2, | , 28.1, 9.8, 563.7, | ,  3000,  2905,  9000,  8778, | , -3.4, 3553.1, 125.555, |, 11.0
6877.1, 139.6, | , 28.1, 10.3, 563.8, | ,  3000,  2907,  9000,  8804, | , -3.4, 3553.9, 125.892, |, 11.1
6878.1, 140.5, | , 28.1, -3.1, 554.6, | ,  3000,  2903,  9000,  8756, | , -3.4, 3558.2, 125.481, |, 0.3
6879.1, 139.3, | , 28.1, 9.8, 563.3, | ,  3000,  2911,  9000,  8782, | , -3.4, 3547.9, 125.496, |, 10.7
6880.2, 139.7, | , 28.1, 10.2, 563.7, | ,  3000,  2909,  9000,  8786, | , -3.4, 3520.5, 124.536, |, 11.2
6881.2, 139.6, | , 28.1, 10.0, 564.5, | ,  3000,  2899,  9000,  8772, | , -3.4, 3519.2, 124.240, |, 11.0
6882.2, 139.3, | , 28.1, 9.1, 564.0, | ,  3000,  2905,  9000,  8781, | , -3.4, 3537.2, 125.034, |, 10.8
6883.2, 140.5, | , 28.1, -0.7, 556.3, | ,  3000,  2910,  9000,  8786, | , -3.4, 3538.9, 125.204, |, 2.0
6884.2, 139.3, | , 28.1, 9.5, 563.4, | ,  3000,  2904,  9000,  8771, | , -3.4, 3513.7, 124.081, |, 10.7
6885.2, 139.6, | , 28.1, 9.9, 564.0, | ,  3000,  2899,  9000,  8753, | , -3.4, 3560.8, 125.505, |, 11.1
6886.2, 139.2, | , 28.1, 9.3, 563.6, | ,  3000,  2902,  9000,  8767, | , -3.4, 3565.5, 125.846, |, 10.8
6887.2, 139.4, | , 28.1, 9.7, 564.0, | ,  3000,  2907,  9000,  8786, | , -3.4, 3561.6, 125.974, |, 11.3
6888.2, 139.6, | , 28.1, 8.6, 562.9, | ,  3000,  2901,  9000,  8758, | , -3.4, 3532.1, 124.564, |, 10.4
6889.2, 140.7, | , 28.1, 0.8, 556.8, | ,  3000,  2906,  9000,  8775, | , -3.4, 3553.9, 125.561, |, 2.6
6890.2, 139.3, | , 28.1, 9.8, 563.9, | ,  3000,  2905,  9000,  8783, | , -3.4, 3535.1, 124.980, |, 11.0
6891.3, 139.6, | , 28.1, 9.8, 563.7, | ,  3000,  2906,  9000,  8778, | , -3.4, 3517.5, 124.316, |, 11.1
6892.3, 139.6, | , 28.1, 10.3, 564.8, | ,  3000,  2903,  9000,  8777, | , -3.4, 3537.7, 124.990, |, 11.4
6893.3, 139.6, | , 28.1, 8.3, 562.9, | ,  3000,  2909,  9000,  8785, | , -3.4, 3536.8, 125.098, |, 9.7
6894.3, 140.4, | , 28.1, -1.2, 555.5, | ,  3000,  2903,  9000,  8783, | , -3.4, 3543.7, 125.269, |, 1.3
6895.3, 139.6, | , 28.1, 9.6, 564.1, | ,  3000,  2907,  9000,  8759, | , -3.4, 3539.4, 124.896, |, 11.1
6896.3, 139.4, | , 28.1, 9.5, 563.8, | ,  3000,  2905,  9000,  8794, | , -3.4, 3563.8, 126.106, |, 10.8
6897.3, 139.2, | , 28.1, 9.7, 564.3, | ,  3000,  2902,  9000,  8772, | , -3.4, 3536.4, 124.880, |, 10.8
6898.3, 139.7, | , 28.1, 8.9, 563.1, | ,  3000,  2903,  9000,  8775, | , -3.4, 3586.9, 126.692, |, 10.3
6899.3, 140.7, | , 28.1, 0.9, 557.2, | ,  3000,  2907,  9000,  8798, | , -3.4, 3561.2, 126.086, |, 3.2
6900.4, 139.5, | , 28.1, 8.2, 563.0, | ,  3000,  2901,  9000,  8766, | , -3.4, 3527.4, 124.479, |, 9.5
6901.4, 139.3, | , 28.1, 9.7, 564.6, | ,  3000,  2904,  9000,  8785, | , -3.4, 3530.4, 124.828, |, 11.0
6902.4, 139.3, | , 28.1, 1.4, 564.0, | ,  3000,  2900,  9000,  8763, | , -3.4, 3531.2, 124.571, |, 10.9
6903.4, 139.4, | , 28.1, 8.5, 563.5, | ,  3000,  2906,  9000,  8785, | , -3.4, 3564.6, 126.056, |, 10.2
6904.4, 139.3, | , 28.1, 9.9, 563.9, | ,  3000,  2908,  9000,  8775, | , -3.4, 3553.1, 125.558, |, 10.7
6905.4, 140.5, | , 28.1, -0.6, 556.1, | ,  3000,  2906,  9000,  8783, | , -3.4, 3560.8, 125.900, |, 2.2
6906.4, 139.8, | , 28.1, 9.4, 563.8, | ,  3000,  2907,  9000,  8776, | , -3.4, 3563.4, 125.924, |, 10.3
6907.4, 139.3, | , 28.1, 9.0, 563.8, | ,  3000,  2905,  9000,  8771, | , -3.4, 3540.7, 125.050, |, 10.6
6908.4, 140.0, | , 28.1, 7.9, 562.4, | ,  3000,  2905,  9000,  8796, | , -3.4, 3551.8, 125.705, |, 9.7
6909.5, 139.7, | , 28.1, 9.8, 564.2, | ,  3000,  2904,  9000,  8792, | , -3.4, 3553.1, 125.701, |, 11.0
6910.5, 140.8, | , 28.1, -3.8, 556.6, | ,  3000,  2897,  9000,  8752, | , -3.4, 3576.6, 126.014, |, -2.8
6911.5, 139.3, | , 28.1, 9.2, 563.9, | ,  3000,  2904,  9000,  8773, | , -3.4, 3582.2, 126.526, |, 10.6
6912.5, 139.7, | , 28.1, 9.1, 563.8, | ,  3000,  2906,  9000,  8785, | , -3.4, 3573.6, 126.366, |, 11.0
6913.5, 139.6, | , 28.1, 8.0, 563.2, | ,  3000,  2907,  9000,  8798, | , -3.4, 3545.8, 125.542, |, 9.4
6914.5, 139.5, | , 28.1, 9.0, 563.6, | ,  3000,  2909,  9000,  8809, | , -3.4, 3527.8, 125.052, |, 10.6
6915.5, 140.2, | , 28.1, 4.0, 561.0, | ,  3000,  2907,  9000,  8779, | , -3.4, 3521.8, 124.489, |, 7.0
6916.5, 140.9, | , 28.1, 1.5, 558.1, | ,  3000,  2900,  9000,  8790, | , -3.4, 3551.8, 125.589, |, 3.5
6917.5, 139.3, | , 28.1, 9.2, 564.3, | ,  3000,  2905,  9000,  8769, | , -3.4, 3554.4, 125.510, |, 9.5
6918.5, 139.4, | , 28.1, 8.2, 563.6, | ,  3000,  2906,  9000,  8760, | , -3.4, 3570.2, 125.976, |, 9.5
6919.6, 139.6, | , 28.1, 9.7, 564.3, | ,  3000,  2908,  9000,  8778, | , -3.4, 3586.1, 126.751, |, 11.1
6920.6, 139.4, | , 28.1, 7.9, 563.0, | ,  3000,  2906,  9000,  8764, | , -3.4, 3560.4, 125.672, |, 9.9
6921.6, 140.5, | , 28.1, -1.0, 556.4, | ,  3000,  2910,  9000,  8798, | , -3.4, 3546.2, 125.591, |, 1.3
6922.6, 139.3, | , 28.1, 9.5, 564.7, | ,  3000,  2911,  9000,  8808, | , -3.4, 3537.2, 125.382, |, 11.0
6923.6, 139.9, | , 28.1, 8.1, 563.9, | ,  3000,  2903,  9000,  8768, | , -3.4, 3560.8, 125.707, |, 10.2
6924.6, 139.3, | , 28.1, 9.7, 564.5, | ,  3000,  2908,  9000,  8768, | , -3.4, 3539.4, 125.008, |, 10.8
6925.6, 139.3, | , 28.1, 8.6, 564.1, | ,  3000,  2903,  9000,  8763, | , -3.4, 3556.1, 125.479, |, 9.7
6926.6, 140.3, | , 28.1, 0.6, 557.2, | ,  3000,  2905,  9000,  8784, | , -3.4, 3559.5, 125.853, |, 3.0
6927.6, 139.7, | , 28.1, 10.0, 564.8, | ,  3000,  2905,  9000,  8780, | , -3.4, 3551.4, 125.520, |, 11.1
6928.7, 139.3, | , 28.1, 8.8, 563.7, | ,  3000,  2900,  9000,  8772, | , -3.4, 3538.1, 124.914, |, 10.1
6929.7, 139.2, | , 28.1, 9.8, 564.5, | ,  3000,  2904,  9000,  8764, | , -3.4, 3561.6, 125.705, |, 10.9
6930.7, 139.4, | , 28.1, 8.5, 563.6, | ,  3000,  2905,  9000,  8790, | , -3.4, 3554.8, 125.743, |, 10.0
6931.7, 139.3, | , 28.1, 10.0, 564.6, | ,  3000,  2908,  9000,  8780, | , -3.4, 3576.2, 126.429, |, 11.0
6932.7, 140.0, | , 28.1, 1.0, 558.2, | ,  3000,  2903,  9000,  8780, | , -3.4, 3573.6, 126.288, |, 3.7
6933.7, 139.7, | , 28.1, 8.7, 563.8, | ,  3000,  2903,  9000,  8767, | , -3.4, 3594.2, 126.878, |, 10.2
6934.7, 139.4, | , 28.1, 9.6, 564.3, | ,  3000,  2907,  9000,  8775, | , -3.4, 3578.8, 126.462, |, 11.1
6935.7, 139.5, | , 28.1, 8.6, 563.5, | ,  3000,  2908,  9000,  8771, | , -3.4, 3559.5, 125.735, |, 9.9
6936.7, 139.1, | , 28.1, 9.6, 564.9, | ,  3000,  2908,  9000,  8770, | , -3.4, 3522.2, 124.418, |, 10.9
6937.7, 140.8, | , 28.1, -0.7, 556.5, | ,  3000,  2905,  9000,  8782, | , -3.4, 3577.9, 126.481, |, 1.9
6938.8, 139.6, | , 28.1, 7.4, 563.1, | ,  3000,  2906,  9000,  8795, | , -3.4, 3562.5, 126.091, |, 9.1
6939.8, 139.2, | , 28.1, 8.6, 564.8, | ,  3000,  2904,  9000,  8763, | , -3.4, 3544.5, 125.089, |, 10.6
6940.8, 139.6, | , 28.1, 8.8, 563.6, | ,  3000,  2905,  9000,  8764, | , -3.4, 3571.9, 126.069, |, 9.9
6941.8, 139.7, | , 28.1, 10.1, 564.5, | ,  3000,  2906,  9000,  8791, | , -3.4, 3577.9, 126.592, |, 10.9
6942.8, 140.2, | , 28.1, 0.3, 557.1, | ,  3000,  2909,  9000,  8781, | , -3.4, 3517.1, 124.361, |, 2.6
6943.8, 139.7, | , 28.1, -1.9, 561.8, | ,  3000,  2905,  9000,  8794, | , -3.4, 3556.5, 125.849, |, 4.1
6944.8, 139.3, | , 28.1, 9.8, 564.3, | ,  3000,  2906,  9000,  8786, | , -3.4, 3546.2, 125.408, |, 10.9
6945.8, 139.3, | , 28.1, 9.9, 564.3, | ,  3000,  2903,  9000,  8791, | , -3.4, 3560.4, 125.935, |, 11.0
6946.8, 139.3, | , 28.1, 9.5, 564.5, | ,  3000,  2903,  9000,  8783, | , -3.4, 3549.7, 125.470, |, 10.7
6947.8, 139.3, | , 28.1, 9.9, 564.7, | ,  3000,  2906,  9000,  8760, | , -3.4, 3562.5, 125.710, |, 11.2
6948.9, 140.7, | , 28.1, 0.2, 557.0, | ,  3000,  2898,  9000,  8783, | , -3.4, 3538.5, 125.033, |, 2.8
6949.9, 139.3, | , 28.1, 9.6, 564.0, | ,  3000,  2907,  9000,  8760, | , -3.4, 3538.1, 124.853, |, 10.6
6950.9, 139.2, | , 28.1, 9.7, 565.2, | ,  3000,  2902,  9000,  8762, | , -3.4, 3552.2, 125.328, |, 11.4
6951.9, 139.6, | , 28.1, 10.2, 564.9, | ,  3000,  2909,  9000,  8769, | , -3.4, 3574.1, 126.241, |, 11.4
6952.9, 139.2, | , 28.1, 9.5, 564.6, | ,  3000,  2903,  9000,  8779, | , -3.4, 3561.2, 125.836, |, 10.5
6953.9, 141.1, | , 28.1, -7.6, 551.2, | ,  3000,  2908,  9000,  8779, | , -3.4, 3557.4, 125.748, |, -2.3
6954.9, 139.9, | , 28.1, 9.6, 563.7, | ,  3000,  2911,  9000,  8767, | , -3.4, 3504.7, 123.808, |, 10.8
6955.9, 139.7, | , 28.1, 9.7, 564.4, | ,  3000,  2904,  9000,  8779, | , -3.4, 3535.1, 124.920, |, 10.7
6956.9, 139.2, | , 28.1, 8.9, 564.0, | ,  3000,  2904,  9000,  8752, | , -3.4, 3564.2, 125.668, |, 10.6
6957.9, 139.3, | , 28.1, 9.4, 564.2, | ,  3000,  2903,  9000,  8779, | , -3.4, 3585.2, 126.674, |, 10.3
6959.0, 140.5, | , 28.1, -0.9, 555.4, | ,  3000,  2901,  9000,  8796, | , -3.4, 3574.9, 126.483, |, 1.6
6960.0, 140.6, | , 28.1, -2.2, 553.9, | ,  3000,  2908,  9000,  8757, | , -3.4, 3537.2, 124.807, |, -0.2
6961.0, 139.4, | , 28.1, 9.2, 563.7, | ,  3000,  2904,  9000,  8746, | , -3.4, 3563.8, 125.585, |, 10.0
6962.0, 139.2, | , 28.1, 8.7, 564.3, | ,  3000,  2904,  9000,  8764, | , -3.4, 3582.6, 126.443, |, 10.9
6963.0, 139.6, | , 28.1, 9.3, 564.4, | ,  3000,  2906,  9000,  8777, | , -3.4, 3560.4, 125.820, |, 11.0
6964.0, 139.6, | , 28.1, 8.1, 563.2, | ,  3000,  2903,  9000,  8790, | , -3.4, 3553.1, 125.674, |, 9.1
6965.0, 140.6, | , 28.1, -1.1, 557.4, | ,  3000,  2904,  9000,  8802, | , -3.4, 3559.9, 126.053, |, 3.3
6966.0, 139.7, | , 28.1, 9.8, 564.5, | ,  3000,  2911,  9000,  8776, | , -3.4, 3539.8, 125.134, |, 10.8
6967.0, 139.2, | , 28.1, 8.9, 563.9, | ,  3000,  2903,  9000,  8772, | , -3.4, 3538.9, 124.981, |, 10.8
6968.0, 139.4, | , 28.1, 8.9, 564.1, | ,  3000,  2906,  9000,  8794, | , -3.4, 3571.9, 126.399, |, 10.6
6969.1, 139.8, | , 28.1, 8.9, 563.9, | ,  3000,  2899,  9000,  8772, | , -3.4, 3538.9, 124.937, |, 9.6
6970.1, 140.6, | , 28.1, 1.0, 557.7, | ,  3000,  2905,  9000,  8767, | , -3.4, 3559.5, 125.662, |, 3.3
6971.1, 139.3, | , 28.1, 8.8, 563.4, | ,  3000,  2907,  9000,  8759, | , -3.4, 3546.7, 125.149, |, 10.3
6972.1, 139.4, | , 28.1, 9.8, 564.8, | ,  3000,  2902,  9000,  8794, | , -3.4, 3553.9, 125.729, |, 11.0
6973.1, 139.6, | , 28.1, 10.1, 564.9, | ,  3000,  2902,  9000,  8778, | , -3.4, 3574.5, 126.282, |, 11.3
6974.1, 139.3, | , 28.1, 8.2, 563.5, | ,  3000,  2905,  9000,  8759, | , -3.4, 3577.9, 126.228, |, 9.8
6975.1, 139.3, | , 28.1, 9.1, 564.7, | ,  3000,  2907,  9000,  8766, | , -3.4, 3589.9, 126.744, |, 11.2
6976.1, 140.8, | , 28.1, -1.9, 557.3, | ,  3000,  2908,  9000,  8787, | , -3.4, 3595.1, 127.174, |, 0.2
6977.2, 139.6, | , 28.1, 10.1, 565.0, | ,  3000,  2903,  9000,  8763, | , -3.4, 3568.5, 125.919, |, 11.2
6978.2, 139.2, | , 28.1, 9.5, 564.5, | ,  3000,  2904,  9000,  8781, | , -3.4, 3595.1, 127.064, |, 11.1
6979.2, 139.7, | , 28.1, 8.8, 563.6, | ,  3000,  2902,  9000,  8773, | , -3.4, 3570.2, 126.076, |, 10.2
6980.2, 139.6, | , 28.1, 10.1, 565.0, | ,  3000,  2902,  9000,  8784, | , -3.4, 3569.8, 126.184, |, 11.3
6981.2, 140.5, | , 28.1, -1.6, 555.5, | ,  3000,  2902,  9000,  8772, | , -3.4, 3571.5, 126.110, |, 0.6
6982.2, 139.3, | , 28.1, 9.7, 564.6, | ,  3000,  2907,  9000,  8775, | , -3.4, 3571.5, 126.205, |, 10.9
6983.2, 139.6, | , 28.1, 10.1, 565.0, | ,  3000,  2907,  9000,  8800, | , -3.4, 3595.1, 127.301, |, 11.5
6984.2, 139.5, | , 28.1, 8.4, 563.5, | ,  3000,  2904,  9000,  8786, | , -3.4, 3571.1, 126.275, |, 9.8
6985.2, 139.2, | , 28.1, 9.5, 564.8, | ,  3000,  2904,  9000,  8767, | , -3.4, 3570.2, 126.037, |, 11.1
6986.2, 140.4, | , 28.1, 0.3, 557.7, | ,  3000,  2904,  9000,  8802, | , -3.4, 3566.4, 126.283, |, 2.4
6987.3, 139.8, | , 28.1, 8.7, 564.5, | ,  3000,  2903,  9000,  8757, | , -3.4, 3586.1, 126.480, |, 10.7
6988.3, 139.4, | , 28.1, 9.6, 564.5, | ,  3000,  2905,  9000,  8806, | , -3.4, 3598.5, 127.463, |, 11.0
6989.3, 139.3, | , 28.1, 8.3, 563.1, | ,  3000,  2903,  9000,  8770, | , -3.4, 3568.1, 125.974, |, 9.6
6990.3, 139.6, | , 28.1, 10.1, 565.0, | ,  3000,  2906,  9000,  8790, | , -3.4, 3574.1, 126.439, |, 11.2
6991.3, 139.3, | , 28.1, 9.7, 564.7, | ,  3000,  2906,  9000,  8779, | , -3.4, 3569.4, 126.150, |, 11.0
6992.3, 140.3, | , 28.1, 1.0, 557.7, | ,  3000,  2908,  9000,  8776, | , -3.4, 3565.1, 125.994, |, 3.1
6993.3, 139.6, | , 28.1, 10.1, 564.7, | ,  3000,  2903,  9000,  8771, | , -3.4, 3580.1, 126.408, |, 11.1
6994.3, 139.3, | , 28.1, 8.1, 563.7, | ,  3000,  2906,  9000,  8771, | , -3.4, 262.2, 9.290, |, 10.0
6995.3, 139.3, | , 28.1, 9.9, 564.7, | ,  3000,  2905,  9000,  8790, | , -3.4, 313.6, 11.129, |, 10.6
6996.3, 139.4, | , 28.1, 9.3, 564.2, | ,  3000,  2904,  9000,  8798, | , -3.4, 356.0, 12.642, |, 10.8
6997.4, 140.9, | , 28.1, -5.1, 551.9, | ,  3000,  2905,  9000,  8763, | , -3.4, 410.4, 14.530, |, -2.4
6998.4, 139.6, | , 28.1, 10.3, 565.1, | ,  3000,  2903,  9000,  8791, | , -3.4, 464.4, 16.478, |, 11.3
6999.4, 139.5, | , 28.1, 8.5, 563.6, | ,  3000,  2908,  9000,  8786, | , -3.4, 518.8, 18.407, |, 9.5
7000.4, 139.2, | , 28.1, 10.0, 564.9, | ,  3000,  2905,  9000,  8756, | , -3.4, 571.5, 20.218, |, 11.1
7001.4, 139.6, | , 28.1, 10.2, 565.2, | ,  3000,  2903,  9000,  8756, | , -3.4, 620.4, 21.942, |, 11.6
7002.4, 140.5, | , 28.1, -0.1, 557.8, | ,  3000,  2903,  9000,  8797, | , -3.4, 683.3, 24.254, |, 1.8
7003.4, 140.6, | , 28.1, 1.4, 558.0, | ,  3000,  2906,  9000,  8787, | , -3.4, 692.3, 24.558, |, 3.7
7004.4, 139.8, | , 28.1, 8.1, 563.3, | ,  3000,  2902,  9000,  8772, | , -3.4, 737.3, 26.109, |, 9.0
7005.4, 139.9, | , 28.1, 9.8, 564.6, | ,  3000,  2911,  9000,  8812, | , -3.4, 804.2, 28.592, |, 10.5
7006.4, 139.3, | , 28.1, 9.4, 564.7, | ,  3000,  2907,  9000,  8743, | , -3.4, 807.2, 28.521, |, 10.3
7007.5, 139.3, | , 28.1, 9.2, 564.5, | ,  3000,  2905,  9000,  8770, | , -3.4, 878.7, 31.114, |, 10.3
7008.5, 140.9, | , 28.1, -1.2, 556.1, | ,  3000,  2904,  9000,  8772, | , -3.4, 925.8, 32.786, |, 1.6
7009.5, 139.5, | , 28.1, 7.8, 563.2, | ,  3000,  2902,  9000,  8753, | , -3.4, 971.7, 34.344, |, 9.5
7010.5, 139.5, | , 28.1, 9.2, 564.6, | ,  3000,  2906,  9000,  8797, | , -3.4, 1036.0, 36.762, |, 9.8
7011.5, 139.5, | , 28.1, 8.3, 563.9, | ,  3000,  2903,  9000,  8768, | , -3.4, 1056.1, 37.376, |, 10.3
7012.5, 139.5, | , 28.1, 9.9, 564.8, | ,  3000,  2902,  9000,  8744, | , -3.4, 1110.9, 39.228, |, 11.6
7013.5, 140.1, | , 28.1, 0.6, 557.4, | ,  3000,  2901,  9000,  8757, | , -3.4, 1179.5, 41.690, |, 2.9
7014.5, 140.0, | , 28.1, 8.7, 564.3, | ,  3000,  2909,  9000,  8809, | , -3.4, 1216.8, 43.226, |, 10.2
7015.5, 139.7, | , 28.1, 10.0, 565.2, | ,  3000,  2909,  9000,  8797, | , -3.4, 1252.3, 44.445, |, 11.5
7016.5, 139.3, | , 28.1, 9.4, 564.8, | ,  3000,  2903,  9000,  8768, | , -3.4, 1328.2, 46.992, |, 11.0
7017.6, 139.2, | , 28.1, 9.7, 564.8, | ,  3000,  2905,  9000,  8776, | , -3.4, 1347.0, 47.699, |, 11.0
7018.6, 139.6, | , 28.1, 10.0, 565.3, | ,  3000,  2905,  9000,  8780, | , -3.4, 1405.3, 49.776, |, 11.2
7019.6, 140.6, | , 28.1, 1.0, 558.1, | ,  3000,  2903,  9000,  8782, | , -3.4, 1452.4, 51.447, |, 3.2
7020.6, 139.3, | , 28.1, 9.8, 564.7, | ,  3000,  2902,  9000,  8763, | , -3.4, 1487.5, 52.594, |, 10.8
7021.6, 139.3, | , 28.1, 9.8, 564.9, | ,  3000,  2906,  9000,  8790, | , -3.4, 1534.2, 54.384, |, 11.0
7022.6, 139.2, | , 28.1, 9.4, 564.9, | ,  3000,  2900,  9000,  8741, | , -3.4, 1580.1, 55.750, |, 10.6
7023.6, 139.6, | , 28.1, 10.4, 565.2, | ,  3000,  2902,  9000,  8797, | , -3.4, 1642.2, 58.227, |, 11.2
7024.6, 140.6, | , 28.1, -2.5, 555.9, | ,  3000,  2898,  9000,  8790, | , -3.4, 1703.9, 60.353, |, 0.4
7025.6, 139.6, | , 28.1, 10.1, 565.3, | ,  3000,  2908,  9000,  8779, | , -3.4, 1747.6, 61.886, |, 11.2
7026.6, 139.7, | , 28.1, 10.3, 565.6, | ,  3000,  2907,  9000,  8799, | , -3.4, 1775.0, 62.962, |, 11.3
7027.7, 139.4, | , 28.1, 9.9, 565.3, | ,  3000,  2910,  9000,  8793, | , -3.4, 1794.3, 63.629, |, 10.9
7028.7, 139.4, | , 28.1, 9.9, 565.8, | ,  3000,  2904,  9000,  8782, | , -3.4, 1850.4, 65.518, |, 11.0
7029.7, 140.8, | , 28.1, 0.0, 557.6, | ,  3000,  2898,  9000,  8766, | , -3.4, 1905.7, 67.344, |, 2.4
7030.7, 140.3, | , 28.1, -8.2, 562.6, | ,  3000,  2903,  9000,  8753, | , -3.4, 1957.1, 69.116, |, 1.9
7031.7, 139.3, | , 28.1, 9.8, 565.3, | ,  3000,  2905,  9000,  8782, | , -3.4, 2035.1, 72.052, |, 11.0
7032.7, 139.7, | , 28.1, 9.5, 565.5, | ,  3000,  2907,  9000,  8764, | , -3.4, 2071.1, 73.222, |, 11.2
7033.7, 139.6, | , 28.1, 10.0, 565.5, | ,  3000,  2902,  9000,  8781, | , -3.4, 2103.6, 74.444, |, 11.2
7034.7, 139.5, | , 28.1, 8.2, 563.9, | ,  3000,  2901,  9000,  8785, | , -3.4, 2100.6, 74.361, |, 9.5
7035.7, 140.3, | , 28.1, -0.0, 558.2, | ,  3000,  2903,  9000,  8779, | , -3.4, 2132.4, 75.460, |, 2.7
7036.8, 139.6, | , 28.1, 10.2, 565.6, | ,  3000,  2906,  9000,  8779, | , -3.4, 2194.9, 77.678, |, 11.4
7037.8, 139.3, | , 28.1, 9.7, 565.3, | ,  3000,  2907,  9000,  8790, | , -3.4, 2269.9, 80.415, |, 10.9
7038.8, 139.1, | , 28.1, 9.9, 565.2, | ,  3000,  2903,  9000,  8760, | , -3.4, 2302.0, 81.310, |, 11.0
7039.8, 139.4, | , 28.1, 8.3, 564.6, | ,  3000,  2900,  9000,  8793, | , -3.4, 2319.6, 82.140, |, 9.4
7040.8, 140.6, | , 28.1, -5.5, 552.9, | ,  3000,  2904,  9000,  8788, | , -3.4, 2362.0, 83.634, |, -3.3
7041.8, 139.8, | , 28.1, 7.2, 563.5, | ,  3000,  2909,  9000,  8782, | , -3.4, 2386.0, 84.475, |, 8.8
7042.8, 139.3, | , 28.1, 9.2, 564.7, | ,  3000,  2904,  9000,  8769, | , -3.4, 2415.6, 85.385, |, 10.5
7043.8, 139.7, | , 28.1, 9.6, 565.0, | ,  3000,  2905,  9000,  8789, | , -3.4, 2492.7, 88.260, |, 10.6
7044.8, 139.9, | , 28.1, 8.5, 564.4, | ,  3000,  2912,  9000,  8788, | , -3.4, 2527.4, 89.538, |, 9.6
7045.8, 139.3, | , 28.1, 8.9, 564.9, | ,  3000,  2905,  9000,  8779, | , -3.4, 2570.2, 90.924, |, 10.7
7046.8, 140.7, | , 28.1, 0.8, 556.0, | ,  3000,  2904,  9000,  8799, | , -3.4, 2601.1, 92.167, |, 2.7
7047.9, 139.3, | , 28.1, 9.3, 565.1, | ,  3000,  2906,  9000,  8749, | , -3.4, 2630.2, 92.815, |, 10.5
7048.9, 139.4, | , 28.1, 8.9, 564.3, | ,  3000,  2903,  9000,  8801, | , -3.4, 2663.2, 94.359, |, 10.1
7049.9, 139.6, | , 28.2, 8.0, 564.9, | ,  3000,  2904,  9000,  8779, | , -3.4, 2741.2, 96.954, |, 10.0
7050.9, 139.6, | , 28.1, 10.1, 565.5, | ,  3000,  2906,  9000,  8761, | , -3.4, 2741.2, 96.816, |, 11.1
7051.9, 140.5, | , 28.1, -1.2, 556.3, | ,  3000,  2905,  9000,  8772, | , -3.4, 2797.3, 98.881, |, 1.2
7052.9, 139.3, | , 28.2, 9.8, 565.4, | ,  3000,  2906,  9000,  8775, | , -3.4, 2822.6, 99.807, |, 10.8
7053.9, 139.4, | , 28.1, 9.6, 565.2, | ,  3000,  2911,  9000,  8788, | , -3.4, 2841.0, 100.606, |, 10.8
7054.9, 139.9, | , 28.1, 8.7, 564.8, | ,  3000,  2906,  9000,  8789, | , -3.4, 2889.0, 102.260, |, 10.1
7055.9, 139.4, | , 28.2, 9.7, 565.5, | ,  3000,  2909,  9000,  8797, | , -3.4, 2903.1, 102.864, |, 10.5
7057.0, 140.2, | , 28.1, 0.5, 558.3, | ,  3000,  2899,  9000,  8741, | , -3.4, 2942.1, 103.650, |, 2.7
7058.0, 139.6, | , 28.2, 10.0, 565.8, | ,  3000,  2904,  9000,  8754, | , -3.4, 3030.4, 106.920, |, 11.3
7059.0, 139.1, | , 28.2, 9.7, 565.1, | ,  3000,  2909,  9000,  8764, | , -3.4, 3039.8, 107.379, |, 10.8
7060.0, 139.6, | , 28.1, 8.3, 564.1, | ,  3000,  2906,  9000,  8797, | , -3.4, 3039.4, 107.640, |, 9.8
7061.0, 139.3, | , 28.2, 10.2, 565.6, | ,  3000,  2903,  9000,  8777, | , -3.4, 3044.1, 107.604, |, 11.4
7062.0, 139.7, | , 28.2, 10.1, 565.5, | ,  3000,  2903,  9000,  8801, | , -3.4, 3075.4, 108.924, |, 11.4
7063.0, 140.1, | , 28.1, -0.2, 558.7, | ,  3000,  2903,  9000,  8758, | , -3.4, 3131.9, 110.517, |, 3.2
7064.0, 139.4, | , 28.2, 9.4, 565.4, | ,  3000,  2910,  9000,  8770, | , -3.4, 3141.8, 111.039, |, 11.3
7065.0, 139.7, | , 28.2, 8.2, 564.6, | ,  3000,  2903,  9000,  8760, | , -3.4, 3173.0, 111.989, |, 10.4
7066.0, 140.9, | , 28.2, 8.8, 564.9, | ,  3000,  2903,  9000,  8761, | , -3.4, 3215.0, 113.468, |, 10.2
7067.1, 139.2, | , 28.2, 9.8, 565.2, | ,  3000,  2907,  9000,  8769, | , -3.4, 3264.7, 115.335, |, 11.1
7068.1, 140.8, | , 28.1, -0.3, 557.2, | ,  3000,  2907,  9000,  8783, | , -3.4, 3236.9, 114.490, |, 1.7
7069.1, 139.3, | , 28.2, 2.1, 565.1, | ,  3000,  2905,  9000,  8753, | , -3.4, 3257.9, 114.919, |, 10.9
7070.1, 139.5, | , 28.2, 8.4, 564.0, | ,  3000,  2905,  9000,  8767, | , -3.4, 3264.7, 115.304, |, 9.8
7071.1, 139.3, | , 28.2, 9.7, 564.8, | ,  3000,  2909,  9000,  8796, | , -3.4, 3300.3, 116.877, |, 10.1
7072.1, 139.7, | , 28.2, 10.4, 565.2, | ,  3000,  2903,  9000,  8773, | , -3.4, 3303.7, 116.706, |, 11.6
7073.1, 140.2, | , 28.1, 0.4, 557.7, | ,  3000,  2903,  9000,  8752, | , -3.4, 3355.1, 118.305, |, 2.8
7074.1, 140.3, | , 28.2, 1.4, 555.6, | ,  3000,  2898,  9000,  8777, | , -3.4, 3361.1, 118.723, |, 3.4
7075.1, 139.3, | , 28.2, 8.6, 564.0, | ,  3000,  2901,  9000,  8749, | , -3.4, 3389.0, 119.434, |, 9.9
7076.2, 139.6, | , 28.2, 9.7, 565.1, | ,  3000,  2908,  9000,  8778, | , -3.4, 3407.0, 120.439, |, 11.4
7077.2, 139.2, | , 28.2, 9.7, 564.6, | ,  3000,  2911,  9000,  8770, | , -3.4, 3400.1, 120.155, |, 11.1
7078.2, 139.3, | , 28.2, 9.6, 564.5, | ,  3000,  2907,  9000,  8797, | , -3.4, 3433.5, 121.565, |, 11.0
7079.2, 140.8, | , 28.2, 0.7, 556.4, | ,  3000,  2907,  9000,  8775, | , -3.4, 3436.5, 121.449, |, 2.3
7080.2, 139.4, | , 28.2, 8.4, 563.4, | ,  3000,  2903,  9000,  8788, | , -3.4, 3428.8, 121.263, |, 8.8
7081.2, 139.2, | , 28.2, 9.7, 564.6, | ,  3000,  2908,  9000,  8776, | , -3.4, 3474.7, 122.810, |, 10.9
7082.2, 139.3, | , 28.2, 9.4, 564.6, | ,  3000,  2906,  9000,  8790, | , -3.4, 3476.8, 123.012, |, 10.6
7083.2, 139.6, | , 28.2, 10.2, 565.4, | ,  3000,  2907,  9000,  8766, | , -3.4, 3497.4, 123.488, |, 11.4
7084.2, 140.5, | , 28.2, 0.7, 557.6, | ,  3000,  2905,  9000,  8808, | , -3.4, 3514.9, 124.534, |, 2.7
7085.2, 139.7, | , 28.2, 7.7, 563.8, | ,  3000,  2910,  9000,  8786, | , -3.4, 3473.8, 122.915, |, 9.3
7086.3, 139.3, | , 28.2, 8.8, 564.2, | ,  3000,  2904,  9000,  8767, | , -3.4, 3500.0, 123.557, |, 10.7
7087.3, 139.2, | , 28.2, 9.2, 564.7, | ,  3000,  2904,  9000,  8765, | , -3.4, 3557.4, 125.566, |, 10.9
7088.3, 139.3, | , 28.2, 9.3, 564.4, | ,  3000,  2902,  9000,  8797, | , -3.4, 3564.2, 126.124, |, 10.8
7089.3, 139.6, | , 28.2, 9.9, 565.1, | ,  3000,  2906,  9000,  8764, | , -3.4, 3544.1, 125.111, |, 11.0
7090.3, 140.8, | , 28.2, -2.2, 557.2, | ,  3000,  2905,  9000,  8779, | , -3.4, 3591.6, 126.937, |, 0.2
7091.3, 139.4, | , 28.2, 9.1, 564.8, | ,  3000,  2907,  9000,  8794, | , -3.4, 3564.2, 126.138, |, 10.6
7092.3, 139.3, | , 28.2, 9.0, 565.1, | ,  3000,  2902,  9000,  8764, | , -3.4, 3588.2, 126.615, |, 11.0
7093.3, 139.7, | , 28.2, 9.1, 565.2, | ,  3000,  2899,  9000,  8794, | , -3.4, 3624.2, 128.182, |, 10.9
7094.3, 139.7, | , 28.2, 9.7, 564.9, | ,  3000,  2902,  9000,  8772, | , -3.4, 3622.1, 127.892, |, 10.9
7095.4, 140.5, | , 28.2, -2.5, 555.2, | ,  3000,  2903,  9000,  8777, | , -3.4, 3590.8, 126.853, |, 0.3
7096.4, 139.5, | , 28.2, 9.7, 564.7, | ,  3000,  2909,  9000,  8796, | , -3.4, 3616.9, 128.043, |, 10.7
7097.4, 139.8, | , 28.2, 10.0, 565.7, | ,  3000,  2901,  9000,  8775, | , -3.4, 3595.1, 126.954, |, 10.6
7098.4, 139.4, | , 28.2, 9.2, 564.6, | ,  3000,  2906,  9000,  8794, | , -3.4, 3597.2, 127.299, |, 10.9
7099.4, 139.3, | , 28.2, 9.8, 565.3, | ,  3000,  2910,  9000,  8789, | , -3.4, 3617.8, 128.012, |, 10.8
7100.4, 140.8, | , 28.2, -0.2, 557.5, | ,  3000,  2906,  9000,  8774, | , -3.4, 3598.9, 127.143, |, 1.9
7101.4, 141.0, | , 28.2, -1.3, 553.2, | ,  3000,  2898,  9000,  8768, | , -3.4, 3625.5, 127.928, |, 2.2
7102.4, 139.3, | , 28.2, 9.7, 565.2, | ,  3000,  2903,  9000,  8785, | , -3.4, 3623.8, 128.101, |, 10.8
7103.4, 139.3, | , 28.2, 9.8, 565.3, | ,  3000,  2904,  9000,  8787, | , -3.4, 3618.6, 127.960, |, 11.0
7104.4, 139.6, | , 28.2, 10.1, 566.0, | ,  3000,  2902,  9000,  8744, | , -3.4, 3640.1, 128.212, |, 11.2
7105.4, 139.4, | , 28.2, 8.6, 563.7, | ,  3000,  2901,  9000,  8760, | , -3.4, 3644.8, 128.545, |, 9.6
7106.5, 140.3, | , 28.2, 0.7, 558.1, | ,  3000,  2898,  9000,  8781, | , -3.4, 3650.3, 128.941, |, 2.8
7107.5, 139.3, | , 28.2, 8.8, 565.0, | ,  3000,  2905,  9000,  8758, | , -3.4, 3630.6, 128.075, |, 10.2
7108.5, 139.6, | , 28.2, 10.3, 565.8, | ,  3000,  2904,  9000,  8778, | , -3.4, 3678.2, 129.956, |, 11.3
7109.5, 139.2, | , 28.2, 9.8, 565.5, | ,  3000,  2905,  9000,  8754, | , -3.4, 3648.2, 128.649, |, 11.0
7110.5, 139.5, | , 28.2, 7.9, 564.3, | ,  3000,  2902,  9000,  8806, | , -3.4, 3634.9, 128.717, |, 9.6
7111.5, 141.4, | , 28.2, -5.5, 554.6, | ,  3000,  2902,  9000,  8759, | , -3.4, 3622.9, 127.778, |, -2.6
7112.5, 139.6, | , 28.2, 8.7, 565.0, | ,  3000,  2911,  9000,  8805, | , -3.4, 3611.3, 127.965, |, 10.3
7113.5, 139.3, | , 28.2, 9.7, 565.8, | ,  3000,  2907,  9000,  8790, | , -3.4, 3610.9, 127.745, |, 10.9
7114.5, 139.6, | , 28.2, 10.2, 565.7, | ,  3000,  2907,  9000,  8764, | , -3.4, 3645.6, 128.681, |, 11.5
7115.5, 139.7, | , 28.2, 9.1, 564.8, | ,  3000,  2900,  9000,  8752, | , -3.4, 3629.8, 127.921, |, 9.4
7116.6, 139.5, | , 28.2, 3.4, 557.0, | ,  3000,  2905,  9000,  8777, | , -3.4, 3657.2, 129.219, |, 1.0
7117.6, 140.3, | , 28.2, -1.7, 558.0, | ,  3000,  2904,  9000,  8779, | , -3.4, 3629.3, 128.247, |, 3.3
7118.6, 139.7, | , 28.2, 10.1, 565.8, | ,  3000,  2910,  9000,  8780, | , -3.4, 3629.3, 128.321, |, 11.5
7119.6, 139.6, | , 28.2, 10.2, 565.5, | ,  3000,  2901,  9000,  8772, | , -3.4, 3634.1, 128.300, |, 11.5
7120.6, 139.4, | , 28.2, 8.9, 565.1, | ,  3000,  2904,  9000,  8782, | , -3.4, 3639.2, 128.632, |, 10.4
7121.6, 139.2, | , 28.2, 9.8, 565.7, | ,  3000,  2907,  9000,  8766, | , -3.4, 3652.9, 128.960, |, 10.9
7122.6, 141.6, | , 28.2, -8.7, 550.4, | ,  3000,  2902,  9000,  8772, | , -3.4, 3661.5, 129.279, |, -5.5
7123.6, 139.3, | , 28.2, 9.3, 565.6, | ,  3000,  2905,  9000,  8782, | , -3.4, 3672.2, 129.804, |, 11.0
7124.6, 139.3, | , 28.2, 9.8, 565.5, | ,  3000,  2903,  9000,  8770, | , -3.4, 3631.9, 128.230, |, 10.9
7125.6, 139.8, | , 28.2, 9.0, 564.8, | ,  3000,  2902,  9000,  8779, | , -3.4, 3636.6, 128.479, |, 9.4
7126.7, 139.3, | , 28.2, 9.3, 565.1, | ,  3000,  2907,  9000,  8782, | , -3.4, 3633.2, 128.449, |, 10.6
7127.7, 140.4, | , 28.2, 0.2, 558.0, | ,  3000,  2901,  9000,  8784, | , -3.4, 3628.5, 128.241, |, 2.3
