Repository: jdhuang-csm/Ru-BCA

## Methods
* (BaO)<sub>x</sub>-(CaO)<sub>y</sub>-(Al<sub>2</sub>O<sub>3</sub>)<sub>1-x-y</sub> (BCA) catalyst supports were synthesized via sol-gel and solid-state methods. 
* Ru/BCA catalysts were prepared via incipient wetness impregnation to achieve 1 wt. % Ru loading.
* Ammonia synthesis rates were measured for Ru/BCA catalysts in a packed-bed reactor at 480-600<sup>o</sup>C, 10 bar, and space velocities up to 1.3 x 10<sup>6</sup> ml g<sub>cat</sub><sup>-1</sup> h<sup>-1</sup>.
* A machine learning (ML) model was employed to improve understanding of the behavior of Ru/BCA catalysts.
* A microkinetic model was developed to describe the best-performing catalyst.

File: data/init_files_Cadigan/BAdC_doubann_2017-06-16-01.txt (part 18 of 43)
********** Start test **********
Elapsed time, Pressure, | , LJtemp(C), Inner-Temp, Outer-Temp, | , N2-set, N2-flow, H2-set, H2-flow, | , pH, NH3_ppm, NH3_Prod_rate, |, In222Temp
6695.5, 140.2, | , 27.7, 13.0, 596.4, | ,  1000,   955,  3000,  2936, | , -3.4, 1462.7, 14.832, |, 12.5
6696.5, 141.9, | , 27.7, 7.7, 591.7, | ,  1000,   953,  3000,  2924, | , -3.4, 1442.6, 14.575, |, 7.5
6697.5, 141.9, | , 27.7, 6.8, 591.8, | ,  1000,   953,  3000,  2912, | , -3.4, 1446.8, 14.574, |, 6.4
6698.5, 140.0, | , 27.7, 13.3, 596.4, | ,  1000,   952,  3000,  2918, | , -3.4, 1445.6, 14.580, |, 12.8
6699.5, 140.3, | , 27.7, 13.9, 596.8, | ,  1000,   952,  3000,  2911, | , -3.4, 1451.1, 14.609, |, 13.0
6700.5, 140.3, | , 27.7, 13.4, 596.4, | ,  1000,   958,  3000,  2952, | , -3.4, 1449.8, 14.773, |, 12.6
6701.5, 140.0, | , 27.7, 13.4, 596.3, | ,  1000,   955,  3000,  2929, | , -3.4, 1438.7, 14.565, |, 12.7
6702.5, 141.3, | , 27.7, 6.8, 591.6, | ,  1000,   952,  3000,  2912, | , -3.4, 1443.8, 14.539, |, 7.2
6703.6, 140.5, | , 27.7, 14.0, 596.9, | ,  1000,   955,  3000,  2928, | , -3.4, 1480.7, 14.981, |, 13.2
6704.6, 140.1, | , 27.7, 13.2, 596.1, | ,  1000,   953,  3000,  2925, | , -3.4, 1455.8, 14.710, |, 12.4
6705.6, 140.1, | , 27.7, 13.5, 596.6, | ,  1000,   952,  3000,  2944, | , -3.4, 1457.5, 14.801, |, 12.7
6706.6, 140.9, | , 27.7, 13.5, 596.6, | ,  1000,   957,  3000,  2941, | , -3.4, 1464.4, 14.876, |, 12.6
6707.6, 141.5, | , 27.7, 5.6, 590.3, | ,  1000,   951,  3000,  2906, | , -3.4, 1453.7, 14.612, |, 6.0
6708.6, 140.8, | , 27.7, 5.8, 596.3, | ,  1000,   954,  3000,  2918, | , -3.4, 1454.1, 14.673, |, 10.1
6709.6, 140.2, | , 27.7, 13.8, 597.2, | ,  1000,   951,  3000,  2933, | , -3.4, 1459.7, 14.777, |, 12.9
6710.6, 140.4, | , 27.7, 13.9, 596.8, | ,  1000,   952,  3000,  2933, | , -3.4, 1465.3, 14.834, |, 13.0
6711.6, 140.0, | , 27.7, 13.5, 596.1, | ,  1000,   955,  3000,  2937, | , -3.4, 1449.4, 14.700, |, 12.6
6712.7, 141.5, | , 27.7, 7.3, 592.4, | ,  1000,   952,  3000,  2921, | , -3.4, 1448.6, 14.619, |, 7.8
6713.7, 142.1, | , 27.7, 5.9, 591.2, | ,  1000,   955,  3000,  2927, | , -3.4, 1480.3, 14.974, |, 7.3
6714.7, 139.9, | , 27.7, 13.3, 596.5, | ,  1000,   955,  3000,  2922, | , -3.4, 1470.0, 14.853, |, 12.6
6715.7, 140.2, | , 27.7, 13.4, 596.5, | ,  1000,   956,  3000,  2933, | , -3.4, 1451.6, 14.711, |, 12.6
6716.7, 140.2, | , 27.7, 13.4, 596.8, | ,  1000,   957,  3000,  2936, | , -3.4, 1457.5, 14.785, |, 12.5
6717.7, 140.4, | , 27.7, 13.9, 596.8, | ,  1000,   957,  3000,  2918, | , -3.4, 1467.4, 14.817, |, 13.2
6718.7, 141.4, | , 27.7, 7.4, 590.6, | ,  1000,   953,  3000,  2935, | , -3.4, 1449.8, 14.689, |, 7.3
6719.7, 140.1, | , 27.7, 13.5, 596.7, | ,  1000,   956,  3000,  2926, | , -3.4, 1455.8, 14.726, |, 13.1
6720.7, 140.5, | , 27.7, 14.1, 597.1, | ,  1000,   956,  3000,  2914, | , -3.4, 1452.0, 14.643, |, 13.1
6721.8, 140.1, | , 27.7, 13.4, 596.8, | ,  1000,   955,  3000,  2911, | , -3.4, 1457.1, 14.678, |, 12.7
6722.8, 140.1, | , 27.7, 13.4, 596.6, | ,  1000,   954,  3000,  2937, | , -3.4, 124.7, 1.265, |, 12.6
6723.8, 143.2, | , 27.7, 1.6, 590.5, | ,  1000,   956,  3000,  2926, | , -3.4, 111.4, 1.128, |, 2.3
6724.8, 140.0, | , 27.7, 13.2, 596.2, | ,  1000,   955,  3000,  2891, | , -3.4, 153.8, 1.543, |, 12.4
6725.8, 140.1, | , 27.7, 13.3, 596.5, | ,  1000,   953,  3000,  2931, | , -3.4, 182.1, 1.845, |, 12.6
6726.8, 140.0, | , 27.7, 13.1, 597.1, | ,  1000,   952,  3000,  2931, | , -3.4, 178.2, 1.806, |, 13.0
6727.8, 140.4, | , 27.7, 14.1, 597.1, | ,  1000,   954,  3000,  2936, | , -3.4, 198.8, 2.017, |, 13.2
6728.8, 141.5, | , 27.7, 6.6, 591.3, | ,  1000,   955,  3000,  2929, | , -3.4, 205.6, 2.084, |, 6.2
6729.8, 141.4, | , 27.7, 8.1, 592.4, | ,  1000,   953,  3000,  2942, | , -3.4, 235.2, 2.390, |, 8.4
6730.9, 140.6, | , 27.7, 13.5, 597.2, | ,  1000,   955,  3000,  2934, | , -3.4, 250.2, 2.539, |, 7.9
6731.9, 140.6, | , 27.7, 13.8, 596.9, | ,  1000,   953,  3000,  2935, | , -3.4, 270.8, 2.747, |, 12.9
6732.9, 140.3, | , 27.7, 13.0, 596.6, | ,  1000,   956,  3000,  2932, | , -3.4, 287.0, 2.911, |, 12.2
6733.9, 140.6, | , 27.7, 12.7, 595.9, | ,  1000,   949,  3000,  2919, | , -3.4, 319.2, 3.221, |, 12.0
6734.9, 142.1, | , 27.7, 6.2, 592.5, | ,  1000,   952,  3000,  2909, | , -3.4, 344.9, 3.474, |, 6.4
6735.9, 140.0, | , 27.7, 13.1, 596.7, | ,  1000,   955,  3000,  2924, | , -3.4, 347.9, 3.520, |, 12.4
6736.9, 140.3, | , 27.7, 12.9, 596.9, | ,  1000,   960,  3000,  2918, | , -3.4, 365.0, 3.693, |, 12.8
6737.9, 140.4, | , 27.7, 13.3, 596.7, | ,  1000,   952,  3000,  2925, | , -3.4, 376.6, 3.808, |, 13.1
6738.9, 140.2, | , 27.7, 12.4, 596.0, | ,  1000,   954,  3000,  2916, | , -3.4, 394.1, 3.979, |, 11.7
6739.9, 141.6, | , 27.7, 3.5, 591.0, | ,  1000,   954,  3000,  2917, | , -3.4, 423.3, 4.274, |, 3.8
6741.0, 140.5, | , 27.7, 13.8, 597.4, | ,  1000,   960,  3000,  2943, | , -3.4, 457.1, 4.654, |, 12.9
6742.0, 140.6, | , 27.7, 13.9, 597.2, | ,  1000,   955,  3000,  2944, | , -3.4, 463.1, 4.710, |, 13.2
6743.0, 140.0, | , 27.7, 13.4, 596.7, | ,  1000,   952,  3000,  2922, | , -3.4, 484.5, 4.895, |, 12.6
6744.0, 140.2, | , 27.7, 12.5, 596.4, | ,  1000,   952,  3000,  2914, | , -3.4, 494.8, 4.990, |, 12.0
6745.0, 140.3, | , 27.7, 14.1, 597.3, | ,  1000,   954,  3000,  2896, | , -3.4, 515.4, 5.176, |, 13.2
6746.0, 141.1, | , 27.7, 7.3, 592.3, | ,  1000,   954,  3000,  2916, | , -3.4, 555.7, 5.608, |, 7.4
6747.0, 140.3, | , 27.7, 13.4, 596.9, | ,  1000,   955,  3000,  2938, | , -3.4, 572.4, 5.813, |, 12.6
6748.0, 140.0, | , 27.7, 13.3, 596.9, | ,  1000,   954,  3000,  2914, | , -3.4, 586.9, 5.921, |, 12.4
6749.0, 140.6, | , 27.7, 13.1, 596.6, | ,  1000,   952,  3000,  2907, | , -3.4, 587.8, 5.917, |, 12.4
6750.0, 140.3, | , 27.7, 13.2, 596.6, | ,  1000,   955,  3000,  2926, | , -3.4, 618.7, 6.261, |, 12.5
6751.1, 141.5, | , 27.7, 6.4, 591.4, | ,  1000,   957,  3000,  2941, | , -3.4, 649.9, 6.607, |, 6.5
6752.1, 140.2, | , 27.7, 13.4, 596.9, | ,  1000,   953,  3000,  2921, | , -3.4, 648.6, 6.554, |, 12.5
6753.1, 140.3, | , 27.7, 14.1, 597.2, | ,  1000,   956,  3000,  2911, | , -3.4, 671.8, 6.774, |, 13.2
6754.1, 140.4, | , 27.7, 12.5, 596.2, | ,  1000,   955,  3000,  2930, | , -3.4, 686.8, 6.959, |, 11.9
6755.1, 140.5, | , 27.7, 13.9, 597.3, | ,  1000,   954,  3000,  2918, | , -3.4, 703.1, 7.099, |, 13.0
6756.1, 141.9, | , 27.7, 7.9, 592.4, | ,  1000,   954,  3000,  2909, | , -3.4, 756.2, 7.617, |, 7.8
6757.1, 141.5, | , 27.6, 5.7, 591.9, | ,  1000,   955,  3000,  2930, | , -3.4, 740.8, 7.504, |, 6.7
6758.1, 139.9, | , 27.7, 13.5, 597.1, | ,  1000,   953,  3000,  2907, | , -3.4, 773.3, 7.782, |, 12.5
6759.1, 140.9, | , 27.7, 13.1, 596.8, | ,  1000,   953,  3000,  2944, | , -3.4, 778.5, 7.911, |, 12.3
6760.2, 140.4, | , 27.6, 14.1, 597.2, | ,  1000,   958,  3000,  2912, | , -3.4, 797.7, 8.051, |, 13.1
6761.2, 140.2, | , 27.7, 13.4, 597.1, | ,  1000,   953,  3000,  2916, | , -3.4, 817.5, 8.248, |, 12.5
6762.2, 141.5, | , 27.6, 4.7, 592.5, | ,  1000,   956,  3000,  2906, | , -3.4, 847.4, 8.534, |, 7.1
6763.2, 140.4, | , 27.7, 14.0, 597.5, | ,  1000,   955,  3000,  2931, | , -3.4, 864.6, 8.761, |, 13.0
6764.2, 140.6, | , 27.7, 13.2, 596.4, | ,  1000,   953,  3000,  2940, | , -3.4, 878.3, 8.914, |, 12.4
6765.2, 140.0, | , 27.6, 13.5, 596.9, | ,  1000,   953,  3000,  2932, | , -3.4, 873.6, 8.849, |, 12.6
6766.2, 140.3, | , 27.7, 14.0, 597.5, | ,  1000,   956,  3000,  2909, | , -3.4, 902.7, 9.098, |, 13.2
6767.2, 141.8, | , 27.6, 6.7, 592.1, | ,  1000,   957,  3000,  2917, | , -3.4, 923.3, 9.326, |, 6.8
6768.2, 140.4, | , 27.6, 12.8, 596.5, | ,  1000,   958,  3000,  2944, | , -3.4, 933.6, 9.500, |, 12.3
6769.2, 140.6, | , 27.6, 12.7, 596.3, | ,  1000,   954,  3000,  2921, | , -3.4, 967.8, 9.778, |, 12.1
6770.3, 140.7, | , 27.6, 13.5, 597.4, | ,  1000,   955,  3000,  2936, | , -3.4, 988.4, 10.026, |, 13.0
6771.3, 140.3, | , 27.6, 13.1, 596.8, | ,  1000,   956,  3000,  2933, | , -3.4, 987.5, 10.013, |, 12.2
6772.3, 141.3, | , 27.6, 6.6, 591.6, | ,  1000,   953,  3000,  2941, | , -3.4, 1002.5, 10.176, |, 6.9
6773.3, 141.7, | , 27.6, 8.5, 592.7, | ,  1000,   953,  3000,  2911, | , -3.4, 1019.7, 10.270, |, 7.8
6774.3, 140.4, | , 27.6, 12.1, 595.7, | ,  1000,   955,  3000,  2933, | , -3.4, 1033.4, 10.474, |, 11.3
6775.3, 140.2, | , 27.6, 12.7, 597.3, | ,  1000,   956,  3000,  2918, | , -3.4, 1042.4, 10.527, |, 12.3
6776.3, 140.6, | , 27.6, 12.7, 596.7, | ,  1000,   956,  3000,  2922, | , -3.4, 1061.7, 10.735, |, 12.4
6777.3, 140.6, | , 27.6, 13.5, 597.6, | ,  1000,   953,  3000,  2927, | , -3.4, 1086.9, 10.994, |, 12.9
6778.4, 141.5, | , 27.6, 6.9, 592.0, | ,  1000,   958,  3000,  2933, | , -3.4, 1124.2, 11.404, |, 6.8
6779.4, 140.3, | , 27.6, 12.5, 596.3, | ,  1000,   956,  3000,  2914, | , -3.4, 1123.8, 11.338, |, 11.8
6780.4, 140.2, | , 27.6, 14.0, 597.5, | ,  1000,   955,  3000,  2915, | , -3.4, 1128.9, 11.390, |, 13.1
6781.4, 140.2, | , 27.6, 13.3, 597.2, | ,  1000,   958,  3000,  2945, | , -3.4, 1140.9, 11.609, |, 12.6
6782.4, 140.2, | , 27.6, 12.8, 597.3, | ,  1000,   955,  3000,  2923, | , -3.4, 1148.2, 11.608, |, 12.6
6783.4, 142.0, | , 27.6, 7.0, 592.0, | ,  1000,   951,  3000,  2929, | , -3.4, 1162.8, 11.760, |, 6.9
6784.4, 140.2, | , 27.6, 12.4, 596.7, | ,  1000,   956,  3000,  2913, | , -3.4, 1176.9, 11.868, |, 11.7
6785.4, 139.9, | , 27.6, 13.3, 597.2, | ,  1000,   952,  3000,  2932, | , -3.4, 1197.1, 12.118, |, 12.3
6786.4, 140.5, | , 27.6, 14.0, 597.6, | ,  1000,   956,  3000,  2928, | , -3.4, 1215.5, 12.304, |, 13.1
6787.5, 140.6, | , 27.6, 13.9, 597.6, | ,  1000,   951,  3000,  2944, | , -3.4, 1229.6, 12.484, |, 12.8
6788.5, 141.2, | , 27.6, 7.3, 591.9, | ,  1000,   955,  3000,  2905, | , -3.4, 1232.6, 12.400, |, 7.0
6789.5, 141.8, | , 27.6, 6.7, 592.1, | ,  1000,   952,  3000,  2903, | , -3.4, 1244.6, 12.507, |, 5.9
6790.5, 140.2, | , 27.6, 13.3, 597.1, | ,  1000,   956,  3000,  2937, | , -3.4, 1270.7, 12.892, |, 12.6
6791.5, 140.2, | , 27.6, 12.8, 596.6, | ,  1000,   957,  3000,  2921, | , -3.4, 1269.5, 12.831, |, 12.2
6792.5, 140.2, | , 27.6, 13.4, 597.4, | ,  1000,   953,  3000,  2934, | , -3.4, 1288.7, 13.055, |, 13.0
6793.5, 140.6, | , 27.6, 13.5, 597.2, | ,  1000,   949,  3000,  2931, | , -3.4, 1284.0, 12.983, |, 12.9
6794.5, 141.9, | , 27.6, 7.8, 593.0, | ,  1000,   956,  3000,  2903, | , -3.4, 1323.9, 13.316, |, 7.9
6795.5, 140.0, | , 27.6, 13.4, 597.3, | ,  1000,   958,  3000,  2905, | , -3.4, 1320.4, 13.293, |, 12.6
6796.6, 140.6, | , 27.6, 13.8, 597.6, | ,  1000,   958,  3000,  2953, | , -3.4, 1338.0, 13.639, |, 13.1
6797.6, 140.6, | , 27.6, 13.7, 597.6, | ,  1000,   955,  3000,  2944, | , -3.4, 1316.2, 13.372, |, 12.8
6798.6, 139.9, | , 27.6, 13.4, 596.5, | ,  1000,   955,  3000,  2933, | , -3.4, 1334.6, 13.520, |, 12.6
6799.6, 142.0, | , 27.6, 5.7, 591.3, | ,  1000,   951,  3000,  2938, | , -3.4, 1354.3, 13.727, |, 6.4
6800.6, 140.2, | , 27.6, 13.8, 597.5, | ,  1000,   951,  3000,  2922, | , -3.4, 1355.6, 13.683, |, 12.9
6801.6, 140.2, | , 27.6, 13.0, 596.7, | ,  1000,   953,  3000,  2938, | , -3.4, 1358.6, 13.777, |, 12.3
6802.6, 140.2, | , 27.6, 13.1, 596.7, | ,  1000,   956,  3000,  2925, | , -3.4, 1362.0, 13.774, |, 12.3
6803.6, 140.6, | , 27.6, 13.8, 597.5, | ,  1000,   955,  3000,  2941, | , -3.4, 1372.3, 13.932, |, 13.0
6804.6, 141.5, | , 27.6, 6.5, 591.1, | ,  1000,   953,  3000,  2936, | , -3.4, 1373.1, 13.915, |, 6.4
6805.7, 141.5, | , 27.6, 5.1, 592.3, | ,  1000,   956,  3000,  2919, | , -3.4, 1386.4, 14.001, |, 5.2
6806.7, 140.2, | , 27.6, 12.9, 597.2, | ,  1000,   953,  3000,  2925, | , -3.4, 1395.9, 14.107, |, 12.6
6807.7, 140.6, | , 27.6, 13.9, 594.8, | ,  1000,   955,  3000,  2929, | , -3.4, 1401.9, 14.189, |, 12.8
6808.7, 140.1, | , 27.6, 13.0, 596.6, | ,  1000,   952,  3000,  2923, | , -3.4, 1398.9, 14.127, |, 12.1
6809.7, 140.6, | , 27.6, 12.3, 596.3, | ,  1000,   951,  3000,  2936, | , -3.4, 1407.4, 14.256, |, 11.1
6810.7, 142.1, | , 27.6, 6.1, 591.4, | ,  1000,   955,  3000,  2922, | , -3.4, 1412.6, 14.270, |, 6.1
6811.7, 140.5, | , 27.6, 12.6, 596.7, | ,  1000,   954,  3000,  2916, | , -3.4, 1408.3, 14.202, |, 11.6
6812.7, 140.0, | , 27.6, 13.0, 597.2, | ,  1000,   953,  3000,  2907, | , -3.4, 1448.6, 14.573, |, 12.0
6813.7, 140.5, | , 27.6, 13.4, 597.4, | ,  1000,   958,  3000,  2921, | , -3.4, 1458.0, 14.737, |, 12.9
6814.7, 140.5, | , 27.6, 11.4, 596.4, | ,  1000,   954,  3000,  2929, | , -3.4, 1434.8, 14.520, |, 11.6
6815.8, 141.6, | , 27.6, 5.8, 589.3, | ,  1000,   952,  3000,  2935, | , -3.4, 1428.0, 14.463, |, 5.2
6816.8, 140.4, | , 27.6, 12.4, 595.8, | ,  1000,   954,  3000,  2934, | , -3.4, 1445.6, 14.647, |, 11.4
6817.8, 140.4, | , 27.6, 13.6, 597.4, | ,  1000,   955,  3000,  2921, | , -3.4, 1446.4, 14.611, |, 12.9
6818.8, 140.5, | , 27.6, 13.4, 597.4, | ,  1000,   954,  3000,  2948, | , -3.4, 1438.7, 14.632, |, 12.6
6819.8, 140.3, | , 27.6, 12.1, 596.5, | ,  1000,   953,  3000,  2918, | , -3.4, 1473.0, 14.858, |, 11.3
6820.8, 139.8, | , 27.6, 13.9, 598.0, | ,  1000,   955,  3000,  2926, | , -3.4, 1467.0, 14.834, |, 13.0
6821.8, 141.6, | , 27.6, 8.7, 592.1, | ,  1000,   950,  3000,  2927, | , -3.4, 1466.5, 14.817, |, 8.4
6822.8, 140.1, | , 27.6, 13.2, 597.5, | ,  1000,   953,  3000,  2941, | , -3.4, 1460.5, 14.822, |, 12.5
6823.8, 140.3, | , 27.6, 13.2, 597.4, | ,  1000,   955,  3000,  2928, | , -3.4, 1476.8, 14.945, |, 12.4
6824.9, 140.6, | , 27.6, 13.0, 597.3, | ,  1000,   949,  3000,  2934, | , -3.4, 1462.3, 14.799, |, 12.3
6825.9, 140.2, | , 27.6, 13.3, 597.3, | ,  1000,   951,  3000,  2918, | , -3.4, 1497.4, 15.098, |, 12.4
6826.9, 141.0, | , 27.6, 7.9, 591.5, | ,  1000,   953,  3000,  2915, | , -3.4, 1472.5, 14.843, |, 6.7
6827.9, 140.2, | , 27.6, 12.9, 597.9, | ,  1000,   953,  3000,  2929, | , -3.4, 1473.8, 14.910, |, 13.1
6828.9, 140.5, | , 27.6, 13.9, 598.1, | ,  1000,   955,  3000,  2933, | , -3.4, 1512.4, 15.323, |, 12.9
6829.9, 140.3, | , 27.6, 12.5, 596.9, | ,  1000,   952,  3000,  2913, | , -3.4, 1478.5, 14.892, |, 11.9
6830.9, 139.9, | , 27.6, 13.3, 597.6, | ,  1000,   955,  3000,  2923, | , -3.4, 1481.1, 14.966, |, 12.5
6831.9, 141.8, | , 27.6, 7.8, 593.2, | ,  1000,   953,  3000,  2914, | , -3.4, 1497.0, 15.085, |, 7.5
6832.9, 141.5, | , 27.6, 6.0, 592.3, | ,  1000,   955,  3000,  2918, | , -3.4, 1482.8, 14.966, |, 7.0
6834.0, 140.1, | , 27.6, 13.2, 598.0, | ,  1000,   952,  3000,  2944, | , -3.4, 1490.1, 15.129, |, 12.4
6835.0, 140.2, | , 27.6, 12.5, 596.7, | ,  1000,   954,  3000,  2931, | , -3.4, 1482.4, 15.006, |, 11.8
6836.0, 140.5, | , 27.6, 13.8, 598.1, | ,  1000,   957,  3000,  2913, | , -3.4, 1489.3, 15.019, |, 12.9
6837.0, 140.1, | , 27.6, 13.2, 597.4, | ,  1000,   959,  3000,  2955, | , -3.4, 1479.4, 15.086, |, 12.6
6838.0, 141.2, | , 27.6, 7.8, 592.9, | ,  1000,   951,  3000,  2933, | , -3.4, 1470.4, 14.884, |, 7.6
6839.0, 140.0, | , 27.6, 13.3, 597.5, | ,  1000,   953,  3000,  2927, | , -3.4, 1491.0, 15.073, |, 12.6
6840.0, 140.1, | , 27.6, 12.4, 597.1, | ,  1000,   954,  3000,  2911, | , -3.4, 1489.3, 14.997, |, 11.8
6841.0, 140.0, | , 27.6, 13.1, 597.7, | ,  1000,   953,  3000,  2919, | , -3.4, 1493.5, 15.069, |, 12.6
6842.0, 140.6, | , 27.6, 13.9, 597.9, | ,  1000,   955,  3000,  2933, | , -3.4, 1508.1, 15.277, |, 13.1
6843.0, 141.2, | , 27.6, 8.0, 592.2, | ,  1000,   950,  3000,  2926, | , -3.4, 1479.0, 14.941, |, 7.9
6844.1, 140.1, | , 27.6, 13.2, 597.6, | ,  1000,   954,  3000,  2933, | , -3.4, 1490.1, 15.095, |, 12.4
6845.1, 140.7, | , 27.6, 13.1, 597.3, | ,  1000,   953,  3000,  2916, | , -3.4, 1491.4, 15.036, |, 12.2
6846.1, 140.2, | , 27.6, 13.9, 598.2, | ,  1000,   955,  3000,  2927, | , -3.4, 1490.5, 15.078, |, 13.2
6847.1, 140.1, | , 27.6, 13.2, 597.4, | ,  1000,   958,  3000,  2941, | , -3.4, 1502.1, 15.258, |, 12.5
6848.1, 141.5, | , 27.6, 7.1, 592.8, | ,  1000,   951,  3000,  2927, | , -3.4, 1489.3, 15.049, |, 7.0
6849.1, 141.5, | , 27.6, 8.5, 593.2, | ,  1000,   953,  3000,  2929, | , -3.4, 1509.0, 15.261, |, 8.4
6850.1, 140.1, | , 27.6, 12.4, 596.8, | ,  1000,   953,  3000,  2922, | , -3.4, 1518.0, 15.324, |, 11.6
6851.1, 140.3, | , 27.6, 13.3, 598.2, | ,  1000,   961,  3000,  2933, | , -3.4, 1501.3, 15.231, |, 12.5
6852.2, 140.0, | , 27.6, 13.3, 597.4, | ,  1000,   953,  3000,  2934, | , -3.4, 1485.4, 15.046, |, 12.6
6853.2, 140.4, | , 27.6, 14.0, 598.1, | ,  1000,   955,  3000,  2915, | , -3.4, 1491.4, 15.042, |, 13.1
6854.2, 141.4, | , 27.6, 7.3, 593.3, | ,  1000,   953,  3000,  2922, | , -3.4, 1518.0, 15.327, |, 7.4
6855.2, 140.3, | , 27.6, 11.8, 596.6, | ,  1000,   954,  3000,  2944, | , -3.4, 1492.3, 15.160, |, 11.2
6856.2, 140.3, | , 27.6, 13.4, 597.8, | ,  1000,   958,  3000,  2928, | , -3.4, 1484.1, 15.029, |, 12.8
6857.2, 140.3, | , 27.6, 12.8, 597.2, | ,  1000,   953,  3000,  2921, | , -3.4, 1488.4, 15.023, |, 12.1
6858.2, 140.0, | , 27.6, 13.2, 597.6, | ,  1000,   955,  3000,  2928, | , -3.4, 1491.4, 15.089, |, 12.2
6859.2, 141.6, | , 27.6, 5.8, 591.7, | ,  1000,   951,  3000,  2915, | , -3.4, 1512.8, 15.240, |, 6.3
6860.2, 140.8, | , 27.6, 11.7, 597.2, | ,  1000,   955,  3000,  2924, | , -3.4, 1491.4, 15.073, |, 12.1
6861.3, 140.2, | , 27.6, 12.6, 597.6, | ,  1000,   955,  3000,  2911, | , -3.4, 1512.0, 15.231, |, 12.0
6862.3, 140.3, | , 27.6, 13.7, 597.8, | ,  1000,   953,  3000,  2916, | , -3.4, 1505.5, 15.178, |, 12.7
6863.3, 139.9, | , 27.6, 13.3, 597.7, | ,  1000,   956,  3000,  2918, | , -3.4, 1485.4, 14.996, |, 12.6
6864.3, 141.4, | , 27.5, 7.1, 592.6, | ,  1000,   958,  3000,  2941, | , -3.4, 1480.3, 15.038, |, 7.0
6865.3, 141.6, | , 27.5, 7.4, 593.0, | ,  1000,   955,  3000,  2932, | , -3.4, 1476.8, 14.957, |, 7.4
6866.3, 140.5, | , 27.6, 13.9, 598.5, | ,  1000,   958,  3000,  2917, | , -3.4, 1508.1, 15.227, |, 13.2
6867.3, 140.2, | , 27.6, 12.7, 597.0, | ,  1000,   959,  3000,  2939, | , -3.4, 1493.5, 15.170, |, 11.9
6868.3, 140.5, | , 27.6, 13.9, 598.5, | ,  1000,   955,  3000,  2936, | , -3.4, 1484.1, 15.049, |, 13.1
6869.4, 140.5, | , 27.6, 13.9, 598.2, | ,  1000,   950,  3000,  2937, | , -3.4, 1482.8, 15.021, |, 12.9
6870.4, 141.2, | , 27.5, 7.4, 592.5, | ,  1000,   954,  3000,  2929, | , -3.4, 1484.5, 15.020, |, 6.4
6871.4, 139.9, | , 27.5, 13.2, 598.4, | ,  1000,   955,  3000,  2918, | , -3.4, 1495.7, 15.098, |, 12.9
6872.4, 140.5, | , 27.5, 13.9, 598.6, | ,  1000,   952,  3000,  2937, | , -3.4, 1503.0, 15.228, |, 13.1
6873.4, 140.1, | , 27.5, 13.2, 598.1, | ,  1000,   956,  3000,  2919, | , -3.4, 1483.3, 14.977, |, 12.5
6874.4, 139.9, | , 27.5, 13.4, 597.7, | ,  1000,   951,  3000,  2928, | , -3.4, 1494.8, 15.111, |, 12.6
6875.4, 142.1, | , 27.5, 6.3, 592.6, | ,  1000,   949,  3000,  2929, | , -3.4, 1499.5, 15.154, |, 6.4
6876.4, 140.0, | , 27.5, 13.4, 597.9, | ,  1000,   954,  3000,  2941, | , -3.4, 1482.0, 15.042, |, 12.6
6877.4, 140.0, | , 27.5, 13.2, 597.8, | ,  1000,   957,  3000,  2922, | , -3.4, 1476.8, 14.926, |, 12.6
6878.5, 140.3, | , 27.5, 13.3, 598.4, | ,  1000,   953,  3000,  2929, | , -3.4, 1487.5, 15.049, |, 12.4
6879.5, 140.3, | , 27.5, 14.0, 598.5, | ,  1000,   950,  3000,  2933, | , -3.4, 1485.0, 15.025, |, 13.0
6880.5, 141.4, | , 27.5, 6.7, 592.6, | ,  1000,   955,  3000,  2903, | , -3.4, 1474.7, 14.827, |, 6.7
6881.5, 141.4, | , 27.5, 8.0, 592.2, | ,  1000,   956,  3000,  2937, | , -3.4, 1512.4, 15.343, |, 7.7
6882.5, 140.3, | , 27.5, 13.9, 598.4, | ,  1000,   952,  3000,  2911, | , -3.4, 1474.7, 14.842, |, 13.0
6883.5, 140.1, | , 27.5, 13.5, 598.1, | ,  1000,   954,  3000,  2931, | , -3.4, 1483.3, 15.015, |, 12.6
6884.5, 139.9, | , 27.5, 13.3, 597.6, | ,  1000,   949,  3000,  2947, | , -3.4, 1480.3, 15.028, |, 12.2
6885.5, 140.4, | , 27.5, 13.1, 597.5, | ,  1000,   956,  3000,  2938, | , -3.4, 1475.5, 14.974, |, 11.9
6886.5, 141.8, | , 27.5, 6.1, 592.2, | ,  1000,   953,  3000,  2929, | , -3.4, 1477.3, 14.944, |, 6.3
6887.6, 140.2, | , 27.5, 13.0, 598.0, | ,  1000,   955,  3000,  2932, | , -3.4, 1473.8, 14.926, |, 12.3
6888.6, 140.3, | , 27.5, 13.1, 597.8, | ,  1000,   954,  3000,  2938, | , -3.4, 1477.3, 14.982, |, 12.4
6889.6, 140.4, | , 27.5, 14.1, 598.4, | ,  1000,   952,  3000,  2929, | , -3.4, 1484.5, 15.015, |, 13.1
6890.6, 140.4, | , 27.5, 12.6, 597.3, | ,  1000,   951,  3000,  2907, | , -3.4, 1494.4, 15.025, |, 11.8
6891.6, 141.6, | , 27.5, 6.0, 592.9, | ,  1000,   952,  3000,  2941, | , -3.4, 1486.3, 15.078, |, 6.1
6892.6, 140.4, | , 27.5, 13.2, 597.7, | ,  1000,   955,  3000,  2916, | , -3.4, 1465.3, 14.779, |, 12.4
6893.6, 140.5, | , 27.5, 13.6, 598.1, | ,  1000,   956,  3000,  2942, | , -3.4, 1476.4, 14.999, |, 12.5
6894.6, 140.2, | , 27.5, 12.8, 597.6, | ,  1000,   952,  3000,  2926, | , -3.4, 1473.4, 14.889, |, 12.5
6895.6, 140.1, | , 27.5, 12.3, 597.6, | ,  1000,   950,  3000,  2928, | , -3.4, 1486.3, 15.019, |, 12.4
6896.7, 140.5, | , 27.5, 13.2, 598.4, | ,  1000,   951,  3000,  2911, | , -3.4, 1469.5, 14.789, |, 12.6
6897.7, 141.3, | , 27.5, 6.9, 592.3, | ,  1000,   952,  3000,  2914, | , -3.4, 1473.8, 14.846, |, 6.7
6898.7, 140.2, | , 27.5, 13.1, 597.3, | ,  1000,   958,  3000,  2925, | , -3.4, 1466.1, 14.835, |, 12.4
6899.7, 140.3, | , 27.5, 13.1, 597.6, | ,  1000,   953,  3000,  2946, | , -3.4, 1477.3, 15.010, |, 12.2
6900.7, 140.7, | , 27.5, 13.0, 597.0, | ,  1000,   956,  3000,  2956, | , -3.4, 1496.5, 15.254, |, 12.0
6901.7, 140.0, | , 27.5, 13.5, 598.1, | ,  1000,   951,  3000,  2923, | , -3.4, 1461.8, 14.760, |, 12.5
6902.7, 141.4, | , 27.5, 6.4, 592.2, | ,  1000,   951,  3000,  2910, | , -3.4, 1476.0, 14.850, |, 6.5
6903.7, 140.5, | , 27.5, 13.8, 598.3, | ,  1000,   954,  3000,  2920, | , -3.4, 1476.4, 14.905, |, 13.1
6904.7, 140.1, | , 27.5, 13.4, 598.3, | ,  1000,   955,  3000,  2923, | , -3.4, 1487.5, 15.032, |, 12.5
6905.7, 140.3, | , 27.5, 12.6, 597.5, | ,  1000,   956,  3000,  2929, | , -3.4, 1503.0, 15.217, |, 11.3
6906.7, 140.3, | , 27.5, 12.8, 597.8, | ,  1000,   955,  3000,  2938, | , -3.4, 1488.0, 15.093, |, 12.0
6907.8, 141.2, | , 27.5, 7.3, 592.9, | ,  1000,   955,  3000,  2926, | , -3.4, 1458.4, 14.750, |, 7.2
6908.8, 141.4, | , 27.5, 6.8, 592.8, | ,  1000,   956,  3000,  2908, | , -3.4, 1496.5, 15.069, |, 7.2
6909.8, 140.1, | , 27.5, 13.3, 598.7, | ,  1000,   953,  3000,  2924, | , -3.4, 1467.4, 14.825, |, 12.6
6910.8, 140.5, | , 27.5, 13.1, 597.7, | ,  1000,   958,  3000,  2937, | , -3.4, 1460.1, 14.819, |, 12.4
6911.8, 140.6, | , 27.5, 13.9, 598.7, | ,  1000,   951,  3000,  2934, | , -3.4, 1494.4, 15.130, |, 13.0
6912.8, 140.0, | , 27.5, 13.3, 598.6, | ,  1000,   951,  3000,  2938, | , -3.4, 1470.0, 14.898, |, 12.6
6913.8, 141.1, | , 27.5, 5.9, 592.7, | ,  1000,   955,  3000,  2921, | , -3.4, 1471.7, 14.866, |, 7.4
6914.8, 140.3, | , 27.5, 13.7, 598.4, | ,  1000,   955,  3000,  2930, | , -3.4, 1476.0, 14.943, |, 12.7
6915.8, 140.2, | , 27.5, 12.4, 597.0, | ,  1000,   951,  3000,  2929, | , -3.4, 1466.5, 14.827, |, 11.7
6916.8, 140.1, | , 27.5, 12.9, 598.1, | ,  1000,   957,  3000,  2923, | , -3.4, 1469.1, 14.853, |, 12.2
6917.9, 140.4, | , 27.5, 14.0, 598.9, | ,  1000,   955,  3000,  2934, | , -3.4, 1459.7, 14.794, |, 13.1
6918.9, 141.8, | , 27.5, 6.7, 593.1, | ,  1000,   954,  3000,  2923, | , -3.4, 1461.0, 14.762, |, 6.3
6919.9, 140.3, | , 27.5, 12.8, 597.7, | ,  1000,   955,  3000,  2941, | , -3.4, 1468.3, 14.903, |, 12.1
6920.9, 140.5, | , 27.5, 12.3, 597.3, | ,  1000,   954,  3000,  2926, | , -3.4, 1472.5, 14.885, |, 11.6
6921.9, 140.2, | , 27.5, 13.9, 598.7, | ,  1000,   953,  3000,  2929, | , -3.4, 1476.8, 14.937, |, 13.0
6922.9, 140.5, | , 27.5, 13.0, 597.9, | ,  1000,   955,  3000,  2944, | , -3.4, 1475.5, 14.995, |, 12.1
6923.9, 141.3, | , 27.5, 6.9, 593.3, | ,  1000,   951,  3000,  2928, | , -3.4, 1460.5, 14.765, |, 6.8
6924.9, 141.8, | , 27.5, 6.2, 593.9, | ,  1000,   953,  3000,  2891, | , -3.4, 1453.3, 14.558, |, 7.3
6925.9, 141.7, | , 27.5, 7.1, 593.3, | ,  1000,   955,  3000,  2934, | , -3.4, 1488.8, 15.090, |, 7.4
6927.0, 139.8, | , 27.5, 13.4, 598.3, | ,  1000,   956,  3000,  2925, | , -3.4, 1470.4, 14.871, |, 12.5
6928.0, 140.0, | , 27.5, 13.4, 598.9, | ,  1000,   955,  3000,  2925, | , -3.4, 1476.4, 14.927, |, 12.2
6929.0, 140.5, | , 27.5, 14.0, 598.5, | ,  1000,   949,  3000,  2923, | , -3.4, 1461.0, 14.741, |, 13.1
6930.0, 141.4, | , 27.5, 7.3, 593.1, | ,  1000,   953,  3000,  2935, | , -3.4, 1457.1, 14.762, |, 7.3
6931.0, 140.2, | , 27.5, 13.4, 598.2, | ,  1000,   957,  3000,  2932, | , -3.4, 1452.0, 14.715, |, 12.0
6932.0, 140.5, | , 27.5, 13.1, 598.0, | ,  1000,   954,  3000,  2908, | , -3.4, 1458.4, 14.678, |, 12.0
6933.0, 140.3, | , 27.5, 13.9, 598.9, | ,  1000,   956,  3000,  2911, | , -3.4, 1494.8, 15.060, |, 13.1
6934.0, 140.0, | , 27.5, 13.4, 598.2, | ,  1000,   956,  3000,  2948, | , -3.4, 1458.0, 14.830, |, 12.6
6935.0, 142.4, | , 27.5, 4.1, 592.7, | ,  1000,   954,  3000,  2929, | , -3.4, 1466.5, 14.839, |, 8.5
6936.0, 140.7, | , 27.5, 13.4, 598.4, | ,  1000,   955,  3000,  2942, | , -3.4, 1460.5, 14.833, |, 12.7
6937.1, 140.3, | , 27.5, 12.1, 597.2, | ,  1000,   949,  3000,  2927, | , -3.4, 1463.5, 14.785, |, 11.6
6938.1, 140.1, | , 27.5, 12.6, 597.9, | ,  1000,   951,  3000,  2925, | , -3.4, 1459.3, 14.740, |, 12.1
6939.1, 140.5, | , 27.5, 13.7, 598.4, | ,  1000,   954,  3000,  2927, | , -3.4, 1461.4, 14.779, |, 12.9
6940.1, 141.6, | , 27.5, 7.2, 593.5, | ,  1000,   951,  3000,  2922, | , -3.4, 1458.4, 14.717, |, 7.5
6941.1, 141.5, | , 27.5, 6.4, 593.4, | ,  1000,   951,  3000,  2927, | , -3.4, 1470.0, 14.854, |, 7.2
6942.1, 140.5, | , 27.5, 11.9, 598.1, | ,  1000,   951,  3000,  2937, | , -3.4, 1477.3, 14.967, |, 11.9
6943.1, 140.3, | , 27.5, 13.6, 598.5, | ,  1000,   952,  3000,  2935, | , -3.4, 1466.1, 14.850, |, 12.9
6944.1, 139.9, | , 27.5, 13.0, 598.2, | ,  1000,   954,  3000,  2917, | , -3.4, 1496.1, 15.089, |, 12.3
6945.1, 140.5, | , 27.5, 13.1, 598.4, | ,  1000,   961,  3000,  2960, | , -3.4, 1467.0, 14.991, |, 12.1
6946.2, 142.2, | , 27.5, 6.1, 592.5, | ,  1000,   950,  3000,  2935, | , -3.4, 1461.4, 14.797, |, 5.8
6947.2, 140.3, | , 27.5, 12.1, 596.9, | ,  1000,   954,  3000,  2907, | , -3.4, 1458.4, 14.672, |, 11.3
6948.2, 140.1, | , 27.5, 13.0, 598.1, | ,  1000,   956,  3000,  2926, | , -3.4, 1470.0, 14.873, |, 12.2
6949.2, 140.1, | , 27.5, 13.2, 598.3, | ,  1000,   955,  3000,  2919, | , -3.4, 1462.7, 14.765, |, 12.0
6950.2, 140.2, | , 27.5, 13.9, 599.1, | ,  1000,   950,  3000,  2921, | , -3.4, 1480.3, 14.931, |, 13.0
6951.2, 141.1, | , 27.5, 7.2, 593.5, | ,  1000,   951,  3000,  2937, | , -3.4, 1467.4, 14.868, |, 7.2
6952.2, 141.8, | , 27.5, 2.8, 589.2, | ,  1000,   959,  3000,  2952, | , -3.4, 1460.5, 14.888, |, 5.1
6953.2, 140.3, | , 27.5, 13.9, 599.1, | ,  1000,   952,  3000,  2943, | , -3.4, 1453.7, 14.756, |, 13.1
6954.2, 139.9, | , 27.5, 13.2, 598.2, | ,  1000,   955,  3000,  2916, | , -3.4, 1454.6, 14.671, |, 12.4
6955.2, 140.1, | , 27.5, 13.3, 598.2, | ,  1000,   956,  3000,  2931, | , -3.4, 1464.8, 14.837, |, 12.5
6956.3, 140.4, | , 27.5, 13.9, 598.5, | ,  1000,   954,  3000,  2918, | , -3.4, 1468.3, 14.815, |, 13.0
6957.3, 141.5, | , 27.5, 7.2, 594.0, | ,  1000,   955,  3000,  2933, | , -3.4, 1464.0, 14.830, |, 7.5
6958.3, 140.1, | , 27.5, 13.3, 598.4, | ,  1000,   953,  3000,  2926, | , -3.4, 1475.5, 14.915, |, 12.3
6959.3, 140.5, | , 27.5, 13.9, 599.0, | ,  1000,   956,  3000,  2946, | , -3.4, 1460.1, 14.846, |, 12.9
6960.3, 140.6, | , 27.5, 14.0, 599.2, | ,  1000,   955,  3000,  2928, | , -3.4, 1453.3, 14.703, |, 13.2
6961.3, 139.7, | , 27.5, 13.4, 598.4, | ,  1000,   950,  3000,  2906, | , -3.4, 1482.8, 14.898, |, 12.4
6962.3, 141.6, | , 27.5, 5.4, 592.3, | ,  1000,   952,  3000,  2912, | , -3.4, 1475.1, 14.855, |, 5.9
6963.3, 140.5, | , 27.5, 13.9, 599.1, | ,  1000,   958,  3000,  2939, | , -3.4, 1467.0, 14.898, |, 13.0
6964.4, 140.0, | , 27.5, 13.2, 598.4, | ,  1000,   953,  3000,  2929, | , -3.4, 1454.6, 14.715, |, 12.4
6965.4, 140.1, | , 27.5, 13.2, 598.6, | ,  1000,   960,  3000,  2920, | , -3.4, 1460.1, 14.761, |, 12.4
6966.4, 140.5, | , 27.5, 13.7, 599.2, | ,  1000,   956,  3000,  2941, | , -3.4, 1455.4, 14.783, |, 12.9
6967.4, 141.9, | , 27.5, 7.2, 593.5, | ,  1000,   951,  3000,  2930, | , -3.4, 1459.7, 14.765, |, 7.0
6968.4, 141.5, | , 27.5, 5.8, 592.5, | ,  1000,   953,  3000,  2900, | , -3.4, 1467.8, 14.740, |, 5.7
6969.4, 140.3, | , 27.5, 13.2, 598.9, | ,  1000,   958,  3000,  2930, | , -3.4, 1464.0, 14.835, |, 12.3
6970.4, 139.8, | , 27.5, 12.9, 599.0, | ,  1000,   953,  3000,  2934, | , -3.4, 1458.8, 14.777, |, 12.4
6971.4, 139.9, | , 27.5, 13.4, 598.4, | ,  1000,   956,  3000,  2927, | , -3.4, 1465.3, 14.826, |, 12.5
6972.4, 140.5, | , 27.5, 12.4, 598.3, | ,  1000,   951,  3000,  2917, | , -3.4, 1458.8, 14.704, |, 11.6
6973.5, 141.2, | , 27.5, 6.6, 593.8, | ,  1000,   961,  3000,  2936, | , -3.4, 1460.1, 14.825, |, 7.3
6974.5, 140.6, | , 27.5, 13.9, 599.6, | ,  1000,   956,  3000,  2937, | , -3.4, 1456.3, 14.771, |, 13.0
6975.5, 140.2, | , 27.5, 13.2, 598.6, | ,  1000,   952,  3000,  2918, | , -3.4, 1454.6, 14.669, |, 12.4
6976.5, 140.4, | , 27.4, 13.9, 598.7, | ,  1000,   956,  3000,  2933, | , -3.4, 1486.3, 15.062, |, 12.9
6977.5, 140.7, | , 27.5, 13.0, 598.4, | ,  1000,   955,  3000,  2913, | , -3.4, 1480.3, 14.919, |, 11.8
6978.5, 141.5, | , 27.4, 5.9, 592.7, | ,  1000,   952,  3000,  2895, | , -3.4, 1469.5, 14.730, |, 4.8
6979.5, 140.0, | , 27.5, 12.5, 598.1, | ,  1000,   952,  3000,  2921, | , -3.4, 1465.7, 14.792, |, 12.2
6980.5, 140.7, | , 27.4, 13.7, 599.1, | ,  1000,   955,  3000,  2936, | , -3.4, 1486.7, 15.075, |, 12.8
6981.5, 140.0, | , 27.4, 13.0, 598.5, | ,  1000,   951,  3000,  2928, | , -3.4, 1482.0, 14.981, |, 12.1
6982.5, 140.6, | , 27.4, 12.0, 597.7, | ,  1000,   955,  3000,  2927, | , -3.4, 1461.0, 14.778, |, 11.5
6983.6, 141.5, | , 27.4, 6.0, 593.6, | ,  1000,   955,  3000,  2922, | , -3.4, 1453.3, 14.686, |, 6.9
6984.6, 141.6, | , 27.4, 7.2, 593.4, | ,  1000,   953,  3000,  2903, | , -3.4, 1485.4, 14.925, |, 7.5
6985.6, 140.3, | , 27.4, 13.0, 598.2, | ,  1000,   954,  3000,  2957, | , -3.4, 1459.3, 14.873, |, 12.0
6986.6, 140.2, | , 27.4, 12.9, 598.5, | ,  1000,   957,  3000,  2941, | , -3.4, 1461.8, 14.852, |, 12.1
6987.6, 140.5, | , 27.4, 12.7, 598.6, | ,  1000,   953,  3000,  2927, | , -3.4, 1466.1, 14.824, |, 12.2
6988.6, 140.1, | , 27.4, 13.3, 598.8, | ,  1000,   953,  3000,  2926, | , -3.4, 1460.1, 14.760, |, 12.6
6989.6, 141.2, | , 27.4, 6.5, 593.7, | ,  1000,   951,  3000,  2923, | , -3.4, 1459.7, 14.738, |, 6.2
6990.6, 140.2, | , 27.4, 13.3, 598.8, | ,  1000,   953,  3000,  2938, | , -3.4, 1468.3, 14.888, |, 12.3
6991.6, 140.3, | , 27.4, 13.8, 599.0, | ,  1000,   952,  3000,  2905, | , -3.4, 1488.8, 14.964, |, 13.0
6992.6, 140.3, | , 27.4, 12.0, 597.7, | ,  1000,   956,  3000,  2936, | , -3.4, 1486.7, 15.076, |, 11.5
6993.7, 140.2, | , 27.4, 13.4, 599.0, | ,  1000,   956,  3000,  2926, | , -3.4, 1459.7, 14.766, |, 12.5
6994.7, 142.2, | , 27.4, 4.7, 593.1, | ,  1000,   952,  3000,  2913, | , -3.4, 1488.4, 14.989, |, 6.2
6995.7, 140.6, | , 27.4, 13.7, 599.2, | ,  1000,   959,  3000,  2938, | , -3.4, 1471.7, 14.945, |, 12.7
6996.7, 140.1, | , 27.4, 13.1, 598.8, | ,  1000,   955,  3000,  2911, | , -3.4, 1452.8, 14.637, |, 12.5
6997.7, 140.7, | , 27.4, 13.0, 598.2, | ,  1000,   951,  3000,  2911, | , -3.4, 1453.3, 14.628, |, 12.2
6998.7, 140.3, | , 27.4, 14.0, 598.9, | ,  1000,   954,  3000,  2929, | , -3.4, 1462.3, 14.796, |, 13.0
6999.7, 141.2, | , 27.4, 7.3, 593.9, | ,  1000,   954,  3000,  2910, | , -3.4, 1480.3, 14.904, |, 7.0
7000.7, 141.3, | , 27.4, 7.3, 594.7, | ,  1000,   954,  3000,  2933, | , -3.4, 1477.3, 14.960, |, 6.7
7001.8, 140.3, | , 27.4, 13.5, 599.3, | ,  1000,   955,  3000,  2930, | , -3.4, 1458.8, 14.769, |, 13.1
7002.8, 140.6, | , 27.4, 13.0, 598.6, | ,  1000,   954,  3000,  2917, | , -3.4, 1458.4, 14.712, |, 12.2
7003.8, 140.0, | , 27.4, 13.1, 598.6, | ,  1000,   952,  3000,  2911, | , -3.4, 1480.7, 14.905, |, 12.4
7004.8, 139.9, | , 27.4, 13.3, 598.7, | ,  1000,   951,  3000,  2939, | , -3.4, 1477.3, 14.976, |, 12.4
7005.8, 142.0, | , 27.4, 6.7, 593.3, | ,  1000,   951,  3000,  2924, | , -3.4, 1480.3, 14.946, |, 6.3
7006.8, 140.0, | , 27.4, 13.4, 598.7, | ,  1000,   953,  3000,  2935, | , -3.4, 1458.4, 14.777, |, 12.3
7007.8, 140.2, | , 27.4, 12.3, 598.1, | ,  1000,   951,  3000,  2904, | , -3.4, 1481.5, 14.884, |, 11.5
7008.8, 140.4, | , 27.4, 13.5, 599.2, | ,  1000,   957,  3000,  2930, | , -3.4, 1476.8, 14.960, |, 12.6
7009.8, 139.9, | , 27.4, 13.3, 598.8, | ,  1000,   954,  3000,  2920, | , -3.4, 1496.1, 15.104, |, 12.4
7010.8, 141.1, | , 27.4, 7.1, 594.1, | ,  1000,   956,  3000,  2926, | , -3.4, 1459.3, 14.765, |, 6.8
7011.9, 142.0, | , 27.4, 5.6, 592.2, | ,  1000,   953,  3000,  2950, | , -3.4, 1462.7, 14.878, |, 5.2
7012.9, 140.5, | , 27.4, 12.8, 598.3, | ,  1000,   955,  3000,  2923, | , -3.4, 1460.5, 14.761, |, 12.1
7013.9, 140.2, | , 27.4, 13.2, 598.8, | ,  1000,   954,  3000,  2921, | , -3.4, 1462.7, 14.770, |, 12.3
7014.9, 139.9, | , 27.4, 13.3, 599.4, | ,  1000,   956,  3000,  2922, | , -3.4, 1479.4, 14.952, |, 13.0
7015.9, 140.5, | , 27.4, 13.7, 599.2, | ,  1000,   952,  3000,  2934, | , -3.4, 1467.4, 14.860, |, 12.9
7016.9, 141.8, | , 27.4, 7.7, 594.8, | ,  1000,   950,  3000,  2926, | , -3.4, 1457.5, 14.719, |, 7.8
7017.9, 140.3, | , 27.4, 12.2, 598.0, | ,  1000,   950,  3000,  2924, | , -3.4, 1458.8, 14.729, |, 11.7
7018.9, 140.2, | , 27.4, 13.1, 598.8, | ,  1000,   953,  3000,  2925, | , -3.4, 1462.3, 14.776, |, 12.5
7019.9, 140.3, | , 27.4, 13.7, 599.2, | ,  1000,   953,  3000,  2923, | , -3.4, 1461.8, 14.766, |, 12.8
7020.9, 140.0, | , 27.4, 13.3, 598.9, | ,  1000,   955,  3000,  2913, | , -3.4, 1459.7, 14.711, |, 12.3
7021.9, 141.3, | , 27.4, 5.0, 593.0, | ,  1000,   950,  3000,  2919, | , -3.4, 1460.1, 14.724, |, 6.0
7023.0, 140.7, | , 27.4, 12.7, 598.5, | ,  1000,   955,  3000,  2938, | , -3.4, 1470.4, 14.918, |, 12.1
7024.0, 140.4, | , 27.4, 12.9, 599.0, | ,  1000,   952,  3000,  2929, | , -3.4, 1484.5, 15.012, |, 12.4
7025.0, 140.2, | , 27.4, 13.0, 598.6, | ,  1000,   957,  3000,  2925, | , -3.4, 1476.4, 14.933, |, 12.2
7026.0, 140.0, | , 27.4, 13.0, 598.9, | ,  1000,   957,  3000,  2933, | , -3.4, 1470.4, 14.903, |, 12.8
7027.0, 142.0, | , 27.4, 7.5, 594.5, | ,  1000,   951,  3000,  2957, | , -3.4, 1470.8, 14.979, |, 7.3
7028.0, 141.2, | , 27.4, 4.5, 593.9, | ,  1000,   955,  3000,  2907, | , -3.4, 1457.5, 14.668, |, 6.8
7029.0, 140.2, | , 27.4, 12.8, 598.7, | ,  1000,   954,  3000,  2925, | , -3.4, 1463.1, 14.789, |, 12.0
7030.0, 140.6, | , 27.4, 13.7, 599.0, | ,  1000,   954,  3000,  2941, | , -3.4, 1461.4, 14.833, |, 12.5
7031.0, 140.2, | , 27.4, 13.0, 598.6, | ,  1000,   956,  3000,  2925, | , -3.4, 1467.8, 14.844, |, 12.3
7032.1, 140.0, | , 27.4, 13.0, 598.4, | ,  1000,   954,  3000,  2910, | , -3.4,  99.8, 1.006, |, 12.3
7033.1, 141.4, | , 27.4, 6.8, 594.4, | ,  1000,   953,  3000,  2907, | , -3.4, 115.7, 1.165, |, 7.3
7034.1, 140.5, | , 27.4, 13.4, 599.4, | ,  1000,   959,  3000,  2935, | , -3.4, 155.9, 1.584, |, 12.8
7035.1, 140.1, | , 27.4, 13.2, 599.1, | ,  1000,   954,  3000,  2937, | , -3.4, 154.2, 1.566, |, 12.2
7036.1, 140.1, | , 27.4, 12.8, 599.1, | ,  1000,   952,  3000,  2921, | , -3.4, 175.2, 1.770, |, 12.1
7037.1, 140.2, | , 27.4, 14.1, 599.7, | ,  1000,   948,  3000,  2933, | , -3.4, 230.9, 2.338, |, 13.0
7038.1, 142.2, | , 27.4, 6.2, 593.2, | ,  1000,   954,  3000,  2921, | , -3.4, 252.3, 2.551, |, 6.3
7039.1, 140.0, | , 27.4, 13.2, 598.9, | ,  1000,   957,  3000,  2926, | , -3.4, 236.9, 2.401, |, 12.5
7040.1, 140.5, | , 27.4, 13.7, 599.4, | ,  1000,   954,  3000,  2912, | , -3.4, 252.8, 2.550, |, 12.9
7041.1, 140.4, | , 27.4, 13.9, 599.4, | ,  1000,   953,  3000,  2913, | , -3.4, 288.3, 2.908, |, 13.2
7042.2, 140.0, | , 27.4, 13.3, 598.8, | ,  1000,   955,  3000,  2939, | , -3.4, 309.3, 3.142, |, 12.5
7043.2, 141.4, | , 27.4, 7.2, 593.9, | ,  1000,   950,  3000,  2927, | , -3.4, 331.2, 3.350, |, 7.1
7044.2, 141.6, | , 27.4, 7.0, 592.3, | ,  1000,   959,  3000,  2918, | , -3.4, 331.6, 3.353, |, 6.5
7045.2, 142.2, | , 27.4, 4.1, 593.7, | ,  1000,   953,  3000,  2918, | , -3.4, 354.7, 3.582, |, 4.6
7046.2, 140.1, | , 27.4, 13.1, 599.2, | ,  1000,   955,  3000,  2935, | , -3.4, 375.7, 3.813, |, 12.5
7047.2, 140.4, | , 27.4, 13.5, 599.4, | ,  1000,   958,  3000,  2943, | , -3.4, 392.0, 3.989, |, 13.0
7048.2, 140.2, | , 27.4, 13.3, 599.0, | ,  1000,   953,  3000,  2937, | , -3.4, 412.1, 4.183, |, 12.5
7049.2, 141.5, | , 27.4, 7.4, 593.0, | ,  1000,   952,  3000,  2946, | , -3.4, 428.0, 4.352, |, 7.3
7050.3, 139.9, | , 27.4, 13.1, 599.3, | ,  1000,   954,  3000,  2918, | , -3.4, 443.0, 4.474, |, 13.0
7051.3, 140.3, | , 27.4, 13.7, 599.7, | ,  1000,   955,  3000,  2936, | , -3.4, 486.7, 4.939, |, 12.9
7052.3, 140.2, | , 27.4, 13.3, 599.1, | ,  1000,   954,  3000,  2937, | , -3.4, 497.0, 5.044, |, 12.4
7053.3, 140.2, | , 27.4, 13.1, 598.9, | ,  1000,   955,  3000,  2935, | , -3.4, 509.4, 5.169, |, 12.4
7054.3, 142.2, | , 27.4, 2.4, 590.8, | ,  1000,   953,  3000,  2932, | , -3.4, 544.1, 5.514, |, 3.3
7055.3, 140.1, | , 27.4, 13.0, 598.7, | ,  1000,   947,  3000,  2933, | , -3.4, 547.1, 5.536, |, 12.4
7056.3, 139.9, | , 27.4, 13.3, 599.1, | ,  1000,   954,  3000,  2939, | , -3.4, 566.0, 5.746, |, 12.6
7057.3, 140.1, | , 27.4, 13.2, 599.5, | ,  1000,   955,  3000,  2926, | , -3.4, 583.1, 5.901, |, 13.0
7058.3, 140.4, | , 27.4, 13.9, 599.5, | ,  1000,   956,  3000,  2933, | , -3.4, 596.4, 6.048, |, 13.0
7059.3, 140.3, | , 27.4, 2.1, 592.9, | ,  1000,   952,  3000,  2942, | , -3.4, 611.8, 6.214, |, 1.4
7060.4, 141.2, | , 27.4, 7.7, 595.5, | ,  1000,   951,  3000,  2925, | , -3.4, 652.9, 6.599, |, 7.8
7061.4, 140.4, | , 27.4, 13.8, 599.8, | ,  1000,   947,  3000,  2927, | , -3.4, 682.1, 6.892, |, 12.9
7062.4, 140.4, | , 27.4, 13.9, 599.4, | ,  1000,   952,  3000,  2934, | , -3.4, 679.5, 6.887, |, 13.1
7063.4, 140.1, | , 27.4, 13.1, 599.2, | ,  1000,   952,  3000,  2941, | , -3.4, 715.1, 7.260, |, 12.4
7064.4, 140.5, | , 27.4, 12.9, 598.8, | ,  1000,   954,  3000,  2938, | , -3.4, 713.3, 7.241, |, 12.1
7065.4, 142.2, | , 27.3, 6.0, 594.1, | ,  1000,   954,  3000,  2925, | , -3.4, 723.6, 7.320, |, 5.1
7066.4, 139.9, | , 27.4, 13.2, 599.1, | ,  1000,   952,  3000,  2931, | , -3.4, 739.5, 7.488, |, 12.5
7067.4, 139.8, | , 27.4, 13.2, 599.3, | ,  1000,   956,  3000,  2911, | , -3.4, 784.9, 7.916, |, 12.5
7068.4, 140.0, | , 27.4, 13.0, 598.9, | ,  1000,   953,  3000,  2936, | , -3.4, 799.9, 8.111, |, 12.2
7069.5, 140.3, | , 27.4, 12.4, 598.3, | ,  1000,   954,  3000,  2936, | , -3.4, 811.9, 8.235, |, 11.6
7070.5, 141.4, | , 27.3, 7.1, 593.5, | ,  1000,   953,  3000,  2935, | , -3.4, 810.6, 8.217, |, 6.9
7071.5, 141.6, | , 27.3, 6.5, 593.5, | ,  1000,   953,  3000,  2930, | , -3.4, 846.2, 8.568, |, 5.9
7072.5, 140.5, | , 27.3, 13.2, 599.3, | ,  1000,   955,  3000,  2910, | , -3.4, 849.2, 8.557, |, 12.8
7073.5, 140.0, | , 27.3, 12.6, 598.7, | ,  1000,   951,  3000,  2931, | , -3.4, 871.4, 8.821, |, 12.2
7074.5, 140.5, | , 27.3, 11.5, 598.3, | ,  1000,   955,  3000,  2924, | , -3.4, 886.4, 8.966, |, 11.5
7075.5, 140.2, | , 27.3, 13.5, 599.2, | ,  1000,   952,  3000,  2919, | , -3.4, 904.9, 9.132, |, 12.9
7076.5, 141.5, | , 27.3, 6.4, 594.4, | ,  1000,   949,  3000,  2927, | , -3.4, 926.7, 9.365, |, 7.1
7077.5, 140.2, | , 27.3, 11.8, 598.5, | ,  1000,   954,  3000,  2916, | , -3.4, 932.3, 9.407, |, 11.7
7078.6, 141.5, | , 27.3, 3.9, 598.0, | ,  1000,   957,  3000,  2937, | , -3.4, 956.7, 9.713, |, 10.9
7079.6, 140.9, | , 27.3, 12.6, 598.5, | ,  1000,   956,  3000,  2923, | , -3.4, 973.8, 9.848, |, 11.2
7080.6, 140.2, | , 27.3, 12.8, 598.9, | ,  1000,   950,  3000,  2918, | , -3.4, 1000.0, 10.084, |, 12.3
7081.6, 141.4, | , 27.3, 6.6, 593.9, | ,  1000,   954,  3000,  2929, | , -3.4, 1014.5, 10.272, |, 6.2
7082.6, 140.5, | , 27.3, 13.4, 599.3, | ,  1000,   951,  3000,  2925, | , -3.4, 1031.7, 10.425, |, 12.8
7083.6, 140.2, | , 27.3, 12.9, 598.5, | ,  1000,   954,  3000,  2944, | , -3.4, 1051.4, 10.683, |, 12.2
7084.6, 140.2, | , 27.3, 11.9, 598.3, | ,  1000,   950,  3000,  2922, | , -3.4, 1058.2, 10.684, |, 10.7
7085.6, 140.6, | , 27.3, 13.7, 599.7, | ,  1000,   955,  3000,  2942, | , -3.4, 1070.7, 10.879, |, 12.6
7086.6, 141.8, | , 27.3, 7.8, 594.9, | ,  1000,   951,  3000,  2952, | , -3.4, 1078.8, 10.976, |, 7.6
