Repository: jdhuang-csm/Ru-BCA

## Methods
* (BaO)<sub>x</sub>-(CaO)<sub>y</sub>-(Al<sub>2</sub>O<sub>3</sub>)<sub>1-x-y</sub> (BCA) catalyst supports were synthesized via sol-gel and solid-state methods. 
* Ru/BCA catalysts were prepared via incipient wetness impregnation to achieve 1 wt. % Ru loading.
* Ammonia synthesis rates were measured for Ru/BCA catalysts in a packed-bed reactor at 480-600<sup>o</sup>C, 10 bar, and space velocities up to 1.3 x 10<sup>6</sup> ml g<sub>cat</sub><sup>-1</sup> h<sup>-1</sup>.
* A machine learning (ML) model was employed to improve understanding of the behavior of Ru/BCA catalysts.
* A microkinetic model was developed to describe the best-performing catalyst.

File: data/init_files_Cadigan/BCA311.txt (part 18 of 42)
********** Start test **********
Elapsed time, Pressure, | , LJtemp(C), Inner-Temp, Outer-Temp, | , N2-set, N2-flow, H2-set, H2-flow, | , pH, NH3_ppm, NH3_Prod_rate, |, In222Temp
6782.6, 138.1, | , 24.0, 0.0, 593.8, | ,  1000,   956,  3000,  2933, | , -3.4, 3455.0, 35.822, |, 0.0
6783.6, 139.3, | , 24.0, 0.0, 589.0, | ,  1000,   957,  3000,  2928, | , -3.4, 3452.8, 35.761, |, 0.0
6784.7, 138.0, | , 24.0, 0.0, 595.0, | ,  1000,   959,  3000,  2946, | , -3.4, 3448.1, 35.894, |, 0.0
6785.7, 138.1, | , 24.0, 0.0, 595.0, | ,  1000,   955,  3000,  2925, | , -3.4, 3431.8, 35.495, |, 0.0
6786.7, 138.1, | , 24.0, 0.0, 595.0, | ,  1000,   955,  3000,  2941, | , -3.4, 3432.3, 35.657, |, 0.0
6787.7, 138.8, | , 24.0, 0.0, 594.2, | ,  1000,   957,  3000,  2935, | , -3.4, 3440.0, 35.696, |, 0.0
6788.7, 138.7, | , 24.0, 0.0, 590.9, | ,  1000,   953,  3000,  2925, | , -3.4, 3438.7, 35.549, |, 0.0
6789.7, 138.2, | , 24.0, 0.0, 594.9, | ,  1000,   956,  3000,  2935, | , -3.4, 3439.1, 35.676, |, 0.0
6790.7, 138.6, | , 24.0, 0.0, 595.1, | ,  1000,   956,  3000,  2944, | , -3.4, 3442.5, 35.795, |, 0.0
6791.7, 138.4, | , 24.0, 0.0, 595.1, | ,  1000,   956,  3000,  2935, | , -3.4, 3432.7, 35.610, |, 0.0
6792.7, 138.3, | , 24.0, 0.0, 593.9, | ,  1000,   959,  3000,  2922, | , -3.4, 3452.4, 35.720, |, 0.0
6793.7, 138.8, | , 24.0, 0.0, 590.2, | ,  1000,   954,  3000,  2933, | , -3.4, 3450.3, 35.746, |, 0.0
6794.8, 139.1, | , 24.0, 0.0, 590.8, | ,  1000,   951,  3000,  2941, | , -3.4, 3445.1, 35.750, |, 0.0
6795.8, 138.0, | , 24.0, 0.0, 594.7, | ,  1000,   959,  3000,  2921, | , -3.4, 3441.7, 35.595, |, 0.0
6796.8, 138.1, | , 24.0, 0.0, 594.8, | ,  1000,   961,  3000,  2948, | , -3.4, 3448.5, 35.930, |, 0.0
6797.8, 138.8, | , 24.0, 0.0, 594.4, | ,  1000,   957,  3000,  2937, | , -3.4, 3455.4, 35.870, |, 0.0
6798.8, 138.5, | , 24.0, 0.0, 595.4, | ,  1000,   956,  3000,  2924, | , -3.4, 3434.4, 35.523, |, 0.0
6799.8, 138.9, | , 24.0, 0.0, 589.5, | ,  1000,   950,  3000,  2929, | , -3.4, 3446.8, 35.640, |, 0.0
6800.8, 138.1, | , 24.0, 0.0, 595.0, | ,  1000,   957,  3000,  2943, | , -3.4, 3481.5, 36.199, |, 0.0
6801.8, 138.4, | , 24.0, 0.0, 595.2, | ,  1000,   956,  3000,  2926, | , -3.4, 3450.3, 35.704, |, 0.0
6802.8, 138.5, | , 24.0, 0.0, 594.2, | ,  1000,   952,  3000,  2918, | , -3.4, 3478.1, 35.880, |, 0.0
6803.8, 138.2, | , 24.0, 0.0, 595.0, | ,  1000,   958,  3000,  2944, | , -3.4, 3458.0, 35.979, |, 0.0
6804.8, 139.0, | , 24.0, 0.0, 589.6, | ,  1000,   955,  3000,  2933, | , -3.4, 3449.4, 35.755, |, 0.0
6805.9, 138.6, | , 24.0, 0.0, 595.2, | ,  1000,   961,  3000,  2937, | , -3.4, 3434.4, 35.685, |, 0.0
6806.9, 138.0, | , 24.0, 0.0, 595.3, | ,  1000,   952,  3000,  2926, | , -3.4, 3433.1, 35.490, |, 0.0
6807.9, 138.3, | , 24.0, 0.0, 594.4, | ,  1000,   957,  3000,  2951, | , -3.4, 3470.8, 36.156, |, 0.0
6808.9, 138.6, | , 24.0, 0.0, 595.0, | ,  1000,   955,  3000,  2940, | , -3.4, 3442.5, 35.749, |, 0.0
6809.9, 138.7, | , 24.0, 0.0, 590.2, | ,  1000,   951,  3000,  2913, | , -3.4, 3427.5, 35.305, |, 0.0
6810.9, 138.8, | , 24.0, 0.0, 590.7, | ,  1000,   956,  3000,  2944, | , -3.4, 3449.0, 35.861, |, 0.0
6811.9, 138.1, | , 24.0, 0.0, 594.7, | ,  1000,   961,  3000,  2951, | , -3.4, 3438.3, 35.855, |, 0.0
6812.9, 138.2, | , 24.0, 0.0, 593.9, | ,  1000,   953,  3000,  2937, | , -3.4, 3464.4, 35.930, |, 0.0
6813.9, 138.1, | , 24.0, 0.0, 594.6, | ,  1000,   948,  3000,  2929, | , -3.4, 3447.7, 35.641, |, 0.0
6814.9, 138.1, | , 24.0, 0.0, 594.8, | ,  1000,   958,  3000,  2925, | , -3.4, 3478.5, 36.009, |, 0.0
6816.0, 139.5, | , 24.0, 0.0, 589.5, | ,  1000,   952,  3000,  2941, | , -3.4, 3446.0, 35.760, |, 0.0
6817.0, 138.8, | , 24.0, 0.0, 594.0, | ,  1000,   955,  3000,  2943, | , -3.4, 3440.8, 35.755, |, 0.0
6818.0, 138.5, | , 24.0, 0.0, 593.9, | ,  1000,   957,  3000,  2935, | , -3.4, 3450.3, 35.803, |, 0.0
6819.0, 138.1, | , 24.0, 0.0, 594.5, | ,  1000,   955,  3000,  2937, | , -3.4, 3440.4, 35.698, |, 0.0
6820.0, 138.2, | , 24.0, 0.0, 595.1, | ,  1000,   960,  3000,  2937, | , -3.4, 3458.0, 35.917, |, 0.0
6821.0, 138.8, | , 24.0, 0.0, 589.5, | ,  1000,   946,  3000,  2927, | , -3.4, 3474.7, 35.880, |, 0.0
6822.0, 138.0, | , 24.0, 0.0, 594.7, | ,  1000,   959,  3000,  2921, | , -3.4, 3482.0, 36.013, |, 0.0
6823.0, 138.3, | , 24.0, 0.0, 594.3, | ,  1000,   958,  3000,  2958, | , -3.4, 3457.1, 36.093, |, 0.0
6824.0, 138.6, | , 24.0, 0.0, 595.4, | ,  1000,   956,  3000,  2944, | , -3.4, 3455.0, 35.917, |, 0.0
6825.0, 138.0, | , 24.0, 0.0, 595.1, | ,  1000,   945,  3000,  2928, | , -3.4, 3446.8, 35.589, |, 0.0
6826.1, 138.6, | , 24.0, 0.0, 590.3, | ,  1000,   947,  3000,  2926, | , -3.4, 3475.1, 35.886, |, 0.0
6827.1, 139.3, | , 24.0, 0.0, 590.6, | ,  1000,   955,  3000,  2953, | , -3.4, 3451.1, 35.961, |, 0.0
6828.1, 138.8, | , 24.0, 0.0, 594.9, | ,  1000,   956,  3000,  2924, | , -3.4, 3449.4, 35.684, |, 0.0
6829.1, 138.2, | , 24.0, 0.0, 595.3, | ,  1000,   955,  3000,  2919, | , -3.4, 3434.8, 35.481, |, 0.0
6830.1, 138.4, | , 24.0, 0.0, 595.4, | ,  1000,   956,  3000,  2930, | , -3.4, 3446.8, 35.709, |, 0.0
6831.1, 138.0, | , 24.0, 0.0, 594.9, | ,  1000,   949,  3000,  2922, | , -3.4, 3461.0, 35.721, |, 0.0
6832.1, 138.8, | , 24.0, 0.0, 590.9, | ,  1000,   957,  3000,  2946, | , -3.4, 3455.4, 35.952, |, 0.0
6833.1, 138.3, | , 24.0, 0.0, 594.2, | ,  1000,   956,  3000,  2940, | , -3.4, 3437.0, 35.700, |, 0.0
6834.2, 138.6, | , 24.0, 0.0, 595.3, | ,  1000,   958,  3000,  2937, | , -3.4, 3451.5, 35.844, |, 0.0
6835.2, 138.1, | , 24.0, 0.0, 594.9, | ,  1000,   955,  3000,  2913, | , -3.4, 3447.7, 35.547, |, 0.0
6836.2, 138.1, | , 24.0, 0.0, 594.9, | ,  1000,   959,  3000,  2943, | , -3.4, 3449.0, 35.879, |, 0.0
6837.2, 139.5, | , 24.0, 0.0, 589.8, | ,  1000,   957,  3000,  2933, | , -3.4, 3438.7, 35.656, |, 0.0
6838.2, 138.4, | , 24.0, 0.0, 594.4, | ,  1000,   961,  3000,  2927, | , -3.4, 3443.0, 35.684, |, 0.0
6839.2, 138.1, | , 24.0, 0.0, 595.0, | ,  1000,   962,  3000,  2918, | , -3.4, 3456.3, 35.751, |, 0.0
6840.2, 138.4, | , 24.0, 0.0, 595.8, | ,  1000,   954,  3000,  2934, | , -3.4, 3455.8, 35.821, |, 0.0
6841.2, 138.4, | , 24.0, 0.0, 595.5, | ,  1000,   955,  3000,  2912, | , -3.4, 3454.5, 35.613, |, 0.0
6842.2, 138.6, | , 24.0, 0.0, 590.5, | ,  1000,   950,  3000,  2912, | , -3.4, 3455.4, 35.581, |, 0.0
6843.3, 139.1, | , 24.0, 0.0, 590.7, | ,  1000,   957,  3000,  2938, | , -3.4, 3471.7, 36.054, |, 0.0
6844.3, 138.6, | , 24.0, 0.0, 595.6, | ,  1000,   954,  3000,  2952, | , -3.4, 3486.2, 36.301, |, 0.0
6845.3, 138.2, | , 24.0, 0.0, 595.5, | ,  1000,   962,  3000,  2935, | , -3.4, 3463.5, 35.981, |, 0.0
6846.3, 138.1, | , 24.0, 0.0, 595.6, | ,  1000,   957,  3000,  2926, | , -3.4, 3460.1, 35.817, |, 0.0
6847.3, 138.2, | , 24.0, 0.0, 595.9, | ,  1000,   951,  3000,  2899, | , -3.4, 3453.7, 35.443, |, 0.0
6848.3, 139.2, | , 24.0, 0.0, 591.3, | ,  1000,   956,  3000,  2940, | , -3.4, 3457.1, 35.906, |, 0.0
6849.3, 138.3, | , 24.0, 0.0, 595.4, | ,  1000,   955,  3000,  2948, | , -3.4, 3463.1, 36.042, |, 0.0
6850.3, 138.5, | , 24.0, 0.0, 595.4, | ,  1000,   955,  3000,  2929, | , -3.4, 3464.4, 35.872, |, 0.0
6851.3, 138.3, | , 24.0, 0.0, 595.3, | ,  1000,   956,  3000,  2920, | , -3.4, 3464.4, 35.796, |, 0.0
6852.3, 138.1, | , 24.0, 0.0, 595.1, | ,  1000,   955,  3000,  2950, | , -3.4, 3463.1, 36.057, |, 0.0
6853.4, 139.0, | , 24.0, 0.0, 589.2, | ,  1000,   956,  3000,  2922, | , -3.4, 3461.8, 35.787, |, 0.0
6854.4, 138.6, | , 24.0, 0.0, 595.5, | ,  1000,   959,  3000,  2936, | , -3.4, 3455.8, 35.879, |, 0.0
6855.4, 138.3, | , 24.0, 0.0, 594.9, | ,  1000,   958,  3000,  2938, | , -3.4, 3466.5, 36.009, |, 0.0
6856.4, 138.3, | , 24.0, 0.0, 595.4, | ,  1000,   957,  3000,  2941, | , -3.4, 3453.7, 35.896, |, 0.0
6857.4, 138.1, | , 24.0, 0.0, 595.6, | ,  1000,   952,  3000,  2930, | , -3.4, 3458.0, 35.792, |, 0.0
6858.4, 139.3, | , 24.0, 0.0, 591.0, | ,  1000,   953,  3000,  2948, | , -3.4, 3459.2, 35.972, |, 0.0
6859.4, 139.0, | , 24.0, 0.0, 590.1, | ,  1000,   957,  3000,  2949, | , -3.4, 3457.1, 36.002, |, 0.0
6860.4, 137.9, | , 24.0, 0.0, 595.7, | ,  1000,   955,  3000,  2910, | , -3.4, 3455.0, 35.593, |, 0.0
6861.4, 138.4, | , 24.0, 0.0, 595.7, | ,  1000,   952,  3000,  2907, | , -3.4, 3458.0, 35.574, |, 0.0
6862.5, 138.2, | , 24.0, 0.0, 595.1, | ,  1000,   961,  3000,  2929, | , -3.4, 3488.4, 36.175, |, 0.0
6863.5, 138.1, | , 24.0, 0.0, 595.7, | ,  1000,   952,  3000,  2914, | , -3.4, 3460.1, 35.666, |, 0.0
6864.5, 139.3, | , 24.0, 0.0, 591.4, | ,  1000,   951,  3000,  2928, | , -3.4, 3454.5, 35.723, |, 0.0
6865.5, 138.1, | , 24.0, 0.0, 595.6, | ,  1000,   954,  3000,  2939, | , -3.4, 3458.4, 35.891, |, 0.0
6866.5, 138.1, | , 24.0, 0.0, 595.7, | ,  1000,   960,  3000,  2941, | , -3.4, 3487.5, 36.273, |, 0.0
6867.5, 138.2, | , 24.0, 0.0, 595.3, | ,  1000,   955,  3000,  2914, | , -3.4, 3485.0, 35.945, |, 0.0
6868.5, 138.1, | , 24.0, 0.0, 595.9, | ,  1000,   961,  3000,  2921, | , -3.4, 3466.5, 35.869, |, 0.0
6869.5, 139.3, | , 24.0, 0.0, 590.5, | ,  1000,   955,  3000,  2942, | , -3.4, 639.6, 6.663, |, 0.0
6870.5, 138.1, | , 24.0, 0.0, 595.6, | ,  1000,   956,  3000,  2933, | , -3.4, 749.8, 7.794, |, 0.0
6871.6, 138.8, | , 24.0, 0.0, 595.8, | ,  1000,   956,  3000,  2947, | , -3.4, 831.2, 8.672, |, 0.0
6872.6, 138.3, | , 24.0, 0.0, 595.3, | ,  1000,   958,  3000,  2936, | , -3.4, 928.4, 9.661, |, 0.0
6873.6, 138.1, | , 24.0, 0.0, 595.7, | ,  1000,   953,  3000,  2933, | , -3.4, 1046.2, 10.865, |, 0.0
6874.6, 138.7, | , 24.0, 0.0, 591.0, | ,  1000,   952,  3000,  2922, | , -3.4, 1143.5, 11.836, |, 0.0
6875.6, 139.4, | , 24.0, 0.0, 590.6, | ,  1000,   951,  3000,  2947, | , -3.4, 1177.8, 12.268, |, 0.0
6876.6, 138.2, | , 24.0, 0.0, 595.7, | ,  1000,   952,  3000,  2950, | , -3.4, 1289.6, 13.443, |, 0.0
6877.6, 138.4, | , 24.0, 0.0, 595.2, | ,  1000,   958,  3000,  2937, | , -3.4, 1396.3, 14.528, |, 0.0
6878.6, 138.5, | , 24.0, 0.0, 595.8, | ,  1000,   950,  3000,  2939, | , -3.4, 1491.8, 15.499, |, 0.0
6879.6, 137.8, | , 24.0, 0.0, 595.9, | ,  1000,   947,  3000,  2891, | , -3.4, 1574.5, 16.141, |, 0.0
6880.7, 138.6, | , 24.0, 0.0, 591.4, | ,  1000,   951,  3000,  2925, | , -3.4, 1685.1, 17.440, |, 0.0
6881.7, 138.4, | , 24.0, 0.0, 596.4, | ,  1000,   957,  3000,  2943, | , -3.4, 1771.6, 18.449, |, 0.0
6882.7, 138.1, | , 24.0, 0.0, 595.8, | ,  1000,   955,  3000,  2937, | , -3.4, 1877.4, 19.512, |, 0.0
6883.7, 138.0, | , 24.0, 0.0, 595.8, | ,  1000,   955,  3000,  2934, | , -3.4, 1939.6, 20.138, |, 0.0
6884.7, 138.2, | , 24.0, 0.0, 596.0, | ,  1000,   958,  3000,  2933, | , -3.4, 2038.5, 21.176, |, 0.0
6885.7, 139.4, | , 24.0, 0.0, 590.3, | ,  1000,   955,  3000,  2937, | , -3.4, 2131.1, 22.141, |, 0.0
6886.7, 138.5, | , 24.0, 0.0, 596.4, | ,  1000,   953,  3000,  2919, | , -3.4, 2252.7, 23.285, |, 0.0
6887.7, 138.0, | , 24.0, 0.0, 596.0, | ,  1000,   951,  3000,  2917, | , -3.4, 2332.9, 24.082, |, 0.0
6888.7, 138.6, | , 24.0, 0.0, 596.1, | ,  1000,   955,  3000,  2958, | , -3.4, 2417.7, 25.249, |, 0.0
6889.7, 138.4, | , 24.0, 0.0, 592.2, | ,  1000,   957,  3000,  2933, | , -3.4, 2509.0, 26.039, |, 0.0
6890.7, 138.9, | , 24.0, 0.0, 590.7, | ,  1000,   953,  3000,  2926, | , -3.4, 2608.4, 26.995, |, 0.0
6891.8, 138.6, | , 24.0, 0.0, 590.2, | ,  1000,   955,  3000,  2922, | , -3.4, 2683.3, 27.752, |, 0.0
6892.8, 138.3, | , 24.0, 0.0, 595.8, | ,  1000,   956,  3000,  2946, | , -3.4, 2785.3, 28.995, |, 0.0
6893.8, 138.1, | , 24.0, 0.0, 595.7, | ,  1000,   959,  3000,  2936, | , -3.4, 2847.0, 29.576, |, 0.0
6894.8, 138.1, | , 24.0, 0.0, 595.8, | ,  1000,   951,  3000,  2922, | , -3.4, 2914.3, 30.101, |, 0.0
6895.8, 138.1, | , 24.0, 0.0, 595.4, | ,  1000,   950,  3000,  2907, | , -3.4, 3004.2, 30.905, |, 0.0
6896.8, 139.1, | , 24.0, 0.0, 591.5, | ,  1000,   957,  3000,  2933, | , -3.4, 3062.9, 31.771, |, 0.0
6897.8, 138.2, | , 24.0, 0.0, 596.2, | ,  1000,   961,  3000,  2929, | , -3.4, 3126.3, 32.431, |, 0.0
6898.8, 138.4, | , 24.0, 0.0, 595.6, | ,  1000,   956,  3000,  2957, | , -3.4, 3184.2, 33.225, |, 0.0
6899.8, 138.6, | , 24.0, 0.0, 596.3, | ,  1000,   952,  3000,  2929, | , -3.4, 3220.6, 33.334, |, 0.0
6900.9, 138.2, | , 24.0, 0.0, 595.2, | ,  1000,   953,  3000,  2918, | , -3.4, 3258.7, 33.633, |, 0.0
6901.9, 139.0, | , 24.0, 0.0, 588.3, | ,  1000,   956,  3000,  2912, | , -3.4, 3322.6, 34.268, |, 0.0
6902.9, 138.1, | , 24.0, 0.0, 595.3, | ,  1000,   954,  3000,  2944, | , -3.4, 3351.3, 34.830, |, 0.0
6903.9, 138.6, | , 24.0, 0.0, 596.3, | ,  1000,   955,  3000,  2933, | , -3.4, 3370.1, 34.933, |, 0.0
6904.9, 138.2, | , 24.0, 0.0, 596.2, | ,  1000,   958,  3000,  2923, | , -3.4, 3401.4, 35.193, |, 0.0
6905.9, 138.2, | , 24.0, 0.0, 595.1, | ,  1000,   953,  3000,  2929, | , -3.4, 3423.7, 35.437, |, 0.0
6906.9, 138.7, | , 24.0, 0.0, 591.2, | ,  1000,   949,  3000,  2911, | , -3.4, 3448.1, 35.482, |, 0.0
6907.9, 138.9, | , 24.0, 0.0, 591.2, | ,  1000,   956,  3000,  2907, | , -3.4, 3458.0, 35.613, |, 0.0
6908.9, 138.2, | , 24.0, 0.0, 596.0, | ,  1000,   962,  3000,  2942, | , -3.4, 3482.8, 36.252, |, 0.0
6910.0, 138.5, | , 24.0, 0.0, 596.2, | ,  1000,   962,  3000,  2945, | , -3.4, 3485.8, 36.307, |, 0.0
6911.0, 138.3, | , 24.0, 0.0, 595.6, | ,  1000,   956,  3000,  2917, | , -3.4, 3488.0, 36.009, |, 0.0
6912.0, 138.1, | , 24.0, 0.0, 595.8, | ,  1000,   957,  3000,  2918, | , -3.4, 3504.2, 36.193, |, 0.0
6913.0, 139.0, | , 24.0, 0.0, 590.1, | ,  1000,   956,  3000,  2926, | , -3.4, 3501.7, 36.242, |, 0.0
6914.0, 138.4, | , 24.0, 0.0, 596.3, | ,  1000,   952,  3000,  2914, | , -3.4, 3508.5, 36.163, |, 0.0
6915.0, 138.1, | , 24.0, 0.0, 595.9, | ,  1000,   954,  3000,  2931, | , -3.4, 3539.4, 36.657, |, 0.0
6916.0, 138.2, | , 24.0, 0.0, 595.5, | ,  1000,   949,  3000,  2927, | , -3.4, 3513.2, 36.306, |, 0.0
6917.0, 138.7, | , 24.0, 0.0, 596.2, | ,  1000,   951,  3000,  2944, | , -3.4, 3513.2, 36.479, |, 0.0
6918.0, 139.0, | , 24.0, 0.0, 587.7, | ,  1000,   953,  3000,  2908, | , -3.4, 3513.2, 36.161, |, 0.0
6919.1, 138.2, | , 24.0, 0.0, 596.3, | ,  1000,   956,  3000,  2932, | , -3.4, 3504.7, 36.327, |, 0.0
6920.1, 138.0, | , 24.0, 0.0, 596.1, | ,  1000,   957,  3000,  2926, | , -3.4, 3511.1, 36.345, |, 0.0
6921.1, 138.6, | , 24.0, 0.0, 595.9, | ,  1000,   949,  3000,  2924, | , -3.4, 3509.8, 36.238, |, 0.0
6922.1, 138.2, | , 24.0, 0.0, 596.2, | ,  1000,   953,  3000,  2938, | , -3.4, 3508.5, 36.393, |, 0.0
6923.1, 138.1, | , 24.0, 0.0, 596.3, | ,  1000,   955,  3000,  2931, | , -3.4, 3485.8, 36.107, |, 0.0
6924.1, 139.1, | , 24.0, 0.0, 592.3, | ,  1000,   955,  3000,  2933, | , -3.4, 3488.8, 36.159, |, 0.0
6925.1, 138.0, | , 24.0, 0.0, 596.3, | ,  1000,   961,  3000,  2929, | , -3.4, 3498.2, 36.270, |, 0.0
6926.1, 138.3, | , 24.0, 0.0, 595.6, | ,  1000,   955,  3000,  2956, | , -3.4, 3487.1, 36.361, |, 0.0
6927.1, 138.6, | , 24.0, 0.0, 596.2, | ,  1000,   953,  3000,  2935, | , -3.4, 3488.4, 36.156, |, 0.0
6928.2, 138.5, | , 24.0, 0.0, 596.4, | ,  1000,   960,  3000,  2944, | , -3.4, 3487.1, 36.292, |, 0.0
6929.2, 138.7, | , 24.0, 0.0, 590.1, | ,  1000,   948,  3000,  2918, | , -3.4, 3505.5, 36.134, |, 0.0
6930.2, 138.1, | , 24.0, 0.0, 596.2, | ,  1000,   953,  3000,  2930, | , -3.4, 3478.5, 36.013, |, 0.0
6931.2, 138.6, | , 24.0, 0.0, 595.8, | ,  1000,   953,  3000,  2921, | , -3.4, 3498.2, 36.122, |, 0.0
6932.2, 138.6, | , 24.0, 0.0, 596.5, | ,  1000,   956,  3000,  2952, | , -3.4, 3494.4, 36.409, |, 0.0
6933.2, 138.1, | , 24.0, 0.0, 596.4, | ,  1000,   954,  3000,  2939, | , -3.4, 3465.7, 35.970, |, 0.0
6934.2, 139.2, | , 24.0, 0.0, 591.5, | ,  1000,   955,  3000,  2931, | , -3.4, 3456.3, 35.811, |, 0.0
6935.2, 139.3, | , 24.0, 0.0, 591.6, | ,  1000,   956,  3000,  2935, | , -3.4, 3464.0, 35.930, |, 0.0
6936.2, 138.4, | , 24.0, 0.0, 595.7, | ,  1000,   951,  3000,  2937, | , -3.4, 3454.1, 35.803, |, 0.0
6937.2, 138.3, | , 24.0, 0.0, 596.0, | ,  1000,   957,  3000,  2926, | , -3.4, 3460.5, 35.826, |, 0.0
6938.3, 138.5, | , 24.0, 0.0, 596.2, | ,  1000,   957,  3000,  2939, | , -3.4, 3458.8, 35.922, |, 0.0
6939.3, 138.2, | , 24.0, 0.0, 596.5, | ,  1000,   956,  3000,  2938, | , -3.4, 3467.0, 35.993, |, 0.0
6940.3, 138.8, | , 24.0, 0.0, 592.3, | ,  1000,   949,  3000,  2923, | , -3.4, 3462.7, 35.749, |, 0.0
6941.3, 138.3, | , 24.0, 0.0, 595.3, | ,  1000,   955,  3000,  2940, | , -3.4, 3474.7, 36.082, |, 0.0
6942.3, 138.2, | , 24.0, 0.0, 596.2, | ,  1000,   958,  3000,  2928, | , -3.4, 3472.1, 35.966, |, 0.0
6943.3, 138.2, | , 24.0, 0.0, 596.5, | ,  1000,   950,  3000,  2948, | , -3.4, 3454.5, 35.894, |, 0.0
6944.3, 138.1, | , 24.0, 0.0, 596.6, | ,  1000,   958,  3000,  2906, | , -3.4, 3470.0, 35.742, |, 0.0
6945.3, 139.0, | , 24.0, 0.0, 591.0, | ,  1000,   950,  3000,  2950, | , -3.4, 3462.2, 36.001, |, 0.0
6946.3, 138.7, | , 24.0, 0.0, 596.0, | ,  1000,   958,  3000,  2920, | , -3.4, 3465.2, 35.828, |, 0.0
6947.3, 138.1, | , 24.0, 0.0, 596.7, | ,  1000,   957,  3000,  2922, | , -3.4, 3462.2, 35.804, |, 0.0
6948.3, 138.4, | , 24.0, 0.0, 596.4, | ,  1000,   949,  3000,  2933, | , -3.4, 3467.0, 35.872, |, 0.0
6949.4, 138.6, | , 24.0, 0.0, 596.6, | ,  1000,   955,  3000,  2935, | , -3.4, 3466.1, 35.943, |, 0.0
6950.4, 138.8, | , 24.0, 0.0, 591.5, | ,  1000,   953,  3000,  2921, | , -3.4, 3466.1, 35.795, |, 0.0
6951.4, 138.8, | , 24.0, 0.0, 591.4, | ,  1000,   951,  3000,  2925, | , -3.4, 3447.7, 35.624, |, 0.0
6952.4, 138.5, | , 24.0, 0.0, 596.8, | ,  1000,   953,  3000,  2925, | , -3.4, 3454.5, 35.712, |, 0.0
6953.4, 138.5, | , 24.0, 0.0, 596.9, | ,  1000,   960,  3000,  2922, | , -3.4, 3458.0, 35.779, |, 0.0
6954.4, 138.1, | , 24.0, 0.0, 596.9, | ,  1000,   960,  3000,  2950, | , -3.4, 3467.8, 36.144, |, 0.0
6955.4, 138.3, | , 24.0, 0.0, 597.2, | ,  1000,   948,  3000,  2906, | , -3.4, 3468.7, 35.633, |, 0.0
6956.4, 138.9, | , 24.0, 0.0, 590.4, | ,  1000,   952,  3000,  2924, | , -3.4, 3483.7, 35.993, |, 0.0
6957.5, 138.3, | , 24.0, 0.0, 596.8, | ,  1000,   951,  3000,  2963, | , -3.4, 3464.0, 36.152, |, 0.0
6958.5, 138.2, | , 24.0, 0.0, 596.5, | ,  1000,   958,  3000,  2934, | , -3.4, 3446.8, 35.766, |, 0.0
6959.5, 138.4, | , 24.0, 0.0, 596.8, | ,  1000,   955,  3000,  2933, | , -3.4, 3461.4, 35.876, |, 0.0
6960.5, 138.0, | , 24.0, 0.0, 596.9, | ,  1000,   949,  3000,  2921, | , -3.4, 3472.1, 35.815, |, 0.0
6961.5, 139.0, | , 24.0, 0.0, 590.8, | ,  1000,   950,  3000,  2939, | , -3.4, 3461.8, 35.895, |, 0.0
6962.5, 138.4, | , 24.0, 0.0, 597.3, | ,  1000,   953,  3000,  2948, | , -3.4, 3454.1, 35.923, |, 0.0
6963.5, 138.2, | , 24.0, 0.0, 596.7, | ,  1000,   960,  3000,  2953, | , -3.4, 3464.0, 36.138, |, 0.0
6964.5, 138.1, | , 24.0, 0.0, 596.7, | ,  1000,   951,  3000,  2929, | , -3.4, 3446.0, 35.650, |, 0.0
6965.6, 138.1, | , 24.0, 0.0, 596.7, | ,  1000,   954,  3000,  2929, | , -3.4, 3470.4, 35.918, |, 0.0
6966.6, 139.3, | , 24.0, 0.0, 592.2, | ,  1000,   956,  3000,  2946, | , -3.4, 3457.1, 35.967, |, 0.0
6967.6, 138.7, | , 24.0, 0.0, 592.0, | ,  1000,   953,  3000,  2922, | , -3.4, 3438.7, 35.524, |, 0.0
6968.6, 138.5, | , 24.0, 0.0, 597.2, | ,  1000,   958,  3000,  2924, | , -3.4, 3454.5, 35.751, |, 0.0
6969.6, 138.4, | , 24.0, 0.0, 597.0, | ,  1000,   952,  3000,  2937, | , -3.4, 3455.8, 35.825, |, 0.0
6970.6, 138.2, | , 24.0, 0.0, 596.8, | ,  1000,   956,  3000,  2928, | , -3.4, 3483.2, 36.063, |, 0.0
6971.6, 138.1, | , 24.0, 0.0, 596.8, | ,  1000,   954,  3000,  2929, | , -3.4, 3457.1, 35.781, |, 0.0
6972.6, 139.5, | , 24.0, 0.0, 590.0, | ,  1000,   955,  3000,  2942, | , -3.4, 3473.0, 36.083, |, 0.0
6973.6, 138.2, | , 24.0, 0.0, 596.5, | ,  1000,   952,  3000,  2942, | , -3.4, 3459.2, 35.912, |, 0.0
6974.7, 138.1, | , 24.0, 0.0, 596.6, | ,  1000,   957,  3000,  2919, | , -3.4, 3457.5, 35.730, |, 0.0
6975.7, 138.6, | , 24.0, 0.0, 596.8, | ,  1000,   954,  3000,  2934, | , -3.4, 3458.0, 35.840, |, 0.0
6976.7, 138.1, | , 24.0, 0.0, 596.6, | ,  1000,   954,  3000,  2931, | , -3.4, 3457.1, 35.805, |, 0.0
6977.7, 139.0, | , 24.0, 0.0, 590.4, | ,  1000,   950,  3000,  2926, | , -3.4, 3455.0, 35.702, |, 0.0
6978.7, 138.2, | , 24.0, 0.0, 596.2, | ,  1000,   957,  3000,  2941, | , -3.4, 3449.4, 35.842, |, 0.0
6979.7, 138.5, | , 24.0, 0.0, 597.1, | ,  1000,   951,  3000,  2924, | , -3.4, 3480.7, 35.956, |, 0.0
6980.7, 138.1, | , 24.0, 0.0, 596.5, | ,  1000,   961,  3000,  2904, | , -3.4, 3466.1, 35.711, |, 0.0
6981.7, 138.4, | , 24.0, 0.0, 597.2, | ,  1000,   952,  3000,  2922, | , -3.4, 3494.0, 36.090, |, 0.0
6982.7, 139.2, | , 24.0, 0.0, 592.5, | ,  1000,   954,  3000,  2920, | , -3.4, 3494.4, 36.090, |, 0.0
6983.8, 138.9, | , 24.0, 0.0, 592.4, | ,  1000,   952,  3000,  2949, | , -3.4, 3455.8, 35.939, |, 0.0
6984.8, 138.1, | , 24.0, 0.0, 597.3, | ,  1000,   955,  3000,  2912, | , -3.4, 3464.4, 35.714, |, 0.0
6985.8, 138.6, | , 24.0, 0.0, 597.3, | ,  1000,   952,  3000,  2923, | , -3.4, 3464.4, 35.793, |, 0.0
6986.8, 138.5, | , 24.0, 0.0, 597.2, | ,  1000,   956,  3000,  2914, | , -3.4, 3456.7, 35.658, |, 0.0
6987.8, 138.0, | , 24.0, 0.0, 597.1, | ,  1000,   955,  3000,  2934, | , -3.4, 3463.5, 35.907, |, 0.0
6988.8, 138.9, | , 24.0, 0.0, 592.2, | ,  1000,   954,  3000,  2925, | , -3.4, 3464.0, 35.815, |, 0.0
6989.8, 138.6, | , 24.0, 0.0, 597.4, | ,  1000,   957,  3000,  2945, | , -3.4, 3494.4, 36.352, |, 0.0
6990.8, 138.4, | , 24.0, 0.0, 597.4, | ,  1000,   958,  3000,  2934, | , -3.4, 3470.8, 36.011, |, 0.0
6991.8, 138.1, | , 24.0, 0.0, 597.1, | ,  1000,   955,  3000,  2925, | , -3.4, 3456.3, 35.744, |, 0.0
6992.8, 138.1, | , 24.0, 0.0, 597.4, | ,  1000,   957,  3000,  2925, | , -3.4, 3457.1, 35.773, |, 0.0
6993.9, 139.1, | , 24.0, 0.0, 591.2, | ,  1000,   954,  3000,  2937, | , -3.4, 3458.0, 35.868, |, 0.0
6994.9, 138.1, | , 24.0, 0.0, 597.2, | ,  1000,   956,  3000,  2907, | , -3.4, 3454.5, 35.584, |, 0.0
6995.9, 138.1, | , 24.0, 0.0, 597.4, | ,  1000,   953,  3000,  2915, | , -3.4, 3476.4, 35.849, |, 0.0
6996.9, 138.5, | , 24.0, 0.0, 597.8, | ,  1000,   954,  3000,  2937, | , -3.4, 3458.8, 35.874, |, 0.0
6997.9, 138.3, | , 24.0, 0.0, 597.2, | ,  1000,   955,  3000,  2939, | , -3.4, 3439.1, 35.703, |, 0.0
6998.9, 138.9, | , 24.0, 0.0, 591.2, | ,  1000,   958,  3000,  2937, | , -3.4, 3448.1, 35.798, |, 0.0
6999.9, 138.7, | , 24.0, 0.0, 591.3, | ,  1000,   951,  3000,  2913, | , -3.4, 3472.1, 35.763, |, 0.0
7000.9, 138.2, | , 24.0, 0.0, 597.3, | ,  1000,   948,  3000,  2912, | , -3.4, 3502.1, 36.040, |, 0.0
7001.9, 138.1, | , 24.0, 0.0, 597.2, | ,  1000,   959,  3000,  2933, | , -3.4, 3485.4, 36.163, |, 0.0
7002.9, 138.1, | , 24.0, 0.0, 597.7, | ,  1000,   954,  3000,  2920, | , -3.4, 3482.8, 35.971, |, 0.0
7004.0, 138.2, | , 24.0, 0.0, 596.7, | ,  1000,   956,  3000,  2941, | , -3.4, 3473.0, 36.081, |, 0.0
7005.0, 139.1, | , 24.0, 0.0, 593.4, | ,  1000,   955,  3000,  2918, | , -3.4, 3476.0, 35.895, |, 0.0
7006.0, 138.2, | , 24.0, 0.0, 597.4, | ,  1000,   952,  3000,  2933, | , -3.4, 3446.8, 35.699, |, 0.0
7007.0, 138.0, | , 24.0, 0.0, 597.4, | ,  1000,   951,  3000,  2916, | , -3.4, 3458.4, 35.651, |, 0.0
7008.0, 138.6, | , 24.0, 0.0, 598.0, | ,  1000,   958,  3000,  2942, | , -3.4, 3473.8, 36.121, |, 0.0
7009.0, 138.3, | , 24.0, 0.0, 596.7, | ,  1000,   953,  3000,  2933, | , -3.4, 3472.1, 35.963, |, 0.0
7010.0, 139.0, | , 24.0, 0.0, 592.0, | ,  1000,   949,  3000,  2936, | , -3.4, 3470.8, 35.944, |, 0.0
7011.0, 138.5, | , 24.0, 0.0, 597.7, | ,  1000,   954,  3000,  2922, | , -3.4, 3455.0, 35.696, |, 0.0
7012.0, 138.6, | , 24.0, 0.0, 597.5, | ,  1000,   957,  3000,  2952, | , -3.4, 3477.2, 36.230, |, 0.0
7013.0, 138.1, | , 24.0, 0.0, 597.5, | ,  1000,   949,  3000,  2911, | , -3.4, 3455.4, 35.556, |, 0.0
7014.0, 138.2, | , 24.0, 0.0, 597.0, | ,  1000,   951,  3000,  2933, | , -3.4, 3492.2, 36.159, |, 0.0
7015.1, 138.7, | , 24.0, 0.0, 593.0, | ,  1000,   948,  3000,  2922, | , -3.4, 3478.5, 35.890, |, 0.0
7016.1, 139.4, | , 24.0, 0.0, 591.8, | ,  1000,   953,  3000,  2931, | , -3.4, 3483.7, 36.074, |, 0.0
7017.1, 138.1, | , 24.0, 0.0, 597.6, | ,  1000,   955,  3000,  2943, | , -3.4, 3482.4, 36.185, |, 0.0
7018.1, 138.7, | , 24.0, 0.0, 597.7, | ,  1000,   954,  3000,  2964, | , -3.4, 3446.0, 35.998, |, 0.0
7019.1, 138.5, | , 24.0, 0.0, 596.8, | ,  1000,   947,  3000,  2903, | , -3.4, 3456.3, 35.473, |, 0.0
7020.1, 138.2, | , 24.0, 0.0, 597.1, | ,  1000,   957,  3000,  2934, | , -3.4, 3497.0, 36.278, |, 0.0
7021.1, 138.8, | , 24.0, 0.0, 593.3, | ,  1000,   957,  3000,  2937, | , -3.4, 3479.4, 36.120, |, 0.0
7022.1, 138.4, | , 24.0, 0.0, 597.3, | ,  1000,   953,  3000,  2910, | , -3.4, 3504.7, 36.091, |, 0.0
7023.1, 138.3, | , 24.0, 0.0, 597.2, | ,  1000,   953,  3000,  2930, | , -3.4, 3467.4, 35.895, |, 0.0
7024.2, 138.4, | , 24.0, 0.0, 596.7, | ,  1000,   958,  3000,  2938, | , -3.4, 3465.7, 35.994, |, 0.0
7025.2, 138.1, | , 24.0, 0.0, 597.8, | ,  1000,   954,  3000,  2919, | , -3.4, 3470.8, 35.840, |, 0.0
7026.2, 139.2, | , 24.0, 0.0, 591.9, | ,  1000,   948,  3000,  2933, | , -3.4, 3461.4, 35.816, |, 0.0
7027.2, 138.2, | , 24.0, 0.0, 597.5, | ,  1000,   956,  3000,  2932, | , -3.4, 3484.1, 36.112, |, 0.0
7028.2, 138.1, | , 24.0, 0.0, 597.3, | ,  1000,   951,  3000,  2918, | , -3.4, 3474.7, 35.846, |, 0.0
7029.2, 138.6, | , 24.0, 0.0, 597.2, | ,  1000,   951,  3000,  2924, | , -3.4, 3505.5, 36.212, |, 0.0
7030.2, 138.1, | , 24.0, 0.0, 597.7, | ,  1000,   957,  3000,  2928, | , -3.4, 3489.7, 36.138, |, 0.0
7031.2, 138.7, | , 24.0, 0.0, 593.0, | ,  1000,   955,  3000,  2941, | , -3.4, 3485.4, 36.197, |, 0.0
7032.2, 139.5, | , 24.0, 0.0, 591.9, | ,  1000,   955,  3000,  2946, | , -3.4, 3461.4, 35.997, |, 0.0
7033.3, 138.7, | , 24.0, 0.0, 598.0, | ,  1000,   959,  3000,  2938, | , -3.4, 3464.4, 35.990, |, 0.0
7034.3, 138.2, | , 24.0, 0.0, 597.1, | ,  1000,   951,  3000,  2926, | , -3.4, 3447.3, 35.631, |, 0.0
7035.3, 138.0, | , 24.0, 0.0, 597.4, | ,  1000,   949,  3000,  2919, | , -3.4, 3478.1, 35.871, |, 0.0
7036.3, 138.3, | , 24.0, 0.0, 598.1, | ,  1000,   950,  3000,  2914, | , -3.4, 3483.7, 35.887, |, 0.0
7037.3, 139.3, | , 24.0, 0.0, 591.9, | ,  1000,   953,  3000,  2927, | , -3.4, 3480.7, 36.006, |, 0.0
7038.3, 138.1, | , 24.0, 0.0, 597.8, | ,  1000,   958,  3000,  2926, | , -3.4, 3472.5, 35.951, |, 0.0
7039.3, 138.7, | , 24.0, 0.0, 597.2, | ,  1000,   956,  3000,  2927, | , -3.4, 3458.0, 35.795, |, 0.0
7040.3, 138.2, | , 24.0, 0.0, 598.0, | ,  1000,   956,  3000,  2912, | , -3.4, 3461.0, 35.688, |, 0.0
7041.3, 138.1, | , 24.0, 0.0, 597.8, | ,  1000,   959,  3000,  2931, | , -3.4, 3474.7, 36.036, |, 0.0
7042.4, 139.2, | , 24.0, 0.0, 588.9, | ,  1000,   947,  3000,  2939, | , -3.4, 3478.5, 36.038, |, 0.0
7043.4, 138.6, | , 24.0, 0.0, 598.3, | ,  1000,   955,  3000,  2922, | , -3.4, 3468.7, 35.850, |, 0.0
7044.4, 138.0, | , 24.0, 0.0, 597.6, | ,  1000,   956,  3000,  2924, | , -3.4, 3476.4, 35.959, |, 0.0
7045.4, 138.1, | , 24.0, 0.0, 597.0, | ,  1000,   960,  3000,  2907, | , -3.4, 3471.7, 35.785, |, 0.0
7046.4, 138.1, | , 24.0, 0.0, 597.7, | ,  1000,   957,  3000,  2932, | , -3.4, 3467.4, 35.948, |, 0.0
7047.4, 139.2, | , 24.0, 0.0, 593.2, | ,  1000,   960,  3000,  2936, | , -3.4, 3475.1, 36.093, |, 0.0
7048.4, 138.6, | , 24.0, 0.0, 593.1, | ,  1000,   954,  3000,  2923, | , -3.4, 3467.8, 35.846, |, 0.0
7049.4, 138.2, | , 24.0, 0.0, 597.9, | ,  1000,   957,  3000,  2951, | , -3.4, 3464.4, 36.089, |, 0.0
7050.4, 138.8, | , 24.0, 0.0, 597.2, | ,  1000,   954,  3000,  2941, | , -3.4, 3449.8, 35.817, |, 0.0
7051.4, 138.1, | , 24.0, 0.0, 597.7, | ,  1000,   951,  3000,  2914, | , -3.4, 3460.5, 35.654, |, 0.0
7052.5, 138.0, | , 24.0, 0.0, 597.8, | ,  1000,   949,  3000,  2911, | , -3.4, 3464.4, 35.649, |, 0.0
7053.5, 139.3, | , 24.0, 0.0, 592.3, | ,  1000,   952,  3000,  2941, | , -3.4, 3495.7, 36.284, |, 0.0
7054.5, 139.3, | , 24.0, 0.0, 593.0, | ,  1000,   954,  3000,  2926, | , -3.4, 3500.4, 36.197, |, 0.0
7055.5, 138.3, | , 24.0, 0.0, 596.7, | ,  1000,   950,  3000,  2915, | , -3.4, 3463.1, 35.686, |, 0.0
7056.5, 138.7, | , 24.0, 0.0, 598.0, | ,  1000,   957,  3000,  2952, | , -3.4, 3466.1, 36.120, |, 0.0
7057.5, 138.6, | , 24.0, 0.0, 597.2, | ,  1000,   954,  3000,  2911, | , -3.4, 3466.1, 35.713, |, 0.0
7058.5, 138.8, | , 24.0, 0.0, 593.0, | ,  1000,   954,  3000,  2933, | , -3.4, 3472.1, 35.972, |, 0.0
7059.5, 138.1, | , 24.0, 0.0, 597.9, | ,  1000,   948,  3000,  2938, | , -3.4, 3496.5, 36.219, |, 0.0
7060.5, 138.3, | , 24.0, 0.0, 597.2, | ,  1000,   955,  3000,  2910, | , -3.4, 3471.2, 35.769, |, 0.0
7061.6, 138.3, | , 24.0, 0.0, 597.5, | ,  1000,   954,  3000,  2941, | , -3.4, 3462.2, 35.949, |, 0.0
7062.6, 138.2, | , 24.0, 0.0, 598.1, | ,  1000,   953,  3000,  2941, | , -3.4, 3449.8, 35.816, |, 0.0
7063.6, 138.4, | , 24.0, 0.0, 598.3, | ,  1000,   952,  3000,  2915, | , -3.4, 3480.2, 35.880, |, 0.0
7064.6, 139.3, | , 24.0, 0.0, 593.5, | ,  1000,   955,  3000,  2944, | , -3.4, 3470.4, 36.078, |, 0.0
7065.6, 138.1, | , 24.0, 0.0, 597.0, | ,  1000,   960,  3000,  2912, | , -3.4, 3477.7, 35.900, |, 0.0
7066.6, 138.1, | , 24.0, 0.0, 597.7, | ,  1000,   956,  3000,  2918, | , -3.4, 3478.5, 35.922, |, 0.0
7067.6, 138.6, | , 24.0, 0.0, 598.0, | ,  1000,   954,  3000,  2930, | , -3.4, 3473.8, 35.973, |, 0.0
7068.6, 138.1, | , 24.0, 0.0, 598.0, | ,  1000,   956,  3000,  2911, | , -3.4, 3470.8, 35.788, |, 0.0
7069.6, 139.0, | , 24.0, 0.0, 592.3, | ,  1000,   951,  3000,  2941, | , -3.4, 3494.8, 36.264, |, 0.0
7070.7, 138.2, | , 24.0, 0.0, 597.3, | ,  1000,   961,  3000,  2930, | , -3.4, 3483.2, 36.129, |, 0.0
7071.7, 137.9, | , 24.0, 0.0, 597.6, | ,  1000,   951,  3000,  2916, | , -3.4, 3477.7, 35.855, |, 0.0
7072.7, 137.8, | , 24.0, 0.0, 597.4, | ,  1000,   952,  3000,  2928, | , -3.4, 3483.2, 36.025, |, 0.0
7073.7, 138.6, | , 24.0, 0.0, 597.5, | ,  1000,   957,  3000,  2941, | , -3.4, 3479.0, 36.158, |, 0.0
7074.7, 139.2, | , 24.0, 0.0, 593.2, | ,  1000,   953,  3000,  2922, | , -3.4, 3464.0, 35.777, |, 0.0
7075.7, 138.9, | , 24.0, 0.0, 593.2, | ,  1000,   958,  3000,  2913, | , -3.4, 3495.2, 36.071, |, 0.0
7076.7, 138.2, | , 24.0, 0.0, 598.0, | ,  1000,   959,  3000,  2953, | , -3.4, 3458.4, 36.072, |, 0.0
7077.7, 138.6, | , 24.0, 0.0, 597.5, | ,  1000,   954,  3000,  2929, | , -3.4, 3458.4, 35.794, |, 0.0
7078.7, 138.1, | , 24.0, 0.0, 597.8, | ,  1000,   953,  3000,  2929, | , -3.4, 3463.5, 35.841, |, 0.0
7079.8, 138.2, | , 24.0, 0.0, 597.9, | ,  1000,   960,  3000,  2926, | , -3.4, 3464.0, 35.888, |, 0.0
7080.8, 139.5, | , 24.0, 0.0, 591.6, | ,  1000,   953,  3000,  2924, | , -3.4, 3484.1, 36.006, |, 0.0
7081.8, 138.5, | , 24.0, 0.0, 598.2, | ,  1000,   959,  3000,  2914, | , -3.4, 3491.4, 36.044, |, 0.0
7082.8, 138.2, | , 24.0, 0.0, 597.7, | ,  1000,   958,  3000,  2938, | , -3.4, 3470.8, 36.053, |, 0.0
7083.8, 138.1, | , 24.0, 0.0, 597.7, | ,  1000,   955,  3000,  2916, | , -3.4, 3474.2, 35.849, |, 0.0
7084.8, 138.5, | , 24.0, 0.0, 598.1, | ,  1000,   959,  3000,  2929, | , -3.4, 3505.1, 36.329, |, 0.0
7085.8, 138.9, | , 24.0, 0.0, 591.9, | ,  1000,   956,  3000,  2948, | , -3.4, 3478.1, 36.199, |, 0.0
7086.8, 138.1, | , 24.0, 0.0, 597.9, | ,  1000,   957,  3000,  2920, | , -3.4, 3463.5, 35.802, |, 0.0
7087.9, 137.9, | , 24.0, 0.0, 597.9, | ,  1000,   957,  3000,  2924, | , -3.4, 3485.4, 36.063, |, 0.0
7088.9, 138.1, | , 24.0, 0.0, 598.0, | ,  1000,   958,  3000,  2943, | , -3.4, 3479.0, 36.182, |, 0.0
7089.9, 138.3, | , 24.0, 0.0, 598.3, | ,  1000,   956,  3000,  2929, | , -3.4, 3502.5, 36.283, |, 0.0
7090.9, 139.3, | , 24.0, 0.0, 592.8, | ,  1000,   956,  3000,  2932, | , -3.4, 3456.3, 35.824, |, 0.0
7091.9, 139.2, | , 24.0, 0.0, 594.1, | ,  1000,   957,  3000,  2925, | , -3.4, 3464.4, 35.848, |, 0.0
7092.9, 138.1, | , 24.0, 0.0, 598.1, | ,  1000,   957,  3000,  2921, | , -3.4, 3485.8, 36.033, |, 0.0
7093.9, 138.4, | , 24.0, 0.0, 598.5, | ,  1000,   954,  3000,  2910, | , -3.4, 3507.2, 36.120, |, 0.0
7094.9, 138.1, | , 24.0, 0.0, 598.3, | ,  1000,   955,  3000,  2925, | , -3.4, 3487.5, 36.075, |, 0.0
7095.9, 138.2, | , 24.0, 0.0, 597.9, | ,  1000,   952,  3000,  2933, | , -3.4, 3471.7, 35.957, |, 0.0
7097.0, 139.0, | , 24.0, 0.0, 592.4, | ,  1000,   951,  3000,  2919, | , -3.4, 3470.4, 35.804, |, 0.0
7098.0, 138.6, | , 24.0, 0.0, 598.3, | ,  1000,   956,  3000,  2950, | , -3.4, 3464.4, 36.076, |, 0.0
7099.0, 138.1, | , 24.0, 0.0, 598.2, | ,  1000,   949,  3000,  2922, | , -3.4, 3456.7, 35.671, |, 0.0
7100.0, 138.1, | , 24.0, 0.0, 597.8, | ,  1000,   958,  3000,  2920, | , -3.4, 3485.4, 36.033, |, 0.0
7101.0, 138.7, | , 24.0, 0.0, 597.8, | ,  1000,   957,  3000,  2944, | , -3.4, 3481.1, 36.202, |, 0.0
7102.0, 139.3, | , 24.0, 0.0, 593.9, | ,  1000,   951,  3000,  2939, | , -3.4, 3460.1, 35.886, |, 0.0
7103.0, 138.1, | , 24.0, 0.0, 597.7, | ,  1000,   954,  3000,  2937, | , -3.4, 3491.8, 36.219, |, 0.0
7104.0, 138.5, | , 24.0, 0.0, 598.0, | ,  1000,   961,  3000,  2932, | , -3.4, 3494.8, 36.264, |, 0.0
7105.0, 138.6, | , 24.0, 0.0, 598.3, | ,  1000,   955,  3000,  2940, | , -3.4, 3478.5, 36.119, |, 0.0
7106.0, 138.1, | , 24.0, 0.0, 597.1, | ,  1000,   950,  3000,  2915, | , -3.4, 3463.5, 35.694, |, 0.0
7107.1, 138.6, | , 24.0, 0.0, 593.4, | ,  1000,   953,  3000,  2909, | , -3.4, 3472.1, 35.747, |, 0.0
7108.1, 139.2, | , 24.0, 0.0, 593.3, | ,  1000,   953,  3000,  2927, | , -3.4, 3502.5, 36.228, |, 0.0
7109.1, 138.5, | , 24.0, 0.0, 598.5, | ,  1000,   959,  3000,  2940, | , -3.4, 3496.5, 36.337, |, 0.0
7110.1, 138.1, | , 24.0, 0.0, 598.5, | ,  1000,   956,  3000,  2904, | , -3.4, 3459.7, 35.605, |, 0.0
7111.1, 138.6, | , 24.0, 0.0, 597.9, | ,  1000,   957,  3000,  2923, | , -3.4, 3469.1, 35.885, |, 0.0
7112.1, 138.5, | , 24.0, 0.0, 598.3, | ,  1000,   956,  3000,  2944, | , -3.4, 3468.7, 36.066, |, 0.0
7113.1, 138.8, | , 24.0, 0.0, 593.9, | ,  1000,   947,  3000,  2922, | , -3.4, 3452.8, 35.620, |, 0.0
7114.1, 138.3, | , 24.0, 0.0, 597.7, | ,  1000,   958,  3000,  2919, | , -3.4, 3498.7, 36.162, |, 0.0
7115.1, 138.1, | , 24.0, 0.0, 598.2, | ,  1000,   961,  3000,  2936, | , -3.4, 3471.7, 36.067, |, 0.0
7116.2, 138.2, | , 24.0, 0.0, 597.4, | ,  1000,   954,  3000,  2946, | , -3.4, 3481.5, 36.197, |, 0.0
7117.2, 138.3, | , 24.0, 0.0, 598.2, | ,  1000,   957,  3000,  2941, | , -3.4, 3480.2, 36.161, |, 0.0
7118.2, 139.3, | , 24.0, 0.0, 593.3, | ,  1000,   952,  3000,  2939, | , -3.4, 3455.0, 35.836, |, 0.0
7119.2, 138.6, | , 24.0, 0.0, 597.7, | ,  1000,   952,  3000,  2923, | , -3.4, 3471.7, 35.865, |, 0.0
7120.2, 138.0, | , 24.0, 0.0, 598.2, | ,  1000,   953,  3000,  2912, | , -3.4, 3473.0, 35.785, |, 0.0
7121.2, 138.2, | , 24.0, 0.0, 597.7, | ,  1000,   953,  3000,  2941, | , -3.4, 3487.5, 36.196, |, 0.0
7122.2, 138.5, | , 24.0, 0.0, 598.4, | ,  1000,   957,  3000,  2930, | , -3.4, 3479.0, 36.056, |, 0.0
7123.2, 139.2, | , 24.0, 0.0, 593.6, | ,  1000,   949,  3000,  2929, | , -3.4, 3473.0, 35.913, |, 0.0
7124.2, 138.9, | , 24.0, 0.0, 593.2, | ,  1000,   957,  3000,  2940, | , -3.4, 3472.1, 36.067, |, 0.0
7125.3, 138.1, | , 24.0, 0.0, 598.4, | ,  1000,   961,  3000,  2926, | , -3.4, 3489.7, 36.159, |, 0.0
7126.3, 138.7, | , 24.0, 0.0, 597.8, | ,  1000,   958,  3000,  2922, | , -3.4, 3473.8, 35.925, |, 0.0
7127.3, 138.2, | , 24.0, 0.0, 598.4, | ,  1000,   957,  3000,  2935, | , -3.4, 3476.8, 36.077, |, 0.0
7128.3, 138.0, | , 24.0, 0.0, 598.4, | ,  1000,   950,  3000,  2926, | , -3.4, 3473.8, 35.896, |, 0.0
7129.3, 139.6, | , 24.0, 0.0, 589.6, | ,  1000,   953,  3000,  2916, | , -3.4, 3461.0, 35.695, |, 0.0
7130.3, 138.1, | , 24.0, 0.0, 598.5, | ,  1000,   953,  3000,  2930, | , -3.4, 3466.5, 35.887, |, 0.0
7131.3, 138.3, | , 24.0, 0.0, 597.9, | ,  1000,   957,  3000,  2918, | , -3.4, 3472.1, 35.869, |, 0.0
7132.3, 138.6, | , 24.0, 0.0, 598.8, | ,  1000,   961,  3000,  2952, | , -3.4, 3475.1, 36.256, |, 0.0
7133.3, 138.4, | , 24.0, 0.0, 599.1, | ,  1000,   948,  3000,  2910, | , -3.4, 3473.4, 35.717, |, 0.0
7134.3, 139.0, | , 24.0, 0.0, 593.1, | ,  1000,   958,  3000,  2949, | , -3.4, 3472.1, 36.163, |, 0.0
7135.4, 138.1, | , 24.0, 0.0, 598.3, | ,  1000,   957,  3000,  2922, | , -3.4, 3476.4, 35.953, |, 0.0
7136.4, 138.6, | , 24.0, 0.0, 598.2, | ,  1000,   957,  3000,  2933, | , -3.4, 3470.0, 35.992, |, 0.0
7137.4, 138.0, | , 24.0, 0.0, 598.5, | ,  1000,   954,  3000,  2934, | , -3.4, 3474.2, 36.008, |, 0.0
7138.4, 138.2, | , 24.0, 0.0, 598.3, | ,  1000,   958,  3000,  2937, | , -3.4, 3503.0, 36.368, |, 0.0
7139.4, 139.0, | , 24.0, 0.0, 593.7, | ,  1000,   958,  3000,  2944, | , -3.4, 3473.4, 36.139, |, 0.0
7140.4, 139.2, | , 24.0, 0.0, 594.4, | ,  1000,   950,  3000,  2933, | , -3.4, 3461.4, 35.833, |, 0.0
7141.4, 138.2, | , 24.0, 0.0, 597.8, | ,  1000,   955,  3000,  2936, | , -3.4, 3465.7, 35.952, |, 0.0
7142.4, 138.4, | , 24.0, 0.0, 598.6, | ,  1000,   957,  3000,  2950, | , -3.4, 3472.1, 36.168, |, 0.0
7143.4, 138.7, | , 24.0, 0.0, 598.8, | ,  1000,   951,  3000,  2926, | , -3.4, 3482.8, 36.003, |, 0.0
7144.4, 138.1, | , 24.0, 0.0, 598.8, | ,  1000,   959,  3000,  2926, | , -3.4, 3465.2, 35.882, |, 0.0
7145.5, 138.8, | , 24.0, 0.0, 593.0, | ,  1000,   954,  3000,  2903, | , -3.4, 3482.8, 35.817, |, 0.0
7146.5, 138.1, | , 24.0, 0.0, 598.3, | ,  1000,   959,  3000,  2915, | , -3.4, 3479.0, 35.928, |, 0.0
7147.5, 138.6, | , 24.0, 0.0, 599.2, | ,  1000,   952,  3000,  2953, | , -3.4, 3482.8, 36.261, |, 0.0
7148.5, 138.1, | , 24.0, 0.0, 598.9, | ,  1000,   960,  3000,  2932, | , -3.4, 3465.7, 35.956, |, 0.0
7149.5, 137.9, | , 24.0, 0.0, 599.7, | ,  1000,   952,  3000,  2917, | , -3.4, 3474.2, 35.830, |, 0.0
7150.5, 139.6, | , 24.0, 0.0, 590.4, | ,  1000,   950,  3000,  2934, | , -3.4, 3476.8, 36.003, |, 0.0
7151.5, 138.2, | , 24.0, 0.0, 598.1, | ,  1000,   955,  3000,  2938, | , -3.4, 3469.1, 36.001, |, 0.0
7152.5, 138.1, | , 24.0, 0.0, 599.1, | ,  1000,   960,  3000,  2941, | , -3.4, 3476.0, 36.148, |, 0.0
7153.5, 138.6, | , 24.0, 0.0, 599.1, | ,  1000,   956,  3000,  2926, | , -3.4, 3464.0, 35.842, |, 0.0
7154.6, 138.6, | , 24.0, 0.0, 599.4, | ,  1000,   953,  3000,  2928, | , -3.4, 3466.5, 35.862, |, 0.0
7155.6, 138.5, | , 24.0, 0.0, 596.3, | ,  1000,   946,  3000,  2938, | , -3.4, 3467.0, 35.900, |, 0.0
7156.6, 138.9, | , 24.0, 0.0, 593.4, | ,  1000,   954,  3000,  2956, | , -3.4, 3478.1, 36.252, |, 0.0
7157.6, 138.5, | , 24.0, 0.0, 599.4, | ,  1000,   951,  3000,  2923, | , -3.4, 3470.4, 35.840, |, 0.0
7158.6, 138.0, | , 24.0, 0.0, 598.9, | ,  1000,   962,  3000,  2927, | , -3.4, 3481.5, 36.097, |, 0.0
7159.6, 138.0, | , 24.0, 0.0, 598.2, | ,  1000,   953,  3000,  2919, | , -3.4, 3470.0, 35.820, |, 0.0
7160.6, 138.6, | , 24.0, 0.0, 599.0, | ,  1000,   952,  3000,  2926, | , -3.4, 3473.0, 35.905, |, 0.0
7161.6, 139.0, | , 24.0, 0.0, 592.9, | ,  1000,   955,  3000,  2926, | , -3.4, 3473.0, 35.924, |, 0.0
7162.7, 138.3, | , 24.0, 0.0, 599.1, | ,  1000,   952,  3000,  2947, | , -3.4, 3474.2, 36.114, |, 0.0
7163.7, 138.5, | , 24.0, 0.0, 599.1, | ,  1000,   952,  3000,  2931, | , -3.4, 3469.1, 35.914, |, 0.0
7164.7, 138.4, | , 24.0, 0.0, 598.8, | ,  1000,   953,  3000,  2938, | , -3.4, 3473.8, 36.035, |, 0.0
7165.7, 138.1, | , 24.0, 0.0, 599.0, | ,  1000,   955,  3000,  2934, | , -3.4, 3472.1, 35.998, |, 0.0
7166.7, 139.2, | , 24.0, 0.0, 594.5, | ,  1000,   954,  3000,  2915, | , -3.4, 3469.1, 35.780, |, 0.0
7167.7, 139.4, | , 24.0, 0.0, 592.7, | ,  1000,   955,  3000,  2914, | , -3.4, 3490.1, 36.003, |, 0.0
7168.7, 138.0, | , 24.0, 0.0, 599.1, | ,  1000,   953,  3000,  2922, | , -3.4, 3470.8, 35.858, |, 0.0
7169.7, 138.2, | , 24.0, 0.0, 598.9, | ,  1000,   955,  3000,  2960, | , -3.4, 3474.2, 36.267, |, 0.0
7170.7, 138.7, | , 24.0, 0.0, 599.2, | ,  1000,   958,  3000,  2937, | , -3.4, 3485.8, 36.191, |, 0.0
7171.7, 138.3, | , 24.0, 0.0, 599.3, | ,  1000,   951,  3000,  2897, | , -3.4, 3472.5, 35.621, |, 0.0
7172.8, 139.0, | , 24.0, 0.0, 593.2, | ,  1000,   958,  3000,  2935, | , -3.4, 3474.2, 36.060, |, 0.0
7173.8, 138.4, | , 24.0, 0.0, 599.3, | ,  1000,   951,  3000,  2944, | , -3.4, 3502.5, 36.365, |, 0.0
7174.8, 138.6, | , 24.0, 0.0, 599.4, | ,  1000,   955,  3000,  2935, | , -3.4, 3483.7, 36.128, |, 0.0
7175.8, 138.0, | , 24.0, 0.0, 599.4, | ,  1000,   959,  3000,  2911, | , -3.4, 3471.7, 35.817, |, 0.0
7176.8, 138.1, | , 24.0, 0.0, 599.0, | ,  1000,   958,  3000,  2932, | , -3.4, 3472.1, 36.008, |, 0.0
7177.8, 139.4, | , 24.0, 0.0, 593.3, | ,  1000,   958,  3000,  2937, | , -3.4, 3472.5, 36.058, |, 0.0
