Repository: jdhuang-csm/Ru-BCA

## Methods
* (BaO)<sub>x</sub>-(CaO)<sub>y</sub>-(Al<sub>2</sub>O<sub>3</sub>)<sub>1-x-y</sub> (BCA) catalyst supports were synthesized via sol-gel and solid-state methods. 
* Ru/BCA catalysts were prepared via incipient wetness impregnation to achieve 1 wt. % Ru loading.
* Ammonia synthesis rates were measured for Ru/BCA catalysts in a packed-bed reactor at 480-600<sup>o</sup>C, 10 bar, and space velocities up to 1.3 x 10<sup>6</sup> ml g<sub>cat</sub><sup>-1</sup> h<sup>-1</sup>.
* A machine learning (ML) model was employed to improve understanding of the behavior of Ru/BCA catalysts.
* A microkinetic model was developed to describe the best-performing catalyst.

File: data/init_files_Cadigan/BCA411.txt (part 18 of 53)
********** Start test **********
Elapsed time, Pressure, | , LJtemp(C), Inner-Temp, Outer-Temp, | , N2-set, N2-flow, H2-set, H2-flow, | , pH, NH3_ppm, NH3_Prod_rate, |, In222Temp
6807.1, 138.9, | , 22.7, 0.0, 587.2, | ,  1000,   954,  3000,  2919, | , -3.4, 2824.7, 27.279, |, 0.0
6808.1, 138.8, | , 22.7, 0.0, 587.9, | ,  1000,   956,  3000,  2941, | , -3.4, 2828.1, 27.480, |, 0.0
6809.2, 138.6, | , 22.7, 0.0, 592.6, | ,  1000,   960,  3000,  2942, | , -3.4, 2798.6, 27.233, |, 0.0
6810.2, 138.3, | , 22.8, 0.0, 592.7, | ,  1000,   960,  3000,  2944, | , -3.4, 2794.3, 27.198, |, 0.0
6811.2, 138.2, | , 22.7, 0.0, 592.8, | ,  1000,   958,  3000,  2946, | , -3.4, 2799.4, 27.253, |, 0.0
6812.2, 138.4, | , 22.7, 0.0, 591.8, | ,  1000,   952,  3000,  2923, | , -3.4, 2799.4, 27.052, |, 0.0
6813.2, 139.4, | , 22.7, 0.0, 586.8, | ,  1000,   957,  3000,  2938, | , -3.4, 2792.2, 27.119, |, 0.0
6814.2, 138.2, | , 22.7, 0.0, 592.4, | ,  1000,   956,  3000,  2926, | , -3.4, 2803.3, 27.142, |, 0.0
6815.2, 138.3, | , 22.7, 0.0, 592.0, | ,  1000,   959,  3000,  2922, | , -3.4, 2830.7, 27.391, |, 0.0
6816.2, 138.6, | , 22.7, 0.0, 592.3, | ,  1000,   958,  3000,  2943, | , -3.4, 2804.2, 27.277, |, 0.0
6817.2, 138.4, | , 22.7, 0.0, 591.8, | ,  1000,   953,  3000,  2937, | , -3.4, 2801.2, 27.176, |, 0.0
6818.2, 139.3, | , 22.7, 0.0, 584.0, | ,  1000,   954,  3000,  2926, | , -3.4, 2800.3, 27.088, |, 0.0
6819.3, 138.6, | , 22.7, 0.0, 592.4, | ,  1000,   955,  3000,  2920, | , -3.4, 2802.9, 27.087, |, 0.0
6820.3, 138.6, | , 22.7, 0.0, 592.8, | ,  1000,   952,  3000,  2941, | , -3.4, 2802.4, 27.208, |, 0.0
6821.3, 138.3, | , 22.7, 0.0, 592.0, | ,  1000,   960,  3000,  2950, | , -3.4, 2826.4, 27.559, |, 0.0
6822.3, 138.5, | , 22.7, 0.0, 591.3, | ,  1000,   960,  3000,  2951, | , -3.4, 2793.0, 27.237, |, 0.0
6823.3, 138.3, | , 22.8, 0.0, 592.6, | ,  1000,   955,  3000,  2933, | , -3.4, 2798.2, 27.127, |, 0.0
6824.3, 139.0, | , 22.7, 0.0, 588.7, | ,  1000,   953,  3000,  2903, | , -3.4, 2841.0, 27.314, |, 0.0
6825.3, 138.1, | , 22.7, 0.0, 592.5, | ,  1000,   952,  3000,  2900, | , -3.4, 2811.0, 27.003, |, 0.0
6826.3, 138.5, | , 22.7, 0.0, 593.3, | ,  1000,   959,  3000,  2937, | , -3.4, 2817.4, 27.366, |, 0.0
6827.3, 138.8, | , 22.7, 0.0, 592.7, | ,  1000,   952,  3000,  2931, | , -3.4, 2815.3, 27.258, |, 0.0
6828.3, 138.2, | , 22.7, 0.0, 592.8, | ,  1000,   950,  3000,  2935, | , -3.4, 2804.2, 27.167, |, 0.0
6829.4, 138.9, | , 22.7, 0.0, 586.7, | ,  1000,   954,  3000,  2923, | , -3.4, 2810.2, 27.166, |, 0.0
6830.4, 138.6, | , 22.7, 0.0, 592.8, | ,  1000,   960,  3000,  2918, | , -3.4, 2816.2, 27.227, |, 0.0
6831.4, 138.3, | , 22.7, 0.0, 592.8, | ,  1000,   952,  3000,  2951, | , -3.4, 2822.6, 27.469, |, 0.0
6832.4, 138.6, | , 22.7, 0.0, 592.2, | ,  1000,   956,  3000,  2931, | , -3.4, 2801.6, 27.154, |, 0.0
6833.4, 138.2, | , 22.7, 0.0, 592.6, | ,  1000,   959,  3000,  2917, | , -3.4, 2802.4, 27.083, |, 0.0
6834.4, 139.2, | , 22.7, 0.0, 588.0, | ,  1000,   949,  3000,  2938, | , -3.4, 2808.0, 27.217, |, 0.0
6835.4, 138.3, | , 22.7, 0.0, 592.7, | ,  1000,   955,  3000,  2944, | , -3.4, 2807.2, 27.295, |, 0.0
6836.4, 138.2, | , 22.7, 0.0, 592.5, | ,  1000,   959,  3000,  2933, | , -3.4, 2812.3, 27.294, |, 0.0
6837.4, 138.8, | , 22.7, 0.0, 592.2, | ,  1000,   960,  3000,  2945, | , -3.4, 2818.3, 27.444, |, 0.0
6838.4, 138.5, | , 22.7, 0.0, 593.3, | ,  1000,   954,  3000,  2925, | , -3.4, 2833.7, 27.407, |, 0.0
6839.5, 138.3, | , 22.7, 0.0, 592.9, | ,  1000,   952,  3000,  2945, | , -3.4, 2810.6, 27.316, |, 0.0
6840.5, 139.0, | , 22.7, 0.0, 588.6, | ,  1000,   955,  3000,  2922, | , -3.4, 2805.9, 27.127, |, 0.0
6841.5, 138.7, | , 22.7, 0.0, 593.4, | ,  1000,   953,  3000,  2946, | , -3.4, 2808.9, 27.312, |, 0.0
6842.5, 138.5, | , 22.7, 0.0, 592.3, | ,  1000,   953,  3000,  2925, | , -3.4, 2808.0, 27.152, |, 0.0
6843.5, 138.2, | , 22.7, 0.0, 593.2, | ,  1000,   960,  3000,  2914, | , -3.4, 2809.7, 27.142, |, 0.0
6844.5, 138.6, | , 22.7, 0.0, 593.4, | ,  1000,   960,  3000,  2926, | , -3.4, 2811.9, 27.243, |, 0.0
6845.5, 139.5, | , 22.7, 0.0, 587.4, | ,  1000,   951,  3000,  2937, | , -3.4, 2817.9, 27.320, |, 0.0
6846.5, 138.1, | , 22.7, 0.0, 593.2, | ,  1000,   955,  3000,  2912, | , -3.4, 2844.9, 27.436, |, 0.0
6847.5, 138.2, | , 22.7, 0.0, 592.1, | ,  1000,   958,  3000,  2933, | , -3.4, 2829.4, 27.450, |, 0.0
6848.6, 138.5, | , 22.7, 0.0, 593.6, | ,  1000,   955,  3000,  2921, | , -3.4, 2818.3, 27.241, |, 0.0
6849.6, 138.8, | , 22.7, 0.0, 593.5, | ,  1000,   951,  3000,  2944, | , -3.4, 2841.9, 27.599, |, 0.0
6850.6, 138.8, | , 22.7, 0.0, 588.0, | ,  1000,   955,  3000,  2927, | , -3.4, 2817.4, 27.271, |, 0.0
6851.6, 138.1, | , 22.7, 0.0, 593.5, | ,  1000,   957,  3000,  2926, | , -3.4, 2814.9, 27.250, |, 0.0
6852.6, 138.9, | , 22.7, 0.0, 592.7, | ,  1000,   953,  3000,  2955, | , -3.4, 2826.9, 27.545, |, 0.0
6853.6, 138.2, | , 22.7, 0.0, 593.1, | ,  1000,   952,  3000,  2937, | , -3.4, 2837.1, 27.512, |, 0.0
6854.6, 138.3, | , 22.7, 0.0, 593.0, | ,  1000,   953,  3000,  2912, | , -3.4, 2849.6, 27.465, |, 0.0
6855.6, 138.7, | , 22.7, 0.0, 592.8, | ,  1000,   950,  3000,  2931, | , -3.4, 2819.2, 27.284, |, 0.0
6856.6, 139.0, | , 22.7, 0.0, 585.8, | ,  1000,   948,  3000,  2907, | , -3.4, 2826.0, 27.165, |, 0.0
6857.6, 138.4, | , 22.7, 0.0, 592.5, | ,  1000,   957,  3000,  2928, | , -3.4, 2841.4, 27.528, |, 0.0
6858.7, 138.5, | , 22.7, 0.0, 593.4, | ,  1000,   953,  3000,  2914, | , -3.4, 2823.0, 27.224, |, 0.0
6859.7, 138.5, | , 22.7, 0.0, 593.3, | ,  1000,   953,  3000,  2934, | , -3.4, 2814.9, 27.285, |, 0.0
6860.7, 138.3, | , 22.7, 0.0, 592.8, | ,  1000,   960,  3000,  2945, | , -3.4, 2819.6, 27.459, |, 0.0
6861.7, 139.1, | , 22.7, 0.0, 587.5, | ,  1000,   950,  3000,  2921, | , -3.4, 2832.4, 27.342, |, 0.0
6862.7, 138.8, | , 22.7, 0.0, 592.1, | ,  1000,   960,  3000,  2922, | , -3.4, 2817.0, 27.263, |, 0.0
6863.7, 138.3, | , 22.7, 0.0, 592.9, | ,  1000,   950,  3000,  2929, | , -3.4, 2828.6, 27.360, |, 0.0
6864.7, 138.3, | , 22.7, 0.0, 592.9, | ,  1000,   952,  3000,  2922, | , -3.4, 2827.3, 27.311, |, 0.0
6865.7, 138.9, | , 22.7, 0.0, 593.4, | ,  1000,   957,  3000,  2952, | , -3.4, 2830.7, 27.597, |, 0.0
6866.7, 139.3, | , 22.7, 0.0, 588.2, | ,  1000,   952,  3000,  2910, | , -3.4, 2820.4, 27.160, |, 0.0
6867.7, 138.4, | , 22.7, 0.0, 586.6, | ,  1000,   958,  3000,  2917, | , -3.4, 2824.3, 27.289, |, 0.0
6868.8, 138.2, | , 22.8, 0.0, 593.1, | ,  1000,   953,  3000,  2937, | , -3.4, 2843.1, 27.580, |, 0.0
6869.8, 138.6, | , 22.7, 0.0, 593.1, | ,  1000,   955,  3000,  2944, | , -3.4, 2823.4, 27.457, |, 0.0
6870.8, 138.8, | , 22.7, 0.0, 593.4, | ,  1000,   957,  3000,  2948, | , -3.4, 2824.7, 27.503, |, 0.0
6871.8, 138.1, | , 22.7, 0.0, 593.3, | ,  1000,   951,  3000,  2937, | , -3.4, 2828.6, 27.420, |, 0.0
6872.8, 139.3, | , 22.7, 0.0, 588.0, | ,  1000,   950,  3000,  2925, | , -3.4, 2830.3, 27.347, |, 0.0
6873.8, 138.6, | , 22.7, 0.0, 593.7, | ,  1000,   953,  3000,  2925, | , -3.4, 2824.7, 27.315, |, 0.0
6874.8, 138.3, | , 22.7, 0.0, 593.4, | ,  1000,   957,  3000,  2919, | , -3.4, 2825.6, 27.309, |, 0.0
6875.8, 138.4, | , 22.7, 0.0, 593.4, | ,  1000,   956,  3000,  2956, | , -3.4, 2834.1, 27.647, |, 0.0
6876.8, 138.8, | , 22.7, 0.0, 593.8, | ,  1000,   959,  3000,  2941, | , -3.4, 2832.4, 27.545, |, 0.0
6877.8, 139.2, | , 22.7, 0.0, 587.4, | ,  1000,   949,  3000,  2922, | , -3.4, 2815.7, 27.185, |, 0.0
6878.9, 138.1, | , 22.7, 0.0, 593.6, | ,  1000,   963,  3000,  2923, | , -3.4, 2822.6, 27.350, |, 0.0
6879.9, 138.2, | , 22.7, 0.0, 593.6, | ,  1000,   954,  3000,  2898, | , -3.4, 2861.6, 27.484, |, 0.0
6880.9, 138.4, | , 22.7, 0.0, 594.1, | ,  1000,   954,  3000,  2918, | , -3.4, 2841.4, 27.431, |, 0.0
6881.9, 138.0, | , 22.7, 0.0, 593.9, | ,  1000,   949,  3000,  2899, | , -3.4, 2838.9, 27.234, |, 0.0
6882.9, 138.8, | , 22.7, 0.0, 588.3, | ,  1000,   954,  3000,  2937, | , -3.4, 2841.0, 27.566, |, 0.0
6883.9, 139.0, | , 22.7, 0.0, 589.7, | ,  1000,   958,  3000,  2922, | , -3.4, 2846.6, 27.543, |, 0.0
6884.9, 138.1, | , 22.7, 0.0, 593.8, | ,  1000,   957,  3000,  2944, | , -3.4, 2840.1, 27.627, |, 0.0
6885.9, 138.2, | , 22.7, 0.0, 594.0, | ,  1000,   961,  3000,  2931, | , -3.4, 2844.4, 27.604, |, 0.0
6886.9, 138.6, | , 22.7, 0.0, 594.3, | ,  1000,   960,  3000,  2937, | , -3.4, 2831.6, 27.517, |, 0.0
6888.0, 138.9, | , 22.7, 0.0, 593.6, | ,  1000,   958,  3000,  2923, | , -3.4, 2858.6, 27.662, |, 0.0
6889.0, 138.8, | , 22.7, 0.0, 589.7, | ,  1000,   950,  3000,  2941, | , -3.4, 2837.1, 27.530, |, 0.0
6890.0, 138.3, | , 22.7, 0.0, 594.0, | ,  1000,   952,  3000,  2927, | , -3.4, 2832.9, 27.402, |, 0.0
6891.0, 138.7, | , 22.7, 0.0, 594.1, | ,  1000,   954,  3000,  2937, | , -3.4, 2851.7, 27.664, |, 0.0
6892.0, 138.3, | , 22.7, 0.0, 593.5, | ,  1000,   951,  3000,  2947, | , -3.4, 2834.6, 27.551, |, 0.0
6893.0, 138.4, | , 22.7, 0.0, 593.3, | ,  1000,   950,  3000,  2936, | , -3.4, 2842.7, 27.545, |, 0.0
6894.0, 139.3, | , 22.7, 0.0, 588.7, | ,  1000,   953,  3000,  2915, | , -3.4, 2831.1, 27.306, |, 0.0
6895.0, 138.2, | , 22.7, 0.0, 594.0, | ,  1000,   952,  3000,  2942, | , -3.4, 2868.4, 27.854, |, 0.0
6896.0, 138.3, | , 22.7, 0.0, 594.2, | ,  1000,   955,  3000,  2923, | , -3.4, 2841.9, 27.481, |, 0.0
6897.1, 138.3, | , 22.7, 0.0, 594.1, | ,  1000,   951,  3000,  2924, | , -3.4, 2839.7, 27.441, |, 0.0
6898.1, 138.5, | , 22.7, 0.0, 593.2, | ,  1000,   955,  3000,  2944, | , -3.4, 2841.0, 27.618, |, 0.0
6899.1, 139.0, | , 22.7, 0.0, 588.7, | ,  1000,   956,  3000,  2948, | , -3.4, 2837.1, 27.615, |, 0.0
6900.1, 138.8, | , 22.7, 0.0, 589.3, | ,  1000,   956,  3000,  2922, | , -3.4, 2860.3, 27.664, |, 0.0
6901.1, 138.5, | , 22.7, 0.0, 594.6, | ,  1000,   955,  3000,  2924, | , -3.4, 2844.9, 27.515, |, 0.0
6902.1, 138.5, | , 22.7, 0.0, 594.5, | ,  1000,   961,  3000,  2923, | , -3.4, 2872.7, 27.819, |, 0.0
6903.1, 138.5, | , 22.7, 0.0, 593.1, | ,  1000,   957,  3000,  2949, | , -3.4, 2857.7, 27.833, |, 0.0
6904.1, 138.4, | , 22.7, 0.0, 594.0, | ,  1000,   951,  3000,  2930, | , -3.4, 2832.9, 27.415, |, 0.0
6905.1, 139.5, | , 22.7, 0.0, 587.0, | ,  1000,   952,  3000,  2924, | , -3.4, 2830.7, 27.361, |, 0.0
6906.1, 138.5, | , 22.7, 0.0, 594.6, | ,  1000,   957,  3000,  2937, | , -3.4, 2839.7, 27.573, |, 0.0
6907.2, 138.1, | , 22.7, 0.0, 594.2, | ,  1000,   958,  3000,  2935, | , -3.4, 2846.1, 27.626, |, 0.0
6908.2, 138.6, | , 22.7, 0.0, 593.8, | ,  1000,   952,  3000,  2941, | , -3.4, 2842.3, 27.593, |, 0.0
6909.2, 138.6, | , 22.7, 0.0, 594.2, | ,  1000,   951,  3000,  2946, | , -3.4, 2860.7, 27.801, |, 0.0
6910.2, 139.0, | , 22.7, 0.0, 588.4, | ,  1000,   952,  3000,  2943, | , -3.4, 2839.7, 27.577, |, 0.0
6911.2, 138.2, | , 22.7, 0.0, 594.3, | ,  1000,   954,  3000,  2950, | , -3.4, 2842.7, 27.675, |, 0.0
6912.2, 138.4, | , 22.7, 0.0, 593.9, | ,  1000,   953,  3000,  2951, | , -3.4, 2846.6, 27.711, |, 0.0
6913.2, 138.8, | , 22.7, 0.0, 593.5, | ,  1000,   956,  3000,  2950, | , -3.4, 2840.6, 27.665, |, 0.0
6914.2, 138.2, | , 22.7, 0.0, 593.9, | ,  1000,   951,  3000,  2929, | , -3.4, 2839.3, 27.470, |, 0.0
6915.2, 139.0, | , 22.7, 0.0, 589.0, | ,  1000,   955,  3000,  2947, | , -3.4, 2849.6, 27.721, |, 0.0
6916.2, 139.2, | , 22.7, 0.0, 589.7, | ,  1000,   956,  3000,  2925, | , -3.4, 2853.4, 27.612, |, 0.0
6917.2, 139.1, | , 22.7, 0.0, 588.9, | ,  1000,   957,  3000,  2931, | , -3.4, 2869.3, 27.815, |, 0.0
6918.3, 138.4, | , 22.7, 0.0, 593.2, | ,  1000,   950,  3000,  2942, | , -3.4, 2849.6, 27.658, |, 0.0
6919.3, 138.5, | , 22.7, 0.0, 594.4, | ,  1000,   949,  3000,  2911, | , -3.4, 2855.6, 27.478, |, 0.0
6920.3, 138.2, | , 22.7, 0.0, 593.9, | ,  1000,   961,  3000,  2936, | , -3.4, 2847.9, 27.668, |, 0.0
6921.3, 139.2, | , 22.7, 0.0, 587.6, | ,  1000,   957,  3000,  2940, | , -3.4, 2871.0, 27.898, |, 0.0
6922.3, 138.4, | , 22.7, 0.0, 594.3, | ,  1000,   954,  3000,  2925, | , -3.4, 2856.9, 27.627, |, 0.0
6923.3, 138.8, | , 22.7, 0.0, 593.6, | ,  1000,   960,  3000,  2933, | , -3.4, 2841.4, 27.577, |, 0.0
6924.3, 138.1, | , 22.7, 0.0, 594.2, | ,  1000,   959,  3000,  2915, | , -3.4, 2870.1, 27.724, |, 0.0
6925.3, 138.1, | , 22.7, 0.0, 593.8, | ,  1000,   956,  3000,  2920, | , -3.4, 2880.8, 27.841, |, 0.0
6926.3, 139.8, | , 22.7, 0.0, 586.0, | ,  1000,   953,  3000,  2937, | , -3.4, 2885.1, 27.989, |, 0.0
6927.4, 138.1, | , 22.7, 0.0, 593.9, | ,  1000,   955,  3000,  2911, | , -3.4, 2855.6, 27.533, |, 0.0
6928.4, 138.4, | , 22.7, 0.0, 593.6, | ,  1000,   959,  3000,  2933, | , -3.4, 2850.4, 27.657, |, 0.0
6929.4, 138.3, | , 22.7, 0.0, 594.0, | ,  1000,   960,  3000,  2938, | , -3.4, 2850.9, 27.712, |, 0.0
6930.4, 138.8, | , 22.7, 0.0, 594.6, | ,  1000,   957,  3000,  2937, | , -3.4, 2853.0, 27.699, |, 0.0
6931.4, 138.3, | , 22.7, 0.0, 594.5, | ,  1000,   956,  3000,  2925, | , -3.4, 2847.0, 27.553, |, 0.0
6932.4, 138.8, | , 22.7, 0.0, 590.0, | ,  1000,   954,  3000,  2919, | , -3.4, 2862.9, 27.650, |, 0.0
6933.4, 138.3, | , 22.7, 0.0, 593.3, | ,  1000,   954,  3000,  2907, | , -3.4, 2855.6, 27.496, |, 0.0
6934.4, 138.5, | , 22.7, 0.0, 594.7, | ,  1000,   956,  3000,  2937, | , -3.4, 2872.7, 27.889, |, 0.0
6935.4, 138.4, | , 22.7, 0.0, 594.1, | ,  1000,   954,  3000,  2941, | , -3.4, 2887.3, 28.040, |, 0.0
6936.4, 138.2, | , 22.7, 0.0, 594.8, | ,  1000,   962,  3000,  2929, | , -3.4, 2849.1, 27.647, |, 0.0
6937.5, 139.3, | , 22.7, 0.0, 590.5, | ,  1000,   949,  3000,  2916, | , -3.4, 2857.3, 27.536, |, 0.0
6938.5, 138.3, | , 22.7, 0.0, 593.4, | ,  1000,   953,  3000,  2915, | , -3.4, 2872.3, 27.706, |, 0.0
6939.5, 138.2, | , 22.7, 0.0, 594.3, | ,  1000,   953,  3000,  2922, | , -3.4, 2857.3, 27.612, |, 0.0
6940.5, 138.9, | , 22.7, 0.0, 594.3, | ,  1000,   956,  3000,  2931, | , -3.4, 2857.7, 27.696, |, 0.0
6941.5, 138.3, | , 22.7, 0.0, 593.9, | ,  1000,   958,  3000,  2941, | , -3.4, 2842.3, 27.628, |, 0.0
6942.5, 138.8, | , 22.7, 0.0, 588.8, | ,  1000,   954,  3000,  2915, | , -3.4, 2886.8, 27.853, |, 0.0
6943.5, 138.5, | , 22.7, 0.0, 593.2, | ,  1000,   953,  3000,  2933, | , -3.4, 2885.1, 27.956, |, 0.0
6944.5, 138.8, | , 22.7, 0.0, 594.1, | ,  1000,   959,  3000,  2946, | , -3.4, 2891.6, 28.152, |, 0.0
6945.5, 138.3, | , 22.7, 0.0, 594.0, | ,  1000,   962,  3000,  2926, | , -3.4, 2863.3, 27.764, |, 0.0
6946.6, 138.4, | , 22.7, 0.0, 594.3, | ,  1000,   951,  3000,  2942, | , -3.4, 2856.9, 27.731, |, 0.0
6947.6, 138.8, | , 22.7, 0.0, 594.4, | ,  1000,   957,  3000,  2948, | , -3.4, 2849.6, 27.748, |, 0.0
6948.6, 138.8, | , 22.7, 0.0, 588.0, | ,  1000,   952,  3000,  2899, | , -3.4, 2860.7, 27.473, |, 0.0
6949.6, 138.1, | , 22.7, 0.0, 594.1, | ,  1000,   957,  3000,  2923, | , -3.4, 2879.1, 27.858, |, 0.0
6950.6, 138.0, | , 22.7, 0.0, 594.3, | ,  1000,   957,  3000,  2924, | , -3.4, 2884.7, 27.915, |, 0.0
6951.6, 138.5, | , 22.7, 0.0, 594.6, | ,  1000,   959,  3000,  2941, | , -3.4, 2884.3, 28.052, |, 0.0
6952.6, 138.2, | , 22.7, 0.0, 594.3, | ,  1000,   951,  3000,  2936, | , -3.4, 2864.1, 27.759, |, 0.0
6953.6, 138.9, | , 22.7, 0.0, 588.5, | ,  1000,   955,  3000,  2904, | , -3.4, 2867.6, 27.595, |, 0.0
6954.6, 138.2, | , 22.7, 0.0, 594.5, | ,  1000,   959,  3000,  2932, | , -3.4, 2855.1, 27.702, |, 0.0
6955.6, 138.6, | , 22.7, 0.0, 594.8, | ,  1000,   955,  3000,  2925, | , -3.4, 2853.9, 27.612, |, 0.0
6956.7, 138.1, | , 22.7, 0.0, 594.5, | ,  1000,   958,  3000,  2930, | , -3.4, 2857.7, 27.704, |, 0.0
6957.7, 138.6, | , 22.7, 0.0, 594.8, | ,  1000,   957,  3000,  2923, | , -3.4, 2887.7, 27.941, |, 0.0
6958.7, 139.2, | , 22.7, 0.0, 590.0, | ,  1000,   958,  3000,  2955, | , -3.4, 2881.3, 28.108, |, 0.0
6959.7, 139.3, | , 22.7, 0.0, 588.5, | ,  1000,   959,  3000,  2941, | , -3.4, 2873.1, 27.939, |, 0.0
6960.7, 138.4, | , 22.7, 0.0, 594.4, | ,  1000,   952,  3000,  2953, | , -3.4, 2887.7, 28.120, |, 0.0
6961.7, 138.6, | , 22.7, 0.0, 595.0, | ,  1000,   955,  3000,  2937, | , -3.4, 2895.0, 28.093, |, 0.0
6962.7, 138.4, | , 22.7, 0.0, 594.7, | ,  1000,   951,  3000,  2918, | , -3.4, 2894.1, 27.923, |, 0.0
6963.7, 138.2, | , 22.7, 0.0, 594.4, | ,  1000,   952,  3000,  2910, | , -3.4, 2897.1, 27.896, |, 0.0
6964.7, 139.0, | , 22.7, 0.0, 589.4, | ,  1000,   954,  3000,  2962, | , -3.4, 2868.9, 28.013, |, 0.0
6965.7, 138.2, | , 22.7, 0.0, 594.7, | ,  1000,   957,  3000,  2941, | , -3.4, 2871.0, 27.904, |, 0.0
6966.7, 138.3, | , 22.7, 0.0, 594.2, | ,  1000,   952,  3000,  2922, | , -3.4, 2874.4, 27.766, |, 0.0
6967.8, 138.2, | , 22.7, 0.0, 594.5, | ,  1000,   955,  3000,  2929, | , -3.4, 2871.0, 27.804, |, 0.0
6968.8, 138.6, | , 22.7, 0.0, 594.9, | ,  1000,   959,  3000,  2941, | , -3.4, 2874.4, 27.948, |, 0.0
6969.8, 139.4, | , 22.7, 0.0, 588.8, | ,  1000,   952,  3000,  2941, | , -3.4, 2892.0, 28.069, |, 0.0
6970.8, 138.3, | , 22.7, 0.0, 594.8, | ,  1000,   954,  3000,  2924, | , -3.4, 2873.1, 27.783, |, 0.0
6971.8, 138.1, | , 22.7, 0.0, 594.8, | ,  1000,   958,  3000,  2912, | , -3.4, 2874.4, 27.736, |, 0.0
6972.8, 138.3, | , 22.7, 0.0, 594.6, | ,  1000,   958,  3000,  2940, | , -3.4, 2877.8, 27.969, |, 0.0
6973.8, 138.3, | , 22.7, 0.0, 594.8, | ,  1000,   958,  3000,  2919, | , -3.4, 2876.6, 27.810, |, 0.0
6974.8, 139.0, | , 22.7, 0.0, 589.7, | ,  1000,   958,  3000,  2921, | , -3.4, 2874.4, 27.800, |, 0.0
6975.8, 138.9, | , 22.7, 0.0, 589.0, | ,  1000,   950,  3000,  2916, | , -3.4, 2870.1, 27.666, |, 0.0
6976.9, 138.5, | , 22.7, 0.0, 595.3, | ,  1000,   954,  3000,  2913, | , -3.4, 2874.0, 27.712, |, 0.0
6977.9, 138.4, | , 22.7, 0.0, 594.6, | ,  1000,   957,  3000,  2951, | , -3.4, 2874.4, 28.011, |, 0.0
6978.9, 138.6, | , 22.7, 0.0, 594.8, | ,  1000,   954,  3000,  2943, | , -3.4, 2898.0, 28.158, |, 0.0
6979.9, 138.5, | , 22.7, 0.0, 594.8, | ,  1000,   947,  3000,  2905, | , -3.4, 2902.3, 27.875, |, 0.0
6980.9, 138.8, | , 22.7, 0.0, 589.1, | ,  1000,   952,  3000,  2929, | , -3.4, 2872.7, 27.795, |, 0.0
6981.9, 138.2, | , 22.8, 0.0, 593.5, | ,  1000,   958,  3000,  2930, | , -3.4, 546.2, 5.308, |, 0.0
6982.9, 138.5, | , 22.7, 0.0, 595.1, | ,  1000,   960,  3000,  2926, | , -3.4, 631.5, 6.134, |, 0.0
6983.9, 138.5, | , 22.7, 0.0, 594.6, | ,  1000,   956,  3000,  2941, | , -3.4, 717.2, 6.983, |, 0.0
6984.9, 138.2, | , 22.7, 0.0, 594.8, | ,  1000,   961,  3000,  2929, | , -3.4, 800.7, 7.782, |, 0.0
6985.9, 139.2, | , 22.7, 0.0, 588.3, | ,  1000,   955,  3000,  2946, | , -3.4, 878.3, 8.560, |, 0.0
6987.0, 138.5, | , 22.7, 0.0, 590.1, | ,  1000,   952,  3000,  2946, | , -3.4, 986.3, 9.605, |, 0.0
6988.0, 138.8, | , 22.7, 0.0, 594.6, | ,  1000,   957,  3000,  2938, | , -3.4, 1068.5, 10.397, |, 0.0
6989.0, 138.2, | , 22.7, 0.0, 594.7, | ,  1000,   956,  3000,  2908, | , -3.4, 1136.6, 10.970, |, 0.0
6990.0, 138.3, | , 22.7, 0.0, 594.6, | ,  1000,   957,  3000,  2919, | , -3.4, 1224.0, 11.850, |, 0.0
6991.0, 139.4, | , 22.7, 0.0, 589.4, | ,  1000,   955,  3000,  2934, | , -3.4, 1302.5, 12.651, |, 0.0
6992.0, 139.1, | , 22.7, 0.0, 588.4, | ,  1000,   956,  3000,  2922, | , -3.4, 1389.9, 13.458, |, 0.0
6993.0, 138.2, | , 22.7, 0.0, 594.8, | ,  1000,   960,  3000,  2929, | , -3.4, 1495.7, 14.526, |, 0.0
6994.0, 138.5, | , 22.7, 0.0, 594.5, | ,  1000,   958,  3000,  2919, | , -3.4, 1542.4, 14.931, |, 0.0
6995.0, 138.2, | , 22.7, 0.0, 594.5, | ,  1000,   951,  3000,  2941, | , -3.4, 1633.6, 15.876, |, 0.0
6996.0, 138.3, | , 22.7, 0.0, 593.9, | ,  1000,   960,  3000,  2926, | , -3.4, 1711.2, 16.597, |, 0.0
6997.1, 139.1, | , 22.7, 0.0, 589.0, | ,  1000,   958,  3000,  2944, | , -3.4, 1788.7, 17.426, |, 0.0
6998.1, 138.5, | , 22.7, 0.0, 595.4, | ,  1000,   955,  3000,  2930, | , -3.4, 1869.7, 18.129, |, 0.0
6999.1, 138.2, | , 22.7, 0.0, 594.9, | ,  1000,   960,  3000,  2941, | , -3.4, 1966.1, 19.144, |, 0.0
7000.1, 138.2, | , 22.7, 0.0, 595.0, | ,  1000,   957,  3000,  2955, | , -3.4, 2023.1, 19.750, |, 0.0
7001.1, 138.9, | , 22.7, 0.0, 594.6, | ,  1000,   949,  3000,  2940, | , -3.4, 2094.2, 20.323, |, 0.0
7002.1, 139.6, | , 22.7, 0.0, 588.7, | ,  1000,   949,  3000,  2930, | , -3.4, 2160.2, 20.907, |, 0.0
7003.1, 138.2, | , 22.7, 0.0, 595.0, | ,  1000,   958,  3000,  2923, | , -3.4, 2238.6, 21.678, |, 0.0
7004.1, 138.2, | , 22.7, 0.0, 594.9, | ,  1000,   957,  3000,  2921, | , -3.4, 2303.3, 22.284, |, 0.0
7005.1, 138.7, | , 22.7, 0.0, 595.2, | ,  1000,   952,  3000,  2946, | , -3.4, 2374.9, 23.096, |, 0.0
7006.1, 138.7, | , 22.7, 0.0, 593.8, | ,  1000,   957,  3000,  2934, | , -3.4, 2427.6, 23.566, |, 0.0
7007.1, 138.3, | , 22.7, 0.0, 595.0, | ,  1000,   956,  3000,  2939, | , -3.4, 2491.0, 24.204, |, 0.0
7008.2, 138.9, | , 22.7, 0.0, 588.7, | ,  1000,   955,  3000,  2917, | , -3.4, 2528.7, 24.424, |, 0.0
7009.2, 138.5, | , 22.7, 0.0, 595.2, | ,  1000,   958,  3000,  2929, | , -3.4, 2582.6, 25.039, |, 0.0
7010.2, 138.3, | , 22.7, 0.0, 594.7, | ,  1000,   957,  3000,  2952, | , -3.4, 2628.1, 25.619, |, 0.0
7011.2, 138.3, | , 22.7, 0.0, 594.1, | ,  1000,   955,  3000,  2923, | , -3.4, 2683.8, 25.958, |, 0.0
7012.2, 138.5, | , 22.7, 0.0, 594.9, | ,  1000,   961,  3000,  2931, | , -3.4, 2724.9, 26.445, |, 0.0
7013.2, 139.2, | , 22.7, 0.0, 590.6, | ,  1000,   949,  3000,  2952, | , -3.4, 2771.2, 26.959, |, 0.0
7014.2, 138.2, | , 22.7, 0.0, 594.7, | ,  1000,   960,  3000,  2910, | , -3.4, 2793.9, 26.957, |, 0.0
7015.2, 138.2, | , 22.7, 0.0, 594.8, | ,  1000,   960,  3000,  2928, | , -3.4, 2818.3, 27.324, |, 0.0
7016.2, 138.9, | , 22.7, 0.0, 594.1, | ,  1000,   953,  3000,  2925, | , -3.4, 2838.9, 27.452, |, 0.0
7017.2, 138.7, | , 22.7, 0.0, 594.9, | ,  1000,   958,  3000,  2936, | , -3.4, 2894.1, 28.096, |, 0.0
7018.3, 139.0, | , 22.7, 0.0, 589.8, | ,  1000,   950,  3000,  2918, | , -3.4, 2881.3, 27.790, |, 0.0
7019.3, 138.4, | , 22.7, 0.0, 594.3, | ,  1000,   950,  3000,  2927, | , -3.4, 2923.3, 28.260, |, 0.0
7020.3, 138.6, | , 22.7, 0.0, 594.9, | ,  1000,   954,  3000,  2925, | , -3.4, 2914.3, 28.186, |, 0.0
7021.3, 138.5, | , 22.7, 0.0, 594.0, | ,  1000,   956,  3000,  2963, | , -3.4, 2917.3, 28.510, |, 0.0
7022.3, 138.3, | , 22.7, 0.0, 594.5, | ,  1000,   950,  3000,  2923, | , -3.4, 2913.4, 28.134, |, 0.0
7023.3, 138.5, | , 22.7, 0.0, 595.1, | ,  1000,   951,  3000,  2926, | , -3.4, 2927.5, 28.300, |, 0.0
7024.3, 139.0, | , 22.7, 0.0, 589.0, | ,  1000,   949,  3000,  2918, | , -3.4, 2937.8, 28.332, |, 0.0
7025.3, 138.2, | , 22.7, 0.0, 594.7, | ,  1000,   957,  3000,  2929, | , -3.4, 2924.1, 28.336, |, 0.0
7026.3, 138.7, | , 22.7, 0.0, 594.5, | ,  1000,   954,  3000,  2909, | , -3.4, 2935.7, 28.274, |, 0.0
7027.4, 138.6, | , 22.7, 0.0, 595.4, | ,  1000,   952,  3000,  2923, | , -3.4, 2964.8, 28.643, |, 0.0
7028.4, 138.2, | , 22.7, 0.0, 595.2, | ,  1000,   954,  3000,  2922, | , -3.4, 2932.3, 28.334, |, 0.0
7029.4, 139.4, | , 22.7, 0.0, 589.2, | ,  1000,   952,  3000,  2938, | , -3.4, 2927.5, 28.396, |, 0.0
7030.4, 138.6, | , 22.7, 0.0, 595.3, | ,  1000,   956,  3000,  2927, | , -3.4, 2958.4, 28.640, |, 0.0
7031.4, 138.4, | , 22.7, 0.0, 594.4, | ,  1000,   955,  3000,  2944, | , -3.4, 2917.7, 28.359, |, 0.0
7032.4, 138.4, | , 22.7, 0.0, 594.8, | ,  1000,   959,  3000,  2948, | , -3.4, 2918.1, 28.427, |, 0.0
7033.4, 138.4, | , 22.7, 0.0, 595.2, | ,  1000,   948,  3000,  2917, | , -3.4, 2913.0, 28.070, |, 0.0
7034.4, 139.1, | , 22.7, 0.0, 590.2, | ,  1000,   951,  3000,  2919, | , -3.4, 2949.4, 28.458, |, 0.0
7035.4, 138.8, | , 22.7, 0.0, 588.9, | ,  1000,   958,  3000,  2911, | , -3.4, 2920.7, 28.175, |, 0.0
7036.5, 138.8, | , 22.7, 0.0, 594.2, | ,  1000,   960,  3000,  2956, | , -3.4, 2937.0, 28.672, |, 0.0
7037.5, 138.6, | , 22.7, 0.0, 595.3, | ,  1000,   961,  3000,  2932, | , -3.4, 2926.7, 28.408, |, 0.0
7038.5, 138.2, | , 22.7, 0.0, 595.4, | ,  1000,   955,  3000,  2932, | , -3.4, 2924.1, 28.339, |, 0.0
7039.5, 138.2, | , 22.7, 0.0, 595.0, | ,  1000,   954,  3000,  2926, | , -3.4, 2912.6, 28.178, |, 0.0
7040.5, 139.3, | , 22.7, 0.0, 590.2, | ,  1000,   951,  3000,  2959, | , -3.4, 2911.7, 28.387, |, 0.0
7041.5, 138.2, | , 22.7, 0.0, 594.6, | ,  1000,   960,  3000,  2907, | , -3.4, 2904.0, 28.004, |, 0.0
7042.5, 138.3, | , 22.7, 0.0, 595.3, | ,  1000,   955,  3000,  2934, | , -3.4, 2942.5, 28.535, |, 0.0
7043.5, 138.3, | , 22.7, 0.0, 595.2, | ,  1000,   957,  3000,  2956, | , -3.4, 2924.1, 28.534, |, 0.0
7044.5, 138.6, | , 22.7, 0.0, 595.5, | ,  1000,   955,  3000,  2935, | , -3.4, 2920.7, 28.327, |, 0.0
7045.5, 138.9, | , 22.7, 0.0, 589.6, | ,  1000,   954,  3000,  2921, | , -3.4, 2917.7, 28.185, |, 0.0
7046.6, 138.4, | , 22.7, 0.0, 594.3, | ,  1000,   958,  3000,  2927, | , -3.4, 2906.6, 28.154, |, 0.0
7047.6, 138.8, | , 22.7, 0.0, 595.2, | ,  1000,   958,  3000,  2935, | , -3.4, 2906.6, 28.213, |, 0.0
7048.6, 138.3, | , 22.7, 0.0, 595.4, | ,  1000,   956,  3000,  2925, | , -3.4, 2904.0, 28.102, |, 0.0
7049.6, 138.4, | , 22.7, 0.0, 595.2, | ,  1000,   952,  3000,  2926, | , -3.4, 2896.7, 28.009, |, 0.0
7050.6, 138.8, | , 22.7, 0.0, 590.5, | ,  1000,   958,  3000,  2914, | , -3.4, 2916.4, 28.153, |, 0.0
7051.6, 139.4, | , 22.7, 0.0, 590.1, | ,  1000,   955,  3000,  2927, | , -3.4, 2900.6, 28.080, |, 0.0
7052.6, 138.3, | , 22.8, 0.0, 595.5, | ,  1000,   952,  3000,  2941, | , -3.4, 2901.0, 28.156, |, 0.0
7053.6, 138.6, | , 22.7, 0.0, 595.6, | ,  1000,   959,  3000,  2927, | , -3.4, 2902.7, 28.125, |, 0.0
7054.7, 138.5, | , 22.7, 0.0, 595.7, | ,  1000,   955,  3000,  2932, | , -3.4, 2905.3, 28.157, |, 0.0
7055.7, 138.3, | , 22.7, 0.0, 595.5, | ,  1000,   957,  3000,  2940, | , -3.4, 2904.4, 28.217, |, 0.0
7056.7, 138.9, | , 22.7, 0.0, 588.8, | ,  1000,   955,  3000,  2941, | , -3.4, 2898.8, 28.158, |, 0.0
7057.7, 138.7, | , 22.7, 0.0, 595.1, | ,  1000,   954,  3000,  2913, | , -3.4, 2902.3, 27.982, |, 0.0
7058.7, 138.3, | , 22.7, 0.0, 595.4, | ,  1000,   955,  3000,  2944, | , -3.4, 2896.7, 28.166, |, 0.0
7059.7, 138.2, | , 22.7, 0.0, 595.6, | ,  1000,   957,  3000,  2939, | , -3.4, 2901.8, 28.189, |, 0.0
7060.7, 138.2, | , 22.8, 0.0, 595.6, | ,  1000,   949,  3000,  2916, | , -3.4, 2904.0, 27.989, |, 0.0
7061.7, 139.5, | , 22.7, 0.0, 589.2, | ,  1000,   954,  3000,  2925, | , -3.4, 2903.6, 28.080, |, 0.0
7062.7, 138.3, | , 22.7, 0.0, 594.9, | ,  1000,   957,  3000,  2940, | , -3.4, 2928.8, 28.454, |, 0.0
7063.7, 138.3, | , 22.8, 0.0, 595.7, | ,  1000,   950,  3000,  2925, | , -3.4, 2914.7, 28.160, |, 0.0
7064.8, 138.6, | , 22.7, 0.0, 595.7, | ,  1000,   959,  3000,  2937, | , -3.4, 2921.6, 28.380, |, 0.0
7065.8, 138.3, | , 22.7, 0.0, 595.8, | ,  1000,   960,  3000,  2927, | , -3.4, 2905.3, 28.159, |, 0.0
7066.8, 139.1, | , 22.7, 0.0, 590.5, | ,  1000,   954,  3000,  2941, | , -3.4, 2904.0, 28.201, |, 0.0
7067.8, 139.0, | , 22.7, 0.0, 590.2, | ,  1000,   948,  3000,  2933, | , -3.4, 2925.8, 28.306, |, 0.0
7068.8, 138.7, | , 22.7, 0.0, 595.4, | ,  1000,   960,  3000,  2942, | , -3.4, 2904.4, 28.258, |, 0.0
7069.8, 138.3, | , 22.7, 0.0, 595.3, | ,  1000,   962,  3000,  2931, | , -3.4, 2904.0, 28.187, |, 0.0
7070.8, 138.2, | , 22.7, 0.0, 595.4, | ,  1000,   959,  3000,  2919, | , -3.4, 2934.0, 28.370, |, 0.0
7071.8, 138.7, | , 22.7, 0.0, 595.4, | ,  1000,   952,  3000,  2922, | , -3.4, 2940.8, 28.408, |, 0.0
7072.8, 139.6, | , 22.7, 0.0, 589.5, | ,  1000,   957,  3000,  2949, | , -3.4, 2911.7, 28.357, |, 0.0
7073.8, 138.2, | , 22.7, 0.0, 595.5, | ,  1000,   954,  3000,  2947, | , -3.4, 2901.4, 28.219, |, 0.0
7074.9, 138.5, | , 22.8, 0.0, 595.9, | ,  1000,   954,  3000,  2922, | , -3.4, 2908.3, 28.100, |, 0.0
7075.9, 138.7, | , 22.7, 0.0, 596.0, | ,  1000,   956,  3000,  2938, | , -3.4, 2914.7, 28.303, |, 0.0
7076.9, 138.5, | , 22.8, 0.0, 595.2, | ,  1000,   952,  3000,  2956, | , -3.4, 2912.6, 28.382, |, 0.0
7077.9, 139.1, | , 22.7, 0.0, 589.4, | ,  1000,   949,  3000,  2910, | , -3.4, 2904.0, 27.941, |, 0.0
7078.9, 138.7, | , 22.8, 0.0, 595.6, | ,  1000,   955,  3000,  2944, | , -3.4, 2918.6, 28.372, |, 0.0
7079.9, 138.4, | , 22.8, 0.0, 595.7, | ,  1000,   955,  3000,  2948, | , -3.4, 2925.0, 28.458, |, 0.0
7080.9, 138.3, | , 22.8, 0.0, 596.0, | ,  1000,   958,  3000,  2913, | , -3.4, 2911.7, 28.100, |, 0.0
7081.9, 138.4, | , 22.8, 0.0, 595.1, | ,  1000,   952,  3000,  2926, | , -3.4, 2908.7, 28.127, |, 0.0
7082.9, 138.3, | , 22.8, 0.0, 596.0, | ,  1000,   954,  3000,  2922, | , -3.4, 2903.1, 28.055, |, 0.0
7083.9, 138.8, | , 22.8, 0.0, 590.9, | ,  1000,   951,  3000,  2933, | , -3.4, 2903.6, 28.122, |, 0.0
7085.0, 138.2, | , 22.7, 0.0, 596.3, | ,  1000,   955,  3000,  2932, | , -3.4, 2924.5, 28.346, |, 0.0
7086.0, 138.1, | , 22.7, 0.0, 596.0, | ,  1000,   961,  3000,  2933, | , -3.4, 2905.3, 28.212, |, 0.0
7087.0, 138.6, | , 22.7, 0.0, 595.8, | ,  1000,   950,  3000,  2914, | , -3.4, 2908.7, 28.022, |, 0.0
7088.0, 138.3, | , 22.8, 0.0, 596.1, | ,  1000,   956,  3000,  2929, | , -3.4, 2907.8, 28.174, |, 0.0
7089.0, 139.1, | , 22.7, 0.0, 590.3, | ,  1000,   957,  3000,  2945, | , -3.4, 2931.0, 28.520, |, 0.0
7090.0, 138.6, | , 22.7, 0.0, 596.4, | ,  1000,   959,  3000,  2935, | , -3.4, 2928.4, 28.431, |, 0.0
7091.0, 138.1, | , 22.7, 0.0, 596.1, | ,  1000,   951,  3000,  2925, | , -3.4, 2917.3, 28.192, |, 0.0
7092.0, 138.4, | , 22.7, 0.0, 595.3, | ,  1000,   955,  3000,  2949, | , -3.4, 2919.0, 28.414, |, 0.0
7093.0, 138.4, | , 22.8, 0.0, 596.0, | ,  1000,   960,  3000,  2933, | , -3.4, 2941.3, 28.554, |, 0.0
7094.0, 139.3, | , 22.7, 0.0, 591.2, | ,  1000,   956,  3000,  2930, | , -3.4, 2937.8, 28.470, |, 0.0
7095.1, 138.9, | , 22.7, 0.0, 591.7, | ,  1000,   958,  3000,  2927, | , -3.4, 2940.0, 28.481, |, 0.0
7096.1, 138.3, | , 22.8, 0.0, 596.3, | ,  1000,   957,  3000,  2951, | , -3.4, 2909.6, 28.350, |, 0.0
7097.1, 138.7, | , 22.7, 0.0, 595.8, | ,  1000,   956,  3000,  2935, | , -3.4, 2941.7, 28.542, |, 0.0
7098.1, 138.4, | , 22.8, 0.0, 595.3, | ,  1000,   954,  3000,  2923, | , -3.4, 2919.4, 28.221, |, 0.0
7099.1, 138.2, | , 22.8, 0.0, 596.3, | ,  1000,   958,  3000,  2933, | , -3.4, 2923.7, 28.370, |, 0.0
7100.1, 139.1, | , 22.8, 0.0, 592.0, | ,  1000,   957,  3000,  2918, | , -3.4, 2937.4, 28.386, |, 0.0
7101.1, 138.1, | , 22.8, 0.0, 596.3, | ,  1000,   953,  3000,  2934, | , -3.4, 2920.7, 28.305, |, 0.0
7102.1, 138.3, | , 22.7, 0.0, 595.6, | ,  1000,   957,  3000,  2905, | , -3.4, 2924.5, 28.164, |, 0.0
7103.1, 138.1, | , 22.8, 0.0, 596.1, | ,  1000,   950,  3000,  2940, | , -3.4, 2936.1, 28.476, |, 0.0
7104.1, 138.6, | , 22.8, 0.0, 596.6, | ,  1000,   958,  3000,  2929, | , -3.4, 2925.8, 28.354, |, 0.0
7105.2, 139.0, | , 22.7, 0.0, 590.3, | ,  1000,   955,  3000,  2921, | , -3.4, 2915.6, 28.172, |, 0.0
7106.2, 138.1, | , 22.7, 0.0, 596.2, | ,  1000,   953,  3000,  2921, | , -3.4, 2929.3, 28.292, |, 0.0
7107.2, 138.7, | , 22.8, 0.0, 595.6, | ,  1000,   958,  3000,  2942, | , -3.4, 2917.7, 28.375, |, 0.0
7108.2, 138.6, | , 22.7, 0.0, 595.8, | ,  1000,   961,  3000,  2933, | , -3.4, 2916.8, 28.322, |, 0.0
7109.2, 138.4, | , 22.8, 0.0, 596.1, | ,  1000,   951,  3000,  2931, | , -3.4, 2918.6, 28.252, |, 0.0
7110.2, 138.9, | , 22.7, 0.0, 591.3, | ,  1000,   958,  3000,  2941, | , -3.4, 2926.7, 28.451, |, 0.0
7111.2, 139.3, | , 22.7, 0.0, 590.7, | ,  1000,   957,  3000,  2930, | , -3.4, 2936.1, 28.460, |, 0.0
7112.2, 138.5, | , 22.8, 0.0, 595.4, | ,  1000,   954,  3000,  2922, | , -3.4, 2946.8, 28.478, |, 0.0
7113.2, 138.3, | , 22.8, 0.0, 596.3, | ,  1000,   960,  3000,  2949, | , -3.4, 2923.7, 28.499, |, 0.0
7114.2, 138.3, | , 22.7, 0.0, 596.2, | ,  1000,   952,  3000,  2941, | , -3.4, 2956.7, 28.697, |, 0.0
7115.3, 138.5, | , 22.8, 0.0, 596.5, | ,  1000,   961,  3000,  2921, | , -3.4, 2928.8, 28.350, |, 0.0
7116.3, 138.7, | , 22.7, 0.0, 591.8, | ,  1000,   950,  3000,  2915, | , -3.4, 2923.3, 28.171, |, 0.0
7117.3, 138.5, | , 22.8, 0.0, 595.7, | ,  1000,   957,  3000,  2931, | , -3.4, 2939.1, 28.492, |, 0.0
7118.3, 138.6, | , 22.8, 0.0, 596.7, | ,  1000,   958,  3000,  2929, | , -3.4, 2926.3, 28.366, |, 0.0
7119.3, 138.2, | , 22.8, 0.0, 596.2, | ,  1000,   960,  3000,  2942, | , -3.4, 2949.4, 28.692, |, 0.0
7120.3, 138.1, | , 22.8, 0.0, 596.2, | ,  1000,   952,  3000,  2899, | , -3.4, 2941.7, 28.249, |, 0.0
7121.3, 139.4, | , 22.7, 0.0, 590.4, | ,  1000,   953,  3000,  2933, | , -3.4, 2955.8, 28.641, |, 0.0
7122.3, 138.6, | , 22.7, 0.0, 595.7, | ,  1000,   960,  3000,  2917, | , -3.4, 2932.3, 28.341, |, 0.0
7123.3, 138.2, | , 22.8, 0.0, 596.6, | ,  1000,   954,  3000,  2926, | , -3.4, 2953.3, 28.565, |, 0.0
7124.4, 138.4, | , 22.8, 0.0, 596.2, | ,  1000,   961,  3000,  2958, | , -3.4, 2943.8, 28.767, |, 0.0
7125.4, 138.7, | , 22.8, 0.0, 596.4, | ,  1000,   957,  3000,  2946, | , -3.4, 2922.0, 28.436, |, 0.0
7126.4, 139.2, | , 22.7, 0.0, 592.0, | ,  1000,   953,  3000,  2914, | , -3.4, 2937.0, 28.317, |, 0.0
7127.4, 138.8, | , 22.7, 0.0, 591.8, | ,  1000,   954,  3000,  2908, | , -3.4, 2932.7, 28.240, |, 0.0
7128.4, 138.2, | , 22.8, 0.0, 596.7, | ,  1000,   954,  3000,  2941, | , -3.4, 2961.4, 28.762, |, 0.0
7129.4, 138.6, | , 22.7, 0.0, 596.9, | ,  1000,   954,  3000,  2946, | , -3.4, 2946.8, 28.652, |, 0.0
7130.4, 138.1, | , 22.8, 0.0, 592.7, | ,  1000,   954,  3000,  2929, | , -3.4, 2958.8, 28.646, |, 0.0
7131.4, 138.2, | , 22.8, 0.0, 596.8, | ,  1000,   957,  3000,  2931, | , -3.4, 2955.4, 28.652, |, 0.0
7132.4, 139.4, | , 22.7, 0.0, 590.4, | ,  1000,   949,  3000,  2927, | , -3.4, 2940.4, 28.413, |, 0.0
7133.4, 138.6, | , 22.8, 0.0, 596.9, | ,  1000,   954,  3000,  2933, | , -3.4, 2935.7, 28.448, |, 0.0
7134.5, 138.4, | , 22.8, 0.0, 596.7, | ,  1000,   955,  3000,  2958, | , -3.4, 2937.4, 28.658, |, 0.0
7135.5, 138.4, | , 22.8, 0.0, 596.7, | ,  1000,   956,  3000,  2923, | , -3.4, 2920.7, 28.248, |, 0.0
7136.5, 138.2, | , 22.8, 0.0, 596.9, | ,  1000,   952,  3000,  2929, | , -3.4, 2933.1, 28.380, |, 0.0
7137.5, 139.1, | , 22.8, 0.0, 590.7, | ,  1000,   959,  3000,  2922, | , -3.4, 2932.7, 28.377, |, 0.0
7138.5, 138.4, | , 22.8, 0.0, 596.3, | ,  1000,   961,  3000,  2951, | , -3.4, 2957.1, 28.842, |, 0.0
7139.5, 138.5, | , 22.8, 0.0, 597.0, | ,  1000,   953,  3000,  2936, | , -3.4, 2936.1, 28.466, |, 0.0
7140.5, 138.6, | , 22.8, 0.0, 597.1, | ,  1000,   953,  3000,  2936, | , -3.4, 2934.8, 28.458, |, 0.0
7141.5, 138.1, | , 22.8, 0.0, 596.8, | ,  1000,   958,  3000,  2917, | , -3.4, 2965.3, 28.647, |, 0.0
7142.5, 138.7, | , 22.8, 0.0, 596.3, | ,  1000,   950,  3000,  2927, | , -3.4, 2937.0, 28.394, |, 0.0
7143.5, 139.4, | , 22.8, 0.0, 591.9, | ,  1000,   952,  3000,  2952, | , -3.4, 2947.3, 28.691, |, 0.0
7144.6, 138.1, | , 22.8, 0.0, 597.0, | ,  1000,   952,  3000,  2934, | , -3.4, 2942.1, 28.510, |, 0.0
7145.6, 138.3, | , 22.8, 0.0, 596.9, | ,  1000,   957,  3000,  2921, | , -3.4, 2942.1, 28.444, |, 0.0
7146.6, 138.7, | , 22.8, 0.0, 597.1, | ,  1000,   958,  3000,  2940, | , -3.4, 2935.7, 28.527, |, 0.0
7147.6, 138.7, | , 22.8, 0.0, 596.6, | ,  1000,   960,  3000,  2929, | , -3.4, 2948.5, 28.590, |, 0.0
7148.6, 139.0, | , 22.7, 0.0, 591.3, | ,  1000,   955,  3000,  2918, | , -3.4, 2953.7, 28.522, |, 0.0
7149.6, 138.3, | , 22.8, 0.0, 596.7, | ,  1000,   960,  3000,  2933, | , -3.4, 2933.1, 28.464, |, 0.0
7150.6, 138.6, | , 22.8, 0.0, 596.9, | ,  1000,   961,  3000,  2936, | , -3.4, 2947.3, 28.631, |, 0.0
7151.6, 138.4, | , 22.8, 0.0, 597.0, | ,  1000,   952,  3000,  2953, | , -3.4, 2943.8, 28.661, |, 0.0
7152.6, 138.4, | , 22.8, 0.0, 596.4, | ,  1000,   960,  3000,  2931, | , -3.4, 2935.3, 28.474, |, 0.0
7153.6, 139.2, | , 22.8, 0.0, 592.4, | ,  1000,   959,  3000,  2913, | , -3.4, 2943.8, 28.419, |, 0.0
7154.7, 139.4, | , 22.7, 0.0, 592.8, | ,  1000,   957,  3000,  2944, | , -3.4, 2959.7, 28.790, |, 0.0
7155.7, 138.4, | , 22.8, 0.0, 596.7, | ,  1000,   954,  3000,  2952, | , -3.4, 2938.7, 28.619, |, 0.0
7156.7, 138.3, | , 22.8, 0.0, 596.8, | ,  1000,   953,  3000,  2930, | , -3.4, 2945.1, 28.517, |, 0.0
7157.7, 138.8, | , 22.8, 0.0, 596.7, | ,  1000,   950,  3000,  2929, | , -3.4, 2944.7, 28.484, |, 0.0
7158.7, 138.2, | , 22.8, 0.0, 597.2, | ,  1000,   952,  3000,  2914, | , -3.4, 2936.5, 28.307, |, 0.0
7159.7, 138.7, | , 22.8, 0.0, 592.9, | ,  1000,   951,  3000,  2905, | , -3.4, 2979.4, 28.644, |, 0.0
7160.7, 138.3, | , 22.8, 0.0, 597.0, | ,  1000,   954,  3000,  2924, | , -3.4, 2979.8, 28.812, |, 0.0
7161.7, 138.6, | , 22.8, 0.0, 597.0, | ,  1000,   958,  3000,  2932, | , -3.4, 2966.1, 28.766, |, 0.0
7162.7, 138.5, | , 22.8, 0.0, 596.2, | ,  1000,   954,  3000,  2929, | , -3.4, 2956.7, 28.625, |, 0.0
7163.8, 138.2, | , 22.8, 0.0, 597.0, | ,  1000,   960,  3000,  2920, | , -3.4, 2943.4, 28.474, |, 0.0
7164.8, 139.3, | , 22.8, 0.0, 591.6, | ,  1000,   956,  3000,  2927, | , -3.4, 2968.7, 28.742, |, 0.0
7165.8, 138.1, | , 22.8, 0.0, 597.0, | ,  1000,   953,  3000,  2911, | , -3.4, 2948.5, 28.405, |, 0.0
7166.8, 138.3, | , 22.8, 0.0, 597.4, | ,  1000,   959,  3000,  2937, | , -3.4, 2964.4, 28.794, |, 0.0
7167.8, 138.8, | , 22.8, 0.0, 596.2, | ,  1000,   949,  3000,  2931, | , -3.4, 2945.5, 28.499, |, 0.0
7168.8, 138.5, | , 22.8, 0.0, 597.5, | ,  1000,   955,  3000,  2926, | , -3.4, 2970.4, 28.746, |, 0.0
7169.8, 138.8, | , 22.8, 0.0, 592.1, | ,  1000,   958,  3000,  2934, | , -3.4, 2940.4, 28.533, |, 0.0
7170.8, 139.2, | , 22.8, 0.0, 591.4, | ,  1000,   951,  3000,  2955, | , -3.4, 2943.4, 28.661, |, 0.0
7171.8, 138.6, | , 22.8, 0.0, 597.4, | ,  1000,   952,  3000,  2941, | , -3.4, 2955.4, 28.686, |, 0.0
7172.8, 138.7, | , 22.8, 0.0, 596.5, | ,  1000,   959,  3000,  2955, | , -3.4, 2970.4, 28.984, |, 0.0
7173.8, 138.2, | , 22.8, 0.0, 597.2, | ,  1000,   956,  3000,  2932, | , -3.4, 2961.0, 28.702, |, 0.0
7174.9, 138.5, | , 22.8, 0.0, 597.4, | ,  1000,   953,  3000,  2924, | , -3.4, 2958.4, 28.594, |, 0.0
7175.9, 139.3, | , 22.8, 0.0, 592.9, | ,  1000,   958,  3000,  2945, | , -3.4, 2952.0, 28.728, |, 0.0
7176.9, 138.2, | , 22.8, 0.0, 597.3, | ,  1000,   955,  3000,  2926, | , -3.4, 2945.1, 28.496, |, 0.0
7177.9, 138.3, | , 22.8, 0.0, 596.3, | ,  1000,   960,  3000,  2937, | , -3.4, 2949.8, 28.661, |, 0.0
7178.9, 138.6, | , 22.8, 0.0, 597.4, | ,  1000,   959,  3000,  2941, | , -3.4, 2947.3, 28.660, |, 0.0
7179.9, 138.1, | , 22.8, 0.0, 597.1, | ,  1000,   947,  3000,  2934, | , -3.4, 2948.1, 28.528, |, 0.0
7180.9, 139.1, | , 22.8, 0.0, 591.0, | ,  1000,   947,  3000,  2933, | , -3.4, 2971.2, 28.743, |, 0.0
7181.9, 138.2, | , 22.8, 0.0, 597.0, | ,  1000,   952,  3000,  2933, | , -3.4, 2948.1, 28.551, |, 0.0
7182.9, 138.7, | , 22.8, 0.0, 596.4, | ,  1000,   956,  3000,  2919, | , -3.4, 2946.4, 28.471, |, 0.0
7184.0, 138.2, | , 22.8, 0.0, 597.4, | ,  1000,   950,  3000,  2931, | , -3.4, 2946.8, 28.518, |, 0.0
7185.0, 138.2, | , 22.8, 0.0, 597.5, | ,  1000,   959,  3000,  2927, | , -3.4, 2946.0, 28.541, |, 0.0
7186.0, 139.5, | , 22.8, 0.0, 592.6, | ,  1000,   953,  3000,  2955, | , -3.4, 2952.4, 28.763, |, 0.0
7187.0, 138.9, | , 22.8, 0.0, 593.0, | ,  1000,   954,  3000,  2944, | , -3.4, 2945.5, 28.632, |, 0.0
7188.0, 138.2, | , 22.8, 0.0, 596.1, | ,  1000,   960,  3000,  2911, | , -3.4, 2950.7, 28.474, |, 0.0
7189.0, 138.4, | , 22.8, 0.0, 597.2, | ,  1000,   957,  3000,  2917, | , -3.4, 2965.7, 28.642, |, 0.0
7190.0, 138.5, | , 22.8, 0.0, 597.4, | ,  1000,   958,  3000,  2934, | , -3.4, 2967.0, 28.790, |, 0.0
7191.0, 138.3, | , 22.8, 0.0, 596.9, | ,  1000,   955,  3000,  2946, | , -3.4, 2989.2, 29.077, |, 0.0
7192.0, 139.1, | , 22.8, 0.0, 591.0, | ,  1000,   955,  3000,  2921, | , -3.4, 2972.5, 28.723, |, 0.0
7193.1, 138.8, | , 22.8, 0.0, 596.8, | ,  1000,   959,  3000,  2921, | , -3.4, 2952.0, 28.557, |, 0.0
7194.1, 138.3, | , 22.8, 0.0, 596.7, | ,  1000,   955,  3000,  2941, | , -3.4, 2954.1, 28.691, |, 0.0
7195.1, 138.2, | , 22.8, 0.0, 597.1, | ,  1000,   959,  3000,  2918, | , -3.4, 2947.3, 28.486, |, 0.0
7196.1, 138.5, | , 22.8, 0.0, 596.9, | ,  1000,   962,  3000,  2925, | , -3.4, 2955.0, 28.634, |, 0.0
7197.1, 139.3, | , 22.8, 0.0, 589.9, | ,  1000,   957,  3000,  2929, | , -3.4, 2954.1, 28.618, |, 0.0
7198.1, 138.4, | , 22.8, 0.0, 595.4, | ,  1000,   958,  3000,  2926, | , -3.4, 2962.3, 28.682, |, 0.0
7199.1, 138.3, | , 22.8, 0.0, 596.3, | ,  1000,   953,  3000,  2934, | , -3.4, 2987.1, 28.949, |, 0.0
7200.1, 138.7, | , 22.8, 0.0, 596.7, | ,  1000,   958,  3000,  2926, | , -3.4, 2981.1, 28.872, |, 0.0
7201.1, 138.7, | , 22.8, 0.0, 596.8, | ,  1000,   957,  3000,  2929, | , -3.4, 2965.3, 28.731, |, 0.0
7202.1, 138.2, | , 22.8, 0.0, 596.4, | ,  1000,   953,  3000,  2922, | , -3.4, 2970.4, 28.696, |, 0.0
