Repository: jdhuang-csm/Ru-BCA

## Methods
* (BaO)<sub>x</sub>-(CaO)<sub>y</sub>-(Al<sub>2</sub>O<sub>3</sub>)<sub>1-x-y</sub> (BCA) catalyst supports were synthesized via sol-gel and solid-state methods. 
* Ru/BCA catalysts were prepared via incipient wetness impregnation to achieve 1 wt. % Ru loading.
* Ammonia synthesis rates were measured for Ru/BCA catalysts in a packed-bed reactor at 480-600<sup>o</sup>C, 10 bar, and space velocities up to 1.3 x 10<sup>6</sup> ml g<sub>cat</sub><sup>-1</sup> h<sup>-1</sup>.
* A machine learning (ML) model was employed to improve understanding of the behavior of Ru/BCA catalysts.
* A microkinetic model was developed to describe the best-performing catalyst.

File: data/init_files_Cadigan/BCA512.txt (part 18 of 43)
********** Start test **********
Elapsed time, Pressure, | , LJtemp(C), Inner-Temp, Outer-Temp, | , N2-set, N2-flow, H2-set, H2-flow, | , pH, NH3_ppm, NH3_Prod_rate, |, In222Temp
6772.9, 139.1, | , 25.1, 0.0, 591.6, | ,  1000,   953,  3000,  2930, | , -3.4, 4772.9, 37.462, |, 0.0
6773.9, 139.0, | , 25.1, 0.0, 591.4, | ,  1000,   955,  3000,  2941, | , -3.4, 4748.4, 37.395, |, 0.0
6774.9, 139.0, | , 25.1, 0.0, 591.4, | ,  1000,   952,  3000,  2925, | , -3.4, 4748.4, 37.206, |, 0.0
6775.9, 140.5, | , 25.1, 0.0, 584.3, | ,  1000,   952,  3000,  2923, | , -3.4, 4755.7, 37.244, |, 0.0
6776.9, 139.0, | , 25.1, 0.0, 591.5, | ,  1000,   958,  3000,  2914, | , -3.4, 4747.2, 37.155, |, 0.0
6777.9, 139.0, | , 25.1, 0.0, 591.4, | ,  1000,   950,  3000,  2922, | , -3.4, 4742.4, 37.114, |, 0.0
6779.0, 139.1, | , 25.1, 0.0, 591.4, | ,  1000,   957,  3000,  2914, | , -3.4, 4743.7, 37.109, |, 0.0
6780.0, 139.7, | , 25.1, 0.0, 591.9, | ,  1000,   957,  3000,  2936, | , -3.4, 4766.9, 37.508, |, 0.0
6781.0, 140.3, | , 25.1, 0.0, 584.7, | ,  1000,   956,  3000,  2919, | , -3.4, 4747.6, 37.185, |, 0.0
6782.0, 139.2, | , 25.1, 0.0, 591.5, | ,  1000,   953,  3000,  2937, | , -3.4, 4740.3, 37.269, |, 0.0
6783.0, 139.7, | , 25.1, 0.0, 591.7, | ,  1000,   952,  3000,  2914, | , -3.4, 4751.0, 37.123, |, 0.0
6784.0, 139.2, | , 25.1, 0.0, 591.5, | ,  1000,   952,  3000,  2936, | , -3.4, 4774.2, 37.510, |, 0.0
6785.0, 139.0, | , 25.1, 0.0, 591.6, | ,  1000,   948,  3000,  2888, | , -3.4, 4774.2, 37.006, |, 0.0
6786.0, 140.2, | , 25.1, 0.0, 586.0, | ,  1000,   950,  3000,  2918, | , -3.4, 4754.4, 37.174, |, 0.0
6787.0, 139.4, | , 25.1, 0.0, 590.6, | ,  1000,   952,  3000,  2937, | , -3.4, 4750.2, 37.340, |, 0.0
6788.0, 139.0, | , 25.1, 0.0, 591.5, | ,  1000,   956,  3000,  2905, | , -3.4, 4768.6, 37.209, |, 0.0
6789.0, 139.0, | , 25.1, 0.0, 591.3, | ,  1000,   957,  3000,  2940, | , -3.4, 4772.0, 37.580, |, 0.0
6790.1, 139.7, | , 25.1, 0.0, 591.8, | ,  1000,   961,  3000,  2959, | , -3.4, 4741.6, 37.559, |, 0.0
6791.1, 139.6, | , 25.1, 0.0, 592.0, | ,  1000,   954,  3000,  2938, | , -3.4, 4755.7, 37.413, |, 0.0
6792.1, 140.0, | , 25.1, 0.0, 584.6, | ,  1000,   943,  3000,  2916, | , -3.4, 4748.9, 37.041, |, 0.0
6793.1, 139.1, | , 25.1, 0.0, 591.8, | ,  1000,   959,  3000,  2928, | , -3.4, 4744.2, 37.272, |, 0.0
6794.1, 139.6, | , 25.1, 0.0, 591.9, | ,  1000,   961,  3000,  2933, | , -3.4, 4741.2, 37.306, |, 0.0
6795.1, 139.2, | , 25.1, 0.0, 592.1, | ,  1000,   959,  3000,  2926, | , -3.4, 4741.2, 37.231, |, 0.0
6796.1, 139.2, | , 25.1, 0.0, 591.9, | ,  1000,   956,  3000,  2914, | , -3.4, 4731.7, 37.014, |, 0.0
6797.1, 140.6, | , 25.1, 0.0, 585.5, | ,  1000,   945,  3000,  2905, | , -3.4, 4769.9, 37.116, |, 0.0
6798.2, 139.1, | , 25.1, 0.0, 591.8, | ,  1000,   956,  3000,  2918, | , -3.4, 4744.6, 37.144, |, 0.0
6799.2, 139.1, | , 25.1, 0.0, 591.2, | ,  1000,   955,  3000,  2903, | , -3.4, 4743.7, 36.987, |, 0.0
6800.2, 139.0, | , 25.1, 0.0, 591.9, | ,  1000,   952,  3000,  2942, | , -3.4, 4751.0, 37.396, |, 0.0
6801.2, 139.5, | , 25.1, 0.0, 592.2, | ,  1000,   959,  3000,  2921, | , -3.4, 4769.4, 37.395, |, 0.0
6802.2, 139.9, | , 25.1, 0.0, 586.5, | ,  1000,   947,  3000,  2926, | , -3.4, 4748.9, 37.171, |, 0.0
6803.2, 139.2, | , 25.1, 0.0, 590.9, | ,  1000,   950,  3000,  2912, | , -3.4, 4760.9, 37.166, |, 0.0
6804.2, 139.4, | , 25.1, 0.0, 592.2, | ,  1000,   955,  3000,  2936, | , -3.4, 4747.6, 37.335, |, 0.0
6805.2, 139.1, | , 25.1, 0.0, 591.9, | ,  1000,   958,  3000,  2925, | , -3.4, 4769.4, 37.430, |, 0.0
6806.2, 139.1, | , 25.1, 0.0, 591.9, | ,  1000,   951,  3000,  2931, | , -3.4, 4736.4, 37.161, |, 0.0
6807.2, 139.2, | , 25.1, 0.0, 592.0, | ,  1000,   955,  3000,  2958, | , -3.4, 4735.2, 37.453, |, 0.0
6808.2, 140.6, | , 25.1, 0.0, 587.0, | ,  1000,   950,  3000,  2919, | , -3.4, 4763.4, 37.251, |, 0.0
6809.3, 139.1, | , 25.1, 0.0, 591.9, | ,  1000,   949,  3000,  2928, | , -3.4, 4769.9, 37.373, |, 0.0
6810.3, 139.1, | , 25.1, 0.0, 592.4, | ,  1000,   949,  3000,  2933, | , -3.4, 4760.0, 37.342, |, 0.0
6811.3, 139.4, | , 25.1, 0.0, 592.5, | ,  1000,   947,  3000,  2916, | , -3.4, 4749.7, 37.084, |, 0.0
6812.3, 138.9, | , 25.1, 0.0, 592.0, | ,  1000,   947,  3000,  2920, | , -3.4, 4743.7, 37.078, |, 0.0
6813.3, 140.1, | , 25.1, 0.0, 585.8, | ,  1000,   948,  3000,  2937, | , -3.4, 4761.7, 37.384, |, 0.0
6814.3, 139.6, | , 25.1, 0.0, 592.4, | ,  1000,   955,  3000,  2922, | , -3.4, 4740.3, 37.144, |, 0.0
6815.3, 139.2, | , 25.1, 0.0, 591.8, | ,  1000,   957,  3000,  2951, | , -3.4, 4732.2, 37.373, |, 0.0
6816.3, 139.0, | , 25.1, 0.0, 591.9, | ,  1000,   951,  3000,  2917, | , -3.4, 4733.4, 37.004, |, 0.0
6817.3, 139.1, | , 25.1, 0.0, 592.4, | ,  1000,   955,  3000,  2922, | , -3.4, 4752.3, 37.237, |, 0.0
6818.4, 140.5, | , 25.1, 0.0, 586.3, | ,  1000,   950,  3000,  2942, | , -3.4, 4742.0, 37.301, |, 0.0
6819.4, 139.3, | , 25.1, 0.0, 592.3, | ,  1000,   959,  3000,  2929, | , -3.4, 4740.3, 37.244, |, 0.0
6820.4, 139.1, | , 25.1, 0.0, 592.0, | ,  1000,   951,  3000,  2917, | , -3.4, 4756.2, 37.181, |, 0.0
6821.4, 139.4, | , 25.1, 0.0, 592.3, | ,  1000,   951,  3000,  2899, | , -3.4, 4741.2, 36.893, |, 0.0
6822.4, 139.2, | , 25.1, 0.0, 592.1, | ,  1000,   958,  3000,  2952, | , -3.4, 4747.2, 37.515, |, 0.0
6823.4, 139.3, | , 25.1, 0.0, 591.3, | ,  1000,   956,  3000,  2921, | , -3.4, 4742.9, 37.167, |, 0.0
6824.4, 139.9, | , 25.1, 0.0, 587.2, | ,  1000,   950,  3000,  2928, | , -3.4, 4733.9, 37.104, |, 0.0
6825.4, 139.5, | , 25.1, 0.0, 591.8, | ,  1000,   954,  3000,  2918, | , -3.4, 4764.7, 37.280, |, 0.0
6826.4, 139.1, | , 25.1, 0.0, 592.0, | ,  1000,   957,  3000,  2928, | , -3.4, 4742.9, 37.244, |, 0.0
6827.5, 139.3, | , 25.1, 0.0, 592.1, | ,  1000,   951,  3000,  2937, | , -3.4, 4740.7, 37.247, |, 0.0
6828.5, 139.8, | , 25.1, 0.0, 591.0, | ,  1000,   950,  3000,  2917, | , -3.4, 4752.7, 37.145, |, 0.0
6829.5, 140.4, | , 25.1, 0.0, 585.8, | ,  1000,   952,  3000,  2911, | , -3.4, 4735.6, 36.980, |, 0.0
6830.5, 139.3, | , 25.1, 0.0, 592.3, | ,  1000,   953,  3000,  2931, | , -3.4, 4733.0, 37.152, |, 0.0
6831.5, 139.6, | , 25.1, 0.0, 592.1, | ,  1000,   955,  3000,  2933, | , -3.4, 4733.9, 37.199, |, 0.0
6832.5, 139.6, | , 25.1, 0.0, 592.6, | ,  1000,   953,  3000,  2933, | , -3.4, 4725.7, 37.124, |, 0.0
6833.5, 139.2, | , 25.1, 0.0, 591.8, | ,  1000,   949,  3000,  2919, | , -3.4, 4749.7, 37.136, |, 0.0
6834.5, 140.3, | , 25.1, 0.0, 587.0, | ,  1000,   950,  3000,  2910, | , -3.4, 4735.6, 36.944, |, 0.0
6835.5, 139.6, | , 25.1, 0.0, 592.4, | ,  1000,   960,  3000,  2922, | , -3.4, 4735.6, 37.161, |, 0.0
6836.6, 139.2, | , 25.1, 0.0, 592.4, | ,  1000,   956,  3000,  2928, | , -3.4, 4729.6, 37.128, |, 0.0
6837.6, 139.0, | , 25.1, 0.0, 592.2, | ,  1000,   949,  3000,  2928, | , -3.4, 4727.0, 37.036, |, 0.0
6838.6, 139.2, | , 25.1, 0.0, 591.3, | ,  1000,   958,  3000,  2919, | , -3.4, 4766.0, 37.344, |, 0.0
6839.6, 139.1, | , 25.1, 0.0, 592.1, | ,  1000,   949,  3000,  2931, | , -3.4, 4742.9, 37.193, |, 0.0
6840.6, 139.6, | , 25.1, 0.0, 587.5, | ,  1000,   949,  3000,  2894, | , -3.4, 4734.7, 36.774, |, 0.0
6841.6, 139.2, | , 25.1, 0.0, 592.6, | ,  1000,   955,  3000,  2954, | , -3.4, 4760.0, 37.604, |, 0.0
6842.6, 139.5, | , 25.1, 0.0, 592.8, | ,  1000,   954,  3000,  2919, | , -3.4, 4724.9, 36.990, |, 0.0
6843.6, 139.4, | , 25.1, 0.0, 591.3, | ,  1000,   952,  3000,  2948, | , -3.4, 4744.6, 37.406, |, 0.0
6844.7, 139.4, | , 25.1, 0.0, 592.5, | ,  1000,   956,  3000,  2917, | , -3.4, 4731.7, 37.039, |, 0.0
6845.7, 140.2, | , 25.1, 0.0, 586.3, | ,  1000,   950,  3000,  2927, | , -3.4, 4739.9, 37.144, |, 0.0
6846.7, 139.2, | , 25.1, 0.0, 592.4, | ,  1000,   955,  3000,  2926, | , -3.4, 4744.6, 37.214, |, 0.0
6847.7, 139.1, | , 25.1, 0.0, 592.2, | ,  1000,   958,  3000,  2929, | , -3.4, 4742.4, 37.254, |, 0.0
6848.7, 139.6, | , 25.1, 0.0, 591.7, | ,  1000,   955,  3000,  2938, | , -3.4, 4751.9, 37.392, |, 0.0
6849.7, 139.4, | , 25.1, 0.0, 592.4, | ,  1000,   945,  3000,  2917, | , -3.4, 4759.6, 37.153, |, 0.0
6850.7, 139.9, | , 25.1, 0.0, 586.4, | ,  1000,   951,  3000,  2934, | , -3.4, 4742.4, 37.238, |, 0.0
6851.7, 139.1, | , 25.1, 0.0, 591.8, | ,  1000,   955,  3000,  2932, | , -3.4, 4734.7, 37.197, |, 0.0
6852.7, 139.3, | , 25.1, 0.0, 592.2, | ,  1000,   959,  3000,  2944, | , -3.4, 4751.9, 37.486, |, 0.0
6853.8, 139.3, | , 25.1, 0.0, 591.3, | ,  1000,   951,  3000,  2939, | , -3.4, 4730.9, 37.196, |, 0.0
6854.8, 139.2, | , 25.1, 0.0, 592.1, | ,  1000,   949,  3000,  2929, | , -3.4, 4722.3, 37.016, |, 0.0
6855.8, 139.1, | , 25.1, 0.0, 592.3, | ,  1000,   952,  3000,  2916, | , -3.4, 4727.0, 36.956, |, 0.0
6856.8, 139.8, | , 25.1, 0.0, 587.1, | ,  1000,   945,  3000,  2907, | , -3.4, 4730.9, 36.833, |, 0.0
6857.8, 139.1, | , 25.1, 0.0, 592.2, | ,  1000,   961,  3000,  2937, | , -3.4, 4734.3, 37.290, |, 0.0
6858.8, 139.6, | , 25.1, 0.0, 591.7, | ,  1000,   950,  3000,  2910, | , -3.4, 4752.3, 37.077, |, 0.0
6859.8, 139.2, | , 25.1, 0.0, 591.9, | ,  1000,   961,  3000,  2945, | , -3.4, 4745.9, 37.467, |, 0.0
6860.8, 139.1, | , 25.1, 0.0, 592.4, | ,  1000,   950,  3000,  2913, | , -3.4, 4732.2, 36.944, |, 0.0
6861.8, 140.0, | , 25.1, 0.0, 586.1, | ,  1000,   944,  3000,  2931, | , -3.4, 4731.7, 37.063, |, 0.0
6862.9, 139.5, | , 25.1, 0.0, 592.5, | ,  1000,   955,  3000,  2925, | , -3.4, 4748.9, 37.236, |, 0.0
6863.9, 139.1, | , 25.1, 0.0, 591.4, | ,  1000,   954,  3000,  2926, | , -3.4, 4732.6, 37.112, |, 0.0
6864.9, 139.1, | , 25.1, 0.0, 592.8, | ,  1000,   949,  3000,  2937, | , -3.4, 4757.9, 37.370, |, 0.0
6865.9, 139.6, | , 25.1, 0.0, 592.5, | ,  1000,   957,  3000,  2944, | , -3.4, 4743.3, 37.396, |, 0.0
6866.9, 139.7, | , 25.1, 0.0, 586.9, | ,  1000,   954,  3000,  2903, | , -3.4, 4748.4, 37.016, |, 0.0
6867.9, 139.9, | , 25.1, 0.0, 590.9, | ,  1000,   949,  3000,  2924, | , -3.4, 4730.0, 37.021, |, 0.0
6868.9, 139.7, | , 25.1, 0.0, 591.6, | ,  1000,   958,  3000,  2943, | , -3.4, 4748.0, 37.437, |, 0.0
6869.9, 139.7, | , 25.1, 0.0, 592.4, | ,  1000,   957,  3000,  2951, | , -3.4, 4755.7, 37.562, |, 0.0
6870.9, 139.2, | , 25.1, 0.0, 591.9, | ,  1000,   952,  3000,  2937, | , -3.4, 4763.4, 37.437, |, 0.0
6872.0, 139.6, | , 25.1, 0.0, 592.2, | ,  1000,   957,  3000,  2928, | , -3.4, 4733.4, 37.164, |, 0.0
6873.0, 140.5, | , 25.1, 0.0, 587.0, | ,  1000,   951,  3000,  2922, | , -3.4, 4733.4, 37.053, |, 0.0
6874.0, 139.3, | , 25.1, 0.0, 591.2, | ,  1000,   949,  3000,  2898, | , -3.4, 4723.6, 36.732, |, 0.0
6875.0, 139.2, | , 25.1, 0.0, 592.0, | ,  1000,   960,  3000,  2953, | , -3.4, 4730.9, 37.416, |, 0.0
6876.0, 139.6, | , 25.1, 0.0, 592.2, | ,  1000,   954,  3000,  2929, | , -3.4, 4736.0, 37.175, |, 0.0
6877.0, 139.3, | , 25.1, 0.0, 592.1, | ,  1000,   958,  3000,  2946, | , -3.4, 4747.2, 37.458, |, 0.0
6878.0, 140.1, | , 25.1, 0.0, 585.6, | ,  1000,   942,  3000,  2937, | , -3.4, 4738.2, 37.150, |, 0.0
6879.0, 139.3, | , 25.1, 0.0, 591.4, | ,  1000,   957,  3000,  2911, | , -3.4, 4739.9, 37.062, |, 0.0
6880.0, 139.4, | , 25.1, 0.0, 592.6, | ,  1000,   953,  3000,  2932, | , -3.4, 4724.5, 37.096, |, 0.0
6881.1, 139.0, | , 25.1, 0.0, 592.1, | ,  1000,   948,  3000,  2933, | , -3.4, 4732.2, 37.112, |, 0.0
6882.1, 139.1, | , 25.1, 0.0, 592.2, | ,  1000,   951,  3000,  2929, | , -3.4, 4733.9, 37.131, |, 0.0
6883.1, 140.4, | , 25.1, 0.0, 586.8, | ,  1000,   952,  3000,  2951, | , -3.4, 4738.2, 37.378, |, 0.0
6884.1, 140.0, | , 25.1, 0.0, 585.5, | ,  1000,   953,  3000,  2922, | , -3.4, 4715.5, 36.924, |, 0.0
6885.1, 139.2, | , 25.1, 0.0, 592.5, | ,  1000,   958,  3000,  2933, | , -3.4, 4725.3, 37.169, |, 0.0
6886.1, 139.5, | , 25.1, 0.0, 592.5, | ,  1000,   954,  3000,  2930, | , -3.4, 4724.0, 37.083, |, 0.0
6887.1, 139.6, | , 25.1, 0.0, 592.6, | ,  1000,   956,  3000,  2942, | , -3.4, 4723.2, 37.214, |, 0.0
6888.1, 139.2, | , 25.1, 0.0, 592.0, | ,  1000,   952,  3000,  2934, | , -3.4, 4735.2, 37.190, |, 0.0
6889.1, 140.3, | , 25.1, 0.0, 584.1, | ,  1000,   955,  3000,  2919, | , -3.4, 4724.5, 36.993, |, 0.0
6890.1, 139.4, | , 25.1, 0.0, 592.4, | ,  1000,   948,  3000,  2889, | , -3.4, 4734.3, 36.716, |, 0.0
6891.2, 139.0, | , 25.1, 0.0, 592.4, | ,  1000,   952,  3000,  2924, | , -3.4, 4726.2, 37.021, |, 0.0
6892.2, 138.9, | , 25.1, 0.0, 592.5, | ,  1000,   950,  3000,  2922, | , -3.4, 4743.7, 37.125, |, 0.0
6893.2, 139.5, | , 25.1, 0.0, 592.9, | ,  1000,   958,  3000,  2945, | , -3.4, 4727.0, 37.292, |, 0.0
6894.2, 140.6, | , 25.1, 0.0, 581.9, | ,  1000,   954,  3000,  2938, | , -3.4, 4721.5, 37.144, |, 0.0
6895.2, 139.3, | , 25.1, 0.0, 592.4, | ,  1000,   956,  3000,  2922, | , -3.4, 4712.0, 36.938, |, 0.0
6896.2, 139.1, | , 25.1, 0.0, 592.3, | ,  1000,   949,  3000,  2917, | , -3.4, 4734.7, 36.996, |, 0.0
6897.2, 139.1, | , 25.1, 0.0, 592.4, | ,  1000,   957,  3000,  2946, | , -3.4, 4724.5, 37.270, |, 0.0
6898.2, 139.0, | , 25.1, 0.0, 592.5, | ,  1000,   948,  3000,  2914, | , -3.4, 4721.0, 36.850, |, 0.0
6899.2, 139.2, | , 25.1, 0.0, 592.1, | ,  1000,   954,  3000,  2916, | , -3.4, 4722.3, 36.934, |, 0.0
6900.2, 139.8, | , 25.1, 0.0, 587.2, | ,  1000,   953,  3000,  2921, | , -3.4, 4723.2, 36.980, |, 0.0
6901.3, 139.5, | , 25.1, 0.0, 592.8, | ,  1000,   957,  3000,  2933, | , -3.4, 4754.9, 37.385, |, 0.0
6902.3, 139.2, | , 25.1, 0.0, 592.5, | ,  1000,   949,  3000,  2939, | , -3.4, 4719.7, 37.090, |, 0.0
6903.3, 139.2, | , 25.1, 0.0, 592.6, | ,  1000,   953,  3000,  2937, | , -3.4, 4732.2, 37.204, |, 0.0
6904.3, 139.6, | , 25.1, 0.0, 592.3, | ,  1000,   951,  3000,  2916, | , -3.4, 4741.2, 37.054, |, 0.0
6905.3, 140.1, | , 25.1, 0.0, 585.5, | ,  1000,   954,  3000,  2923, | , -3.4, 4716.7, 36.962, |, 0.0
6906.3, 139.1, | , 25.1, 0.0, 592.6, | ,  1000,   948,  3000,  2926, | , -3.4, 4718.0, 36.934, |, 0.0
6907.3, 139.4, | , 25.1, 0.0, 593.1, | ,  1000,   956,  3000,  2911, | , -3.4, 4751.9, 37.143, |, 0.0
6908.3, 139.7, | , 25.1, 0.0, 593.1, | ,  1000,   957,  3000,  2948, | , -3.4, 4728.3, 37.316, |, 0.0
6909.3, 139.5, | , 25.1, 0.0, 591.4, | ,  1000,   961,  3000,  2931, | , -3.4, 4715.5, 37.090, |, 0.0
6910.4, 139.9, | , 25.1, 0.0, 586.8, | ,  1000,   943,  3000,  2920, | , -3.4, 4730.4, 36.933, |, 0.0
6911.4, 139.5, | , 25.1, 0.0, 592.8, | ,  1000,   949,  3000,  2910, | , -3.4, 4728.3, 36.872, |, 0.0
6912.4, 139.2, | , 25.1, 0.0, 592.7, | ,  1000,   952,  3000,  2946, | , -3.4, 4735.2, 37.306, |, 0.0
6913.4, 139.2, | , 25.1, 0.0, 592.1, | ,  1000,   952,  3000,  2940, | , -3.4, 4742.9, 37.309, |, 0.0
6914.4, 139.6, | , 25.1, 0.0, 591.4, | ,  1000,   954,  3000,  2894, | , -3.4, 4724.0, 36.736, |, 0.0
6915.4, 138.9, | , 25.1, 0.0, 592.5, | ,  1000,   956,  3000,  2908, | , -3.4, 4718.9, 36.856, |, 0.0
6916.4, 140.0, | , 25.1, 0.0, 585.9, | ,  1000,   949,  3000,  2922, | , -3.4, 4755.3, 37.196, |, 0.0
6917.4, 139.0, | , 25.1, 0.0, 592.8, | ,  1000,   958,  3000,  2928, | , -3.4, 4727.9, 37.136, |, 0.0
6918.4, 139.6, | , 25.1, 0.0, 592.9, | ,  1000,   953,  3000,  2933, | , -3.4, 4745.0, 37.261, |, 0.0
6919.5, 139.3, | , 25.1, 0.0, 591.9, | ,  1000,   947,  3000,  2931, | , -3.4, 4718.5, 36.981, |, 0.0
6920.5, 139.1, | , 25.1, 0.0, 592.8, | ,  1000,   952,  3000,  2908, | , -3.4, 4730.4, 36.904, |, 0.0
6921.5, 140.3, | , 25.1, 0.0, 586.5, | ,  1000,   955,  3000,  2906, | , -3.4, 4721.5, 36.845, |, 0.0
6922.5, 139.6, | , 25.1, 0.0, 593.0, | ,  1000,   961,  3000,  2936, | , -3.4, 4726.6, 37.222, |, 0.0
6923.5, 139.2, | , 25.1, 0.0, 592.1, | ,  1000,   955,  3000,  2944, | , -3.4, 4745.9, 37.395, |, 0.0
6924.5, 139.3, | , 25.1, 0.0, 591.2, | ,  1000,   953,  3000,  2938, | , -3.4, 4718.0, 37.103, |, 0.0
6925.5, 139.5, | , 25.1, 0.0, 592.6, | ,  1000,   951,  3000,  2932, | , -3.4, 4721.0, 37.054, |, 0.0
6926.5, 139.9, | , 25.1, 0.0, 587.0, | ,  1000,   949,  3000,  2922, | , -3.4, 4717.6, 36.908, |, 0.0
6927.5, 139.0, | , 25.1, 0.0, 592.3, | ,  1000,   955,  3000,  2911, | , -3.4, 4731.3, 36.969, |, 0.0
6928.5, 139.8, | , 25.1, 0.0, 592.1, | ,  1000,   959,  3000,  2956, | , -3.4, 4721.5, 37.366, |, 0.0
6929.6, 139.7, | , 25.1, 0.0, 591.7, | ,  1000,   955,  3000,  2910, | , -3.4, 4709.5, 36.789, |, 0.0
6930.6, 139.1, | , 25.1, 0.0, 592.6, | ,  1000,   957,  3000,  2939, | , -3.4, 4735.2, 37.287, |, 0.0
6931.6, 139.0, | , 25.1, 0.0, 592.9, | ,  1000,   948,  3000,  2914, | , -3.4, 4733.9, 36.955, |, 0.0
6932.6, 140.5, | , 25.1, 0.0, 587.1, | ,  1000,   947,  3000,  2934, | , -3.4, 4721.9, 37.038, |, 0.0
6933.6, 139.6, | , 25.1, 0.0, 592.2, | ,  1000,   958,  3000,  2929, | , -3.4, 4720.6, 37.081, |, 0.0
6934.6, 139.2, | , 25.1, 0.0, 591.5, | ,  1000,   948,  3000,  2907, | , -3.4, 4745.0, 36.970, |, 0.0
6935.6, 139.5, | , 25.1, 0.0, 592.8, | ,  1000,   947,  3000,  2917, | , -3.4, 4722.3, 36.878, |, 0.0
6936.6, 139.2, | , 25.1, 0.0, 592.9, | ,  1000,   948,  3000,  2945, | , -3.4, 4710.3, 37.068, |, 0.0
6937.6, 140.0, | , 25.1, 0.0, 586.1, | ,  1000,   949,  3000,  2911, | , -3.4, 4713.7, 36.776, |, 0.0
6938.7, 139.3, | , 25.1, 0.0, 591.7, | ,  1000,   959,  3000,  2933, | , -3.4, 4715.5, 37.090, |, 0.0
6939.7, 139.4, | , 25.1, 0.0, 591.7, | ,  1000,   961,  3000,  2920, | , -3.4, 4717.2, 36.998, |, 0.0
6940.7, 139.2, | , 25.1, 0.0, 592.4, | ,  1000,   955,  3000,  2937, | , -3.4, 4735.2, 37.246, |, 0.0
6941.7, 139.1, | , 25.1, 0.0, 592.3, | ,  1000,   952,  3000,  2939, | , -3.4, 4715.0, 37.084, |, 0.0
6942.7, 140.3, | , 25.1, 0.0, 587.3, | ,  1000,   951,  3000,  2938, | , -3.4, 4719.7, 37.104, |, 0.0
6943.7, 139.3, | , 25.1, 0.0, 591.9, | ,  1000,   959,  3000,  2918, | , -3.4, 4715.9, 36.955, |, 0.0
6944.7, 140.6, | , 25.1, 0.0, 586.7, | ,  1000,   960,  3000,  2925, | , -3.4, 4715.0, 37.023, |, 0.0
6945.7, 139.6, | , 25.1, 0.0, 593.0, | ,  1000,   954,  3000,  2905, | , -3.4, 4736.4, 36.941, |, 0.0
6946.8, 139.1, | , 25.1, 0.0, 592.7, | ,  1000,   950,  3000,  2930, | , -3.4, 4723.6, 37.044, |, 0.0
6947.8, 139.2, | , 25.1, 0.0, 592.7, | ,  1000,   955,  3000,  2922, | , -3.4, 4718.9, 36.980, |, 0.0
6948.8, 140.9, | , 25.1, 0.0, 585.2, | ,  1000,   945,  3000,  2938, | , -3.4, 4725.7, 37.091, |, 0.0
6949.8, 139.9, | , 25.1, 0.0, 591.8, | ,  1000,   957,  3000,  2932, | , -3.4, 4724.0, 37.131, |, 0.0
6950.8, 139.1, | , 25.1, 0.0, 592.8, | ,  1000,   951,  3000,  2913, | , -3.4, 4721.5, 36.873, |, 0.0
6951.8, 139.5, | , 25.1, 0.0, 593.0, | ,  1000,   956,  3000,  2927, | , -3.4, 4719.7, 37.041, |, 0.0
6952.8, 139.6, | , 25.1, 0.0, 593.1, | ,  1000,   957,  3000,  2926, | , -3.4, 4721.0, 37.051, |, 0.0
6953.8, 139.9, | , 25.1, 0.0, 586.6, | ,  1000,   954,  3000,  2903, | , -3.4, 4738.2, 36.943, |, 0.0
6954.8, 139.3, | , 25.1, 0.0, 591.8, | ,  1000,   958,  3000,  2933, | , -3.4, 4720.2, 37.118, |, 0.0
6955.9, 139.4, | , 25.1, 0.0, 593.2, | ,  1000,   950,  3000,  2927, | , -3.4, 4715.9, 36.956, |, 0.0
6956.9, 139.0, | , 25.1, 0.0, 593.1, | ,  1000,   948,  3000,  2907, | , -3.4, 4719.3, 36.769, |, 0.0
6957.9, 139.1, | , 25.1, 0.0, 593.3, | ,  1000,   956,  3000,  2940, | , -3.4, 4721.0, 37.174, |, 0.0
6958.9, 140.0, | , 25.1, 0.0, 587.6, | ,  1000,   956,  3000,  2949, | , -3.4, 4716.3, 37.228, |, 0.0
6959.9, 139.7, | , 25.1, 0.0, 592.6, | ,  1000,   959,  3000,  2911, | , -3.4, 4725.3, 36.964, |, 0.0
6960.9, 139.2, | , 25.1, 0.0, 593.1, | ,  1000,   960,  3000,  2920, | , -3.4, 4718.0, 36.999, |, 0.0
6961.9, 139.6, | , 25.1, 0.0, 593.1, | ,  1000,   956,  3000,  2941, | , -3.4, 4734.7, 37.294, |, 0.0
6962.9, 139.6, | , 25.1, 0.0, 593.7, | ,  1000,   958,  3000,  2922, | , -3.4, 4718.0, 36.996, |, 0.0
6963.9, 139.1, | , 25.1, 0.0, 593.3, | ,  1000,   949,  3000,  2918, | , -3.4, 4716.3, 36.865, |, 0.0
6964.9, 140.0, | , 25.1, 0.0, 587.8, | ,  1000,   949,  3000,  2929, | , -3.4, 649.9, 5.114, |, 0.0
6966.0, 139.4, | , 25.1, 0.0, 593.4, | ,  1000,   956,  3000,  2907, | , -3.4, 756.6, 5.930, |, 0.0
6967.0, 139.0, | , 25.1, 0.0, 593.0, | ,  1000,   954,  3000,  2921, | , -3.4, 851.7, 6.695, |, 0.0
6968.0, 139.0, | , 25.1, 0.0, 593.1, | ,  1000,   954,  3000,  2901, | , -3.4, 951.6, 7.442, |, 0.0
6969.0, 139.2, | , 25.1, 0.0, 593.5, | ,  1000,   956,  3000,  2963, | , -3.4, 1048.4, 8.334, |, 0.0
6970.0, 140.3, | , 25.1, 0.0, 586.6, | ,  1000,   950,  3000,  2931, | , -3.4, 1134.5, 8.931, |, 0.0
6971.0, 139.7, | , 25.1, 0.0, 593.6, | ,  1000,   957,  3000,  2949, | , -3.4, 1238.2, 9.810, |, 0.0
6972.0, 139.0, | , 25.1, 0.0, 593.1, | ,  1000,   951,  3000,  2899, | , -3.4, 1341.0, 10.472, |, 0.0
6973.0, 139.6, | , 25.1, 0.0, 593.9, | ,  1000,   954,  3000,  2929, | , -3.4, 1423.7, 11.210, |, 0.0
6974.0, 139.6, | , 25.1, 0.0, 593.5, | ,  1000,   953,  3000,  2947, | , -3.4, 1527.8, 12.081, |, 0.0
6975.0, 140.1, | , 25.1, 0.0, 587.4, | ,  1000,   954,  3000,  2943, | , -3.4, 1613.9, 12.752, |, 0.0
6976.1, 139.3, | , 25.1, 0.0, 591.7, | ,  1000,   943,  3000,  2888, | , -3.4, 1712.0, 13.295, |, 0.0
6977.1, 139.4, | , 25.1, 0.0, 593.6, | ,  1000,   947,  3000,  2933, | , -3.4, 1759.6, 13.842, |, 0.0
6978.1, 139.1, | , 25.1, 0.0, 593.0, | ,  1000,   957,  3000,  2923, | , -3.4, 1869.7, 14.706, |, 0.0
6979.1, 139.2, | , 25.1, 0.0, 592.1, | ,  1000,   956,  3000,  2935, | , -3.4, 1969.1, 15.530, |, 0.0
6980.1, 139.6, | , 25.1, 0.0, 593.7, | ,  1000,   958,  3000,  2939, | , -3.4, 2040.2, 16.113, |, 0.0
6981.1, 140.4, | , 25.1, 0.0, 587.9, | ,  1000,   949,  3000,  2920, | , -3.4, 2153.8, 16.888, |, 0.0
6982.1, 139.2, | , 25.1, 0.0, 593.3, | ,  1000,   958,  3000,  2948, | , -3.4, 2230.9, 17.653, |, 0.0
6983.1, 139.1, | , 25.1, 0.0, 593.5, | ,  1000,   958,  3000,  2919, | , -3.4, 2318.7, 18.214, |, 0.0
6984.1, 139.7, | , 25.1, 0.0, 592.9, | ,  1000,   946,  3000,  2906, | , -3.4, 2399.7, 18.724, |, 0.0
6985.2, 139.2, | , 25.1, 0.0, 593.5, | ,  1000,   950,  3000,  2928, | , -3.4, 2494.4, 19.595, |, 0.0
6986.2, 140.1, | , 25.1, 0.0, 586.7, | ,  1000,   953,  3000,  2918, | , -3.4, 2596.4, 20.353, |, 0.0
6987.2, 139.6, | , 25.1, 0.0, 593.5, | ,  1000,   959,  3000,  2930, | , -3.4, 2683.3, 21.134, |, 0.0
6988.2, 139.5, | , 25.1, 0.0, 593.8, | ,  1000,   959,  3000,  2916, | , -3.4, 2782.7, 21.835, |, 0.0
6989.2, 139.4, | , 25.1, 0.0, 592.5, | ,  1000,   961,  3000,  2947, | , -3.4, 2880.0, 22.786, |, 0.0
6990.2, 139.5, | , 25.1, 0.0, 593.5, | ,  1000,   956,  3000,  2929, | , -3.4, 2960.1, 23.290, |, 0.0
6991.2, 140.3, | , 25.1, 0.0, 587.9, | ,  1000,   950,  3000,  2918, | , -3.4, 3052.2, 23.905, |, 0.0
6992.2, 140.0, | , 25.1, 0.0, 584.0, | ,  1000,   953,  3000,  2911, | , -3.4, 3140.5, 24.562, |, 0.0
6993.3, 139.1, | , 25.1, 0.0, 593.3, | ,  1000,   959,  3000,  2945, | , -3.4, 3220.2, 25.451, |, 0.0
6994.3, 139.2, | , 25.1, 0.0, 592.7, | ,  1000,   950,  3000,  2924, | , -3.4, 3317.9, 26.018, |, 0.0
6995.3, 139.1, | , 25.1, 0.0, 593.6, | ,  1000,   952,  3000,  2924, | , -3.4, 3380.4, 26.520, |, 0.0
6996.3, 139.0, | , 25.1, 0.0, 593.6, | ,  1000,   952,  3000,  2914, | , -3.4, 3469.1, 27.137, |, 0.0
6997.3, 139.9, | , 25.1, 0.0, 587.5, | ,  1000,   955,  3000,  2927, | , -3.4, 3548.8, 27.877, |, 0.0
6998.3, 139.6, | , 25.1, 0.0, 593.6, | ,  1000,   958,  3000,  2921, | , -3.4, 3625.5, 28.456, |, 0.0
6999.3, 139.2, | , 25.1, 0.0, 592.2, | ,  1000,   948,  3000,  2917, | , -3.4, 3709.5, 29.003, |, 0.0
7000.3, 139.2, | , 25.1, 0.0, 593.0, | ,  1000,   956,  3000,  2937, | , -3.4, 3775.4, 29.730, |, 0.0
7001.3, 139.6, | , 25.1, 0.0, 593.4, | ,  1000,   953,  3000,  2921, | , -3.4, 3850.0, 30.167, |, 0.0
7002.4, 140.2, | , 25.1, 0.0, 586.2, | ,  1000,   954,  3000,  2937, | , -3.4, 3919.8, 30.854, |, 0.0
7003.4, 139.1, | , 25.1, 0.0, 593.4, | ,  1000,   955,  3000,  2928, | , -3.4, 3984.1, 31.289, |, 0.0
7004.4, 139.6, | , 25.1, 0.0, 593.8, | ,  1000,   958,  3000,  2925, | , -3.4, 4082.2, 32.059, |, 0.0
7005.4, 139.7, | , 25.1, 0.0, 593.1, | ,  1000,   958,  3000,  2952, | , -3.4, 4120.3, 32.585, |, 0.0
7006.4, 139.4, | , 25.1, 0.0, 592.9, | ,  1000,   953,  3000,  2941, | , -3.4, 4176.9, 32.885, |, 0.0
7007.4, 139.9, | , 25.1, 0.0, 587.7, | ,  1000,   953,  3000,  2934, | , -3.4, 4223.6, 33.200, |, 0.0
7008.4, 140.3, | , 25.1, 0.0, 587.3, | ,  1000,   949,  3000,  2924, | , -3.4, 4291.3, 33.605, |, 0.0
7009.4, 139.1, | , 25.1, 0.0, 593.4, | ,  1000,   949,  3000,  2908, | , -3.4, 4317.0, 33.673, |, 0.0
7010.4, 139.0, | , 25.1, 0.0, 593.9, | ,  1000,   953,  3000,  2916, | , -3.4, 4377.0, 34.239, |, 0.0
7011.4, 139.4, | , 25.1, 0.0, 589.0, | ,  1000,   955,  3000,  2923, | , -3.4, 4423.3, 34.678, |, 0.0
7012.4, 139.1, | , 25.1, 0.0, 593.6, | ,  1000,   947,  3000,  2933, | , -3.4, 4472.5, 35.083, |, 0.0
7013.5, 140.2, | , 25.1, 0.0, 584.6, | ,  1000,   959,  3000,  2918, | , -3.4, 4506.8, 35.330, |, 0.0
7014.5, 139.0, | , 25.1, 0.0, 593.7, | ,  1000,   955,  3000,  2933, | , -3.4, 4526.9, 35.586, |, 0.0
7015.5, 139.4, | , 25.1, 0.0, 593.9, | ,  1000,   954,  3000,  2922, | , -3.4, 4571.9, 35.822, |, 0.0
7016.5, 139.1, | , 25.1, 0.0, 593.7, | ,  1000,   953,  3000,  2916, | , -3.4, 4582.6, 35.841, |, 0.0
7017.5, 139.2, | , 25.1, 0.0, 593.6, | ,  1000,   959,  3000,  2926, | , -3.4, 4615.2, 36.249, |, 0.0
7018.5, 140.6, | , 25.1, 0.0, 587.0, | ,  1000,   946,  3000,  2918, | , -3.4, 4658.9, 36.387, |, 0.0
7019.5, 139.5, | , 25.1, 0.0, 594.1, | ,  1000,   960,  3000,  2928, | , -3.4, 4655.0, 36.584, |, 0.0
7020.5, 139.1, | , 25.1, 0.0, 594.0, | ,  1000,   953,  3000,  2924, | , -3.4, 4703.0, 36.853, |, 0.0
7021.6, 139.1, | , 25.1, 0.0, 594.0, | ,  1000,   957,  3000,  2943, | , -3.4, 4731.7, 37.297, |, 0.0
7022.6, 139.6, | , 25.1, 0.0, 593.9, | ,  1000,   954,  3000,  2932, | , -3.4, 4722.3, 37.088, |, 0.0
7023.6, 140.0, | , 25.1, 0.0, 587.7, | ,  1000,   953,  3000,  2922, | , -3.4, 4731.3, 37.056, |, 0.0
7024.6, 140.3, | , 25.1, 0.0, 587.6, | ,  1000,   948,  3000,  2901, | , -3.4, 4749.3, 36.946, |, 0.0
7025.6, 139.5, | , 25.1, 0.0, 594.1, | ,  1000,   961,  3000,  2934, | , -3.4, 4763.9, 37.508, |, 0.0
7026.6, 139.0, | , 25.1, 0.0, 593.8, | ,  1000,   956,  3000,  2937, | , -3.4, 4763.4, 37.484, |, 0.0
7027.6, 139.0, | , 25.1, 0.0, 593.9, | ,  1000,   947,  3000,  2925, | , -3.4, 4783.1, 37.431, |, 0.0
7028.6, 139.7, | , 25.1, 0.0, 593.1, | ,  1000,   958,  3000,  2944, | , -3.4, 4781.9, 37.712, |, 0.0
7029.6, 140.6, | , 25.1, 0.0, 586.0, | ,  1000,   953,  3000,  2912, | , -3.4, 4777.6, 37.323, |, 0.0
7030.6, 139.1, | , 25.1, 0.0, 593.8, | ,  1000,   955,  3000,  2933, | , -3.4, 4807.6, 37.771, |, 0.0
7031.7, 139.1, | , 25.1, 0.0, 593.8, | ,  1000,   952,  3000,  2934, | , -3.4, 4780.6, 37.551, |, 0.0
7032.7, 139.5, | , 25.1, 0.0, 594.3, | ,  1000,   954,  3000,  2911, | , -3.4, 4795.6, 37.462, |, 0.0
7033.7, 139.4, | , 25.1, 0.0, 593.6, | ,  1000,   955,  3000,  2942, | , -3.4, 4786.6, 37.699, |, 0.0
7034.7, 140.7, | , 25.1, 0.0, 584.6, | ,  1000,   954,  3000,  2939, | , -3.4, 4807.6, 37.826, |, 0.0
7035.7, 139.7, | , 25.1, 0.0, 594.3, | ,  1000,   955,  3000,  2918, | , -3.4, 4816.1, 37.706, |, 0.0
7036.7, 139.1, | , 25.1, 0.0, 594.2, | ,  1000,   958,  3000,  2923, | , -3.4, 4789.1, 37.563, |, 0.0
7037.7, 139.1, | , 25.1, 0.0, 594.0, | ,  1000,   959,  3000,  2911, | , -3.4, 4787.0, 37.439, |, 0.0
7038.7, 139.4, | , 25.1, 0.0, 593.3, | ,  1000,   949,  3000,  2941, | , -3.4, 4797.7, 37.719, |, 0.0
7039.7, 139.6, | , 25.1, 0.0, 593.8, | ,  1000,   954,  3000,  2933, | , -3.4, 4788.7, 37.612, |, 0.0
7040.8, 139.9, | , 25.1, 0.0, 588.6, | ,  1000,   950,  3000,  2913, | , -3.4, 4785.7, 37.367, |, 0.0
7041.8, 139.0, | , 25.1, 0.0, 594.1, | ,  1000,   954,  3000,  2903, | , -3.4, 4787.0, 37.308, |, 0.0
7042.8, 139.1, | , 25.1, 0.0, 594.5, | ,  1000,   950,  3000,  2931, | , -3.4, 4809.7, 37.727, |, 0.0
7043.8, 139.3, | , 25.1, 0.0, 593.2, | ,  1000,   957,  3000,  2926, | , -3.4, 4784.0, 37.547, |, 0.0
7044.8, 139.2, | , 25.1, 0.0, 594.0, | ,  1000,   955,  3000,  2966, | , -3.4, 4780.6, 37.887, |, 0.0
7045.8, 140.4, | , 25.1, 0.0, 587.2, | ,  1000,   959,  3000,  2914, | , -3.4, 4767.3, 37.316, |, 0.0
7046.8, 139.4, | , 25.1, 0.0, 594.3, | ,  1000,   952,  3000,  2914, | , -3.4, 4797.7, 37.487, |, 0.0
7047.8, 139.1, | , 25.1, 0.0, 593.7, | ,  1000,   961,  3000,  2926, | , -3.4, 4777.2, 37.527, |, 0.0
7048.8, 139.1, | , 25.1, 0.0, 593.9, | ,  1000,   954,  3000,  2917, | , -3.4, 4765.6, 37.282, |, 0.0
7049.9, 139.7, | , 25.1, 0.0, 594.0, | ,  1000,   957,  3000,  2956, | , -3.4, 4755.3, 37.607, |, 0.0
7050.9, 140.4, | , 25.1, 0.0, 588.5, | ,  1000,   949,  3000,  2935, | , -3.4, 4777.6, 37.502, |, 0.0
7051.9, 139.1, | , 25.1, 0.0, 593.9, | ,  1000,   954,  3000,  2931, | , -3.4, 4744.6, 37.257, |, 0.0
7052.9, 139.2, | , 25.1, 0.0, 594.0, | ,  1000,   960,  3000,  2938, | , -3.4, 4769.4, 37.572, |, 0.0
7053.9, 139.7, | , 25.1, 0.0, 593.1, | ,  1000,   956,  3000,  2920, | , -3.4, 4750.6, 37.216, |, 0.0
7054.9, 139.0, | , 25.1, 0.0, 594.0, | ,  1000,   954,  3000,  2927, | , -3.4, 4744.6, 37.214, |, 0.0
7055.9, 139.1, | , 25.1, 0.0, 594.0, | ,  1000,   956,  3000,  2937, | , -3.4, 4740.7, 37.298, |, 0.0
7056.9, 139.7, | , 25.1, 0.0, 588.8, | ,  1000,   952,  3000,  2919, | , -3.4, 4754.4, 37.203, |, 0.0
7057.9, 139.0, | , 25.1, 0.0, 594.2, | ,  1000,   952,  3000,  2916, | , -3.4, 4733.4, 37.003, |, 0.0
7059.0, 139.4, | , 25.1, 0.0, 593.7, | ,  1000,   954,  3000,  2961, | , -3.4, 4750.6, 37.589, |, 0.0
7060.0, 139.6, | , 25.1, 0.0, 594.2, | ,  1000,   956,  3000,  2921, | , -3.4, 4727.5, 37.044, |, 0.0
7061.0, 139.1, | , 25.1, 0.0, 594.0, | ,  1000,   952,  3000,  2926, | , -3.4, 4735.2, 37.114, |, 0.0
7062.0, 140.0, | , 25.1, 0.0, 587.7, | ,  1000,   950,  3000,  2923, | , -3.4, 4739.9, 37.109, |, 0.0
7063.0, 139.1, | , 25.1, 0.0, 593.9, | ,  1000,   959,  3000,  2948, | , -3.4, 4719.3, 37.268, |, 0.0
7064.0, 139.6, | , 25.1, 0.0, 593.5, | ,  1000,   955,  3000,  2913, | , -3.4, 4717.6, 36.879, |, 0.0
7065.0, 140.1, | , 25.1, 0.0, 584.9, | ,  1000,   955,  3000,  2937, | , -3.4, 4716.3, 37.106, |, 0.0
7066.0, 139.0, | , 25.1, 0.0, 594.3, | ,  1000,   948,  3000,  2903, | , -3.4, 4721.9, 36.756, |, 0.0
7067.0, 139.9, | , 25.1, 0.0, 588.1, | ,  1000,   948,  3000,  2937, | , -3.4, 4707.3, 36.966, |, 0.0
7068.0, 139.7, | , 25.1, 0.0, 594.1, | ,  1000,   955,  3000,  2948, | , -3.4, 4717.2, 37.204, |, 0.0
7069.1, 139.4, | , 25.1, 0.0, 592.9, | ,  1000,   959,  3000,  2956, | , -3.4, 4703.0, 37.207, |, 0.0
7070.1, 139.7, | , 25.1, 0.0, 594.1, | ,  1000,   958,  3000,  2920, | , -3.4, 4730.0, 37.074, |, 0.0
7071.1, 139.2, | , 25.1, 0.0, 594.2, | ,  1000,   950,  3000,  2924, | , -3.4, 4712.9, 36.900, |, 0.0
7072.1, 139.2, | , 25.1, 0.0, 594.2, | ,  1000,   956,  3000,  2904, | , -3.4, 4716.7, 36.802, |, 0.0
7073.1, 139.9, | , 25.1, 0.0, 587.3, | ,  1000,   948,  3000,  2907, | , -3.4, 4706.5, 36.664, |, 0.0
7074.1, 139.7, | , 25.1, 0.0, 593.5, | ,  1000,   959,  3000,  2935, | , -3.4, 4709.9, 37.066, |, 0.0
7075.1, 139.2, | , 25.1, 0.0, 594.2, | ,  1000,   960,  3000,  2926, | , -3.4, 4704.7, 36.955, |, 0.0
7076.1, 139.3, | , 25.1, 0.0, 594.1, | ,  1000,   956,  3000,  2915, | , -3.4, 4703.0, 36.804, |, 0.0
7077.1, 139.2, | , 25.1, 0.0, 593.8, | ,  1000,   952,  3000,  2921, | , -3.4, 4699.2, 36.781, |, 0.0
7078.2, 140.3, | , 25.1, 0.0, 587.4, | ,  1000,   949,  3000,  2918, | , -3.4, 4700.5, 36.737, |, 0.0
7079.2, 139.2, | , 25.1, 0.0, 593.0, | ,  1000,   955,  3000,  2927, | , -3.4, 4709.5, 36.954, |, 0.0
7080.2, 139.2, | , 25.1, 0.0, 593.9, | ,  1000,   953,  3000,  2938, | , -3.4, 4708.2, 37.028, |, 0.0
7081.2, 139.6, | , 25.1, 0.0, 594.3, | ,  1000,   957,  3000,  2930, | , -3.4, 4705.6, 36.972, |, 0.0
7082.2, 139.2, | , 25.1, 0.0, 594.5, | ,  1000,   958,  3000,  2914, | , -3.4, 4686.7, 36.674, |, 0.0
7083.2, 139.9, | , 25.1, 0.0, 588.8, | ,  1000,   949,  3000,  2934, | , -3.4, 4701.3, 36.895, |, 0.0
7084.2, 140.1, | , 25.1, 0.0, 589.3, | ,  1000,   946,  3000,  2907, | , -3.4, 4686.3, 36.500, |, 0.0
7085.2, 139.6, | , 25.1, 0.0, 594.6, | ,  1000,   961,  3000,  2956, | , -3.4, 4697.9, 37.185, |, 0.0
7086.2, 139.2, | , 25.1, 0.0, 594.4, | ,  1000,   951,  3000,  2930, | , -3.4, 4675.6, 36.684, |, 0.0
7087.2, 139.1, | , 25.1, 0.0, 594.3, | ,  1000,   952,  3000,  2928, | , -3.4, 4720.2, 37.018, |, 0.0
7088.3, 139.8, | , 25.1, 0.0, 594.7, | ,  1000,   945,  3000,  2912, | , -3.4, 4694.5, 36.602, |, 0.0
7089.3, 140.0, | , 25.1, 0.0, 589.2, | ,  1000,   945,  3000,  2929, | , -3.4, 4691.9, 36.733, |, 0.0
7090.3, 139.1, | , 25.1, 0.0, 594.5, | ,  1000,   960,  3000,  2937, | , -3.4, 4683.3, 36.892, |, 0.0
7091.3, 139.6, | , 25.1, 0.0, 594.7, | ,  1000,   952,  3000,  2918, | , -3.4, 4686.7, 36.668, |, 0.0
7092.3, 139.5, | , 25.1, 0.0, 595.1, | ,  1000,   957,  3000,  2943, | , -3.4, 4697.0, 37.022, |, 0.0
7093.3, 139.1, | , 25.1, 0.0, 594.5, | ,  1000,   957,  3000,  2917, | , -3.4, 4707.7, 36.861, |, 0.0
7094.3, 140.5, | , 25.1, 0.0, 587.7, | ,  1000,   951,  3000,  2911, | , -3.4, 4691.5, 36.628, |, 0.0
7095.3, 139.5, | , 25.1, 0.0, 594.2, | ,  1000,   949,  3000,  2920, | , -3.4, 4684.2, 36.633, |, 0.0
7096.3, 139.2, | , 25.1, 0.0, 594.5, | ,  1000,   957,  3000,  2926, | , -3.4, 4711.6, 36.977, |, 0.0
7097.4, 139.2, | , 25.1, 0.0, 594.4, | ,  1000,   951,  3000,  2941, | , -3.4, 4705.6, 37.010, |, 0.0
7098.4, 139.5, | , 25.1, 0.0, 594.5, | ,  1000,   956,  3000,  2918, | , -3.4, 4701.7, 36.824, |, 0.0
7099.4, 139.9, | , 25.1, 0.0, 588.7, | ,  1000,   945,  3000,  2946, | , -3.4, 4683.3, 36.831, |, 0.0
7100.4, 140.1, | , 25.1, 0.0, 588.9, | ,  1000,   950,  3000,  2937, | , -3.4, 4686.3, 36.826, |, 0.0
7101.4, 139.1, | , 25.1, 0.0, 594.6, | ,  1000,   959,  3000,  2907, | , -3.4, 4695.3, 36.696, |, 0.0
7102.4, 139.0, | , 25.1, 0.0, 594.7, | ,  1000,   952,  3000,  2913, | , -3.4, 4687.2, 36.619, |, 0.0
7103.4, 139.1, | , 25.1, 0.0, 594.4, | ,  1000,   952,  3000,  2930, | , -3.4, 4686.7, 36.780, |, 0.0
7104.4, 139.2, | , 25.1, 0.0, 594.6, | ,  1000,   951,  3000,  2942, | , -3.4, 4691.5, 36.914, |, 0.0
7105.4, 140.6, | , 25.1, 0.0, 587.0, | ,  1000,   954,  3000,  2918, | , -3.4, 4707.3, 36.846, |, 0.0
7106.4, 139.6, | , 25.1, 0.0, 595.1, | ,  1000,   953,  3000,  2919, | , -3.4, 4701.7, 36.798, |, 0.0
7107.5, 139.1, | , 25.1, 0.0, 594.8, | ,  1000,   949,  3000,  2938, | , -3.4, 4683.7, 36.798, |, 0.0
7108.5, 139.1, | , 25.1, 0.0, 594.8, | ,  1000,   954,  3000,  2924, | , -3.4, 4675.6, 36.651, |, 0.0
7109.5, 139.7, | , 25.1, 0.0, 594.4, | ,  1000,   958,  3000,  2937, | , -3.4, 4679.0, 36.844, |, 0.0
7110.5, 140.6, | , 25.1, 0.0, 587.5, | ,  1000,   943,  3000,  2921, | , -3.4, 4673.5, 36.500, |, 0.0
7111.5, 139.2, | , 25.1, 0.0, 594.4, | ,  1000,   958,  3000,  2923, | , -3.4, 4682.0, 36.727, |, 0.0
7112.5, 139.6, | , 25.1, 0.0, 594.7, | ,  1000,   954,  3000,  2945, | , -3.4, 4676.0, 36.856, |, 0.0
7113.5, 139.6, | , 25.1, 0.0, 594.5, | ,  1000,   949,  3000,  2920, | , -3.4, 4679.0, 36.596, |, 0.0
7114.5, 139.1, | , 25.1, 0.0, 594.5, | ,  1000,   956,  3000,  2921, | , -3.4, 4706.0, 36.874, |, 0.0
7115.5, 140.0, | , 25.1, 0.0, 588.3, | ,  1000,   954,  3000,  2934, | , -3.4, 4706.9, 36.993, |, 0.0
7116.5, 139.7, | , 25.1, 0.0, 588.8, | ,  1000,   951,  3000,  2911, | , -3.4, 4708.2, 36.744, |, 0.0
7117.6, 139.8, | , 25.1, 0.0, 594.3, | ,  1000,   957,  3000,  2953, | , -3.4, 4712.0, 37.244, |, 0.0
7118.6, 139.3, | , 25.1, 0.0, 594.3, | ,  1000,   956,  3000,  2938, | , -3.4, 4707.3, 37.049, |, 0.0
7119.6, 139.6, | , 25.1, 0.0, 594.2, | ,  1000,   958,  3000,  2901, | , -3.4, 4702.2, 36.677, |, 0.0
7120.6, 139.3, | , 25.1, 0.0, 593.4, | ,  1000,   950,  3000,  2931, | , -3.4, 4683.3, 36.743, |, 0.0
7121.6, 140.2, | , 25.1, 0.0, 587.2, | ,  1000,   956,  3000,  2918, | , -3.4, 4676.0, 36.617, |, 0.0
7122.6, 139.1, | , 25.1, 0.0, 594.5, | ,  1000,   949,  3000,  2919, | , -3.4, 4697.0, 36.725, |, 0.0
7123.6, 139.5, | , 25.1, 0.0, 594.8, | ,  1000,   953,  3000,  2908, | , -3.4, 4688.9, 36.596, |, 0.0
7124.6, 139.1, | , 25.1, 0.0, 594.7, | ,  1000,   949,  3000,  2944, | , -3.4, 4691.5, 36.922, |, 0.0
7125.7, 139.3, | , 25.1, 0.0, 594.1, | ,  1000,   953,  3000,  2923, | , -3.4, 4676.5, 36.638, |, 0.0
7126.7, 140.3, | , 25.1, 0.0, 589.2, | ,  1000,   950,  3000,  2933, | , -3.4, 4675.2, 36.696, |, 0.0
7127.7, 139.1, | , 25.1, 0.0, 594.6, | ,  1000,   954,  3000,  2948, | , -3.4, 4670.5, 36.829, |, 0.0
7128.7, 139.1, | , 25.1, 0.0, 595.1, | ,  1000,   948,  3000,  2933, | , -3.4, 4683.7, 36.748, |, 0.0
7129.7, 139.0, | , 25.1, 0.0, 595.0, | ,  1000,   953,  3000,  2918, | , -3.4, 4688.0, 36.676, |, 0.0
7130.7, 139.6, | , 25.1, 0.0, 594.1, | ,  1000,   952,  3000,  2919, | , -3.4, 4698.3, 36.765, |, 0.0
7131.7, 139.0, | , 25.1, 0.0, 595.0, | ,  1000,   951,  3000,  2917, | , -3.4, 4706.0, 36.788, |, 0.0
7132.7, 139.9, | , 25.1, 0.0, 589.6, | ,  1000,   947,  3000,  2895, | , -3.4, 4682.5, 36.357, |, 0.0
7133.7, 139.7, | , 25.1, 0.0, 595.0, | ,  1000,   956,  3000,  2951, | , -3.4, 4676.9, 36.933, |, 0.0
7134.8, 139.2, | , 25.1, 0.0, 594.7, | ,  1000,   957,  3000,  2930, | , -3.4, 4685.0, 36.808, |, 0.0
7135.8, 139.3, | , 25.1, 0.0, 594.1, | ,  1000,   959,  3000,  2935, | , -3.4, 4677.8, 36.817, |, 0.0
7136.8, 139.4, | , 25.1, 0.0, 594.9, | ,  1000,   955,  3000,  2902, | , -3.4, 4670.5, 36.411, |, 0.0
7137.8, 139.8, | , 25.1, 0.0, 589.9, | ,  1000,   950,  3000,  2903, | , -3.4, 4675.2, 36.411, |, 0.0
7138.8, 139.1, | , 25.1, 0.0, 594.7, | ,  1000,   958,  3000,  2934, | , -3.4, 4685.9, 36.867, |, 0.0
7139.8, 139.6, | , 25.1, 0.0, 594.8, | ,  1000,   958,  3000,  2929, | , -3.4, 4709.5, 37.007, |, 0.0
7140.8, 139.6, | , 25.1, 0.0, 594.2, | ,  1000,   951,  3000,  2918, | , -3.4, 4671.8, 36.535, |, 0.0
7141.8, 139.0, | , 25.1, 0.0, 595.0, | ,  1000,   954,  3000,  2914, | , -3.4, 4674.8, 36.542, |, 0.0
7142.8, 139.8, | , 25.1, 0.0, 589.2, | ,  1000,   946,  3000,  2906, | , -3.4, 4683.3, 36.465, |, 0.0
7143.9, 139.4, | , 25.1, 0.0, 595.3, | ,  1000,   952,  3000,  2907, | , -3.4, 4697.9, 36.636, |, 0.0
7144.9, 139.2, | , 25.1, 0.0, 595.1, | ,  1000,   957,  3000,  2943, | , -3.4, 4694.0, 37.002, |, 0.0
7145.9, 139.3, | , 25.1, 0.0, 594.3, | ,  1000,   952,  3000,  2922, | , -3.4, 4670.5, 36.578, |, 0.0
7146.9, 139.0, | , 25.1, 0.0, 595.1, | ,  1000,   956,  3000,  2928, | , -3.4, 4667.5, 36.643, |, 0.0
7147.9, 139.7, | , 25.1, 0.0, 595.3, | ,  1000,   952,  3000,  2930, | , -3.4, 4669.6, 36.646, |, 0.0
7148.9, 140.3, | , 25.1, 0.0, 588.9, | ,  1000,   950,  3000,  2931, | , -3.4, 4667.0, 36.610, |, 0.0
7149.9, 139.1, | , 25.1, 0.0, 595.4, | ,  1000,   957,  3000,  2918, | , -3.4, 4667.9, 36.558, |, 0.0
7150.9, 139.4, | , 25.1, 0.0, 594.0, | ,  1000,   960,  3000,  2949, | , -3.4, 4679.0, 36.971, |, 0.0
7151.9, 139.2, | , 25.1, 0.0, 594.9, | ,  1000,   951,  3000,  2941, | , -3.4, 4663.6, 36.684, |, 0.0
7152.9, 139.2, | , 25.1, 0.0, 595.3, | ,  1000,   952,  3000,  2921, | , -3.4, 4672.6, 36.577, |, 0.0
7154.0, 140.3, | , 25.1, 0.0, 589.3, | ,  1000,   945,  3000,  2912, | , -3.4, 4672.6, 36.426, |, 0.0
7155.0, 139.0, | , 25.1, 0.0, 595.1, | ,  1000,   961,  3000,  2921, | , -3.4, 4669.6, 36.640, |, 0.0
7156.0, 139.0, | , 25.1, 0.0, 594.1, | ,  1000,   954,  3000,  2918, | , -3.4, 4677.3, 36.599, |, 0.0
7157.0, 139.1, | , 25.1, 0.0, 595.1, | ,  1000,   953,  3000,  2941, | , -3.4, 4668.8, 36.753, |, 0.0
7158.0, 139.6, | , 25.1, 0.0, 595.6, | ,  1000,   954,  3000,  2930, | , -3.4, 4682.0, 36.761, |, 0.0
7159.0, 139.9, | , 25.1, 0.0, 590.0, | ,  1000,   945,  3000,  2928, | , -3.4, 4679.0, 36.632, |, 0.0
7160.0, 139.7, | , 25.1, 0.0, 594.1, | ,  1000,   953,  3000,  2914, | , -3.4, 4693.6, 36.690, |, 0.0
7161.0, 139.8, | , 25.1, 0.0, 594.2, | ,  1000,   952,  3000,  2944, | , -3.4, 4668.3, 36.767, |, 0.0
7162.0, 139.2, | , 25.1, 0.0, 594.9, | ,  1000,   951,  3000,  2925, | , -3.4, 4667.5, 36.568, |, 0.0
7163.1, 139.0, | , 25.1, 0.0, 595.0, | ,  1000,   951,  3000,  2911, | , -3.4, 4696.6, 36.665, |, 0.0
7164.1, 139.1, | , 25.1, 0.0, 594.9, | ,  1000,   953,  3000,  2930, | , -3.4, 4677.3, 36.709, |, 0.0
7165.1, 139.8, | , 25.1, 0.0, 590.1, | ,  1000,   952,  3000,  2925, | , -3.4, 4673.0, 36.618, |, 0.0
7166.1, 139.4, | , 25.1, 0.0, 594.2, | ,  1000,   958,  3000,  2950, | , -3.4, 4678.6, 36.960, |, 0.0
7167.1, 139.2, | , 25.1, 0.0, 595.1, | ,  1000,   958,  3000,  2928, | , -3.4, 4675.6, 36.724, |, 0.0
7168.1, 139.5, | , 25.1, 0.0, 595.6, | ,  1000,   955,  3000,  2917, | , -3.4, 4670.0, 36.553, |, 0.0
