Repository: jdhuang-csm/Ru-BCA

## Methods
* (BaO)<sub>x</sub>-(CaO)<sub>y</sub>-(Al<sub>2</sub>O<sub>3</sub>)<sub>1-x-y</sub> (BCA) catalyst supports were synthesized via sol-gel and solid-state methods. 
* Ru/BCA catalysts were prepared via incipient wetness impregnation to achieve 1 wt. % Ru loading.
* Ammonia synthesis rates were measured for Ru/BCA catalysts in a packed-bed reactor at 480-600<sup>o</sup>C, 10 bar, and space velocities up to 1.3 x 10<sup>6</sup> ml g<sub>cat</sub><sup>-1</sup> h<sup>-1</sup>.
* A machine learning (ML) model was employed to improve understanding of the behavior of Ru/BCA catalysts.
* A microkinetic model was developed to describe the best-performing catalyst.

File: data/init_files_Cadigan/BCA532.txt (part 18 of 55)
********** Start test **********
Elapsed time, Pressure, | , LJtemp(C), Inner-Temp, Outer-Temp, | , N2-set, N2-flow, H2-set, H2-flow, | , pH, NH3_ppm, NH3_Prod_rate, |, In222Temp
6794.3, 139.9, | , 25.5, 0.0, 585.4, | ,  2000,  1934,  6000,  5852, | , -3.4, 3296.0, 67.394, |, 0.0
6795.3, 140.0, | , 25.5, 0.0, 583.3, | ,  2000,  1925,  6000,  5836, | , -3.4, 3245.9, 66.156, |, 0.0
6796.3, 138.8, | , 25.5, 0.0, 590.2, | ,  2000,  1933,  6000,  5886, | , -3.4, 3269.4, 67.127, |, 0.0
6797.3, 138.4, | , 25.5, 0.0, 591.1, | ,  2000,  1924,  6000,  5807, | , -3.4, 3220.2, 65.373, |, 0.0
6798.3, 139.0, | , 25.5, 0.0, 591.0, | ,  2000,  1930,  6000,  5871, | , -3.4, 3279.7, 67.183, |, 0.0
6799.3, 138.4, | , 25.5, 0.0, 590.9, | ,  2000,  1931,  6000,  5826, | , -3.4, 3222.7, 65.651, |, 0.0
6800.3, 139.5, | , 25.5, 0.0, 584.6, | ,  2000,  1932,  6000,  5865, | , -3.4, 3251.0, 66.564, |, 0.0
6801.3, 138.7, | , 25.5, 0.0, 590.4, | ,  2000,  1936,  6000,  5854, | , -3.4, 3244.6, 66.373, |, 0.0
6802.3, 138.8, | , 25.5, 0.0, 591.0, | ,  2000,  1929,  6000,  5841, | , -3.4, 3191.0, 65.113, |, 0.0
6803.4, 138.7, | , 25.5, 0.0, 590.7, | ,  2000,  1927,  6000,  5853, | , -3.4, 3239.9, 66.195, |, 0.0
6804.4, 138.9, | , 25.5, 0.0, 590.9, | ,  2000,  1932,  6000,  5823, | , -3.4, 3174.3, 64.652, |, 0.0
6805.4, 140.1, | , 25.5, 0.0, 583.1, | ,  2000,  1920,  6000,  5858, | , -3.4, 3188.5, 65.130, |, 0.0
6806.4, 138.5, | , 25.5, 0.0, 590.6, | ,  2000,  1933,  6000,  5856, | , -3.4, 3190.6, 65.265, |, 0.0
6807.4, 138.6, | , 25.5, 0.0, 590.5, | ,  2000,  1930,  6000,  5875, | , -3.4, 3174.3, 65.067, |, 0.0
6808.4, 138.9, | , 25.5, 0.0, 591.6, | ,  2000,  1932,  6000,  5852, | , -3.4, 3185.0, 65.107, |, 0.0
6809.4, 139.1, | , 25.5, 0.0, 590.4, | ,  2000,  1935,  6000,  5861, | , -3.4, 3173.5, 64.980, |, 0.0
6810.4, 139.3, | , 25.5, 0.0, 584.4, | ,  2000,  1924,  6000,  5811, | , -3.4, 3134.5, 63.677, |, 0.0
6811.4, 139.3, | , 25.5, 0.0, 586.2, | ,  2000,  1926,  6000,  5865, | , -3.4, 3168.8, 64.835, |, 0.0
6812.4, 139.1, | , 25.5, 0.0, 590.4, | ,  2000,  1933,  6000,  5869, | , -3.4, 3152.9, 64.607, |, 0.0
6813.5, 138.7, | , 25.5, 0.0, 590.0, | ,  2000,  1931,  6000,  5867, | , -3.4, 3124.2, 63.983, |, 0.0
6814.5, 138.7, | , 25.5, 0.0, 589.8, | ,  2000,  1930,  6000,  5856, | , -3.4, 3138.8, 64.185, |, 0.0
6815.5, 139.2, | , 25.5, 0.0, 589.9, | ,  2000,  1925,  6000,  5874, | , -3.4, 3139.2, 64.301, |, 0.0
6816.5, 139.5, | , 25.5, 0.0, 585.3, | ,  2000,  1926,  6000,  5871, | , -3.4, 3127.2, 64.039, |, 0.0
6817.5, 138.6, | , 25.5, 0.0, 590.6, | ,  2000,  1934,  6000,  5875, | , -3.4, 3124.2, 64.074, |, 0.0
6818.5, 138.7, | , 25.5, 0.0, 590.8, | ,  2000,  1934,  6000,  5878, | , -3.4, 3090.8, 63.422, |, 0.0
6819.5, 139.0, | , 25.5, 0.0, 590.9, | ,  2000,  1927,  6000,  5843, | , -3.4, 3093.8, 63.133, |, 0.0
6820.5, 138.7, | , 25.5, 0.0, 590.4, | ,  2000,  1929,  6000,  5867, | , -3.4, 3096.4, 63.403, |, 0.0
6821.5, 139.8, | , 25.5, 0.0, 580.8, | ,  2000,  1925,  6000,  5852, | , -3.4, 3104.1, 63.410, |, 0.0
6822.5, 138.9, | , 25.5, 0.0, 591.4, | ,  2000,  1925,  6000,  5846, | , -3.4, 3081.8, 62.900, |, 0.0
6823.6, 138.5, | , 25.5, 0.0, 591.3, | ,  2000,  1933,  6000,  5867, | , -3.4, 3085.2, 63.209, |, 0.0
6824.6, 138.6, | , 25.5, 0.0, 591.1, | ,  2000,  1929,  6000,  5860, | , -3.4, 3061.2, 62.628, |, 0.0
6825.6, 139.1, | , 25.5, 0.0, 590.4, | ,  2000,  1931,  6000,  5871, | , -3.4, 3071.9, 62.956, |, 0.0
6826.6, 139.9, | , 25.5, 0.0, 584.8, | ,  2000,  1926,  6000,  5855, | , -3.4, 3057.4, 62.483, |, 0.0
6827.6, 139.4, | , 25.5, 0.0, 585.7, | ,  2000,  1932,  6000,  5877, | , -3.4, 3079.6, 63.166, |, 0.0
6828.6, 138.5, | , 25.5, 0.0, 591.0, | ,  2000,  1923,  6000,  5843, | , -3.4, 3076.2, 62.743, |, 0.0
6829.6, 138.9, | , 25.5, 0.0, 591.3, | ,  2000,  1927,  6000,  5851, | , -3.4, 3029.9, 61.903, |, 0.0
6830.6, 139.0, | , 25.5, 0.0, 589.8, | ,  2000,  1933,  6000,  5848, | , -3.4, 3045.8, 62.248, |, 0.0
6831.6, 138.6, | , 25.5, 0.0, 590.7, | ,  2000,  1926,  6000,  5863, | , -3.4, 3065.5, 62.721, |, 0.0
6832.6, 139.5, | , 25.5, 0.0, 584.1, | ,  2000,  1921,  6000,  5832, | , -3.4, 3036.4, 61.829, |, 0.0
6833.7, 138.9, | , 25.5, 0.0, 591.4, | ,  2000,  1931,  6000,  5855, | , -3.4, 2985.0, 61.044, |, 0.0
6834.7, 139.0, | , 25.5, 0.0, 591.4, | ,  2000,  1924,  6000,  5832, | , -3.4, 3016.7, 61.459, |, 0.0
6835.7, 138.6, | , 25.5, 0.0, 589.9, | ,  2000,  1927,  6000,  5858, | , -3.4, 2994.8, 61.243, |, 0.0
6836.7, 138.9, | , 25.5, 0.0, 591.4, | ,  2000,  1924,  6000,  5863, | , -3.4, 3016.2, 61.701, |, 0.0
6837.7, 139.4, | , 25.5, 0.0, 585.1, | ,  2000,  1926,  6000,  5861, | , -3.4, 2981.5, 60.989, |, 0.0
6838.7, 138.6, | , 25.5, 0.0, 590.8, | ,  2000,  1935,  6000,  5843, | , -3.4, 2977.2, 60.829, |, 0.0
6839.7, 138.5, | , 25.5, 0.0, 591.1, | ,  2000,  1926,  6000,  5862, | , -3.4, 2984.1, 61.045, |, 0.0
6840.7, 138.8, | , 25.5, 0.0, 590.1, | ,  2000,  1935,  6000,  5865, | , -3.4, 2988.4, 61.232, |, 0.0
6841.7, 138.6, | , 25.5, 0.0, 590.4, | ,  2000,  1928,  6000,  5861, | , -3.4, 2988.8, 61.148, |, 0.0
6842.7, 138.5, | , 25.5, 0.0, 591.2, | ,  2000,  1926,  6000,  5851, | , -3.4, 2991.4, 61.110, |, 0.0
6843.8, 139.4, | , 25.5, 0.0, 585.9, | ,  2000,  1924,  6000,  5848, | , -3.4, 2957.5, 60.387, |, 0.0
6844.8, 138.9, | , 25.5, 0.0, 591.6, | ,  2000,  1929,  6000,  5860, | , -3.4, 2958.8, 60.536, |, 0.0
6845.8, 138.7, | , 25.5, 0.0, 590.2, | ,  2000,  1932,  6000,  5845, | , -3.4, 2943.0, 60.116, |, 0.0
6846.8, 138.9, | , 25.5, 0.0, 591.4, | ,  2000,  1926,  6000,  5844, | , -3.4, 2954.5, 60.304, |, 0.0
6847.8, 139.0, | , 25.5, 0.0, 591.3, | ,  2000,  1932,  6000,  5873, | , -3.4, 2983.7, 61.168, |, 0.0
6848.8, 139.5, | , 25.5, 0.0, 584.7, | ,  2000,  1925,  6000,  5863, | , -3.4, 2943.8, 60.225, |, 0.0
6849.8, 138.6, | , 25.5, 0.0, 590.4, | ,  2000,  1931,  6000,  5842, | , -3.4, 2932.3, 59.873, |, 0.0
6850.8, 139.1, | , 25.5, 0.0, 589.6, | ,  2000,  1931,  6000,  5848, | , -3.4, 2929.7, 59.871, |, 0.0
6851.9, 138.6, | , 25.5, 0.0, 590.5, | ,  2000,  1935,  6000,  5888, | , -3.4, 2933.1, 60.274, |, 0.0
6852.9, 138.7, | , 25.5, 0.0, 590.7, | ,  2000,  1926,  6000,  5852, | , -3.4, 2944.7, 60.168, |, 0.0
6853.9, 139.8, | , 25.5, 0.0, 585.2, | ,  2000,  1926,  6000,  5826, | , -3.4, 2910.8, 59.273, |, 0.0
6854.9, 138.6, | , 25.5, 0.0, 583.5, | ,  2000,  1928,  6000,  5831, | , -3.4, 2917.7, 59.469, |, 0.0
6855.9, 138.9, | , 25.5, 0.0, 589.9, | ,  2000,  1935,  6000,  5882, | , -3.4, 2942.1, 60.414, |, 0.0
6856.9, 138.6, | , 25.5, 0.0, 590.6, | ,  2000,  1929,  6000,  5897, | , -3.4, 2932.3, 60.278, |, 0.0
6857.9, 139.0, | , 25.5, 0.0, 591.6, | ,  2000,  1934,  6000,  5856, | , -3.4, 2900.6, 59.351, |, 0.0
6858.9, 138.4, | , 25.5, 0.0, 591.2, | ,  2000,  1927,  6000,  5836, | , -3.4, 2907.8, 59.296, |, 0.0
6859.9, 139.5, | , 25.5, 0.0, 583.6, | ,  2000,  1922,  6000,  5828, | , -3.4, 2913.8, 59.323, |, 0.0
6860.9, 138.8, | , 25.5, 0.0, 590.2, | ,  2000,  1929,  6000,  5874, | , -3.4, 2934.4, 60.150, |, 0.0
6862.0, 138.9, | , 25.5, 0.0, 591.4, | ,  2000,  1930,  6000,  5822, | , -3.4, 2886.8, 58.790, |, 0.0
6863.0, 138.7, | , 25.5, 0.0, 591.1, | ,  2000,  1929,  6000,  5890, | , -3.4, 2916.0, 59.900, |, 0.0
6864.0, 138.6, | , 25.5, 0.0, 591.0, | ,  2000,  1932,  6000,  5844, | , -3.4, 2863.7, 58.498, |, 0.0
6865.0, 139.9, | , 25.5, 0.0, 584.7, | ,  2000,  1927,  6000,  5830, | , -3.4, 2889.8, 58.884, |, 0.0
6866.0, 138.6, | , 25.5, 0.0, 590.1, | ,  2000,  1929,  6000,  5814, | , -3.4, 2938.7, 59.769, |, 0.0
6867.0, 138.6, | , 25.5, 0.0, 591.0, | ,  2000,  1936,  6000,  5894, | , -3.4, 2921.6, 60.093, |, 0.0
6868.0, 138.7, | , 25.5, 0.0, 591.3, | ,  2000,  1922,  6000,  5821, | , -3.4, 2890.7, 58.797, |, 0.0
6869.0, 139.0, | , 25.5, 0.0, 591.4, | ,  2000,  1927,  6000,  5837, | , -3.4, 2903.1, 59.214, |, 0.0
6870.0, 139.2, | , 25.5, 0.0, 585.1, | ,  2000,  1921,  6000,  5820, | , -3.4, 2901.4, 59.001, |, 0.0
6871.1, 140.0, | , 25.5, 0.0, 584.8, | ,  2000,  1926,  6000,  5850, | , -3.4, 2882.6, 58.882, |, 0.0
6872.1, 138.7, | , 25.5, 0.0, 590.9, | ,  2000,  1930,  6000,  5860, | , -3.4, 2885.1, 59.046, |, 0.0
6873.1, 138.6, | , 25.5, 0.0, 591.0, | ,  2000,  1926,  6000,  5834, | , -3.4, 2840.6, 57.914, |, 0.0
6874.1, 138.5, | , 25.6, 0.0, 590.6, | ,  2000,  1932,  6000,  5841, | , -3.4, 2861.1, 58.424, |, 0.0
6875.1, 139.0, | , 25.5, 0.0, 591.4, | ,  2000,  1927,  6000,  5872, | , -3.4, 2886.8, 59.149, |, 0.0
6876.1, 139.4, | , 25.5, 0.0, 583.7, | ,  2000,  1919,  6000,  5838, | , -3.4, 2882.1, 58.736, |, 0.0
6877.1, 138.5, | , 25.5, 0.0, 591.2, | ,  2000,  1929,  6000,  5879, | , -3.4, 2912.6, 59.745, |, 0.0
6878.1, 139.1, | , 25.6, 0.0, 591.5, | ,  2000,  1934,  6000,  5870, | , -3.4, 2853.9, 58.505, |, 0.0
6879.1, 138.6, | , 25.6, 0.0, 591.2, | ,  2000,  1931,  6000,  5881, | , -3.4, 2838.0, 58.242, |, 0.0
6880.2, 138.4, | , 25.6, 0.0, 591.2, | ,  2000,  1934,  6000,  5825, | , -3.4, 2846.6, 58.019, |, 0.0
6881.2, 139.6, | , 25.5, 0.0, 583.7, | ,  2000,  1926,  6000,  5876, | , -3.4, 2872.7, 58.878, |, 0.0
6882.2, 138.6, | , 25.6, 0.0, 591.2, | ,  2000,  1930,  6000,  5845, | , -3.4, 2857.7, 58.368, |, 0.0
6883.2, 138.5, | , 25.6, 0.0, 590.9, | ,  2000,  1928,  6000,  5849, | , -3.4, 2860.3, 58.437, |, 0.0
6884.2, 138.5, | , 25.6, 0.0, 591.2, | ,  2000,  1928,  6000,  5847, | , -3.4, 2891.6, 59.058, |, 0.0
6885.2, 139.0, | , 25.5, 0.0, 591.1, | ,  2000,  1935,  6000,  5897, | , -3.4, 2862.4, 58.896, |, 0.0
6886.2, 139.9, | , 25.6, 0.0, 584.7, | ,  2000,  1925,  6000,  5830, | , -3.4, 2839.3, 57.841, |, 0.0
6887.2, 139.3, | , 25.6, 0.0, 586.0, | ,  2000,  1923,  6000,  5833, | , -3.4, 2901.0, 59.103, |, 0.0
6888.3, 139.0, | , 25.5, 0.0, 591.4, | ,  2000,  1926,  6000,  5876, | , -3.4, 2859.9, 58.620, |, 0.0
6889.3, 139.0, | , 25.6, 0.0, 591.0, | ,  2000,  1925,  6000,  5863, | , -3.4, 2844.4, 58.197, |, 0.0
6890.3, 138.6, | , 25.6, 0.0, 590.9, | ,  2000,  1929,  6000,  5846, | , -3.4, 2877.8, 58.785, |, 0.0
6891.3, 138.7, | , 25.6, 0.0, 590.5, | ,  2000,  1929,  6000,  5867, | , -3.4, 2845.7, 58.284, |, 0.0
6892.3, 139.9, | , 25.6, 0.0, 584.0, | ,  2000,  1927,  6000,  5821, | , -3.4, 2838.4, 57.775, |, 0.0
6893.3, 138.6, | , 25.6, 0.0, 590.5, | ,  2000,  1930,  6000,  5852, | , -3.4, 2871.0, 58.695, |, 0.0
6894.3, 138.6, | , 25.6, 0.0, 590.9, | ,  2000,  1932,  6000,  5851, | , -3.4, 2876.1, 58.805, |, 0.0
6895.3, 139.0, | , 25.6, 0.0, 591.0, | ,  2000,  1930,  6000,  5871, | , -3.4, 2853.9, 58.482, |, 0.0
6896.3, 138.8, | , 25.6, 0.0, 590.2, | ,  2000,  1925,  6000,  5848, | , -3.4, 2838.4, 57.964, |, 0.0
6897.3, 139.6, | , 25.6, 0.0, 584.3, | ,  2000,  1925,  6000,  5874, | , -3.4, 2823.0, 57.838, |, 0.0
6898.4, 138.7, | , 25.6, 0.0, 590.6, | ,  2000,  1935,  6000,  5827, | , -3.4, 2824.7, 57.600, |, 0.0
6899.4, 139.6, | , 25.6, 0.0, 589.5, | ,  2000,  1930,  6000,  5846, | , -3.4, 2838.0, 57.980, |, 0.0
6900.4, 138.6, | , 25.6, 0.0, 590.8, | ,  2000,  1931,  6000,  5854, | , -3.4, 2854.7, 58.382, |, 0.0
6901.4, 138.8, | , 25.6, 0.0, 589.9, | ,  2000,  1932,  6000,  5859, | , -3.4, 2876.1, 58.865, |, 0.0
6902.4, 139.4, | , 25.6, 0.0, 585.4, | ,  2000,  1928,  6000,  5823, | , -3.4, 2874.0, 58.524, |, 0.0
6903.4, 139.8, | , 25.6, 0.0, 586.0, | ,  2000,  1927,  6000,  5838, | , -3.4, 2864.1, 58.430, |, 0.0
6904.4, 138.5, | , 25.6, 0.0, 590.9, | ,  2000,  1929,  6000,  5844, | , -3.4, 2862.9, 58.462, |, 0.0
6905.4, 138.7, | , 25.6, 0.0, 591.0, | ,  2000,  1932,  6000,  5898, | , -3.4, 2850.4, 58.633, |, 0.0
6906.4, 139.2, | , 25.6, 0.0, 590.3, | ,  2000,  1921,  6000,  5831, | , -3.4, 2825.1, 57.537, |, 0.0
6907.4, 138.4, | , 25.6, 0.0, 591.0, | ,  2000,  1927,  6000,  5844, | , -3.4, 2849.6, 58.172, |, 0.0
6908.5, 139.3, | , 25.6, 0.0, 585.8, | ,  2000,  1928,  6000,  5857, | , -3.4, 2859.0, 58.470, |, 0.0
6909.5, 138.8, | , 25.6, 0.0, 591.1, | ,  2000,  1927,  6000,  5827, | , -3.4, 2859.4, 58.246, |, 0.0
6910.5, 139.0, | , 25.6, 0.0, 591.2, | ,  2000,  1934,  6000,  5868, | , -3.4, 2866.7, 58.755, |, 0.0
6911.5, 138.6, | , 25.6, 0.0, 590.2, | ,  2000,  1932,  6000,  5847, | , -3.4, 2831.1, 57.856, |, 0.0
6912.5, 139.0, | , 25.6, 0.0, 591.2, | ,  2000,  1929,  6000,  5860, | , -3.4, 2841.4, 58.147, |, 0.0
6913.5, 139.6, | , 25.6, 0.0, 586.0, | ,  2000,  1922,  6000,  5831, | , -3.4, 2835.9, 57.762, |, 0.0
6914.5, 138.6, | , 25.6, 0.0, 591.1, | ,  2000,  1931,  6000,  5860, | , -3.4, 2814.4, 57.602, |, 0.0
6915.5, 138.6, | , 25.6, 0.0, 591.0, | ,  2000,  1931,  6000,  5852, | , -3.4, 2836.7, 58.002, |, 0.0
6916.6, 139.1, | , 25.6, 0.0, 590.7, | ,  2000,  1929,  6000,  5829, | , -3.4, 2847.0, 58.020, |, 0.0
6917.6, 138.6, | , 25.6, 0.0, 590.7, | ,  2000,  1928,  6000,  5867, | , -3.4, 2844.0, 58.235, |, 0.0
6918.6, 139.5, | , 25.6, 0.0, 585.3, | ,  2000,  1933,  6000,  5863, | , -3.4, 2837.1, 58.103, |, 0.0
6919.6, 139.7, | , 25.6, 0.0, 585.6, | ,  2000,  1928,  6000,  5828, | , -3.4, 2827.3, 57.611, |, 0.0
6920.6, 138.5, | , 25.6, 0.0, 591.0, | ,  2000,  1929,  6000,  5852, | , -3.4, 2847.0, 58.191, |, 0.0
6921.6, 138.7, | , 25.6, 0.0, 590.2, | ,  2000,  1927,  6000,  5854, | , -3.4, 2857.7, 58.415, |, 0.0
6922.6, 138.6, | , 25.6, 0.0, 591.2, | ,  2000,  1931,  6000,  5860, | , -3.4, 2838.9, 58.109, |, 0.0
6923.6, 138.9, | , 25.6, 0.0, 591.2, | ,  2000,  1925,  6000,  5860, | , -3.4, 2854.7, 58.387, |, 0.0
6924.6, 139.3, | , 25.6, 0.0, 585.8, | ,  2000,  1933,  6000,  5866, | , -3.4, 2835.4, 58.092, |, 0.0
6925.6, 138.6, | , 25.6, 0.0, 591.0, | ,  2000,  1923,  6000,  5855, | , -3.4, 2835.0, 57.932, |, 0.0
6926.7, 138.7, | , 25.6, 0.0, 589.6, | ,  2000,  1930,  6000,  5879, | , -3.4, 2837.1, 58.208, |, 0.0
6927.7, 139.0, | , 25.6, 0.0, 591.1, | ,  2000,  1928,  6000,  5833, | , -3.4, 2857.7, 58.265, |, 0.0
6928.7, 138.5, | , 25.6, 0.0, 591.2, | ,  2000,  1928,  6000,  5845, | , -3.4, 2822.6, 57.644, |, 0.0
6929.7, 139.6, | , 25.6, 0.0, 584.2, | ,  2000,  1927,  6000,  5842, | , -3.4, 2827.3, 57.709, |, 0.0
6930.7, 138.9, | , 25.6, 0.0, 591.0, | ,  2000,  1933,  6000,  5852, | , -3.4, 2816.6, 57.601, |, 0.0
6931.7, 138.7, | , 25.6, 0.0, 590.0, | ,  2000,  1930,  6000,  5859, | , -3.4, 2856.4, 58.446, |, 0.0
6932.7, 138.5, | , 25.6, 0.0, 591.1, | ,  2000,  1928,  6000,  5841, | , -3.4, 2844.9, 58.063, |, 0.0
6933.7, 138.9, | , 25.6, 0.0, 591.4, | ,  2000,  1923,  6000,  5862, | , -3.4, 2838.4, 58.053, |, 0.0
6934.7, 139.9, | , 25.6, 0.0, 585.1, | ,  2000,  1925,  6000,  5854, | , -3.4, 2812.7, 57.484, |, 0.0
6935.7, 139.6, | , 25.6, 0.0, 583.8, | ,  2000,  1932,  6000,  5863, | , -3.4, 2843.1, 58.224, |, 0.0
6936.8, 138.7, | , 25.6, 0.0, 589.7, | ,  2000,  1923,  6000,  5830, | , -3.4, 2824.3, 57.522, |, 0.0
6937.8, 139.2, | , 25.6, 0.0, 590.8, | ,  2000,  1926,  6000,  5851, | , -3.4, 2796.4, 57.138, |, 0.0
6938.8, 138.5, | , 25.6, 0.0, 590.9, | ,  2000,  1929,  6000,  5844, | , -3.4, 2829.9, 57.790, |, 0.0
6939.8, 138.4, | , 25.6, 0.0, 591.0, | ,  2000,  1928,  6000,  5844, | , -3.4, 2862.0, 58.435, |, 0.0
6940.8, 139.9, | , 25.6, 0.0, 584.6, | ,  2000,  1920,  6000,  5838, | , -3.4, 2855.6, 58.203, |, 0.0
6941.8, 138.9, | , 25.6, 0.0, 589.7, | ,  2000,  1932,  6000,  5871, | , -3.4, 2838.9, 58.192, |, 0.0
6942.8, 138.7, | , 25.6, 0.0, 590.9, | ,  2000,  1935,  6000,  5853, | , -3.4, 2809.7, 57.492, |, 0.0
6943.8, 138.7, | , 25.6, 0.0, 590.7, | ,  2000,  1927,  6000,  5879, | , -3.4, 2821.7, 57.869, |, 0.0
6944.8, 138.5, | , 25.6, 0.0, 591.4, | ,  2000,  1923,  6000,  5834, | , -3.4, 2819.6, 57.461, |, 0.0
6945.9, 139.6, | , 25.6, 0.0, 584.0, | ,  2000,  1921,  6000,  5852, | , -3.4, 2807.2, 57.321, |, 0.0
6946.9, 138.6, | , 25.6, 0.0, 590.1, | ,  2000,  1927,  6000,  5848, | , -3.4, 2829.9, 57.804, |, 0.0
6947.9, 138.5, | , 25.6, 0.0, 590.4, | ,  2000,  1930,  6000,  5866, | , -3.4, 2846.6, 58.303, |, 0.0
6948.9, 139.0, | , 25.6, 0.0, 591.1, | ,  2000,  1929,  6000,  5851, | , -3.4, 2847.4, 58.201, |, 0.0
6949.9, 138.6, | , 25.6, 0.0, 590.9, | ,  2000,  1930,  6000,  5879, | , -3.4, 2827.3, 58.004, |, 0.0
6950.9, 139.4, | , 25.6, 0.0, 584.9, | ,  2000,  1928,  6000,  5845, | , -3.4, 2820.4, 57.594, |, 0.0
6951.9, 139.8, | , 25.6, 0.0, 585.6, | ,  2000,  1929,  6000,  5866, | , -3.4, 2814.0, 57.626, |, 0.0
6952.9, 138.6, | , 25.6, 0.0, 590.8, | ,  2000,  1934,  6000,  5860, | , -3.4, 2834.6, 58.042, |, 0.0
6953.9, 138.5, | , 25.6, 0.0, 590.7, | ,  2000,  1922,  6000,  5872, | , -3.4, 2839.3, 58.137, |, 0.0
6955.0, 138.6, | , 25.6, 0.0, 590.8, | ,  2000,  1926,  6000,  5865, | , -3.4, 2832.4, 57.977, |, 0.0
6956.0, 138.4, | , 25.6, 0.0, 590.8, | ,  2000,  1931,  6000,  5815, | , -3.4, 2857.7, 58.153, |, 0.0
6957.0, 139.6, | , 25.6, 0.0, 583.2, | ,  2000,  1926,  6000,  5817, | , -3.4, 2854.7, 58.066, |, 0.0
6958.0, 139.0, | , 25.6, 0.0, 591.2, | ,  2000,  1932,  6000,  5852, | , -3.4, 2830.3, 57.884, |, 0.0
6959.0, 138.9, | , 25.6, 0.0, 591.1, | ,  2000,  1928,  6000,  5830, | , -3.4, 2799.0, 57.043, |, 0.0
6960.0, 138.5, | , 25.6, 0.0, 590.7, | ,  2000,  1932,  6000,  5857, | , -3.4, 2833.3, 57.976, |, 0.0
6961.0, 138.6, | , 25.6, 0.0, 590.6, | ,  2000,  1934,  6000,  5863, | , -3.4, 2833.7, 58.040, |, 0.0
6962.0, 140.2, | , 25.6, 0.0, 583.4, | ,  2000,  1933,  6000,  5877, | , -3.4, 2802.4, 57.499, |, 0.0
6963.0, 138.8, | , 25.6, 0.0, 590.2, | ,  2000,  1929,  6000,  5918, | , -3.4, 2823.9, 58.214, |, 0.0
6964.0, 138.6, | , 25.6, 0.0, 591.1, | ,  2000,  1926,  6000,  5844, | , -3.4, 2820.0, 57.561, |, 0.0
6965.1, 138.5, | , 25.6, 0.0, 591.1, | ,  2000,  1931,  6000,  5852, | , -3.4, 2841.4, 58.094, |, 0.0
6966.1, 138.9, | , 25.6, 0.0, 591.3, | ,  2000,  1928,  6000,  5862, | , -3.4, 2842.3, 58.169, |, 0.0
6967.1, 139.4, | , 25.6, 0.0, 585.3, | ,  2000,  1931,  6000,  5861, | , -3.4, 2825.1, 57.832, |, 0.0
6968.1, 139.4, | , 25.6, 0.0, 585.0, | ,  2000,  1929,  6000,  5835, | , -3.4, 2835.4, 57.832, |, 0.0
6969.1, 138.9, | , 25.6, 0.0, 591.3, | ,  2000,  1934,  6000,  5876, | , -3.4, 2823.4, 57.932, |, 0.0
6970.1, 138.5, | , 25.6, 0.0, 590.9, | ,  2000,  1927,  6000,  5847, | , -3.4, 2824.7, 57.690, |, 0.0
6971.1, 138.7, | , 25.6, 0.0, 591.3, | ,  2000,  1930,  6000,  5841, | , -3.4, 2823.9, 57.647, |, 0.0
6972.1, 138.8, | , 25.6, 0.0, 591.6, | ,  2000,  1931,  6000,  5811, | , -3.4, 2832.4, 57.610, |, 0.0
6973.1, 140.0, | , 25.6, 0.0, 583.6, | ,  2000,  1928,  6000,  5874, | , -3.4, 2820.0, 57.797, |, 0.0
6974.1, 138.6, | , 25.6, 0.0, 591.0, | ,  2000,  1930,  6000,  5864, | , -3.4, 2823.4, 57.816, |, 0.0
6975.2, 138.5, | , 25.6, 0.0, 591.4, | ,  2000,  1927,  6000,  5860, | , -3.4, 2828.1, 57.851, |, 0.0
6976.2, 138.9, | , 25.6, 0.0, 591.5, | ,  2000,  1933,  6000,  5845, | , -3.4, 2825.1, 57.731, |, 0.0
6977.2, 138.7, | , 25.6, 0.0, 591.2, | ,  2000,  1930,  6000,  5920, | , -3.4, 2829.4, 58.349, |, 0.0
6978.2, 139.6, | , 25.6, 0.0, 583.9, | ,  2000,  1925,  6000,  5834, | , -3.4, 2818.7, 57.463, |, 0.0
6979.2, 139.0, | , 25.6, 0.0, 591.5, | ,  2000,  1934,  6000,  5871, | , -3.4, 2833.7, 58.099, |, 0.0
6980.2, 138.6, | , 25.6, 0.0, 591.0, | ,  2000,  1931,  6000,  5853, | , -3.4, 2820.0, 57.673, |, 0.0
6981.2, 138.6, | , 25.6, 0.0, 591.1, | ,  2000,  1929,  6000,  5830, | , -3.4, 2821.3, 57.510, |, 0.0
6982.2, 138.6, | , 25.6, 0.0, 591.2, | ,  2000,  1929,  6000,  5848, | , -3.4, 2834.6, 57.914, |, 0.0
6983.3, 139.4, | , 25.6, 0.0, 590.5, | ,  2000,  1930,  6000,  5882, | , -3.4, 548.4, 11.280, |, 0.0
6984.3, 139.4, | , 25.6, 0.0, 583.8, | ,  2000,  1920,  6000,  5832, | , -3.4, 628.5, 12.829, |, 0.0
6985.3, 138.6, | , 25.6, 0.0, 591.1, | ,  2000,  1927,  6000,  5843, | , -3.4, 704.3, 14.407, |, 0.0
6986.3, 139.1, | , 25.6, 0.0, 591.6, | ,  2000,  1930,  6000,  5863, | , -3.4, 795.6, 16.321, |, 0.0
6987.3, 138.6, | , 25.6, 0.0, 591.0, | ,  2000,  1929,  6000,  5865, | , -3.4, 827.3, 16.973, |, 0.0
6988.3, 138.8, | , 25.6, 0.0, 591.1, | ,  2000,  1933,  6000,  5905, | , -3.4, 911.3, 18.799, |, 0.0
6989.3, 139.9, | , 25.6, 0.0, 584.7, | ,  2000,  1927,  6000,  5833, | , -3.4, 982.4, 20.064, |, 0.0
6990.3, 139.0, | , 25.6, 0.0, 591.6, | ,  2000,  1931,  6000,  5843, | , -3.4, 1106.2, 22.632, |, 0.0
6991.3, 138.6, | , 25.6, 0.0, 591.3, | ,  2000,  1933,  6000,  5901, | , -3.4, 1163.2, 23.980, |, 0.0
6992.3, 138.6, | , 25.6, 0.0, 591.2, | ,  2000,  1924,  6000,  5878, | , -3.4, 1223.6, 25.121, |, 0.0
6993.3, 139.1, | , 25.6, 0.0, 590.8, | ,  2000,  1925,  6000,  5845, | , -3.4, 1300.7, 26.594, |, 0.0
6994.4, 139.8, | , 25.6, 0.0, 585.7, | ,  2000,  1924,  6000,  5838, | , -3.4, 1379.6, 28.174, |, 0.0
6995.4, 139.3, | , 25.6, 0.0, 585.9, | ,  2000,  1929,  6000,  5862, | , -3.4, 1459.7, 29.920, |, 0.0
6996.4, 138.6, | , 25.6, 0.0, 591.3, | ,  2000,  1935,  6000,  5868, | , -3.4, 1537.2, 31.553, |, 0.0
6997.4, 138.9, | , 25.6, 0.0, 591.6, | ,  2000,  1929,  6000,  5837, | , -3.4, 1604.9, 32.785, |, 0.0
6998.4, 139.2, | , 25.6, 0.0, 590.6, | ,  2000,  1928,  6000,  5868, | , -3.4, 1708.2, 35.024, |, 0.0
6999.4, 138.5, | , 25.6, 0.0, 591.3, | ,  2000,  1929,  6000,  5857, | , -3.4, 1787.5, 36.601, |, 0.0
7000.4, 139.8, | , 25.6, 0.0, 586.3, | ,  2000,  1927,  6000,  5874, | , -3.4, 1835.9, 37.661, |, 0.0
7001.4, 139.0, | , 25.6, 0.0, 591.3, | ,  2000,  1932,  6000,  5845, | , -3.4, 1904.8, 38.955, |, 0.0
7002.4, 138.6, | , 25.6, 0.0, 590.9, | ,  2000,  1929,  6000,  5860, | , -3.4, 1994.0, 40.837, |, 0.0
7003.5, 138.7, | , 25.6, 0.0, 590.0, | ,  2000,  1928,  6000,  5831, | , -3.4, 2069.8, 42.221, |, 0.0
7004.5, 138.9, | , 25.6, 0.0, 591.3, | ,  2000,  1931,  6000,  5841, | , -3.4, 2130.6, 43.535, |, 0.0
7005.5, 139.5, | , 25.6, 0.0, 584.1, | ,  2000,  1927,  6000,  5875, | , -3.4, 2239.5, 45.933, |, 0.0
7006.5, 138.6, | , 25.6, 0.0, 591.4, | ,  2000,  1936,  6000,  5871, | , -3.4, 2291.3, 47.025, |, 0.0
7007.5, 139.0, | , 25.6, 0.0, 591.5, | ,  2000,  1933,  6000,  5854, | , -3.4, 2324.3, 47.573, |, 0.0
7008.5, 139.1, | , 25.6, 0.0, 590.7, | ,  2000,  1930,  6000,  5851, | , -3.4, 2374.9, 48.570, |, 0.0
7009.5, 138.4, | , 25.6, 0.0, 591.5, | ,  2000,  1932,  6000,  5866, | , -3.4, 2435.3, 49.911, |, 0.0
7010.5, 139.5, | , 25.6, 0.0, 585.4, | ,  2000,  1927,  6000,  5890, | , -3.4, 2527.4, 51.923, |, 0.0
7011.5, 139.6, | , 25.6, 0.0, 585.8, | ,  2000,  1921,  6000,  5820, | , -3.4, 2535.9, 51.590, |, 0.0
7012.5, 138.6, | , 25.6, 0.0, 591.5, | ,  2000,  1935,  6000,  5876, | , -3.4, 2596.8, 53.304, |, 0.0
7013.6, 138.8, | , 25.6, 0.0, 590.6, | ,  2000,  1929,  6000,  5867, | , -3.4, 2618.6, 53.645, |, 0.0
7014.6, 138.9, | , 25.6, 0.0, 591.6, | ,  2000,  1930,  6000,  5827, | , -3.4, 2669.2, 54.408, |, 0.0
7015.6, 139.0, | , 25.6, 0.0, 591.8, | ,  2000,  1929,  6000,  5858, | , -3.4, 2704.3, 55.334, |, 0.0
7016.6, 139.3, | , 25.6, 0.0, 586.3, | ,  2000,  1922,  6000,  5845, | , -3.4, 2743.7, 55.995, |, 0.0
7017.6, 138.6, | , 25.6, 0.0, 591.1, | ,  2000,  1934,  6000,  5867, | , -3.4, 2736.5, 56.082, |, 0.0
7018.6, 139.2, | , 25.6, 0.0, 590.8, | ,  2000,  1930,  6000,  5847, | , -3.4, 2754.5, 56.282, |, 0.0
7019.6, 138.6, | , 25.6, 0.0, 591.2, | ,  2000,  1931,  6000,  5864, | , -3.4, 2791.3, 57.167, |, 0.0
7020.6, 138.7, | , 25.6, 0.0, 590.8, | ,  2000,  1926,  6000,  5865, | , -3.4, 2820.4, 57.728, |, 0.0
7021.6, 140.1, | , 25.6, 0.0, 584.6, | ,  2000,  1921,  6000,  5864, | , -3.4, 2814.0, 57.556, |, 0.0
7022.7, 138.6, | , 25.6, 0.0, 591.2, | ,  2000,  1934,  6000,  5891, | , -3.4, 2825.1, 58.076, |, 0.0
7023.7, 138.6, | , 25.6, 0.0, 590.4, | ,  2000,  1923,  6000,  5861, | , -3.4, 2869.7, 58.682, |, 0.0
7024.7, 138.5, | , 25.6, 0.0, 591.3, | ,  2000,  1930,  6000,  5865, | , -3.4, 2885.1, 59.084, |, 0.0
7025.7, 139.0, | , 25.6, 0.0, 591.8, | ,  2000,  1935,  6000,  5874, | , -3.4, 2867.6, 58.826, |, 0.0
7026.7, 139.3, | , 25.6, 0.0, 585.6, | ,  2000,  1926,  6000,  5837, | , -3.4, 2843.1, 57.985, |, 0.0
7027.7, 139.6, | , 25.6, 0.0, 586.2, | ,  2000,  1927,  6000,  5882, | , -3.4, 2850.4, 58.474, |, 0.0
7028.7, 139.3, | , 25.6, 0.0, 591.0, | ,  2000,  1927,  6000,  5849, | , -3.4, 2883.0, 58.897, |, 0.0
7029.7, 138.4, | , 25.6, 0.0, 591.7, | ,  2000,  1928,  6000,  5814, | , -3.4, 2850.4, 57.975, |, 0.0
7030.7, 138.5, | , 25.6, 0.0, 591.7, | ,  2000,  1924,  6000,  5848, | , -3.4, 2860.3, 58.396, |, 0.0
7031.7, 138.5, | , 25.6, 0.0, 591.6, | ,  2000,  1925,  6000,  5832, | , -3.4, 2875.7, 58.603, |, 0.0
7032.8, 139.9, | , 25.6, 0.0, 584.4, | ,  2000,  1924,  6000,  5831, | , -3.4, 2887.7, 58.834, |, 0.0
7033.8, 138.7, | , 25.6, 0.0, 590.6, | ,  2000,  1935,  6000,  5869, | , -3.4, 2886.4, 59.174, |, 0.0
7034.8, 138.5, | , 25.6, 0.0, 591.6, | ,  2000,  1931,  6000,  5852, | , -3.4, 2833.7, 57.947, |, 0.0
7035.8, 138.9, | , 25.6, 0.0, 592.2, | ,  2000,  1930,  6000,  5849, | , -3.4, 2859.0, 58.432, |, 0.0
7036.8, 139.0, | , 25.6, 0.0, 591.4, | ,  2000,  1930,  6000,  5841, | , -3.4, 2873.1, 58.650, |, 0.0
7037.8, 140.1, | , 25.6, 0.0, 581.9, | ,  2000,  1927,  6000,  5859, | , -3.4, 2820.9, 57.699, |, 0.0
7038.8, 139.1, | , 25.6, 0.0, 590.9, | ,  2000,  1929,  6000,  5855, | , -3.4, 2838.4, 58.047, |, 0.0
7039.8, 138.3, | , 25.6, 0.0, 591.6, | ,  2000,  1930,  6000,  5841, | , -3.4, 2846.1, 58.103, |, 0.0
7040.8, 138.5, | , 25.6, 0.0, 591.7, | ,  2000,  1928,  6000,  5852, | , -3.4, 2876.6, 58.792, |, 0.0
7041.9, 138.8, | , 25.6, 0.0, 590.9, | ,  2000,  1935,  6000,  5905, | , -3.4, 2828.1, 58.244, |, 0.0
7042.9, 138.6, | , 25.7, 0.0, 591.6, | ,  2000,  1929,  6000,  5852, | , -3.4, 2803.7, 57.315, |, 0.0
7043.9, 139.7, | , 25.6, 0.0, 583.8, | ,  2000,  1925,  6000,  5852, | , -3.4, 2818.7, 57.592, |, 0.0
7044.9, 138.5, | , 25.7, 0.0, 591.3, | ,  2000,  1935,  6000,  5820, | , -3.4, 2814.9, 57.351, |, 0.0
7045.9, 139.0, | , 25.6, 0.0, 592.1, | ,  2000,  1934,  6000,  5872, | , -3.4, 2819.2, 57.815, |, 0.0
7046.9, 139.0, | , 25.7, 0.0, 591.8, | ,  2000,  1932,  6000,  5861, | , -3.4, 2842.7, 58.203, |, 0.0
7047.9, 138.4, | , 25.6, 0.0, 591.7, | ,  2000,  1928,  6000,  5828, | , -3.4, 2833.7, 57.742, |, 0.0
7048.9, 139.6, | , 25.7, 0.0, 584.0, | ,  2000,  1926,  6000,  5849, | , -3.4, 2838.0, 57.969, |, 0.0
7049.9, 139.0, | , 25.7, 0.0, 592.1, | ,  2000,  1932,  6000,  5856, | , -3.4, 2830.7, 57.920, |, 0.0
7050.9, 138.6, | , 25.7, 0.0, 591.6, | ,  2000,  1935,  6000,  5844, | , -3.4, 2829.0, 57.817, |, 0.0
7052.0, 138.7, | , 25.7, 0.0, 591.6, | ,  2000,  1934,  6000,  5871, | , -3.4, 2808.4, 57.593, |, 0.0
7053.0, 138.4, | , 25.7, 0.0, 591.8, | ,  2000,  1925,  6000,  5826, | , -3.4, 2805.4, 57.134, |, 0.0
7054.0, 139.9, | , 25.6, 0.0, 585.3, | ,  2000,  1925,  6000,  5833, | , -3.4, 2830.3, 57.684, |, 0.0
7055.0, 139.4, | , 25.7, 0.0, 586.3, | ,  2000,  1926,  6000,  5861, | , -3.4, 2838.4, 58.066, |, 0.0
7056.0, 138.6, | , 25.7, 0.0, 591.7, | ,  2000,  1935,  6000,  5856, | , -3.4, 2801.6, 57.341, |, 0.0
7057.0, 139.0, | , 25.7, 0.0, 591.7, | ,  2000,  1927,  6000,  5868, | , -3.4, 2797.3, 57.286, |, 0.0
7058.0, 138.6, | , 25.7, 0.0, 591.9, | ,  2000,  1925,  6000,  5854, | , -3.4, 2799.9, 57.224, |, 0.0
7059.0, 138.7, | , 25.7, 0.0, 590.9, | ,  2000,  1929,  6000,  5842, | , -3.4, 2798.6, 57.139, |, 0.0
7060.0, 139.7, | , 25.7, 0.0, 586.6, | ,  2000,  1930,  6000,  5868, | , -3.4, 2835.0, 58.082, |, 0.0
7061.1, 138.9, | , 25.7, 0.0, 591.6, | ,  2000,  1931,  6000,  5842, | , -3.4, 2813.2, 57.452, |, 0.0
7062.1, 138.8, | , 25.7, 0.0, 591.2, | ,  2000,  1935,  6000,  5893, | , -3.4, 2825.6, 58.106, |, 0.0
7063.1, 138.7, | , 25.7, 0.0, 591.1, | ,  2000,  1932,  6000,  5845, | , -3.4, 2774.6, 56.686, |, 0.0
7064.1, 139.1, | , 25.7, 0.0, 590.1, | ,  2000,  1930,  6000,  5848, | , -3.4, 2816.6, 57.562, |, 0.0
7065.1, 140.1, | , 25.7, 0.0, 584.8, | ,  2000,  1928,  6000,  5899, | , -3.4, 2828.6, 58.165, |, 0.0
7066.1, 138.6, | , 25.7, 0.0, 591.2, | ,  2000,  1935,  6000,  5863, | , -3.4, 2821.3, 57.793, |, 0.0
7067.1, 138.9, | , 25.7, 0.0, 591.8, | ,  2000,  1925,  6000,  5841, | , -3.4, 2833.7, 57.812, |, 0.0
7068.1, 139.0, | , 25.7, 0.0, 591.5, | ,  2000,  1926,  6000,  5849, | , -3.4, 2816.2, 57.528, |, 0.0
7069.1, 138.8, | , 25.7, 0.0, 590.9, | ,  2000,  1924,  6000,  5850, | , -3.4, 2807.2, 57.337, |, 0.0
7070.1, 139.5, | , 25.7, 0.0, 585.7, | ,  2000,  1927,  6000,  5852, | , -3.4, 2799.4, 57.218, |, 0.0
7071.2, 140.1, | , 25.7, 0.0, 584.6, | ,  2000,  1929,  6000,  5863, | , -3.4, 2788.7, 57.087, |, 0.0
7072.2, 138.6, | , 25.7, 0.0, 591.5, | ,  2000,  1933,  6000,  5898, | , -3.4, 2832.0, 58.265, |, 0.0
7073.2, 138.5, | , 25.7, 0.0, 591.8, | ,  2000,  1929,  6000,  5877, | , -3.4, 2809.3, 57.611, |, 0.0
7074.2, 138.6, | , 25.7, 0.0, 590.9, | ,  2000,  1923,  6000,  5832, | , -3.4, 2838.9, 57.838, |, 0.0
7075.2, 139.1, | , 25.7, 0.0, 591.9, | ,  2000,  1934,  6000,  5887, | , -3.4, 2851.7, 58.593, |, 0.0
7076.2, 139.5, | , 25.7, 0.0, 584.3, | ,  2000,  1924,  6000,  5847, | , -3.4, 2781.9, 56.799, |, 0.0
7077.2, 138.9, | , 25.7, 0.0, 592.0, | ,  2000,  1929,  6000,  5837, | , -3.4, 2804.6, 57.223, |, 0.0
7078.2, 138.9, | , 25.7, 0.0, 592.0, | ,  2000,  1929,  6000,  5875, | , -3.4, 2824.3, 57.898, |, 0.0
7079.2, 138.7, | , 25.7, 0.0, 590.9, | ,  2000,  1938,  6000,  5886, | , -3.4, 2831.6, 58.197, |, 0.0
7080.2, 138.6, | , 25.7, 0.0, 591.8, | ,  2000,  1932,  6000,  5845, | , -3.4, 2789.6, 57.000, |, 0.0
7081.3, 140.2, | , 25.7, 0.0, 582.3, | ,  2000,  1927,  6000,  5849, | , -3.4, 2807.2, 57.352, |, 0.0
7082.3, 139.0, | , 25.7, 0.0, 591.7, | ,  2000,  1928,  6000,  5860, | , -3.4, 2833.7, 57.977, |, 0.0
7083.3, 138.5, | , 25.7, 0.0, 591.7, | ,  2000,  1929,  6000,  5868, | , -3.4, 2833.7, 58.048, |, 0.0
7084.3, 138.8, | , 25.7, 0.0, 590.3, | ,  2000,  1933,  6000,  5867, | , -3.4, 2821.3, 57.819, |, 0.0
7085.3, 138.9, | , 25.7, 0.0, 591.5, | ,  2000,  1930,  6000,  5841, | , -3.4, 2803.7, 57.245, |, 0.0
7086.3, 138.9, | , 25.7, 0.0, 591.8, | ,  2000,  1925,  6000,  5860, | , -3.4, 2833.3, 57.950, |, 0.0
7087.3, 139.5, | , 25.7, 0.0, 584.8, | ,  2000,  1926,  6000,  5875, | , -3.4, 2827.7, 57.953, |, 0.0
7088.3, 138.6, | , 25.7, 0.0, 591.6, | ,  2000,  1935,  6000,  5895, | , -3.4, 2798.2, 57.559, |, 0.0
7089.3, 139.1, | , 25.7, 0.0, 590.9, | ,  2000,  1927,  6000,  5852, | , -3.4, 2795.2, 57.128, |, 0.0
7090.4, 138.4, | , 25.7, 0.0, 591.5, | ,  2000,  1929,  6000,  5835, | , -3.4, 2805.9, 57.235, |, 0.0
7091.4, 138.5, | , 25.7, 0.0, 591.7, | ,  2000,  1924,  6000,  5856, | , -3.4, 2839.7, 58.039, |, 0.0
7092.4, 140.0, | , 25.7, 0.0, 585.3, | ,  2000,  1926,  6000,  5840, | , -3.4, 2811.0, 57.351, |, 0.0
7093.4, 138.6, | , 25.7, 0.0, 591.6, | ,  2000,  1931,  6000,  5856, | , -3.4, 2810.2, 57.488, |, 0.0
7094.4, 138.7, | , 25.7, 0.0, 590.7, | ,  2000,  1929,  6000,  5849, | , -3.4, 2798.6, 57.189, |, 0.0
7095.4, 138.5, | , 25.7, 0.0, 591.9, | ,  2000,  1933,  6000,  5829, | , -3.4, 2832.9, 57.765, |, 0.0
7096.4, 139.0, | , 25.7, 0.0, 592.1, | ,  2000,  1922,  6000,  5867, | , -3.4, 2835.9, 58.026, |, 0.0
7097.4, 139.5, | , 25.7, 0.0, 585.9, | ,  2000,  1927,  6000,  5869, | , -3.4, 2810.6, 57.563, |, 0.0
7098.4, 139.5, | , 25.7, 0.0, 586.4, | ,  2000,  1929,  6000,  5868, | , -3.4, 2803.7, 57.431, |, 0.0
7099.4, 139.2, | , 25.7, 0.0, 590.6, | ,  2000,  1935,  6000,  5870, | , -3.4, 2832.0, 58.065, |, 0.0
7100.5, 138.9, | , 25.7, 0.0, 592.0, | ,  2000,  1931,  6000,  5856, | , -3.4, 2810.2, 57.488, |, 0.0
7101.5, 138.5, | , 25.7, 0.0, 591.4, | ,  2000,  1931,  6000,  5869, | , -3.4, 2820.9, 57.803, |, 0.0
7102.5, 139.0, | , 25.7, 0.0, 591.8, | ,  2000,  1927,  6000,  5852, | , -3.4, 2813.6, 57.498, |, 0.0
7103.5, 139.6, | , 25.7, 0.0, 586.3, | ,  2000,  1924,  6000,  5850, | , -3.4, 2800.3, 57.197, |, 0.0
7104.5, 138.8, | , 25.7, 0.0, 590.7, | ,  2000,  1929,  6000,  5837, | , -3.4, 2829.4, 57.734, |, 0.0
7105.5, 138.6, | , 25.7, 0.0, 591.3, | ,  2000,  1929,  6000,  5852, | , -3.4, 2810.2, 57.450, |, 0.0
7106.5, 139.0, | , 25.7, 0.0, 591.9, | ,  2000,  1925,  6000,  5848, | , -3.4, 2804.6, 57.269, |, 0.0
7107.5, 139.0, | , 25.7, 0.0, 591.6, | ,  2000,  1929,  6000,  5858, | , -3.4, 2799.4, 57.275, |, 0.0
7108.5, 139.6, | , 25.7, 0.0, 584.2, | ,  2000,  1925,  6000,  5843, | , -3.4, 2834.1, 57.841, |, 0.0
7109.5, 138.7, | , 25.7, 0.0, 590.6, | ,  2000,  1925,  6000,  5827, | , -3.4, 2797.7, 56.979, |, 0.0
7110.5, 139.2, | , 25.7, 0.0, 591.7, | ,  2000,  1936,  6000,  5886, | , -3.4, 2805.4, 57.656, |, 0.0
7111.6, 138.9, | , 25.7, 0.0, 591.6, | ,  2000,  1928,  6000,  5841, | , -3.4, 2795.6, 57.061, |, 0.0
7112.6, 138.4, | , 25.7, 0.0, 592.0, | ,  2000,  1929,  6000,  5831, | , -3.4, 2814.4, 57.382, |, 0.0
7113.6, 139.4, | , 25.7, 0.0, 586.0, | ,  2000,  1925,  6000,  5877, | , -3.4, 2851.7, 58.448, |, 0.0
7114.6, 139.8, | , 25.7, 0.0, 586.3, | ,  2000,  1926,  6000,  5858, | , -3.4, 2847.0, 58.217, |, 0.0
7115.6, 138.7, | , 25.7, 0.0, 591.9, | ,  2000,  1931,  6000,  5862, | , -3.4, 2820.0, 57.733, |, 0.0
7116.6, 138.5, | , 25.7, 0.0, 592.1, | ,  2000,  1928,  6000,  5856, | , -3.4, 2790.4, 57.066, |, 0.0
7117.6, 139.0, | , 25.7, 0.0, 592.0, | ,  2000,  1929,  6000,  5866, | , -3.4, 2798.6, 57.309, |, 0.0
7118.6, 138.5, | , 25.7, 0.0, 591.9, | ,  2000,  1927,  6000,  5857, | , -3.4, 2798.2, 57.227, |, 0.0
7119.6, 139.8, | , 25.7, 0.0, 584.0, | ,  2000,  1930,  6000,  5882, | , -3.4, 2821.7, 57.913, |, 0.0
7120.6, 138.7, | , 25.7, 0.0, 591.9, | ,  2000,  1934,  6000,  5892, | , -3.4, 2844.0, 58.471, |, 0.0
7121.7, 139.0, | , 25.7, 0.0, 591.9, | ,  2000,  1929,  6000,  5856, | , -3.4, 2805.9, 57.387, |, 0.0
7122.7, 138.6, | , 25.7, 0.0, 591.8, | ,  2000,  1932,  6000,  5846, | , -3.4, 2805.0, 57.320, |, 0.0
7123.7, 138.5, | , 25.7, 0.0, 591.8, | ,  2000,  1932,  6000,  5863, | , -3.4, 2808.4, 57.512, |, 0.0
7124.7, 140.6, | , 25.7, 0.0, 582.1, | ,  2000,  1933,  6000,  5895, | , -3.4, 2820.4, 58.004, |, 0.0
7125.7, 140.1, | , 25.7, 0.0, 585.3, | ,  2000,  1927,  6000,  5865, | , -3.4, 2821.3, 57.757, |, 0.0
7126.7, 138.7, | , 25.7, 0.0, 592.1, | ,  2000,  1929,  6000,  5908, | , -3.4, 2818.3, 58.025, |, 0.0
7127.7, 139.0, | , 25.7, 0.0, 592.1, | ,  2000,  1932,  6000,  5822, | , -3.4, 2822.2, 57.485, |, 0.0
7128.7, 139.0, | , 25.7, 0.0, 592.1, | ,  2000,  1925,  6000,  5855, | , -3.4, 2814.9, 57.534, |, 0.0
7129.7, 138.7, | , 25.7, 0.0, 591.4, | ,  2000,  1927,  6000,  5845, | , -3.4, 2824.3, 57.664, |, 0.0
7130.7, 139.6, | , 25.7, 0.0, 584.7, | ,  2000,  1929,  6000,  5842, | , -3.4, 2831.1, 57.804, |, 0.0
7131.8, 139.0, | , 25.7, 0.0, 592.2, | ,  2000,  1933,  6000,  5856, | , -3.4, 2820.4, 57.715, |, 0.0
7132.8, 138.9, | , 25.7, 0.0, 592.2, | ,  2000,  1934,  6000,  5833, | , -3.4, 2830.3, 57.758, |, 0.0
7133.8, 138.6, | , 25.7, 0.0, 591.6, | ,  2000,  1928,  6000,  5864, | , -3.4, 2838.4, 58.106, |, 0.0
7134.8, 138.8, | , 25.7, 0.0, 591.3, | ,  2000,  1928,  6000,  5871, | , -3.4, 2817.0, 57.719, |, 0.0
7135.8, 139.9, | , 25.7, 0.0, 585.3, | ,  2000,  1923,  6000,  5831, | , -3.4, 2797.3, 56.990, |, 0.0
7136.8, 138.5, | , 25.7, 0.0, 591.9, | ,  2000,  1923,  6000,  5881, | , -3.4, 2859.0, 58.614, |, 0.0
7137.8, 138.6, | , 25.7, 0.0, 592.2, | ,  2000,  1932,  6000,  5883, | , -3.4, 2825.1, 58.006, |, 0.0
7138.8, 139.0, | , 25.7, 0.0, 592.5, | ,  2000,  1932,  6000,  5846, | , -3.4, 2804.6, 57.314, |, 0.0
7139.8, 138.7, | , 25.7, 0.0, 591.1, | ,  2000,  1928,  6000,  5855, | , -3.4, 2845.7, 58.184, |, 0.0
7140.8, 139.3, | , 25.7, 0.0, 585.8, | ,  2000,  1923,  6000,  5846, | , -3.4, 2813.2, 57.423, |, 0.0
7141.9, 139.6, | , 25.7, 0.0, 586.0, | ,  2000,  1927,  6000,  5870, | , -3.4, 2812.7, 57.617, |, 0.0
7142.9, 139.1, | , 25.7, 0.0, 591.8, | ,  2000,  1929,  6000,  5858, | , -3.4, 2831.1, 57.919, |, 0.0
7143.9, 138.6, | , 25.7, 0.0, 591.9, | ,  2000,  1931,  6000,  5837, | , -3.4, 2813.6, 57.420, |, 0.0
7144.9, 138.6, | , 25.7, 0.0, 591.4, | ,  2000,  1933,  6000,  5842, | , -3.4, 2793.9, 57.069, |, 0.0
7145.9, 138.9, | , 25.7, 0.0, 592.4, | ,  2000,  1932,  6000,  5848, | , -3.4, 2822.2, 57.679, |, 0.0
7146.9, 139.4, | , 25.7, 0.0, 586.2, | ,  2000,  1932,  6000,  5855, | , -3.4, 2819.6, 57.679, |, 0.0
7147.9, 138.7, | , 25.7, 0.0, 591.5, | ,  2000,  1934,  6000,  5875, | , -3.4, 2806.3, 57.573, |, 0.0
7148.9, 139.0, | , 25.7, 0.0, 591.9, | ,  2000,  1930,  6000,  5852, | , -3.4, 2814.9, 57.553, |, 0.0
7149.9, 139.2, | , 25.7, 0.0, 591.5, | ,  2000,  1923,  6000,  5856, | , -3.4, 2860.7, 58.466, |, 0.0
7151.0, 138.6, | , 25.7, 0.0, 591.7, | ,  2000,  1933,  6000,  5862, | , -3.4, 2829.9, 57.948, |, 0.0
7152.0, 139.4, | , 25.7, 0.0, 584.8, | ,  2000,  1928,  6000,  5829, | , -3.4, 2823.9, 57.547, |, 0.0
7153.0, 139.2, | , 25.7, 0.0, 591.8, | ,  2000,  1934,  6000,  5863, | , -3.4, 2815.7, 57.683, |, 0.0
7154.0, 138.9, | , 25.7, 0.0, 592.2, | ,  2000,  1924,  6000,  5824, | , -3.4, 2784.9, 56.688, |, 0.0
7155.0, 138.7, | , 25.7, 0.0, 590.5, | ,  2000,  1925,  6000,  5834, | , -3.4, 2844.4, 57.980, |, 0.0
7156.0, 138.8, | , 25.7, 0.0, 592.0, | ,  2000,  1926,  6000,  5844, | , -3.4, 2811.4, 57.391, |, 0.0
7157.0, 139.8, | , 25.7, 0.0, 586.5, | ,  2000,  1928,  6000,  5836, | , -3.4, 2787.4, 56.854, |, 0.0
7158.0, 139.6, | , 25.7, 0.0, 585.7, | ,  2000,  1924,  6000,  5845, | , -3.4, 2849.1, 58.154, |, 0.0
7159.0, 138.6, | , 25.7, 0.0, 591.9, | ,  2000,  1938,  6000,  5876, | , -3.4, 2823.4, 57.962, |, 0.0
7160.0, 139.1, | , 25.7, 0.0, 591.2, | ,  2000,  1925,  6000,  5864, | , -3.4, 2805.4, 57.411, |, 0.0
7161.1, 138.9, | , 25.7, 0.0, 592.5, | ,  2000,  1931,  6000,  5848, | , -3.4, 2816.6, 57.564, |, 0.0
7162.1, 138.6, | , 25.7, 0.0, 592.2, | ,  2000,  1929,  6000,  5891, | , -3.4, 2814.0, 57.813, |, 0.0
7163.1, 139.6, | , 25.7, 0.0, 584.7, | ,  2000,  1927,  6000,  5846, | , -3.4, 2790.4, 56.988, |, 0.0
7164.1, 138.5, | , 25.7, 0.0, 592.1, | ,  2000,  1933,  6000,  5841, | , -3.4, 2823.0, 57.656, |, 0.0
7165.1, 138.7, | , 25.7, 0.0, 591.1, | ,  2000,  1928,  6000,  5866, | , -3.4, 2814.0, 57.619, |, 0.0
7166.1, 138.5, | , 25.7, 0.0, 592.2, | ,  2000,  1927,  6000,  5845, | , -3.4, 2808.0, 57.338, |, 0.0
7167.1, 139.0, | , 25.7, 0.0, 592.1, | ,  2000,  1928,  6000,  5852, | , -3.4, 2820.0, 57.640, |, 0.0
7168.1, 140.4, | , 25.7, 0.0, 582.1, | ,  2000,  1923,  6000,  5830, | , -3.4, 2805.0, 57.134, |, 0.0
7169.1, 138.8, | , 25.7, 0.0, 590.4, | ,  2000,  1929,  6000,  5875, | , -3.4, 2822.2, 57.856, |, 0.0
7170.1, 138.7, | , 25.7, 0.0, 591.3, | ,  2000,  1926,  6000,  5843, | , -3.4, 2790.9, 56.965, |, 0.0
7171.2, 138.8, | , 25.7, 0.0, 592.7, | ,  2000,  1931,  6000,  5841, | , -3.4, 2824.3, 57.662, |, 0.0
7172.2, 138.5, | , 25.7, 0.0, 592.3, | ,  2000,  1926,  6000,  5841, | , -3.4, 2828.1, 57.709, |, 0.0
7173.2, 138.6, | , 25.7, 0.0, 592.2, | ,  2000,  1926,  6000,  5880, | , -3.4, 2812.7, 57.681, |, 0.0
7174.2, 139.3, | , 25.7, 0.0, 586.7, | ,  2000,  1928,  6000,  5849, | , -3.4, 2805.9, 57.328, |, 0.0
7175.2, 139.0, | , 25.7, 0.0, 592.1, | ,  2000,  1930,  6000,  5885, | , -3.4, 2823.9, 57.975, |, 0.0
7176.2, 138.4, | , 25.7, 0.0, 592.2, | ,  2000,  1931,  6000,  5856, | , -3.4, 2824.3, 57.784, |, 0.0
7177.2, 138.6, | , 25.7, 0.0, 592.5, | ,  2000,  1933,  6000,  5855, | , -3.4, 2832.4, 57.948, |, 0.0
7178.2, 139.0, | , 25.7, 0.0, 592.6, | ,  2000,  1929,  6000,  5863, | , -3.4, 2808.4, 57.497, |, 0.0
7179.2, 139.6, | , 25.7, 0.0, 585.5, | ,  2000,  1932,  6000,  5875, | , -3.4, 2819.6, 57.825, |, 0.0
7180.2, 138.7, | , 25.7, 0.0, 591.3, | ,  2000,  1931,  6000,  5856, | , -3.4, 2800.3, 57.287, |, 0.0
7181.3, 139.0, | , 25.7, 0.0, 592.2, | ,  2000,  1931,  6000,  5832, | , -3.4, 2805.4, 57.219, |, 0.0
7182.3, 138.5, | , 25.7, 0.0, 592.2, | ,  2000,  1930,  6000,  5852, | , -3.4, 2823.0, 57.716, |, 0.0
7183.3, 138.6, | , 25.7, 0.0, 592.3, | ,  2000,  1926,  6000,  5867, | , -3.4, 2822.6, 57.788, |, 0.0
7184.3, 139.5, | , 25.7, 0.0, 586.2, | ,  2000,  1926,  6000,  5872, | , -3.4, 2803.7, 57.444, |, 0.0
7185.3, 140.2, | , 25.7, 0.0, 584.5, | ,  2000,  1929,  6000,  5885, | , -3.4, 2803.7, 57.558, |, 0.0
7186.3, 138.6, | , 25.7, 0.0, 592.0, | ,  2000,  1926,  6000,  5847, | , -3.4, 2805.0, 57.282, |, 0.0
7187.3, 138.6, | , 25.7, 0.0, 592.3, | ,  2000,  1931,  6000,  5871, | , -3.4, 2812.7, 57.657, |, 0.0
7188.3, 139.0, | , 25.7, 0.0, 592.7, | ,  2000,  1929,  6000,  5871, | , -3.4, 2820.9, 57.809, |, 0.0
7189.4, 138.5, | , 25.7, 0.0, 592.6, | ,  2000,  1930,  6000,  5817, | , -3.4, 2807.2, 57.132, |, 0.0
