Repository: jdhuang-csm/Ru-BCA

## Methods
* (BaO)<sub>x</sub>-(CaO)<sub>y</sub>-(Al<sub>2</sub>O<sub>3</sub>)<sub>1-x-y</sub> (BCA) catalyst supports were synthesized via sol-gel and solid-state methods. 
* Ru/BCA catalysts were prepared via incipient wetness impregnation to achieve 1 wt. % Ru loading.
* Ammonia synthesis rates were measured for Ru/BCA catalysts in a packed-bed reactor at 480-600<sup>o</sup>C, 10 bar, and space velocities up to 1.3 x 10<sup>6</sup> ml g<sub>cat</sub><sup>-1</sup> h<sup>-1</sup>.
* A machine learning (ML) model was employed to improve understanding of the behavior of Ru/BCA catalysts.
* A microkinetic model was developed to describe the best-performing catalyst.

File: data/init_files_Cadigan/BCA723.txt (part 18 of 46)
********** Start test **********
Elapsed time, Pressure, | , LJtemp(C), Inner-Temp, Outer-Temp, | , N2-set, N2-flow, H2-set, H2-flow, | , pH, NH3_ppm, NH3_Prod_rate, |, In222Temp
6782.8, 139.6, | , 25.0, 0.0, 579.2, | ,  1000,   950,  3000,  2956, | , -3.4, 4512.4, 43.255, |, 0.0
6783.8, 138.5, | , 25.0, 0.0, 586.7, | ,  1000,   957,  3000,  2937, | , -3.4, 4514.9, 43.150, |, 0.0
6784.9, 139.0, | , 25.0, 0.0, 587.3, | ,  1000,   955,  3000,  2927, | , -3.4, 4505.5, 42.928, |, 0.0
6785.9, 138.6, | , 25.0, 0.0, 586.7, | ,  1000,   953,  3000,  2938, | , -3.4, 4508.1, 43.057, |, 0.0
6786.9, 138.6, | , 25.0, 0.0, 587.1, | ,  1000,   958,  3000,  2953, | , -3.4, 4505.1, 43.250, |, 0.0
6787.9, 140.0, | , 25.0, 0.0, 580.0, | ,  1000,   956,  3000,  2921, | , -3.4, 4523.9, 43.043, |, 0.0
6788.9, 139.0, | , 25.0, 0.0, 587.1, | ,  1000,   956,  3000,  2931, | , -3.4, 4512.4, 43.047, |, 0.0
6789.9, 138.5, | , 25.0, 0.0, 587.0, | ,  1000,   957,  3000,  2916, | , -3.4, 4503.4, 42.813, |, 0.0
6790.9, 138.9, | , 25.0, 0.0, 586.7, | ,  1000,   956,  3000,  2893, | , -3.4, 4516.2, 42.667, |, 0.0
6791.9, 139.1, | , 25.0, 0.0, 587.2, | ,  1000,   958,  3000,  2965, | , -3.4, 4493.1, 43.266, |, 0.0
6792.9, 139.4, | , 25.0, 0.0, 580.9, | ,  1000,   954,  3000,  2921, | , -3.4, 4522.2, 43.005, |, 0.0
6793.9, 138.6, | , 25.0, 0.0, 586.3, | ,  1000,   957,  3000,  2902, | , -3.4, 4534.2, 42.947, |, 0.0
6795.0, 139.0, | , 25.0, 0.0, 586.9, | ,  1000,   955,  3000,  2940, | , -3.4, 4504.2, 43.055, |, 0.0
6796.0, 138.9, | , 25.0, 0.0, 586.8, | ,  1000,   956,  3000,  2924, | , -3.4, 4503.8, 42.894, |, 0.0
6797.0, 138.8, | , 25.0, 0.0, 586.7, | ,  1000,   955,  3000,  2950, | , -3.4, 4506.4, 43.192, |, 0.0
6798.0, 139.1, | , 25.0, 0.0, 586.7, | ,  1000,   953,  3000,  2939, | , -3.4, 4489.2, 42.886, |, 0.0
6799.0, 139.7, | , 25.0, 0.0, 581.5, | ,  1000,   949,  3000,  2914, | , -3.4, 4497.8, 42.656, |, 0.0
6800.0, 138.3, | , 25.0, 0.0, 587.1, | ,  1000,   954,  3000,  2914, | , -3.4, 4498.7, 42.716, |, 0.0
6801.0, 138.2, | , 25.0, 0.0, 586.8, | ,  1000,   952,  3000,  2912, | , -3.4, 4511.1, 42.779, |, 0.0
6802.0, 138.8, | , 25.0, 0.0, 587.0, | ,  1000,   960,  3000,  2929, | , -3.4, 4493.9, 42.900, |, 0.0
6803.0, 138.6, | , 25.0, 0.0, 586.7, | ,  1000,   956,  3000,  2929, | , -3.4, 4497.8, 42.891, |, 0.0
6804.0, 139.5, | , 25.0, 0.0, 579.7, | ,  1000,   949,  3000,  2934, | , -3.4, 4497.4, 42.863, |, 0.0
6805.1, 138.5, | , 25.0, 0.0, 587.3, | ,  1000,   952,  3000,  2929, | , -3.4, 4498.2, 42.841, |, 0.0
6806.1, 139.0, | , 25.0, 0.0, 586.9, | ,  1000,   951,  3000,  2948, | , -3.4, 4498.7, 43.059, |, 0.0
6807.1, 138.4, | , 25.0, 0.0, 586.8, | ,  1000,   953,  3000,  2909, | , -3.4, 4497.4, 42.626, |, 0.0
6808.1, 138.3, | , 25.0, 0.0, 586.9, | ,  1000,   949,  3000,  2893, | , -3.4, 4520.9, 42.634, |, 0.0
6809.1, 139.7, | , 25.0, 0.0, 581.7, | ,  1000,   952,  3000,  2931, | , -3.4, 4500.8, 42.895, |, 0.0
6810.1, 139.3, | , 25.0, 0.0, 586.1, | ,  1000,   954,  3000,  2937, | , -3.4, 4496.9, 42.940, |, 0.0
6811.1, 138.6, | , 25.0, 0.0, 586.6, | ,  1000,   953,  3000,  2931, | , -3.4, 4497.4, 42.869, |, 0.0
6812.1, 138.7, | , 25.0, 0.0, 586.6, | ,  1000,   957,  3000,  2937, | , -3.4, 4505.1, 43.058, |, 0.0
6813.1, 138.7, | , 25.0, 0.0, 586.6, | ,  1000,   948,  3000,  2933, | , -3.4, 4502.5, 42.883, |, 0.0
6814.2, 138.5, | , 25.0, 0.0, 586.8, | ,  1000,   948,  3000,  2904, | , -3.4, 4526.1, 42.791, |, 0.0
6815.2, 139.5, | , 25.0, 0.0, 579.0, | ,  1000,   953,  3000,  2911, | , -3.4, 4499.1, 42.675, |, 0.0
6816.2, 138.9, | , 25.0, 0.0, 587.2, | ,  1000,   959,  3000,  2936, | , -3.4, 4497.8, 42.992, |, 0.0
6817.2, 138.8, | , 25.0, 0.0, 586.7, | ,  1000,   954,  3000,  2929, | , -3.4, 4510.2, 42.979, |, 0.0
6818.2, 138.5, | , 25.0, 0.0, 586.6, | ,  1000,   959,  3000,  2944, | , -3.4, 4493.9, 43.055, |, 0.0
6819.2, 138.5, | , 25.0, 0.0, 586.7, | ,  1000,   955,  3000,  2933, | , -3.4, 494.0, 4.732, |, 0.0
6820.2, 139.8, | , 25.0, 0.0, 579.0, | ,  1000,   949,  3000,  2918, | , -3.4, 595.1, 5.669, |, 0.0
6821.2, 138.5, | , 25.0, 0.0, 586.5, | ,  1000,   955,  3000,  2922, | , -3.4, 679.5, 6.489, |, 0.0
6822.2, 138.5, | , 25.0, 0.0, 586.7, | ,  1000,   954,  3000,  2923, | , -3.4, 736.0, 7.030, |, 0.0
6823.2, 139.0, | , 25.0, 0.0, 587.1, | ,  1000,   955,  3000,  2951, | , -3.4, 838.4, 8.067, |, 0.0
6824.3, 138.6, | , 25.0, 0.0, 587.0, | ,  1000,   952,  3000,  2960, | , -3.4, 915.6, 8.823, |, 0.0
6825.3, 139.4, | , 25.0, 0.0, 581.5, | ,  1000,   951,  3000,  2939, | , -3.4, 988.0, 9.467, |, 0.0
6826.3, 138.8, | , 25.0, 0.0, 586.5, | ,  1000,   959,  3000,  2949, | , -3.4, 1054.8, 10.152, |, 0.0
6827.3, 139.0, | , 25.0, 0.0, 587.6, | ,  1000,   954,  3000,  2926, | , -3.4, 1144.4, 10.936, |, 0.0
6828.3, 138.5, | , 25.0, 0.0, 587.3, | ,  1000,   955,  3000,  2935, | , -3.4, 1215.9, 11.648, |, 0.0
6829.3, 138.4, | , 25.0, 0.0, 587.1, | ,  1000,   953,  3000,  2929, | , -3.4, 1316.6, 12.583, |, 0.0
6830.3, 138.8, | , 25.0, 0.0, 587.5, | ,  1000,   949,  3000,  2917, | , -3.4, 1401.9, 13.343, |, 0.0
6831.3, 139.3, | , 25.0, 0.0, 581.3, | ,  1000,   953,  3000,  2929, | , -3.4, 1452.0, 13.874, |, 0.0
6832.3, 138.5, | , 25.0, 0.0, 587.5, | ,  1000,   958,  3000,  2935, | , -3.4, 1524.0, 14.605, |, 0.0
6833.4, 138.4, | , 25.0, 0.0, 587.5, | ,  1000,   955,  3000,  2914, | , -3.4, 1599.4, 15.234, |, 0.0
6834.4, 138.9, | , 25.0, 0.0, 587.4, | ,  1000,   956,  3000,  2931, | , -3.4, 1677.3, 16.047, |, 0.0
6835.4, 138.4, | , 25.0, 0.0, 587.5, | ,  1000,   953,  3000,  2921, | , -3.4, 1754.9, 16.731, |, 0.0
6836.4, 139.6, | , 25.0, 0.0, 580.3, | ,  1000,   953,  3000,  2928, | , -3.4, 1832.9, 17.503, |, 0.0
6837.4, 138.5, | , 25.0, 0.0, 587.6, | ,  1000,   952,  3000,  2925, | , -3.4, 1895.4, 18.080, |, 0.0
6838.4, 139.0, | , 25.0, 0.0, 587.9, | ,  1000,   960,  3000,  2929, | , -3.4, 1976.8, 18.917, |, 0.0
6839.4, 138.6, | , 25.0, 0.0, 587.5, | ,  1000,   955,  3000,  2923, | , -3.4, 2079.7, 19.842, |, 0.0
6840.4, 138.5, | , 25.0, 0.0, 587.6, | ,  1000,   949,  3000,  2931, | , -3.4, 2128.5, 20.317, |, 0.0
6841.4, 139.4, | , 25.0, 0.0, 582.1, | ,  1000,   945,  3000,  2914, | , -3.4, 2201.8, 20.906, |, 0.0
6842.4, 139.8, | , 25.0, 0.0, 586.1, | ,  1000,   956,  3000,  2918, | , -3.4, 2270.7, 21.644, |, 0.0
6843.5, 138.4, | , 25.0, 0.0, 587.7, | ,  1000,   956,  3000,  2906, | , -3.4, 2362.9, 22.446, |, 0.0
6844.5, 139.0, | , 25.0, 0.0, 588.2, | ,  1000,   956,  3000,  2948, | , -3.4, 2422.8, 23.265, |, 0.0
6845.5, 138.5, | , 25.0, 0.0, 587.8, | ,  1000,   954,  3000,  2922, | , -3.4, 2456.3, 23.414, |, 0.0
6846.5, 138.5, | , 25.0, 0.0, 587.6, | ,  1000,   949,  3000,  2919, | , -3.4, 2535.9, 24.125, |, 0.0
6847.5, 139.5, | , 25.0, 0.0, 581.0, | ,  1000,   944,  3000,  2924, | , -3.4, 2601.1, 24.739, |, 0.0
6848.5, 138.8, | , 25.0, 0.0, 588.3, | ,  1000,   961,  3000,  2930, | , -3.4, 2697.0, 25.808, |, 0.0
6849.5, 138.7, | , 25.0, 0.0, 587.9, | ,  1000,   961,  3000,  2939, | , -3.4, 2758.7, 26.456, |, 0.0
6850.5, 138.5, | , 25.1, 0.0, 588.1, | ,  1000,   955,  3000,  2899, | , -3.4, 2838.0, 26.890, |, 0.0
6851.5, 138.8, | , 25.1, 0.0, 588.3, | ,  1000,   951,  3000,  2906, | , -3.4, 2898.8, 27.483, |, 0.0
6852.5, 139.5, | , 25.0, 0.0, 581.0, | ,  1000,   953,  3000,  2929, | , -3.4, 2964.8, 28.292, |, 0.0
6853.6, 138.6, | , 25.1, 0.0, 588.1, | ,  1000,   958,  3000,  2924, | , -3.4, 3036.8, 28.976, |, 0.0
6854.6, 138.5, | , 25.1, 0.0, 588.1, | ,  1000,   957,  3000,  2947, | , -3.4, 3134.9, 30.076, |, 0.0
6855.6, 138.9, | , 25.1, 0.0, 588.2, | ,  1000,   953,  3000,  2927, | , -3.4, 3171.3, 30.239, |, 0.0
6856.6, 138.4, | , 25.1, 0.0, 587.8, | ,  1000,   955,  3000,  2932, | , -3.4, 3226.2, 30.813, |, 0.0
6857.6, 139.3, | , 25.1, 0.0, 582.4, | ,  1000,   956,  3000,  2936, | , -3.4, 3305.9, 31.619, |, 0.0
6858.6, 139.9, | , 25.0, 0.0, 580.6, | ,  1000,   956,  3000,  2922, | , -3.4, 3364.1, 32.058, |, 0.0
6859.6, 138.6, | , 25.1, 0.0, 587.2, | ,  1000,   951,  3000,  2929, | , -3.4, 3444.3, 32.836, |, 0.0
6860.6, 138.6, | , 25.1, 0.0, 587.4, | ,  1000,   957,  3000,  2912, | , -3.4, 3492.7, 33.201, |, 0.0
6861.7, 139.0, | , 25.1, 0.0, 587.9, | ,  1000,   957,  3000,  2925, | , -3.4, 3544.9, 33.809, |, 0.0
6862.7, 139.0, | , 25.1, 0.0, 585.6, | ,  1000,   958,  3000,  2924, | , -3.4, 3608.8, 34.414, |, 0.0
6863.7, 139.6, | , 25.1, 0.0, 579.9, | ,  1000,   953,  3000,  2914, | , -3.4, 3652.9, 34.699, |, 0.0
6864.7, 138.5, | , 25.1, 0.0, 587.7, | ,  1000,   954,  3000,  2938, | , -3.4, 3716.3, 35.531, |, 0.0
6865.7, 138.9, | , 25.1, 0.0, 588.1, | ,  1000,   949,  3000,  2921, | , -3.4, 3778.0, 35.905, |, 0.0
6866.7, 138.5, | , 25.1, 0.0, 587.9, | ,  1000,   953,  3000,  2923, | , -3.4, 3847.0, 36.622, |, 0.0
6867.7, 138.6, | , 25.1, 0.0, 587.9, | ,  1000,   956,  3000,  2952, | , -3.4, 3866.3, 37.115, |, 0.0
6868.7, 139.9, | , 25.1, 0.0, 581.0, | ,  1000,   946,  3000,  2909, | , -3.4, 3922.4, 37.136, |, 0.0
6869.7, 139.0, | , 25.1, 0.0, 588.4, | ,  1000,   957,  3000,  2933, | , -3.4, 3972.5, 37.956, |, 0.0
6870.7, 138.6, | , 25.1, 0.0, 588.1, | ,  1000,   954,  3000,  2957, | , -3.4, 4010.7, 38.518, |, 0.0
6871.8, 138.4, | , 25.1, 0.0, 587.6, | ,  1000,   952,  3000,  2915, | , -3.4, 4055.6, 38.512, |, 0.0
6872.8, 138.5, | , 25.1, 0.0, 587.8, | ,  1000,   959,  3000,  2926, | , -3.4, 4126.8, 39.356, |, 0.0
6873.8, 139.2, | , 25.1, 0.0, 582.4, | ,  1000,   950,  3000,  2921, | , -3.4, 4135.8, 39.310, |, 0.0
6874.8, 139.3, | , 25.1, 0.0, 580.8, | ,  1000,   949,  3000,  2922, | , -3.4, 4164.0, 39.570, |, 0.0
6875.8, 139.0, | , 25.1, 0.0, 588.2, | ,  1000,   958,  3000,  2935, | , -3.4, 4227.0, 40.403, |, 0.0
6876.8, 138.5, | , 25.1, 0.0, 587.9, | ,  1000,   958,  3000,  2937, | , -3.4, 4255.3, 40.694, |, 0.0
6877.8, 138.5, | , 25.1, 0.0, 588.0, | ,  1000,   959,  3000,  2937, | , -3.4, 4265.6, 40.793, |, 0.0
6878.8, 139.0, | , 25.1, 0.0, 587.6, | ,  1000,   949,  3000,  2910, | , -3.4, 4277.6, 40.523, |, 0.0
6879.8, 139.5, | , 25.1, 0.0, 580.8, | ,  1000,   957,  3000,  2908, | , -3.4, 4311.0, 40.905, |, 0.0
6880.9, 138.7, | , 25.1, 0.0, 588.3, | ,  1000,   957,  3000,  2945, | , -3.4, 4336.7, 41.540, |, 0.0
6881.9, 138.4, | , 25.1, 0.0, 588.1, | ,  1000,   956,  3000,  2904, | , -3.4, 4361.1, 41.330, |, 0.0
6882.9, 138.9, | , 25.1, 0.0, 588.5, | ,  1000,   960,  3000,  2940, | , -3.4, 4408.7, 42.197, |, 0.0
6883.9, 139.0, | , 25.1, 0.0, 588.4, | ,  1000,   949,  3000,  2947, | , -3.4, 4413.8, 42.213, |, 0.0
6884.9, 139.4, | , 25.1, 0.0, 581.5, | ,  1000,   949,  3000,  2898, | , -3.4, 4420.3, 41.737, |, 0.0
6885.9, 138.9, | , 25.1, 0.0, 588.4, | ,  1000,   957,  3000,  2920, | , -3.4, 4469.1, 42.528, |, 0.0
6886.9, 138.9, | , 25.1, 0.0, 588.4, | ,  1000,   957,  3000,  2944, | , -3.4, 4471.2, 42.805, |, 0.0
6887.9, 138.6, | , 25.1, 0.0, 588.5, | ,  1000,   955,  3000,  2921, | , -3.4, 4470.0, 42.524, |, 0.0
6888.9, 138.5, | , 25.1, 0.0, 588.3, | ,  1000,   956,  3000,  2956, | , -3.4, 4504.7, 43.253, |, 0.0
6889.9, 139.9, | , 25.1, 0.0, 582.2, | ,  1000,   956,  3000,  2920, | , -3.4, 4504.7, 42.858, |, 0.0
6891.0, 139.6, | , 25.1, 0.0, 581.4, | ,  1000,   951,  3000,  2922, | , -3.4, 4530.4, 43.068, |, 0.0
6892.0, 138.5, | , 25.1, 0.0, 588.5, | ,  1000,   961,  3000,  2933, | , -3.4, 4529.1, 43.295, |, 0.0
6893.0, 138.4, | , 25.1, 0.0, 587.9, | ,  1000,   954,  3000,  2924, | , -3.4, 4542.8, 43.235, |, 0.0
6894.0, 138.9, | , 25.1, 0.0, 588.8, | ,  1000,   959,  3000,  2933, | , -3.4, 4545.8, 43.426, |, 0.0
6895.0, 138.8, | , 25.1, 0.0, 587.6, | ,  1000,   949,  3000,  2919, | , -3.4, 4571.9, 43.405, |, 0.0
6896.0, 139.5, | , 25.1, 0.0, 581.7, | ,  1000,   949,  3000,  2922, | , -3.4, 4562.5, 43.351, |, 0.0
6897.0, 138.7, | , 25.1, 0.0, 588.8, | ,  1000,   957,  3000,  2948, | , -3.4, 4581.4, 43.906, |, 0.0
6898.0, 139.1, | , 25.1, 0.0, 588.8, | ,  1000,   952,  3000,  2930, | , -3.4, 4580.9, 43.643, |, 0.0
6899.0, 138.5, | , 25.1, 0.0, 587.9, | ,  1000,   950,  3000,  2907, | , -3.4, 4575.4, 43.303, |, 0.0
6900.0, 138.7, | , 25.1, 0.0, 587.4, | ,  1000,   952,  3000,  2910, | , -3.4, 4584.3, 43.448, |, 0.0
6901.0, 140.2, | , 25.1, 0.0, 579.5, | ,  1000,   952,  3000,  2926, | , -3.4, 4582.6, 43.609, |, 0.0
6902.1, 138.7, | , 25.1, 0.0, 587.9, | ,  1000,   951,  3000,  2936, | , -3.4, 4590.8, 43.791, |, 0.0
6903.1, 138.7, | , 25.1, 0.0, 587.8, | ,  1000,   954,  3000,  2926, | , -3.4, 4593.8, 43.741, |, 0.0
6904.1, 139.1, | , 25.1, 0.0, 588.7, | ,  1000,   958,  3000,  2930, | , -3.4, 4596.3, 43.860, |, 0.0
6905.1, 139.1, | , 25.1, 0.0, 587.8, | ,  1000,   949,  3000,  2921, | , -3.4, 4593.8, 43.626, |, 0.0
6906.1, 138.7, | , 25.1, 0.0, 584.3, | ,  1000,   957,  3000,  2944, | , -3.4, 4619.9, 44.234, |, 0.0
6907.1, 139.3, | , 25.1, 0.0, 582.6, | ,  1000,   954,  3000,  2926, | , -3.4, 4594.6, 43.748, |, 0.0
6908.1, 138.4, | , 25.1, 0.0, 588.4, | ,  1000,   952,  3000,  2930, | , -3.4, 4598.1, 43.812, |, 0.0
6909.1, 138.5, | , 25.1, 0.0, 588.3, | ,  1000,   958,  3000,  2915, | , -3.4, 4596.3, 43.687, |, 0.0
6910.1, 138.7, | , 25.1, 0.0, 587.6, | ,  1000,   959,  3000,  2926, | , -3.4, 4580.9, 43.680, |, 0.0
6911.2, 138.9, | , 25.1, 0.0, 589.2, | ,  1000,   953,  3000,  2941, | , -3.4, 4589.5, 43.854, |, 0.0
6912.2, 139.3, | , 25.1, 0.0, 582.1, | ,  1000,   951,  3000,  2904, | , -3.4, 4588.6, 43.415, |, 0.0
6913.2, 138.4, | , 25.1, 0.0, 588.7, | ,  1000,   957,  3000,  2952, | , -3.4, 4591.2, 44.046, |, 0.0
6914.2, 138.4, | , 25.1, 0.0, 588.9, | ,  1000,   956,  3000,  2927, | , -3.4, 4589.5, 43.735, |, 0.0
6915.2, 138.6, | , 25.1, 0.0, 588.1, | ,  1000,   958,  3000,  2944, | , -3.4, 4585.6, 43.918, |, 0.0
6916.2, 138.6, | , 25.1, 0.0, 589.0, | ,  1000,   960,  3000,  2949, | , -3.4, 4577.1, 43.908, |, 0.0
6917.2, 139.5, | , 25.1, 0.0, 581.9, | ,  1000,   956,  3000,  2922, | , -3.4, 4566.4, 43.462, |, 0.0
6918.2, 139.0, | , 25.1, 0.0, 589.2, | ,  1000,   949,  3000,  2915, | , -3.4, 4580.5, 43.445, |, 0.0
6919.2, 138.6, | , 25.1, 0.0, 588.9, | ,  1000,   953,  3000,  2949, | , -3.4, 4557.4, 43.642, |, 0.0
6920.3, 138.6, | , 25.1, 0.0, 588.2, | ,  1000,   951,  3000,  2912, | , -3.4, 4556.5, 43.201, |, 0.0
6921.3, 138.5, | , 25.1, 0.0, 588.6, | ,  1000,   954,  3000,  2926, | , -3.4, 4577.5, 43.594, |, 0.0
6922.3, 138.5, | , 25.1, 0.0, 588.9, | ,  1000,   959,  3000,  2923, | , -3.4, 4575.4, 43.595, |, 0.0
6923.3, 139.3, | , 25.1, 0.0, 583.8, | ,  1000,   955,  3000,  2942, | , -3.4, 4559.9, 43.615, |, 0.0
6924.3, 138.7, | , 25.1, 0.0, 588.4, | ,  1000,   958,  3000,  2952, | , -3.4, 4582.6, 43.966, |, 0.0
6925.3, 138.7, | , 25.1, 0.0, 587.9, | ,  1000,   953,  3000,  2918, | , -3.4, 4559.5, 43.316, |, 0.0
6926.3, 139.0, | , 25.1, 0.0, 589.1, | ,  1000,   960,  3000,  2933, | , -3.4, 4565.5, 43.618, |, 0.0
6927.3, 138.5, | , 25.1, 0.0, 588.8, | ,  1000,   953,  3000,  2901, | , -3.4, 4562.5, 43.159, |, 0.0
6928.3, 139.4, | , 25.1, 0.0, 582.2, | ,  1000,   950,  3000,  2927, | , -3.4, 4551.8, 43.313, |, 0.0
6929.3, 138.8, | , 25.1, 0.0, 589.0, | ,  1000,   948,  3000,  2922, | , -3.4, 4543.6, 43.147, |, 0.0
6930.3, 139.1, | , 25.1, 0.0, 588.0, | ,  1000,   950,  3000,  2929, | , -3.4, 4545.4, 43.270, |, 0.0
6931.4, 138.4, | , 25.1, 0.0, 589.0, | ,  1000,   954,  3000,  2931, | , -3.4, 4542.4, 43.314, |, 0.0
6932.4, 139.0, | , 25.1, 0.0, 589.4, | ,  1000,   953,  3000,  2932, | , -3.4, 4541.9, 43.301, |, 0.0
6933.4, 139.8, | , 25.1, 0.0, 583.5, | ,  1000,   957,  3000,  2913, | , -3.4, 4535.5, 43.082, |, 0.0
6934.4, 138.6, | , 25.1, 0.0, 588.8, | ,  1000,   956,  3000,  2914, | , -3.4, 4532.5, 43.054, |, 0.0
6935.4, 138.7, | , 25.1, 0.0, 588.0, | ,  1000,   956,  3000,  2934, | , -3.4, 4523.5, 43.191, |, 0.0
6936.4, 138.8, | , 25.1, 0.0, 589.4, | ,  1000,   949,  3000,  2904, | , -3.4, 4541.1, 42.950, |, 0.0
6937.4, 138.4, | , 25.1, 0.0, 589.1, | ,  1000,   952,  3000,  2948, | , -3.4, 4522.2, 43.295, |, 0.0
6938.4, 138.6, | , 25.1, 0.0, 589.2, | ,  1000,   951,  3000,  2944, | , -3.4, 4518.4, 43.191, |, 0.0
6939.4, 139.8, | , 25.1, 0.0, 583.8, | ,  1000,   950,  3000,  2913, | , -3.4, 4522.7, 42.880, |, 0.0
6940.5, 139.1, | , 25.1, 0.0, 588.3, | ,  1000,   959,  3000,  2903, | , -3.4, 4522.2, 42.860, |, 0.0
6941.5, 138.6, | , 25.1, 0.0, 588.3, | ,  1000,   949,  3000,  2948, | , -3.4, 4517.1, 43.204, |, 0.0
6942.5, 138.8, | , 25.1, 0.0, 589.1, | ,  1000,   955,  3000,  2926, | , -3.4, 4518.4, 43.039, |, 0.0
6943.5, 138.9, | , 25.1, 0.0, 588.9, | ,  1000,   957,  3000,  2924, | , -3.4, 4513.7, 42.991, |, 0.0
6944.5, 139.3, | , 25.1, 0.0, 581.6, | ,  1000,   953,  3000,  2929, | , -3.4, 4537.6, 43.234, |, 0.0
6945.5, 138.7, | , 25.1, 0.0, 588.0, | ,  1000,   956,  3000,  2917, | , -3.4, 4503.8, 42.812, |, 0.0
6946.5, 138.9, | , 25.1, 0.0, 589.1, | ,  1000,   945,  3000,  2918, | , -3.4, 4506.8, 42.727, |, 0.0
6947.5, 139.0, | , 25.1, 0.0, 589.3, | ,  1000,   955,  3000,  2948, | , -3.4, 4502.9, 43.146, |, 0.0
6948.5, 138.4, | , 25.1, 0.0, 589.1, | ,  1000,   955,  3000,  2916, | , -3.4, 4501.7, 42.772, |, 0.0
6949.6, 139.7, | , 25.1, 0.0, 584.0, | ,  1000,   950,  3000,  2936, | , -3.4, 4514.5, 43.060, |, 0.0
6950.6, 139.6, | , 25.1, 0.0, 583.5, | ,  1000,   952,  3000,  2897, | , -3.4, 4505.1, 42.564, |, 0.0
6951.6, 138.6, | , 25.1, 0.0, 589.1, | ,  1000,   955,  3000,  2950, | , -3.4, 4520.5, 43.331, |, 0.0
6952.6, 138.7, | , 25.1, 0.0, 589.3, | ,  1000,   956,  3000,  2933, | , -3.4, 4496.5, 42.926, |, 0.0
6953.6, 138.9, | , 25.1, 0.0, 589.7, | ,  1000,   956,  3000,  2911, | , -3.4, 4495.2, 42.665, |, 0.0
6954.6, 138.6, | , 25.1, 0.0, 589.4, | ,  1000,   949,  3000,  2927, | , -3.4, 4486.7, 42.679, |, 0.0
6955.6, 139.4, | , 25.1, 0.0, 583.7, | ,  1000,   953,  3000,  2925, | , -3.4, 4484.1, 42.677, |, 0.0
6956.6, 139.0, | , 25.1, 0.0, 585.7, | ,  1000,   957,  3000,  2911, | , -3.4, 4487.5, 42.607, |, 0.0
6957.7, 138.5, | , 25.1, 0.0, 589.2, | ,  1000,   952,  3000,  2938, | , -3.4, 4513.2, 43.092, |, 0.0
6958.7, 138.5, | , 25.1, 0.0, 589.1, | ,  1000,   954,  3000,  2929, | , -3.4, 4510.7, 42.983, |, 0.0
6959.7, 138.4, | , 25.1, 0.0, 589.3, | ,  1000,   952,  3000,  2911, | , -3.4, 4493.5, 42.608, |, 0.0
6960.7, 140.1, | , 25.1, 0.0, 582.3, | ,  1000,   948,  3000,  2950, | , -3.4, 4486.7, 42.921, |, 0.0
6961.7, 138.6, | , 25.1, 0.0, 589.5, | ,  1000,   956,  3000,  2918, | , -3.4, 4493.5, 42.720, |, 0.0
6962.7, 139.1, | , 25.1, 0.0, 589.6, | ,  1000,   958,  3000,  2946, | , -3.4, 4490.9, 43.033, |, 0.0
6963.7, 138.9, | , 25.1, 0.0, 589.7, | ,  1000,   953,  3000,  2923, | , -3.4, 4496.1, 42.774, |, 0.0
6964.7, 138.5, | , 25.1, 0.0, 589.3, | ,  1000,   953,  3000,  2920, | , -3.4, 4486.7, 42.653, |, 0.0
6965.7, 139.4, | , 25.1, 0.0, 583.6, | ,  1000,   952,  3000,  2921, | , -3.4, 4508.1, 42.851, |, 0.0
6966.8, 140.0, | , 25.1, 0.0, 582.4, | ,  1000,   952,  3000,  2918, | , -3.4, 4491.4, 42.663, |, 0.0
6967.8, 139.0, | , 25.1, 0.0, 589.8, | ,  1000,   959,  3000,  2932, | , -3.4, 4514.9, 43.118, |, 0.0
6968.8, 138.6, | , 25.1, 0.0, 589.5, | ,  1000,   953,  3000,  2922, | , -3.4, 4488.4, 42.688, |, 0.0
6969.8, 138.4, | , 25.1, 0.0, 589.8, | ,  1000,   949,  3000,  2918, | , -3.4, 4489.2, 42.611, |, 0.0
6970.8, 138.9, | , 25.1, 0.0, 589.6, | ,  1000,   955,  3000,  2941, | , -3.4, 4478.1, 42.827, |, 0.0
6971.8, 140.0, | , 25.1, 0.0, 582.3, | ,  1000,   953,  3000,  2930, | , -3.4, 4477.7, 42.681, |, 0.0
6972.8, 138.4, | , 25.1, 0.0, 589.4, | ,  1000,   950,  3000,  2939, | , -3.4, 4488.4, 42.843, |, 0.0
6973.8, 139.0, | , 25.1, 0.0, 589.8, | ,  1000,   954,  3000,  2952, | , -3.4, 4508.9, 43.220, |, 0.0
6974.8, 138.8, | , 25.1, 0.0, 589.0, | ,  1000,   958,  3000,  2963, | , -3.4, 4485.4, 43.162, |, 0.0
6975.8, 138.6, | , 25.1, 0.0, 589.3, | ,  1000,   960,  3000,  2925, | , -3.4, 4478.1, 42.697, |, 0.0
6976.8, 139.5, | , 25.1, 0.0, 582.6, | ,  1000,   953,  3000,  2911, | , -3.4, 4479.4, 42.485, |, 0.0
6977.9, 138.6, | , 25.1, 0.0, 589.3, | ,  1000,   957,  3000,  2919, | , -3.4, 4493.1, 42.750, |, 0.0
6978.9, 138.6, | , 25.1, 0.0, 589.5, | ,  1000,   960,  3000,  2939, | , -3.4, 4499.1, 43.057, |, 0.0
6979.9, 138.4, | , 25.1, 0.0, 589.1, | ,  1000,   957,  3000,  2896, | , -3.4, 4482.0, 42.381, |, 0.0
6980.9, 138.9, | , 25.1, 0.0, 589.4, | ,  1000,   953,  3000,  2902, | , -3.4, 4486.7, 42.453, |, 0.0
6981.9, 139.6, | , 25.1, 0.0, 583.4, | ,  1000,   954,  3000,  2934, | , -3.4, 4476.4, 42.722, |, 0.0
6982.9, 139.4, | , 25.1, 0.0, 583.5, | ,  1000,   950,  3000,  2954, | , -3.4, 4503.8, 43.156, |, 0.0
6983.9, 138.9, | , 25.1, 0.0, 589.5, | ,  1000,   953,  3000,  2933, | , -3.4, 4476.8, 42.700, |, 0.0
6984.9, 139.1, | , 25.1, 0.0, 589.7, | ,  1000,   953,  3000,  2941, | , -3.4, 4469.1, 42.712, |, 0.0
6985.9, 138.6, | , 25.1, 0.0, 588.1, | ,  1000,   954,  3000,  2939, | , -3.4, 4472.1, 42.730, |, 0.0
6987.0, 138.6, | , 25.1, 0.0, 589.6, | ,  1000,   949,  3000,  2929, | , -3.4, 4496.9, 42.810, |, 0.0
6988.0, 140.0, | , 25.1, 0.0, 582.5, | ,  1000,   947,  3000,  2922, | , -3.4, 4490.5, 42.646, |, 0.0
6989.0, 138.5, | , 25.1, 0.0, 589.7, | ,  1000,   960,  3000,  2947, | , -3.4, 4486.7, 43.025, |, 0.0
6990.0, 138.6, | , 25.1, 0.0, 589.8, | ,  1000,   955,  3000,  2926, | , -3.4, 4473.0, 42.598, |, 0.0
6991.0, 138.5, | , 25.1, 0.0, 589.6, | ,  1000,   955,  3000,  2909, | , -3.4, 4498.2, 42.655, |, 0.0
6992.0, 138.8, | , 25.1, 0.0, 589.8, | ,  1000,   948,  3000,  2919, | , -3.4, 4482.8, 42.545, |, 0.0
6993.0, 140.5, | , 25.1, 0.0, 578.9, | ,  1000,   951,  3000,  2941, | , -3.4, 4479.4, 42.794, |, 0.0
6994.0, 138.7, | , 25.1, 0.0, 589.8, | ,  1000,   953,  3000,  2956, | , -3.4, 4493.5, 43.110, |, 0.0
6995.0, 139.0, | , 25.1, 0.0, 590.0, | ,  1000,   960,  3000,  2921, | , -3.4, 4475.5, 42.629, |, 0.0
6996.0, 139.1, | , 25.1, 0.0, 589.7, | ,  1000,   952,  3000,  2955, | , -3.4, 4464.0, 42.805, |, 0.0
6997.1, 138.5, | , 25.1, 0.0, 589.8, | ,  1000,   946,  3000,  2908, | , -3.4, 4464.8, 42.233, |, 0.0
6998.1, 139.5, | , 25.1, 0.0, 583.6, | ,  1000,   950,  3000,  2916, | , -3.4, 4494.4, 42.644, |, 0.0
6999.1, 139.7, | , 25.1, 0.0, 584.6, | ,  1000,   952,  3000,  2913, | , -3.4, 4478.1, 42.484, |, 0.0
7000.1, 138.4, | , 25.1, 0.0, 589.5, | ,  1000,   950,  3000,  2896, | , -3.4, 4484.5, 42.341, |, 0.0
7001.1, 138.6, | , 25.1, 0.0, 589.9, | ,  1000,   955,  3000,  2944, | , -3.4, 4478.5, 42.850, |, 0.0
7002.1, 138.9, | , 25.1, 0.0, 590.1, | ,  1000,   949,  3000,  2941, | , -3.4, 4470.0, 42.684, |, 0.0
7003.1, 138.8, | , 25.1, 0.0, 589.1, | ,  1000,   951,  3000,  2937, | , -3.4, 4489.2, 42.832, |, 0.0
7004.1, 139.6, | , 25.1, 0.0, 581.5, | ,  1000,   953,  3000,  2920, | , -3.4, 4501.2, 42.787, |, 0.0
7005.1, 138.5, | , 25.1, 0.0, 589.8, | ,  1000,   953,  3000,  2929, | , -3.4, 4475.1, 42.648, |, 0.0
7006.2, 138.8, | , 25.1, 0.0, 590.0, | ,  1000,   949,  3000,  2910, | , -3.4, 4471.7, 42.350, |, 0.0
7007.2, 138.5, | , 25.1, 0.0, 589.6, | ,  1000,   956,  3000,  2923, | , -3.4, 4479.4, 42.647, |, 0.0
7008.2, 138.5, | , 25.1, 0.0, 589.1, | ,  1000,   955,  3000,  2921, | , -3.4, 4476.8, 42.582, |, 0.0
7009.2, 139.6, | , 25.1, 0.0, 580.9, | ,  1000,   951,  3000,  2916, | , -3.4, 4473.8, 42.460, |, 0.0
7010.2, 139.0, | , 25.1, 0.0, 590.1, | ,  1000,   951,  3000,  2944, | , -3.4, 4473.0, 42.763, |, 0.0
7011.2, 138.5, | , 25.1, 0.0, 589.8, | ,  1000,   961,  3000,  2931, | , -3.4, 4471.2, 42.708, |, 0.0
7012.2, 139.0, | , 25.1, 0.0, 589.8, | ,  1000,   959,  3000,  2936, | , -3.4, 4472.1, 42.747, |, 0.0
7013.2, 139.2, | , 25.1, 0.0, 589.3, | ,  1000,   957,  3000,  2939, | , -3.4, 4474.7, 42.789, |, 0.0
7014.2, 139.0, | , 25.1, 0.0, 590.1, | ,  1000,   951,  3000,  2935, | , -3.4, 4471.2, 42.651, |, 0.0
7015.3, 139.4, | , 25.1, 0.0, 582.4, | ,  1000,   951,  3000,  2914, | , -3.4, 4484.9, 42.552, |, 0.0
7016.3, 139.4, | , 25.1, 0.0, 588.1, | ,  1000,   958,  3000,  2933, | , -3.4, 4478.1, 42.759, |, 0.0
7017.3, 138.4, | , 25.1, 0.0, 589.7, | ,  1000,   954,  3000,  2904, | , -3.4, 4495.2, 42.563, |, 0.0
7018.3, 138.6, | , 25.1, 0.0, 589.1, | ,  1000,   953,  3000,  2918, | , -3.4, 4469.1, 42.466, |, 0.0
7019.3, 138.5, | , 25.1, 0.0, 590.1, | ,  1000,   956,  3000,  2925, | , -3.4, 4485.8, 42.728, |, 0.0
7020.3, 139.7, | , 25.1, 0.0, 583.5, | ,  1000,   952,  3000,  2896, | , -3.4, 4482.0, 42.325, |, 0.0
7021.3, 138.7, | , 25.1, 0.0, 589.0, | ,  1000,   958,  3000,  2943, | , -3.4, 4472.5, 42.823, |, 0.0
7022.3, 138.7, | , 25.1, 0.0, 589.6, | ,  1000,   956,  3000,  2963, | , -3.4, 4465.2, 42.952, |, 0.0
7023.3, 139.2, | , 25.1, 0.0, 589.2, | ,  1000,   956,  3000,  2917, | , -3.4, 4456.2, 42.365, |, 0.0
7024.3, 138.4, | , 25.1, 0.0, 590.0, | ,  1000,   955,  3000,  2905, | , -3.4, 4461.0, 42.259, |, 0.0
7025.4, 139.4, | , 25.1, 0.0, 584.2, | ,  1000,   948,  3000,  2929, | , -3.4, 4490.9, 42.730, |, 0.0
7026.4, 138.7, | , 25.1, 0.0, 589.1, | ,  1000,   954,  3000,  2933, | , -3.4, 4487.1, 42.812, |, 0.0
7027.4, 138.4, | , 25.1, 0.0, 589.2, | ,  1000,   954,  3000,  2928, | , -3.4, 4473.0, 42.620, |, 0.0
7028.4, 138.6, | , 25.1, 0.0, 588.8, | ,  1000,   956,  3000,  2925, | , -3.4, 4471.7, 42.591, |, 0.0
7029.4, 138.5, | , 25.1, 0.0, 589.6, | ,  1000,   955,  3000,  2932, | , -3.4, 4474.7, 42.687, |, 0.0
7030.4, 138.5, | , 25.1, 0.0, 589.3, | ,  1000,   952,  3000,  2926, | , -3.4, 4461.8, 42.465, |, 0.0
7031.4, 139.6, | , 25.1, 0.0, 585.1, | ,  1000,   955,  3000,  2929, | , -3.4, 4470.4, 42.620, |, 0.0
7032.4, 138.5, | , 25.1, 0.0, 589.5, | ,  1000,   957,  3000,  2942, | , -3.4, 4460.1, 42.689, |, 0.0
7033.4, 138.7, | , 25.1, 0.0, 588.8, | ,  1000,   959,  3000,  2941, | , -3.4, 4472.1, 42.812, |, 0.0
7034.4, 138.9, | , 25.1, 0.0, 590.1, | ,  1000,   956,  3000,  2918, | , -3.4, 4472.1, 42.517, |, 0.0
7035.4, 138.5, | , 25.1, 0.0, 590.1, | ,  1000,   954,  3000,  2926, | , -3.4, 4475.5, 42.612, |, 0.0
7036.5, 139.5, | , 25.1, 0.0, 582.9, | ,  1000,   954,  3000,  2933, | , -3.4, 4461.4, 42.571, |, 0.0
7037.5, 139.0, | , 25.1, 0.0, 590.1, | ,  1000,   950,  3000,  2928, | , -3.4, 4463.1, 42.485, |, 0.0
7038.5, 138.8, | , 25.1, 0.0, 589.2, | ,  1000,   955,  3000,  2931, | , -3.4, 4457.1, 42.518, |, 0.0
7039.5, 138.7, | , 25.1, 0.0, 589.8, | ,  1000,   957,  3000,  2937, | , -3.4, 4456.2, 42.597, |, 0.0
7040.5, 138.7, | , 25.1, 0.0, 590.2, | ,  1000,   953,  3000,  2915, | , -3.4, 4457.5, 42.319, |, 0.0
7041.5, 139.3, | , 25.1, 0.0, 584.5, | ,  1000,   950,  3000,  2912, | , -3.4, 4474.2, 42.411, |, 0.0
7042.5, 139.3, | , 25.1, 0.0, 583.5, | ,  1000,   949,  3000,  2910, | , -3.4, 4489.7, 42.516, |, 0.0
7043.5, 138.5, | , 25.1, 0.0, 589.3, | ,  1000,   949,  3000,  2926, | , -3.4, 4476.8, 42.572, |, 0.0
7044.5, 138.5, | , 25.1, 0.0, 590.4, | ,  1000,   954,  3000,  2946, | , -3.4, 4500.4, 43.078, |, 0.0
7045.5, 138.8, | , 25.1, 0.0, 590.4, | ,  1000,   952,  3000,  2932, | , -3.4, 4473.0, 42.639, |, 0.0
7046.6, 138.5, | , 25.1, 0.0, 590.0, | ,  1000,   955,  3000,  2953, | , -3.4, 4490.9, 43.073, |, 0.0
7047.6, 139.6, | , 25.1, 0.0, 584.0, | ,  1000,   949,  3000,  2934, | , -3.4, 4473.8, 42.635, |, 0.0
7048.6, 139.3, | , 25.1, 0.0, 589.9, | ,  1000,   959,  3000,  2931, | , -3.4, 4461.8, 42.601, |, 0.0
7049.6, 138.5, | , 25.1, 0.0, 590.3, | ,  1000,   955,  3000,  2918, | , -3.4, 4490.5, 42.693, |, 0.0
7050.6, 138.4, | , 25.1, 0.0, 590.6, | ,  1000,   954,  3000,  2904, | , -3.4, 4502.5, 42.632, |, 0.0
7051.6, 138.5, | , 25.1, 0.0, 590.9, | ,  1000,   958,  3000,  2920, | , -3.4, 4499.1, 42.826, |, 0.0
7052.6, 139.9, | , 25.1, 0.0, 584.0, | ,  1000,   950,  3000,  2914, | , -3.4, 4493.9, 42.623, |, 0.0
7053.6, 138.6, | , 25.1, 0.0, 589.8, | ,  1000,   960,  3000,  2925, | , -3.4, 4477.2, 42.685, |, 0.0
7054.6, 138.7, | , 25.1, 0.0, 590.2, | ,  1000,   960,  3000,  2949, | , -3.4, 4464.4, 42.838, |, 0.0
7055.7, 139.1, | , 25.1, 0.0, 591.0, | ,  1000,   956,  3000,  2918, | , -3.4, 4461.8, 42.428, |, 0.0
7056.7, 138.5, | , 25.1, 0.0, 590.8, | ,  1000,   960,  3000,  2924, | , -3.4, 4461.4, 42.530, |, 0.0
7057.7, 139.4, | , 25.1, 0.0, 584.8, | ,  1000,   952,  3000,  2921, | , -3.4, 4461.8, 42.409, |, 0.0
7058.7, 139.8, | , 25.1, 0.0, 584.3, | ,  1000,   947,  3000,  2913, | , -3.4, 4479.8, 42.444, |, 0.0
7059.7, 139.0, | , 25.1, 0.0, 590.6, | ,  1000,   952,  3000,  2941, | , -3.4, 4462.7, 42.637, |, 0.0
7060.7, 138.5, | , 25.1, 0.0, 590.7, | ,  1000,   952,  3000,  2935, | , -3.4, 4463.5, 42.588, |, 0.0
7061.7, 138.4, | , 25.1, 0.0, 591.2, | ,  1000,   947,  3000,  2914, | , -3.4, 4463.1, 42.300, |, 0.0
7062.7, 138.8, | , 25.1, 0.0, 591.0, | ,  1000,   955,  3000,  2941, | , -3.4, 4473.4, 42.775, |, 0.0
7063.7, 139.8, | , 25.1, 0.0, 583.0, | ,  1000,   956,  3000,  2963, | , -3.4, 4469.5, 43.002, |, 0.0
7064.8, 138.6, | , 25.1, 0.0, 590.1, | ,  1000,   958,  3000,  2933, | , -3.4, 4469.1, 42.677, |, 0.0
7065.8, 139.0, | , 25.1, 0.0, 590.6, | ,  1000,   950,  3000,  2910, | , -3.4, 4464.8, 42.299, |, 0.0
7066.8, 138.6, | , 25.1, 0.0, 590.5, | ,  1000,   956,  3000,  2920, | , -3.4, 4474.2, 42.567, |, 0.0
7067.8, 138.3, | , 25.1, 0.0, 590.0, | ,  1000,   953,  3000,  2899, | , -3.4, 4456.2, 42.141, |, 0.0
7068.8, 139.4, | , 25.1, 0.0, 583.3, | ,  1000,   953,  3000,  2910, | , -3.4, 4471.2, 42.391, |, 0.0
7069.8, 139.2, | , 25.1, 0.0, 590.5, | ,  1000,   959,  3000,  2963, | , -3.4, 4468.2, 43.014, |, 0.0
7070.8, 138.6, | , 25.1, 0.0, 590.6, | ,  1000,   952,  3000,  2917, | , -3.4, 4465.2, 42.398, |, 0.0
7071.8, 139.1, | , 25.1, 0.0, 591.1, | ,  1000,   954,  3000,  2943, | , -3.4, 4454.5, 42.606, |, 0.0
7072.8, 138.9, | , 25.1, 0.0, 590.9, | ,  1000,   956,  3000,  2911, | , -3.4, 4461.4, 42.350, |, 0.0
7073.8, 139.6, | , 25.1, 0.0, 585.7, | ,  1000,   951,  3000,  2924, | , -3.4, 4461.8, 42.437, |, 0.0
7074.9, 139.6, | , 25.1, 0.0, 583.1, | ,  1000,   958,  3000,  2927, | , -3.4, 4487.1, 42.784, |, 0.0
7075.9, 138.9, | , 25.1, 0.0, 590.9, | ,  1000,   953,  3000,  2930, | , -3.4, 4472.5, 42.625, |, 0.0
7076.9, 139.0, | , 25.1, 0.0, 590.9, | ,  1000,   961,  3000,  2932, | , -3.4, 4467.8, 42.695, |, 0.0
7077.9, 138.5, | , 25.1, 0.0, 590.8, | ,  1000,   953,  3000,  2933, | , -3.4, 4479.0, 42.721, |, 0.0
7078.9, 138.6, | , 25.1, 0.0, 590.7, | ,  1000,   955,  3000,  2922, | , -3.4, 4463.5, 42.477, |, 0.0
7079.9, 139.5, | , 25.1, 0.0, 583.3, | ,  1000,   943,  3000,  2902, | , -3.4, 4460.5, 42.100, |, 0.0
7080.9, 138.9, | , 25.1, 0.0, 591.0, | ,  1000,   954,  3000,  2929, | , -3.4, 4462.2, 42.529, |, 0.0
7081.9, 138.6, | , 25.1, 0.0, 590.8, | ,  1000,   961,  3000,  2936, | , -3.4, 4457.1, 42.625, |, 0.0
7083.0, 139.0, | , 25.1, 0.0, 591.0, | ,  1000,   953,  3000,  2929, | , -3.4, 4468.2, 42.579, |, 0.0
7084.0, 138.9, | , 25.1, 0.0, 591.2, | ,  1000,   955,  3000,  2918, | , -3.4, 4452.4, 42.329, |, 0.0
7085.0, 139.6, | , 25.1, 0.0, 584.1, | ,  1000,   951,  3000,  2941, | , -3.4, 4456.7, 42.573, |, 0.0
7086.0, 138.5, | , 25.1, 0.0, 590.7, | ,  1000,   952,  3000,  2929, | , -3.4, 4456.7, 42.459, |, 0.0
7087.0, 138.4, | , 25.1, 0.0, 590.8, | ,  1000,   960,  3000,  2918, | , -3.4, 4453.2, 42.395, |, 0.0
7088.0, 138.4, | , 25.1, 0.0, 591.0, | ,  1000,   951,  3000,  2938, | , -3.4, 4479.4, 42.759, |, 0.0
7089.0, 138.6, | , 25.1, 0.0, 591.0, | ,  1000,   955,  3000,  2941, | , -3.4, 4480.7, 42.852, |, 0.0
7090.0, 139.3, | , 25.1, 0.0, 584.9, | ,  1000,   952,  3000,  2941, | , -3.4, 4477.2, 42.772, |, 0.0
7091.0, 139.8, | , 25.1, 0.0, 586.4, | ,  1000,   955,  3000,  2932, | , -3.4, 4503.8, 42.960, |, 0.0
7092.0, 138.5, | , 25.1, 0.0, 591.4, | ,  1000,   960,  3000,  2920, | , -3.4, 4472.1, 42.588, |, 0.0
7093.1, 139.0, | , 25.1, 0.0, 591.3, | ,  1000,   955,  3000,  2933, | , -3.4, 4495.7, 42.907, |, 0.0
7094.1, 138.5, | , 25.1, 0.0, 591.0, | ,  1000,   952,  3000,  2910, | , -3.4, 4469.1, 42.364, |, 0.0
7095.1, 138.7, | , 25.1, 0.0, 590.1, | ,  1000,   958,  3000,  2934, | , -3.4, 4477.2, 42.776, |, 0.0
7096.1, 139.6, | , 25.1, 0.0, 584.5, | ,  1000,   949,  3000,  2942, | , -3.4, 4463.5, 42.635, |, 0.0
7097.1, 139.0, | , 25.1, 0.0, 591.5, | ,  1000,   957,  3000,  2913, | , -3.4, 4482.0, 42.575, |, 0.0
7098.1, 139.1, | , 25.1, 0.0, 591.5, | ,  1000,   959,  3000,  2931, | , -3.4, 4464.4, 42.626, |, 0.0
7099.1, 138.4, | , 25.1, 0.0, 591.1, | ,  1000,   953,  3000,  2919, | , -3.4, 4455.4, 42.348, |, 0.0
7100.1, 138.8, | , 25.1, 0.0, 590.5, | ,  1000,   953,  3000,  2929, | , -3.4, 4457.1, 42.477, |, 0.0
7101.1, 140.3, | , 25.1, 0.0, 582.9, | ,  1000,   949,  3000,  2914, | , -3.4, 4480.7, 42.494, |, 0.0
7102.1, 138.7, | , 25.1, 0.0, 590.6, | ,  1000,   955,  3000,  2916, | , -3.4, 4461.0, 42.380, |, 0.0
7103.2, 138.6, | , 25.1, 0.0, 590.8, | ,  1000,   956,  3000,  2933, | , -3.4, 4453.7, 42.507, |, 0.0
7104.2, 139.2, | , 25.1, 0.0, 591.1, | ,  1000,   956,  3000,  2930, | , -3.4, 4455.0, 42.500, |, 0.0
7105.2, 138.7, | , 25.1, 0.0, 589.8, | ,  1000,   958,  3000,  2926, | , -3.4, 4454.5, 42.473, |, 0.0
7106.2, 139.4, | , 25.1, 0.0, 584.8, | ,  1000,   950,  3000,  2923, | , -3.4, 4457.1, 42.373, |, 0.0
7107.2, 139.4, | , 25.1, 0.0, 584.5, | ,  1000,   951,  3000,  2937, | , -3.4, 4453.7, 42.498, |, 0.0
7108.2, 139.0, | , 25.1, 0.0, 591.3, | ,  1000,   952,  3000,  2913, | , -3.4, 4455.4, 42.262, |, 0.0
7109.2, 138.5, | , 25.1, 0.0, 591.1, | ,  1000,   958,  3000,  2913, | , -3.4, 4457.5, 42.355, |, 0.0
7110.2, 138.6, | , 25.1, 0.0, 590.7, | ,  1000,   956,  3000,  2933, | , -3.4, 4474.2, 42.714, |, 0.0
7111.2, 139.0, | , 25.1, 0.0, 591.5, | ,  1000,   961,  3000,  2950, | , -3.4, 4482.0, 43.022, |, 0.0
7112.3, 139.5, | , 25.1, 0.0, 584.6, | ,  1000,   951,  3000,  2918, | , -3.4, 4458.0, 42.328, |, 0.0
7113.3, 138.6, | , 25.1, 0.0, 591.2, | ,  1000,   955,  3000,  2930, | , -3.4, 4465.2, 42.580, |, 0.0
7114.3, 138.5, | , 25.1, 0.0, 591.4, | ,  1000,   949,  3000,  2928, | , -3.4, 4479.4, 42.629, |, 0.0
7115.3, 139.0, | , 25.1, 0.0, 590.4, | ,  1000,   947,  3000,  2915, | , -3.4, 4473.4, 42.403, |, 0.0
7116.3, 138.5, | , 25.1, 0.0, 591.3, | ,  1000,   959,  3000,  2931, | , -3.4, 4453.7, 42.520, |, 0.0
7117.3, 139.6, | , 25.1, 0.0, 584.8, | ,  1000,   948,  3000,  2931, | , -3.4, 4470.4, 42.561, |, 0.0
7118.3, 139.0, | , 25.1, 0.0, 591.7, | ,  1000,   956,  3000,  2922, | , -3.4, 4476.8, 42.617, |, 0.0
7119.3, 138.5, | , 25.1, 0.0, 591.3, | ,  1000,   960,  3000,  2924, | , -3.4, 4473.4, 42.640, |, 0.0
7120.3, 138.6, | , 25.1, 0.0, 590.7, | ,  1000,   956,  3000,  2927, | , -3.4, 4470.8, 42.609, |, 0.0
7121.4, 138.9, | , 25.1, 0.0, 591.5, | ,  1000,   954,  3000,  2926, | , -3.4, 4452.8, 42.397, |, 0.0
7122.4, 139.0, | , 25.1, 0.0, 591.1, | ,  1000,   954,  3000,  2922, | , -3.4, 4457.1, 42.403, |, 0.0
7123.4, 139.2, | , 25.1, 0.0, 586.5, | ,  1000,   950,  3000,  2951, | , -3.4, 4461.8, 42.717, |, 0.0
7124.4, 138.5, | , 25.1, 0.0, 591.3, | ,  1000,   957,  3000,  2943, | , -3.4, 4457.5, 42.666, |, 0.0
7125.4, 139.3, | , 25.1, 0.0, 590.6, | ,  1000,   955,  3000,  2948, | , -3.4, 4476.0, 42.885, |, 0.0
7126.4, 138.5, | , 25.1, 0.0, 591.2, | ,  1000,   955,  3000,  2914, | , -3.4, 4452.4, 42.277, |, 0.0
7127.4, 138.5, | , 25.1, 0.0, 591.5, | ,  1000,   960,  3000,  2935, | , -3.4, 446.0, 4.281, |, 0.0
7128.4, 139.8, | , 25.1, 0.0, 586.8, | ,  1000,   957,  3000,  2931, | , -3.4, 527.0, 5.048, |, 0.0
7129.4, 138.5, | , 25.1, 0.0, 591.3, | ,  1000,   957,  3000,  2910, | , -3.4, 610.9, 5.820, |, 0.0
7130.5, 138.8, | , 25.1, 0.0, 590.1, | ,  1000,   953,  3000,  2930, | , -3.4, 686.8, 6.571, |, 0.0
7131.5, 138.5, | , 25.1, 0.0, 591.2, | ,  1000,   955,  3000,  2932, | , -3.4, 806.3, 7.720, |, 0.0
7132.5, 138.8, | , 25.1, 0.0, 591.8, | ,  1000,   950,  3000,  2896, | , -3.4, 881.3, 8.349, |, 0.0
7133.5, 139.1, | , 25.1, 0.0, 585.6, | ,  1000,   948,  3000,  2900, | , -3.4, 928.4, 8.801, |, 0.0
7134.5, 139.4, | , 25.1, 0.0, 584.3, | ,  1000,   953,  3000,  2924, | , -3.4, 1009.8, 9.642, |, 0.0
7135.5, 139.0, | , 25.1, 0.0, 590.9, | ,  1000,   954,  3000,  2923, | , -3.4, 1077.5, 10.289, |, 0.0
7136.5, 138.6, | , 25.1, 0.0, 591.4, | ,  1000,   955,  3000,  2952, | , -3.4, 1161.9, 11.179, |, 0.0
7137.5, 138.6, | , 25.1, 0.0, 591.2, | ,  1000,   959,  3000,  2928, | , -3.4, 1197.9, 11.465, |, 0.0
7138.5, 139.0, | , 25.1, 0.0, 591.4, | ,  1000,   959,  3000,  2924, | , -3.4, 1271.2, 12.155, |, 0.0
7139.6, 140.0, | , 25.1, 0.0, 584.9, | ,  1000,   946,  3000,  2944, | , -3.4, 1364.6, 13.072, |, 0.0
7140.6, 138.7, | , 25.1, 0.0, 590.5, | ,  1000,   955,  3000,  2911, | , -3.4, 1432.7, 13.636, |, 0.0
7141.6, 139.1, | , 25.1, 0.0, 591.8, | ,  1000,   955,  3000,  2930, | , -3.4, 1497.0, 14.317, |, 0.0
7142.6, 139.0, | , 25.1, 0.0, 591.7, | ,  1000,   955,  3000,  2939, | , -3.4, 1586.1, 15.202, |, 0.0
7143.6, 138.5, | , 25.1, 0.0, 591.1, | ,  1000,   957,  3000,  2901, | , -3.4, 1674.3, 15.898, |, 0.0
7144.6, 139.5, | , 25.1, 0.0, 584.4, | ,  1000,   945,  3000,  2930, | , -3.4, 1752.7, 16.716, |, 0.0
7145.6, 139.1, | , 25.1, 0.0, 590.3, | ,  1000,   956,  3000,  2926, | , -3.4, 1802.9, 17.224, |, 0.0
7146.6, 138.5, | , 25.1, 0.0, 591.0, | ,  1000,   958,  3000,  2910, | , -3.4, 1886.9, 17.957, |, 0.0
7147.6, 138.5, | , 25.1, 0.0, 591.3, | ,  1000,   956,  3000,  2941, | , -3.4, 1949.4, 18.690, |, 0.0
7148.7, 138.6, | , 25.1, 0.0, 591.3, | ,  1000,   951,  3000,  2948, | , -3.4, 2034.7, 19.523, |, 0.0
7149.7, 139.9, | , 25.1, 0.0, 585.8, | ,  1000,   949,  3000,  2950, | , -3.4, 2101.9, 20.162, |, 0.0
7150.7, 139.8, | , 25.1, 0.0, 583.7, | ,  1000,   946,  3000,  2941, | , -3.4, 2191.9, 20.961, |, 0.0
7151.7, 138.5, | , 25.1, 0.0, 591.7, | ,  1000,   958,  3000,  2920, | , -3.4, 2259.6, 21.557, |, 0.0
7152.7, 138.7, | , 25.1, 0.0, 591.7, | ,  1000,   947,  3000,  2896, | , -3.4, 2317.9, 21.907, |, 0.0
7153.7, 138.5, | , 25.1, 0.0, 591.6, | ,  1000,   955,  3000,  2952, | , -3.4, 2388.6, 22.956, |, 0.0
7154.7, 138.5, | , 25.1, 0.0, 591.7, | ,  1000,   956,  3000,  2948, | , -3.4, 2493.5, 23.944, |, 0.0
7155.7, 140.1, | , 25.1, 0.0, 584.4, | ,  1000,   955,  3000,  2931, | , -3.4, 2530.4, 24.181, |, 0.0
7156.7, 139.0, | , 25.1, 0.0, 591.5, | ,  1000,   963,  3000,  2941, | , -3.4, 2605.4, 25.007, |, 0.0
7157.8, 138.9, | , 25.1, 0.0, 590.7, | ,  1000,   956,  3000,  2936, | , -3.4, 2694.9, 25.791, |, 0.0
7158.8, 138.5, | , 25.1, 0.0, 591.8, | ,  1000,   954,  3000,  2926, | , -3.4, 2769.0, 26.416, |, 0.0
7159.8, 138.9, | , 25.1, 0.0, 592.0, | ,  1000,   950,  3000,  2933, | , -3.4, 2859.9, 27.301, |, 0.0
7160.8, 139.6, | , 25.1, 0.0, 583.9, | ,  1000,   955,  3000,  2937, | , -3.4, 2919.0, 27.931, |, 0.0
7161.8, 138.5, | , 25.1, 0.0, 591.6, | ,  1000,   957,  3000,  2926, | , -3.4, 2963.5, 28.282, |, 0.0
7162.8, 138.9, | , 25.1, 0.0, 592.0, | ,  1000,   957,  3000,  2921, | , -3.4, 3037.7, 28.954, |, 0.0
7163.8, 138.5, | , 25.1, 0.0, 591.7, | ,  1000,   952,  3000,  2909, | , -3.4, 3101.1, 29.430, |, 0.0
7164.8, 138.6, | , 25.1, 0.0, 592.0, | ,  1000,   952,  3000,  2936, | , -3.4, 3148.6, 30.083, |, 0.0
7165.8, 139.8, | , 25.1, 0.0, 586.2, | ,  1000,   952,  3000,  2908, | , -3.4, 3221.9, 30.567, |, 0.0
7166.9, 139.4, | , 25.1, 0.0, 584.6, | ,  1000,   953,  3000,  2932, | , -3.4, 3284.9, 31.361, |, 0.0
7167.9, 138.3, | , 25.1, 0.0, 591.7, | ,  1000,   956,  3000,  2918, | , -3.4, 3358.1, 31.962, |, 0.0
7168.9, 138.3, | , 25.1, 0.0, 591.5, | ,  1000,   954,  3000,  2927, | , -3.4, 3423.7, 32.647, |, 0.0
7169.9, 138.9, | , 25.2, 0.0, 592.0, | ,  1000,   956,  3000,  2944, | , -3.4, 3443.8, 33.000, |, 0.0
7170.9, 138.4, | , 25.1, 0.0, 591.5, | ,  1000,   953,  3000,  2941, | , -3.4, 3506.8, 33.545, |, 0.0
7171.9, 139.6, | , 25.1, 0.0, 584.5, | ,  1000,   951,  3000,  2913, | , -3.4, 3586.9, 34.048, |, 0.0
7172.9, 139.0, | , 25.1, 0.0, 591.7, | ,  1000,   957,  3000,  2915, | , -3.4, 3620.8, 34.440, |, 0.0
7173.9, 138.6, | , 25.1, 0.0, 591.7, | ,  1000,   957,  3000,  2952, | , -3.4, 3684.2, 35.379, |, 0.0
7175.0, 138.6, | , 25.1, 0.0, 591.5, | ,  1000,   952,  3000,  2922, | , -3.4, 3733.0, 35.525, |, 0.0
7176.0, 139.1, | , 25.2, 0.0, 591.9, | ,  1000,   958,  3000,  2936, | , -3.4, 3775.0, 36.103, |, 0.0
7177.0, 140.3, | , 25.1, 0.0, 582.2, | ,  1000,   945,  3000,  2908, | , -3.4, 3818.7, 36.139, |, 0.0
7178.0, 138.6, | , 25.2, 0.0, 592.0, | ,  1000,   959,  3000,  2937, | , -3.4, 3875.7, 37.076, |, 0.0
