Repository: jdhuang-csm/Ru-BCA

## Methods
* (BaO)<sub>x</sub>-(CaO)<sub>y</sub>-(Al<sub>2</sub>O<sub>3</sub>)<sub>1-x-y</sub> (BCA) catalyst supports were synthesized via sol-gel and solid-state methods. 
* Ru/BCA catalysts were prepared via incipient wetness impregnation to achieve 1 wt. % Ru loading.
* Ammonia synthesis rates were measured for Ru/BCA catalysts in a packed-bed reactor at 480-600<sup>o</sup>C, 10 bar, and space velocities up to 1.3 x 10<sup>6</sup> ml g<sub>cat</sub><sup>-1</sup> h<sup>-1</sup>.
* A machine learning (ML) model was employed to improve understanding of the behavior of Ru/BCA catalysts.
* A microkinetic model was developed to describe the best-performing catalyst.

File: data/init_files_Cadigan/B2CA_7-12_IW.txt (part 19 of 25)
********** Start test **********
Elapsed time, Pressure, | , LJtemp(C), Inner-Temp, Outer-Temp, | , N2-set, N2-flow, H2-set, H2-flow, | , pH, NH3_ppm, NH3_Prod_rate, |, In222Temp
7178.0, 139.6, | , 28.3, 0.0, 589.4, | ,  4000,  3877, 12000, 11727, | , -3.4, 2512.0, 119.566, |, 0.0
7179.0, 139.6, | , 28.3, 0.0, 585.1, | ,  4000,  3871, 12000, 11681, | , -3.4, 2569.4, 121.889, |, 0.0
7180.0, 139.5, | , 28.3, 0.0, 589.0, | ,  4000,  3875, 12000, 11686, | , -3.4, 2522.2, 119.728, |, 0.0
7181.0, 139.7, | , 28.3, 0.0, 588.7, | ,  4000,  3879, 12000, 11711, | , -3.4, 2504.7, 119.117, |, 0.0
7182.0, 139.1, | , 28.3, 0.0, 588.8, | ,  4000,  3872, 12000, 11696, | , -3.4, 2502.1, 118.830, |, 0.0
7183.0, 139.1, | , 28.3, 0.0, 588.8, | ,  4000,  3879, 12000, 11724, | , -3.4, 2524.4, 120.157, |, 0.0
7184.0, 139.6, | , 28.3, 0.0, 588.7, | ,  4000,  3878, 12000, 11683, | , -3.4, 2482.8, 117.866, |, 0.0
7185.1, 139.9, | , 28.3, 0.0, 584.1, | ,  4000,  3875, 12000, 11707, | , -3.4, 2511.1, 119.360, |, 0.0
7186.1, 139.2, | , 28.3, 0.0, 588.2, | ,  4000,  3875, 12000, 11692, | , -3.4, 2504.7, 118.943, |, 0.0
7187.1, 139.2, | , 28.3, 0.0, 588.5, | ,  4000,  3877, 12000, 11705, | , -3.4, 2526.5, 120.085, |, 0.0
7188.1, 139.6, | , 28.3, 0.0, 589.2, | ,  4000,  3878, 12000, 11714, | , -3.4, 2509.8, 119.380, |, 0.0
7189.1, 139.1, | , 28.3, 0.0, 588.7, | ,  4000,  3876, 12000, 11686, | , -3.4, 2511.1, 119.206, |, 0.0
7190.1, 139.7, | , 28.3, 0.0, 584.9, | ,  4000,  3874, 12000, 11708, | , -3.4, 2478.5, 117.812, |, 0.0
7191.1, 139.7, | , 28.3, 0.0, 588.5, | ,  4000,  3877, 12000, 11716, | , -3.4, 2512.0, 119.482, |, 0.0
7192.1, 139.5, | , 28.3, 0.0, 588.8, | ,  4000,  3877, 12000, 11709, | , -3.4, 2470.4, 117.467, |, 0.0
7193.1, 139.0, | , 28.3, 0.0, 588.5, | ,  4000,  3876, 12000, 11698, | , -3.4, 2472.1, 117.447, |, 0.0
7194.1, 139.3, | , 28.3, 0.0, 588.2, | ,  4000,  3876, 12000, 11695, | , -3.4, 2542.4, 120.761, |, 0.0
7195.1, 139.5, | , 28.3, 0.0, 588.9, | ,  4000,  3878, 12000, 11687, | , -3.4, 2502.5, 118.827, |, 0.0
7196.2, 139.9, | , 28.3, 0.0, 583.0, | ,  4000,  3873, 12000, 11694, | , -3.4, 2491.0, 118.295, |, 0.0
7197.2, 139.3, | , 28.3, 0.0, 588.6, | ,  4000,  3881, 12000, 11704, | , -3.4, 2470.0, 117.431, |, 0.0
7198.2, 139.5, | , 28.3, 0.0, 588.5, | ,  4000,  3878, 12000, 11689, | , -3.4, 2446.0, 116.158, |, 0.0
7199.2, 139.4, | , 28.3, 0.0, 589.2, | ,  4000,  3878, 12000, 11697, | , -3.4, 2539.4, 120.648, |, 0.0
7200.2, 139.2, | , 28.3, 0.0, 588.5, | ,  4000,  3878, 12000, 11702, | , -3.4, 2533.4, 120.402, |, 0.0
7201.2, 140.0, | , 28.3, 0.0, 583.4, | ,  4000,  3876, 12000, 11713, | , -3.4, 2479.4, 117.903, |, 0.0
7202.2, 139.5, | , 28.3, 0.0, 588.8, | ,  4000,  3881, 12000, 11708, | , -3.4, 2526.1, 120.121, |, 0.0
7203.2, 139.2, | , 28.3, 0.0, 588.6, | ,  4000,  3879, 12000, 11713, | , -3.4, 2497.4, 118.781, |, 0.0
7204.2, 139.1, | , 28.3, 0.0, 588.7, | ,  4000,  3877, 12000, 11721, | , -3.4, 2472.1, 117.637, |, 0.0
7205.3, 139.6, | , 28.3, 0.0, 589.0, | ,  4000,  3880, 12000, 11725, | , -3.4, 2494.8, 118.762, |, 0.0
7206.3, 139.8, | , 28.3, 0.0, 584.1, | ,  4000,  3875, 12000, 11716, | , -3.4, 2472.5, 117.597, |, 0.0
7207.3, 139.2, | , 28.3, 0.0, 588.6, | ,  4000,  3880, 12000, 11700, | , -3.4, 2489.7, 118.329, |, 0.0
7208.3, 139.2, | , 28.3, 0.0, 588.3, | ,  4000,  3877, 12000, 11700, | , -3.4, 2488.4, 118.248, |, 0.0
7209.3, 139.6, | , 28.3, 0.0, 588.9, | ,  4000,  3876, 12000, 11683, | , -3.4, 2518.4, 119.527, |, 0.0
7210.3, 139.2, | , 28.3, 0.0, 588.3, | ,  4000,  3875, 12000, 11672, | , -3.4, 2500.8, 118.610, |, 0.0
7211.3, 139.2, | , 28.3, 0.0, 588.0, | ,  4000,  3872, 12000, 11683, | , -3.4, 2503.8, 118.814, |, 0.0
7212.3, 139.8, | , 28.3, 0.0, 583.8, | ,  4000,  3877, 12000, 11720, | , -3.4, 2489.7, 118.459, |, 0.0
7213.3, 139.6, | , 28.3, 0.0, 588.8, | ,  4000,  3879, 12000, 11700, | , -3.4, 2488.0, 118.240, |, 0.0
7214.3, 139.0, | , 28.3, 0.0, 588.5, | ,  4000,  3874, 12000, 11695, | , -3.4, 2519.2, 119.645, |, 0.0
7215.4, 139.3, | , 28.3, 0.0, 588.7, | ,  4000,  3877, 12000, 11691, | , -3.4, 2496.1, 118.548, |, 0.0
7216.4, 139.7, | , 28.3, 0.0, 588.0, | ,  4000,  3877, 12000, 11713, | , -3.4, 2496.1, 118.711, |, 0.0
7217.4, 140.1, | , 28.3, 0.0, 584.0, | ,  4000,  3871, 12000, 11694, | , -3.4, 2503.8, 118.884, |, 0.0
7218.4, 139.0, | , 28.3, 0.0, 588.3, | ,  4000,  3877, 12000, 11704, | , -3.4, 2493.5, 118.515, |, 0.0
7219.4, 139.6, | , 28.3, 0.0, 589.0, | ,  4000,  3876, 12000, 11716, | , -3.4, 2506.0, 119.192, |, 0.0
7220.4, 139.6, | , 28.3, 0.0, 588.8, | ,  4000,  3878, 12000, 11716, | , -3.4, 2498.7, 118.865, |, 0.0
7221.4, 139.3, | , 28.3, 0.0, 587.9, | ,  4000,  3876, 12000, 11712, | , -3.4, 2489.7, 118.387, |, 0.0
7222.4, 139.6, | , 28.3, 0.0, 584.5, | ,  4000,  3870, 12000, 11681, | , -3.4, 2488.0, 118.029, |, 0.0
7223.4, 139.5, | , 28.3, 0.0, 588.8, | ,  4000,  3878, 12000, 11724, | , -3.4, 2488.8, 118.457, |, 0.0
7224.4, 139.6, | , 28.3, 0.0, 588.6, | ,  4000,  3876, 12000, 11698, | , -3.4, 2490.1, 118.308, |, 0.0
7225.5, 139.1, | , 28.3, 0.0, 588.8, | ,  4000,  3874, 12000, 11706, | , -3.4, 2490.1, 118.351, |, 0.0
7226.5, 139.3, | , 28.3, 0.0, 588.1, | ,  4000,  3878, 12000, 11712, | , -3.4, 2501.2, 118.955, |, 0.0
7227.5, 139.5, | , 28.3, 0.0, 588.9, | ,  4000,  3876, 12000, 11695, | , -3.4, 2492.2, 118.386, |, 0.0
7228.5, 139.9, | , 28.3, 0.0, 584.0, | ,  4000,  3875, 12000, 11717, | , -3.4, 311.5, 14.846, |, 0.0
7229.5, 139.2, | , 28.3, 0.0, 588.2, | ,  4000,  3877, 12000, 11705, | , -3.4, 358.6, 17.082, |, 0.0
7230.5, 139.4, | , 28.3, 0.0, 588.6, | ,  4000,  3877, 12000, 11690, | , -3.4, 418.6, 19.919, |, 0.0
7231.5, 139.2, | , 28.3, 0.0, 588.4, | ,  4000,  3877, 12000, 11716, | , -3.4, 443.4, 21.137, |, 0.0
7232.5, 139.2, | , 28.3, 0.0, 588.3, | ,  4000,  3878, 12000, 11720, | , -3.4, 488.8, 23.307, |, 0.0
7233.5, 140.0, | , 28.3, 0.0, 581.8, | ,  4000,  3878, 12000, 11706, | , -3.4, 527.4, 25.122, |, 0.0
7234.5, 139.4, | , 28.3, 0.0, 588.4, | ,  4000,  3875, 12000, 11687, | , -3.4, 583.5, 27.755, |, 0.0
7235.6, 139.3, | , 28.3, 0.0, 588.2, | ,  4000,  3878, 12000, 11718, | , -3.4, 637.1, 30.367, |, 0.0
7236.6, 139.3, | , 28.3, 0.0, 587.8, | ,  4000,  3879, 12000, 11724, | , -3.4, 649.5, 30.971, |, 0.0
7237.6, 139.4, | , 28.3, 0.0, 588.5, | ,  4000,  3877, 12000, 11703, | , -3.4, 710.8, 33.841, |, 0.0
7238.6, 139.2, | , 28.3, 0.0, 588.1, | ,  4000,  3871, 12000, 11694, | , -3.4, 793.0, 37.718, |, 0.0
7239.6, 139.3, | , 28.3, 0.0, 587.5, | ,  4000,  3874, 12000, 11722, | , -3.4, 811.9, 38.691, |, 0.0
7240.6, 139.5, | , 28.3, 0.0, 588.5, | ,  4000,  3876, 12000, 11728, | , -3.4, 874.9, 41.710, |, 0.0
7241.6, 139.6, | , 28.3, 0.0, 587.7, | ,  4000,  3878, 12000, 11710, | , -3.4, 907.9, 43.240, |, 0.0
7242.6, 139.1, | , 28.3, 0.0, 588.2, | ,  4000,  3876, 12000, 11703, | , -3.4, 933.1, 44.415, |, 0.0
7243.6, 139.0, | , 28.3, 0.0, 588.2, | ,  4000,  3873, 12000, 11681, | , -3.4, 1030.0, 48.943, |, 0.0
7244.6, 140.2, | , 28.3, 0.0, 583.6, | ,  4000,  3876, 12000, 11711, | , -3.4, 1045.4, 49.780, |, 0.0
7245.7, 139.5, | , 28.3, 0.0, 588.2, | ,  4000,  3877, 12000, 11695, | , -3.4, 1113.1, 52.948, |, 0.0
7246.7, 139.2, | , 28.3, 0.0, 587.7, | ,  4000,  3874, 12000, 11690, | , -3.4, 1160.2, 55.162, |, 0.0
7247.7, 139.3, | , 28.3, 0.0, 588.0, | ,  4000,  3873, 12000, 11717, | , -3.4, 1203.9, 57.332, |, 0.0
7248.7, 139.6, | , 28.3, 0.0, 588.1, | ,  4000,  3877, 12000, 11702, | , -3.4, 1201.3, 57.166, |, 0.0
7249.7, 140.0, | , 28.3, 0.0, 584.4, | ,  4000,  3877, 12000, 11724, | , -3.4, 1248.0, 59.471, |, 0.0
7250.7, 139.3, | , 28.3, 0.0, 587.7, | ,  4000,  3877, 12000, 11686, | , -3.4, 1308.0, 62.173, |, 0.0
7251.7, 139.7, | , 28.3, 0.0, 587.6, | ,  4000,  3874, 12000, 11676, | , -3.4, 1353.9, 64.298, |, 0.0
7252.7, 139.6, | , 28.3, 0.0, 588.1, | ,  4000,  3877, 12000, 11702, | , -3.4, 1410.0, 67.081, |, 0.0
7253.7, 139.3, | , 28.3, 0.0, 587.8, | ,  4000,  3878, 12000, 11715, | , -3.4, 1462.3, 69.629, |, 0.0
7254.7, 139.0, | , 28.3, 0.0, 588.1, | ,  4000,  3873, 12000, 11706, | , -3.4, 1504.7, 71.580, |, 0.0
7255.8, 140.2, | , 28.3, 0.0, 582.8, | ,  4000,  3874, 12000, 11688, | , -3.4, 1543.7, 73.352, |, 0.0
7256.8, 139.3, | , 28.3, 0.0, 587.4, | ,  4000,  3880, 12000, 11711, | , -3.4, 1597.7, 76.053, |, 0.0
7257.8, 139.2, | , 28.3, 0.0, 587.8, | ,  4000,  3876, 12000, 11713, | , -3.4, 1604.5, 76.366, |, 0.0
7258.8, 139.2, | , 28.3, 0.0, 587.8, | ,  4000,  3875, 12000, 11701, | , -3.4, 1652.5, 78.583, |, 0.0
7259.8, 139.5, | , 28.3, 0.0, 588.0, | ,  4000,  3876, 12000, 11687, | , -3.4, 1684.2, 80.023, |, 0.0
7260.8, 139.8, | , 28.3, 0.0, 583.3, | ,  4000,  3871, 12000, 11683, | , -3.4, 1716.3, 81.505, |, 0.0
7261.8, 139.3, | , 28.3, 0.0, 587.2, | ,  4000,  3876, 12000, 11701, | , -3.4, 1741.6, 82.821, |, 0.0
7262.8, 139.5, | , 28.3, 0.0, 588.0, | ,  4000,  3874, 12000, 11677, | , -3.4, 1807.6, 85.810, |, 0.0
7263.8, 139.6, | , 28.3, 0.0, 588.4, | ,  4000,  3876, 12000, 11724, | , -3.4, 1822.6, 86.796, |, 0.0
7264.8, 139.2, | , 28.3, 0.0, 588.0, | ,  4000,  3877, 12000, 11717, | , -3.4, 1851.3, 88.122, |, 0.0
7265.8, 139.6, | , 28.3, 0.0, 584.0, | ,  4000,  3874, 12000, 11724, | , -3.4, 1884.3, 89.716, |, 0.0
7266.9, 139.3, | , 28.3, 0.0, 587.2, | ,  4000,  3879, 12000, 11730, | , -3.4, 1942.6, 92.546, |, 0.0
7267.9, 139.3, | , 28.3, 0.0, 588.0, | ,  4000,  3881, 12000, 11698, | , -3.4, 1965.3, 93.446, |, 0.0
7268.9, 139.2, | , 28.3, 0.0, 588.2, | ,  4000,  3878, 12000, 11696, | , -3.4, 2023.5, 96.180, |, 0.0
7269.9, 139.4, | , 28.3, 0.0, 588.0, | ,  4000,  3878, 12000, 11706, | , -3.4, 2013.2, 95.758, |, 0.0
7270.9, 139.6, | , 28.3, 0.0, 588.1, | ,  4000,  3876, 12000, 11699, | , -3.4, 2084.4, 99.074, |, 0.0
7271.9, 139.6, | , 28.3, 0.0, 583.7, | ,  4000,  3869, 12000, 11676, | , -3.4, 2089.9, 99.148, |, 0.0
7272.9, 139.0, | , 28.3, 0.0, 587.9, | ,  4000,  3877, 12000, 11724, | , -3.4, 2128.1, 101.321, |, 0.0
7273.9, 139.2, | , 28.3, 0.0, 587.7, | ,  4000,  3878, 12000, 11703, | , -3.4, 2156.3, 102.529, |, 0.0
7275.0, 139.3, | , 28.3, 0.0, 587.7, | ,  4000,  3873, 12000, 11697, | , -3.4, 2182.1, 103.675, |, 0.0
7276.0, 139.2, | , 28.3, 0.0, 587.7, | ,  4000,  3874, 12000, 11684, | , -3.4, 2195.8, 104.242, |, 0.0
7277.0, 139.8, | , 28.3, 0.0, 583.0, | ,  4000,  3871, 12000, 11682, | , -3.4, 2187.2, 103.801, |, 0.0
7278.0, 139.2, | , 28.4, 0.0, 587.8, | ,  4000,  3876, 12000, 11702, | , -3.4, 2240.3, 106.494, |, 0.0
7279.0, 139.2, | , 28.3, 0.0, 587.6, | ,  4000,  3875, 12000, 11688, | , -3.4, 2224.9, 105.655, |, 0.0
7280.0, 139.5, | , 28.3, 0.0, 587.9, | ,  4000,  3877, 12000, 11683, | , -3.4, 2332.4, 110.730, |, 0.0
7281.0, 139.0, | , 28.3, 0.0, 587.8, | ,  4000,  3874, 12000, 11690, | , -3.4, 2357.7, 111.957, |, 0.0
7282.0, 139.9, | , 28.3, 0.0, 583.4, | ,  4000,  3878, 12000, 11716, | , -3.4, 2324.3, 110.589, |, 0.0
7283.0, 139.3, | , 28.3, 0.0, 587.5, | ,  4000,  3877, 12000, 11716, | , -3.4, 2338.4, 111.250, |, 0.0
7284.1, 139.5, | , 28.3, 0.0, 588.1, | ,  4000,  3874, 12000, 11718, | , -3.4, 2308.9, 109.843, |, 0.0
7285.1, 139.1, | , 28.3, 0.0, 587.5, | ,  4000,  3876, 12000, 11703, | , -3.4, 2370.6, 112.674, |, 0.0
7286.1, 139.1, | , 28.3, 0.0, 587.6, | ,  4000,  3875, 12000, 11672, | , -3.4, 2371.9, 112.503, |, 0.0
7287.1, 139.4, | , 28.3, 0.0, 587.0, | ,  4000,  3877, 12000, 11726, | , -3.4, 2372.7, 112.953, |, 0.0
7288.1, 140.0, | , 28.3, 0.0, 584.0, | ,  4000,  3874, 12000, 11686, | , -3.4, 2381.3, 113.040, |, 0.0
7289.1, 139.2, | , 28.3, 0.0, 587.4, | ,  4000,  3877, 12000, 11724, | , -3.4, 2437.4, 116.006, |, 0.0
7290.1, 139.2, | , 28.3, 0.0, 587.5, | ,  4000,  3879, 12000, 11701, | , -3.4, 2394.1, 113.803, |, 0.0
7291.1, 139.4, | , 28.3, 0.0, 587.6, | ,  4000,  3879, 12000, 11701, | , -3.4, 2430.1, 115.504, |, 0.0
7292.1, 139.1, | , 28.3, 0.0, 586.9, | ,  4000,  3876, 12000, 11694, | , -3.4, 2456.3, 116.674, |, 0.0
7293.1, 139.7, | , 28.3, 0.0, 582.8, | ,  4000,  3877, 12000, 11694, | , -3.4, 2437.4, 115.782, |, 0.0
7294.2, 139.5, | , 28.3, 0.0, 587.5, | ,  4000,  3877, 12000, 11694, | , -3.4, 2416.4, 114.791, |, 0.0
7295.2, 139.2, | , 28.3, 0.0, 587.7, | ,  4000,  3877, 12000, 11683, | , -3.4, 2450.3, 116.310, |, 0.0
7296.2, 139.2, | , 28.3, 0.0, 587.8, | ,  4000,  3879, 12000, 11720, | , -3.4, 2448.1, 116.496, |, 0.0
7297.2, 139.2, | , 28.3, 0.0, 586.8, | ,  4000,  3874, 12000, 11709, | , -3.4, 2424.6, 115.263, |, 0.0
7298.2, 139.6, | , 28.3, 0.0, 587.6, | ,  4000,  3877, 12000, 11712, | , -3.4, 2490.5, 118.438, |, 0.0
7299.2, 139.7, | , 28.3, 0.0, 583.3, | ,  4000,  3875, 12000, 11714, | , -3.4, 2437.8, 115.941, |, 0.0
7300.2, 139.1, | , 28.4, 0.0, 587.1, | ,  4000,  3879, 12000, 11716, | , -3.4, 2443.4, 116.254, |, 0.0
7301.2, 139.7, | , 28.4, 0.0, 587.2, | ,  4000,  3878, 12000, 11724, | , -3.4, 2509.0, 119.418, |, 0.0
7302.2, 139.3, | , 28.4, 0.0, 586.8, | ,  4000,  3871, 12000, 11686, | , -3.4, 2416.0, 114.660, |, 0.0
7303.2, 139.3, | , 28.4, 0.0, 587.2, | ,  4000,  3877, 12000, 11707, | , -3.4, 2472.1, 117.530, |, 0.0
7304.3, 139.8, | , 28.4, 0.0, 582.3, | ,  4000,  3875, 12000, 11709, | , -3.4, 2453.7, 116.653, |, 0.0
7305.3, 139.3, | , 28.4, 0.0, 587.3, | ,  4000,  3876, 12000, 11716, | , -3.4, 2473.0, 117.627, |, 0.0
7306.3, 139.1, | , 28.4, 0.0, 587.0, | ,  4000,  3873, 12000, 11679, | , -3.4, 2430.1, 115.301, |, 0.0
7307.3, 139.4, | , 28.4, 0.0, 586.2, | ,  4000,  3877, 12000, 11711, | , -3.4, 2474.7, 117.677, |, 0.0
7308.3, 139.3, | , 28.4, 0.0, 586.9, | ,  4000,  3875, 12000, 11722, | , -3.4, 2452.4, 116.689, |, 0.0
7309.3, 140.0, | , 28.4, 0.0, 583.2, | ,  4000,  3877, 12000, 11704, | , -3.4, 2446.4, 116.283, |, 0.0
7310.3, 139.1, | , 28.4, 0.0, 587.3, | ,  4000,  3877, 12000, 11695, | , -3.4, 2491.0, 118.330, |, 0.0
7311.3, 139.3, | , 28.4, 0.0, 587.1, | ,  4000,  3879, 12000, 11708, | , -3.4, 2454.5, 116.715, |, 0.0
7312.3, 139.7, | , 28.4, 0.0, 582.3, | ,  4000,  3875, 12000, 11686, | , -3.4, 2455.0, 116.539, |, 0.0
7313.3, 139.1, | , 28.4, 0.0, 587.5, | ,  4000,  3874, 12000, 11697, | , -3.4, 2446.8, 116.229, |, 0.0
7314.4, 139.1, | , 28.4, 0.0, 586.8, | ,  4000,  3879, 12000, 11709, | , -3.4, 2441.7, 116.109, |, 0.0
7315.4, 139.9, | , 28.4, 0.0, 583.7, | ,  4000,  3875, 12000, 11697, | , -3.4, 2445.1, 116.157, |, 0.0
7316.4, 139.6, | , 28.4, 0.0, 587.0, | ,  4000,  3885, 12000, 11707, | , -3.4, 2439.1, 116.022, |, 0.0
7317.4, 139.3, | , 28.4, 0.0, 586.9, | ,  4000,  3875, 12000, 11713, | , -3.4, 2436.1, 115.852, |, 0.0
7318.4, 139.4, | , 28.4, 0.0, 587.6, | ,  4000,  3881, 12000, 11703, | , -3.4, 2430.6, 115.556, |, 0.0
7319.4, 139.5, | , 28.4, 0.0, 587.4, | ,  4000,  3875, 12000, 11722, | , -3.4, 2448.5, 116.506, |, 0.0
7320.4, 139.7, | , 28.4, 0.0, 582.6, | ,  4000,  3878, 12000, 11726, | , -3.4, 2447.3, 116.496, |, 0.0
7321.4, 139.2, | , 28.4, 0.0, 587.2, | ,  4000,  3877, 12000, 11705, | , -3.4, 2441.3, 116.047, |, 0.0
7322.5, 139.7, | , 28.4, 0.0, 586.6, | ,  4000,  3876, 12000, 11713, | , -3.4, 2422.8, 115.226, |, 0.0
7323.5, 139.1, | , 28.4, 0.0, 586.7, | ,  4000,  3877, 12000, 11695, | , -3.4, 2377.4, 112.951, |, 0.0
7324.5, 139.1, | , 28.4, 0.0, 587.2, | ,  4000,  3876, 12000, 11689, | , -3.4, 2426.3, 115.212, |, 0.0
7325.5, 139.7, | , 28.4, 0.0, 583.4, | ,  4000,  3880, 12000, 11707, | , -3.4, 2431.8, 115.639, |, 0.0
7326.5, 139.5, | , 28.4, 0.0, 587.2, | ,  4000,  3880, 12000, 11702, | , -3.4, 2419.4, 115.012, |, 0.0
7327.5, 139.2, | , 28.4, 0.0, 586.4, | ,  4000,  3880, 12000, 11698, | , -3.4, 2435.3, 115.737, |, 0.0
7328.5, 139.2, | , 28.4, 0.0, 587.0, | ,  4000,  3876, 12000, 11738, | , -3.4, 2416.4, 115.102, |, 0.0
7329.5, 139.6, | , 28.4, 0.0, 587.1, | ,  4000,  3877, 12000, 11715, | , -3.4, 2413.0, 114.780, |, 0.0
7330.5, 139.2, | , 28.4, 0.0, 587.1, | ,  4000,  3881, 12000, 11690, | , -3.4, 2396.3, 113.840, |, 0.0
7331.5, 139.8, | , 28.4, 0.0, 583.2, | ,  4000,  3872, 12000, 11690, | , -3.4, 2377.9, 112.900, |, 0.0
7332.6, 139.6, | , 28.4, 0.0, 586.6, | ,  4000,  3877, 12000, 11698, | , -3.4, 2442.5, 116.056, |, 0.0
7333.6, 139.5, | , 28.4, 0.0, 587.1, | ,  4000,  3879, 12000, 11712, | , -3.4, 2429.7, 115.565, |, 0.0
7334.6, 139.1, | , 28.4, 0.0, 587.4, | ,  4000,  3876, 12000, 11699, | , -3.4, 2415.6, 114.778, |, 0.0
7335.6, 139.6, | , 28.4, 0.0, 587.3, | ,  4000,  3879, 12000, 11723, | , -3.4, 2396.7, 114.081, |, 0.0
7336.6, 140.6, | , 28.4, 0.0, 579.5, | ,  4000,  3876, 12000, 11716, | , -3.4, 2387.3, 113.562, |, 0.0
7337.6, 139.2, | , 28.4, 0.0, 586.5, | ,  4000,  3874, 12000, 11676, | , -3.4, 2401.8, 113.949, |, 0.0
7338.6, 139.1, | , 28.4, 0.0, 587.1, | ,  4000,  3880, 12000, 11718, | , -3.4, 2424.6, 115.373, |, 0.0
7339.6, 139.5, | , 28.4, 0.0, 587.1, | ,  4000,  3878, 12000, 11690, | , -3.4, 2428.4, 115.339, |, 0.0
7340.6, 139.5, | , 28.4, 0.0, 586.5, | ,  4000,  3876, 12000, 11687, | , -3.4, 2425.8, 115.178, |, 0.0
7341.6, 139.1, | , 28.4, 0.0, 586.8, | ,  4000,  3877, 12000, 11690, | , -3.4, 2406.6, 114.293, |, 0.0
7342.7, 140.0, | , 28.4, 0.0, 582.1, | ,  4000,  3873, 12000, 11704, | , -3.4, 2372.3, 112.743, |, 0.0
7343.7, 139.5, | , 28.4, 0.0, 586.6, | ,  4000,  3881, 12000, 11680, | , -3.4, 2383.4, 113.152, |, 0.0
7344.7, 139.2, | , 28.4, 0.0, 586.8, | ,  4000,  3879, 12000, 11714, | , -3.4, 2385.6, 113.489, |, 0.0
7345.7, 139.1, | , 28.4, 0.0, 586.9, | ,  4000,  3873, 12000, 11689, | , -3.4, 2404.4, 114.154, |, 0.0
7346.7, 139.2, | , 28.4, 0.0, 586.7, | ,  4000,  3879, 12000, 11707, | , -3.4, 2419.4, 115.040, |, 0.0
7347.7, 140.3, | , 28.4, 0.0, 581.7, | ,  4000,  3874, 12000, 11691, | , -3.4, 2362.0, 112.171, |, 0.0
7348.7, 139.3, | , 28.4, 0.0, 586.1, | ,  4000,  3878, 12000, 11685, | , -3.4, 2373.1, 112.681, |, 0.0
7349.7, 139.2, | , 28.4, 0.0, 586.5, | ,  4000,  3878, 12000, 11694, | , -3.4, 2390.3, 113.558, |, 0.0
7350.7, 139.6, | , 28.4, 0.0, 586.8, | ,  4000,  3878, 12000, 11700, | , -3.4, 2424.1, 115.204, |, 0.0
7351.7, 139.1, | , 28.4, 0.0, 586.5, | ,  4000,  3879, 12000, 11694, | , -3.4, 2377.9, 112.979, |, 0.0
7352.8, 139.8, | , 28.4, 0.0, 582.7, | ,  4000,  3877, 12000, 11713, | , -3.4, 2409.1, 114.577, |, 0.0
7353.8, 139.8, | , 28.4, 0.0, 586.0, | ,  4000,  3877, 12000, 11702, | , -3.4, 2392.4, 113.711, |, 0.0
7354.8, 139.5, | , 28.4, 0.0, 587.0, | ,  4000,  3875, 12000, 11697, | , -3.4, 2394.1, 113.736, |, 0.0
7355.8, 139.3, | , 28.4, 0.0, 586.6, | ,  4000,  3878, 12000, 11701, | , -3.4, 2380.9, 113.166, |, 0.0
7356.8, 139.1, | , 28.4, 0.0, 587.0, | ,  4000,  3877, 12000, 11691, | , -3.4, 2363.7, 112.271, |, 0.0
7357.8, 139.5, | , 28.4, 0.0, 586.9, | ,  4000,  3879, 12000, 11693, | , -3.4, 2396.7, 113.859, |, 0.0
7358.8, 140.4, | , 28.4, 0.0, 581.4, | ,  4000,  3876, 12000, 11722, | , -3.4, 2414.3, 114.888, |, 0.0
7359.8, 139.1, | , 28.4, 0.0, 586.8, | ,  4000,  3877, 12000, 11705, | , -3.4, 2334.6, 110.993, |, 0.0
7360.8, 139.5, | , 28.4, 0.0, 586.8, | ,  4000,  3876, 12000, 11716, | , -3.4, 2419.0, 115.066, |, 0.0
7361.9, 139.1, | , 28.4, 0.0, 586.8, | ,  4000,  3877, 12000, 11733, | , -3.4, 2410.0, 114.771, |, 0.0
7362.9, 139.1, | , 28.4, 0.0, 587.0, | ,  4000,  3878, 12000, 11698, | , -3.4, 2408.7, 114.466, |, 0.0
7363.9, 139.8, | , 28.4, 0.0, 582.7, | ,  4000,  3877, 12000, 11715, | , -3.4, 2424.1, 115.313, |, 0.0
7364.9, 139.6, | , 28.4, 0.0, 586.8, | ,  4000,  3877, 12000, 11723, | , -3.4, 2358.1, 112.236, |, 0.0
7365.9, 139.1, | , 28.4, 0.0, 586.8, | ,  4000,  3879, 12000, 11694, | , -3.4, 2357.7, 112.019, |, 0.0
7366.9, 139.2, | , 28.4, 0.0, 586.9, | ,  4000,  3876, 12000, 11702, | , -3.4, 2378.3, 113.034, |, 0.0
7367.9, 139.6, | , 28.4, 0.0, 587.1, | ,  4000,  3877, 12000, 11683, | , -3.4, 2382.1, 113.083, |, 0.0
7368.9, 139.5, | , 28.4, 0.0, 582.6, | ,  4000,  3871, 12000, 11702, | , -3.4, 2417.3, 114.850, |, 0.0
7369.9, 139.3, | , 28.4, 0.0, 585.8, | ,  4000,  3879, 12000, 11698, | , -3.4, 2386.0, 113.386, |, 0.0
7371.0, 139.2, | , 28.4, 0.0, 586.9, | ,  4000,  3878, 12000, 11716, | , -3.4, 2356.4, 112.114, |, 0.0
7372.0, 139.5, | , 28.4, 0.0, 587.0, | ,  4000,  3874, 12000, 11697, | , -3.4, 2365.4, 112.369, |, 0.0
7373.0, 139.2, | , 28.4, 0.0, 586.6, | ,  4000,  3877, 12000, 11675, | , -3.4, 2342.3, 111.137, |, 0.0
7374.0, 139.3, | , 28.4, 0.0, 586.3, | ,  4000,  3877, 12000, 11716, | , -3.4, 2389.4, 113.671, |, 0.0
7375.0, 140.2, | , 28.4, 0.0, 581.9, | ,  4000,  3874, 12000, 11708, | , -3.4, 2346.6, 111.555, |, 0.0
7376.0, 139.5, | , 28.4, 0.0, 587.2, | ,  4000,  3880, 12000, 11705, | , -3.4, 2375.7, 112.965, |, 0.0
7377.0, 139.2, | , 28.4, 0.0, 586.3, | ,  4000,  3877, 12000, 11704, | , -3.4, 2407.8, 114.454, |, 0.0
7378.0, 139.7, | , 28.4, 0.0, 586.4, | ,  4000,  3880, 12000, 11698, | , -3.4, 2388.6, 113.515, |, 0.0
7379.0, 139.5, | , 28.4, 0.0, 586.7, | ,  4000,  3873, 12000, 11697, | , -3.4, 2369.7, 112.565, |, 0.0
7380.1, 140.1, | , 28.4, 0.0, 579.8, | ,  4000,  3872, 12000, 11713, | , -3.4, 2394.6, 113.861, |, 0.0
7381.1, 139.1, | , 28.4, 0.0, 586.3, | ,  4000,  3879, 12000, 11694, | , -3.4, 2360.3, 112.141, |, 0.0
7382.1, 139.8, | , 28.4, 0.0, 586.9, | ,  4000,  3877, 12000, 11724, | , -3.4, 2400.6, 114.257, |, 0.0
7383.1, 139.2, | , 28.4, 0.0, 586.7, | ,  4000,  3876, 12000, 11701, | , -3.4, 2312.7, 109.918, |, 0.0
7384.1, 139.2, | , 28.4, 0.0, 586.4, | ,  4000,  3876, 12000, 11672, | , -3.4, 2386.4, 113.199, |, 0.0
7385.1, 140.2, | , 28.4, 0.0, 582.3, | ,  4000,  3879, 12000, 11722, | , -3.4, 2390.3, 113.770, |, 0.0
7386.1, 139.4, | , 28.4, 0.0, 585.4, | ,  4000,  3872, 12000, 11699, | , -3.4, 2412.1, 114.588, |, 0.0
7387.1, 139.3, | , 28.4, 0.0, 586.2, | ,  4000,  3878, 12000, 11686, | , -3.4, 2398.0, 113.861, |, 0.0
7388.1, 139.2, | , 28.4, 0.0, 586.1, | ,  4000,  3878, 12000, 11716, | , -3.4, 2378.7, 113.176, |, 0.0
7389.1, 139.6, | , 28.4, 0.0, 586.7, | ,  4000,  3879, 12000, 11690, | , -3.4, 2356.4, 111.930, |, 0.0
7390.2, 139.4, | , 28.4, 0.0, 585.9, | ,  4000,  3877, 12000, 11725, | , -3.4, 2365.9, 112.617, |, 0.0
7391.2, 139.9, | , 28.4, 0.0, 581.6, | ,  4000,  3876, 12000, 11707, | , -3.4, 2372.3, 112.782, |, 0.0
7392.2, 139.6, | , 28.4, 0.0, 586.5, | ,  4000,  3880, 12000, 11698, | , -3.4, 2312.3, 109.901, |, 0.0
7393.2, 139.1, | , 28.4, 0.0, 586.2, | ,  4000,  3880, 12000, 11688, | , -3.4, 2359.4, 112.065, |, 0.0
7394.2, 139.1, | , 28.4, 0.0, 586.4, | ,  4000,  3874, 12000, 11691, | , -3.4, 2368.0, 112.451, |, 0.0
7395.2, 139.7, | , 28.4, 0.0, 586.0, | ,  4000,  3876, 12000, 11713, | , -3.4, 2401.4, 114.206, |, 0.0
7396.2, 140.2, | , 28.4, 0.0, 579.7, | ,  4000,  3877, 12000, 11700, | , -3.4, 2389.8, 113.570, |, 0.0
7397.2, 139.3, | , 28.4, 0.0, 586.1, | ,  4000,  3879, 12000, 11705, | , -3.4, 2361.1, 112.261, |, 0.0
7398.2, 139.1, | , 28.4, 0.0, 586.5, | ,  4000,  3879, 12000, 11702, | , -3.4, 2339.7, 111.228, |, 0.0
7399.3, 139.6, | , 28.4, 0.0, 586.5, | ,  4000,  3874, 12000, 11695, | , -3.4, 2373.1, 112.723, |, 0.0
7400.3, 139.7, | , 28.4, 0.0, 586.0, | ,  4000,  3878, 12000, 11680, | , -3.4, 2410.4, 114.409, |, 0.0
7401.3, 139.1, | , 28.4, 0.0, 586.4, | ,  4000,  3877, 12000, 11713, | , -3.4, 2387.7, 113.565, |, 0.0
7402.3, 139.8, | , 28.4, 0.0, 581.4, | ,  4000,  3876, 12000, 11708, | , -3.4, 2374.9, 112.914, |, 0.0
7403.3, 139.5, | , 28.4, 0.0, 586.7, | ,  4000,  3876, 12000, 11701, | , -3.4, 2355.1, 111.931, |, 0.0
7404.3, 139.2, | , 28.4, 0.0, 586.4, | ,  4000,  3878, 12000, 11701, | , -3.4, 2417.3, 114.890, |, 0.0
7405.3, 139.4, | , 28.4, 0.0, 585.7, | ,  4000,  3879, 12000, 11705, | , -3.4, 2340.1, 111.269, |, 0.0
7406.3, 139.5, | , 28.4, 0.0, 586.4, | ,  4000,  3873, 12000, 11713, | , -3.4, 2331.6, 110.876, |, 0.0
7407.3, 139.8, | , 28.4, 0.0, 581.8, | ,  4000,  3877, 12000, 11701, | , -3.4, 2368.0, 112.542, |, 0.0
7408.3, 139.7, | , 28.4, 0.0, 585.9, | ,  4000,  3879, 12000, 11705, | , -3.4, 2399.7, 114.093, |, 0.0
7409.4, 139.1, | , 28.4, 0.0, 586.7, | ,  4000,  3877, 12000, 11709, | , -3.4, 2396.3, 113.949, |, 0.0
7410.4, 139.6, | , 28.4, 0.0, 586.2, | ,  4000,  3876, 12000, 11701, | , -3.4, 2403.6, 114.227, |, 0.0
7411.4, 139.2, | , 28.4, 0.0, 586.6, | ,  4000,  3879, 12000, 11727, | , -3.4, 2377.9, 113.214, |, 0.0
7412.4, 139.7, | , 28.4, 0.0, 582.3, | ,  4000,  3876, 12000, 11702, | , -3.4, 2352.6, 111.813, |, 0.0
7413.4, 139.1, | , 28.4, 0.0, 586.3, | ,  4000,  3880, 12000, 11694, | , -3.4, 2370.6, 112.633, |, 0.0
7414.4, 139.5, | , 28.4, 0.0, 586.4, | ,  4000,  3877, 12000, 11713, | , -3.4, 2389.4, 113.650, |, 0.0
7415.4, 139.4, | , 28.4, 0.0, 586.3, | ,  4000,  3882, 12000, 11728, | , -3.4, 2415.6, 115.032, |, 0.0
7416.4, 139.6, | , 28.4, 0.0, 586.6, | ,  4000,  3879, 12000, 11706, | , -3.4, 2335.9, 111.071, |, 0.0
7417.4, 139.5, | , 28.4, 0.0, 586.7, | ,  4000,  3882, 12000, 11713, | , -3.4, 2363.3, 112.443, |, 0.0
7418.4, 139.8, | , 28.4, 0.0, 581.8, | ,  4000,  3874, 12000, 11705, | , -3.4, 2416.0, 114.828, |, 0.0
7419.5, 139.3, | , 28.4, 0.0, 586.2, | ,  4000,  3876, 12000, 11701, | , -3.4, 2373.6, 112.807, |, 0.0
7420.5, 139.6, | , 28.4, 0.0, 585.9, | ,  4000,  3875, 12000, 11679, | , -3.4, 2339.3, 111.017, |, 0.0
7421.5, 139.4, | , 28.4, 0.0, 586.7, | ,  4000,  3874, 12000, 11694, | , -3.4, 2389.4, 113.483, |, 0.0
7422.5, 139.2, | , 28.4, 0.0, 586.3, | ,  4000,  3877, 12000, 11700, | , -3.4, 2408.3, 114.448, |, 0.0
7423.5, 140.0, | , 28.4, 0.0, 579.7, | ,  4000,  3872, 12000, 11706, | , -3.4, 2380.0, 113.114, |, 0.0
7424.5, 139.3, | , 28.4, 0.0, 586.4, | ,  4000,  3878, 12000, 11728, | , -3.4, 2387.7, 113.687, |, 0.0
7425.5, 139.6, | , 28.4, 0.0, 586.1, | ,  4000,  3878, 12000, 11716, | , -3.4, 2356.9, 112.133, |, 0.0
7426.5, 139.2, | , 28.4, 0.0, 586.3, | ,  4000,  3878, 12000, 11720, | , -3.4, 2394.6, 113.953, |, 0.0
7427.5, 139.4, | , 28.4, 0.0, 586.4, | ,  4000,  3878, 12000, 11709, | , -3.4, 2365.9, 112.512, |, 0.0
7428.5, 139.7, | , 28.4, 0.0, 582.1, | ,  4000,  3878, 12000, 11733, | , -3.4, 2425.4, 115.511, |, 0.0
7429.6, 139.3, | , 28.4, 0.0, 585.5, | ,  4000,  3877, 12000, 11723, | , -3.4, 2372.3, 112.907, |, 0.0
7430.6, 139.3, | , 28.4, 0.0, 585.6, | ,  4000,  3877, 12000, 11698, | , -3.4, 2339.3, 111.169, |, 0.0
7431.6, 139.4, | , 28.4, 0.0, 586.6, | ,  4000,  3875, 12000, 11711, | , -3.4, 2343.1, 111.421, |, 0.0
7432.6, 139.2, | , 28.4, 0.0, 586.2, | ,  4000,  3880, 12000, 11703, | , -3.4, 2385.6, 113.415, |, 0.0
7433.6, 139.3, | , 28.4, 0.0, 585.1, | ,  4000,  3876, 12000, 11707, | , -3.4, 2325.2, 110.551, |, 0.0
7434.6, 139.7, | , 28.4, 0.0, 581.5, | ,  4000,  3874, 12000, 11699, | , -3.4, 2408.7, 114.442, |, 0.0
7435.6, 139.7, | , 28.4, 0.0, 586.0, | ,  4000,  3877, 12000, 11694, | , -3.4, 2390.3, 113.549, |, 0.0
7436.6, 139.1, | , 28.4, 0.0, 586.3, | ,  4000,  3876, 12000, 11709, | , -3.4, 2357.3, 112.084, |, 0.0
7437.6, 139.1, | , 28.4, 0.0, 585.9, | ,  4000,  3877, 12000, 11700, | , -3.4, 2388.1, 113.496, |, 0.0
7438.6, 139.2, | , 28.4, 0.0, 586.5, | ,  4000,  3880, 12000, 11708, | , -3.4, 2365.9, 112.515, |, 0.0
7439.7, 139.9, | , 28.4, 0.0, 581.7, | ,  4000,  3875, 12000, 11702, | , -3.4, 2349.1, 111.648, |, 0.0
7440.7, 139.3, | , 28.4, 0.0, 585.4, | ,  4000,  3877, 12000, 11707, | , -3.4, 2355.1, 111.982, |, 0.0
7441.7, 139.5, | , 28.4, 0.0, 586.5, | ,  4000,  3877, 12000, 11711, | , -3.4, 2357.3, 112.106, |, 0.0
7442.7, 139.2, | , 28.4, 0.0, 586.4, | ,  4000,  3877, 12000, 11691, | , -3.4, 2366.7, 112.417, |, 0.0
7443.7, 139.2, | , 28.4, 0.0, 585.9, | ,  4000,  3877, 12000, 11704, | , -3.4, 2394.6, 113.825, |, 0.0
7444.7, 139.1, | , 28.4, 0.0, 586.2, | ,  4000,  3879, 12000, 11717, | , -3.4, 2372.3, 112.881, |, 0.0
7445.7, 140.3, | , 28.4, 0.0, 580.9, | ,  4000,  3875, 12000, 11689, | , -3.4, 2403.1, 114.107, |, 0.0
7446.7, 139.6, | , 28.4, 0.0, 586.4, | ,  4000,  3879, 12000, 11729, | , -3.4, 2358.1, 112.295, |, 0.0
7447.7, 139.2, | , 28.4, 0.0, 586.5, | ,  4000,  3878, 12000, 11699, | , -3.4, 2365.4, 112.418, |, 0.0
7448.8, 139.6, | , 28.4, 0.0, 586.2, | ,  4000,  3874, 12000, 11678, | , -3.4, 2365.0, 112.216, |, 0.0
7449.8, 139.2, | , 28.4, 0.0, 586.1, | ,  4000,  3877, 12000, 11689, | , -3.4, 2366.3, 112.373, |, 0.0
7450.8, 139.8, | , 28.4, 0.0, 581.2, | ,  4000,  3875, 12000, 11701, | , -3.4, 2363.3, 112.311, |, 0.0
7451.8, 139.2, | , 28.4, 0.0, 586.4, | ,  4000,  3879, 12000, 11716, | , -3.4, 2365.4, 112.547, |, 0.0
7452.8, 139.5, | , 28.4, 0.0, 586.9, | ,  4000,  3878, 12000, 11713, | , -3.4, 2388.6, 113.613, |, 0.0
7453.8, 139.2, | , 28.4, 0.0, 586.5, | ,  4000,  3879, 12000, 11718, | , -3.4, 2351.7, 111.911, |, 0.0
7454.8, 139.1, | , 28.4, 0.0, 586.4, | ,  4000,  3876, 12000, 11681, | , -3.4, 2347.0, 111.398, |, 0.0
7455.8, 140.0, | , 28.4, 0.0, 582.5, | ,  4000,  3875, 12000, 11698, | , -3.4, 2345.7, 111.455, |, 0.0
7456.8, 139.3, | , 28.4, 0.0, 585.4, | ,  4000,  3878, 12000, 11715, | , -3.4, 2374.0, 112.938, |, 0.0
7457.9, 139.3, | , 28.4, 0.0, 586.2, | ,  4000,  3878, 12000, 11723, | , -3.4, 2387.7, 113.649, |, 0.0
7458.9, 139.2, | , 28.4, 0.0, 585.9, | ,  4000,  3877, 12000, 11726, | , -3.4, 2317.9, 110.348, |, 0.0
7459.9, 139.6, | , 28.4, 0.0, 586.4, | ,  4000,  3877, 12000, 11712, | , -3.4, 2357.3, 112.116, |, 0.0
7460.9, 139.2, | , 28.4, 0.0, 586.2, | ,  4000,  3876, 12000, 11699, | , -3.4, 2373.6, 112.790, |, 0.0
7461.9, 139.8, | , 28.4, 0.0, 580.7, | ,  4000,  3873, 12000, 11686, | , -3.4, 2372.3, 112.615, |, 0.0
7462.9, 139.2, | , 28.4, 0.0, 586.1, | ,  4000,  3880, 12000, 11692, | , -3.4, 2385.1, 113.312, |, 0.0
7463.9, 139.5, | , 28.4, 0.0, 586.3, | ,  4000,  3878, 12000, 11719, | , -3.4, 2338.0, 111.256, |, 0.0
7464.9, 139.2, | , 28.4, 0.0, 586.5, | ,  4000,  3877, 12000, 11698, | , -3.4, 2396.3, 113.868, |, 0.0
7465.9, 139.0, | , 28.4, 0.0, 586.3, | ,  4000,  3874, 12000, 11718, | , -3.4, 2338.9, 111.264, |, 0.0
7466.9, 140.6, | , 28.4, 0.0, 579.9, | ,  4000,  3872, 12000, 11704, | , -3.4, 2398.0, 113.952, |, 0.0
7468.0, 139.1, | , 28.4, 0.0, 586.0, | ,  4000,  3876, 12000, 11695, | , -3.4, 2327.7, 110.589, |, 0.0
7469.0, 139.1, | , 28.4, 0.0, 586.1, | ,  4000,  3878, 12000, 11712, | , -3.4, 2382.1, 113.300, |, 0.0
7470.0, 139.5, | , 28.4, 0.0, 586.5, | ,  4000,  3877, 12000, 11707, | , -3.4, 2362.9, 112.344, |, 0.0
7471.0, 139.2, | , 28.4, 0.0, 586.2, | ,  4000,  3879, 12000, 11704, | , -3.4, 2332.9, 110.914, |, 0.0
7472.0, 139.8, | , 28.4, 0.0, 580.5, | ,  4000,  3877, 12000, 11689, | , -3.4, 2340.6, 111.160, |, 0.0
7473.0, 139.9, | , 28.4, 0.0, 581.2, | ,  4000,  3874, 12000, 11720, | , -3.4, 2368.0, 112.658, |, 0.0
7474.0, 139.7, | , 28.4, 0.0, 585.9, | ,  4000,  3879, 12000, 11705, | , -3.4, 2355.6, 112.003, |, 0.0
7475.0, 139.3, | , 28.4, 0.0, 585.9, | ,  4000,  3875, 12000, 11700, | , -3.4, 2346.6, 111.507, |, 0.0
7476.0, 139.1, | , 28.4, 0.0, 585.9, | ,  4000,  3874, 12000, 11701, | , -3.4, 2364.6, 112.365, |, 0.0
7477.1, 139.7, | , 28.4, 0.0, 585.5, | ,  4000,  3876, 12000, 11731, | , -3.4, 2380.4, 113.340, |, 0.0
7478.1, 140.2, | , 28.4, 0.0, 581.2, | ,  4000,  3871, 12000, 11681, | , -3.4, 2375.7, 112.726, |, 0.0
7479.1, 139.1, | , 28.4, 0.0, 585.8, | ,  4000,  3879, 12000, 11693, | , -3.4, 2339.3, 111.143, |, 0.0
7480.1, 139.3, | , 28.4, 0.0, 586.1, | ,  4000,  3877, 12000, 11713, | , -3.4, 2381.3, 113.260, |, 0.0
7481.1, 139.5, | , 28.4, 0.0, 586.3, | ,  4000,  3878, 12000, 11696, | , -3.4, 2363.3, 112.294, |, 0.0
7482.1, 139.4, | , 28.4, 0.0, 585.4, | ,  4000,  3878, 12000, 11705, | , -3.4, 2335.0, 111.013, |, 0.0
7483.1, 139.7, | , 28.4, 0.0, 582.3, | ,  4000,  3875, 12000, 11686, | , -3.4, 2317.9, 110.048, |, 0.0
7484.1, 139.3, | , 28.4, 0.0, 585.9, | ,  4000,  3880, 12000, 11688, | , -3.4, 2349.6, 111.601, |, 0.0
7485.1, 139.4, | , 28.4, 0.0, 586.3, | ,  4000,  3873, 12000, 11684, | , -3.4, 2350.4, 111.563, |, 0.0
7486.1, 139.3, | , 28.4, 0.0, 585.9, | ,  4000,  3875, 12000, 11701, | , -3.4, 2353.0, 111.825, |, 0.0
7487.2, 139.6, | , 28.4, 0.0, 585.7, | ,  4000,  3880, 12000, 11709, | , -3.4, 2327.7, 110.709, |, 0.0
7488.2, 139.4, | , 28.4, 0.0, 586.4, | ,  4000,  3875, 12000, 11708, | , -3.4, 2394.1, 113.822, |, 0.0
7489.2, 140.0, | , 28.4, 0.0, 581.4, | ,  4000,  3876, 12000, 11711, | , -3.4, 2395.0, 113.890, |, 0.0
7490.2, 139.3, | , 28.4, 0.0, 586.3, | ,  4000,  3877, 12000, 11693, | , -3.4, 2337.6, 111.046, |, 0.0
7491.2, 139.5, | , 28.4, 0.0, 586.4, | ,  4000,  3875, 12000, 11725, | , -3.4, 2332.9, 111.035, |, 0.0
7492.2, 139.3, | , 28.4, 0.0, 585.6, | ,  4000,  3876, 12000, 11704, | , -3.4, 2368.4, 112.581, |, 0.0
7493.2, 139.2, | , 28.4, 0.0, 586.2, | ,  4000,  3876, 12000, 11730, | , -3.4, 2368.4, 112.767, |, 0.0
7494.2, 140.2, | , 28.4, 0.0, 581.1, | ,  4000,  3878, 12000, 11690, | , -3.4, 2349.1, 111.584, |, 0.0
7495.2, 139.0, | , 28.4, 0.0, 585.9, | ,  4000,  3879, 12000, 11689, | , -3.4, 2365.4, 112.348, |, 0.0
7496.3, 139.1, | , 28.4, 0.0, 585.9, | ,  4000,  3872, 12000, 11710, | , -3.4, 2349.1, 111.684, |, 0.0
7497.3, 139.2, | , 28.4, 0.0, 585.5, | ,  4000,  3875, 12000, 11692, | , -3.4, 2360.7, 112.118, |, 0.0
7498.3, 139.5, | , 28.4, 0.0, 586.0, | ,  4000,  3877, 12000, 11708, | , -3.4, 2365.4, 112.474, |, 0.0
7499.3, 139.8, | , 28.4, 0.0, 581.7, | ,  4000,  3872, 12000, 11700, | , -3.4, 2339.7, 111.160, |, 0.0
7500.3, 139.1, | , 28.4, 0.0, 585.5, | ,  4000,  3877, 12000, 11704, | , -3.4, 2349.1, 111.671, |, 0.0
7501.3, 139.6, | , 28.4, 0.0, 586.0, | ,  4000,  3876, 12000, 11708, | , -3.4, 2346.6, 111.568, |, 0.0
7502.3, 139.5, | , 28.4, 0.0, 585.1, | ,  4000,  3877, 12000, 11704, | , -3.4, 2343.1, 111.389, |, 0.0
7503.3, 139.0, | , 28.4, 0.0, 585.9, | ,  4000,  3878, 12000, 11696, | , -3.4, 2399.3, 113.997, |, 0.0
7504.3, 139.6, | , 28.4, 0.0, 586.0, | ,  4000,  3879, 12000, 11716, | , -3.4, 2396.7, 114.027, |, 0.0
7505.4, 140.2, | , 28.4, 0.0, 581.5, | ,  4000,  3877, 12000, 11700, | , -3.4, 2312.3, 109.893, |, 0.0
7506.4, 139.3, | , 28.4, 0.0, 585.6, | ,  4000,  3874, 12000, 11698, | , -3.4, 2378.3, 112.994, |, 0.0
7507.4, 139.3, | , 28.4, 0.0, 585.3, | ,  4000,  3876, 12000, 11708, | , -3.4, 2341.4, 111.324, |, 0.0
7508.4, 139.4, | , 28.4, 0.0, 585.9, | ,  4000,  3875, 12000, 11686, | , -3.4, 2381.7, 113.067, |, 0.0
7509.4, 139.2, | , 28.4, 0.0, 585.8, | ,  4000,  3877, 12000, 11703, | , -3.4, 2379.6, 113.108, |, 0.0
7510.4, 140.0, | , 28.4, 0.0, 579.2, | ,  4000,  3875, 12000, 11695, | , -3.4, 2340.1, 111.169, |, 0.0
7511.4, 139.5, | , 28.4, 0.0, 586.0, | ,  4000,  3877, 12000, 11713, | , -3.4, 2341.0, 111.351, |, 0.0
7512.4, 139.3, | , 28.4, 0.0, 585.2, | ,  4000,  3879, 12000, 11701, | , -3.4, 2349.1, 111.667, |, 0.0
7513.4, 139.1, | , 28.4, 0.0, 585.8, | ,  4000,  3878, 12000, 11701, | , -3.4, 2354.3, 111.899, |, 0.0
7514.5, 139.1, | , 28.4, 0.0, 585.7, | ,  4000,  3874, 12000, 11701, | , -3.4, 2341.4, 111.260, |, 0.0
7515.5, 140.1, | , 28.4, 0.0, 581.3, | ,  4000,  3876, 12000, 11698, | , -3.4, 2374.4, 112.823, |, 0.0
7516.5, 140.1, | , 28.4, 0.0, 582.4, | ,  4000,  3871, 12000, 11694, | , -3.4, 2350.4, 111.619, |, 0.0
7517.5, 139.3, | , 28.4, 0.0, 585.1, | ,  4000,  3878, 12000, 11705, | , -3.4, 2362.9, 112.344, |, 0.0
7518.5, 139.2, | , 28.4, 0.0, 585.7, | ,  4000,  3877, 12000, 11696, | , -3.4, 2365.0, 112.368, |, 0.0
7519.5, 139.5, | , 28.4, 0.0, 585.9, | ,  4000,  3878, 12000, 11700, | , -3.4, 2362.0, 112.263, |, 0.0
7520.5, 139.2, | , 28.4, 0.0, 585.7, | ,  4000,  3876, 12000, 11700, | , -3.4, 2365.9, 112.428, |, 0.0
7521.5, 139.8, | , 28.4, 0.0, 581.1, | ,  4000,  3876, 12000, 11686, | , -3.4, 2364.6, 112.268, |, 0.0
7522.5, 139.6, | , 28.4, 0.0, 585.1, | ,  4000,  3880, 12000, 11716, | , -3.4, 2365.9, 112.575, |, 0.0
7523.5, 139.3, | , 28.4, 0.0, 585.5, | ,  4000,  3878, 12000, 11719, | , -3.4, 2366.7, 112.621, |, 0.0
7524.5, 139.1, | , 28.4, 0.0, 585.7, | ,  4000,  3877, 12000, 11707, | , -3.4, 2365.4, 112.466, |, 0.0
7525.6, 139.2, | , 28.4, 0.0, 585.3, | ,  4000,  3878, 12000, 11698, | , -3.4, 2363.7, 112.331, |, 0.0
7526.6, 140.1, | , 28.4, 0.0, 581.8, | ,  4000,  3874, 12000, 11691, | , -3.4, 2378.7, 112.960, |, 0.0
7527.6, 139.3, | , 28.4, 0.0, 584.8, | ,  4000,  3878, 12000, 11736, | , -3.4, 2383.9, 113.559, |, 0.0
7528.6, 139.2, | , 28.4, 0.0, 585.9, | ,  4000,  3878, 12000, 11713, | , -3.4, 2364.6, 112.474, |, 0.0
7529.6, 139.5, | , 28.4, 0.0, 585.7, | ,  4000,  3876, 12000, 11705, | , -3.4, 2373.6, 112.834, |, 0.0
7530.6, 139.3, | , 28.4, 0.0, 585.4, | ,  4000,  3879, 12000, 11701, | , -3.4, 2380.4, 113.145, |, 0.0
7531.6, 139.3, | , 28.4, 0.0, 585.7, | ,  4000,  3878, 12000, 11707, | , -3.4, 2372.7, 112.820, |, 0.0
7532.6, 140.1, | , 28.4, 0.0, 581.9, | ,  4000,  3874, 12000, 11704, | , -3.4, 2363.7, 112.341, |, 0.0
7533.6, 139.3, | , 28.4, 0.0, 585.7, | ,  4000,  3877, 12000, 11690, | , -3.4, 2365.0, 112.325, |, 0.0
7534.7, 139.1, | , 28.4, 0.0, 585.7, | ,  4000,  3877, 12000, 11689, | , -3.4, 2375.7, 112.820, |, 0.0
7535.7, 139.3, | , 28.4, 0.0, 585.7, | ,  4000,  3877, 12000, 11722, | , -3.4, 2374.0, 112.981, |, 0.0
7536.7, 139.4, | , 28.4, 0.0, 586.1, | ,  4000,  3872, 12000, 11707, | , -3.4, 2362.0, 112.271, |, 0.0
7537.7, 139.8, | , 28.4, 0.0, 580.1, | ,  4000,  3873, 12000, 11698, | , -3.4, 299.0, 14.235, |, 0.0
7538.7, 139.3, | , 28.4, 0.0, 585.5, | ,  4000,  3883, 12000, 11734, | , -3.4, 355.6, 16.977, |, 0.0
7539.7, 139.0, | , 28.4, 0.0, 585.8, | ,  4000,  3876, 12000, 11694, | , -3.4, 388.1, 18.474, |, 0.0
7540.7, 139.6, | , 28.5, 0.0, 586.1, | ,  4000,  3879, 12000, 11716, | , -3.4, 462.3, 22.037, |, 0.0
7541.7, 139.1, | , 28.4, 0.0, 586.0, | ,  4000,  3875, 12000, 11687, | , -3.4, 486.3, 23.131, |, 0.0
7542.7, 139.6, | , 28.4, 0.0, 581.7, | ,  4000,  3872, 12000, 11670, | , -3.4, 544.5, 25.867, |, 0.0
7543.7, 139.7, | , 28.4, 0.0, 585.5, | ,  4000,  3878, 12000, 11719, | , -3.4, 575.0, 27.409, |, 0.0
7544.8, 139.2, | , 28.4, 0.0, 585.4, | ,  4000,  3876, 12000, 11687, | , -3.4, 610.5, 29.039, |, 0.0
7545.8, 139.3, | , 28.4, 0.0, 585.8, | ,  4000,  3877, 12000, 11720, | , -3.4, 651.6, 31.061, |, 0.0
7546.8, 139.3, | , 28.5, 0.0, 585.8, | ,  4000,  3877, 12000, 11698, | , -3.4, 712.9, 33.932, |, 0.0
7547.8, 139.5, | , 28.5, 0.0, 586.1, | ,  4000,  3880, 12000, 11697, | , -3.4, 762.6, 36.300, |, 0.0
7548.8, 139.8, | , 28.4, 0.0, 581.3, | ,  4000,  3874, 12000, 11709, | , -3.4, 803.3, 38.253, |, 0.0
7549.8, 139.3, | , 28.5, 0.0, 585.4, | ,  4000,  3878, 12000, 11707, | , -3.4, 830.3, 39.542, |, 0.0
7550.8, 139.6, | , 28.5, 0.0, 586.0, | ,  4000,  3878, 12000, 11699, | , -3.4, 872.3, 41.519, |, 0.0
7551.8, 139.3, | , 28.5, 0.0, 585.8, | ,  4000,  3880, 12000, 11701, | , -3.4, 888.6, 42.304, |, 0.0
7552.8, 139.2, | , 28.5, 0.0, 586.1, | ,  4000,  3876, 12000, 11707, | , -3.4, 929.3, 44.245, |, 0.0
7553.9, 140.2, | , 28.4, 0.0, 578.8, | ,  4000,  3877, 12000, 11705, | , -3.4, 997.0, 47.463, |, 0.0
7554.9, 139.3, | , 28.5, 0.0, 585.8, | ,  4000,  3878, 12000, 11686, | , -3.4, 1027.8, 48.873, |, 0.0
7555.9, 139.3, | , 28.5, 0.0, 585.6, | ,  4000,  3878, 12000, 11726, | , -3.4, 1058.2, 50.445, |, 0.0
7556.9, 139.3, | , 28.5, 0.0, 586.1, | ,  4000,  3879, 12000, 11705, | , -3.4, 1105.8, 52.643, |, 0.0
7557.9, 139.6, | , 28.5, 0.0, 585.8, | ,  4000,  3877, 12000, 11713, | , -3.4, 1173.9, 55.903, |, 0.0
7558.9, 139.4, | , 28.5, 0.0, 585.1, | ,  4000,  3879, 12000, 11709, | , -3.4, 1193.6, 56.835, |, 0.0
7559.9, 139.7, | , 28.5, 0.0, 581.3, | ,  4000,  3874, 12000, 11718, | , -3.4, 1251.0, 59.579, |, 0.0
7560.9, 139.7, | , 28.5, 0.0, 586.0, | ,  4000,  3877, 12000, 11720, | , -3.4, 1284.5, 61.186, |, 0.0
7562.0, 139.2, | , 28.4, 0.0, 585.7, | ,  4000,  3880, 12000, 11708, | , -3.4, 1308.0, 62.272, |, 0.0
7563.0, 139.3, | , 28.5, 0.0, 585.6, | ,  4000,  3876, 12000, 11715, | , -3.4, 1356.0, 64.566, |, 0.0
7564.0, 139.8, | , 28.5, 0.0, 585.2, | ,  4000,  3877, 12000, 11700, | , -3.4, 1421.6, 67.622, |, 0.0
7565.0, 140.3, | , 28.5, 0.0, 582.2, | ,  4000,  3876, 12000, 11715, | , -3.4, 1440.4, 68.579, |, 0.0
7566.0, 139.3, | , 28.5, 0.0, 585.5, | ,  4000,  3877, 12000, 11718, | , -3.4, 1470.0, 70.004, |, 0.0
7567.0, 139.8, | , 28.5, 0.0, 585.8, | ,  4000,  3876, 12000, 11735, | , -3.4, 1531.2, 72.993, |, 0.0
7568.0, 139.7, | , 28.5, 0.0, 585.7, | ,  4000,  3878, 12000, 11700, | , -3.4, 1592.9, 75.767, |, 0.0
7569.0, 139.3, | , 28.5, 0.0, 585.0, | ,  4000,  3876, 12000, 11694, | , -3.4, 1634.1, 77.680, |, 0.0
7570.0, 140.0, | , 28.5, 0.0, 581.4, | ,  4000,  3874, 12000, 11717, | , -3.4, 1646.5, 78.377, |, 0.0
