Repository: jdhuang-csm/Ru-BCA

## Methods
* (BaO)<sub>x</sub>-(CaO)<sub>y</sub>-(Al<sub>2</sub>O<sub>3</sub>)<sub>1-x-y</sub> (BCA) catalyst supports were synthesized via sol-gel and solid-state methods. 
* Ru/BCA catalysts were prepared via incipient wetness impregnation to achieve 1 wt. % Ru loading.
* Ammonia synthesis rates were measured for Ru/BCA catalysts in a packed-bed reactor at 480-600<sup>o</sup>C, 10 bar, and space velocities up to 1.3 x 10<sup>6</sup> ml g<sub>cat</sub><sup>-1</sup> h<sup>-1</sup>.
* A machine learning (ML) model was employed to improve understanding of the behavior of Ru/BCA catalysts.
* A microkinetic model was developed to describe the best-performing catalyst.

File: data/init_files_Cadigan/B2CA_7-12_dryoven.txt (part 19 of 29)
********** Start test **********
Elapsed time, Pressure, | , LJtemp(C), Inner-Temp, Outer-Temp, | , N2-set, N2-flow, H2-set, H2-flow, | , pH, NH3_ppm, NH3_Prod_rate, |, In222Temp
7168.1, 139.3, | , 28.9, 0.0, 579.3, | ,  3000,  2907,  9000,  8775, | , -3.4, 3800.7, 125.714, |, 0.0
7169.1, 139.5, | , 28.9, 0.0, 579.8, | ,  3000,  2903,  9000,  8805, | , -3.4, 3877.0, 128.498, |, 0.0
7170.1, 139.3, | , 28.9, 0.0, 578.8, | ,  3000,  2903,  9000,  8804, | , -3.4, 3885.1, 128.769, |, 0.0
7171.1, 139.7, | , 28.9, 0.0, 574.6, | ,  3000,  2907,  9000,  8814, | , -3.4, 3862.0, 128.152, |, 0.0
7172.1, 139.5, | , 28.9, 0.0, 579.6, | ,  3000,  2906,  9000,  8747, | , -3.4, 3891.1, 128.369, |, 0.0
7173.1, 139.5, | , 28.9, 0.0, 579.9, | ,  3000,  2909,  9000,  8782, | , -3.4, 3829.0, 126.738, |, 0.0
7174.2, 139.1, | , 28.9, 0.0, 579.7, | ,  3000,  2906,  9000,  8721, | , -3.4, 3863.7, 127.186, |, 0.0
7175.2, 139.3, | , 28.9, 0.0, 578.9, | ,  3000,  2906,  9000,  8802, | , -3.4, 3797.7, 125.890, |, 0.0
7176.2, 139.6, | , 28.9, 0.0, 580.2, | ,  3000,  2905,  9000,  8784, | , -3.4, 3876.6, 128.287, |, 0.0
7177.2, 139.9, | , 28.9, 0.0, 574.6, | ,  3000,  2898,  9000,  8783, | , -3.4, 3839.7, 126.991, |, 0.0
7178.2, 139.2, | , 28.9, 0.0, 579.6, | ,  3000,  2908,  9000,  8772, | , -3.4, 3860.3, 127.648, |, 0.0
7179.2, 139.5, | , 28.9, 0.0, 580.0, | ,  3000,  2902,  9000,  8788, | , -3.4, 3852.1, 127.490, |, 0.0
7180.2, 139.6, | , 28.9, 0.0, 579.3, | ,  3000,  2906,  9000,  8785, | , -3.4, 3874.4, 128.239, |, 0.0
7181.2, 139.3, | , 28.9, 0.0, 579.7, | ,  3000,  2903,  9000,  8771, | , -3.4, 3865.8, 127.771, |, 0.0
7182.2, 139.9, | , 28.9, 0.0, 574.0, | ,  3000,  2902,  9000,  8782, | , -3.4, 3841.4, 127.080, |, 0.0
7183.2, 139.6, | , 28.9, 0.0, 579.8, | ,  3000,  2909,  9000,  8783, | , -3.4, 3853.0, 127.550, |, 0.0
7184.3, 139.5, | , 28.9, 0.0, 579.9, | ,  3000,  2907,  9000,  8771, | , -3.4, 3852.6, 127.367, |, 0.0
7185.3, 139.3, | , 28.9, 0.0, 578.4, | ,  3000,  2906,  9000,  8786, | , -3.4, 3900.1, 129.100, |, 0.0
7186.3, 139.6, | , 28.9, 0.0, 579.7, | ,  3000,  2909,  9000,  8853, | , -3.4, 3860.7, 128.563, |, 0.0
7187.3, 140.1, | , 28.9, 0.0, 575.1, | ,  3000,  2901,  9000,  8789, | , -3.4, 3827.3, 126.673, |, 0.0
7188.3, 139.6, | , 28.9, 0.0, 580.0, | ,  3000,  2907,  9000,  8845, | , -3.4, 3892.4, 129.500, |, 0.0
7189.3, 139.1, | , 28.9, 0.0, 579.7, | ,  3000,  2907,  9000,  8785, | , -3.4, 3832.0, 126.847, |, 0.0
7190.3, 139.6, | , 28.9, 0.0, 579.2, | ,  3000,  2906,  9000,  8775, | , -3.4, 3905.3, 129.147, |, 0.0
7191.3, 139.2, | , 28.9, 0.0, 579.7, | ,  3000,  2907,  9000,  8844, | , -3.4, 3905.7, 129.928, |, 0.0
7192.3, 139.2, | , 28.9, 0.0, 579.7, | ,  3000,  2908,  9000,  8801, | , -3.4, 3786.2, 125.526, |, 0.0
7193.3, 139.6, | , 28.9, 0.0, 575.3, | ,  3000,  2904,  9000,  8778, | , -3.4, 3797.3, 125.596, |, 0.0
7194.3, 139.6, | , 28.9, 0.0, 579.2, | ,  3000,  2907,  9000,  8784, | , -3.4, 3793.0, 125.549, |, 0.0
7195.4, 139.3, | , 28.9, 0.0, 578.5, | ,  3000,  2908,  9000,  8768, | , -3.4, 3825.1, 126.448, |, 0.0
7196.4, 139.3, | , 28.9, 0.0, 579.4, | ,  3000,  2906,  9000,  8824, | , -3.4, 3818.7, 126.829, |, 0.0
7197.4, 139.6, | , 28.9, 0.0, 579.8, | ,  3000,  2903,  9000,  8816, | , -3.4, 3792.2, 125.831, |, 0.0
7198.4, 140.4, | , 28.9, 0.0, 573.9, | ,  3000,  2900,  9000,  8794, | , -3.4, 3790.0, 125.489, |, 0.0
7199.4, 139.2, | , 28.9, 0.0, 579.3, | ,  3000,  2905,  9000,  8786, | , -3.4, 3817.9, 126.372, |, 0.0
7200.4, 139.6, | , 28.9, 0.0, 579.3, | ,  3000,  2906,  9000,  8794, | , -3.4, 3792.6, 125.630, |, 0.0
7201.4, 139.6, | , 28.9, 0.0, 579.8, | ,  3000,  2909,  9000,  8750, | , -3.4, 3796.4, 125.328, |, 0.0
7202.4, 139.2, | , 28.9, 0.0, 579.6, | ,  3000,  2907,  9000,  8754, | , -3.4, 3823.4, 126.231, |, 0.0
7203.4, 139.9, | , 28.9, 0.0, 574.9, | ,  3000,  2903,  9000,  8782, | , -3.4, 3792.2, 125.452, |, 0.0
7204.5, 140.1, | , 28.9, 0.0, 579.1, | ,  3000,  2902,  9000,  8789, | , -3.4, 3795.6, 125.637, |, 0.0
7205.5, 139.7, | , 28.9, 0.0, 579.4, | ,  3000,  2902,  9000,  8756, | , -3.4, 3795.2, 125.272, |, 0.0
7206.5, 139.3, | , 28.9, 0.0, 579.6, | ,  3000,  2906,  9000,  8822, | , -3.4, 3794.7, 126.003, |, 0.0
7207.5, 139.1, | , 28.9, 0.0, 579.9, | ,  3000,  2908,  9000,  8790, | , -3.4, 3793.0, 125.631, |, 0.0
7208.5, 139.6, | , 28.9, 0.0, 580.0, | ,  3000,  2907,  9000,  8753, | , -3.4, 3817.9, 126.036, |, 0.0
7209.5, 140.4, | , 28.9, 0.0, 574.3, | ,  3000,  2904,  9000,  8798, | , -3.4, 3799.9, 125.898, |, 0.0
7210.5, 139.2, | , 28.9, 0.0, 579.1, | ,  3000,  2908,  9000,  8816, | , -3.4, 3790.9, 125.836, |, 0.0
7211.5, 139.7, | , 28.9, 0.0, 579.8, | ,  3000,  2909,  9000,  8854, | , -3.4, 3796.9, 126.444, |, 0.0
7212.5, 139.5, | , 28.9, 0.0, 580.1, | ,  3000,  2902,  9000,  8834, | , -3.4, 435.7, 14.526, |, 0.0
7213.5, 139.0, | , 28.9, 0.0, 580.0, | ,  3000,  2903,  9000,  8723, | , -3.4, 532.1, 17.574, |, 0.0
7214.5, 139.8, | , 28.9, 0.0, 575.0, | ,  3000,  2907,  9000,  8805, | , -3.4, 638.8, 21.248, |, 0.0
7215.6, 139.3, | , 28.9, 0.0, 579.0, | ,  3000,  2905,  9000,  8840, | , -3.4, 680.3, 22.695, |, 0.0
7216.6, 139.2, | , 28.9, 0.0, 580.0, | ,  3000,  2905,  9000,  8742, | , -3.4, 766.9, 25.367, |, 0.0
7217.6, 139.1, | , 28.9, 0.0, 580.0, | ,  3000,  2905,  9000,  8733, | , -3.4, 843.2, 27.864, |, 0.0
7218.6, 139.2, | , 28.9, 0.0, 580.0, | ,  3000,  2903,  9000,  8781, | , -3.4, 918.6, 30.474, |, 0.0
7219.6, 139.6, | , 28.9, 0.0, 580.2, | ,  3000,  2907,  9000,  8831, | , -3.4, 1012.4, 33.741, |, 0.0
7220.6, 140.0, | , 28.9, 0.0, 575.2, | ,  3000,  2903,  9000,  8831, | , -3.4, 1097.2, 36.550, |, 0.0
7221.6, 139.3, | , 28.9, 0.0, 579.9, | ,  3000,  2904,  9000,  8820, | , -3.4, 1164.5, 38.757, |, 0.0
7222.6, 139.5, | , 28.9, 0.0, 580.3, | ,  3000,  2906,  9000,  8779, | , -3.4, 1258.3, 41.737, |, 0.0
7223.6, 139.1, | , 28.9, 0.0, 579.9, | ,  3000,  2909,  9000,  8759, | , -3.4, 1353.0, 44.805, |, 0.0
7224.6, 139.1, | , 28.9, 0.0, 580.0, | ,  3000,  2908,  9000,  8747, | , -3.4, 1425.8, 47.161, |, 0.0
7225.7, 140.3, | , 28.9, 0.0, 574.1, | ,  3000,  2900,  9000,  8782, | , -3.4, 1521.8, 50.449, |, 0.0
7226.7, 139.3, | , 28.9, 0.0, 579.9, | ,  3000,  2908,  9000,  8805, | , -3.4, 1579.2, 52.487, |, 0.0
7227.7, 139.2, | , 28.9, 0.0, 580.1, | ,  3000,  2909,  9000,  8811, | , -3.4, 1616.1, 53.743, |, 0.0
7228.7, 139.1, | , 28.9, 0.0, 580.0, | ,  3000,  2904,  9000,  8726, | , -3.4, 1736.0, 57.279, |, 0.0
7229.7, 139.4, | , 28.9, 0.0, 580.2, | ,  3000,  2904,  9000,  8751, | , -3.4, 1844.9, 60.997, |, 0.0
7230.7, 139.9, | , 28.9, 0.0, 574.2, | ,  3000,  2900,  9000,  8765, | , -3.4, 1885.1, 62.380, |, 0.0
7231.7, 139.2, | , 28.9, 0.0, 579.9, | ,  3000,  2906,  9000,  8762, | , -3.4, 1961.8, 64.927, |, 0.0
7232.7, 139.6, | , 28.9, 0.0, 580.1, | ,  3000,  2908,  9000,  8773, | , -3.4, 2039.0, 67.549, |, 0.0
7233.7, 139.2, | , 28.9, 0.0, 580.0, | ,  3000,  2907,  9000,  8783, | , -3.4, 2095.9, 69.490, |, 0.0
7234.8, 139.1, | , 28.9, 0.0, 579.8, | ,  3000,  2905,  9000,  8750, | , -3.4, 2173.1, 71.826, |, 0.0
7235.8, 139.6, | , 28.9, 0.0, 579.6, | ,  3000,  2903,  9000,  8768, | , -3.4, 2251.0, 74.501, |, 0.0
7236.8, 140.4, | , 28.9, 0.0, 573.7, | ,  3000,  2905,  9000,  8821, | , -3.4, 2349.1, 78.104, |, 0.0
7237.8, 139.3, | , 28.9, 0.0, 579.3, | ,  3000,  2905,  9000,  8797, | , -3.4, 2410.4, 79.969, |, 0.0
7238.8, 139.3, | , 28.9, 0.0, 579.7, | ,  3000,  2902,  9000,  8803, | , -3.4, 2501.2, 82.999, |, 0.0
7239.8, 139.6, | , 28.9, 0.0, 579.7, | ,  3000,  2902,  9000,  8771, | , -3.4, 2510.7, 83.083, |, 0.0
7240.8, 139.7, | , 28.9, 0.0, 579.4, | ,  3000,  2906,  9000,  8782, | , -3.4, 2563.8, 84.944, |, 0.0
7241.8, 140.2, | , 28.9, 0.0, 574.2, | ,  3000,  2904,  9000,  8818, | , -3.4, 2709.0, 90.006, |, 0.0
7242.8, 139.2, | , 28.9, 0.0, 579.4, | ,  3000,  2907,  9000,  8794, | , -3.4, 2672.2, 88.632, |, 0.0
7243.9, 139.2, | , 28.9, 0.0, 579.6, | ,  3000,  2908,  9000,  8773, | , -3.4, 2815.7, 93.211, |, 0.0
7244.9, 139.1, | , 28.9, 0.0, 579.5, | ,  3000,  2905,  9000,  8758, | , -3.4, 2874.0, 94.994, |, 0.0
7245.9, 139.4, | , 28.9, 0.0, 578.7, | ,  3000,  2906,  9000,  8736, | , -3.4, 2933.5, 96.779, |, 0.0
7246.9, 139.8, | , 28.9, 0.0, 574.6, | ,  3000,  2903,  9000,  8715, | , -3.4, 2967.8, 97.703, |, 0.0
7247.9, 139.6, | , 28.9, 0.0, 579.6, | ,  3000,  2908,  9000,  8746, | , -3.4, 3049.7, 100.700, |, 0.0
7248.9, 139.2, | , 28.9, 0.0, 579.4, | ,  3000,  2902,  9000,  8756, | , -3.4, 3152.9, 104.139, |, 0.0
7249.9, 139.3, | , 28.9, 0.0, 579.8, | ,  3000,  2911,  9000,  8801, | , -3.4, 3233.5, 107.283, |, 0.0
7250.9, 139.7, | , 28.9, 0.0, 579.2, | ,  3000,  2905,  9000,  8779, | , -3.4, 3214.2, 106.391, |, 0.0
7251.9, 139.6, | , 28.9, 0.0, 580.2, | ,  3000,  2906,  9000,  8807, | , -3.4, 3245.9, 107.706, |, 0.0
7252.9, 140.0, | , 28.9, 0.0, 574.1, | ,  3000,  2901,  9000,  8783, | , -3.4, 3322.6, 109.966, |, 0.0
7254.0, 139.4, | , 28.9, 0.0, 580.0, | ,  3000,  2903,  9000,  8749, | , -3.4, 3371.8, 111.280, |, 0.0
7255.0, 139.2, | , 28.9, 0.0, 579.9, | ,  3000,  2909,  9000,  8791, | , -3.4, 3451.5, 114.376, |, 0.0
7256.0, 139.3, | , 28.9, 0.0, 579.6, | ,  3000,  2906,  9000,  8752, | , -3.4, 3507.7, 115.810, |, 0.0
7257.0, 139.2, | , 28.9, 0.0, 579.9, | ,  3000,  2910,  9000,  8797, | , -3.4, 3512.8, 116.470, |, 0.0
7258.0, 140.6, | , 28.9, 0.0, 571.9, | ,  3000,  2900,  9000,  8792, | , -3.4, 3564.6, 118.033, |, 0.0
7259.0, 139.1, | , 28.9, 0.0, 580.0, | ,  3000,  2903,  9000,  8779, | , -3.4, 3581.8, 118.495, |, 0.0
7260.0, 139.1, | , 28.9, 0.0, 580.0, | ,  3000,  2903,  9000,  8740, | , -3.4, 3609.6, 119.007, |, 0.0
7261.0, 139.5, | , 28.9, 0.0, 579.2, | ,  3000,  2901,  9000,  8726, | , -3.4, 3647.3, 120.094, |, 0.0
7262.0, 139.3, | , 28.9, 0.0, 580.2, | ,  3000,  2909,  9000,  8778, | , -3.4, 3706.5, 122.655, |, 0.0
7263.1, 139.2, | , 28.9, 0.0, 580.2, | ,  3000,  2901,  9000,  8766, | , -3.4, 3699.6, 122.223, |, 0.0
7264.1, 139.9, | , 28.9, 0.0, 574.4, | ,  3000,  2904,  9000,  8760, | , -3.4, 3727.5, 123.114, |, 0.0
7265.1, 139.5, | , 28.9, 0.0, 580.5, | ,  3000,  2907,  9000,  8749, | , -3.4, 3796.4, 125.280, |, 0.0
7266.1, 139.4, | , 28.9, 0.0, 579.6, | ,  3000,  2904,  9000,  8779, | , -3.4, 3784.9, 125.200, |, 0.0
7267.1, 139.1, | , 28.9, 0.0, 579.9, | ,  3000,  2904,  9000,  8768, | , -3.4, 3844.4, 127.045, |, 0.0
7268.1, 139.5, | , 28.9, 0.0, 580.5, | ,  3000,  2904,  9000,  8785, | , -3.4, 3824.7, 126.576, |, 0.0
7269.1, 140.4, | , 28.9, 0.0, 574.3, | ,  3000,  2901,  9000,  8827, | , -3.4, 3818.3, 126.782, |, 0.0
7270.1, 139.2, | , 28.9, 0.0, 580.0, | ,  3000,  2907,  9000,  8805, | , -3.4, 3819.6, 126.663, |, 0.0
7271.1, 139.7, | , 28.9, 0.0, 579.0, | ,  3000,  2904,  9000,  8790, | , -3.4, 3840.1, 127.139, |, 0.0
7272.1, 139.5, | , 28.9, 0.0, 580.4, | ,  3000,  2902,  9000,  8805, | , -3.4, 3906.1, 129.466, |, 0.0
7273.1, 139.6, | , 28.9, 0.0, 580.5, | ,  3000,  2904,  9000,  8837, | , -3.4, 3894.6, 129.456, |, 0.0
7274.2, 139.8, | , 28.9, 0.0, 575.1, | ,  3000,  2905,  9000,  8805, | , -3.4, 3932.3, 130.348, |, 0.0
7275.2, 139.7, | , 28.9, 0.0, 580.2, | ,  3000,  2911,  9000,  8823, | , -3.4, 3908.3, 129.826, |, 0.0
7276.2, 139.6, | , 28.9, 0.0, 579.4, | ,  3000,  2906,  9000,  8753, | , -3.4, 3886.8, 128.294, |, 0.0
7277.2, 139.3, | , 28.9, 0.0, 579.8, | ,  3000,  2908,  9000,  8795, | , -3.4, 3888.1, 128.821, |, 0.0
7278.2, 139.0, | , 28.9, 0.0, 580.1, | ,  3000,  2898,  9000,  8765, | , -3.4, 3906.5, 128.989, |, 0.0
7279.2, 139.6, | , 28.9, 0.0, 579.8, | ,  3000,  2905,  9000,  8798, | , -3.4, 3976.8, 131.751, |, 0.0
7280.2, 139.9, | , 28.9, 0.0, 574.3, | ,  3000,  2902,  9000,  8773, | , -3.4, 3978.5, 131.488, |, 0.0
7281.2, 139.5, | , 28.9, 0.0, 579.1, | ,  3000,  2902,  9000,  8809, | , -3.4, 3925.0, 130.128, |, 0.0
7282.2, 139.1, | , 28.9, 0.0, 580.2, | ,  3000,  2904,  9000,  8763, | , -3.4, 3934.0, 129.935, |, 0.0
7283.2, 139.5, | , 28.9, 0.0, 580.1, | ,  3000,  2907,  9000,  8756, | , -3.4, 3913.0, 129.202, |, 0.0
7284.3, 139.1, | , 28.9, 0.0, 580.0, | ,  3000,  2908,  9000,  8810, | , -3.4, 3927.5, 130.292, |, 0.0
7285.3, 140.0, | , 28.9, 0.0, 574.6, | ,  3000,  2903,  9000,  8785, | , -3.4, 3912.5, 129.461, |, 0.0
7286.3, 139.9, | , 28.9, 0.0, 579.2, | ,  3000,  2906,  9000,  8848, | , -3.4, 3931.4, 130.820, |, 0.0
7287.3, 139.5, | , 28.9, 0.0, 580.0, | ,  3000,  2907,  9000,  8786, | , -3.4, 3876.6, 128.330, |, 0.0
7288.3, 139.2, | , 28.9, 0.0, 580.2, | ,  3000,  2907,  9000,  8738, | , -3.4, 3935.7, 129.747, |, 0.0
7289.3, 139.2, | , 28.9, 0.0, 579.8, | ,  3000,  2902,  9000,  8805, | , -3.4, 3973.0, 131.663, |, 0.0
7290.3, 140.1, | , 28.9, 0.0, 574.8, | ,  3000,  2899,  9000,  8780, | , -3.4, 3915.1, 129.444, |, 0.0
7291.3, 139.4, | , 28.9, 0.0, 579.3, | ,  3000,  2902,  9000,  8816, | , -3.4, 3974.2, 131.832, |, 0.0
7292.3, 139.2, | , 28.9, 0.0, 579.8, | ,  3000,  2908,  9000,  8760, | , -3.4, 3850.0, 127.179, |, 0.0
7293.3, 139.1, | , 28.9, 0.0, 580.1, | ,  3000,  2905,  9000,  8764, | , -3.4, 3916.0, 129.358, |, 0.0
7294.3, 139.6, | , 28.9, 0.0, 580.0, | ,  3000,  2901,  9000,  8784, | , -3.4, 3920.7, 129.699, |, 0.0
7295.4, 139.1, | , 28.9, 0.0, 579.5, | ,  3000,  2905,  9000,  8776, | , -3.4, 3874.4, 128.129, |, 0.0
7296.4, 140.4, | , 28.9, 0.0, 575.2, | ,  3000,  2899,  9000,  8752, | , -3.4, 3906.1, 128.833, |, 0.0
7297.4, 139.5, | , 28.9, 0.0, 579.3, | ,  3000,  2906,  9000,  8752, | , -3.4, 3866.7, 127.630, |, 0.0
7298.4, 139.6, | , 28.9, 0.0, 579.7, | ,  3000,  2906,  9000,  8793, | , -3.4, 3906.5, 129.382, |, 0.0
7299.4, 139.3, | , 28.9, 0.0, 580.2, | ,  3000,  2904,  9000,  8806, | , -3.4, 3910.4, 129.640, |, 0.0
7300.4, 139.6, | , 28.9, 0.0, 580.2, | ,  3000,  2908,  9000,  8814, | , -3.4, 3875.3, 128.601, |, 0.0
7301.4, 140.9, | , 28.9, 0.0, 570.8, | ,  3000,  2899,  9000,  8804, | , -3.4, 3874.4, 128.363, |, 0.0
7302.4, 139.1, | , 28.9, 0.0, 579.9, | ,  3000,  2907,  9000,  8786, | , -3.4, 3867.6, 128.032, |, 0.0
7303.4, 139.2, | , 28.9, 0.0, 580.1, | ,  3000,  2903,  9000,  8794, | , -3.4, 3891.1, 128.854, |, 0.0
7304.4, 139.2, | , 28.9, 0.0, 579.8, | ,  3000,  2908,  9000,  8827, | , -3.4, 3891.6, 129.279, |, 0.0
7305.5, 139.2, | , 28.9, 0.0, 579.8, | ,  3000,  2905,  9000,  8755, | , -3.4, 3816.1, 125.983, |, 0.0
7306.5, 139.3, | , 28.9, 0.0, 579.6, | ,  3000,  2904,  9000,  8767, | , -3.4, 3885.1, 128.373, |, 0.0
7307.5, 139.8, | , 28.9, 0.0, 574.1, | ,  3000,  2903,  9000,  8756, | , -3.4, 3893.7, 128.511, |, 0.0
7308.5, 139.5, | , 28.9, 0.0, 580.7, | ,  3000,  2904,  9000,  8752, | , -3.4, 3884.3, 128.171, |, 0.0
7309.5, 139.2, | , 28.9, 0.0, 580.3, | ,  3000,  2906,  9000,  8762, | , -3.4, 3869.7, 127.825, |, 0.0
7310.5, 139.0, | , 28.9, 0.0, 580.5, | ,  3000,  2900,  9000,  8746, | , -3.4, 3859.4, 127.249, |, 0.0
7311.5, 139.6, | , 28.9, 0.0, 579.9, | ,  3000,  2903,  9000,  8769, | , -3.4, 3910.8, 129.230, |, 0.0
7312.5, 139.9, | , 28.9, 0.0, 574.5, | ,  3000,  2903,  9000,  8745, | , -3.4, 3851.3, 126.995, |, 0.0
7313.5, 139.2, | , 28.9, 0.0, 580.3, | ,  3000,  2903,  9000,  8756, | , -3.4, 3877.0, 127.968, |, 0.0
7314.6, 139.2, | , 28.9, 0.0, 580.3, | ,  3000,  2905,  9000,  8732, | , -3.4, 3834.1, 126.323, |, 0.0
7315.6, 139.4, | , 28.9, 0.0, 580.6, | ,  3000,  2902,  9000,  8756, | , -3.4, 3850.4, 127.081, |, 0.0
7316.6, 139.3, | , 28.9, 0.0, 579.9, | ,  3000,  2901,  9000,  8786, | , -3.4, 3889.0, 128.672, |, 0.0
7317.6, 139.8, | , 28.9, 0.0, 575.4, | ,  3000,  2900,  9000,  8783, | , -3.4, 3871.8, 128.071, |, 0.0
7318.6, 139.2, | , 28.9, 0.0, 580.7, | ,  3000,  2906,  9000,  8755, | , -3.4, 3826.0, 126.310, |, 0.0
7319.6, 139.5, | , 28.9, 0.0, 580.2, | ,  3000,  2905,  9000,  8735, | , -3.4, 3828.6, 126.174, |, 0.0
7320.6, 139.3, | , 28.9, 0.0, 580.1, | ,  3000,  2908,  9000,  8764, | , -3.4, 3898.4, 128.812, |, 0.0
7321.6, 139.3, | , 28.9, 0.0, 579.7, | ,  3000,  2905,  9000,  8801, | , -3.4, 3838.9, 127.224, |, 0.0
7322.6, 139.7, | , 28.9, 0.0, 580.1, | ,  3000,  2905,  9000,  8804, | , -3.4, 3834.6, 127.120, |, 0.0
7323.6, 139.8, | , 28.9, 0.0, 575.9, | ,  3000,  2902,  9000,  8758, | , -3.4, 3822.6, 126.194, |, 0.0
7324.6, 139.2, | , 28.9, 0.0, 580.4, | ,  3000,  2904,  9000,  8805, | , -3.4, 3860.3, 127.976, |, 0.0
7325.7, 139.5, | , 28.9, 0.0, 580.3, | ,  3000,  2908,  9000,  8784, | , -3.4, 3859.0, 127.742, |, 0.0
7326.7, 139.7, | , 28.9, 0.0, 579.7, | ,  3000,  2908,  9000,  8811, | , -3.4, 3893.3, 129.168, |, 0.0
7327.7, 139.2, | , 28.9, 0.0, 580.2, | ,  3000,  2909,  9000,  8786, | , -3.4, 3828.6, 126.768, |, 0.0
7328.7, 139.9, | , 28.9, 0.0, 574.5, | ,  3000,  2902,  9000,  8770, | , -3.4, 3849.6, 127.208, |, 0.0
7329.7, 139.2, | , 29.0, 0.0, 579.8, | ,  3000,  2907,  9000,  8757, | , -3.4, 3833.7, 126.603, |, 0.0
7330.7, 139.6, | , 28.9, 0.0, 580.4, | ,  3000,  2905,  9000,  8727, | , -3.4, 3849.1, 126.767, |, 0.0
7331.7, 139.5, | , 28.9, 0.0, 579.4, | ,  3000,  2903,  9000,  8778, | , -3.4, 3850.0, 127.315, |, 0.0
7332.7, 139.7, | , 28.9, 0.0, 579.5, | ,  3000,  2906,  9000,  8801, | , -3.4, 3824.7, 126.767, |, 0.0
7333.7, 140.1, | , 28.9, 0.0, 575.7, | ,  3000,  2901,  9000,  8781, | , -3.4, 3843.6, 127.120, |, 0.0
7334.7, 139.3, | , 28.9, 0.0, 580.0, | ,  3000,  2907,  9000,  8775, | , -3.4, 3891.6, 128.703, |, 0.0
7335.8, 139.3, | , 28.9, 0.0, 580.0, | ,  3000,  2908,  9000,  8779, | , -3.4, 3793.0, 125.512, |, 0.0
7336.8, 139.6, | , 28.9, 0.0, 579.3, | ,  3000,  2903,  9000,  8741, | , -3.4, 3827.7, 126.182, |, 0.0
7337.8, 139.6, | , 28.9, 0.0, 580.3, | ,  3000,  2902,  9000,  8785, | , -3.4, 3899.3, 129.013, |, 0.0
7338.8, 139.1, | , 28.9, 0.0, 579.8, | ,  3000,  2908,  9000,  8785, | , -3.4, 3857.7, 127.705, |, 0.0
7339.8, 139.7, | , 28.9, 0.0, 575.8, | ,  3000,  2901,  9000,  8760, | , -3.4, 3867.1, 127.667, |, 0.0
7340.8, 139.6, | , 29.0, 0.0, 579.7, | ,  3000,  2905,  9000,  8748, | , -3.4, 3840.1, 126.695, |, 0.0
7341.8, 139.3, | , 29.0, 0.0, 579.3, | ,  3000,  2909,  9000,  8770, | , -3.4, 3811.4, 126.031, |, 0.0
7342.8, 139.1, | , 29.0, 0.0, 580.0, | ,  3000,  2904,  9000,  8794, | , -3.4, 3867.1, 128.066, |, 0.0
7343.8, 139.2, | , 29.0, 0.0, 580.0, | ,  3000,  2906,  9000,  8831, | , -3.4, 3884.3, 129.064, |, 0.0
7344.8, 140.4, | , 28.9, 0.0, 574.9, | ,  3000,  2904,  9000,  8778, | , -3.4, 3816.1, 126.220, |, 0.0
7345.9, 139.1, | , 29.0, 0.0, 580.2, | ,  3000,  2906,  9000,  8775, | , -3.4, 3865.4, 127.830, |, 0.0
7346.9, 139.8, | , 28.9, 0.0, 579.6, | ,  3000,  2904,  9000,  8748, | , -3.4, 3872.3, 127.737, |, 0.0
7347.9, 139.1, | , 28.9, 0.0, 580.3, | ,  3000,  2906,  9000,  8722, | , -3.4, 3763.9, 123.917, |, 0.0
7348.9, 139.1, | , 28.9, 0.0, 580.0, | ,  3000,  2906,  9000,  8754, | , -3.4, 3861.6, 127.475, |, 0.0
7349.9, 139.8, | , 29.0, 0.0, 575.2, | ,  3000,  2898,  9000,  8745, | , -3.4, 3855.6, 127.088, |, 0.0
7350.9, 140.2, | , 28.9, 0.0, 574.0, | ,  3000,  2902,  9000,  8790, | , -3.4, 3864.1, 127.908, |, 0.0
7351.9, 139.6, | , 29.0, 0.0, 579.9, | ,  3000,  2905,  9000,  8779, | , -3.4, 3866.7, 127.910, |, 0.0
7352.9, 139.2, | , 29.0, 0.0, 580.2, | ,  3000,  2905,  9000,  8790, | , -3.4, 3836.3, 127.031, |, 0.0
7353.9, 139.1, | , 29.0, 0.0, 580.5, | ,  3000,  2904,  9000,  8774, | , -3.4, 3808.9, 125.931, |, 0.0
7354.9, 139.6, | , 28.9, 0.0, 580.3, | ,  3000,  2905,  9000,  8793, | , -3.4, 3888.1, 128.764, |, 0.0
7356.0, 139.9, | , 29.0, 0.0, 574.8, | ,  3000,  2903,  9000,  8808, | , -3.4, 3833.3, 127.093, |, 0.0
7357.0, 139.3, | , 29.0, 0.0, 579.6, | ,  3000,  2904,  9000,  8824, | , -3.4, 3835.4, 127.349, |, 0.0
7358.0, 139.2, | , 29.0, 0.0, 579.8, | ,  3000,  2908,  9000,  8842, | , -3.4, 3862.4, 128.485, |, 0.0
7359.0, 139.2, | , 29.0, 0.0, 580.1, | ,  3000,  2907,  9000,  8817, | , -3.4, 3880.0, 128.785, |, 0.0
7360.0, 139.1, | , 29.0, 0.0, 580.4, | ,  3000,  2905,  9000,  8777, | , -3.4, 3845.7, 127.189, |, 0.0
7361.0, 139.9, | , 29.0, 0.0, 575.4, | ,  3000,  2903,  9000,  8782, | , -3.4, 3832.9, 126.808, |, 0.0
7362.0, 139.8, | , 29.0, 0.0, 579.7, | ,  3000,  2910,  9000,  8824, | , -3.4, 3823.0, 127.012, |, 0.0
7363.0, 139.2, | , 29.0, 0.0, 580.0, | ,  3000,  2907,  9000,  8809, | , -3.4, 3783.6, 125.513, |, 0.0
7364.0, 139.1, | , 29.0, 0.0, 580.3, | ,  3000,  2905,  9000,  8762, | , -3.4, 3827.7, 126.440, |, 0.0
7365.1, 139.6, | , 29.0, 0.0, 580.7, | ,  3000,  2907,  9000,  8783, | , -3.4, 3873.6, 128.200, |, 0.0
7366.1, 139.0, | , 29.0, 0.0, 580.0, | ,  3000,  2902,  9000,  8790, | , -3.4, 3868.4, 128.044, |, 0.0
7367.1, 140.1, | , 29.0, 0.0, 574.7, | ,  3000,  2903,  9000,  8763, | , -3.4, 3913.8, 129.251, |, 0.0
7368.1, 139.6, | , 29.0, 0.0, 580.5, | ,  3000,  2907,  9000,  8795, | , -3.4, 3834.1, 127.032, |, 0.0
7369.1, 139.6, | , 29.0, 0.0, 580.6, | ,  3000,  2908,  9000,  8801, | , -3.4, 3809.3, 126.279, |, 0.0
7370.1, 139.1, | , 29.0, 0.0, 580.4, | ,  3000,  2907,  9000,  8772, | , -3.4, 3811.9, 126.050, |, 0.0
7371.1, 139.2, | , 29.0, 0.0, 580.2, | ,  3000,  2907,  9000,  8728, | , -3.4, 3857.7, 127.070, |, 0.0
7372.1, 140.3, | , 29.0, 0.0, 574.4, | ,  3000,  2899,  9000,  8779, | , -3.4, 3819.1, 126.269, |, 0.0
7373.1, 139.6, | , 29.0, 0.0, 580.1, | ,  3000,  2905,  9000,  8810, | , -3.4, 3915.1, 129.843, |, 0.0
7374.1, 139.2, | , 29.0, 0.0, 580.0, | ,  3000,  2903,  9000,  8771, | , -3.4, 3843.1, 127.027, |, 0.0
7375.1, 139.3, | , 29.0, 0.0, 580.0, | ,  3000,  2905,  9000,  8788, | , -3.4, 3842.7, 127.214, |, 0.0
7376.2, 139.5, | , 29.0, 0.0, 579.9, | ,  3000,  2905,  9000,  8760, | , -3.4, 3836.7, 126.707, |, 0.0
7377.2, 140.4, | , 29.0, 0.0, 574.7, | ,  3000,  2899,  9000,  8789, | , -3.4, 3852.6, 127.482, |, 0.0
7378.2, 139.2, | , 29.0, 0.0, 579.8, | ,  3000,  2904,  9000,  8791, | , -3.4, 3874.0, 128.273, |, 0.0
7379.2, 139.2, | , 29.0, 0.0, 579.9, | ,  3000,  2907,  9000,  8794, | , -3.4, 3863.7, 127.984, |, 0.0
7380.2, 139.9, | , 29.0, 0.0, 579.6, | ,  3000,  2911,  9000,  8816, | , -3.4, 3835.0, 127.321, |, 0.0
7381.2, 139.1, | , 29.0, 0.0, 579.3, | ,  3000,  2907,  9000,  8775, | , -3.4, 3799.0, 125.649, |, 0.0
7382.2, 139.3, | , 29.0, 0.0, 579.7, | ,  3000,  2909,  9000,  8818, | , -3.4, 3889.8, 129.144, |, 0.0
7383.2, 140.2, | , 29.0, 0.0, 576.4, | ,  3000,  2903,  9000,  8838, | , -3.4, 3858.6, 128.256, |, 0.0
7384.2, 139.5, | , 29.0, 0.0, 580.4, | ,  3000,  2908,  9000,  8789, | , -3.4, 3864.1, 127.960, |, 0.0
7385.2, 139.1, | , 29.0, 0.0, 580.6, | ,  3000,  2903,  9000,  8748, | , -3.4, 3833.3, 126.445, |, 0.0
7386.3, 139.2, | , 29.0, 0.0, 580.3, | ,  3000,  2905,  9000,  8734, | , -3.4, 3844.9, 126.695, |, 0.0
7387.3, 139.6, | , 29.0, 0.0, 579.8, | ,  3000,  2909,  9000,  8741, | , -3.4, 3886.0, 128.174, |, 0.0
7388.3, 140.3, | , 29.0, 0.0, 572.2, | ,  3000,  2903,  9000,  8754, | , -3.4, 3829.0, 126.370, |, 0.0
7389.3, 139.2, | , 29.0, 0.0, 580.1, | ,  3000,  2906,  9000,  8768, | , -3.4, 3831.6, 126.646, |, 0.0
7390.3, 139.2, | , 29.0, 0.0, 580.1, | ,  3000,  2910,  9000,  8779, | , -3.4, 3876.6, 128.285, |, 0.0
7391.3, 139.4, | , 29.0, 0.0, 580.3, | ,  3000,  2901,  9000,  8740, | , -3.4, 3857.3, 127.123, |, 0.0
7392.3, 139.3, | , 29.0, 0.0, 579.6, | ,  3000,  2902,  9000,  8764, | , -3.4, 3836.3, 126.702, |, 0.0
7393.3, 139.9, | , 29.0, 0.0, 575.1, | ,  3000,  2907,  9000,  8836, | , -3.4, 3859.8, 128.329, |, 0.0
7394.3, 140.3, | , 29.0, 0.0, 574.7, | ,  3000,  2899,  9000,  8749, | , -3.4, 3849.6, 126.941, |, 0.0
7395.3, 139.2, | , 29.0, 0.0, 579.9, | ,  3000,  2904,  9000,  8799, | , -3.4, 3859.0, 127.865, |, 0.0
7396.4, 139.1, | , 29.0, 0.0, 580.4, | ,  3000,  2905,  9000,  8795, | , -3.4, 3879.1, 128.493, |, 0.0
7397.4, 139.7, | , 29.0, 0.0, 579.8, | ,  3000,  2907,  9000,  8814, | , -3.4, 3864.6, 128.237, |, 0.0
7398.4, 139.6, | , 29.0, 0.0, 580.3, | ,  3000,  2903,  9000,  8837, | , -3.4, 3858.1, 128.236, |, 0.0
7399.4, 139.7, | , 29.0, 0.0, 576.0, | ,  3000,  2904,  9000,  8774, | , -3.4, 3826.4, 126.516, |, 0.0
7400.4, 139.2, | , 29.0, 0.0, 580.2, | ,  3000,  2908,  9000,  8783, | , -3.4, 3867.1, 127.995, |, 0.0
7401.4, 139.5, | , 29.0, 0.0, 579.0, | ,  3000,  2907,  9000,  8749, | , -3.4, 3843.6, 126.830, |, 0.0
7402.4, 139.5, | , 29.0, 0.0, 580.3, | ,  3000,  2904,  9000,  8755, | , -3.4, 3868.4, 127.685, |, 0.0
7403.4, 139.3, | , 29.0, 0.0, 580.4, | ,  3000,  2906,  9000,  8737, | , -3.4, 3847.0, 126.812, |, 0.0
7404.4, 140.3, | , 29.0, 0.0, 575.6, | ,  3000,  2906,  9000,  8767, | , -3.4, 3826.0, 126.451, |, 0.0
7405.4, 139.5, | , 29.0, 0.0, 580.2, | ,  3000,  2906,  9000,  8735, | , -3.4, 3801.1, 125.281, |, 0.0
7406.5, 139.0, | , 29.0, 0.0, 580.2, | ,  3000,  2903,  9000,  8733, | , -3.4, 3887.7, 128.068, |, 0.0
7407.5, 139.3, | , 29.0, 0.0, 579.9, | ,  3000,  2905,  9000,  8780, | , -3.4, 3902.7, 129.105, |, 0.0
7408.5, 139.6, | , 29.0, 0.0, 580.6, | ,  3000,  2905,  9000,  8764, | , -3.4, 3838.0, 126.792, |, 0.0
7409.5, 139.1, | , 29.0, 0.0, 580.7, | ,  3000,  2905,  9000,  8766, | , -3.4, 3816.6, 126.113, |, 0.0
7410.5, 139.8, | , 29.0, 0.0, 575.6, | ,  3000,  2904,  9000,  8775, | , -3.4, 3850.0, 127.306, |, 0.0
7411.5, 139.5, | , 29.0, 0.0, 580.0, | ,  3000,  2908,  9000,  8777, | , -3.4, 3849.1, 127.336, |, 0.0
7412.5, 139.5, | , 29.0, 0.0, 579.6, | ,  3000,  2905,  9000,  8843, | , -3.4, 3855.6, 128.244, |, 0.0
7413.5, 139.1, | , 29.0, 0.0, 580.1, | ,  3000,  2906,  9000,  8791, | , -3.4, 3807.6, 126.099, |, 0.0
7414.5, 139.6, | , 29.0, 0.0, 580.5, | ,  3000,  2905,  9000,  8779, | , -3.4, 3868.4, 127.958, |, 0.0
7415.6, 140.3, | , 29.0, 0.0, 575.2, | ,  3000,  2898,  9000,  8786, | , -3.4, 3848.7, 127.314, |, 0.0
7416.6, 139.3, | , 29.0, 0.0, 580.3, | ,  3000,  2905,  9000,  8812, | , -3.4, 3879.1, 128.687, |, 0.0
7417.6, 139.4, | , 29.0, 0.0, 579.2, | ,  3000,  2906,  9000,  8734, | , -3.4, 3778.9, 124.536, |, 0.0
7418.6, 139.6, | , 29.0, 0.0, 580.8, | ,  3000,  2904,  9000,  8766, | , -3.4, 3849.1, 127.175, |, 0.0
7419.6, 139.5, | , 29.0, 0.0, 580.6, | ,  3000,  2903,  9000,  8785, | , -3.4, 3866.7, 127.946, |, 0.0
7420.6, 139.9, | , 29.0, 0.0, 575.6, | ,  3000,  2904,  9000,  8756, | , -3.4, 3916.0, 129.266, |, 0.0
7421.6, 139.7, | , 29.0, 0.0, 580.7, | ,  3000,  2907,  9000,  8794, | , -3.4, 3849.1, 127.515, |, 0.0
7422.6, 139.3, | , 29.0, 0.0, 579.9, | ,  3000,  2901,  9000,  8828, | , -3.4, 3794.7, 126.023, |, 0.0
7423.6, 139.2, | , 29.0, 0.0, 580.6, | ,  3000,  2905,  9000,  8801, | , -3.4, 3841.9, 127.328, |, 0.0
7424.6, 139.2, | , 29.0, 0.0, 580.0, | ,  3000,  2902,  9000,  8790, | , -3.4, 3851.7, 127.493, |, 0.0
7425.7, 139.6, | , 29.0, 0.0, 580.9, | ,  3000,  2905,  9000,  8809, | , -3.4, 3856.8, 127.909, |, 0.0
7426.7, 139.6, | , 29.0, 0.0, 576.2, | ,  3000,  2901,  9000,  8782, | , -3.4, 3827.3, 126.597, |, 0.0
7427.7, 139.3, | , 29.0, 0.0, 580.0, | ,  3000,  2904,  9000,  8794, | , -3.4, 3898.8, 129.119, |, 0.0
7428.7, 139.2, | , 29.0, 0.0, 580.9, | ,  3000,  2905,  9000,  8801, | , -3.4, 3839.7, 127.257, |, 0.0
7429.7, 139.4, | , 29.0, 0.0, 580.8, | ,  3000,  2909,  9000,  8763, | , -3.4, 3801.1, 125.609, |, 0.0
7430.7, 139.1, | , 29.0, 0.0, 580.6, | ,  3000,  2904,  9000,  8744, | , -3.4, 3859.4, 127.268, |, 0.0
7431.7, 140.0, | , 29.0, 0.0, 572.7, | ,  3000,  2901,  9000,  8775, | , -3.4, 3842.3, 127.014, |, 0.0
7432.7, 139.6, | , 29.0, 0.0, 580.5, | ,  3000,  2903,  9000,  8754, | , -3.4, 3856.4, 127.275, |, 0.0
7433.7, 139.3, | , 29.0, 0.0, 580.5, | ,  3000,  2909,  9000,  8775, | , -3.4, 3887.3, 128.584, |, 0.0
7434.8, 139.2, | , 29.0, 0.0, 580.5, | ,  3000,  2903,  9000,  8739, | , -3.4, 3761.3, 123.981, |, 0.0
7435.8, 139.0, | , 29.0, 0.0, 580.7, | ,  3000,  2902,  9000,  8726, | , -3.4, 3831.6, 126.132, |, 0.0
7436.8, 140.3, | , 29.0, 0.0, 575.6, | ,  3000,  2906,  9000,  8774, | , -3.4, 3925.0, 129.776, |, 0.0
7437.8, 140.1, | , 29.0, 0.0, 574.9, | ,  3000,  2901,  9000,  8791, | , -3.4, 3842.7, 127.204, |, 0.0
7438.8, 139.1, | , 29.0, 0.0, 580.8, | ,  3000,  2908,  9000,  8792, | , -3.4, 3871.8, 128.249, |, 0.0
7439.8, 139.5, | , 29.0, 0.0, 580.6, | ,  3000,  2904,  9000,  8761, | , -3.4, 3851.3, 127.193, |, 0.0
7440.8, 139.7, | , 29.0, 0.0, 580.7, | ,  3000,  2904,  9000,  8802, | , -3.4, 3819.1, 126.577, |, 0.0
7441.8, 139.0, | , 29.0, 0.0, 580.4, | ,  3000,  2905,  9000,  8785, | , -3.4, 3799.4, 125.749, |, 0.0
7442.8, 140.3, | , 29.0, 0.0, 574.4, | ,  3000,  2904,  9000,  8788, | , -3.4, 3883.0, 128.532, |, 0.0
7443.8, 139.5, | , 29.0, 0.0, 580.7, | ,  3000,  2907,  9000,  8754, | , -3.4, 3868.8, 127.725, |, 0.0
7444.9, 139.3, | , 29.0, 0.0, 580.6, | ,  3000,  2902,  9000,  8723, | , -3.4, 3879.6, 127.687, |, 0.0
7445.9, 139.1, | , 29.0, 0.0, 580.6, | ,  3000,  2907,  9000,  8786, | , -3.4, 3796.9, 125.709, |, 0.0
7446.9, 139.4, | , 29.0, 0.0, 580.7, | ,  3000,  2903,  9000,  8825, | , -3.4, 3896.3, 129.365, |, 0.0
7447.9, 140.0, | , 29.0, 0.0, 574.8, | ,  3000,  2903,  9000,  8777, | , -3.4, 3912.5, 129.377, |, 0.0
7448.9, 139.2, | , 29.0, 0.0, 580.3, | ,  3000,  2906,  9000,  8815, | , -3.4, 3853.4, 127.870, |, 0.0
7449.9, 139.1, | , 29.0, 0.0, 580.5, | ,  3000,  2906,  9000,  8809, | , -3.4, 3869.7, 128.343, |, 0.0
7450.9, 139.5, | , 29.0, 0.0, 580.6, | ,  3000,  2907,  9000,  8767, | , -3.4, 3877.0, 128.140, |, 0.0
7451.9, 139.1, | , 29.0, 0.0, 580.7, | ,  3000,  2906,  9000,  8749, | , -3.4, 3834.1, 126.525, |, 0.0
7452.9, 139.3, | , 29.0, 0.0, 579.5, | ,  3000,  2905,  9000,  8772, | , -3.4, 3826.9, 126.520, |, 0.0
7454.0, 140.3, | , 29.0, 0.0, 574.8, | ,  3000,  2904,  9000,  8793, | , -3.4, 3853.4, 127.605, |, 0.0
7455.0, 139.2, | , 29.0, 0.0, 580.2, | ,  3000,  2906,  9000,  8782, | , -3.4, 3842.7, 127.164, |, 0.0
7456.0, 139.2, | , 29.0, 0.0, 580.3, | ,  3000,  2903,  9000,  8742, | , -3.4, 3848.3, 126.871, |, 0.0
7457.0, 139.2, | , 29.0, 0.0, 580.5, | ,  3000,  2907,  9000,  8771, | , -3.4, 3824.3, 126.435, |, 0.0
7458.0, 139.6, | , 29.0, 0.0, 579.7, | ,  3000,  2907,  9000,  8771, | , -3.4, 3894.6, 128.758, |, 0.0
7459.0, 139.9, | , 29.0, 0.0, 574.5, | ,  3000,  2903,  9000,  8782, | , -3.4, 3846.6, 127.260, |, 0.0
7460.0, 139.3, | , 29.0, 0.0, 579.5, | ,  3000,  2908,  9000,  8824, | , -3.4, 3870.6, 128.553, |, 0.0
7461.0, 139.6, | , 29.0, 0.0, 580.3, | ,  3000,  2906,  9000,  8791, | , -3.4, 3871.4, 128.209, |, 0.0
7462.0, 139.3, | , 29.0, 0.0, 579.9, | ,  3000,  2902,  9000,  8767, | , -3.4, 3856.0, 127.397, |, 0.0
7463.0, 139.3, | , 29.0, 0.0, 579.2, | ,  3000,  2906,  9000,  8785, | , -3.4, 3865.0, 127.924, |, 0.0
7464.0, 139.9, | , 29.0, 0.0, 575.4, | ,  3000,  2906,  9000,  8804, | , -3.4, 3857.7, 127.888, |, 0.0
7465.1, 139.5, | , 29.0, 0.0, 580.1, | ,  3000,  2903,  9000,  8794, | , -3.4, 3863.7, 127.939, |, 0.0
7466.1, 139.3, | , 29.0, 0.0, 579.9, | ,  3000,  2910,  9000,  8781, | , -3.4, 3867.1, 128.000, |, 0.0
7467.1, 139.2, | , 29.0, 0.0, 579.9, | ,  3000,  2907,  9000,  8791, | , -3.4, 3861.1, 127.873, |, 0.0
7468.1, 139.8, | , 29.0, 0.0, 579.3, | ,  3000,  2903,  9000,  8770, | , -3.4, 3880.8, 128.254, |, 0.0
7469.1, 139.5, | , 29.0, 0.0, 580.4, | ,  3000,  2908,  9000,  8749, | , -3.4, 3833.3, 126.514, |, 0.0
7470.1, 140.1, | , 29.0, 0.0, 574.4, | ,  3000,  2900,  9000,  8803, | , -3.4, 3834.6, 127.050, |, 0.0
7471.1, 139.1, | , 29.0, 0.0, 580.1, | ,  3000,  2905,  9000,  8763, | , -3.4, 3851.3, 127.224, |, 0.0
7472.1, 139.6, | , 29.0, 0.0, 580.2, | ,  3000,  2903,  9000,  8790, | , -3.4, 3892.8, 128.863, |, 0.0
7473.1, 139.3, | , 29.0, 0.0, 579.3, | ,  3000,  2904,  9000,  8816, | , -3.4, 3848.7, 127.708, |, 0.0
7474.1, 139.1, | , 29.0, 0.0, 580.6, | ,  3000,  2906,  9000,  8783, | , -3.4, 3883.8, 128.525, |, 0.0
7475.2, 140.6, | , 29.0, 0.0, 572.6, | ,  3000,  2908,  9000,  8839, | , -3.4, 3872.3, 128.786, |, 0.0
7476.2, 139.4, | , 29.0, 0.0, 580.8, | ,  3000,  2903,  9000,  8795, | , -3.4, 3853.4, 127.620, |, 0.0
7477.2, 139.1, | , 29.0, 0.0, 580.5, | ,  3000,  2903,  9000,  8781, | , -3.4, 3850.4, 127.374, |, 0.0
7478.2, 139.3, | , 29.0, 0.0, 579.5, | ,  3000,  2906,  9000,  8822, | , -3.4, 3887.7, 129.081, |, 0.0
7479.2, 139.6, | , 29.0, 0.0, 581.0, | ,  3000,  2906,  9000,  8820, | , -3.4, 3820.0, 126.829, |, 0.0
7480.2, 139.3, | , 29.0, 0.0, 580.5, | ,  3000,  2908,  9000,  8853, | , -3.4, 3883.4, 129.296, |, 0.0
7481.2, 139.9, | , 29.0, 0.0, 574.6, | ,  3000,  2904,  9000,  8797, | , -3.4, 3880.8, 128.556, |, 0.0
7482.2, 139.1, | , 29.0, 0.0, 580.6, | ,  3000,  2909,  9000,  8790, | , -3.4, 3874.8, 128.338, |, 0.0
7483.2, 139.6, | , 29.0, 0.0, 580.2, | ,  3000,  2903,  9000,  8763, | , -3.4, 3902.7, 128.888, |, 0.0
7484.2, 139.3, | , 29.0, 0.0, 580.4, | ,  3000,  2910,  9000,  8837, | , -3.4, 3858.6, 128.323, |, 0.0
7485.3, 139.2, | , 29.0, 0.0, 580.2, | ,  3000,  2907,  9000,  8802, | , -3.4, 3872.7, 128.376, |, 0.0
7486.3, 139.9, | , 29.0, 0.0, 574.5, | ,  3000,  2903,  9000,  8778, | , -3.4, 3812.7, 126.094, |, 0.0
7487.3, 139.4, | , 29.0, 0.0, 580.7, | ,  3000,  2907,  9000,  8749, | , -3.4, 3851.7, 127.109, |, 0.0
7488.3, 139.4, | , 29.0, 0.0, 580.2, | ,  3000,  2905,  9000,  8789, | , -3.4, 3872.3, 128.194, |, 0.0
7489.3, 139.5, | , 29.0, 0.0, 581.0, | ,  3000,  2907,  9000,  8809, | , -3.4, 3867.1, 128.268, |, 0.0
7490.3, 139.6, | , 29.0, 0.0, 580.7, | ,  3000,  2907,  9000,  8812, | , -3.4, 3874.4, 128.540, |, 0.0
7491.3, 139.7, | , 29.0, 0.0, 575.8, | ,  3000,  2899,  9000,  8761, | , -3.4, 3850.8, 127.128, |, 0.0
7492.3, 139.3, | , 29.0, 0.0, 580.1, | ,  3000,  2913,  9000,  8820, | , -3.4, 3844.4, 127.703, |, 0.0
7493.3, 139.6, | , 29.0, 0.0, 579.6, | ,  3000,  2903,  9000,  8737, | , -3.4, 3896.7, 128.407, |, 0.0
7494.3, 139.4, | , 29.0, 0.0, 580.9, | ,  3000,  2905,  9000,  8751, | , -3.4, 3883.8, 128.162, |, 0.0
7495.4, 139.1, | , 29.0, 0.0, 580.5, | ,  3000,  2905,  9000,  8779, | , -3.4, 3916.0, 129.530, |, 0.0
7496.4, 139.2, | , 29.0, 0.0, 580.6, | ,  3000,  2907,  9000,  8742, | , -3.4, 3816.6, 125.878, |, 0.0
7497.4, 140.3, | , 29.0, 0.0, 575.1, | ,  3000,  2903,  9000,  8711, | , -3.4, 3806.7, 125.174, |, 0.0
7498.4, 139.2, | , 29.0, 0.0, 580.1, | ,  3000,  2907,  9000,  8742, | , -3.4, 3859.4, 127.282, |, 0.0
7499.4, 139.1, | , 29.0, 0.0, 580.8, | ,  3000,  2902,  9000,  8752, | , -3.4, 3881.3, 128.060, |, 0.0
7500.4, 139.4, | , 29.0, 0.0, 581.2, | ,  3000,  2906,  9000,  8765, | , -3.4, 3891.1, 128.565, |, 0.0
7501.4, 139.3, | , 29.0, 0.0, 580.9, | ,  3000,  2909,  9000,  8744, | , -3.4, 3835.9, 126.545, |, 0.0
7502.4, 139.9, | , 29.0, 0.0, 574.8, | ,  3000,  2901,  9000,  8766, | , -3.4, 3843.1, 126.943, |, 0.0
7503.4, 139.3, | , 29.0, 0.0, 579.7, | ,  3000,  2906,  9000,  8758, | , -3.4, 3825.1, 126.316, |, 0.0
7504.4, 139.6, | , 29.0, 0.0, 581.1, | ,  3000,  2906,  9000,  8756, | , -3.4, 3826.9, 126.354, |, 0.0
7505.5, 139.2, | , 29.0, 0.0, 580.7, | ,  3000,  2903,  9000,  8790, | , -3.4, 3826.0, 126.661, |, 0.0
7506.5, 139.1, | , 29.0, 0.0, 581.0, | ,  3000,  2907,  9000,  8789, | , -3.4, 3852.6, 127.568, |, 0.0
7507.5, 139.8, | , 29.0, 0.0, 576.2, | ,  3000,  2906,  9000,  8801, | , -3.4, 3842.3, 127.344, |, 0.0
7508.5, 140.3, | , 29.0, 0.0, 576.7, | ,  3000,  2904,  9000,  8769, | , -3.4, 3823.4, 126.366, |, 0.0
7509.5, 139.4, | , 29.0, 0.0, 580.5, | ,  3000,  2905,  9000,  8751, | , -3.4, 3841.4, 126.764, |, 0.0
7510.5, 140.5, | , 29.0, 0.0, 571.3, | ,  3000,  2899,  9000,  8749, | , -3.4, 3822.6, 126.061, |, 0.0
7511.5, 139.7, | , 29.0, 0.0, 581.1, | ,  3000,  2905,  9000,  8782, | , -3.4, 3827.3, 126.640, |, 0.0
7512.5, 139.3, | , 29.0, 0.0, 575.4, | ,  3000,  2909,  9000,  8808, | , -3.4, 3846.1, 127.587, |, 0.0
7513.5, 140.0, | , 29.0, 0.0, 575.9, | ,  3000,  2906,  9000,  8830, | , -3.4, 3847.0, 127.825, |, 0.0
7514.6, 139.6, | , 29.0, 0.0, 581.2, | ,  3000,  2907,  9000,  8812, | , -3.4, 3857.7, 128.000, |, 0.0
7515.6, 139.2, | , 29.0, 0.0, 580.8, | ,  3000,  2906,  9000,  8750, | , -3.4, 3826.9, 126.287, |, 0.0
7516.6, 139.1, | , 29.0, 0.0, 580.9, | ,  3000,  2901,  9000,  8733, | , -3.4, 3827.7, 126.079, |, 0.0
7517.6, 139.6, | , 29.0, 0.0, 580.9, | ,  3000,  2906,  9000,  8756, | , -3.4, 3824.3, 126.271, |, 0.0
7518.6, 140.3, | , 29.0, 0.0, 572.7, | ,  3000,  2904,  9000,  8716, | , -3.4, 3825.6, 125.860, |, 0.0
7519.6, 139.2, | , 29.0, 0.0, 580.8, | ,  3000,  2905,  9000,  8799, | , -3.4, 3847.4, 127.493, |, 0.0
7520.6, 139.2, | , 29.0, 0.0, 581.0, | ,  3000,  2905,  9000,  8790, | , -3.4, 3851.7, 127.536, |, 0.0
7521.6, 139.9, | , 29.0, 0.0, 580.6, | ,  5000,  2906, 15000,  8771, | , -3.4, 527.0, 17.480, |, 0.0
7522.7, 139.7, | , 29.0, 0.0, 580.3, | ,  5000,  4908, 15000, 15373, | , -3.4, 610.1, 35.142, |, 0.0
7523.7, 139.8, | , 29.0, 0.0, 580.8, | ,  5000,  4856, 15000, 14311, | , -3.4, 603.2, 32.840, |, 0.0
7524.7, 140.6, | , 29.0, 0.0, 574.6, | ,  5000,  4849, 15000, 14475, | , -3.4, 725.3, 39.805, |, 0.0
7525.7, 139.6, | , 29.0, 0.0, 580.5, | ,  5000,  4851, 15000, 14548, | , -3.4, 967.4, 53.281, |, 0.0
7526.7, 139.4, | , 29.0, 0.0, 580.7, | ,  5000,  4842, 15000, 14535, | , -3.4, 1147.8, 63.135, |, 0.0
7527.7, 139.9, | , 29.0, 0.0, 580.4, | ,  5000,  4845, 15000, 14582, | , -3.4, 1354.3, 74.672, |, 0.0
7528.7, 139.9, | , 29.0, 0.0, 581.1, | ,  5000,  4848, 15000, 14538, | , -3.4, 1477.3, 81.269, |, 0.0
7529.7, 140.2, | , 29.0, 0.0, 575.0, | ,  5000,  4841, 15000, 14569, | , -3.4, 1407.0, 77.507, |, 0.0
7530.7, 139.4, | , 29.0, 0.0, 580.5, | ,  5000,  4843, 15000, 14659, | , -3.4, 1503.8, 83.222, |, 0.0
7531.7, 139.8, | , 29.0, 0.0, 580.3, | ,  5000,  4842, 15000, 14621, | , -3.4, 1544.5, 85.302, |, 0.0
7532.8, 139.5, | , 29.0, 0.0, 579.7, | ,  5000,  4841, 15000, 14582, | , -3.4, 1622.9, 89.438, |, 0.0
7533.8, 139.5, | , 29.0, 0.0, 580.1, | ,  5000,  4846, 15000, 14605, | , -3.4, 1750.6, 96.608, |, 0.0
7534.8, 140.6, | , 29.0, 0.0, 575.7, | ,  5000,  4842, 15000, 14684, | , -3.4, 1768.6, 97.967, |, 0.0
7535.8, 139.4, | , 29.0, 0.0, 579.7, | ,  5000,  4841, 15000, 14623, | , -3.4, 1788.3, 98.747, |, 0.0
7536.8, 139.5, | , 29.0, 0.0, 579.8, | ,  5000,  4843, 15000, 14634, | , -3.4, 1943.4, 107.366, |, 0.0
7537.8, 139.5, | , 29.0, 0.0, 579.0, | ,  5000,  4840, 15000, 14584, | , -3.4, 2017.1, 111.126, |, 0.0
7538.8, 139.7, | , 29.0, 0.0, 580.0, | ,  5000,  4844, 15000, 14568, | , -3.4, 2090.8, 115.104, |, 0.0
7539.8, 139.4, | , 29.0, 0.0, 579.6, | ,  5000,  4841, 15000, 14547, | , -3.4, 2223.2, 122.229, |, 0.0
7540.8, 139.9, | , 29.0, 0.0, 575.3, | ,  5000,  4836, 15000, 14559, | , -3.4, 2184.6, 120.155, |, 0.0
7541.9, 139.8, | , 29.0, 0.0, 579.6, | ,  5000,  4845, 15000, 14549, | , -3.4, 2337.1, 128.516, |, 0.0
7542.9, 139.5, | , 29.0, 0.0, 578.3, | ,  5000,  4838, 15000, 14677, | , -3.4, 2373.6, 131.333, |, 0.0
7543.9, 140.3, | , 29.0, 0.0, 573.2, | ,  5000,  4842, 15000, 14602, | , -3.4, 2479.8, 136.693, |, 0.0
7544.9, 139.3, | , 29.0, 0.0, 579.2, | ,  5000,  4846, 15000, 14545, | , -3.4, 2495.2, 137.168, |, 0.0
7545.9, 140.5, | , 29.0, 0.0, 574.1, | ,  5000,  4840, 15000, 14622, | , -3.4, 2611.4, 144.060, |, 0.0
7546.9, 139.5, | , 29.0, 0.0, 578.9, | ,  5000,  4844, 15000, 14579, | , -3.4, 2595.1, 142.875, |, 0.0
7547.9, 139.6, | , 29.0, 0.0, 578.2, | ,  5000,  4841, 15000, 14651, | , -3.4, 2731.7, 150.920, |, 0.0
7548.9, 139.6, | , 29.0, 0.0, 578.6, | ,  5000,  4848, 15000, 14605, | , -3.4, 2752.3, 151.748, |, 0.0
7549.9, 139.6, | , 29.0, 0.0, 579.3, | ,  5000,  4843, 15000, 14626, | , -3.4, 2855.1, 157.529, |, 0.0
7550.9, 140.1, | , 29.0, 0.0, 574.0, | ,  5000,  4841, 15000, 14564, | , -3.4, 2997.4, 164.809, |, 0.0
7552.0, 140.4, | , 29.0, 0.0, 573.9, | ,  5000,  4840, 15000, 14615, | , -3.4, 2991.4, 164.905, |, 0.0
7553.0, 139.6, | , 29.0, 0.0, 577.4, | ,  5000,  4843, 15000, 14635, | , -3.4, 2942.5, 162.404, |, 0.0
7554.0, 139.5, | , 29.0, 0.0, 577.5, | ,  5000,  4842, 15000, 14592, | , -3.4, 2969.5, 163.522, |, 0.0
7555.0, 139.4, | , 29.0, 0.0, 578.2, | ,  5000,  4838, 15000, 14605, | , -3.4, 3169.2, 174.562, |, 0.0
7556.0, 139.8, | , 29.0, 0.0, 577.9, | ,  5000,  4842, 15000, 14581, | , -3.4, 3137.5, 172.644, |, 0.0
7557.0, 140.3, | , 29.0, 0.0, 572.6, | ,  5000,  4842, 15000, 14571, | , -3.4, 3179.0, 174.831, |, 0.0
7558.0, 139.6, | , 29.0, 0.0, 577.0, | ,  5000,  4843, 15000, 14626, | , -3.4, 3207.3, 176.892, |, 0.0
7559.0, 139.3, | , 29.0, 0.0, 576.5, | ,  5000,  4840, 15000, 14624, | , -3.4, 3267.7, 180.175, |, 0.0
