Repository: jdhuang-csm/Ru-BCA

## Methods
* (BaO)<sub>x</sub>-(CaO)<sub>y</sub>-(Al<sub>2</sub>O<sub>3</sub>)<sub>1-x-y</sub> (BCA) catalyst supports were synthesized via sol-gel and solid-state methods. 
* Ru/BCA catalysts were prepared via incipient wetness impregnation to achieve 1 wt. % Ru loading.
* Ammonia synthesis rates were measured for Ru/BCA catalysts in a packed-bed reactor at 480-600<sup>o</sup>C, 10 bar, and space velocities up to 1.3 x 10<sup>6</sup> ml g<sub>cat</sub><sup>-1</sup> h<sup>-1</sup>.
* A machine learning (ML) model was employed to improve understanding of the behavior of Ru/BCA catalysts.
* A microkinetic model was developed to describe the best-performing catalyst.

File: data/init_files_Cadigan/B2CA_RubyDry_2017-07-05-01.txt (part 19 of 47)
********** Start test **********
Elapsed time, Pressure, | , LJtemp(C), Inner-Temp, Outer-Temp, | , N2-set, N2-flow, H2-set, H2-flow, | , pH, NH3_ppm, NH3_Prod_rate, |, In222Temp
7128.7, 139.4, | , 28.2, 9.3, 565.6, | ,  3000,  2910,  9000,  8797, | , -3.4, 3610.1, 127.827, |, 11.0
7129.7, 140.8, | , 28.2, 1.1, 558.4, | ,  3000,  2907,  9000,  8767, | , -3.4, 3601.1, 127.153, |, 3.1
7130.7, 139.4, | , 28.2, 8.2, 563.0, | ,  3000,  2903,  9000,  8775, | , -3.4, 3588.2, 126.737, |, 9.7
7131.7, 139.1, | , 28.2, 9.4, 565.5, | ,  3000,  2907,  9000,  8783, | , -3.4, 3658.0, 129.336, |, 11.0
7132.7, 139.5, | , 28.2, 10.2, 565.2, | ,  3000,  2904,  9000,  8760, | , -3.4, 3661.5, 129.175, |, 9.1
7133.7, 140.7, | , 28.2, 1.3, 557.9, | ,  3000,  2901,  9000,  8795, | , -3.4, 3644.8, 128.936, |, 3.7
7134.7, 139.4, | , 28.2, 9.4, 565.1, | ,  3000,  2911,  9000,  8784, | , -3.4, 3593.8, 127.129, |, 10.3
7135.7, 139.8, | , 28.2, 8.6, 564.3, | ,  3000,  2906,  9000,  8773, | , -3.4, 3622.1, 127.946, |, 10.2
7136.8, 139.4, | , 28.2, 8.9, 564.4, | ,  3000,  2905,  9000,  8791, | , -3.4, 3610.9, 127.745, |, 10.0
7137.8, 139.4, | , 28.2, 9.0, 565.1, | ,  3000,  2907,  9000,  8800, | , -3.4, 3614.3, 127.981, |, 10.6
7138.8, 140.4, | , 28.2, -1.4, 556.0, | ,  3000,  2899,  9000,  8771, | , -3.4, 3616.1, 127.641, |, 1.3
7139.8, 139.7, | , 28.2, 9.9, 565.4, | ,  3000,  2904,  9000,  8800, | , -3.4, 3624.2, 128.294, |, 10.9
7140.8, 140.1, | , 28.2, 8.4, 564.2, | ,  3000,  2910,  9000,  8819, | , -3.4, 3628.1, 128.701, |, 9.2
7141.8, 139.4, | , 28.2, 9.4, 565.0, | ,  3000,  2901,  9000,  8782, | , -3.4, 3585.2, 126.693, |, 10.4
7142.8, 139.5, | , 28.2, 8.4, 564.7, | ,  3000,  2904,  9000,  8772, | , -3.4, 3598.9, 127.102, |, 9.7
7143.8, 140.7, | , 28.2, 0.7, 558.6, | ,  3000,  2898,  9000,  8761, | , -3.4, 3615.2, 127.492, |, 2.5
7144.8, 140.9, | , 28.2, -1.1, 558.0, | ,  3000,  2901,  9000,  8766, | , -3.4, 3640.1, 128.448, |, 1.7
7145.8, 139.6, | , 28.2, 7.9, 563.9, | ,  3000,  2901,  9000,  8783, | , -3.4, 3616.9, 127.822, |, 9.2
7146.9, 139.4, | , 28.2, 9.6, 565.3, | ,  3000,  2905,  9000,  8778, | , -3.4, 3618.2, 127.851, |, 10.5
7147.9, 139.8, | , 28.2, 8.5, 564.7, | ,  3000,  2903,  9000,  8775, | , -3.4, 3603.2, 127.268, |, 10.0
7148.9, 139.2, | , 28.2, 9.9, 565.7, | ,  3000,  2905,  9000,  8764, | , -3.4, 3592.9, 126.807, |, 10.9
7149.9, 140.5, | , 28.2, -1.8, 555.0, | ,  3000,  2904,  9000,  8781, | , -3.4, 3589.1, 126.849, |, 0.8
7150.9, 139.8, | , 28.2, 8.9, 564.7, | ,  3000,  2905,  9000,  8767, | , -3.4, 3632.8, 128.246, |, 10.3
7151.9, 139.7, | , 28.2, 10.3, 565.6, | ,  3000,  2909,  9000,  8797, | , -3.4, 3593.4, 127.239, |, 11.2
7152.9, 139.3, | , 28.2, 9.9, 565.6, | ,  3000,  2902,  9000,  8775, | , -3.4, 3575.4, 126.274, |, 10.9
7153.9, 139.2, | , 28.2, 9.6, 565.5, | ,  3000,  2904,  9000,  8768, | , -3.4, 3598.9, 127.062, |, 10.8
7154.9, 140.6, | , 28.2, 1.0, 558.5, | ,  3000,  2909,  9000,  8743, | , -3.4, 3594.2, 126.677, |, 3.4
7155.9, 139.4, | , 28.2, 8.0, 564.7, | ,  3000,  2906,  9000,  8759, | , -3.4, 3589.1, 126.627, |, 9.9
7156.9, 139.3, | , 28.2, 9.8, 565.6, | ,  3000,  2903,  9000,  8770, | , -3.4, 3591.2, 126.791, |, 10.7
7158.0, 139.3, | , 28.2, 9.8, 566.2, | ,  3000,  2909,  9000,  8782, | , -3.4, 3594.6, 127.102, |, 11.5
7159.0, 139.7, | , 28.2, 10.1, 566.1, | ,  3000,  2908,  9000,  8803, | , -3.4, 3579.2, 126.783, |, 11.5
7160.0, 139.2, | , 28.2, 9.9, 566.1, | ,  3000,  2909,  9000,  8757, | , -3.4, 3580.1, 126.331, |, 11.0
7161.0, 140.3, | , 28.2, 0.4, 558.7, | ,  3000,  2902,  9000,  8769, | , -3.4, 3569.8, 126.015, |, 3.2
7162.0, 139.5, | , 28.2, 10.1, 566.1, | ,  3000,  2908,  9000,  8756, | , -3.4, 3573.2, 126.071, |, 11.5
7163.0, 139.7, | , 28.2, 10.2, 566.2, | ,  3000,  2911,  9000,  8778, | , -3.4, 3605.8, 127.483, |, 11.5
7164.0, 139.3, | , 28.2, 9.8, 565.7, | ,  3000,  2905,  9000,  8755, | , -3.4, 3543.7, 124.978, |, 10.9
7165.0, 139.6, | , 28.2, 10.2, 566.4, | ,  3000,  2908,  9000,  8786, | , -3.4, 3592.9, 127.083, |, 11.5
7166.0, 141.1, | , 28.2, -1.4, 556.5, | ,  3000,  2901,  9000,  8774, | , -3.4, 3590.8, 126.798, |, 1.0
7167.0, 139.3, | , 28.2, 9.7, 565.7, | ,  3000,  2908,  9000,  8792, | , -3.4, 3574.5, 126.494, |, 11.1
7168.1, 139.3, | , 28.2, 9.4, 565.8, | ,  3000,  2907,  9000,  8769, | , -3.4, 3568.5, 126.025, |, 10.9
7169.1, 139.5, | , 28.2, 10.2, 566.5, | ,  3000,  2906,  9000,  8778, | , -3.4, 3583.9, 126.658, |, 11.4
7170.1, 139.7, | , 28.2, 9.8, 566.0, | ,  3000,  2906,  9000,  8798, | , -3.4, 3589.1, 127.062, |, 11.0
7171.1, 140.4, | , 28.2, -0.5, 557.8, | ,  3000,  2899,  9000,  8780, | , -3.4, 3558.2, 125.704, |, 1.9
7172.1, 140.8, | , 28.2, 1.7, 557.1, | ,  3000,  2902,  9000,  8799, | , -3.4, 3559.9, 125.999, |, 1.9
7173.1, 139.6, | , 28.2, 10.2, 566.7, | ,  3000,  2909,  9000,  8762, | , -3.4, 3579.2, 126.355, |, 11.2
7174.1, 139.3, | , 28.2, 9.5, 566.9, | ,  3000,  2907,  9000,  8761, | , -3.4, 3574.5, 126.154, |, 10.8
7175.1, 139.3, | , 28.2, 9.9, 566.1, | ,  3000,  2905,  9000,  8777, | , -3.4, 3567.6, 126.066, |, 11.0
7176.1, 139.6, | , 28.2, 8.5, 565.0, | ,  3000,  2899,  9000,  8783, | , -3.4, 3580.9, 126.534, |, 9.9
7177.2, 140.4, | , 28.2, -0.9, 558.6, | ,  3000,  2901,  9000,  8769, | , -3.4, 3581.4, 126.415, |, 3.0
7178.2, 139.3, | , 28.2, 9.6, 566.1, | ,  3000,  2906,  9000,  8769, | , -3.4, 3601.5, 127.175, |, 10.8
7179.2, 139.1, | , 28.2, 9.8, 566.6, | ,  3000,  2903,  9000,  8782, | , -3.4, 3574.5, 126.338, |, 11.4
7180.2, 139.7, | , 28.2, 10.2, 566.6, | ,  3000,  2909,  9000,  8789, | , -3.4, 3579.2, 126.646, |, 11.4
7181.2, 139.6, | , 28.2, 8.4, 564.7, | ,  3000,  2901,  9000,  8794, | , -3.4, 3514.9, 124.340, |, 9.6
7182.2, 140.3, | , 28.2, 0.6, 559.0, | ,  3000,  2904,  9000,  8771, | , -3.4, 3526.1, 124.534, |, 2.9
7183.2, 139.3, | , 28.2, 9.6, 565.2, | ,  3000,  2908,  9000,  8755, | , -3.4, 3553.1, 125.346, |, 10.7
7184.2, 139.7, | , 28.2, 9.7, 566.3, | ,  3000,  2905,  9000,  8801, | , -3.4, 3579.6, 126.738, |, 11.1
7185.2, 139.3, | , 28.2, 9.4, 565.6, | ,  3000,  2906,  9000,  8778, | , -3.4, 3571.5, 126.214, |, 10.3
7186.2, 139.8, | , 28.2, 8.4, 564.7, | ,  3000,  2904,  9000,  8762, | , -3.4, 3589.5, 126.655, |, 9.4
7187.2, 139.9, | , 28.2, 9.7, 566.4, | ,  3000,  2909,  9000,  8810, | , -3.4, 3570.2, 126.552, |, 10.6
7188.3, 140.6, | , 28.2, 1.5, 559.8, | ,  3000,  2904,  9000,  8760, | , -3.4, 3527.4, 124.446, |, 3.4
7189.3, 139.4, | , 28.2, 9.1, 566.2, | ,  3000,  2912,  9000,  8807, | , -3.4, 3556.1, 126.053, |, 10.4
7190.3, 139.6, | , 28.2, 9.8, 566.3, | ,  3000,  2908,  9000,  8761, | , -3.4, 3544.5, 125.106, |, 10.9
7191.3, 139.9, | , 28.2, 8.4, 565.4, | ,  3000,  2906,  9000,  8812, | , -3.4, 3585.6, 127.083, |, 9.8
7192.3, 139.4, | , 28.2, 9.0, 565.3, | ,  3000,  2903,  9000,  8771, | , -3.4, 3537.2, 124.905, |, 10.7
7193.3, 140.6, | , 28.2, -1.4, 557.5, | ,  3000,  2900,  9000,  8779, | , -3.4, 3553.9, 125.539, |, 0.8
7194.3, 139.7, | , 28.2, 9.9, 566.3, | ,  3000,  2906,  9000,  8746, | , -3.4, 3528.2, 124.356, |, 11.2
7195.3, 139.6, | , 28.2, 9.6, 566.4, | ,  3000,  2905,  9000,  8767, | , -3.4, 3553.9, 125.470, |, 11.0
7196.3, 139.4, | , 28.2, 7.8, 565.2, | ,  3000,  2905,  9000,  8762, | , -3.4, 3579.2, 126.311, |, 9.0
7197.3, 139.4, | , 28.2, 9.2, 566.1, | ,  3000,  2903,  9000,  8786, | , -3.4, 3571.9, 126.292, |, 10.6
7198.3, 140.6, | , 28.2, 1.1, 559.3, | ,  3000,  2902,  9000,  8767, | , -3.4, 3550.9, 125.334, |, 3.3
7199.4, 140.8, | , 28.2, 0.3, 559.1, | ,  3000,  2900,  9000,  8749, | , -3.4, 3576.2, 126.002, |, 2.1
7200.4, 139.3, | , 28.2, 9.5, 566.6, | ,  3000,  2903,  9000,  8766, | , -3.4, 3565.1, 125.829, |, 11.1
7201.4, 139.6, | , 28.2, 8.3, 565.0, | ,  3000,  2906,  9000,  8786, | , -3.4, 3535.9, 125.054, |, 9.9
7202.4, 139.6, | , 28.2, 10.2, 566.6, | ,  3000,  2904,  9000,  8766, | , -3.4, 3539.4, 124.942, |, 11.4
7203.4, 139.2, | , 28.2, 9.6, 566.2, | ,  3000,  2903,  9000,  8764, | , -3.4, 3561.2, 125.668, |, 11.0
7204.4, 140.4, | , 28.2, -1.6, 557.4, | ,  3000,  2902,  9000,  8767, | , -3.4, 3553.1, 125.414, |, 1.3
7205.4, 139.6, | , 28.2, 10.1, 566.4, | ,  3000,  2907,  9000,  8782, | , -3.4, 3571.5, 126.275, |, 11.4
7206.4, 139.6, | , 28.2, 8.6, 564.9, | ,  3000,  2910,  9000,  8813, | , -3.4, 3553.1, 125.998, |, 9.7
7207.4, 139.2, | , 28.2, 9.9, 565.9, | ,  3000,  2905,  9000,  8760, | , -3.4, 3534.7, 124.724, |, 10.8
7208.5, 139.5, | , 28.2, 9.1, 565.9, | ,  3000,  2907,  9000,  8778, | , -3.4, 3567.6, 126.095, |, 10.6
7209.5, 140.6, | , 28.2, 1.2, 559.2, | ,  3000,  2903,  9000,  8782, | , -3.4, 3555.7, 125.674, |, 3.3
7210.5, 139.2, | , 28.2, 9.7, 565.9, | ,  3000,  2905,  9000,  8765, | , -3.4, 3551.4, 125.366, |, 11.1
7211.5, 139.6, | , 28.2, 8.8, 565.2, | ,  3000,  2908,  9000,  8816, | , -3.4, 3569.8, 126.598, |, 10.1
7212.5, 139.6, | , 28.2, 10.1, 566.2, | ,  3000,  2903,  9000,  8760, | , -3.4, 3519.7, 124.168, |, 11.3
7213.5, 139.4, | , 28.2, 8.9, 565.3, | ,  3000,  2903,  9000,  8801, | , -3.4, 3547.1, 125.569, |, 10.0
7214.5, 139.2, | , 28.2, 9.6, 565.9, | ,  3000,  2906,  9000,  8766, | , -3.4, 3538.5, 124.929, |, 10.9
7215.5, 141.0, | , 28.2, -1.3, 558.0, | ,  3000,  2906,  9000,  8796, | , -3.4, 3545.4, 125.495, |, -0.7
7216.5, 139.7, | , 28.2, 8.8, 565.2, | ,  3000,  2905,  9000,  8783, | , -3.4, 3521.8, 124.512, |, 10.3
7217.5, 139.2, | , 28.2, 9.7, 566.3, | ,  3000,  2907,  9000,  8764, | , -3.4, 3561.2, 125.724, |, 11.1
7218.6, 139.3, | , 28.2, 9.8, 566.9, | ,  3000,  2904,  9000,  8771, | , -3.4, 3553.9, 125.502, |, 11.2
7219.6, 139.7, | , 28.2, 10.3, 566.7, | ,  3000,  2908,  9000,  8790, | , -3.4, 3537.2, 125.154, |, 11.4
7220.6, 140.8, | , 28.2, -0.7, 558.2, | ,  3000,  2902,  9000,  8767, | , -3.4, 3528.7, 124.550, |, 1.9
7221.6, 139.5, | , 28.2, 8.3, 565.0, | ,  3000,  2910,  9000,  8757, | , -3.4, 3572.8, 126.082, |, 9.6
7222.6, 139.2, | , 28.2, 9.6, 566.4, | ,  3000,  2909,  9000,  8779, | , -3.4, 3557.4, 125.758, |, 11.2
7223.6, 139.7, | , 28.2, 10.0, 566.6, | ,  3000,  2909,  9000,  8800, | , -3.4, 3563.4, 126.199, |, 11.3
7224.6, 139.3, | , 28.2, 9.7, 566.2, | ,  3000,  2905,  9000,  8773, | , -3.4, 3538.1, 124.976, |, 11.1
7225.6, 140.3, | , 28.2, 0.5, 559.2, | ,  3000,  2903,  9000,  8770, | , -3.4, 3544.1, 125.140, |, 2.9
7226.6, 140.8, | , 28.2, -0.2, 557.1, | ,  3000,  2907,  9000,  8779, | , -3.4, 3545.8, 125.327, |, 1.0
7227.7, 139.0, | , 28.2, 9.7, 566.3, | ,  3000,  2906,  9000,  8763, | , -3.4, 3519.2, 124.217, |, 11.0
7228.7, 139.2, | , 28.2, 9.9, 566.5, | ,  3000,  2906,  9000,  8775, | , -3.4, 3578.4, 126.436, |, 11.2
7229.7, 139.6, | , 28.2, 10.2, 566.6, | ,  3000,  2909,  9000,  8779, | , -3.4, 3565.5, 126.049, |, 11.5
7230.7, 139.8, | , 28.2, 10.5, 567.3, | ,  3000,  2905,  9000,  8778, | , -3.4, 3538.9, 125.064, |, 11.4
7231.7, 140.4, | , 28.2, -0.0, 558.0, | ,  3000,  2900,  9000,  8787, | , -3.4, 3522.2, 124.522, |, 2.3
7232.7, 139.3, | , 28.2, 8.9, 566.1, | ,  3000,  2902,  9000,  8746, | , -3.4, 3556.9, 125.324, |, 10.6
7233.7, 139.8, | , 28.2, 9.6, 566.3, | ,  3000,  2903,  9000,  8787, | , -3.4, 3549.2, 125.500, |, 10.8
7234.7, 139.3, | , 28.2, 9.4, 566.0, | ,  3000,  2901,  9000,  8746, | , -3.4, 3535.5, 124.561, |, 10.5
7235.7, 139.3, | , 28.2, 9.5, 566.0, | ,  3000,  2905,  9000,  8773, | , -3.4, 3561.2, 125.794, |, 10.5
7236.7, 141.5, | , 28.2, -6.2, 552.3, | ,  3000,  2908,  9000,  8787, | , -3.4, 3586.9, 126.880, |, -4.2
7237.8, 139.7, | , 28.2, 9.9, 566.8, | ,  3000,  2907,  9000,  8765, | , -3.4, 3543.7, 125.115, |, 10.7
7238.8, 139.3, | , 28.2, 9.4, 566.2, | ,  3000,  2906,  9000,  8764, | , -3.4, 3537.2, 124.863, |, 10.4
7239.8, 139.4, | , 28.2, 9.0, 565.7, | ,  3000,  2908,  9000,  8796, | , -3.4, 3545.4, 125.515, |, 10.4
7240.8, 139.8, | , 28.2, 10.1, 566.7, | ,  3000,  2910,  9000,  8790, | , -3.4, 3560.4, 126.009, |, 11.2
7241.8, 139.5, | , 28.2, 7.7, 565.0, | ,  3000,  2903,  9000,  8756, | , -3.4, 3521.8, 124.201, |, 9.9
7242.8, 140.3, | , 28.2, -1.8, 558.3, | ,  3000,  2903,  9000,  8782, | , -3.4, 3547.1, 125.366, |, 1.3
7243.8, 139.7, | , 28.2, 9.6, 566.3, | ,  3000,  2906,  9000,  8780, | , -3.4, 3566.4, 126.058, |, 10.8
7244.8, 139.2, | , 28.2, 9.8, 566.8, | ,  3000,  2908,  9000,  8749, | , -3.4, 3560.4, 125.531, |, 11.1
7245.8, 139.3, | , 28.2, 9.4, 565.8, | ,  3000,  2899,  9000,  8758, | , -3.4, 3562.9, 125.624, |, 10.8
7246.9, 139.5, | , 28.2, 7.5, 565.1, | ,  3000,  2905,  9000,  8782, | , -3.4, 3529.9, 124.791, |, 9.7
7247.9, 140.9, | , 28.2, 0.0, 558.4, | ,  3000,  2902,  9000,  8779, | , -3.4, 3531.2, 124.760, |, 1.7
7248.9, 139.5, | , 28.2, 9.4, 566.0, | ,  3000,  2907,  9000,  8786, | , -3.4, 3529.5, 124.833, |, 10.7
7249.9, 139.2, | , 28.2, 9.7, 566.9, | ,  3000,  2905,  9000,  8762, | , -3.4, 3535.1, 124.759, |, 10.7
7250.9, 139.6, | , 28.2, 10.1, 566.6, | ,  3000,  2907,  9000,  8786, | , -3.4, 3570.2, 126.264, |, 11.2
7251.9, 139.6, | , 28.2, 8.4, 565.6, | ,  3000,  2907,  9000,  8794, | , -3.4, 3568.1, 126.282, |, 9.7
7252.9, 140.4, | , 28.2, 0.7, 559.2, | ,  3000,  2904,  9000,  8773, | , -3.4, 3545.8, 125.237, |, 3.0
7253.9, 139.4, | , 28.2, 9.7, 566.4, | ,  3000,  2903,  9000,  8768, | , -3.4, 3521.4, 124.324, |, 11.2
7254.9, 139.6, | , 28.2, 9.7, 566.8, | ,  3000,  2903,  9000,  8756, | , -3.4, 3556.5, 125.426, |, 11.3
7255.9, 139.2, | , 28.2, 9.9, 566.6, | ,  3000,  2905,  9000,  8774, | , -3.4, 3550.9, 125.437, |, 11.0
7257.0, 139.2, | , 28.2, 6.4, 565.1, | ,  3000,  2900,  9000,  8729, | , -3.4, 3577.5, 125.837, |, 9.8
7258.0, 139.3, | , 28.2, 9.8, 566.8, | ,  3000,  2909,  9000,  8799, | , -3.4, 3575.8, 126.626, |, 11.1
7259.0, 140.7, | , 28.2, 1.8, 560.2, | ,  3000,  2907,  9000,  8800, | , -3.4, 3570.6, 126.436, |, 4.2
7260.0, 139.3, | , 28.2, 9.9, 566.9, | ,  3000,  2903,  9000,  8782, | , -3.4, 3535.9, 124.985, |, 11.1
7261.0, 139.2, | , 28.2, 9.8, 566.8, | ,  3000,  2904,  9000,  8792, | , -3.4, 3540.7, 125.266, |, 11.0
7262.0, 139.4, | , 28.2, 8.4, 565.6, | ,  3000,  2902,  9000,  8781, | , -3.4, 3541.1, 125.139, |, 9.4
7263.0, 139.4, | , 28.2, 9.6, 566.9, | ,  3000,  2909,  9000,  8790, | , -3.4, 3530.8, 124.949, |, 11.0
7264.0, 140.6, | , 28.2, -1.7, 558.1, | ,  3000,  2899,  9000,  8745, | , -3.4, 3518.8, 123.939, |, 1.2
7265.0, 139.7, | , 28.2, 10.0, 567.0, | ,  3000,  2909,  9000,  8791, | , -3.4, 3551.8, 125.701, |, 11.2
7266.0, 139.2, | , 28.2, 9.7, 566.4, | ,  3000,  2903,  9000,  8764, | , -3.4, 3544.5, 125.092, |, 11.1
7267.1, 139.5, | , 28.2, 8.6, 565.9, | ,  3000,  2905,  9000,  8789, | , -3.4, 3550.9, 125.598, |, 9.5
7268.1, 139.4, | , 28.2, 9.2, 566.1, | ,  3000,  2904,  9000,  8783, | , -3.4, 3541.1, 125.185, |, 10.6
7269.1, 140.6, | , 28.2, 1.1, 559.4, | ,  3000,  2897,  9000,  8736, | , -3.4, 3522.7, 123.960, |, 3.1
7270.1, 140.4, | , 28.2, -2.1, 557.1, | ,  3000,  2903,  9000,  8772, | , -3.4, 3579.6, 126.406, |, -1.0
7271.1, 139.3, | , 28.2, 9.6, 566.8, | ,  3000,  2907,  9000,  8768, | , -3.4, 3545.4, 125.209, |, 11.0
7272.1, 139.9, | , 28.2, 9.0, 565.4, | ,  3000,  2906,  9000,  8796, | , -3.4, 3568.9, 126.323, |, 10.2
7273.1, 139.6, | , 28.2, 10.3, 566.9, | ,  3000,  2906,  9000,  8781, | , -3.4, 3564.2, 125.991, |, 11.6
7274.1, 139.4, | , 28.2, 9.7, 566.1, | ,  3000,  2906,  9000,  8781, | , -3.4, 3522.2, 124.519, |, 10.8
7275.1, 140.4, | , 28.2, -1.1, 558.0, | ,  3000,  2901,  9000,  8781, | , -3.4, 3534.2, 124.888, |, 1.2
7276.1, 139.6, | , 28.2, 9.9, 566.3, | ,  3000,  2905,  9000,  8761, | , -3.4, 3569.8, 125.971, |, 11.1
7277.2, 139.6, | , 28.2, 7.9, 564.4, | ,  3000,  2904,  9000,  8796, | , -3.4, 3565.1, 126.166, |, 9.5
7278.2, 139.4, | , 28.2, 9.4, 565.8, | ,  3000,  2903,  9000,  8773, | , -3.4, 3559.9, 125.732, |, 10.8
7279.2, 139.4, | , 28.2, 9.4, 565.8, | ,  3000,  2903,  9000,  8769, | , -3.4, 3541.9, 125.046, |, 10.2
7280.2, 140.8, | , 28.2, 0.7, 558.8, | ,  3000,  2907,  9000,  8788, | , -3.4, 3550.1, 125.580, |, 2.6
7281.2, 139.5, | , 28.2, 9.0, 566.1, | ,  3000,  2903,  9000,  8775, | , -3.4, 3508.9, 123.954, |, 10.0
7282.2, 139.5, | , 28.2, 8.2, 565.0, | ,  3000,  2905,  9000,  8792, | , -3.4, 3544.1, 125.397, |, 9.4
7283.2, 139.6, | , 28.2, 9.5, 566.4, | ,  3000,  2901,  9000,  8753, | , -3.4, 3541.1, 124.830, |, 10.4
7284.2, 139.3, | , 28.2, 9.2, 566.1, | ,  3000,  2905,  9000,  8762, | , -3.4, 3535.9, 124.786, |, 10.2
7285.2, 139.4, | , 28.2, 9.5, 566.0, | ,  3000,  2906,  9000,  8800, | , -3.4, 3544.5, 125.500, |, 10.8
7286.2, 140.6, | , 28.2, 0.1, 559.0, | ,  3000,  2899,  9000,  8773, | , -3.4, 3535.5, 124.828, |, 2.9
7287.3, 140.0, | , 28.2, 8.8, 565.1, | ,  3000,  2909,  9000,  8777, | , -3.4, 3537.7, 125.044, |, 9.2
7288.3, 139.4, | , 28.2, 9.2, 566.7, | ,  3000,  2906,  9000,  8777, | , -3.4, 3535.9, 124.960, |, 10.5
7289.3, 139.5, | , 28.2, 9.2, 566.4, | ,  3000,  2910,  9000,  8790, | , -3.4, 3557.4, 125.894, |, 10.4
7290.3, 139.6, | , 28.2, 10.2, 567.1, | ,  3000,  2906,  9000,  8779, | , -3.4, 3537.2, 125.030, |, 11.5
7291.3, 140.5, | , 28.2, -1.7, 558.1, | ,  3000,  2901,  9000,  8809, | , -3.4, 3538.5, 125.336, |, 1.5
7292.3, 139.3, | , 28.2, 8.4, 565.4, | ,  3000,  2904,  9000,  8767, | , -3.4, 3540.7, 125.004, |, 9.6
7293.3, 139.2, | , 28.2, 9.7, 566.1, | ,  3000,  2904,  9000,  8782, | , -3.4, 3535.9, 124.990, |, 11.1
7294.3, 139.6, | , 28.2, 10.4, 567.3, | ,  3000,  2906,  9000,  8799, | , -3.4, 3540.2, 125.344, |, 11.3
7295.3, 139.3, | , 28.2, 9.9, 566.7, | ,  3000,  2903,  9000,  8776, | , -3.4, 3538.1, 124.996, |, 11.1
7296.4, 140.3, | , 28.2, 0.7, 559.1, | ,  3000,  2906,  9000,  8773, | , -3.4, 3563.8, 125.895, |, 2.8
7297.4, 141.0, | , 28.2, -2.2, 557.3, | ,  3000,  2905,  9000,  8778, | , -3.4, 3535.9, 124.951, |, 0.9
7298.4, 139.3, | , 28.2, 9.9, 566.7, | ,  3000,  2907,  9000,  8779, | , -3.4, 3542.4, 125.210, |, 10.8
7299.4, 139.3, | , 28.2, 9.9, 566.7, | ,  3000,  2903,  9000,  8812, | , -3.4, 3550.9, 125.824, |, 10.9
7300.4, 139.2, | , 28.2, 9.8, 566.5, | ,  3000,  2903,  9000,  8772, | , -3.4, 3539.8, 125.008, |, 11.1
7301.4, 139.6, | , 28.2, 10.3, 566.9, | ,  3000,  2904,  9000,  8790, | , -3.4, 3565.1, 126.103, |, 11.3
7302.4, 140.5, | , 28.2, -1.3, 557.0, | ,  3000,  2905,  9000,  8775, | , -3.4, 3535.1, 124.903, |, 0.4
7303.4, 139.7, | , 28.2, 10.4, 567.0, | ,  3000,  2910,  9000,  8760, | , -3.4, 268.2, 9.498, |, 11.3
7304.4, 139.6, | , 28.2, 10.3, 566.8, | ,  3000,  2908,  9000,  8771, | , -3.4, 314.5, 11.144, |, 11.5
7305.4, 139.3, | , 28.2, 9.6, 566.6, | ,  3000,  2905,  9000,  8797, | , -3.4, 361.6, 12.840, |, 10.9
7306.5, 139.3, | , 28.2, 9.6, 566.4, | ,  3000,  2901,  9000,  8802, | , -3.4, 452.8, 16.080, |, 10.9
7307.5, 140.8, | , 28.2, 0.4, 559.0, | ,  3000,  2902,  9000,  8789, | , -3.4, 468.3, 16.610, |, 2.3
7308.5, 139.4, | , 28.2, 9.4, 566.6, | ,  3000,  2911,  9000,  8810, | , -3.4, 515.8, 18.343, |, 11.0
7309.5, 139.4, | , 28.2, 8.7, 565.6, | ,  3000,  2908,  9000,  8772, | , -3.4, 563.8, 19.979, |, 8.7
7310.5, 139.2, | , 28.2, 10.1, 567.1, | ,  3000,  2906,  9000,  8785, | , -3.4, 629.4, 22.321, |, 11.6
7311.5, 139.6, | , 28.2, 10.3, 567.0, | ,  3000,  2902,  9000,  8799, | , -3.4, 662.4, 23.511, |, 11.3
7312.5, 139.5, | , 28.2, 8.2, 565.3, | ,  3000,  2903,  9000,  8806, | , -3.4, 710.8, 25.246, |, 9.9
7313.5, 140.3, | , 28.2, 1.7, 559.6, | ,  3000,  2905,  9000,  8770, | , -3.4, 748.5, 26.506, |, 3.9
7314.5, 139.8, | , 28.2, 9.2, 566.5, | ,  3000,  2904,  9000,  8762, | , -3.4, 797.7, 28.228, |, 10.6
7315.5, 139.4, | , 28.2, 10.2, 566.5, | ,  3000,  2902,  9000,  8746, | , -3.4, 868.0, 30.664, |, 11.4
7316.6, 139.2, | , 28.2, 9.6, 566.6, | ,  3000,  2902,  9000,  8791, | , -3.4, 918.1, 32.559, |, 10.9
7317.6, 139.4, | , 28.2, 8.6, 565.8, | ,  3000,  2904,  9000,  8779, | , -3.4, 984.1, 34.869, |, 9.3
7318.6, 140.7, | , 28.2, -0.6, 558.2, | ,  3000,  2903,  9000,  8764, | , -3.4, 1024.4, 36.244, |, 2.0
7319.6, 139.3, | , 28.2, 9.6, 566.4, | ,  3000,  2902,  9000,  8760, | , -3.4, 1021.0, 36.106, |, 10.4
7320.6, 139.5, | , 28.2, 9.0, 565.5, | ,  3000,  2910,  9000,  8783, | , -3.4, 1048.0, 37.158, |, 10.4
7321.6, 139.4, | , 28.2, 9.0, 566.3, | ,  3000,  2907,  9000,  8764, | , -3.4, 1096.4, 38.797, |, 10.7
7322.6, 139.9, | , 28.2, 8.5, 565.3, | ,  3000,  2902,  9000,  8790, | , -3.4, 1181.6, 41.890, |, 9.6
7323.6, 140.5, | , 28.2, 0.4, 559.0, | ,  3000,  2900,  9000,  8794, | , -3.4, 1238.6, 43.916, |, 1.8
7324.6, 140.5, | , 28.2, -2.0, 558.1, | ,  3000,  2905,  9000,  8764, | , -3.4, 1259.6, 44.558, |, 0.2
7325.6, 139.7, | , 28.2, 9.9, 566.6, | ,  3000,  2904,  9000,  8770, | , -3.4, 1313.6, 46.489, |, 10.7
7326.7, 139.7, | , 28.2, 9.9, 566.7, | ,  3000,  2909,  9000,  8790, | , -3.4, 1358.6, 48.182, |, 10.8
7327.7, 139.5, | , 28.2, 8.4, 565.8, | ,  3000,  2906,  9000,  8793, | , -3.4, 1383.0, 49.045, |, 9.4
7328.7, 139.7, | , 28.2, 10.3, 566.9, | ,  3000,  2907,  9000,  8770, | , -3.4, 1428.8, 50.575, |, 11.6
7329.7, 140.8, | , 28.2, 0.0, 558.1, | ,  3000,  2899,  9000,  8774, | , -3.4, 1485.8, 52.570, |, 1.5
7330.7, 139.5, | , 28.2, 9.5, 566.7, | ,  3000,  2909,  9000,  8797, | , -3.4, 1572.8, 55.796, |, 10.7
7331.7, 139.2, | , 28.2, 9.9, 566.3, | ,  3000,  2903,  9000,  8772, | , -3.4, 1583.1, 56.019, |, 11.2
7332.7, 139.7, | , 28.2, 9.1, 565.8, | ,  3000,  2903,  9000,  8752, | , -3.4, 1667.9, 58.907, |, 10.3
7333.7, 139.6, | , 28.2, 10.4, 567.1, | ,  3000,  2908,  9000,  8796, | , -3.4, 1682.1, 59.658, |, 11.4
7334.7, 140.2, | , 28.2, 0.5, 559.4, | ,  3000,  2899,  9000,  8754, | , -3.4, 1732.2, 61.167, |, 2.8
7335.7, 139.3, | , 28.2, 9.7, 567.1, | ,  3000,  2909,  9000,  8779, | , -3.4, 1776.3, 62.911, |, 10.9
7336.8, 140.4, | , 28.2, 10.1, 567.2, | ,  3000,  2903,  9000,  8775, | , -3.4, 1794.3, 63.492, |, 11.4
7337.8, 139.5, | , 28.2, 8.1, 565.5, | ,  3000,  2908,  9000,  8778, | , -3.4, 1850.0, 65.502, |, 9.4
7338.8, 139.3, | , 28.2, 9.7, 566.9, | ,  3000,  2904,  9000,  8783, | , -3.4, 1916.4, 67.857, |, 11.1
7339.8, 139.7, | , 28.2, 10.4, 567.6, | ,  3000,  2902,  9000,  8775, | , -3.4, 1929.3, 68.252, |, 11.5
7340.8, 140.3, | , 28.2, 1.1, 560.1, | ,  3000,  2903,  9000,  8759, | , -3.4, 1972.5, 69.689, |, 3.5
7341.8, 139.2, | , 28.2, 10.0, 566.9, | ,  3000,  2905,  9000,  8775, | , -3.4, 2043.7, 72.308, |, 11.1
7342.8, 139.4, | , 28.2, 7.8, 566.3, | ,  3000,  2907,  9000,  8790, | , -3.4, 2079.7, 73.692, |, 10.1
7343.8, 139.6, | , 28.2, 10.3, 567.0, | ,  3000,  2905,  9000,  8784, | , -3.4, 2124.6, 75.228, |, 11.4
7344.8, 139.3, | , 28.2, 9.5, 566.9, | ,  3000,  2907,  9000,  8783, | , -3.4, 2167.9, 76.762, |, 11.1
7345.9, 140.7, | , 28.2, -0.2, 558.6, | ,  3000,  2903,  9000,  8770, | , -3.4, 2193.6, 77.560, |, 1.7
7346.9, 139.8, | , 28.2, 9.4, 567.0, | ,  3000,  2908,  9000,  8784, | , -3.4, 2230.0, 78.973, |, 11.2
7347.9, 139.5, | , 28.2, 8.0, 565.4, | ,  3000,  2904,  9000,  8779, | , -3.4, 2267.7, 80.241, |, 9.8
7348.9, 139.2, | , 28.2, 9.8, 567.0, | ,  3000,  2903,  9000,  8775, | , -3.4, 2313.2, 81.810, |, 10.9
7349.9, 139.5, | , 28.2, 10.5, 567.2, | ,  3000,  2907,  9000,  8775, | , -3.4, 2386.0, 84.407, |, 11.4
7350.9, 140.7, | , 28.2, 1.3, 559.5, | ,  3000,  2904,  9000,  8792, | , -3.4, 2392.8, 84.750, |, 3.0
7351.9, 140.3, | , 28.2, 0.9, 558.4, | ,  3000,  2906,  9000,  8777, | , -3.4, 2431.0, 86.003, |, 3.1
7352.9, 139.6, | , 28.2, 8.4, 566.2, | ,  3000,  2903,  9000,  8782, | , -3.4, 2476.4, 87.621, |, 9.8
7353.9, 139.6, | , 28.2, 10.4, 567.2, | ,  3000,  2905,  9000,  8750, | , -3.4, 2507.7, 88.496, |, 11.7
7355.0, 139.2, | , 28.2, 9.6, 566.7, | ,  3000,  2907,  9000,  8771, | , -3.4, 2546.2, 90.026, |, 10.7
7356.0, 139.3, | , 28.2, 10.0, 567.0, | ,  3000,  2909,  9000,  8785, | , -3.4, 2609.6, 92.397, |, 10.9
7357.0, 141.0, | , 28.2, -0.4, 558.2, | ,  3000,  2909,  9000,  8797, | , -3.4, 2655.5, 94.115, |, 1.5
7358.0, 139.4, | , 28.2, 8.3, 565.3, | ,  3000,  2906,  9000,  8780, | , -3.4, 2656.3, 93.983, |, 10.0
7359.0, 139.2, | , 28.2, 9.8, 567.2, | ,  3000,  2908,  9000,  8782, | , -3.4, 2705.2, 95.736, |, 10.9
7360.0, 139.3, | , 28.2, 9.9, 567.0, | ,  3000,  2904,  9000,  8768, | , -3.4, 2746.7, 97.058, |, 11.1
7361.0, 139.6, | , 28.2, 10.5, 567.6, | ,  3000,  2906,  9000,  8774, | , -3.4, 2781.0, 98.326, |, 11.4
7362.0, 140.2, | , 28.2, 0.1, 560.0, | ,  3000,  2905,  9000,  8759, | , -3.4, 2808.4, 99.154, |, 2.7
7363.0, 139.5, | , 28.2, 8.6, 566.2, | ,  3000,  2904,  9000,  8790, | , -3.4, 2826.4, 100.050, |, 9.7
7364.0, 139.4, | , 28.2, 9.0, 566.8, | ,  3000,  2906,  9000,  8760, | , -3.4, 2860.3, 100.997, |, 10.5
7365.0, 139.3, | , 28.2, 9.7, 566.8, | ,  3000,  2906,  9000,  8760, | , -3.4, 2894.1, 102.189, |, 11.0
7366.1, 139.6, | , 28.2, 8.8, 562.3, | ,  3000,  2911,  9000,  8772, | , -3.4, 2926.3, 103.474, |, 10.1
7367.1, 139.4, | , 28.2, 10.0, 567.2, | ,  3000,  2905,  9000,  8799, | , -3.4, 2951.1, 104.536, |, 11.1
7368.1, 140.7, | , 28.2, -0.3, 559.2, | ,  3000,  2904,  9000,  8769, | , -3.4, 3003.0, 106.092, |, 1.8
7369.1, 139.7, | , 28.2, 9.7, 566.8, | ,  3000,  2903,  9000,  8769, | , -3.4, 3032.9, 107.131, |, 10.6
7370.1, 139.4, | , 28.2, 9.4, 566.8, | ,  3000,  2909,  9000,  8782, | , -3.4, 3065.9, 108.468, |, 10.3
7371.1, 139.5, | , 28.2, 9.2, 566.7, | ,  3000,  2905,  9000,  8767, | , -3.4, 3095.5, 109.332, |, 10.1
7372.1, 139.6, | , 28.2, 9.5, 567.4, | ,  3000,  2907,  9000,  8794, | , -3.4, 3103.6, 109.899, |, 11.2
7373.1, 141.0, | , 28.2, -1.9, 557.5, | ,  3000,  2899,  9000,  8776, | , -3.4, 3118.2, 110.164, |, 0.5
7374.1, 139.3, | , 28.2, 9.6, 566.7, | ,  3000,  2903,  9000,  8772, | , -3.4, 3140.1, 110.935, |, 10.5
7375.1, 139.9, | , 28.2, 8.7, 566.2, | ,  3000,  2910,  9000,  8787, | , -3.4, 3173.9, 112.344, |, 10.4
7376.2, 139.7, | , 28.2, 9.3, 567.3, | ,  3000,  2905,  9000,  8771, | , -3.4, 3205.6, 113.247, |, 11.0
7377.2, 139.3, | , 28.2, 9.2, 567.0, | ,  3000,  2900,  9000,  8790, | , -3.4, 3258.7, 115.258, |, 10.8
7378.2, 140.4, | , 28.2, -0.6, 558.7, | ,  3000,  2900,  9000,  8758, | , -3.4, 3244.6, 114.446, |, 1.8
7379.2, 141.0, | , 28.2, -1.6, 558.6, | ,  3000,  2900,  9000,  8807, | , -3.4, 3269.9, 115.819, |, 1.0
7380.2, 139.9, | , 28.2, 8.7, 566.4, | ,  3000,  2910,  9000,  8797, | , -3.4, 3269.0, 115.795, |, 9.9
7381.2, 139.4, | , 28.2, 9.2, 567.0, | ,  3000,  2902,  9000,  8774, | , -3.4, 3300.3, 116.584, |, 10.5
7382.2, 139.7, | , 28.2, 10.1, 567.2, | ,  3000,  2906,  9000,  8791, | , -3.4, 3320.0, 117.493, |, 11.2
7383.2, 139.5, | , 28.2, 8.7, 566.6, | ,  3000,  2905,  9000,  8775, | , -3.4, 3328.1, 117.612, |, 9.6
7384.2, 140.5, | , 28.2, -1.1, 558.2, | ,  3000,  2901,  9000,  8779, | , -3.4, 3346.6, 118.263, |, 0.8
7385.2, 139.2, | , 28.2, 9.6, 567.5, | ,  3000,  2908,  9000,  8764, | , -3.4, 3356.4, 118.521, |, 11.0
7386.3, 139.6, | , 28.2, 10.5, 567.5, | ,  3000,  2905,  9000,  8765, | , -3.4, 3395.4, 119.872, |, 11.3
7387.3, 139.2, | , 28.2, 9.8, 567.3, | ,  3000,  2905,  9000,  8794, | , -3.4, 3408.7, 120.644, |, 11.1
7388.3, 139.5, | , 28.2, 8.4, 566.0, | ,  3000,  2905,  9000,  8782, | , -3.4, 3420.7, 120.942, |, 9.7
7389.3, 140.3, | , 28.2, 0.7, 559.6, | ,  3000,  2903,  9000,  8768, | , -3.4, 3433.1, 121.215, |, 2.9
7390.3, 139.8, | , 28.2, 10.0, 567.3, | ,  3000,  2912,  9000,  8786, | , -3.4, 3428.4, 121.330, |, 10.9
7391.3, 139.4, | , 28.2, 10.0, 567.1, | ,  3000,  2909,  9000,  8808, | , -3.4, 3444.7, 122.096, |, 10.8
7392.3, 139.3, | , 28.2, 9.8, 567.2, | ,  3000,  2907,  9000,  8799, | , -3.4, 3467.8, 122.796, |, 11.2
7393.3, 140.0, | , 28.2, 8.8, 565.9, | ,  3000,  2909,  9000,  8816, | , -3.4, 3481.1, 123.462, |, 10.1
7394.3, 139.6, | , 28.2, 10.4, 567.2, | ,  3000,  2905,  9000,  8762, | , -3.4, 3450.7, 121.784, |, 11.6
7395.3, 140.1, | , 28.2, 0.3, 557.8, | ,  3000,  2896,  9000,  8735, | , -3.4, 3531.2, 124.236, |, 1.1
7396.4, 139.4, | , 28.2, 9.8, 566.9, | ,  3000,  2903,  9000,  8777, | , -3.4, 3548.4, 125.360, |, 11.1
7397.4, 139.3, | , 28.2, 9.9, 567.2, | ,  3000,  2903,  9000,  8771, | , -3.4, 3551.4, 125.405, |, 11.1
7398.4, 139.4, | , 28.2, 7.3, 566.1, | ,  3000,  2902,  9000,  8794, | , -3.4, 3535.5, 125.071, |, 9.6
7399.4, 139.2, | , 28.2, 10.0, 567.1, | ,  3000,  2904,  9000,  8781, | , -3.4, 3519.7, 124.402, |, 11.2
7400.4, 140.4, | , 28.2, -0.8, 558.6, | ,  3000,  2903,  9000,  8789, | , -3.4, 3558.2, 125.838, |, 1.3
7401.4, 139.7, | , 28.2, 10.5, 567.2, | ,  3000,  2906,  9000,  8784, | , -3.4, 3558.2, 125.814, |, 11.4
7402.4, 139.4, | , 28.2, 9.5, 566.7, | ,  3000,  2908,  9000,  8791, | , -3.4, 3550.5, 125.639, |, 11.0
7403.4, 139.4, | , 28.2, 8.9, 565.6, | ,  3000,  2905,  9000,  8794, | , -3.4, 3552.2, 125.703, |, 10.1
7404.4, 139.7, | , 28.2, 10.4, 567.5, | ,  3000,  2904,  9000,  8790, | , -3.4, 3568.9, 126.237, |, 11.6
7405.4, 140.6, | , 28.2, 0.9, 560.6, | ,  3000,  2901,  9000,  8780, | , -3.4, 3551.4, 125.483, |, 3.3
7406.5, 140.5, | , 28.2, -1.5, 557.8, | ,  3000,  2903,  9000,  8784, | , -3.4, 3567.2, 126.097, |, 0.8
7407.5, 139.7, | , 28.2, 10.0, 567.5, | ,  3000,  2906,  9000,  8779, | , -3.4, 3568.1, 126.105, |, 11.3
7408.5, 139.8, | , 28.2, 8.8, 565.3, | ,  3000,  2905,  9000,  8778, | , -3.4, 3585.2, 126.693, |, 10.3
7409.5, 139.2, | , 28.2, 9.7, 566.8, | ,  3000,  2909,  9000,  8773, | , -3.4, 3616.5, 127.777, |, 10.9
7410.5, 139.4, | , 28.2, 9.9, 567.1, | ,  3000,  2906,  9000,  8792, | , -3.4, 3605.4, 127.567, |, 11.0
7411.5, 140.9, | , 28.2, 0.1, 559.3, | ,  3000,  2899,  9000,  8769, | , -3.4, 3568.1, 125.928, |, 2.5
7412.5, 139.2, | , 28.2, 9.5, 566.8, | ,  3000,  2905,  9000,  8784, | , -3.4, 3595.9, 127.139, |, 11.0
7413.5, 139.4, | , 28.2, 8.5, 566.0, | ,  3000,  2900,  9000,  8762, | , -3.4, 3613.5, 127.454, |, 9.7
7414.5, 139.4, | , 28.2, 10.1, 567.5, | ,  3000,  2911,  9000,  8790, | , -3.4, 3626.3, 128.342, |, 11.1
7415.5, 139.7, | , 28.2, 10.2, 567.4, | ,  3000,  2902,  9000,  8792, | , -3.4, 3586.9, 126.870, |, 11.0
7416.6, 140.2, | , 28.2, 0.5, 560.0, | ,  3000,  2899,  9000,  8771, | , -3.4, 3598.9, 127.042, |, 2.8
7417.6, 139.5, | , 28.2, 9.3, 566.3, | ,  3000,  2908,  9000,  8782, | , -3.4, 3614.8, 127.801, |, 10.1
7418.6, 139.6, | , 28.2, 8.0, 565.7, | ,  3000,  2905,  9000,  8772, | , -3.4, 3576.2, 126.317, |, 9.3
7419.6, 139.6, | , 28.2, 9.5, 567.0, | ,  3000,  2905,  9000,  8788, | , -3.4, 3601.1, 127.363, |, 11.1
7420.6, 139.4, | , 28.2, 9.6, 566.4, | ,  3000,  2909,  9000,  8805, | , -3.4, 3654.2, 129.473, |, 10.6
7421.6, 139.3, | , 28.2, 9.1, 566.9, | ,  3000,  2904,  9000,  8767, | , -3.4, 3613.5, 127.559, |, 10.7
7422.6, 140.6, | , 28.2, -1.4, 558.9, | ,  3000,  2902,  9000,  8753, | , -3.4, 3621.6, 127.666, |, 3.4
7423.6, 139.7, | , 28.2, 8.2, 566.3, | ,  3000,  2904,  9000,  8775, | , -3.4, 3617.3, 127.780, |, 9.3
7424.6, 139.3, | , 28.2, 9.5, 566.8, | ,  3000,  2904,  9000,  8779, | , -3.4, 3595.9, 127.070, |, 10.5
7425.6, 139.3, | , 28.2, 9.5, 566.9, | ,  3000,  2907,  9000,  8789, | , -3.4, 3609.2, 127.679, |, 10.4
7426.7, 139.8, | , 28.2, 9.7, 567.4, | ,  3000,  2906,  9000,  8795, | , -3.4, 3616.9, 128.006, |, 10.8
7427.7, 140.5, | , 28.2, -1.1, 558.5, | ,  3000,  2909,  9000,  8756, | , -3.4, 3609.2, 127.343, |, 0.8
7428.7, 139.9, | , 28.2, 8.3, 566.0, | ,  3000,  2912,  9000,  8789, | , -3.4, 3629.8, 128.460, |, 9.6
7429.7, 139.7, | , 28.2, 9.3, 567.2, | ,  3000,  2904,  9000,  8779, | , -3.4, 3628.1, 128.196, |, 10.6
7430.7, 139.5, | , 28.2, 9.5, 566.7, | ,  3000,  2906,  9000,  8810, | , -3.4, 3631.9, 128.696, |, 10.6
7431.7, 139.3, | , 28.2, 9.7, 567.2, | ,  3000,  2908,  9000,  8764, | , -3.4, 3599.4, 127.060, |, 10.9
7432.7, 140.7, | , 28.2, 1.2, 560.2, | ,  3000,  2902,  9000,  8757, | , -3.4, 3630.2, 128.014, |, 3.3
7433.7, 140.2, | , 28.2, 0.5, 560.5, | ,  3000,  2903,  9000,  8776, | , -3.4, 3599.8, 127.168, |, 3.1
7434.7, 139.2, | , 28.2, 9.7, 567.2, | ,  3000,  2905,  9000,  8778, | , -3.4, 3639.2, 128.590, |, 11.2
7435.8, 139.2, | , 28.2, 9.7, 568.0, | ,  3000,  2907,  9000,  8769, | , -3.4, 3622.5, 127.924, |, 11.4
7436.8, 139.5, | , 28.2, 10.5, 567.3, | ,  3000,  2903,  9000,  8775, | , -3.4, 3649.9, 128.924, |, 11.6
7437.8, 139.4, | , 28.2, 9.7, 567.6, | ,  3000,  2908,  9000,  8796, | , -3.4, 3635.8, 128.701, |, 10.9
7438.8, 140.6, | , 28.2, -2.2, 557.9, | ,  3000,  2900,  9000,  8792, | , -3.4, 3600.6, 127.336, |, 0.1
7439.8, 139.7, | , 28.2, 10.5, 567.7, | ,  3000,  2907,  9000,  8782, | , -3.4, 3591.6, 126.976, |, 11.5
7440.8, 139.8, | , 28.2, 7.2, 565.9, | ,  3000,  2908,  9000,  8790, | , -3.4, 3570.2, 126.329, |, 10.3
7441.8, 139.2, | , 28.2, 9.7, 567.4, | ,  3000,  2900,  9000,  8754, | , -3.4, 3568.9, 125.810, |, 11.2
7442.8, 139.3, | , 28.2, 10.1, 567.7, | ,  3000,  2900,  9000,  8752, | , -3.4, 3602.8, 126.973, |, 11.1
7443.8, 140.7, | , 28.2, -0.1, 560.1, | ,  3000,  2904,  9000,  8780, | , -3.4, 3625.1, 128.105, |, 2.6
7444.8, 139.3, | , 28.2, 9.8, 567.2, | ,  3000,  2908,  9000,  8752, | , -3.4, 3650.3, 128.732, |, 11.0
7445.9, 139.1, | , 28.2, 9.7, 567.6, | ,  3000,  2903,  9000,  8771, | , -3.4, 3609.2, 127.429, |, 11.0
7446.9, 139.7, | , 28.2, 10.2, 567.7, | ,  3000,  2908,  9000,  8811, | , -3.4, 3591.6, 127.311, |, 11.2
7447.9, 139.6, | , 28.2, 10.2, 568.0, | ,  3000,  2904,  9000,  8771, | , -3.4, 3575.4, 126.256, |, 11.5
7448.9, 139.6, | , 28.2, 8.5, 566.5, | ,  3000,  2907,  9000,  8789, | , -3.4, 3579.6, 126.630, |, 9.8
7449.9, 140.4, | , 28.2, 0.2, 559.6, | ,  3000,  2905,  9000,  8764, | , -3.4, 3592.5, 126.800, |, 3.5
7450.9, 139.6, | , 28.2, 10.4, 567.6, | ,  3000,  2904,  9000,  8756, | , -3.4, 3568.5, 125.864, |, 10.4
7451.9, 139.3, | , 28.2, 9.6, 567.2, | ,  3000,  2906,  9000,  8784, | , -3.4, 3586.9, 126.825, |, 11.2
7452.9, 139.3, | , 28.2, 9.6, 566.9, | ,  3000,  2910,  9000,  8780, | , -3.4, 3592.1, 127.012, |, 10.9
7453.9, 139.8, | , 28.2, 8.9, 566.2, | ,  3000,  2898,  9000,  8767, | , -3.4, 3590.8, 126.690, |, 10.1
7454.9, 140.3, | , 28.2, -1.3, 558.6, | ,  3000,  2902,  9000,  8779, | , -3.4, 3577.1, 126.374, |, 1.4
7456.0, 139.3, | , 28.2, 9.8, 567.5, | ,  3000,  2907,  9000,  8785, | , -3.4, 3614.8, 127.829, |, 11.1
7457.0, 139.3, | , 28.2, 9.4, 566.8, | ,  3000,  2903,  9000,  8775, | , -3.4, 3574.5, 126.255, |, 11.0
7458.0, 139.3, | , 28.2, 9.8, 567.1, | ,  3000,  2904,  9000,  8784, | , -3.4, 3578.4, 126.503, |, 11.0
7459.0, 139.5, | , 28.2, 8.5, 565.8, | ,  3000,  2906,  9000,  8758, | , -3.4, 3586.9, 126.546, |, 9.4
7460.0, 140.2, | , 28.2, 0.7, 559.9, | ,  3000,  2902,  9000,  8763, | , -3.4, 3570.2, 125.969, |, 2.8
7461.0, 140.6, | , 28.2, -1.6, 559.4, | ,  3000,  2905,  9000,  8763, | , -3.4, 3588.2, 126.629, |, 1.9
7462.0, 139.6, | , 28.2, 10.2, 568.2, | ,  3000,  2906,  9000,  8760, | , -3.4, 3546.2, 125.132, |, 11.5
7463.0, 139.2, | , 28.2, 9.8, 567.4, | ,  3000,  2907,  9000,  8785, | , -3.4, 3611.3, 127.708, |, 11.0
7464.0, 139.4, | , 28.2, 8.6, 566.2, | ,  3000,  2904,  9000,  8785, | , -3.4, 3574.9, 126.398, |, 9.7
7465.0, 139.8, | , 28.2, 10.1, 567.7, | ,  3000,  2903,  9000,  8779, | , -3.4, 3551.4, 125.489, |, 11.3
7466.0, 140.5, | , 28.2, 2.0, 561.2, | ,  3000,  2902,  9000,  8753, | , -3.4, 3518.8, 124.054, |, 4.3
7467.1, 139.3, | , 28.2, 9.1, 567.2, | ,  3000,  2907,  9000,  8781, | , -3.4, 3595.1, 127.095, |, 10.7
7468.1, 139.3, | , 28.2, 9.2, 567.1, | ,  3000,  2906,  9000,  8777, | , -3.4, 3598.5, 127.163, |, 10.6
7469.1, 139.9, | , 28.2, 8.5, 566.5, | ,  3000,  2906,  9000,  8790, | , -3.4, 3565.5, 126.139, |, 10.0
7470.1, 139.5, | , 28.2, 9.4, 567.0, | ,  3000,  2904,  9000,  8784, | , -3.4, 3547.5, 125.420, |, 10.4
7471.1, 140.3, | , 28.2, 0.4, 559.9, | ,  3000,  2902,  9000,  8754, | , -3.4, 3546.7, 125.041, |, 2.3
7472.1, 139.5, | , 28.2, 8.3, 567.4, | ,  3000,  2902,  9000,  8759, | , -3.4, 3550.5, 125.234, |, 9.3
7473.1, 139.7, | , 28.2, 9.7, 567.4, | ,  3000,  2909,  9000,  8805, | , -3.4, 3561.6, 126.193, |, 11.3
7474.1, 139.5, | , 28.2, 8.0, 565.9, | ,  3000,  2903,  9000,  8774, | , -3.4, 3568.9, 126.057, |, 9.4
7475.1, 139.4, | , 28.2, 9.3, 567.1, | ,  3000,  2909,  9000,  8790, | , -3.4, 3554.4, 125.778, |, 10.7
7476.2, 139.7, | , 28.2, 10.0, 567.5, | ,  3000,  2908,  9000,  8794, | , -3.4, 3571.1, 126.402, |, 11.0
7477.2, 140.4, | , 28.2, -0.1, 559.7, | ,  3000,  2901,  9000,  8779, | , -3.4, 3547.1, 125.317, |, 3.0
7478.2, 139.3, | , 28.2, 9.7, 567.3, | ,  3000,  2903,  9000,  8769, | , -3.4, 3575.8, 126.243, |, 10.6
7479.2, 139.9, | , 28.2, 8.3, 566.6, | ,  3000,  2899,  9000,  8794, | , -3.4, 3561.2, 125.950, |, 10.1
7480.2, 139.4, | , 28.2, 9.3, 566.5, | ,  3000,  2907,  9000,  8787, | , -3.4, 3538.5, 125.170, |, 10.3
7481.2, 139.3, | , 28.2, 9.8, 567.8, | ,  3000,  2903,  9000,  8790, | , -3.4, 3538.5, 125.160, |, 11.3
7482.2, 140.6, | , 28.2, -0.8, 558.6, | ,  3000,  2904,  9000,  8805, | , -3.4, 3544.5, 125.539, |, 1.5
7483.2, 139.7, | , 28.2, 10.3, 568.0, | ,  3000,  2909,  9000,  8792, | , -3.4, 3546.7, 125.532, |, 11.5
7484.2, 139.6, | , 28.2, 8.6, 566.3, | ,  3000,  2903,  9000,  8767, | , -3.4, 3527.4, 124.508, |, 9.6
7485.2, 139.3, | , 28.2, 9.9, 567.4, | ,  3000,  2904,  9000,  8785, | , -3.4, 3547.5, 125.425, |, 10.9
7486.2, 139.6, | , 28.2, 10.3, 567.8, | ,  3000,  2905,  9000,  8757, | , -3.4, 3567.2, 125.831, |, 11.5
7487.3, 140.5, | , 28.2, 1.2, 560.6, | ,  3000,  2896,  9000,  8745, | , -3.4, 3578.8, 126.009, |, 3.2
7488.3, 140.2, | , 28.2, 0.0, 559.1, | ,  3000,  2902,  9000,  8771, | , -3.4, 3577.1, 126.292, |, 1.6
7489.3, 139.5, | , 28.2, 8.1, 566.2, | ,  3000,  2908,  9000,  8804, | , -3.4, 3562.9, 126.213, |, 9.7
7490.3, 139.7, | , 28.2, 9.9, 567.4, | ,  3000,  2904,  9000,  8771, | , -3.4, 3530.8, 124.688, |, 11.6
7491.3, 139.2, | , 28.2, 9.9, 567.6, | ,  3000,  2906,  9000,  8786, | , -3.4, 3520.9, 124.533, |, 10.7
7492.3, 139.4, | , 28.2, 9.8, 567.2, | ,  3000,  2906,  9000,  8795, | , -3.4, 3535.9, 125.154, |, 11.0
7493.3, 140.5, | , 28.2, -1.0, 559.1, | ,  3000,  2908,  9000,  8765, | , -3.4, 3503.8, 123.723, |, 1.6
7494.3, 139.8, | , 28.2, 8.9, 566.5, | ,  3000,  2902,  9000,  8776, | , -3.4, 3523.1, 124.455, |, 10.3
7495.3, 139.4, | , 28.2, 9.7, 568.0, | ,  3000,  2903,  9000,  8800, | , -3.4, 3542.4, 125.394, |, 10.8
7496.3, 139.2, | , 28.2, 9.8, 567.6, | ,  3000,  2906,  9000,  8765, | , -3.4, 3539.8, 124.969, |, 10.9
7497.4, 139.3, | , 28.2, 9.8, 568.2, | ,  3000,  2905,  9000,  8771, | , -3.4, 3556.1, 125.596, |, 11.0
7498.4, 140.7, | , 28.2, 1.2, 560.9, | ,  3000,  2900,  9000,  8783, | , -3.4, 3537.2, 125.002, |, 3.3
7499.4, 140.5, | , 28.2, 0.7, 565.6, | ,  3000,  2904,  9000,  8797, | , -3.4, 3518.4, 124.536, |, 9.1
7500.4, 139.3, | , 28.2, 10.4, 568.3, | ,  3000,  2910,  9000,  8766, | , -3.4, 3506.4, 123.838, |, 11.6
7501.4, 139.6, | , 28.2, 10.1, 568.1, | ,  3000,  2904,  9000,  8778, | , -3.4, 3547.1, 125.340, |, 11.3
7502.4, 139.6, | , 28.2, 10.3, 568.2, | ,  3000,  2908,  9000,  8772, | , -3.4, 3555.2, 125.601, |, 11.6
7503.4, 139.3, | , 28.2, 9.6, 568.0, | ,  3000,  2903,  9000,  8773, | , -3.4, 3544.1, 125.167, |, 11.2
7504.4, 140.8, | , 28.2, 0.5, 561.1, | ,  3000,  2905,  9000,  8796, | , -3.4, 3524.4, 124.741, |, 3.4
7505.4, 139.4, | , 28.2, 9.4, 567.7, | ,  3000,  2907,  9000,  8796, | , -3.4, 3547.1, 125.559, |, 10.8
7506.4, 139.2, | , 28.2, 9.9, 568.0, | ,  3000,  2907,  9000,  8770, | , -3.4, 3522.2, 124.405, |, 11.2
7507.5, 139.1, | , 28.2, 9.9, 567.9, | ,  3000,  2903,  9000,  8787, | , -3.4, 3535.5, 125.024, |, 11.2
7508.5, 139.4, | , 28.2, 10.0, 568.1, | ,  3000,  2908,  9000,  8806, | , -3.4, 3562.1, 126.215, |, 11.0
7509.5, 141.2, | , 28.2, -1.7, 558.9, | ,  3000,  2897,  9000,  8786, | , -3.4, 3511.9, 124.118, |, 1.0
7510.5, 139.2, | , 28.2, 9.8, 568.2, | ,  3000,  2907,  9000,  8752, | , -3.4, 3522.2, 124.226, |, 11.2
7511.5, 139.3, | , 28.2, 9.6, 568.2, | ,  3000,  2904,  9000,  8777, | , -3.4, 3544.5, 125.241, |, 11.3
7512.5, 139.6, | , 28.2, 10.4, 568.3, | ,  3000,  2904,  9000,  8764, | , -3.4, 3552.2, 125.369, |, 11.6
7513.5, 139.0, | , 28.2, 9.5, 567.9, | ,  3000,  2896,  9000,  8741, | , -3.4, 3549.2, 124.926, |, 10.9
7514.5, 140.5, | , 28.2, -0.3, 559.9, | ,  3000,  2907,  9000,  8764, | , -3.4, 3581.4, 126.417, |, 1.9
7515.5, 140.9, | , 28.2, 0.3, 560.2, | ,  3000,  2902,  9000,  8752, | , -3.4, 3521.4, 124.131, |, 2.3
7516.5, 139.7, | , 28.2, 9.6, 567.8, | ,  3000,  2906,  9000,  8772, | , -3.4, 3522.2, 124.423, |, 11.1
