Repository: jdhuang-csm/Ru-BCA

## Methods
* (BaO)<sub>x</sub>-(CaO)<sub>y</sub>-(Al<sub>2</sub>O<sub>3</sub>)<sub>1-x-y</sub> (BCA) catalyst supports were synthesized via sol-gel and solid-state methods. 
* Ru/BCA catalysts were prepared via incipient wetness impregnation to achieve 1 wt. % Ru loading.
* Ammonia synthesis rates were measured for Ru/BCA catalysts in a packed-bed reactor at 480-600<sup>o</sup>C, 10 bar, and space velocities up to 1.3 x 10<sup>6</sup> ml g<sub>cat</sub><sup>-1</sup> h<sup>-1</sup>.
* A machine learning (ML) model was employed to improve understanding of the behavior of Ru/BCA catalysts.
* A microkinetic model was developed to describe the best-performing catalyst.

File: data/init_files_Cadigan/BAdC_doubann_2017-06-16-01.txt (part 19 of 43)
********** Start test **********
Elapsed time, Pressure, | , LJtemp(C), Inner-Temp, Outer-Temp, | , N2-set, N2-flow, H2-set, H2-flow, | , pH, NH3_ppm, NH3_Prod_rate, |, In222Temp
7087.6, 141.5, | , 27.3, 4.8, 593.8, | ,  1000,   956,  3000,  2904, | , -3.4, 1099.8, 11.067, |, 5.6
7088.7, 140.1, | , 27.3, 12.9, 599.0, | ,  1000,   955,  3000,  2954, | , -3.4, 1113.5, 11.345, |, 12.2
7089.7, 140.7, | , 27.3, 13.2, 599.5, | ,  1000,   955,  3000,  2912, | , -3.4, 1117.8, 11.267, |, 12.2
7090.7, 140.0, | , 27.3, 13.0, 599.0, | ,  1000,   958,  3000,  2906, | , -3.4, 1168.8, 11.771, |, 12.2
7091.7, 139.8, | , 27.3, 13.4, 599.4, | ,  1000,   954,  3000,  2929, | , -3.4, 1170.9, 11.849, |, 12.5
7092.7, 141.4, | , 27.3, 7.6, 595.2, | ,  1000,   954,  3000,  2930, | , -3.4, 1173.5, 11.882, |, 7.8
7093.7, 140.0, | , 27.3, 13.2, 599.4, | ,  1000,   959,  3000,  2941, | , -3.4, 1181.2, 12.009, |, 12.5
7094.7, 140.2, | , 27.3, 12.5, 598.6, | ,  1000,   954,  3000,  2930, | , -3.4, 1200.9, 12.157, |, 11.2
7095.7, 140.1, | , 27.3, 13.9, 599.8, | ,  1000,   955,  3000,  2922, | , -3.4, 1210.8, 12.238, |, 13.0
7096.7, 140.3, | , 27.3, 13.7, 599.7, | ,  1000,   953,  3000,  2938, | , -3.4, 1229.2, 12.466, |, 12.9
7097.8, 141.8, | , 27.3, 6.0, 593.5, | ,  1000,   952,  3000,  2941, | , -3.4, 1236.5, 12.546, |, 5.8
7098.8, 139.8, | , 27.3, 13.0, 599.5, | ,  1000,   954,  3000,  2914, | , -3.4, 1243.8, 12.539, |, 12.5
7099.8, 140.6, | , 27.3, 13.2, 599.2, | ,  1000,   951,  3000,  2937, | , -3.4, 1288.7, 13.058, |, 12.4
7100.8, 140.4, | , 27.3, 13.7, 599.7, | ,  1000,   955,  3000,  2919, | , -3.4, 1280.2, 12.926, |, 12.9
7101.8, 140.1, | , 27.3, 12.8, 599.4, | ,  1000,   956,  3000,  2937, | , -3.4, 1287.0, 13.059, |, 12.4
7102.8, 141.7, | , 27.3, 7.8, 595.1, | ,  1000,   956,  3000,  2933, | , -3.4, 1292.2, 13.095, |, 7.4
7103.8, 141.5, | , 27.3, 8.2, 595.8, | ,  1000,   952,  3000,  2931, | , -3.4, 1297.7, 13.134, |, 8.1
7104.8, 140.4, | , 27.3, 12.1, 598.6, | ,  1000,   955,  3000,  2929, | , -3.4, 1323.0, 13.394, |, 11.6
7105.9, 140.4, | , 27.3, 13.8, 600.0, | ,  1000,   951,  3000,  2920, | , -3.4, 1351.3, 13.634, |, 12.9
7106.9, 140.4, | , 27.3, 13.5, 599.6, | ,  1000,   950,  3000,  2943, | , -3.4, 1360.7, 13.807, |, 12.7
7107.9, 140.2, | , 27.3, 13.2, 599.4, | ,  1000,   955,  3000,  2932, | , -3.4, 1341.0, 13.586, |, 12.5
7108.9, 141.5, | , 27.3, 5.3, 593.3, | ,  1000,   953,  3000,  2911, | , -3.4, 1353.9, 13.636, |, 5.2
7109.9, 140.8, | , 27.3, 13.0, 599.0, | ,  1000,   956,  3000,  2931, | , -3.4, 1351.3, 13.691, |, 11.9
7110.9, 140.1, | , 27.3, 13.2, 599.5, | ,  1000,   952,  3000,  2922, | , -3.4, 1359.9, 13.727, |, 12.4
7111.9, 139.9, | , 27.3, 13.2, 599.6, | ,  1000,   953,  3000,  2917, | , -3.4, 1369.7, 13.814, |, 12.4
7112.9, 140.4, | , 27.3, 13.3, 599.5, | ,  1000,   954,  3000,  2929, | , -3.4, 1402.3, 14.193, |, 12.6
7113.9, 142.0, | , 27.3, 6.5, 594.1, | ,  1000,   950,  3000,  2930, | , -3.4, 1385.6, 14.012, |, 6.6
7114.9, 141.5, | , 27.3, 4.5, 593.1, | ,  1000,   953,  3000,  2927, | , -3.4, 1390.3, 14.059, |, 5.0
7116.0, 140.0, | , 27.3, 12.6, 598.9, | ,  1000,   955,  3000,  2917, | , -3.4, 1400.6, 14.130, |, 12.0
7117.0, 140.6, | , 27.3, 13.4, 599.6, | ,  1000,   953,  3000,  2936, | , -3.4, 1436.6, 14.558, |, 12.6
7118.0, 139.9, | , 27.3, 12.9, 599.1, | ,  1000,   955,  3000,  2900, | , -3.4, 1419.4, 14.262, |, 12.1
7119.0, 140.1, | , 27.3, 12.9, 599.7, | ,  1000,   951,  3000,  2928, | , -3.4, 1422.8, 14.382, |, 12.0
7120.0, 141.8, | , 27.3, 7.5, 594.3, | ,  1000,   954,  3000,  2926, | , -3.4, 1423.3, 14.388, |, 6.2
7121.0, 140.5, | , 27.3, 13.5, 600.0, | ,  1000,   957,  3000,  2939, | , -3.4, 1426.7, 14.485, |, 12.6
7122.0, 140.2, | , 27.3, 12.8, 599.4, | ,  1000,   957,  3000,  2916, | , -3.4, 1428.0, 14.412, |, 11.9
7123.0, 140.3, | , 27.3, 13.6, 599.9, | ,  1000,   952,  3000,  2923, | , -3.4, 1439.1, 14.533, |, 12.7
7124.0, 140.3, | , 27.3, 13.9, 600.2, | ,  1000,   951,  3000,  2925, | , -3.4, 1454.6, 14.692, |, 13.0
7125.1, 141.4, | , 27.3, 5.1, 593.3, | ,  1000,   952,  3000,  2921, | , -3.4, 1442.6, 14.560, |, 4.6
7126.1, 140.2, | , 27.3, 12.6, 599.1, | ,  1000,   952,  3000,  2918, | , -3.4, 1461.8, 14.742, |, 11.8
7127.1, 140.2, | , 27.3, 13.8, 600.0, | ,  1000,   954,  3000,  2909, | , -3.4, 1461.8, 14.714, |, 13.0
7128.1, 139.9, | , 27.3, 13.3, 599.5, | ,  1000,   949,  3000,  2935, | , -3.4, 1474.3, 14.923, |, 12.5
7129.1, 140.0, | , 27.3, 13.2, 599.5, | ,  1000,   954,  3000,  2933, | , -3.4, 1490.5, 15.094, |, 12.4
7130.1, 141.2, | , 27.3, 7.0, 595.2, | ,  1000,   951,  3000,  2911, | , -3.4, 1469.1, 14.785, |, 7.6
7131.1, 142.2, | , 27.3, 6.6, 594.5, | ,  1000,   952,  3000,  2914, | , -3.4, 1483.7, 14.944, |, 5.9
7132.1, 140.3, | , 27.3, 13.1, 599.3, | ,  1000,   955,  3000,  2929, | , -3.4, 1486.3, 15.043, |, 12.4
7133.1, 139.9, | , 27.3, 13.2, 599.7, | ,  1000,   957,  3000,  2915, | , -3.4, 1479.4, 14.927, |, 12.3
7134.2, 140.2, | , 27.3, 13.9, 599.9, | ,  1000,   954,  3000,  2928, | , -3.4, 1482.0, 14.991, |, 12.6
7135.2, 140.1, | , 27.3, 13.1, 599.9, | ,  1000,   953,  3000,  2914, | , -3.4, 1485.4, 14.970, |, 12.4
7136.2, 141.4, | , 27.3, 7.1, 595.1, | ,  1000,   951,  3000,  2934, | , -3.4, 1511.1, 15.298, |, 6.8
7137.2, 139.7, | , 27.3, 13.1, 599.5, | ,  1000,   956,  3000,  2905, | , -3.4, 1498.7, 15.079, |, 12.4
7138.2, 140.5, | , 27.3, 13.6, 600.1, | ,  1000,   956,  3000,  2939, | , -3.4, 1489.7, 15.119, |, 13.0
7139.2, 140.0, | , 27.3, 13.2, 599.7, | ,  1000,   959,  3000,  2922, | , -3.4, 1490.1, 15.070, |, 12.0
7140.2, 140.6, | , 27.3, 13.1, 599.7, | ,  1000,   956,  3000,  2928, | , -3.4, 1491.4, 15.096, |, 12.7
7141.2, 142.1, | , 27.3, 6.0, 594.0, | ,  1000,   955,  3000,  2929, | , -3.4, 1512.8, 15.310, |, 6.1
7142.2, 139.9, | , 27.3, 13.1, 599.5, | ,  1000,   952,  3000,  2933, | , -3.4, 1516.7, 15.352, |, 12.4
7143.3, 140.1, | , 27.3, 12.9, 599.3, | ,  1000,   956,  3000,  2948, | , -3.4, 1528.7, 15.550, |, 12.2
7144.3, 140.3, | , 27.3, 13.8, 599.9, | ,  1000,   953,  3000,  2926, | , -3.4, 1526.1, 15.426, |, 13.1
7145.3, 140.3, | , 27.3, 13.7, 600.1, | ,  1000,   955,  3000,  2932, | , -3.4, 1497.4, 15.168, |, 13.0
7146.3, 141.4, | , 27.3, 6.9, 594.8, | ,  1000,   955,  3000,  2911, | , -3.4, 1522.7, 15.335, |, 7.0
7147.3, 141.3, | , 27.3, 7.9, 595.4, | ,  1000,   950,  3000,  2925, | , -3.4, 1496.1, 15.105, |, 7.9
7148.3, 140.3, | , 27.3, 13.5, 600.2, | ,  1000,   953,  3000,  2914, | , -3.4, 1497.4, 15.092, |, 12.9
7149.3, 140.0, | , 27.3, 13.2, 599.2, | ,  1000,   955,  3000,  2936, | , -3.4, 1496.1, 15.169, |, 12.3
7150.3, 140.0, | , 27.3, 13.0, 599.2, | ,  1000,   956,  3000,  2924, | , -3.4, 1497.0, 15.136, |, 12.3
7151.3, 140.4, | , 27.3, 13.8, 600.1, | ,  1000,   954,  3000,  2937, | , -3.4, 1491.4, 15.120, |, 13.0
7152.3, 141.8, | , 27.3, 4.9, 593.1, | ,  1000,   950,  3000,  2916, | , -3.4, 1518.8, 15.300, |, 5.5
7153.4, 139.9, | , 27.3, 13.2, 599.2, | ,  1000,   955,  3000,  2918, | , -3.4, 1513.7, 15.277, |, 12.5
7154.4, 139.8, | , 27.3, 12.9, 599.6, | ,  1000,   955,  3000,  2928, | , -3.4, 1503.4, 15.212, |, 12.5
7155.4, 140.4, | , 27.3, 13.8, 600.2, | ,  1000,   955,  3000,  2916, | , -3.4, 1515.0, 15.281, |, 13.0
7156.4, 140.1, | , 27.3, 12.9, 599.5, | ,  1000,   953,  3000,  2933, | , -3.4, 1507.7, 15.265, |, 12.5
7157.4, 142.4, | , 27.3, 1.8, 591.8, | ,  1000,   955,  3000,  2915, | , -3.4, 1521.4, 15.341, |, 3.0
7158.4, 142.7, | , 27.3, 11.8, 599.6, | ,  1000,   959,  3000,  2933, | , -3.4, 1519.7, 15.411, |, 12.3
7159.4, 140.3, | , 27.3, 13.3, 599.5, | ,  1000,   955,  3000,  2936, | , -3.4, 1510.2, 15.313, |, 12.7
7160.4, 140.2, | , 27.3, 12.8, 599.6, | ,  1000,   954,  3000,  2933, | , -3.4, 1504.3, 15.238, |, 12.4
7161.4, 140.4, | , 27.3, 13.3, 599.9, | ,  1000,   950,  3000,  2922, | , -3.4, 1520.1, 15.340, |, 13.0
7162.5, 140.6, | , 27.3, 12.2, 599.2, | ,  1000,   953,  3000,  2920, | , -3.4, 1505.1, 15.190, |, 12.2
7163.5, 141.3, | , 27.3, 7.0, 595.2, | ,  1000,   952,  3000,  2903, | , -3.4, 1503.8, 15.106, |, 6.9
7164.5, 140.3, | , 27.3, 12.8, 600.3, | ,  1000,   954,  3000,  2937, | , -3.4, 1503.0, 15.240, |, 11.8
7165.5, 142.3, | , 27.3, 6.3, 595.3, | ,  1000,   956,  3000,  2933, | , -3.4, 1501.3, 15.212, |, 7.3
7166.5, 140.4, | , 27.3, 13.5, 600.2, | ,  1000,   956,  3000,  2929, | , -3.4, 1496.5, 15.154, |, 12.6
7167.5, 140.3, | , 27.3, 11.8, 598.9, | ,  1000,   954,  3000,  2909, | , -3.4, 1497.4, 15.071, |, 11.5
7168.5, 141.5, | , 27.3, 8.3, 596.3, | ,  1000,   951,  3000,  2906, | , -3.4, 1505.1, 15.126, |, 8.0
7169.5, 140.6, | , 27.3, 13.5, 599.9, | ,  1000,   956,  3000,  2937, | , -3.4, 1520.1, 15.418, |, 12.8
7170.5, 140.4, | , 27.3, 12.6, 599.8, | ,  1000,   952,  3000,  2928, | , -3.4, 1497.0, 15.136, |, 11.9
7171.6, 140.1, | , 27.3, 12.7, 600.0, | ,  1000,   951,  3000,  2909, | , -3.4, 1497.4, 15.061, |, 12.9
7172.6, 140.7, | , 27.3, 12.9, 599.9, | ,  1000,   954,  3000,  2923, | , -3.4, 1507.7, 15.232, |, 12.2
7173.6, 141.5, | , 27.3, 7.0, 595.0, | ,  1000,   955,  3000,  2933, | , -3.4, 1507.7, 15.277, |, 7.0
7174.6, 141.1, | , 27.3, 7.9, 594.0, | ,  1000,   954,  3000,  2931, | , -3.4, 1503.4, 15.218, |, 6.5
7175.6, 140.3, | , 27.3, 13.8, 600.6, | ,  1000,   958,  3000,  2929, | , -3.4, 1513.7, 15.329, |, 13.0
7176.6, 140.3, | , 27.3, 13.8, 600.7, | ,  1000,   955,  3000,  2922, | , -3.4, 1512.4, 15.281, |, 13.0
7177.6, 140.2, | , 27.3, 12.1, 599.0, | ,  1000,   953,  3000,  2937, | , -3.4, 1503.0, 15.233, |, 11.5
7178.6, 140.4, | , 27.3, 13.7, 600.6, | ,  1000,   955,  3000,  2915, | , -3.4, 1497.0, 15.095, |, 13.1
7179.6, 141.4, | , 27.3, 8.1, 595.8, | ,  1000,   957,  3000,  2929, | , -3.4, 1522.7, 15.419, |, 8.0
7180.6, 140.4, | , 27.3, 12.7, 599.9, | ,  1000,   955,  3000,  2907, | , -3.4, 1504.7, 15.143, |, 11.9
7181.7, 139.9, | , 27.3, 13.1, 600.6, | ,  1000,   958,  3000,  2922, | , -3.4, 1498.7, 15.154, |, 13.0
7182.7, 140.7, | , 27.3, 13.0, 600.0, | ,  1000,   954,  3000,  2914, | , -3.4, 1504.3, 15.159, |, 12.2
7183.7, 140.4, | , 27.3, 13.6, 600.6, | ,  1000,   950,  3000,  2931, | , -3.4, 1497.8, 15.148, |, 13.0
7184.7, 141.7, | , 27.3, 6.0, 594.3, | ,  1000,   949,  3000,  2923, | , -3.4, 1489.7, 15.033, |, 6.1
7185.7, 140.4, | , 27.3, 13.3, 600.0, | ,  1000,   955,  3000,  2901, | , -3.4, 1500.4, 15.077, |, 12.5
7186.7, 140.1, | , 27.3, 13.2, 600.2, | ,  1000,   957,  3000,  2922, | , -3.4, 1511.1, 15.274, |, 12.5
7187.7, 140.2, | , 27.3, 12.2, 599.4, | ,  1000,   953,  3000,  2930, | , -3.4, 1503.4, 15.211, |, 11.6
7188.7, 140.8, | , 27.3, 8.1, 600.0, | ,  1000,   953,  3000,  2918, | , -3.4, 1500.8, 15.137, |, 11.3
7189.8, 142.9, | , 27.2, 1.0, 590.4, | ,  1000,   953,  3000,  2929, | , -3.4, 1487.1, 15.042, |, 2.0
7190.8, 141.3, | , 27.2, 6.1, 593.5, | ,  1000,   953,  3000,  2914, | , -3.4, 1519.2, 15.311, |, 6.0
7191.8, 140.3, | , 27.3, 11.2, 600.2, | ,  1000,   957,  3000,  2926, | , -3.4, 1497.0, 15.145, |, 12.5
7192.8, 140.6, | , 27.3, 13.0, 600.0, | ,  1000,   955,  3000,  2929, | , -3.4, 1503.8, 15.221, |, 12.2
7193.8, 139.9, | , 27.3, 13.3, 600.0, | ,  1000,   957,  3000,  2914, | , -3.4, 1519.2, 15.323, |, 12.5
7194.8, 140.2, | , 27.3, 12.9, 600.2, | ,  1000,   956,  3000,  2944, | , -3.4, 1497.4, 15.220, |, 12.9
7195.8, 141.5, | , 27.2, 7.4, 596.1, | ,  1000,   955,  3000,  2931, | , -3.4, 1494.8, 15.135, |, 7.5
7196.8, 141.6, | , 27.2, 8.4, 597.1, | ,  1000,   953,  3000,  2922, | , -3.4, 1512.0, 15.267, |, 8.3
7197.9, 140.4, | , 27.3, 11.9, 599.3, | ,  1000,   950,  3000,  2923, | , -3.4, 1504.7, 15.185, |, 11.6
7198.9, 140.3, | , 27.2, 13.5, 600.0, | ,  1000,   953,  3000,  2959, | , -3.4, 1510.7, 15.400, |, 12.9
7199.9, 140.5, | , 27.2, 13.6, 600.4, | ,  1000,   954,  3000,  2918, | , -3.4, 1481.1, 14.945, |, 12.7
7200.9, 140.1, | , 27.3, 13.1, 600.5, | ,  1000,   954,  3000,  2903, | , -3.4, 1491.8, 14.996, |, 12.5
7201.9, 141.0, | , 27.2, 7.9, 594.4, | ,  1000,   953,  3000,  2920, | , -3.4, 1491.4, 15.050, |, 7.8
7202.9, 140.7, | , 27.2, 12.7, 600.1, | ,  1000,   953,  3000,  2933, | , -3.4, 1487.5, 15.063, |, 12.1
7203.9, 140.5, | , 27.2, 13.3, 600.6, | ,  1000,   952,  3000,  2928, | , -3.4, 1486.7, 15.032, |, 12.9
7204.9, 140.0, | , 27.2, 13.0, 599.8, | ,  1000,   954,  3000,  2921, | , -3.4, 1491.4, 15.057, |, 12.2
7205.9, 140.3, | , 27.3, 13.0, 599.9, | ,  1000,   955,  3000,  2937, | , -3.4, 1497.8, 15.187, |, 11.6
7207.0, 142.3, | , 27.2, 6.9, 592.8, | ,  1000,   955,  3000,  2917, | , -3.4, 1482.4, 14.955, |, 5.5
7208.0, 140.3, | , 27.2, 11.9, 598.9, | ,  1000,   954,  3000,  2927, | , -3.4, 1480.3, 14.971, |, 11.3
7209.0, 140.6, | , 27.2, 11.8, 599.4, | ,  1000,   956,  3000,  2926, | , -3.4, 1484.5, 15.017, |, 11.8
7210.0, 140.2, | , 27.2, 12.4, 599.7, | ,  1000,   951,  3000,  2952, | , -3.4, 1478.1, 15.035, |, 12.1
7211.0, 140.0, | , 27.2, 12.9, 600.1, | ,  1000,   957,  3000,  2902, | , -3.4, 1483.7, 14.919, |, 12.0
7212.0, 140.2, | , 27.2, 12.4, 595.8, | ,  1000,   953,  3000,  2927, | , -3.4, 1499.5, 15.161, |, 7.7
7213.0, 141.7, | , 27.2, 7.2, 594.5, | ,  1000,   950,  3000,  2941, | , -3.4, 1489.7, 15.105, |, 7.2
7214.0, 140.6, | , 27.2, 13.4, 600.7, | ,  1000,   953,  3000,  2941, | , -3.4, 1492.3, 15.144, |, 12.5
7215.0, 141.3, | , 27.2, 11.2, 599.1, | ,  1000,   949,  3000,  2918, | , -3.4, 1488.4, 14.997, |, 11.1
7216.0, 140.2, | , 27.2, 11.8, 599.7, | ,     0,   957,  4000,  2910, | , -3.4, 1497.8, 15.093, |, 11.0
7217.1, 140.8, | , 27.2, 12.3, 599.8, | ,     0,  -339,  4000,  4177, | , -3.4, 1506.0, 15.057, |, 12.0
7218.1, 141.6, | , 27.2, 5.3, 593.9, | ,     0,  -335,  4000,  3721, | , -3.4, 1496.1, 13.198, |, 5.5
7219.1, 140.1, | , 27.2, 13.0, 599.6, | ,     0,  -327,  4000,  3815, | , -3.4, 1509.8, 13.719, |, 12.1
7220.1, 140.5, | , 27.2, 13.2, 600.4, | ,     0,  -326,  4000,  3834, | , -3.4, 1475.5, 13.486, |, 12.7
7221.1, 140.3, | , 27.2, 12.3, 600.8, | ,     0,  -321,  4000,  3843, | , -3.4, 1476.4, 13.548, |, 12.7
7222.1, 140.3, | , 27.2, 11.9, 599.4, | ,     0,  -322,  4000,  3886, | , -3.4, 1482.4, 13.766, |, 11.3
7223.1, 141.4, | , 27.2, 6.9, 592.2, | ,     0,  -321,  4000,  3875, | , -3.4, 1467.0, 13.581, |, 7.4
7224.1, 141.8, | , 27.2, 6.5, 594.8, | ,     0,  -312,  4000,  3905, | , -3.4, 1479.0, 13.843, |, 6.0
7225.1, 140.1, | , 27.2, 11.1, 599.9, | ,     0,  -310,  4000,  3884, | , -3.4, 1465.7, 13.646, |, 7.8
7226.2, 140.1, | , 27.2, 13.2, 600.7, | ,     0,  -306,  4000,  3906, | , -3.4, 1473.0, 13.817, |, 12.4
7227.2, 140.4, | , 27.2, 13.2, 600.6, | ,     0,  -308,  4000,  3894, | , -3.4, 1480.7, 13.832, |, 12.6
7228.2, 140.2, | , 27.2, 12.8, 600.8, | ,     0,  -307,  4000,  3905, | , -3.4, 1479.8, 13.870, |, 12.4
7229.2, 141.2, | , 27.2, 7.5, 596.0, | ,     0,  -312,  4000,  3892, | , -3.4, 1473.4, 13.743, |, 7.1
7230.2, 140.1, | , 27.2, 13.2, 600.5, | ,     0,  -306,  4000,  3910, | , -3.4, 1480.3, 13.897, |, 12.5
7231.2, 139.8, | , 27.2, 13.0, 600.4, | ,     0,  -304,  4000,  3897, | , -3.4, 1476.0, 13.819, |, 12.5
7232.2, 140.3, | , 27.2, 12.3, 600.3, | ,     0,  -306,  4000,  3915, | , -3.4, 1485.4, 13.965, |, 11.7
7233.2, 140.1, | , 27.2, 12.6, 600.6, | ,     0,  -304,  4000,  3901, | , -3.4, 1488.0, 13.941, |, 12.4
7234.2, 141.2, | , 27.2, 5.8, 594.9, | ,     0,  -303,  4000,  3890, | , -3.4, 1474.3, 13.777, |, 6.3
7235.2, 140.1, | , 27.2, 13.4, 600.6, | ,     0,  -304,  4000,  3897, | , -3.4, 1474.7, 13.807, |, 13.0
7236.3, 139.9, | , 27.2, 13.1, 600.8, | ,     0,  -303,  4000,  3901, | , -3.4, 1495.3, 14.014, |, 12.4
7237.3, 140.8, | , 27.2, 12.9, 600.3, | ,     0,  -304,  4000,  3912, | , -3.4, 1473.0, 13.847, |, 12.2
7238.3, 139.6, | , 27.2, 13.1, 600.8, | ,     0,  -305,  4000,  3891, | , -3.4, 1474.3, 13.774, |, 12.4
7239.3, 141.2, | , 27.2, 7.0, 596.1, | ,     0,  -303,  4000,  3881, | , -3.4, 1480.3, 13.796, |, 7.0
7240.3, 141.2, | , 27.2, 5.4, 596.0, | ,     0,  -305,  4000,  3905, | , -3.4, 1494.4, 14.016, |, 6.6
7241.3, 139.9, | , 27.2, 13.0, 600.8, | ,     0,  -305,  4000,  3909, | , -3.4, 1473.8, 13.838, |, 12.3
7242.3, 140.1, | , 27.2, 12.3, 600.0, | ,     0,  -301,  4000,  3895, | , -3.4, 1475.1, 13.812, |, 11.6
7243.3, 140.0, | , 27.2, 13.0, 601.0, | ,     0,  -300,  4000,  3903, | , -3.4, 1494.8, 14.029, |, 12.3
7244.3, 140.1, | , 27.2, 13.6, 601.0, | ,     0,  -303,  4000,  3905, | , -3.4, 1476.0, 13.852, |, 12.5
7245.4, 141.4, | , 27.2, 3.9, 595.5, | ,     0,  -308,  4000,  3901, | , -3.4, 1475.1, 13.806, |, 6.9
7246.4, 140.1, | , 27.2, 13.0, 600.6, | ,     0,  -304,  4000,  3905, | , -3.4, 1474.7, 13.832, |, 12.3
7247.4, 140.0, | , 27.2, 12.2, 600.1, | ,     0,  -303,  4000,  3897, | , -3.4, 1474.7, 13.811, |, 11.7
7248.4, 140.4, | , 27.2, 13.7, 601.4, | ,     0,  -305,  4000,  3910, | , -3.4, 1468.7, 13.796, |, 13.0
7249.4, 139.9, | , 27.2, 13.2, 601.0, | ,     0,  -302,  4000,  3915, | , -3.4, 1501.7, 14.132, |, 12.4
7250.4, 141.9, | , 27.2, 2.9, 591.9, | ,     0,  -304,  4000,  3899, | , -3.4, 1465.7, 13.728, |, 6.1
7251.4, 140.0, | , 27.2, 12.9, 601.2, | ,     0,  -302,  4000,  3890, | , -3.4, 1467.8, 13.719, |, 12.7
7252.4, 140.5, | , 27.2, 12.8, 601.1, | ,     0,  -296,  4000,  3895, | , -3.4, 1474.3, 13.822, |, 12.2
7253.4, 140.0, | , 27.2, 13.0, 601.2, | ,     0,  -300,  4000,  3903, | , -3.4, 1489.3, 13.977, |, 12.4
7254.4, 139.7, | , 27.2, 12.9, 601.1, | ,     0,  -303,  4000,  3891, | , -3.4, 1487.1, 13.900, |, 12.3
7255.5, 140.1, | , 27.2, 13.1, 601.5, | ,     0,  -305,  4000,  3900, | , -3.4, 1491.8, 13.972, |, 12.3
7256.5, 141.6, | , 27.2, 7.2, 596.9, | ,     0,  -307,  4000,  3904, | , -3.4, 1477.7, 13.845, |, 7.4
7257.5, 140.2, | , 27.2, 11.6, 600.0, | ,     0,  -304,  4000,  3888, | , -3.4, 1500.0, 14.006, |, 11.3
7258.5, 140.0, | , 27.2, 12.9, 601.5, | ,     0,  -306,  4000,  3920, | , -3.4, 1474.3, 13.877, |, 12.6
7259.5, 140.6, | , 27.2, 13.2, 601.6, | ,     0,  -301,  4000,  3900, | , -3.4, 1475.5, 13.835, |, 13.0
7260.5, 140.0, | , 27.2, 12.7, 600.7, | ,     0,  -302,  4000,  3905, | , -3.4, 1475.5, 13.850, |, 12.4
7261.5, 141.5, | , 27.2, 5.4, 595.6, | ,     0,  -304,  4000,  3881, | , -3.4, 1467.8, 13.680, |, 5.7
7262.5, 140.3, | , 27.2, 11.8, 600.7, | ,     0,  -298,  4000,  3895, | , -3.4, 1487.5, 13.940, |, 11.4
7263.5, 140.3, | , 27.2, 13.2, 601.3, | ,     0,  -298,  4000,  3907, | , -3.4, 1476.4, 13.883, |, 12.7
7264.6, 140.1, | , 27.2, 12.6, 600.9, | ,     0,  -301,  4000,  3905, | , -3.4, 1490.5, 13.993, |, 12.0
7265.6, 140.0, | , 27.2, 12.8, 601.5, | ,     0,  -302,  4000,  3898, | , -3.4, 1479.0, 13.856, |, 12.3
7266.6, 141.7, | , 27.2, 7.0, 596.4, | ,     0,  -299,  4000,  3911, | , -3.4, 1473.4, 13.866, |, 7.1
7267.6, 141.7, | , 27.2, 5.1, 594.9, | ,     0,  -302,  4000,  3890, | , -3.4, 1466.5, 13.709, |, 5.3
7268.6, 140.2, | , 27.2, 12.9, 601.7, | ,     0,  -300,  4000,  3901, | , -3.4, 1496.1, 14.035, |, 12.2
7269.6, 140.4, | , 27.2, 13.3, 601.9, | ,     0,  -298,  4000,  3888, | , -3.4, 1466.1, 13.711, |, 12.9
7270.6, 140.1, | , 27.2, 12.8, 601.2, | ,     0,  -299,  4000,  3922, | , -3.4, 1476.0, 13.933, |, 12.3
7271.6, 140.2, | , 27.2, 13.0, 601.5, | ,     0,  -302,  4000,  3916, | , -3.4, 1467.8, 13.820, |, 12.4
7272.6, 141.6, | , 27.2, 7.8, 596.9, | ,     0,  -302,  4000,  3895, | , -3.4, 1464.8, 13.713, |, 7.7
7273.7, 140.1, | , 27.2, 13.6, 601.9, | ,     0,  -300,  4000,  3891, | , -3.4, 1469.5, 13.747, |, 13.0
7274.7, 140.1, | , 27.2, 12.5, 601.5, | ,     0,  -301,  4000,  3916, | , -3.4, 1476.8, 13.910, |, 12.3
7275.7, 139.8, | , 27.2, 12.9, 601.6, | ,     0,  -299,  4000,  3903, | , -3.4, 1476.4, 13.863, |, 12.4
7276.7, 140.6, | , 27.2, 13.4, 602.2, | ,     0,  -300,  4000,  3916, | , -3.4, 1488.4, 14.025, |, 12.9
7277.7, 141.7, | , 27.2, 5.0, 595.2, | ,     0,  -302,  4000,  3906, | , -3.4, 1470.4, 13.808, |, 5.2
7278.7, 140.3, | , 27.2, 12.6, 601.1, | ,     0,  -298,  4000,  3906, | , -3.4, 1467.4, 13.795, |, 12.0
7279.7, 140.0, | , 27.2, 13.6, 602.4, | ,     0,  -300,  4000,  3896, | , -3.4, 1469.1, 13.763, |, 13.0
7280.7, 140.3, | , 27.2, 13.3, 601.8, | ,     0,  -299,  4000,  3894, | , -3.4, 1475.5, 13.819, |, 12.8
7281.7, 139.7, | , 27.2, 12.6, 601.4, | ,     0,  -304,  4000,  3903, | , -3.4, 1483.7, 13.913, |, 12.1
7282.7, 141.4, | , 27.2, 6.7, 597.1, | ,     0,  -304,  4000,  3883, | , -3.4, 1472.1, 13.727, |, 7.0
7283.8, 141.8, | , 27.2, 7.8, 597.7, | ,     0,  -302,  4000,  3910, | , -3.4, 1481.5, 13.926, |, 7.3
7284.8, 140.2, | , 27.2, 13.7, 602.3, | ,     0,  -295,  4000,  3900, | , -3.4, 1470.0, 13.805, |, 13.0
7285.8, 141.2, | , 27.2, 6.8, 596.8, | ,     0,  -296,  4000,  3910, | , -3.4, 1494.0, 14.065, |, 7.2
7286.8, 140.6, | , 27.2, 13.3, 602.4, | ,     0,  -296,  4000,  3915, | , -3.4, 1470.0, 13.859, |, 12.9
7287.8, 140.5, | , 27.2, 12.7, 601.4, | ,     0,  -299,  4000,  3899, | , -3.4, 1470.0, 13.787, |, 12.0
7288.8, 141.7, | , 27.2, 5.4, 595.7, | ,     0,  -300,  4000,  3891, | , -3.4, 1467.8, 13.734, |, 5.8
7289.8, 140.0, | , 27.2, 12.8, 602.6, | ,     0,  -296,  4000,  3894, | , -3.4, 1496.5, 14.025, |, 13.0
7290.8, 140.2, | , 27.2, 13.7, 602.0, | ,     0,  -295,  4000,  3891, | , -3.4, 1503.8, 14.089, |, 13.1
7291.8, 139.9, | , 27.2, 13.1, 602.1, | ,     0,  -294,  4000,  3901, | , -3.4, 1479.4, 13.900, |, 12.5
7292.9, 140.2, | , 27.2, 12.3, 601.4, | ,     0,  -296,  4000,  3889, | , -3.4, 1473.4, 13.790, |, 12.0
7293.9, 141.4, | , 27.2, 7.5, 597.9, | ,     0,  -299,  4000,  3890, | , -3.4, 1469.1, 13.744, |, 7.6
7294.9, 140.1, | , 27.2, 12.9, 602.0, | ,     0,  -300,  4000,  3914, | , -3.4, 1485.4, 13.985, |, 12.2
7295.9, 140.2, | , 27.2, 13.0, 602.5, | ,     0,  -296,  4000,  3905, | , -3.4, 1474.3, 13.859, |, 12.5
7296.9, 140.0, | , 27.2, 12.8, 602.2, | ,     0,  -299,  4000,  3900, | , -3.4, 1468.7, 13.778, |, 12.2
7297.9, 140.6, | , 27.2, 12.9, 602.2, | ,     0,  -304,  4000,  3919, | , -3.4, 1483.7, 13.972, |, 12.4
7298.9, 140.0, | , 27.2, 13.0, 602.4, | ,     0,  -300,  4000,  3886, | , -3.4, 1505.5, 14.064, |, 12.2
7299.9, 141.0, | , 27.2, 8.2, 597.2, | ,     0,  -306,  4000,  3907, | , -3.4, 1485.4, 13.936, |, 6.3
7300.9, 140.4, | , 27.2, 13.7, 603.3, | ,     0,  -297,  4000,  3904, | , -3.4, 1481.5, 13.922, |, 12.9
7302.0, 139.9, | , 27.2, 13.0, 602.5, | ,     0,  -294,  4000,  3903, | , -3.4, 1458.8, 13.717, |, 12.4
7303.0, 140.1, | , 27.2, 12.2, 602.1, | ,     0,  -294,  4000,  3883, | , -3.4, 1474.3, 13.785, |, 11.4
7304.0, 140.5, | , 27.2, 13.7, 603.7, | ,     0,  -299,  4000,  3927, | , -3.4, 1478.5, 13.976, |, 12.9
7305.0, 141.5, | , 27.2, 5.8, 597.1, | ,     0,  -298,  4000,  3904, | , -3.4, 1467.4, 13.785, |, 6.0
7306.0, 139.8, | , 27.2, 12.4, 602.4, | ,     0,  -294,  4000,  3887, | , -3.4, 1506.4, 14.099, |, 12.0
7307.0, 139.9, | , 27.2, 12.6, 602.8, | ,     0,  -296,  4000,  3918, | , -3.4, 1492.7, 14.086, |, 12.6
7308.0, 140.8, | , 27.2, 11.7, 602.7, | ,     0,  -296,  4000,  3918, | , -3.4, 1475.1, 13.918, |, 12.0
7309.0, 140.2, | , 27.2, 13.1, 603.0, | ,     0,  -293,  4000,  3889, | , -3.4, 1476.8, 13.834, |, 12.8
7310.0, 141.7, | , 27.2, 5.8, 597.4, | ,     0,  -297,  4000,  3901, | , -3.4, 1469.5, 13.796, |, 5.7
7311.0, 142.3, | , 27.2, 5.6, 597.4, | ,     0,  -297,  4000,  3890, | , -3.4, 1494.0, 13.985, |, 6.2
7312.1, 140.4, | , 27.2, 13.5, 603.1, | ,     0,  -295,  4000,  3900, | , -3.4, 1482.8, 13.925, |, 12.6
7313.1, 140.5, | , 27.2, 12.0, 601.9, | ,     0,  -295,  4000,  3902, | , -3.4, 1469.5, 13.810, |, 11.4
7314.1, 140.2, | , 27.2, 12.7, 601.4, | ,     0,  -295,  4000,  3897, | , -3.4, 1505.1, 14.123, |, 12.0
7315.1, 140.3, | , 27.2, 13.5, 603.4, | ,     0,  -295,  4000,  3894, | , -3.4, 1476.4, 13.839, |, 13.0
7316.1, 141.1, | , 27.2, 7.4, 598.1, | ,     0,  -295,  4000,  3901, | , -3.4, 1473.0, 13.838, |, 7.8
7317.1, 140.1, | , 27.2, 12.8, 603.3, | ,     0,  -298,  4000,  3892, | , -3.4, 1475.1, 13.812, |, 12.7
7318.1, 140.6, | , 27.2, 12.9, 602.7, | ,     0,  -297,  4000,  3900, | , -3.4, 1486.3, 13.951, |, 12.2
7319.1, 140.3, | , 27.2, 13.7, 602.8, | ,     0,  -294,  4000,  3910, | , -3.4, 1478.1, 13.923, |, 13.0
7320.1, 140.1, | , 27.2, 13.0, 602.7, | ,     0,  -294,  4000,  3905, | , -3.4, 1473.4, 13.860, |, 12.6
7321.2, 142.0, | , 27.2, 6.8, 597.7, | ,     0,  -300,  4000,  3891, | , -3.4, 1470.8, 13.760, |, 6.6
7322.2, 140.1, | , 27.2, 13.7, 603.1, | ,     0,  -293,  4000,  3869, | , -3.4, 1470.4, 13.699, |, 13.0
7323.2, 140.1, | , 27.2, 12.3, 601.4, | ,     0,  -296,  4000,  3913, | , -3.4, 1466.5, 13.819, |, 11.5
7324.2, 139.9, | , 27.2, 13.0, 603.0, | ,     0,  -297,  4000,  3885, | , -3.4, 1468.3, 13.724, |, 13.0
7325.2, 140.1, | , 27.2, 13.7, 602.8, | ,     0,  -297,  4000,  3893, | , -3.4, 1467.8, 13.751, |, 13.0
7326.2, 141.1, | , 27.2, 6.9, 597.1, | ,     0,  -296,  4000,  3914, | , -3.4, 1465.7, 13.814, |, 6.9
7327.2, 141.2, | , 27.2, 6.0, 596.2, | ,     0,  -295,  4000,  3894, | , -3.4, 1470.0, 13.785, |, 5.6
7328.2, 140.6, | , 27.2, 12.8, 602.2, | ,     0,  -297,  4000,  3895, | , -3.4, 1469.5, 13.776, |, 12.2
7329.3, 139.9, | , 27.2, 13.2, 602.6, | ,     0,  -299,  4000,  3883, | , -3.4, 1470.0, 13.725, |, 12.3
7330.3, 140.0, | , 27.2, 13.0, 602.8, | ,     0,  -289,  4000,  3917, | , -3.4, 1469.5, 13.890, |, 12.3
7331.3, 140.5, | , 27.2, 13.7, 603.1, | ,     0,  -296,  4000,  3910, | , -3.4, 1467.8, 13.820, |, 13.0
7332.3, 141.8, | , 27.1, 6.3, 597.2, | ,     0,  -294,  4000,  3879, | , -3.4, 1470.0, 13.727, |, 6.6
7333.3, 140.1, | , 27.2, 12.1, 601.4, | ,     0,  -294,  4000,  3917, | , -3.4, 1490.5, 14.070, |, 11.5
7334.3, 139.9, | , 27.2, 12.8, 602.7, | ,     0,  -296,  4000,  3893, | , -3.4, 1480.3, 13.871, |, 12.1
7335.3, 140.0, | , 27.2, 13.0, 602.4, | ,     0,  -296,  4000,  3902, | , -3.4, 1470.4, 13.813, |, 12.3
7336.3, 140.1, | , 27.2, 12.8, 602.5, | ,     0,  -295,  4000,  3924, | , -3.4, 1467.0, 13.866, |, 12.5
7337.3, 141.2, | , 27.2, 6.9, 597.6, | ,     0,  -300,  4000,  3899, | , -3.4, 1482.8, 13.901, |, 6.9
7338.4, 141.9, | , 27.1, 5.2, 596.9, | ,     0,  -294,  4000,  3890, | , -3.4, 1468.7, 13.758, |, 6.5
7339.4, 140.1, | , 27.1, 13.7, 603.0, | ,     0,  -292,  4000,  3897, | , -3.4, 1467.4, 13.784, |, 13.0
7340.4, 140.1, | , 27.2, 13.1, 602.5, | ,     0,  -292,  4000,  3903, | , -3.4,  72.8, 0.686, |, 12.4
7341.4, 139.7, | , 27.2, 13.7, 602.8, | ,     0,  -292,  4000,  3891, | , -3.4,  95.9, 0.901, |, 13.0
7342.4, 140.9, | , 27.1, 13.7, 602.8, | ,     0,  -294,  4000,  3896, | , -3.4, 120.4, 1.131, |, 12.9
7343.4, 141.5, | , 27.1, 6.1, 596.8, | ,     0,  -291,  4000,  3916, | , -3.4, 139.2, 1.317, |, 5.7
7344.4, 140.1, | , 27.1, 12.8, 602.1, | ,     0,  -289,  4000,  3898, | , -3.4, 177.4, 1.670, |, 12.0
7345.4, 140.2, | , 27.1, 12.9, 602.4, | ,     0,  -291,  4000,  3909, | , -3.4, 191.1, 1.803, |, 12.0
7346.4, 140.0, | , 27.1, 12.7, 601.8, | ,     0,  -292,  4000,  3899, | , -3.4, 221.5, 2.084, |, 11.9
7347.5, 140.3, | , 27.1, 12.8, 602.3, | ,     0,  -296,  4000,  3924, | , -3.4, 218.5, 2.068, |, 11.9
7348.5, 142.2, | , 27.1, 5.7, 596.5, | ,     0,  -294,  4000,  3885, | , -3.4, 237.8, 2.227, |, 5.8
7349.5, 140.5, | , 27.1, 13.3, 602.6, | ,     0,  -293,  4000,  3905, | , -3.4, 271.2, 2.555, |, 12.5
7350.5, 140.1, | , 27.1, 12.8, 602.4, | ,     0,  -290,  4000,  3905, | , -3.4, 308.0, 2.904, |, 12.0
7351.5, 140.0, | , 27.1, 12.9, 602.1, | ,     0,  -289,  4000,  3896, | , -3.4, 323.9, 3.047, |, 12.1
7352.5, 140.4, | , 27.1, 13.4, 602.2, | ,     0,  -294,  4000,  3893, | , -3.4, 322.6, 3.028, |, 12.8
7353.5, 141.4, | , 27.1, 6.5, 597.1, | ,     0,  -292,  4000,  3881, | , -3.4, 329.0, 3.080, |, 6.9
7354.5, 141.5, | , 27.1, 4.4, 596.1, | ,     0,  -288,  4000,  3882, | , -3.4, 372.7, 3.494, |, 5.8
7355.5, 140.0, | , 27.1, 12.7, 601.8, | ,     0,  -294,  4000,  3910, | , -3.4, 389.4, 3.673, |, 12.3
7356.6, 140.3, | , 27.1, 13.3, 602.3, | ,     0,  -290,  4000,  3907, | , -3.4, 379.2, 3.577, |, 12.8
7357.6, 140.0, | , 27.1, 12.5, 602.1, | ,     0,  -291,  4000,  3895, | , -3.4, 401.0, 3.769, |, 12.4
7358.6, 140.0, | , 27.1, 13.4, 602.8, | ,     0,  -293,  4000,  3917, | , -3.4, 416.0, 3.932, |, 12.8
7359.6, 142.1, | , 27.1, 5.4, 597.2, | ,     0,  -295,  4000,  3895, | , -3.4, 455.4, 4.275, |, 5.8
7360.6, 139.9, | , 27.1, 12.7, 602.2, | ,     0,  -291,  4000,  3909, | , -3.4, 458.8, 4.329, |, 12.3
7361.6, 139.8, | , 27.1, 12.9, 602.0, | ,     0,  -294,  4000,  3869, | , -3.4, 488.8, 4.558, |, 12.4
7362.6, 140.2, | , 27.1, 13.7, 602.5, | ,     0,  -292,  4000,  3892, | , -3.4, 500.4, 4.697, |, 13.0
7363.6, 140.2, | , 27.1, 13.7, 602.4, | ,     0,  -293,  4000,  3906, | , -3.4, 535.1, 5.042, |, 13.1
7364.6, 142.4, | , 27.1, 1.3, 593.4, | ,     0,  -295,  4000,  3925, | , -3.4, 532.5, 5.041, |, 2.3
7365.6, 139.9, | , 27.1, 12.9, 601.7, | ,     0,  -291,  4000,  3897, | , -3.4, 561.2, 5.277, |, 12.4
7366.6, 140.3, | , 27.1, 13.3, 602.7, | ,     0,  -292,  4000,  3900, | , -3.4, 580.1, 5.457, |, 13.0
7367.7, 140.6, | , 27.1, 13.2, 602.4, | ,     0,  -293,  4000,  3912, | , -3.4, 593.4, 5.601, |, 12.6
7368.7, 140.0, | , 27.1, 12.9, 601.5, | ,     0,  -290,  4000,  3927, | , -3.4, 608.4, 5.769, |, 11.7
7369.7, 140.4, | , 27.1, 12.7, 601.5, | ,     0,  -291,  4000,  3881, | , -3.4, 634.5, 5.939, |, 12.1
7370.7, 141.3, | , 27.1, 7.7, 598.3, | ,     0,  -293,  4000,  3897, | , -3.4, 655.9, 6.164, |, 8.0
7371.7, 140.0, | , 27.1, 12.8, 601.7, | ,     0,  -293,  4000,  3911, | , -3.4, 673.1, 6.350, |, 12.4
7372.7, 139.9, | , 27.1, 13.0, 601.8, | ,     0,  -293,  4000,  3916, | , -3.4, 706.1, 6.669, |, 12.2
7373.7, 140.4, | , 27.1, 13.5, 603.0, | ,     0,  -293,  4000,  3894, | , -3.4, 710.8, 6.673, |, 13.0
7374.7, 139.8, | , 27.1, 12.2, 601.3, | ,     0,  -292,  4000,  3886, | , -3.4, 727.0, 6.813, |, 11.6
7375.7, 141.4, | , 27.1, 5.9, 596.5, | ,     0,  -293,  4000,  3900, | , -3.4, 764.8, 7.192, |, 6.0
7376.7, 139.8, | , 27.1, 12.6, 602.2, | ,     0,  -290,  4000,  3895, | , -3.4, 765.6, 7.196, |, 12.4
7377.8, 140.3, | , 27.1, 13.6, 602.4, | ,     0,  -288,  4000,  3917, | , -3.4, 780.2, 7.382, |, 12.9
7378.8, 140.2, | , 27.1, 11.9, 601.7, | ,     0,  -289,  4000,  3916, | , -3.4, 811.0, 7.670, |, 11.9
7379.8, 140.4, | , 27.1, 12.1, 601.3, | ,     0,  -289,  4000,  3911, | , -3.4, 811.0, 7.657, |, 11.3
7380.8, 141.6, | , 27.1, 6.9, 597.6, | ,     0,  -288,  4000,  3926, | , -3.4, 823.9, 7.812, |, 7.3
7381.8, 141.2, | , 27.1, 5.2, 595.7, | ,     0,  -294,  4000,  3893, | , -3.4, 855.2, 8.023, |, 5.5
7382.8, 140.0, | , 27.1, 12.8, 602.0, | ,     0,  -290,  4000,  3889, | , -3.4, 886.4, 8.315, |, 12.1
7383.8, 140.0, | , 27.1, 12.8, 602.0, | ,     0,  -291,  4000,  3885, | , -3.4, 894.1, 8.376, |, 12.4
7384.8, 140.4, | , 27.1, 12.1, 601.9, | ,     0,  -294,  4000,  3901, | , -3.4, 913.4, 8.588, |, 12.2
7385.9, 140.1, | , 27.1, 13.0, 602.3, | ,     0,  -291,  4000,  3899, | , -3.4, 928.8, 8.736, |, 12.4
7386.9, 141.2, | , 27.1, 7.1, 598.2, | ,     0,  -292,  4000,  3916, | , -3.4, 947.7, 8.952, |, 8.1
7387.9, 140.2, | , 27.1, 13.7, 602.8, | ,     0,  -293,  4000,  3889, | , -3.4, 961.4, 9.011, |, 13.0
7388.9, 139.8, | , 27.1, 12.9, 602.0, | ,     0,  -294,  4000,  3905, | , -3.4, 998.7, 9.400, |, 12.4
7389.9, 140.3, | , 27.1, 12.0, 602.0, | ,     0,  -297,  4000,  3900, | , -3.4, 1001.3, 9.402, |, 11.6
7390.9, 140.3, | , 27.1, 13.5, 602.8, | ,     0,  -293,  4000,  3897, | , -3.4, 1016.3, 9.548, |, 12.8
7391.9, 141.6, | , 27.1, 5.7, 596.0, | ,     0,  -292,  4000,  3894, | , -3.4, 1036.8, 9.733, |, 6.0
7392.9, 140.2, | , 27.1, 12.6, 601.8, | ,     0,  -291,  4000,  3908, | , -3.4, 1038.5, 9.789, |, 11.8
7393.9, 140.4, | , 27.1, 13.2, 602.1, | ,     0,  -294,  4000,  3889, | , -3.4, 1065.5, 9.982, |, 12.8
7395.0, 140.4, | , 27.1, 12.0, 601.8, | ,     0,  -290,  4000,  3913, | , -3.4, 1088.7, 10.280, |, 11.8
7396.0, 140.0, | , 27.1, 12.6, 601.7, | ,     0,  -289,  4000,  3907, | , -3.4, 1120.8, 10.568, |, 11.9
7397.0, 141.5, | , 27.1, 6.3, 597.0, | ,     0,  -293,  4000,  3888, | , -3.4, 1111.8, 10.418, |, 6.8
7398.0, 141.8, | , 27.1, 6.1, 596.2, | ,     0,  -294,  4000,  3912, | , -3.4, 1108.8, 10.458, |, 5.9
7399.0, 140.0, | , 27.1, 12.6, 601.4, | ,     0,  -291,  4000,  3901, | , -3.4, 1132.8, 10.655, |, 12.2
7400.0, 140.3, | , 27.1, 11.4, 601.2, | ,     0,  -293,  4000,  3878, | , -3.4, 1158.1, 10.819, |, 11.2
7401.0, 140.1, | , 27.1, 12.6, 601.9, | ,     0,  -294,  4000,  3900, | , -3.4, 1175.6, 11.049, |, 11.9
7402.0, 139.6, | , 27.1, 12.9, 602.0, | ,     0,  -291,  4000,  3874, | , -3.4, 1189.8, 11.108, |, 12.5
7403.1, 141.3, | , 27.1, 7.5, 597.4, | ,     0,  -294,  4000,  3890, | , -3.4, 1220.2, 11.437, |, 7.6
7404.1, 140.3, | , 27.1, 13.5, 602.7, | ,     0,  -292,  4000,  3912, | , -3.4, 1215.0, 11.465, |, 13.0
7405.1, 140.3, | , 27.1, 12.1, 601.5, | ,     0,  -294,  4000,  3916, | , -3.4, 1232.2, 11.629, |, 11.6
7406.1, 139.8, | , 27.1, 13.0, 602.2, | ,     0,  -290,  4000,  3904, | , -3.4, 1230.9, 11.590, |, 12.3
7407.1, 139.9, | , 27.1, 13.0, 602.8, | ,     0,  -292,  4000,  3886, | , -3.4, 1251.5, 11.720, |, 13.0
7408.1, 141.3, | , 27.1, 4.2, 597.8, | ,     0,  -295,  4000,  3897, | , -3.4, 1260.0, 11.824, |, 7.6
7409.1, 141.7, | , 27.1, 5.7, 596.0, | ,     0,  -293,  4000,  3906, | , -3.4, 1292.2, 12.165, |, 5.9
7410.1, 140.4, | , 27.1, 11.3, 601.8, | ,     0,  -295,  4000,  3912, | , -3.4, 1283.2, 12.095, |, 11.7
7411.1, 139.9, | , 27.1, 12.9, 602.4, | ,     0,  -290,  4000,  3900, | , -3.4, 1292.2, 12.153, |, 12.4
7412.1, 140.4, | , 27.1, 13.5, 602.8, | ,     0,  -293,  4000,  3896, | , -3.4, 1304.6, 12.247, |, 12.9
7413.2, 139.8, | , 27.1, 12.9, 602.4, | ,     0,  -294,  4000,  3904, | , -3.4, 1320.0, 12.415, |, 12.5
7414.2, 141.2, | , 27.1, 6.7, 597.0, | ,     0,  -296,  4000,  3916, | , -3.4, 1326.9, 12.516, |, 6.4
7415.2, 140.7, | , 27.1, 12.5, 601.9, | ,     0,  -292,  4000,  3877, | , -3.4, 1344.4, 12.558, |, 12.2
7416.2, 140.1, | , 27.1, 13.0, 602.0, | ,     0,  -295,  4000,  3905, | , -3.4, 1358.6, 12.778, |, 12.3
7417.2, 140.1, | , 27.1, 12.9, 602.2, | ,     0,  -288,  4000,  3924, | , -3.4, 1353.0, 12.815, |, 12.3
7418.2, 140.1, | , 27.1, 13.0, 602.3, | ,     0,  -292,  4000,  3890, | , -3.4, 1353.0, 12.685, |, 12.3
7419.2, 141.5, | , 27.1, 6.3, 596.8, | ,     0,  -293,  4000,  3866, | , -3.4, 1399.7, 13.029, |, 6.5
7420.2, 140.0, | , 27.1, 11.9, 601.4, | ,     0,  -292,  4000,  3911, | , -3.4, 1391.1, 13.118, |, 11.5
7421.2, 140.2, | , 27.1, 13.6, 602.6, | ,     0,  -295,  4000,  3907, | , -3.4, 1399.3, 13.168, |, 12.6
7422.3, 140.3, | , 27.1, 13.3, 602.8, | ,     0,  -291,  4000,  3904, | , -3.4, 1408.3, 13.256, |, 12.9
7423.3, 139.9, | , 27.1, 12.8, 602.1, | ,     0,  -290,  4000,  3904, | , -3.4, 1420.3, 13.373, |, 12.4
7424.3, 141.1, | , 27.1, 6.8, 597.2, | ,     0,  -294,  4000,  3897, | , -3.4, 1413.0, 13.261, |, 6.9
7425.3, 141.4, | , 27.1, 5.2, 596.8, | ,     0,  -295,  4000,  3898, | , -3.4, 1446.4, 13.579, |, 6.3
7426.3, 139.9, | , 27.1, 12.9, 602.2, | ,     0,  -294,  4000,  3905, | , -3.4, 1458.4, 13.720, |, 12.3
7427.3, 140.0, | , 27.1, 12.9, 602.2, | ,     0,  -290,  4000,  3911, | , -3.4, 1437.0, 13.554, |, 12.3
7428.3, 140.4, | , 27.1, 13.5, 603.2, | ,     0,  -293,  4000,  3912, | , -3.4, 1435.3, 13.533, |, 12.9
7429.3, 140.4, | , 27.1, 13.2, 602.6, | ,     0,  -292,  4000,  3881, | , -3.4, 1446.0, 13.521, |, 12.7
7430.3, 141.3, | , 27.1, 6.5, 597.3, | ,     0,  -292,  4000,  3911, | , -3.4, 1472.5, 13.885, |, 7.0
7431.3, 140.1, | , 27.1, 12.8, 601.9, | ,     0,  -293,  4000,  3892, | , -3.4, 1462.3, 13.710, |, 12.3
7432.4, 140.2, | , 27.1, 13.6, 602.5, | ,     0,  -294,  4000,  3906, | , -3.4, 1496.1, 14.077, |, 12.9
7433.4, 140.2, | , 27.1, 12.7, 602.1, | ,     0,  -292,  4000,  3903, | , -3.4, 1475.5, 13.880, |, 12.3
7434.4, 139.9, | , 27.1, 12.6, 602.4, | ,     0,  -292,  4000,  3901, | , -3.4, 1480.7, 13.920, |, 12.4
7435.4, 141.8, | , 27.1, 2.5, 593.6, | ,     0,  -287,  4000,  3889, | , -3.4, 1500.0, 14.076, |, 5.8
7436.4, 140.5, | , 27.1, 13.0, 602.5, | ,     0,  -287,  4000,  3929, | , -3.4, 1488.4, 14.121, |, 12.5
7437.4, 140.0, | , 27.1, 11.9, 601.6, | ,     0,  -289,  4000,  3898, | , -3.4, 1494.4, 14.051, |, 11.9
7438.4, 140.0, | , 27.1, 12.8, 602.5, | ,     0,  -293,  4000,  3896, | , -3.4, 1506.4, 14.138, |, 11.9
7439.4, 140.6, | , 27.1, 12.9, 602.9, | ,     0,  -292,  4000,  3919, | , -3.4, 1520.1, 14.364, |, 12.3
7440.4, 141.9, | , 27.1, 5.5, 597.1, | ,     0,  -292,  4000,  3879, | , -3.4, 1530.0, 14.296, |, 6.0
7441.5, 141.2, | , 27.1, 6.8, 597.4, | ,     0,  -287,  4000,  3897, | , -3.4, 1512.4, 14.221, |, 7.0
7442.5, 140.0, | , 27.1, 12.2, 601.6, | ,     0,  -288,  4000,  3905, | , -3.4, 1513.7, 14.259, |, 12.1
7443.5, 140.5, | , 27.1, 13.2, 602.4, | ,     0,  -292,  4000,  3900, | , -3.4, 1544.1, 14.512, |, 12.9
7444.5, 139.9, | , 27.1, 12.5, 602.0, | ,     0,  -292,  4000,  3898, | , -3.4, 1518.8, 14.268, |, 11.9
7445.5, 140.3, | , 27.1, 11.6, 601.9, | ,     0,  -288,  4000,  3910, | , -3.4, 1527.0, 14.406, |, 11.4
7446.5, 141.4, | , 27.1, 5.4, 596.0, | ,     0,  -292,  4000,  3889, | , -3.4, 1524.4, 14.285, |, 5.8
7447.5, 140.4, | , 27.1, 13.3, 602.6, | ,     0,  -288,  4000,  3912, | , -3.4, 1529.5, 14.440, |, 12.7
7448.5, 139.9, | , 27.1, 12.6, 601.8, | ,     0,  -296,  4000,  3909, | , -3.4, 1525.7, 14.362, |, 12.1
7449.5, 140.4, | , 27.1, 13.2, 602.4, | ,     0,  -292,  4000,  3897, | , -3.4, 1556.9, 14.622, |, 12.3
7450.6, 141.4, | , 27.1, 11.4, 600.5, | ,     0,  -293,  4000,  3910, | , -3.4, 1553.5, 14.637, |, 11.0
7451.6, 141.2, | , 27.1, 6.5, 597.4, | ,     0,  -293,  4000,  3892, | , -3.4, 1542.4, 14.462, |, 7.0
7452.6, 141.3, | , 27.1, 5.3, 596.4, | ,     0,  -292,  4000,  3875, | , -3.4, 1550.1, 14.469, |, 6.1
7453.6, 140.0, | , 27.1, 13.6, 602.6, | ,     0,  -295,  4000,  3886, | , -3.4, 1563.8, 14.627, |, 13.0
7454.6, 140.1, | , 27.1, 12.7, 601.9, | ,     0,  -295,  4000,  3912, | , -3.4, 1542.8, 14.538, |, 12.2
7455.6, 140.1, | , 27.1, 12.1, 601.2, | ,     0,  -293,  4000,  3900, | , -3.4, 1555.2, 14.614, |, 11.6
7456.6, 140.2, | , 27.1, 13.5, 601.3, | ,     0,  -293,  4000,  3915, | , -3.4, 1549.2, 14.619, |, 11.2
7457.6, 141.5, | , 27.1, 7.1, 598.0, | ,     0,  -296,  4000,  3889, | , -3.4, 1546.7, 14.474, |, 7.9
7458.6, 139.8, | , 27.1, 12.7, 601.5, | ,     0,  -292,  4000,  3882, | , -3.4, 1545.0, 14.449, |, 12.3
7459.6, 140.2, | , 27.1, 13.5, 602.5, | ,     0,  -292,  4000,  3912, | , -3.4, 1548.4, 14.602, |, 13.0
7460.7, 140.6, | , 27.1, 12.7, 601.5, | ,     0,  -294,  4000,  3900, | , -3.4, 1555.7, 14.611, |, 12.1
7461.7, 139.9, | , 27.1, 12.9, 602.1, | ,     0,  -291,  4000,  3913, | , -3.4, 1546.2, 14.590, |, 12.3
7462.7, 141.2, | , 27.1, 5.5, 596.3, | ,     0,  -293,  4000,  3881, | , -3.4, 1533.4, 14.334, |, 5.9
7463.7, 140.5, | , 27.1, 13.1, 602.4, | ,     0,  -294,  4000,  3907, | , -3.4, 1542.4, 14.517, |, 12.8
7464.7, 140.3, | , 27.1, 13.5, 602.4, | ,     0,  -288,  4000,  3902, | , -3.4, 1538.1, 14.480, |, 13.0
7465.7, 140.1, | , 27.1, 11.8, 601.2, | ,     0,  -290,  4000,  3914, | , -3.4, 1533.4, 14.475, |, 11.6
7466.7, 139.8, | , 27.1, 12.9, 602.4, | ,     0,  -292,  4000,  3892, | , -3.4, 1533.8, 14.386, |, 13.1
7467.7, 141.5, | , 27.1, 7.4, 597.4, | ,     0,  -295,  4000,  3910, | , -3.4, 1547.5, 14.573, |, 7.5
7468.7, 141.6, | , 27.0, 7.2, 597.6, | ,     0,  -293,  4000,  3901, | , -3.4, 1534.2, 14.419, |, 7.5
7469.8, 140.1, | , 27.1, 12.9, 601.8, | ,     0,  -292,  4000,  3914, | , -3.4, 1559.9, 14.720, |, 12.4
7470.8, 140.3, | , 27.1, 12.0, 601.6, | ,     0,  -292,  4000,  3872, | , -3.4, 1526.1, 14.234, |, 11.8
7471.8, 139.8, | , 27.1, 12.9, 602.1, | ,     0,  -291,  4000,  3892, | , -3.4, 1533.4, 14.385, |, 12.4
7472.8, 140.0, | , 27.1, 13.0, 602.0, | ,     0,  -294,  4000,  3912, | , -3.4, 1547.1, 14.584, |, 12.4
7473.8, 141.4, | , 27.0, 5.7, 596.4, | ,     0,  -292,  4000,  3930, | , -3.4, 1536.8, 14.564, |, 5.8
7474.8, 140.4, | , 27.0, 13.5, 602.5, | ,     0,  -293,  4000,  3913, | , -3.4, 1520.1, 14.338, |, 12.9
7475.8, 140.2, | , 27.1, 12.0, 601.6, | ,     0,  -294,  4000,  3887, | , -3.4, 1527.8, 14.303, |, 11.2
7476.8, 139.5, | , 27.1, 12.9, 601.9, | ,     0,  -293,  4000,  3882, | , -3.4, 1527.8, 14.285, |, 12.4
7477.8, 140.3, | , 27.1, 13.3, 602.3, | ,     0,  -295,  4000,  3908, | , -3.4, 1527.8, 14.380, |, 12.8
