Repository: jdhuang-csm/Ru-BCA

## Methods
* (BaO)<sub>x</sub>-(CaO)<sub>y</sub>-(Al<sub>2</sub>O<sub>3</sub>)<sub>1-x-y</sub> (BCA) catalyst supports were synthesized via sol-gel and solid-state methods. 
* Ru/BCA catalysts were prepared via incipient wetness impregnation to achieve 1 wt. % Ru loading.
* Ammonia synthesis rates were measured for Ru/BCA catalysts in a packed-bed reactor at 480-600<sup>o</sup>C, 10 bar, and space velocities up to 1.3 x 10<sup>6</sup> ml g<sub>cat</sub><sup>-1</sup> h<sup>-1</sup>.
* A machine learning (ML) model was employed to improve understanding of the behavior of Ru/BCA catalysts.
* A microkinetic model was developed to describe the best-performing catalyst.

File: data/init_files_Cadigan/BCA311.txt (part 19 of 42)
********** Start test **********
Elapsed time, Pressure, | , LJtemp(C), Inner-Temp, Outer-Temp, | , N2-set, N2-flow, H2-set, H2-flow, | , pH, NH3_ppm, NH3_Prod_rate, |, In222Temp
7178.8, 138.1, | , 24.0, 0.0, 598.8, | ,  1000,   955,  3000,  2906, | , -3.4, 685.9, 7.080, |, 0.0
7179.8, 138.0, | , 24.0, 0.0, 598.4, | ,  1000,   955,  3000,  2921, | , -3.4, 769.9, 7.975, |, 0.0
7180.8, 138.2, | , 24.0, 0.0, 599.0, | ,  1000,   951,  3000,  2950, | , -3.4, 884.7, 9.225, |, 0.0
7181.9, 138.8, | , 24.0, 0.0, 599.2, | ,  1000,   956,  3000,  2948, | , -3.4, 968.7, 10.107, |, 0.0
7182.9, 138.9, | , 24.0, 0.0, 593.7, | ,  1000,   945,  3000,  2912, | , -3.4, 1065.5, 10.984, |, 0.0
7183.9, 138.8, | , 24.0, 0.0, 594.7, | ,  1000,   955,  3000,  2937, | , -3.4, 1183.8, 12.309, |, 0.0
7184.9, 138.4, | , 24.0, 0.0, 599.5, | ,  1000,   959,  3000,  2916, | , -3.4, 1281.5, 13.268, |, 0.0
7185.9, 138.1, | , 24.0, 0.0, 599.1, | ,  1000,   956,  3000,  2929, | , -3.4, 1410.0, 14.631, |, 0.0
7186.9, 138.2, | , 24.0, 0.0, 599.5, | ,  1000,   958,  3000,  2959, | , -3.4, 1512.0, 15.821, |, 0.0
7187.9, 138.5, | , 24.0, 0.0, 598.4, | ,  1000,   954,  3000,  2907, | , -3.4, 1604.1, 16.541, |, 0.0
7188.9, 139.1, | , 24.0, 0.0, 596.0, | ,  1000,   952,  3000,  2942, | , -3.4, 1673.1, 17.398, |, 0.0
7189.9, 138.1, | , 24.0, 0.0, 599.6, | ,  1000,   959,  3000,  2910, | , -3.4, 1770.3, 18.289, |, 0.0
7191.0, 138.1, | , 24.0, 0.0, 599.5, | ,  1000,   959,  3000,  2933, | , -3.4, 1868.0, 19.413, |, 0.0
7192.0, 138.4, | , 24.0, 0.0, 599.2, | ,  1000,   956,  3000,  2912, | , -3.4, 1947.3, 20.113, |, 0.0
7193.0, 138.1, | , 24.0, 0.0, 598.6, | ,  1000,   951,  3000,  2911, | , -3.4, 2046.2, 21.101, |, 0.0
7194.0, 138.9, | , 24.0, 0.0, 593.7, | ,  1000,   955,  3000,  2947, | , -3.4, 2135.8, 22.248, |, 0.0
7195.0, 138.6, | , 24.0, 0.0, 599.5, | ,  1000,   959,  3000,  2947, | , -3.4, 2255.3, 23.510, |, 0.0
7196.0, 138.1, | , 24.0, 0.0, 599.3, | ,  1000,   958,  3000,  2924, | , -3.4, 2360.3, 24.451, |, 0.0
7197.0, 138.1, | , 24.0, 0.0, 599.6, | ,  1000,   955,  3000,  2947, | , -3.4, 2420.3, 25.199, |, 0.0
7198.0, 138.3, | , 24.0, 0.0, 598.7, | ,  1000,   955,  3000,  2941, | , -3.4, 2505.1, 26.040, |, 0.0
7199.0, 139.3, | , 24.0, 0.0, 594.7, | ,  1000,   957,  3000,  2938, | , -3.4, 2584.4, 26.858, |, 0.0
7200.0, 139.0, | , 24.0, 0.0, 593.0, | ,  1000,   958,  3000,  2903, | , -3.4, 2720.6, 28.024, |, 0.0
7201.1, 138.1, | , 24.0, 0.0, 599.4, | ,  1000,   958,  3000,  2941, | , -3.4, 2746.3, 28.563, |, 0.0
7202.1, 138.3, | , 24.0, 0.0, 599.5, | ,  1000,   957,  3000,  2906, | , -3.4, 2814.0, 28.997, |, 0.0
7203.1, 138.2, | , 24.0, 0.0, 598.7, | ,  1000,   959,  3000,  2935, | , -3.4, 2893.7, 30.059, |, 0.0
7204.1, 138.2, | , 24.0, 0.0, 599.1, | ,  1000,   956,  3000,  2954, | , -3.4, 2971.7, 30.989, |, 0.0
7205.1, 138.7, | , 24.0, 0.0, 595.3, | ,  1000,   950,  3000,  2913, | , -3.4, 3015.4, 31.068, |, 0.0
7206.1, 138.4, | , 24.0, 0.0, 599.6, | ,  1000,   957,  3000,  2909, | , -3.4, 3084.4, 31.801, |, 0.0
7207.1, 138.2, | , 24.0, 0.0, 599.3, | ,  1000,   950,  3000,  2941, | , -3.4, 3180.3, 33.005, |, 0.0
7208.1, 138.0, | , 24.0, 0.0, 599.0, | ,  1000,   948,  3000,  2924, | , -3.4, 3221.0, 33.253, |, 0.0
7209.1, 138.5, | , 24.0, 0.0, 599.7, | ,  1000,   951,  3000,  2944, | , -3.4, 3287.9, 34.147, |, 0.0
7210.2, 139.4, | , 24.0, 0.0, 594.2, | ,  1000,   954,  3000,  2920, | , -3.4, 3313.1, 34.224, |, 0.0
7211.2, 138.1, | , 24.0, 0.0, 599.7, | ,  1000,   959,  3000,  2932, | , -3.4, 3340.6, 34.654, |, 0.0
7212.2, 138.5, | , 24.0, 0.0, 599.5, | ,  1000,   954,  3000,  2930, | , -3.4, 3379.1, 34.993, |, 0.0
7213.2, 138.8, | , 24.0, 0.0, 599.2, | ,  1000,   951,  3000,  2940, | , -3.4, 3429.3, 35.571, |, 0.0
7214.2, 138.1, | , 24.0, 0.0, 599.5, | ,  1000,   952,  3000,  2922, | , -3.4, 3434.8, 35.478, |, 0.0
7215.2, 138.6, | , 24.0, 0.0, 594.6, | ,  1000,   946,  3000,  2921, | , -3.4, 3480.2, 35.876, |, 0.0
7216.2, 138.7, | , 24.0, 0.0, 595.1, | ,  1000,   955,  3000,  2924, | , -3.4, 3491.0, 36.094, |, 0.0
7217.2, 137.9, | , 24.0, 0.0, 599.5, | ,  1000,   953,  3000,  2919, | , -3.4, 3498.2, 36.113, |, 0.0
7218.2, 138.4, | , 24.0, 0.0, 598.9, | ,  1000,   957,  3000,  2911, | , -3.4, 3529.5, 36.394, |, 0.0
7219.2, 138.3, | , 24.0, 0.0, 600.3, | ,  1000,   958,  3000,  2937, | , -3.4, 3529.5, 36.654, |, 0.0
7220.3, 138.4, | , 24.0, 0.0, 599.9, | ,  1000,   957,  3000,  2934, | , -3.4, 3539.8, 36.715, |, 0.0
7221.3, 138.9, | , 24.0, 0.0, 595.1, | ,  1000,   950,  3000,  2968, | , -3.4, 3511.9, 36.683, |, 0.0
7222.3, 138.3, | , 24.0, 0.0, 599.7, | ,  1000,   957,  3000,  2919, | , -3.4, 3512.4, 36.297, |, 0.0
7223.3, 138.7, | , 24.0, 0.0, 599.1, | ,  1000,   956,  3000,  2914, | , -3.4, 3526.5, 36.387, |, 0.0
7224.3, 138.1, | , 24.0, 0.0, 599.4, | ,  1000,   955,  3000,  2923, | , -3.4, 3543.7, 36.630, |, 0.0
7225.3, 138.1, | , 24.0, 0.0, 599.6, | ,  1000,   952,  3000,  2922, | , -3.4, 3555.7, 36.722, |, 0.0
7226.3, 138.9, | , 24.0, 0.0, 593.8, | ,  1000,   951,  3000,  2944, | , -3.4, 3539.4, 36.747, |, 0.0
7227.3, 139.3, | , 24.0, 0.0, 599.1, | ,  1000,   956,  3000,  2929, | , -3.4, 3538.5, 36.641, |, 0.0
7228.3, 138.5, | , 24.0, 0.0, 599.0, | ,  1000,   956,  3000,  2955, | , -3.4, 3528.7, 36.787, |, 0.0
7229.4, 138.2, | , 24.0, 0.0, 599.5, | ,  1000,   954,  3000,  2922, | , -3.4, 3502.5, 36.193, |, 0.0
7230.4, 138.6, | , 24.0, 0.0, 599.8, | ,  1000,   954,  3000,  2918, | , -3.4, 3519.2, 36.325, |, 0.0
7231.4, 139.0, | , 24.0, 0.0, 594.8, | ,  1000,   944,  3000,  2906, | , -3.4, 3549.2, 36.427, |, 0.0
7232.4, 138.7, | , 24.0, 0.0, 595.1, | ,  1000,   952,  3000,  2934, | , -3.4, 3532.5, 36.595, |, 0.0
7233.4, 138.7, | , 24.0, 0.0, 599.2, | ,  1000,   953,  3000,  2943, | , -3.4, 3518.8, 36.544, |, 0.0
7234.4, 138.3, | , 24.0, 0.0, 599.9, | ,  1000,   955,  3000,  2913, | , -3.4, 3535.1, 36.451, |, 0.0
7235.4, 138.2, | , 24.0, 0.0, 599.2, | ,  1000,   961,  3000,  2946, | , -3.4, 3531.7, 36.778, |, 0.0
7236.4, 138.1, | , 24.0, 0.0, 599.9, | ,  1000,   951,  3000,  2941, | , -3.4, 3491.0, 36.224, |, 0.0
7237.4, 139.2, | , 24.0, 0.0, 594.3, | ,  1000,   949,  3000,  2905, | , -3.4, 3495.7, 35.916, |, 0.0
7238.5, 138.2, | , 24.0, 0.0, 599.2, | ,  1000,   952,  3000,  2937, | , -3.4, 3526.1, 36.562, |, 0.0
7239.5, 138.1, | , 24.0, 0.0, 599.8, | ,  1000,   956,  3000,  2938, | , -3.4, 3502.5, 36.361, |, 0.0
7240.5, 138.6, | , 24.0, 0.0, 600.2, | ,  1000,   951,  3000,  2953, | , -3.4, 3526.9, 36.704, |, 0.0
7241.5, 138.2, | , 24.0, 0.0, 600.2, | ,  1000,   960,  3000,  2943, | , -3.4, 3482.0, 36.224, |, 0.0
7242.5, 138.9, | , 24.0, 0.0, 594.1, | ,  1000,   957,  3000,  2925, | , -3.4, 3473.4, 35.944, |, 0.0
7243.5, 138.3, | , 24.0, 0.0, 599.3, | ,  1000,   956,  3000,  2946, | , -3.4, 3503.4, 36.441, |, 0.0
7244.5, 138.5, | , 24.0, 0.0, 600.4, | ,  1000,   956,  3000,  2915, | , -3.4, 3492.2, 36.044, |, 0.0
7245.5, 137.8, | , 24.0, 0.0, 599.6, | ,  1000,   953,  3000,  2907, | , -3.4, 3497.8, 35.985, |, 0.0
7246.5, 138.0, | , 24.0, 0.0, 600.0, | ,  1000,   961,  3000,  2925, | , -3.4, 3514.9, 36.411, |, 0.0
7247.5, 138.0, | , 24.0, 0.0, 600.0, | ,  1000,   953,  3000,  2922, | , -3.4, 3485.4, 36.008, |, 0.0
7248.6, 139.2, | , 24.0, 0.0, 595.9, | ,  1000,   951,  3000,  2945, | , -3.4, 3490.1, 36.254, |, 0.0
7249.6, 138.3, | , 24.0, 0.0, 600.2, | ,  1000,   957,  3000,  2931, | , -3.4, 3480.7, 36.081, |, 0.0
7250.6, 138.5, | , 24.0, 0.0, 600.4, | ,  1000,   956,  3000,  2920, | , -3.4, 3460.5, 35.759, |, 0.0
7251.6, 138.1, | , 24.0, 0.0, 600.1, | ,  1000,   952,  3000,  2929, | , -3.4, 3481.1, 36.024, |, 0.0
7252.6, 138.3, | , 24.0, 0.0, 600.1, | ,  1000,   958,  3000,  2959, | , -3.4, 3503.4, 36.579, |, 0.0
7253.6, 138.9, | , 24.0, 0.0, 593.5, | ,  1000,   945,  3000,  2896, | , -3.4, 3473.0, 35.563, |, 0.0
7254.6, 138.6, | , 24.0, 0.0, 600.2, | ,  1000,   958,  3000,  2941, | , -3.4, 3489.2, 36.268, |, 0.0
7255.6, 138.1, | , 24.0, 0.0, 599.6, | ,  1000,   960,  3000,  2922, | , -3.4, 3471.2, 35.923, |, 0.0
7256.6, 138.1, | , 24.0, 0.0, 600.0, | ,  1000,   954,  3000,  2948, | , -3.4, 3503.8, 36.439, |, 0.0
7257.7, 138.5, | , 24.0, 0.0, 600.1, | ,  1000,   955,  3000,  2927, | , -3.4, 3481.1, 36.022, |, 0.0
7258.7, 138.8, | , 24.0, 0.0, 595.0, | ,  1000,   953,  3000,  2941, | , -3.4, 3480.7, 36.138, |, 0.0
7259.7, 138.2, | , 24.0, 0.0, 599.0, | ,  1000,   961,  3000,  2917, | , -3.4, 3477.2, 35.946, |, 0.0
7260.7, 138.2, | , 24.0, 0.0, 600.0, | ,  1000,   955,  3000,  2932, | , -3.4, 3508.9, 36.357, |, 0.0
7261.7, 138.4, | , 24.0, 0.0, 600.1, | ,  1000,   955,  3000,  2934, | , -3.4, 3468.2, 35.961, |, 0.0
7262.7, 138.3, | , 24.0, 0.0, 599.8, | ,  1000,   949,  3000,  2957, | , -3.4, 3505.1, 36.497, |, 0.0
7263.7, 138.1, | , 24.0, 0.0, 599.6, | ,  1000,   950,  3000,  2930, | , -3.4, 3473.0, 35.929, |, 0.0
7264.7, 139.3, | , 24.0, 0.0, 594.9, | ,  1000,   950,  3000,  2926, | , -3.4, 3473.4, 35.891, |, 0.0
7265.7, 138.3, | , 24.0, 0.0, 599.4, | ,  1000,   961,  3000,  2945, | , -3.4, 3479.4, 36.237, |, 0.0
7266.8, 138.3, | , 24.0, 0.0, 599.9, | ,  1000,   954,  3000,  2930, | , -3.4, 3473.0, 35.962, |, 0.0
7267.8, 138.1, | , 24.0, 0.0, 599.7, | ,  1000,   955,  3000,  2904, | , -3.4, 3466.5, 35.669, |, 0.0
7268.8, 138.0, | , 24.0, 0.0, 599.9, | ,  1000,   953,  3000,  2907, | , -3.4, 3481.1, 35.827, |, 0.0
7269.8, 139.0, | , 24.0, 0.0, 593.9, | ,  1000,   950,  3000,  2926, | , -3.4, 3486.2, 36.022, |, 0.0
7270.8, 138.3, | , 24.0, 0.0, 599.7, | ,  1000,   955,  3000,  2929, | , -3.4, 3493.1, 36.169, |, 0.0
7271.8, 138.1, | , 24.0, 0.0, 600.0, | ,  1000,   962,  3000,  2937, | , -3.4, 3464.8, 36.012, |, 0.0
7272.8, 138.4, | , 24.0, 0.0, 599.7, | ,  1000,   951,  3000,  2930, | , -3.4, 3484.1, 36.047, |, 0.0
7273.8, 138.0, | , 24.0, 0.0, 599.7, | ,  1000,   953,  3000,  2926, | , -3.4, 3489.7, 36.078, |, 0.0
7274.8, 139.1, | , 24.0, 0.0, 595.2, | ,  1000,   957,  3000,  2935, | , -3.4, 3488.0, 36.193, |, 0.0
7275.9, 138.4, | , 24.0, 0.0, 595.4, | ,  1000,   949,  3000,  2926, | , -3.4, 3481.5, 35.959, |, 0.0
7276.9, 138.1, | , 24.0, 0.0, 600.2, | ,  1000,   951,  3000,  2905, | , -3.4, 3464.8, 35.621, |, 0.0
7277.9, 138.1, | , 24.0, 0.0, 599.9, | ,  1000,   960,  3000,  2927, | , -3.4, 3470.0, 35.957, |, 0.0
7278.9, 138.4, | , 24.0, 0.0, 600.1, | ,  1000,   958,  3000,  2920, | , -3.4, 3480.7, 35.981, |, 0.0
7279.9, 138.1, | , 24.0, 0.0, 600.1, | ,  1000,   955,  3000,  2911, | , -3.4, 3494.0, 36.000, |, 0.0
7280.9, 138.9, | , 24.0, 0.0, 594.3, | ,  1000,   956,  3000,  2953, | , -3.4, 3479.8, 36.268, |, 0.0
7281.9, 138.2, | , 24.0, 0.0, 600.2, | ,  1000,   956,  3000,  2922, | , -3.4, 3484.5, 36.025, |, 0.0
7282.9, 138.5, | , 24.0, 0.0, 600.4, | ,  1000,   953,  3000,  2926, | , -3.4, 3465.2, 35.830, |, 0.0
7283.9, 138.2, | , 24.0, 0.0, 600.2, | ,  1000,   955,  3000,  2948, | , -3.4, 3473.4, 36.149, |, 0.0
7284.9, 138.1, | , 24.0, 0.0, 600.0, | ,  1000,   957,  3000,  2926, | , -3.4, 3492.7, 36.158, |, 0.0
7286.0, 139.3, | , 24.0, 0.0, 594.3, | ,  1000,   954,  3000,  2933, | , -3.4, 3479.0, 36.050, |, 0.0
7287.0, 138.1, | , 24.0, 0.0, 599.8, | ,  1000,   954,  3000,  2923, | , -3.4, 3473.8, 35.905, |, 0.0
7288.0, 138.2, | , 24.0, 0.0, 599.6, | ,  1000,   958,  3000,  2926, | , -3.4, 3471.2, 35.941, |, 0.0
7289.0, 138.1, | , 24.0, 0.0, 600.1, | ,  1000,   957,  3000,  2944, | , -3.4, 3498.2, 36.374, |, 0.0
7290.0, 138.4, | , 24.0, 0.0, 600.1, | ,  1000,   953,  3000,  2925, | , -3.4, 3478.5, 35.962, |, 0.0
7291.0, 139.0, | , 24.0, 0.0, 594.6, | ,  1000,   954,  3000,  2944, | , -3.4, 3470.8, 36.068, |, 0.0
7292.0, 138.8, | , 24.0, 0.0, 595.7, | ,  1000,   950,  3000,  2912, | , -3.4, 3470.4, 35.732, |, 0.0
7293.0, 138.3, | , 24.0, 0.0, 599.9, | ,  1000,   954,  3000,  2937, | , -3.4, 3502.1, 36.318, |, 0.0
7294.0, 138.1, | , 24.0, 0.0, 599.7, | ,  1000,   951,  3000,  2930, | , -3.4, 3486.2, 36.069, |, 0.0
7295.0, 138.0, | , 24.0, 0.0, 600.1, | ,  1000,   956,  3000,  2933, | , -3.4, 3478.5, 36.069, |, 0.0
7296.1, 138.7, | , 24.0, 0.0, 599.7, | ,  1000,   954,  3000,  2950, | , -3.4, 3482.4, 36.245, |, 0.0
7297.1, 139.4, | , 24.0, 0.0, 594.7, | ,  1000,   957,  3000,  2933, | , -3.4, 3473.4, 36.014, |, 0.0
7298.1, 138.1, | , 24.0, 0.0, 600.1, | ,  1000,   957,  3000,  2938, | , -3.4, 3474.2, 36.077, |, 0.0
7299.1, 138.1, | , 24.0, 0.0, 600.1, | ,  1000,   954,  3000,  2927, | , -3.4, 3471.7, 35.916, |, 0.0
7300.1, 138.6, | , 24.0, 0.0, 600.4, | ,  1000,   960,  3000,  2925, | , -3.4, 3484.1, 36.081, |, 0.0
7301.1, 138.2, | , 24.0, 0.0, 599.7, | ,  1000,   961,  3000,  2936, | , -3.4, 3479.0, 36.136, |, 0.0
7302.1, 139.1, | , 24.0, 0.0, 591.8, | ,  1000,   952,  3000,  2908, | , -3.4, 3472.5, 35.738, |, 0.0
7303.1, 138.5, | , 24.0, 0.0, 600.0, | ,  1000,   958,  3000,  2929, | , -3.4, 3471.2, 35.975, |, 0.0
7304.1, 138.6, | , 24.0, 0.0, 600.2, | ,  1000,   955,  3000,  2920, | , -3.4, 3474.2, 35.886, |, 0.0
7305.2, 138.0, | , 24.0, 0.0, 599.9, | ,  1000,   955,  3000,  2931, | , -3.4, 3489.2, 36.146, |, 0.0
7306.2, 138.4, | , 24.0, 0.0, 599.5, | ,  1000,   961,  3000,  2956, | , -3.4, 3472.5, 36.252, |, 0.0
7307.2, 138.7, | , 24.0, 0.0, 597.3, | ,  1000,   958,  3000,  2928, | , -3.4, 3472.1, 35.966, |, 0.0
7308.2, 138.7, | , 24.0, 0.0, 596.1, | ,  1000,   956,  3000,  2925, | , -3.4, 3489.2, 36.102, |, 0.0
7309.2, 138.1, | , 24.0, 0.0, 599.7, | ,  1000,   959,  3000,  2912, | , -3.4, 3479.8, 35.908, |, 0.0
7310.2, 138.5, | , 24.0, 0.0, 600.4, | ,  1000,   959,  3000,  2926, | , -3.4, 3520.5, 36.463, |, 0.0
7311.2, 138.6, | , 24.0, 0.0, 599.3, | ,  1000,   958,  3000,  2933, | , -3.4, 3480.2, 36.094, |, 0.0
7312.2, 138.3, | , 24.0, 0.0, 599.9, | ,  1000,   958,  3000,  2930, | , -3.4, 3488.8, 36.163, |, 0.0
7313.2, 139.0, | , 24.0, 0.0, 594.3, | ,  1000,   949,  3000,  2934, | , -3.4, 3461.0, 35.828, |, 0.0
7314.2, 138.7, | , 24.0, 0.0, 600.1, | ,  1000,   956,  3000,  2921, | , -3.4, 3478.5, 35.952, |, 0.0
7315.3, 138.1, | , 24.0, 0.0, 600.4, | ,  1000,   953,  3000,  2926, | , -3.4, 3479.4, 35.975, |, 0.0
7316.3, 138.1, | , 24.0, 0.0, 599.1, | ,  1000,   951,  3000,  2901, | , -3.4, 3488.4, 35.826, |, 0.0
7317.3, 138.4, | , 24.0, 0.0, 600.5, | ,  1000,   957,  3000,  2935, | , -3.4, 3493.5, 36.244, |, 0.0
7318.3, 138.9, | , 24.0, 0.0, 595.3, | ,  1000,   960,  3000,  2948, | , -3.4, 3471.2, 36.160, |, 0.0
7319.3, 138.2, | , 24.0, 0.0, 600.4, | ,  1000,   961,  3000,  2926, | , -3.4, 3480.2, 36.065, |, 0.0
7320.3, 138.1, | , 24.0, 0.0, 600.4, | ,  1000,   960,  3000,  2921, | , -3.4, 3473.8, 35.935, |, 0.0
7321.3, 138.5, | , 24.0, 0.0, 599.9, | ,  1000,   954,  3000,  2940, | , -3.4, 3482.0, 36.142, |, 0.0
7322.3, 138.5, | , 24.0, 0.0, 600.3, | ,  1000,   957,  3000,  2929, | , -3.4, 3499.5, 36.255, |, 0.0
7323.3, 138.1, | , 24.0, 0.0, 600.0, | ,  1000,   960,  3000,  2937, | , -3.4, 3491.0, 36.272, |, 0.0
7324.4, 139.2, | , 24.0, 0.0, 596.0, | ,  1000,   953,  3000,  2929, | , -3.4, 3494.4, 36.162, |, 0.0
7325.4, 138.6, | , 24.0, 0.0, 600.1, | ,  1000,   961,  3000,  2960, | , -3.4, 3493.5, 36.518, |, 0.0
7326.4, 138.4, | , 24.0, 0.0, 599.5, | ,  1000,   951,  3000,  2940, | , -3.4, 3484.5, 36.140, |, 0.0
7327.4, 138.0, | , 24.0, 0.0, 600.2, | ,  1000,   953,  3000,  2934, | , -3.4, 3480.7, 36.069, |, 0.0
7328.4, 138.5, | , 24.0, 0.0, 600.5, | ,  1000,   953,  3000,  2922, | , -3.4, 3487.5, 36.027, |, 0.0
7329.4, 139.0, | , 24.0, 0.0, 594.6, | ,  1000,   955,  3000,  2926, | , -3.4, 3478.1, 35.985, |, 0.0
7330.4, 138.1, | , 24.0, 0.0, 600.3, | ,  1000,   954,  3000,  2914, | , -3.4, 3473.8, 35.814, |, 0.0
7331.4, 138.6, | , 24.0, 0.0, 599.4, | ,  1000,   954,  3000,  2904, | , -3.4, 3480.7, 35.802, |, 0.0
7332.4, 138.0, | , 24.0, 0.0, 600.4, | ,  1000,   956,  3000,  2926, | , -3.4, 3481.5, 36.027, |, 0.0
7333.5, 138.3, | , 24.0, 0.0, 600.2, | ,  1000,   957,  3000,  2956, | , -3.4, 3491.4, 36.416, |, 0.0
7334.5, 139.1, | , 24.0, 0.0, 596.0, | ,  1000,   953,  3000,  2927, | , -3.4, 3462.7, 35.815, |, 0.0
7335.5, 138.9, | , 24.0, 0.0, 599.1, | ,  1000,   959,  3000,  2912, | , -3.4, 3493.1, 36.044, |, 0.0
7336.5, 138.2, | , 24.0, 0.0, 599.8, | ,  1000,   955,  3000,  2916, | , -3.4, 3476.0, 35.870, |, 0.0
7337.5, 137.9, | , 24.0, 0.0, 600.6, | ,  1000,   956,  3000,  2922, | , -3.4, 3503.0, 36.215, |, 0.0
7338.5, 138.5, | , 24.0, 0.0, 600.7, | ,  1000,   958,  3000,  2933, | , -3.4, 3506.4, 36.374, |, 0.0
7339.5, 138.1, | , 24.0, 0.0, 600.3, | ,  1000,   958,  3000,  2914, | , -3.4, 3478.5, 35.900, |, 0.0
7340.5, 138.7, | , 24.0, 0.0, 596.1, | ,  1000,   950,  3000,  2902, | , -3.4, 3481.1, 35.750, |, 0.0
7341.5, 138.7, | , 24.0, 0.0, 600.2, | ,  1000,   956,  3000,  2924, | , -3.4, 3481.1, 36.010, |, 0.0
7342.6, 137.9, | , 24.0, 0.0, 600.5, | ,  1000,   953,  3000,  2904, | , -3.4, 3503.4, 36.020, |, 0.0
7343.6, 138.1, | , 24.0, 0.0, 600.6, | ,  1000,   954,  3000,  2914, | , -3.4, 3519.7, 36.298, |, 0.0
7344.6, 138.1, | , 24.0, 0.0, 600.6, | ,  1000,   957,  3000,  2950, | , -3.4, 3472.5, 36.166, |, 0.0
7345.6, 139.3, | , 24.0, 0.0, 595.1, | ,  1000,   951,  3000,  2905, | , -3.4, 3482.0, 35.791, |, 0.0
7346.6, 138.4, | , 24.0, 0.0, 599.7, | ,  1000,   956,  3000,  2937, | , -3.4, 3496.1, 36.280, |, 0.0
7347.6, 138.0, | , 24.0, 0.0, 600.5, | ,  1000,   950,  3000,  2918, | , -3.4, 3475.1, 35.839, |, 0.0
7348.6, 138.4, | , 24.0, 0.0, 600.6, | ,  1000,   955,  3000,  2922, | , -3.4, 3489.7, 36.066, |, 0.0
7349.6, 138.2, | , 24.0, 0.0, 600.3, | ,  1000,   955,  3000,  2957, | , -3.4, 3479.4, 36.286, |, 0.0
7350.6, 138.7, | , 24.0, 0.0, 595.4, | ,  1000,   954,  3000,  2928, | , -3.4, 3485.0, 36.060, |, 0.0
7351.7, 138.9, | , 24.0, 0.0, 595.3, | ,  1000,   955,  3000,  2940, | , -3.4, 3480.2, 36.130, |, 0.0
7352.7, 138.5, | , 24.0, 0.0, 600.4, | ,  1000,   954,  3000,  2918, | , -3.4, 3472.1, 35.843, |, 0.0
7353.7, 138.3, | , 24.0, 0.0, 600.3, | ,  1000,   957,  3000,  2945, | , -3.4, 3484.1, 36.242, |, 0.0
7354.7, 138.1, | , 24.0, 0.0, 600.3, | ,  1000,   959,  3000,  2919, | , -3.4, 3467.4, 35.849, |, 0.0
7355.7, 138.2, | , 24.0, 0.0, 600.5, | ,  1000,   961,  3000,  2926, | , -3.4, 3471.7, 35.972, |, 0.0
7356.7, 139.2, | , 24.0, 0.0, 594.9, | ,  1000,   955,  3000,  2927, | , -3.4, 3474.7, 35.956, |, 0.0
7357.7, 138.2, | , 24.0, 0.0, 600.4, | ,  1000,   952,  3000,  2935, | , -3.4, 3485.8, 36.121, |, 0.0
7358.7, 138.5, | , 24.0, 0.0, 600.7, | ,  1000,   953,  3000,  2915, | , -3.4, 3472.5, 35.810, |, 0.0
7359.7, 138.0, | , 24.0, 0.0, 599.9, | ,  1000,   955,  3000,  2912, | , -3.4, 3479.4, 35.868, |, 0.0
7360.8, 138.2, | , 24.0, 0.0, 600.3, | ,  1000,   963,  3000,  2930, | , -3.4, 3520.1, 36.531, |, 0.0
7361.8, 139.3, | , 24.0, 0.0, 595.0, | ,  1000,   949,  3000,  2929, | , -3.4, 3478.1, 35.956, |, 0.0
7362.8, 138.0, | , 24.0, 0.0, 600.6, | ,  1000,   953,  3000,  2922, | , -3.4, 3487.1, 36.022, |, 0.0
7363.8, 138.3, | , 24.0, 0.0, 600.5, | ,  1000,   960,  3000,  2931, | , -3.4, 3480.2, 36.097, |, 0.0
7364.8, 138.1, | , 24.0, 0.0, 600.9, | ,  1000,   954,  3000,  2918, | , -3.4, 3463.5, 35.748, |, 0.0
7365.8, 138.1, | , 24.0, 0.0, 600.4, | ,  1000,   948,  3000,  2914, | , -3.4, 3495.2, 35.991, |, 0.0
7366.8, 138.7, | , 24.0, 0.0, 595.7, | ,  1000,   952,  3000,  2937, | , -3.4, 3497.4, 36.265, |, 0.0
7367.8, 139.0, | , 24.0, 0.0, 595.7, | ,  1000,   952,  3000,  2929, | , -3.4, 3485.8, 36.066, |, 0.0
7368.8, 138.5, | , 24.0, 0.0, 601.0, | ,  1000,   960,  3000,  2944, | , -3.4, 3478.5, 36.206, |, 0.0
7369.9, 138.5, | , 24.0, 0.0, 601.1, | ,  1000,   955,  3000,  2930, | , -3.4, 3482.8, 36.078, |, 0.0
7370.9, 138.0, | , 24.0, 0.0, 601.0, | ,  1000,   956,  3000,  2928, | , -3.4, 3495.2, 36.193, |, 0.0
7371.9, 138.7, | , 24.0, 0.0, 600.6, | ,  1000,   955,  3000,  2950, | , -3.4, 3482.0, 36.249, |, 0.0
7372.9, 138.8, | , 24.0, 0.0, 595.1, | ,  1000,   952,  3000,  2929, | , -3.4, 3500.8, 36.221, |, 0.0
7373.9, 138.1, | , 24.0, 0.0, 600.9, | ,  1000,   953,  3000,  2922, | , -3.4, 3497.4, 36.127, |, 0.0
7374.9, 138.1, | , 24.0, 0.0, 600.8, | ,  1000,   956,  3000,  2946, | , -3.4, 3480.7, 36.211, |, 0.0
7375.9, 138.1, | , 24.0, 0.0, 600.8, | ,  1000,   953,  3000,  2907, | , -3.4, 3504.2, 36.054, |, 0.0
7376.9, 138.6, | , 24.0, 0.0, 600.4, | ,  1000,   958,  3000,  2921, | , -3.4, 3496.1, 36.153, |, 0.0
7377.9, 138.7, | , 24.0, 0.0, 594.9, | ,  1000,   950,  3000,  2912, | , -3.4, 3488.8, 35.918, |, 0.0
7379.0, 138.7, | , 24.0, 0.0, 600.8, | ,  1000,   954,  3000,  2939, | , -3.4, 3483.7, 36.156, |, 0.0
7380.0, 138.5, | , 24.0, 0.0, 601.1, | ,  1000,   957,  3000,  2939, | , -3.4, 3480.7, 36.148, |, 0.0
7381.0, 138.1, | , 24.0, 0.0, 600.9, | ,  1000,   949,  3000,  2926, | , -3.4, 3471.7, 35.861, |, 0.0
7382.0, 138.3, | , 24.0, 0.0, 600.0, | ,  1000,   956,  3000,  2932, | , -3.4, 3478.1, 36.053, |, 0.0
7383.0, 138.3, | , 24.0, 0.0, 601.0, | ,  1000,   951,  3000,  2907, | , -3.4, 3479.4, 35.782, |, 0.0
7384.0, 138.8, | , 24.0, 0.0, 596.3, | ,  1000,   958,  3000,  2923, | , -3.4, 3507.7, 36.289, |, 0.0
7385.0, 138.1, | , 24.0, 0.0, 601.1, | ,  1000,   958,  3000,  2946, | , -3.4, 3480.2, 36.218, |, 0.0
7386.0, 138.1, | , 24.0, 0.0, 601.3, | ,  1000,   956,  3000,  2922, | , -3.4, 3488.4, 36.065, |, 0.0
7387.0, 138.6, | , 24.0, 0.0, 600.5, | ,  1000,   956,  3000,  2928, | , -3.4, 3486.2, 36.100, |, 0.0
7388.0, 138.0, | , 24.0, 0.0, 601.1, | ,  1000,   954,  3000,  2910, | , -3.4, 3483.2, 35.877, |, 0.0
7389.1, 138.7, | , 24.0, 0.0, 596.7, | ,  1000,   957,  3000,  2927, | , -3.4, 3481.5, 36.050, |, 0.0
7390.1, 138.1, | , 24.0, 0.0, 601.3, | ,  1000,   950,  3000,  2929, | , -3.4, 3472.5, 35.907, |, 0.0
7391.1, 138.2, | , 24.0, 0.0, 601.0, | ,  1000,   958,  3000,  2914, | , -3.4, 3482.8, 35.950, |, 0.0
7392.1, 138.3, | , 24.0, 0.0, 600.8, | ,  1000,   953,  3000,  2956, | , -3.4, 3481.1, 36.281, |, 0.0
7393.1, 138.3, | , 24.0, 0.0, 601.5, | ,  1000,   954,  3000,  2920, | , -3.4, 3478.5, 35.924, |, 0.0
7394.1, 138.7, | , 24.0, 0.0, 596.4, | ,  1000,   955,  3000,  2932, | , -3.4, 3485.4, 36.110, |, 0.0
7395.1, 138.4, | , 24.0, 0.0, 600.8, | ,  1000,   948,  3000,  2928, | , -3.4, 3496.1, 36.122, |, 0.0
7396.1, 138.3, | , 24.0, 0.0, 600.6, | ,  1000,   952,  3000,  2929, | , -3.4, 3497.0, 36.180, |, 0.0
7397.1, 138.6, | , 24.0, 0.0, 600.6, | ,  1000,   956,  3000,  2926, | , -3.4, 3478.1, 36.001, |, 0.0
7398.2, 138.2, | , 24.0, 0.0, 601.1, | ,  1000,   956,  3000,  2933, | , -3.4, 3471.2, 35.996, |, 0.0
7399.2, 138.2, | , 24.0, 0.0, 601.2, | ,  1000,   956,  3000,  2932, | , -3.4, 3503.8, 36.318, |, 0.0
7400.2, 139.4, | , 24.0, 0.0, 595.8, | ,  1000,   956,  3000,  2912, | , -3.4, 3489.2, 35.981, |, 0.0
7401.2, 138.1, | , 24.0, 0.0, 601.3, | ,  1000,   953,  3000,  2944, | , -3.4, 3492.2, 36.277, |, 0.0
7402.2, 138.2, | , 24.0, 0.0, 600.4, | ,  1000,   954,  3000,  2918, | , -3.4, 3474.2, 35.865, |, 0.0
7403.2, 138.2, | , 24.0, 0.0, 601.4, | ,  1000,   952,  3000,  2926, | , -3.4, 3473.0, 35.908, |, 0.0
7404.2, 138.4, | , 24.0, 0.0, 601.6, | ,  1000,   953,  3000,  2919, | , -3.4, 3464.8, 35.764, |, 0.0
7405.2, 139.0, | , 24.0, 0.0, 596.1, | ,  1000,   950,  3000,  2926, | , -3.4, 3487.1, 36.025, |, 0.0
7406.2, 138.2, | , 24.0, 0.0, 601.3, | ,  1000,   953,  3000,  2948, | , -3.4, 3471.7, 36.108, |, 0.0
7407.3, 138.8, | , 24.0, 0.0, 600.8, | ,  1000,   953,  3000,  2929, | , -3.4, 3496.1, 36.187, |, 0.0
7408.3, 138.4, | , 24.0, 0.0, 601.5, | ,  1000,   956,  3000,  2943, | , -3.4, 3482.4, 36.197, |, 0.0
7409.3, 138.0, | , 24.0, 0.0, 601.3, | ,  1000,   955,  3000,  2908, | , -3.4, 3494.0, 35.987, |, 0.0
7410.3, 138.8, | , 24.0, 0.0, 596.6, | ,  1000,   958,  3000,  2958, | , -3.4, 3516.7, 36.707, |, 0.0
7411.3, 139.1, | , 24.0, 0.0, 597.3, | ,  1000,   956,  3000,  2943, | , -3.4, 3481.1, 36.180, |, 0.0
7412.3, 138.2, | , 24.0, 0.0, 601.0, | ,  1000,   958,  3000,  2924, | , -3.4, 3481.1, 36.025, |, 0.0
7413.3, 138.1, | , 24.0, 0.0, 601.4, | ,  1000,   955,  3000,  2932, | , -3.4, 3481.1, 36.069, |, 0.0
7414.3, 138.4, | , 24.0, 0.0, 601.4, | ,  1000,   955,  3000,  2933, | , -3.4, 3516.2, 36.442, |, 0.0
7415.3, 137.9, | , 24.0, 0.0, 601.6, | ,  1000,   953,  3000,  2916, | , -3.4, 3489.7, 35.993, |, 0.0
7416.4, 139.2, | , 24.0, 0.0, 596.6, | ,  1000,   946,  3000,  2946, | , -3.4, 3490.5, 36.213, |, 0.0
7417.4, 138.6, | , 24.0, 0.0, 600.9, | ,  1000,   957,  3000,  2947, | , -3.4, 3479.0, 36.209, |, 0.0
7418.4, 138.1, | , 24.0, 0.0, 601.5, | ,  1000,   953,  3000,  2908, | , -3.4, 3489.7, 35.920, |, 0.0
7419.4, 138.2, | , 24.0, 0.0, 601.6, | ,  1000,   956,  3000,  2949, | , -3.4, 3483.2, 36.261, |, 0.0
7420.4, 138.2, | , 24.0, 0.0, 601.3, | ,  1000,   955,  3000,  2940, | , -3.4, 3470.0, 36.024, |, 0.0
7421.4, 139.5, | , 24.0, 0.0, 596.4, | ,  1000,   955,  3000,  2923, | , -3.4, 3499.5, 36.181, |, 0.0
7422.4, 138.3, | , 24.0, 0.0, 600.5, | ,  1000,   956,  3000,  2922, | , -3.4, 3493.1, 36.119, |, 0.0
7423.4, 138.1, | , 24.0, 0.0, 601.5, | ,  1000,   960,  3000,  2937, | , -3.4, 3491.4, 36.263, |, 0.0
7424.4, 138.5, | , 24.0, 0.0, 601.4, | ,  1000,   959,  3000,  2944, | , -3.4, 3512.8, 36.543, |, 0.0
7425.4, 138.6, | , 24.0, 0.0, 601.8, | ,  1000,   956,  3000,  2945, | , -3.4, 3496.1, 36.364, |, 0.0
7426.5, 138.7, | , 24.0, 0.0, 596.4, | ,  1000,   946,  3000,  2920, | , -3.4, 3494.4, 36.014, |, 0.0
7427.5, 139.1, | , 24.0, 0.0, 595.0, | ,  1000,   948,  3000,  2941, | , -3.4, 3491.0, 36.191, |, 0.0
7428.5, 138.5, | , 24.0, 0.0, 601.6, | ,  1000,   954,  3000,  2943, | , -3.4, 3455.4, 35.894, |, 0.0
7429.5, 138.1, | , 24.0, 0.0, 601.3, | ,  1000,   957,  3000,  2925, | , -3.4, 3508.1, 36.299, |, 0.0
7430.5, 138.1, | , 24.0, 0.0, 601.4, | ,  1000,   961,  3000,  2932, | , -3.4, 3503.4, 36.358, |, 0.0
7431.5, 138.6, | , 24.0, 0.0, 600.7, | ,  1000,   952,  3000,  2920, | , -3.4, 3482.0, 35.942, |, 0.0
7432.5, 138.7, | , 24.0, 0.0, 596.2, | ,  1000,   951,  3000,  2910, | , -3.4, 3495.2, 35.974, |, 0.0
7433.5, 138.1, | , 24.0, 0.0, 601.4, | ,  1000,   957,  3000,  2951, | , -3.4, 3487.1, 36.325, |, 0.0
7434.6, 138.1, | , 24.0, 0.0, 601.2, | ,  1000,   955,  3000,  2941, | , -3.4, 3487.1, 36.212, |, 0.0
7435.6, 138.5, | , 24.0, 0.0, 601.5, | ,  1000,   953,  3000,  2940, | , -3.4, 3479.4, 36.107, |, 0.0
7436.6, 138.1, | , 24.0, 0.0, 601.3, | ,  1000,   955,  3000,  2934, | , -3.4, 3479.4, 36.076, |, 0.0
7437.6, 139.4, | , 24.0, 0.0, 596.3, | ,  1000,   952,  3000,  2944, | , -3.4, 3481.1, 36.153, |, 0.0
7438.6, 138.6, | , 24.0, 0.0, 601.0, | ,  1000,   955,  3000,  2926, | , -3.4, 3475.1, 35.946, |, 0.0
7439.6, 138.1, | , 24.0, 0.0, 600.9, | ,  1000,   951,  3000,  2931, | , -3.4, 3501.2, 36.234, |, 0.0
7440.6, 138.2, | , 24.0, 0.0, 601.1, | ,  1000,   957,  3000,  2933, | , -3.4, 3487.5, 36.171, |, 0.0
7441.6, 138.5, | , 24.0, 0.0, 601.3, | ,  1000,   960,  3000,  2926, | , -3.4, 3489.7, 36.146, |, 0.0
7442.6, 138.2, | , 24.0, 0.0, 600.3, | ,  1000,   954,  3000,  2907, | , -3.4, 3495.7, 35.986, |, 0.0
7443.7, 139.1, | , 24.0, 0.0, 595.8, | ,  1000,   954,  3000,  2929, | , -3.4, 3495.2, 36.181, |, 0.0
7444.7, 138.1, | , 24.0, 0.0, 601.3, | ,  1000,   956,  3000,  2917, | , -3.4, 3488.0, 36.009, |, 0.0
7445.7, 138.2, | , 24.0, 0.0, 601.2, | ,  1000,   955,  3000,  2932, | , -3.4, 3492.7, 36.194, |, 0.0
7446.7, 138.1, | , 24.0, 0.0, 601.0, | ,  1000,   961,  3000,  2933, | , -3.4, 3487.1, 36.197, |, 0.0
7447.7, 138.6, | , 24.0, 0.0, 601.2, | ,  1000,   954,  3000,  2931, | , -3.4, 3504.7, 36.293, |, 0.0
7448.7, 139.4, | , 24.0, 0.0, 596.2, | ,  1000,   951,  3000,  2942, | , -3.4, 3479.4, 36.108, |, 0.0
7449.7, 138.2, | , 24.0, 0.0, 601.9, | ,  1000,   953,  3000,  2937, | , -3.4, 3479.0, 36.073, |, 0.0
7450.7, 138.1, | , 24.0, 0.0, 601.8, | ,  1000,   956,  3000,  2930, | , -3.4, 3467.8, 35.926, |, 0.0
7451.7, 138.5, | , 24.0, 0.0, 601.8, | ,  1000,   953,  3000,  2932, | , -3.4, 3490.5, 36.152, |, 0.0
7452.8, 138.7, | , 24.0, 0.0, 601.3, | ,  1000,   957,  3000,  2911, | , -3.4, 3482.0, 35.898, |, 0.0
7453.8, 138.9, | , 24.0, 0.0, 596.3, | ,  1000,   956,  3000,  2934, | , -3.4, 3480.7, 36.098, |, 0.0
7454.8, 138.5, | , 24.0, 0.0, 601.8, | ,  1000,   956,  3000,  2903, | , -3.4, 3501.7, 36.025, |, 0.0
7455.8, 138.4, | , 24.0, 0.0, 601.5, | ,  1000,   953,  3000,  2909, | , -3.4, 3489.7, 35.924, |, 0.0
7456.8, 138.0, | , 24.0, 0.0, 601.6, | ,  1000,   952,  3000,  2929, | , -3.4, 3502.5, 36.239, |, 0.0
7457.8, 138.2, | , 24.0, 0.0, 600.9, | ,  1000,   957,  3000,  2916, | , -3.4, 3489.7, 36.028, |, 0.0
7458.8, 138.4, | , 24.0, 0.0, 601.9, | ,  1000,   955,  3000,  2940, | , -3.4, 3488.0, 36.210, |, 0.0
7459.8, 138.8, | , 24.0, 0.0, 597.1, | ,  1000,   952,  3000,  2924, | , -3.4, 3487.5, 36.033, |, 0.0
7460.8, 138.1, | , 24.0, 0.0, 601.5, | ,  1000,   956,  3000,  2938, | , -3.4, 3511.5, 36.451, |, 0.0
7461.8, 138.1, | , 24.0, 0.0, 601.6, | ,  1000,   954,  3000,  2937, | , -3.4, 3493.5, 36.230, |, 0.0
7462.9, 138.6, | , 24.0, 0.0, 601.3, | ,  1000,   955,  3000,  2940, | , -3.4, 3492.2, 36.263, |, 0.0
7463.9, 138.2, | , 24.0, 0.0, 601.7, | ,  1000,   962,  3000,  2938, | , -3.4, 3488.4, 36.268, |, 0.0
7464.9, 138.9, | , 24.0, 0.0, 595.9, | ,  1000,   957,  3000,  2934, | , -3.4, 3479.8, 36.101, |, 0.0
7465.9, 138.4, | , 24.0, 0.0, 602.1, | ,  1000,   958,  3000,  2911, | , -3.4, 3490.5, 36.008, |, 0.0
7466.9, 138.2, | , 24.0, 0.0, 601.7, | ,  1000,   955,  3000,  2937, | , -3.4, 3519.2, 36.518, |, 0.0
7467.9, 138.3, | , 24.0, 0.0, 600.9, | ,  1000,   956,  3000,  2936, | , -3.4, 3494.8, 36.256, |, 0.0
7468.9, 138.6, | , 24.0, 0.0, 601.7, | ,  1000,   952,  3000,  2926, | , -3.4, 3517.9, 36.374, |, 0.0
7469.9, 139.3, | , 24.0, 0.0, 597.2, | ,  1000,   955,  3000,  2935, | , -3.4, 3497.0, 36.262, |, 0.0
7470.9, 138.7, | , 24.0, 0.0, 596.9, | ,  1000,   952,  3000,  2902, | , -3.4, 3488.0, 35.834, |, 0.0
7472.0, 138.0, | , 24.0, 0.0, 601.9, | ,  1000,   953,  3000,  2917, | , -3.4, 3492.2, 36.027, |, 0.0
7473.0, 138.1, | , 24.0, 0.0, 601.0, | ,  1000,   956,  3000,  2933, | , -3.4, 3489.2, 36.169, |, 0.0
7474.0, 138.5, | , 24.0, 0.0, 602.2, | ,  1000,   956,  3000,  2929, | , -3.4, 3497.4, 36.230, |, 0.0
7475.0, 138.2, | , 24.0, 0.0, 601.7, | ,  1000,   951,  3000,  2955, | , -3.4, 3495.2, 36.390, |, 0.0
7476.0, 139.0, | , 24.0, 0.0, 596.7, | ,  1000,   951,  3000,  2918, | , -3.4, 3491.4, 36.008, |, 0.0
7477.0, 138.5, | , 24.0, 0.0, 602.1, | ,  1000,   959,  3000,  2925, | , -3.4, 3500.4, 36.240, |, 0.0
7478.0, 138.3, | , 24.0, 0.0, 601.4, | ,  1000,   951,  3000,  2936, | , -3.4, 3516.2, 36.436, |, 0.0
7479.0, 138.0, | , 24.0, 0.0, 601.7, | ,  1000,   955,  3000,  2918, | , -3.4, 3490.1, 36.027, |, 0.0
7480.0, 138.5, | , 24.0, 0.0, 602.3, | ,  1000,   957,  3000,  2950, | , -3.4, 3488.0, 36.329, |, 0.0
7481.0, 139.0, | , 24.0, 0.0, 594.3, | ,  1000,   951,  3000,  2927, | , -3.4, 3489.2, 36.071, |, 0.0
7482.0, 138.4, | , 24.0, 0.0, 601.6, | ,  1000,   961,  3000,  2941, | , -3.4, 3506.0, 36.470, |, 0.0
7483.1, 138.4, | , 24.0, 0.0, 601.2, | ,  1000,   952,  3000,  2932, | , -3.4, 3495.7, 36.193, |, 0.0
7484.1, 138.1, | , 24.0, 0.0, 601.5, | ,  1000,   953,  3000,  2910, | , -3.4, 3494.4, 35.980, |, 0.0
7485.1, 138.1, | , 24.0, 0.0, 601.5, | ,  1000,   961,  3000,  2931, | , -3.4, 3488.4, 36.199, |, 0.0
7486.1, 138.1, | , 24.0, 0.0, 601.6, | ,  1000,   957,  3000,  2938, | , -3.4, 3488.4, 36.224, |, 0.0
7487.1, 138.9, | , 24.0, 0.0, 597.4, | ,  1000,   946,  3000,  2944, | , -3.4, 3486.2, 36.150, |, 0.0
7488.1, 138.6, | , 24.0, 0.0, 601.5, | ,  1000,   953,  3000,  2926, | , -3.4, 699.6, 7.254, |, 0.0
7489.1, 138.2, | , 24.0, 0.0, 601.9, | ,  1000,   957,  3000,  2923, | , -3.4, 808.5, 8.385, |, 0.0
7490.1, 138.3, | , 24.0, 0.0, 601.8, | ,  1000,   957,  3000,  2936, | , -3.4, 905.3, 9.418, |, 0.0
7491.1, 138.4, | , 24.0, 0.0, 602.2, | ,  1000,   955,  3000,  2926, | , -3.4, 1005.1, 10.422, |, 0.0
7492.2, 138.8, | , 24.0, 0.0, 597.2, | ,  1000,   955,  3000,  2935, | , -3.4, 1109.2, 11.532, |, 0.0
7493.2, 138.5, | , 24.0, 0.0, 601.4, | ,  1000,   957,  3000,  2955, | , -3.4, 1213.8, 12.687, |, 0.0
7494.2, 138.1, | , 24.0, 0.0, 602.3, | ,  1000,   953,  3000,  2922, | , -3.4, 1293.0, 13.385, |, 0.0
7495.2, 138.5, | , 24.0, 0.0, 602.0, | ,  1000,   947,  3000,  2892, | , -3.4, 1399.7, 14.357, |, 0.0
7496.2, 138.1, | , 24.0, 0.0, 601.9, | ,  1000,   957,  3000,  2951, | , -3.4, 1479.0, 15.440, |, 0.0
7497.2, 138.7, | , 24.0, 0.0, 596.8, | ,  1000,   952,  3000,  2914, | , -3.4, 1570.7, 16.220, |, 0.0
7498.2, 139.0, | , 24.0, 0.0, 597.2, | ,  1000,   958,  3000,  2925, | , -3.4, 1693.2, 17.559, |, 0.0
7499.2, 138.0, | , 24.0, 0.0, 601.6, | ,  1000,   954,  3000,  2951, | , -3.4, 1768.6, 18.440, |, 0.0
7500.2, 138.1, | , 24.0, 0.0, 601.5, | ,  1000,   958,  3000,  2946, | , -3.4, 1860.3, 19.391, |, 0.0
7501.2, 138.3, | , 24.0, 0.0, 602.4, | ,  1000,   952,  3000,  2893, | , -3.4, 1964.4, 20.169, |, 0.0
7502.3, 138.3, | , 24.0, 0.0, 601.3, | ,  1000,   956,  3000,  2940, | , -3.4, 2039.4, 21.209, |, 0.0
7503.3, 139.0, | , 24.0, 0.0, 597.5, | ,  1000,   956,  3000,  2959, | , -3.4, 2127.2, 22.232, |, 0.0
7504.3, 138.3, | , 24.0, 0.0, 602.0, | ,  1000,   957,  3000,  2944, | , -3.4, 2220.2, 23.121, |, 0.0
7505.3, 138.4, | , 24.0, 0.0, 602.2, | ,  1000,   960,  3000,  2938, | , -3.4, 2307.6, 24.010, |, 0.0
7506.3, 138.1, | , 24.0, 0.0, 602.0, | ,  1000,   956,  3000,  2920, | , -3.4, 2413.0, 24.960, |, 0.0
7507.3, 138.1, | , 24.0, 0.0, 601.7, | ,  1000,   954,  3000,  2927, | , -3.4, 2529.5, 26.196, |, 0.0
7508.3, 139.1, | , 24.0, 0.0, 595.6, | ,  1000,   955,  3000,  2933, | , -3.4, 2604.1, 27.016, |, 0.0
7509.3, 138.6, | , 24.0, 0.0, 601.8, | ,  1000,   958,  3000,  2928, | , -3.4, 2668.8, 27.667, |, 0.0
7510.3, 138.2, | , 24.0, 0.0, 601.9, | ,  1000,   952,  3000,  2926, | , -3.4, 2761.7, 28.572, |, 0.0
7511.3, 138.2, | , 24.0, 0.0, 601.8, | ,  1000,   960,  3000,  2933, | , -3.4, 2844.0, 29.537, |, 0.0
7512.4, 138.4, | , 24.0, 0.0, 602.2, | ,  1000,   955,  3000,  2918, | , -3.4, 2947.3, 30.446, |, 0.0
7513.4, 138.5, | , 24.0, 0.0, 597.1, | ,  1000,   950,  3000,  2907, | , -3.4, 3001.7, 30.882, |, 0.0
7514.4, 139.1, | , 24.0, 0.0, 595.5, | ,  1000,   958,  3000,  2942, | , -3.4, 3059.1, 31.819, |, 0.0
7515.4, 138.0, | , 24.0, 0.0, 602.1, | ,  1000,   958,  3000,  2928, | , -3.4, 3117.3, 32.305, |, 0.0
7516.4, 138.7, | , 24.0, 0.0, 602.2, | ,  1000,   960,  3000,  2954, | , -3.4, 3170.9, 33.092, |, 0.0
7517.4, 138.2, | , 24.0, 0.0, 601.7, | ,  1000,   955,  3000,  2935, | , -3.4, 3223.2, 33.435, |, 0.0
7518.4, 138.1, | , 24.0, 0.0, 601.6, | ,  1000,   951,  3000,  2904, | , -3.4, 3284.9, 33.767, |, 0.0
7519.4, 139.5, | , 24.0, 0.0, 595.9, | ,  1000,   953,  3000,  2922, | , -3.4, 3330.3, 34.411, |, 0.0
7520.4, 138.1, | , 24.0, 0.0, 601.7, | ,  1000,   960,  3000,  2952, | , -3.4, 3362.8, 35.080, |, 0.0
7521.5, 138.1, | , 24.0, 0.0, 601.8, | ,  1000,   955,  3000,  2914, | , -3.4, 3426.7, 35.344, |, 0.0
7522.5, 138.7, | , 24.0, 0.0, 602.0, | ,  1000,   959,  3000,  2952, | , -3.4, 3420.7, 35.667, |, 0.0
7523.5, 138.4, | , 24.0, 0.0, 602.2, | ,  1000,   951,  3000,  2924, | , -3.4, 3469.1, 35.834, |, 0.0
7524.5, 139.0, | , 24.0, 0.0, 595.6, | ,  1000,   949,  3000,  2902, | , -3.4, 3484.5, 35.776, |, 0.0
7525.5, 138.1, | , 24.0, 0.0, 601.6, | ,  1000,   955,  3000,  2919, | , -3.4, 3506.0, 36.205, |, 0.0
7526.5, 138.6, | , 24.0, 0.0, 601.7, | ,  1000,   950,  3000,  2941, | , -3.4, 3541.5, 36.740, |, 0.0
7527.5, 138.4, | , 24.0, 0.0, 601.7, | ,  1000,   960,  3000,  2952, | , -3.4, 3517.1, 36.670, |, 0.0
7528.5, 138.1, | , 24.0, 0.0, 601.6, | ,  1000,   960,  3000,  2931, | , -3.4, 3504.7, 36.349, |, 0.0
7529.5, 139.8, | , 24.0, 0.0, 595.9, | ,  1000,   956,  3000,  2929, | , -3.4, 3543.2, 36.690, |, 0.0
7530.5, 139.2, | , 24.0, 0.0, 597.3, | ,  1000,   952,  3000,  2914, | , -3.4, 3539.8, 36.477, |, 0.0
7531.6, 138.1, | , 24.0, 0.0, 601.9, | ,  1000,   957,  3000,  2926, | , -3.4, 3551.8, 36.765, |, 0.0
7532.6, 138.2, | , 24.0, 0.0, 601.9, | ,  1000,   961,  3000,  2944, | , -3.4, 3550.1, 36.950, |, 0.0
7533.6, 138.7, | , 24.0, 0.0, 602.3, | ,  1000,   956,  3000,  2941, | , -3.4, 3550.1, 36.883, |, 0.0
7534.6, 138.2, | , 24.0, 0.0, 601.3, | ,  1000,   958,  3000,  2938, | , -3.4, 3537.2, 36.738, |, 0.0
7535.6, 139.0, | , 24.0, 0.0, 596.6, | ,  1000,   954,  3000,  2921, | , -3.4, 3541.1, 36.572, |, 0.0
7536.6, 138.5, | , 24.0, 0.0, 602.4, | ,  1000,   952,  3000,  2917, | , -3.4, 3536.8, 36.479, |, 0.0
7537.6, 138.5, | , 24.0, 0.0, 602.2, | ,  1000,   960,  3000,  2914, | , -3.4, 3548.8, 36.648, |, 0.0
7538.6, 138.2, | , 24.0, 0.0, 602.1, | ,  1000,   960,  3000,  2936, | , -3.4, 3546.2, 36.826, |, 0.0
7539.6, 138.3, | , 24.0, 0.0, 601.3, | ,  1000,   958,  3000,  2919, | , -3.4, 3527.4, 36.455, |, 0.0
7540.6, 139.1, | , 24.0, 0.0, 597.7, | ,  1000,   948,  3000,  2900, | , -3.4, 3528.2, 36.193, |, 0.0
7541.7, 138.3, | , 24.0, 0.0, 596.2, | ,  1000,   951,  3000,  2933, | , -3.4, 3535.9, 36.604, |, 0.0
7542.7, 138.0, | , 24.0, 0.0, 601.7, | ,  1000,   957,  3000,  2907, | , -3.4, 3536.4, 36.427, |, 0.0
7543.7, 138.5, | , 24.0, 0.0, 602.3, | ,  1000,   956,  3000,  2930, | , -3.4, 3525.2, 36.522, |, 0.0
7544.7, 138.7, | , 24.0, 0.0, 601.8, | ,  1000,   955,  3000,  2925, | , -3.4, 3520.1, 36.408, |, 0.0
7545.7, 138.2, | , 24.0, 0.0, 602.1, | ,  1000,   958,  3000,  2939, | , -3.4, 3512.8, 36.492, |, 0.0
7546.7, 138.9, | , 24.0, 0.0, 597.5, | ,  1000,   954,  3000,  2943, | , -3.4, 3506.4, 36.424, |, 0.0
7547.7, 138.0, | , 24.0, 0.0, 602.1, | ,  1000,   956,  3000,  2909, | , -3.4, 3511.1, 36.176, |, 0.0
7548.7, 138.3, | , 24.0, 0.0, 602.2, | ,  1000,   952,  3000,  2911, | , -3.4, 3547.5, 36.531, |, 0.0
7549.7, 138.3, | , 24.0, 0.0, 601.0, | ,  1000,   957,  3000,  2945, | , -3.4, 3524.8, 36.664, |, 0.0
7550.7, 138.1, | , 24.0, 0.0, 602.2, | ,  1000,   959,  3000,  2916, | , -3.4, 3531.2, 36.480, |, 0.0
7551.8, 139.3, | , 24.0, 0.0, 596.6, | ,  1000,   951,  3000,  2930, | , -3.4, 3496.1, 36.177, |, 0.0
7552.8, 138.0, | , 24.0, 0.0, 602.3, | ,  1000,   957,  3000,  2918, | , -3.4, 3497.4, 36.128, |, 0.0
7553.8, 138.1, | , 24.0, 0.0, 602.6, | ,  1000,   957,  3000,  2924, | , -3.4, 3504.7, 36.262, |, 0.0
7554.8, 138.7, | , 24.0, 0.0, 601.7, | ,  1000,   949,  3000,  2928, | , -3.4, 3514.9, 36.328, |, 0.0
7555.8, 138.1, | , 24.0, 0.0, 602.2, | ,  1000,   958,  3000,  2927, | , -3.4, 3494.0, 36.184, |, 0.0
7556.8, 138.8, | , 24.0, 0.0, 597.3, | ,  1000,   949,  3000,  2918, | , -3.4, 3525.2, 36.332, |, 0.0
7557.8, 139.1, | , 24.0, 0.0, 598.2, | ,  1000,   958,  3000,  2918, | , -3.4, 3507.7, 36.243, |, 0.0
7558.8, 138.1, | , 24.0, 0.0, 602.4, | ,  1000,   956,  3000,  2938, | , -3.4, 3497.4, 36.311, |, 0.0
7559.9, 138.4, | , 24.0, 0.0, 601.4, | ,  1000,   956,  3000,  2946, | , -3.4, 3502.1, 36.427, |, 0.0
7560.9, 138.5, | , 24.0, 0.0, 602.7, | ,  1000,   958,  3000,  2905, | , -3.4, 3472.5, 35.758, |, 0.0
7561.9, 138.5, | , 24.0, 0.0, 602.6, | ,  1000,   955,  3000,  2931, | , -3.4, 3487.1, 36.127, |, 0.0
7562.9, 138.9, | , 24.0, 0.0, 596.8, | ,  1000,   953,  3000,  2914, | , -3.4, 3487.5, 35.952, |, 0.0
7563.9, 138.2, | , 24.0, 0.0, 602.3, | ,  1000,   962,  3000,  2943, | , -3.4, 3487.5, 36.306, |, 0.0
7564.9, 138.7, | , 24.0, 0.0, 602.0, | ,  1000,   957,  3000,  2928, | , -3.4, 3489.2, 36.140, |, 0.0
7565.9, 138.1, | , 24.0, 0.0, 602.2, | ,  1000,   957,  3000,  2909, | , -3.4, 3477.2, 35.835, |, 0.0
7566.9, 138.1, | , 24.0, 0.0, 602.1, | ,  1000,   952,  3000,  2924, | , -3.4, 3489.2, 36.050, |, 0.0
7567.9, 139.3, | , 24.0, 0.0, 596.8, | ,  1000,   955,  3000,  2923, | , -3.4, 3488.8, 36.074, |, 0.0
7569.0, 138.1, | , 24.0, 0.0, 601.8, | ,  1000,   953,  3000,  2922, | , -3.4, 3489.2, 36.047, |, 0.0
7570.0, 138.4, | , 24.0, 0.0, 601.3, | ,  1000,   957,  3000,  2927, | , -3.4, 3488.4, 36.124, |, 0.0
7571.0, 138.2, | , 24.0, 0.0, 602.4, | ,  1000,   959,  3000,  2928, | , -3.4, 3486.2, 36.121, |, 0.0
7572.0, 138.6, | , 24.0, 0.0, 602.5, | ,  1000,   958,  3000,  2918, | , -3.4, 3478.5, 35.950, |, 0.0
7573.0, 138.9, | , 24.0, 0.0, 597.2, | ,  1000,   959,  3000,  2911, | , -3.4, 3480.2, 35.908, |, 0.0
7574.0, 138.8, | , 24.0, 0.0, 597.5, | ,  1000,   954,  3000,  2943, | , -3.4, 3488.8, 36.246, |, 0.0
