Repository: jdhuang-csm/Ru-BCA

## Methods
* (BaO)<sub>x</sub>-(CaO)<sub>y</sub>-(Al<sub>2</sub>O<sub>3</sub>)<sub>1-x-y</sub> (BCA) catalyst supports were synthesized via sol-gel and solid-state methods. 
* Ru/BCA catalysts were prepared via incipient wetness impregnation to achieve 1 wt. % Ru loading.
* Ammonia synthesis rates were measured for Ru/BCA catalysts in a packed-bed reactor at 480-600<sup>o</sup>C, 10 bar, and space velocities up to 1.3 x 10<sup>6</sup> ml g<sub>cat</sub><sup>-1</sup> h<sup>-1</sup>.
* A machine learning (ML) model was employed to improve understanding of the behavior of Ru/BCA catalysts.
* A microkinetic model was developed to describe the best-performing catalyst.

File: data/init_files_Cadigan/BCA411.txt (part 19 of 53)
********** Start test **********
Elapsed time, Pressure, | , LJtemp(C), Inner-Temp, Outer-Temp, | , N2-set, N2-flow, H2-set, H2-flow, | , pH, NH3_ppm, NH3_Prod_rate, |, In222Temp
7203.2, 138.7, | , 22.8, 0.0, 592.1, | ,  1000,   949,  3000,  2910, | , -3.4, 2976.4, 28.631, |, 0.0
7204.2, 138.7, | , 22.8, 0.0, 596.7, | ,  1000,   957,  3000,  2936, | , -3.4, 2976.4, 28.885, |, 0.0
7205.2, 138.4, | , 22.8, 0.0, 596.7, | ,  1000,   955,  3000,  2933, | , -3.4, 2958.0, 28.673, |, 0.0
7206.2, 138.4, | , 22.8, 0.0, 596.6, | ,  1000,   951,  3000,  2946, | , -3.4, 2966.5, 28.824, |, 0.0
7207.2, 138.6, | , 22.8, 0.0, 597.3, | ,  1000,   958,  3000,  2922, | , -3.4, 2980.7, 28.831, |, 0.0
7208.2, 139.5, | , 22.8, 0.0, 591.1, | ,  1000,   952,  3000,  2918, | , -3.4, 2981.5, 28.773, |, 0.0
7209.2, 138.3, | , 22.8, 0.0, 596.3, | ,  1000,   957,  3000,  2918, | , -3.4, 2962.7, 28.624, |, 0.0
7210.2, 138.2, | , 22.8, 0.0, 597.2, | ,  1000,   959,  3000,  2926, | , -3.4, 2969.5, 28.762, |, 0.0
7211.2, 138.6, | , 22.8, 0.0, 597.7, | ,  1000,   956,  3000,  2918, | , -3.4, 2966.1, 28.653, |, 0.0
7212.2, 138.2, | , 22.8, 0.0, 597.0, | ,  1000,   962,  3000,  2937, | , -3.4, 2979.4, 28.964, |, 0.0
7213.3, 139.0, | , 22.8, 0.0, 592.4, | ,  1000,   949,  3000,  2933, | , -3.4, 2960.5, 28.650, |, 0.0
7214.3, 139.0, | , 22.8, 0.0, 596.9, | ,  1000,   952,  3000,  2952, | , -3.4, 2952.8, 28.747, |, 0.0
7215.3, 138.7, | , 22.8, 0.0, 597.5, | ,  1000,   955,  3000,  2930, | , -3.4, 2976.0, 28.829, |, 0.0
7216.3, 138.3, | , 22.8, 0.0, 597.4, | ,  1000,   960,  3000,  2922, | , -3.4, 2993.5, 28.971, |, 0.0
7217.3, 138.5, | , 22.8, 0.0, 597.5, | ,  1000,   949,  3000,  2934, | , -3.4, 2968.3, 28.739, |, 0.0
7218.3, 138.6, | , 22.8, 0.0, 597.7, | ,  1000,   955,  3000,  2911, | , -3.4, 2969.5, 28.620, |, 0.0
7219.3, 138.7, | , 22.8, 0.0, 591.2, | ,  1000,   950,  3000,  2918, | , -3.4, 2965.7, 28.602, |, 0.0
7220.3, 138.1, | , 22.8, 0.0, 597.4, | ,  1000,   961,  3000,  2937, | , -3.4, 2979.8, 28.966, |, 0.0
7221.3, 138.5, | , 22.8, 0.0, 597.7, | ,  1000,   952,  3000,  2932, | , -3.4, 2963.5, 28.695, |, 0.0
7222.4, 138.3, | , 22.8, 0.0, 597.3, | ,  1000,   953,  3000,  2945, | , -3.4, 2964.0, 28.805, |, 0.0
7223.4, 138.2, | , 22.8, 0.0, 597.4, | ,  1000,   951,  3000,  2930, | , -3.4, 2967.4, 28.715, |, 0.0
7224.4, 139.0, | , 22.8, 0.0, 591.3, | ,  1000,   958,  3000,  2948, | , -3.4, 2995.2, 29.163, |, 0.0
7225.4, 138.4, | , 22.8, 0.0, 597.7, | ,  1000,   959,  3000,  2906, | , -3.4, 2982.4, 28.735, |, 0.0
7226.4, 138.1, | , 22.8, 0.0, 597.8, | ,  1000,   960,  3000,  2924, | , -3.4, 2998.7, 29.034, |, 0.0
7227.4, 138.3, | , 22.8, 0.0, 597.4, | ,  1000,   953,  3000,  2953, | , -3.4, 2967.0, 28.892, |, 0.0
7228.4, 138.8, | , 22.8, 0.0, 597.5, | ,  1000,   952,  3000,  2944, | , -3.4, 2993.5, 29.077, |, 0.0
7229.4, 139.0, | , 22.8, 0.0, 592.7, | ,  1000,   949,  3000,  2932, | , -3.4, 2967.0, 28.704, |, 0.0
7230.4, 138.6, | , 22.8, 0.0, 596.1, | ,  1000,   955,  3000,  2936, | , -3.4, 2963.5, 28.747, |, 0.0
7231.4, 138.7, | , 22.8, 0.0, 597.7, | ,  1000,   957,  3000,  2931, | , -3.4, 2996.5, 29.047, |, 0.0
7232.5, 138.5, | , 22.8, 0.0, 597.6, | ,  1000,   955,  3000,  2937, | , -3.4, 2976.4, 28.875, |, 0.0
7233.5, 138.1, | , 22.8, 0.0, 597.4, | ,  1000,   950,  3000,  2901, | , -3.4, 2972.5, 28.542, |, 0.0
7234.5, 138.1, | , 22.8, 0.0, 597.5, | ,  1000,   957,  3000,  2920, | , -3.4, 2971.2, 28.721, |, 0.0
7235.5, 139.5, | , 22.8, 0.0, 591.1, | ,  1000,   953,  3000,  2928, | , -3.4, 2984.5, 28.875, |, 0.0
7236.5, 138.2, | , 22.8, 0.0, 597.3, | ,  1000,   952,  3000,  2924, | , -3.4, 2980.7, 28.804, |, 0.0
7237.5, 138.2, | , 22.8, 0.0, 597.4, | ,  1000,   960,  3000,  2941, | , -3.4, 2999.1, 29.172, |, 0.0
7238.5, 138.4, | , 22.8, 0.0, 597.9, | ,  1000,   958,  3000,  2925, | , -3.4, 3002.1, 29.059, |, 0.0
7239.5, 138.7, | , 22.8, 0.0, 597.7, | ,  1000,   952,  3000,  2929, | , -3.4, 3003.4, 29.064, |, 0.0
7240.5, 139.1, | , 22.8, 0.0, 591.2, | ,  1000,   949,  3000,  2941, | , -3.4, 2972.5, 28.827, |, 0.0
7241.5, 138.2, | , 22.8, 0.0, 597.5, | ,  1000,   957,  3000,  2941, | , -3.4, 2966.5, 28.825, |, 0.0
7242.6, 138.6, | , 22.8, 0.0, 597.6, | ,  1000,   961,  3000,  2925, | , -3.4, 2972.1, 28.793, |, 0.0
7243.6, 138.2, | , 22.8, 0.0, 597.3, | ,  1000,   955,  3000,  2937, | , -3.4, 2966.1, 28.781, |, 0.0
7244.6, 138.2, | , 22.8, 0.0, 597.5, | ,  1000,   957,  3000,  2926, | , -3.4, 2961.8, 28.675, |, 0.0
7245.6, 139.0, | , 22.8, 0.0, 592.0, | ,  1000,   948,  3000,  2909, | , -3.4, 2972.1, 28.582, |, 0.0
7246.6, 139.5, | , 22.8, 0.0, 592.2, | ,  1000,   953,  3000,  2941, | , -3.4, 2969.1, 28.824, |, 0.0
7247.6, 138.3, | , 22.8, 0.0, 597.4, | ,  1000,   950,  3000,  2934, | , -3.4, 2971.2, 28.773, |, 0.0
7248.6, 138.3, | , 22.8, 0.0, 597.6, | ,  1000,   956,  3000,  2924, | , -3.4, 2970.4, 28.733, |, 0.0
7249.6, 138.7, | , 22.8, 0.0, 598.2, | ,  1000,   956,  3000,  2919, | , -3.4, 2999.1, 28.979, |, 0.0
7250.6, 138.3, | , 22.8, 0.0, 596.6, | ,  1000,   957,  3000,  2948, | , -3.4, 2962.7, 28.851, |, 0.0
7251.6, 138.9, | , 22.8, 0.0, 591.8, | ,  1000,   952,  3000,  2926, | , -3.4, 2978.5, 28.792, |, 0.0
7252.7, 138.2, | , 22.8, 0.0, 598.1, | ,  1000,   958,  3000,  2935, | , -3.4, 3000.4, 29.121, |, 0.0
7253.7, 138.6, | , 22.8, 0.0, 598.1, | ,  1000,   954,  3000,  2919, | , -3.4, 2978.1, 28.760, |, 0.0
7254.7, 138.2, | , 22.8, 0.0, 598.1, | ,  1000,   960,  3000,  2947, | , -3.4, 3006.0, 29.280, |, 0.0
7255.7, 138.6, | , 22.8, 0.0, 597.7, | ,  1000,   956,  3000,  2914, | , -3.4, 2990.1, 28.855, |, 0.0
7256.7, 139.2, | , 22.8, 0.0, 593.2, | ,  1000,   958,  3000,  2929, | , -3.4, 2979.0, 28.875, |, 0.0
7257.7, 138.3, | , 22.8, 0.0, 597.7, | ,  1000,   958,  3000,  2951, | , -3.4, 3010.2, 29.337, |, 0.0
7258.7, 138.2, | , 22.8, 0.0, 597.7, | ,  1000,   950,  3000,  2931, | , -3.4, 2985.0, 28.884, |, 0.0
7259.7, 138.6, | , 22.8, 0.0, 598.0, | ,  1000,   954,  3000,  2943, | , -3.4, 2972.1, 28.876, |, 0.0
7260.7, 138.8, | , 22.8, 0.0, 597.4, | ,  1000,   954,  3000,  2929, | , -3.4, 2971.2, 28.768, |, 0.0
7261.8, 138.2, | , 22.8, 0.0, 597.6, | ,  1000,   955,  3000,  2922, | , -3.4, 2983.2, 28.836, |, 0.0
7262.8, 138.9, | , 22.8, 0.0, 592.6, | ,  1000,   954,  3000,  2910, | , -3.4, 2990.5, 28.807, |, 0.0
7263.8, 138.2, | , 22.8, 0.0, 597.6, | ,  1000,   958,  3000,  2927, | , -3.4, 2988.4, 28.944, |, 0.0
7264.8, 138.6, | , 22.8, 0.0, 598.5, | ,  1000,   958,  3000,  2930, | , -3.4, 2981.5, 28.906, |, 0.0
7265.8, 138.3, | , 22.8, 0.0, 597.0, | ,  1000,   957,  3000,  2933, | , -3.4, 2985.0, 28.945, |, 0.0
7266.8, 138.4, | , 22.8, 0.0, 597.8, | ,  1000,   953,  3000,  2939, | , -3.4, 2973.4, 28.849, |, 0.0
7267.8, 139.7, | , 22.8, 0.0, 592.3, | ,  1000,   955,  3000,  2958, | , -3.4, 2964.4, 28.921, |, 0.0
7268.8, 138.3, | , 22.8, 0.0, 597.7, | ,  1000,   955,  3000,  2929, | , -3.4, 2968.3, 28.745, |, 0.0
7269.8, 138.1, | , 22.8, 0.0, 597.8, | ,  1000,   955,  3000,  2922, | , -3.4, 2987.1, 28.875, |, 0.0
7270.8, 138.5, | , 22.8, 0.0, 597.5, | ,  1000,   950,  3000,  2935, | , -3.4, 3019.2, 29.242, |, 0.0
7271.9, 138.0, | , 22.8, 0.0, 597.6, | ,  1000,   955,  3000,  2934, | , -3.4, 2989.7, 28.990, |, 0.0
7272.9, 138.7, | , 22.8, 0.0, 593.2, | ,  1000,   952,  3000,  2919, | , -3.4, 2988.8, 28.844, |, 0.0
7273.9, 138.1, | , 22.8, 0.0, 597.6, | ,  1000,   949,  3000,  2944, | , -3.4, 3000.4, 29.122, |, 0.0
7274.9, 138.5, | , 22.8, 0.0, 598.1, | ,  1000,   951,  3000,  2953, | , -3.4, 2990.5, 29.112, |, 0.0
7275.9, 138.4, | , 22.8, 0.0, 596.6, | ,  1000,   956,  3000,  2948, | , -3.4, 2992.7, 29.129, |, 0.0
7276.9, 138.2, | , 22.8, 0.0, 597.9, | ,  1000,   954,  3000,  2926, | , -3.4, 3018.4, 29.191, |, 0.0
7277.9, 138.6, | , 22.8, 0.0, 597.9, | ,  1000,   959,  3000,  2922, | , -3.4, 3007.7, 29.104, |, 0.0
7278.9, 139.0, | , 22.8, 0.0, 591.1, | ,  1000,   956,  3000,  2909, | , -3.4, 2988.0, 28.790, |, 0.0
7279.9, 138.2, | , 22.8, 0.0, 597.5, | ,  1000,   957,  3000,  2910, | , -3.4, 3018.0, 29.092, |, 0.0
7281.0, 138.7, | , 22.8, 0.0, 596.9, | ,  1000,   955,  3000,  2952, | , -3.4, 2994.0, 29.157, |, 0.0
7282.0, 138.9, | , 22.8, 0.0, 598.1, | ,  1000,   957,  3000,  2932, | , -3.4, 2993.1, 29.020, |, 0.0
7283.0, 138.2, | , 22.8, 0.0, 597.5, | ,  1000,   954,  3000,  2938, | , -3.4, 2997.0, 29.079, |, 0.0
7284.0, 139.1, | , 22.8, 0.0, 591.6, | ,  1000,   951,  3000,  2929, | , -3.4, 2990.5, 28.935, |, 0.0
7285.0, 138.4, | , 22.8, 0.0, 597.0, | ,  1000,   960,  3000,  2932, | , -3.4, 3019.2, 29.294, |, 0.0
7286.0, 138.8, | , 22.8, 0.0, 597.2, | ,  1000,   956,  3000,  2940, | , -3.4, 2993.1, 29.074, |, 0.0
7287.0, 138.3, | , 22.8, 0.0, 597.7, | ,  1000,   953,  3000,  2939, | , -3.4, 3008.1, 29.185, |, 0.0
7288.0, 138.2, | , 22.8, 0.0, 597.9, | ,  1000,   958,  3000,  2911, | , -3.4, 2994.8, 28.887, |, 0.0
7289.0, 139.2, | , 22.8, 0.0, 593.3, | ,  1000,   952,  3000,  2926, | , -3.4, 2986.7, 28.877, |, 0.0
7290.0, 138.9, | , 22.8, 0.0, 592.1, | ,  1000,   959,  3000,  2926, | , -3.4, 3014.1, 29.190, |, 0.0
7291.0, 138.6, | , 22.8, 0.0, 597.0, | ,  1000,   960,  3000,  2975, | , -3.4, 571.1, 5.616, |, 0.0
7292.1, 138.1, | , 22.8, 0.0, 597.9, | ,  1000,   958,  3000,  2904, | , -3.4, 645.2, 6.227, |, 0.0
7293.1, 138.4, | , 22.8, 0.0, 598.3, | ,  1000,   948,  3000,  2906, | , -3.4, 745.0, 7.175, |, 0.0
7294.1, 138.2, | , 22.8, 0.0, 598.1, | ,  1000,   960,  3000,  2943, | , -3.4, 826.4, 8.058, |, 0.0
7295.1, 139.2, | , 22.8, 0.0, 592.1, | ,  1000,   958,  3000,  2933, | , -3.4, 922.4, 8.966, |, 0.0
7296.1, 138.8, | , 22.8, 0.0, 597.7, | ,  1000,   960,  3000,  2939, | , -3.4, 1026.1, 9.995, |, 0.0
7297.1, 138.3, | , 22.8, 0.0, 597.8, | ,  1000,   957,  3000,  2926, | , -3.4, 1083.1, 10.506, |, 0.0
7298.1, 138.1, | , 22.8, 0.0, 598.1, | ,  1000,   951,  3000,  2933, | , -3.4, 1203.5, 11.674, |, 0.0
7299.1, 138.1, | , 22.8, 0.0, 598.0, | ,  1000,   949,  3000,  2918, | , -3.4, 1286.2, 12.424, |, 0.0
7300.1, 139.1, | , 22.8, 0.0, 593.4, | ,  1000,   952,  3000,  2940, | , -3.4, 1356.4, 13.184, |, 0.0
7301.1, 138.4, | , 22.8, 0.0, 597.4, | ,  1000,   952,  3000,  2952, | , -3.4, 1466.1, 14.294, |, 0.0
7302.2, 138.3, | , 22.8, 0.0, 597.9, | ,  1000,   956,  3000,  2948, | , -3.4, 1527.8, 14.893, |, 0.0
7303.2, 138.5, | , 22.8, 0.0, 598.1, | ,  1000,   952,  3000,  2920, | , -3.4, 1603.6, 15.501, |, 0.0
7304.2, 138.4, | , 22.8, 0.0, 598.4, | ,  1000,   957,  3000,  2917, | , -3.4, 1691.9, 16.361, |, 0.0
7305.2, 139.1, | , 22.8, 0.0, 592.2, | ,  1000,   956,  3000,  2913, | , -3.4, 1770.3, 17.096, |, 0.0
7306.2, 139.5, | , 22.8, 0.0, 592.5, | ,  1000,   957,  3000,  2949, | , -3.4, 1858.1, 18.115, |, 0.0
7307.2, 138.6, | , 22.8, 0.0, 598.2, | ,  1000,   960,  3000,  2923, | , -3.4, 1933.6, 18.739, |, 0.0
7308.2, 137.9, | , 22.8, 0.0, 598.0, | ,  1000,   954,  3000,  2917, | , -3.4, 2047.1, 19.772, |, 0.0
7309.2, 138.1, | , 22.8, 0.0, 597.8, | ,  1000,   951,  3000,  2921, | , -3.4, 2113.5, 20.418, |, 0.0
7310.2, 138.6, | , 22.8, 0.0, 598.1, | ,  1000,   959,  3000,  2950, | , -3.4, 2174.8, 21.212, |, 0.0
7311.2, 139.6, | , 22.8, 0.0, 591.8, | ,  1000,   957,  3000,  2941, | , -3.4, 2254.9, 21.932, |, 0.0
7312.3, 138.1, | , 22.8, 0.0, 598.2, | ,  1000,   959,  3000,  2938, | , -3.4, 2351.7, 22.862, |, 0.0
7313.3, 138.7, | , 22.8, 0.0, 598.2, | ,  1000,   960,  3000,  2936, | , -3.4, 2385.1, 23.180, |, 0.0
7314.3, 138.5, | , 22.8, 0.0, 598.2, | ,  1000,   950,  3000,  2907, | , -3.4, 2461.0, 23.682, |, 0.0
7315.3, 138.2, | , 22.8, 0.0, 597.6, | ,  1000,   960,  3000,  2928, | , -3.4, 2539.8, 24.627, |, 0.0
7316.3, 138.8, | , 22.8, 0.0, 593.0, | ,  1000,   956,  3000,  2927, | , -3.4, 2583.9, 25.024, |, 0.0
7317.3, 139.6, | , 22.8, 0.0, 591.6, | ,  1000,   955,  3000,  2946, | , -3.4, 2656.3, 25.841, |, 0.0
7318.3, 138.3, | , 22.8, 0.0, 597.9, | ,  1000,   955,  3000,  2941, | , -3.4, 2693.6, 26.177, |, 0.0
7319.3, 138.2, | , 22.8, 0.0, 598.2, | ,  1000,   953,  3000,  2914, | , -3.4, 2747.6, 26.497, |, 0.0
7320.3, 138.6, | , 22.8, 0.0, 598.3, | ,  1000,   955,  3000,  2927, | , -3.4, 2823.4, 27.333, |, 0.0
7321.4, 138.6, | , 22.8, 0.0, 598.1, | ,  1000,   951,  3000,  2930, | , -3.4, 2828.1, 27.370, |, 0.0
7322.4, 139.1, | , 22.8, 0.0, 591.3, | ,  1000,   953,  3000,  2933, | , -3.4, 2849.1, 27.610, |, 0.0
7323.4, 138.2, | , 22.8, 0.0, 598.2, | ,  1000,   957,  3000,  2941, | , -3.4, 2886.4, 28.059, |, 0.0
7324.4, 138.7, | , 22.8, 0.0, 598.2, | ,  1000,   953,  3000,  2937, | , -3.4, 2919.8, 28.319, |, 0.0
7325.4, 138.3, | , 22.8, 0.0, 598.4, | ,  1000,   953,  3000,  2938, | , -3.4, 2942.5, 28.545, |, 0.0
7326.4, 138.1, | , 22.8, 0.0, 598.1, | ,  1000,   952,  3000,  2926, | , -3.4, 2965.7, 28.671, |, 0.0
7327.4, 139.2, | , 22.8, 0.0, 592.3, | ,  1000,   951,  3000,  2916, | , -3.4, 2989.2, 28.820, |, 0.0
7328.4, 138.8, | , 22.8, 0.0, 597.6, | ,  1000,   955,  3000,  2934, | , -3.4, 3026.9, 29.348, |, 0.0
7329.4, 138.2, | , 22.8, 0.0, 598.0, | ,  1000,   961,  3000,  2924, | , -3.4, 3019.7, 29.246, |, 0.0
7330.5, 138.2, | , 22.8, 0.0, 597.8, | ,  1000,   963,  3000,  2942, | , -3.4, 3020.9, 29.412, |, 0.0
7331.5, 138.7, | , 22.8, 0.0, 598.4, | ,  1000,   953,  3000,  2924, | , -3.4, 3041.5, 29.399, |, 0.0
7332.5, 138.7, | , 22.8, 0.0, 597.8, | ,  1000,   955,  3000,  2952, | , -3.4, 3046.7, 29.671, |, 0.0
7333.5, 139.3, | , 22.8, 0.0, 591.7, | ,  1000,   951,  3000,  2950, | , -3.4, 3032.9, 29.499, |, 0.0
7334.5, 138.1, | , 22.8, 0.0, 597.8, | ,  1000,   953,  3000,  2906, | , -3.4, 3056.5, 29.406, |, 0.0
7335.5, 138.8, | , 22.8, 0.0, 597.9, | ,  1000,   964,  3000,  2926, | , -3.4, 3048.8, 29.569, |, 0.0
7336.5, 138.3, | , 22.8, 0.0, 597.9, | ,  1000,   953,  3000,  2922, | , -3.4, 3033.8, 29.307, |, 0.0
7337.5, 138.3, | , 22.8, 0.0, 598.4, | ,  1000,   957,  3000,  2916, | , -3.4, 3038.5, 29.339, |, 0.0
7338.5, 139.4, | , 22.8, 0.0, 592.4, | ,  1000,   954,  3000,  2913, | , -3.4, 3042.4, 29.326, |, 0.0
7339.6, 138.0, | , 22.8, 0.0, 598.2, | ,  1000,   959,  3000,  2912, | , -3.4, 3048.8, 29.423, |, 0.0
7340.6, 137.9, | , 22.8, 0.0, 598.3, | ,  1000,   957,  3000,  2914, | , -3.4, 3046.7, 29.408, |, 0.0
7341.6, 138.4, | , 22.8, 0.0, 598.5, | ,  1000,   958,  3000,  2916, | , -3.4, 3032.5, 29.286, |, 0.0
7342.6, 138.0, | , 22.8, 0.0, 597.7, | ,  1000,   956,  3000,  2944, | , -3.4, 3046.7, 29.620, |, 0.0
7343.6, 138.8, | , 22.8, 0.0, 593.2, | ,  1000,   955,  3000,  2928, | , -3.4, 3033.4, 29.360, |, 0.0
7344.6, 138.9, | , 22.8, 0.0, 597.7, | ,  1000,   954,  3000,  2949, | , -3.4, 3029.9, 29.484, |, 0.0
7345.6, 138.6, | , 22.8, 0.0, 598.4, | ,  1000,   961,  3000,  2940, | , -3.4, 3026.9, 29.435, |, 0.0
7346.6, 138.2, | , 22.8, 0.0, 597.9, | ,  1000,   962,  3000,  2918, | , -3.4, 3009.0, 29.102, |, 0.0
7347.6, 138.1, | , 22.8, 0.0, 598.1, | ,  1000,   962,  3000,  2933, | , -3.4, 3018.0, 29.304, |, 0.0
7348.6, 138.6, | , 22.8, 0.0, 598.7, | ,  1000,   957,  3000,  2937, | , -3.4, 3011.5, 29.240, |, 0.0
7349.7, 139.4, | , 22.8, 0.0, 593.8, | ,  1000,   950,  3000,  2949, | , -3.4, 3013.2, 29.293, |, 0.0
7350.7, 138.3, | , 22.8, 0.0, 598.4, | ,  1000,   954,  3000,  2919, | , -3.4, 3006.4, 29.030, |, 0.0
7351.7, 138.5, | , 22.8, 0.0, 598.5, | ,  1000,   961,  3000,  2912, | , -3.4, 3043.2, 29.384, |, 0.0
7352.7, 138.1, | , 22.8, 0.0, 598.0, | ,  1000,   959,  3000,  2912, | , -3.4, 3024.8, 29.190, |, 0.0
7353.7, 138.2, | , 22.8, 0.0, 598.3, | ,  1000,   956,  3000,  2930, | , -3.4, 3012.0, 29.181, |, 0.0
7354.7, 139.6, | , 22.8, 0.0, 590.0, | ,  1000,   952,  3000,  2911, | , -3.4, 3008.1, 28.973, |, 0.0
7355.7, 138.6, | , 22.8, 0.0, 599.1, | ,  1000,   958,  3000,  2934, | , -3.4, 3004.7, 29.159, |, 0.0
7356.7, 138.3, | , 22.8, 0.0, 598.7, | ,  1000,   958,  3000,  2954, | , -3.4, 2997.8, 29.235, |, 0.0
7357.7, 138.1, | , 22.8, 0.0, 598.6, | ,  1000,   960,  3000,  2930, | , -3.4, 3018.8, 29.276, |, 0.0
7358.8, 138.6, | , 22.8, 0.0, 598.6, | ,  1000,   960,  3000,  2931, | , -3.4, 3018.0, 29.278, |, 0.0
7359.8, 138.2, | , 22.8, 0.0, 597.9, | ,  1000,   955,  3000,  2918, | , -3.4, 3018.4, 29.152, |, 0.0
7360.8, 138.9, | , 22.8, 0.0, 593.6, | ,  1000,   955,  3000,  2927, | , -3.4, 3009.8, 29.132, |, 0.0
7361.8, 138.4, | , 22.8, 0.0, 598.3, | ,  1000,   950,  3000,  2960, | , -3.4, 3029.9, 29.538, |, 0.0
7362.8, 138.6, | , 22.8, 0.0, 598.5, | ,  1000,   962,  3000,  2939, | , -3.4, 3011.1, 29.283, |, 0.0
7363.8, 138.1, | , 22.8, 0.0, 598.6, | ,  1000,   956,  3000,  2924, | , -3.4, 2994.4, 28.964, |, 0.0
7364.8, 138.1, | , 22.8, 0.0, 597.8, | ,  1000,   955,  3000,  2926, | , -3.4, 3008.5, 29.110, |, 0.0
7365.8, 139.0, | , 22.8, 0.0, 592.4, | ,  1000,   949,  3000,  2925, | , -3.4, 3010.7, 29.080, |, 0.0
7366.8, 138.6, | , 22.8, 0.0, 598.9, | ,  1000,   955,  3000,  2932, | , -3.4, 3010.7, 29.176, |, 0.0
7367.9, 138.2, | , 22.8, 0.0, 598.4, | ,  1000,   955,  3000,  2928, | , -3.4, 3003.0, 29.067, |, 0.0
7368.9, 138.7, | , 22.8, 0.0, 598.9, | ,  1000,   957,  3000,  2919, | , -3.4, 2999.5, 28.985, |, 0.0
7369.9, 138.8, | , 22.8, 0.0, 598.0, | ,  1000,   957,  3000,  2936, | , -3.4, 2998.2, 29.099, |, 0.0
7370.9, 138.9, | , 22.8, 0.0, 593.7, | ,  1000,   954,  3000,  2919, | , -3.4, 3002.1, 28.986, |, 0.0
7371.9, 138.1, | , 22.8, 0.0, 598.5, | ,  1000,   956,  3000,  2923, | , -3.4, 3002.5, 29.039, |, 0.0
7372.9, 138.4, | , 22.8, 0.0, 598.8, | ,  1000,   951,  3000,  2939, | , -3.4, 3012.0, 29.208, |, 0.0
7373.9, 138.6, | , 22.8, 0.0, 599.1, | ,  1000,   957,  3000,  2944, | , -3.4, 3017.1, 29.349, |, 0.0
7374.9, 138.3, | , 22.8, 0.0, 597.7, | ,  1000,   950,  3000,  2937, | , -3.4, 3001.7, 29.092, |, 0.0
7375.9, 138.4, | , 22.8, 0.0, 598.5, | ,  1000,   960,  3000,  2955, | , -3.4, 3011.1, 29.387, |, 0.0
7376.9, 139.3, | , 22.8, 0.0, 594.3, | ,  1000,   952,  3000,  2940, | , -3.4, 3013.2, 29.234, |, 0.0
7377.9, 138.7, | , 22.8, 0.0, 598.6, | ,  1000,   956,  3000,  2924, | , -3.4, 3006.0, 29.076, |, 0.0
7379.0, 138.4, | , 22.8, 0.0, 598.3, | ,  1000,   959,  3000,  2938, | , -3.4, 3012.0, 29.264, |, 0.0
7380.0, 138.8, | , 22.8, 0.0, 598.0, | ,  1000,   954,  3000,  2952, | , -3.4, 3009.8, 29.309, |, 0.0
7381.0, 138.5, | , 22.8, 0.0, 597.6, | ,  1000,   951,  3000,  2934, | , -3.4, 3012.0, 29.177, |, 0.0
7382.0, 138.8, | , 22.8, 0.0, 592.7, | ,  1000,   953,  3000,  2912, | , -3.4, 3013.7, 29.040, |, 0.0
7383.0, 138.4, | , 22.8, 0.0, 598.5, | ,  1000,   952,  3000,  2932, | , -3.4, 3015.8, 29.204, |, 0.0
7384.0, 138.1, | , 22.8, 0.0, 598.6, | ,  1000,   952,  3000,  2943, | , -3.4, 3012.8, 29.253, |, 0.0
7385.0, 138.2, | , 22.8, 0.0, 597.7, | ,  1000,   952,  3000,  2942, | , -3.4, 3015.0, 29.270, |, 0.0
7386.0, 138.7, | , 22.8, 0.0, 598.6, | ,  1000,   951,  3000,  2920, | , -3.4, 3012.4, 29.075, |, 0.0
7387.1, 139.3, | , 22.8, 0.0, 594.1, | ,  1000,   951,  3000,  2928, | , -3.4, 3009.8, 29.107, |, 0.0
7388.1, 138.9, | , 22.8, 0.0, 593.1, | ,  1000,   955,  3000,  2944, | , -3.4, 3009.0, 29.256, |, 0.0
7389.1, 138.0, | , 22.8, 0.0, 599.0, | ,  1000,   952,  3000,  2931, | , -3.4, 3014.5, 29.186, |, 0.0
7390.1, 138.6, | , 22.8, 0.0, 598.7, | ,  1000,   959,  3000,  2928, | , -3.4, 3011.5, 29.180, |, 0.0
7391.1, 138.7, | , 22.8, 0.0, 599.3, | ,  1000,   955,  3000,  2949, | , -3.4, 3006.4, 29.260, |, 0.0
7392.1, 138.3, | , 22.8, 0.0, 598.8, | ,  1000,   957,  3000,  2936, | , -3.4, 2994.4, 29.064, |, 0.0
7393.1, 139.0, | , 22.8, 0.0, 593.7, | ,  1000,   958,  3000,  2921, | , -3.4, 3005.1, 29.060, |, 0.0
7394.1, 138.5, | , 22.8, 0.0, 598.9, | ,  1000,   952,  3000,  2932, | , -3.4, 3037.2, 29.408, |, 0.0
7395.1, 138.6, | , 22.8, 0.0, 598.5, | ,  1000,   958,  3000,  2936, | , -3.4, 3039.4, 29.507, |, 0.0
7396.1, 138.1, | , 22.8, 0.0, 598.7, | ,  1000,   954,  3000,  2947, | , -3.4, 3017.1, 29.339, |, 0.0
7397.2, 138.5, | , 22.8, 0.0, 599.2, | ,  1000,   957,  3000,  2942, | , -3.4, 3032.9, 29.485, |, 0.0
7398.2, 139.3, | , 22.8, 0.0, 594.3, | ,  1000,   951,  3000,  2953, | , -3.4, 3035.5, 29.548, |, 0.0
7399.2, 138.3, | , 22.8, 0.0, 598.7, | ,  1000,   956,  3000,  2944, | , -3.4, 3011.5, 29.278, |, 0.0
7400.2, 138.4, | , 22.8, 0.0, 598.0, | ,  1000,   959,  3000,  2918, | , -3.4, 3015.8, 29.150, |, 0.0
7401.2, 138.6, | , 22.8, 0.0, 599.4, | ,  1000,   961,  3000,  2944, | , -3.4, 3009.4, 29.301, |, 0.0
7402.2, 138.3, | , 22.8, 0.0, 598.9, | ,  1000,   954,  3000,  2932, | , -3.4, 3007.2, 29.133, |, 0.0
7403.2, 138.3, | , 22.8, 0.0, 599.1, | ,  1000,   955,  3000,  2922, | , -3.4, 3013.2, 29.126, |, 0.0
7404.2, 138.9, | , 22.8, 0.0, 594.4, | ,  1000,   957,  3000,  2928, | , -3.4, 3008.5, 29.140, |, 0.0
7405.2, 138.7, | , 22.8, 0.0, 598.5, | ,  1000,   955,  3000,  2925, | , -3.4, 3009.8, 29.114, |, 0.0
7406.2, 138.1, | , 22.8, 0.0, 599.1, | ,  1000,   959,  3000,  2923, | , -3.4, 3016.2, 29.193, |, 0.0
7407.3, 138.1, | , 22.8, 0.0, 598.8, | ,  1000,   950,  3000,  2912, | , -3.4, 3041.9, 29.290, |, 0.0
7408.3, 138.3, | , 22.8, 0.0, 598.8, | ,  1000,   959,  3000,  2944, | , -3.4, 3046.2, 29.641, |, 0.0
7409.3, 139.3, | , 22.8, 0.0, 593.6, | ,  1000,   953,  3000,  2931, | , -3.4, 3022.7, 29.269, |, 0.0
7410.3, 138.5, | , 22.8, 0.0, 598.0, | ,  1000,   951,  3000,  2945, | , -3.4, 3011.5, 29.254, |, 0.0
7411.3, 138.2, | , 22.8, 0.0, 599.1, | ,  1000,   963,  3000,  2933, | , -3.4, 3003.4, 29.176, |, 0.0
7412.3, 138.5, | , 22.8, 0.0, 599.1, | ,  1000,   953,  3000,  2924, | , -3.4, 3023.9, 29.230, |, 0.0
7413.3, 138.1, | , 22.8, 0.0, 598.8, | ,  1000,   957,  3000,  2915, | , -3.4, 3018.0, 29.136, |, 0.0
7414.3, 138.7, | , 22.8, 0.0, 594.3, | ,  1000,   956,  3000,  2943, | , -3.4, 3018.0, 29.334, |, 0.0
7415.3, 139.3, | , 22.8, 0.0, 593.7, | ,  1000,   954,  3000,  2933, | , -3.4, 3041.1, 29.474, |, 0.0
7416.3, 138.7, | , 22.8, 0.0, 599.1, | ,  1000,   955,  3000,  2974, | , -3.4, 3050.1, 29.881, |, 0.0
7417.4, 138.3, | , 22.8, 0.0, 599.1, | ,  1000,   955,  3000,  2953, | , -3.4, 3010.2, 29.331, |, 0.0
7418.4, 138.4, | , 22.8, 0.0, 598.8, | ,  1000,   952,  3000,  2927, | , -3.4, 3009.0, 29.102, |, 0.0
7419.4, 138.6, | , 22.8, 0.0, 599.1, | ,  1000,   956,  3000,  2933, | , -3.4, 3017.1, 29.254, |, 0.0
7420.4, 139.0, | , 22.8, 0.0, 592.5, | ,  1000,   945,  3000,  2911, | , -3.4, 3029.9, 29.133, |, 0.0
7421.4, 138.2, | , 22.8, 0.0, 598.8, | ,  1000,   952,  3000,  2903, | , -3.4, 3027.4, 29.093, |, 0.0
7422.4, 138.4, | , 22.8, 0.0, 599.2, | ,  1000,   953,  3000,  2922, | , -3.4, 3050.9, 29.478, |, 0.0
7423.4, 138.1, | , 22.8, 0.0, 598.6, | ,  1000,   953,  3000,  2917, | , -3.4, 3047.9, 29.407, |, 0.0
7424.4, 138.1, | , 22.8, 0.0, 598.9, | ,  1000,   957,  3000,  2941, | , -3.4, 3036.4, 29.510, |, 0.0
7425.4, 139.3, | , 22.8, 0.0, 590.3, | ,  1000,   948,  3000,  2920, | , -3.4, 3043.2, 29.343, |, 0.0
7426.4, 138.9, | , 22.8, 0.0, 598.0, | ,  1000,   960,  3000,  2924, | , -3.4, 3021.4, 29.253, |, 0.0
7427.5, 138.3, | , 22.8, 0.0, 598.6, | ,  1000,   954,  3000,  2951, | , -3.4, 3036.8, 29.560, |, 0.0
7428.5, 138.3, | , 22.8, 0.0, 598.8, | ,  1000,   961,  3000,  2931, | , -3.4, 3016.2, 29.269, |, 0.0
7429.5, 138.2, | , 22.8, 0.0, 598.8, | ,  1000,   961,  3000,  2948, | , -3.4, 3015.8, 29.384, |, 0.0
7430.5, 138.7, | , 22.8, 0.0, 598.9, | ,  1000,   955,  3000,  2930, | , -3.4, 3040.7, 29.456, |, 0.0
7431.5, 138.9, | , 22.8, 0.0, 593.2, | ,  1000,   954,  3000,  2933, | , -3.4, 3042.8, 29.488, |, 0.0
7432.5, 138.4, | , 22.8, 0.0, 598.9, | ,  1000,   961,  3000,  2926, | , -3.4, 3021.4, 29.278, |, 0.0
7433.5, 138.3, | , 22.8, 0.0, 598.8, | ,  1000,   951,  3000,  2935, | , -3.4, 3042.4, 29.477, |, 0.0
7434.5, 138.8, | , 22.8, 0.0, 598.8, | ,  1000,   953,  3000,  2943, | , -3.4, 3032.9, 29.460, |, 0.0
7435.5, 138.2, | , 22.8, 0.0, 599.2, | ,  1000,   957,  3000,  2933, | , -3.4, 3025.2, 29.345, |, 0.0
7436.5, 139.1, | , 22.8, 0.0, 592.8, | ,  1000,   956,  3000,  2927, | , -3.4, 3024.8, 29.286, |, 0.0
7437.6, 138.5, | , 22.8, 0.0, 599.2, | ,  1000,   956,  3000,  2932, | , -3.4, 3043.2, 29.495, |, 0.0
7438.6, 138.3, | , 22.8, 0.0, 599.2, | ,  1000,   960,  3000,  2937, | , -3.4, 3024.8, 29.386, |, 0.0
7439.6, 138.4, | , 22.8, 0.0, 599.0, | ,  1000,   953,  3000,  2947, | , -3.4, 3026.9, 29.427, |, 0.0
7440.6, 138.6, | , 22.8, 0.0, 599.3, | ,  1000,   960,  3000,  2913, | , -3.4, 3057.4, 29.516, |, 0.0
7441.6, 139.2, | , 22.8, 0.0, 594.1, | ,  1000,   953,  3000,  2926, | , -3.4, 3035.1, 29.355, |, 0.0
7442.6, 138.9, | , 22.8, 0.0, 594.7, | ,  1000,   953,  3000,  2933, | , -3.4, 3024.8, 29.299, |, 0.0
7443.6, 138.5, | , 22.8, 0.0, 599.4, | ,  1000,   960,  3000,  2926, | , -3.4, 3054.8, 29.598, |, 0.0
7444.6, 138.5, | , 22.8, 0.0, 599.5, | ,  1000,   954,  3000,  2922, | , -3.4, 3029.5, 29.274, |, 0.0
7445.6, 138.4, | , 22.8, 0.0, 599.1, | ,  1000,   959,  3000,  2954, | , -3.4, 3024.8, 29.507, |, 0.0
7446.6, 138.4, | , 22.8, 0.0, 598.6, | ,  1000,   959,  3000,  2944, | , -3.4, 3025.2, 29.443, |, 0.0
7447.6, 139.5, | , 22.8, 0.0, 593.6, | ,  1000,   951,  3000,  2921, | , -3.4, 3023.9, 29.187, |, 0.0
7448.7, 138.5, | , 22.8, 0.0, 599.4, | ,  1000,   952,  3000,  2932, | , -3.4, 3024.4, 29.287, |, 0.0
7449.7, 138.2, | , 22.8, 0.0, 599.0, | ,  1000,   959,  3000,  2939, | , -3.4, 3028.2, 29.430, |, 0.0
7450.7, 138.2, | , 22.8, 0.0, 598.9, | ,  1000,   956,  3000,  2944, | , -3.4, 3049.7, 29.658, |, 0.0
7451.7, 138.7, | , 22.8, 0.0, 598.9, | ,  1000,   954,  3000,  2935, | , -3.4, 3023.9, 29.318, |, 0.0
7452.7, 138.8, | , 22.8, 0.0, 594.2, | ,  1000,   956,  3000,  2917, | , -3.4, 3023.5, 29.194, |, 0.0
7453.7, 138.4, | , 22.8, 0.0, 599.3, | ,  1000,   961,  3000,  2965, | , -3.4, 3024.4, 29.606, |, 0.0
7454.7, 138.1, | , 22.8, 0.0, 599.1, | ,  1000,   956,  3000,  2933, | , -3.4, 3044.9, 29.524, |, 0.0
7455.7, 138.5, | , 22.8, 0.0, 599.6, | ,  1000,   951,  3000,  2903, | , -3.4, 3047.9, 29.285, |, 0.0
7456.7, 138.5, | , 22.8, 0.0, 598.9, | ,  1000,   960,  3000,  2948, | , -3.4, 3033.4, 29.554, |, 0.0
7457.7, 138.2, | , 22.8, 0.0, 599.3, | ,  1000,   958,  3000,  2925, | , -3.4, 3029.1, 29.324, |, 0.0
7458.8, 138.8, | , 22.8, 0.0, 595.6, | ,  1000,   951,  3000,  2923, | , -3.4, 3029.1, 29.255, |, 0.0
7459.8, 138.6, | , 22.8, 0.0, 599.7, | ,  1000,   956,  3000,  2933, | , -3.4, 3031.7, 29.400, |, 0.0
7460.8, 138.2, | , 22.8, 0.0, 599.4, | ,  1000,   959,  3000,  2922, | , -3.4, 3037.2, 29.392, |, 0.0
7461.8, 138.3, | , 22.8, 0.0, 599.1, | ,  1000,   957,  3000,  2919, | , -3.4, 3035.5, 29.334, |, 0.0
7462.8, 138.6, | , 22.8, 0.0, 599.5, | ,  1000,   957,  3000,  2918, | , -3.4, 3031.2, 29.285, |, 0.0
7463.8, 139.4, | , 22.8, 0.0, 593.9, | ,  1000,   958,  3000,  2938, | , -3.4, 3024.8, 29.381, |, 0.0
7464.8, 138.3, | , 22.8, 0.0, 599.4, | ,  1000,   957,  3000,  2934, | , -3.4, 3026.5, 29.361, |, 0.0
7465.8, 138.7, | , 22.8, 0.0, 599.9, | ,  1000,   951,  3000,  2935, | , -3.4, 3028.2, 29.338, |, 0.0
7466.8, 138.7, | , 22.8, 0.0, 599.2, | ,  1000,   952,  3000,  2922, | , -3.4, 3019.7, 29.162, |, 0.0
7467.8, 138.1, | , 22.8, 0.0, 599.5, | ,  1000,   953,  3000,  2900, | , -3.4, 3062.1, 29.417, |, 0.0
7468.9, 138.7, | , 22.8, 0.0, 594.7, | ,  1000,   949,  3000,  2923, | , -3.4, 3036.8, 29.317, |, 0.0
7469.9, 138.9, | , 22.8, 0.0, 594.8, | ,  1000,   949,  3000,  2922, | , -3.4, 3039.8, 29.340, |, 0.0
7470.9, 138.5, | , 22.8, 0.0, 599.5, | ,  1000,   956,  3000,  2924, | , -3.4, 3052.2, 29.524, |, 0.0
7471.9, 138.2, | , 22.8, 0.0, 598.8, | ,  1000,   965,  3000,  2914, | , -3.4, 3029.9, 29.302, |, 0.0
7472.9, 138.2, | , 22.8, 0.0, 599.5, | ,  1000,   953,  3000,  2944, | , -3.4, 3034.2, 29.479, |, 0.0
7473.9, 138.5, | , 22.8, 0.0, 599.7, | ,  1000,   961,  3000,  2935, | , -3.4, 3033.8, 29.466, |, 0.0
7474.9, 139.0, | , 22.8, 0.0, 593.7, | ,  1000,   956,  3000,  2940, | , -3.4, 3031.7, 29.445, |, 0.0
7475.9, 138.4, | , 22.8, 0.0, 598.5, | ,  1000,   961,  3000,  2929, | , -3.4, 3035.1, 29.428, |, 0.0
7476.9, 138.9, | , 22.8, 0.0, 598.7, | ,  1000,   953,  3000,  2948, | , -3.4, 3053.5, 29.701, |, 0.0
7478.0, 138.2, | , 22.8, 0.0, 598.9, | ,  1000,   957,  3000,  2911, | , -3.4, 3026.1, 29.181, |, 0.0
7479.0, 138.2, | , 22.8, 0.0, 599.3, | ,  1000,   957,  3000,  2914, | , -3.4, 3035.9, 29.303, |, 0.0
7480.0, 139.3, | , 22.8, 0.0, 594.2, | ,  1000,   949,  3000,  2924, | , -3.4, 3036.8, 29.321, |, 0.0
7481.0, 138.6, | , 22.8, 0.0, 599.6, | ,  1000,   955,  3000,  2940, | , -3.4, 3071.1, 29.822, |, 0.0
7482.0, 138.4, | , 22.8, 0.0, 598.6, | ,  1000,   951,  3000,  2929, | , -3.4, 3041.5, 29.419, |, 0.0
7483.0, 138.3, | , 22.8, 0.0, 599.2, | ,  1000,   960,  3000,  2914, | , -3.4, 3033.4, 29.302, |, 0.0
7484.0, 138.8, | , 22.8, 0.0, 599.7, | ,  1000,   951,  3000,  2958, | , -3.4, 3038.9, 29.615, |, 0.0
7485.0, 138.2, | , 22.8, 0.0, 599.6, | ,  1000,   957,  3000,  2930, | , -3.4, 3030.4, 29.366, |, 0.0
7486.0, 138.7, | , 22.8, 0.0, 595.3, | ,  1000,   954,  3000,  2932, | , -3.4, 3040.2, 29.452, |, 0.0
7487.0, 138.2, | , 22.8, 0.0, 599.2, | ,  1000,   955,  3000,  2911, | , -3.4, 3041.9, 29.317, |, 0.0
7488.1, 138.6, | , 22.8, 0.0, 599.9, | ,  1000,   959,  3000,  2934, | , -3.4, 3042.4, 29.529, |, 0.0
7489.1, 138.3, | , 22.8, 0.0, 599.7, | ,  1000,   952,  3000,  2944, | , -3.4, 3042.4, 29.556, |, 0.0
7490.1, 138.1, | , 22.8, 0.0, 599.9, | ,  1000,   955,  3000,  2909, | , -3.4, 3033.4, 29.222, |, 0.0
7491.1, 139.3, | , 22.8, 0.0, 594.2, | ,  1000,   955,  3000,  2939, | , -3.4, 3067.7, 29.778, |, 0.0
7492.1, 138.9, | , 22.8, 0.0, 599.3, | ,  1000,   959,  3000,  2927, | , -3.4, 3038.5, 29.440, |, 0.0
7493.1, 138.2, | , 22.8, 0.0, 599.6, | ,  1000,   955,  3000,  2949, | , -3.4, 3064.2, 29.823, |, 0.0
7494.1, 138.3, | , 22.8, 0.0, 599.7, | ,  1000,   956,  3000,  2937, | , -3.4, 3049.2, 29.600, |, 0.0
7495.1, 138.6, | , 22.8, 0.0, 600.3, | ,  1000,   960,  3000,  2929, | , -3.4, 3063.8, 29.709, |, 0.0
7496.1, 139.0, | , 22.8, 0.0, 594.9, | ,  1000,   958,  3000,  2929, | , -3.4, 3059.9, 29.649, |, 0.0
7497.1, 138.9, | , 22.8, 0.0, 594.4, | ,  1000,   955,  3000,  2907, | , -3.4, 3038.9, 29.259, |, 0.0
7498.2, 138.6, | , 22.8, 0.0, 599.9, | ,  1000,   959,  3000,  2934, | , -3.4, 3038.5, 29.489, |, 0.0
7499.2, 138.1, | , 22.8, 0.0, 599.9, | ,  1000,   955,  3000,  2915, | , -3.4, 3037.7, 29.311, |, 0.0
7500.2, 138.2, | , 22.8, 0.0, 599.9, | ,  1000,   960,  3000,  2937, | , -3.4, 3062.5, 29.755, |, 0.0
7501.2, 138.1, | , 22.8, 0.0, 599.6, | ,  1000,   954,  3000,  2929, | , -3.4, 3059.1, 29.613, |, 0.0
7502.2, 139.5, | , 22.8, 0.0, 593.4, | ,  1000,   955,  3000,  2922, | , -3.4, 3034.2, 29.321, |, 0.0
7503.2, 138.3, | , 22.8, 0.0, 599.9, | ,  1000,   960,  3000,  2942, | , -3.4, 3059.5, 29.759, |, 0.0
7504.2, 138.2, | , 22.8, 0.0, 599.9, | ,  1000,   960,  3000,  2937, | , -3.4, 3062.5, 29.746, |, 0.0
7505.2, 138.6, | , 22.8, 0.0, 600.2, | ,  1000,   959,  3000,  2925, | , -3.4, 3036.8, 29.405, |, 0.0
7506.2, 138.2, | , 22.8, 0.0, 599.4, | ,  1000,   957,  3000,  2926, | , -3.4, 3050.9, 29.533, |, 0.0
7507.3, 138.9, | , 22.8, 0.0, 594.9, | ,  1000,   957,  3000,  2926, | , -3.4, 3067.2, 29.686, |, 0.0
7508.3, 138.5, | , 22.8, 0.0, 599.3, | ,  1000,   955,  3000,  2944, | , -3.4, 3038.1, 29.539, |, 0.0
7509.3, 138.5, | , 22.8, 0.0, 600.0, | ,  1000,   953,  3000,  2929, | , -3.4, 3031.2, 29.340, |, 0.0
7510.3, 138.2, | , 22.8, 0.0, 599.7, | ,  1000,   958,  3000,  2919, | , -3.4, 3045.8, 29.441, |, 0.0
7511.3, 138.0, | , 22.8, 0.0, 599.8, | ,  1000,   953,  3000,  2922, | , -3.4, 3051.4, 29.480, |, 0.0
7512.3, 138.5, | , 22.8, 0.0, 600.0, | ,  1000,   958,  3000,  2922, | , -3.4, 3048.4, 29.489, |, 0.0
7513.3, 139.0, | , 22.8, 0.0, 595.2, | ,  1000,   956,  3000,  2952, | , -3.4, 3053.9, 29.751, |, 0.0
7514.3, 138.3, | , 22.8, 0.0, 600.0, | ,  1000,   954,  3000,  2941, | , -3.4, 3041.9, 29.538, |, 0.0
7515.3, 138.4, | , 22.8, 0.0, 599.5, | ,  1000,   948,  3000,  2915, | , -3.4, 3059.9, 29.470, |, 0.0
7516.3, 138.7, | , 22.8, 0.0, 600.2, | ,  1000,   952,  3000,  2955, | , -3.4, 3065.5, 29.854, |, 0.0
7517.4, 138.4, | , 22.8, 0.0, 599.5, | ,  1000,   952,  3000,  2941, | , -3.4, 3062.5, 29.725, |, 0.0
7518.4, 139.2, | , 22.8, 0.0, 593.7, | ,  1000,   957,  3000,  2931, | , -3.4, 3041.9, 29.484, |, 0.0
7519.4, 138.2, | , 22.8, 0.0, 599.9, | ,  1000,   955,  3000,  2919, | , -3.4, 3043.2, 29.394, |, 0.0
7520.4, 138.2, | , 22.8, 0.0, 599.6, | ,  1000,   959,  3000,  2920, | , -3.4, 3045.8, 29.456, |, 0.0
7521.4, 138.2, | , 22.8, 0.0, 599.9, | ,  1000,   952,  3000,  2943, | , -3.4, 3050.5, 29.621, |, 0.0
7522.4, 138.3, | , 22.8, 0.0, 599.2, | ,  1000,   954,  3000,  2938, | , -3.4, 3048.8, 29.582, |, 0.0
7523.4, 139.1, | , 22.8, 0.0, 595.4, | ,  1000,   949,  3000,  2900, | , -3.4, 3070.2, 29.463, |, 0.0
7524.4, 138.8, | , 22.8, 0.0, 594.6, | ,  1000,   958,  3000,  2921, | , -3.4, 3052.2, 29.512, |, 0.0
7525.4, 138.1, | , 22.8, 0.0, 599.9, | ,  1000,   956,  3000,  2935, | , -3.4, 3079.6, 29.876, |, 0.0
7526.4, 138.7, | , 22.8, 0.0, 600.2, | ,  1000,   953,  3000,  2929, | , -3.4, 3059.1, 29.611, |, 0.0
7527.5, 138.2, | , 22.8, 0.0, 599.9, | ,  1000,   958,  3000,  2925, | , -3.4, 3059.5, 29.617, |, 0.0
7528.5, 138.2, | , 22.8, 0.0, 599.6, | ,  1000,   952,  3000,  2922, | , -3.4, 3047.9, 29.442, |, 0.0
7529.5, 139.3, | , 22.8, 0.0, 593.5, | ,  1000,   957,  3000,  2938, | , -3.4, 3038.5, 29.507, |, 0.0
7530.5, 138.7, | , 22.8, 0.0, 599.7, | ,  1000,   952,  3000,  2936, | , -3.4, 3050.9, 29.571, |, 0.0
7531.5, 138.2, | , 22.8, 0.0, 599.9, | ,  1000,   955,  3000,  2923, | , -3.4, 3054.8, 29.536, |, 0.0
7532.5, 138.3, | , 22.8, 0.0, 599.6, | ,  1000,   959,  3000,  2928, | , -3.4, 3071.5, 29.765, |, 0.0
7533.5, 138.2, | , 22.8, 0.0, 599.6, | ,  1000,   949,  3000,  2912, | , -3.4, 3055.2, 29.412, |, 0.0
7534.5, 139.0, | , 22.8, 0.0, 595.0, | ,  1000,   952,  3000,  2919, | , -3.4, 3053.9, 29.471, |, 0.0
7535.5, 138.1, | , 22.8, 0.0, 599.1, | ,  1000,   955,  3000,  2914, | , -3.4, 3055.2, 29.463, |, 0.0
7536.5, 138.4, | , 22.8, 0.0, 599.9, | ,  1000,   959,  3000,  2940, | , -3.4, 3050.1, 29.643, |, 0.0
7537.5, 138.7, | , 22.8, 0.0, 600.2, | ,  1000,   958,  3000,  2942, | , -3.4, 3042.4, 29.581, |, 0.0
7538.6, 138.6, | , 22.8, 0.0, 599.9, | ,  1000,   962,  3000,  2918, | , -3.4, 3050.9, 29.509, |, 0.0
7539.6, 138.1, | , 22.8, 0.0, 599.8, | ,  1000,   952,  3000,  2933, | , -3.4, 3059.5, 29.632, |, 0.0
7540.6, 139.6, | , 22.8, 0.0, 593.5, | ,  1000,   950,  3000,  2934, | , -3.4, 3061.7, 29.648, |, 0.0
7541.6, 138.8, | , 22.8, 0.0, 599.7, | ,  1000,   957,  3000,  2945, | , -3.4, 3087.4, 30.034, |, 0.0
7542.6, 138.3, | , 22.8, 0.0, 599.3, | ,  1000,   955,  3000,  2929, | , -3.4, 3048.8, 29.524, |, 0.0
7543.6, 138.2, | , 22.8, 0.0, 599.6, | ,  1000,   955,  3000,  2911, | , -3.4, 3071.9, 29.613, |, 0.0
7544.6, 138.8, | , 22.8, 0.0, 599.9, | ,  1000,   958,  3000,  2931, | , -3.4, 3054.8, 29.618, |, 0.0
7545.6, 139.1, | , 22.8, 0.0, 593.5, | ,  1000,   955,  3000,  2933, | , -3.4, 3046.2, 29.529, |, 0.0
7546.7, 138.2, | , 22.8, 0.0, 599.9, | ,  1000,   951,  3000,  2929, | , -3.4, 3062.1, 29.614, |, 0.0
7547.7, 138.5, | , 22.8, 0.0, 599.8, | ,  1000,   957,  3000,  2930, | , -3.4, 3065.5, 29.710, |, 0.0
7548.7, 138.1, | , 22.8, 0.0, 599.8, | ,  1000,   955,  3000,  2931, | , -3.4, 3064.7, 29.686, |, 0.0
7549.7, 138.2, | , 22.8, 0.0, 599.8, | ,  1000,   959,  3000,  2932, | , -3.4, 3065.5, 29.734, |, 0.0
7550.7, 139.2, | , 22.8, 0.0, 594.9, | ,  1000,   950,  3000,  2935, | , -3.4, 3093.8, 29.964, |, 0.0
7551.7, 139.4, | , 22.8, 0.0, 594.4, | ,  1000,   952,  3000,  2907, | , -3.4, 3059.5, 29.437, |, 0.0
7552.7, 138.1, | , 22.8, 0.0, 599.7, | ,  1000,   960,  3000,  2955, | , -3.4, 3059.1, 29.852, |, 0.0
7553.7, 138.4, | , 22.8, 0.0, 600.0, | ,  1000,   955,  3000,  2948, | , -3.4, 3057.8, 29.755, |, 0.0
7554.7, 138.6, | , 22.8, 0.0, 600.3, | ,  1000,   958,  3000,  2941, | , -3.4, 3046.7, 29.619, |, 0.0
7555.8, 138.2, | , 22.9, 0.0, 600.0, | ,  1000,   950,  3000,  2924, | , -3.4, 3073.2, 29.683, |, 0.0
7556.8, 139.1, | , 22.8, 0.0, 593.6, | ,  1000,   956,  3000,  2933, | , -3.4, 3077.1, 29.828, |, 0.0
7557.8, 138.5, | , 22.8, 0.0, 600.0, | ,  1000,   963,  3000,  2941, | , -3.4, 3074.9, 29.932, |, 0.0
7558.8, 138.5, | , 22.8, 0.0, 600.4, | ,  1000,   959,  3000,  2930, | , -3.4, 3068.1, 29.747, |, 0.0
7559.8, 138.1, | , 22.8, 0.0, 600.0, | ,  1000,   957,  3000,  2941, | , -3.4, 3054.8, 29.686, |, 0.0
7560.8, 138.2, | , 22.8, 0.0, 600.3, | ,  1000,   959,  3000,  2925, | , -3.4, 3058.2, 29.607, |, 0.0
7561.8, 139.4, | , 22.8, 0.0, 595.1, | ,  1000,   952,  3000,  2937, | , -3.4, 3072.4, 29.787, |, 0.0
7562.8, 138.9, | , 22.8, 0.0, 595.8, | ,  1000,   952,  3000,  2941, | , -3.4, 3080.5, 29.890, |, 0.0
7563.8, 138.4, | , 22.9, 0.0, 599.7, | ,  1000,   961,  3000,  2954, | , -3.4, 3071.1, 29.974, |, 0.0
7564.8, 138.8, | , 22.8, 0.0, 600.0, | ,  1000,   955,  3000,  2941, | , -3.4, 3063.4, 29.759, |, 0.0
7565.9, 138.3, | , 22.9, 0.0, 599.6, | ,  1000,   957,  3000,  2928, | , -3.4, 3053.9, 29.576, |, 0.0
7566.9, 138.4, | , 22.8, 0.0, 598.8, | ,  1000,   956,  3000,  2926, | , -3.4, 3061.7, 29.625, |, 0.0
7567.9, 139.0, | , 22.8, 0.0, 594.2, | ,  1000,   950,  3000,  2938, | , -3.4, 3059.1, 29.653, |, 0.0
7568.9, 138.5, | , 22.8, 0.0, 599.8, | ,  1000,   961,  3000,  2917, | , -3.4, 3065.9, 29.643, |, 0.0
7569.9, 138.2, | , 22.8, 0.0, 599.7, | ,  1000,   955,  3000,  2912, | , -3.4, 3065.5, 29.550, |, 0.0
7570.9, 138.2, | , 22.8, 0.0, 600.1, | ,  1000,   960,  3000,  2940, | , -3.4, 3070.6, 29.854, |, 0.0
7571.9, 138.8, | , 22.8, 0.0, 599.8, | ,  1000,   954,  3000,  2956, | , -3.4, 3062.1, 29.852, |, 0.0
7572.9, 139.1, | , 22.8, 0.0, 594.6, | ,  1000,   955,  3000,  2951, | , -3.4, 3053.1, 29.725, |, 0.0
7573.9, 138.2, | , 22.9, 0.0, 600.4, | ,  1000,   960,  3000,  2910, | , -3.4, 3057.8, 29.496, |, 0.0
7575.0, 138.1, | , 22.9, 0.0, 600.0, | ,  1000,   964,  3000,  2920, | , -3.4, 3089.1, 29.908, |, 0.0
7576.0, 138.6, | , 22.9, 0.0, 600.6, | ,  1000,   955,  3000,  2959, | , -3.4, 3077.1, 30.024, |, 0.0
7577.0, 138.3, | , 22.9, 0.0, 599.6, | ,  1000,   951,  3000,  2935, | , -3.4, 3063.4, 29.680, |, 0.0
7578.0, 138.9, | , 22.8, 0.0, 595.7, | ,  1000,   951,  3000,  2907, | , -3.4, 3060.8, 29.442, |, 0.0
7579.0, 139.2, | , 22.9, 0.0, 596.0, | ,  1000,   951,  3000,  2940, | , -3.4, 3088.2, 29.952, |, 0.0
7580.0, 138.1, | , 22.9, 0.0, 600.3, | ,  1000,   962,  3000,  2941, | , -3.4, 3062.1, 29.789, |, 0.0
7581.0, 138.2, | , 22.9, 0.0, 600.3, | ,  1000,   960,  3000,  2946, | , -3.4, 3066.4, 29.856, |, 0.0
7582.0, 138.8, | , 22.9, 0.0, 600.0, | ,  1000,   961,  3000,  2940, | , -3.4, 3089.1, 30.035, |, 0.0
7583.0, 138.6, | , 22.9, 0.0, 600.5, | ,  1000,   958,  3000,  2936, | , -3.4, 3068.5, 29.784, |, 0.0
7584.1, 139.3, | , 22.9, 0.0, 591.9, | ,  1000,   948,  3000,  2927, | , -3.4, 3074.9, 29.705, |, 0.0
7585.1, 138.4, | , 22.9, 0.0, 600.3, | ,  1000,   955,  3000,  2956, | , -3.4, 3074.1, 29.973, |, 0.0
7586.1, 138.6, | , 22.9, 0.0, 600.6, | ,  1000,   955,  3000,  2927, | , -3.4, 3071.1, 29.723, |, 0.0
7587.1, 138.4, | , 22.9, 0.0, 599.7, | ,  1000,   951,  3000,  2924, | , -3.4, 3066.4, 29.620, |, 0.0
7588.1, 138.3, | , 22.9, 0.0, 600.2, | ,  1000,   960,  3000,  2918, | , -3.4, 3066.4, 29.645, |, 0.0
7589.1, 138.8, | , 22.9, 0.0, 595.2, | ,  1000,   947,  3000,  2933, | , -3.4, 3065.5, 29.652, |, 0.0
7590.1, 138.5, | , 22.9, 0.0, 600.3, | ,  1000,   958,  3000,  2916, | , -3.4, 3063.4, 29.583, |, 0.0
7591.1, 138.1, | , 22.9, 0.0, 600.5, | ,  1000,   958,  3000,  2923, | , -3.4, 3064.7, 29.650, |, 0.0
7592.1, 138.4, | , 22.9, 0.0, 599.6, | ,  1000,   952,  3000,  2945, | , -3.4, 3093.4, 30.056, |, 0.0
7593.1, 138.3, | , 22.9, 0.0, 600.4, | ,  1000,   959,  3000,  2944, | , -3.4, 3065.9, 29.831, |, 0.0
7594.1, 138.6, | , 22.9, 0.0, 600.6, | ,  1000,   952,  3000,  2918, | , -3.4, 3083.1, 29.739, |, 0.0
7595.2, 138.9, | , 22.9, 0.0, 596.0, | ,  1000,   951,  3000,  2941, | , -3.4, 3061.2, 29.707, |, 0.0
7596.2, 138.3, | , 22.9, 0.0, 600.6, | ,  1000,   953,  3000,  2941, | , -3.4, 3077.1, 29.869, |, 0.0
7597.2, 138.5, | , 22.9, 0.0, 600.1, | ,  1000,   955,  3000,  2933, | , -3.4, 3066.4, 29.717, |, 0.0
7598.2, 138.3, | , 22.9, 0.0, 600.5, | ,  1000,   961,  3000,  2936, | , -3.4, 3079.6, 29.914, |, 0.0
