Repository: jdhuang-csm/Ru-BCA

## Methods
* (BaO)<sub>x</sub>-(CaO)<sub>y</sub>-(Al<sub>2</sub>O<sub>3</sub>)<sub>1-x-y</sub> (BCA) catalyst supports were synthesized via sol-gel and solid-state methods. 
* Ru/BCA catalysts were prepared via incipient wetness impregnation to achieve 1 wt. % Ru loading.
* Ammonia synthesis rates were measured for Ru/BCA catalysts in a packed-bed reactor at 480-600<sup>o</sup>C, 10 bar, and space velocities up to 1.3 x 10<sup>6</sup> ml g<sub>cat</sub><sup>-1</sup> h<sup>-1</sup>.
* A machine learning (ML) model was employed to improve understanding of the behavior of Ru/BCA catalysts.
* A microkinetic model was developed to describe the best-performing catalyst.

File: data/init_files_Cadigan/BCA512.txt (part 19 of 43)
********** Start test **********
Elapsed time, Pressure, | , LJtemp(C), Inner-Temp, Outer-Temp, | , N2-set, N2-flow, H2-set, H2-flow, | , pH, NH3_ppm, NH3_Prod_rate, |, In222Temp
7169.1, 139.4, | , 25.1, 0.0, 595.7, | ,  1000,   950,  3000,  2924, | , -3.4, 4700.5, 36.806, |, 0.0
7170.1, 139.9, | , 25.1, 0.0, 589.0, | ,  1000,   949,  3000,  2929, | , -3.4, 4679.9, 36.685, |, 0.0
7171.1, 139.7, | , 25.1, 0.0, 594.8, | ,  1000,   957,  3000,  2929, | , -3.4, 4685.5, 36.804, |, 0.0
7172.1, 139.7, | , 25.1, 0.0, 595.8, | ,  1000,   957,  3000,  2954, | , -3.4, 4696.2, 37.126, |, 0.0
7173.2, 139.2, | , 25.1, 0.0, 595.5, | ,  1000,   956,  3000,  2921, | , -3.4, 4684.2, 36.703, |, 0.0
7174.2, 139.0, | , 25.1, 0.0, 595.3, | ,  1000,   954,  3000,  2911, | , -3.4, 4676.9, 36.534, |, 0.0
7175.2, 140.2, | , 25.1, 0.0, 590.2, | ,  1000,   947,  3000,  2903, | , -3.4, 4706.0, 36.624, |, 0.0
7176.2, 140.4, | , 25.1, 0.0, 589.7, | ,  1000,   955,  3000,  2915, | , -3.4, 4688.9, 36.682, |, 0.0
7177.2, 139.1, | , 25.1, 0.0, 595.5, | ,  1000,   951,  3000,  2939, | , -3.4, 4677.8, 36.777, |, 0.0
7178.2, 139.3, | , 25.1, 0.0, 595.2, | ,  1000,   957,  3000,  2948, | , -3.4, 4670.9, 36.872, |, 0.0
7179.2, 139.5, | , 25.1, 0.0, 595.7, | ,  1000,   950,  3000,  2907, | , -3.4, 4671.8, 36.426, |, 0.0
7180.2, 139.1, | , 25.1, 0.0, 595.3, | ,  1000,   948,  3000,  2904, | , -3.4, 4679.0, 36.429, |, 0.0
7181.2, 139.9, | , 25.1, 0.0, 589.8, | ,  1000,   949,  3000,  2938, | , -3.4, 4690.2, 36.849, |, 0.0
7182.3, 139.5, | , 25.1, 0.0, 595.6, | ,  1000,   961,  3000,  2925, | , -3.4, 4687.6, 36.821, |, 0.0
7183.3, 139.1, | , 25.1, 0.0, 595.6, | ,  1000,   959,  3000,  2930, | , -3.4, 4676.0, 36.762, |, 0.0
7184.3, 139.2, | , 25.1, 0.0, 595.4, | ,  1000,   952,  3000,  2946, | , -3.4, 4670.5, 36.799, |, 0.0
7185.3, 139.0, | , 25.1, 0.0, 595.1, | ,  1000,   951,  3000,  2891, | , -3.4, 4669.6, 36.259, |, 0.0
7186.3, 140.7, | , 25.1, 0.0, 587.9, | ,  1000,   952,  3000,  2930, | , -3.4, 4690.2, 36.807, |, 0.0
7187.3, 139.1, | , 25.1, 0.0, 595.3, | ,  1000,   951,  3000,  2930, | , -3.4, 4670.0, 36.638, |, 0.0
7188.3, 139.2, | , 25.1, 0.0, 595.2, | ,  1000,   957,  3000,  2923, | , -3.4, 4669.6, 36.627, |, 0.0
7189.3, 139.1, | , 25.1, 0.0, 595.7, | ,  1000,   955,  3000,  2920, | , -3.4, 4670.0, 36.579, |, 0.0
7190.3, 139.4, | , 25.1, 0.0, 595.8, | ,  1000,   954,  3000,  2920, | , -3.4, 4696.6, 36.775, |, 0.0
7191.3, 139.9, | , 25.1, 0.0, 588.9, | ,  1000,   949,  3000,  2937, | , -3.4, 4665.8, 36.649, |, 0.0
7192.4, 140.3, | , 25.1, 0.0, 590.7, | ,  1000,   953,  3000,  2951, | , -3.4, 4669.2, 36.839, |, 0.0
7193.4, 139.5, | , 25.1, 0.0, 596.0, | ,  1000,   959,  3000,  2934, | , -3.4, 4672.6, 36.772, |, 0.0
7194.4, 139.2, | , 25.1, 0.0, 595.7, | ,  1000,   955,  3000,  2929, | , -3.4, 4661.9, 36.598, |, 0.0
7195.4, 139.3, | , 25.1, 0.0, 595.5, | ,  1000,   956,  3000,  2937, | , -3.4, 4666.6, 36.722, |, 0.0
7196.4, 139.5, | , 25.1, 0.0, 595.0, | ,  1000,   952,  3000,  2917, | , -3.4, 4655.5, 36.403, |, 0.0
7197.4, 140.5, | , 25.1, 0.0, 589.0, | ,  1000,   953,  3000,  2918, | , -3.4, 4666.6, 36.512, |, 0.0
7198.4, 139.1, | , 25.1, 0.0, 594.7, | ,  1000,   950,  3000,  2915, | , -3.4, 4670.9, 36.491, |, 0.0
7199.4, 139.5, | , 25.1, 0.0, 595.7, | ,  1000,   955,  3000,  2940, | , -3.4, 4681.2, 36.850, |, 0.0
7200.4, 139.3, | , 25.1, 0.0, 595.4, | ,  1000,   961,  3000,  2949, | , -3.4, 4681.2, 37.002, |, 0.0
7201.5, 139.4, | , 25.1, 0.0, 594.6, | ,  1000,   953,  3000,  2934, | , -3.4, 4664.0, 36.646, |, 0.0
7202.5, 139.9, | , 25.1, 0.0, 589.5, | ,  1000,   948,  3000,  2922, | , -3.4, 4660.2, 36.456, |, 0.0
7203.5, 139.6, | , 25.1, 0.0, 595.3, | ,  1000,   961,  3000,  2911, | , -3.4, 4667.0, 36.531, |, 0.0
7204.5, 139.0, | , 25.1, 0.0, 595.1, | ,  1000,   950,  3000,  2901, | , -3.4, 4673.5, 36.379, |, 0.0
7205.5, 139.1, | , 25.1, 0.0, 595.2, | ,  1000,   956,  3000,  2909, | , -3.4, 4673.0, 36.504, |, 0.0
7206.5, 139.3, | , 25.1, 0.0, 594.6, | ,  1000,   949,  3000,  2949, | , -3.4, 4669.6, 36.789, |, 0.0
7207.5, 139.5, | , 25.1, 0.0, 595.7, | ,  1000,   953,  3000,  2909, | , -3.4, 4663.6, 36.401, |, 0.0
7208.5, 140.1, | , 25.1, 0.0, 588.6, | ,  1000,   954,  3000,  2914, | , -3.4, 4675.6, 36.548, |, 0.0
7209.5, 139.3, | , 25.1, 0.0, 595.3, | ,  1000,   955,  3000,  2924, | , -3.4, 4684.2, 36.721, |, 0.0
7210.5, 139.0, | , 25.1, 0.0, 595.7, | ,  1000,   948,  3000,  2911, | , -3.4, 4661.9, 36.361, |, 0.0
7211.5, 139.8, | , 25.1, 0.0, 594.8, | ,  1000,   956,  3000,  2951, | , -3.4, 4673.0, 36.903, |, 0.0
7212.6, 138.9, | , 25.1, 0.0, 595.8, | ,  1000,   948,  3000,  2929, | , -3.4, 4664.0, 36.553, |, 0.0
7213.6, 140.4, | , 25.1, 0.0, 589.8, | ,  1000,   949,  3000,  2921, | , -3.4, 4661.5, 36.466, |, 0.0
7214.6, 139.5, | , 25.1, 0.0, 596.0, | ,  1000,   954,  3000,  2939, | , -3.4, 4678.6, 36.810, |, 0.0
7215.6, 139.2, | , 25.1, 0.0, 596.0, | ,  1000,   952,  3000,  2937, | , -3.4, 4662.8, 36.649, |, 0.0
7216.6, 139.2, | , 25.1, 0.0, 595.0, | ,  1000,   949,  3000,  2905, | , -3.4, 4671.8, 36.392, |, 0.0
7217.6, 139.4, | , 25.1, 0.0, 595.9, | ,  1000,   953,  3000,  2922, | , -3.4, 4665.3, 36.547, |, 0.0
7218.6, 140.3, | , 25.1, 0.0, 590.3, | ,  1000,   944,  3000,  2938, | , -3.4, 4670.9, 36.656, |, 0.0
7219.6, 139.2, | , 25.1, 0.0, 595.6, | ,  1000,   959,  3000,  2952, | , -3.4, 4666.2, 36.880, |, 0.0
7220.6, 139.4, | , 25.1, 0.0, 596.2, | ,  1000,   952,  3000,  2914, | , -3.4, 4663.2, 36.434, |, 0.0
7221.7, 139.5, | , 25.1, 0.0, 594.8, | ,  1000,   950,  3000,  2917, | , -3.4, 4679.5, 36.575, |, 0.0
7222.7, 139.2, | , 25.1, 0.0, 595.8, | ,  1000,   959,  3000,  2942, | , -3.4, 4673.9, 36.851, |, 0.0
7223.7, 139.0, | , 25.1, 0.0, 596.1, | ,  1000,   950,  3000,  2922, | , -3.4, 4655.5, 36.438, |, 0.0
7224.7, 140.3, | , 25.1, 0.0, 590.8, | ,  1000,   951,  3000,  2938, | , -3.4, 4659.3, 36.631, |, 0.0
7225.7, 139.2, | , 25.1, 0.0, 595.7, | ,  1000,   956,  3000,  2928, | , -3.4, 4660.6, 36.592, |, 0.0
7226.7, 139.1, | , 25.1, 0.0, 595.1, | ,  1000,   950,  3000,  2943, | , -3.4, 4670.5, 36.754, |, 0.0
7227.7, 139.1, | , 25.1, 0.0, 596.0, | ,  1000,   955,  3000,  2922, | , -3.4, 4668.3, 36.584, |, 0.0
7228.7, 139.4, | , 25.1, 0.0, 596.3, | ,  1000,   949,  3000,  2925, | , -3.4, 4670.9, 36.574, |, 0.0
7229.7, 139.9, | , 25.1, 0.0, 589.6, | ,  1000,   949,  3000,  2908, | , -3.4, 4670.9, 36.421, |, 0.0
7230.8, 139.0, | , 25.1, 0.0, 596.0, | ,  1000,   952,  3000,  2936, | , -3.4, 4690.6, 36.862, |, 0.0
7231.8, 139.6, | , 25.1, 0.0, 595.4, | ,  1000,   957,  3000,  2930, | , -3.4, 4661.5, 36.624, |, 0.0
7232.8, 139.1, | , 25.1, 0.0, 595.7, | ,  1000,   959,  3000,  2926, | , -3.4, 4660.6, 36.594, |, 0.0
7233.8, 139.1, | , 25.1, 0.0, 596.0, | ,  1000,   956,  3000,  2926, | , -3.4, 4662.8, 36.588, |, 0.0
7234.8, 140.5, | , 25.1, 0.0, 590.7, | ,  1000,   952,  3000,  2937, | , -3.4, 4664.0, 36.664, |, 0.0
7235.8, 139.6, | , 25.1, 0.0, 595.8, | ,  1000,   951,  3000,  2940, | , -3.4, 4655.0, 36.607, |, 0.0
7236.8, 139.3, | , 25.1, 0.0, 595.0, | ,  1000,   953,  3000,  2918, | , -3.4, 4684.6, 36.650, |, 0.0
7237.8, 139.3, | , 25.1, 0.0, 596.0, | ,  1000,   957,  3000,  2944, | , -3.4, 4673.9, 36.859, |, 0.0
7238.8, 139.4, | , 25.1, 0.0, 596.3, | ,  1000,   948,  3000,  2903, | , -3.4, 4662.8, 36.293, |, 0.0
7239.8, 139.0, | , 25.1, 0.0, 595.9, | ,  1000,   955,  3000,  2911, | , -3.4, 4659.8, 36.413, |, 0.0
7240.9, 140.0, | , 25.1, 0.0, 590.4, | ,  1000,   949,  3000,  2939, | , -3.4, 4666.2, 36.671, |, 0.0
7241.9, 139.5, | , 25.1, 0.0, 595.7, | ,  1000,   959,  3000,  2911, | , -3.4, 4661.0, 36.466, |, 0.0
7242.9, 139.0, | , 25.1, 0.0, 596.3, | ,  1000,   957,  3000,  2923, | , -3.4, 4677.8, 36.687, |, 0.0
7243.9, 139.2, | , 25.1, 0.0, 596.1, | ,  1000,   955,  3000,  2937, | , -3.4, 4661.5, 36.673, |, 0.0
7244.9, 139.6, | , 25.1, 0.0, 596.2, | ,  1000,   952,  3000,  2946, | , -3.4, 4661.0, 36.728, |, 0.0
7245.9, 140.3, | , 25.1, 0.0, 590.1, | ,  1000,   948,  3000,  2895, | , -3.4, 4652.5, 36.140, |, 0.0
7246.9, 139.2, | , 25.1, 0.0, 594.8, | ,  1000,   952,  3000,  2911, | , -3.4, 4667.0, 36.447, |, 0.0
7247.9, 139.2, | , 25.1, 0.0, 595.8, | ,  1000,   955,  3000,  2948, | , -3.4, 4651.6, 36.690, |, 0.0
7249.0, 139.1, | , 25.1, 0.0, 595.7, | ,  1000,   951,  3000,  2941, | , -3.4, 4656.3, 36.624, |, 0.0
7250.0, 139.3, | , 25.1, 0.0, 596.0, | ,  1000,   961,  3000,  2948, | , -3.4, 4644.8, 36.695, |, 0.0
7251.0, 139.8, | , 25.1, 0.0, 590.0, | ,  1000,   944,  3000,  2922, | , -3.4, 4653.3, 36.367, |, 0.0
7252.0, 139.4, | , 25.1, 0.0, 594.8, | ,  1000,   954,  3000,  2910, | , -3.4, 4691.5, 36.634, |, 0.0
7253.0, 139.7, | , 25.1, 0.0, 596.2, | ,  1000,   952,  3000,  2948, | , -3.4, 4682.9, 36.914, |, 0.0
7254.0, 139.1, | , 25.1, 0.0, 595.7, | ,  1000,   955,  3000,  2914, | , -3.4, 4672.6, 36.547, |, 0.0
7255.0, 139.6, | , 25.1, 0.0, 596.0, | ,  1000,   952,  3000,  2949, | , -3.4, 4655.5, 36.711, |, 0.0
7256.0, 139.5, | , 25.1, 0.0, 596.3, | ,  1000,   948,  3000,  2916, | , -3.4, 4654.2, 36.347, |, 0.0
7257.0, 140.0, | , 25.1, 0.0, 590.0, | ,  1000,   948,  3000,  2921, | , -3.4, 4666.2, 36.491, |, 0.0
7258.1, 139.1, | , 25.1, 0.0, 596.2, | ,  1000,   956,  3000,  2929, | , -3.4, 4652.0, 36.537, |, 0.0
7259.1, 139.4, | , 25.1, 0.0, 596.2, | ,  1000,   950,  3000,  2909, | , -3.4, 4655.5, 36.314, |, 0.0
7260.1, 139.5, | , 25.1, 0.0, 596.1, | ,  1000,   957,  3000,  2929, | , -3.4, 4679.0, 36.753, |, 0.0
7261.1, 139.1, | , 25.1, 0.0, 596.1, | ,  1000,   951,  3000,  2921, | , -3.4, 4659.3, 36.468, |, 0.0
7262.1, 140.7, | , 25.1, 0.0, 588.0, | ,  1000,   951,  3000,  2924, | , -3.4, 4650.8, 36.431, |, 0.0
7263.1, 139.4, | , 25.1, 0.0, 596.5, | ,  1000,   952,  3000,  2929, | , -3.4, 4652.0, 36.494, |, 0.0
7264.1, 138.9, | , 25.1, 0.0, 596.1, | ,  1000,   951,  3000,  2935, | , -3.4, 4655.9, 36.575, |, 0.0
7265.1, 139.0, | , 25.1, 0.0, 596.7, | ,  1000,   956,  3000,  2929, | , -3.4, 4677.8, 36.738, |, 0.0
7266.1, 139.6, | , 25.1, 0.0, 596.6, | ,  1000,   957,  3000,  2952, | , -3.4, 4663.2, 36.838, |, 0.0
7267.1, 139.3, | , 25.1, 0.0, 591.7, | ,  1000,   948,  3000,  2930, | , -3.4, 4664.9, 36.571, |, 0.0
7268.2, 139.8, | , 25.1, 0.0, 589.3, | ,  1000,   948,  3000,  2921, | , -3.4, 4651.2, 36.375, |, 0.0
7269.2, 139.4, | , 25.1, 0.0, 596.7, | ,  1000,   956,  3000,  2921, | , -3.4, 4658.0, 36.502, |, 0.0
7270.2, 139.5, | , 25.1, 0.0, 596.8, | ,  1000,   960,  3000,  2923, | , -3.4, 4652.9, 36.517, |, 0.0
7271.2, 139.0, | , 25.1, 0.0, 596.2, | ,  1000,   956,  3000,  2936, | , -3.4, 4655.9, 36.624, |, 0.0
7272.2, 139.2, | , 25.1, 0.0, 595.7, | ,  1000,   948,  3000,  2927, | , -3.4, 4653.8, 36.448, |, 0.0
7273.2, 140.6, | , 25.1, 0.0, 589.8, | ,  1000,   952,  3000,  2935, | , -3.4, 4659.3, 36.607, |, 0.0
7274.2, 139.1, | , 25.1, 0.0, 596.1, | ,  1000,   960,  3000,  2917, | , -3.4, 645.6, 5.080, |, 0.0
7275.2, 139.0, | , 25.1, 0.0, 596.2, | ,  1000,   955,  3000,  2899, | , -3.4, 757.9, 5.928, |, 0.0
7276.3, 139.6, | , 25.1, 0.0, 596.8, | ,  1000,   957,  3000,  2954, | , -3.4, 858.2, 6.810, |, 0.0
7277.3, 139.6, | , 25.1, 0.0, 596.0, | ,  1000,   951,  3000,  2910, | , -3.4, 972.5, 7.618, |, 0.0
7278.3, 139.6, | , 25.1, 0.0, 590.6, | ,  1000,   952,  3000,  2895, | , -3.4, 1032.5, 8.058, |, 0.0
7279.3, 139.2, | , 25.1, 0.0, 596.2, | ,  1000,   959,  3000,  2947, | , -3.4, 1126.8, 8.927, |, 0.0
7280.3, 139.4, | , 25.1, 0.0, 596.5, | ,  1000,   951,  3000,  2926, | , -3.4, 1223.2, 9.619, |, 0.0
7281.3, 139.1, | , 25.1, 0.0, 596.5, | ,  1000,   959,  3000,  2924, | , -3.4, 1326.0, 10.442, |, 0.0
7282.3, 139.3, | , 25.1, 0.0, 595.6, | ,  1000,   954,  3000,  2941, | , -3.4, 1409.6, 11.135, |, 0.0
7283.3, 139.5, | , 25.1, 0.0, 596.8, | ,  1000,   955,  3000,  2926, | , -3.4, 1504.7, 11.840, |, 0.0
7284.3, 139.7, | , 25.1, 0.0, 591.0, | ,  1000,   954,  3000,  2916, | , -3.4, 1598.5, 12.543, |, 0.0
7285.3, 139.3, | , 25.1, 0.0, 596.7, | ,  1000,   953,  3000,  2944, | , -3.4, 1691.5, 13.364, |, 0.0
7286.4, 139.2, | , 25.1, 0.0, 596.6, | ,  1000,   957,  3000,  2905, | , -3.4, 1791.3, 14.023, |, 0.0
7287.4, 139.6, | , 25.1, 0.0, 596.0, | ,  1000,   950,  3000,  2926, | , -3.4, 1875.3, 14.733, |, 0.0
7288.4, 139.2, | , 25.1, 0.0, 596.5, | ,  1000,   956,  3000,  2936, | , -3.4, 1972.5, 15.559, |, 0.0
7289.4, 139.9, | , 25.1, 0.0, 590.4, | ,  1000,   949,  3000,  2900, | , -3.4, 2068.5, 16.135, |, 0.0
7290.4, 139.6, | , 25.1, 0.0, 596.7, | ,  1000,   956,  3000,  2926, | , -3.4, 2157.2, 16.969, |, 0.0
7291.4, 139.1, | , 25.1, 0.0, 596.2, | ,  1000,   956,  3000,  2911, | , -3.4, 2245.0, 17.591, |, 0.0
7292.4, 139.3, | , 25.1, 0.0, 595.3, | ,  1000,   955,  3000,  2922, | , -3.4, 2340.6, 18.386, |, 0.0
7293.4, 139.6, | , 25.1, 0.0, 596.4, | ,  1000,   957,  3000,  2926, | , -3.4, 2426.7, 19.092, |, 0.0
7294.4, 140.2, | , 25.1, 0.0, 590.7, | ,  1000,   947,  3000,  2922, | , -3.4, 2518.0, 19.737, |, 0.0
7295.5, 138.9, | , 25.1, 0.0, 596.3, | ,  1000,   952,  3000,  2923, | , -3.4, 2611.4, 20.498, |, 0.0
7296.5, 139.2, | , 25.1, 0.0, 596.5, | ,  1000,   950,  3000,  2900, | , -3.4, 2704.8, 21.092, |, 0.0
7297.5, 139.6, | , 25.1, 0.0, 595.7, | ,  1000,   959,  3000,  2937, | , -3.4, 2813.6, 22.201, |, 0.0
7298.5, 139.3, | , 25.1, 0.0, 596.5, | ,  1000,   961,  3000,  2948, | , -3.4, 2880.4, 22.794, |, 0.0
7299.5, 139.2, | , 25.1, 0.0, 596.4, | ,  1000,   956,  3000,  2921, | , -3.4, 2962.3, 23.255, |, 0.0
7300.5, 140.4, | , 25.1, 0.0, 590.9, | ,  1000,   954,  3000,  2924, | , -3.4, 3075.8, 24.147, |, 0.0
7301.5, 139.1, | , 25.1, 0.0, 596.6, | ,  1000,   952,  3000,  2932, | , -3.4, 3141.3, 24.698, |, 0.0
7302.5, 139.3, | , 25.1, 0.0, 595.9, | ,  1000,   960,  3000,  2926, | , -3.4, 3206.9, 25.225, |, 0.0
7303.5, 139.1, | , 25.1, 0.0, 596.4, | ,  1000,   952,  3000,  2920, | , -3.4, 3259.6, 25.545, |, 0.0
7304.5, 139.6, | , 25.1, 0.0, 596.6, | ,  1000,   948,  3000,  2916, | , -3.4, 3363.7, 26.307, |, 0.0
7305.6, 139.9, | , 25.1, 0.0, 589.9, | ,  1000,   946,  3000,  2914, | , -3.4, 3419.4, 26.708, |, 0.0
7306.6, 139.1, | , 25.1, 0.0, 596.4, | ,  1000,   953,  3000,  2938, | , -3.4, 3510.2, 27.642, |, 0.0
7307.6, 139.6, | , 25.1, 0.0, 595.9, | ,  1000,   950,  3000,  2915, | , -3.4, 3597.6, 28.138, |, 0.0
7308.6, 139.0, | , 25.1, 0.0, 596.4, | ,  1000,   948,  3000,  2928, | , -3.4, 3665.3, 28.746, |, 0.0
7309.6, 139.2, | , 25.1, 0.0, 596.8, | ,  1000,   953,  3000,  2944, | , -3.4, 3775.9, 29.772, |, 0.0
7310.6, 139.9, | , 25.1, 0.0, 591.1, | ,  1000,   950,  3000,  2916, | , -3.4, 3812.3, 29.819, |, 0.0
7311.6, 139.5, | , 25.1, 0.0, 596.8, | ,  1000,   957,  3000,  2942, | , -3.4, 3883.8, 30.634, |, 0.0
7312.6, 139.1, | , 25.1, 0.0, 596.5, | ,  1000,   956,  3000,  2933, | , -3.4, 3955.4, 31.110, |, 0.0
7313.7, 139.1, | , 25.1, 0.0, 595.8, | ,  1000,   949,  3000,  2927, | , -3.4, 4047.5, 31.735, |, 0.0
7314.7, 139.5, | , 25.1, 0.0, 597.0, | ,  1000,   947,  3000,  2928, | , -3.4, 4082.2, 31.991, |, 0.0
7315.7, 138.9, | , 25.1, 0.0, 596.8, | ,  1000,   955,  3000,  2914, | , -3.4, 4134.9, 32.347, |, 0.0
7316.7, 139.8, | , 25.1, 0.0, 591.7, | ,  1000,   953,  3000,  2937, | , -3.4, 4186.3, 32.935, |, 0.0
7317.7, 139.6, | , 25.1, 0.0, 596.5, | ,  1000,   959,  3000,  2936, | , -3.4, 4232.6, 33.332, |, 0.0
7318.7, 139.7, | , 25.1, 0.0, 596.1, | ,  1000,   951,  3000,  2919, | , -3.4, 4280.6, 33.502, |, 0.0
7319.7, 139.2, | , 25.1, 0.0, 596.7, | ,  1000,   950,  3000,  2929, | , -3.4, 4323.4, 33.905, |, 0.0
7320.7, 139.0, | , 25.1, 0.0, 597.1, | ,  1000,   953,  3000,  2910, | , -3.4, 4357.3, 34.030, |, 0.0
7321.7, 140.4, | , 25.1, 0.0, 590.9, | ,  1000,   944,  3000,  2920, | , -3.4, 4432.7, 34.632, |, 0.0
7322.7, 139.3, | , 25.1, 0.0, 597.1, | ,  1000,   959,  3000,  2952, | , -3.4, 4473.8, 35.373, |, 0.0
7323.8, 139.3, | , 25.1, 0.0, 596.2, | ,  1000,   946,  3000,  2919, | , -3.4, 4484.5, 35.045, |, 0.0
7324.8, 139.4, | , 25.1, 0.0, 596.8, | ,  1000,   956,  3000,  2909, | , -3.4, 4515.4, 35.278, |, 0.0
7325.8, 139.1, | , 25.1, 0.0, 597.0, | ,  1000,   950,  3000,  2911, | , -3.4, 4551.4, 35.520, |, 0.0
7326.8, 139.7, | , 25.1, 0.0, 591.2, | ,  1000,   946,  3000,  2903, | , -3.4, 4598.5, 35.785, |, 0.0
7327.8, 139.5, | , 25.1, 0.0, 590.7, | ,  1000,   942,  3000,  2907, | , -3.4, 4605.8, 35.827, |, 0.0
7328.8, 139.8, | , 25.1, 0.0, 596.4, | ,  1000,   956,  3000,  2951, | , -3.4, 4641.8, 36.654, |, 0.0
7329.8, 139.1, | , 25.1, 0.0, 596.7, | ,  1000,   957,  3000,  2940, | , -3.4, 4630.6, 36.472, |, 0.0
7330.8, 138.9, | , 25.1, 0.0, 596.7, | ,  1000,   953,  3000,  2919, | , -3.4, 4672.6, 36.574, |, 0.0
7331.8, 139.4, | , 25.1, 0.0, 597.1, | ,  1000,   955,  3000,  2934, | , -3.4, 4675.6, 36.754, |, 0.0
7332.9, 140.1, | , 25.1, 0.0, 589.9, | ,  1000,   953,  3000,  2947, | , -3.4, 4684.6, 36.923, |, 0.0
7333.9, 139.2, | , 25.1, 0.0, 596.1, | ,  1000,   961,  3000,  2931, | , -3.4, 4708.6, 37.045, |, 0.0
7334.9, 139.5, | , 25.1, 0.0, 597.1, | ,  1000,   950,  3000,  2920, | , -3.4, 4721.5, 36.929, |, 0.0
7335.9, 139.5, | , 25.1, 0.0, 597.3, | ,  1000,   960,  3000,  2933, | , -3.4, 4732.6, 37.233, |, 0.0
7336.9, 139.2, | , 25.1, 0.0, 596.8, | ,  1000,   951,  3000,  2944, | , -3.4, 4724.0, 37.190, |, 0.0
7337.9, 140.3, | , 25.1, 0.0, 591.5, | ,  1000,   947,  3000,  2907, | , -3.4, 4724.9, 36.803, |, 0.0
7338.9, 139.7, | , 25.1, 0.0, 596.4, | ,  1000,   954,  3000,  2947, | , -3.4, 4724.9, 37.248, |, 0.0
7339.9, 139.1, | , 25.1, 0.0, 596.5, | ,  1000,   959,  3000,  2920, | , -3.4, 4725.3, 37.046, |, 0.0
7340.9, 139.1, | , 25.1, 0.0, 596.8, | ,  1000,   953,  3000,  2926, | , -3.4, 4740.3, 37.163, |, 0.0
7342.0, 139.5, | , 25.1, 0.0, 597.2, | ,  1000,   953,  3000,  2916, | , -3.4, 4752.7, 37.165, |, 0.0
7343.0, 139.6, | , 25.1, 0.0, 597.1, | ,  1000,   951,  3000,  2919, | , -3.4, 4752.7, 37.174, |, 0.0
7344.0, 139.9, | , 25.1, 0.0, 591.5, | ,  1000,   948,  3000,  2926, | , -3.4, 4767.3, 37.325, |, 0.0
7345.0, 139.0, | , 25.1, 0.0, 597.1, | ,  1000,   949,  3000,  2938, | , -3.4, 4751.0, 37.321, |, 0.0
7346.0, 139.0, | , 25.1, 0.0, 596.8, | ,  1000,   956,  3000,  2937, | , -3.4, 4751.0, 37.384, |, 0.0
7347.0, 139.2, | , 25.1, 0.0, 596.9, | ,  1000,   956,  3000,  2930, | , -3.4, 4753.6, 37.338, |, 0.0
7348.0, 139.4, | , 25.1, 0.0, 596.6, | ,  1000,   956,  3000,  2952, | , -3.4, 4728.7, 37.352, |, 0.0
7349.0, 140.5, | , 25.1, 0.0, 590.8, | ,  1000,   948,  3000,  2905, | , -3.4, 4716.3, 36.728, |, 0.0
7350.0, 139.4, | , 25.1, 0.0, 597.1, | ,  1000,   957,  3000,  2905, | , -3.4, 4742.9, 37.025, |, 0.0
7351.0, 139.0, | , 25.1, 0.0, 596.7, | ,  1000,   948,  3000,  2926, | , -3.4, 4750.2, 37.190, |, 0.0
7352.1, 139.4, | , 25.1, 0.0, 597.5, | ,  1000,   954,  3000,  2920, | , -3.4, 4760.0, 37.266, |, 0.0
7353.1, 139.4, | , 25.1, 0.0, 597.3, | ,  1000,   946,  3000,  2914, | , -3.4, 4738.2, 36.965, |, 0.0
7354.1, 139.9, | , 25.1, 0.0, 591.3, | ,  1000,   952,  3000,  2944, | , -3.4, 4724.9, 37.207, |, 0.0
7355.1, 139.3, | , 25.1, 0.0, 596.1, | ,  1000,   957,  3000,  2929, | , -3.4, 4718.9, 37.069, |, 0.0
7356.1, 139.6, | , 25.1, 0.0, 597.6, | ,  1000,   954,  3000,  2918, | , -3.4, 4717.2, 36.917, |, 0.0
7357.1, 139.6, | , 25.1, 0.0, 597.4, | ,  1000,   955,  3000,  2932, | , -3.4, 4708.6, 36.993, |, 0.0
7358.1, 139.3, | , 25.1, 0.0, 597.3, | ,  1000,   961,  3000,  2941, | , -3.4, 4711.2, 37.157, |, 0.0
7359.1, 138.9, | , 25.1, 0.0, 597.3, | ,  1000,   952,  3000,  2919, | , -3.4, 4719.7, 36.932, |, 0.0
7360.1, 140.6, | , 25.1, 0.0, 591.0, | ,  1000,   951,  3000,  2914, | , -3.4, 4707.3, 36.781, |, 0.0
7361.1, 139.1, | , 25.1, 0.0, 596.9, | ,  1000,   960,  3000,  2944, | , -3.4, 4709.0, 37.164, |, 0.0
7362.2, 139.0, | , 25.1, 0.0, 596.8, | ,  1000,   954,  3000,  2915, | , -3.4, 4732.6, 37.010, |, 0.0
7363.2, 139.6, | , 25.1, 0.0, 597.5, | ,  1000,   956,  3000,  2933, | , -3.4, 4702.6, 36.973, |, 0.0
7364.2, 139.1, | , 25.1, 0.0, 597.3, | ,  1000,   954,  3000,  2937, | , -3.4, 4683.7, 36.842, |, 0.0
7365.2, 140.1, | , 25.1, 0.0, 590.3, | ,  1000,   955,  3000,  2931, | , -3.4, 4683.7, 36.791, |, 0.0
7366.2, 139.2, | , 25.1, 0.0, 596.9, | ,  1000,   957,  3000,  2951, | , -3.4, 4686.7, 37.019, |, 0.0
7367.2, 139.6, | , 25.1, 0.0, 597.3, | ,  1000,   955,  3000,  2941, | , -3.4, 4696.6, 36.986, |, 0.0
7368.2, 139.1, | , 25.1, 0.0, 597.1, | ,  1000,   960,  3000,  2927, | , -3.4, 4683.7, 36.798, |, 0.0
7369.2, 138.9, | , 25.1, 0.0, 597.3, | ,  1000,   950,  3000,  2909, | , -3.4, 4677.3, 36.487, |, 0.0
7370.2, 139.8, | , 25.1, 0.0, 591.7, | ,  1000,   953,  3000,  2926, | , -3.4, 4689.3, 36.772, |, 0.0
7371.3, 139.7, | , 25.1, 0.0, 596.2, | ,  1000,   954,  3000,  2921, | , -3.4, 4684.2, 36.685, |, 0.0
7372.3, 139.3, | , 25.1, 0.0, 597.0, | ,  1000,   953,  3000,  2952, | , -3.4, 4679.5, 36.931, |, 0.0
7373.3, 139.4, | , 25.1, 0.0, 596.8, | ,  1000,   958,  3000,  2944, | , -3.4, 4659.3, 36.753, |, 0.0
7374.3, 139.6, | , 25.1, 0.0, 597.2, | ,  1000,   947,  3000,  2926, | , -3.4, 4649.0, 36.391, |, 0.0
7375.3, 139.0, | , 25.1, 0.0, 597.0, | ,  1000,   952,  3000,  2911, | , -3.4, 4670.9, 36.470, |, 0.0
7376.3, 139.9, | , 25.1, 0.0, 590.0, | ,  1000,   945,  3000,  2918, | , -3.4, 4666.6, 36.432, |, 0.0
7377.3, 139.5, | , 25.1, 0.0, 597.3, | ,  1000,   958,  3000,  2932, | , -3.4, 4685.5, 36.839, |, 0.0
7378.3, 139.7, | , 25.1, 0.0, 597.2, | ,  1000,   955,  3000,  2959, | , -3.4, 4665.3, 36.907, |, 0.0
7379.3, 139.3, | , 25.1, 0.0, 597.0, | ,  1000,   957,  3000,  2945, | , -3.4, 4646.9, 36.651, |, 0.0
7380.3, 139.1, | , 25.1, 0.0, 597.0, | ,  1000,   949,  3000,  2927, | , -3.4, 4649.5, 36.426, |, 0.0
7381.3, 140.0, | , 25.1, 0.0, 589.6, | ,  1000,   945,  3000,  2922, | , -3.4, 4683.3, 36.610, |, 0.0
7382.4, 139.6, | , 25.1, 0.0, 597.2, | ,  1000,   953,  3000,  2925, | , -3.4, 4660.6, 36.530, |, 0.0
7383.4, 139.0, | , 25.1, 0.0, 597.0, | ,  1000,   954,  3000,  2922, | , -3.4, 4655.0, 36.476, |, 0.0
7384.4, 139.3, | , 25.1, 0.0, 596.9, | ,  1000,   956,  3000,  2946, | , -3.4, 4655.9, 36.723, |, 0.0
7385.4, 139.4, | , 25.1, 0.0, 597.8, | ,  1000,   950,  3000,  2912, | , -3.4, 4652.0, 36.314, |, 0.0
7386.4, 139.3, | , 25.1, 0.0, 596.6, | ,  1000,   953,  3000,  2932, | , -3.4, 4658.5, 36.577, |, 0.0
7387.4, 139.9, | , 25.1, 0.0, 590.5, | ,  1000,   952,  3000,  2920, | , -3.4, 4647.8, 36.373, |, 0.0
7388.4, 139.5, | , 25.1, 0.0, 598.1, | ,  1000,   954,  3000,  2931, | , -3.4, 4654.2, 36.551, |, 0.0
7389.4, 139.2, | , 25.1, 0.0, 597.1, | ,  1000,   955,  3000,  2921, | , -3.4, 4655.0, 36.473, |, 0.0
7390.4, 139.0, | , 25.1, 0.0, 597.2, | ,  1000,   957,  3000,  2914, | , -3.4, 4647.3, 36.365, |, 0.0
7391.5, 139.3, | , 25.1, 0.0, 596.5, | ,  1000,   956,  3000,  2954, | , -3.4, 4665.3, 36.875, |, 0.0
7392.5, 140.3, | , 25.1, 0.0, 592.4, | ,  1000,   953,  3000,  2926, | , -3.4, 4635.8, 36.351, |, 0.0
7393.5, 139.0, | , 25.1, 0.0, 597.3, | ,  1000,   960,  3000,  2909, | , -3.4, 4674.8, 36.556, |, 0.0
7394.5, 139.0, | , 25.1, 0.0, 597.6, | ,  1000,   956,  3000,  2937, | , -3.4, 4664.9, 36.708, |, 0.0
7395.5, 139.6, | , 25.1, 0.0, 597.3, | ,  1000,   958,  3000,  2936, | , -3.4, 4640.9, 36.524, |, 0.0
7396.5, 139.3, | , 25.1, 0.0, 596.7, | ,  1000,   954,  3000,  2910, | , -3.4, 4667.9, 36.457, |, 0.0
7397.5, 139.9, | , 25.1, 0.0, 591.5, | ,  1000,   948,  3000,  2925, | , -3.4, 4640.5, 36.328, |, 0.0
7398.5, 139.1, | , 25.1, 0.0, 597.6, | ,  1000,   955,  3000,  2922, | , -3.4, 4637.9, 36.348, |, 0.0
7399.5, 139.4, | , 25.1, 0.0, 597.7, | ,  1000,   956,  3000,  2925, | , -3.4, 4642.6, 36.422, |, 0.0
7400.6, 138.9, | , 25.1, 0.0, 597.3, | ,  1000,   949,  3000,  2924, | , -3.4, 4637.0, 36.306, |, 0.0
7401.6, 139.3, | , 25.1, 0.0, 596.8, | ,  1000,   953,  3000,  2935, | , -3.4, 4640.9, 36.472, |, 0.0
7402.6, 139.2, | , 25.1, 0.0, 597.3, | ,  1000,   958,  3000,  2934, | , -3.4, 4640.9, 36.512, |, 0.0
7403.6, 140.0, | , 25.1, 0.0, 590.2, | ,  1000,   954,  3000,  2943, | , -3.4, 4670.9, 36.787, |, 0.0
7404.6, 139.0, | , 25.1, 0.0, 597.4, | ,  1000,   953,  3000,  2904, | , -3.4, 4643.0, 36.200, |, 0.0
7405.6, 139.4, | , 25.1, 0.0, 597.5, | ,  1000,   953,  3000,  2933, | , -3.4, 4663.6, 36.631, |, 0.0
7406.6, 139.2, | , 25.1, 0.0, 596.7, | ,  1000,   949,  3000,  2924, | , -3.4, 4640.5, 36.324, |, 0.0
7407.6, 139.1, | , 25.1, 0.0, 597.3, | ,  1000,   954,  3000,  2928, | , -3.4, 4636.6, 36.384, |, 0.0
7408.6, 140.0, | , 25.1, 0.0, 591.5, | ,  1000,   950,  3000,  2934, | , -3.4, 4631.5, 36.362, |, 0.0
7409.6, 139.6, | , 25.1, 0.0, 597.8, | ,  1000,   954,  3000,  2940, | , -3.4, 4647.3, 36.573, |, 0.0
7410.7, 139.2, | , 25.1, 0.0, 597.6, | ,  1000,   959,  3000,  2934, | , -3.4, 4634.0, 36.470, |, 0.0
7411.7, 139.3, | , 25.1, 0.0, 597.1, | ,  1000,   949,  3000,  2922, | , -3.4, 4645.6, 36.358, |, 0.0
7412.7, 139.6, | , 25.1, 0.0, 598.3, | ,  1000,   951,  3000,  2927, | , -3.4, 4638.8, 36.364, |, 0.0
7413.7, 140.4, | , 25.1, 0.0, 592.6, | ,  1000,   946,  3000,  2928, | , -3.4, 4639.2, 36.327, |, 0.0
7414.7, 139.1, | , 25.1, 0.0, 597.9, | ,  1000,   953,  3000,  2928, | , -3.4, 4668.3, 36.623, |, 0.0
7415.7, 139.5, | , 25.2, 0.0, 597.2, | ,  1000,   961,  3000,  2932, | , -3.4, 4642.2, 36.524, |, 0.0
7416.7, 139.3, | , 25.1, 0.0, 597.1, | ,  1000,   955,  3000,  2921, | , -3.4, 4636.2, 36.323, |, 0.0
7417.7, 139.2, | , 25.1, 0.0, 598.0, | ,  1000,   954,  3000,  2915, | , -3.4, 4661.0, 36.456, |, 0.0
7418.7, 139.2, | , 25.1, 0.0, 597.5, | ,  1000,   953,  3000,  2933, | , -3.4, 4670.5, 36.686, |, 0.0
7419.8, 139.8, | , 25.1, 0.0, 592.7, | ,  1000,   952,  3000,  2923, | , -3.4, 4628.1, 36.252, |, 0.0
7420.8, 139.7, | , 25.1, 0.0, 597.7, | ,  1000,   950,  3000,  2926, | , -3.4, 4628.5, 36.264, |, 0.0
7421.8, 139.5, | , 25.1, 0.0, 596.7, | ,  1000,   950,  3000,  2940, | , -3.4, 4632.3, 36.423, |, 0.0
7422.8, 139.7, | , 25.1, 0.0, 597.7, | ,  1000,   950,  3000,  2922, | , -3.4, 4647.3, 36.377, |, 0.0
7423.8, 139.8, | , 25.1, 0.0, 597.1, | ,  1000,   957,  3000,  2911, | , -3.4, 4632.8, 36.218, |, 0.0
7424.8, 140.8, | , 25.1, 0.0, 588.6, | ,  1000,   950,  3000,  2946, | , -3.4, 4623.3, 36.409, |, 0.0
7425.8, 139.3, | , 25.1, 0.0, 597.5, | ,  1000,   950,  3000,  2913, | , -3.4, 4631.5, 36.165, |, 0.0
7426.8, 140.0, | , 25.1, 0.0, 596.8, | ,  1000,   954,  3000,  2934, | , -3.4, 4645.2, 36.504, |, 0.0
7427.8, 139.7, | , 25.1, 0.0, 597.7, | ,  1000,   949,  3000,  2918, | , -3.4, 4622.1, 36.127, |, 0.0
7428.8, 139.1, | , 25.1, 0.0, 597.6, | ,  1000,   949,  3000,  2907, | , -3.4, 4628.5, 36.081, |, 0.0
7429.9, 139.2, | , 25.1, 0.0, 597.9, | ,  1000,   956,  3000,  2919, | , -3.4, 4649.0, 36.420, |, 0.0
7430.9, 140.3, | , 25.1, 0.0, 592.9, | ,  1000,   953,  3000,  2917, | , -3.4, 4636.6, 36.272, |, 0.0
7431.9, 139.4, | , 25.1, 0.0, 596.7, | ,  1000,   956,  3000,  2914, | , -3.4, 4632.8, 36.249, |, 0.0
7432.9, 139.1, | , 25.1, 0.0, 597.8, | ,  1000,   955,  3000,  2926, | , -3.4, 4631.5, 36.332, |, 0.0
7433.9, 139.6, | , 25.1, 0.0, 598.3, | ,  1000,   957,  3000,  2925, | , -3.4, 4631.9, 36.344, |, 0.0
7434.9, 139.4, | , 25.1, 0.0, 597.9, | ,  1000,   956,  3000,  2953, | , -3.4, 4629.3, 36.584, |, 0.0
7435.9, 140.1, | , 25.1, 0.0, 591.4, | ,  1000,   955,  3000,  2917, | , -3.4, 4620.8, 36.160, |, 0.0
7436.9, 139.5, | , 25.1, 0.0, 597.0, | ,  1000,   951,  3000,  2929, | , -3.4, 4645.6, 36.435, |, 0.0
7437.9, 139.8, | , 25.1, 0.0, 598.1, | ,  1000,   956,  3000,  2950, | , -3.4, 4652.5, 36.736, |, 0.0
7439.0, 139.4, | , 25.2, 0.0, 597.7, | ,  1000,   952,  3000,  2933, | , -3.4, 4629.8, 36.358, |, 0.0
7440.0, 139.3, | , 25.2, 0.0, 597.4, | ,  1000,   952,  3000,  2907, | , -3.4, 4622.5, 36.061, |, 0.0
7441.0, 140.6, | , 25.1, 0.0, 592.6, | ,  1000,   953,  3000,  2945, | , -3.4, 4631.1, 36.494, |, 0.0
7442.0, 139.8, | , 25.1, 0.0, 596.8, | ,  1000,   961,  3000,  2915, | , -3.4, 4624.2, 36.231, |, 0.0
7443.0, 139.1, | , 25.1, 0.0, 597.3, | ,  1000,   946,  3000,  2920, | , -3.4, 4636.6, 36.236, |, 0.0
7444.0, 139.8, | , 25.1, 0.0, 598.1, | ,  1000,   959,  3000,  2944, | , -3.4, 4642.2, 36.617, |, 0.0
7445.0, 139.6, | , 25.1, 0.0, 598.1, | ,  1000,   948,  3000,  2933, | , -3.4, 4635.3, 36.369, |, 0.0
7446.0, 139.2, | , 25.1, 0.0, 598.0, | ,  1000,   953,  3000,  2902, | , -3.4, 4633.6, 36.105, |, 0.0
7447.0, 140.1, | , 25.1, 0.0, 590.5, | ,  1000,   953,  3000,  2903, | , -3.4, 4638.3, 36.152, |, 0.0
7448.0, 139.3, | , 25.1, 0.0, 597.2, | ,  1000,   957,  3000,  2943, | , -3.4, 4652.9, 36.676, |, 0.0
7449.1, 139.7, | , 25.1, 0.0, 597.7, | ,  1000,   955,  3000,  2936, | , -3.4, 4623.8, 36.369, |, 0.0
7450.1, 139.2, | , 25.2, 0.0, 597.7, | ,  1000,   949,  3000,  2914, | , -3.4, 4624.6, 36.113, |, 0.0
7451.1, 139.2, | , 25.2, 0.0, 597.4, | ,  1000,   954,  3000,  2938, | , -3.4, 4622.5, 36.364, |, 0.0
7452.1, 140.7, | , 25.2, 0.0, 591.0, | ,  1000,   953,  3000,  2919, | , -3.4, 4623.3, 36.184, |, 0.0
7453.1, 139.3, | , 25.1, 0.0, 596.8, | ,  1000,   956,  3000,  2910, | , -3.4, 4635.8, 36.225, |, 0.0
7454.1, 139.4, | , 25.1, 0.0, 597.5, | ,  1000,   952,  3000,  2964, | , -3.4, 4633.6, 36.683, |, 0.0
7455.1, 139.3, | , 25.2, 0.0, 597.5, | ,  1000,   945,  3000,  2928, | , -3.4, 4624.2, 36.204, |, 0.0
7456.1, 139.2, | , 25.1, 0.0, 597.5, | ,  1000,   954,  3000,  2922, | , -3.4, 4632.3, 36.285, |, 0.0
7457.1, 140.2, | , 25.1, 0.0, 591.8, | ,  1000,   955,  3000,  2918, | , -3.4, 4643.5, 36.350, |, 0.0
7458.2, 139.6, | , 25.2, 0.0, 596.7, | ,  1000,   954,  3000,  2927, | , -3.4, 4647.3, 36.457, |, 0.0
7459.2, 139.8, | , 25.1, 0.0, 597.8, | ,  1000,   957,  3000,  2938, | , -3.4, 4623.8, 36.406, |, 0.0
7460.2, 139.3, | , 25.2, 0.0, 597.5, | ,  1000,   954,  3000,  2922, | , -3.4, 4645.6, 36.402, |, 0.0
7461.2, 139.2, | , 25.2, 0.0, 597.3, | ,  1000,   953,  3000,  2932, | , -3.4, 4633.2, 36.382, |, 0.0
7462.2, 139.8, | , 25.2, 0.0, 597.8, | ,  1000,   955,  3000,  2939, | , -3.4, 4628.9, 36.439, |, 0.0
7463.2, 140.3, | , 25.1, 0.0, 592.9, | ,  1000,   947,  3000,  2919, | , -3.4, 4622.1, 36.124, |, 0.0
7464.2, 139.4, | , 25.2, 0.0, 596.8, | ,  1000,   955,  3000,  2928, | , -3.4, 4631.1, 36.346, |, 0.0
7465.2, 139.6, | , 25.2, 0.0, 597.4, | ,  1000,   952,  3000,  2931, | , -3.4, 4640.9, 36.423, |, 0.0
7466.2, 139.6, | , 25.2, 0.0, 597.7, | ,  1000,   955,  3000,  2922, | , -3.4, 4632.3, 36.297, |, 0.0
7467.2, 139.2, | , 25.2, 0.0, 597.4, | ,  1000,   950,  3000,  2926, | , -3.4, 4638.8, 36.344, |, 0.0
7468.2, 140.6, | , 25.1, 0.0, 587.9, | ,  1000,   949,  3000,  2927, | , -3.4, 4655.9, 36.477, |, 0.0
7469.3, 139.8, | , 25.2, 0.0, 597.0, | ,  1000,   960,  3000,  2936, | , -3.4, 4620.8, 36.390, |, 0.0
7470.3, 139.2, | , 25.2, 0.0, 597.6, | ,  1000,   949,  3000,  2921, | , -3.4, 4620.3, 36.143, |, 0.0
7471.3, 139.2, | , 25.2, 0.0, 597.3, | ,  1000,   951,  3000,  2924, | , -3.4, 4629.3, 36.261, |, 0.0
7472.3, 139.2, | , 25.2, 0.0, 597.6, | ,  1000,   955,  3000,  2905, | , -3.4, 4621.2, 36.061, |, 0.0
7473.3, 140.0, | , 25.2, 0.0, 589.8, | ,  1000,   952,  3000,  2927, | , -3.4, 4629.3, 36.299, |, 0.0
7474.3, 140.6, | , 25.2, 0.0, 590.7, | ,  1000,   953,  3000,  2949, | , -3.4, 4622.1, 36.458, |, 0.0
7475.3, 139.3, | , 25.2, 0.0, 597.9, | ,  1000,   952,  3000,  2921, | , -3.4, 4641.3, 36.330, |, 0.0
7476.3, 139.6, | , 25.2, 0.0, 598.0, | ,  1000,   947,  3000,  2912, | , -3.4, 4634.9, 36.152, |, 0.0
7477.3, 139.5, | , 25.2, 0.0, 597.7, | ,  1000,   953,  3000,  2892, | , -3.4, 4626.3, 35.963, |, 0.0
7478.4, 139.1, | , 25.2, 0.0, 597.9, | ,  1000,   954,  3000,  2937, | , -3.4, 4657.6, 36.630, |, 0.0
7479.4, 139.9, | , 25.2, 0.0, 592.5, | ,  1000,   946,  3000,  2910, | , -3.4, 4622.5, 36.027, |, 0.0
7480.4, 139.5, | , 25.2, 0.0, 597.4, | ,  1000,   952,  3000,  2928, | , -3.4, 4622.1, 36.250, |, 0.0
7481.4, 139.3, | , 25.2, 0.0, 597.5, | ,  1000,   960,  3000,  2941, | , -3.4, 4643.5, 36.606, |, 0.0
7482.4, 139.2, | , 25.2, 0.0, 597.9, | ,  1000,   949,  3000,  2924, | , -3.4, 4623.8, 36.194, |, 0.0
7483.4, 139.9, | , 25.2, 0.0, 597.7, | ,  1000,   952,  3000,  2921, | , -3.4, 4632.8, 36.267, |, 0.0
7484.4, 140.5, | , 25.2, 0.0, 592.5, | ,  1000,   951,  3000,  2926, | , -3.4, 4638.8, 36.353, |, 0.0
7485.4, 139.6, | , 25.2, 0.0, 597.2, | ,  1000,   960,  3000,  2922, | , -3.4, 4656.8, 36.543, |, 0.0
7486.4, 139.6, | , 25.2, 0.0, 598.3, | ,  1000,   952,  3000,  2926, | , -3.4, 4622.5, 36.241, |, 0.0
7487.4, 139.7, | , 25.2, 0.0, 598.1, | ,  1000,   955,  3000,  2930, | , -3.4, 4632.3, 36.382, |, 0.0
7488.5, 139.3, | , 25.2, 0.0, 597.8, | ,  1000,   953,  3000,  2946, | , -3.4, 4631.5, 36.499, |, 0.0
7489.5, 139.4, | , 25.2, 0.0, 597.5, | ,  1000,   957,  3000,  2929, | , -3.4, 4637.9, 36.432, |, 0.0
7490.5, 140.4, | , 25.2, 0.0, 590.8, | ,  1000,   955,  3000,  2907, | , -3.4, 4622.5, 36.094, |, 0.0
7491.5, 139.8, | , 25.2, 0.0, 598.1, | ,  1000,   948,  3000,  2941, | , -3.4, 4627.6, 36.370, |, 0.0
7492.5, 139.3, | , 25.2, 0.0, 597.8, | ,  1000,   953,  3000,  2937, | , -3.4, 4625.1, 36.367, |, 0.0
7493.5, 139.8, | , 25.2, 0.0, 598.2, | ,  1000,   956,  3000,  2930, | , -3.4, 4621.6, 36.310, |, 0.0
7494.5, 139.7, | , 25.2, 0.0, 598.2, | ,  1000,   954,  3000,  2925, | , -3.4, 4622.1, 36.238, |, 0.0
7495.5, 140.1, | , 25.2, 0.0, 592.3, | ,  1000,   949,  3000,  2911, | , -3.4, 4649.0, 36.267, |, 0.0
7496.5, 139.3, | , 25.2, 0.0, 598.1, | ,  1000,   959,  3000,  2922, | , -3.4, 4637.5, 36.373, |, 0.0
7497.6, 139.6, | , 25.2, 0.0, 598.3, | ,  1000,   950,  3000,  2934, | , -3.4, 4628.5, 36.344, |, 0.0
7498.6, 139.2, | , 25.2, 0.0, 598.2, | ,  1000,   949,  3000,  2921, | , -3.4, 4633.6, 36.247, |, 0.0
7499.6, 139.4, | , 25.2, 0.0, 598.0, | ,  1000,   959,  3000,  2929, | , -3.4, 4631.9, 36.399, |, 0.0
7500.6, 140.6, | , 25.2, 0.0, 592.8, | ,  1000,   951,  3000,  2933, | , -3.4, 4631.9, 36.369, |, 0.0
7501.6, 139.4, | , 25.2, 0.0, 597.3, | ,  1000,   958,  3000,  2929, | , -3.4, 4620.8, 36.300, |, 0.0
7502.6, 139.3, | , 25.2, 0.0, 598.0, | ,  1000,   958,  3000,  2930, | , -3.4, 4651.2, 36.553, |, 0.0
7503.6, 139.3, | , 25.2, 0.0, 598.0, | ,  1000,   953,  3000,  2934, | , -3.4, 4663.2, 36.636, |, 0.0
7504.6, 139.1, | , 25.2, 0.0, 598.5, | ,  1000,   952,  3000,  2906, | , -3.4, 4646.9, 36.239, |, 0.0
7505.6, 139.1, | , 25.2, 0.0, 598.0, | ,  1000,   945,  3000,  2936, | , -3.4, 4648.6, 36.463, |, 0.0
7506.7, 140.1, | , 25.2, 0.0, 590.7, | ,  1000,   957,  3000,  2919, | , -3.4, 4628.9, 36.272, |, 0.0
7507.7, 139.8, | , 25.2, 0.0, 597.9, | ,  1000,   952,  3000,  2942, | , -3.4, 4622.9, 36.392, |, 0.0
7508.7, 139.3, | , 25.2, 0.0, 597.7, | ,  1000,   959,  3000,  2933, | , -3.4, 4625.9, 36.389, |, 0.0
7509.7, 139.4, | , 25.2, 0.0, 597.5, | ,  1000,   958,  3000,  2938, | , -3.4, 4621.6, 36.398, |, 0.0
7510.7, 139.9, | , 25.2, 0.0, 593.7, | ,  1000,   959,  3000,  2925, | , -3.4, 4621.2, 36.275, |, 0.0
7511.7, 141.2, | , 25.2, 0.0, 590.1, | ,  1000,   952,  3000,  2918, | , -3.4, 4620.8, 36.151, |, 0.0
7512.7, 139.4, | , 25.2, 0.0, 597.6, | ,  1000,   960,  3000,  2922, | , -3.4, 4635.3, 36.372, |, 0.0
7513.7, 139.6, | , 25.2, 0.0, 597.6, | ,  1000,   959,  3000,  2935, | , -3.4, 4622.9, 36.390, |, 0.0
7514.7, 139.8, | , 25.2, 0.0, 597.2, | ,  1000,   957,  3000,  2903, | , -3.4, 4620.3, 36.044, |, 0.0
7515.8, 139.2, | , 25.2, 0.0, 597.7, | ,  1000,   952,  3000,  2915, | , -3.4, 4631.1, 36.204, |, 0.0
7516.8, 140.0, | , 25.2, 0.0, 591.0, | ,  1000,   952,  3000,  2907, | , -3.4, 4640.0, 36.198, |, 0.0
7517.8, 140.4, | , 25.2, 0.0, 592.7, | ,  1000,   955,  3000,  2931, | , -3.4, 4630.2, 36.372, |, 0.0
7518.8, 139.4, | , 25.2, 0.0, 597.6, | ,  1000,   952,  3000,  2932, | , -3.4, 4620.3, 36.270, |, 0.0
7519.8, 139.2, | , 25.2, 0.0, 597.3, | ,  1000,   947,  3000,  2929, | , -3.4, 4613.1, 36.137, |, 0.0
7520.8, 139.2, | , 25.2, 0.0, 598.1, | ,  1000,   948,  3000,  2937, | , -3.4, 4621.6, 36.289, |, 0.0
7521.8, 140.0, | , 25.2, 0.0, 597.0, | ,  1000,   952,  3000,  2943, | , -3.4, 4613.9, 36.329, |, 0.0
7522.8, 140.5, | , 25.2, 0.0, 590.9, | ,  1000,   955,  3000,  2929, | , -3.4, 4604.1, 36.149, |, 0.0
7523.8, 139.3, | , 25.2, 0.0, 596.1, | ,  1000,   961,  3000,  2942, | , -3.4, 4617.8, 36.428, |, 0.0
7524.9, 139.9, | , 25.2, 0.0, 597.1, | ,  3000,   958,  9000,  2912, | , -3.4, 4608.3, 36.054, |, 0.0
7525.9, 140.3, | , 25.2, 0.0, 597.3, | ,  3000,  2940,  9000,  7046, | , -3.4, 4615.6, 93.161, |, 0.0
7526.9, 140.0, | , 25.2, 0.0, 597.5, | ,  3000,  2870,  9000,  7845, | , -3.4, 4572.4, 99.025, |, 0.0
7527.9, 140.9, | , 25.2, 0.0, 592.4, | ,  3000,  2884,  9000,  8295, | , -3.4, 4410.0, 99.649, |, 0.0
7528.9, 140.4, | , 25.2, 0.0, 596.8, | ,  3000,  2885,  9000,  8354, | , -3.4, 4494.4, 102.097, |, 0.0
7529.9, 139.8, | , 25.2, 0.0, 597.7, | ,  3000,  2897,  9000,  8610, | , -3.4, 4572.8, 106.348, |, 0.0
7530.9, 139.9, | , 25.2, 0.0, 596.8, | ,  3000,  2894,  9000,  8597, | , -3.4, 4691.5, 108.949, |, 0.0
7531.9, 140.5, | , 25.2, 0.0, 597.1, | ,  3000,  2909,  9000,  8745, | , -3.4, 4709.5, 110.908, |, 0.0
7532.9, 140.3, | , 25.2, 0.0, 598.2, | ,  3000,  2898,  9000,  8663, | , -3.4, 4730.9, 110.527, |, 0.0
7533.9, 140.5, | , 25.2, 0.0, 592.5, | ,  3000,  2904,  9000,  8771, | , -3.4, 4634.5, 109.360, |, 0.0
7534.9, 139.8, | , 25.2, 0.0, 597.4, | ,  3000,  2901,  9000,  8742, | , -3.4, 4676.5, 110.040, |, 0.0
7536.0, 140.7, | , 25.2, 0.0, 596.4, | ,  3000,  2898,  9000,  8691, | , -3.4, 4683.3, 109.688, |, 0.0
7537.0, 140.3, | , 25.2, 0.0, 597.1, | ,  3000,  2897,  9000,  8802, | , -3.4, 4650.3, 109.954, |, 0.0
7538.0, 140.6, | , 25.2, 0.0, 591.5, | ,  3000,  2905,  9000,  8713, | , -3.4, 4705.2, 110.468, |, 0.0
7539.0, 141.3, | , 25.2, 0.0, 591.5, | ,  3000,  2894,  9000,  8802, | , -3.4, 4603.2, 108.812, |, 0.0
7540.0, 140.6, | , 25.2, 0.0, 592.1, | ,  3000,  2913,  9000,  8775, | , -3.4, 4676.5, 110.464, |, 0.0
7541.0, 141.1, | , 25.2, 0.0, 584.5, | ,  3000,  2896,  9000,  8709, | , -3.4, 4684.2, 109.853, |, 0.0
7542.0, 141.3, | , 25.2, 0.0, 584.2, | ,  3000,  2902,  9000,  8861, | , -3.4, 4659.3, 110.768, |, 0.0
7543.0, 141.5, | , 25.2, 0.0, 589.4, | ,  3000,  2907,  9000,  8740, | , -3.4, 4622.1, 108.800, |, 0.0
7544.1, 140.5, | , 25.2, 0.0, 587.4, | ,  3000,  2896,  9000,  8761, | , -3.4, 4675.2, 110.142, |, 0.0
7545.1, 140.9, | , 25.2, 0.0, 593.7, | ,  3000,  2909,  9000,  8797, | , -3.4, 4711.6, 111.468, |, 0.0
7546.1, 140.6, | , 25.2, 0.0, 596.1, | ,  3000,  2905,  9000,  8788, | , -3.4, 4629.3, 109.398, |, 0.0
7547.1, 140.0, | , 25.2, 0.0, 596.2, | ,  3000,  2900,  9000,  8756, | , -3.4, 4648.6, 109.502, |, 0.0
7548.1, 140.0, | , 25.2, 0.0, 596.7, | ,  3000,  2909,  9000,  8858, | , -3.4, 4698.7, 111.742, |, 0.0
7549.1, 140.2, | , 25.2, 0.0, 596.3, | ,  3000,  2905,  9000,  8779, | , -3.4, 4585.2, 108.272, |, 0.0
7550.1, 140.9, | , 25.2, 0.0, 590.7, | ,  3000,  2902,  9000,  8735, | , -3.4, 4676.0, 109.972, |, 0.0
7551.1, 139.9, | , 25.2, 0.0, 595.6, | ,  3000,  2910,  9000,  8775, | , -3.4, 4694.0, 110.853, |, 0.0
7552.1, 139.7, | , 25.2, 0.0, 596.2, | ,  3000,  2904,  9000,  8774, | , -3.4, 4667.5, 110.157, |, 0.0
7553.2, 140.3, | , 25.2, 0.0, 596.2, | ,  3000,  2900,  9000,  8752, | , -3.4, 4713.3, 110.986, |, 0.0
7554.2, 139.6, | , 25.2, 0.0, 596.4, | ,  3000,  2904,  9000,  8768, | , -3.4, 4668.8, 110.130, |, 0.0
7555.2, 140.8, | , 25.2, 0.0, 590.2, | ,  3000,  2906,  9000,  8763, | , -3.4, 4629.3, 109.173, |, 0.0
7556.2, 140.4, | , 25.2, 0.0, 594.9, | ,  3000,  2906,  9000,  8815, | , -3.4, 4685.0, 110.974, |, 0.0
7557.2, 139.8, | , 25.2, 0.0, 595.6, | ,  3000,  2895,  9000,  8722, | , -3.4, 4671.8, 109.677, |, 0.0
7558.2, 139.8, | , 25.2, 0.0, 596.1, | ,  3000,  2899,  9000,  8835, | , -3.4, 4687.2, 111.145, |, 0.0
7559.2, 139.9, | , 25.2, 0.0, 595.8, | ,  3000,  2905,  9000,  8724, | , -3.4, 4662.8, 109.581, |, 0.0
7560.2, 140.2, | , 25.2, 0.0, 596.1, | ,  3000,  2903,  9000,  8786, | , -3.4, 4660.2, 110.089, |, 0.0
7561.2, 140.8, | , 25.2, 0.0, 590.1, | ,  3000,  2904,  9000,  8772, | , -3.4, 4668.8, 110.167, |, 0.0
7562.3, 139.8, | , 25.2, 0.0, 595.6, | ,  3000,  2902,  9000,  8808, | , -3.4, 4609.6, 109.094, |, 0.0
7563.3, 140.3, | , 25.2, 0.0, 595.6, | ,  3000,  2904,  9000,  8728, | , -3.4, 4629.3, 108.830, |, 0.0
