Repository: jdhuang-csm/Ru-BCA

## Methods
* (BaO)<sub>x</sub>-(CaO)<sub>y</sub>-(Al<sub>2</sub>O<sub>3</sub>)<sub>1-x-y</sub> (BCA) catalyst supports were synthesized via sol-gel and solid-state methods. 
* Ru/BCA catalysts were prepared via incipient wetness impregnation to achieve 1 wt. % Ru loading.
* Ammonia synthesis rates were measured for Ru/BCA catalysts in a packed-bed reactor at 480-600<sup>o</sup>C, 10 bar, and space velocities up to 1.3 x 10<sup>6</sup> ml g<sub>cat</sub><sup>-1</sup> h<sup>-1</sup>.
* A machine learning (ML) model was employed to improve understanding of the behavior of Ru/BCA catalysts.
* A microkinetic model was developed to describe the best-performing catalyst.

File: data/init_files_Cadigan/BCA532.txt (part 19 of 55)
********** Start test **********
Elapsed time, Pressure, | , LJtemp(C), Inner-Temp, Outer-Temp, | , N2-set, N2-flow, H2-set, H2-flow, | , pH, NH3_ppm, NH3_Prod_rate, |, In222Temp
7190.4, 139.6, | , 25.7, 0.0, 585.4, | ,  2000,  1929,  6000,  5853, | , -3.4, 2851.7, 58.303, |, 0.0
7191.4, 138.6, | , 25.7, 0.0, 592.2, | ,  2000,  1931,  6000,  5839, | , -3.4, 2847.9, 58.130, |, 0.0
7192.4, 139.0, | , 25.7, 0.0, 592.1, | ,  2000,  1928,  6000,  5868, | , -3.4, 2842.3, 58.216, |, 0.0
7193.4, 138.5, | , 25.7, 0.0, 592.1, | ,  2000,  1924,  6000,  5828, | , -3.4, 2825.1, 57.537, |, 0.0
7194.4, 138.7, | , 25.7, 0.0, 591.8, | ,  2000,  1929,  6000,  5875, | , -3.4, 2836.7, 58.157, |, 0.0
7195.4, 140.1, | , 25.7, 0.0, 584.1, | ,  2000,  1923,  6000,  5845, | , -3.4, 2792.6, 56.993, |, 0.0
7196.4, 138.6, | , 25.7, 0.0, 591.8, | ,  2000,  1931,  6000,  5846, | , -3.4, 2853.4, 58.297, |, 0.0
7197.4, 138.7, | , 25.8, 0.0, 591.7, | ,  2000,  1934,  6000,  5886, | , -3.4, 2814.4, 57.826, |, 0.0
7198.5, 138.9, | , 25.7, 0.0, 591.6, | ,  2000,  1934,  6000,  5819, | , -3.4, 2815.7, 57.354, |, 0.0
7199.5, 139.0, | , 25.8, 0.0, 592.3, | ,  2000,  1923,  6000,  5852, | , -3.4, 2829.4, 57.793, |, 0.0
7200.5, 139.5, | , 25.7, 0.0, 585.2, | ,  2000,  1930,  6000,  5864, | , -3.4, 2810.6, 57.551, |, 0.0
7201.5, 139.3, | , 25.7, 0.0, 586.2, | ,  2000,  1930,  6000,  5830, | , -3.4, 2805.9, 57.204, |, 0.0
7202.5, 139.1, | , 25.8, 0.0, 592.4, | ,  2000,  1928,  6000,  5890, | , -3.4, 2817.9, 57.875, |, 0.0
7203.5, 138.5, | , 25.8, 0.0, 592.0, | ,  2000,  1927,  6000,  5833, | , -3.4, 2838.4, 57.866, |, 0.0
7204.5, 138.5, | , 25.8, 0.0, 591.9, | ,  2000,  1930,  6000,  5838, | , -3.4, 2833.7, 57.834, |, 0.0
7205.5, 139.1, | , 25.8, 0.0, 591.6, | ,  2000,  1924,  6000,  5869, | , -3.4, 2821.3, 57.763, |, 0.0
7206.5, 139.7, | , 25.7, 0.0, 586.9, | ,  2000,  1922,  6000,  5868, | , -3.4, 2796.0, 57.227, |, 0.0
7207.5, 138.6, | , 25.8, 0.0, 592.0, | ,  2000,  1930,  6000,  5886, | , -3.4, 2854.3, 58.603, |, 0.0
7208.6, 138.7, | , 25.8, 0.0, 592.3, | ,  2000,  1931,  6000,  5868, | , -3.4, 2820.9, 57.797, |, 0.0
7209.6, 139.0, | , 25.8, 0.0, 592.2, | ,  2000,  1929,  6000,  5890, | , -3.4, 2823.9, 58.003, |, 0.0
7210.6, 138.7, | , 25.8, 0.0, 590.7, | ,  2000,  1926,  6000,  5838, | , -3.4, 2811.0, 57.340, |, 0.0
7211.6, 139.5, | , 25.7, 0.0, 585.2, | ,  2000,  1930,  6000,  5832, | , -3.4, 2820.0, 57.509, |, 0.0
7212.6, 138.9, | , 25.8, 0.0, 592.4, | ,  2000,  1928,  6000,  5813, | , -3.4, 2829.0, 57.532, |, 0.0
7213.6, 138.6, | , 25.8, 0.0, 592.0, | ,  2000,  1930,  6000,  5863, | , -3.4, 2821.3, 57.769, |, 0.0
7214.6, 138.5, | , 25.8, 0.0, 592.3, | ,  2000,  1923,  6000,  5867, | , -3.4, 2804.2, 57.397, |, 0.0
7215.6, 139.3, | , 25.8, 0.0, 591.5, | ,  2000,  1928,  6000,  5883, | , -3.4, 2811.9, 57.703, |, 0.0
7216.6, 139.0, | , 25.8, 0.0, 592.3, | ,  2000,  1931,  6000,  5825, | , -3.4, 2807.2, 57.202, |, 0.0
7217.7, 139.6, | , 25.8, 0.0, 583.4, | ,  2000,  1931,  6000,  5823, | , -3.4, 2795.6, 56.955, |, 0.0
7218.7, 138.5, | , 25.8, 0.0, 592.2, | ,  2000,  1928,  6000,  5850, | , -3.4, 2846.1, 58.155, |, 0.0
7219.7, 138.4, | , 25.8, 0.0, 592.6, | ,  2000,  1927,  6000,  5854, | , -3.4, 2825.6, 57.762, |, 0.0
7220.7, 139.2, | , 25.8, 0.0, 591.6, | ,  2000,  1928,  6000,  5852, | , -3.4, 2829.9, 57.835, |, 0.0
7221.7, 138.5, | , 25.8, 0.0, 592.2, | ,  2000,  1930,  6000,  5856, | , -3.4, 2811.4, 57.509, |, 0.0
7222.7, 139.5, | , 25.8, 0.0, 585.8, | ,  2000,  1923,  6000,  5843, | , -3.4, 2810.2, 57.338, |, 0.0
7223.7, 138.8, | , 25.8, 0.0, 592.8, | ,  2000,  1927,  6000,  5814, | , -3.4, 2807.6, 57.096, |, 0.0
7224.7, 138.5, | , 25.8, 0.0, 592.2, | ,  2000,  1929,  6000,  5861, | , -3.4, 2814.4, 57.600, |, 0.0
7225.7, 138.7, | , 25.8, 0.0, 591.6, | ,  2000,  1931,  6000,  5871, | , -3.4, 2816.2, 57.721, |, 0.0
7226.7, 139.0, | , 25.8, 0.0, 592.6, | ,  2000,  1928,  6000,  5871, | , -3.4, 2804.2, 57.453, |, 0.0
7227.8, 139.3, | , 25.8, 0.0, 586.1, | ,  2000,  1931,  6000,  5845, | , -3.4, 2813.6, 57.482, |, 0.0
7228.8, 138.5, | , 25.8, 0.0, 592.5, | ,  2000,  1926,  6000,  5845, | , -3.4, 2814.0, 57.451, |, 0.0
7229.8, 138.7, | , 25.8, 0.0, 591.9, | ,  2000,  1935,  6000,  5873, | , -3.4, 2805.0, 57.543, |, 0.0
7230.8, 139.1, | , 25.8, 0.0, 591.9, | ,  2000,  1926,  6000,  5851, | , -3.4, 2797.7, 57.165, |, 0.0
7231.8, 138.5, | , 25.8, 0.0, 592.3, | ,  2000,  1928,  6000,  5864, | , -3.4, 2812.7, 57.579, |, 0.0
7232.8, 138.9, | , 25.8, 0.0, 592.5, | ,  2000,  1931,  6000,  5871, | , -3.4, 2832.0, 58.045, |, 0.0
7233.8, 140.0, | , 25.8, 0.0, 585.4, | ,  2000,  1920,  6000,  5833, | , -3.4, 2804.6, 57.127, |, 0.0
7234.8, 138.5, | , 25.8, 0.0, 592.3, | ,  2000,  1930,  6000,  5856, | , -3.4, 2822.2, 57.731, |, 0.0
7235.8, 138.7, | , 25.8, 0.0, 591.4, | ,  2000,  1932,  6000,  5849, | , -3.4, 2830.7, 57.865, |, 0.0
7236.9, 138.6, | , 25.8, 0.0, 592.4, | ,  2000,  1935,  6000,  5855, | , -3.4, 2839.3, 58.109, |, 0.0
7237.9, 138.9, | , 25.8, 0.0, 592.6, | ,  2000,  1930,  6000,  5848, | , -3.4, 2806.3, 57.346, |, 0.0
7238.9, 139.6, | , 25.8, 0.0, 585.1, | ,  2000,  1925,  6000,  5879, | , -3.4, 2812.3, 57.662, |, 0.0
7239.9, 138.7, | , 25.8, 0.0, 591.5, | ,  2000,  1929,  6000,  5843, | , -3.4, 2825.6, 57.690, |, 0.0
7240.9, 139.3, | , 25.8, 0.0, 591.3, | ,  2000,  1926,  6000,  5857, | , -3.4, 2829.0, 57.846, |, 0.0
7241.9, 138.7, | , 25.8, 0.0, 591.9, | ,  2000,  1928,  6000,  5867, | , -3.4, 2798.2, 57.309, |, 0.0
7242.9, 138.6, | , 25.8, 0.0, 591.9, | ,  2000,  1929,  6000,  5865, | , -3.4, 2807.6, 57.486, |, 0.0
7243.9, 140.0, | , 25.8, 0.0, 586.3, | ,  2000,  1927,  6000,  5863, | , -3.4, 2842.7, 58.174, |, 0.0
7244.9, 139.6, | , 25.8, 0.0, 591.7, | ,  2000,  1928,  6000,  5842, | , -3.4, 2821.7, 57.601, |, 0.0
7245.9, 138.8, | , 25.8, 0.0, 590.6, | ,  2000,  1930,  6000,  5887, | , -3.4, 2828.6, 58.093, |, 0.0
7247.0, 138.7, | , 25.8, 0.0, 591.1, | ,  2000,  1930,  6000,  5841, | , -3.4, 2791.3, 56.984, |, 0.0
7248.0, 139.0, | , 25.8, 0.0, 592.7, | ,  2000,  1931,  6000,  5881, | , -3.4, 2829.9, 58.078, |, 0.0
7249.0, 138.5, | , 25.8, 0.0, 591.6, | ,  2000,  1929,  6000,  5886, | , -3.4, 2814.4, 57.781, |, 0.0
7250.0, 139.6, | , 25.8, 0.0, 585.1, | ,  2000,  1928,  6000,  5868, | , -3.4, 2811.4, 57.584, |, 0.0
7251.0, 139.1, | , 25.8, 0.0, 591.7, | ,  2000,  1930,  6000,  5842, | , -3.4, 2814.0, 57.462, |, 0.0
7252.0, 138.6, | , 25.8, 0.0, 591.6, | ,  2000,  1924,  6000,  5835, | , -3.4, 2810.2, 57.283, |, 0.0
7253.0, 138.5, | , 25.8, 0.0, 592.3, | ,  2000,  1931,  6000,  5851, | , -3.4, 2842.3, 58.110, |, 0.0
7254.0, 138.5, | , 25.8, 0.0, 592.6, | ,  2000,  1932,  6000,  5858, | , -3.4, 2816.2, 57.632, |, 0.0
7255.0, 139.9, | , 25.8, 0.0, 586.7, | ,  2000,  1926,  6000,  5839, | , -3.4, 2833.3, 57.801, |, 0.0
7256.1, 138.7, | , 25.8, 0.0, 591.5, | ,  2000,  1928,  6000,  5833, | , -3.4, 2815.3, 57.403, |, 0.0
7257.1, 138.6, | , 25.8, 0.0, 592.5, | ,  2000,  1929,  6000,  5836, | , -3.4, 2824.7, 57.624, |, 0.0
7258.1, 138.5, | , 25.8, 0.0, 592.2, | ,  2000,  1931,  6000,  5838, | , -3.4, 2813.2, 57.418, |, 0.0
7259.1, 138.9, | , 25.8, 0.0, 592.6, | ,  2000,  1928,  6000,  5876, | , -3.4, 2833.7, 58.098, |, 0.0
7260.1, 138.5, | , 25.8, 0.0, 592.6, | ,  2000,  1927,  6000,  5843, | , -3.4, 2818.3, 57.530, |, 0.0
7261.1, 139.5, | , 25.8, 0.0, 585.9, | ,  2000,  1919,  6000,  5851, | , -3.4, 2815.7, 57.475, |, 0.0
7262.1, 139.0, | , 25.8, 0.0, 592.4, | ,  2000,  1937,  6000,  5884, | , -3.4, 2806.7, 57.672, |, 0.0
7263.1, 138.6, | , 25.8, 0.0, 592.3, | ,  2000,  1928,  6000,  5847, | , -3.4, 2795.6, 57.101, |, 0.0
7264.1, 138.4, | , 25.8, 0.0, 592.2, | ,  2000,  1932,  6000,  5823, | , -3.4, 2817.4, 57.404, |, 0.0
7265.2, 139.0, | , 25.8, 0.0, 592.3, | ,  2000,  1926,  6000,  5868, | , -3.4, 2840.1, 58.158, |, 0.0
7266.2, 139.6, | , 25.8, 0.0, 586.6, | ,  2000,  1925,  6000,  5884, | , -3.4, 2858.6, 58.641, |, 0.0
7267.2, 138.5, | , 25.8, 0.0, 592.5, | ,  2000,  1929,  6000,  5823, | , -3.4, 2781.9, 56.656, |, 0.0
7268.2, 138.9, | , 25.8, 0.0, 592.6, | ,  2000,  1929,  6000,  5839, | , -3.4, 2821.3, 57.578, |, 0.0
7269.2, 138.9, | , 25.8, 0.0, 592.5, | ,  2000,  1926,  6000,  5872, | , -3.4, 2823.4, 57.846, |, 0.0
7270.2, 138.6, | , 25.8, 0.0, 592.6, | ,  2000,  1930,  6000,  5861, | , -3.4, 2823.4, 57.790, |, 0.0
7271.2, 139.4, | , 25.8, 0.0, 586.2, | ,  2000,  1928,  6000,  5854, | , -3.4, 2798.6, 57.217, |, 0.0
7272.2, 139.2, | , 25.8, 0.0, 591.0, | ,  2000,  1934,  6000,  5863, | , -3.4, 2799.4, 57.346, |, 0.0
7273.2, 138.5, | , 25.8, 0.0, 592.3, | ,  2000,  1930,  6000,  5876, | , -3.4, 2812.7, 57.687, |, 0.0
7274.2, 138.5, | , 25.8, 0.0, 592.4, | ,  2000,  1928,  6000,  5841, | , -3.4, 2797.3, 57.094, |, 0.0
7275.3, 138.5, | , 25.8, 0.0, 592.4, | ,  2000,  1931,  6000,  5871, | , -3.4, 2801.6, 57.429, |, 0.0
7276.3, 138.7, | , 25.8, 0.0, 592.5, | ,  2000,  1930,  6000,  5897, | , -3.4, 2796.4, 57.511, |, 0.0
7277.3, 139.6, | , 25.8, 0.0, 584.8, | ,  2000,  1923,  6000,  5841, | , -3.4, 2813.2, 57.380, |, 0.0
7278.3, 138.4, | , 25.8, 0.0, 592.3, | ,  2000,  1929,  6000,  5833, | , -3.4, 2800.3, 57.108, |, 0.0
7279.3, 138.9, | , 25.8, 0.0, 592.9, | ,  2000,  1929,  6000,  5833, | , -3.4, 2796.0, 57.015, |, 0.0
7280.3, 138.5, | , 25.8, 0.0, 592.6, | ,  2000,  1927,  6000,  5870, | , -3.4, 2795.2, 57.254, |, 0.0
7281.3, 138.7, | , 25.8, 0.0, 592.4, | ,  2000,  1927,  6000,  5857, | , -3.4, 2804.2, 57.349, |, 0.0
7282.4, 139.6, | , 25.8, 0.0, 584.9, | ,  2000,  1927,  6000,  5821, | , -3.4, 2803.3, 57.064, |, 0.0
7283.4, 138.7, | , 25.8, 0.0, 592.1, | ,  2000,  1929,  6000,  5876, | , -3.4, 2796.9, 57.351, |, 0.0
7284.4, 138.7, | , 25.8, 0.0, 592.4, | ,  2000,  1926,  6000,  5858, | , -3.4, 2799.4, 57.249, |, 0.0
7285.4, 139.0, | , 25.8, 0.0, 592.3, | ,  2000,  1932,  6000,  5847, | , -3.4, 2794.7, 57.114, |, 0.0
7286.4, 138.6, | , 25.8, 0.0, 591.9, | ,  2000,  1927,  6000,  5832, | , -3.4, 2799.4, 57.067, |, 0.0
7287.4, 138.7, | , 25.8, 0.0, 591.0, | ,  2000,  1930,  6000,  5875, | , -3.4, 2796.4, 57.338, |, 0.0
7288.4, 139.3, | , 25.8, 0.0, 587.3, | ,  2000,  1922,  6000,  5845, | , -3.4, 2814.0, 57.419, |, 0.0
7289.4, 139.0, | , 25.8, 0.0, 592.8, | ,  2000,  1928,  6000,  5867, | , -3.4, 2819.6, 57.742, |, 0.0
7290.4, 138.7, | , 25.8, 0.0, 592.4, | ,  2000,  1929,  6000,  5872, | , -3.4, 2823.4, 57.863, |, 0.0
7291.4, 138.6, | , 25.8, 0.0, 592.1, | ,  2000,  1928,  6000,  5881, | , -3.4, 2827.3, 58.004, |, 0.0
7292.4, 139.2, | , 25.8, 0.0, 592.0, | ,  2000,  1930,  6000,  5867, | , -3.4, 519.3, 10.660, |, 0.0
7293.5, 139.6, | , 25.8, 0.0, 587.4, | ,  2000,  1927,  6000,  5822, | , -3.4, 607.1, 12.387, |, 0.0
7294.5, 138.4, | , 25.8, 0.0, 592.8, | ,  2000,  1927,  6000,  5843, | , -3.4, 688.9, 14.093, |, 0.0
7295.5, 139.1, | , 25.8, 0.0, 592.6, | ,  2000,  1929,  6000,  5849, | , -3.4, 777.2, 15.915, |, 0.0
7296.5, 138.9, | , 25.8, 0.0, 592.4, | ,  2000,  1925,  6000,  5847, | , -3.4, 865.4, 17.706, |, 0.0
7297.5, 138.6, | , 25.8, 0.0, 591.6, | ,  2000,  1929,  6000,  5843, | , -3.4, 929.7, 19.018, |, 0.0
7298.5, 139.5, | , 25.8, 0.0, 586.5, | ,  2000,  1932,  6000,  5875, | , -3.4, 1004.3, 20.634, |, 0.0
7299.5, 139.0, | , 25.8, 0.0, 593.0, | ,  2000,  1930,  6000,  5853, | , -3.4, 1073.2, 21.984, |, 0.0
7300.5, 138.9, | , 25.8, 0.0, 592.9, | ,  2000,  1933,  6000,  5841, | , -3.4, 1162.8, 23.786, |, 0.0
7301.5, 138.6, | , 25.8, 0.0, 592.0, | ,  2000,  1928,  6000,  5876, | , -3.4, 1247.2, 25.612, |, 0.0
7302.6, 139.1, | , 25.8, 0.0, 592.1, | ,  2000,  1928,  6000,  5856, | , -3.4, 1325.6, 27.147, |, 0.0
7303.6, 138.9, | , 25.8, 0.0, 593.1, | ,  2000,  1930,  6000,  5867, | , -3.4, 1404.4, 28.809, |, 0.0
7304.6, 140.1, | , 25.8, 0.0, 586.4, | ,  2000,  1927,  6000,  5908, | , -3.4, 1495.7, 30.825, |, 0.0
7305.6, 138.6, | , 25.8, 0.0, 592.9, | ,  2000,  1928,  6000,  5838, | , -3.4, 1551.4, 31.692, |, 0.0
7306.6, 138.9, | , 25.8, 0.0, 593.0, | ,  2000,  1929,  6000,  5863, | , -3.4, 1647.4, 33.762, |, 0.0
7307.6, 138.7, | , 25.8, 0.0, 592.0, | ,  2000,  1927,  6000,  5835, | , -3.4, 1714.6, 35.003, |, 0.0
7308.6, 138.5, | , 25.8, 0.0, 592.7, | ,  2000,  1930,  6000,  5848, | , -3.4, 1778.9, 36.392, |, 0.0
7309.6, 140.0, | , 25.8, 0.0, 582.6, | ,  2000,  1924,  6000,  5857, | , -3.4, 1813.6, 37.112, |, 0.0
7310.6, 138.9, | , 25.8, 0.0, 593.2, | ,  2000,  1930,  6000,  5831, | , -3.4, 1885.1, 38.474, |, 0.0
7311.6, 138.5, | , 25.8, 0.0, 592.4, | ,  2000,  1928,  6000,  5865, | , -3.4, 1934.8, 39.648, |, 0.0
7312.7, 138.8, | , 25.8, 0.0, 591.6, | ,  2000,  1926,  6000,  5865, | , -3.4, 2047.5, 41.940, |, 0.0
7313.7, 138.9, | , 25.8, 0.0, 592.8, | ,  2000,  1930,  6000,  5815, | , -3.4, 2098.5, 42.728, |, 0.0
7314.7, 138.9, | , 25.8, 0.0, 592.6, | ,  2000,  1927,  6000,  5848, | , -3.4, 2168.3, 44.323, |, 0.0
7315.7, 139.6, | , 25.8, 0.0, 585.7, | ,  2000,  1929,  6000,  5856, | , -3.4, 2240.7, 45.859, |, 0.0
7316.7, 138.9, | , 25.8, 0.0, 592.6, | ,  2000,  1930,  6000,  5828, | , -3.4, 2308.0, 47.066, |, 0.0
7317.7, 139.4, | , 25.8, 0.0, 592.0, | ,  2000,  1930,  6000,  5905, | , -3.4, 2355.1, 48.500, |, 0.0
7318.7, 138.5, | , 25.8, 0.0, 592.8, | ,  2000,  1930,  6000,  5867, | , -3.4, 2419.8, 49.592, |, 0.0
7319.7, 139.2, | , 25.8, 0.0, 591.0, | ,  2000,  1928,  6000,  5861, | , -3.4, 2471.7, 50.596, |, 0.0
7320.7, 140.0, | , 25.8, 0.0, 585.6, | ,  2000,  1928,  6000,  5853, | , -3.4, 2522.7, 51.585, |, 0.0
7321.8, 139.0, | , 25.8, 0.0, 592.8, | ,  2000,  1929,  6000,  5860, | , -3.4, 2575.8, 52.723, |, 0.0
7322.8, 138.7, | , 25.8, 0.0, 591.9, | ,  2000,  1933,  6000,  5830, | , -3.4, 2612.6, 53.299, |, 0.0
7323.8, 139.0, | , 25.8, 0.0, 592.6, | ,  2000,  1929,  6000,  5867, | , -3.4, 2682.5, 54.943, |, 0.0
7324.8, 138.9, | , 25.8, 0.0, 593.3, | ,  2000,  1931,  6000,  5853, | , -3.4, 2682.0, 54.855, |, 0.0
7325.8, 139.6, | , 25.8, 0.0, 586.8, | ,  2000,  1934,  6000,  5890, | , -3.4, 2703.9, 55.585, |, 0.0
7326.8, 138.5, | , 25.8, 0.0, 592.6, | ,  2000,  1929,  6000,  5848, | , -3.4, 2728.3, 55.754, |, 0.0
7327.8, 139.1, | , 25.8, 0.0, 592.2, | ,  2000,  1924,  6000,  5873, | , -3.4, 2793.4, 57.223, |, 0.0
7328.8, 138.5, | , 25.8, 0.0, 592.6, | ,  2000,  1929,  6000,  5841, | , -3.4, 2765.2, 56.448, |, 0.0
7329.8, 138.4, | , 25.8, 0.0, 592.6, | ,  2000,  1924,  6000,  5856, | , -3.4, 2814.4, 57.532, |, 0.0
7330.8, 138.6, | , 25.8, 0.0, 593.0, | ,  2000,  1929,  6000,  5859, | , -3.4, 2826.0, 57.820, |, 0.0
7331.9, 139.7, | , 25.8, 0.0, 587.9, | ,  2000,  1926,  6000,  5866, | , -3.4, 2822.6, 57.780, |, 0.0
7332.9, 138.8, | , 25.8, 0.0, 591.5, | ,  2000,  1930,  6000,  5860, | , -3.4, 2852.1, 58.373, |, 0.0
7333.9, 138.6, | , 25.8, 0.0, 592.4, | ,  2000,  1931,  6000,  5850, | , -3.4, 2864.1, 58.545, |, 0.0
7334.9, 139.0, | , 25.8, 0.0, 592.9, | ,  2000,  1926,  6000,  5865, | , -3.4, 2878.3, 58.908, |, 0.0
7335.9, 138.7, | , 25.8, 0.0, 592.8, | ,  2000,  1932,  6000,  5862, | , -3.4, 2856.4, 58.484, |, 0.0
7336.9, 139.6, | , 25.8, 0.0, 585.6, | ,  2000,  1929,  6000,  5834, | , -3.4, 2859.9, 58.325, |, 0.0
7337.9, 138.8, | , 25.8, 0.0, 591.9, | ,  2000,  1929,  6000,  5867, | , -3.4, 2865.0, 58.671, |, 0.0
7338.9, 139.0, | , 25.8, 0.0, 592.7, | ,  2000,  1935,  6000,  5863, | , -3.4, 2868.4, 58.762, |, 0.0
7339.9, 138.6, | , 25.8, 0.0, 592.4, | ,  2000,  1926,  6000,  5858, | , -3.4, 2846.6, 58.210, |, 0.0
7341.0, 138.8, | , 25.8, 0.0, 593.0, | ,  2000,  1932,  6000,  5821, | , -3.4, 2871.4, 58.480, |, 0.0
7342.0, 139.8, | , 25.8, 0.0, 587.1, | ,  2000,  1930,  6000,  5860, | , -3.4, 2854.3, 58.408, |, 0.0
7343.0, 139.7, | , 25.8, 0.0, 584.7, | ,  2000,  1931,  6000,  5855, | , -3.4, 2866.7, 58.635, |, 0.0
7344.0, 138.5, | , 25.8, 0.0, 592.6, | ,  2000,  1929,  6000,  5870, | , -3.4, 2842.3, 58.237, |, 0.0
7345.0, 138.5, | , 25.8, 0.0, 592.2, | ,  2000,  1926,  6000,  5833, | , -3.4, 2837.1, 57.832, |, 0.0
7346.0, 138.5, | , 25.8, 0.0, 592.7, | ,  2000,  1931,  6000,  5851, | , -3.4, 2847.4, 58.213, |, 0.0
7347.0, 138.5, | , 25.8, 0.0, 592.4, | ,  2000,  1929,  6000,  5878, | , -3.4, 2842.7, 58.306, |, 0.0
7348.0, 139.8, | , 25.8, 0.0, 585.2, | ,  2000,  1922,  6000,  5845, | , -3.4, 2851.3, 58.175, |, 0.0
7349.0, 138.9, | , 25.8, 0.0, 593.1, | ,  2000,  1933,  6000,  5835, | , -3.4, 2849.6, 58.150, |, 0.0
7350.1, 138.5, | , 25.8, 0.0, 592.5, | ,  2000,  1925,  6000,  5871, | , -3.4, 2863.3, 58.641, |, 0.0
7351.1, 138.7, | , 25.9, 0.0, 592.2, | ,  2000,  1935,  6000,  5864, | , -3.4, 2821.7, 57.818, |, 0.0
7352.1, 139.0, | , 25.8, 0.0, 593.1, | ,  2000,  1931,  6000,  5848, | , -3.4, 2807.2, 57.372, |, 0.0
7353.1, 139.4, | , 25.8, 0.0, 586.0, | ,  2000,  1923,  6000,  5847, | , -3.4, 2845.7, 58.091, |, 0.0
7354.1, 138.5, | , 25.8, 0.0, 592.8, | ,  2000,  1933,  6000,  5858, | , -3.4, 2839.3, 58.116, |, 0.0
7355.1, 139.0, | , 25.8, 0.0, 592.7, | ,  2000,  1929,  6000,  5890, | , -3.4, 2811.9, 57.765, |, 0.0
7356.1, 139.0, | , 25.9, 0.0, 593.0, | ,  2000,  1931,  6000,  5852, | , -3.4, 2815.3, 57.563, |, 0.0
7357.1, 138.7, | , 25.8, 0.0, 592.4, | ,  2000,  1933,  6000,  5897, | , -3.4, 2829.4, 58.198, |, 0.0
7358.1, 138.7, | , 25.8, 0.0, 591.8, | ,  2000,  1929,  6000,  5819, | , -3.4, 2796.0, 56.916, |, 0.0
7359.2, 139.8, | , 25.8, 0.0, 587.0, | ,  2000,  1924,  6000,  5848, | , -3.4, 2850.0, 58.198, |, 0.0
7360.2, 138.5, | , 25.9, 0.0, 592.6, | ,  2000,  1928,  6000,  5848, | , -3.4, 2844.4, 58.110, |, 0.0
7361.2, 138.6, | , 25.9, 0.0, 592.4, | ,  2000,  1932,  6000,  5846, | , -3.4, 2829.4, 57.820, |, 0.0
7362.2, 138.6, | , 25.9, 0.0, 592.4, | ,  2000,  1931,  6000,  5859, | , -3.4, 2818.3, 57.679, |, 0.0
7363.2, 139.1, | , 25.9, 0.0, 591.8, | ,  2000,  1932,  6000,  5866, | , -3.4, 2797.3, 57.308, |, 0.0
7364.2, 139.3, | , 25.9, 0.0, 587.1, | ,  2000,  1929,  6000,  5859, | , -3.4, 2805.4, 57.399, |, 0.0
7365.2, 138.6, | , 25.9, 0.0, 592.7, | ,  2000,  1935,  6000,  5882, | , -3.4, 2808.4, 57.671, |, 0.0
7366.2, 138.5, | , 25.9, 0.0, 592.4, | ,  2000,  1925,  6000,  5826, | , -3.4, 2797.7, 56.973, |, 0.0
7367.2, 138.5, | , 25.9, 0.0, 592.8, | ,  2000,  1923,  6000,  5857, | , -3.4, 2812.3, 57.485, |, 0.0
7368.3, 138.7, | , 25.9, 0.0, 591.6, | ,  2000,  1926,  6000,  5875, | , -3.4, 2811.0, 57.605, |, 0.0
7369.3, 139.5, | , 25.8, 0.0, 586.6, | ,  2000,  1926,  6000,  5859, | , -3.4, 2811.9, 57.511, |, 0.0
7370.3, 138.5, | , 25.9, 0.0, 592.6, | ,  2000,  1929,  6000,  5851, | , -3.4, 2809.3, 57.424, |, 0.0
7371.3, 138.6, | , 25.9, 0.0, 592.7, | ,  2000,  1933,  6000,  5865, | , -3.4, 2816.2, 57.696, |, 0.0
7372.3, 138.9, | , 25.9, 0.0, 593.0, | ,  2000,  1931,  6000,  5844, | , -3.4, 2808.0, 57.354, |, 0.0
7373.3, 139.2, | , 25.9, 0.0, 592.3, | ,  2000,  1930,  6000,  5864, | , -3.4, 2842.3, 58.199, |, 0.0
7374.3, 138.5, | , 25.9, 0.0, 592.8, | ,  2000,  1931,  6000,  5882, | , -3.4, 2822.6, 57.940, |, 0.0
7375.3, 139.9, | , 25.9, 0.0, 585.9, | ,  2000,  1919,  6000,  5860, | , -3.4, 2809.3, 57.419, |, 0.0
7376.3, 139.2, | , 25.9, 0.0, 592.7, | ,  2000,  1933,  6000,  5883, | , -3.4, 2819.6, 57.901, |, 0.0
7377.4, 138.7, | , 25.9, 0.0, 592.1, | ,  2000,  1932,  6000,  5839, | , -3.4, 2790.9, 56.982, |, 0.0
7378.4, 138.7, | , 25.9, 0.0, 591.8, | ,  2000,  1929,  6000,  5819, | , -3.4, 2823.9, 57.484, |, 0.0
7379.4, 139.0, | , 25.9, 0.0, 592.3, | ,  2000,  1926,  6000,  5838, | , -3.4, 2835.9, 57.845, |, 0.0
7380.4, 140.4, | , 25.9, 0.0, 582.9, | ,  2000,  1924,  6000,  5852, | , -3.4, 2835.9, 57.931, |, 0.0
7381.4, 138.6, | , 25.9, 0.0, 592.2, | ,  2000,  1928,  6000,  5848, | , -3.4, 2829.0, 57.792, |, 0.0
7382.4, 139.1, | , 25.9, 0.0, 592.0, | ,  2000,  1928,  6000,  5870, | , -3.4, 2804.6, 57.455, |, 0.0
7383.4, 139.3, | , 25.9, 0.0, 591.8, | ,  2000,  1934,  6000,  5859, | , -3.4, 2789.6, 57.114, |, 0.0
7384.4, 138.6, | , 25.9, 0.0, 592.7, | ,  2000,  1933,  6000,  5856, | , -3.4, 2797.7, 57.246, |, 0.0
7385.4, 139.3, | , 25.9, 0.0, 586.4, | ,  2000,  1928,  6000,  5831, | , -3.4, 2807.6, 57.231, |, 0.0
7386.4, 140.2, | , 25.9, 0.0, 585.7, | ,  2000,  1929,  6000,  5845, | , -3.4, 2847.4, 58.159, |, 0.0
7387.5, 138.6, | , 25.9, 0.0, 591.8, | ,  2000,  1927,  6000,  5832, | , -3.4, 2790.0, 56.873, |, 0.0
7388.5, 138.7, | , 25.9, 0.0, 591.7, | ,  2000,  1922,  6000,  5867, | , -3.4, 2844.0, 58.201, |, 0.0
7389.5, 138.7, | , 25.9, 0.0, 592.9, | ,  2000,  1931,  6000,  5855, | , -3.4, 2822.2, 57.727, |, 0.0
7390.5, 138.8, | , 25.9, 0.0, 593.0, | ,  2000,  1931,  6000,  5818, | , -3.4, 2806.3, 57.135, |, 0.0
7391.5, 139.5, | , 25.9, 0.0, 585.8, | ,  2000,  1922,  6000,  5849, | , -3.4, 2822.2, 57.620, |, 0.0
7392.5, 138.5, | , 25.9, 0.0, 592.9, | ,  2000,  1927,  6000,  5848, | , -3.4, 2814.9, 57.493, |, 0.0
7393.5, 139.2, | , 25.9, 0.0, 592.4, | ,  2000,  1930,  6000,  5894, | , -3.4, 2834.6, 58.265, |, 0.0
7394.5, 138.5, | , 25.9, 0.0, 592.6, | ,  2000,  1927,  6000,  5871, | , -3.4, 2820.4, 57.776, |, 0.0
7395.6, 138.5, | , 25.9, 0.0, 593.0, | ,  2000,  1932,  6000,  5860, | , -3.4, 2807.2, 57.460, |, 0.0
7396.6, 139.4, | , 25.9, 0.0, 586.8, | ,  2000,  1928,  6000,  5866, | , -3.4, 2806.3, 57.464, |, 0.0
7397.6, 139.0, | , 25.9, 0.0, 593.0, | ,  2000,  1928,  6000,  5839, | , -3.4, 2810.6, 57.348, |, 0.0
7398.6, 138.6, | , 25.9, 0.0, 591.8, | ,  2000,  1931,  6000,  5859, | , -3.4, 2818.7, 57.688, |, 0.0
7399.6, 139.0, | , 25.9, 0.0, 593.4, | ,  2000,  1928,  6000,  5882, | , -3.4, 2835.9, 58.191, |, 0.0
7400.6, 138.4, | , 25.9, 0.0, 593.2, | ,  2000,  1929,  6000,  5833, | , -3.4, 2833.7, 57.785, |, 0.0
7401.6, 138.5, | , 25.9, 0.0, 593.2, | ,  2000,  1925,  6000,  5871, | , -3.4, 2829.0, 57.937, |, 0.0
7402.6, 139.4, | , 25.9, 0.0, 587.5, | ,  2000,  1927,  6000,  5871, | , -3.4, 2808.0, 57.527, |, 0.0
7403.6, 140.1, | , 25.9, 0.0, 585.2, | ,  2000,  1930,  6000,  5869, | , -3.4, 2766.0, 56.678, |, 0.0
7404.6, 138.5, | , 25.9, 0.0, 593.1, | ,  2000,  1925,  6000,  5834, | , -3.4, 2768.6, 56.439, |, 0.0
7405.7, 138.5, | , 25.9, 0.0, 592.7, | ,  2000,  1926,  6000,  5860, | , -3.4, 2802.0, 57.313, |, 0.0
7406.7, 138.5, | , 25.9, 0.0, 593.0, | ,  2000,  1925,  6000,  5862, | , -3.4, 2811.4, 57.516, |, 0.0
7407.7, 139.9, | , 25.9, 0.0, 586.1, | ,  2000,  1923,  6000,  5850, | , -3.4, 2826.4, 57.715, |, 0.0
7408.7, 138.7, | , 25.9, 0.0, 592.3, | ,  2000,  1935,  6000,  5875, | , -3.4, 2848.3, 58.436, |, 0.0
7409.7, 138.6, | , 25.9, 0.0, 593.1, | ,  2000,  1931,  6000,  5882, | , -3.4, 2809.7, 57.679, |, 0.0
7410.7, 139.0, | , 25.9, 0.0, 593.4, | ,  2000,  1925,  6000,  5863, | , -3.4, 2797.3, 57.239, |, 0.0
7411.7, 139.0, | , 25.9, 0.0, 593.3, | ,  2000,  1928,  6000,  5856, | , -3.4, 2788.7, 57.025, |, 0.0
7412.7, 139.4, | , 25.9, 0.0, 587.1, | ,  2000,  1925,  6000,  5836, | , -3.4, 2795.6, 57.001, |, 0.0
7413.7, 139.4, | , 25.9, 0.0, 587.0, | ,  2000,  1923,  6000,  5833, | , -3.4, 2823.0, 57.524, |, 0.0
7414.7, 138.4, | , 25.9, 0.0, 592.9, | ,  2000,  1932,  6000,  5831, | , -3.4, 2811.9, 57.346, |, 0.0
7415.8, 138.6, | , 25.9, 0.0, 591.8, | ,  2000,  1928,  6000,  5838, | , -3.4, 2830.7, 57.755, |, 0.0
7416.8, 138.4, | , 25.9, 0.0, 593.6, | ,  2000,  1925,  6000,  5860, | , -3.4, 2805.0, 57.371, |, 0.0
7417.8, 139.1, | , 25.9, 0.0, 593.3, | ,  2000,  1930,  6000,  5886, | , -3.4, 2814.4, 57.788, |, 0.0
7418.8, 140.1, | , 25.9, 0.0, 585.6, | ,  2000,  1925,  6000,  5860, | , -3.4, 2816.6, 57.606, |, 0.0
7419.8, 138.5, | , 25.9, 0.0, 593.1, | ,  2000,  1927,  6000,  5826, | , -3.4, 2815.7, 57.357, |, 0.0
7420.8, 139.2, | , 25.9, 0.0, 593.2, | ,  2000,  1934,  6000,  5893, | , -3.4, 2817.9, 57.949, |, 0.0
7421.8, 138.5, | , 25.9, 0.0, 592.8, | ,  2000,  1930,  6000,  5841, | , -3.4, 2801.6, 57.204, |, 0.0
7422.8, 138.5, | , 25.9, 0.0, 592.9, | ,  2000,  1933,  6000,  5858, | , -3.4, 2824.3, 57.805, |, 0.0
7423.8, 139.6, | , 25.9, 0.0, 586.5, | ,  2000,  1926,  6000,  5860, | , -3.4, 2814.0, 57.562, |, 0.0
7424.9, 139.1, | , 25.9, 0.0, 593.3, | ,  2000,  1928,  6000,  5849, | , -3.4, 2829.0, 57.799, |, 0.0
7425.9, 138.9, | , 25.9, 0.0, 592.7, | ,  2000,  1927,  6000,  5845, | , -3.4, 2840.1, 57.989, |, 0.0
7426.9, 138.6, | , 25.9, 0.0, 593.1, | ,  2000,  1926,  6000,  5880, | , -3.4, 2832.9, 58.098, |, 0.0
7427.9, 138.6, | , 25.9, 0.0, 592.8, | ,  2000,  1929,  6000,  5856, | , -3.4, 2781.0, 56.882, |, 0.0
7428.9, 139.2, | , 25.9, 0.0, 591.9, | ,  2000,  1927,  6000,  5858, | , -3.4, 2796.9, 57.202, |, 0.0
7429.9, 139.6, | , 25.9, 0.0, 585.5, | ,  2000,  1929,  6000,  5846, | , -3.4, 2825.6, 57.713, |, 0.0
7430.9, 138.5, | , 25.9, 0.0, 592.4, | ,  2000,  1931,  6000,  5830, | , -3.4, 2808.4, 57.264, |, 0.0
7431.9, 139.1, | , 25.9, 0.0, 593.3, | ,  2000,  1928,  6000,  5867, | , -3.4, 2804.2, 57.426, |, 0.0
7432.9, 138.6, | , 25.9, 0.0, 593.3, | ,  2000,  1931,  6000,  5857, | , -3.4, 2817.0, 57.642, |, 0.0
7434.0, 138.9, | , 25.9, 0.0, 591.5, | ,  2000,  1932,  6000,  5891, | , -3.4, 2790.0, 57.344, |, 0.0
7435.0, 139.5, | , 25.9, 0.0, 586.1, | ,  2000,  1920,  6000,  5849, | , -3.4, 2813.2, 57.420, |, 0.0
7436.0, 139.0, | , 25.9, 0.0, 592.9, | ,  2000,  1930,  6000,  5867, | , -3.4, 2826.0, 57.886, |, 0.0
7437.0, 138.5, | , 25.9, 0.0, 593.1, | ,  2000,  1933,  6000,  5884, | , -3.4, 2821.7, 57.946, |, 0.0
7438.0, 138.5, | , 25.9, 0.0, 593.9, | ,  2000,  1931,  6000,  5847, | , -3.4, 2816.6, 57.557, |, 0.0
7439.0, 139.2, | , 25.9, 0.0, 592.6, | ,  2000,  1930,  6000,  5870, | , -3.4, 2796.0, 57.294, |, 0.0
7440.0, 139.2, | , 25.9, 0.0, 587.2, | ,  2000,  1926,  6000,  5853, | , -3.4, 2821.7, 57.666, |, 0.0
7441.0, 139.5, | , 25.9, 0.0, 583.0, | ,  2000,  1923,  6000,  5826, | , -3.4, 2845.3, 57.925, |, 0.0
7442.0, 139.0, | , 25.9, 0.0, 593.5, | ,  2000,  1929,  6000,  5837, | , -3.4, 2824.7, 57.638, |, 0.0
7443.0, 138.6, | , 25.9, 0.0, 593.2, | ,  2000,  1935,  6000,  5877, | , -3.4, 2821.3, 57.906, |, 0.0
7444.1, 138.7, | , 25.9, 0.0, 591.9, | ,  2000,  1931,  6000,  5827, | , -3.4, 2782.7, 56.718, |, 0.0
7445.1, 138.6, | , 25.9, 0.0, 593.3, | ,  2000,  1933,  6000,  5897, | , -3.4, 2820.4, 58.022, |, 0.0
7446.1, 139.6, | , 25.9, 0.0, 585.8, | ,  2000,  1925,  6000,  5831, | , -3.4, 2806.3, 57.184, |, 0.0
7447.1, 139.0, | , 25.9, 0.0, 593.8, | ,  2000,  1929,  6000,  5881, | , -3.4, 2819.2, 57.844, |, 0.0
7448.1, 138.4, | , 25.9, 0.0, 593.4, | ,  2000,  1932,  6000,  5829, | , -3.4, 2817.4, 57.445, |, 0.0
7449.1, 138.7, | , 25.9, 0.0, 592.2, | ,  2000,  1929,  6000,  5856, | , -3.4, 2843.6, 58.163, |, 0.0
7450.1, 139.0, | , 25.9, 0.0, 593.2, | ,  2000,  1927,  6000,  5882, | , -3.4, 2806.3, 57.568, |, 0.0
7451.1, 139.5, | , 25.9, 0.0, 583.9, | ,  2000,  1927,  6000,  5827, | , -3.4, 2788.3, 56.804, |, 0.0
7452.1, 138.5, | , 25.9, 0.0, 593.5, | ,  2000,  1930,  6000,  5869, | , -3.4, 2815.3, 57.682, |, 0.0
7453.1, 138.9, | , 25.9, 0.0, 593.6, | ,  2000,  1931,  6000,  5841, | , -3.4, 2819.2, 57.568, |, 0.0
7454.2, 138.7, | , 25.9, 0.0, 592.9, | ,  2000,  1931,  6000,  5898, | , -3.4, 2852.1, 58.664, |, 0.0
7455.2, 138.4, | , 25.9, 0.0, 593.4, | ,  2000,  1928,  6000,  5809, | , -3.4, 2788.7, 56.686, |, 0.0
7456.2, 138.4, | , 25.9, 0.0, 593.6, | ,  2000,  1932,  6000,  5833, | , -3.4, 2821.3, 57.558, |, 0.0
7457.2, 140.0, | , 25.9, 0.0, 587.7, | ,  2000,  1929,  6000,  5867, | , -3.4, 2823.0, 57.821, |, 0.0
7458.2, 138.7, | , 25.9, 0.0, 593.3, | ,  2000,  1930,  6000,  5836, | , -3.4, 2769.0, 56.500, |, 0.0
7459.2, 139.1, | , 25.9, 0.0, 592.8, | ,  2000,  1929,  6000,  5842, | , -3.4, 2789.2, 56.947, |, 0.0
7460.2, 138.9, | , 25.9, 0.0, 593.9, | ,  2000,  1932,  6000,  5841, | , -3.4, 2821.7, 57.617, |, 0.0
7461.2, 138.5, | , 25.9, 0.0, 593.4, | ,  2000,  1930,  6000,  5854, | , -3.4, 2833.3, 57.938, |, 0.0
7462.2, 139.5, | , 25.9, 0.0, 586.5, | ,  2000,  1925,  6000,  5848, | , -3.4, 2855.1, 58.301, |, 0.0
7463.3, 139.0, | , 25.9, 0.0, 593.6, | ,  2000,  1928,  6000,  5840, | , -3.4, 2811.0, 57.363, |, 0.0
7464.3, 139.1, | , 25.9, 0.0, 592.6, | ,  2000,  1931,  6000,  5852, | , -3.4, 2796.4, 57.177, |, 0.0
7465.3, 138.5, | , 25.9, 0.0, 593.0, | ,  2000,  1926,  6000,  5857, | , -3.4, 2804.6, 57.351, |, 0.0
7466.3, 138.6, | , 25.9, 0.0, 593.1, | ,  2000,  1927,  6000,  5857, | , -3.4, 2813.6, 57.537, |, 0.0
7467.3, 139.8, | , 25.9, 0.0, 587.2, | ,  2000,  1929,  6000,  5863, | , -3.4, 2799.9, 57.312, |, 0.0
7468.3, 138.6, | , 25.9, 0.0, 591.7, | ,  2000,  1925,  6000,  5834, | , -3.4, 2827.7, 57.643, |, 0.0
7469.3, 138.8, | , 25.9, 0.0, 592.5, | ,  2000,  1923,  6000,  5870, | , -3.4, 2846.6, 58.273, |, 0.0
7470.3, 138.9, | , 25.9, 0.0, 593.2, | ,  2000,  1931,  6000,  5834, | , -3.4, 2823.4, 57.598, |, 0.0
7471.3, 138.5, | , 25.9, 0.0, 593.3, | ,  2000,  1930,  6000,  5863, | , -3.4, 2823.0, 57.793, |, 0.0
7472.4, 138.5, | , 25.9, 0.0, 593.5, | ,  2000,  1930,  6000,  5836, | , -3.4, 2810.6, 57.341, |, 0.0
7473.4, 139.6, | , 25.9, 0.0, 584.5, | ,  2000,  1927,  6000,  5862, | , -3.4, 2804.6, 57.388, |, 0.0
7474.4, 139.3, | , 25.9, 0.0, 592.5, | ,  2000,  1934,  6000,  5876, | , -3.4, 2808.0, 57.616, |, 0.0
7475.4, 138.7, | , 25.9, 0.0, 592.9, | ,  2000,  1929,  6000,  5877, | , -3.4, 2792.2, 57.261, |, 0.0
7476.4, 138.5, | , 25.9, 0.0, 592.9, | ,  2000,  1927,  6000,  5831, | , -3.4, 2791.3, 56.891, |, 0.0
7477.4, 139.1, | , 25.9, 0.0, 594.0, | ,  2000,  1929,  6000,  5860, | , -3.4, 2832.4, 57.961, |, 0.0
7478.4, 140.1, | , 25.9, 0.0, 582.7, | ,  2000,  1925,  6000,  5822, | , -3.4, 2819.2, 57.379, |, 0.0
7479.4, 138.7, | , 25.9, 0.0, 592.1, | ,  2000,  1931,  6000,  5846, | , -3.4, 2820.4, 57.625, |, 0.0
7480.4, 138.7, | , 25.9, 0.0, 592.6, | ,  2000,  1931,  6000,  5863, | , -3.4, 2825.6, 57.861, |, 0.0
7481.4, 138.9, | , 25.9, 0.0, 593.4, | ,  2000,  1931,  6000,  5811, | , -3.4, 2817.0, 57.303, |, 0.0
7482.5, 138.4, | , 25.9, 0.0, 593.0, | ,  2000,  1926,  6000,  5833, | , -3.4, 2829.4, 57.676, |, 0.0
7483.5, 139.4, | , 25.9, 0.0, 587.4, | ,  2000,  1933,  6000,  5856, | , -3.4, 2823.4, 57.776, |, 0.0
7484.5, 139.7, | , 25.9, 0.0, 585.4, | ,  2000,  1929,  6000,  5844, | , -3.4, 2790.4, 56.980, |, 0.0
7485.5, 138.5, | , 25.9, 0.0, 593.5, | ,  2000,  1924,  6000,  5839, | , -3.4, 2799.9, 57.103, |, 0.0
7486.5, 138.5, | , 25.9, 0.0, 593.3, | ,  2000,  1931,  6000,  5859, | , -3.4, 2808.0, 57.470, |, 0.0
7487.5, 139.0, | , 25.9, 0.0, 593.0, | ,  2000,  1931,  6000,  5841, | , -3.4, 2823.4, 57.656, |, 0.0
7488.5, 138.5, | , 25.9, 0.0, 593.4, | ,  2000,  1927,  6000,  5856, | , -3.4, 2805.4, 57.361, |, 0.0
7489.5, 139.6, | , 25.9, 0.0, 585.7, | ,  2000,  1923,  6000,  5858, | , -3.4, 2805.4, 57.348, |, 0.0
7490.5, 138.5, | , 25.9, 0.0, 593.5, | ,  2000,  1926,  6000,  5849, | , -3.4, 2821.7, 57.642, |, 0.0
7491.6, 139.1, | , 25.9, 0.0, 594.0, | ,  2000,  1932,  6000,  5860, | , -3.4, 2812.7, 57.579, |, 0.0
7492.6, 138.6, | , 25.9, 0.0, 592.9, | ,  2000,  1930,  6000,  5864, | , -3.4, 2781.4, 56.956, |, 0.0
7493.6, 138.5, | , 25.9, 0.0, 593.5, | ,  2000,  1925,  6000,  5868, | , -3.4, 2806.7, 57.464, |, 0.0
7494.6, 139.9, | , 25.9, 0.0, 587.4, | ,  2000,  1926,  6000,  5871, | , -3.4, 2833.3, 58.036, |, 0.0
7495.6, 138.5, | , 25.9, 0.0, 593.6, | ,  2000,  1925,  6000,  5857, | , -3.4, 2806.7, 57.385, |, 0.0
7496.6, 138.6, | , 25.9, 0.0, 593.1, | ,  2000,  1928,  6000,  5866, | , -3.4, 2805.4, 57.446, |, 0.0
7497.6, 138.4, | , 25.9, 0.0, 593.5, | ,  2000,  1931,  6000,  5833, | , -3.4, 2812.7, 57.377, |, 0.0
7498.6, 139.6, | , 25.9, 0.0, 585.3, | ,  2000,  1920,  6000,  5863, | , -3.4, 2819.6, 57.648, |, 0.0
7499.6, 138.9, | , 25.9, 0.0, 592.6, | ,  2000,  1925,  6000,  5837, | , -3.4, 2826.0, 57.626, |, 0.0
7500.7, 139.6, | , 25.9, 0.0, 588.4, | ,  2000,  1928,  6000,  5856, | , -3.4, 2815.3, 57.577, |, 0.0
7501.7, 138.9, | , 25.9, 0.0, 593.7, | ,  2000,  1927,  6000,  5841, | , -3.4, 2808.0, 57.309, |, 0.0
7502.7, 138.5, | , 25.9, 0.0, 593.3, | ,  2000,  1925,  6000,  5870, | , -3.4, 2826.4, 57.878, |, 0.0
7503.7, 138.4, | , 25.9, 0.0, 592.9, | ,  2000,  1926,  6000,  5841, | , -3.4, 2838.0, 57.904, |, 0.0
7504.7, 139.2, | , 25.9, 0.0, 593.2, | ,  2000,  1926,  6000,  5863, | , -3.4, 2818.7, 57.686, |, 0.0
7505.7, 140.1, | , 25.9, 0.0, 586.3, | ,  2000,  1928,  6000,  5868, | , -3.4, 2790.9, 57.166, |, 0.0
7506.7, 138.5, | , 25.9, 0.0, 593.5, | ,  2000,  1926,  6000,  5823, | , -3.4, 2824.3, 57.496, |, 0.0
7507.7, 138.7, | , 25.9, 0.0, 593.6, | ,  2000,  1931,  6000,  5860, | , -3.4, 2830.3, 57.928, |, 0.0
7508.7, 138.9, | , 25.9, 0.0, 594.0, | ,  2000,  1931,  6000,  5838, | , -3.4, 2791.7, 56.984, |, 0.0
7509.8, 138.7, | , 25.9, 0.0, 592.8, | ,  2000,  1929,  6000,  5884, | , -3.4, 2805.9, 57.591, |, 0.0
7510.8, 139.3, | , 25.9, 0.0, 587.8, | ,  2000,  1929,  6000,  5832, | , -3.4, 2817.0, 57.434, |, 0.0
7511.8, 139.7, | , 25.9, 0.0, 588.3, | ,  2000,  1923,  6000,  5824, | , -3.4, 2829.4, 57.590, |, 0.0
7512.8, 138.5, | , 25.9, 0.0, 593.7, | ,  2000,  1926,  6000,  5862, | , -3.4, 2841.9, 58.144, |, 0.0
7513.8, 138.6, | , 25.9, 0.0, 593.5, | ,  2000,  1931,  6000,  5881, | , -3.4, 2833.7, 58.159, |, 0.0
7514.8, 139.1, | , 25.9, 0.0, 592.8, | ,  2000,  1925,  6000,  5846, | , -3.4, 2805.0, 57.266, |, 0.0
7515.8, 138.9, | , 25.9, 0.0, 593.8, | ,  2000,  1931,  6000,  5871, | , -3.4, 2800.7, 57.409, |, 0.0
7516.8, 139.6, | , 25.9, 0.0, 586.2, | ,  2000,  1931,  6000,  5893, | , -3.4, 2838.4, 58.345, |, 0.0
7517.9, 139.0, | , 25.9, 0.0, 593.3, | ,  2000,  1930,  6000,  5857, | , -3.4, 2805.0, 57.387, |, 0.0
7518.9, 139.0, | , 25.9, 0.0, 593.7, | ,  2000,  1924,  6000,  5830, | , -3.4, 2823.0, 57.511, |, 0.0
7519.9, 138.9, | , 25.9, 0.0, 592.4, | ,  2000,  1934,  6000,  5836, | , -3.4, 2768.2, 56.511, |, 0.0
7520.9, 138.5, | , 25.9, 0.0, 593.5, | ,  2000,  1926,  6000,  5848, | , -3.4, 2814.0, 57.474, |, 0.0
7521.9, 139.9, | , 25.9, 0.0, 587.4, | ,  2000,  1927,  6000,  5849, | , -3.4, 2820.9, 57.627, |, 0.0
7522.9, 138.5, | , 25.9, 0.0, 593.2, | ,  2000,  1929,  6000,  5846, | , -3.4, 2830.7, 57.820, |, 0.0
7523.9, 138.6, | , 25.9, 0.0, 593.0, | ,  2000,  1932,  6000,  5867, | , -3.4, 2811.4, 57.600, |, 0.0
7524.9, 138.8, | , 25.9, 0.0, 592.1, | ,  2000,  1929,  6000,  5876, | , -3.4, 2815.7, 57.741, |, 0.0
7525.9, 139.0, | , 25.9, 0.0, 593.4, | ,  2000,  1931,  6000,  5868, | , -3.4, 2799.9, 57.371, |, 0.0
7526.9, 138.6, | , 25.9, 0.0, 593.4, | ,  2000,  1932,  6000,  5867, | , -3.4, 2790.0, 57.168, |, 0.0
7528.0, 139.3, | , 25.9, 0.0, 588.2, | ,  2000,  1925,  6000,  5834, | , -3.4, 2779.3, 56.661, |, 0.0
7529.0, 138.9, | , 25.9, 0.0, 593.6, | ,  2000,  1929,  6000,  5853, | , -3.4, 2831.1, 57.882, |, 0.0
7530.0, 138.5, | , 25.9, 0.0, 592.6, | ,  2000,  1930,  6000,  5817, | , -3.4, 2822.6, 57.445, |, 0.0
7531.0, 138.5, | , 25.9, 0.0, 593.4, | ,  2000,  1936,  6000,  5871, | , -3.4, 2834.6, 58.138, |, 0.0
7532.0, 138.5, | , 26.0, 0.0, 593.7, | ,  2000,  1927,  6000,  5850, | , -3.4, 2822.6, 57.667, |, 0.0
7533.0, 139.6, | , 25.9, 0.0, 586.3, | ,  2000,  1925,  6000,  5862, | , -3.4, 2790.0, 57.077, |, 0.0
7534.0, 138.6, | , 25.9, 0.0, 593.5, | ,  2000,  1929,  6000,  5852, | , -3.4, 2797.7, 57.195, |, 0.0
7535.0, 138.7, | , 26.0, 0.0, 592.5, | ,  2000,  1927,  6000,  5836, | , -3.4, 2799.4, 57.096, |, 0.0
7536.0, 138.9, | , 26.0, 0.0, 594.0, | ,  2000,  1929,  6000,  5861, | , -3.4, 2848.7, 58.301, |, 0.0
7537.0, 139.0, | , 25.9, 0.0, 593.9, | ,  2000,  1928,  6000,  5862, | , -3.4, 2839.3, 58.103, |, 0.0
7538.1, 139.6, | , 25.9, 0.0, 586.1, | ,  2000,  1923,  6000,  5863, | , -3.4, 2819.2, 57.669, |, 0.0
7539.1, 139.5, | , 26.0, 0.0, 586.9, | ,  2000,  1925,  6000,  5875, | , -3.4, 2807.6, 57.539, |, 0.0
7540.1, 139.0, | , 26.0, 0.0, 593.0, | ,  2000,  1930,  6000,  5808, | , -3.4, 2791.7, 56.755, |, 0.0
7541.1, 138.5, | , 26.0, 0.0, 593.6, | ,  2000,  1934,  6000,  5879, | , -3.4, 2851.3, 58.523, |, 0.0
7542.1, 138.5, | , 26.0, 0.0, 593.5, | ,  2000,  1928,  6000,  5854, | , -3.4, 2800.3, 57.249, |, 0.0
7543.1, 139.1, | , 26.0, 0.0, 593.8, | ,  2000,  1935,  6000,  5881, | , -3.4, 2807.6, 57.650, |, 0.0
7544.1, 140.0, | , 26.0, 0.0, 586.5, | ,  2000,  1925,  6000,  5869, | , -3.4, 2811.0, 57.562, |, 0.0
7545.1, 138.6, | , 26.0, 0.0, 592.5, | ,  2000,  1925,  6000,  5820, | , -3.4, 2800.3, 56.981, |, 0.0
7546.1, 139.0, | , 26.0, 0.0, 593.9, | ,  2000,  1927,  6000,  5886, | , -3.4, 2841.4, 58.327, |, 0.0
7547.2, 138.9, | , 26.0, 0.0, 594.0, | ,  2000,  1930,  6000,  5860, | , -3.4, 2817.9, 57.671, |, 0.0
7548.2, 138.7, | , 26.0, 0.0, 593.4, | ,  2000,  1931,  6000,  5871, | , -3.4, 2804.2, 57.476, |, 0.0
7549.2, 139.6, | , 26.0, 0.0, 585.0, | ,  2000,  1919,  6000,  5860, | , -3.4, 2784.0, 56.896, |, 0.0
7550.2, 139.0, | , 26.0, 0.0, 593.2, | ,  2000,  1931,  6000,  5848, | , -3.4, 2811.9, 57.462, |, 0.0
7551.2, 138.5, | , 26.0, 0.0, 593.5, | ,  2000,  1930,  6000,  5873, | , -3.4, 2829.0, 57.992, |, 0.0
7552.2, 138.5, | , 26.0, 0.0, 593.4, | ,  2000,  1934,  6000,  5858, | , -3.4, 2821.7, 57.762, |, 0.0
7553.2, 138.7, | , 26.0, 0.0, 593.6, | ,  2000,  1933,  6000,  5866, | , -3.4, 2809.7, 57.566, |, 0.0
7554.2, 139.0, | , 26.0, 0.0, 593.6, | ,  2000,  1931,  6000,  5873, | , -3.4, 2802.0, 57.447, |, 0.0
7555.2, 139.4, | , 26.0, 0.0, 586.8, | ,  2000,  1923,  6000,  5833, | , -3.4, 2798.6, 57.023, |, 0.0
7556.2, 138.6, | , 26.0, 0.0, 593.5, | ,  2000,  1933,  6000,  5847, | , -3.4, 2815.7, 57.549, |, 0.0
7557.3, 138.9, | , 26.0, 0.0, 593.3, | ,  2000,  1926,  6000,  5850, | , -3.4, 2815.7, 57.521, |, 0.0
7558.3, 138.6, | , 26.0, 0.0, 593.3, | ,  2000,  1932,  6000,  5865, | , -3.4, 2841.4, 58.201, |, 0.0
7559.3, 138.4, | , 26.0, 0.0, 593.6, | ,  2000,  1929,  6000,  5833, | , -3.4, 2823.0, 57.570, |, 0.0
7560.3, 139.8, | , 26.0, 0.0, 585.8, | ,  2000,  1931,  6000,  5863, | , -3.4, 2823.0, 57.805, |, 0.0
7561.3, 138.5, | , 26.0, 0.0, 593.1, | ,  2000,  1928,  6000,  5860, | , -3.4, 2796.0, 57.211, |, 0.0
7562.3, 138.4, | , 26.0, 0.0, 593.2, | ,  2000,  1929,  6000,  5834, | , -3.4, 2822.6, 57.569, |, 0.0
7563.3, 138.5, | , 26.0, 0.0, 593.4, | ,  2000,  1927,  6000,  5854, | , -3.4, 2828.1, 57.810, |, 0.0
7564.3, 138.5, | , 26.0, 0.0, 593.8, | ,  2000,  1931,  6000,  5871, | , -3.4, 2814.9, 57.697, |, 0.0
7565.3, 139.9, | , 26.0, 0.0, 587.7, | ,  2000,  1929,  6000,  5866, | , -3.4, 2813.6, 57.622, |, 0.0
7566.4, 139.8, | , 26.0, 0.0, 585.4, | ,  2000,  1924,  6000,  5862, | , -3.4, 2807.2, 57.422, |, 0.0
7567.4, 139.1, | , 26.0, 0.0, 593.6, | ,  2000,  1934,  6000,  5852, | , -3.4, 2798.6, 57.244, |, 0.0
7568.4, 139.0, | , 26.0, 0.0, 593.3, | ,  2000,  1931,  6000,  5873, | , -3.4, 2799.4, 57.395, |, 0.0
7569.4, 138.7, | , 26.0, 0.0, 593.1, | ,  2000,  1925,  6000,  5866, | , -3.4, 2797.7, 57.268, |, 0.0
7570.4, 138.5, | , 26.0, 0.0, 593.2, | ,  2000,  1932,  6000,  5848, | , -3.4, 2799.4, 57.222, |, 0.0
7571.4, 140.2, | , 26.0, 0.0, 585.2, | ,  2000,  1923,  6000,  5854, | , -3.4, 2838.0, 57.983, |, 0.0
7572.4, 138.6, | , 26.0, 0.0, 593.0, | ,  2000,  1927,  6000,  5863, | , -3.4, 2834.6, 58.014, |, 0.0
7573.4, 138.5, | , 26.0, 0.0, 592.9, | ,  2000,  1931,  6000,  5856, | , -3.4, 2813.6, 57.558, |, 0.0
7574.4, 139.2, | , 26.0, 0.0, 593.0, | ,  2000,  1932,  6000,  5887, | , -3.4, 2830.3, 58.140, |, 0.0
7575.5, 138.5, | , 26.0, 0.0, 592.9, | ,  2000,  1929,  6000,  5815, | , -3.4, 2774.2, 56.436, |, 0.0
7576.5, 139.6, | , 26.0, 0.0, 583.5, | ,  2000,  1924,  6000,  5839, | , -3.4, 2840.6, 57.930, |, 0.0
7577.5, 138.8, | , 26.0, 0.0, 592.5, | ,  2000,  1927,  6000,  5847, | , -3.4, 2816.2, 57.515, |, 0.0
7578.5, 139.0, | , 26.0, 0.0, 593.5, | ,  2000,  1935,  6000,  5849, | , -3.4, 2807.6, 57.414, |, 0.0
7579.5, 138.6, | , 26.0, 0.0, 593.4, | ,  2000,  1928,  6000,  5855, | , -3.4, 2813.2, 57.517, |, 0.0
7580.5, 138.7, | , 26.0, 0.0, 592.6, | ,  2000,  1925,  6000,  5908, | , -3.4, 2813.6, 57.898, |, 0.0
7581.5, 138.5, | , 26.0, 0.0, 593.8, | ,  2000,  1935,  6000,  5902, | , -3.4, 2820.0, 58.062, |, 0.0
7582.5, 139.9, | , 26.0, 0.0, 587.7, | ,  2000,  1924,  6000,  5865, | , -3.4, 2821.7, 57.745, |, 0.0
7583.5, 138.3, | , 26.0, 0.0, 593.3, | ,  2000,  1927,  6000,  5833, | , -3.4, 2834.1, 57.780, |, 0.0
7584.5, 138.5, | , 26.0, 0.0, 593.4, | ,  2000,  1931,  6000,  5858, | , -3.4, 2843.1, 58.181, |, 0.0
7585.6, 139.0, | , 26.0, 0.0, 593.7, | ,  2000,  1925,  6000,  5884, | , -3.4, 2846.1, 58.392, |, 0.0
