Repository: jdhuang-csm/Ru-BCA

## Methods
* (BaO)<sub>x</sub>-(CaO)<sub>y</sub>-(Al<sub>2</sub>O<sub>3</sub>)<sub>1-x-y</sub> (BCA) catalyst supports were synthesized via sol-gel and solid-state methods. 
* Ru/BCA catalysts were prepared via incipient wetness impregnation to achieve 1 wt. % Ru loading.
* Ammonia synthesis rates were measured for Ru/BCA catalysts in a packed-bed reactor at 480-600<sup>o</sup>C, 10 bar, and space velocities up to 1.3 x 10<sup>6</sup> ml g<sub>cat</sub><sup>-1</sup> h<sup>-1</sup>.
* A machine learning (ML) model was employed to improve understanding of the behavior of Ru/BCA catalysts.
* A microkinetic model was developed to describe the best-performing catalyst.

File: data/init_files_Cadigan/BCA723.txt (part 19 of 46)
********** Start test **********
Elapsed time, Pressure, | , LJtemp(C), Inner-Temp, Outer-Temp, | , N2-set, N2-flow, H2-set, H2-flow, | , pH, NH3_ppm, NH3_Prod_rate, |, In222Temp
7179.0, 138.4, | , 25.1, 0.0, 592.2, | ,  1000,   950,  3000,  2905, | , -3.4, 3940.0, 37.304, |, 0.0
7180.0, 138.9, | , 25.1, 0.0, 592.1, | ,  1000,   957,  3000,  2918, | , -3.4, 3978.1, 37.856, |, 0.0
7181.0, 138.4, | , 25.2, 0.0, 591.3, | ,  1000,   956,  3000,  2930, | , -3.4, 4022.7, 38.386, |, 0.0
7182.0, 139.4, | , 25.1, 0.0, 585.4, | ,  1000,   949,  3000,  2918, | , -3.4, 4049.2, 38.450, |, 0.0
7183.0, 139.5, | , 25.1, 0.0, 585.2, | ,  1000,   956,  3000,  2922, | , -3.4, 4094.2, 38.987, |, 0.0
7184.0, 138.7, | , 25.2, 0.0, 591.9, | ,  1000,   959,  3000,  2960, | , -3.4, 4126.3, 39.704, |, 0.0
7185.1, 138.6, | , 25.2, 0.0, 592.1, | ,  1000,   959,  3000,  2922, | , -3.4, 4179.9, 39.827, |, 0.0
7186.1, 138.7, | , 25.1, 0.0, 586.8, | ,  1000,   953,  3000,  2947, | , -3.4, 4191.0, 40.124, |, 0.0
7187.1, 138.7, | , 25.2, 0.0, 591.0, | ,  1000,   952,  3000,  2935, | , -3.4, 4221.5, 40.285, |, 0.0
7188.1, 139.4, | , 25.2, 0.0, 585.2, | ,  1000,   945,  3000,  2922, | , -3.4, 4254.4, 40.394, |, 0.0
7189.1, 138.7, | , 25.2, 0.0, 591.4, | ,  1000,   961,  3000,  2949, | , -3.4, 4275.9, 41.040, |, 0.0
7190.1, 139.0, | , 25.2, 0.0, 592.1, | ,  1000,   954,  3000,  2933, | , -3.4, 4303.3, 41.062, |, 0.0
7191.1, 139.0, | , 25.1, 0.0, 591.6, | ,  1000,   951,  3000,  2943, | , -3.4, 4356.4, 41.645, |, 0.0
7192.1, 138.7, | , 25.2, 0.0, 590.7, | ,  1000,   952,  3000,  2929, | , -3.4, 4351.3, 41.447, |, 0.0
7193.1, 139.9, | , 25.1, 0.0, 586.3, | ,  1000,   949,  3000,  2932, | , -3.4, 4366.3, 41.600, |, 0.0
7194.2, 139.9, | , 25.1, 0.0, 582.1, | ,  1000,   953,  3000,  2906, | , -3.4, 4383.8, 41.527, |, 0.0
7195.2, 138.7, | , 25.1, 0.0, 591.5, | ,  1000,   959,  3000,  2950, | , -3.4, 4422.8, 42.433, |, 0.0
7196.2, 138.6, | , 25.2, 0.0, 591.6, | ,  1000,   956,  3000,  2930, | , -3.4, 4453.7, 42.484, |, 0.0
7197.2, 139.3, | , 25.2, 0.0, 591.4, | ,  1000,   955,  3000,  2944, | , -3.4, 4439.1, 42.494, |, 0.0
7198.2, 139.0, | , 25.2, 0.0, 591.5, | ,  1000,   955,  3000,  2916, | , -3.4, 4464.8, 42.424, |, 0.0
7199.2, 139.5, | , 25.1, 0.0, 584.7, | ,  1000,   951,  3000,  2936, | , -3.4, 4464.8, 42.592, |, 0.0
7200.2, 138.4, | , 25.2, 0.0, 591.5, | ,  1000,   956,  3000,  2910, | , -3.4, 4473.4, 42.442, |, 0.0
7201.2, 138.9, | , 25.2, 0.0, 592.0, | ,  1000,   949,  3000,  2908, | , -3.4, 4499.1, 42.595, |, 0.0
7202.2, 139.0, | , 25.2, 0.0, 591.0, | ,  1000,   954,  3000,  2923, | , -3.4, 4495.7, 42.780, |, 0.0
7203.2, 138.6, | , 25.2, 0.0, 591.7, | ,  1000,   958,  3000,  2944, | , -3.4, 4502.9, 43.125, |, 0.0
7204.2, 139.9, | , 25.2, 0.0, 585.4, | ,  1000,   955,  3000,  2933, | , -3.4, 4534.6, 43.274, |, 0.0
7205.3, 138.8, | , 25.2, 0.0, 592.0, | ,  1000,   953,  3000,  2916, | , -3.4, 4523.5, 42.954, |, 0.0
7206.3, 138.7, | , 25.2, 0.0, 592.3, | ,  1000,   955,  3000,  2937, | , -3.4, 4524.4, 43.224, |, 0.0
7207.3, 138.6, | , 25.2, 0.0, 591.4, | ,  1000,   954,  3000,  2929, | , -3.4, 4536.4, 43.232, |, 0.0
7208.3, 138.9, | , 25.2, 0.0, 592.7, | ,  1000,   955,  3000,  2902, | , -3.4, 4571.5, 43.270, |, 0.0
7209.3, 139.5, | , 25.2, 0.0, 586.4, | ,  1000,   947,  3000,  2961, | , -3.4, 4538.5, 43.527, |, 0.0
7210.3, 138.6, | , 25.2, 0.0, 591.8, | ,  1000,   954,  3000,  2932, | , -3.4, 4536.8, 43.266, |, 0.0
7211.3, 138.9, | , 25.2, 0.0, 592.3, | ,  1000,   955,  3000,  2910, | , -3.4, 4543.6, 43.099, |, 0.0
7212.3, 138.6, | , 25.2, 0.0, 591.4, | ,  1000,   953,  3000,  2918, | , -3.4, 4562.1, 43.333, |, 0.0
7213.3, 138.6, | , 25.2, 0.0, 591.8, | ,  1000,   959,  3000,  2920, | , -3.4, 4568.9, 43.495, |, 0.0
7214.4, 139.0, | , 25.2, 0.0, 592.1, | ,  1000,   956,  3000,  2933, | , -3.4, 4544.9, 43.381, |, 0.0
7215.4, 139.4, | , 25.2, 0.0, 586.3, | ,  1000,   949,  3000,  2917, | , -3.4, 4541.5, 43.084, |, 0.0
7216.4, 138.6, | , 25.2, 0.0, 591.6, | ,  1000,   952,  3000,  2915, | , -3.4, 4552.2, 43.210, |, 0.0
7217.4, 138.6, | , 25.2, 0.0, 590.8, | ,  1000,   955,  3000,  2917, | , -3.4, 4541.5, 43.151, |, 0.0
7218.4, 138.9, | , 25.2, 0.0, 592.4, | ,  1000,   951,  3000,  2926, | , -3.4, 4583.5, 43.616, |, 0.0
7219.4, 138.9, | , 25.2, 0.0, 592.4, | ,  1000,   950,  3000,  2937, | , -3.4, 4579.2, 43.685, |, 0.0
7220.4, 139.3, | , 25.2, 0.0, 585.4, | ,  1000,   949,  3000,  2891, | , -3.4, 4545.4, 42.833, |, 0.0
7221.4, 138.7, | , 25.2, 0.0, 592.2, | ,  1000,   957,  3000,  2967, | , -3.4, 4540.6, 43.725, |, 0.0
7222.4, 139.2, | , 25.2, 0.0, 591.8, | ,  1000,   958,  3000,  2926, | , -3.4, 4538.9, 43.262, |, 0.0
7223.5, 138.7, | , 25.2, 0.0, 592.2, | ,  1000,   961,  3000,  2963, | , -3.4, 4538.9, 43.719, |, 0.0
7224.5, 138.6, | , 25.2, 0.0, 592.0, | ,  1000,   955,  3000,  2920, | , -3.4, 4528.7, 43.068, |, 0.0
7225.5, 139.6, | , 25.2, 0.0, 586.9, | ,  1000,   952,  3000,  2914, | , -3.4, 4535.5, 43.043, |, 0.0
7226.5, 139.5, | , 25.2, 0.0, 585.2, | ,  1000,   954,  3000,  2933, | , -3.4, 4546.2, 43.368, |, 0.0
7227.5, 138.7, | , 25.2, 0.0, 591.3, | ,  1000,   957,  3000,  2937, | , -3.4, 4525.2, 43.241, |, 0.0
7228.5, 138.7, | , 25.2, 0.0, 592.1, | ,  1000,   954,  3000,  2946, | , -3.4, 4527.8, 43.342, |, 0.0
7229.5, 138.9, | , 25.2, 0.0, 592.9, | ,  1000,   950,  3000,  2904, | , -3.4, 4521.8, 42.775, |, 0.0
7230.5, 138.5, | , 25.2, 0.0, 592.2, | ,  1000,   952,  3000,  2955, | , -3.4, 4520.9, 43.345, |, 0.0
7231.5, 139.6, | , 25.2, 0.0, 585.2, | ,  1000,   955,  3000,  2931, | , -3.4, 4527.8, 43.179, |, 0.0
7232.6, 138.7, | , 25.2, 0.0, 591.5, | ,  1000,   955,  3000,  2929, | , -3.4, 4512.4, 43.017, |, 0.0
7233.6, 138.5, | , 25.2, 0.0, 592.2, | ,  1000,   953,  3000,  2909, | , -3.4, 4516.2, 42.810, |, 0.0
7234.6, 138.5, | , 25.2, 0.0, 592.0, | ,  1000,   959,  3000,  2922, | , -3.4, 4512.8, 42.984, |, 0.0
7235.6, 138.9, | , 25.2, 0.0, 592.5, | ,  1000,   950,  3000,  2918, | , -3.4, 4521.4, 42.924, |, 0.0
7236.6, 140.3, | , 25.2, 0.0, 584.3, | ,  1000,   948,  3000,  2914, | , -3.4, 4516.2, 42.816, |, 0.0
7237.6, 138.8, | , 25.2, 0.0, 591.1, | ,  1000,   952,  3000,  2956, | , -3.4, 4532.5, 43.465, |, 0.0
7238.6, 138.7, | , 25.2, 0.0, 592.2, | ,  1000,   957,  3000,  2948, | , -3.4, 4503.4, 43.155, |, 0.0
7239.6, 139.1, | , 25.2, 0.0, 592.4, | ,  1000,   953,  3000,  2922, | , -3.4, 4503.4, 42.837, |, 0.0
7240.6, 138.6, | , 25.2, 0.0, 592.3, | ,  1000,   947,  3000,  2902, | , -3.4, 4506.4, 42.565, |, 0.0
7241.6, 139.3, | , 25.2, 0.0, 586.6, | ,  1000,   946,  3000,  2912, | , -3.4, 4511.5, 42.720, |, 0.0
7242.7, 139.9, | , 25.2, 0.0, 586.5, | ,  1000,   949,  3000,  2925, | , -3.4, 4491.8, 42.712, |, 0.0
7243.7, 138.7, | , 25.2, 0.0, 591.7, | ,  1000,   955,  3000,  2930, | , -3.4, 4502.1, 42.930, |, 0.0
7244.7, 138.6, | , 25.2, 0.0, 592.1, | ,  1000,   954,  3000,  2912, | , -3.4, 4484.1, 42.549, |, 0.0
7245.7, 138.6, | , 25.2, 0.0, 592.2, | ,  1000,   953,  3000,  2917, | , -3.4, 4499.9, 42.740, |, 0.0
7246.7, 139.0, | , 25.2, 0.0, 592.8, | ,  1000,   960,  3000,  2933, | , -3.4, 4496.9, 42.960, |, 0.0
7247.7, 139.7, | , 25.2, 0.0, 584.9, | ,  1000,   953,  3000,  2927, | , -3.4, 4476.0, 42.626, |, 0.0
7248.7, 138.6, | , 25.2, 0.0, 592.2, | ,  1000,   958,  3000,  2907, | , -3.4, 4480.2, 42.497, |, 0.0
7249.7, 139.0, | , 25.2, 0.0, 592.7, | ,  1000,   959,  3000,  2927, | , -3.4, 4481.5, 42.742, |, 0.0
7250.7, 139.3, | , 25.2, 0.0, 591.8, | ,  1000,   960,  3000,  2934, | , -3.4, 4479.4, 42.817, |, 0.0
7251.8, 138.4, | , 25.2, 0.0, 592.1, | ,  1000,   957,  3000,  2929, | , -3.4, 4485.4, 42.783, |, 0.0
7252.8, 139.3, | , 25.2, 0.0, 586.8, | ,  1000,   953,  3000,  2948, | , -3.4, 4471.2, 42.810, |, 0.0
7253.8, 139.0, | , 25.2, 0.0, 592.0, | ,  1000,   955,  3000,  2929, | , -3.4, 4465.2, 42.575, |, 0.0
7254.8, 138.4, | , 25.2, 0.0, 592.3, | ,  1000,   953,  3000,  2908, | , -3.4, 4456.7, 42.236, |, 0.0
7255.8, 138.6, | , 25.2, 0.0, 592.7, | ,  1000,   959,  3000,  2941, | , -3.4, 4460.5, 42.701, |, 0.0
7256.8, 138.5, | , 25.2, 0.0, 592.4, | ,  1000,   958,  3000,  2926, | , -3.4, 4467.4, 42.587, |, 0.0
7257.8, 139.0, | , 25.2, 0.0, 592.9, | ,  1000,   954,  3000,  2930, | , -3.4, 4455.8, 42.484, |, 0.0
7258.8, 139.6, | , 25.2, 0.0, 584.7, | ,  1000,   953,  3000,  2933, | , -3.4, 4479.4, 42.723, |, 0.0
7259.8, 138.5, | , 25.2, 0.0, 592.5, | ,  1000,   958,  3000,  2920, | , -3.4, 4486.2, 42.701, |, 0.0
7260.8, 138.5, | , 25.2, 0.0, 592.6, | ,  1000,   958,  3000,  2928, | , -3.4, 4458.0, 42.523, |, 0.0
7261.9, 138.6, | , 25.2, 0.0, 592.3, | ,  1000,   957,  3000,  2928, | , -3.4, 4454.1, 42.476, |, 0.0
7262.9, 138.7, | , 25.2, 0.0, 592.0, | ,  1000,   958,  3000,  2937, | , -3.4, 4461.0, 42.643, |, 0.0
7263.9, 140.1, | , 25.2, 0.0, 585.5, | ,  1000,   954,  3000,  2921, | , -3.4, 4450.7, 42.331, |, 0.0
7264.9, 138.6, | , 25.2, 0.0, 592.5, | ,  1000,   952,  3000,  2922, | , -3.4, 4444.7, 42.268, |, 0.0
7265.9, 138.3, | , 25.2, 0.0, 592.7, | ,  1000,   951,  3000,  2904, | , -3.4, 4446.4, 42.076, |, 0.0
7266.9, 138.5, | , 25.2, 0.0, 593.1, | ,  1000,   961,  3000,  2916, | , -3.4, 4446.0, 42.304, |, 0.0
7267.9, 139.0, | , 25.2, 0.0, 593.1, | ,  1000,   952,  3000,  2946, | , -3.4, 4449.4, 42.574, |, 0.0
7268.9, 139.3, | , 25.2, 0.0, 586.1, | ,  1000,   948,  3000,  2908, | , -3.4, 4440.0, 42.027, |, 0.0
7269.9, 138.6, | , 25.2, 0.0, 592.0, | ,  1000,   952,  3000,  2920, | , -3.4, 4462.2, 42.405, |, 0.0
7271.0, 139.0, | , 25.2, 0.0, 593.1, | ,  1000,   954,  3000,  2946, | , -3.4, 4447.2, 42.575, |, 0.0
7272.0, 138.6, | , 25.2, 0.0, 592.7, | ,  1000,   953,  3000,  2931, | , -3.4, 4436.5, 42.296, |, 0.0
7273.0, 138.7, | , 25.2, 0.0, 592.8, | ,  1000,   958,  3000,  2949, | , -3.4, 4438.7, 42.565, |, 0.0
7274.0, 138.8, | , 25.2, 0.0, 592.4, | ,  1000,   962,  3000,  2926, | , -3.4, 4443.4, 42.412, |, 0.0
7275.0, 140.1, | , 25.2, 0.0, 585.0, | ,  1000,   948,  3000,  2929, | , -3.4, 4465.7, 42.503, |, 0.0
7276.0, 138.4, | , 25.2, 0.0, 593.0, | ,  1000,   953,  3000,  2907, | , -3.4, 4467.0, 42.316, |, 0.0
7277.0, 138.7, | , 25.2, 0.0, 593.1, | ,  1000,   952,  3000,  2915, | , -3.4, 4452.8, 42.271, |, 0.0
7278.0, 138.9, | , 25.2, 0.0, 593.2, | ,  1000,   953,  3000,  2929, | , -3.4, 4460.1, 42.493, |, 0.0
7279.0, 138.4, | , 25.2, 0.0, 592.9, | ,  1000,   952,  3000,  2910, | , -3.4, 4436.1, 42.046, |, 0.0
7280.1, 139.4, | , 25.2, 0.0, 585.7, | ,  1000,   951,  3000,  2929, | , -3.4, 4438.7, 42.275, |, 0.0
7281.1, 138.5, | , 25.2, 0.0, 592.5, | ,  1000,   960,  3000,  2937, | , -3.4, 4439.5, 42.460, |, 0.0
7282.1, 139.0, | , 25.2, 0.0, 592.9, | ,  1000,   952,  3000,  2926, | , -3.4, 4440.0, 42.261, |, 0.0
7283.1, 138.5, | , 25.2, 0.0, 592.8, | ,  1000,   953,  3000,  2918, | , -3.4, 4441.7, 42.195, |, 0.0
7284.1, 138.5, | , 25.2, 0.0, 593.0, | ,  1000,   957,  3000,  2954, | , -3.4, 4437.0, 42.590, |, 0.0
7285.1, 139.6, | , 25.2, 0.0, 587.5, | ,  1000,   947,  3000,  2908, | , -3.4, 4447.2, 42.085, |, 0.0
7286.1, 139.7, | , 25.2, 0.0, 581.4, | ,  1000,   949,  3000,  2941, | , -3.4, 4440.4, 42.394, |, 0.0
7287.1, 138.6, | , 25.2, 0.0, 592.5, | ,  1000,   950,  3000,  2942, | , -3.4, 4440.8, 42.426, |, 0.0
7288.1, 139.0, | , 25.2, 0.0, 592.6, | ,  1000,   955,  3000,  2938, | , -3.4, 4439.5, 42.426, |, 0.0
7289.1, 138.7, | , 25.2, 0.0, 592.6, | ,  1000,   960,  3000,  2934, | , -3.4, 4461.0, 42.638, |, 0.0
7290.2, 138.5, | , 25.2, 0.0, 593.3, | ,  1000,   948,  3000,  2903, | , -3.4, 4437.0, 41.944, |, 0.0
7291.2, 139.7, | , 25.2, 0.0, 585.9, | ,  1000,   951,  3000,  2944, | , -3.4, 4437.4, 42.429, |, 0.0
7292.2, 139.1, | , 25.2, 0.0, 593.3, | ,  1000,   960,  3000,  2946, | , -3.4, 4432.7, 42.501, |, 0.0
7293.2, 138.8, | , 25.2, 0.0, 593.2, | ,  1000,   953,  3000,  2937, | , -3.4, 4431.8, 42.316, |, 0.0
7294.2, 139.0, | , 25.2, 0.0, 593.8, | ,  1000,   954,  3000,  2900, | , -3.4, 4425.4, 41.862, |, 0.0
7295.2, 138.8, | , 25.2, 0.0, 592.7, | ,  1000,   954,  3000,  2905, | , -3.4, 4467.4, 42.310, |, 0.0
7296.2, 139.4, | , 25.2, 0.0, 586.3, | ,  1000,   947,  3000,  2926, | , -3.4, 4448.1, 42.285, |, 0.0
7297.2, 138.4, | , 25.2, 0.0, 593.4, | ,  1000,   957,  3000,  2940, | , -3.4, 4438.7, 42.452, |, 0.0
7298.3, 138.9, | , 25.2, 0.0, 593.5, | ,  1000,   954,  3000,  2937, | , -3.4, 4458.0, 42.566, |, 0.0
7299.3, 138.9, | , 25.2, 0.0, 593.4, | ,  1000,   955,  3000,  2913, | , -3.4, 4446.0, 42.211, |, 0.0
7300.3, 138.4, | , 25.2, 0.0, 593.4, | ,  1000,   959,  3000,  2907, | , -3.4, 4439.5, 42.128, |, 0.0
7301.3, 139.4, | , 25.2, 0.0, 587.6, | ,  1000,   949,  3000,  2938, | , -3.4, 4429.3, 42.259, |, 0.0
7302.3, 140.0, | , 25.2, 0.0, 586.8, | ,  1000,   957,  3000,  2927, | , -3.4, 4430.5, 42.237, |, 0.0
7303.3, 138.9, | , 25.2, 0.0, 593.6, | ,  1000,   949,  3000,  2918, | , -3.4, 4459.2, 42.331, |, 0.0
7304.3, 138.7, | , 25.2, 0.0, 593.0, | ,  1000,   954,  3000,  2942, | , -3.4, 4440.8, 42.464, |, 0.0
7305.3, 139.0, | , 25.2, 0.0, 593.2, | ,  1000,   961,  3000,  2923, | , -3.4, 4420.7, 42.142, |, 0.0
7306.3, 138.4, | , 25.2, 0.0, 593.2, | ,  1000,   953,  3000,  2929, | , -3.4, 4432.7, 42.230, |, 0.0
7307.3, 139.6, | , 25.2, 0.0, 585.7, | ,  1000,   948,  3000,  2925, | , -3.4, 4440.8, 42.212, |, 0.0
7308.4, 138.7, | , 25.2, 0.0, 593.5, | ,  1000,   956,  3000,  2958, | , -3.4, 4422.4, 42.487, |, 0.0
7309.4, 139.1, | , 25.2, 0.0, 593.7, | ,  1000,   959,  3000,  2937, | , -3.4, 4424.5, 42.307, |, 0.0
7310.4, 138.6, | , 25.2, 0.0, 593.2, | ,  1000,   954,  3000,  2933, | , -3.4, 4435.3, 42.316, |, 0.0
7311.4, 138.5, | , 25.2, 0.0, 593.1, | ,  1000,   947,  3000,  2920, | , -3.4, 4428.4, 42.030, |, 0.0
7312.4, 140.4, | , 25.2, 0.0, 584.2, | ,  1000,   947,  3000,  2946, | , -3.4, 4437.8, 42.406, |, 0.0
7313.4, 138.5, | , 25.2, 0.0, 592.6, | ,  1000,   954,  3000,  2900, | , -3.4, 4444.7, 42.051, |, 0.0
7314.4, 138.5, | , 25.2, 0.0, 593.3, | ,  1000,   956,  3000,  2922, | , -3.4, 4450.7, 42.361, |, 0.0
7315.4, 138.2, | , 25.2, 0.0, 593.6, | ,  1000,   948,  3000,  2914, | , -3.4, 4434.4, 42.035, |, 0.0
7316.4, 138.8, | , 25.2, 0.0, 593.6, | ,  1000,   960,  3000,  2953, | , -3.4, 4456.2, 42.804, |, 0.0
7317.5, 138.4, | , 25.2, 0.0, 593.4, | ,  1000,   955,  3000,  2914, | , -3.4, 4444.2, 42.205, |, 0.0
7318.5, 139.5, | , 25.2, 0.0, 587.1, | ,  1000,   951,  3000,  2944, | , -3.4, 4422.4, 42.290, |, 0.0
7319.5, 139.0, | , 25.2, 0.0, 593.8, | ,  1000,   958,  3000,  2938, | , -3.4, 4423.7, 42.306, |, 0.0
7320.5, 138.5, | , 25.2, 0.0, 593.5, | ,  1000,   949,  3000,  2921, | , -3.4, 4430.1, 42.085, |, 0.0
7321.5, 138.5, | , 25.2, 0.0, 593.6, | ,  1000,   950,  3000,  2948, | , -3.4, 4422.0, 42.318, |, 0.0
7322.5, 139.0, | , 25.2, 0.0, 593.8, | ,  1000,   958,  3000,  2925, | , -3.4, 4432.3, 42.245, |, 0.0
7323.5, 139.6, | , 25.2, 0.0, 586.3, | ,  1000,   950,  3000,  2933, | , -3.4, 4433.1, 42.254, |, 0.0
7324.5, 138.6, | , 25.2, 0.0, 593.3, | ,  1000,   952,  3000,  2918, | , -3.4, 4432.3, 42.102, |, 0.0
7325.5, 138.7, | , 25.2, 0.0, 593.2, | ,  1000,   958,  3000,  2905, | , -3.4, 4431.4, 42.022, |, 0.0
7326.5, 138.7, | , 25.2, 0.0, 593.4, | ,  1000,   958,  3000,  2940, | , -3.4, 4466.1, 42.730, |, 0.0
7327.6, 138.7, | , 25.2, 0.0, 593.7, | ,  1000,   957,  3000,  2937, | , -3.4, 4431.0, 42.353, |, 0.0
7328.6, 139.5, | , 25.2, 0.0, 586.9, | ,  1000,   951,  3000,  2908, | , -3.4, 4443.8, 42.098, |, 0.0
7329.6, 138.6, | , 25.2, 0.0, 593.6, | ,  1000,   958,  3000,  2918, | , -3.4, 4441.2, 42.253, |, 0.0
7330.6, 138.6, | , 25.2, 0.0, 593.6, | ,  1000,   958,  3000,  2914, | , -3.4, 4448.1, 42.276, |, 0.0
7331.6, 138.5, | , 25.2, 0.0, 593.5, | ,  1000,   955,  3000,  2922, | , -3.4, 4431.8, 42.180, |, 0.0
7332.6, 138.9, | , 25.2, 0.0, 593.5, | ,  1000,   949,  3000,  2936, | , -3.4, 4429.3, 42.240, |, 0.0
7333.6, 139.1, | , 25.2, 0.0, 593.4, | ,  1000,   952,  3000,  2921, | , -3.4, 4440.0, 42.206, |, 0.0
7334.6, 139.6, | , 25.2, 0.0, 587.2, | ,  1000,   946,  3000,  2933, | , -3.4, 4428.8, 42.173, |, 0.0
7335.7, 138.4, | , 25.2, 0.0, 594.2, | ,  1000,   951,  3000,  2922, | , -3.4, 4420.3, 42.023, |, 0.0
7336.7, 139.0, | , 25.2, 0.0, 594.2, | ,  1000,   955,  3000,  2927, | , -3.4, 4422.0, 42.132, |, 0.0
7337.7, 138.6, | , 25.2, 0.0, 593.8, | ,  1000,   951,  3000,  2933, | , -3.4, 4422.8, 42.171, |, 0.0
7338.7, 138.6, | , 25.2, 0.0, 592.4, | ,  1000,   948,  3000,  2911, | , -3.4, 4422.8, 41.900, |, 0.0
7339.7, 139.9, | , 25.2, 0.0, 587.5, | ,  1000,   957,  3000,  2930, | , -3.4, 4423.7, 42.206, |, 0.0
7340.7, 139.8, | , 25.2, 0.0, 588.6, | ,  1000,   955,  3000,  2932, | , -3.4, 4423.3, 42.195, |, 0.0
7341.7, 138.8, | , 25.2, 0.0, 594.2, | ,  1000,   958,  3000,  2949, | , -3.4, 4422.4, 42.410, |, 0.0
7342.7, 138.6, | , 25.2, 0.0, 594.3, | ,  1000,   955,  3000,  2905, | , -3.4, 4431.8, 41.995, |, 0.0
7343.7, 139.2, | , 25.2, 0.0, 593.6, | ,  1000,   947,  3000,  2938, | , -3.4, 4421.1, 42.161, |, 0.0
7344.8, 139.4, | , 25.2, 0.0, 588.4, | ,  1000,   956,  3000,  2925, | , -3.4, 4420.3, 42.103, |, 0.0
7345.8, 138.6, | , 25.2, 0.0, 592.1, | ,  1000,   950,  3000,  2919, | , -3.4, 4422.4, 42.002, |, 0.0
7346.8, 139.0, | , 25.2, 0.0, 594.2, | ,  1000,   958,  3000,  2948, | , -3.4, 4443.8, 42.597, |, 0.0
7347.8, 138.6, | , 25.2, 0.0, 594.2, | ,  1000,   962,  3000,  2943, | , -3.4, 4448.1, 42.631, |, 0.0
7348.8, 138.6, | , 25.2, 0.0, 593.2, | ,  1000,   954,  3000,  2930, | , -3.4, 4424.5, 42.187, |, 0.0
7349.8, 138.4, | , 25.2, 0.0, 594.0, | ,  1000,   951,  3000,  2919, | , -3.4, 4430.1, 42.089, |, 0.0
7350.8, 139.9, | , 25.2, 0.0, 587.3, | ,  1000,   948,  3000,  2915, | , -3.4, 4426.7, 41.972, |, 0.0
7351.8, 138.4, | , 25.2, 0.0, 594.2, | ,  1000,   957,  3000,  2928, | , -3.4, 4431.0, 42.250, |, 0.0
7352.8, 138.6, | , 25.2, 0.0, 594.1, | ,  1000,   958,  3000,  2940, | , -3.4, 4422.8, 42.318, |, 0.0
7353.8, 139.0, | , 25.2, 0.0, 593.3, | ,  1000,   954,  3000,  2899, | , -3.4, 4427.5, 41.877, |, 0.0
7354.9, 139.0, | , 25.2, 0.0, 594.5, | ,  1000,   957,  3000,  2934, | , -3.4, 4430.1, 42.310, |, 0.0
7355.9, 139.4, | , 25.2, 0.0, 587.2, | ,  1000,   946,  3000,  2920, | , -3.4, 4451.1, 42.234, |, 0.0
7356.9, 138.9, | , 25.2, 0.0, 594.4, | ,  1000,   960,  3000,  2938, | , -3.4, 4436.5, 42.452, |, 0.0
7357.9, 139.0, | , 25.2, 0.0, 594.2, | ,  1000,   956,  3000,  2937, | , -3.4, 4421.1, 42.255, |, 0.0
7358.9, 138.7, | , 25.2, 0.0, 593.0, | ,  1000,   953,  3000,  2918, | , -3.4, 4442.5, 42.206, |, 0.0
7359.9, 138.5, | , 25.2, 0.0, 594.0, | ,  1000,   958,  3000,  2929, | , -3.4, 4432.7, 42.293, |, 0.0
7360.9, 139.8, | , 25.2, 0.0, 588.9, | ,  1000,   954,  3000,  2927, | , -3.4, 4431.0, 42.207, |, 0.0
7361.9, 139.5, | , 25.2, 0.0, 587.8, | ,  1000,   955,  3000,  2927, | , -3.4, 4456.2, 42.457, |, 0.0
7363.0, 138.6, | , 25.2, 0.0, 594.3, | ,  1000,   957,  3000,  2935, | , -3.4, 4456.7, 42.578, |, 0.0
7364.0, 138.8, | , 25.2, 0.0, 593.6, | ,  1000,   955,  3000,  2936, | , -3.4, 4419.4, 42.205, |, 0.0
7365.0, 138.6, | , 25.2, 0.0, 594.1, | ,  1000,   955,  3000,  2941, | , -3.4, 4421.5, 42.280, |, 0.0
7366.0, 138.5, | , 25.2, 0.0, 594.1, | ,  1000,   954,  3000,  2905, | , -3.4, 4420.7, 41.873, |, 0.0
7367.0, 139.4, | , 25.2, 0.0, 587.4, | ,  1000,   954,  3000,  2925, | , -3.4, 4419.8, 42.082, |, 0.0
7368.0, 139.1, | , 25.2, 0.0, 588.9, | ,  1000,   957,  3000,  2944, | , -3.4, 4438.2, 42.494, |, 0.0
7369.0, 138.7, | , 25.2, 0.0, 592.8, | ,  1000,   959,  3000,  2923, | , -3.4, 4426.3, 42.177, |, 0.0
7370.0, 138.8, | , 25.2, 0.0, 593.7, | ,  1000,   958,  3000,  2934, | , -3.4, 4421.5, 42.239, |, 0.0
7371.0, 139.0, | , 25.2, 0.0, 594.4, | ,  1000,   955,  3000,  2904, | , -3.4, 4422.4, 41.887, |, 0.0
7372.0, 140.1, | , 25.2, 0.0, 584.7, | ,  1000,   952,  3000,  2914, | , -3.4, 4443.4, 42.166, |, 0.0
7373.1, 138.4, | , 25.2, 0.0, 594.1, | ,  1000,   958,  3000,  2918, | , -3.4, 4426.7, 42.115, |, 0.0
7374.1, 139.0, | , 25.2, 0.0, 593.0, | ,  1000,   953,  3000,  2929, | , -3.4, 4442.1, 42.326, |, 0.0
7375.1, 139.1, | , 25.2, 0.0, 593.9, | ,  1000,   957,  3000,  2942, | , -3.4, 4415.5, 42.264, |, 0.0
7376.1, 138.6, | , 25.2, 0.0, 594.2, | ,  1000,   956,  3000,  2946, | , -3.4, 4420.3, 42.341, |, 0.0
7377.1, 139.2, | , 25.2, 0.0, 585.7, | ,  1000,   951,  3000,  2912, | , -3.4, 4417.3, 41.890, |, 0.0
7378.1, 139.6, | , 25.2, 0.0, 587.4, | ,  1000,   953,  3000,  2914, | , -3.4, 4422.8, 41.982, |, 0.0
7379.1, 139.0, | , 25.2, 0.0, 594.1, | ,  1000,   959,  3000,  2937, | , -3.4, 4422.0, 42.282, |, 0.0
7380.1, 138.5, | , 25.2, 0.0, 594.2, | ,  1000,   956,  3000,  2922, | , -3.4, 4426.7, 42.145, |, 0.0
7381.1, 138.9, | , 25.2, 0.0, 594.6, | ,  1000,   949,  3000,  2936, | , -3.4, 4419.4, 42.147, |, 0.0
7382.2, 138.9, | , 25.2, 0.0, 594.4, | ,  1000,   956,  3000,  2914, | , -3.4, 4441.2, 42.194, |, 0.0
7383.2, 139.4, | , 25.2, 0.0, 587.9, | ,  1000,   954,  3000,  2934, | , -3.4, 4449.8, 42.463, |, 0.0
7384.2, 138.7, | , 25.2, 0.0, 593.5, | ,  1000,   947,  3000,  2923, | , -3.4, 4412.5, 41.921, |, 0.0
7385.2, 139.0, | , 25.2, 0.0, 594.4, | ,  1000,   955,  3000,  2926, | , -3.4, 4415.5, 42.054, |, 0.0
7386.2, 138.5, | , 25.2, 0.0, 594.1, | ,  1000,   951,  3000,  2918, | , -3.4, 4415.1, 41.926, |, 0.0
7387.2, 138.5, | , 25.2, 0.0, 593.9, | ,  1000,   952,  3000,  2921, | , -3.4, 4428.4, 42.100, |, 0.0
7388.2, 139.3, | , 25.2, 0.0, 588.3, | ,  1000,   950,  3000,  2911, | , -3.4, 4419.0, 41.887, |, 0.0
7389.2, 139.2, | , 25.2, 0.0, 593.1, | ,  1000,   954,  3000,  2944, | , -3.4, 4444.7, 42.526, |, 0.0
7390.2, 138.6, | , 25.2, 0.0, 594.2, | ,  1000,   952,  3000,  2933, | , -3.4, 4419.4, 42.140, |, 0.0
7391.2, 138.5, | , 25.2, 0.0, 594.1, | ,  1000,   947,  3000,  2918, | , -3.4, 4419.0, 41.923, |, 0.0
7392.3, 138.5, | , 25.2, 0.0, 594.1, | ,  1000,   953,  3000,  2920, | , -3.4, 4437.4, 42.183, |, 0.0
7393.3, 138.7, | , 25.2, 0.0, 594.0, | ,  1000,   955,  3000,  2932, | , -3.4, 4419.4, 42.169, |, 0.0
7394.3, 139.7, | , 25.2, 0.0, 587.0, | ,  1000,   955,  3000,  2940, | , -3.4, 4403.1, 42.089, |, 0.0
7395.3, 138.5, | , 25.2, 0.0, 594.1, | ,  1000,   953,  3000,  2908, | , -3.4, 4405.3, 41.751, |, 0.0
7396.3, 138.8, | , 25.2, 0.0, 594.5, | ,  1000,   953,  3000,  2922, | , -3.4, 4415.5, 41.994, |, 0.0
7397.3, 138.6, | , 25.2, 0.0, 594.1, | ,  1000,   954,  3000,  2925, | , -3.4, 4416.8, 42.050, |, 0.0
7398.3, 138.6, | , 25.2, 0.0, 594.2, | ,  1000,   955,  3000,  2956, | , -3.4, 4445.5, 42.676, |, 0.0
7399.3, 139.9, | , 25.2, 0.0, 587.3, | ,  1000,   948,  3000,  2900, | , -3.4, 4413.4, 41.684, |, 0.0
7400.3, 138.5, | , 25.2, 0.0, 594.1, | ,  1000,   959,  3000,  2934, | , -3.4, 4415.1, 42.195, |, 0.0
7401.4, 138.5, | , 25.2, 0.0, 593.9, | ,  1000,   953,  3000,  2929, | , -3.4, 4415.5, 42.079, |, 0.0
7402.4, 138.9, | , 25.2, 0.0, 594.4, | ,  1000,   959,  3000,  2937, | , -3.4, 4424.5, 42.315, |, 0.0
7403.4, 138.6, | , 25.2, 0.0, 594.0, | ,  1000,   955,  3000,  2938, | , -3.4, 4417.3, 42.214, |, 0.0
7404.4, 139.5, | , 25.2, 0.0, 588.1, | ,  1000,   953,  3000,  2934, | , -3.4, 4410.0, 42.081, |, 0.0
7405.4, 139.3, | , 25.2, 0.0, 586.9, | ,  1000,   954,  3000,  2914, | , -3.4, 4424.5, 42.003, |, 0.0
7406.4, 139.0, | , 25.2, 0.0, 594.4, | ,  1000,   954,  3000,  2936, | , -3.4, 4446.0, 42.450, |, 0.0
7407.4, 138.6, | , 25.2, 0.0, 594.3, | ,  1000,   953,  3000,  2929, | , -3.4, 4421.5, 42.131, |, 0.0
7408.4, 138.5, | , 25.2, 0.0, 594.2, | ,  1000,   953,  3000,  2913, | , -3.4, 4420.3, 41.944, |, 0.0
7409.4, 139.2, | , 25.2, 0.0, 594.1, | ,  1000,   951,  3000,  2948, | , -3.4, 4413.0, 42.243, |, 0.0
7410.5, 139.5, | , 25.2, 0.0, 587.4, | ,  1000,   949,  3000,  2904, | , -3.4, 4433.5, 41.927, |, 0.0
7411.5, 138.7, | , 25.2, 0.0, 593.8, | ,  1000,   958,  3000,  2941, | , -3.4, 4440.4, 42.499, |, 0.0
7412.5, 138.6, | , 25.2, 0.0, 594.0, | ,  1000,   956,  3000,  2937, | , -3.4, 4420.7, 42.244, |, 0.0
7413.5, 139.0, | , 25.2, 0.0, 594.0, | ,  1000,   955,  3000,  2912, | , -3.4, 4414.7, 41.910, |, 0.0
7414.5, 138.9, | , 25.2, 0.0, 593.2, | ,  1000,   950,  3000,  2952, | , -3.4, 4436.1, 42.496, |, 0.0
7415.5, 139.6, | , 25.2, 0.0, 586.8, | ,  1000,   949,  3000,  2941, | , -3.4, 4440.0, 42.395, |, 0.0
7416.5, 138.8, | , 25.2, 0.0, 594.3, | ,  1000,   953,  3000,  2904, | , -3.4, 4420.3, 41.850, |, 0.0
7417.5, 138.9, | , 25.2, 0.0, 594.4, | ,  1000,   955,  3000,  2926, | , -3.4, 4413.0, 42.048, |, 0.0
7418.5, 138.5, | , 25.2, 0.0, 594.5, | ,  1000,   956,  3000,  2926, | , -3.4, 4413.4, 42.062, |, 0.0
7419.5, 139.1, | , 25.2, 0.0, 593.8, | ,  1000,   956,  3000,  2933, | , -3.4, 4441.2, 42.395, |, 0.0
7420.6, 139.7, | , 25.2, 0.0, 588.6, | ,  1000,   950,  3000,  2937, | , -3.4, 4425.0, 42.215, |, 0.0
7421.6, 139.3, | , 25.2, 0.0, 589.2, | ,  1000,   954,  3000,  2924, | , -3.4, 4415.1, 42.026, |, 0.0
7422.6, 138.6, | , 25.2, 0.0, 594.7, | ,  1000,   962,  3000,  2930, | , -3.4, 4431.8, 42.345, |, 0.0
7423.6, 138.9, | , 25.2, 0.0, 594.9, | ,  1000,   952,  3000,  2921, | , -3.4, 4413.4, 41.955, |, 0.0
7424.6, 139.0, | , 25.2, 0.0, 593.9, | ,  1000,   952,  3000,  2931, | , -3.4, 4416.0, 42.094, |, 0.0
7425.6, 138.5, | , 25.2, 0.0, 594.7, | ,  1000,   954,  3000,  2949, | , -3.4, 4416.0, 42.311, |, 0.0
7426.6, 139.4, | , 25.2, 0.0, 588.0, | ,  1000,   950,  3000,  2940, | , -3.4, 4435.7, 42.351, |, 0.0
7427.6, 139.0, | , 25.2, 0.0, 594.6, | ,  1000,   959,  3000,  2926, | , -3.4, 4421.1, 42.154, |, 0.0
7428.6, 138.5, | , 25.2, 0.0, 594.6, | ,  1000,   956,  3000,  2940, | , -3.4, 4426.3, 42.327, |, 0.0
7429.6, 138.5, | , 25.2, 0.0, 594.0, | ,  1000,   955,  3000,  2926, | , -3.4, 4414.7, 42.045, |, 0.0
7430.7, 139.2, | , 25.2, 0.0, 594.9, | ,  1000,   958,  3000,  2965, | , -3.4, 4409.5, 42.465, |, 0.0
7431.7, 139.7, | , 25.2, 0.0, 589.2, | ,  1000,   950,  3000,  2915, | , -3.4, 4412.5, 41.863, |, 0.0
7432.7, 138.5, | , 25.2, 0.0, 594.4, | ,  1000,   955,  3000,  2917, | , -3.4, 4415.1, 41.966, |, 0.0
7433.7, 138.7, | , 25.2, 0.0, 594.9, | ,  1000,   957,  3000,  2944, | , -3.4, 4414.7, 42.273, |, 0.0
7434.7, 139.1, | , 25.2, 0.0, 593.8, | ,  1000,   954,  3000,  2910, | , -3.4, 4413.4, 41.852, |, 0.0
7435.7, 138.5, | , 25.2, 0.0, 595.1, | ,  1000,   954,  3000,  2930, | , -3.4, 4411.3, 42.061, |, 0.0
7436.7, 138.5, | , 25.2, 0.0, 594.8, | ,  1000,   956,  3000,  2925, | , -3.4, 444.7, 4.253, |, 0.0
7437.7, 139.5, | , 25.2, 0.0, 588.2, | ,  1000,   951,  3000,  2953, | , -3.4, 523.1, 5.032, |, 0.0
7438.7, 139.0, | , 25.2, 0.0, 595.1, | ,  1000,   958,  3000,  2914, | , -3.4, 610.1, 5.822, |, 0.0
7439.7, 138.8, | , 25.2, 0.0, 594.1, | ,  1000,   954,  3000,  2939, | , -3.4, 689.3, 6.611, |, 0.0
7440.7, 138.4, | , 25.2, 0.0, 594.8, | ,  1000,   949,  3000,  2925, | , -3.4, 762.2, 7.273, |, 0.0
7441.8, 138.5, | , 25.2, 0.0, 594.9, | ,  1000,   959,  3000,  2914, | , -3.4, 847.0, 8.081, |, 0.0
7442.8, 140.0, | , 25.2, 0.0, 588.6, | ,  1000,   950,  3000,  2934, | , -3.4, 920.3, 8.804, |, 0.0
7443.8, 138.4, | , 25.2, 0.0, 594.9, | ,  1000,   959,  3000,  2910, | , -3.4, 1014.1, 9.664, |, 0.0
7444.8, 139.0, | , 25.2, 0.0, 594.3, | ,  1000,   949,  3000,  2927, | , -3.4, 1090.8, 10.412, |, 0.0
7445.8, 139.1, | , 25.2, 0.0, 595.2, | ,  1000,   955,  3000,  2946, | , -3.4, 1144.4, 10.993, |, 0.0
7446.8, 138.5, | , 25.2, 0.0, 595.1, | ,  1000,   953,  3000,  2922, | , -3.4, 1246.8, 11.896, |, 0.0
7447.8, 139.3, | , 25.2, 0.0, 589.4, | ,  1000,   949,  3000,  2922, | , -3.4, 1302.5, 12.412, |, 0.0
7448.8, 139.8, | , 25.2, 0.0, 588.6, | ,  1000,   956,  3000,  2922, | , -3.4, 1385.6, 13.227, |, 0.0
7449.9, 138.8, | , 25.2, 0.0, 593.8, | ,  1000,   953,  3000,  2959, | , -3.4, 1452.8, 13.990, |, 0.0
7450.9, 138.7, | , 25.2, 0.0, 594.9, | ,  1000,   960,  3000,  2931, | , -3.4, 1530.4, 14.657, |, 0.0
7451.9, 139.1, | , 25.2, 0.0, 594.6, | ,  1000,   950,  3000,  2933, | , -3.4, 1607.1, 15.364, |, 0.0
7452.9, 139.2, | , 25.2, 0.0, 595.1, | ,  1000,   955,  3000,  2939, | , -3.4, 1694.9, 16.243, |, 0.0
7453.9, 139.6, | , 25.2, 0.0, 587.8, | ,  1000,   949,  3000,  2926, | , -3.4, 1750.6, 16.695, |, 0.0
7454.9, 138.8, | , 25.2, 0.0, 593.5, | ,  1000,   950,  3000,  2915, | , -3.4, 1821.3, 17.327, |, 0.0
7455.9, 139.0, | , 25.2, 0.0, 594.9, | ,  1000,   959,  3000,  2915, | , -3.4, 1913.8, 18.244, |, 0.0
7456.9, 138.6, | , 25.2, 0.0, 595.0, | ,  1000,   953,  3000,  2912, | , -3.4, 1973.0, 18.762, |, 0.0
7457.9, 138.6, | , 25.2, 0.0, 595.0, | ,  1000,   961,  3000,  2953, | , -3.4, 2077.5, 20.006, |, 0.0
7458.9, 139.6, | , 25.2, 0.0, 588.2, | ,  1000,   952,  3000,  2934, | , -3.4, 2131.9, 20.385, |, 0.0
7460.0, 139.2, | , 25.2, 0.0, 594.6, | ,  1000,   958,  3000,  2908, | , -3.4, 2187.2, 20.804, |, 0.0
7461.0, 138.4, | , 25.2, 0.0, 595.0, | ,  1000,   954,  3000,  2920, | , -3.4, 2255.3, 21.492, |, 0.0
7462.0, 139.0, | , 25.2, 0.0, 595.2, | ,  1000,   952,  3000,  2929, | , -3.4, 2333.7, 22.278, |, 0.0
7463.0, 139.0, | , 25.2, 0.0, 595.4, | ,  1000,   953,  3000,  2927, | , -3.4, 2419.8, 23.090, |, 0.0
7464.0, 139.3, | , 25.2, 0.0, 589.2, | ,  1000,   951,  3000,  2908, | , -3.4, 2471.3, 23.455, |, 0.0
7465.0, 139.7, | , 25.2, 0.0, 588.5, | ,  1000,   952,  3000,  2919, | , -3.4, 2547.9, 24.258, |, 0.0
7466.0, 138.9, | , 25.2, 0.0, 595.5, | ,  1000,   959,  3000,  2929, | , -3.4, 2583.1, 24.696, |, 0.0
7467.0, 138.5, | , 25.2, 0.0, 595.3, | ,  1000,   958,  3000,  2918, | , -3.4, 2654.6, 25.305, |, 0.0
7468.1, 138.6, | , 25.2, 0.0, 595.2, | ,  1000,   957,  3000,  2941, | , -3.4, 2754.9, 26.403, |, 0.0
7469.1, 139.1, | , 25.2, 0.0, 595.6, | ,  1000,   955,  3000,  2927, | , -3.4, 2796.9, 26.693, |, 0.0
7470.1, 139.8, | , 25.2, 0.0, 587.4, | ,  1000,   949,  3000,  2940, | , -3.4, 2860.7, 27.352, |, 0.0
7471.1, 138.6, | , 25.2, 0.0, 595.1, | ,  1000,   956,  3000,  2918, | , -3.4, 2956.7, 28.160, |, 0.0
7472.1, 138.5, | , 25.2, 0.0, 595.2, | ,  1000,   956,  3000,  2920, | , -3.4, 3003.8, 28.619, |, 0.0
7473.1, 139.0, | , 25.2, 0.0, 595.4, | ,  1000,   957,  3000,  2941, | , -3.4, 3086.1, 29.564, |, 0.0
7474.1, 138.7, | , 25.2, 0.0, 595.1, | ,  1000,   958,  3000,  2939, | , -3.4, 3134.9, 30.028, |, 0.0
7475.1, 139.5, | , 25.2, 0.0, 589.2, | ,  1000,   949,  3000,  2929, | , -3.4, 3216.7, 30.655, |, 0.0
7476.1, 139.1, | , 25.2, 0.0, 594.7, | ,  1000,   949,  3000,  2913, | , -3.4, 3288.3, 31.207, |, 0.0
7477.1, 138.5, | , 25.2, 0.0, 595.3, | ,  1000,   948,  3000,  2915, | , -3.4, 3334.1, 31.653, |, 0.0
7478.2, 138.4, | , 25.2, 0.0, 595.1, | ,  1000,   948,  3000,  2908, | , -3.4, 3380.4, 32.029, |, 0.0
7479.2, 138.4, | , 25.2, 0.0, 595.0, | ,  1000,   950,  3000,  2916, | , -3.4, 3445.1, 32.723, |, 0.0
7480.2, 139.1, | , 25.2, 0.0, 594.5, | ,  1000,   954,  3000,  2938, | , -3.4, 3531.7, 33.766, |, 0.0
7481.2, 139.3, | , 25.2, 0.0, 589.3, | ,  1000,   952,  3000,  2912, | , -3.4, 3565.9, 33.851, |, 0.0
7482.2, 138.5, | , 25.2, 0.0, 595.0, | ,  1000,   954,  3000,  2932, | , -3.4, 3614.8, 34.508, |, 0.0
7483.2, 139.0, | , 25.2, 0.0, 595.3, | ,  1000,   959,  3000,  2943, | , -3.4, 3672.6, 35.200, |, 0.0
7484.2, 139.3, | , 25.2, 0.0, 595.6, | ,  1000,   949,  3000,  2936, | , -3.4, 3714.6, 35.450, |, 0.0
7485.2, 138.6, | , 25.2, 0.0, 595.1, | ,  1000,   955,  3000,  2940, | , -3.4, 3759.6, 35.961, |, 0.0
7486.2, 140.0, | , 25.2, 0.0, 587.8, | ,  1000,   947,  3000,  2927, | , -3.4, 3806.3, 36.220, |, 0.0
7487.2, 139.0, | , 25.2, 0.0, 595.3, | ,  1000,   955,  3000,  2917, | , -3.4, 3875.3, 36.851, |, 0.0
7488.3, 138.5, | , 25.2, 0.0, 594.5, | ,  1000,   956,  3000,  2941, | , -3.4, 3907.8, 37.393, |, 0.0
7489.3, 138.5, | , 25.2, 0.0, 595.0, | ,  1000,   949,  3000,  2913, | , -3.4, 3971.7, 37.661, |, 0.0
7490.3, 138.9, | , 25.2, 0.0, 595.4, | ,  1000,   946,  3000,  2920, | , -3.4, 3979.4, 37.782, |, 0.0
7491.3, 139.2, | , 25.2, 0.0, 588.9, | ,  1000,   951,  3000,  2919, | , -3.4, 4020.1, 38.209, |, 0.0
7492.3, 139.4, | , 25.2, 0.0, 587.5, | ,  1000,   957,  3000,  2916, | , -3.4, 4053.9, 38.557, |, 0.0
7493.3, 139.0, | , 25.2, 0.0, 595.7, | ,  1000,   959,  3000,  2938, | , -3.4, 4094.2, 39.177, |, 0.0
7494.3, 138.5, | , 25.2, 0.0, 595.2, | ,  1000,   949,  3000,  2926, | , -3.4, 4132.8, 39.311, |, 0.0
7495.3, 138.6, | , 25.2, 0.0, 594.9, | ,  1000,   958,  3000,  2942, | , -3.4, 4159.8, 39.832, |, 0.0
7496.4, 138.6, | , 25.2, 0.0, 595.0, | ,  1000,   960,  3000,  2937, | , -3.4, 4191.9, 40.106, |, 0.0
7497.4, 140.0, | , 25.2, 0.0, 587.7, | ,  1000,   953,  3000,  2924, | , -3.4, 4226.2, 40.228, |, 0.0
7498.4, 138.6, | , 25.2, 0.0, 594.6, | ,  1000,   960,  3000,  2940, | , -3.4, 4263.0, 40.809, |, 0.0
7499.4, 139.1, | , 25.2, 0.0, 594.9, | ,  1000,   955,  3000,  2935, | , -3.4, 4257.4, 40.660, |, 0.0
7500.4, 138.6, | , 25.2, 0.0, 594.8, | ,  1000,   958,  3000,  2935, | , -3.4, 4275.0, 40.853, |, 0.0
7501.4, 138.6, | , 25.2, 0.0, 594.6, | ,  1000,   953,  3000,  2919, | , -3.4, 4302.9, 40.905, |, 0.0
7502.4, 139.6, | , 25.2, 0.0, 587.3, | ,  1000,   951,  3000,  2922, | , -3.4, 4349.1, 41.348, |, 0.0
7503.4, 139.0, | , 25.2, 0.0, 594.9, | ,  1000,   953,  3000,  2919, | , -3.4, 4351.3, 41.360, |, 0.0
7504.4, 139.1, | , 25.2, 0.0, 595.2, | ,  1000,   958,  3000,  2945, | , -3.4, 4393.7, 42.093, |, 0.0
7505.5, 138.7, | , 25.2, 0.0, 594.7, | ,  1000,   959,  3000,  2933, | , -3.4, 4372.7, 41.779, |, 0.0
7506.5, 138.7, | , 25.2, 0.0, 595.1, | ,  1000,   955,  3000,  2920, | , -3.4, 4411.3, 41.963, |, 0.0
7507.5, 139.9, | , 25.2, 0.0, 589.6, | ,  1000,   950,  3000,  2919, | , -3.4, 4419.0, 41.966, |, 0.0
7508.5, 139.6, | , 25.2, 0.0, 588.1, | ,  1000,   958,  3000,  2933, | , -3.4, 4413.8, 42.164, |, 0.0
7509.5, 138.7, | , 25.2, 0.0, 594.3, | ,  1000,   955,  3000,  2911, | , -3.4, 4425.4, 41.984, |, 0.0
7510.5, 139.0, | , 25.2, 0.0, 594.8, | ,  1000,   959,  3000,  2937, | , -3.4, 4438.7, 42.441, |, 0.0
7511.5, 138.7, | , 25.2, 0.0, 595.1, | ,  1000,   955,  3000,  2918, | , -3.4, 4446.8, 42.279, |, 0.0
7512.5, 138.5, | , 25.2, 0.0, 595.2, | ,  1000,   954,  3000,  2928, | , -3.4, 4468.2, 42.569, |, 0.0
7513.5, 139.6, | , 25.2, 0.0, 587.8, | ,  1000,   948,  3000,  2910, | , -3.4, 4461.8, 42.250, |, 0.0
7514.5, 138.7, | , 25.2, 0.0, 594.6, | ,  1000,   958,  3000,  2942, | , -3.4, 4474.2, 42.834, |, 0.0
7515.6, 138.5, | , 25.2, 0.0, 595.1, | ,  1000,   959,  3000,  2919, | , -3.4, 4486.2, 42.699, |, 0.0
7516.6, 138.4, | , 25.2, 0.0, 595.3, | ,  1000,   954,  3000,  2907, | , -3.4, 4489.2, 42.545, |, 0.0
7517.6, 138.8, | , 25.2, 0.0, 595.3, | ,  1000,   948,  3000,  2907, | , -3.4, 4522.7, 42.794, |, 0.0
7518.6, 139.9, | , 25.2, 0.0, 589.2, | ,  1000,   954,  3000,  2937, | , -3.4, 4502.5, 43.006, |, 0.0
7519.6, 138.6, | , 25.2, 0.0, 595.0, | ,  1000,   960,  3000,  2944, | , -3.4, 4508.9, 43.208, |, 0.0
7520.6, 139.1, | , 25.2, 0.0, 594.6, | ,  1000,   950,  3000,  2947, | , -3.4, 4495.7, 43.000, |, 0.0
7521.6, 139.0, | , 25.2, 0.0, 595.1, | ,  1000,   957,  3000,  2923, | , -3.4, 4496.9, 42.827, |, 0.0
7522.6, 138.6, | , 25.2, 0.0, 595.2, | ,  1000,   947,  3000,  2942, | , -3.4, 4493.1, 42.892, |, 0.0
7523.6, 138.7, | , 25.2, 0.0, 594.1, | ,  1000,   953,  3000,  2938, | , -3.4, 4498.7, 42.967, |, 0.0
7524.7, 139.7, | , 25.2, 0.0, 588.3, | ,  1000,   954,  3000,  2927, | , -3.4, 4498.7, 42.852, |, 0.0
7525.7, 139.0, | , 25.2, 0.0, 595.1, | ,  1000,   956,  3000,  2933, | , -3.4, 4520.1, 43.141, |, 0.0
7526.7, 138.5, | , 25.2, 0.0, 594.8, | ,  1000,   949,  3000,  2904, | , -3.4, 4530.4, 42.846, |, 0.0
7527.7, 138.4, | , 25.2, 0.0, 595.2, | ,  1000,   955,  3000,  2918, | , -3.4, 4535.1, 43.106, |, 0.0
7528.7, 139.1, | , 25.2, 0.0, 594.2, | ,  1000,   953,  3000,  2912, | , -3.4, 4515.4, 42.837, |, 0.0
7529.7, 139.4, | , 25.2, 0.0, 587.5, | ,  1000,   947,  3000,  2909, | , -3.4, 4526.5, 42.837, |, 0.0
7530.7, 138.4, | , 25.2, 0.0, 595.2, | ,  1000,   956,  3000,  2937, | , -3.4, 4523.9, 43.234, |, 0.0
7531.7, 138.9, | , 25.2, 0.0, 595.3, | ,  1000,   957,  3000,  2941, | , -3.4, 4497.8, 43.032, |, 0.0
7532.7, 139.7, | , 25.2, 0.0, 587.9, | ,  1000,   960,  3000,  2972, | , -3.4, 4496.9, 43.395, |, 0.0
7533.7, 138.9, | , 25.2, 0.0, 594.2, | ,  1000,   956,  3000,  2935, | , -3.4, 4496.1, 42.939, |, 0.0
7534.7, 139.3, | , 25.2, 0.0, 589.3, | ,  1000,   952,  3000,  2890, | , -3.4, 4477.2, 42.224, |, 0.0
7535.8, 139.7, | , 25.2, 0.0, 589.2, | ,  1000,   951,  3000,  2911, | , -3.4, 4484.1, 42.512, |, 0.0
7536.8, 138.6, | , 25.2, 0.0, 595.3, | ,  1000,   955,  3000,  2949, | , -3.4, 4500.8, 43.123, |, 0.0
7537.8, 138.6, | , 25.2, 0.0, 595.2, | ,  1000,   953,  3000,  2925, | , -3.4, 4488.4, 42.715, |, 0.0
7538.8, 138.8, | , 25.2, 0.0, 594.4, | ,  1000,   956,  3000,  2924, | , -3.4, 4504.7, 42.895, |, 0.0
7539.8, 139.0, | , 25.2, 0.0, 594.8, | ,  1000,   947,  3000,  2910, | , -3.4, 4501.7, 42.615, |, 0.0
7540.8, 139.6, | , 25.2, 0.0, 588.8, | ,  1000,   950,  3000,  2946, | , -3.4, 4475.1, 42.799, |, 0.0
7541.8, 138.6, | , 25.2, 0.0, 595.1, | ,  1000,   955,  3000,  2933, | , -3.4, 4493.9, 42.884, |, 0.0
7542.8, 139.1, | , 25.2, 0.0, 595.9, | ,  1000,   956,  3000,  2952, | , -3.4, 4473.0, 42.905, |, 0.0
7543.8, 138.7, | , 25.2, 0.0, 594.6, | ,  1000,   951,  3000,  2924, | , -3.4, 4464.8, 42.462, |, 0.0
7544.9, 138.4, | , 25.2, 0.0, 595.4, | ,  1000,   956,  3000,  2933, | , -3.4, 4461.4, 42.587, |, 0.0
7545.9, 139.8, | , 25.2, 0.0, 589.1, | ,  1000,   955,  3000,  2929, | , -3.4, 4485.8, 42.754, |, 0.0
7546.9, 139.0, | , 25.2, 0.0, 595.3, | ,  1000,   954,  3000,  2928, | , -3.4, 4479.4, 42.674, |, 0.0
7547.9, 138.5, | , 25.2, 0.0, 595.3, | ,  1000,   956,  3000,  2927, | , -3.4, 4452.8, 42.441, |, 0.0
7548.9, 138.7, | , 25.2, 0.0, 594.5, | ,  1000,   955,  3000,  2944, | , -3.4, 4466.1, 42.744, |, 0.0
7549.9, 139.2, | , 25.2, 0.0, 595.8, | ,  1000,   959,  3000,  2949, | , -3.4, 4467.0, 42.846, |, 0.0
7550.9, 139.9, | , 25.2, 0.0, 589.5, | ,  1000,   951,  3000,  2920, | , -3.4, 4448.1, 42.267, |, 0.0
7551.9, 139.3, | , 25.2, 0.0, 590.3, | ,  1000,   950,  3000,  2912, | , -3.4, 4457.5, 42.253, |, 0.0
7552.9, 139.0, | , 25.2, 0.0, 595.9, | ,  1000,   961,  3000,  2919, | , -3.4, 4446.4, 42.343, |, 0.0
7553.9, 138.7, | , 25.2, 0.0, 594.4, | ,  1000,   958,  3000,  2923, | , -3.4, 4439.5, 42.296, |, 0.0
7555.0, 138.7, | , 25.2, 0.0, 595.3, | ,  1000,   955,  3000,  2922, | , -3.4, 4437.8, 42.230, |, 0.0
7556.0, 138.6, | , 25.2, 0.0, 595.8, | ,  1000,   956,  3000,  2934, | , -3.4, 4440.8, 42.402, |, 0.0
7557.0, 139.5, | , 25.2, 0.0, 588.9, | ,  1000,   951,  3000,  2945, | , -3.4, 4428.4, 42.352, |, 0.0
7558.0, 138.6, | , 25.2, 0.0, 595.8, | ,  1000,   955,  3000,  2925, | , -3.4, 4431.4, 42.202, |, 0.0
7559.0, 138.6, | , 25.2, 0.0, 595.0, | ,  1000,   948,  3000,  2910, | , -3.4, 4431.8, 41.964, |, 0.0
7560.0, 138.4, | , 25.3, 0.0, 595.9, | ,  1000,   959,  3000,  2927, | , -3.4, 4431.0, 42.268, |, 0.0
7561.0, 139.1, | , 25.2, 0.0, 596.1, | ,  1000,   954,  3000,  2949, | , -3.4, 4432.3, 42.466, |, 0.0
7562.0, 139.6, | , 25.2, 0.0, 590.1, | ,  1000,   954,  3000,  2965, | , -3.4, 4428.8, 42.602, |, 0.0
7563.0, 138.6, | , 25.2, 0.0, 596.0, | ,  1000,   958,  3000,  2923, | , -3.4, 4415.1, 42.065, |, 0.0
7564.0, 139.0, | , 25.3, 0.0, 595.2, | ,  1000,   947,  3000,  2914, | , -3.4, 4428.4, 41.976, |, 0.0
7565.1, 138.9, | , 25.3, 0.0, 596.5, | ,  1000,   955,  3000,  2941, | , -3.4, 4432.3, 42.382, |, 0.0
7566.1, 138.6, | , 25.3, 0.0, 595.8, | ,  1000,   959,  3000,  2940, | , -3.4, 4422.4, 42.321, |, 0.0
7567.1, 138.7, | , 25.3, 0.0, 596.0, | ,  1000,   959,  3000,  2933, | , -3.4, 4411.3, 42.138, |, 0.0
7568.1, 139.4, | , 25.2, 0.0, 590.6, | ,  1000,   955,  3000,  2885, | , -3.4, 4423.3, 41.696, |, 0.0
7569.1, 138.4, | , 25.2, 0.0, 595.3, | ,  1000,   952,  3000,  2909, | , -3.4, 4412.5, 41.822, |, 0.0
7570.1, 138.5, | , 25.3, 0.0, 595.6, | ,  1000,   955,  3000,  2949, | , -3.4, 4430.1, 42.459, |, 0.0
7571.1, 138.9, | , 25.3, 0.0, 596.0, | ,  1000,   953,  3000,  2930, | , -3.4, 4445.5, 42.369, |, 0.0
7572.1, 138.9, | , 25.3, 0.0, 596.1, | ,  1000,   961,  3000,  2939, | , -3.4, 4424.5, 42.350, |, 0.0
7573.1, 139.5, | , 25.3, 0.0, 589.4, | ,  1000,   958,  3000,  2936, | , -3.4, 4413.4, 42.182, |, 0.0
7574.1, 138.8, | , 25.3, 0.0, 594.8, | ,  1000,   954,  3000,  2941, | , -3.4, 4407.8, 42.144, |, 0.0
