Repository: jdhuang-csm/Ru-BCA

## Methods
* (BaO)<sub>x</sub>-(CaO)<sub>y</sub>-(Al<sub>2</sub>O<sub>3</sub>)<sub>1-x-y</sub> (BCA) catalyst supports were synthesized via sol-gel and solid-state methods. 
* Ru/BCA catalysts were prepared via incipient wetness impregnation to achieve 1 wt. % Ru loading.
* Ammonia synthesis rates were measured for Ru/BCA catalysts in a packed-bed reactor at 480-600<sup>o</sup>C, 10 bar, and space velocities up to 1.3 x 10<sup>6</sup> ml g<sub>cat</sub><sup>-1</sup> h<sup>-1</sup>.
* A machine learning (ML) model was employed to improve understanding of the behavior of Ru/BCA catalysts.
* A microkinetic model was developed to describe the best-performing catalyst.

File: data/init_files_Cadigan/B2CA_7-12_IW.txt (part 20 of 25)
********** Start test **********
Elapsed time, Pressure, | , LJtemp(C), Inner-Temp, Outer-Temp, | , N2-set, N2-flow, H2-set, H2-flow, | , pH, NH3_ppm, NH3_Prod_rate, |, In222Temp
7571.0, 139.7, | , 28.5, 0.0, 585.7, | ,  4000,  3875, 12000, 11703, | , -3.4, 1681.2, 79.957, |, 0.0
7572.1, 139.6, | , 28.5, 0.0, 586.0, | ,  4000,  3873, 12000, 11685, | , -3.4, 1745.0, 82.884, |, 0.0
7573.1, 139.3, | , 28.5, 0.0, 585.5, | ,  4000,  3878, 12000, 11700, | , -3.4, 1766.0, 83.986, |, 0.0
7574.1, 139.4, | , 28.5, 0.0, 585.1, | ,  4000,  3878, 12000, 11685, | , -3.4, 1790.0, 85.045, |, 0.0
7575.1, 139.6, | , 28.5, 0.0, 586.3, | ,  4000,  3877, 12000, 11716, | , -3.4, 1835.4, 87.360, |, 0.0
7576.1, 139.9, | , 28.5, 0.0, 580.5, | ,  4000,  3875, 12000, 11705, | , -3.4, 1876.6, 89.245, |, 0.0
7577.1, 139.4, | , 28.5, 0.0, 585.8, | ,  4000,  3878, 12000, 11721, | , -3.4, 1915.6, 91.208, |, 0.0
7578.1, 139.7, | , 28.5, 0.0, 585.9, | ,  4000,  3878, 12000, 11686, | , -3.4, 1919.8, 91.208, |, 0.0
7579.1, 139.8, | , 28.5, 0.0, 585.3, | ,  4000,  3874, 12000, 11675, | , -3.4, 1961.0, 93.065, |, 0.0
7580.1, 139.4, | , 28.5, 0.0, 585.5, | ,  4000,  3872, 12000, 11688, | , -3.4, 1998.2, 94.898, |, 0.0
7581.1, 140.3, | , 28.5, 0.0, 577.8, | ,  4000,  3874, 12000, 11686, | , -3.4, 2044.1, 97.075, |, 0.0
7582.2, 139.5, | , 28.5, 0.0, 586.0, | ,  4000,  3874, 12000, 11729, | , -3.4, 2052.7, 97.748, |, 0.0
7583.2, 139.4, | , 28.5, 0.0, 585.9, | ,  4000,  3877, 12000, 11718, | , -3.4, 2081.4, 99.058, |, 0.0
7584.2, 139.6, | , 28.5, 0.0, 585.3, | ,  4000,  3878, 12000, 11721, | , -3.4, 2113.1, 100.592, |, 0.0
7585.2, 139.4, | , 28.5, 0.0, 585.9, | ,  4000,  3877, 12000, 11700, | , -3.4, 2123.4, 100.933, |, 0.0
7586.2, 140.3, | , 28.5, 0.0, 581.9, | ,  4000,  3876, 12000, 11714, | , -3.4, 2134.1, 101.531, |, 0.0
7587.2, 139.6, | , 28.5, 0.0, 585.4, | ,  4000,  3875, 12000, 11723, | , -3.4, 2142.2, 101.968, |, 0.0
7588.2, 139.3, | , 28.5, 0.0, 586.1, | ,  4000,  3877, 12000, 11723, | , -3.4, 2206.0, 105.009, |, 0.0
7589.2, 139.8, | , 28.5, 0.0, 585.5, | ,  4000,  3877, 12000, 11727, | , -3.4, 2218.9, 105.650, |, 0.0
7590.2, 139.4, | , 28.5, 0.0, 585.8, | ,  4000,  3875, 12000, 11703, | , -3.4, 2211.6, 105.129, |, 0.0
7591.2, 139.3, | , 28.5, 0.0, 585.9, | ,  4000,  3875, 12000, 11698, | , -3.4, 2227.9, 105.866, |, 0.0
7592.3, 140.3, | , 28.5, 0.0, 580.2, | ,  4000,  3876, 12000, 11693, | , -3.4, 2290.9, 108.823, |, 0.0
7593.3, 139.7, | , 28.5, 0.0, 585.9, | ,  4000,  3876, 12000, 11710, | , -3.4, 2271.6, 108.032, |, 0.0
7594.3, 139.5, | , 28.5, 0.0, 585.0, | ,  4000,  3878, 12000, 11692, | , -3.4, 2271.6, 107.922, |, 0.0
7595.3, 139.3, | , 28.5, 0.0, 585.8, | ,  4000,  3874, 12000, 11686, | , -3.4, 2279.3, 108.212, |, 0.0
7596.3, 139.8, | , 28.5, 0.0, 586.1, | ,  4000,  3879, 12000, 11726, | , -3.4, 2300.7, 109.548, |, 0.0
7597.3, 140.3, | , 28.5, 0.0, 582.0, | ,  4000,  3878, 12000, 11709, | , -3.4, 2313.2, 110.004, |, 0.0
7598.3, 139.3, | , 28.5, 0.0, 585.8, | ,  4000,  3877, 12000, 11698, | , -3.4, 2332.0, 110.818, |, 0.0
7599.3, 139.9, | , 28.5, 0.0, 584.9, | ,  4000,  3879, 12000, 11709, | , -3.4, 2350.4, 111.784, |, 0.0
7600.3, 140.1, | , 28.5, 0.0, 582.7, | ,  4000,  3872, 12000, 11679, | , -3.4, 2350.9, 111.545, |, 0.0
7601.3, 139.6, | , 28.5, 0.0, 585.6, | ,  4000,  3882, 12000, 11727, | , -3.4, 2393.7, 113.990, |, 0.0
7602.4, 139.3, | , 28.5, 0.0, 585.6, | ,  4000,  3874, 12000, 11687, | , -3.4, 2293.4, 108.891, |, 0.0
7603.4, 140.3, | , 28.5, 0.0, 582.3, | ,  4000,  3873, 12000, 11743, | , -3.4, 2394.6, 114.082, |, 0.0
7604.4, 139.6, | , 28.5, 0.0, 585.1, | ,  4000,  3877, 12000, 11722, | , -3.4, 2380.0, 113.266, |, 0.0
7605.4, 139.3, | , 28.5, 0.0, 585.7, | ,  4000,  3875, 12000, 11699, | , -3.4, 2374.4, 112.824, |, 0.0
7606.4, 139.7, | , 28.5, 0.0, 585.8, | ,  4000,  3878, 12000, 11715, | , -3.4, 2398.4, 114.100, |, 0.0
7607.4, 139.8, | , 28.5, 0.0, 586.1, | ,  4000,  3875, 12000, 11723, | , -3.4, 2384.3, 113.459, |, 0.0
7608.4, 140.2, | , 28.5, 0.0, 578.6, | ,  4000,  3875, 12000, 11696, | , -3.4, 2417.3, 114.827, |, 0.0
7609.4, 139.5, | , 28.5, 0.0, 585.4, | ,  4000,  3878, 12000, 11707, | , -3.4, 2398.4, 114.037, |, 0.0
7610.4, 139.9, | , 28.5, 0.0, 585.7, | ,  4000,  3878, 12000, 11696, | , -3.4, 2396.7, 113.880, |, 0.0
7611.4, 139.7, | , 28.5, 0.0, 585.8, | ,  4000,  3874, 12000, 11692, | , -3.4, 2367.1, 112.416, |, 0.0
7612.5, 139.4, | , 28.5, 0.0, 585.6, | ,  4000,  3877, 12000, 11705, | , -3.4, 2410.8, 114.613, |, 0.0
7613.5, 140.3, | , 28.5, 0.0, 582.1, | ,  4000,  3878, 12000, 11730, | , -3.4, 2406.6, 114.594, |, 0.0
7614.5, 140.5, | , 28.5, 0.0, 580.7, | ,  4000,  3876, 12000, 11705, | , -3.4, 2370.6, 112.694, |, 0.0
7615.5, 139.5, | , 28.5, 0.0, 585.7, | ,  4000,  3877, 12000, 11705, | , -3.4, 2375.7, 112.944, |, 0.0
7616.5, 139.7, | , 28.5, 0.0, 585.6, | ,  4000,  3874, 12000, 11684, | , -3.4, 2379.1, 112.931, |, 0.0
7617.5, 139.5, | , 28.5, 0.0, 585.5, | ,  4000,  3878, 12000, 11701, | , -3.4, 2419.4, 114.987, |, 0.0
7618.5, 139.3, | , 28.5, 0.0, 585.2, | ,  4000,  3877, 12000, 11692, | , -3.4, 2393.3, 113.679, |, 0.0
7619.5, 140.0, | , 28.5, 0.0, 581.7, | ,  4000,  3878, 12000, 11693, | , -3.4, 2411.3, 114.545, |, 0.0
7620.6, 139.8, | , 28.5, 0.0, 585.8, | ,  4000,  3877, 12000, 11709, | , -3.4, 2394.1, 113.841, |, 0.0
7621.6, 139.5, | , 28.5, 0.0, 585.3, | ,  4000,  3877, 12000, 11699, | , -3.4, 2363.3, 112.309, |, 0.0
7622.6, 139.5, | , 28.5, 0.0, 585.4, | ,  4000,  3872, 12000, 11686, | , -3.4, 2393.7, 113.614, |, 0.0
7623.6, 139.5, | , 28.5, 0.0, 585.2, | ,  4000,  3880, 12000, 11701, | , -3.4, 2381.3, 113.195, |, 0.0
7624.6, 140.3, | , 28.5, 0.0, 581.8, | ,  4000,  3871, 12000, 11687, | , -3.4, 2358.1, 111.933, |, 0.0
7625.6, 139.6, | , 28.5, 0.0, 584.7, | ,  4000,  3877, 12000, 11705, | , -3.4, 2410.8, 114.608, |, 0.0
7626.6, 139.5, | , 28.5, 0.0, 585.6, | ,  4000,  3876, 12000, 11705, | , -3.4, 2379.6, 113.118, |, 0.0
7627.6, 139.7, | , 28.5, 0.0, 585.7, | ,  4000,  3876, 12000, 11683, | , -3.4, 2386.4, 113.276, |, 0.0
7628.6, 139.4, | , 28.5, 0.0, 585.3, | ,  4000,  3877, 12000, 11705, | , -3.4, 2395.0, 113.851, |, 0.0
7629.7, 139.3, | , 28.5, 0.0, 585.7, | ,  4000,  3878, 12000, 11704, | , -3.4, 2375.3, 112.919, |, 0.0
7630.7, 140.0, | , 28.5, 0.0, 581.1, | ,  4000,  3871, 12000, 11685, | , -3.4, 2409.1, 114.332, |, 0.0
7631.7, 139.5, | , 28.5, 0.0, 585.5, | ,  4000,  3879, 12000, 11678, | , -3.4, 2408.7, 114.320, |, 0.0
7632.7, 139.4, | , 28.5, 0.0, 585.4, | ,  4000,  3877, 12000, 11690, | , -3.4, 2353.9, 111.795, |, 0.0
7633.7, 139.8, | , 28.5, 0.0, 586.2, | ,  4000,  3879, 12000, 11696, | , -3.4, 2366.7, 112.461, |, 0.0
7634.7, 139.6, | , 28.5, 0.0, 585.7, | ,  4000,  3876, 12000, 11705, | , -3.4, 2371.4, 112.726, |, 0.0
7635.7, 140.3, | , 28.5, 0.0, 578.4, | ,  4000,  3876, 12000, 11721, | , -3.4, 2411.7, 114.756, |, 0.0
7636.7, 139.5, | , 28.5, 0.0, 585.6, | ,  4000,  3877, 12000, 11685, | , -3.4, 2389.8, 113.463, |, 0.0
7637.7, 139.8, | , 28.5, 0.0, 585.6, | ,  4000,  3879, 12000, 11698, | , -3.4, 2362.9, 112.289, |, 0.0
7638.8, 139.4, | , 28.5, 0.0, 585.4, | ,  4000,  3877, 12000, 11717, | , -3.4, 2357.3, 112.158, |, 0.0
7639.8, 139.4, | , 28.5, 0.0, 585.7, | ,  4000,  3879, 12000, 11700, | , -3.4, 2359.4, 112.146, |, 0.0
7640.8, 140.0, | , 28.5, 0.0, 581.0, | ,  4000,  3875, 12000, 11754, | , -3.4, 2365.0, 112.771, |, 0.0
7641.8, 140.6, | , 28.5, 0.0, 581.3, | ,  4000,  3878, 12000, 11818, | , -3.4, 2379.6, 113.951, |, 0.0
7642.8, 139.5, | , 28.5, 0.0, 585.3, | ,  4000,  3877, 12000, 11860, | , -3.4, 2371.9, 113.879, |, 0.0
7643.8, 139.3, | , 28.5, 0.0, 585.4, | ,  4000,  3877, 12000, 11829, | , -3.4, 2309.7, 110.685, |, 0.0
7644.8, 139.7, | , 28.5, 0.0, 585.8, | ,  4000,  3876, 12000, 11825, | , -3.4, 2391.1, 114.534, |, 0.0
7645.8, 139.7, | , 28.5, 0.0, 584.7, | ,  4000,  3877, 12000, 11883, | , -3.4, 2373.1, 114.106, |, 0.0
7646.8, 139.9, | , 28.5, 0.0, 580.7, | ,  4000,  3876, 12000, 11780, | , -3.4, 2340.1, 111.782, |, 0.0
7647.8, 139.4, | , 28.5, 0.0, 585.6, | ,  4000,  3878, 12000, 11816, | , -3.4, 2387.7, 114.328, |, 0.0
7648.9, 139.9, | , 28.5, 0.0, 585.6, | ,  4000,  3879, 12000, 11807, | , -3.4, 2380.4, 113.919, |, 0.0
7649.9, 139.3, | , 28.5, 0.0, 585.2, | ,  4000,  3878, 12000, 11825, | , -3.4, 2407.4, 115.336, |, 0.0
7650.9, 139.5, | , 28.5, 0.0, 584.6, | ,  4000,  3871, 12000, 11806, | , -3.4, 2365.0, 113.124, |, 0.0
7651.9, 140.4, | , 28.5, 0.0, 581.7, | ,  4000,  3874, 12000, 11793, | , -3.4, 2358.1, 112.719, |, 0.0
7652.9, 139.4, | , 28.5, 0.0, 585.4, | ,  4000,  3880, 12000, 11847, | , -3.4, 2339.3, 112.246, |, 0.0
7653.9, 139.3, | , 28.5, 0.0, 585.4, | ,  4000,  3877, 12000, 11741, | , -3.4, 2348.7, 111.919, |, 0.0
7654.9, 139.8, | , 28.5, 0.0, 585.3, | ,  4000,  3875, 12000, 11801, | , -3.4, 2375.3, 113.603, |, 0.0
7655.9, 140.0, | , 28.5, 0.0, 585.0, | ,  4000,  3879, 12000, 11919, | , -3.4, 2356.9, 113.599, |, 0.0
7656.9, 139.5, | , 28.5, 0.0, 585.2, | ,  4000,  3873, 12000, 11852, | , -3.4, 2366.3, 113.530, |, 0.0
7658.0, 140.0, | , 28.5, 0.0, 580.7, | ,  4000,  3868, 12000, 11815, | , -3.4, 2331.2, 111.544, |, 0.0
7659.0, 139.7, | , 28.5, 0.0, 585.7, | ,  4000,  3875, 12000, 11902, | , -3.4, 2342.7, 112.769, |, 0.0
7660.0, 139.4, | , 28.5, 0.0, 585.5, | ,  4000,  3878, 12000, 11753, | , -3.4, 2357.3, 112.416, |, 0.0
7661.0, 139.5, | , 28.5, 0.0, 585.2, | ,  4000,  3873, 12000, 11814, | , -3.4, 2365.0, 113.185, |, 0.0
7662.0, 139.6, | , 28.5, 0.0, 585.5, | ,  4000,  3879, 12000, 11804, | , -3.4, 2355.6, 112.712, |, 0.0
7663.0, 140.6, | , 28.5, 0.0, 579.3, | ,  4000,  3871, 12000, 11780, | , -3.4, 2358.1, 112.608, |, 0.0
7664.0, 139.5, | , 28.5, 0.0, 585.0, | ,  4000,  3878, 12000, 11763, | , -3.4, 2334.2, 111.390, |, 0.0
7665.0, 139.5, | , 28.5, 0.0, 585.3, | ,  4000,  3875, 12000, 11852, | , -3.4, 2347.9, 112.660, |, 0.0
7666.0, 139.9, | , 28.5, 0.0, 584.4, | ,  4000,  3876, 12000, 11731, | , -3.4, 2350.9, 111.936, |, 0.0
7667.0, 139.4, | , 28.5, 0.0, 585.2, | ,  4000,  3876, 12000, 11769, | , -3.4, 2358.1, 112.554, |, 0.0
7668.1, 139.5, | , 28.5, 0.0, 585.2, | ,  4000,  3877, 12000, 11805, | , -3.4, 2381.3, 113.933, |, 0.0
7669.1, 140.2, | , 28.5, 0.0, 580.5, | ,  4000,  3874, 12000, 11795, | , -3.4, 2353.4, 112.511, |, 0.0
7670.1, 139.8, | , 28.5, 0.0, 585.3, | ,  4000,  3876, 12000, 11716, | , -3.4, 2369.7, 112.723, |, 0.0
7671.1, 139.6, | , 28.5, 0.0, 584.7, | ,  4000,  3879, 12000, 11730, | , -3.4, 2295.2, 109.308, |, 0.0
7672.1, 139.8, | , 28.5, 0.0, 585.1, | ,  4000,  3877, 12000, 11716, | , -3.4, 2359.4, 112.247, |, 0.0
7673.1, 139.6, | , 28.5, 0.0, 585.8, | ,  4000,  3876, 12000, 11816, | , -3.4, 2370.6, 113.493, |, 0.0
7674.1, 140.0, | , 28.5, 0.0, 580.8, | ,  4000,  3874, 12000, 11874, | , -3.4, 2367.1, 113.738, |, 0.0
7675.1, 139.3, | , 28.5, 0.0, 585.2, | ,  4000,  3879, 12000, 11860, | , -3.4, 2337.1, 112.235, |, 0.0
7676.1, 139.6, | , 28.5, 0.0, 584.6, | ,  4000,  3878, 12000, 11843, | , -3.4, 2342.3, 112.348, |, 0.0
7677.2, 139.8, | , 28.5, 0.0, 585.6, | ,  4000,  3879, 12000, 11843, | , -3.4, 2354.7, 112.949, |, 0.0
7678.2, 139.5, | , 28.5, 0.0, 585.4, | ,  4000,  3877, 12000, 11757, | , -3.4, 2361.6, 112.639, |, 0.0
7679.2, 139.9, | , 28.5, 0.0, 581.2, | ,  4000,  3872, 12000, 11741, | , -3.4, 2383.0, 113.511, |, 0.0
7680.2, 139.8, | , 28.5, 0.0, 585.4, | ,  4000,  3876, 12000, 11780, | , -3.4, 2346.6, 112.093, |, 0.0
7681.2, 139.4, | , 28.5, 0.0, 584.4, | ,  4000,  3872, 12000, 11751, | , -3.4, 2344.4, 111.750, |, 0.0
7682.2, 139.4, | , 28.5, 0.0, 585.1, | ,  4000,  3880, 12000, 11754, | , -3.4, 2331.6, 111.216, |, 0.0
7683.2, 139.8, | , 28.5, 0.0, 585.5, | ,  4000,  3871, 12000, 11788, | , -3.4, 2405.3, 114.911, |, 0.0
7684.2, 139.8, | , 28.5, 0.0, 585.0, | ,  4000,  3877, 12000, 11823, | , -3.4, 2356.0, 112.851, |, 0.0
7685.2, 140.2, | , 28.5, 0.0, 581.1, | ,  4000,  3875, 12000, 11825, | , -3.4, 2333.3, 111.768, |, 0.0
7686.2, 139.6, | , 28.5, 0.0, 584.7, | ,  4000,  3883, 12000, 11814, | , -3.4, 2326.9, 111.441, |, 0.0
7687.3, 139.7, | , 28.5, 0.0, 585.3, | ,  4000,  3874, 12000, 11791, | , -3.4, 2317.9, 110.779, |, 0.0
7688.3, 139.4, | , 28.5, 0.0, 585.4, | ,  4000,  3877, 12000, 11693, | , -3.4, 2399.7, 113.990, |, 0.0
7689.3, 139.4, | , 28.5, 0.0, 585.1, | ,  4000,  3879, 12000, 11745, | , -3.4, 2367.1, 112.837, |, 0.0
7690.3, 140.9, | , 28.5, 0.0, 581.6, | ,  4000,  3877, 12000, 11684, | , -3.4, 2338.0, 111.004, |, 0.0
7691.3, 139.4, | , 28.5, 0.0, 584.6, | ,  4000,  3877, 12000, 11656, | , -3.4, 2288.7, 108.475, |, 0.0
7692.3, 139.3, | , 28.5, 0.0, 585.1, | ,  4000,  3879, 12000, 11746, | , -3.4, 2370.6, 113.013, |, 0.0
7693.3, 139.9, | , 28.5, 0.0, 585.3, | ,  4000,  3876, 12000, 11745, | , -3.4, 2354.3, 112.200, |, 0.0
7694.3, 139.7, | , 28.5, 0.0, 585.5, | ,  4000,  3874, 12000, 11678, | , -3.4, 2284.5, 108.401, |, 0.0
7695.3, 139.3, | , 28.5, 0.0, 585.5, | ,  4000,  3874, 12000, 11685, | , -3.4, 2374.0, 112.689, |, 0.0
7696.3, 140.2, | , 28.5, 0.0, 579.8, | ,  4000,  3875, 12000, 11639, | , -3.4, 2358.6, 111.638, |, 0.0
7697.4, 139.8, | , 28.5, 0.0, 585.4, | ,  4000,  3876, 12000, 11669, | , -3.4, 2320.0, 110.039, |, 0.0
7698.4, 139.4, | , 28.5, 0.0, 585.4, | ,  4000,  3877, 12000, 11736, | , -3.4, 2335.0, 111.233, |, 0.0
7699.4, 139.3, | , 28.5, 0.0, 585.4, | ,  4000,  3880, 12000, 11750, | , -3.4, 2332.9, 111.245, |, 0.0
7700.4, 139.8, | , 28.5, 0.0, 585.3, | ,  4000,  3878, 12000, 11839, | , -3.4, 2356.4, 112.994, |, 0.0
7701.4, 140.6, | , 28.5, 0.0, 580.0, | ,  4000,  3877, 12000, 11788, | , -3.4, 2322.6, 111.010, |, 0.0
7702.4, 139.4, | , 28.5, 0.0, 585.4, | ,  4000,  3879, 12000, 11805, | , -3.4, 2308.4, 110.470, |, 0.0
7703.4, 139.3, | , 28.5, 0.0, 585.5, | ,  4000,  3875, 12000, 11703, | , -3.4, 2350.9, 111.731, |, 0.0
7704.4, 139.9, | , 28.5, 0.0, 585.4, | ,  4000,  3874, 12000, 11802, | , -3.4, 2351.3, 112.454, |, 0.0
7705.5, 139.4, | , 28.5, 0.0, 584.8, | ,  4000,  3878, 12000, 11728, | , -3.4, 2302.9, 109.659, |, 0.0
7706.5, 139.9, | , 28.5, 0.0, 581.2, | ,  4000,  3874, 12000, 11660, | , -3.4, 2346.1, 111.192, |, 0.0
7707.5, 139.8, | , 28.5, 0.0, 584.8, | ,  4000,  3877, 12000, 11709, | , -3.4, 2350.4, 111.769, |, 0.0
7708.5, 139.9, | , 28.5, 0.0, 585.3, | ,  4000,  3878, 12000, 11797, | , -3.4, 2379.1, 113.781, |, 0.0
7709.5, 139.4, | , 28.5, 0.0, 585.1, | ,  4000,  3877, 12000, 11698, | , -3.4, 2293.9, 109.011, |, 0.0
7710.5, 139.3, | , 28.5, 0.0, 585.0, | ,  4000,  3877, 12000, 11752, | , -3.4, 2327.7, 110.997, |, 0.0
7711.5, 139.8, | , 28.5, 0.0, 584.7, | ,  4000,  3876, 12000, 11773, | , -3.4, 2342.7, 111.858, |, 0.0
7712.5, 140.1, | , 28.5, 0.0, 579.7, | ,  4000,  3873, 12000, 11775, | , -3.4, 2343.1, 111.867, |, 0.0
7713.5, 139.6, | , 28.5, 0.0, 584.8, | ,  4000,  3884, 12000, 11790, | , -3.4, 2341.0, 111.949, |, 0.0
7714.5, 139.7, | , 28.5, 0.0, 585.1, | ,  4000,  3876, 12000, 11634, | , -3.4, 2280.6, 107.926, |, 0.0
7715.6, 139.8, | , 28.5, 0.0, 585.0, | ,  4000,  3875, 12000, 11784, | , -3.4, 2371.9, 113.311, |, 0.0
7716.6, 139.6, | , 28.5, 0.0, 584.7, | ,  4000,  3877, 12000, 11652, | , -3.4, 2324.7, 110.143, |, 0.0
7717.6, 140.3, | , 28.5, 0.0, 580.5, | ,  4000,  3871, 12000, 11743, | , -3.4, 2283.2, 108.775, |, 0.0
7718.6, 139.8, | , 28.5, 0.0, 585.1, | ,  4000,  3878, 12000, 11581, | , -3.4, 2354.7, 111.059, |, 0.0
7719.6, 139.8, | , 28.5, 0.0, 585.0, | ,  4000,  3879, 12000, 11802, | , -3.4, 2334.6, 111.693, |, 0.0
7720.6, 139.3, | , 28.5, 0.0, 584.4, | ,  4000,  3874, 12000, 11656, | , -3.4, 2336.7, 110.718, |, 0.0
7721.6, 139.9, | , 28.5, 0.0, 584.7, | ,  4000,  3879, 12000, 11777, | , -3.4, 2372.3, 113.313, |, 0.0
7722.6, 140.0, | , 28.5, 0.0, 584.2, | ,  4000,  3877, 12000, 11688, | , -3.4, 2314.0, 109.898, |, 0.0
7723.6, 140.1, | , 28.5, 0.0, 580.7, | ,  4000,  3875, 12000, 11802, | , -3.4, 2287.0, 109.396, |, 0.0
7724.6, 139.5, | , 28.5, 0.0, 584.7, | ,  4000,  3877, 12000, 11637, | , -3.4, 2308.4, 109.266, |, 0.0
7725.7, 139.6, | , 28.5, 0.0, 584.9, | ,  4000,  3872, 12000, 11768, | , -3.4, 2316.2, 110.525, |, 0.0
7726.7, 139.6, | , 28.5, 0.0, 584.3, | ,  4000,  3877, 12000, 11735, | , -3.4, 2356.9, 112.268, |, 0.0
7727.7, 139.6, | , 28.5, 0.0, 584.0, | ,  4000,  3878, 12000, 11630, | , -3.4, 2293.4, 108.516, |, 0.0
7728.7, 140.2, | , 28.5, 0.0, 580.9, | ,  4000,  3874, 12000, 11765, | , -3.4, 2306.7, 110.073, |, 0.0
7729.7, 139.4, | , 28.5, 0.0, 584.5, | ,  4000,  3876, 12000, 11717, | , -3.4, 2363.7, 112.454, |, 0.0
7730.7, 139.4, | , 28.5, 0.0, 584.2, | ,  4000,  3874, 12000, 11600, | , -3.4, 2342.3, 110.589, |, 0.0
7731.7, 139.4, | , 28.5, 0.0, 584.5, | ,  4000,  3877, 12000, 11696, | , -3.4, 2336.3, 111.003, |, 0.0
7732.7, 139.6, | , 28.5, 0.0, 584.0, | ,  4000,  3877, 12000, 11694, | , -3.4, 2340.1, 111.169, |, 0.0
7733.7, 140.0, | , 28.5, 0.0, 580.4, | ,  4000,  3876, 12000, 11657, | , -3.4, 2309.3, 109.446, |, 0.0
7734.8, 139.9, | , 28.5, 0.0, 584.0, | ,  4000,  3874, 12000, 11760, | , -3.4, 2294.3, 109.442, |, 0.0
7735.8, 139.4, | , 28.5, 0.0, 584.3, | ,  4000,  3879, 12000, 11615, | , -3.4, 2339.7, 110.603, |, 0.0
7736.8, 139.7, | , 28.5, 0.0, 584.7, | ,  4000,  3879, 12000, 11742, | , -3.4, 2336.7, 111.365, |, 0.0
7737.8, 139.4, | , 28.5, 0.0, 583.7, | ,  4000,  3879, 12000, 11702, | , -3.4, 2337.1, 111.109, |, 0.0
7738.8, 139.6, | , 28.5, 0.0, 585.0, | ,  4000,  3882, 12000, 11703, | , -3.4, 2330.7, 110.827, |, 0.0
7739.8, 140.3, | , 28.5, 0.0, 580.5, | ,  4000,  3876, 12000, 11734, | , -3.4, 2227.0, 106.079, |, 0.0
7740.8, 139.4, | , 28.5, 0.0, 584.4, | ,  4000,  3877, 12000, 11649, | , -3.4, 2319.6, 109.888, |, 0.0
7741.8, 139.4, | , 28.5, 0.0, 583.5, | ,  4000,  3878, 12000, 11659, | , -3.4, 2355.6, 111.661, |, 0.0
7742.8, 140.0, | , 28.5, 0.0, 584.0, | ,  4000,  3880, 12000, 11744, | , -3.4, 2359.9, 112.494, |, 0.0
7743.8, 139.3, | , 28.5, 0.0, 584.6, | ,  4000,  3872, 12000, 11611, | , -3.4, 2311.4, 109.200, |, 0.0
7744.9, 140.0, | , 28.5, 0.0, 580.2, | ,  4000,  3875, 12000, 11810, | , -3.4, 2315.3, 110.803, |, 0.0
7745.9, 139.4, | , 28.5, 0.0, 584.4, | ,  4000,  3878, 12000, 11687, | , -3.4, 2316.2, 109.998, |, 0.0
7746.9, 139.9, | , 28.5, 0.0, 584.6, | ,  4000,  3877, 12000, 11754, | , -3.4, 2311.4, 110.238, |, 0.0
7747.9, 140.0, | , 28.5, 0.0, 579.6, | ,  4000,  3877, 12000, 11663, | , -3.4, 2315.3, 109.776, |, 0.0
7748.9, 139.3, | , 28.5, 0.0, 584.3, | ,  4000,  3877, 12000, 11732, | , -3.4, 2315.3, 110.264, |, 0.0
7749.9, 139.7, | , 28.6, 0.0, 584.6, | ,  4000,  3881, 12000, 11709, | , -3.4, 2324.3, 110.558, |, 0.0
7750.9, 140.4, | , 28.5, 0.0, 580.0, | ,  4000,  3876, 12000, 11745, | , -3.4, 2320.0, 110.573, |, 0.0
7751.9, 139.3, | , 28.6, 0.0, 584.4, | ,  4000,  3876, 12000, 11630, | , -3.4, 2328.6, 110.161, |, 0.0
7752.9, 139.5, | , 28.6, 0.0, 584.5, | ,  4000,  3882, 12000, 11769, | , -3.4, 2340.6, 111.761, |, 0.0
7753.9, 139.8, | , 28.6, 0.0, 584.1, | ,  4000,  3877, 12000, 11648, | , -3.4, 2303.7, 109.125, |, 0.0
7754.9, 139.7, | , 28.5, 0.0, 585.0, | ,  4000,  3877, 12000, 11758, | , -3.4, 2333.3, 111.309, |, 0.0
7756.0, 140.1, | , 28.6, 0.0, 580.0, | ,  4000,  3872, 12000, 11643, | , -3.4, 2325.2, 110.068, |, 0.0
7757.0, 139.5, | , 28.6, 0.0, 584.7, | ,  4000,  3876, 12000, 11746, | , -3.4, 2281.0, 108.732, |, 0.0
7758.0, 139.8, | , 28.5, 0.0, 584.8, | ,  4000,  3880, 12000, 11664, | , -3.4, 2285.7, 108.408, |, 0.0
7759.0, 139.5, | , 28.6, 0.0, 584.0, | ,  4000,  3878, 12000, 11780, | , -3.4, 2342.7, 111.915, |, 0.0
7760.0, 139.5, | , 28.6, 0.0, 584.6, | ,  4000,  3878, 12000, 11669, | , -3.4, 2271.2, 107.738, |, 0.0
7761.0, 140.2, | , 28.6, 0.0, 580.8, | ,  4000,  3873, 12000, 11685, | , -3.4, 2300.3, 109.195, |, 0.0
7762.0, 140.4, | , 28.6, 0.0, 580.4, | ,  4000,  3874, 12000, 11716, | , -3.4, 2341.9, 111.392, |, 0.0
7763.0, 139.5, | , 28.6, 0.0, 584.0, | ,  4000,  3878, 12000, 11687, | , -3.4, 2340.6, 111.153, |, 0.0
7764.0, 139.9, | , 28.6, 0.0, 584.1, | ,  4000,  3877, 12000, 11712, | , -3.4, 2320.0, 110.347, |, 0.0
7765.0, 139.9, | , 28.6, 0.0, 584.8, | ,  4000,  3881, 12000, 11775, | , -3.4, 2304.2, 110.063, |, 0.0
7766.1, 139.4, | , 28.6, 0.0, 584.3, | ,  4000,  3875, 12000, 11689, | , -3.4, 2278.9, 108.219, |, 0.0
7767.1, 140.0, | , 28.6, 0.0, 579.6, | ,  4000,  3872, 12000, 11668, | , -3.4, 2338.0, 110.855, |, 0.0
7768.1, 139.5, | , 28.6, 0.0, 584.7, | ,  4000,  3877, 12000, 11750, | , -3.4, 2315.3, 110.391, |, 0.0
7769.1, 139.9, | , 28.6, 0.0, 584.1, | ,  4000,  3880, 12000, 11691, | , -3.4, 2290.4, 108.818, |, 0.0
7770.1, 139.5, | , 28.6, 0.0, 584.3, | ,  4000,  3877, 12000, 11772, | , -3.4, 2292.6, 109.466, |, 0.0
7771.1, 139.4, | , 28.6, 0.0, 584.6, | ,  4000,  3877, 12000, 11599, | , -3.4, 2324.3, 109.752, |, 0.0
7772.1, 140.3, | , 28.6, 0.0, 580.6, | ,  4000,  3876, 12000, 11803, | , -3.4, 2330.3, 111.480, |, 0.0
7773.1, 139.4, | , 28.6, 0.0, 584.5, | ,  4000,  3877, 12000, 11696, | , -3.4, 2330.7, 110.743, |, 0.0
7774.2, 139.6, | , 28.6, 0.0, 583.8, | ,  4000,  3878, 12000, 11653, | , -3.4, 2340.1, 110.889, |, 0.0
7775.2, 139.6, | , 28.6, 0.0, 584.9, | ,  4000,  3876, 12000, 11728, | , -3.4, 2294.3, 109.237, |, 0.0
7776.2, 139.5, | , 28.6, 0.0, 584.4, | ,  4000,  3874, 12000, 11702, | , -3.4, 2308.0, 109.687, |, 0.0
7777.2, 139.3, | , 28.6, 0.0, 584.4, | ,  4000,  3876, 12000, 11716, | , -3.4, 2335.0, 111.081, |, 0.0
7778.2, 140.5, | , 28.6, 0.0, 579.9, | ,  4000,  3873, 12000, 11734, | , -3.4, 2281.9, 108.661, |, 0.0
7779.2, 139.8, | , 28.6, 0.0, 584.3, | ,  4000,  3877, 12000, 11545, | , -3.4, 2317.4, 109.047, |, 0.0
7780.2, 139.2, | , 28.6, 0.0, 584.3, | ,  4000,  3881, 12000, 10919, | , -3.4, 2376.1, 107.294, |, 0.0
7781.2, 139.4, | , 28.6, 0.0, 584.4, | ,  4000,  3880, 12000, 11148, | , -3.4, 2344.9, 107.516, |, 0.0
7782.2, 139.7, | , 28.6, 0.0, 584.4, | ,  4000,  3878, 12000, 11139, | , -3.4, 2293.9, 105.105, |, 0.0
7783.2, 140.1, | , 28.6, 0.0, 579.7, | ,  4000,  3878, 12000, 10981, | , -3.4, 2307.2, 104.600, |, 0.0
7784.3, 139.5, | , 28.6, 0.0, 584.2, | ,  4000,  3876, 12000, 11217, | , -3.4, 2299.4, 105.892, |, 0.0
7785.3, 139.8, | , 28.6, 0.0, 584.7, | ,  4000,  3878, 12000, 11409, | , -3.4, 2301.2, 107.331, |, 0.0
7786.3, 139.7, | , 28.6, 0.0, 584.6, | ,  4000,  3875, 12000, 11485, | , -3.4, 2279.7, 106.844, |, 0.0
7787.3, 139.4, | , 28.6, 0.0, 584.8, | ,  4000,  3873, 12000, 11563, | , -3.4, 2300.7, 108.356, |, 0.0
7788.3, 140.0, | , 28.6, 0.0, 580.3, | ,  4000,  3875, 12000, 11588, | , -3.4, 2311.4, 109.049, |, 0.0
7789.3, 140.4, | , 28.6, 0.0, 579.2, | ,  4000,  3871, 12000, 11520, | , -3.4, 2281.9, 107.162, |, 0.0
7790.3, 139.3, | , 28.6, 0.0, 584.1, | ,  4000,  3873, 12000, 11463, | , -3.4, 2319.2, 108.520, |, 0.0
7791.3, 139.4, | , 28.6, 0.0, 584.8, | ,  4000,  3877, 12000, 11595, | , -3.4, 2334.2, 110.186, |, 0.0
7792.3, 140.4, | , 28.6, 0.0, 584.1, | ,  4000,  3879, 12000, 11638, | , -3.4, 2296.0, 108.705, |, 0.0
7793.4, 139.8, | , 28.6, 0.0, 584.7, | ,  4000,  3879, 12000, 11661, | , -3.4, 2295.6, 108.848, |, 0.0
7794.4, 139.9, | , 28.6, 0.0, 580.5, | ,  4000,  3874, 12000, 11665, | , -3.4, 2299.4, 109.020, |, 0.0
7795.4, 139.5, | , 28.6, 0.0, 584.1, | ,  4000,  3877, 12000, 11683, | , -3.4, 2348.3, 111.477, |, 0.0
7796.4, 139.4, | , 28.6, 0.0, 584.8, | ,  4000,  3876, 12000, 11699, | , -3.4, 2315.7, 110.046, |, 0.0
7797.4, 139.3, | , 28.6, 0.0, 584.5, | ,  4000,  3874, 12000, 11679, | , -3.4, 2315.7, 109.889, |, 0.0
7798.4, 139.3, | , 28.6, 0.0, 584.3, | ,  4000,  3874, 12000, 11675, | , -3.4, 2334.6, 110.749, |, 0.0
7799.4, 140.0, | , 28.6, 0.0, 580.7, | ,  4000,  3874, 12000, 11707, | , -3.4, 2329.9, 110.761, |, 0.0
7800.4, 139.5, | , 28.6, 0.0, 584.1, | ,  4000,  3877, 12000, 11695, | , -3.4, 2281.5, 108.400, |, 0.0
7801.4, 139.3, | , 28.6, 0.0, 584.5, | ,  4000,  3877, 12000, 11696, | , -3.4, 2312.3, 109.865, |, 0.0
7802.4, 139.3, | , 28.6, 0.0, 584.7, | ,  4000,  3878, 12000, 11701, | , -3.4, 2348.3, 111.614, |, 0.0
7803.5, 139.7, | , 28.6, 0.0, 585.0, | ,  4000,  3878, 12000, 11709, | , -3.4, 2326.0, 110.624, |, 0.0
7804.5, 139.4, | , 28.6, 0.0, 584.8, | ,  4000,  3876, 12000, 11703, | , -3.4, 2332.0, 110.846, |, 0.0
7805.5, 139.9, | , 28.6, 0.0, 580.7, | ,  4000,  3878, 12000, 11704, | , -3.4, 2310.2, 109.831, |, 0.0
7806.5, 139.9, | , 28.6, 0.0, 585.0, | ,  4000,  3879, 12000, 11709, | , -3.4, 2309.7, 109.858, |, 0.0
7807.5, 139.7, | , 28.6, 0.0, 584.9, | ,  4000,  3880, 12000, 11697, | , -3.4, 2273.3, 108.047, |, 0.0
7808.5, 139.5, | , 28.6, 0.0, 584.5, | ,  4000,  3879, 12000, 11716, | , -3.4, 2331.2, 110.920, |, 0.0
7809.5, 139.3, | , 28.6, 0.0, 584.5, | ,  4000,  3876, 12000, 11688, | , -3.4, 2311.9, 109.785, |, 0.0
7810.5, 140.7, | , 28.6, 0.0, 578.4, | ,  4000,  3877, 12000, 11702, | , -3.4, 2370.1, 112.657, |, 0.0
7811.5, 139.4, | , 28.6, 0.0, 584.3, | ,  4000,  3873, 12000, 11668, | , -3.4, 2301.2, 109.113, |, 0.0
7812.6, 139.5, | , 28.6, 0.0, 584.5, | ,  4000,  3875, 12000, 11705, | , -3.4, 2334.2, 110.952, |, 0.0
7813.6, 139.7, | , 28.6, 0.0, 584.7, | ,  4000,  3876, 12000, 11709, | , -3.4, 2317.4, 110.196, |, 0.0
7814.6, 139.4, | , 28.6, 0.0, 584.2, | ,  4000,  3877, 12000, 11690, | , -3.4, 2332.0, 110.763, |, 0.0
7815.6, 140.2, | , 28.6, 0.0, 578.3, | ,  4000,  3876, 12000, 11698, | , -3.4, 2350.4, 111.682, |, 0.0
7816.6, 139.9, | , 28.6, 0.0, 580.3, | ,  4000,  3876, 12000, 11705, | , -3.4, 2278.5, 108.315, |, 0.0
7817.6, 139.7, | , 28.6, 0.0, 584.2, | ,  4000,  3878, 12000, 11685, | , -3.4, 2326.9, 110.489, |, 0.0
7818.6, 139.5, | , 28.6, 0.0, 584.2, | ,  4000,  3878, 12000, 11709, | , -3.4, 2370.6, 112.738, |, 0.0
7819.6, 139.4, | , 28.6, 0.0, 584.2, | ,  4000,  3872, 12000, 11722, | , -3.4, 2278.9, 108.434, |, 0.0
7820.6, 139.8, | , 28.6, 0.0, 584.1, | ,  4000,  3874, 12000, 11686, | , -3.4, 2326.0, 110.432, |, 0.0
7821.6, 140.5, | , 28.6, 0.0, 579.6, | ,  4000,  3878, 12000, 11724, | , -3.4, 2341.0, 111.437, |, 0.0
7822.7, 139.4, | , 28.6, 0.0, 584.3, | ,  4000,  3880, 12000, 11695, | , -3.4, 2343.1, 111.349, |, 0.0
7823.7, 139.5, | , 28.6, 0.0, 584.4, | ,  4000,  3880, 12000, 11701, | , -3.4, 2325.2, 110.541, |, 0.0
7824.7, 139.7, | , 28.6, 0.0, 584.3, | ,  4000,  3876, 12000, 11716, | , -3.4, 2327.7, 110.730, |, 0.0
7825.7, 139.5, | , 28.6, 0.0, 584.0, | ,  4000,  3877, 12000, 11704, | , -3.4, 2347.4, 111.592, |, 0.0
7826.7, 140.0, | , 28.6, 0.0, 579.9, | ,  4000,  3875, 12000, 11708, | , -3.4, 2323.9, 110.489, |, 0.0
7827.7, 139.8, | , 28.6, 0.0, 579.4, | ,  4000,  3878, 12000, 11696, | , -3.4, 2332.0, 110.809, |, 0.0
7828.7, 139.6, | , 28.6, 0.0, 584.7, | ,  4000,  3872, 12000, 11680, | , -3.4, 2328.2, 110.475, |, 0.0
7829.7, 139.5, | , 28.6, 0.0, 584.3, | ,  4000,  3876, 12000, 11710, | , -3.4, 2324.3, 110.533, |, 0.0
7830.7, 139.5, | , 28.6, 0.0, 583.4, | ,  4000,  3875, 12000, 11690, | , -3.4, 2327.7, 110.546, |, 0.0
7831.7, 139.7, | , 28.6, 0.0, 584.4, | ,  4000,  3881, 12000, 11716, | , -3.4, 2327.3, 110.748, |, 0.0
7832.7, 140.5, | , 28.6, 0.0, 579.5, | ,  4000,  3876, 12000, 11705, | , -3.4, 2327.3, 110.633, |, 0.0
7833.8, 139.4, | , 28.6, 0.0, 584.3, | ,  4000,  3881, 12000, 11687, | , -3.4, 2340.6, 111.173, |, 0.0
7834.8, 139.7, | , 28.6, 0.0, 584.6, | ,  4000,  3879, 12000, 11710, | , -3.4, 2344.0, 111.486, |, 0.0
7835.8, 139.9, | , 28.6, 0.0, 583.9, | ,  4000,  3876, 12000, 11713, | , -3.4, 2328.2, 110.736, |, 0.0
7836.8, 139.3, | , 28.6, 0.0, 584.5, | ,  4000,  3880, 12000, 11701, | , -3.4, 2342.7, 111.364, |, 0.0
7837.8, 139.9, | , 28.6, 0.0, 580.3, | ,  4000,  3876, 12000, 11697, | , -3.4, 2323.9, 110.415, |, 0.0
7838.8, 139.4, | , 28.6, 0.0, 584.3, | ,  4000,  3879, 12000, 11712, | , -3.4, 2329.9, 110.828, |, 0.0
7839.8, 139.5, | , 28.6, 0.0, 584.5, | ,  4000,  3877, 12000, 11726, | , -3.4, 2349.1, 111.827, |, 0.0
7840.8, 139.4, | , 28.6, 0.0, 583.8, | ,  4000,  3879, 12000, 11694, | , -3.4, 2341.9, 111.276, |, 0.0
7841.8, 139.4, | , 28.6, 0.0, 584.4, | ,  4000,  3877, 12000, 11690, | , -3.4, 2356.9, 111.934, |, 0.0
7842.8, 139.7, | , 28.6, 0.0, 584.4, | ,  4000,  3875, 12000, 11712, | , -3.4, 2340.1, 111.289, |, 0.0
7843.9, 139.9, | , 28.6, 0.0, 579.4, | ,  4000,  3878, 12000, 11694, | , -3.4, 2347.9, 111.543, |, 0.0
7844.9, 139.4, | , 28.6, 0.0, 584.4, | ,  4000,  3880, 12000, 11698, | , -3.4, 2333.3, 110.899, |, 0.0
7845.9, 139.5, | , 28.6, 0.0, 584.0, | ,  4000,  3876, 12000, 11683, | , -3.4, 2326.0, 110.418, |, 0.0
7846.9, 139.8, | , 28.6, 0.0, 583.9, | ,  4000,  3877, 12000, 11686, | , -3.4, 265.6, 12.638, |, 0.0
7847.9, 139.4, | , 28.6, 0.0, 584.6, | ,  4000,  3877, 12000, 11690, | , -3.4, 315.3, 15.006, |, 0.0
7848.9, 139.9, | , 28.6, 0.0, 579.0, | ,  4000,  3875, 12000, 11683, | , -3.4, 362.0, 17.219, |, 0.0
7849.9, 139.9, | , 28.6, 0.0, 584.4, | ,  4000,  3880, 12000, 11718, | , -3.4, 412.1, 19.651, |, 0.0
7850.9, 139.4, | , 28.6, 0.0, 583.4, | ,  4000,  3874, 12000, 11688, | , -3.4, 438.7, 20.869, |, 0.0
7851.9, 139.5, | , 28.6, 0.0, 584.1, | ,  4000,  3877, 12000, 11702, | , -3.4, 512.4, 24.399, |, 0.0
7852.9, 139.7, | , 28.6, 0.0, 584.6, | ,  4000,  3871, 12000, 11687, | , -3.4, 527.4, 25.080, |, 0.0
7854.0, 140.3, | , 28.6, 0.0, 580.3, | ,  4000,  3876, 12000, 11712, | , -3.4, 583.1, 27.780, |, 0.0
7855.0, 139.9, | , 28.6, 0.0, 579.8, | ,  4000,  3875, 12000, 11689, | , -3.4, 647.8, 30.812, |, 0.0
7856.0, 139.5, | , 28.6, 0.0, 583.8, | ,  4000,  3878, 12000, 11695, | , -3.4, 658.1, 31.321, |, 0.0
7857.0, 139.8, | , 28.6, 0.0, 584.5, | ,  4000,  3879, 12000, 11730, | , -3.4, 704.8, 33.618, |, 0.0
7858.0, 139.4, | , 28.6, 0.0, 584.4, | ,  4000,  3876, 12000, 11707, | , -3.4, 748.5, 35.641, |, 0.0
7859.0, 139.3, | , 28.6, 0.0, 584.5, | ,  4000,  3879, 12000, 11709, | , -3.4, 802.0, 38.204, |, 0.0
7860.0, 140.5, | , 28.6, 0.0, 579.7, | ,  4000,  3877, 12000, 11693, | , -3.4, 841.9, 40.052, |, 0.0
7861.0, 139.5, | , 28.6, 0.0, 583.1, | ,  4000,  3877, 12000, 11695, | , -3.4, 904.9, 43.051, |, 0.0
7862.0, 139.5, | , 28.6, 0.0, 584.4, | ,  4000,  3879, 12000, 11708, | , -3.4, 933.6, 44.458, |, 0.0
7863.1, 139.5, | , 28.6, 0.0, 584.0, | ,  4000,  3875, 12000, 11728, | , -3.4, 950.3, 45.298, |, 0.0
7864.1, 139.8, | , 28.6, 0.0, 584.1, | ,  4000,  3877, 12000, 11709, | , -3.4, 1024.8, 48.798, |, 0.0
7865.1, 140.0, | , 28.6, 0.0, 580.2, | ,  4000,  3875, 12000, 11713, | , -3.4, 1041.5, 49.600, |, 0.0
7866.1, 139.4, | , 28.6, 0.0, 583.7, | ,  4000,  3872, 12000, 11675, | , -3.4, 1102.4, 52.358, |, 0.0
7867.1, 139.9, | , 28.6, 0.0, 584.6, | ,  4000,  3878, 12000, 11705, | , -3.4, 1128.9, 53.737, |, 0.0
7868.1, 139.8, | , 28.6, 0.0, 584.5, | ,  4000,  3877, 12000, 11721, | , -3.4, 1168.3, 55.668, |, 0.0
7869.1, 139.5, | , 28.6, 0.0, 584.2, | ,  4000,  3878, 12000, 11694, | , -3.4, 1219.8, 58.017, |, 0.0
7870.1, 139.3, | , 28.6, 0.0, 583.8, | ,  4000,  3874, 12000, 11717, | , -3.4, 1301.6, 61.979, |, 0.0
7871.1, 140.4, | , 28.6, 0.0, 580.5, | ,  4000,  3875, 12000, 11715, | , -3.4, 1309.7, 62.363, |, 0.0
7872.1, 139.3, | , 28.6, 0.0, 583.7, | ,  4000,  3873, 12000, 11678, | , -3.4, 1338.9, 63.589, |, 0.0
7873.2, 139.4, | , 28.6, 0.0, 584.1, | ,  4000,  3876, 12000, 11708, | , -3.4, 1354.7, 64.475, |, 0.0
7874.2, 139.6, | , 28.6, 0.0, 584.2, | ,  4000,  3879, 12000, 11713, | , -3.4, 1387.7, 66.082, |, 0.0
7875.2, 139.7, | , 28.6, 0.0, 584.5, | ,  4000,  3879, 12000, 11711, | , -3.4, 1406.1, 66.947, |, 0.0
7876.2, 140.2, | , 28.6, 0.0, 577.3, | ,  4000,  3873, 12000, 11716, | , -3.4, 1478.5, 70.381, |, 0.0
7877.2, 139.7, | , 28.6, 0.0, 584.7, | ,  4000,  3881, 12000, 11675, | , -3.4, 1529.1, 72.631, |, 0.0
7878.2, 139.6, | , 28.6, 0.0, 584.5, | ,  4000,  3872, 12000, 11679, | , -3.4, 1584.4, 75.228, |, 0.0
7879.2, 139.3, | , 28.6, 0.0, 584.1, | ,  4000,  3874, 12000, 11690, | , -3.4, 1625.5, 77.245, |, 0.0
7880.2, 139.6, | , 28.6, 0.0, 584.4, | ,  4000,  3877, 12000, 11730, | , -3.4, 1638.4, 78.069, |, 0.0
7881.2, 139.7, | , 28.6, 0.0, 579.1, | ,  4000,  3877, 12000, 11718, | , -3.4, 1645.6, 78.353, |, 0.0
7882.3, 140.0, | , 28.6, 0.0, 580.4, | ,  4000,  3876, 12000, 11735, | , -3.4, 1712.9, 81.632, |, 0.0
7883.3, 139.3, | , 28.6, 0.0, 584.0, | ,  4000,  3878, 12000, 11713, | , -3.4, 1738.6, 82.751, |, 0.0
7884.3, 139.4, | , 28.6, 0.0, 583.5, | ,  4000,  3878, 12000, 11707, | , -3.4, 1790.5, 85.182, |, 0.0
7885.3, 139.8, | , 28.6, 0.0, 584.2, | ,  4000,  3881, 12000, 11725, | , -3.4, 1826.0, 86.988, |, 0.0
7886.3, 139.5, | , 28.6, 0.0, 583.0, | ,  4000,  3876, 12000, 11701, | , -3.4, 1857.3, 88.314, |, 0.0
7887.3, 140.1, | , 28.6, 0.0, 579.4, | ,  4000,  3874, 12000, 11692, | , -3.4, 1894.6, 90.017, |, 0.0
7888.3, 140.0, | , 28.6, 0.0, 581.9, | ,  4000,  3877, 12000, 11700, | , -3.4, 1911.3, 90.872, |, 0.0
7889.3, 139.4, | , 28.6, 0.0, 584.1, | ,  4000,  3880, 12000, 11717, | , -3.4, 1954.1, 93.028, |, 0.0
7890.3, 139.3, | , 28.6, 0.0, 583.8, | ,  4000,  3879, 12000, 11705, | , -3.4, 1985.8, 94.452, |, 0.0
7891.3, 139.4, | , 28.6, 0.0, 583.6, | ,  4000,  3877, 12000, 11711, | , -3.4, 1992.7, 94.806, |, 0.0
7892.4, 140.3, | , 28.6, 0.0, 579.9, | ,  4000,  3877, 12000, 11714, | , -3.4, 2000.8, 95.210, |, 0.0
7893.4, 139.4, | , 28.6, 0.0, 583.7, | ,  4000,  3876, 12000, 11694, | , -3.4, 2030.8, 96.497, |, 0.0
7894.4, 139.8, | , 28.6, 0.0, 584.0, | ,  4000,  3880, 12000, 11714, | , -3.4, 2078.4, 98.909, |, 0.0
7895.4, 139.8, | , 28.6, 0.0, 584.2, | ,  4000,  3878, 12000, 11706, | , -3.4, 2107.9, 100.254, |, 0.0
7896.4, 139.5, | , 28.6, 0.0, 583.4, | ,  4000,  3874, 12000, 11675, | , -3.4, 2141.3, 101.607, |, 0.0
7897.4, 139.4, | , 28.6, 0.0, 583.8, | ,  4000,  3877, 12000, 11713, | , -3.4, 2168.8, 103.177, |, 0.0
7898.4, 140.3, | , 28.6, 0.0, 580.5, | ,  4000,  3876, 12000, 11702, | , -3.4, 2186.3, 103.933, |, 0.0
7899.4, 139.7, | , 28.6, 0.0, 584.4, | ,  4000,  3872, 12000, 11705, | , -3.4, 2180.3, 103.637, |, 0.0
7900.5, 139.3, | , 28.6, 0.0, 583.9, | ,  4000,  3877, 12000, 11714, | , -3.4, 2235.6, 106.360, |, 0.0
7901.5, 139.6, | , 28.6, 0.0, 583.5, | ,  4000,  3878, 12000, 11736, | , -3.4, 2212.0, 105.393, |, 0.0
7902.5, 139.8, | , 28.6, 0.0, 584.4, | ,  4000,  3877, 12000, 11715, | , -3.4, 2239.9, 106.567, |, 0.0
7903.5, 140.0, | , 28.6, 0.0, 579.1, | ,  4000,  3877, 12000, 11693, | , -3.4, 2218.9, 105.416, |, 0.0
7904.5, 139.5, | , 28.6, 0.0, 583.9, | ,  4000,  3880, 12000, 11743, | , -3.4, 2273.3, 108.372, |, 0.0
7905.5, 139.7, | , 28.6, 0.0, 584.2, | ,  4000,  3874, 12000, 11691, | , -3.4, 2219.8, 105.429, |, 0.0
7906.5, 139.4, | , 28.6, 0.0, 583.2, | ,  4000,  3874, 12000, 11675, | , -3.4, 2339.7, 110.998, |, 0.0
7907.5, 139.5, | , 28.6, 0.0, 584.1, | ,  4000,  3876, 12000, 11737, | , -3.4, 2318.3, 110.438, |, 0.0
7908.5, 139.4, | , 28.6, 0.0, 584.2, | ,  4000,  3877, 12000, 11710, | , -3.4, 2286.2, 108.732, |, 0.0
7909.5, 140.3, | , 28.6, 0.0, 579.9, | ,  4000,  3872, 12000, 11665, | , -3.4, 2292.2, 108.662, |, 0.0
7910.6, 139.3, | , 28.6, 0.0, 584.0, | ,  4000,  3878, 12000, 11703, | , -3.4, 2315.7, 110.091, |, 0.0
7911.6, 139.5, | , 28.6, 0.0, 583.7, | ,  4000,  3880, 12000, 11704, | , -3.4, 2337.1, 111.122, |, 0.0
7912.6, 139.9, | , 28.6, 0.0, 583.3, | ,  4000,  3878, 12000, 11714, | , -3.4, 2344.4, 111.532, |, 0.0
7913.6, 139.7, | , 28.6, 0.0, 584.4, | ,  4000,  3877, 12000, 11713, | , -3.4, 2293.0, 109.072, |, 0.0
7914.6, 140.0, | , 28.6, 0.0, 579.3, | ,  4000,  3876, 12000, 11706, | , -3.4, 2332.4, 110.886, |, 0.0
7915.6, 139.7, | , 28.6, 0.0, 583.8, | ,  4000,  3877, 12000, 11682, | , -3.4, 2343.1, 111.233, |, 0.0
7916.6, 139.6, | , 28.6, 0.0, 583.5, | ,  4000,  3876, 12000, 11715, | , -3.4, 2379.1, 113.169, |, 0.0
7917.6, 139.4, | , 28.6, 0.0, 583.7, | ,  4000,  3873, 12000, 11697, | , -3.4, 2345.3, 111.412, |, 0.0
7918.6, 139.4, | , 28.6, 0.0, 584.0, | ,  4000,  3876, 12000, 11707, | , -3.4, 2377.4, 113.028, |, 0.0
7919.7, 140.3, | , 28.6, 0.0, 580.4, | ,  4000,  3873, 12000, 11702, | , -3.4, 2355.1, 111.917, |, 0.0
7920.7, 140.4, | , 28.6, 0.0, 580.2, | ,  4000,  3877, 12000, 11721, | , -3.4, 2364.1, 112.510, |, 0.0
7921.7, 139.5, | , 28.6, 0.0, 583.2, | ,  4000,  3877, 12000, 11678, | , -3.4, 2347.0, 111.380, |, 0.0
7922.7, 139.7, | , 28.6, 0.0, 583.8, | ,  4000,  3877, 12000, 11699, | , -3.4, 2353.4, 111.838, |, 0.0
7923.7, 139.9, | , 28.6, 0.0, 583.9, | ,  4000,  3882, 12000, 11710, | , -3.4, 2367.6, 112.627, |, 0.0
7924.7, 139.4, | , 28.6, 0.0, 583.8, | ,  4000,  3875, 12000, 11716, | , -3.4, 2332.4, 110.952, |, 0.0
7925.7, 140.0, | , 28.6, 0.0, 578.9, | ,  4000,  3878, 12000, 11690, | , -3.4, 2350.9, 111.665, |, 0.0
7926.7, 139.9, | , 28.6, 0.0, 583.8, | ,  4000,  3879, 12000, 11736, | , -3.4, 2336.3, 111.308, |, 0.0
7927.7, 139.4, | , 28.6, 0.0, 583.9, | ,  4000,  3877, 12000, 11726, | , -3.4, 2365.4, 112.607, |, 0.0
7928.7, 139.5, | , 28.6, 0.0, 583.7, | ,  4000,  3877, 12000, 11728, | , -3.4, 2347.0, 111.737, |, 0.0
7929.7, 139.3, | , 28.7, 0.0, 583.8, | ,  4000,  3874, 12000, 11701, | , -3.4, 2323.9, 110.429, |, 0.0
7930.8, 139.9, | , 28.6, 0.0, 579.9, | ,  4000,  3877, 12000, 11713, | , -3.4, 2376.1, 113.016, |, 0.0
7931.8, 139.5, | , 28.6, 0.0, 583.3, | ,  4000,  3879, 12000, 11686, | , -3.4, 2359.0, 112.031, |, 0.0
7932.8, 139.7, | , 28.7, 0.0, 581.0, | ,  4000,  3878, 12000, 11686, | , -3.4, 2356.4, 111.903, |, 0.0
7933.8, 139.4, | , 28.7, 0.0, 584.0, | ,  4000,  3879, 12000, 11725, | , -3.4, 2333.7, 111.109, |, 0.0
7934.8, 140.8, | , 28.6, 0.0, 576.1, | ,  4000,  3875, 12000, 11705, | , -3.4, 2342.3, 111.341, |, 0.0
7935.8, 139.4, | , 28.6, 0.0, 583.7, | ,  4000,  3877, 12000, 11715, | , -3.4, 2364.6, 112.487, |, 0.0
7936.8, 140.2, | , 28.7, 0.0, 580.2, | ,  4000,  3877, 12000, 11698, | , -3.4, 2347.4, 111.542, |, 0.0
7937.8, 139.7, | , 28.7, 0.0, 583.8, | ,  4000,  3879, 12000, 11728, | , -3.4, 2341.9, 111.510, |, 0.0
7938.8, 139.3, | , 28.7, 0.0, 583.9, | ,  4000,  3876, 12000, 11709, | , -3.4, 2333.3, 110.952, |, 0.0
7939.9, 139.4, | , 28.7, 0.0, 583.6, | ,  4000,  3879, 12000, 11687, | , -3.4, 2383.9, 113.212, |, 0.0
7940.9, 139.7, | , 28.7, 0.0, 583.8, | ,  4000,  3876, 12000, 11705, | , -3.4, 2314.4, 110.022, |, 0.0
7941.9, 140.6, | , 28.7, 0.0, 576.1, | ,  4000,  3872, 12000, 11714, | , -3.4, 2306.7, 109.698, |, 0.0
7942.9, 139.3, | , 28.7, 0.0, 583.8, | ,  4000,  3880, 12000, 11685, | , -3.4, 2325.2, 110.419, |, 0.0
7943.9, 139.4, | , 28.7, 0.0, 584.0, | ,  4000,  3876, 12000, 11717, | , -3.4, 2362.9, 112.409, |, 0.0
7944.9, 139.9, | , 28.7, 0.0, 581.6, | ,  3000,  3877,  9000, 11715, | , -3.4, 2293.4, 109.109, |, 0.0
7945.9, 139.2, | , 28.7, 0.0, 582.6, | ,  3000,  2892,  9000,  8714, | , -3.4, 2344.4, 83.015, |, 0.0
7946.9, 139.7, | , 28.7, 0.0, 579.5, | ,  3000,  2909,  9000,  8772, | , -3.4, 2396.3, 85.401, |, 0.0
7947.9, 140.5, | , 28.7, 0.0, 579.7, | ,  3000,  2904,  9000,  8767, | , -3.4, 2401.0, 85.497, |, 0.0
7949.0, 139.3, | , 28.7, 0.0, 584.0, | ,  3000,  2906,  9000,  8787, | , -3.4, 2360.3, 84.209, |, 0.0
7950.0, 139.2, | , 28.7, 0.0, 583.9, | ,  3000,  2908,  9000,  8780, | , -3.4, 2314.4, 82.536, |, 0.0
7951.0, 139.7, | , 28.7, 0.0, 583.6, | ,  3000,  2905,  9000,  8787, | , -3.4, 2308.4, 82.355, |, 0.0
7952.0, 139.5, | , 28.7, 0.0, 584.3, | ,  3000,  2903,  9000,  8776, | , -3.4, 2303.3, 82.076, |, 0.0
7953.0, 139.9, | , 28.7, 0.0, 579.4, | ,  3000,  2903,  9000,  8779, | , -3.4, 2328.2, 82.981, |, 0.0
7954.0, 139.3, | , 28.7, 0.0, 584.1, | ,  3000,  2906,  9000,  8783, | , -3.4, 2301.6, 82.092, |, 0.0
7955.0, 139.6, | , 28.7, 0.0, 584.6, | ,  3000,  2905,  9000,  8787, | , -3.4, 2326.0, 82.978, |, 0.0
7956.0, 139.3, | , 28.7, 0.0, 583.5, | ,  3000,  2906,  9000,  8773, | , -3.4, 2321.3, 82.716, |, 0.0
7957.0, 139.2, | , 28.7, 0.0, 584.2, | ,  3000,  2909,  9000,  8825, | , -3.4, 2308.9, 82.668, |, 0.0
7958.1, 139.9, | , 28.7, 0.0, 580.3, | ,  3000,  2903,  9000,  8884, | , -3.4, 2341.0, 84.188, |, 0.0
7959.1, 139.4, | , 28.7, 0.0, 580.4, | ,  3000,  2902,  9000,  8942, | , -3.4, 2275.9, 82.250, |, 0.0
7960.1, 139.3, | , 28.7, 0.0, 584.3, | ,  3000,  2906,  9000,  8930, | , -3.4, 2300.3, 83.077, |, 0.0
7961.1, 139.8, | , 28.7, 0.0, 583.9, | ,  3000,  2905,  9000,  8924, | , -3.4, 2280.6, 82.314, |, 0.0
7962.1, 139.5, | , 28.7, 0.0, 584.3, | ,  3000,  2901,  9000,  8865, | , -3.4, 2326.0, 83.505, |, 0.0
7963.1, 139.2, | , 28.7, 0.0, 584.3, | ,  3000,  2906,  9000,  8848, | , -3.4, 2338.9, 83.878, |, 0.0
