Repository: jdhuang-csm/Ru-BCA

## Methods
* (BaO)<sub>x</sub>-(CaO)<sub>y</sub>-(Al<sub>2</sub>O<sub>3</sub>)<sub>1-x-y</sub> (BCA) catalyst supports were synthesized via sol-gel and solid-state methods. 
* Ru/BCA catalysts were prepared via incipient wetness impregnation to achieve 1 wt. % Ru loading.
* Ammonia synthesis rates were measured for Ru/BCA catalysts in a packed-bed reactor at 480-600<sup>o</sup>C, 10 bar, and space velocities up to 1.3 x 10<sup>6</sup> ml g<sub>cat</sub><sup>-1</sup> h<sup>-1</sup>.
* A machine learning (ML) model was employed to improve understanding of the behavior of Ru/BCA catalysts.
* A microkinetic model was developed to describe the best-performing catalyst.

File: data/init_files_Cadigan/B2CA_7-12_dryoven.txt (part 20 of 29)
********** Start test **********
Elapsed time, Pressure, | , LJtemp(C), Inner-Temp, Outer-Temp, | , N2-set, N2-flow, H2-set, H2-flow, | , pH, NH3_ppm, NH3_Prod_rate, |, In222Temp
7560.0, 140.0, | , 29.0, 0.0, 577.3, | ,  5000,  4844, 15000, 14634, | , -3.4, 3331.6, 183.808, |, 0.0
7561.0, 139.5, | , 29.0, 0.0, 577.8, | ,  5000,  4844, 15000, 14651, | , -3.4, 3334.6, 184.137, |, 0.0
7562.0, 140.1, | , 29.0, 0.0, 573.0, | ,  5000,  4838, 15000, 14588, | , -3.4, 3381.7, 186.071, |, 0.0
7563.1, 139.4, | , 29.0, 0.0, 577.0, | ,  5000,  4842, 15000, 14595, | , -3.4, 3265.6, 179.804, |, 0.0
7564.1, 139.7, | , 29.0, 0.0, 577.8, | ,  5000,  4845, 15000, 14654, | , -3.4, 3532.1, 195.039, |, 0.0
7565.1, 139.4, | , 29.0, 0.0, 577.6, | ,  5000,  4843, 15000, 14560, | , -3.4, 3435.7, 188.804, |, 0.0
7566.1, 139.4, | , 29.0, 0.0, 577.5, | ,  5000,  4848, 15000, 14579, | , -3.4, 3452.0, 189.927, |, 0.0
7567.1, 139.8, | , 29.0, 0.0, 577.9, | ,  5000,  4846, 15000, 14615, | , -3.4, 3412.5, 188.096, |, 0.0
7568.1, 140.6, | , 29.0, 0.0, 571.3, | ,  5000,  4844, 15000, 14582, | , -3.4, 3453.3, 189.989, |, 0.0
7569.1, 139.4, | , 29.0, 0.0, 577.6, | ,  5000,  4844, 15000, 14559, | , -3.4, 3499.5, 192.302, |, 0.0
7570.1, 139.5, | , 29.0, 0.0, 577.5, | ,  5000,  4843, 15000, 14606, | , -3.4, 3449.8, 190.028, |, 0.0
7571.1, 139.7, | , 29.0, 0.0, 577.3, | ,  5000,  4840, 15000, 14605, | , -3.4, 3444.7, 189.708, |, 0.0
7572.1, 139.6, | , 29.0, 0.0, 573.4, | ,  5000,  4842, 15000, 14576, | , -3.4, 3509.8, 193.015, |, 0.0
7573.2, 140.2, | , 29.0, 0.0, 571.2, | ,  5000,  4842, 15000, 14573, | , -3.4, 3591.6, 197.468, |, 0.0
7574.2, 139.5, | , 29.0, 0.0, 577.2, | ,  5000,  4846, 15000, 14681, | , -3.4, 3553.5, 196.505, |, 0.0
7575.2, 139.4, | , 29.0, 0.0, 577.3, | ,  5000,  4847, 15000, 14582, | , -3.4, 3542.4, 194.903, |, 0.0
7576.2, 139.5, | , 29.0, 0.0, 577.5, | ,  5000,  4842, 15000, 14602, | , -3.4, 3487.1, 192.017, |, 0.0
7577.2, 139.3, | , 29.0, 0.0, 577.0, | ,  5000,  4842, 15000, 14562, | , -3.4, 3438.3, 188.956, |, 0.0
7578.2, 140.5, | , 29.0, 0.0, 572.7, | ,  5000,  4844, 15000, 14670, | , -3.4, 3428.0, 189.464, |, 0.0
7579.2, 139.9, | , 29.0, 0.0, 572.3, | ,  5000,  4843, 15000, 14586, | , -3.4, 3385.6, 186.309, |, 0.0
7580.2, 139.4, | , 29.0, 0.0, 577.1, | ,  5000,  4844, 15000, 14600, | , -3.4, 3507.7, 193.149, |, 0.0
7581.2, 139.7, | , 29.0, 0.0, 577.3, | ,  5000,  4840, 15000, 14629, | , -3.4, 3514.5, 193.785, |, 0.0
7582.2, 139.4, | , 29.1, 0.0, 577.1, | ,  5000,  4839, 15000, 14598, | , -3.4, 3488.8, 192.049, |, 0.0
7583.3, 139.4, | , 29.0, 0.0, 577.0, | ,  5000,  4843, 15000, 14605, | , -3.4, 3366.3, 185.429, |, 0.0
7584.3, 140.4, | , 29.0, 0.0, 570.4, | ,  5000,  4842, 15000, 14647, | , -3.4, 3352.1, 185.048, |, 0.0
7585.3, 139.8, | , 29.0, 0.0, 576.9, | ,  5000,  4841, 15000, 14583, | , -3.4, 3401.4, 187.129, |, 0.0
7586.3, 139.4, | , 29.1, 0.0, 576.8, | ,  5000,  4844, 15000, 14586, | , -3.4, 3280.2, 180.533, |, 0.0
7587.3, 139.5, | , 29.0, 0.0, 576.5, | ,  5000,  4841, 15000, 14590, | , -3.4, 3413.4, 187.863, |, 0.0
7588.3, 139.8, | , 29.1, 0.0, 576.7, | ,  5000,  4841, 15000, 14629, | , -3.4, 3291.3, 181.520, |, 0.0
7589.3, 140.6, | , 29.0, 0.0, 571.7, | ,  5000,  4841, 15000, 14602, | , -3.4, 3299.9, 181.746, |, 0.0
7590.3, 139.4, | , 29.1, 0.0, 576.4, | ,  5000,  4844, 15000, 14616, | , -3.4, 3283.6, 181.000, |, 0.0
7591.3, 139.4, | , 29.0, 0.0, 576.5, | ,  5000,  4843, 15000, 14619, | , -3.4, 3283.2, 180.997, |, 0.0
7592.4, 139.3, | , 29.1, 0.0, 576.5, | ,  5000,  4843, 15000, 14601, | , -3.4, 3302.9, 181.911, |, 0.0
7593.4, 139.5, | , 29.1, 0.0, 576.4, | ,  5000,  4847, 15000, 14560, | , -3.4, 3270.7, 179.811, |, 0.0
7594.4, 139.6, | , 29.1, 0.0, 575.5, | ,  5000,  4843, 15000, 14635, | , -3.4, 3243.3, 178.950, |, 0.0
7595.4, 140.1, | , 29.0, 0.0, 571.3, | ,  5000,  4841, 15000, 14639, | , -3.4, 3166.6, 174.758, |, 0.0
7596.4, 139.7, | , 29.1, 0.0, 576.1, | ,  5000,  4839, 15000, 14591, | , -3.4, 3143.1, 173.021, |, 0.0
7597.4, 139.5, | , 29.1, 0.0, 576.1, | ,  5000,  4847, 15000, 14613, | , -3.4, 3208.6, 176.885, |, 0.0
7598.4, 139.6, | , 29.1, 0.0, 575.8, | ,  5000,  4839, 15000, 14582, | , -3.4, 3116.1, 171.451, |, 0.0
7599.4, 140.0, | , 29.1, 0.0, 575.7, | ,  5000,  4849, 15000, 14599, | , -3.4, 3137.1, 172.843, |, 0.0
7600.4, 140.5, | , 29.1, 0.0, 571.7, | ,  5000,  4841, 15000, 14617, | , -3.4, 3040.2, 167.612, |, 0.0
7601.4, 139.6, | , 29.1, 0.0, 576.2, | ,  5000,  4846, 15000, 14650, | , -3.4, 3139.2, 173.388, |, 0.0
7602.5, 139.7, | , 29.1, 0.0, 576.7, | ,  5000,  4842, 15000, 14600, | , -3.4, 2993.1, 164.883, |, 0.0
7603.5, 139.9, | , 29.0, 0.0, 576.1, | ,  5000,  4843, 15000, 14650, | , -3.4, 3129.8, 172.851, |, 0.0
7604.5, 139.6, | , 29.1, 0.0, 575.6, | ,  5000,  4846, 15000, 14660, | , -3.4, 3034.7, 167.722, |, 0.0
7605.5, 140.0, | , 29.1, 0.0, 571.3, | ,  5000,  4835, 15000, 14605, | , -3.4, 3005.1, 165.533, |, 0.0
7606.5, 139.9, | , 29.1, 0.0, 575.9, | ,  5000,  4842, 15000, 14600, | , -3.4, 3045.8, 167.777, |, 0.0
7607.5, 139.8, | , 29.1, 0.0, 576.1, | ,  5000,  4849, 15000, 14595, | , -3.4, 2934.8, 161.704, |, 0.0
7608.5, 139.5, | , 29.1, 0.0, 576.0, | ,  5000,  4843, 15000, 14605, | , -3.4, 2970.4, 163.693, |, 0.0
7609.5, 139.9, | , 29.1, 0.0, 575.7, | ,  5000,  4839, 15000, 14605, | , -3.4, 2975.1, 163.913, |, 0.0
7610.5, 139.7, | , 29.1, 0.0, 576.4, | ,  5000,  4838, 15000, 14592, | , -3.4, 2984.5, 164.316, |, 0.0
7611.5, 140.4, | , 29.1, 0.0, 569.5, | ,  5000,  4844, 15000, 14598, | , -3.4, 2989.2, 164.673, |, 0.0
7612.6, 139.3, | , 29.1, 0.0, 576.0, | ,  5000,  4843, 15000, 14582, | , -3.4, 2831.1, 155.849, |, 0.0
7613.6, 139.8, | , 29.1, 0.0, 576.2, | ,  5000,  4843, 15000, 14604, | , -3.4, 2969.1, 163.612, |, 0.0
7614.6, 139.4, | , 29.1, 0.0, 575.5, | ,  5000,  4844, 15000, 14590, | , -3.4, 2949.0, 162.389, |, 0.0
7615.6, 139.3, | , 29.1, 0.0, 575.7, | ,  5000,  4842, 15000, 14619, | , -3.4, 2986.2, 164.670, |, 0.0
7616.6, 140.8, | , 29.1, 0.0, 567.8, | ,  5000,  4843, 15000, 14610, | , -3.4, 2983.2, 164.439, |, 0.0
7617.6, 139.9, | , 29.1, 0.0, 576.0, | ,  5000,  4847, 15000, 14628, | , -3.4, 2773.3, 153.072, |, 0.0
7618.6, 139.5, | , 29.1, 0.0, 575.2, | ,  5000,  4845, 15000, 14564, | , -3.4, 2787.9, 153.353, |, 0.0
7619.6, 139.4, | , 29.1, 0.0, 575.0, | ,  5000,  4838, 15000, 14606, | , -3.4, 2865.4, 157.888, |, 0.0
7620.6, 139.8, | , 29.1, 0.0, 575.8, | ,  5000,  4844, 15000, 14647, | , -3.4, 2979.8, 164.575, |, 0.0
7621.6, 139.9, | , 29.1, 0.0, 572.2, | ,  5000,  4845, 15000, 14583, | , -3.4, 2859.9, 157.458, |, 0.0
7622.7, 140.3, | , 29.1, 0.0, 569.1, | ,  5000,  4846, 15000, 14616, | , -3.4, 2862.0, 157.843, |, 0.0
7623.7, 139.7, | , 29.1, 0.0, 575.8, | ,  5000,  4844, 15000, 14573, | , -3.4, 2786.6, 153.347, |, 0.0
7624.7, 139.9, | , 29.1, 0.0, 575.1, | ,  5000,  4847, 15000, 14603, | , -3.4, 2830.3, 156.006, |, 0.0
7625.7, 139.4, | , 29.1, 0.0, 575.3, | ,  5000,  4842, 15000, 14579, | , -3.4, 2861.6, 157.494, |, 0.0
7626.7, 139.4, | , 29.1, 0.0, 575.6, | ,  5000,  4842, 15000, 14660, | , -3.4, 2766.9, 152.931, |, 0.0
7627.7, 140.2, | , 29.1, 0.0, 569.8, | ,  5000,  4845, 15000, 14623, | , -3.4, 2769.9, 152.830, |, 0.0
7628.7, 139.7, | , 29.1, 0.0, 575.6, | ,  5000,  4839, 15000, 14570, | , -3.4, 2782.7, 153.073, |, 0.0
7629.7, 139.6, | , 29.1, 0.0, 574.4, | ,  5000,  4843, 15000, 14629, | , -3.4, 2873.1, 158.542, |, 0.0
7630.7, 139.4, | , 29.1, 0.0, 575.6, | ,  5000,  4837, 15000, 14600, | , -3.4, 2757.0, 151.877, |, 0.0
7631.7, 139.8, | , 29.1, 0.0, 575.5, | ,  5000,  4838, 15000, 14613, | , -3.4, 2749.7, 151.585, |, 0.0
7632.8, 140.4, | , 29.1, 0.0, 570.7, | ,  5000,  4838, 15000, 14628, | , -3.4, 2766.0, 152.595, |, 0.0
7633.8, 139.3, | , 29.1, 0.0, 575.0, | ,  5000,  4844, 15000, 14538, | , -3.4, 2797.3, 153.648, |, 0.0
7634.8, 139.9, | , 29.1, 0.0, 574.7, | ,  5000,  4840, 15000, 14646, | , -3.4, 2798.6, 154.546, |, 0.0
7635.8, 139.7, | , 29.1, 0.0, 575.0, | ,  5000,  4842, 15000, 14604, | , -3.4, 2743.3, 151.191, |, 0.0
7636.8, 139.5, | , 29.1, 0.0, 574.8, | ,  5000,  4845, 15000, 14607, | , -3.4, 2730.0, 150.508, |, 0.0
7637.8, 139.3, | , 29.1, 0.0, 575.2, | ,  5000,  4840, 15000, 14563, | , -3.4, 2697.9, 148.372, |, 0.0
7638.8, 140.4, | , 29.1, 0.0, 570.9, | ,  5000,  4846, 15000, 14629, | , -3.4, 2814.4, 155.334, |, 0.0
7639.8, 139.5, | , 29.1, 0.0, 574.6, | ,  5000,  4843, 15000, 14630, | , -3.4, 2744.2, 151.451, |, 0.0
7640.8, 139.5, | , 29.1, 0.0, 575.0, | ,  5000,  4843, 15000, 14637, | , -3.4, 2703.9, 149.286, |, 0.0
7641.8, 139.3, | , 29.1, 0.0, 575.0, | ,  5000,  4838, 15000, 14562, | , -3.4, 2704.8, 148.725, |, 0.0
7642.9, 139.8, | , 29.1, 0.0, 575.4, | ,  5000,  4844, 15000, 14642, | , -3.4, 2769.0, 152.922, |, 0.0
7643.9, 140.1, | , 29.1, 0.0, 569.2, | ,  5000,  4838, 15000, 14590, | , -3.4, 2741.2, 150.931, |, 0.0
7644.9, 139.7, | , 29.1, 0.0, 574.2, | ,  5000,  4844, 15000, 14654, | , -3.4, 2735.6, 151.174, |, 0.0
7645.9, 139.8, | , 29.1, 0.0, 575.0, | ,  5000,  4842, 15000, 14576, | , -3.4, 2662.8, 146.560, |, 0.0
7646.9, 139.9, | , 29.1, 0.0, 574.9, | ,  5000,  4847, 15000, 14647, | , -3.4, 2689.8, 148.611, |, 0.0
7647.9, 139.4, | , 29.1, 0.0, 574.5, | ,  5000,  4844, 15000, 14569, | , -3.4, 2664.1, 146.589, |, 0.0
7648.9, 140.5, | , 29.1, 0.0, 569.6, | ,  5000,  4839, 15000, 14657, | , -3.4, 2745.0, 151.675, |, 0.0
7649.9, 140.9, | , 29.1, 0.0, 568.6, | ,  5000,  4841, 15000, 14571, | , -3.4, 2751.5, 151.373, |, 0.0
7650.9, 139.4, | , 29.1, 0.0, 574.3, | ,  5000,  4842, 15000, 14617, | , -3.4, 2667.1, 147.106, |, 0.0
7652.0, 139.5, | , 29.1, 0.0, 574.6, | ,  5000,  4847, 15000, 14604, | , -3.4, 2754.9, 151.867, |, 0.0
7653.0, 139.7, | , 29.1, 0.0, 574.6, | ,  5000,  4840, 15000, 14644, | , -3.4, 2671.3, 147.526, |, 0.0
7654.0, 139.7, | , 29.1, 0.0, 574.6, | ,  5000,  4842, 15000, 14579, | , -3.4, 2743.3, 150.995, |, 0.0
7655.0, 140.3, | , 29.1, 0.0, 567.7, | ,  5000,  4845, 15000, 14571, | , -3.4, 2680.3, 147.499, |, 0.0
7656.0, 139.9, | , 29.1, 0.0, 574.5, | ,  5000,  4848, 15000, 14676, | , -3.4, 2709.5, 149.934, |, 0.0
7657.0, 139.8, | , 29.1, 0.0, 574.5, | ,  5000,  4849, 15000, 14584, | , -3.4, 2660.6, 146.555, |, 0.0
7658.0, 139.4, | , 29.1, 0.0, 574.1, | ,  5000,  4839, 15000, 14621, | , -3.4, 2639.6, 145.601, |, 0.0
7659.0, 139.4, | , 29.1, 0.0, 574.5, | ,  5000,  4842, 15000, 14594, | , -3.4, 2709.5, 149.261, |, 0.0
7660.0, 140.3, | , 29.1, 0.0, 569.8, | ,  5000,  4841, 15000, 14606, | , -3.4, 2712.9, 149.535, |, 0.0
7661.0, 139.5, | , 29.1, 0.0, 573.5, | ,  5000,  4842, 15000, 14606, | , -3.4, 2670.5, 147.206, |, 0.0
7662.1, 139.4, | , 29.1, 0.0, 574.4, | ,  5000,  4845, 15000, 14604, | , -3.4, 2693.2, 148.465, |, 0.0
7663.1, 139.3, | , 29.1, 0.0, 574.5, | ,  5000,  4843, 15000, 14616, | , -3.4, 2603.6, 143.613, |, 0.0
7664.1, 139.8, | , 29.1, 0.0, 574.4, | ,  5000,  4842, 15000, 14580, | , -3.4, 2650.8, 145.927, |, 0.0
7665.1, 139.5, | , 29.1, 0.0, 574.3, | ,  5000,  4847, 15000, 14641, | , -3.4, 2665.3, 147.224, |, 0.0
7666.1, 140.2, | , 29.1, 0.0, 568.5, | ,  5000,  4840, 15000, 14655, | , -3.4, 2711.6, 149.829, |, 0.0
7667.1, 139.7, | , 29.1, 0.0, 574.5, | ,  5000,  4841, 15000, 14590, | , -3.4, 2666.2, 146.843, |, 0.0
7668.1, 139.4, | , 29.1, 0.0, 574.1, | ,  5000,  4843, 15000, 14617, | , -3.4, 2588.2, 142.765, |, 0.0
7669.1, 139.3, | , 29.1, 0.0, 573.8, | ,  5000,  4838, 15000, 14631, | , -3.4, 2711.2, 149.605, |, 0.0
7670.1, 139.7, | , 29.1, 0.0, 574.7, | ,  5000,  4839, 15000, 14603, | , -3.4, 2651.2, 146.106, |, 0.0
7671.1, 140.2, | , 29.1, 0.0, 568.0, | ,  5000,  4838, 15000, 14596, | , -3.4, 2653.8, 146.184, |, 0.0
7672.2, 139.4, | , 29.1, 0.0, 574.3, | ,  5000,  4844, 15000, 14594, | , -3.4, 2583.9, 142.375, |, 0.0
7673.2, 139.6, | , 29.1, 0.0, 573.9, | ,  5000,  4844, 15000, 14653, | , -3.4, 2670.1, 147.549, |, 0.0
7674.2, 139.3, | , 29.1, 0.0, 574.0, | ,  5000,  4836, 15000, 14594, | , -3.4, 2581.4, 142.178, |, 0.0
7675.2, 139.8, | , 29.1, 0.0, 574.2, | ,  5000,  4842, 15000, 14628, | , -3.4, 2728.7, 150.583, |, 0.0
7676.2, 140.0, | , 29.1, 0.0, 569.3, | ,  5000,  4844, 15000, 14606, | , -3.4, 2715.0, 149.670, |, 0.0
7677.2, 140.6, | , 29.1, 0.0, 568.5, | ,  5000,  4839, 15000, 14651, | , -3.4, 2655.5, 146.699, |, 0.0
7678.2, 139.8, | , 29.1, 0.0, 574.3, | ,  5000,  4845, 15000, 14593, | , -3.4, 2582.6, 142.299, |, 0.0
7679.2, 139.3, | , 29.1, 0.0, 573.9, | ,  5000,  4841, 15000, 14611, | , -3.4, 2617.4, 144.318, |, 0.0
7680.2, 139.4, | , 29.1, 0.0, 573.7, | ,  5000,  4839, 15000, 14593, | , -3.4, 2600.2, 143.227, |, 0.0
7681.2, 139.8, | , 29.1, 0.0, 574.2, | ,  5000,  4843, 15000, 14671, | , -3.4, 2711.2, 149.953, |, 0.0
7682.3, 140.3, | , 29.1, 0.0, 567.1, | ,  5000,  4841, 15000, 14606, | , -3.4, 2649.5, 146.047, |, 0.0
7683.3, 139.3, | , 29.1, 0.0, 573.9, | ,  5000,  4843, 15000, 14564, | , -3.4, 2634.5, 144.927, |, 0.0
7684.3, 139.5, | , 29.1, 0.0, 574.0, | ,  5000,  4843, 15000, 14601, | , -3.4, 2604.5, 143.547, |, 0.0
7685.3, 139.9, | , 29.1, 0.0, 573.6, | ,  5000,  4841, 15000, 14646, | , -3.4, 2580.1, 142.522, |, 0.0
7686.3, 139.4, | , 29.1, 0.0, 573.8, | ,  5000,  4839, 15000, 14582, | , -3.4, 2586.5, 142.393, |, 0.0
7687.3, 140.2, | , 29.1, 0.0, 568.4, | ,  5000,  4839, 15000, 14579, | , -3.4, 2623.8, 144.414, |, 0.0
7688.3, 139.9, | , 29.1, 0.0, 573.5, | ,  5000,  4842, 15000, 14612, | , -3.4, 2656.3, 146.473, |, 0.0
7689.3, 139.4, | , 29.1, 0.0, 573.5, | ,  5000,  4841, 15000, 14613, | , -3.4, 2663.6, 146.872, |, 0.0
7690.3, 139.5, | , 29.1, 0.0, 573.5, | ,  5000,  4845, 15000, 14635, | , -3.4, 2688.0, 148.415, |, 0.0
7691.3, 139.8, | , 29.1, 0.0, 573.8, | ,  5000,  4845, 15000, 14591, | , -3.4, 2546.2, 140.293, |, 0.0
7692.4, 140.0, | , 29.1, 0.0, 573.0, | ,  5000,  4845, 15000, 14637, | , -3.4, 2620.8, 144.726, |, 0.0
7693.4, 140.1, | , 29.1, 0.0, 567.8, | ,  5000,  4841, 15000, 14657, | , -3.4, 2630.6, 145.385, |, 0.0
7694.4, 139.3, | , 29.1, 0.0, 573.4, | ,  5000,  4841, 15000, 14557, | , -3.4, 2647.8, 145.588, |, 0.0
7695.4, 139.9, | , 29.1, 0.0, 573.7, | ,  5000,  4844, 15000, 14628, | , -3.4, 2671.8, 147.457, |, 0.0
7696.4, 139.4, | , 29.1, 0.0, 573.3, | ,  5000,  4842, 15000, 14653, | , -3.4, 2619.5, 144.753, |, 0.0
7697.4, 139.6, | , 29.1, 0.0, 572.8, | ,  5000,  4841, 15000, 14594, | , -3.4, 2588.6, 142.617, |, 0.0
7698.4, 140.5, | , 29.1, 0.0, 568.1, | ,  5000,  4844, 15000, 14611, | , -3.4, 2631.1, 145.093, |, 0.0
7699.4, 139.7, | , 29.1, 0.0, 573.8, | ,  5000,  4851, 15000, 14616, | , -3.4, 2614.4, 144.261, |, 0.0
7700.4, 139.5, | , 29.1, 0.0, 573.5, | ,  5000,  4841, 15000, 14587, | , -3.4, 2644.8, 145.643, |, 0.0
7701.5, 139.4, | , 29.1, 0.0, 573.4, | ,  5000,  4841, 15000, 14606, | , -3.4, 2556.5, 140.933, |, 0.0
7702.5, 139.5, | , 29.1, 0.0, 572.4, | ,  5000,  4841, 15000, 14610, | , -3.4, 2680.3, 147.775, |, 0.0
7703.5, 140.1, | , 29.1, 0.0, 569.0, | ,  5000,  4842, 15000, 14632, | , -3.4, 2586.9, 142.808, |, 0.0
7704.5, 139.4, | , 29.1, 0.0, 573.6, | ,  5000,  4844, 15000, 14602, | , -3.4, 2580.5, 142.243, |, 0.0
7705.5, 139.8, | , 29.1, 0.0, 573.9, | ,  5000,  4840, 15000, 14605, | , -3.4, 2565.9, 141.441, |, 0.0
7706.5, 139.8, | , 29.1, 0.0, 573.9, | ,  5000,  4842, 15000, 14625, | , -3.4, 2595.1, 143.204, |, 0.0
7707.5, 139.5, | , 29.1, 0.0, 572.4, | ,  5000,  4838, 15000, 14560, | , -3.4, 2604.1, 143.181, |, 0.0
7708.5, 139.4, | , 29.1, 0.0, 573.4, | ,  5000,  4842, 15000, 14613, | , -3.4, 2588.2, 142.738, |, 0.0
7709.5, 140.3, | , 29.1, 0.0, 569.5, | ,  5000,  4842, 15000, 14605, | , -3.4, 2640.5, 145.556, |, 0.0
7710.5, 139.3, | , 29.1, 0.0, 573.3, | ,  5000,  4839, 15000, 14579, | , -3.4, 2619.9, 144.200, |, 0.0
7711.6, 139.4, | , 29.1, 0.0, 573.3, | ,  5000,  4841, 15000, 14628, | , -3.4, 2625.1, 144.871, |, 0.0
7712.6, 139.5, | , 29.1, 0.0, 572.7, | ,  5000,  4842, 15000, 14564, | , -3.4, 2526.5, 138.985, |, 0.0
7713.6, 139.8, | , 29.1, 0.0, 573.4, | ,  5000,  4839, 15000, 14634, | , -3.4, 2597.6, 143.386, |, 0.0
7714.6, 140.3, | , 29.1, 0.0, 567.2, | ,  5000,  4844, 15000, 14584, | , -3.4, 2619.1, 144.232, |, 0.0
7715.6, 139.4, | , 29.1, 0.0, 573.5, | ,  5000,  4841, 15000, 14642, | , -3.4, 2511.1, 138.688, |, 0.0
7716.6, 139.7, | , 29.1, 0.0, 573.5, | ,  5000,  4838, 15000, 14564, | , -3.4, 2612.2, 143.661, |, 0.0
7717.6, 139.5, | , 29.1, 0.0, 572.4, | ,  5000,  4839, 15000, 14621, | , -3.4, 2618.6, 144.448, |, 0.0
7718.6, 139.5, | , 29.1, 0.0, 573.3, | ,  5000,  4842, 15000, 14594, | , -3.4, 2622.5, 144.484, |, 0.0
7719.6, 140.4, | , 29.1, 0.0, 568.4, | ,  5000,  4841, 15000, 14619, | , -3.4, 2548.8, 140.605, |, 0.0
7720.7, 140.2, | , 29.1, 0.0, 567.1, | ,  5000,  4838, 15000, 14580, | , -3.4, 2578.8, 141.949, |, 0.0
7721.7, 139.4, | , 29.1, 0.0, 573.0, | ,  5000,  4844, 15000, 14598, | , -3.4, 2615.2, 144.117, |, 0.0
7722.7, 139.5, | , 29.1, 0.0, 572.1, | ,  5000,  4843, 15000, 14588, | , -3.4, 2578.8, 142.041, |, 0.0
7723.7, 139.8, | , 29.1, 0.0, 573.1, | ,  5000,  4848, 15000, 14635, | , -3.4, 2588.6, 142.970, |, 0.0
7724.7, 139.4, | , 29.1, 0.0, 573.1, | ,  5000,  4850, 15000, 14594, | , -3.4, 2588.2, 142.656, |, 0.0
7725.7, 140.3, | , 29.1, 0.0, 566.9, | ,  5000,  4840, 15000, 14612, | , -3.4, 2555.7, 140.919, |, 0.0
7726.7, 139.7, | , 29.1, 0.0, 573.2, | ,  5000,  4839, 15000, 14594, | , -3.4, 2532.5, 139.511, |, 0.0
7727.7, 139.5, | , 29.1, 0.0, 572.3, | ,  5000,  4843, 15000, 14588, | , -3.4, 2608.4, 143.663, |, 0.0
7728.7, 139.3, | , 29.1, 0.0, 572.8, | ,  5000,  4841, 15000, 14624, | , -3.4, 2550.1, 140.710, |, 0.0
7729.8, 139.4, | , 29.1, 0.0, 573.3, | ,  5000,  4840, 15000, 14618, | , -3.4, 2666.6, 147.071, |, 0.0
7730.8, 140.4, | , 29.1, 0.0, 568.3, | ,  5000,  4835, 15000, 14574, | , -3.4, 2625.9, 144.463, |, 0.0
7731.8, 139.5, | , 29.1, 0.0, 572.7, | ,  5000,  4848, 15000, 14668, | , -3.4, 2570.2, 142.188, |, 0.0
7732.8, 140.0, | , 29.1, 0.0, 572.1, | ,  5000,  4843, 15000, 14579, | , -3.4, 2517.1, 138.586, |, 0.0
7733.8, 139.8, | , 29.1, 0.0, 572.8, | ,  5000,  4839, 15000, 14612, | , -3.4, 2541.1, 140.115, |, 0.0
7734.8, 139.4, | , 29.1, 0.0, 572.8, | ,  5000,  4843, 15000, 14557, | , -3.4, 2598.1, 142.866, |, 0.0
7735.8, 139.5, | , 29.1, 0.0, 572.9, | ,  5000,  4841, 15000, 14627, | , -3.4, 2588.6, 142.850, |, 0.0
7736.8, 140.4, | , 29.1, 0.0, 568.9, | ,  5000,  4837, 15000, 14620, | , -3.4, 2555.2, 140.934, |, 0.0
7737.8, 139.9, | , 29.1, 0.0, 572.0, | ,  5000,  4841, 15000, 14590, | , -3.4, 2552.2, 140.585, |, 0.0
7738.8, 139.4, | , 29.1, 0.0, 572.5, | ,  5000,  4841, 15000, 14654, | , -3.4, 2574.9, 142.294, |, 0.0
7739.9, 139.5, | , 29.1, 0.0, 572.3, | ,  5000,  4843, 15000, 14590, | , -3.4, 2557.8, 140.902, |, 0.0
7740.9, 139.8, | , 29.1, 0.0, 572.6, | ,  5000,  4846, 15000, 14616, | , -3.4, 2503.4, 138.114, |, 0.0
7741.9, 140.1, | , 29.1, 0.0, 566.5, | ,  5000,  4843, 15000, 14616, | , -3.4, 2546.7, 140.475, |, 0.0
7742.9, 139.6, | , 29.1, 0.0, 571.8, | ,  5000,  4843, 15000, 14592, | , -3.4, 2566.8, 141.413, |, 0.0
7743.9, 139.8, | , 29.1, 0.0, 572.4, | ,  5000,  4844, 15000, 14618, | , -3.4, 2653.8, 146.395, |, 0.0
7744.9, 139.4, | , 29.1, 0.0, 571.9, | ,  5000,  4843, 15000, 14582, | , -3.4, 2546.7, 140.230, |, 0.0
7745.9, 139.6, | , 29.1, 0.0, 571.8, | ,  5000,  4841, 15000, 14649, | , -3.4, 2574.5, 142.236, |, 0.0
7746.9, 140.0, | , 29.1, 0.0, 567.7, | ,  5000,  4836, 15000, 14579, | , -3.4, 2491.4, 137.125, |, 0.0
7747.9, 140.5, | , 29.1, 0.0, 567.1, | ,  5000,  4841, 15000, 14570, | , -3.4, 2555.7, 140.625, |, 0.0
7749.0, 140.0, | , 29.1, 0.0, 571.7, | ,  5000,  4844, 15000, 14645, | , -3.4, 2601.9, 143.736, |, 0.0
7750.0, 139.4, | , 29.1, 0.0, 572.4, | ,  5000,  4845, 15000, 14637, | , -3.4, 2531.7, 139.819, |, 0.0
7751.0, 139.8, | , 29.1, 0.0, 572.9, | ,  5000,  4840, 15000, 14582, | , -3.4, 2533.4, 139.480, |, 0.0
7752.0, 139.7, | , 29.1, 0.0, 572.8, | ,  5000,  4839, 15000, 14589, | , -3.4, 2518.8, 138.724, |, 0.0
7753.0, 140.2, | , 29.1, 0.0, 566.2, | ,  5000,  4842, 15000, 14626, | , -3.4, 2637.5, 145.540, |, 0.0
7754.0, 140.1, | , 29.1, 0.0, 566.2, | ,  5000,  4844, 15000, 14594, | , -3.4, 2585.6, 142.471, |, 0.0
7755.0, 139.9, | , 29.1, 0.0, 572.2, | ,  5000,  4844, 15000, 14636, | , -3.4, 2547.5, 140.675, |, 0.0
7756.0, 139.6, | , 29.1, 0.0, 571.4, | ,  5000,  4844, 15000, 14633, | , -3.4, 2548.4, 140.700, |, 0.0
7757.0, 139.7, | , 29.1, 0.0, 571.7, | ,  5000,  4846, 15000, 14621, | , -3.4, 2544.1, 140.397, |, 0.0
7758.1, 140.5, | , 29.1, 0.0, 567.0, | ,  5000,  4840, 15000, 14595, | , -3.4, 2503.0, 137.907, |, 0.0
7759.1, 139.5, | , 29.1, 0.0, 571.8, | ,  5000,  4846, 15000, 14560, | , -3.4, 2589.1, 142.424, |, 0.0
7760.1, 139.6, | , 29.1, 0.0, 569.9, | ,  5000,  4849, 15000, 14665, | , -3.4, 2557.4, 141.469, |, 0.0
7761.1, 139.9, | , 29.1, 0.0, 571.4, | ,  5000,  4842, 15000, 14620, | , -3.4, 2556.1, 141.013, |, 0.0
7762.1, 139.9, | , 29.1, 0.0, 571.3, | ,  5000,  4846, 15000, 14602, | , -3.4, 2556.9, 140.969, |, 0.0
7763.1, 140.1, | , 29.1, 0.0, 571.6, | ,  5000,  4842, 15000, 14597, | , -3.4, 2539.8, 139.957, |, 0.0
7764.1, 140.0, | , 29.1, 0.0, 566.1, | ,  5000,  4839, 15000, 14530, | , -3.4, 2535.5, 139.214, |, 0.0
7765.1, 139.9, | , 29.1, 0.0, 572.5, | ,  5000,  4846, 15000, 14634, | , -3.4, 2555.7, 141.125, |, 0.0
7766.1, 139.9, | , 29.1, 0.0, 571.7, | ,  5000,  4845, 15000, 14579, | , -3.4, 2511.1, 138.268, |, 0.0
7767.1, 139.6, | , 29.1, 0.0, 571.5, | ,  5000,  4844, 15000, 14643, | , -3.4, 2517.1, 139.053, |, 0.0
7768.1, 139.4, | , 29.1, 0.0, 572.5, | ,  5000,  4842, 15000, 14569, | , -3.4, 2540.2, 139.779, |, 0.0
7769.2, 140.4, | , 29.1, 0.0, 566.8, | ,  5000,  4841, 15000, 14573, | , -3.4, 2531.2, 139.307, |, 0.0
7770.2, 139.5, | , 29.1, 0.0, 572.2, | ,  5000,  4849, 15000, 14662, | , -3.4, 2548.8, 140.971, |, 0.0
7771.2, 139.4, | , 29.1, 0.0, 572.4, | ,  5000,  4845, 15000, 14605, | , -3.4, 2620.8, 144.491, |, 0.0
7772.2, 139.8, | , 29.1, 0.0, 571.9, | ,  5000,  4843, 15000, 14587, | , -3.4, 2471.3, 136.127, |, 0.0
7773.2, 139.6, | , 29.1, 0.0, 572.5, | ,  5000,  4844, 15000, 14620, | , -3.4, 2555.2, 140.982, |, 0.0
7774.2, 140.1, | , 29.1, 0.0, 567.4, | ,  5000,  4840, 15000, 14622, | , -3.4, 2564.2, 141.469, |, 0.0
7775.2, 140.0, | , 29.1, 0.0, 567.6, | ,  5000,  4839, 15000, 14560, | , -3.4, 2552.7, 140.372, |, 0.0
7776.2, 139.7, | , 29.1, 0.0, 572.5, | ,  5000,  4842, 15000, 14651, | , -3.4, 2488.8, 137.537, |, 0.0
7777.2, 139.6, | , 29.1, 0.0, 571.5, | ,  5000,  4845, 15000, 14575, | , -3.4, 2527.8, 139.165, |, 0.0
7778.2, 139.4, | , 29.1, 0.0, 572.5, | ,  5000,  4840, 15000, 14643, | , -3.4, 2589.5, 143.006, |, 0.0
7779.3, 139.7, | , 29.1, 0.0, 572.6, | ,  5000,  4846, 15000, 14602, | , -3.4, 2530.8, 139.522, |, 0.0
7780.3, 140.2, | , 29.1, 0.0, 566.3, | ,  5000,  4844, 15000, 14619, | , -3.4, 2515.4, 138.781, |, 0.0
7781.3, 139.3, | , 29.1, 0.0, 572.2, | ,  5000,  4847, 15000, 14630, | , -3.4, 2534.2, 139.923, |, 0.0
7782.3, 139.9, | , 29.1, 0.0, 571.7, | ,  5000,  4845, 15000, 14587, | , -3.4, 2519.7, 138.798, |, 0.0
7783.3, 139.8, | , 29.1, 0.0, 572.5, | ,  5000,  4844, 15000, 14576, | , -3.4, 2576.2, 141.818, |, 0.0
7784.3, 139.3, | , 29.1, 0.0, 572.3, | ,  5000,  4843, 15000, 14630, | , -3.4, 2534.2, 139.894, |, 0.0
7785.3, 140.1, | , 29.2, 0.0, 567.2, | ,  5000,  4844, 15000, 14595, | , -3.4, 2506.4, 138.122, |, 0.0
7786.3, 139.7, | , 29.2, 0.0, 572.2, | ,  5000,  4846, 15000, 14594, | , -3.4, 2498.7, 137.704, |, 0.0
7787.3, 139.5, | , 29.2, 0.0, 571.4, | ,  5000,  4846, 15000, 14631, | , -3.4, 2534.7, 139.948, |, 0.0
7788.4, 139.4, | , 29.2, 0.0, 572.3, | ,  5000,  4842, 15000, 14656, | , -3.4, 2561.2, 141.562, |, 0.0
7789.4, 139.3, | , 29.2, 0.0, 571.9, | ,  5000,  4840, 15000, 14549, | , -3.4, 2524.8, 138.778, |, 0.0
7790.4, 139.3, | , 29.2, 0.0, 571.8, | ,  5000,  4843, 15000, 14654, | , -3.4, 2577.1, 142.428, |, 0.0
7791.4, 140.2, | , 29.1, 0.0, 565.8, | ,  5000,  4842, 15000, 14612, | , -3.4, 2487.5, 137.190, |, 0.0
7792.4, 139.5, | , 29.2, 0.0, 570.9, | ,  5000,  4842, 15000, 14655, | , -3.4, 2534.2, 140.068, |, 0.0
7793.4, 139.5, | , 29.2, 0.0, 571.6, | ,  5000,  4843, 15000, 14548, | , -3.4, 2526.1, 138.860, |, 0.0
7794.4, 139.7, | , 29.2, 0.0, 572.3, | ,  5000,  4839, 15000, 14626, | , -3.4, 2502.5, 138.093, |, 0.0
7795.4, 139.6, | , 29.2, 0.0, 571.3, | ,  5000,  4848, 15000, 14648, | , -3.4, 2551.4, 141.005, |, 0.0
7796.4, 140.2, | , 29.2, 0.0, 566.2, | ,  5000,  4844, 15000, 14612, | , -3.4, 2500.8, 137.932, |, 0.0
7797.4, 139.7, | , 29.2, 0.0, 569.6, | ,  5000,  4840, 15000, 14534, | , -3.4, 2533.4, 139.138, |, 0.0
7798.4, 139.9, | , 29.2, 0.0, 568.2, | ,  5000,  4844, 15000, 14603, | , -3.4, 2551.4, 140.650, |, 0.0
7799.5, 139.9, | , 29.2, 0.0, 567.4, | ,  5000,  4842, 15000, 14637, | , -3.4, 2481.1, 137.009, |, 0.0
7800.5, 139.2, | , 29.2, 0.0, 571.8, | ,  5000,  4842, 15000, 14541, | , -3.4, 2488.8, 136.755, |, 0.0
7801.5, 140.6, | , 29.2, 0.0, 567.0, | ,  5000,  4844, 15000, 14654, | , -3.4, 2527.4, 139.696, |, 0.0
7802.5, 140.3, | , 29.2, 0.0, 565.6, | ,  5000,  4841, 15000, 14569, | , -3.4, 2546.7, 140.125, |, 0.0
7803.5, 139.4, | , 29.2, 0.0, 572.3, | ,  5000,  4843, 15000, 14627, | , -3.4, 2481.1, 136.946, |, 0.0
7804.5, 139.7, | , 29.2, 0.0, 572.2, | ,  5000,  4844, 15000, 14590, | , -3.4, 2560.4, 141.053, |, 0.0
7805.5, 139.9, | , 29.2, 0.0, 572.1, | ,  5000,  4846, 15000, 14653, | , -3.4, 2510.7, 138.779, |, 0.0
7806.5, 140.1, | , 29.2, 0.0, 567.0, | ,  5000,  4844, 15000, 14626, | , -3.4, 2508.1, 138.433, |, 0.0
7807.5, 140.2, | , 29.2, 0.0, 565.2, | ,  5000,  4836, 15000, 14543, | , -3.4, 2499.5, 137.320, |, 0.0
7808.5, 140.6, | , 29.2, 0.0, 565.1, | ,  5000,  4842, 15000, 14635, | , -3.4, 2565.5, 141.649, |, 0.0
7809.6, 140.4, | , 29.2, 0.0, 567.9, | ,  5000,  4842, 15000, 14556, | , -3.4, 2538.5, 139.589, |, 0.0
7810.6, 140.5, | , 29.2, 0.0, 563.0, | ,  5000,  4841, 15000, 14602, | , -3.4, 2557.4, 140.948, |, 0.0
7811.6, 140.1, | , 29.2, 0.0, 571.2, | ,  5000,  4846, 15000, 14658, | , -3.4, 2539.8, 140.422, |, 0.0
7812.6, 140.5, | , 29.2, 0.0, 566.2, | ,  5000,  4839, 15000, 14568, | , -3.4, 2541.1, 139.800, |, 0.0
7813.6, 139.5, | , 29.2, 0.0, 571.2, | ,  5000,  4847, 15000, 14620, | , -3.4, 2547.9, 140.610, |, 0.0
7814.6, 139.6, | , 29.2, 0.0, 571.3, | ,  5000,  4843, 15000, 14640, | , -3.4, 2551.4, 140.909, |, 0.0
7815.6, 139.8, | , 29.2, 0.0, 571.3, | ,  5000,  4841, 15000, 14624, | , -3.4, 2549.2, 140.662, |, 0.0
7816.6, 139.5, | , 29.2, 0.0, 571.3, | ,  5000,  4843, 15000, 14652, | , -3.4, 2562.1, 141.590, |, 0.0
7817.6, 139.6, | , 29.2, 0.0, 570.7, | ,  5000,  4843, 15000, 14628, | , -3.4, 2542.8, 140.349, |, 0.0
7818.6, 140.1, | , 29.2, 0.0, 567.0, | ,  5000,  4843, 15000, 14625, | , -3.4, 2553.5, 140.919, |, 0.0
7819.6, 139.4, | , 29.2, 0.0, 571.2, | ,  5000,  4841, 15000, 14632, | , -3.4, 2543.2, 140.389, |, 0.0
7820.7, 139.6, | , 29.2, 0.0, 571.4, | ,  5000,  4849, 15000, 14625, | , -3.4, 2546.7, 140.589, |, 0.0
7821.7, 139.3, | , 29.2, 0.0, 570.9, | ,  5000,  4839, 15000, 14602, | , -3.4, 2550.1, 140.537, |, 0.0
7822.7, 139.8, | , 29.2, 0.0, 570.5, | ,  5000,  4840, 15000, 14578, | , -3.4, 2548.4, 140.275, |, 0.0
7823.7, 140.3, | , 29.2, 0.0, 565.5, | ,  5000,  4844, 15000, 14655, | , -3.4, 2546.2, 140.746, |, 0.0
7824.7, 139.4, | , 29.2, 0.0, 570.8, | ,  5000,  4839, 15000, 14575, | , -3.4, 2548.8, 140.277, |, 0.0
7825.7, 139.4, | , 29.2, 0.0, 571.6, | ,  5000,  4840, 15000, 14613, | , -3.4, 2540.2, 140.084, |, 0.0
7826.7, 139.9, | , 29.2, 0.0, 571.7, | ,  5000,  4844, 15000, 14654, | , -3.4, 2544.1, 140.620, |, 0.0
7827.7, 139.5, | , 29.2, 0.0, 570.7, | ,  5000,  4841, 15000, 14592, | , -3.4, 2565.9, 141.348, |, 0.0
7828.8, 140.0, | , 29.2, 0.0, 566.5, | ,  5000,  4841, 15000, 14602, | , -3.4, 2570.2, 141.658, |, 0.0
7829.8, 140.0, | , 29.2, 0.0, 566.8, | ,  5000,  4842, 15000, 14641, | , -3.4, 2541.1, 140.342, |, 0.0
7830.8, 139.5, | , 29.2, 0.0, 571.4, | ,  5000,  4847, 15000, 14609, | , -3.4, 2564.2, 141.426, |, 0.0
7831.8, 139.3, | , 29.2, 0.0, 571.1, | ,  5000,  4838, 15000, 14573, | , -3.4, 2558.2, 140.766, |, 0.0
7832.8, 139.9, | , 29.2, 0.0, 570.6, | ,  5000,  4843, 15000, 14557, | , -3.4, 2570.2, 141.343, |, 0.0
7833.8, 139.8, | , 29.2, 0.0, 571.6, | ,  5000,  4847, 15000, 14655, | , -3.4, 2553.9, 141.194, |, 0.0
7834.8, 140.1, | , 29.2, 0.0, 566.6, | ,  5000,  4844, 15000, 14584, | , -3.4, 2564.2, 141.217, |, 0.0
7835.8, 139.4, | , 29.2, 0.0, 571.5, | ,  5000,  4844, 15000, 14641, | , -3.4, 2541.9, 140.403, |, 0.0
7836.8, 139.4, | , 29.2, 0.0, 571.3, | ,  5000,  4843, 15000, 14659, | , -3.4, 2541.1, 140.479, |, 0.0
7837.9, 139.5, | , 29.2, 0.0, 570.5, | ,  5000,  4843, 15000, 14577, | , -3.4, 2541.1, 139.892, |, 0.0
7838.9, 139.4, | , 29.2, 0.0, 571.2, | ,  5000,  4842, 15000, 14629, | , -3.4, 2550.9, 140.804, |, 0.0
7839.9, 140.1, | , 29.2, 0.0, 566.2, | ,  5000,  4845, 15000, 14617, | , -3.4, 2539.4, 140.096, |, 0.0
7840.9, 139.3, | , 29.2, 0.0, 571.4, | ,  5000,  4843, 15000, 14572, | , -3.4, 258.8, 14.274, |, 0.0
7841.9, 139.5, | , 29.2, 0.0, 571.0, | ,  5000,  4844, 15000, 14600, | , -3.4, 305.9, 16.898, |, 0.0
7842.9, 139.5, | , 29.2, 0.0, 570.6, | ,  5000,  4840, 15000, 14587, | , -3.4, 340.2, 18.774, |, 0.0
7843.9, 139.8, | , 29.2, 0.0, 571.6, | ,  5000,  4838, 15000, 14569, | , -3.4, 408.7, 22.533, |, 0.0
7844.9, 139.4, | , 29.2, 0.0, 571.3, | ,  5000,  4841, 15000, 14643, | , -3.4, 437.0, 24.187, |, 0.0
7845.9, 140.0, | , 29.2, 0.0, 566.7, | ,  5000,  4840, 15000, 14643, | , -3.4, 489.7, 27.101, |, 0.0
7846.9, 139.5, | , 29.2, 0.0, 570.7, | ,  5000,  4842, 15000, 14549, | , -3.4, 533.0, 29.356, |, 0.0
7848.0, 139.9, | , 29.2, 0.0, 570.9, | ,  5000,  4843, 15000, 14620, | , -3.4, 607.9, 33.606, |, 0.0
7849.0, 139.5, | , 29.2, 0.0, 571.1, | ,  5000,  4840, 15000, 14579, | , -3.4, 652.1, 35.963, |, 0.0
7850.0, 139.7, | , 29.2, 0.0, 571.3, | ,  5000,  4846, 15000, 14619, | , -3.4, 689.3, 38.108, |, 0.0
7851.0, 140.5, | , 29.2, 0.0, 565.6, | ,  5000,  4840, 15000, 14572, | , -3.4, 733.0, 40.412, |, 0.0
7852.0, 139.5, | , 29.2, 0.0, 570.4, | ,  5000,  4843, 15000, 14583, | , -3.4, 758.3, 41.833, |, 0.0
7853.0, 139.9, | , 29.2, 0.0, 570.8, | ,  5000,  4839, 15000, 14594, | , -3.4, 789.6, 43.572, |, 0.0
7854.0, 139.8, | , 29.2, 0.0, 571.5, | ,  5000,  4842, 15000, 14601, | , -3.4, 850.9, 46.975, |, 0.0
7855.0, 139.6, | , 29.2, 0.0, 571.5, | ,  5000,  4843, 15000, 14645, | , -3.4, 914.3, 50.590, |, 0.0
7856.0, 140.0, | , 29.2, 0.0, 566.3, | ,  5000,  4839, 15000, 14566, | , -3.4, 946.4, 52.144, |, 0.0
7857.1, 140.2, | , 29.2, 0.0, 566.4, | ,  5000,  4835, 15000, 14560, | , -3.4, 1019.7, 56.149, |, 0.0
7858.1, 139.6, | , 29.2, 0.0, 570.1, | ,  5000,  4846, 15000, 14681, | , -3.4, 1100.7, 61.014, |, 0.0
7859.1, 139.5, | , 29.2, 0.0, 571.1, | ,  5000,  4845, 15000, 14571, | , -3.4, 1110.9, 61.232, |, 0.0
7860.1, 140.2, | , 29.2, 0.0, 571.4, | ,  5000,  4838, 15000, 14607, | , -3.4, 1153.4, 63.662, |, 0.0
7861.1, 139.7, | , 29.2, 0.0, 571.3, | ,  5000,  4845, 15000, 14568, | , -3.4, 1197.5, 65.987, |, 0.0
7862.1, 140.1, | , 29.2, 0.0, 565.5, | ,  5000,  4838, 15000, 14620, | , -3.4, 1219.3, 67.343, |, 0.0
7863.1, 139.9, | , 29.2, 0.0, 570.3, | ,  5000,  4849, 15000, 14667, | , -3.4, 1335.9, 73.995, |, 0.0
7864.1, 139.8, | , 29.2, 0.0, 571.2, | ,  5000,  4844, 15000, 14587, | , -3.4, 1337.2, 73.739, |, 0.0
7865.1, 139.4, | , 29.2, 0.0, 570.9, | ,  5000,  4847, 15000, 14669, | , -3.4, 1371.9, 75.986, |, 0.0
7866.2, 139.4, | , 29.2, 0.0, 571.1, | ,  5000,  4841, 15000, 14585, | , -3.4, 1458.0, 80.375, |, 0.0
7867.2, 140.3, | , 29.2, 0.0, 566.4, | ,  5000,  4841, 15000, 14623, | , -3.4, 1485.8, 82.067, |, 0.0
7868.2, 139.9, | , 29.2, 0.0, 570.3, | ,  5000,  4842, 15000, 14574, | , -3.4, 1534.7, 84.551, |, 0.0
7869.2, 139.5, | , 29.2, 0.0, 571.1, | ,  5000,  4846, 15000, 14641, | , -3.4, 1589.1, 87.867, |, 0.0
7870.2, 139.4, | , 29.2, 0.0, 571.1, | ,  5000,  4847, 15000, 14618, | , -3.4, 1613.9, 89.137, |, 0.0
7871.2, 139.7, | , 29.2, 0.0, 570.9, | ,  5000,  4845, 15000, 14541, | , -3.4, 1613.5, 88.750, |, 0.0
7872.2, 139.8, | , 29.2, 0.0, 570.8, | ,  5000,  4843, 15000, 14618, | , -3.4, 1683.8, 92.971, |, 0.0
7873.2, 140.4, | , 29.2, 0.0, 562.8, | ,  5000,  4840, 15000, 14581, | , -3.4, 1767.3, 97.374, |, 0.0
7874.2, 139.7, | , 29.2, 0.0, 570.8, | ,  5000,  4841, 15000, 14576, | , -3.4, 1802.0, 99.261, |, 0.0
7875.2, 139.8, | , 29.2, 0.0, 570.6, | ,  5000,  4844, 15000, 14602, | , -3.4, 1859.0, 102.546, |, 0.0
7876.3, 139.6, | , 29.2, 0.0, 570.4, | ,  5000,  4850, 15000, 14668, | , -3.4, 1810.6, 100.250, |, 0.0
7877.3, 139.5, | , 29.2, 0.0, 570.4, | ,  5000,  4843, 15000, 14596, | , -3.4, 1835.9, 101.235, |, 0.0
7878.3, 140.7, | , 29.2, 0.0, 565.0, | ,  5000,  4834, 15000, 14585, | , -3.4, 1910.4, 105.234, |, 0.0
7879.3, 139.8, | , 29.2, 0.0, 570.5, | ,  5000,  4843, 15000, 14635, | , -3.4, 1999.5, 110.468, |, 0.0
7880.3, 139.5, | , 29.2, 0.0, 570.4, | ,  5000,  4843, 15000, 14600, | , -3.4, 2061.2, 113.663, |, 0.0
7881.3, 140.6, | , 29.2, 0.0, 565.4, | ,  5000,  4847, 15000, 14607, | , -3.4, 2027.0, 111.838, |, 0.0
7882.3, 139.8, | , 29.2, 0.0, 571.0, | ,  5000,  4844, 15000, 14579, | , -3.4, 2031.2, 111.896, |, 0.0
7883.3, 140.0, | , 29.2, 0.0, 565.5, | ,  5000,  4840, 15000, 14564, | , -3.4, 2042.8, 112.419, |, 0.0
7884.3, 140.3, | , 29.2, 0.0, 564.8, | ,  5000,  4843, 15000, 14610, | , -3.4, 2126.4, 117.305, |, 0.0
7885.3, 139.7, | , 29.2, 0.0, 570.2, | ,  5000,  4843, 15000, 14579, | , -3.4, 2155.9, 118.739, |, 0.0
7886.4, 139.9, | , 29.2, 0.0, 570.9, | ,  5000,  4846, 15000, 14652, | , -3.4, 2189.3, 121.053, |, 0.0
7887.4, 139.3, | , 29.2, 0.0, 570.9, | ,  5000,  4845, 15000, 14622, | , -3.4, 2216.3, 122.350, |, 0.0
7888.4, 139.8, | , 29.2, 0.0, 571.0, | ,  5000,  4845, 15000, 14620, | , -3.4, 2202.6, 121.576, |, 0.0
7889.4, 140.6, | , 29.2, 0.0, 564.8, | ,  5000,  4835, 15000, 14643, | , -3.4, 2226.6, 122.980, |, 0.0
7890.4, 139.4, | , 29.2, 0.0, 570.2, | ,  5000,  4842, 15000, 14590, | , -3.4, 2201.3, 121.302, |, 0.0
7891.4, 139.6, | , 29.2, 0.0, 570.8, | ,  5000,  4850, 15000, 14628, | , -3.4, 2232.2, 123.289, |, 0.0
7892.4, 139.3, | , 29.2, 0.0, 570.4, | ,  5000,  4837, 15000, 14642, | , -3.4, 2302.0, 127.145, |, 0.0
7893.4, 139.7, | , 29.2, 0.0, 570.9, | ,  5000,  4841, 15000, 14618, | , -3.4, 2444.7, 134.868, |, 0.0
7894.4, 140.1, | , 29.2, 0.0, 565.4, | ,  5000,  4838, 15000, 14624, | , -3.4, 2356.9, 130.051, |, 0.0
7895.4, 139.4, | , 29.2, 0.0, 570.8, | ,  5000,  4846, 15000, 14569, | , -3.4, 2347.9, 129.248, |, 0.0
7896.5, 139.9, | , 29.2, 0.0, 570.7, | ,  5000,  4853, 15000, 14680, | , -3.4, 2355.1, 130.428, |, 0.0
7897.5, 139.5, | , 29.2, 0.0, 570.4, | ,  5000,  4843, 15000, 14599, | , -3.4, 2201.8, 121.387, |, 0.0
7898.5, 139.2, | , 29.2, 0.0, 570.5, | ,  5000,  4844, 15000, 14578, | , -3.4, 2342.3, 128.981, |, 0.0
7899.5, 139.9, | , 29.2, 0.0, 569.7, | ,  5000,  4839, 15000, 14618, | , -3.4, 2364.6, 130.445, |, 0.0
7900.5, 140.0, | , 29.2, 0.0, 566.2, | ,  5000,  4836, 15000, 14613, | , -3.4, 2369.3, 130.648, |, 0.0
7901.5, 139.3, | , 29.2, 0.0, 570.7, | ,  5000,  4843, 15000, 14588, | , -3.4, 2403.6, 132.415, |, 0.0
7902.5, 139.5, | , 29.2, 0.0, 570.5, | ,  5000,  4845, 15000, 14630, | , -3.4, 2432.3, 134.292, |, 0.0
7903.5, 139.4, | , 29.2, 0.0, 570.9, | ,  5000,  4841, 15000, 14605, | , -3.4, 2363.3, 130.295, |, 0.0
7904.5, 139.6, | , 29.2, 0.0, 570.1, | ,  5000,  4846, 15000, 14621, | , -3.4, 2403.1, 132.634, |, 0.0
7905.6, 140.1, | , 29.2, 0.0, 564.9, | ,  5000,  4843, 15000, 14600, | , -3.4, 2350.4, 129.571, |, 0.0
7906.6, 139.8, | , 29.2, 0.0, 571.2, | ,  5000,  4844, 15000, 14602, | , -3.4, 2424.1, 133.641, |, 0.0
7907.6, 139.8, | , 29.2, 0.0, 570.6, | ,  5000,  4844, 15000, 14650, | , -3.4, 2417.3, 133.598, |, 0.0
7908.6, 139.4, | , 29.2, 0.0, 570.7, | ,  5000,  4842, 15000, 14600, | , -3.4, 2417.7, 133.266, |, 0.0
7909.6, 139.6, | , 29.2, 0.0, 569.8, | ,  5000,  4842, 15000, 14588, | , -3.4, 2423.7, 133.515, |, 0.0
7910.6, 140.4, | , 29.2, 0.0, 566.1, | ,  5000,  4843, 15000, 14624, | , -3.4, 2375.7, 131.126, |, 0.0
7911.6, 140.0, | , 29.2, 0.0, 565.2, | ,  5000,  4839, 15000, 14609, | , -3.4, 2383.4, 131.419, |, 0.0
7912.6, 139.5, | , 29.2, 0.0, 570.5, | ,  5000,  4843, 15000, 14605, | , -3.4, 2470.0, 136.178, |, 0.0
7913.6, 139.4, | , 29.2, 0.0, 570.8, | ,  5000,  4840, 15000, 14618, | , -3.4, 2436.1, 134.392, |, 0.0
7914.7, 140.0, | , 29.2, 0.0, 570.4, | ,  5000,  4840, 15000, 14653, | , -3.4, 2480.3, 137.060, |, 0.0
7915.7, 139.5, | , 29.2, 0.0, 570.7, | ,  5000,  4843, 15000, 14582, | , -3.4, 2423.7, 133.478, |, 0.0
7916.7, 140.6, | , 29.2, 0.0, 564.9, | ,  5000,  4838, 15000, 14618, | , -3.4, 2338.4, 128.996, |, 0.0
7917.7, 139.3, | , 29.2, 0.0, 570.4, | ,  5000,  4839, 15000, 14594, | , -3.4, 2403.6, 132.422, |, 0.0
7918.7, 139.4, | , 29.2, 0.0, 570.7, | ,  5000,  4845, 15000, 14623, | , -3.4, 2431.0, 134.174, |, 0.0
7919.7, 139.6, | , 29.2, 0.0, 570.1, | ,  5000,  4845, 15000, 14617, | , -3.4, 2407.0, 132.811, |, 0.0
7920.7, 139.4, | , 29.2, 0.0, 570.8, | ,  5000,  4845, 15000, 14601, | , -3.4, 2360.3, 130.129, |, 0.0
7921.7, 140.1, | , 29.2, 0.0, 565.2, | ,  5000,  4838, 15000, 14608, | , -3.4, 2371.4, 130.747, |, 0.0
7922.7, 139.4, | , 29.2, 0.0, 569.9, | ,  5000,  4841, 15000, 14617, | , -3.4, 2404.0, 132.619, |, 0.0
7923.7, 139.5, | , 29.2, 0.0, 570.0, | ,  5000,  4845, 15000, 14642, | , -3.4, 2463.1, 136.073, |, 0.0
7924.8, 139.9, | , 29.2, 0.0, 570.1, | ,  5000,  4845, 15000, 14592, | , -3.4, 2394.1, 131.932, |, 0.0
7925.8, 139.5, | , 29.2, 0.0, 570.4, | ,  5000,  4840, 15000, 14612, | , -3.4, 2398.0, 132.250, |, 0.0
7926.8, 139.4, | , 29.2, 0.0, 569.4, | ,  5000,  4840, 15000, 14573, | , -3.4, 2363.3, 130.082, |, 0.0
7927.8, 140.5, | , 29.2, 0.0, 566.3, | ,  5000,  4846, 15000, 14594, | , -3.4, 2430.6, 133.963, |, 0.0
7928.8, 139.5, | , 29.2, 0.0, 570.6, | ,  5000,  4844, 15000, 14549, | , -3.4, 2416.8, 132.881, |, 0.0
7929.8, 139.6, | , 29.2, 0.0, 569.3, | ,  5000,  4843, 15000, 14662, | , -3.4, 2350.0, 129.960, |, 0.0
7930.8, 139.4, | , 29.2, 0.0, 570.4, | ,  5000,  4842, 15000, 14584, | , -3.4, 2353.9, 129.646, |, 0.0
7931.8, 139.7, | , 29.2, 0.0, 570.3, | ,  5000,  4840, 15000, 14652, | , -3.4, 2395.0, 132.359, |, 0.0
7932.8, 140.2, | , 29.2, 0.0, 564.7, | ,  5000,  4841, 15000, 14587, | , -3.4, 2409.1, 132.702, |, 0.0
7933.8, 139.5, | , 29.2, 0.0, 570.1, | ,  5000,  4843, 15000, 14659, | , -3.4, 2414.7, 133.513, |, 0.0
7934.9, 139.9, | , 29.2, 0.0, 569.2, | ,  5000,  4841, 15000, 14608, | , -3.4, 2338.0, 128.930, |, 0.0
7935.9, 139.5, | , 29.2, 0.0, 570.1, | ,  5000,  4843, 15000, 14654, | , -3.4, 2359.9, 130.447, |, 0.0
7936.9, 139.4, | , 29.2, 0.0, 570.2, | ,  5000,  4841, 15000, 14634, | , -3.4, 2371.4, 130.942, |, 0.0
7937.9, 140.4, | , 29.2, 0.0, 565.7, | ,  5000,  4838, 15000, 14588, | , -3.4, 2389.0, 131.578, |, 0.0
7938.9, 140.2, | , 29.2, 0.0, 564.3, | ,  5000,  4841, 15000, 14650, | , -3.4, 2380.4, 131.546, |, 0.0
7939.9, 139.4, | , 29.2, 0.0, 569.4, | ,  5000,  4839, 15000, 14575, | , -3.4, 2369.7, 130.439, |, 0.0
7940.9, 139.3, | , 29.2, 0.0, 570.2, | ,  5000,  4840, 15000, 14582, | , -3.4, 2427.1, 133.644, |, 0.0
7941.9, 139.8, | , 29.2, 0.0, 570.1, | ,  5000,  4842, 15000, 14622, | , -3.4, 2395.4, 132.187, |, 0.0
7942.9, 139.3, | , 29.2, 0.0, 570.1, | ,  5000,  4839, 15000, 14570, | , -3.4, 2341.4, 128.854, |, 0.0
7943.9, 140.0, | , 29.2, 0.0, 565.3, | ,  5000,  4845, 15000, 14624, | , -3.4, 2392.8, 132.083, |, 0.0
7945.0, 139.5, | , 29.2, 0.0, 569.4, | ,  5000,  4845, 15000, 14602, | , -3.4, 2404.8, 132.591, |, 0.0
7946.0, 139.8, | , 29.2, 0.0, 570.6, | ,  5000,  4848, 15000, 14582, | , -3.4, 2377.9, 130.993, |, 0.0
7947.0, 139.4, | , 29.2, 0.0, 570.2, | ,  5000,  4839, 15000, 14658, | , -3.4, 2355.1, 130.190, |, 0.0
7948.0, 139.5, | , 29.2, 0.0, 569.6, | ,  5000,  4844, 15000, 14584, | , -3.4, 2344.4, 129.141, |, 0.0
7949.0, 140.4, | , 29.2, 0.0, 565.5, | ,  5000,  4843, 15000, 14641, | , -3.4, 2415.6, 133.432, |, 0.0
7950.0, 139.5, | , 29.2, 0.0, 569.2, | ,  5000,  4842, 15000, 14599, | , -3.4, 2362.4, 130.220, |, 0.0
7951.0, 139.4, | , 29.2, 0.0, 570.1, | ,  5000,  4845, 15000, 14564, | , -3.4, 2368.9, 130.361, |, 0.0
