Repository: jdhuang-csm/Ru-BCA

## Methods
* (BaO)<sub>x</sub>-(CaO)<sub>y</sub>-(Al<sub>2</sub>O<sub>3</sub>)<sub>1-x-y</sub> (BCA) catalyst supports were synthesized via sol-gel and solid-state methods. 
* Ru/BCA catalysts were prepared via incipient wetness impregnation to achieve 1 wt. % Ru loading.
* Ammonia synthesis rates were measured for Ru/BCA catalysts in a packed-bed reactor at 480-600<sup>o</sup>C, 10 bar, and space velocities up to 1.3 x 10<sup>6</sup> ml g<sub>cat</sub><sup>-1</sup> h<sup>-1</sup>.
* A machine learning (ML) model was employed to improve understanding of the behavior of Ru/BCA catalysts.
* A microkinetic model was developed to describe the best-performing catalyst.

File: data/init_files_Cadigan/B2CA_RubyDry_2017-07-05-01.txt (part 20 of 47)
********** Start test **********
Elapsed time, Pressure, | , LJtemp(C), Inner-Temp, Outer-Temp, | , N2-set, N2-flow, H2-set, H2-flow, | , pH, NH3_ppm, NH3_Prod_rate, |, In222Temp
7517.5, 139.2, | , 28.2, 9.2, 567.6, | ,  3000,  2912,  9000,  8765, | , -3.4, 3542.8, 125.135, |, 10.6
7518.6, 139.4, | , 28.2, 9.2, 567.7, | ,  3000,  2909,  9000,  8813, | , -3.4, 3548.4, 125.821, |, 10.6
7519.6, 140.0, | , 28.2, 8.5, 567.3, | ,  3000,  2909,  9000,  8775, | , -3.4, 3520.5, 124.418, |, 9.5
7520.6, 140.6, | , 28.2, -1.3, 558.6, | ,  3000,  2899,  9000,  8784, | , -3.4, 3502.1, 123.766, |, 0.9
7521.6, 139.3, | , 28.2, 9.2, 567.9, | ,  3000,  2903,  9000,  8788, | , -3.4, 3560.4, 125.905, |, 10.7
7522.6, 139.2, | , 28.2, 9.4, 567.9, | ,  3000,  2902,  9000,  8755, | , -3.4, 3539.4, 124.793, |, 10.4
7523.6, 139.9, | , 28.2, 9.1, 566.4, | ,  3000,  2907,  9000,  8784, | , -3.4, 3548.4, 125.477, |, 10.3
7524.6, 139.6, | , 28.2, 8.0, 566.3, | ,  3000,  2913,  9000,  8792, | , -3.4, 3528.7, 124.931, |, 9.4
7525.6, 140.6, | , 28.2, 0.5, 559.9, | ,  3000,  2910,  9000,  8804, | , -3.4, 3532.9, 125.178, |, 2.4
7526.6, 140.5, | , 28.2, -1.6, 560.9, | ,  3000,  2903,  9000,  8766, | , -3.4, 3509.4, 123.873, |, 0.6
7527.6, 139.6, | , 28.2, 10.1, 567.8, | ,  3000,  2904,  9000,  8773, | , -3.4, 3523.9, 124.475, |, 11.0
7528.7, 139.4, | , 28.2, 9.0, 567.3, | ,  3000,  2909,  9000,  8788, | , -3.4, 3553.9, 125.736, |, 11.0
7529.7, 139.6, | , 28.2, 8.0, 566.8, | ,  3000,  2905,  9000,  8812, | , -3.4, 3520.1, 124.770, |, 9.6
7530.7, 139.6, | , 28.2, 10.4, 568.5, | ,  3000,  2905,  9000,  8772, | , -3.4, 3527.4, 124.597, |, 11.5
7531.7, 140.7, | , 28.2, 1.2, 561.3, | ,  3000,  2904,  9000,  8775, | , -3.4, 3521.8, 124.422, |, 3.3
7532.7, 139.1, | , 28.2, 10.1, 567.8, | ,  3000,  2902,  9000,  8765, | , -3.4, 3524.8, 124.391, |, 11.2
7533.7, 139.6, | , 28.2, 10.5, 568.2, | ,  3000,  2904,  9000,  8771, | , -3.4, 3527.8, 124.594, |, 11.6
7534.7, 139.8, | , 28.2, 9.4, 567.6, | ,  3000,  2901,  9000,  8774, | , -3.4, 3541.1, 125.053, |, 10.7
7535.7, 139.3, | , 28.2, 9.9, 568.0, | ,  3000,  2905,  9000,  8773, | , -3.4, 3543.2, 125.164, |, 10.7
7536.7, 140.4, | , 28.2, -5.9, 555.7, | ,  3000,  2900,  9000,  8777, | , -3.4, 3529.9, 124.678, |, -3.3
7537.7, 139.6, | , 28.2, 10.4, 567.7, | ,  3000,  2911,  9000,  8769, | , -3.4, 3526.5, 124.598, |, 11.5
7538.7, 139.3, | , 28.2, 9.9, 567.9, | ,  3000,  2902,  9000,  8761, | , -3.4, 3529.9, 124.536, |, 10.9
7539.8, 139.5, | , 28.2, 8.7, 566.8, | ,  3000,  2898,  9000,  8775, | , -3.4, 3505.5, 123.776, |, 10.1
7540.8, 139.3, | , 28.2, 9.9, 567.9, | ,  3000,  2906,  9000,  8784, | , -3.4, 3535.5, 125.014, |, 11.2
7541.8, 139.8, | , 28.2, 9.4, 567.1, | ,  3000,  2905,  9000,  8794, | , -3.4, 3514.1, 124.356, |, 10.0
7542.8, 140.6, | , 28.2, -2.5, 559.7, | ,  3000,  2903,  9000,  8794, | , -3.4, 3532.1, 124.961, |, -0.5
7543.8, 139.3, | , 28.2, 9.7, 568.0, | ,  3000,  2910,  9000,  8788, | , -3.4, 3527.4, 124.820, |, 11.1
7544.8, 139.3, | , 28.3, 8.7, 566.7, | ,  3000,  2901,  9000,  8745, | , -3.4, 3540.2, 124.703, |, 9.8
7545.8, 139.6, | , 28.2, 10.4, 568.2, | ,  3000,  2903,  9000,  8801, | , -3.4, 3545.8, 125.530, |, 11.5
7546.8, 139.4, | , 28.2, 9.0, 567.2, | ,  3000,  2905,  9000,  8770, | , -3.4, 3536.4, 124.882, |, 10.3
7547.8, 140.5, | , 28.2, -0.8, 559.1, | ,  3000,  2907,  9000,  8787, | , -3.4, 3511.5, 124.212, |, 1.3
7548.8, 139.6, | , 28.2, 10.4, 568.6, | ,  3000,  2903,  9000,  8755, | , -3.4, 3505.1, 123.606, |, 11.6
7549.8, 139.7, | , 28.2, 8.8, 566.8, | ,  3000,  2904,  9000,  8760, | , -3.4, 3507.7, 123.753, |, 10.3
7550.9, 139.3, | , 28.2, 10.1, 567.9, | ,  3000,  2909,  9000,  8772, | , -3.4, 3546.7, 125.313, |, 11.0
7551.9, 139.3, | , 28.2, 10.0, 567.9, | ,  3000,  2906,  9000,  8790, | , -3.4, 3532.9, 124.998, |, 10.9
7552.9, 140.7, | , 28.2, 1.2, 561.0, | ,  3000,  2906,  9000,  8781, | , -3.4, 3542.8, 125.244, |, 3.4
7553.9, 140.5, | , 28.2, -1.7, 559.7, | ,  3000,  2900,  9000,  8775, | , -3.4, 3522.2, 124.390, |, 1.2
7554.9, 139.3, | , 28.2, 8.9, 567.4, | ,  3000,  2902,  9000,  8767, | , -3.4, 3527.8, 124.520, |, 10.1
7555.9, 139.2, | , 28.2, 10.0, 568.1, | ,  3000,  2905,  9000,  8787, | , -3.4, 3552.2, 125.633, |, 11.2
7556.9, 139.8, | , 28.2, 9.3, 566.0, | ,  3000,  2906,  9000,  8790, | , -3.4, 3559.1, 125.907, |, 10.6
7557.9, 139.4, | , 28.2, 9.7, 567.4, | ,  3000,  2904,  9000,  8784, | , -3.4, 3502.1, 123.820, |, 11.0
7558.9, 140.3, | , 28.2, -0.6, 559.4, | ,  3000,  2902,  9000,  8750, | , -3.4, 3497.0, 123.253, |, 1.4
7559.9, 139.6, | , 28.2, 7.8, 567.0, | ,  3000,  2911,  9000,  8799, | , -3.4, 3518.8, 124.645, |, 9.8
7560.9, 139.6, | , 28.2, 10.4, 568.4, | ,  3000,  2906,  9000,  8758, | , -3.4, 3514.5, 124.001, |, 11.7
7562.0, 139.4, | , 28.2, 9.9, 568.4, | ,  3000,  2911,  9000,  8809, | , -3.4, 3518.4, 124.733, |, 11.1
7563.0, 139.2, | , 28.3, 9.9, 568.8, | ,  3000,  2903,  9000,  8773, | , -3.4, 3531.2, 124.721, |, 11.6
7564.0, 140.3, | , 28.2, 0.8, 560.9, | ,  3000,  2904,  9000,  8776, | , -3.4, 3532.9, 124.819, |, 2.9
7565.0, 140.1, | , 28.3, 7.7, 566.8, | ,  3000,  2903,  9000,  8771, | , -3.4, 3544.9, 125.177, |, 9.9
7566.0, 139.4, | , 28.3, 9.3, 567.8, | ,  3000,  2907,  9000,  8771, | , -3.4, 3498.2, 123.569, |, 10.5
7567.0, 139.7, | , 28.3, 9.4, 568.0, | ,  3000,  2907,  9000,  8773, | , -3.4, 3521.8, 124.423, |, 10.7
7568.0, 139.7, | , 28.3, 10.0, 568.1, | ,  3000,  2903,  9000,  8782, | , -3.4, 3527.8, 124.692, |, 11.2
7569.0, 139.4, | , 28.3, 9.1, 567.8, | ,  3000,  2905,  9000,  8782, | , -3.4, 3564.6, 126.012, |, 10.9
7570.0, 140.5, | , 28.2, -1.7, 559.8, | ,  3000,  2899,  9000,  8752, | , -3.4, 3535.1, 124.578, |, 1.5
7571.0, 139.7, | , 28.3, 10.1, 568.5, | ,  3000,  2905,  9000,  8782, | , -3.4, 3544.1, 125.280, |, 11.0
7572.1, 139.5, | , 28.3, 9.5, 568.1, | ,  3000,  2908,  9000,  8796, | , -3.4, 3514.5, 124.427, |, 10.5
7573.1, 139.4, | , 28.3, 9.5, 568.0, | ,  3000,  2903,  9000,  8766, | , -3.4, 3489.7, 123.180, |, 10.3
7574.1, 139.3, | , 28.3, 9.2, 568.3, | ,  3000,  2904,  9000,  8759, | , -3.4, 3520.5, 124.196, |, 10.8
7575.1, 141.0, | , 28.2, -1.8, 558.7, | ,  3000,  2902,  9000,  8776, | , -3.4, 3529.5, 124.678, |, 0.1
7576.1, 139.3, | , 28.3, 9.7, 568.2, | ,  3000,  2905,  9000,  8763, | , -3.4, 3568.5, 125.936, |, 10.6
7577.1, 139.3, | , 28.3, 9.5, 567.5, | ,  3000,  2907,  9000,  8789, | , -3.4, 3528.7, 124.836, |, 11.0
7578.1, 139.8, | , 28.3, 10.1, 568.5, | ,  3000,  2908,  9000,  8806, | , -3.4, 3541.1, 125.474, |, 11.0
7579.1, 139.5, | , 28.3, 9.6, 568.0, | ,  3000,  2912,  9000,  8809, | , -3.4, 3492.7, 123.835, |, 10.8
7580.1, 140.4, | , 28.3, -0.1, 560.4, | ,  3000,  2903,  9000,  8771, | , -3.4, 3476.0, 122.744, |, 2.2
7581.1, 140.3, | , 28.3, -0.2, 561.6, | ,  3000,  2901,  9000,  8751, | , -3.4, 3526.9, 124.308, |, 2.3
7582.2, 139.6, | , 28.3, 10.2, 568.5, | ,  3000,  2904,  9000,  8770, | , -3.4, 3538.9, 124.966, |, 11.7
7583.2, 139.3, | , 28.3, 9.8, 568.2, | ,  3000,  2905,  9000,  8784, | , -3.4, 3539.4, 125.140, |, 11.2
7584.2, 139.2, | , 28.3, 9.9, 568.1, | ,  3000,  2908,  9000,  8744, | , -3.4, 3519.7, 124.047, |, 11.0
7585.2, 139.4, | , 28.3, 8.4, 567.4, | ,  3000,  2907,  9000,  8757, | , -3.4, 3553.1, 125.358, |, 10.0
7586.2, 140.9, | , 28.3, -0.2, 559.6, | ,  3000,  2906,  9000,  8777, | , -3.4, 3538.5, 125.044, |, 1.7
7587.2, 139.2, | , 28.3, 9.9, 567.9, | ,  3000,  2907,  9000,  8749, | , -3.4, 3491.4, 123.100, |, 11.0
7588.2, 139.3, | , 28.3, 9.8, 568.7, | ,  3000,  2906,  9000,  8780, | , -3.4, 3518.4, 124.368, |, 11.5
7589.2, 139.7, | , 28.3, 10.4, 568.2, | ,  3000,  2910,  9000,  8782, | , -3.4, 3511.1, 124.175, |, 11.6
7590.2, 139.9, | , 28.3, 9.0, 567.6, | ,  3000,  2911,  9000,  8782, | , -3.4, 3497.8, 123.722, |, 10.2
7591.2, 140.4, | , 28.3, 0.6, 561.0, | ,  3000,  2902,  9000,  8775, | , -3.4, 3499.5, 123.617, |, 3.2
7592.2, 140.5, | , 28.3, -1.0, 559.6, | ,  3000,  2901,  9000,  8778, | , -3.4, 3508.5, 123.942, |, 1.4
7593.3, 139.3, | , 28.3, 10.4, 568.7, | ,  3000,  2904,  9000,  8747, | , -3.4, 3504.2, 123.502, |, 11.6
7594.3, 139.2, | , 28.3, 9.8, 568.3, | ,  3000,  2901,  9000,  8771, | , -3.4, 3504.2, 123.719, |, 10.9
7595.3, 139.4, | , 28.3, 8.3, 567.0, | ,  3000,  2905,  9000,  8762, | , -3.4, 3506.0, 123.731, |, 9.2
7596.3, 139.8, | , 28.3, 10.5, 568.6, | ,  3000,  2906,  9000,  8788, | , -3.4, 3509.8, 124.157, |, 11.4
7597.3, 140.3, | , 28.3, 1.0, 560.7, | ,  3000,  2903,  9000,  8753, | , -3.4, 3506.8, 123.652, |, 3.1
7598.3, 139.3, | , 28.3, 10.1, 568.3, | ,  3000,  2908,  9000,  8765, | , -3.4, 3506.8, 123.825, |, 11.3
7599.3, 139.1, | , 28.3, 9.8, 568.5, | ,  3000,  2905,  9000,  8753, | , -3.4, 3508.1, 123.718, |, 10.9
7600.3, 139.7, | , 28.3, 9.0, 567.4, | ,  3000,  2906,  9000,  8789, | , -3.4, 3508.5, 124.113, |, 10.4
7601.3, 139.3, | , 28.3, 9.3, 568.1, | ,  3000,  2908,  9000,  8765, | , -3.4, 3532.9, 124.741, |, 11.1
7602.3, 141.0, | , 28.3, -5.3, 555.6, | ,  3000,  2903,  9000,  8782, | , -3.4, 3506.0, 123.914, |, -2.0
7603.4, 139.3, | , 28.3, 9.5, 568.5, | ,  3000,  2905,  9000,  8770, | , -3.4, 3524.8, 124.482, |, 11.6
7604.4, 139.6, | , 28.3, 10.5, 568.2, | ,  3000,  2904,  9000,  8786, | , -3.4, 3511.9, 124.192, |, 11.3
7605.4, 139.4, | , 28.3, 8.4, 566.2, | ,  3000,  2905,  9000,  8775, | , -3.4, 3505.5, 123.862, |, 9.5
7606.4, 139.2, | , 28.3, 10.0, 568.2, | ,  3000,  2910,  9000,  8765, | , -3.4, 3506.8, 123.852, |, 11.1
7607.4, 140.4, | , 28.3, 0.0, 560.1, | ,  3000,  2909,  9000,  8790, | , -3.4, 3531.7, 124.979, |, 2.2
7608.4, 140.9, | , 28.3, 1.2, 559.0, | ,  3000,  2909,  9000,  8769, | , -3.4, 3506.0, 123.853, |, 2.5
7609.4, 139.3, | , 28.3, 9.9, 568.0, | ,  3000,  2905,  9000,  8775, | , -3.4, 3538.5, 125.008, |, 11.1
7610.4, 139.4, | , 28.3, 8.7, 567.4, | ,  3000,  2908,  9000,  8794, | , -3.4, 3503.8, 124.024, |, 9.6
7611.4, 139.6, | , 28.3, 10.4, 568.2, | ,  3000,  2905,  9000,  8787, | , -3.4, 3530.4, 124.863, |, 11.6
7612.4, 139.4, | , 28.3, 8.6, 567.1, | ,  3000,  2911,  9000,  8784, | , -3.4, 239.5, 8.500, |, 10.1
7613.4, 140.2, | , 28.3, 1.9, 559.2, | ,  3000,  2900,  9000,  8782, | , -3.4, 274.2, 9.721, |, 3.9
7614.5, 139.4, | , 28.3, 9.4, 562.6, | ,  3000,  2908,  9000,  8786, | , -3.4, 305.9, 10.855, |, 10.6
7615.5, 140.0, | , 28.3, 7.9, 567.0, | ,  3000,  2905,  9000,  8771, | , -3.4, 354.7, 12.568, |, 9.8
7616.5, 139.2, | , 28.3, 9.6, 568.1, | ,  3000,  2903,  9000,  8756, | , -3.4, 413.0, 14.612, |, 10.5
7617.5, 139.3, | , 28.3, 9.3, 568.4, | ,  3000,  2908,  9000,  8775, | , -3.4, 470.4, 16.676, |, 11.3
7618.5, 140.3, | , 28.3, 0.4, 560.9, | ,  3000,  2899,  9000,  8745, | , -3.4, 534.7, 18.887, |, 2.4
7619.5, 140.9, | , 28.3, -0.8, 560.4, | ,  3000,  2901,  9000,  8760, | , -3.4, 575.0, 20.339, |, 1.2
7620.5, 139.4, | , 28.3, 8.1, 566.5, | ,  3000,  2901,  9000,  8756, | , -3.4, 616.5, 21.801, |, 9.4
7621.5, 139.6, | , 28.3, 9.9, 568.4, | ,  3000,  2905,  9000,  8773, | , -3.4, 698.8, 24.754, |, 11.1
7622.5, 139.8, | , 28.3, 10.1, 568.5, | ,  3000,  2906,  9000,  8773, | , -3.4, 713.3, 25.272, |, 11.1
7623.6, 139.4, | , 28.3, 9.3, 568.1, | ,  3000,  2907,  9000,  8785, | , -3.4, 742.0, 26.317, |, 10.4
7624.6, 140.6, | , 28.3, -2.0, 559.0, | ,  3000,  2900,  9000,  8809, | , -3.4, 790.9, 28.086, |, 0.3
7625.6, 139.9, | , 28.3, 8.5, 567.4, | ,  3000,  2907,  9000,  8790, | , -3.4, 842.7, 29.897, |, 9.3
7626.6, 139.3, | , 28.3, 9.4, 567.8, | ,  3000,  2908,  9000,  8797, | , -3.4, 901.9, 32.015, |, 10.9
7627.6, 139.2, | , 28.3, 9.5, 567.5, | ,  3000,  2904,  9000,  8787, | , -3.4, 957.1, 33.936, |, 10.6
7628.6, 139.3, | , 28.3, 10.1, 568.6, | ,  3000,  2911,  9000,  8781, | , -3.4, 984.5, 34.909, |, 11.2
7629.6, 140.7, | , 28.3, -0.3, 560.1, | ,  3000,  2906,  9000,  8770, | , -3.4, 1006.0, 35.617, |, 2.2
7630.6, 140.6, | , 28.3, -8.2, 557.5, | ,  3000,  2901,  9000,  8767, | , -3.4, 1082.7, 38.304, |, -0.9
7631.6, 139.3, | , 28.3, 9.8, 568.4, | ,  3000,  2905,  9000,  8760, | , -3.4, 1104.1, 39.054, |, 10.9
7632.6, 139.4, | , 28.3, 9.8, 568.2, | ,  3000,  2910,  9000,  8799, | , -3.4, 1162.8, 41.282, |, 10.8
7633.6, 139.7, | , 28.3, 10.6, 568.9, | ,  3000,  2905,  9000,  8790, | , -3.4, 1206.1, 42.765, |, 11.6
7634.7, 139.2, | , 28.3, 10.0, 568.4, | ,  3000,  2902,  9000,  8775, | , -3.4, 1260.9, 44.638, |, 10.9
7635.7, 140.2, | , 28.3, 1.0, 560.2, | ,  3000,  2905,  9000,  8771, | , -3.4, 1329.4, 47.057, |, 2.4
7636.7, 139.7, | , 28.3, 10.6, 568.8, | ,  3000,  2907,  9000,  8786, | , -3.4, 1377.4, 48.825, |, 11.8
7637.7, 139.3, | , 28.3, 10.0, 568.4, | ,  3000,  2904,  9000,  8787, | , -3.4, 1392.9, 49.361, |, 10.4
7638.7, 139.3, | , 28.3, 9.9, 568.2, | ,  3000,  2904,  9000,  8778, | , -3.4, 1429.3, 50.609, |, 11.3
7639.7, 139.3, | , 28.3, 10.0, 568.2, | ,  3000,  2905,  9000,  8786, | , -3.4, 1474.3, 52.242, |, 9.6
7640.7, 140.9, | , 28.3, -1.3, 559.0, | ,  3000,  2904,  9000,  8751, | , -3.4, 1530.0, 54.044, |, 0.9
7641.7, 139.2, | , 28.3, 10.0, 567.8, | ,  3000,  2910,  9000,  8779, | , -3.4, 1573.2, 55.736, |, 11.3
7642.7, 139.2, | , 28.3, 10.0, 568.1, | ,  3000,  2904,  9000,  8772, | , -3.4, 1637.1, 57.929, |, 11.2
7643.7, 139.3, | , 28.3, 9.7, 568.2, | ,  3000,  2907,  9000,  8757, | , -3.4, 1682.5, 59.471, |, 10.8
7644.8, 139.6, | , 28.3, 10.1, 568.5, | ,  3000,  2905,  9000,  8788, | , -3.4, 1731.3, 61.345, |, 11.3
7645.8, 140.3, | , 28.3, 0.0, 560.2, | ,  3000,  2901,  9000,  8780, | , -3.4, 1769.0, 62.616, |, 2.2
7646.8, 140.6, | , 28.3, -1.7, 559.6, | ,  3000,  2907,  9000,  8775, | , -3.4, 1832.4, 64.861, |, -0.5
7647.8, 139.6, | , 28.3, 10.5, 568.7, | ,  3000,  2905,  9000,  8782, | , -3.4, 1834.2, 64.954, |, 11.0
7648.8, 139.6, | , 28.3, 10.5, 568.5, | ,  3000,  2906,  9000,  8764, | , -3.4, 1888.6, 66.771, |, 11.8
7649.8, 139.2, | , 28.3, 9.7, 568.1, | ,  3000,  2903,  9000,  8764, | , -3.4, 1937.8, 68.496, |, 11.0
7650.8, 139.5, | , 28.3, 8.6, 567.0, | ,  3000,  2907,  9000,  8757, | , -3.4, 1990.1, 70.325, |, 10.1
7651.8, 141.0, | , 28.3, -0.7, 559.2, | ,  3000,  2908,  9000,  8809, | , -3.4, 2016.2, 71.569, |, 1.7
7652.8, 139.1, | , 28.3, 10.0, 568.2, | ,  3000,  2904,  9000,  8755, | , -3.4, 2099.4, 74.145, |, 11.2
7653.8, 139.2, | , 28.3, 9.6, 567.6, | ,  3000,  2908,  9000,  8787, | , -3.4, 2131.5, 75.507, |, 10.8
7654.8, 139.6, | , 28.3, 10.6, 568.8, | ,  3000,  2903,  9000,  8771, | , -3.4, 2160.2, 76.387, |, 11.8
7655.9, 139.9, | , 28.3, 9.0, 567.5, | ,  3000,  2911,  9000,  8786, | , -3.4, 2206.9, 78.188, |, 10.0
7656.9, 140.2, | , 28.3, 0.7, 560.6, | ,  3000,  2906,  9000,  8764, | , -3.4, 2221.5, 78.520, |, 3.1
7657.9, 140.4, | , 28.3, -7.7, 559.8, | ,  3000,  2900,  9000,  8762, | , -3.4, 2253.2, 79.586, |, 1.5
7658.9, 139.7, | , 28.3, 10.4, 568.5, | ,  3000,  2907,  9000,  8777, | , -3.4, 2291.7, 81.095, |, 11.7
7659.9, 139.3, | , 28.3, 9.8, 568.0, | ,  3000,  2904,  9000,  8782, | , -3.4, 2359.4, 83.498, |, 11.3
7660.9, 139.4, | , 28.3, 8.6, 566.7, | ,  3000,  2905,  9000,  8767, | , -3.4, 2371.0, 83.805, |, 9.7
7661.9, 139.2, | , 28.3, 10.0, 568.6, | ,  3000,  2906,  9000,  8793, | , -3.4, 2419.0, 85.693, |, 11.7
7662.9, 140.6, | , 28.3, 0.6, 560.5, | ,  3000,  2903,  9000,  8764, | , -3.4, 2476.8, 87.502, |, 2.9
7663.9, 139.5, | , 28.3, 8.9, 567.4, | ,  3000,  2907,  9000,  8782, | , -3.4, 2506.0, 88.700, |, 10.4
7664.9, 139.2, | , 28.3, 9.1, 568.0, | ,  3000,  2909,  9000,  8764, | , -3.4, 2522.2, 89.146, |, 10.7
7665.9, 139.9, | , 28.3, 8.8, 567.4, | ,  3000,  2902,  9000,  8787, | , -3.4, 2578.4, 91.249, |, 9.8
7667.0, 139.8, | , 28.3, 9.8, 567.8, | ,  3000,  2905,  9000,  8791, | , -3.4, 2610.1, 92.430, |, 10.6
7668.0, 140.7, | , 28.3, -1.4, 558.9, | ,  3000,  2900,  9000,  8778, | , -3.4, 2669.6, 94.379, |, 0.6
7669.0, 139.3, | , 28.3, 9.2, 567.7, | ,  3000,  2903,  9000,  8764, | , -3.4, 2697.0, 95.259, |, 10.5
7670.0, 139.6, | , 28.3, 9.8, 567.7, | ,  3000,  2907,  9000,  8776, | , -3.4, 2748.9, 97.220, |, 11.4
7671.0, 139.4, | , 28.3, 8.0, 566.3, | ,  3000,  2905,  9000,  8769, | , -3.4, 2783.6, 98.366, |, 9.6
7672.0, 139.4, | , 28.3, 9.6, 567.7, | ,  3000,  2904,  9000,  8784, | , -3.4, 2785.3, 98.547, |, 10.9
7673.0, 140.4, | , 28.3, 0.6, 560.4, | ,  3000,  2903,  9000,  8767, | , -3.4, 2817.9, 99.540, |, 2.3
7674.0, 140.8, | , 28.3, -1.0, 561.0, | ,  3000,  2904,  9000,  8760, | , -3.4, 2838.9, 100.231, |, 2.1
7675.0, 139.2, | , 28.3, 9.7, 567.9, | ,  3000,  2905,  9000,  8769, | , -3.4, 2933.1, 103.634, |, 10.8
7676.1, 139.6, | , 28.3, 8.3, 566.4, | ,  3000,  2907,  9000,  8812, | , -3.4, 2937.8, 104.203, |, 9.7
7677.1, 139.8, | , 28.3, 10.1, 568.1, | ,  3000,  2911,  9000,  8776, | , -3.4, 2910.8, 102.965, |, 11.1
7678.1, 139.3, | , 28.3, 10.0, 568.4, | ,  3000,  2908,  9000,  8787, | , -3.4, 2971.2, 105.166, |, 11.0
7679.1, 140.3, | , 28.3, -0.5, 559.6, | ,  3000,  2903,  9000,  8755, | , -3.4, 3006.4, 106.066, |, 1.8
7680.1, 139.6, | , 28.3, 10.4, 568.6, | ,  3000,  2907,  9000,  8779, | , -3.4, 3030.4, 107.172, |, 11.5
7681.1, 139.5, | , 28.3, 7.5, 567.1, | ,  3000,  2908,  9000,  8779, | , -3.4, 3096.8, 109.528, |, 9.5
7682.1, 139.4, | , 28.3, 9.9, 568.7, | ,  3000,  2907,  9000,  8794, | , -3.4, 3101.9, 109.828, |, 11.1
7683.1, 139.3, | , 28.3, 9.9, 569.0, | ,  3000,  2910,  9000,  8772, | , -3.4, 3106.2, 109.811, |, 11.3
7684.1, 140.7, | , 28.3, 1.3, 561.6, | ,  3000,  2909,  9000,  8782, | , -3.4, 3154.6, 111.603, |, 3.5
7685.1, 140.3, | , 28.3, -0.7, 558.9, | ,  3000,  2898,  9000,  8784, | , -3.4, 3145.2, 111.181, |, 0.6
7686.2, 139.4, | , 28.3, 7.9, 567.0, | ,  3000,  2909,  9000,  8781, | , -3.4, 3199.6, 113.175, |, 10.1
7687.2, 139.6, | , 28.3, 10.3, 568.8, | ,  3000,  2907,  9000,  8789, | , -3.4, 3205.2, 113.429, |, 11.5
7688.2, 139.8, | , 28.3, 10.4, 569.1, | ,  3000,  2908,  9000,  8790, | , -3.4, 3219.7, 113.957, |, 11.7
7689.2, 139.3, | , 28.3, 9.9, 568.5, | ,  3000,  2903,  9000,  8762, | , -3.4, 3260.9, 115.092, |, 11.2
7690.2, 140.3, | , 28.3, -2.2, 560.8, | ,  3000,  2897,  9000,  8736, | , -3.4, 3245.0, 114.213, |, 1.1
7691.2, 139.8, | , 28.3, 8.3, 567.4, | ,  3000,  2907,  9000,  8770, | , -3.4, 3301.2, 116.622, |, 10.3
7692.2, 139.3, | , 28.3, 10.0, 568.8, | ,  3000,  2905,  9000,  8778, | , -3.4, 3301.2, 116.688, |, 11.2
7693.2, 139.2, | , 28.3, 9.8, 568.7, | ,  3000,  2903,  9000,  8762, | , -3.4, 3315.7, 117.018, |, 11.3
7694.2, 139.1, | , 28.3, 10.4, 568.9, | ,  3000,  2905,  9000,  8777, | , -3.4, 3347.4, 118.304, |, 11.6
7695.2, 141.3, | , 28.3, -4.7, 555.5, | ,  3000,  2906,  9000,  8805, | , -3.4, 3348.7, 118.639, |, -2.6
7696.3, 139.4, | , 28.3, 9.0, 566.8, | ,  3000,  2906,  9000,  8770, | , -3.4, 3338.0, 117.913, |, 9.9
7697.3, 139.2, | , 28.3, 9.9, 568.6, | ,  3000,  2903,  9000,  8760, | , -3.4, 3392.0, 119.676, |, 11.7
7698.3, 139.6, | , 28.3, 10.5, 568.7, | ,  3000,  2909,  9000,  8780, | , -3.4, 3409.6, 120.564, |, 11.7
7699.3, 139.3, | , 28.3, 10.1, 568.7, | ,  3000,  2904,  9000,  8782, | , -3.4, 3446.4, 121.833, |, 11.3
7700.3, 139.3, | , 28.3, 10.2, 568.5, | ,  3000,  2904,  9000,  8783, | , -3.4, 3421.1, 120.955, |, 11.2
7701.3, 140.7, | , 28.3, 1.0, 561.2, | ,  3000,  2905,  9000,  8792, | , -3.4, 3416.8, 120.904, |, 3.3
7702.3, 139.2, | , 28.3, 9.9, 568.7, | ,  3000,  2905,  9000,  8780, | , -3.4, 3440.4, 121.615, |, 11.2
7703.3, 139.3, | , 28.3, 10.0, 568.7, | ,  3000,  2906,  9000,  8789, | , -3.4, 3451.5, 122.111, |, 11.1
7704.3, 139.2, | , 28.3, 9.7, 569.0, | ,  3000,  2904,  9000,  8797, | , -3.4, 3484.1, 123.324, |, 11.5
7705.3, 139.6, | , 28.3, 10.3, 568.7, | ,  3000,  2904,  9000,  8775, | , -3.4, 3512.4, 124.085, |, 11.4
7706.4, 140.7, | , 28.3, -1.6, 559.4, | ,  3000,  2905,  9000,  8789, | , -3.4, 3491.4, 123.499, |, 0.6
7707.4, 139.2, | , 28.3, 10.0, 568.5, | ,  3000,  2904,  9000,  8763, | , -3.4, 3472.5, 122.557, |, 11.0
7708.4, 139.5, | , 28.3, 9.2, 568.2, | ,  3000,  2908,  9000,  8793, | , -3.4, 3519.7, 124.568, |, 10.5
7709.4, 139.6, | , 28.3, 10.3, 569.1, | ,  3000,  2903,  9000,  8783, | , -3.4, 3500.4, 123.738, |, 11.6
7710.4, 139.3, | , 28.3, 9.8, 568.5, | ,  3000,  2903,  9000,  8790, | , -3.4, 3544.9, 125.375, |, 11.1
7711.4, 140.4, | , 28.3, -0.2, 560.7, | ,  3000,  2903,  9000,  8781, | , -3.4, 3539.4, 125.089, |, 2.3
7712.4, 140.6, | , 28.3, 1.6, 561.4, | ,  3000,  2908,  9000,  8793, | , -3.4, 3540.2, 125.293, |, 3.7
7713.4, 139.5, | , 28.3, 8.3, 567.2, | ,  3000,  2911,  9000,  8783, | , -3.4, 3534.2, 125.014, |, 9.9
7714.4, 139.5, | , 28.3, 9.3, 568.6, | ,  3000,  2911,  9000,  8804, | , -3.4, 3550.5, 125.815, |, 10.6
7715.5, 139.4, | , 28.3, 9.2, 568.5, | ,  3000,  2903,  9000,  8758, | , -3.4, 3523.5, 124.287, |, 10.5
7716.5, 140.0, | , 28.3, 8.9, 567.6, | ,  3000,  2901,  9000,  8786, | , -3.4, 3546.7, 125.376, |, 10.2
7717.5, 140.5, | , 28.3, -1.5, 559.8, | ,  3000,  2903,  9000,  8762, | , -3.4, 3550.9, 125.286, |, 1.6
7718.5, 139.3, | , 28.3, 9.2, 568.8, | ,  3000,  2904,  9000,  8769, | , -3.4, 3587.8, 126.679, |, 11.2
7719.5, 139.7, | , 28.3, 9.7, 568.7, | ,  3000,  2905,  9000,  8755, | , -3.4, 3607.1, 127.209, |, 11.1
7720.5, 139.7, | , 28.3, 10.3, 569.0, | ,  3000,  2907,  9000,  8787, | , -3.4, 3618.6, 127.987, |, 11.1
7721.5, 139.4, | , 28.3, 7.2, 566.7, | ,  3000,  2906,  9000,  8767, | , -3.4, 3593.4, 126.870, |, 9.8
7722.5, 140.4, | , 28.3, -0.6, 559.4, | ,  3000,  2903,  9000,  8775, | , -3.4, 3573.6, 126.233, |, 1.9
7723.5, 140.9, | , 28.3, -1.6, 559.5, | ,  3000,  2905,  9000,  8790, | , -3.4, 3567.2, 126.196, |, 1.3
7724.5, 139.3, | , 28.3, 9.3, 568.7, | ,  3000,  2906,  9000,  8772, | , -3.4, 3567.2, 126.010, |, 11.0
7725.6, 139.4, | , 28.3, 9.2, 568.9, | ,  3000,  2906,  9000,  8773, | , -3.4, 3586.1, 126.679, |, 10.1
7726.6, 139.8, | , 28.3, 9.1, 567.6, | ,  3000,  2903,  9000,  8774, | , -3.4, 3605.8, 127.350, |, 9.9
7727.6, 139.5, | , 28.3, 10.4, 569.7, | ,  3000,  2909,  9000,  8768, | , -3.4, 3595.9, 127.002, |, 11.7
7728.6, 140.3, | , 28.3, 1.1, 561.7, | ,  3000,  2902,  9000,  8805, | , -3.4, 3629.3, 128.500, |, 2.8
7729.6, 139.3, | , 28.3, 10.0, 569.2, | ,  3000,  2911,  9000,  8795, | , -3.4, 3588.2, 127.049, |, 11.1
7730.6, 139.6, | , 28.3, 10.5, 569.5, | ,  3000,  2905,  9000,  8790, | , -3.4, 3580.1, 126.640, |, 11.6
7731.6, 139.5, | , 28.3, 8.2, 567.6, | ,  3000,  2909,  9000,  8782, | , -3.4, 3621.6, 128.053, |, 9.6
7732.6, 139.4, | , 28.3, 10.1, 568.6, | ,  3000,  2906,  9000,  8785, | , -3.4, 3623.8, 128.139, |, 11.2
7733.6, 141.2, | , 28.3, -4.7, 555.0, | ,  3000,  2904,  9000,  8770, | , -3.4, 3566.4, 125.927, |, -1.9
7734.7, 139.4, | , 28.3, 9.9, 569.3, | ,  3000,  2912,  9000,  8821, | , -3.4, 3619.1, 128.433, |, 11.0
7735.7, 139.3, | , 28.3, 10.0, 569.6, | ,  3000,  2904,  9000,  8789, | , -3.4, 3615.6, 127.868, |, 11.2
7736.7, 139.9, | , 28.3, 9.2, 568.4, | ,  3000,  2906,  9000,  8787, | , -3.4, 3597.6, 127.244, |, 10.2
7737.7, 139.6, | , 28.3, 10.4, 569.5, | ,  3000,  2904,  9000,  8764, | , -3.4, 3585.2, 126.530, |, 11.4
7738.7, 140.0, | , 28.3, -0.0, 561.0, | ,  3000,  2903,  9000,  8758, | , -3.4, 3593.8, 126.753, |, 2.1
7739.7, 140.9, | , 28.3, 0.1, 560.4, | ,  3000,  2908,  9000,  8786, | , -3.4, 3624.6, 128.204, |, 1.9
7740.7, 139.3, | , 28.3, 10.0, 569.0, | ,  3000,  2904,  9000,  8786, | , -3.4, 3610.9, 127.676, |, 11.3
7741.7, 139.3, | , 28.3, 7.6, 567.7, | ,  3000,  2902,  9000,  8750, | , -3.4, 3587.8, 126.446, |, 9.6
7742.7, 139.3, | , 28.3, 10.0, 569.4, | ,  3000,  2906,  9000,  8792, | , -3.4, 3586.9, 126.918, |, 11.4
7743.7, 139.6, | , 28.3, 10.5, 569.3, | ,  3000,  2904,  9000,  8794, | , -3.4, 3575.4, 126.515, |, 11.6
7744.8, 140.9, | , 28.3, -0.4, 561.1, | ,  3000,  2906,  9000,  8794, | , -3.4, 3585.2, 126.883, |, 1.7
7745.8, 139.4, | , 28.3, 9.9, 569.1, | ,  3000,  2906,  9000,  8782, | , -3.4, 3562.5, 125.939, |, 11.1
7746.8, 139.3, | , 28.3, 8.7, 568.4, | ,  3000,  2904,  9000,  8758, | , -3.4, 3587.4, 126.541, |, 10.4
7747.8, 139.5, | , 28.3, 10.3, 569.3, | ,  3000,  2902,  9000,  8774, | , -3.4, 3632.3, 128.274, |, 11.5
7748.8, 139.6, | , 28.3, 10.2, 569.5, | ,  3000,  2906,  9000,  8783, | , -3.4, 3622.5, 128.073, |, 11.4
7749.8, 140.4, | , 28.3, 0.7, 561.8, | ,  3000,  2907,  9000,  8784, | , -3.4, 3601.1, 127.337, |, 3.0
7750.8, 140.6, | , 28.3, 2.2, 560.4, | ,  3000,  2902,  9000,  8784, | , -3.4, 3569.8, 126.181, |, 2.3
7751.8, 139.4, | , 28.3, 8.4, 568.0, | ,  3000,  2906,  9000,  8774, | , -3.4, 3568.1, 126.054, |, 10.1
7752.8, 139.3, | , 28.3, 9.8, 568.8, | ,  3000,  2903,  9000,  8779, | , -3.4, 3584.4, 126.653, |, 10.9
7753.8, 139.4, | , 28.3, 9.8, 568.9, | ,  3000,  2906,  9000,  8794, | , -3.4, 3583.9, 126.834, |, 11.1
7754.9, 139.5, | , 28.3, 10.4, 569.8, | ,  3000,  2903,  9000,  8760, | , -3.4, 3600.2, 127.011, |, 11.9
7755.9, 140.5, | , 28.3, -1.3, 560.7, | ,  3000,  2909,  9000,  8803, | , -3.4, 3570.2, 126.479, |, 1.4
7756.9, 139.6, | , 28.3, 8.7, 568.8, | ,  3000,  2904,  9000,  8779, | , -3.4, 3593.8, 126.998, |, 9.9
7757.9, 139.2, | , 28.3, 9.9, 569.1, | ,  3000,  2904,  9000,  8785, | , -3.4, 3562.1, 125.941, |, 11.2
7758.9, 139.6, | , 28.3, 10.5, 569.8, | ,  3000,  2903,  9000,  8790, | , -3.4, 3607.9, 127.601, |, 11.6
7759.9, 139.1, | , 28.3, 10.1, 569.9, | ,  3000,  2905,  9000,  8781, | , -3.4, 3576.6, 126.419, |, 11.3
7760.9, 140.3, | , 28.3, 0.8, 562.1, | ,  3000,  2902,  9000,  8775, | , -3.4, 3583.5, 126.557, |, 2.9
7761.9, 140.8, | , 28.3, 8.0, 567.6, | ,  3000,  2900,  9000,  8773, | , -3.4, 3568.9, 126.007, |, 8.0
7762.9, 139.2, | , 28.3, 9.8, 569.5, | ,  3000,  2904,  9000,  8771, | , -3.4, 3542.4, 125.095, |, 11.3
7763.9, 139.4, | , 28.3, 9.9, 569.5, | ,  3000,  2908,  9000,  8806, | , -3.4, 3554.8, 125.955, |, 11.1
7765.0, 139.6, | , 28.3, 10.2, 570.0, | ,  3000,  2906,  9000,  8775, | , -3.4, 3574.5, 126.297, |, 11.7
7766.0, 139.6, | , 28.3, 10.3, 569.9, | ,  3000,  2905,  9000,  8774, | , -3.4, 3561.2, 125.799, |, 11.5
7767.0, 140.4, | , 28.3, -0.3, 558.6, | ,  3000,  2901,  9000,  8773, | , -3.4, 3606.2, 127.332, |, 0.8
7768.0, 139.3, | , 28.3, 9.7, 569.2, | ,  3000,  2906,  9000,  8767, | , -3.4, 3556.5, 125.570, |, 11.1
7769.0, 139.6, | , 28.3, 9.7, 569.4, | ,  3000,  2904,  9000,  8771, | , -3.4, 3575.8, 126.283, |, 11.4
7770.0, 139.3, | , 28.3, 9.1, 568.5, | ,  3000,  2905,  9000,  8780, | , -3.4, 3556.1, 125.686, |, 11.0
7771.0, 139.4, | , 28.3, 9.2, 568.7, | ,  3000,  2911,  9000,  8782, | , -3.4, 3568.9, 126.229, |, 10.6
7772.0, 141.1, | , 28.3, -2.0, 560.0, | ,  3000,  2903,  9000,  8798, | , -3.4, 3519.2, 124.565, |, 1.2
7773.0, 139.6, | , 28.3, 10.0, 568.7, | ,  3000,  2903,  9000,  8780, | , -3.4, 3544.9, 125.273, |, 11.3
7774.1, 139.5, | , 28.3, 8.2, 568.0, | ,  3000,  2903,  9000,  8791, | , -3.4, 3537.2, 125.123, |, 8.4
7775.1, 139.3, | , 28.3, 9.6, 568.9, | ,  3000,  2907,  9000,  8767, | , -3.4, 3546.7, 125.239, |, 10.8
7776.1, 139.6, | , 28.3, 9.7, 569.3, | ,  3000,  2906,  9000,  8768, | , -3.4, 3557.8, 125.636, |, 11.1
7777.1, 140.4, | , 28.3, -0.6, 560.7, | ,  3000,  2901,  9000,  8794, | , -3.4, 3557.4, 125.838, |, 2.0
7778.1, 140.3, | , 28.3, -0.8, 559.4, | ,  3000,  2904,  9000,  8767, | , -3.4, 3527.4, 124.533, |, 1.6
7779.1, 139.6, | , 28.3, 8.9, 568.1, | ,  3000,  2909,  9000,  8791, | , -3.4, 3565.5, 126.181, |, 9.9
7780.1, 139.6, | , 28.3, 10.1, 569.0, | ,  3000,  2906,  9000,  8758, | , -3.4, 3547.9, 125.172, |, 11.3
7781.1, 139.5, | , 28.3, 9.7, 569.0, | ,  3000,  2907,  9000,  8801, | , -3.4, 3523.1, 124.763, |, 10.5
7782.1, 139.6, | , 28.3, 8.5, 567.9, | ,  3000,  2901,  9000,  8801, | , -3.4, 3545.4, 125.493, |, 10.0
7783.1, 140.8, | , 28.3, -0.0, 561.2, | ,  3000,  2901,  9000,  8764, | , -3.4, 3527.8, 124.469, |, 2.4
7784.1, 139.7, | , 28.3, 10.5, 569.5, | ,  3000,  2909,  9000,  8779, | , -3.4, 3545.4, 125.343, |, 11.6
7785.2, 139.4, | , 28.3, 9.9, 569.1, | ,  3000,  2906,  9000,  8793, | , -3.4, 3547.1, 125.515, |, 11.2
7786.2, 139.3, | , 28.3, 9.6, 569.0, | ,  3000,  2903,  9000,  8797, | , -3.4, 3552.7, 125.735, |, 11.0
7787.2, 139.8, | , 28.3, 9.1, 567.9, | ,  3000,  2903,  9000,  8777, | , -3.4, 3552.2, 125.503, |, 10.4
7788.2, 140.2, | , 28.3, 0.7, 561.7, | ,  3000,  2903,  9000,  8781, | , -3.4, 3533.8, 124.896, |, 2.8
7789.2, 140.5, | , 28.3, -1.5, 559.9, | ,  3000,  2903,  9000,  8771, | , -3.4, 3534.2, 124.798, |, 2.1
7790.2, 139.7, | , 28.3, 10.5, 569.2, | ,  3000,  2910,  9000,  8786, | , -3.4, 3562.5, 126.035, |, 11.8
7791.2, 139.3, | , 28.3, 9.8, 568.9, | ,  3000,  2904,  9000,  8790, | , -3.4, 3520.9, 124.548, |, 10.6
7792.2, 139.5, | , 28.3, 8.8, 568.3, | ,  3000,  2901,  9000,  8782, | , -3.4, 3533.4, 124.871, |, 10.1
7793.2, 139.3, | , 28.3, 10.5, 569.3, | ,  3000,  2906,  9000,  8779, | , -3.4, 3498.2, 123.649, |, 11.8
7794.2, 140.7, | , 28.3, -1.1, 560.5, | ,  3000,  2899,  9000,  8779, | , -3.4, 3529.9, 124.688, |, 1.4
7795.3, 139.8, | , 28.3, 10.5, 569.5, | ,  3000,  2913,  9000,  8818, | , -3.4, 3566.4, 126.549, |, 11.6
7796.3, 139.4, | , 28.3, 10.0, 569.8, | ,  3000,  2913,  9000,  8768, | , -3.4, 3473.4, 122.735, |, 11.4
7797.3, 139.8, | , 28.3, 9.1, 568.3, | ,  3000,  2905,  9000,  8768, | , -3.4, 3533.4, 124.766, |, 10.2
7798.3, 139.1, | , 28.3, 10.1, 569.2, | ,  3000,  2903,  9000,  8759, | , -3.4, 3542.8, 124.966, |, 11.3
7799.3, 140.5, | , 28.3, -6.4, 557.3, | ,  3000,  2904,  9000,  8789, | , -3.4, 3561.6, 125.965, |, -1.9
7800.3, 139.3, | , 28.3, 9.8, 569.4, | ,  3000,  2912,  9000,  8780, | , -3.4, 3562.1, 125.972, |, 11.4
7801.3, 139.2, | , 28.3, 9.8, 569.1, | ,  3000,  2906,  9000,  8771, | , -3.4, 3547.9, 125.316, |, 11.0
7802.3, 139.6, | , 28.3, 8.6, 568.0, | ,  3000,  2907,  9000,  8790, | , -3.4, 3513.2, 124.298, |, 10.2
7803.3, 139.2, | , 28.3, 10.0, 569.6, | ,  3000,  2906,  9000,  8786, | , -3.4, 3481.5, 123.128, |, 11.3
7804.3, 139.4, | , 28.3, 10.4, 569.6, | ,  3000,  2911,  9000,  8805, | , -3.4, 3515.8, 124.600, |, 11.7
7805.4, 140.6, | , 28.3, 2.3, 563.2, | ,  3000,  2905,  9000,  8796, | , -3.4, 3489.7, 123.520, |, 4.2
7806.4, 139.2, | , 28.3, 10.0, 568.8, | ,  3000,  2906,  9000,  8772, | , -3.4, 3515.4, 124.178, |, 11.2
7807.4, 139.5, | , 28.3, 8.5, 567.6, | ,  3000,  2902,  9000,  8779, | , -3.4, 3568.9, 126.099, |, 10.0
7808.4, 139.6, | , 28.3, 10.5, 569.9, | ,  3000,  2905,  9000,  8790, | , -3.4, 3523.5, 124.643, |, 11.6
7809.4, 139.8, | , 28.3, 10.0, 569.1, | ,  3000,  2913,  9000,  8794, | , -3.4, 3521.4, 124.699, |, 11.4
7810.4, 140.5, | , 28.3, -0.8, 560.7, | ,  3000,  2902,  9000,  8767, | , -3.4, 3474.7, 122.651, |, 1.4
7811.4, 139.4, | , 28.3, 10.5, 569.8, | ,  3000,  2902,  9000,  8769, | , -3.4, 3536.4, 124.847, |, 11.7
7812.4, 139.8, | , 28.3, 9.1, 568.5, | ,  3000,  2908,  9000,  8812, | , -3.4, 3551.4, 125.905, |, 9.8
7813.4, 139.3, | , 28.3, 9.8, 569.0, | ,  3000,  2906,  9000,  8773, | , -3.4, 3518.8, 124.308, |, 11.1
7814.4, 139.4, | , 28.3, 10.0, 569.3, | ,  3000,  2910,  9000,  8793, | , -3.4, 3523.1, 124.719, |, 11.1
7815.5, 140.6, | , 28.3, 1.1, 561.9, | ,  3000,  2904,  9000,  8795, | , -3.4, 3495.2, 123.695, |, 3.2
7816.5, 140.6, | , 28.3, 1.6, 562.5, | ,  3000,  2904,  9000,  8749, | , -3.4, 3506.4, 123.606, |, 3.9
7817.5, 139.6, | , 28.3, 7.6, 567.9, | ,  3000,  2906,  9000,  8787, | , -3.4, 3516.2, 124.368, |, 9.5
7818.5, 139.4, | , 28.3, 9.9, 568.8, | ,  3000,  2907,  9000,  8777, | , -3.4, 3520.1, 124.412, |, 10.9
7819.5, 139.7, | , 28.3, 9.7, 568.8, | ,  3000,  2903,  9000,  8791, | , -3.4, 3512.8, 124.256, |, 11.0
7820.5, 139.5, | , 28.3, 8.9, 568.3, | ,  3000,  2903,  9000,  8785, | , -3.4, 3541.1, 125.192, |, 9.6
7821.5, 140.6, | , 28.3, -0.9, 560.1, | ,  3000,  2904,  9000,  8786, | , -3.4, 3527.4, 124.732, |, 1.0
7822.5, 139.8, | , 28.3, 8.3, 568.5, | ,  3000,  2906,  9000,  8769, | , -3.4, 3512.4, 124.046, |, 10.5
7823.5, 139.3, | , 28.3, 9.3, 569.0, | ,  3000,  2909,  9000,  8789, | , -3.4, 3525.7, 124.751, |, 10.9
7824.6, 139.3, | , 28.3, 9.7, 568.4, | ,  3000,  2903,  9000,  8773, | , -3.4, 3503.0, 123.726, |, 10.9
7825.6, 139.3, | , 28.3, 10.0, 569.1, | ,  3000,  2904,  9000,  8776, | , -3.4, 3531.7, 124.777, |, 11.3
7826.6, 140.6, | , 28.3, 0.8, 561.9, | ,  3000,  2904,  9000,  8768, | , -3.4, 3511.5, 123.981, |, 2.8
7827.6, 140.4, | , 28.3, -1.7, 560.4, | ,  3000,  2907,  9000,  8767, | , -3.4, 3539.8, 124.998, |, 2.2
7828.6, 139.4, | , 28.3, 9.5, 569.2, | ,  3000,  2910,  9000,  8787, | , -3.4, 3517.1, 124.442, |, 11.0
7829.6, 139.7, | , 28.3, 10.1, 569.8, | ,  3000,  2902,  9000,  8766, | , -3.4, 3492.7, 123.269, |, 10.9
7830.6, 139.3, | , 28.3, 10.0, 569.3, | ,  3000,  2903,  9000,  8788, | , -3.4, 3545.4, 125.370, |, 11.1
7831.6, 139.2, | , 28.3, 9.8, 569.1, | ,  3000,  2908,  9000,  8766, | , -3.4, 3515.8, 124.150, |, 11.3
7832.6, 140.4, | , 28.3, 0.2, 562.0, | ,  3000,  2902,  9000,  8788, | , -3.4, 3526.1, 124.684, |, 2.5
7833.6, 139.6, | , 28.3, 10.5, 569.7, | ,  3000,  2902,  9000,  8780, | , -3.4, 3508.5, 123.981, |, 11.7
7834.7, 139.2, | , 28.4, 9.3, 568.9, | ,  3000,  2905,  9000,  8755, | , -3.4, 3518.8, 124.108, |, 10.9
7835.7, 139.3, | , 28.4, 10.1, 569.7, | ,  3000,  2909,  9000,  8759, | , -3.4, 3517.5, 124.145, |, 11.2
7836.7, 139.7, | , 28.3, 10.5, 569.5, | ,  3000,  2906,  9000,  8776, | , -3.4, 3524.4, 124.537, |, 11.5
7837.7, 141.0, | , 28.3, -1.8, 560.1, | ,  3000,  2898,  9000,  8757, | , -3.4, 3489.7, 123.039, |, 0.9
7838.7, 139.3, | , 28.3, 9.0, 568.9, | ,  3000,  2902,  9000,  8786, | , -3.4, 3504.7, 123.909, |, 10.5
7839.7, 139.9, | , 28.3, 9.4, 568.7, | ,  3000,  2907,  9000,  8803, | , -3.4, 3512.4, 124.410, |, 9.6
7840.7, 139.1, | , 28.4, 9.6, 569.1, | ,  3000,  2903,  9000,  8767, | , -3.4, 3490.1, 123.209, |, 11.3
7841.7, 139.2, | , 28.4, 10.1, 569.6, | ,  3000,  2905,  9000,  8785, | , -3.4, 3535.5, 125.016, |, 11.2
7842.7, 140.3, | , 28.3, 0.2, 561.7, | ,  3000,  2900,  9000,  8767, | , -3.4, 3523.1, 124.342, |, 2.3
7843.8, 140.9, | , 28.3, -1.4, 560.7, | ,  3000,  2907,  9000,  8808, | , -3.4, 3523.9, 124.872, |, 1.7
7844.8, 139.3, | , 28.4, 9.9, 568.9, | ,  3000,  2912,  9000,  8771, | , -3.4, 3499.1, 123.664, |, 11.2
7845.8, 139.3, | , 28.3, 9.8, 569.0, | ,  3000,  2907,  9000,  8790, | , -3.4, 3498.2, 123.769, |, 10.7
7846.8, 139.4, | , 28.4, 9.8, 569.2, | ,  3000,  2906,  9000,  8771, | , -3.4, 3510.2, 123.984, |, 11.3
7847.8, 139.9, | , 28.3, 9.3, 568.8, | ,  3000,  2907,  9000,  8785, | , -3.4, 3480.7, 123.103, |, 10.2
7848.8, 140.5, | , 28.4, -1.7, 560.5, | ,  3000,  2902,  9000,  8764, | , -3.4, 3510.7, 123.883, |, 1.7
7849.8, 139.2, | , 28.4, 10.0, 569.2, | ,  3000,  2907,  9000,  8764, | , -3.4, 3511.5, 123.961, |, 11.3
7850.8, 139.6, | , 28.4, 10.1, 569.5, | ,  3000,  2906,  9000,  8780, | , -3.4, 3555.7, 125.684, |, 11.6
7851.8, 139.3, | , 28.4, 10.0, 569.4, | ,  3000,  2906,  9000,  8767, | , -3.4, 3532.1, 124.708, |, 11.2
7852.8, 139.6, | , 28.3, 8.7, 568.3, | ,  3000,  2910,  9000,  8784, | , -3.4, 3541.9, 125.288, |, 10.0
7853.9, 140.3, | , 28.3, 0.6, 562.3, | ,  3000,  2903,  9000,  8775, | , -3.4, 3509.4, 123.962, |, 2.5
7854.9, 140.8, | , 28.3, -1.6, 560.5, | ,  3000,  2901,  9000,  8779, | , -3.4, 3488.8, 123.272, |, 1.2
7855.9, 139.3, | , 28.4, 10.1, 569.5, | ,  3000,  2904,  9000,  8784, | , -3.4, 3515.8, 124.306, |, 11.4
7856.9, 139.3, | , 28.4, 9.8, 569.4, | ,  3000,  2902,  9000,  8782, | , -3.4, 3516.7, 124.281, |, 11.1
7857.9, 139.6, | , 28.4, 8.8, 568.2, | ,  3000,  2902,  9000,  8792, | , -3.4, 3523.9, 124.653, |, 10.0
7858.9, 139.6, | , 28.4, 10.5, 569.8, | ,  3000,  2906,  9000,  8784, | , -3.4, 3494.8, 123.583, |, 11.8
7859.9, 140.4, | , 28.3, -0.4, 560.9, | ,  3000,  2906,  9000,  8772, | , -3.4, 3494.0, 123.424, |, 2.2
7860.9, 139.8, | , 28.4, 10.1, 570.1, | ,  3000,  2909,  9000,  8781, | , -3.4, 3515.8, 124.320, |, 11.4
7861.9, 139.5, | , 28.4, 10.4, 570.1, | ,  3000,  2905,  9000,  8750, | , -3.4, 3509.4, 123.726, |, 11.6
7862.9, 139.4, | , 28.4, 8.8, 568.3, | ,  3000,  2901,  9000,  8787, | , -3.4, 3541.1, 125.193, |, 10.1
7864.0, 139.3, | , 28.4, 10.1, 569.0, | ,  3000,  2903,  9000,  8767, | , -3.4, 3538.9, 124.925, |, 11.3
7865.0, 140.7, | , 28.4, 1.3, 562.3, | ,  3000,  2906,  9000,  8799, | , -3.4, 3511.5, 124.328, |, 3.5
7866.0, 140.7, | , 28.4, 1.1, 562.2, | ,  3000,  2901,  9000,  8771, | , -3.4, 3504.2, 123.723, |, 3.5
7867.0, 139.4, | , 28.4, 9.4, 568.3, | ,  3000,  2908,  9000,  8798, | , -3.4, 3531.7, 125.057, |, 10.2
7868.0, 139.8, | , 28.4, 7.7, 567.8, | ,  3000,  2906,  9000,  8788, | , -3.4, 3499.1, 123.776, |, 10.3
7869.0, 139.8, | , 28.4, 9.9, 569.0, | ,  3000,  2908,  9000,  8779, | , -3.4, 3521.8, 124.499, |, 11.0
7870.0, 139.3, | , 28.4, 9.4, 568.8, | ,  3000,  2901,  9000,  8756, | , -3.4, 3505.5, 123.602, |, 10.5
7871.0, 140.3, | , 28.4, 0.9, 562.2, | ,  3000,  2905,  9000,  8768, | , -3.4, 3538.9, 124.956, |, 3.5
7872.0, 139.8, | , 28.4, 10.3, 569.6, | ,  3000,  2912,  9000,  8779, | , -3.4, 3470.8, 122.754, |, 10.8
7873.1, 139.4, | , 28.4, 8.3, 568.0, | ,  3000,  2905,  9000,  8773, | , -3.4, 3467.4, 122.494, |, 9.2
7874.1, 139.3, | , 28.4, 9.3, 568.9, | ,  3000,  2904,  9000,  8779, | , -3.4, 3513.2, 124.165, |, 10.8
7875.1, 139.3, | , 28.4, 9.2, 569.1, | ,  3000,  2906,  9000,  8771, | , -3.4, 3514.9, 124.155, |, 11.0
7876.1, 140.8, | , 28.4, -0.9, 560.7, | ,  3000,  2901,  9000,  8774, | , -3.4, 3519.2, 124.277, |, 1.9
7877.1, 139.3, | , 28.4, 9.5, 568.8, | ,  3000,  2911,  9000,  8764, | , -3.4, 3511.1, 124.004, |, 10.9
7878.1, 139.4, | , 28.4, 7.9, 568.5, | ,  3000,  2902,  9000,  8771, | , -3.4, 3502.5, 123.678, |, 9.8
7879.1, 139.4, | , 28.4, 9.6, 569.1, | ,  3000,  2909,  9000,  8794, | , -3.4, 3498.7, 123.854, |, 10.9
7880.1, 139.6, | , 28.4, 10.6, 569.9, | ,  3000,  2904,  9000,  8768, | , -3.4, 3497.8, 123.505, |, 11.6
7881.1, 140.2, | , 28.4, 0.9, 562.6, | ,  3000,  2902,  9000,  8764, | , -3.4, 3483.2, 122.913, |, 3.1
7882.1, 140.3, | , 28.4, -0.6, 561.3, | ,  3000,  2904,  9000,  8779, | , -3.4, 3513.7, 124.172, |, 2.0
7883.1, 139.9, | , 28.4, 9.3, 568.7, | ,  3000,  2906,  9000,  8799, | , -3.4, 3520.1, 124.634, |, 10.5
7884.2, 139.3, | , 28.4, 9.9, 569.3, | ,  3000,  2906,  9000,  8779, | , -3.4, 3501.2, 123.751, |, 10.9
7885.2, 139.3, | , 28.4, 9.6, 569.3, | ,  3000,  2900,  9000,  8777, | , -3.4, 3520.5, 124.353, |, 10.9
7886.2, 139.8, | , 28.4, 10.4, 570.1, | ,  3000,  2909,  9000,  8812, | , -3.4, 3544.1, 125.649, |, 11.8
7887.2, 140.7, | , 28.4, 0.2, 561.1, | ,  3000,  2901,  9000,  8767, | , -3.4, 3497.8, 123.460, |, 2.0
7888.2, 139.4, | , 28.4, 8.6, 568.4, | ,  3000,  2903,  9000,  8766, | , -3.4, 3515.4, 124.088, |, 10.2
7889.2, 139.4, | , 28.4, 9.9, 569.4, | ,  3000,  2911,  9000,  8799, | , -3.4, 3529.9, 125.035, |, 11.3
7890.2, 139.6, | , 28.4, 10.7, 569.7, | ,  3000,  2904,  9000,  8730, | , -3.4, 3492.2, 122.905, |, 11.8
7891.2, 139.6, | , 28.4, 10.6, 569.8, | ,  3000,  2902,  9000,  8768, | , -3.4, 3544.5, 125.121, |, 11.7
7892.2, 140.2, | , 28.4, 0.7, 562.2, | ,  3000,  2901,  9000,  8771, | , -3.4, 3504.7, 123.740, |, 3.1
7893.2, 140.3, | , 28.4, -2.0, 561.3, | ,  3000,  2905,  9000,  8765, | , -3.4, 3526.1, 124.473, |, 1.9
7894.3, 139.6, | , 28.4, 10.6, 570.4, | ,  3000,  2907,  9000,  8775, | , -3.4, 3523.1, 124.494, |, 11.8
7895.3, 139.3, | , 28.4, 10.0, 569.4, | ,  3000,  2904,  9000,  8780, | , -3.4, 3538.9, 125.079, |, 10.8
7896.3, 139.4, | , 28.4, 9.9, 568.9, | ,  3000,  2911,  9000,  8808, | , -3.4, 3528.7, 125.079, |, 11.2
7897.3, 139.6, | , 28.4, 10.5, 569.9, | ,  3000,  2900,  9000,  8764, | , -3.4, 3519.7, 124.188, |, 11.7
7898.3, 140.6, | , 28.4, -2.3, 559.8, | ,  3000,  2901,  9000,  8772, | , -3.4, 3527.4, 124.550, |, 0.4
7899.3, 139.2, | , 28.4, 10.0, 569.8, | ,  3000,  2904,  9000,  8782, | , -3.4, 3528.7, 124.734, |, 11.2
7900.3, 139.5, | , 28.4, 9.1, 569.6, | ,  3000,  2910,  9000,  8796, | , -3.4, 3504.2, 124.084, |, 11.0
7901.3, 139.7, | , 28.4, 10.4, 570.2, | ,  3000,  2906,  9000,  8797, | , -3.4, 3473.8, 122.984, |, 11.6
7902.3, 139.3, | , 28.4, 10.0, 569.9, | ,  3000,  2906,  9000,  8799, | , -3.4, 3474.7, 123.028, |, 11.2
7903.3, 140.3, | , 28.4, -1.8, 560.4, | ,  3000,  2898,  9000,  8744, | , -3.4, 3475.1, 122.379, |, 0.7
7904.3, 141.1, | , 28.4, -1.0, 562.3, | ,  3000,  2900,  9000,  8764, | , -3.4, 3471.7, 122.493, |, -2.3
