Repository: jdhuang-csm/Ru-BCA

## Methods
* (BaO)<sub>x</sub>-(CaO)<sub>y</sub>-(Al<sub>2</sub>O<sub>3</sub>)<sub>1-x-y</sub> (BCA) catalyst supports were synthesized via sol-gel and solid-state methods. 
* Ru/BCA catalysts were prepared via incipient wetness impregnation to achieve 1 wt. % Ru loading.
* Ammonia synthesis rates were measured for Ru/BCA catalysts in a packed-bed reactor at 480-600<sup>o</sup>C, 10 bar, and space velocities up to 1.3 x 10<sup>6</sup> ml g<sub>cat</sub><sup>-1</sup> h<sup>-1</sup>.
* A machine learning (ML) model was employed to improve understanding of the behavior of Ru/BCA catalysts.
* A microkinetic model was developed to describe the best-performing catalyst.

File: data/init_files_Cadigan/BAdC_doubann_2017-06-16-01.txt (part 20 of 43)
********** Start test **********
Elapsed time, Pressure, | , LJtemp(C), Inner-Temp, Outer-Temp, | , N2-set, N2-flow, H2-set, H2-flow, | , pH, NH3_ppm, NH3_Prod_rate, |, In222Temp
7478.8, 141.4, | , 27.0, 6.7, 597.0, | ,     0,  -296,  4000,  3913, | , -3.4, 1536.4, 14.477, |, 7.0
7479.9, 141.3, | , 27.0, 5.9, 597.1, | ,     0,  -292,  4000,  3884, | , -3.4, 1520.1, 14.225, |, 6.8
7480.9, 140.0, | , 27.0, 12.1, 602.1, | ,     0,  -293,  4000,  3900, | , -3.4, 1512.0, 14.208, |, 11.8
7481.9, 140.3, | , 27.0, 13.5, 602.6, | ,     0,  -293,  4000,  3906, | , -3.4, 1515.4, 14.264, |, 13.0
7482.9, 139.9, | , 27.0, 12.9, 602.1, | ,     0,  -291,  4000,  3912, | , -3.4, 1506.8, 14.217, |, 12.5
7483.9, 139.7, | , 27.0, 12.7, 602.5, | ,     0,  -293,  4000,  3881, | , -3.4, 1518.0, 14.188, |, 12.7
7484.9, 141.4, | , 27.0, 6.3, 596.3, | ,     0,  -293,  4000,  3902, | , -3.4, 1510.7, 14.203, |, 6.9
7485.9, 140.7, | , 27.0, 12.6, 601.7, | ,     0,  -291,  4000,  3920, | , -3.4, 1506.0, 14.238, |, 11.9
7486.9, 140.2, | , 27.0, 12.7, 601.9, | ,     0,  -290,  4000,  3906, | , -3.4, 1508.1, 14.207, |, 12.1
7487.9, 139.9, | , 27.0, 12.5, 601.7, | ,     0,  -291,  4000,  3886, | , -3.4, 1503.8, 14.081, |, 11.9
7488.9, 140.1, | , 27.0, 13.2, 602.3, | ,     0,  -290,  4000,  3878, | , -3.4, 1507.2, 14.086, |, 12.7
7490.0, 141.7, | , 27.0, 5.3, 596.2, | ,     0,  -293,  4000,  3908, | , -3.4, 1490.5, 14.037, |, 5.7
7491.0, 140.2, | , 27.0, 11.6, 601.2, | ,     0,  -291,  4000,  3908, | , -3.4, 1496.1, 14.098, |, 11.3
7492.0, 140.3, | , 27.0, 13.4, 602.5, | ,     0,  -292,  4000,  3927, | , -3.4, 1477.7, 13.994, |, 12.7
7493.0, 140.1, | , 27.0, 12.6, 602.2, | ,     0,  -293,  4000,  3894, | , -3.4, 1467.4, 13.767, |, 12.1
7494.0, 139.8, | , 27.0, 12.7, 601.9, | ,     0,  -288,  4000,  3892, | , -3.4, 1494.8, 14.034, |, 12.2
7495.0, 140.9, | , 27.0, 6.8, 597.8, | ,     0,  -292,  4000,  3906, | , -3.4, 1467.0, 13.814, |, 7.3
7496.0, 142.1, | , 27.0, 5.0, 596.5, | ,     0,  -294,  4000,  3901, | , -3.4, 1479.8, 13.903, |, 5.1
7497.0, 139.9, | , 27.0, 12.5, 601.9, | ,     0,  -294,  4000,  3892, | , -3.4, 1453.3, 13.623, |, 12.0
7498.0, 139.7, | , 27.0, 12.5, 601.6, | ,     0,  -293,  4000,  3891, | , -3.4, 1443.8, 13.534, |, 12.1
7499.1, 140.3, | , 27.0, 13.0, 602.5, | ,     0,  -293,  4000,  3911, | , -3.4, 1436.1, 13.538, |, 12.9
7500.1, 140.2, | , 27.0, 12.9, 602.3, | ,     0,  -291,  4000,  3911, | , -3.4, 1422.4, 13.414, |, 12.3
7501.1, 141.4, | , 27.0, 4.6, 595.7, | ,     0,  -292,  4000,  3893, | , -3.4, 1429.3, 13.407, |, 5.1
7502.1, 139.9, | , 27.0, 12.7, 601.9, | ,     0,  -293,  4000,  3899, | , -3.4, 1414.7, 13.293, |, 12.1
7503.1, 140.3, | , 27.0, 13.6, 602.9, | ,     0,  -291,  4000,  3894, | , -3.4, 1408.3, 13.218, |, 12.8
7504.1, 139.7, | , 27.0, 12.9, 602.1, | ,     0,  -294,  4000,  3917, | , -3.4, 1398.9, 13.203, |, 12.4
7505.1, 140.1, | , 27.0, 13.6, 602.5, | ,     0,  -293,  4000,  3892, | , -3.4, 1415.1, 13.268, |, 13.0
7506.1, 141.5, | , 27.0, 7.3, 597.7, | ,     0,  -297,  4000,  3906, | , -3.4, 1376.1, 12.942, |, 7.5
7507.1, 141.2, | , 27.0, 6.6, 595.9, | ,     0,  -290,  4000,  3909, | , -3.4, 1357.7, 12.802, |, 6.6
7508.2, 139.7, | , 27.0, 12.7, 602.3, | ,     0,  -292,  4000,  3894, | , -3.4, 1369.3, 12.852, |, 12.4
7509.2, 140.2, | , 27.0, 13.4, 602.6, | ,     0,  -294,  4000,  3896, | , -3.4, 1351.7, 12.687, |, 12.8
7510.2, 140.1, | , 27.0, 13.3, 602.5, | ,     0,  -292,  4000,  3891, | , -3.4, 1340.6, 12.571, |, 12.9
7511.2, 140.1, | , 27.0, 12.8, 602.5, | ,     0,  -291,  4000,  3928, | , -3.4, 1344.4, 12.740, |, 12.2
7512.2, 141.3, | , 27.0, 6.7, 596.9, | ,     0,  -298,  4000,  3892, | , -3.4, 1305.0, 12.222, |, 6.5
7513.2, 139.8, | , 27.0, 13.4, 602.4, | ,     0,  -293,  4000,  3870, | , -3.4, 1307.2, 12.184, |, 13.1
7514.2, 139.8, | , 27.0, 12.5, 601.5, | ,     0,  -294,  4000,  3898, | , -3.4, 1308.9, 12.293, |, 12.0
7515.2, 139.7, | , 27.0, 12.7, 602.0, | ,     0,  -293,  4000,  3890, | , -3.4, 1293.5, 12.125, |, 12.2
7516.2, 139.9, | , 27.0, 13.4, 602.4, | ,     0,  -295,  4000,  3902, | , -3.4, 1278.5, 12.016, |, 13.0
7517.3, 141.4, | , 27.0, 5.0, 596.1, | ,     0,  -294,  4000,  3905, | , -3.4, 1262.2, 11.878, |, 5.1
7518.3, 139.7, | , 27.0, 12.8, 602.2, | ,     0,  -292,  4000,  3901, | , -3.4, 1254.9, 11.802, |, 12.4
7519.3, 139.7, | , 27.0, 12.2, 601.9, | ,     0,  -289,  4000,  3886, | , -3.4, 1237.8, 11.603, |, 12.1
7520.3, 140.0, | , 27.0, 13.2, 602.7, | ,     0,  -293,  4000,  3888, | , -3.4, 1227.0, 11.494, |, 12.5
7521.3, 139.5, | , 27.0, 12.7, 602.0, | ,     0,  -292,  4000,  3891, | , -3.4, 1224.5, 11.483, |, 12.2
7522.3, 141.0, | , 27.0, 6.6, 597.9, | ,     0,  -290,  4000,  3927, | , -3.4, 1194.9, 11.323, |, 7.5
7523.3, 141.9, | , 27.0, 5.2, 597.0, | ,     0,  -294,  4000,  3910, | , -3.4, 1173.5, 11.057, |, 5.8
7524.3, 139.9, | , 27.0, 12.0, 602.0, | ,     0,  -294,  4000,  3903, | , -3.4, 1195.3, 11.243, |, 11.8
7525.3, 140.8, | , 27.0, 6.9, 597.3, | ,     0,  -294,  4000,  3881, | , -3.4, 1153.4, 10.782, |, 7.1
7526.4, 140.2, | , 27.0, 13.3, 602.6, | ,     0,  -289,  4000,  3912, | , -3.4, 1137.1, 10.736, |, 13.0
7527.4, 140.3, | , 27.0, 13.4, 603.1, | ,     0,  -293,  4000,  3905, | , -3.4, 1134.5, 10.678, |, 13.0
7528.4, 140.9, | , 27.0, 6.9, 595.7, | ,     0,  -290,  4000,  3885, | , -3.4, 1102.8, 10.331, |, 4.8
7529.4, 139.7, | , 27.0, 13.2, 602.3, | ,     0,  -288,  4000,  3893, | , -3.4, 1109.2, 10.420, |, 12.7
7530.4, 140.1, | , 27.0, 13.5, 602.9, | ,     0,  -291,  4000,  3891, | , -3.4, 1070.7, 10.047, |, 12.8
7531.4, 139.5, | , 27.0, 12.4, 601.8, | ,     0,  -296,  4000,  3891, | , -3.4, 1065.1, 9.981, |, 11.9
7532.4, 139.6, | , 27.0, 12.9, 602.2, | ,     0,  -291,  4000,  3911, | , -3.4, 1047.1, 9.879, |, 12.3
7533.4, 141.8, | , 27.0, 5.5, 594.0, | ,     0,  -292,  4000,  3900, | , -3.4, 1032.5, 9.710, |, 6.5
7534.4, 141.6, | , 27.0, 3.5, 592.8, | ,     0,  -292,  4000,  3923, | , -3.4, 1020.5, 9.657, |, 2.3
7535.5, 139.8, | , 27.0, 12.3, 602.3, | ,     0,  -293,  4000,  3906, | , -3.4, 1026.1, 9.664, |, 12.2
7536.5, 140.0, | , 27.0, 12.7, 602.0, | ,     0,  -290,  4000,  3914, | , -3.4, 994.8, 9.396, |, 12.2
7537.5, 139.9, | , 27.0, 12.4, 602.0, | ,     0,  -294,  4000,  3896, | , -3.4, 972.1, 9.126, |, 11.8
7538.5, 140.1, | , 27.0, 11.8, 601.3, | ,     0,  -293,  4000,  3895, | , -3.4, 958.4, 8.998, |, 11.2
7539.5, 140.9, | , 27.0, 6.3, 597.1, | ,     0,  -290,  4000,  3889, | , -3.4, 931.4, 8.736, |, 6.5
7540.5, 139.9, | , 27.0, 12.5, 601.7, | ,     0,  -289,  4000,  3913, | , -3.4, 928.4, 8.771, |, 11.5
7541.5, 140.3, | , 27.0, 13.3, 602.9, | ,     0,  -297,  4000,  3887, | , -3.4, 906.1, 8.481, |, 12.5
7542.5, 139.7, | , 27.0, 12.8, 602.7, | ,     0,  -292,  4000,  3900, | , -3.4, 907.0, 8.531, |, 12.4
7543.5, 140.1, | , 27.0, 11.7, 601.8, | ,     0,  -292,  4000,  3905, | , -3.4, 878.7, 8.277, |, 12.1
7544.5, 141.5, | , 27.0, 6.2, 597.1, | ,     0,  -292,  4000,  3901, | , -3.4, 862.9, 8.117, |, 6.6
7545.5, 139.9, | , 27.0, 12.8, 602.7, | ,     0,  -290,  4000,  3917, | , -3.4, 858.6, 8.118, |, 12.4
7546.6, 140.3, | , 27.0, 12.6, 601.1, | ,     0,  -293,  4000,  3900, | , -3.4, 828.6, 7.792, |, 12.0
7547.6, 140.1, | , 27.0, 13.4, 603.0, | ,     0,  -293,  4000,  3886, | , -3.4, 823.4, 7.715, |, 13.0
7548.6, 140.3, | , 27.0, 12.2, 602.2, | ,     0,  -289,  4000,  3882, | , -3.4, 796.5, 7.462, |, 12.3
7549.6, 140.9, | , 27.0, 6.8, 597.7, | ,     0,  -294,  4000,  3905, | , -3.4, 778.0, 7.325, |, 7.0
7550.6, 141.1, | , 27.0, 7.0, 596.5, | ,     0,  -292,  4000,  3881, | , -3.4, 765.6, 7.164, |, 6.1
7551.6, 140.1, | , 27.0, 13.5, 602.9, | ,     0,  -289,  4000,  3903, | , -3.4, 751.0, 7.076, |, 12.9
7552.6, 139.7, | , 27.0, 12.7, 602.4, | ,     0,  -288,  4000,  3894, | , -3.4, 753.2, 7.081, |, 12.2
7553.6, 139.7, | , 27.0, 12.0, 601.7, | ,     0,  -287,  4000,  3864, | , -3.4, 723.6, 6.749, |, 11.6
7554.7, 140.0, | , 27.0, 13.5, 602.9, | ,     0,  -290,  4000,  3906, | , -3.4, 700.9, 6.608, |, 13.0
7555.7, 141.3, | , 27.0, 6.6, 597.9, | ,     0,  -287,  4000,  3910, | , -3.4, 716.8, 6.771, |, 7.3
7556.7, 140.0, | , 27.0, 12.8, 602.4, | ,     0,  -289,  4000,  3920, | , -3.4, 702.2, 6.647, |, 12.2
7557.7, 139.9, | , 27.0, 13.4, 603.2, | ,     0,  -290,  4000,  3892, | , -3.4, 657.6, 6.176, |, 12.9
7558.7, 140.4, | , 27.0, 12.6, 602.2, | ,     0,  -287,  4000,  3904, | , -3.4, 646.1, 6.092, |, 12.2
7559.7, 139.6, | , 27.0, 12.9, 602.4, | ,     0,  -287,  4000,  3886, | , -3.4, 624.7, 5.861, |, 12.4
7560.7, 141.8, | , 27.0, 2.9, 594.4, | ,     0,  -291,  4000,  3897, | , -3.4, 615.2, 5.786, |, 3.7
7561.7, 140.3, | , 27.0, 12.6, 603.1, | ,     0,  -291,  4000,  3899, | , -3.4, 632.8, 5.953, |, 12.6
7562.7, 139.7, | , 27.0, 12.8, 602.7, | ,     0,  -285,  4000,  3909, | , -3.4, 588.2, 5.559, |, 12.4
7563.7, 140.4, | , 27.0, 11.2, 602.1, | ,     0,  -288,  4000,  3926, | , -3.4, 590.8, 5.604, |, 11.6
7564.8, 139.9, | , 27.0, 12.0, 602.0, | ,     0,  -289,  4000,  3875, | , -3.4, 548.8, 5.131, |, 12.2
7565.8, 141.8, | , 27.0, 8.5, 599.5, | ,     0,  -289,  4000,  3887, | , -3.4, 569.0, 5.338, |, 8.4
7566.8, 140.8, | , 27.0, 6.7, 596.7, | ,     0,  -288,  4000,  3906, | , -3.4, 531.7, 5.016, |, 6.6
7567.8, 139.9, | , 27.0, 13.4, 602.9, | ,     0,  -289,  4000,  3899, | , -3.4, 523.5, 4.928, |, 12.9
7568.8, 140.5, | , 27.0, 12.4, 602.7, | ,     0,  -289,  4000,  3911, | , -3.4, 539.4, 5.094, |, 12.0
7569.8, 139.7, | , 27.0, 12.8, 602.5, | ,     0,  -290,  4000,  3909, | , -3.4, 512.4, 4.835, |, 12.3
7570.8, 139.9, | , 27.0, 12.5, 602.4, | ,     0,  -290,  4000,  3912, | , -3.4, 503.8, 4.759, |, 12.2
7571.8, 141.7, | , 27.0, 6.2, 597.1, | ,     0,  -292,  4000,  3912, | , -3.4, 467.8, 4.416, |, 6.8
7572.8, 139.6, | , 27.0, 12.9, 602.7, | ,     0,  -285,  4000,  3901, | , -3.4, 454.1, 4.283, |, 12.4
7573.9, 140.0, | , 27.0, 11.4, 602.1, | ,     0,  -288,  4000,  3899, | , -3.4, 447.3, 4.212, |, 11.5
7574.9, 139.8, | , 27.0, 12.8, 602.7, | ,     0,  -292,  4000,  3905, | , -3.4, 438.7, 4.134, |, 12.3
7575.9, 139.9, | , 27.0, 12.8, 602.7, | ,     0,  -292,  4000,  3904, | , -3.4, 433.6, 4.084, |, 12.4
7576.9, 140.7, | , 27.0, 6.6, 597.6, | ,     0,  -291,  4000,  3890, | , -3.4, 434.4, 4.078, |, 6.9
7577.9, 140.9, | , 27.0, 7.5, 596.6, | ,     0,  -289,  4000,  3917, | , -3.4, 429.7, 4.066, |, 7.4
7578.9, 140.3, | , 27.0, 12.3, 602.5, | ,     0,  -284,  4000,  3897, | , -3.4, 403.6, 3.802, |, 12.0
7579.9, 139.7, | , 27.0, 12.3, 602.8, | ,     0,  -293,  4000,  3895, | , -3.4, 384.3, 3.610, |, 12.1
7580.9, 139.9, | , 27.0, 12.6, 602.5, | ,     0,  -292,  4000,  3912, | , -3.4, 396.7, 3.745, |, 11.9
7581.9, 141.3, | , 27.0, 5.5, 593.9, | ,     0,  -292,  4000,  3897, | , -3.4, 365.9, 3.440, |, 5.8
7583.0, 141.3, | , 27.0, 6.2, 596.9, | ,     0,  -294,  4000,  3881, | , -3.4, 383.0, 3.583, |, 6.3
7584.0, 140.1, | , 27.0, 11.3, 601.4, | ,     0,  -293,  4000,  3901, | , -3.4, 375.3, 3.532, |, 11.2
7585.0, 140.5, | , 27.0, 11.4, 603.0, | ,     0,  -292,  4000,  3925, | , -3.4, 339.3, 3.215, |, 12.6
7586.0, 140.2, | , 27.0, 13.0, 602.7, | ,     0,  -289,  4000,  3904, | , -3.4, 333.3, 3.142, |, 12.8
7587.0, 139.6, | , 27.0, 12.6, 602.3, | ,     0,  -292,  4000,  3875, | , -3.4, 345.7, 3.231, |, 12.0
7588.0, 141.1, | , 27.0, 6.2, 597.9, | ,     0,  -293,  4000,  3897, | , -3.4, 313.2, 2.943, |, 6.9
7589.0, 141.7, | , 27.0, 7.1, 596.3, | ,     0,  -290,  4000,  3915, | , -3.4, 326.0, 3.082, |, 5.9
7590.0, 140.2, | , 27.0, 11.7, 601.8, | ,     0,  -291,  4000,  3900, | , -3.4, 292.6, 2.754, |, 11.2
7591.1, 139.7, | , 27.0, 12.1, 602.0, | ,     0,  -295,  4000,  3906, | , -3.4, 289.2, 2.724, |, 12.0
7592.1, 140.4, | , 27.0, 13.0, 602.9, | ,     0,  -292,  4000,  3904, | , -3.4, 280.6, 2.644, |, 12.6
7593.1, 140.1, | , 27.0, 13.3, 602.7, | ,     0,  -293,  4000,  3898, | , -3.4, 271.6, 2.554, |, 12.3
7594.1, 141.3, | , 27.0, 4.5, 596.2, | ,     0,  -291,  4000,  3894, | , -3.4, 260.9, 2.452, |, 4.9
7595.1, 140.1, | , 27.0, 12.3, 603.1, | ,     0,  -293,  4000,  3913, | , -3.4, 254.5, 2.403, |, 12.5
7596.1, 140.1, | , 27.0, 12.9, 603.0, | ,     0,  -292,  4000,  3892, | , -3.4, 248.5, 2.333, |, 12.5
7597.1, 139.6, | , 27.0, 12.4, 601.6, | ,     0,  -293,  4000,  3899, | , -3.4, 250.2, 2.353, |, 10.0
7598.1, 139.9, | , 27.0, 12.6, 602.5, | ,     0,  -290,  4000,  3914, | , -3.4, 230.9, 2.183, |, 12.0
7599.1, 141.9, | , 27.0, 5.4, 594.0, | ,     0,  -293,  4000,  3896, | , -3.4, 228.8, 2.150, |, 5.8
7600.2, 142.3, | , 27.0, 4.4, 597.0, | ,  1000,  -293,  3000,  3894, | , -3.4, 220.2, 2.068, |, 4.7
7601.2, 139.9, | , 27.0, 11.0, 601.9, | ,  1000,  1088,  3000,  2628, | , -3.4, 217.6, 2.110, |, 12.1
7602.2, 140.4, | , 27.0, 12.5, 602.7, | ,  1000,  1076,  3000,  3017, | , -3.4, 209.5, 2.237, |, 12.2
7603.2, 140.2, | , 27.0, 12.4, 603.1, | ,  1000,  1016,  3000,  3013, | , -3.4, 200.5, 2.108, |, 12.6
7604.2, 141.4, | , 27.0, 5.3, 596.7, | ,  1000,   550,  3000,  2963, | , -3.4, 197.5, 1.810, |, 5.5
7605.2, 140.8, | , 27.0, 6.4, 597.5, | ,  1000,   246,  3000,  2955, | , -3.4, 201.8, 1.685, |, 7.0
7606.2, 139.9, | , 27.0, 12.9, 602.5, | ,  1000,    62,  3000,  2942, | , -3.4, 206.9, 1.622, |, 11.9
7607.2, 139.9, | , 27.0, 13.7, 603.3, | ,  1000,   -59,  3000,  2921, | , -3.4, 194.1, 1.449, |, 13.1
7608.2, 139.3, | , 27.0, 13.1, 602.9, | ,  1000,  -138,  3000,  2922, | , -3.4, 181.2, 1.316, |, 12.5
7609.2, 139.5, | , 27.0, 13.7, 603.1, | ,  1000,  -189,  3000,  2917, | , -3.4, 171.4, 1.219, |, 13.1
7610.3, 142.1, | , 27.0, 2.4, 597.9, | ,  1000,  -228,  3000,  2913, | , -3.4, 168.8, 1.182, |, 6.8
7611.3, 139.4, | , 27.0, 11.9, 602.4, | ,  1000,  -249,  3000,  2922, | , -3.4, 162.4, 1.132, |, 11.5
7612.3, 139.6, | , 27.0, 12.9, 603.5, | ,  1000,  -272,  3000,  2920, | , -3.4, 191.1, 1.320, |, 12.5
7613.3, 139.8, | , 27.0, 13.7, 604.1, | ,  1000,  -294,  3000,  2952, | , -3.4, 184.2, 1.277, |, 13.0
7614.3, 139.7, | , 27.0, 13.2, 603.3, | ,  1000,  -293,  3000,  2931, | , -3.4, 154.2, 1.061, |, 12.4
7615.3, 141.1, | , 27.0, 6.7, 598.1, | ,  1000,  -302,  3000,  2953, | , -3.4, 143.5, 0.992, |, 7.0
7616.3, 140.9, | , 27.0, 6.5, 598.2, | ,  1000,  -290,  3000,  2930, | , -3.4, 136.7, 0.941, |, 7.5
7617.3, 139.7, | , 27.0, 13.2, 603.3, | ,  1000,  -276,  3000,  2908, | , -3.4, 140.9, 0.968, |, 12.5
7618.3, 139.6, | , 27.0, 13.0, 603.1, | ,  1000,  -288,  3000,  2914, | , -3.4, 131.9, 0.904, |, 12.5
7619.4, 139.8, | , 27.0, 12.9, 603.1, | ,  1000,  -300,  3000,  2938, | , -3.4, 128.5, 0.884, |, 12.7
7620.4, 139.8, | , 27.0, 13.6, 603.6, | ,  1000,  -294,  3000,  2937, | , -3.4, 128.5, 0.886, |, 13.2
7621.4, 141.0, | , 27.0, 5.1, 596.8, | ,  1000,  -272,  3000,  2899, | , -3.4, 121.2, 0.831, |, 5.4
7622.4, 139.6, | , 27.0, 12.5, 602.9, | ,  1000,  -288,  3000,  2911, | , -3.4, 140.9, 0.964, |, 12.0
7623.4, 139.6, | , 27.0, 13.1, 603.2, | ,  1000,  -301,  3000,  2934, | , -3.4, 131.9, 0.906, |, 12.5
7624.4, 139.9, | , 27.0, 13.6, 604.0, | ,  1000,  -295,  3000,  2930, | , -3.4, 141.4, 0.972, |, 12.8
7625.4, 139.6, | , 27.0, 13.0, 603.2, | ,  1000,  -294,  3000,  2941, | , -3.4, 112.2, 0.775, |, 12.5
7626.4, 140.7, | , 27.0, 6.8, 598.3, | ,  1000,  -291,  3000,  2931, | , -3.4, 109.2, 0.752, |, 7.0
7627.4, 141.6, | , 27.0, 6.4, 597.8, | ,  1000,  -285,  3000,  2925, | , -3.4, 119.5, 0.823, |, 6.3
7628.5, 139.5, | , 27.0, 12.8, 603.1, | ,  1000,  -289,  3000,  2924, | , -3.4, 109.2, 0.751, |, 12.2
7629.5, 139.5, | , 27.0, 12.7, 603.3, | ,  1000,  -288,  3000,  2912, | , -3.4, 100.2, 0.686, |, 12.3
7630.5, 139.3, | , 27.0, 13.1, 603.1, | ,  1000,  -293,  3000,  2936, | , -3.4, 114.8, 0.791, |, 12.5
7631.5, 139.6, | , 27.0, 13.0, 603.3, | ,  1000,  -301,  3000,  2937, | , -3.4,  98.5, 0.677, |, 12.5
7632.5, 140.9, | , 27.0, 6.8, 597.8, | ,  1000,  -290,  3000,  2930, | , -3.4,  96.4, 0.664, |, 6.9
7633.5, 139.6, | , 27.0, 13.4, 603.8, | ,  1000,  -295,  3000,  2946, | , -3.4, 100.2, 0.693, |, 13.0
7634.5, 139.9, | , 27.0, 12.2, 603.7, | ,  1000,  -282,  3000,  2921, | , -3.4,  97.7, 0.672, |, 13.0
7635.5, 139.7, | , 27.0, 12.6, 603.3, | ,  1000,  -296,  3000,  2933, | , -3.4, 100.7, 0.693, |, 12.2
7636.5, 139.5, | , 27.0, 8.6, 600.9, | ,  1000,  -292,  3000,  2929, | , -3.4, 102.4, 0.704, |, 9.5
7637.6, 141.8, | , 27.0, 5.9, 597.8, | ,  1000,  -296,  3000,  2914, | , -3.4, 100.7, 0.687, |, 6.2
7638.6, 139.7, | , 27.0, 12.7, 602.9, | ,  1000,  -285,  3000,  2911, | , -3.4,  96.8, 0.663, |, 12.1
7639.6, 139.6, | , 27.0, 12.4, 603.1, | ,  1000,  -296,  3000,  2939, | , -3.4, 117.8, 0.812, |, 11.8
7640.6, 139.9, | , 27.0, 12.4, 603.2, | ,  1000,  -300,  3000,  2941, | , -3.4, 100.2, 0.691, |, 12.0
7641.6, 140.1, | , 27.0, 13.2, 603.5, | ,  1000,  -297,  3000,  2944, | , -3.4, 111.8, 0.772, |, 12.4
7642.6, 141.1, | , 27.0, 6.1, 598.5, | ,  1000,  -291,  3000,  2906, | , -3.4, 101.1, 0.690, |, 6.5
7643.6, 140.9, | , 27.0, 6.5, 596.8, | ,  1000,  -283,  3000,  2921, | , -3.4,  98.9, 0.681, |, 5.3
7644.6, 140.2, | , 27.0, 12.4, 602.8, | ,  1000,  -282,  3000,  2916, | , -3.4,  98.9, 0.680, |, 12.3
7645.6, 140.9, | , 27.0, 6.4, 597.9, | ,  1000,  -291,  3000,  2920, | , -3.4, 129.8, 0.890, |, 6.3
7646.6, 139.7, | , 27.0, 12.5, 603.2, | ,  1000,  -287,  3000,  2908, | , -3.4, 108.8, 0.744, |, 11.8
7647.7, 139.9, | , 27.0, 13.5, 603.8, | ,  1000,  -291,  3000,  2922, | , -3.4,  97.2, 0.667, |, 12.7
7648.7, 141.5, | , 27.0, 5.3, 597.7, | ,  1000,  -289,  3000,  2918, | , -3.4,  99.4, 0.682, |, 5.8
7649.7, 139.5, | , 27.0, 12.6, 603.6, | ,  1000,  -288,  3000,  2922, | , -3.4,  -8.6, -0.059, |, 12.3
7650.7, 139.7, | , 27.0, 12.5, 603.2, | ,  1000,  -296,  3000,  2935, | , -3.4, -19.7, -0.136, |, 12.3
7651.7, 139.8, | , 27.0, 13.5, 604.0, | ,  1000,  -297,  3000,  2923, | , -3.4, -18.4, -0.126, |, 12.7
7652.7, 139.7, | , 27.0, 13.1, 603.8, | ,  1000,  -297,  3000,  2928, | , -3.4,  -8.6, -0.059, |, 12.5
7653.7, 141.1, | , 27.0, 6.2, 598.3, | ,  1000,  -300,  3000,  2914, | , -3.4,  18.4, 0.125, |, 6.5
7654.7, 141.5, | , 27.0, 5.9, 598.5, | ,  1000,  -297,  3000,  2932, | , -3.4,  -3.5, -0.024, |, 6.1
7655.7, 139.8, | , 27.0, 13.0, 603.6, | ,  1000,  -302,  3000,  2933, | , -3.4, -10.7, -0.074, |, 12.5
7656.8, 139.8, | , 27.0, 13.0, 604.0, | ,  1000,  -302,  3000,  2934, | , -3.4,  -9.9, -0.068, |, 12.5
7657.8, 139.4, | , 27.0, 13.0, 604.1, | ,  1000,  -284,  3000,  2911, | , -3.4,  -2.2, -0.015, |, 12.4
7658.8, 140.3, | , 27.0, 12.6, 603.5, | ,  1000,  -280,  3000,  2913, | , -3.4, -10.3, -0.071, |, 12.0
7659.8, 140.7, | , 27.0, 7.6, 598.9, | ,  1000,  -292,  3000,  2929, | , -3.4,  15.4, 0.106, |, 7.1
7660.8, 139.8, | , 27.0, 12.9, 604.2, | ,  1000,   337,  3000,  2956, | , -3.4,  -5.2, -0.044, |, 12.3
7661.8, 140.0, | , 27.0, 12.9, 603.7, | ,  1000,   556,  3000,  2952, | , -3.4,  -4.7, -0.043, |, 12.5
7662.8, 140.1, | , 26.9, 13.5, 604.5, | ,  1000,   703,  3000,  2940, | , -3.4,  -0.5, -0.004, |, 12.9
7663.8, 140.1, | , 26.9, 11.9, 602.7, | ,  1000,   792,  3000,  2932, | , -3.4,   3.0, 0.029, |, 11.3
7664.8, 141.3, | , 26.9, 5.3, 597.9, | ,  1000,   852,  3000,  2944, | , -3.4,  -0.0, -0.000, |, 5.7
7665.8, 140.2, | , 26.9, 13.1, 604.2, | ,  1000,   891,  3000,  2936, | , -3.4,   0.4, 0.004, |, 12.8
7666.9, 140.0, | , 27.0, 12.7, 603.6, | ,  1000,   913,  3000,  2937, | , -3.4,   5.1, 0.051, |, 12.1
7667.9, 139.8, | , 27.0, 12.9, 603.8, | ,  1000,   930,  3000,  2909, | , -3.4,  12.4, 0.124, |, 11.8
7668.9, 141.9, | , 26.9, 5.3, 597.6, | ,  1000,   937,  3000,  2908, | , -3.4,  -1.3, -0.013, |, 5.8
7669.9, 141.1, | , 26.9, 6.7, 598.4, | ,  1000,   947,  3000,  2942, | , -3.4,   6.4, 0.065, |, 6.8
7670.9, 141.4, | , 26.9, 5.0, 599.1, | ,  1000,   948,  3000,  2935, | , -3.4,   4.3, 0.043, |, 5.7
7671.9, 140.3, | , 27.0, 12.7, 603.9, | ,  1000,   953,  3000,  2924, | , -3.4,  -3.9, -0.039, |, 12.8
7672.9, 140.3, | , 26.9, 13.1, 603.8, | ,  1000,   948,  3000,  2904, | , -3.4,   4.7, 0.047, |, 12.2
7673.9, 140.3, | , 27.0, 11.2, 602.2, | ,  1000,   956,  3000,  2918, | , -3.4,   4.3, 0.043, |, 11.2
7674.9, 141.8, | , 26.9, 4.7, 596.7, | ,  1000,   952,  3000,  2931, | , -3.4,   3.4, 0.034, |, 2.4
7676.0, 141.8, | , 26.9, 7.6, 599.3, | ,  1000,   953,  3000,  2931, | , -3.4,   9.0, 0.091, |, 7.6
7677.0, 139.9, | , 26.9, 12.5, 602.8, | ,  1000,   957,  3000,  2926, | , -3.4,  24.8, 0.252, |, 11.7
7678.0, 139.9, | , 26.9, 12.4, 603.0, | ,  1000,   953,  3000,  2915, | , -3.4,   7.3, 0.073, |, 12.0
7679.0, 140.1, | , 26.9, 12.1, 603.4, | ,  1000,   953,  3000,  2907, | , -3.4,   8.1, 0.082, |, 11.9
7680.0, 140.2, | , 26.9, 13.2, 603.7, | ,  1000,   959,  3000,  2926, | , -3.4,   6.8, 0.069, |, 12.5
7681.0, 141.2, | , 26.9, 6.2, 597.8, | ,  1000,   949,  3000,  2911, | , -3.4,  14.5, 0.147, |, 6.5
7682.0, 141.5, | , 26.9, 6.4, 598.1, | ,  1000,   951,  3000,  2935, | , -3.4,   6.0, 0.061, |, 6.4
7683.0, 140.3, | , 26.9, 13.0, 603.7, | ,  1000,   953,  3000,  2918, | , -3.4,   4.3, 0.043, |, 12.7
7684.0, 139.9, | , 26.9, 11.3, 602.5, | ,  1000,   950,  3000,  2908, | , -3.4,   2.5, 0.026, |, 11.1
7685.1, 139.9, | , 26.9, 12.8, 603.1, | ,  1000,   950,  3000,  2948, | , -3.4,  25.3, 0.257, |, 12.3
7686.1, 140.1, | , 26.9, 13.4, 604.1, | ,  1000,   953,  3000,  2914, | , -3.4,  29.5, 0.298, |, 13.0
7687.1, 141.6, | , 26.9, 6.7, 599.8, | ,  1000,   953,  3000,  2921, | , -3.4,  18.0, 0.182, |, 6.7
7688.1, 139.7, | , 26.9, 12.6, 603.5, | ,  1000,   955,  3000,  2940, | , -3.4,  13.7, 0.139, |, 12.1
7689.1, 140.0, | , 26.9, 12.1, 602.5, | ,  1000,   952,  3000,  2927, | , -3.4,  20.1, 0.204, |, 11.5
7690.1, 140.1, | , 26.9, 13.5, 603.6, | ,  1000,   954,  3000,  2936, | , -3.4,  27.4, 0.278, |, 12.8
7691.1, 139.5, | , 26.9, 12.9, 603.1, | ,  1000,   949,  3000,  2915, | , -3.4,  13.7, 0.138, |, 12.3
7692.1, 141.3, | , 26.9, 5.4, 597.7, | ,  1000,   951,  3000,  2941, | , -3.4,  14.1, 0.143, |, 5.8
7693.1, 140.4, | , 26.9, 13.4, 603.8, | ,  1000,   960,  3000,  2933, | , -3.4,  12.4, 0.126, |, 12.9
7694.2, 139.8, | , 26.9, 11.5, 603.0, | ,  1000,   955,  3000,  2930, | , -3.4,   6.4, 0.065, |, 11.5
7695.2, 139.8, | , 26.9, 12.8, 603.3, | ,  1000,   956,  3000,  2909, | , -3.4,  12.8, 0.129, |, 12.4
7696.2, 139.7, | , 26.9, 13.2, 603.6, | ,  1000,   954,  3000,  2945, | , -3.4,  12.4, 0.126, |, 12.9
7697.2, 141.4, | , 26.9, 7.1, 598.6, | ,  1000,   955,  3000,  2922, | , -3.4,  10.7, 0.108, |, 7.5
7698.2, 141.2, | , 26.9, 7.3, 597.4, | ,  1000,   956,  3000,  2935, | , -3.4,  43.2, 0.439, |, 6.1
7699.2, 140.1, | , 26.9, 11.6, 602.1, | ,  1000,   955,  3000,  2914, | , -3.4,  12.0, 0.121, |, 11.1
7700.2, 140.2, | , 26.9, 12.6, 602.9, | ,  1000,   952,  3000,  2922, | , -3.4,  19.3, 0.195, |, 12.5
7701.2, 139.7, | , 26.9, 12.2, 602.8, | ,  1000,   954,  3000,  2933, | , -3.4,  12.4, 0.126, |, 12.2
7702.2, 139.9, | , 26.9, 12.1, 602.5, | ,  1000,   954,  3000,  2928, | , -3.4,  14.1, 0.143, |, 12.2
7703.2, 141.5, | , 26.9, 5.4, 597.4, | ,  1000,   960,  3000,  2958, | , -3.4,  13.3, 0.136, |, 5.7
7704.3, 140.7, | , 26.9, 12.2, 602.7, | ,  1000,   954,  3000,  2928, | , -3.4,  30.4, 0.308, |, 11.5
7705.3, 140.1, | , 26.9, 12.3, 602.9, | ,  1000,   953,  3000,  2909, | , -3.4,  27.4, 0.276, |, 12.1
7706.3, 139.8, | , 26.9, 12.7, 603.3, | ,  1000,   950,  3000,  2937, | , -3.4,  16.7, 0.169, |, 12.6
7707.3, 140.3, | , 26.9, 13.4, 603.8, | ,  1000,   956,  3000,  2918, | , -3.4,  10.3, 0.104, |, 13.0
7708.3, 141.2, | , 26.9, 6.6, 598.1, | ,  1000,   958,  3000,  2924, | , -3.4,  28.7, 0.291, |, 7.0
7709.3, 141.4, | , 26.9, 4.5, 596.7, | ,  1000,   951,  3000,  2917, | , -3.4,  24.0, 0.242, |, 5.2
7710.3, 139.9, | , 26.9, 13.5, 603.6, | ,  1000,   956,  3000,  2933, | , -3.4,  42.8, 0.435, |, 13.0
7711.3, 139.9, | , 26.9, 12.7, 603.4, | ,  1000,   955,  3000,  2947, | , -3.4,  27.0, 0.275, |, 12.3
7712.3, 140.2, | , 26.9, 12.6, 602.9, | ,  1000,   960,  3000,  2952, | , -3.4,  30.4, 0.310, |, 12.3
7713.4, 139.9, | , 26.9, 12.9, 603.6, | ,  1000,   955,  3000,  2907, | , -3.4,  22.7, 0.229, |, 11.9
7714.4, 141.6, | , 26.9, 7.2, 597.7, | ,  1000,   951,  3000,  2918, | , -3.4,  21.0, 0.212, |, 6.3
7715.4, 139.6, | , 26.9, 12.8, 603.2, | ,  1000,   955,  3000,  2911, | , -3.4,  21.8, 0.220, |, 12.5
7716.4, 139.7, | , 26.9, 12.7, 603.1, | ,  1000,   956,  3000,  2933, | , -3.4,  21.0, 0.213, |, 12.4
7717.4, 140.1, | , 26.9, 13.2, 603.5, | ,  1000,   949,  3000,  2920, | , -3.4,  42.0, 0.424, |, 12.7
7718.4, 140.1, | , 26.9, 12.5, 603.1, | ,  1000,   956,  3000,  2933, | , -3.4,  46.2, 0.469, |, 12.2
7719.4, 141.5, | , 26.9, 4.9, 596.7, | ,  1000,   950,  3000,  2920, | , -3.4,  40.2, 0.406, |, 5.5
7720.4, 139.8, | , 26.9, 13.2, 603.4, | ,  1000,   958,  3000,  2922, | , -3.4,  39.0, 0.395, |, 12.8
7721.5, 140.4, | , 26.9, 12.6, 603.3, | ,  1000,   952,  3000,  2922, | , -3.4,  53.5, 0.541, |, 12.5
7722.5, 140.1, | , 26.9, 12.5, 603.0, | ,  1000,   954,  3000,  2932, | , -3.4,  50.5, 0.512, |, 12.0
7723.5, 139.7, | , 26.9, 13.1, 603.1, | ,  1000,   953,  3000,  2921, | , -3.4,  47.1, 0.476, |, 12.6
7724.5, 141.7, | , 26.9, 6.9, 598.6, | ,  1000,   950,  3000,  2933, | , -3.4,  39.4, 0.399, |, 7.1
7725.5, 141.4, | , 26.9, 7.5, 599.1, | ,  1000,   953,  3000,  2903, | , -3.4,  39.0, 0.392, |, 7.5
7726.5, 139.7, | , 26.9, 12.9, 603.1, | ,  1000,   951,  3000,  2919, | , -3.4,  47.5, 0.480, |, 12.4
7727.5, 140.4, | , 26.9, 13.4, 603.6, | ,  1000,   960,  3000,  2945, | , -3.4,  45.0, 0.458, |, 13.0
7728.5, 140.2, | , 26.9, 13.2, 603.8, | ,  1000,   957,  3000,  2927, | , -3.4,  47.1, 0.477, |, 12.8
7729.5, 139.8, | , 26.9, 12.9, 603.0, | ,  1000,   955,  3000,  2938, | , -3.4,  52.2, 0.531, |, 12.4
7730.5, 141.7, | , 26.9, 5.1, 597.7, | ,  1000,   948,  3000,  2933, | , -3.4,  52.2, 0.529, |, 5.6
7731.6, 140.2, | , 26.9, 13.4, 603.6, | ,  1000,   954,  3000,  2937, | , -3.4,  68.5, 0.696, |, 7.0
7732.6, 140.2, | , 26.9, 12.6, 599.4, | ,  1000,   951,  3000,  2914, | , -3.4,  55.2, 0.557, |, 8.4
7733.6, 140.0, | , 26.9, 12.8, 603.6, | ,  1000,   954,  3000,  2933, | , -3.4,  57.8, 0.586, |, 12.4
7734.6, 140.2, | , 26.9, 13.5, 604.1, | ,  1000,   953,  3000,  2934, | , -3.4,  60.8, 0.617, |, 13.0
7735.6, 141.7, | , 26.9, 6.9, 598.7, | ,  1000,   953,  3000,  2942, | , -3.4,  69.4, 0.705, |, 7.2
7736.6, 141.7, | , 26.9, 4.6, 597.5, | ,  1000,   953,  3000,  2932, | , -3.4,  60.4, 0.612, |, 5.3
7737.6, 140.0, | , 26.9, 12.2, 603.7, | ,  1000,   952,  3000,  2921, | , -3.4,  73.2, 0.740, |, 11.9
7738.6, 140.1, | , 26.9, 13.1, 603.7, | ,  1000,   951,  3000,  2934, | , -3.4,  64.7, 0.656, |, 12.8
7739.6, 140.0, | , 26.9, 12.5, 603.5, | ,  1000,   954,  3000,  2922, | , -3.4,  66.0, 0.667, |, 12.1
7740.6, 140.0, | , 26.9, 11.7, 602.8, | ,  1000,   956,  3000,  2933, | , -3.4,  73.7, 0.748, |, 11.3
7741.7, 141.5, | , 26.9, 7.4, 599.2, | ,  1000,   952,  3000,  2913, | , -3.4,  74.1, 0.747, |, 7.9
7742.7, 140.6, | , 26.9, 13.3, 603.8, | ,  1000,   960,  3000,  2952, | , -3.4, 103.2, 1.054, |, 12.6
7743.7, 140.2, | , 26.9, 12.3, 603.4, | ,  1000,   950,  3000,  2948, | , -3.4,  90.4, 0.919, |, 12.1
7744.7, 140.1, | , 26.9, 13.0, 603.8, | ,  1000,   954,  3000,  2898, | , -3.4,  84.4, 0.848, |, 12.8
7745.7, 140.2, | , 26.9, 12.8, 603.1, | ,  1000,   951,  3000,  2932, | , -3.4,  84.0, 0.851, |, 12.2
7746.7, 141.5, | , 26.9, 5.9, 597.8, | ,  1000,   953,  3000,  2934, | , -3.4,  87.4, 0.886, |, 6.0
7747.7, 139.9, | , 26.9, 12.8, 603.5, | ,  1000,   961,  3000,  2942, | , -3.4, 114.8, 1.169, |, 12.5
7748.7, 140.1, | , 26.9, 12.9, 603.5, | ,  1000,   956,  3000,  2930, | , -3.4,  95.1, 0.964, |, 12.3
7749.7, 140.1, | , 26.9, 13.5, 603.1, | ,  1000,   955,  3000,  2914, | , -3.4, 101.9, 1.029, |, 13.1
7750.8, 140.1, | , 26.9, 12.1, 603.2, | ,  1000,   956,  3000,  2925, | , -3.4, 106.7, 1.080, |, 11.2
7751.8, 141.4, | , 26.9, 6.9, 599.0, | ,  1000,   953,  3000,  2916, | , -3.4, 129.8, 1.310, |, 7.2
7752.8, 142.0, | , 26.9, 4.3, 598.6, | ,  1000,   951,  3000,  2929, | , -3.4, 107.9, 1.093, |, 6.5
7753.8, 140.0, | , 26.9, 12.7, 603.5, | ,  1000,   954,  3000,  2935, | , -3.4, 113.5, 1.152, |, 12.4
7754.8, 139.9, | , 26.9, 12.8, 603.6, | ,  1000,   952,  3000,  2911, | , -3.4, 116.1, 1.170, |, 12.2
7755.8, 140.5, | , 26.9, 12.7, 603.2, | ,  1000,   954,  3000,  2924, | , -3.4, 121.2, 1.227, |, 12.2
7756.8, 139.6, | , 26.9, 12.9, 603.5, | ,  1000,   955,  3000,  2922, | , -3.4, 122.5, 1.239, |, 12.5
7757.8, 141.3, | , 26.9, 5.4, 597.4, | ,  1000,   954,  3000,  2926, | , -3.4, 127.2, 1.288, |, 5.8
7758.8, 140.4, | , 26.9, 12.8, 604.1, | ,  1000,   947,  3000,  2911, | , -3.4, 131.9, 1.328, |, 12.8
7759.9, 140.4, | , 26.9, 13.1, 604.0, | ,  1000,   955,  3000,  2929, | , -3.4, 142.6, 1.446, |, 12.9
7760.9, 140.2, | , 26.9, 11.9, 602.9, | ,  1000,   950,  3000,  2934, | , -3.4, 138.8, 1.407, |, 10.9
7761.9, 139.8, | , 26.9, 12.8, 603.4, | ,  1000,   954,  3000,  2890, | , -3.4, 165.8, 1.663, |, 12.3
7762.9, 141.5, | , 26.9, 7.4, 599.2, | ,  1000,   953,  3000,  2944, | , -3.4, 172.2, 1.751, |, 7.7
7763.9, 141.5, | , 26.9, 4.9, 597.4, | ,  1000,   952,  3000,  2926, | , -3.4, 151.6, 1.535, |, 5.5
7764.9, 140.0, | , 26.9, 12.6, 603.2, | ,  1000,   951,  3000,  2922, | , -3.4, 177.4, 1.792, |, 12.1
7765.9, 140.2, | , 26.9, 11.8, 602.3, | ,  1000,   949,  3000,  2951, | , -3.4, 161.9, 1.648, |, 11.2
7766.9, 140.4, | , 26.9, 13.6, 603.9, | ,  1000,   952,  3000,  2934, | , -3.4, 170.1, 1.725, |, 12.9
7767.9, 139.9, | , 26.9, 12.8, 603.2, | ,  1000,   952,  3000,  2907, | , -3.4, 176.1, 1.773, |, 12.3
7768.9, 141.2, | , 26.9, 6.3, 599.0, | ,  1000,   956,  3000,  2932, | , -3.4, 206.5, 2.094, |, 6.3
7770.0, 140.4, | , 26.9, 13.5, 604.0, | ,  1000,   955,  3000,  2917, | , -3.4, 183.8, 1.857, |, 12.9
7771.0, 140.4, | , 26.9, 12.1, 602.6, | ,  1000,   951,  3000,  2930, | , -3.4, 190.6, 1.930, |, 11.6
7772.0, 139.9, | , 26.9, 12.9, 603.4, | ,  1000,   958,  3000,  2913, | , -3.4, 192.8, 1.947, |, 12.2
7773.0, 140.5, | , 26.9, 13.6, 603.9, | ,  1000,   955,  3000,  2925, | , -3.4, 197.5, 1.999, |, 13.0
7774.0, 141.8, | , 26.9, 6.3, 598.2, | ,  1000,   951,  3000,  2944, | , -3.4, 207.3, 2.107, |, 6.6
7775.0, 140.1, | , 26.9, 12.8, 603.3, | ,  1000,   954,  3000,  2941, | , -3.4, 210.3, 2.137, |, 12.4
7776.0, 140.2, | , 26.9, 11.4, 603.2, | ,  1000,   953,  3000,  2926, | , -3.4, 229.2, 2.320, |, 12.1
7777.0, 139.5, | , 26.9, 12.9, 603.3, | ,  1000,   954,  3000,  2905, | , -3.4, 217.6, 2.191, |, 12.4
7778.0, 139.8, | , 26.9, 12.8, 603.3, | ,  1000,   956,  3000,  2926, | , -3.4, 230.9, 2.339, |, 11.8
7779.0, 141.4, | , 26.9, 6.8, 598.7, | ,  1000,   961,  3000,  2957, | , -3.4, 239.9, 2.452, |, 7.1
7780.1, 141.1, | , 26.9, 7.1, 599.1, | ,  1000,   955,  3000,  2921, | , -3.4, 232.2, 2.348, |, 7.5
7781.1, 140.2, | , 26.9, 11.7, 602.3, | ,  1000,   958,  3000,  2939, | , -3.4, 233.5, 2.374, |, 11.4
7782.1, 140.1, | , 26.9, 12.4, 603.3, | ,  1000,   957,  3000,  2939, | , -3.4, 265.2, 2.696, |, 12.1
7783.1, 140.2, | , 26.9, 12.2, 603.8, | ,  1000,   956,  3000,  2926, | , -3.4, 247.2, 2.503, |, 12.0
7784.1, 139.6, | , 26.9, 12.3, 603.4, | ,  1000,   957,  3000,  2911, | , -3.4, 249.3, 2.516, |, 12.2
7785.1, 141.2, | , 26.9, 6.9, 597.7, | ,  1000,   954,  3000,  2916, | , -3.4, 275.9, 2.785, |, 5.4
7786.1, 140.4, | , 26.9, 11.7, 602.2, | ,  1000,   955,  3000,  2959, | , -3.4, 263.0, 2.686, |, 11.2
7787.1, 140.4, | , 26.9, 13.3, 603.9, | ,  1000,   955,  3000,  2926, | , -3.4, 274.2, 2.776, |, 12.8
7788.2, 139.9, | , 26.9, 12.2, 603.1, | ,  1000,   954,  3000,  2938, | , -3.4, 270.3, 2.745, |, 12.0
7789.2, 140.3, | , 26.9, 12.5, 603.9, | ,  1000,   956,  3000,  2930, | , -3.4, 293.9, 2.980, |, 11.9
7790.2, 141.7, | , 26.9, 7.0, 598.7, | ,  1000,   951,  3000,  2912, | , -3.4, 290.9, 2.932, |, 7.4
7791.2, 142.1, | , 26.9, 4.5, 596.9, | ,  1000,   956,  3000,  2913, | , -3.4, 293.5, 2.962, |, 5.4
7792.2, 140.2, | , 26.9, 12.0, 602.9, | ,  1000,   955,  3000,  2902, | , -3.4, 308.5, 3.104, |, 11.4
7793.2, 140.0, | , 26.9, 12.5, 603.7, | ,  1000,   951,  3000,  2953, | , -3.4, 299.0, 3.046, |, 12.2
7794.2, 140.2, | , 26.9, 13.4, 604.2, | ,  1000,   954,  3000,  2926, | , -3.4, 308.9, 3.127, |, 12.8
7795.2, 140.0, | , 26.9, 12.8, 603.7, | ,  1000,   953,  3000,  2920, | , -3.4, 317.5, 3.208, |, 12.0
7796.2, 141.4, | , 26.9, 6.2, 598.2, | ,  1000,   954,  3000,  2948, | , -3.4, 313.6, 3.192, |, 6.4
7797.2, 140.1, | , 26.9, 12.9, 603.7, | ,  1000,   953,  3000,  2953, | , -3.4, 312.3, 3.183, |, 12.3
7798.3, 140.5, | , 26.9, 13.3, 604.2, | ,  1000,   951,  3000,  2921, | , -3.4, 322.2, 3.254, |, 12.8
7799.3, 140.0, | , 26.9, 12.7, 603.1, | ,  1000,   955,  3000,  2908, | , -3.4, 362.0, 3.648, |, 12.3
7800.3, 140.0, | , 26.9, 12.8, 603.7, | ,  1000,   954,  3000,  2921, | , -3.4, 339.3, 3.430, |, 12.3
7801.3, 142.0, | , 26.9, 5.4, 598.1, | ,  1000,   953,  3000,  2907, | , -3.4, 374.9, 3.775, |, 6.0
7802.3, 139.7, | , 26.9, 12.9, 603.9, | ,  1000,   957,  3000,  2914, | , -3.4, 358.6, 3.621, |, 12.3
7803.3, 139.7, | , 26.9, 12.8, 604.3, | ,  1000,   954,  3000,  2923, | , -3.4, 362.0, 3.662, |, 12.3
7804.3, 140.2, | , 26.9, 12.8, 603.9, | ,  1000,   952,  3000,  2936, | , -3.4, 361.2, 3.663, |, 12.4
7805.3, 140.3, | , 26.9, 13.3, 604.3, | ,  1000,   956,  3000,  2932, | , -3.4, 361.6, 3.667, |, 12.9
7806.3, 141.2, | , 26.9, 6.6, 599.0, | ,  1000,   952,  3000,  2931, | , -3.4, 388.1, 3.932, |, 6.9
7807.4, 141.3, | , 26.9, 6.8, 597.2, | ,  1000,   951,  3000,  2899, | , -3.4, 375.7, 3.774, |, 5.7
7808.4, 140.3, | , 26.9, 13.5, 604.7, | ,  1000,   955,  3000,  2947, | , -3.4, 381.3, 3.881, |, 13.0
7809.4, 139.8, | , 26.9, 12.7, 603.6, | ,  1000,   956,  3000,  2918, | , -3.4, 384.3, 3.884, |, 12.3
7810.4, 140.1, | , 26.9, 12.8, 603.6, | ,  1000,   956,  3000,  2922, | , -3.4, 383.4, 3.880, |, 12.4
7811.4, 140.5, | , 26.9, 12.9, 603.7, | ,  1000,   950,  3000,  2909, | , -3.4, 398.9, 4.016, |, 12.3
7812.4, 141.5, | , 26.9, 6.1, 597.7, | ,  1000,   951,  3000,  2937, | , -3.4, 413.0, 4.189, |, 5.8
7813.4, 139.9, | , 26.9, 12.8, 603.6, | ,  1000,   955,  3000,  2919, | , -3.4, 401.9, 4.061, |, 12.3
7814.4, 140.3, | , 26.9, 13.4, 603.9, | ,  1000,   951,  3000,  2916, | , -3.4, 406.6, 4.101, |, 12.8
7815.5, 140.0, | , 26.9, 12.7, 603.9, | ,  1000,   953,  3000,  2907, | , -3.4, 420.3, 4.232, |, 12.4
7816.5, 139.9, | , 26.9, 12.8, 603.9, | ,  1000,   953,  3000,  2936, | , -3.4, 425.4, 4.316, |, 12.5
7817.5, 141.2, | , 26.9, 6.5, 599.1, | ,  1000,   952,  3000,  2948, | , -3.4, 417.3, 4.245, |, 7.5
7818.5, 142.0, | , 26.9, 5.2, 597.5, | ,  1000,   949,  3000,  2911, | , -3.4, 421.1, 4.240, |, 5.8
7819.5, 140.0, | , 26.9, 12.7, 603.3, | ,  1000,   949,  3000,  2902, | , -3.4, 432.3, 4.342, |, 12.2
7820.5, 139.9, | , 26.9, 12.8, 603.9, | ,  1000,   952,  3000,  2918, | , -3.4, 440.8, 4.451, |, 12.4
7821.5, 140.5, | , 26.9, 13.4, 604.3, | ,  1000,   957,  3000,  2918, | , -3.4, 446.4, 4.513, |, 12.9
7822.5, 140.5, | , 26.9, 13.3, 604.0, | ,  1000,   958,  3000,  2952, | , -3.4, 473.4, 4.828, |, 12.9
7823.5, 141.1, | , 26.9, 6.3, 597.7, | ,  1000,   952,  3000,  2895, | , -3.4, 443.4, 4.449, |, 6.9
7824.5, 140.2, | , 26.9, 13.4, 604.1, | ,  1000,   955,  3000,  2913, | , -3.4, 461.8, 4.660, |, 12.7
7825.6, 140.3, | , 26.9, 13.5, 604.2, | ,  1000,   953,  3000,  2914, | , -3.4, 464.8, 4.690, |, 12.9
7826.6, 140.0, | , 26.9, 12.8, 603.7, | ,  1000,   956,  3000,  2922, | , -3.4, 487.1, 4.928, |, 12.4
7827.6, 139.8, | , 26.9, 12.9, 603.5, | ,  1000,   956,  3000,  2918, | , -3.4, 490.5, 4.957, |, 12.5
7828.6, 141.8, | , 26.9, 5.6, 598.0, | ,  1000,   954,  3000,  2933, | , -3.4, 471.7, 4.783, |, 6.2
7829.6, 140.3, | , 26.9, 12.8, 603.6, | ,  1000,   955,  3000,  2963, | , -3.4, 489.7, 5.004, |, 12.4
7830.6, 140.1, | , 26.9, 12.8, 603.9, | ,  1000,   951,  3000,  2929, | , -3.4, 477.3, 4.830, |, 12.9
7831.6, 140.2, | , 26.9, 13.2, 604.4, | ,  1000,   951,  3000,  2907, | , -3.4, 497.0, 5.002, |, 12.5
7832.7, 139.5, | , 26.9, 12.6, 603.5, | ,  1000,   950,  3000,  2897, | , -3.4, 514.1, 5.159, |, 12.3
7833.7, 141.2, | , 26.9, 6.6, 598.9, | ,  1000,   948,  3000,  2933, | , -3.4, 501.7, 5.079, |, 6.8
7834.7, 142.3, | , 26.9, 6.4, 598.7, | ,  1000,   959,  3000,  2932, | , -3.4, 509.8, 5.174, |, 7.2
7835.7, 139.9, | , 26.9, 12.5, 603.2, | ,  1000,   954,  3000,  2929, | , -3.4, 507.7, 5.142, |, 12.2
7836.7, 140.1, | , 26.9, 12.1, 603.6, | ,  1000,   953,  3000,  2941, | , -3.4, 548.4, 5.569, |, 12.0
7837.7, 139.9, | , 26.9, 12.3, 603.8, | ,  1000,   951,  3000,  2899, | , -3.4, 538.1, 5.404, |, 12.1
7838.7, 140.2, | , 26.9, 13.1, 604.0, | ,  1000,   953,  3000,  2919, | , -3.4, 524.4, 5.296, |, 12.5
7839.7, 141.8, | , 26.8, 4.6, 596.9, | ,  1000,   952,  3000,  2917, | , -3.4, 561.2, 5.663, |, 5.0
7840.7, 140.1, | , 26.9, 12.2, 603.7, | ,  1000,   955,  3000,  2914, | , -3.4, 535.5, 5.405, |, 12.6
7841.8, 140.5, | , 26.9, 12.7, 603.5, | ,  1000,   954,  3000,  2926, | , -3.4, 558.2, 5.649, |, 11.7
7842.8, 140.1, | , 26.9, 12.3, 603.6, | ,  1000,   955,  3000,  2932, | , -3.4, 567.7, 5.756, |, 11.7
7843.8, 140.2, | , 26.9, 12.5, 603.4, | ,  1000,   956,  3000,  2930, | , -3.4, 552.7, 5.603, |, 12.0
7844.8, 141.6, | , 26.9, 6.8, 599.0, | ,  1000,   955,  3000,  2933, | , -3.4, 545.8, 5.535, |, 7.4
7845.8, 142.0, | , 26.8, 4.5, 597.6, | ,  1000,   955,  3000,  2933, | , -3.4, 579.2, 5.873, |, 5.0
7846.8, 140.2, | , 26.9, 12.4, 603.3, | ,  1000,   953,  3000,  2937, | , -3.4, 557.4, 5.655, |, 11.9
7847.8, 140.0, | , 26.9, 12.5, 604.1, | ,  1000,   956,  3000,  2943, | , -3.4, 564.7, 5.742, |, 11.8
7848.8, 140.3, | , 26.9, 13.0, 603.9, | ,  1000,   953,  3000,  2920, | , -3.4, 574.1, 5.799, |, 12.7
7849.8, 140.2, | , 26.9, 13.4, 604.2, | ,  1000,   956,  3000,  2908, | , -3.4, 578.8, 5.833, |, 12.9
7850.8, 141.3, | , 26.8, 6.6, 597.8, | ,  1000,   957,  3000,  2940, | , -3.4, 590.4, 6.000, |, 6.1
7851.9, 140.4, | , 26.9, 13.2, 604.1, | ,  1000,   955,  3000,  2930, | , -3.4, 581.4, 5.892, |, 12.8
7852.9, 140.0, | , 26.9, 12.6, 603.6, | ,  1000,   951,  3000,  2927, | , -3.4, 585.7, 5.923, |, 12.2
7853.9, 140.0, | , 26.9, 12.8, 603.5, | ,  1000,   955,  3000,  2927, | , -3.4, 595.1, 6.025, |, 12.5
7854.9, 139.7, | , 26.9, 12.8, 604.4, | ,  1000,   957,  3000,  2905, | , -3.4, 611.4, 6.158, |, 12.5
7855.9, 142.0, | , 26.9, 5.7, 598.1, | ,  1000,   953,  3000,  2915, | , -3.4, 610.9, 6.164, |, 6.0
7856.9, 139.8, | , 26.8, 12.6, 603.8, | ,  1000,   954,  3000,  2922, | , -3.4, 622.1, 6.289, |, 12.3
7857.9, 139.9, | , 26.9, 12.9, 604.3, | ,  1000,   950,  3000,  2920, | , -3.4, 617.8, 6.235, |, 12.9
7858.9, 140.5, | , 26.8, 13.5, 604.3, | ,  1000,   952,  3000,  2929, | , -3.4, 613.9, 6.215, |, 13.0
7859.9, 140.5, | , 26.9, 13.3, 604.2, | ,  1000,   955,  3000,  2914, | , -3.4, 616.1, 6.218, |, 12.8
7861.0, 141.1, | , 26.8, 6.7, 598.9, | ,  1000,   955,  3000,  2926, | , -3.4, 622.9, 6.306, |, 7.0
7862.0, 141.8, | , 26.8, 7.4, 599.7, | ,  1000,   951,  3000,  2918, | , -3.4, 654.6, 6.605, |, 7.8
7863.0, 140.6, | , 26.8, 13.1, 604.4, | ,  1000,   956,  3000,  2940, | , -3.4, 656.4, 6.669, |, 12.8
7864.0, 139.8, | , 26.8, 12.8, 603.7, | ,  1000,   955,  3000,  2922, | , -3.4, 648.2, 6.555, |, 12.4
7865.0, 140.0, | , 26.8, 12.8, 604.0, | ,  1000,   958,  3000,  2935, | , -3.4, 653.8, 6.637, |, 12.3
7866.0, 140.2, | , 26.8, 13.4, 604.3, | ,  1000,   956,  3000,  2944, | , -3.4, 649.1, 6.602, |, 13.0
7867.0, 142.1, | , 26.8, 5.2, 597.7, | ,  1000,   954,  3000,  2937, | , -3.4, 648.2, 6.577, |, 5.6
7868.0, 140.2, | , 26.8, 12.5, 603.9, | ,  1000,   956,  3000,  2939, | , -3.4, 676.1, 6.867, |, 12.3
7869.0, 140.2, | , 26.8, 13.4, 604.1, | ,  1000,   955,  3000,  2926, | , -3.4, 666.2, 6.744, |, 12.9
7870.1, 140.5, | , 26.8, 13.3, 604.6, | ,  1000,   954,  3000,  2940, | , -3.4, 665.4, 6.757, |, 12.9
7871.1, 140.1, | , 26.8, 12.5, 604.2, | ,  1000,   952,  3000,  2917, | , -3.4, 671.4, 6.774, |, 12.4
7872.1, 141.1, | , 26.8, 6.6, 599.0, | ,  1000,   950,  3000,  2918, | , -3.4, 670.5, 6.763, |, 7.1
7873.1, 142.1, | , 26.8, 5.3, 598.5, | ,  1000,   956,  3000,  2924, | , -3.4, 683.3, 6.915, |, 5.8
7874.1, 140.1, | , 26.8, 12.5, 603.8, | ,  1000,   949,  3000,  2930, | , -3.4, 682.1, 6.901, |, 12.2
7875.1, 140.1, | , 26.8, 12.6, 603.8, | ,  1000,   953,  3000,  2948, | , -3.4, 706.1, 7.183, |, 12.2
