Repository: jdhuang-csm/Ru-BCA

## Methods
* (BaO)<sub>x</sub>-(CaO)<sub>y</sub>-(Al<sub>2</sub>O<sub>3</sub>)<sub>1-x-y</sub> (BCA) catalyst supports were synthesized via sol-gel and solid-state methods. 
* Ru/BCA catalysts were prepared via incipient wetness impregnation to achieve 1 wt. % Ru loading.
* Ammonia synthesis rates were measured for Ru/BCA catalysts in a packed-bed reactor at 480-600<sup>o</sup>C, 10 bar, and space velocities up to 1.3 x 10<sup>6</sup> ml g<sub>cat</sub><sup>-1</sup> h<sup>-1</sup>.
* A machine learning (ML) model was employed to improve understanding of the behavior of Ru/BCA catalysts.
* A microkinetic model was developed to describe the best-performing catalyst.

File: data/init_files_Cadigan/BCA311.txt (part 20 of 42)
********** Start test **********
Elapsed time, Pressure, | , LJtemp(C), Inner-Temp, Outer-Temp, | , N2-set, N2-flow, H2-set, H2-flow, | , pH, NH3_ppm, NH3_Prod_rate, |, In222Temp
7575.0, 138.9, | , 24.0, 0.0, 601.8, | ,  1000,   959,  3000,  2952, | , -3.4, 3487.1, 36.357, |, 0.0
7576.0, 138.2, | , 24.0, 0.0, 602.0, | ,  1000,   947,  3000,  2913, | , -3.4, 3480.7, 35.816, |, 0.0
7577.0, 138.3, | , 24.0, 0.0, 602.2, | ,  1000,   955,  3000,  2944, | , -3.4, 3505.5, 36.439, |, 0.0
7578.0, 138.1, | , 24.0, 0.0, 602.3, | ,  1000,   954,  3000,  2940, | , -3.4, 3484.5, 36.169, |, 0.0
7579.1, 139.0, | , 24.0, 0.0, 597.0, | ,  1000,   953,  3000,  2915, | , -3.4, 3494.8, 36.036, |, 0.0
7580.1, 138.1, | , 24.0, 0.0, 601.9, | ,  1000,   958,  3000,  2937, | , -3.4, 3497.8, 36.323, |, 0.0
7581.1, 138.1, | , 24.0, 0.0, 602.3, | ,  1000,   956,  3000,  2944, | , -3.4, 3481.1, 36.188, |, 0.0
7582.1, 138.4, | , 24.0, 0.0, 602.7, | ,  1000,   957,  3000,  2928, | , -3.4, 3518.4, 36.435, |, 0.0
7583.1, 138.6, | , 24.0, 0.0, 603.0, | ,  1000,   955,  3000,  2951, | , -3.4, 3484.1, 36.276, |, 0.0
7584.1, 138.8, | , 24.0, 0.0, 597.7, | ,  1000,   950,  3000,  2922, | , -3.4, 3483.2, 35.962, |, 0.0
7585.1, 138.4, | , 24.0, 0.0, 601.3, | ,  1000,   952,  3000,  2920, | , -3.4, 3506.8, 36.197, |, 0.0
7586.1, 138.6, | , 24.0, 0.0, 602.8, | ,  1000,   961,  3000,  2933, | , -3.4, 3484.5, 36.167, |, 0.0
7587.1, 138.5, | , 24.0, 0.0, 602.4, | ,  1000,   955,  3000,  2933, | , -3.4, 3501.7, 36.292, |, 0.0
7588.1, 138.1, | , 24.0, 0.0, 602.6, | ,  1000,   953,  3000,  2922, | , -3.4, 3501.7, 36.168, |, 0.0
7589.2, 138.6, | , 24.0, 0.0, 603.0, | ,  1000,   959,  3000,  2937, | , -3.4, 3515.4, 36.513, |, 0.0
7590.2, 139.2, | , 24.0, 0.0, 598.0, | ,  1000,   949,  3000,  2908, | , -3.4, 3486.7, 35.848, |, 0.0
7591.2, 138.1, | , 24.0, 0.0, 602.5, | ,  1000,   951,  3000,  2919, | , -3.4, 3488.8, 35.999, |, 0.0
7592.2, 137.9, | , 24.0, 0.0, 602.4, | ,  1000,   951,  3000,  2907, | , -3.4, 3497.8, 35.971, |, 0.0
7593.2, 138.5, | , 24.0, 0.0, 602.5, | ,  1000,   958,  3000,  2920, | , -3.4, 3526.5, 36.453, |, 0.0
7594.2, 138.3, | , 24.0, 0.0, 602.1, | ,  1000,   959,  3000,  2923, | , -3.4, 3526.5, 36.498, |, 0.0
7595.2, 139.0, | , 24.0, 0.0, 595.9, | ,  1000,   954,  3000,  2916, | , -3.4, 3488.4, 35.986, |, 0.0
7596.2, 138.1, | , 24.0, 0.0, 602.6, | ,  1000,   955,  3000,  2914, | , -3.4, 3510.7, 36.209, |, 0.0
7597.2, 138.6, | , 24.0, 0.0, 602.6, | ,  1000,   954,  3000,  2915, | , -3.4, 3492.7, 36.022, |, 0.0
7598.3, 138.2, | , 24.0, 0.0, 602.3, | ,  1000,   961,  3000,  2918, | , -3.4, 3488.4, 36.072, |, 0.0
7599.3, 138.0, | , 24.0, 0.0, 602.6, | ,  1000,   950,  3000,  2914, | , -3.4, 3489.7, 35.942, |, 0.0
7600.3, 139.2, | , 24.0, 0.0, 597.8, | ,  1000,   949,  3000,  2915, | , -3.4, 3488.8, 35.939, |, 0.0
7601.3, 138.8, | , 24.0, 0.0, 597.5, | ,  1000,   955,  3000,  2928, | , -3.4, 3484.5, 36.065, |, 0.0
7602.3, 138.0, | , 24.0, 0.0, 603.0, | ,  1000,   957,  3000,  2932, | , -3.4, 3507.7, 36.364, |, 0.0
7603.3, 138.2, | , 24.0, 0.0, 603.1, | ,  1000,   956,  3000,  2938, | , -3.4, 3508.9, 36.430, |, 0.0
7604.3, 138.6, | , 24.0, 0.0, 603.0, | ,  1000,   951,  3000,  2929, | , -3.4, 3473.4, 35.929, |, 0.0
7605.3, 138.1, | , 24.0, 0.0, 602.7, | ,  1000,   946,  3000,  2913, | , -3.4, 3482.4, 35.824, |, 0.0
7606.3, 139.1, | , 24.0, 0.0, 596.2, | ,  1000,   948,  3000,  2912, | , -3.4, 3488.8, 35.898, |, 0.0
7607.3, 138.2, | , 24.0, 0.0, 602.4, | ,  1000,   951,  3000,  2944, | , -3.4, 3511.9, 36.460, |, 0.0
7608.4, 138.1, | , 24.0, 0.0, 602.7, | ,  1000,   951,  3000,  2937, | , -3.4, 3482.8, 36.098, |, 0.0
7609.4, 138.2, | , 24.0, 0.0, 602.7, | ,  1000,   959,  3000,  2929, | , -3.4, 3502.5, 36.302, |, 0.0
7610.4, 138.3, | , 24.0, 0.0, 603.2, | ,  1000,   955,  3000,  2915, | , -3.4, 3490.1, 36.005, |, 0.0
7611.4, 139.4, | , 24.0, 0.0, 593.9, | ,  1000,   955,  3000,  2936, | , -3.4, 3485.8, 36.151, |, 0.0
7612.4, 138.3, | , 24.0, 0.0, 602.4, | ,  1000,   951,  3000,  2947, | , -3.4, 3461.8, 35.976, |, 0.0
7613.4, 138.2, | , 24.0, 0.0, 602.6, | ,  1000,   952,  3000,  2895, | , -3.4, 3479.8, 35.688, |, 0.0
7614.4, 138.6, | , 24.0, 0.0, 602.6, | ,  1000,   958,  3000,  2931, | , -3.4, 3508.5, 36.374, |, 0.0
7615.4, 138.1, | , 24.0, 0.0, 602.3, | ,  1000,   954,  3000,  2933, | , -3.4, 3507.7, 36.349, |, 0.0
7616.4, 138.2, | , 24.0, 0.0, 594.5, | ,  1000,   950,  3000,  2919, | , -3.4, 3497.0, 36.074, |, 0.0
7617.4, 138.8, | , 24.0, 0.0, 597.9, | ,  1000,   950,  3000,  2958, | , -3.4, 3487.5, 36.331, |, 0.0
7618.4, 138.6, | , 24.0, 0.0, 602.6, | ,  1000,   950,  3000,  2916, | , -3.4, 3487.5, 35.948, |, 0.0
7619.5, 138.3, | , 24.0, 0.0, 602.7, | ,  1000,   955,  3000,  2926, | , -3.4, 3483.2, 36.033, |, 0.0
7620.5, 138.2, | , 24.0, 0.0, 602.6, | ,  1000,   955,  3000,  2925, | , -3.4, 3473.0, 35.925, |, 0.0
7621.5, 138.6, | , 24.0, 0.0, 602.4, | ,  1000,   956,  3000,  2922, | , -3.4, 3501.2, 36.200, |, 0.0
7622.5, 139.1, | , 24.0, 0.0, 597.3, | ,  1000,   950,  3000,  2910, | , -3.4, 3510.7, 36.120, |, 0.0
7623.5, 138.1, | , 24.0, 0.0, 602.8, | ,  1000,   951,  3000,  2931, | , -3.4, 3499.1, 36.209, |, 0.0
7624.5, 138.2, | , 24.0, 0.0, 603.0, | ,  1000,   956,  3000,  2932, | , -3.4, 3494.4, 36.218, |, 0.0
7625.5, 138.7, | , 24.0, 0.0, 602.8, | ,  1000,   954,  3000,  2942, | , -3.4, 3500.8, 36.359, |, 0.0
7626.5, 138.4, | , 24.0, 0.0, 602.4, | ,  1000,   958,  3000,  2921, | , -3.4, 3470.0, 35.884, |, 0.0
7627.6, 138.6, | , 24.0, 0.0, 598.0, | ,  1000,   948,  3000,  2920, | , -3.4, 3478.5, 35.868, |, 0.0
7628.6, 138.5, | , 24.0, 0.0, 602.9, | ,  1000,   958,  3000,  2918, | , -3.4, 3506.0, 36.222, |, 0.0
7629.6, 138.2, | , 24.0, 0.0, 603.1, | ,  1000,   955,  3000,  2914, | , -3.4, 3496.5, 36.056, |, 0.0
7630.6, 138.1, | , 24.0, 0.0, 603.2, | ,  1000,   958,  3000,  2944, | , -3.4, 3516.7, 36.577, |, 0.0
7631.6, 138.7, | , 24.0, 0.0, 602.5, | ,  1000,   957,  3000,  2926, | , -3.4, 3493.1, 36.158, |, 0.0
7632.6, 138.5, | , 24.0, 0.0, 603.1, | ,  1000,   953,  3000,  2929, | , -3.4, 3484.5, 36.062, |, 0.0
7633.6, 138.7, | , 24.0, 0.0, 598.9, | ,  1000,   959,  3000,  2934, | , -3.4, 3482.4, 36.142, |, 0.0
7634.6, 138.1, | , 24.0, 0.0, 603.0, | ,  1000,   955,  3000,  2918, | , -3.4, 3481.1, 35.944, |, 0.0
7635.6, 138.4, | , 24.0, 0.0, 603.2, | ,  1000,   955,  3000,  2920, | , -3.4, 3490.1, 36.058, |, 0.0
7636.7, 138.2, | , 24.0, 0.0, 601.8, | ,  1000,   960,  3000,  2907, | , -3.4, 3510.7, 36.195, |, 0.0
7637.7, 138.2, | , 24.0, 0.0, 602.4, | ,  1000,   956,  3000,  2940, | , -3.4, 3490.5, 36.254, |, 0.0
7638.7, 139.4, | , 24.0, 0.0, 597.3, | ,  1000,   958,  3000,  2919, | , -3.4, 3488.0, 36.052, |, 0.0
7639.7, 138.0, | , 24.0, 0.0, 603.0, | ,  1000,   959,  3000,  2902, | , -3.4, 3509.8, 36.120, |, 0.0
7640.7, 138.2, | , 24.0, 0.0, 603.4, | ,  1000,   954,  3000,  2935, | , -3.4, 3498.2, 36.264, |, 0.0
7641.7, 138.3, | , 24.0, 0.0, 602.4, | ,  1000,   952,  3000,  2929, | , -3.4, 3489.2, 36.100, |, 0.0
7642.7, 138.1, | , 24.0, 0.0, 603.4, | ,  1000,   961,  3000,  2947, | , -3.4, 3488.4, 36.337, |, 0.0
7643.7, 139.0, | , 24.0, 0.0, 598.3, | ,  1000,   956,  3000,  2941, | , -3.4, 3513.2, 36.491, |, 0.0
7644.7, 138.8, | , 24.0, 0.0, 597.1, | ,  1000,   954,  3000,  2915, | , -3.4, 3495.7, 36.056, |, 0.0
7645.7, 138.6, | , 24.0, 0.0, 603.6, | ,  1000,   957,  3000,  2932, | , -3.4, 3497.8, 36.265, |, 0.0
7646.8, 138.3, | , 24.0, 0.0, 602.5, | ,  1000,   957,  3000,  2932, | , -3.4, 3492.7, 36.212, |, 0.0
7647.8, 138.1, | , 24.0, 0.0, 603.0, | ,  1000,   953,  3000,  2948, | , -3.4, 3507.2, 36.473, |, 0.0
7648.8, 138.6, | , 24.0, 0.0, 603.3, | ,  1000,   957,  3000,  2949, | , -3.4, 3490.1, 36.347, |, 0.0
7649.8, 139.2, | , 24.0, 0.0, 597.6, | ,  1000,   955,  3000,  2934, | , -3.4, 3477.2, 36.057, |, 0.0
7650.8, 138.2, | , 24.0, 0.0, 603.1, | ,  1000,   952,  3000,  2942, | , -3.4, 3524.4, 36.588, |, 0.0
7651.8, 138.2, | , 24.0, 0.0, 602.4, | ,  1000,   955,  3000,  2904, | , -3.4, 3498.7, 35.990, |, 0.0
7652.8, 138.6, | , 24.0, 0.0, 603.4, | ,  1000,   958,  3000,  2946, | , -3.4, 3495.7, 36.378, |, 0.0
7653.8, 138.5, | , 24.0, 0.0, 603.3, | ,  1000,   955,  3000,  2926, | , -3.4, 3519.2, 36.406, |, 0.0
7654.8, 139.3, | , 24.0, 0.0, 596.6, | ,  1000,   948,  3000,  2935, | , -3.4, 3486.7, 36.091, |, 0.0
7655.8, 138.5, | , 24.0, 0.0, 603.0, | ,  1000,   953,  3000,  2933, | , -3.4, 3497.8, 36.239, |, 0.0
7656.9, 138.6, | , 24.0, 0.0, 601.8, | ,  1000,   955,  3000,  2940, | , -3.4, 3488.0, 36.216, |, 0.0
7657.9, 138.2, | , 24.0, 0.0, 603.1, | ,  1000,   951,  3000,  2930, | , -3.4, 3486.7, 36.080, |, 0.0
7658.9, 138.1, | , 24.0, 0.0, 602.9, | ,  1000,   961,  3000,  2924, | , -3.4, 3500.8, 36.252, |, 0.0
7659.9, 138.6, | , 24.0, 0.0, 603.1, | ,  1000,   961,  3000,  2926, | , -3.4, 3490.5, 36.168, |, 0.0
7660.9, 139.1, | , 24.0, 0.0, 597.6, | ,  1000,   954,  3000,  2932, | , -3.4, 3477.7, 36.022, |, 0.0
7661.9, 138.4, | , 24.0, 0.0, 602.1, | ,  1000,   955,  3000,  2938, | , -3.4, 3498.2, 36.302, |, 0.0
7662.9, 138.5, | , 24.0, 0.0, 603.2, | ,  1000,   952,  3000,  2920, | , -3.4, 3472.1, 35.840, |, 0.0
7663.9, 138.6, | , 24.0, 0.0, 603.4, | ,  1000,   960,  3000,  2948, | , -3.4, 3489.2, 36.347, |, 0.0
7665.0, 138.2, | , 24.0, 0.0, 602.7, | ,  1000,   954,  3000,  2922, | , -3.4, 3486.2, 36.021, |, 0.0
7666.0, 138.8, | , 24.0, 0.0, 598.9, | ,  1000,   950,  3000,  2926, | , -3.4, 3487.5, 36.043, |, 0.0
7667.0, 138.6, | , 24.0, 0.0, 602.2, | ,  1000,   952,  3000,  2936, | , -3.4, 3488.4, 36.155, |, 0.0
7668.0, 138.2, | , 24.0, 0.0, 602.7, | ,  1000,   951,  3000,  2920, | , -3.4, 3487.1, 35.989, |, 0.0
7669.0, 138.2, | , 24.0, 0.0, 603.1, | ,  1000,   952,  3000,  2928, | , -3.4, 3486.7, 36.063, |, 0.0
7670.0, 138.5, | , 24.0, 0.0, 603.3, | ,  1000,   956,  3000,  2942, | , -3.4, 3481.1, 36.173, |, 0.0
7671.0, 139.3, | , 24.0, 0.0, 598.4, | ,  1000,   956,  3000,  2918, | , -3.4, 3481.1, 35.956, |, 0.0
7672.0, 138.3, | , 24.0, 0.0, 602.2, | ,  1000,   954,  3000,  2931, | , -3.4, 3518.4, 36.435, |, 0.0
7673.0, 138.7, | , 24.0, 0.0, 602.9, | ,  1000,   958,  3000,  2924, | , -3.4, 3511.9, 36.340, |, 0.0
7674.0, 138.6, | , 24.0, 0.0, 603.6, | ,  1000,   957,  3000,  2941, | , -3.4, 3494.8, 36.316, |, 0.0
7675.1, 138.0, | , 24.0, 0.0, 603.1, | ,  1000,   956,  3000,  2907, | , -3.4, 3494.4, 35.993, |, 0.0
7676.1, 138.0, | , 24.0, 0.0, 603.0, | ,  1000,   949,  3000,  2911, | , -3.4, 3495.7, 35.968, |, 0.0
7677.1, 139.3, | , 24.0, 0.0, 598.8, | ,  1000,   952,  3000,  2919, | , -3.4, 3488.4, 36.003, |, 0.0
7678.1, 138.2, | , 24.0, 0.0, 603.3, | ,  1000,   956,  3000,  2941, | , -3.4, 3473.0, 36.077, |, 0.0
7679.1, 138.0, | , 24.0, 0.0, 603.3, | ,  1000,   955,  3000,  2911, | , -3.4, 3511.1, 36.176, |, 0.0
7680.1, 138.1, | , 24.0, 0.0, 602.7, | ,  1000,   959,  3000,  2935, | , -3.4, 3518.4, 36.522, |, 0.0
7681.1, 138.5, | , 24.0, 0.0, 603.4, | ,  1000,   956,  3000,  2937, | , -3.4, 3503.4, 36.355, |, 0.0
7682.1, 139.0, | , 24.0, 0.0, 596.6, | ,  1000,   948,  3000,  2918, | , -3.4, 3513.2, 36.200, |, 0.0
7683.1, 138.1, | , 24.0, 0.0, 602.0, | ,  1000,   956,  3000,  2914, | , -3.4, 3488.4, 35.997, |, 0.0
7684.2, 138.6, | , 24.0, 0.0, 603.3, | ,  1000,   952,  3000,  2943, | , -3.4, 3487.5, 36.215, |, 0.0
7685.2, 138.2, | , 24.0, 0.0, 602.7, | ,  1000,   955,  3000,  2940, | , -3.4, 3489.2, 36.232, |, 0.0
7686.2, 138.1, | , 24.0, 0.0, 603.2, | ,  1000,   959,  3000,  2918, | , -3.4, 3486.7, 36.037, |, 0.0
7687.2, 138.7, | , 24.0, 0.0, 598.4, | ,  1000,   945,  3000,  2915, | , -3.4, 3485.8, 35.876, |, 0.0
7688.2, 139.2, | , 24.0, 0.0, 598.6, | ,  1000,   952,  3000,  2946, | , -3.4, 3516.2, 36.538, |, 0.0
7689.2, 138.3, | , 24.0, 0.0, 602.9, | ,  1000,   957,  3000,  2930, | , -3.4, 3497.0, 36.239, |, 0.0
7690.2, 138.1, | , 24.0, 0.0, 603.2, | ,  1000,   954,  3000,  2941, | , -3.4, 3520.1, 36.555, |, 0.0
7691.2, 138.1, | , 24.0, 0.0, 603.3, | ,  1000,   959,  3000,  2919, | , -3.4, 3493.1, 36.111, |, 0.0
7692.2, 138.2, | , 24.0, 0.0, 603.2, | ,  1000,   959,  3000,  2930, | , -3.4, 3478.5, 36.063, |, 0.0
7693.3, 139.0, | , 24.0, 0.0, 596.7, | ,  1000,   952,  3000,  2934, | , -3.4, 3491.8, 36.178, |, 0.0
7694.3, 138.5, | , 24.0, 0.0, 603.5, | ,  1000,   957,  3000,  2921, | , -3.4, 3494.4, 36.127, |, 0.0
7695.3, 138.2, | , 24.0, 0.0, 603.4, | ,  1000,   956,  3000,  2944, | , -3.4, 3487.5, 36.262, |, 0.0
7696.3, 138.1, | , 24.0, 0.0, 603.3, | ,  1000,   955,  3000,  2918, | , -3.4, 3488.8, 36.027, |, 0.0
7697.3, 138.2, | , 24.0, 0.0, 603.5, | ,  1000,   961,  3000,  2932, | , -3.4, 3489.7, 36.210, |, 0.0
7698.3, 139.7, | , 24.0, 0.0, 595.2, | ,  1000,   945,  3000,  2918, | , -3.4, 3497.4, 36.018, |, 0.0
7699.3, 138.1, | , 24.0, 0.0, 603.2, | ,  1000,   956,  3000,  2918, | , -3.4, 3523.1, 36.378, |, 0.0
7700.3, 138.2, | , 24.0, 0.0, 603.4, | ,  1000,   955,  3000,  2931, | , -3.4, 3490.1, 36.152, |, 0.0
7701.3, 138.2, | , 24.0, 0.0, 603.8, | ,  1000,   956,  3000,  2949, | , -3.4, 3489.2, 36.323, |, 0.0
7702.3, 138.5, | , 24.0, 0.0, 603.7, | ,  1000,   956,  3000,  2918, | , -3.4, 3498.7, 36.127, |, 0.0
7703.4, 139.0, | , 24.0, 0.0, 598.1, | ,  1000,   949,  3000,  2922, | , -3.4, 3508.9, 36.215, |, 0.0
7704.4, 138.9, | , 24.0, 0.0, 598.1, | ,  1000,   950,  3000,  2930, | , -3.4, 3513.7, 36.343, |, 0.0
7705.4, 138.6, | , 24.0, 0.0, 603.1, | ,  1000,   956,  3000,  2939, | , -3.4, 3494.8, 36.291, |, 0.0
7706.4, 138.2, | , 24.0, 0.0, 602.9, | ,  1000,   960,  3000,  2948, | , -3.4, 3486.2, 36.320, |, 0.0
7707.4, 138.1, | , 24.0, 0.0, 603.1, | ,  1000,   953,  3000,  2936, | , -3.4, 3486.7, 36.143, |, 0.0
7708.4, 138.3, | , 24.0, 0.0, 602.5, | ,  1000,   960,  3000,  2928, | , -3.4, 3494.4, 36.216, |, 0.0
7709.4, 139.4, | , 24.0, 0.0, 597.4, | ,  1000,   950,  3000,  2920, | , -3.4, 3493.5, 36.040, |, 0.0
7710.4, 138.1, | , 24.0, 0.0, 603.0, | ,  1000,   951,  3000,  2931, | , -3.4, 3490.1, 36.122, |, 0.0
7711.4, 138.6, | , 24.0, 0.0, 603.2, | ,  1000,   953,  3000,  2948, | , -3.4, 3504.2, 36.435, |, 0.0
7712.4, 138.7, | , 24.0, 0.0, 603.9, | ,  1000,   960,  3000,  2941, | , -3.4, 3502.1, 36.421, |, 0.0
7713.5, 138.7, | , 24.0, 0.0, 602.8, | ,  1000,   958,  3000,  2921, | , -3.4, 3479.4, 35.975, |, 0.0
7714.5, 138.8, | , 24.0, 0.0, 598.4, | ,  1000,   949,  3000,  2933, | , -3.4, 3488.8, 36.106, |, 0.0
7715.5, 138.7, | , 24.0, 0.0, 598.5, | ,  1000,   950,  3000,  2909, | , -3.4, 3505.1, 36.056, |, 0.0
7716.5, 138.3, | , 24.0, 0.0, 603.1, | ,  1000,   955,  3000,  2939, | , -3.4, 3485.4, 36.182, |, 0.0
7717.5, 138.2, | , 24.0, 0.0, 603.3, | ,  1000,   959,  3000,  2912, | , -3.4, 3482.4, 35.937, |, 0.0
7718.5, 138.7, | , 24.0, 0.0, 602.8, | ,  1000,   953,  3000,  2917, | , -3.4, 3525.7, 36.373, |, 0.0
7719.6, 138.1, | , 24.0, 0.0, 603.4, | ,  1000,   949,  3000,  2921, | , -3.4, 3497.8, 36.083, |, 0.0
7720.6, 138.8, | , 24.0, 0.0, 597.7, | ,  1000,   954,  3000,  2905, | , -3.4, 3489.7, 35.899, |, 0.0
7721.6, 138.5, | , 24.0, 0.0, 603.7, | ,  1000,   953,  3000,  2941, | , -3.4, 3500.4, 36.342, |, 0.0
7722.6, 138.2, | , 24.0, 0.0, 603.6, | ,  1000,   955,  3000,  2949, | , -3.4, 3471.7, 36.135, |, 0.0
7723.6, 138.3, | , 24.0, 0.0, 603.1, | ,  1000,   957,  3000,  2939, | , -3.4, 3473.4, 36.073, |, 0.0
7724.6, 138.5, | , 24.0, 0.0, 603.9, | ,  1000,   958,  3000,  2927, | , -3.4, 3486.7, 36.115, |, 0.0
7725.6, 139.1, | , 24.0, 0.0, 598.6, | ,  1000,   947,  3000,  2894, | , -3.4, 3499.5, 35.835, |, 0.0
7726.6, 138.3, | , 24.0, 0.0, 603.6, | ,  1000,   959,  3000,  2956, | , -3.4, 3506.0, 36.590, |, 0.0
7727.6, 138.5, | , 24.0, 0.0, 603.7, | ,  1000,   951,  3000,  2945, | , -3.4, 3485.8, 36.204, |, 0.0
7728.7, 138.7, | , 24.0, 0.0, 602.7, | ,  1000,   958,  3000,  2924, | , -3.4, 3486.2, 36.081, |, 0.0
7729.7, 138.2, | , 24.0, 0.0, 603.6, | ,  1000,   960,  3000,  2937, | , -3.4, 3497.8, 36.337, |, 0.0
7730.7, 138.7, | , 24.0, 0.0, 598.6, | ,  1000,   947,  3000,  2892, | , -3.4, 3485.8, 35.678, |, 0.0
7731.7, 139.0, | , 24.0, 0.0, 599.3, | ,  1000,   949,  3000,  2913, | , -3.4, 3505.5, 36.085, |, 0.0
7732.7, 137.9, | , 24.0, 0.0, 603.3, | ,  1000,   947,  3000,  2941, | , -3.4, 3517.9, 36.467, |, 0.0
7733.7, 138.4, | , 24.0, 0.0, 602.5, | ,  1000,   955,  3000,  2953, | , -3.4, 3516.2, 36.637, |, 0.0
7734.7, 138.5, | , 24.0, 0.0, 603.7, | ,  1000,   953,  3000,  2954, | , -3.4, 3501.2, 36.463, |, 0.0
7735.7, 138.3, | , 24.0, 0.0, 603.5, | ,  1000,   947,  3000,  2907, | , -3.4, 3481.1, 35.764, |, 0.0
7736.7, 138.8, | , 24.0, 0.0, 597.4, | ,  1000,   956,  3000,  2933, | , -3.4, 3497.4, 36.256, |, 0.0
7737.8, 138.2, | , 24.0, 0.0, 603.3, | ,  1000,   959,  3000,  2966, | , -3.4, 3521.8, 36.849, |, 0.0
7738.8, 138.7, | , 24.0, 0.0, 603.1, | ,  1000,   959,  3000,  2932, | , -3.4, 3516.7, 36.472, |, 0.0
7739.8, 138.1, | , 24.0, 0.0, 603.2, | ,  1000,   955,  3000,  2903, | , -3.4, 3493.1, 35.931, |, 0.0
7740.8, 138.1, | , 24.0, 0.0, 603.5, | ,  1000,   956,  3000,  2939, | , -3.4, 3499.1, 36.330, |, 0.0
7741.8, 139.3, | , 24.0, 0.0, 595.5, | ,  1000,   950,  3000,  2933, | , -3.4, 3488.4, 36.115, |, 0.0
7742.8, 138.5, | , 24.0, 0.0, 603.5, | ,  1000,   952,  3000,  2922, | , -3.4, 3480.2, 35.949, |, 0.0
7743.8, 138.2, | , 24.0, 0.0, 602.9, | ,  1000,   952,  3000,  2928, | , -3.4, 3481.1, 36.003, |, 0.0
7744.8, 138.2, | , 24.0, 0.0, 603.4, | ,  1000,   957,  3000,  2927, | , -3.4, 3495.2, 36.191, |, 0.0
7745.8, 138.5, | , 24.0, 0.0, 603.6, | ,  1000,   957,  3000,  2923, | , -3.4, 3488.4, 36.081, |, 0.0
7746.8, 138.7, | , 24.0, 0.0, 598.4, | ,  1000,   952,  3000,  2938, | , -3.4, 3490.5, 36.199, |, 0.0
7747.9, 138.8, | , 24.0, 0.0, 598.6, | ,  1000,   954,  3000,  2926, | , -3.4, 3495.7, 36.162, |, 0.0
7748.9, 138.6, | , 24.0, 0.0, 602.9, | ,  1000,   959,  3000,  2932, | , -3.4, 3514.9, 36.457, |, 0.0
7749.9, 138.1, | , 24.0, 0.0, 603.4, | ,  1000,   955,  3000,  2926, | , -3.4, 3495.7, 36.166, |, 0.0
7750.9, 138.2, | , 24.0, 0.0, 603.3, | ,  1000,   956,  3000,  2941, | , -3.4, 3496.1, 36.324, |, 0.0
7751.9, 138.4, | , 24.0, 0.0, 603.8, | ,  1000,   953,  3000,  2917, | , -3.4, 3481.5, 35.917, |, 0.0
7752.9, 139.4, | , 24.0, 0.0, 596.9, | ,  1000,   947,  3000,  2924, | , -3.4, 3494.0, 36.058, |, 0.0
7753.9, 138.4, | , 24.0, 0.0, 602.7, | ,  1000,   956,  3000,  2936, | , -3.4, 3517.5, 36.491, |, 0.0
7754.9, 138.4, | , 24.0, 0.0, 602.4, | ,  1000,   956,  3000,  2921, | , -3.4, 3479.0, 35.953, |, 0.0
7756.0, 138.5, | , 24.0, 0.0, 603.7, | ,  1000,   955,  3000,  2931, | , -3.4, 3481.1, 36.062, |, 0.0
7757.0, 138.2, | , 24.0, 0.0, 603.5, | ,  1000,   957,  3000,  2919, | , -3.4, 3500.0, 36.164, |, 0.0
7758.0, 139.0, | , 24.0, 0.0, 598.5, | ,  1000,   954,  3000,  2937, | , -3.4, 3514.5, 36.457, |, 0.0
7759.0, 138.9, | , 24.0, 0.0, 598.4, | ,  1000,   957,  3000,  2931, | , -3.4, 3479.8, 36.066, |, 0.0
7760.0, 138.1, | , 24.0, 0.0, 603.6, | ,  1000,   955,  3000,  2921, | , -3.4, 3509.4, 36.264, |, 0.0
7761.0, 138.1, | , 24.0, 0.0, 603.5, | ,  1000,   961,  3000,  2932, | , -3.4, 3522.7, 36.557, |, 0.0
7762.0, 138.5, | , 24.0, 0.0, 603.7, | ,  1000,   956,  3000,  2931, | , -3.4, 3497.0, 36.240, |, 0.0
7763.0, 138.4, | , 24.0, 0.0, 604.1, | ,  1000,   951,  3000,  2922, | , -3.4, 3526.1, 36.404, |, 0.0
7764.0, 138.8, | , 24.0, 0.0, 599.1, | ,  1000,   950,  3000,  2918, | , -3.4, 3495.7, 36.050, |, 0.0
7765.1, 138.2, | , 24.0, 0.0, 603.6, | ,  1000,   958,  3000,  2939, | , -3.4, 3486.7, 36.222, |, 0.0
7766.1, 138.7, | , 24.0, 0.0, 604.1, | ,  1000,   959,  3000,  2937, | , -3.4, 3487.1, 36.216, |, 0.0
7767.1, 138.2, | , 24.0, 0.0, 603.9, | ,  1000,   951,  3000,  2934, | , -3.4, 3482.4, 36.066, |, 0.0
7768.1, 138.1, | , 24.0, 0.0, 603.7, | ,  1000,   949,  3000,  2924, | , -3.4, 3506.4, 36.206, |, 0.0
7769.1, 139.4, | , 24.0, 0.0, 597.8, | ,  1000,   955,  3000,  2934, | , -3.4, 3493.5, 36.219, |, 0.0
7770.1, 138.1, | , 24.0, 0.0, 604.4, | ,  1000,   958,  3000,  2937, | , -3.4, 3500.8, 36.349, |, 0.0
7771.1, 138.2, | , 24.0, 0.0, 604.0, | ,  1000,   956,  3000,  2935, | , -3.4, 3499.1, 36.296, |, 0.0
7772.1, 138.4, | , 24.0, 0.0, 604.0, | ,  1000,   949,  3000,  2935, | , -3.4, 3509.4, 36.340, |, 0.0
7773.1, 138.4, | , 24.0, 0.0, 604.3, | ,  1000,   952,  3000,  2918, | , -3.4, 3513.7, 36.250, |, 0.0
7774.2, 139.1, | , 24.0, 0.0, 597.7, | ,  1000,   951,  3000,  2935, | , -3.4, 3502.5, 36.287, |, 0.0
7775.2, 138.9, | , 24.0, 0.0, 599.0, | ,  1000,   953,  3000,  2937, | , -3.4, 3496.1, 36.247, |, 0.0
7776.2, 138.6, | , 24.0, 0.0, 603.8, | ,  1000,   955,  3000,  2935, | , -3.4, 3488.4, 36.179, |, 0.0
7777.2, 138.5, | , 24.0, 0.0, 603.8, | ,  1000,   955,  3000,  2918, | , -3.4, 3482.8, 35.959, |, 0.0
7778.2, 138.1, | , 24.0, 0.0, 603.8, | ,  1000,   957,  3000,  2915, | , -3.4, 3497.8, 36.108, |, 0.0
7779.2, 138.5, | , 24.0, 0.0, 604.3, | ,  1000,   953,  3000,  2935, | , -3.4, 3503.8, 36.312, |, 0.0
7780.2, 139.5, | , 24.0, 0.0, 598.1, | ,  1000,   952,  3000,  2934, | , -3.4, 3492.2, 36.177, |, 0.0
7781.2, 138.2, | , 24.0, 0.0, 603.6, | ,  1000,   958,  3000,  2929, | , -3.4, 3482.4, 36.079, |, 0.0
7782.2, 138.4, | , 24.0, 0.0, 604.3, | ,  1000,   955,  3000,  2926, | , -3.4, 3478.1, 35.990, |, 0.0
7783.3, 138.2, | , 24.0, 0.0, 604.2, | ,  1000,   951,  3000,  2933, | , -3.4, 3485.0, 36.085, |, 0.0
7784.3, 138.0, | , 24.0, 0.0, 603.8, | ,  1000,   954,  3000,  2928, | , -3.4, 3492.7, 36.140, |, 0.0
7785.3, 139.6, | , 24.0, 0.0, 595.9, | ,  1000,   954,  3000,  2932, | , -3.4, 3481.1, 36.060, |, 0.0
7786.3, 138.6, | , 24.0, 0.0, 603.9, | ,  1000,   951,  3000,  2941, | , -3.4, 3479.0, 36.103, |, 0.0
7787.3, 138.1, | , 24.0, 0.0, 603.8, | ,  1000,   956,  3000,  2916, | , -3.4, 3477.7, 35.896, |, 0.0
7788.3, 138.1, | , 24.0, 0.0, 604.1, | ,  1000,   959,  3000,  2917, | , -3.4, 3479.4, 35.947, |, 0.0
7789.3, 138.1, | , 24.0, 0.0, 603.9, | ,  1000,   956,  3000,  2903, | , -3.4, 3483.2, 35.829, |, 0.0
7790.3, 138.5, | , 24.0, 0.0, 603.5, | ,  1000,   952,  3000,  2922, | , -3.4, 3482.4, 35.968, |, 0.0
7791.3, 139.0, | , 24.0, 0.0, 597.9, | ,  1000,   953,  3000,  2938, | , -3.4, 3481.5, 36.112, |, 0.0
7792.4, 138.1, | , 24.0, 0.0, 604.0, | ,  1000,   951,  3000,  2930, | , -3.4, 3482.8, 36.037, |, 0.0
7793.4, 138.6, | , 24.0, 0.0, 604.5, | ,  1000,   953,  3000,  2934, | , -3.4, 3478.1, 36.042, |, 0.0
7794.4, 138.3, | , 24.0, 0.0, 604.1, | ,  1000,   952,  3000,  2953, | , -3.4, 3504.7, 36.485, |, 0.0
7795.4, 138.4, | , 24.0, 0.0, 603.4, | ,  1000,   954,  3000,  2931, | , -3.4, 3499.1, 36.242, |, 0.0
7796.4, 138.9, | , 24.0, 0.0, 598.1, | ,  1000,   945,  3000,  2924, | , -3.4, 3486.2, 35.961, |, 0.0
7797.4, 138.4, | , 24.0, 0.0, 604.0, | ,  1000,   952,  3000,  2936, | , -3.4, 721.1, 7.494, |, 0.0
7798.4, 138.0, | , 24.0, 0.0, 604.0, | ,  1000,   956,  3000,  2926, | , -3.4, 824.7, 8.556, |, 0.0
7799.4, 138.2, | , 24.0, 0.0, 604.2, | ,  1000,   952,  3000,  2925, | , -3.4, 923.3, 9.566, |, 0.0
7800.4, 138.7, | , 24.0, 0.0, 603.5, | ,  1000,   954,  3000,  2936, | , -3.4, 1045.4, 10.867, |, 0.0
7801.4, 139.4, | , 24.0, 0.0, 599.3, | ,  1000,   954,  3000,  2931, | , -3.4, 1107.1, 11.492, |, 0.0
7802.5, 138.8, | , 24.0, 0.0, 599.5, | ,  1000,   956,  3000,  2925, | , -3.4, 1205.6, 12.500, |, 0.0
7803.5, 138.6, | , 24.0, 0.0, 604.3, | ,  1000,   952,  3000,  2934, | , -3.4, 1322.6, 13.731, |, 0.0
7804.5, 138.2, | , 24.0, 0.0, 603.6, | ,  1000,   952,  3000,  2918, | , -3.4, 1421.1, 14.689, |, 0.0
7805.5, 138.4, | , 24.0, 0.0, 603.5, | ,  1000,   950,  3000,  2936, | , -3.4, 1524.4, 15.821, |, 0.0
7806.5, 138.2, | , 24.0, 0.0, 604.0, | ,  1000,   957,  3000,  2952, | , -3.4, 1609.6, 16.802, |, 0.0
7807.5, 139.3, | , 24.0, 0.0, 598.5, | ,  1000,   953,  3000,  2929, | , -3.4, 1706.9, 17.696, |, 0.0
7808.5, 138.1, | , 24.0, 0.0, 604.0, | ,  1000,   957,  3000,  2926, | , -3.4, 1844.4, 19.120, |, 0.0
7809.5, 138.2, | , 24.0, 0.0, 603.5, | ,  1000,   959,  3000,  2915, | , -3.4, 1909.6, 19.755, |, 0.0
7810.5, 138.2, | , 24.0, 0.0, 603.6, | ,  1000,   956,  3000,  2947, | , -3.4, 1998.2, 20.824, |, 0.0
7811.5, 138.5, | , 24.0, 0.0, 604.4, | ,  1000,   953,  3000,  2937, | , -3.4, 2077.5, 21.570, |, 0.0
7812.6, 138.9, | , 24.0, 0.0, 598.3, | ,  1000,   955,  3000,  2929, | , -3.4, 2175.6, 22.562, |, 0.0
7813.6, 138.0, | , 24.0, 0.0, 604.4, | ,  1000,   957,  3000,  2924, | , -3.4, 2301.6, 23.841, |, 0.0
7814.6, 138.5, | , 24.0, 0.0, 603.9, | ,  1000,   952,  3000,  2922, | , -3.4, 2382.6, 24.630, |, 0.0
7815.6, 138.1, | , 24.0, 0.0, 603.4, | ,  1000,   952,  3000,  2933, | , -3.4, 2467.8, 25.590, |, 0.0
7816.6, 138.3, | , 24.0, 0.0, 604.0, | ,  1000,   949,  3000,  2958, | , -3.4, 2571.1, 26.802, |, 0.0
7817.6, 138.9, | , 24.0, 0.0, 599.3, | ,  1000,   956,  3000,  2924, | , -3.4, 2652.5, 27.459, |, 0.0
7818.6, 139.3, | , 24.0, 0.0, 599.6, | ,  1000,   951,  3000,  2924, | , -3.4, 2750.2, 28.433, |, 0.0
7819.6, 138.1, | , 24.0, 0.0, 604.5, | ,  1000,   954,  3000,  2941, | , -3.4, 2806.3, 29.161, |, 0.0
7820.6, 138.4, | , 24.0, 0.0, 603.8, | ,  1000,   957,  3000,  2929, | , -3.4, 2849.6, 29.545, |, 0.0
7821.6, 138.0, | , 24.0, 0.0, 604.1, | ,  1000,   949,  3000,  2911, | , -3.4, 2924.5, 30.109, |, 0.0
7822.7, 138.3, | , 24.0, 0.0, 604.7, | ,  1000,   957,  3000,  2923, | , -3.4, 3012.0, 31.168, |, 0.0
7823.7, 138.9, | , 24.0, 0.0, 598.0, | ,  1000,   957,  3000,  2930, | , -3.4, 3079.6, 31.925, |, 0.0
7824.7, 138.1, | , 24.0, 0.0, 604.3, | ,  1000,   958,  3000,  2935, | , -3.4, 3139.6, 32.595, |, 0.0
7825.7, 138.3, | , 24.0, 0.0, 603.4, | ,  1000,   954,  3000,  2938, | , -3.4, 3192.8, 33.137, |, 0.0
7826.7, 138.1, | , 24.0, 0.0, 604.3, | ,  1000,   957,  3000,  2911, | , -3.4, 3235.6, 33.366, |, 0.0
7827.7, 137.9, | , 24.0, 0.0, 604.2, | ,  1000,   954,  3000,  2926, | , -3.4, 3286.2, 33.999, |, 0.0
7828.7, 139.3, | , 24.0, 0.0, 599.6, | ,  1000,   951,  3000,  2944, | , -3.4, 3360.3, 34.891, |, 0.0
7829.7, 139.4, | , 24.0, 0.0, 599.8, | ,  1000,   954,  3000,  2944, | , -3.4, 3368.4, 35.013, |, 0.0
7830.7, 138.2, | , 24.0, 0.0, 603.1, | ,  1000,   957,  3000,  2922, | , -3.4, 3390.7, 35.070, |, 0.0
7831.7, 138.0, | , 24.0, 0.0, 604.3, | ,  1000,   956,  3000,  2934, | , -3.4, 3444.7, 35.723, |, 0.0
7832.8, 138.5, | , 24.0, 0.0, 604.6, | ,  1000,   957,  3000,  2928, | , -3.4, 3472.1, 35.957, |, 0.0
7833.8, 138.2, | , 24.0, 0.0, 604.2, | ,  1000,   956,  3000,  2935, | , -3.4, 3495.2, 36.256, |, 0.0
7834.8, 138.8, | , 24.0, 0.0, 599.2, | ,  1000,   951,  3000,  2907, | , -3.4, 3492.7, 35.928, |, 0.0
7835.8, 138.7, | , 24.0, 0.0, 604.0, | ,  1000,   950,  3000,  2928, | , -3.4, 3519.2, 36.378, |, 0.0
7836.8, 138.5, | , 24.0, 0.0, 604.6, | ,  1000,   954,  3000,  2916, | , -3.4, 3524.8, 36.366, |, 0.0
7837.8, 138.1, | , 24.0, 0.0, 604.3, | ,  1000,   959,  3000,  2937, | , -3.4, 3550.5, 36.877, |, 0.0
7838.8, 138.1, | , 24.0, 0.0, 604.7, | ,  1000,   955,  3000,  2933, | , -3.4, 3560.8, 36.904, |, 0.0
7839.8, 139.3, | , 24.0, 0.0, 599.0, | ,  1000,   950,  3000,  2922, | , -3.4, 3567.2, 36.826, |, 0.0
7840.8, 138.3, | , 24.0, 0.0, 603.5, | ,  1000,   955,  3000,  2935, | , -3.4, 3549.7, 36.810, |, 0.0
7841.8, 138.1, | , 24.0, 0.0, 604.5, | ,  1000,   956,  3000,  2937, | , -3.4, 3587.4, 37.220, |, 0.0
7842.9, 138.1, | , 24.0, 0.0, 604.5, | ,  1000,   952,  3000,  2908, | , -3.4, 3563.4, 36.666, |, 0.0
7843.9, 138.6, | , 24.0, 0.0, 604.6, | ,  1000,   952,  3000,  2911, | , -3.4, 3562.1, 36.686, |, 0.0
7844.9, 139.0, | , 24.0, 0.0, 599.3, | ,  1000,   955,  3000,  2950, | , -3.4, 3548.4, 36.941, |, 0.0
7845.9, 139.0, | , 24.0, 0.0, 599.8, | ,  1000,   954,  3000,  2926, | , -3.4, 3542.4, 36.640, |, 0.0
7846.9, 138.4, | , 24.0, 0.0, 604.5, | ,  1000,   950,  3000,  2927, | , -3.4, 3526.5, 36.452, |, 0.0
7847.9, 138.2, | , 24.0, 0.0, 604.4, | ,  1000,   954,  3000,  2943, | , -3.4, 3548.8, 36.861, |, 0.0
7848.9, 138.2, | , 24.0, 0.0, 604.8, | ,  1000,   958,  3000,  2946, | , -3.4, 3548.4, 36.925, |, 0.0
7849.9, 138.4, | , 24.0, 0.0, 604.0, | ,  1000,   954,  3000,  2925, | , -3.4, 3535.1, 36.554, |, 0.0
7850.9, 139.2, | , 24.0, 0.0, 598.9, | ,  1000,   947,  3000,  2912, | , -3.4, 3577.9, 36.802, |, 0.0
7851.9, 138.1, | , 24.0, 0.0, 604.6, | ,  1000,   956,  3000,  2946, | , -3.4, 3562.9, 37.061, |, 0.0
7853.0, 138.2, | , 24.0, 0.0, 604.9, | ,  1000,   961,  3000,  2938, | , -3.4, 3566.4, 37.066, |, 0.0
7854.0, 138.6, | , 24.0, 0.0, 605.0, | ,  1000,   957,  3000,  2944, | , -3.4, 3537.7, 36.796, |, 0.0
7855.0, 138.4, | , 24.0, 0.0, 604.1, | ,  1000,   953,  3000,  2925, | , -3.4, 3521.8, 36.405, |, 0.0
7856.0, 139.0, | , 24.0, 0.0, 599.3, | ,  1000,   954,  3000,  2925, | , -3.4, 3513.2, 36.328, |, 0.0
7857.0, 138.4, | , 24.0, 0.0, 605.1, | ,  1000,   958,  3000,  2904, | , -3.4, 3509.8, 36.136, |, 0.0
7858.0, 138.1, | , 24.0, 0.0, 604.8, | ,  1000,   952,  3000,  2943, | , -3.4, 3535.9, 36.713, |, 0.0
7859.0, 138.1, | , 24.0, 0.0, 604.9, | ,  1000,   955,  3000,  2928, | , -3.4, 3528.7, 36.523, |, 0.0
7860.0, 138.3, | , 24.0, 0.0, 604.5, | ,  1000,   952,  3000,  2941, | , -3.4, 3509.8, 36.430, |, 0.0
7861.0, 138.8, | , 24.0, 0.0, 604.4, | ,  1000,   959,  3000,  2949, | , -3.4, 3500.8, 36.473, |, 0.0
7862.1, 138.9, | , 24.0, 0.0, 600.1, | ,  1000,   948,  3000,  2913, | , -3.4, 3485.0, 35.868, |, 0.0
7863.1, 138.1, | , 24.0, 0.0, 604.7, | ,  1000,   952,  3000,  2909, | , -3.4, 3491.0, 35.934, |, 0.0
7864.1, 138.2, | , 24.0, 0.0, 604.9, | ,  1000,   959,  3000,  2941, | , -3.4, 3506.0, 36.445, |, 0.0
7865.1, 138.6, | , 24.0, 0.0, 604.3, | ,  1000,   954,  3000,  2929, | , -3.4, 3519.2, 36.424, |, 0.0
7866.1, 138.2, | , 24.0, 0.0, 604.5, | ,  1000,   955,  3000,  2929, | , -3.4, 3508.1, 36.326, |, 0.0
7867.1, 138.9, | , 24.0, 0.0, 599.1, | ,  1000,   954,  3000,  2922, | , -3.4, 3504.7, 36.212, |, 0.0
7868.1, 138.1, | , 24.0, 0.0, 604.8, | ,  1000,   959,  3000,  2941, | , -3.4, 3501.2, 36.396, |, 0.0
7869.1, 138.1, | , 24.0, 0.0, 605.0, | ,  1000,   955,  3000,  2935, | , -3.4, 3536.4, 36.669, |, 0.0
7870.1, 138.4, | , 24.0, 0.0, 604.3, | ,  1000,   955,  3000,  2936, | , -3.4, 3499.5, 36.296, |, 0.0
7871.1, 138.6, | , 24.0, 0.0, 604.6, | ,  1000,   955,  3000,  2918, | , -3.4, 3498.2, 36.121, |, 0.0
7872.2, 138.8, | , 24.0, 0.0, 600.0, | ,  1000,   950,  3000,  2932, | , -3.4, 3494.4, 36.165, |, 0.0
7873.2, 139.0, | , 24.0, 0.0, 598.7, | ,  1000,   951,  3000,  2930, | , -3.4, 3504.7, 36.265, |, 0.0
7874.2, 138.1, | , 24.0, 0.0, 605.2, | ,  1000,   960,  3000,  2918, | , -3.4, 3504.7, 36.224, |, 0.0
7875.2, 138.5, | , 24.0, 0.0, 604.6, | ,  1000,   955,  3000,  2926, | , -3.4, 3494.8, 36.149, |, 0.0
7876.2, 138.2, | , 24.0, 0.0, 604.5, | ,  1000,   954,  3000,  2939, | , -3.4, 3519.7, 36.522, |, 0.0
7877.2, 138.1, | , 24.0, 0.0, 604.9, | ,  1000,   959,  3000,  2937, | , -3.4, 3496.1, 36.309, |, 0.0
7878.2, 139.3, | , 24.0, 0.0, 599.8, | ,  1000,   956,  3000,  2935, | , -3.4, 3496.5, 36.267, |, 0.0
7879.2, 138.2, | , 24.0, 0.0, 604.9, | ,  1000,   953,  3000,  2917, | , -3.4, 3492.2, 36.027, |, 0.0
7880.2, 138.2, | , 24.0, 0.0, 604.3, | ,  1000,   954,  3000,  2937, | , -3.4, 3494.0, 36.244, |, 0.0
7881.3, 138.3, | , 24.0, 0.0, 604.4, | ,  1000,   958,  3000,  2944, | , -3.4, 3493.5, 36.341, |, 0.0
7882.3, 138.7, | , 24.0, 0.0, 605.3, | ,  1000,   960,  3000,  2922, | , -3.4, 3494.4, 36.165, |, 0.0
7883.3, 139.1, | , 24.0, 0.0, 596.5, | ,  1000,   958,  3000,  2934, | , -3.4, 3523.9, 36.563, |, 0.0
7884.3, 138.0, | , 24.1, 0.0, 604.5, | ,  1000,   955,  3000,  2895, | , -3.4, 3482.0, 35.733, |, 0.0
7885.3, 138.7, | , 24.0, 0.0, 604.3, | ,  1000,   952,  3000,  2951, | , -3.4, 3503.4, 36.452, |, 0.0
7886.3, 138.4, | , 24.0, 0.0, 604.0, | ,  1000,   954,  3000,  2913, | , -3.4, 3503.4, 36.116, |, 0.0
7887.3, 138.6, | , 24.0, 0.0, 601.9, | ,  1000,   950,  3000,  2917, | , -3.4, 3497.0, 36.052, |, 0.0
7888.3, 139.4, | , 24.0, 0.0, 598.8, | ,  1000,   960,  3000,  2945, | , -3.4, 3522.7, 36.672, |, 0.0
7889.3, 138.8, | , 24.0, 0.0, 600.3, | ,  1000,   957,  3000,  2946, | , -3.4, 3496.5, 36.378, |, 0.0
7890.4, 138.4, | , 24.1, 0.0, 604.0, | ,  1000,   953,  3000,  2958, | , -3.4, 3497.0, 36.458, |, 0.0
7891.4, 138.4, | , 24.1, 0.0, 604.3, | ,  1000,   958,  3000,  2941, | , -3.4, 3477.7, 36.146, |, 0.0
7892.4, 138.4, | , 24.0, 0.0, 605.2, | ,  1000,   952,  3000,  2922, | , -3.4, 3494.8, 36.089, |, 0.0
7893.4, 138.0, | , 24.0, 0.0, 604.8, | ,  1000,   953,  3000,  2909, | , -3.4, 3514.5, 36.185, |, 0.0
7894.4, 139.0, | , 24.0, 0.0, 598.8, | ,  1000,   951,  3000,  2926, | , -3.4, 3501.7, 36.197, |, 0.0
7895.4, 138.7, | , 24.0, 0.0, 604.7, | ,  1000,   954,  3000,  2928, | , -3.4, 3488.0, 36.097, |, 0.0
7896.4, 138.4, | , 24.0, 0.0, 603.6, | ,  1000,   950,  3000,  2926, | , -3.4, 3503.0, 36.188, |, 0.0
7897.4, 138.2, | , 24.0, 0.0, 604.4, | ,  1000,   959,  3000,  2921, | , -3.4, 3502.1, 36.218, |, 0.0
7898.4, 138.0, | , 24.0, 0.0, 604.9, | ,  1000,   950,  3000,  2911, | , -3.4, 3496.1, 35.981, |, 0.0
7899.5, 139.3, | , 24.0, 0.0, 600.1, | ,  1000,   957,  3000,  2947, | , -3.4, 3517.5, 36.606, |, 0.0
7900.5, 138.8, | , 24.0, 0.0, 600.2, | ,  1000,   955,  3000,  2931, | , -3.4, 3477.7, 36.032, |, 0.0
7901.5, 138.3, | , 24.0, 0.0, 604.0, | ,  1000,   952,  3000,  2920, | , -3.4, 3504.2, 36.174, |, 0.0
7902.5, 138.6, | , 24.0, 0.0, 604.8, | ,  1000,   954,  3000,  2937, | , -3.4, 3494.0, 36.244, |, 0.0
7903.5, 138.0, | , 24.0, 0.0, 604.9, | ,  1000,   954,  3000,  2922, | , -3.4, 3503.4, 36.199, |, 0.0
7904.5, 138.1, | , 24.1, 0.0, 604.7, | ,  1000,   959,  3000,  2913, | , -3.4, 3510.2, 36.228, |, 0.0
7905.5, 139.0, | , 24.0, 0.0, 599.2, | ,  1000,   953,  3000,  2939, | , -3.4, 3487.1, 36.176, |, 0.0
7906.5, 138.8, | , 24.0, 0.0, 604.2, | ,  1000,   952,  3000,  2921, | , -3.4, 3489.7, 36.031, |, 0.0
7907.5, 138.1, | , 24.1, 0.0, 604.8, | ,  1000,   954,  3000,  2922, | , -3.4, 3489.2, 36.059, |, 0.0
7908.6, 138.2, | , 24.1, 0.0, 605.1, | ,  1000,   957,  3000,  2921, | , -3.4, 3488.8, 36.063, |, 0.0
7909.6, 138.6, | , 24.1, 0.0, 605.1, | ,  1000,   956,  3000,  2915, | , -3.4, 3506.4, 36.187, |, 0.0
7910.6, 139.0, | , 24.0, 0.0, 599.2, | ,  1000,   955,  3000,  2916, | , -3.4, 3488.8, 35.999, |, 0.0
7911.6, 138.2, | , 24.0, 0.0, 604.1, | ,  1000,   957,  3000,  2934, | , -3.4, 3501.2, 36.320, |, 0.0
7912.6, 138.5, | , 24.1, 0.0, 605.2, | ,  1000,   953,  3000,  2949, | , -3.4, 3497.0, 36.377, |, 0.0
7913.6, 138.4, | , 24.1, 0.0, 605.0, | ,  1000,   958,  3000,  2928, | , -3.4, 3518.4, 36.446, |, 0.0
7914.6, 138.3, | , 24.1, 0.0, 605.2, | ,  1000,   949,  3000,  2941, | , -3.4, 3503.0, 36.323, |, 0.0
7915.6, 138.7, | , 24.1, 0.0, 600.2, | ,  1000,   951,  3000,  2911, | , -3.4, 3495.7, 35.996, |, 0.0
7916.6, 139.3, | , 24.0, 0.0, 600.6, | ,  1000,   955,  3000,  2916, | , -3.4, 3506.4, 36.182, |, 0.0
7917.7, 138.3, | , 24.1, 0.0, 604.9, | ,  1000,   952,  3000,  2944, | , -3.4, 3496.5, 36.317, |, 0.0
7918.7, 138.2, | , 24.1, 0.0, 605.1, | ,  1000,   959,  3000,  2936, | , -3.4, 3491.0, 36.246, |, 0.0
7919.7, 138.7, | , 24.1, 0.0, 604.9, | ,  1000,   955,  3000,  2940, | , -3.4, 3498.2, 36.317, |, 0.0
7920.7, 138.1, | , 24.1, 0.0, 604.4, | ,  1000,   954,  3000,  2904, | , -3.4, 3495.2, 35.949, |, 0.0
7921.7, 138.8, | , 24.1, 0.0, 598.4, | ,  1000,   950,  3000,  2912, | , -3.4, 3509.4, 36.129, |, 0.0
7922.7, 138.2, | , 24.1, 0.0, 605.0, | ,  1000,   955,  3000,  2949, | , -3.4, 3523.5, 36.667, |, 0.0
7923.7, 138.5, | , 24.1, 0.0, 605.4, | ,  1000,   956,  3000,  2940, | , -3.4, 3504.7, 36.401, |, 0.0
7924.7, 138.2, | , 24.1, 0.0, 605.3, | ,  1000,   959,  3000,  2947, | , -3.4, 3514.5, 36.590, |, 0.0
7925.8, 138.4, | , 24.1, 0.0, 605.3, | ,  1000,   950,  3000,  2922, | , -3.4, 3503.0, 36.159, |, 0.0
7926.8, 139.3, | , 24.0, 0.0, 599.6, | ,  1000,   956,  3000,  2937, | , -3.4, 3538.5, 36.729, |, 0.0
7927.8, 138.2, | , 24.1, 0.0, 604.3, | ,  1000,   956,  3000,  2910, | , -3.4, 3513.7, 36.213, |, 0.0
7928.8, 138.1, | , 24.1, 0.0, 604.7, | ,  1000,   954,  3000,  2944, | , -3.4, 3510.2, 36.475, |, 0.0
7929.8, 138.4, | , 24.1, 0.0, 605.4, | ,  1000,   957,  3000,  2912, | , -3.4, 3526.9, 36.375, |, 0.0
7930.8, 138.6, | , 24.1, 0.0, 605.4, | ,  1000,   956,  3000,  2947, | , -3.4, 3504.7, 36.464, |, 0.0
7931.8, 138.3, | , 24.1, 0.0, 605.0, | ,  1000,   954,  3000,  2943, | , -3.4, 3496.1, 36.321, |, 0.0
7932.8, 139.3, | , 24.0, 0.0, 599.4, | ,  1000,   952,  3000,  2911, | , -3.4, 3509.8, 36.136, |, 0.0
7933.8, 138.5, | , 24.1, 0.0, 604.7, | ,  1000,   955,  3000,  2933, | , -3.4, 3515.4, 36.438, |, 0.0
7934.8, 138.1, | , 24.1, 0.0, 604.8, | ,  1000,   959,  3000,  2933, | , -3.4, 3523.1, 36.553, |, 0.0
7935.9, 138.2, | , 24.1, 0.0, 603.5, | ,  1000,   957,  3000,  2900, | , -3.4, 3521.4, 36.209, |, 0.0
7936.9, 138.6, | , 24.1, 0.0, 605.3, | ,  1000,   957,  3000,  2950, | , -3.4, 3494.4, 36.393, |, 0.0
7937.9, 139.0, | , 24.1, 0.0, 598.7, | ,  1000,   950,  3000,  2920, | , -3.4, 3497.0, 36.081, |, 0.0
7938.9, 138.1, | , 24.1, 0.0, 604.5, | ,  1000,   951,  3000,  2937, | , -3.4, 3506.0, 36.345, |, 0.0
7939.9, 138.7, | , 24.1, 0.0, 605.0, | ,  1000,   954,  3000,  2929, | , -3.4, 3495.2, 36.187, |, 0.0
7940.9, 138.2, | , 24.1, 0.0, 604.4, | ,  1000,   957,  3000,  2926, | , -3.4, 3482.4, 36.049, |, 0.0
7941.9, 138.2, | , 24.1, 0.0, 604.6, | ,  1000,   954,  3000,  2944, | , -3.4, 3511.9, 36.497, |, 0.0
7942.9, 138.8, | , 24.1, 0.0, 599.5, | ,  1000,   952,  3000,  2922, | , -3.4, 3496.5, 36.114, |, 0.0
7943.9, 139.6, | , 24.1, 0.0, 598.5, | ,  1000,   949,  3000,  2933, | , -3.4, 3495.7, 36.177, |, 0.0
7945.0, 138.2, | , 24.1, 0.0, 605.3, | ,  1000,   962,  3000,  2945, | , -3.4, 3486.7, 36.319, |, 0.0
7946.0, 138.4, | , 24.1, 0.0, 604.4, | ,  1000,   953,  3000,  2944, | , -3.4, 3514.9, 36.522, |, 0.0
7947.0, 138.5, | , 24.1, 0.0, 605.1, | ,  1000,   960,  3000,  2919, | , -3.4, 3497.0, 36.165, |, 0.0
7948.0, 138.5, | , 24.1, 0.0, 605.5, | ,  1000,   954,  3000,  2907, | , -3.4, 3494.8, 35.977, |, 0.0
7949.0, 139.0, | , 24.1, 0.0, 599.0, | ,  1000,   954,  3000,  2924, | , -3.4, 3495.7, 36.134, |, 0.0
7950.0, 138.5, | , 24.1, 0.0, 605.3, | ,  1000,   953,  3000,  2913, | , -3.4, 3523.1, 36.310, |, 0.0
7951.0, 138.4, | , 24.1, 0.0, 604.7, | ,  1000,   953,  3000,  2944, | , -3.4, 3494.0, 36.297, |, 0.0
7952.0, 138.1, | , 24.1, 0.0, 604.9, | ,  1000,   955,  3000,  2914, | , -3.4, 3514.1, 36.245, |, 0.0
7953.0, 138.0, | , 24.1, 0.0, 605.1, | ,  1000,   954,  3000,  2924, | , -3.4, 3506.0, 36.243, |, 0.0
7954.1, 139.7, | , 24.1, 0.0, 596.3, | ,  1000,   951,  3000,  2912, | , -3.4, 3532.9, 36.380, |, 0.0
7955.1, 138.1, | , 24.1, 0.0, 605.1, | ,  1000,   958,  3000,  2929, | , -3.4, 3535.5, 36.635, |, 0.0
7956.1, 138.3, | , 24.1, 0.0, 604.5, | ,  1000,   955,  3000,  2924, | , -3.4, 3504.7, 36.239, |, 0.0
7957.1, 138.3, | , 24.1, 0.0, 605.0, | ,  1000,   956,  3000,  2942, | , -3.4, 3496.1, 36.328, |, 0.0
7958.1, 138.5, | , 24.1, 0.0, 605.4, | ,  1000,   957,  3000,  2914, | , -3.4, 3473.4, 35.852, |, 0.0
7959.1, 138.2, | , 24.1, 0.0, 604.5, | ,  1000,   944,  3000,  2930, | , -3.4, 3498.7, 36.136, |, 0.0
7960.1, 138.7, | , 24.1, 0.0, 600.2, | ,  1000,   956,  3000,  2926, | , -3.4, 3502.5, 36.250, |, 0.0
7961.1, 138.4, | , 24.1, 0.0, 605.5, | ,  1000,   959,  3000,  2935, | , -3.4, 3505.1, 36.385, |, 0.0
7962.1, 138.1, | , 24.1, 0.0, 605.1, | ,  1000,   958,  3000,  2927, | , -3.4, 3518.4, 36.439, |, 0.0
7963.1, 138.1, | , 24.1, 0.0, 605.4, | ,  1000,   957,  3000,  2941, | , -3.4, 3513.2, 36.503, |, 0.0
7964.2, 138.3, | , 24.1, 0.0, 604.7, | ,  1000,   954,  3000,  2937, | , -3.4, 3498.2, 36.286, |, 0.0
7965.2, 139.3, | , 24.1, 0.0, 599.4, | ,  1000,   953,  3000,  2934, | , -3.4, 3497.4, 36.239, |, 0.0
7966.2, 138.2, | , 24.1, 0.0, 605.0, | ,  1000,   958,  3000,  2950, | , -3.4, 3534.7, 36.826, |, 0.0
7967.2, 138.1, | , 24.1, 0.0, 605.0, | ,  1000,   954,  3000,  2933, | , -3.4, 3507.2, 36.342, |, 0.0
7968.2, 138.6, | , 24.1, 0.0, 605.6, | ,  1000,   956,  3000,  2956, | , -3.4, 3497.4, 36.480, |, 0.0
7969.2, 138.2, | , 24.1, 0.0, 604.4, | ,  1000,   950,  3000,  2939, | , -3.4, 3494.0, 36.227, |, 0.0
7970.2, 139.0, | , 24.1, 0.0, 600.4, | ,  1000,   951,  3000,  2920, | , -3.4, 3506.8, 36.191, |, 0.0
