Repository: jdhuang-csm/Ru-BCA

## Methods
* (BaO)<sub>x</sub>-(CaO)<sub>y</sub>-(Al<sub>2</sub>O<sub>3</sub>)<sub>1-x-y</sub> (BCA) catalyst supports were synthesized via sol-gel and solid-state methods. 
* Ru/BCA catalysts were prepared via incipient wetness impregnation to achieve 1 wt. % Ru loading.
* Ammonia synthesis rates were measured for Ru/BCA catalysts in a packed-bed reactor at 480-600<sup>o</sup>C, 10 bar, and space velocities up to 1.3 x 10<sup>6</sup> ml g<sub>cat</sub><sup>-1</sup> h<sup>-1</sup>.
* A machine learning (ML) model was employed to improve understanding of the behavior of Ru/BCA catalysts.
* A microkinetic model was developed to describe the best-performing catalyst.

File: data/init_files_Cadigan/BCA411.txt (part 20 of 53)
********** Start test **********
Elapsed time, Pressure, | , LJtemp(C), Inner-Temp, Outer-Temp, | , N2-set, N2-flow, H2-set, H2-flow, | , pH, NH3_ppm, NH3_Prod_rate, |, In222Temp
7599.2, 138.1, | , 22.9, 0.0, 600.4, | ,  1000,   956,  3000,  2940, | , -3.4, 3061.7, 29.738, |, 0.0
7600.2, 139.1, | , 22.9, 0.0, 594.8, | ,  1000,   958,  3000,  2930, | , -3.4, 627.6, 6.099, |, 0.0
7601.2, 138.3, | , 22.9, 0.0, 600.6, | ,  1000,   956,  3000,  2938, | , -3.4, 725.3, 7.058, |, 0.0
7602.2, 138.4, | , 22.9, 0.0, 599.8, | ,  1000,   950,  3000,  2918, | , -3.4, 814.9, 7.874, |, 0.0
7603.3, 138.4, | , 22.9, 0.0, 600.9, | ,  1000,   955,  3000,  2922, | , -3.4, 908.3, 8.796, |, 0.0
7604.3, 138.3, | , 22.9, 0.0, 600.7, | ,  1000,   961,  3000,  2929, | , -3.4, 992.3, 9.643, |, 0.0
7605.3, 138.7, | , 22.9, 0.0, 595.8, | ,  1000,   950,  3000,  2925, | , -3.4, 1078.4, 10.438, |, 0.0
7606.3, 139.0, | , 22.9, 0.0, 595.8, | ,  1000,   955,  3000,  2917, | , -3.4, 1164.5, 11.263, |, 0.0
7607.3, 138.7, | , 22.9, 0.0, 600.0, | ,  1000,   960,  3000,  2941, | , -3.4, 1252.8, 12.206, |, 0.0
7608.3, 138.2, | , 22.9, 0.0, 600.7, | ,  1000,   958,  3000,  2914, | , -3.4, 1345.3, 13.007, |, 0.0
7609.3, 138.3, | , 22.9, 0.0, 600.5, | ,  1000,   959,  3000,  2941, | , -3.4, 1421.6, 13.846, |, 0.0
7610.3, 138.6, | , 22.9, 0.0, 600.8, | ,  1000,   954,  3000,  2913, | , -3.4, 1507.2, 14.553, |, 0.0
7611.3, 139.3, | , 22.9, 0.0, 596.4, | ,  1000,   958,  3000,  2915, | , -3.4, 1592.1, 15.394, |, 0.0
7612.3, 138.4, | , 22.9, 0.0, 600.0, | ,  1000,   961,  3000,  2956, | , -3.4, 1670.1, 16.334, |, 0.0
7613.4, 138.3, | , 22.9, 0.0, 600.8, | ,  1000,   950,  3000,  2934, | , -3.4, 1727.0, 16.748, |, 0.0
7614.4, 138.6, | , 22.9, 0.0, 600.6, | ,  1000,   963,  3000,  2913, | , -3.4, 1834.2, 17.743, |, 0.0
7615.4, 138.3, | , 22.9, 0.0, 600.7, | ,  1000,   954,  3000,  2915, | , -3.4, 1922.4, 18.566, |, 0.0
7616.4, 138.8, | , 22.9, 0.0, 595.8, | ,  1000,   954,  3000,  2929, | , -3.4, 2004.7, 19.428, |, 0.0
7617.4, 138.8, | , 22.9, 0.0, 599.9, | ,  1000,   955,  3000,  2929, | , -3.4, 2067.2, 20.038, |, 0.0
7618.4, 138.6, | , 22.9, 0.0, 600.5, | ,  1000,   956,  3000,  2937, | , -3.4, 2167.5, 21.056, |, 0.0
7619.4, 138.4, | , 22.9, 0.0, 600.5, | ,  1000,   963,  3000,  2944, | , -3.4, 2232.2, 21.764, |, 0.0
7620.4, 138.7, | , 22.9, 0.0, 600.9, | ,  1000,   951,  3000,  2937, | , -3.4, 2325.2, 22.556, |, 0.0
7621.5, 138.4, | , 22.9, 0.0, 600.9, | ,  1000,   948,  3000,  2911, | , -3.4, 2399.3, 23.099, |, 0.0
7622.5, 139.1, | , 22.9, 0.0, 593.7, | ,  1000,   954,  3000,  2930, | , -3.4, 2476.4, 23.991, |, 0.0
7623.5, 138.7, | , 22.9, 0.0, 600.8, | ,  1000,   960,  3000,  2941, | , -3.4, 2538.5, 24.700, |, 0.0
7624.5, 138.3, | , 22.9, 0.0, 600.4, | ,  1000,   959,  3000,  2937, | , -3.4, 2601.5, 25.276, |, 0.0
7625.5, 138.3, | , 22.9, 0.0, 600.7, | ,  1000,   952,  3000,  2917, | , -3.4, 2670.9, 25.771, |, 0.0
7626.5, 138.2, | , 22.9, 0.0, 601.0, | ,  1000,   955,  3000,  2940, | , -3.4, 2716.8, 26.384, |, 0.0
7627.5, 139.5, | , 22.9, 0.0, 595.1, | ,  1000,   957,  3000,  2952, | , -3.4, 2777.2, 27.072, |, 0.0
7628.5, 138.2, | , 22.9, 0.0, 601.1, | ,  1000,   957,  3000,  2941, | , -3.4, 2841.9, 27.623, |, 0.0
7629.5, 138.3, | , 22.9, 0.0, 601.0, | ,  1000,   956,  3000,  2944, | , -3.4, 2871.9, 27.934, |, 0.0
7630.5, 138.4, | , 22.9, 0.0, 600.7, | ,  1000,   957,  3000,  2936, | , -3.4, 2908.3, 28.226, |, 0.0
7631.6, 138.7, | , 22.9, 0.0, 601.1, | ,  1000,   961,  3000,  2936, | , -3.4, 2935.7, 28.526, |, 0.0
7632.6, 138.9, | , 22.9, 0.0, 595.8, | ,  1000,   949,  3000,  2939, | , -3.4, 2980.7, 28.894, |, 0.0
7633.6, 139.0, | , 22.9, 0.0, 594.5, | ,  1000,   960,  3000,  2921, | , -3.4, 3011.5, 29.134, |, 0.0
7634.6, 138.5, | , 22.9, 0.0, 601.1, | ,  1000,   956,  3000,  2923, | , -3.4, 3032.5, 29.331, |, 0.0
7635.6, 138.2, | , 22.9, 0.0, 600.6, | ,  1000,   959,  3000,  2930, | , -3.4, 3061.7, 29.683, |, 0.0
7636.6, 138.2, | , 22.9, 0.0, 600.9, | ,  1000,   958,  3000,  2944, | , -3.4, 3072.4, 29.893, |, 0.0
7637.6, 138.5, | , 22.9, 0.0, 601.0, | ,  1000,   959,  3000,  2921, | , -3.4, 3094.6, 29.931, |, 0.0
7638.6, 139.2, | , 22.9, 0.0, 596.2, | ,  1000,   952,  3000,  2916, | , -3.4, 3102.8, 29.921, |, 0.0
7639.6, 138.4, | , 22.9, 0.0, 600.8, | ,  1000,   955,  3000,  2945, | , -3.4, 3106.6, 30.204, |, 0.0
7640.7, 137.9, | , 22.9, 0.0, 600.4, | ,  1000,   953,  3000,  2921, | , -3.4, 3109.6, 30.031, |, 0.0
7641.7, 138.4, | , 22.9, 0.0, 600.9, | ,  1000,   957,  3000,  2917, | , -3.4, 3127.6, 30.203, |, 0.0
7642.7, 138.7, | , 22.9, 0.0, 600.8, | ,  1000,   952,  3000,  2944, | , -3.4, 3135.8, 30.452, |, 0.0
7643.7, 138.9, | , 22.9, 0.0, 595.9, | ,  1000,   949,  3000,  2944, | , -3.4, 3118.6, 30.267, |, 0.0
7644.7, 138.8, | , 22.9, 0.0, 600.5, | ,  1000,   955,  3000,  2922, | , -3.4, 3116.1, 30.112, |, 0.0
7645.7, 138.3, | , 22.9, 0.0, 601.0, | ,  1000,   958,  3000,  2927, | , -3.4, 3146.1, 30.469, |, 0.0
7646.7, 138.3, | , 22.9, 0.0, 600.6, | ,  1000,   957,  3000,  2912, | , -3.4, 3122.5, 30.115, |, 0.0
7647.7, 138.3, | , 22.9, 0.0, 600.9, | ,  1000,   954,  3000,  2928, | , -3.4, 3116.1, 30.156, |, 0.0
7648.7, 138.6, | , 22.9, 0.0, 601.1, | ,  1000,   953,  3000,  2943, | , -3.4, 3114.8, 30.248, |, 0.0
7649.7, 138.9, | , 22.9, 0.0, 595.9, | ,  1000,   949,  3000,  2909, | , -3.4, 3138.3, 30.185, |, 0.0
7650.8, 138.3, | , 22.9, 0.0, 601.0, | ,  1000,   958,  3000,  2926, | , -3.4, 3122.9, 30.239, |, 0.0
7651.8, 138.3, | , 22.9, 0.0, 601.0, | ,  1000,   959,  3000,  2956, | , -3.4, 3112.6, 30.374, |, 0.0
7652.8, 138.5, | , 22.9, 0.0, 601.2, | ,  1000,   954,  3000,  2927, | , -3.4, 3111.8, 30.106, |, 0.0
7653.8, 138.3, | , 22.9, 0.0, 600.8, | ,  1000,   956,  3000,  2937, | , -3.4, 3112.2, 30.201, |, 0.0
7654.8, 139.3, | , 22.9, 0.0, 594.4, | ,  1000,   953,  3000,  2932, | , -3.4, 3113.9, 30.154, |, 0.0
7655.8, 138.5, | , 22.9, 0.0, 601.0, | ,  1000,   951,  3000,  2939, | , -3.4, 3097.6, 30.039, |, 0.0
7656.8, 138.1, | , 22.9, 0.0, 601.0, | ,  1000,   955,  3000,  2911, | , -3.4, 3122.1, 30.087, |, 0.0
7657.8, 138.1, | , 22.9, 0.0, 601.1, | ,  1000,   961,  3000,  2933, | , -3.4, 3110.5, 30.194, |, 0.0
7658.8, 138.7, | , 22.9, 0.0, 601.4, | ,  1000,   959,  3000,  2929, | , -3.4, 3095.9, 30.010, |, 0.0
7659.9, 139.3, | , 22.9, 0.0, 596.7, | ,  1000,   958,  3000,  2931, | , -3.4, 3108.4, 30.135, |, 0.0
7660.9, 139.0, | , 22.9, 0.0, 594.6, | ,  1000,   956,  3000,  2926, | , -3.4, 3087.4, 29.873, |, 0.0
7661.9, 138.2, | , 22.9, 0.0, 601.0, | ,  1000,   952,  3000,  2947, | , -3.4, 3091.2, 30.047, |, 0.0
7662.9, 138.4, | , 22.9, 0.0, 601.4, | ,  1000,   959,  3000,  2930, | , -3.4, 3089.9, 29.961, |, 0.0
7663.9, 138.7, | , 22.9, 0.0, 601.3, | ,  1000,   959,  3000,  2934, | , -3.4, 3095.5, 30.040, |, 0.0
7664.9, 138.2, | , 22.9, 0.0, 600.9, | ,  1000,   954,  3000,  2939, | , -3.4, 3080.1, 29.889, |, 0.0
7665.9, 139.6, | , 22.9, 0.0, 595.2, | ,  1000,   956,  3000,  2950, | , -3.4, 3110.1, 30.286, |, 0.0
7666.9, 138.2, | , 22.9, 0.0, 600.8, | ,  1000,   953,  3000,  2941, | , -3.4, 3070.2, 29.807, |, 0.0
7667.9, 138.2, | , 22.9, 0.0, 600.6, | ,  1000,   957,  3000,  2914, | , -3.4, 3079.6, 29.721, |, 0.0
7669.0, 138.1, | , 22.9, 0.0, 601.3, | ,  1000,   953,  3000,  2907, | , -3.4, 3092.5, 29.752, |, 0.0
7670.0, 138.7, | , 22.9, 0.0, 600.9, | ,  1000,   959,  3000,  2949, | , -3.4, 3105.4, 30.254, |, 0.0
7671.0, 139.0, | , 22.9, 0.0, 595.8, | ,  1000,   956,  3000,  2963, | , -3.4, 3080.1, 30.087, |, 0.0
7672.0, 138.4, | , 22.9, 0.0, 600.5, | ,  1000,   955,  3000,  2929, | , -3.4, 3073.6, 29.757, |, 0.0
7673.0, 138.2, | , 22.9, 0.0, 601.0, | ,  1000,   954,  3000,  2930, | , -3.4, 3079.2, 29.818, |, 0.0
7674.0, 138.6, | , 22.9, 0.0, 601.0, | ,  1000,   957,  3000,  2944, | , -3.4, 3106.2, 30.214, |, 0.0
7675.0, 138.3, | , 22.9, 0.0, 601.3, | ,  1000,   955,  3000,  2917, | , -3.4, 3094.6, 29.869, |, 0.0
7676.0, 138.3, | , 22.9, 0.0, 601.1, | ,  1000,   960,  3000,  2937, | , -3.4, 3092.9, 30.043, |, 0.0
7677.0, 139.4, | , 22.9, 0.0, 595.3, | ,  1000,   955,  3000,  2903, | , -3.4, 3085.6, 29.684, |, 0.0
7678.0, 138.5, | , 22.9, 0.0, 601.1, | ,  1000,   961,  3000,  2933, | , -3.4, 3090.4, 29.993, |, 0.0
7679.0, 138.2, | , 22.9, 0.0, 601.2, | ,  1000,   955,  3000,  2934, | , -3.4, 3092.9, 29.991, |, 0.0
7680.1, 138.4, | , 22.9, 0.0, 601.0, | ,  1000,   957,  3000,  2943, | , -3.4, 3087.4, 30.014, |, 0.0
7681.1, 138.8, | , 22.9, 0.0, 601.1, | ,  1000,   961,  3000,  2934, | , -3.4, 3106.6, 30.168, |, 0.0
7682.1, 139.4, | , 22.9, 0.0, 592.8, | ,  1000,   953,  3000,  2941, | , -3.4, 3080.1, 29.893, |, 0.0
7683.1, 138.2, | , 22.9, 0.0, 600.7, | ,  1000,   956,  3000,  2911, | , -3.4, 3088.6, 29.775, |, 0.0
7684.1, 138.1, | , 22.9, 0.0, 601.1, | ,  1000,   958,  3000,  2929, | , -3.4, 3093.8, 29.979, |, 0.0
7685.1, 138.3, | , 22.9, 0.0, 601.0, | ,  1000,   954,  3000,  2952, | , -3.4, 3096.8, 30.156, |, 0.0
7686.1, 138.2, | , 22.9, 0.0, 601.5, | ,  1000,   952,  3000,  2913, | , -3.4, 3095.5, 29.827, |, 0.0
7687.1, 138.7, | , 22.9, 0.0, 594.5, | ,  1000,   954,  3000,  2952, | , -3.4, 3085.6, 30.044, |, 0.0
7688.2, 139.0, | , 22.9, 0.0, 596.8, | ,  1000,   955,  3000,  2924, | , -3.4, 3110.1, 30.077, |, 0.0
7689.2, 138.1, | , 22.9, 0.0, 600.8, | ,  1000,   954,  3000,  2920, | , -3.4, 3098.5, 29.920, |, 0.0
7690.2, 138.4, | , 22.9, 0.0, 601.4, | ,  1000,   961,  3000,  2937, | , -3.4, 3077.5, 29.904, |, 0.0
7691.2, 138.5, | , 22.9, 0.0, 601.5, | ,  1000,   952,  3000,  2929, | , -3.4, 3085.2, 29.850, |, 0.0
7692.2, 138.4, | , 22.9, 0.0, 600.5, | ,  1000,   953,  3000,  2945, | , -3.4, 3088.6, 30.013, |, 0.0
7693.2, 139.0, | , 22.9, 0.0, 595.8, | ,  1000,   959,  3000,  2933, | , -3.4, 3079.6, 29.880, |, 0.0
7694.2, 138.6, | , 22.9, 0.0, 601.8, | ,  1000,   952,  3000,  2934, | , -3.4, 3103.2, 30.066, |, 0.0
7695.2, 138.3, | , 22.9, 0.0, 601.4, | ,  1000,   959,  3000,  2909, | , -3.4, 3118.6, 30.068, |, 0.0
7696.2, 138.2, | , 22.9, 0.0, 601.2, | ,  1000,   954,  3000,  2936, | , -3.4, 3110.5, 30.158, |, 0.0
7697.2, 138.4, | , 22.9, 0.0, 600.4, | ,  1000,   953,  3000,  2922, | , -3.4, 3088.6, 29.835, |, 0.0
7698.3, 139.4, | , 22.9, 0.0, 596.6, | ,  1000,   949,  3000,  2933, | , -3.4, 3085.2, 29.864, |, 0.0
7699.3, 138.4, | , 22.9, 0.0, 600.9, | ,  1000,   959,  3000,  2954, | , -3.4, 3086.9, 30.112, |, 0.0
7700.3, 138.1, | , 22.9, 0.0, 601.3, | ,  1000,   949,  3000,  2916, | , -3.4, 3070.6, 29.588, |, 0.0
7701.3, 138.5, | , 22.9, 0.0, 601.2, | ,  1000,   956,  3000,  2922, | , -3.4, 3086.1, 29.830, |, 0.0
7702.3, 138.6, | , 22.9, 0.0, 600.8, | ,  1000,   957,  3000,  2942, | , -3.4, 3089.1, 30.027, |, 0.0
7703.3, 138.2, | , 22.9, 0.0, 601.3, | ,  1000,   961,  3000,  2929, | , -3.4, 3096.4, 30.027, |, 0.0
7704.3, 139.0, | , 22.9, 0.0, 597.1, | ,  1000,   957,  3000,  2937, | , -3.4, 3107.1, 30.158, |, 0.0
7705.3, 138.6, | , 22.9, 0.0, 601.3, | ,  1000,   957,  3000,  2926, | , -3.4, 3106.6, 30.071, |, 0.0
7706.3, 138.3, | , 22.9, 0.0, 601.5, | ,  1000,   951,  3000,  2923, | , -3.4, 3089.5, 29.839, |, 0.0
7707.3, 138.4, | , 22.9, 0.0, 600.5, | ,  1000,   950,  3000,  2925, | , -3.4, 3106.6, 30.006, |, 0.0
7708.4, 138.6, | , 22.9, 0.0, 601.5, | ,  1000,   954,  3000,  2937, | , -3.4, 3096.8, 30.040, |, 0.0
7709.4, 139.4, | , 22.9, 0.0, 594.5, | ,  1000,   952,  3000,  2940, | , -3.4, 3095.1, 30.030, |, 0.0
7710.4, 138.2, | , 22.9, 0.0, 600.9, | ,  1000,   958,  3000,  2938, | , -3.4, 3092.9, 30.043, |, 0.0
7711.4, 138.2, | , 22.9, 0.0, 601.1, | ,  1000,   952,  3000,  2924, | , -3.4, 3093.4, 29.889, |, 0.0
7712.4, 138.6, | , 22.9, 0.0, 600.7, | ,  1000,   960,  3000,  2937, | , -3.4, 3092.1, 30.033, |, 0.0
7713.4, 138.3, | , 22.9, 0.0, 601.0, | ,  1000,   959,  3000,  2915, | , -3.4, 3093.4, 29.876, |, 0.0
7714.4, 138.3, | , 22.9, 0.0, 600.8, | ,  1000,   959,  3000,  2926, | , -3.4, 3096.4, 29.986, |, 0.0
7715.4, 139.3, | , 22.9, 0.0, 596.1, | ,  1000,   949,  3000,  2934, | , -3.4, 3095.1, 29.958, |, 0.0
7716.4, 138.5, | , 22.9, 0.0, 601.4, | ,  1000,   961,  3000,  2934, | , -3.4, 3096.8, 30.067, |, 0.0
7717.4, 138.2, | , 22.9, 0.0, 600.8, | ,  1000,   959,  3000,  2914, | , -3.4, 3110.5, 30.035, |, 0.0
7718.5, 138.3, | , 22.9, 0.0, 600.9, | ,  1000,   953,  3000,  2915, | , -3.4, 3103.6, 29.926, |, 0.0
7719.5, 138.4, | , 22.9, 0.0, 601.5, | ,  1000,   961,  3000,  2940, | , -3.4, 3105.4, 30.193, |, 0.0
7720.5, 139.0, | , 22.9, 0.0, 595.4, | ,  1000,   954,  3000,  2934, | , -3.4, 3123.3, 30.273, |, 0.0
7721.5, 138.2, | , 22.9, 0.0, 601.0, | ,  1000,   951,  3000,  2929, | , -3.4, 3098.5, 29.968, |, 0.0
7722.5, 138.8, | , 22.9, 0.0, 600.5, | ,  1000,   953,  3000,  2921, | , -3.4, 3122.5, 30.150, |, 0.0
7723.5, 138.4, | , 22.9, 0.0, 600.9, | ,  1000,   957,  3000,  2937, | , -3.4, 3119.9, 30.285, |, 0.0
7724.5, 138.4, | , 22.9, 0.0, 600.8, | ,  1000,   952,  3000,  2933, | , -3.4, 3097.2, 29.997, |, 0.0
7725.5, 139.2, | , 22.9, 0.0, 596.4, | ,  1000,   955,  3000,  2901, | , -3.4, 3101.9, 29.817, |, 0.0
7726.6, 139.4, | , 22.9, 0.0, 594.2, | ,  1000,   959,  3000,  2899, | , -3.4, 3108.8, 29.898, |, 0.0
7727.6, 138.3, | , 22.9, 0.0, 600.4, | ,  1000,   955,  3000,  2942, | , -3.4, 3095.5, 30.074, |, 0.0
7728.6, 138.3, | , 22.9, 0.0, 600.7, | ,  1000,   956,  3000,  2944, | , -3.4, 3092.5, 30.071, |, 0.0
7729.6, 138.3, | , 22.9, 0.0, 600.9, | ,  1000,   959,  3000,  2937, | , -3.4, 3092.9, 30.034, |, 0.0
7730.6, 138.6, | , 22.9, 0.0, 601.6, | ,  1000,   950,  3000,  2937, | , -3.4, 3098.1, 30.018, |, 0.0
7731.6, 139.0, | , 22.9, 0.0, 595.0, | ,  1000,   950,  3000,  2916, | , -3.4, 3084.8, 29.729, |, 0.0
7732.6, 138.7, | , 22.9, 0.0, 601.1, | ,  1000,   960,  3000,  2942, | , -3.4, 3099.8, 30.150, |, 0.0
7733.6, 138.6, | , 22.9, 0.0, 601.7, | ,  1000,   954,  3000,  2933, | , -3.4, 3105.4, 30.089, |, 0.0
7734.6, 138.1, | , 22.9, 0.0, 601.2, | ,  1000,   957,  3000,  2935, | , -3.4, 3101.5, 30.090, |, 0.0
7735.6, 138.1, | , 22.9, 0.0, 601.5, | ,  1000,   961,  3000,  2923, | , -3.4, 3100.2, 30.022, |, 0.0
7736.7, 139.2, | , 22.9, 0.0, 595.9, | ,  1000,   950,  3000,  2933, | , -3.4, 3095.5, 29.965, |, 0.0
7737.7, 138.3, | , 22.9, 0.0, 601.0, | ,  1000,   959,  3000,  2952, | , -3.4, 3097.2, 30.197, |, 0.0
7738.7, 138.3, | , 22.9, 0.0, 601.4, | ,  1000,   955,  3000,  2952, | , -3.4, 3087.4, 30.064, |, 0.0
7739.7, 138.6, | , 22.9, 0.0, 602.1, | ,  1000,   959,  3000,  2930, | , -3.4, 3088.6, 29.944, |, 0.0
7740.7, 138.7, | , 22.9, 0.0, 602.1, | ,  1000,   954,  3000,  2933, | , -3.4, 3087.4, 29.921, |, 0.0
7741.7, 138.5, | , 22.9, 0.0, 601.3, | ,  1000,   959,  3000,  2956, | , -3.4, 3095.1, 30.203, |, 0.0
7742.7, 139.1, | , 22.9, 0.0, 596.7, | ,  1000,   955,  3000,  2903, | , -3.4, 3099.4, 29.808, |, 0.0
7743.7, 138.1, | , 22.9, 0.0, 601.5, | ,  1000,   958,  3000,  2912, | , -3.4, 3110.9, 30.013, |, 0.0
7744.7, 138.2, | , 22.9, 0.0, 601.7, | ,  1000,   959,  3000,  2929, | , -3.4, 3125.1, 30.294, |, 0.0
7745.8, 138.2, | , 22.9, 0.0, 601.5, | ,  1000,   960,  3000,  2930, | , -3.4, 3120.3, 30.262, |, 0.0
7746.8, 138.6, | , 22.9, 0.0, 602.0, | ,  1000,   959,  3000,  2918, | , -3.4, 3102.4, 29.987, |, 0.0
7747.8, 139.6, | , 22.9, 0.0, 595.9, | ,  1000,   952,  3000,  2926, | , -3.4, 3095.9, 29.929, |, 0.0
7748.8, 138.2, | , 22.9, 0.0, 601.4, | ,  1000,   952,  3000,  2923, | , -3.4, 3096.4, 29.910, |, 0.0
7749.8, 138.6, | , 22.9, 0.0, 602.0, | ,  1000,   952,  3000,  2929, | , -3.4, 3107.1, 30.056, |, 0.0
7750.8, 138.2, | , 22.9, 0.0, 601.7, | ,  1000,   956,  3000,  2948, | , -3.4, 3126.8, 30.436, |, 0.0
7751.8, 138.3, | , 22.9, 0.0, 601.6, | ,  1000,   960,  3000,  2919, | , -3.4, 3103.2, 30.006, |, 0.0
7752.8, 139.3, | , 22.9, 0.0, 597.2, | ,  1000,   953,  3000,  2946, | , -3.4, 3109.2, 30.223, |, 0.0
7753.9, 139.0, | , 22.9, 0.0, 597.4, | ,  1000,   952,  3000,  2930, | , -3.4, 3094.2, 29.944, |, 0.0
7754.9, 138.2, | , 22.9, 0.0, 601.4, | ,  1000,   950,  3000,  2939, | , -3.4, 3092.9, 29.989, |, 0.0
7755.9, 138.1, | , 22.9, 0.0, 601.5, | ,  1000,   954,  3000,  2920, | , -3.4, 3130.6, 30.232, |, 0.0
7756.9, 138.2, | , 22.9, 0.0, 601.4, | ,  1000,   962,  3000,  2945, | , -3.4, 3113.5, 30.327, |, 0.0
7757.9, 138.2, | , 22.9, 0.0, 601.6, | ,  1000,   960,  3000,  2934, | , -3.4, 3128.9, 30.373, |, 0.0
7758.9, 138.9, | , 22.9, 0.0, 595.5, | ,  1000,   951,  3000,  2918, | , -3.4, 3101.9, 29.922, |, 0.0
7759.9, 138.1, | , 22.9, 0.0, 601.5, | ,  1000,   959,  3000,  2923, | , -3.4, 3107.1, 30.067, |, 0.0
7760.9, 138.5, | , 22.9, 0.0, 602.0, | ,  1000,   961,  3000,  2944, | , -3.4, 3103.6, 30.212, |, 0.0
7761.9, 138.2, | , 22.9, 0.0, 601.7, | ,  1000,   957,  3000,  2930, | , -3.4, 3125.1, 30.283, |, 0.0
7763.0, 138.5, | , 22.9, 0.0, 601.8, | ,  1000,   955,  3000,  2949, | , -3.4, 3101.9, 30.187, |, 0.0
7764.0, 139.3, | , 22.9, 0.0, 595.2, | ,  1000,   958,  3000,  2931, | , -3.4, 3112.2, 30.170, |, 0.0
7765.0, 138.4, | , 22.9, 0.0, 600.9, | ,  1000,   958,  3000,  2949, | , -3.4, 3130.2, 30.491, |, 0.0
7766.0, 138.3, | , 22.9, 0.0, 601.5, | ,  1000,   954,  3000,  2950, | , -3.4, 3093.8, 30.109, |, 0.0
7767.0, 138.7, | , 22.9, 0.0, 601.9, | ,  1000,   955,  3000,  2927, | , -3.4, 3092.9, 29.934, |, 0.0
7768.0, 138.5, | , 22.9, 0.0, 601.9, | ,  1000,   949,  3000,  2924, | , -3.4, 3109.6, 30.022, |, 0.0
7769.0, 138.1, | , 22.9, 0.0, 602.0, | ,  1000,   953,  3000,  2933, | , -3.4, 3112.2, 30.154, |, 0.0
7770.0, 139.1, | , 22.9, 0.0, 597.1, | ,  1000,   954,  3000,  2943, | , -3.4, 3102.4, 30.140, |, 0.0
7771.0, 138.6, | , 22.9, 0.0, 601.7, | ,  1000,   957,  3000,  2939, | , -3.4, 3103.2, 30.137, |, 0.0
7772.0, 138.3, | , 22.9, 0.0, 601.5, | ,  1000,   959,  3000,  2943, | , -3.4, 3102.8, 30.183, |, 0.0
7773.1, 138.1, | , 22.9, 0.0, 601.8, | ,  1000,   957,  3000,  2942, | , -3.4, 3101.9, 30.154, |, 0.0
7774.1, 138.7, | , 22.9, 0.0, 601.6, | ,  1000,   955,  3000,  2933, | , -3.4, 3104.9, 30.098, |, 0.0
7775.1, 139.3, | , 22.9, 0.0, 595.6, | ,  1000,   955,  3000,  2953, | , -3.4, 3139.6, 30.588, |, 0.0
7776.1, 138.6, | , 22.9, 0.0, 601.0, | ,  1000,   962,  3000,  2942, | , -3.4, 3096.8, 30.138, |, 0.0
7777.1, 138.3, | , 22.9, 0.0, 601.5, | ,  1000,   953,  3000,  2924, | , -3.4, 3129.8, 30.250, |, 0.0
7778.1, 138.7, | , 22.9, 0.0, 601.8, | ,  1000,   956,  3000,  2933, | , -3.4, 3116.9, 30.224, |, 0.0
7779.1, 138.2, | , 22.9, 0.0, 602.2, | ,  1000,   956,  3000,  2937, | , -3.4, 3110.1, 30.188, |, 0.0
7780.1, 139.0, | , 22.9, 0.0, 596.5, | ,  1000,   957,  3000,  2933, | , -3.4, 3116.1, 30.217, |, 0.0
7781.1, 139.3, | , 22.9, 0.0, 597.5, | ,  1000,   957,  3000,  2938, | , -3.4, 3109.2, 30.189, |, 0.0
7782.2, 138.6, | , 22.9, 0.0, 601.9, | ,  1000,   957,  3000,  2939, | , -3.4, 3112.2, 30.226, |, 0.0
7783.2, 138.1, | , 22.9, 0.0, 601.5, | ,  1000,   947,  3000,  2928, | , -3.4, 3125.1, 30.188, |, 0.0
7784.2, 138.6, | , 22.9, 0.0, 602.2, | ,  1000,   961,  3000,  2922, | , -3.4, 3108.8, 30.092, |, 0.0
7785.2, 138.7, | , 22.9, 0.0, 601.1, | ,  1000,   954,  3000,  2944, | , -3.4, 3137.9, 30.494, |, 0.0
7786.2, 139.0, | , 22.9, 0.0, 595.4, | ,  1000,   949,  3000,  2933, | , -3.4, 3121.6, 30.216, |, 0.0
7787.2, 138.3, | , 22.9, 0.0, 602.1, | ,  1000,   956,  3000,  2927, | , -3.4, 3118.6, 30.192, |, 0.0
7788.2, 138.5, | , 22.9, 0.0, 602.2, | ,  1000,   955,  3000,  2932, | , -3.4, 3137.5, 30.398, |, 0.0
7789.2, 138.1, | , 22.9, 0.0, 602.0, | ,  1000,   959,  3000,  2907, | , -3.4, 3148.2, 30.336, |, 0.0
7790.2, 138.4, | , 22.9, 0.0, 601.2, | ,  1000,   957,  3000,  2956, | , -3.4, 3131.1, 30.547, |, 0.0
7791.3, 139.2, | , 22.9, 0.0, 597.6, | ,  1000,   950,  3000,  2910, | , -3.4, 3109.2, 29.917, |, 0.0
7792.3, 138.8, | , 22.9, 0.0, 601.4, | ,  1000,   957,  3000,  2953, | , -3.4, 3110.5, 30.322, |, 0.0
7793.3, 138.3, | , 22.9, 0.0, 602.1, | ,  1000,   960,  3000,  2926, | , -3.4, 3117.8, 30.196, |, 0.0
7794.3, 138.1, | , 22.9, 0.0, 602.3, | ,  1000,   954,  3000,  2933, | , -3.4, 3123.3, 30.260, |, 0.0
7795.3, 138.7, | , 22.9, 0.0, 601.6, | ,  1000,   950,  3000,  2911, | , -3.4, 3121.2, 30.041, |, 0.0
7796.3, 138.3, | , 22.9, 0.0, 602.3, | ,  1000,   954,  3000,  2966, | , -3.4, 3118.2, 30.466, |, 0.0
7797.3, 139.2, | , 22.9, 0.0, 595.8, | ,  1000,   953,  3000,  2952, | , -3.4, 3110.9, 30.284, |, 0.0
7798.3, 138.1, | , 22.9, 0.0, 602.2, | ,  1000,   957,  3000,  2928, | , -3.4, 3148.2, 30.491, |, 0.0
7799.3, 138.6, | , 22.9, 0.0, 602.6, | ,  1000,   955,  3000,  2930, | , -3.4, 3127.2, 30.289, |, 0.0
7800.3, 138.4, | , 22.9, 0.0, 601.9, | ,  1000,   959,  3000,  2935, | , -3.4, 3116.5, 30.254, |, 0.0
7801.4, 138.2, | , 22.9, 0.0, 602.3, | ,  1000,   957,  3000,  2931, | , -3.4, 3119.9, 30.240, |, 0.0
7802.4, 139.6, | , 22.9, 0.0, 595.7, | ,  1000,   954,  3000,  2929, | , -3.4, 3117.3, 30.180, |, 0.0
7803.4, 138.0, | , 22.9, 0.0, 602.4, | ,  1000,   953,  3000,  2945, | , -3.4, 3112.2, 30.246, |, 0.0
7804.4, 138.2, | , 22.9, 0.0, 602.4, | ,  1000,   955,  3000,  2921, | , -3.4, 3113.1, 30.079, |, 0.0
7805.4, 138.9, | , 22.9, 0.0, 601.5, | ,  1000,   952,  3000,  2962, | , -3.4, 3140.1, 30.633, |, 0.0
7806.4, 138.6, | , 22.9, 0.0, 602.4, | ,  1000,   957,  3000,  2916, | , -3.4, 3120.3, 30.125, |, 0.0
7807.4, 138.2, | , 22.9, 0.0, 602.1, | ,  1000,   960,  3000,  2926, | , -3.4, 3131.1, 30.335, |, 0.0
7808.4, 138.9, | , 22.9, 0.0, 597.7, | ,  1000,   953,  3000,  2926, | , -3.4, 3134.9, 30.313, |, 0.0
7809.4, 138.5, | , 22.9, 0.0, 602.4, | ,  1000,   955,  3000,  2925, | , -3.4, 3150.3, 30.464, |, 0.0
7810.4, 138.7, | , 22.9, 0.0, 601.8, | ,  1000,   951,  3000,  2924, | , -3.4, 3120.8, 30.146, |, 0.0
7811.4, 138.3, | , 22.9, 0.0, 602.3, | ,  1000,   958,  3000,  2945, | , -3.4, 3110.5, 30.269, |, 0.0
7812.5, 138.3, | , 22.9, 0.0, 602.5, | ,  1000,   960,  3000,  2929, | , -3.4, 3111.8, 30.165, |, 0.0
7813.5, 139.3, | , 22.9, 0.0, 596.5, | ,  1000,   959,  3000,  2911, | , -3.4, 3103.2, 29.938, |, 0.0
7814.5, 138.4, | , 22.9, 0.0, 602.2, | ,  1000,   959,  3000,  2944, | , -3.4, 3111.4, 30.270, |, 0.0
7815.5, 138.4, | , 22.9, 0.0, 601.5, | ,  1000,   961,  3000,  2926, | , -3.4, 3110.9, 30.139, |, 0.0
7816.5, 138.7, | , 22.9, 0.0, 602.4, | ,  1000,   954,  3000,  2928, | , -3.4, 3129.8, 30.283, |, 0.0
7817.5, 138.2, | , 22.9, 0.0, 602.2, | ,  1000,   959,  3000,  2936, | , -3.4, 3136.6, 30.450, |, 0.0
7818.5, 138.9, | , 22.9, 0.0, 597.1, | ,  1000,   955,  3000,  2931, | , -3.4, 3138.8, 30.407, |, 0.0
7819.5, 139.0, | , 22.9, 0.0, 597.1, | ,  1000,   954,  3000,  2941, | , -3.4, 3122.5, 30.317, |, 0.0
7820.5, 138.7, | , 22.9, 0.0, 601.7, | ,  1000,   959,  3000,  2925, | , -3.4, 3149.1, 30.489, |, 0.0
7821.6, 138.1, | , 23.0, 0.0, 602.3, | ,  1000,   955,  3000,  2926, | , -3.4, 3119.9, 30.179, |, 0.0
7822.6, 138.2, | , 23.0, 0.0, 602.3, | ,  1000,   961,  3000,  2922, | , -3.4, 3117.3, 30.179, |, 0.0
7823.6, 138.7, | , 22.9, 0.0, 602.2, | ,  1000,   960,  3000,  2929, | , -3.4, 3133.2, 30.374, |, 0.0
7824.6, 139.0, | , 22.9, 0.0, 596.3, | ,  1000,   955,  3000,  2953, | , -3.4, 3109.2, 30.290, |, 0.0
7825.6, 138.5, | , 22.9, 0.0, 601.4, | ,  1000,   956,  3000,  2960, | , -3.4, 3107.5, 30.336, |, 0.0
7826.6, 138.4, | , 23.0, 0.0, 601.8, | ,  1000,   956,  3000,  2941, | , -3.4, 3125.5, 30.366, |, 0.0
7827.6, 138.7, | , 22.9, 0.0, 602.2, | ,  1000,   960,  3000,  2936, | , -3.4, 3122.5, 30.321, |, 0.0
7828.6, 138.5, | , 23.0, 0.0, 601.6, | ,  1000,   956,  3000,  2941, | , -3.4, 3120.8, 30.314, |, 0.0
7829.7, 139.3, | , 22.9, 0.0, 597.0, | ,  1000,   954,  3000,  2919, | , -3.4, 3123.8, 30.158, |, 0.0
7830.7, 138.8, | , 23.0, 0.0, 600.7, | ,  1000,   957,  3000,  2950, | , -3.4, 3119.1, 30.379, |, 0.0
7831.7, 138.1, | , 23.0, 0.0, 601.4, | ,  1000,   953,  3000,  2931, | , -3.4, 3111.8, 30.127, |, 0.0
7832.7, 138.1, | , 22.9, 0.0, 601.3, | ,  1000,   958,  3000,  2912, | , -3.4, 3116.1, 30.065, |, 0.0
7833.7, 138.3, | , 23.0, 0.0, 601.8, | ,  1000,   955,  3000,  2943, | , -3.4, 3146.1, 30.570, |, 0.0
7834.7, 138.1, | , 23.0, 0.0, 601.7, | ,  1000,   959,  3000,  2937, | , -3.4, 3131.1, 30.408, |, 0.0
7835.7, 138.9, | , 22.9, 0.0, 597.1, | ,  1000,   955,  3000,  2932, | , -3.4, 3120.3, 30.235, |, 0.0
7836.7, 138.3, | , 22.9, 0.0, 602.0, | ,  1000,   961,  3000,  2937, | , -3.4, 3137.9, 30.490, |, 0.0
7837.7, 138.6, | , 22.9, 0.0, 602.3, | ,  1000,   960,  3000,  2941, | , -3.4, 3124.2, 30.381, |, 0.0
7838.7, 138.2, | , 23.0, 0.0, 602.0, | ,  1000,   959,  3000,  2935, | , -3.4, 3118.6, 30.273, |, 0.0
7839.8, 138.2, | , 23.0, 0.0, 601.7, | ,  1000,   957,  3000,  2921, | , -3.4, 3119.1, 30.152, |, 0.0
7840.8, 139.7, | , 22.9, 0.0, 596.0, | ,  1000,   954,  3000,  2951, | , -3.4, 3118.2, 30.349, |, 0.0
7841.8, 138.3, | , 23.0, 0.0, 602.0, | ,  1000,   954,  3000,  2929, | , -3.4, 3110.5, 30.109, |, 0.0
7842.8, 138.4, | , 23.0, 0.0, 602.1, | ,  1000,   957,  3000,  2930, | , -3.4, 3126.8, 30.300, |, 0.0
7843.8, 138.3, | , 23.0, 0.0, 602.2, | ,  1000,   961,  3000,  2955, | , -3.4, 3110.1, 30.357, |, 0.0
7844.8, 138.4, | , 23.0, 0.0, 601.9, | ,  1000,   955,  3000,  2911, | , -3.4, 3127.2, 30.135, |, 0.0
7845.8, 138.9, | , 23.0, 0.0, 596.2, | ,  1000,   954,  3000,  2910, | , -3.4, 3162.8, 30.458, |, 0.0
7846.8, 138.7, | , 23.0, 0.0, 597.9, | ,  1000,   949,  3000,  2935, | , -3.4, 3122.9, 30.238, |, 0.0
7847.8, 138.4, | , 23.0, 0.0, 602.3, | ,  1000,   955,  3000,  2929, | , -3.4, 3150.8, 30.502, |, 0.0
7848.9, 138.2, | , 23.0, 0.0, 602.0, | ,  1000,   960,  3000,  2951, | , -3.4, 3131.1, 30.526, |, 0.0
7849.9, 138.2, | , 23.0, 0.0, 601.6, | ,  1000,   960,  3000,  2937, | , -3.4, 3121.6, 30.321, |, 0.0
7850.9, 138.7, | , 23.0, 0.0, 601.8, | ,  1000,   962,  3000,  2920, | , -3.4, 3115.6, 30.149, |, 0.0
7851.9, 139.2, | , 23.0, 0.0, 596.3, | ,  1000,   946,  3000,  2897, | , -3.4, 3118.6, 29.880, |, 0.0
7852.9, 138.3, | , 23.0, 0.0, 602.0, | ,  1000,   960,  3000,  2955, | , -3.4, 3128.5, 30.527, |, 0.0
7853.9, 138.2, | , 23.0, 0.0, 602.4, | ,  1000,   961,  3000,  2927, | , -3.4, 3117.3, 30.214, |, 0.0
7854.9, 138.4, | , 23.0, 0.0, 602.3, | ,  1000,   954,  3000,  2904, | , -3.4, 3116.1, 29.972, |, 0.0
7855.9, 138.3, | , 23.0, 0.0, 601.8, | ,  1000,   957,  3000,  2933, | , -3.4, 3125.9, 30.319, |, 0.0
7856.9, 138.9, | , 23.0, 0.0, 597.2, | ,  1000,   950,  3000,  2957, | , -3.4, 3147.8, 30.661, |, 0.0
7857.9, 138.6, | , 23.0, 0.0, 602.1, | ,  1000,   958,  3000,  2911, | , -3.4, 3151.2, 30.388, |, 0.0
7859.0, 138.4, | , 23.0, 0.0, 602.7, | ,  1000,   955,  3000,  2926, | , -3.4, 3128.5, 30.262, |, 0.0
7860.0, 138.3, | , 23.0, 0.0, 602.0, | ,  1000,   961,  3000,  2935, | , -3.4, 3155.9, 30.646, |, 0.0
7861.0, 138.3, | , 23.0, 0.0, 601.4, | ,  1000,   953,  3000,  2927, | , -3.4, 3124.2, 30.218, |, 0.0
7862.0, 138.5, | , 23.0, 0.0, 602.5, | ,  1000,   961,  3000,  2933, | , -3.4, 3126.3, 30.355, |, 0.0
7863.0, 139.2, | , 23.0, 0.0, 596.1, | ,  1000,   949,  3000,  2929, | , -3.4, 3125.5, 30.222, |, 0.0
7864.0, 138.3, | , 23.0, 0.0, 602.2, | ,  1000,   949,  3000,  2945, | , -3.4, 3133.2, 30.417, |, 0.0
7865.0, 138.2, | , 23.0, 0.0, 602.0, | ,  1000,   956,  3000,  2935, | , -3.4, 3117.3, 30.236, |, 0.0
7866.0, 138.8, | , 23.0, 0.0, 601.1, | ,  1000,   957,  3000,  2934, | , -3.4, 3128.5, 30.345, |, 0.0
7867.0, 138.4, | , 23.0, 0.0, 601.8, | ,  1000,   958,  3000,  2942, | , -3.4, 3127.2, 30.404, |, 0.0
7868.1, 139.3, | , 23.0, 0.0, 594.5, | ,  1000,   949,  3000,  2923, | , -3.4, 3128.5, 30.199, |, 0.0
7869.1, 138.5, | , 23.0, 0.0, 602.7, | ,  1000,   954,  3000,  2920, | , -3.4, 3136.2, 30.283, |, 0.0
7870.1, 138.2, | , 23.0, 0.0, 602.0, | ,  1000,   954,  3000,  2926, | , -3.4, 3152.1, 30.488, |, 0.0
7871.1, 138.3, | , 23.0, 0.0, 601.7, | ,  1000,   951,  3000,  2947, | , -3.4, 3143.9, 30.551, |, 0.0
7872.1, 138.8, | , 23.0, 0.0, 602.5, | ,  1000,   953,  3000,  2931, | , -3.4, 3147.3, 30.470, |, 0.0
7873.1, 138.8, | , 23.0, 0.0, 598.2, | ,  1000,   959,  3000,  2922, | , -3.4, 3122.5, 30.209, |, 0.0
7874.1, 139.0, | , 23.0, 0.0, 598.1, | ,  1000,   948,  3000,  2927, | , -3.4, 3127.2, 30.205, |, 0.0
7875.1, 138.4, | , 23.0, 0.0, 602.1, | ,  1000,   956,  3000,  2926, | , -3.4, 3128.9, 30.279, |, 0.0
7876.1, 138.6, | , 23.0, 0.0, 602.5, | ,  1000,   953,  3000,  2918, | , -3.4, 3139.6, 30.295, |, 0.0
7877.1, 138.4, | , 23.0, 0.0, 602.4, | ,  1000,   956,  3000,  2903, | , -3.4, 3162.8, 30.422, |, 0.0
7878.1, 138.1, | , 23.0, 0.0, 602.2, | ,  1000,   961,  3000,  2910, | , -3.4, 3152.9, 30.418, |, 0.0
7879.2, 139.0, | , 23.0, 0.0, 596.4, | ,  1000,   958,  3000,  2923, | , -3.4, 3157.2, 30.543, |, 0.0
7880.2, 138.1, | , 23.0, 0.0, 603.0, | ,  1000,   955,  3000,  2919, | , -3.4, 3137.9, 30.309, |, 0.0
7881.2, 138.2, | , 23.0, 0.0, 601.5, | ,  1000,   953,  3000,  2931, | , -3.4, 3143.9, 30.439, |, 0.0
7882.2, 138.3, | , 23.0, 0.0, 602.7, | ,  1000,   956,  3000,  2933, | , -3.4, 3131.5, 30.363, |, 0.0
7883.2, 138.6, | , 23.0, 0.0, 603.1, | ,  1000,   951,  3000,  2934, | , -3.4, 3125.9, 30.275, |, 0.0
7884.2, 139.0, | , 23.0, 0.0, 597.7, | ,  1000,   949,  3000,  2938, | , -3.4, 3139.6, 30.421, |, 0.0
7885.2, 139.1, | , 23.0, 0.0, 596.8, | ,  1000,   955,  3000,  2943, | , -3.4, 3126.8, 30.381, |, 0.0
7886.2, 138.4, | , 23.0, 0.0, 602.5, | ,  1000,   956,  3000,  2946, | , -3.4, 3127.6, 30.424, |, 0.0
7887.2, 138.6, | , 23.0, 0.0, 602.8, | ,  1000,   956,  3000,  2931, | , -3.4, 3142.6, 30.449, |, 0.0
7888.3, 138.1, | , 23.0, 0.0, 602.7, | ,  1000,   962,  3000,  2922, | , -3.4, 3132.8, 30.338, |, 0.0
7889.3, 138.2, | , 23.0, 0.0, 603.2, | ,  1000,   961,  3000,  2949, | , -3.4, 3135.8, 30.564, |, 0.0
7890.3, 139.4, | , 23.0, 0.0, 597.2, | ,  1000,   956,  3000,  2924, | , -3.4, 3131.5, 30.286, |, 0.0
7891.3, 138.6, | , 23.0, 0.0, 602.0, | ,  1000,   960,  3000,  2936, | , -3.4, 3134.5, 30.437, |, 0.0
7892.3, 138.1, | , 23.0, 0.0, 603.0, | ,  1000,   953,  3000,  2928, | , -3.4, 3132.8, 30.310, |, 0.0
7893.3, 138.5, | , 23.0, 0.0, 603.0, | ,  1000,   956,  3000,  2914, | , -3.4, 3131.1, 30.207, |, 0.0
7894.3, 138.4, | , 23.0, 0.0, 603.1, | ,  1000,   954,  3000,  2936, | , -3.4, 3134.5, 30.390, |, 0.0
7895.3, 138.9, | , 23.0, 0.0, 598.3, | ,  1000,   950,  3000,  2911, | , -3.4, 3151.2, 30.326, |, 0.0
7896.3, 138.4, | , 23.0, 0.0, 602.3, | ,  1000,   957,  3000,  2953, | , -3.4, 3132.8, 30.539, |, 0.0
7897.4, 138.5, | , 23.0, 0.0, 602.6, | ,  1000,   958,  3000,  2918, | , -3.4, 3136.2, 30.302, |, 0.0
7898.4, 138.8, | , 23.0, 0.0, 603.4, | ,  1000,   956,  3000,  2931, | , -3.4, 3140.9, 30.435, |, 0.0
7899.4, 138.3, | , 23.0, 0.0, 602.8, | ,  1000,   954,  3000,  2937, | , -3.4, 3141.8, 30.473, |, 0.0
7900.4, 138.6, | , 23.0, 0.0, 603.6, | ,  1000,   953,  3000,  2909, | , -3.4, 3142.6, 30.254, |, 0.0
7901.4, 139.0, | , 23.0, 0.0, 598.0, | ,  1000,   950,  3000,  2923, | , -3.4, 3138.8, 30.308, |, 0.0
7902.4, 138.3, | , 23.0, 0.0, 602.9, | ,  1000,   956,  3000,  2932, | , -3.4, 3140.1, 30.433, |, 0.0
7903.4, 138.1, | , 23.0, 0.0, 603.2, | ,  1000,   954,  3000,  2914, | , -3.4, 3161.9, 30.490, |, 0.0
7904.4, 138.5, | , 23.0, 0.0, 603.3, | ,  1000,   959,  3000,  2920, | , -3.4, 3134.5, 30.311, |, 0.0
7905.4, 138.3, | , 23.0, 0.0, 602.9, | ,  1000,   951,  3000,  2948, | , -3.4, 3141.8, 30.534, |, 0.0
7906.5, 139.1, | , 23.0, 0.0, 596.7, | ,  1000,   956,  3000,  2929, | , -3.4, 3132.8, 30.340, |, 0.0
7907.5, 138.5, | , 23.0, 0.0, 603.2, | ,  1000,   954,  3000,  2926, | , -3.4, 3135.8, 30.329, |, 0.0
7908.5, 138.6, | , 23.0, 0.0, 603.1, | ,  1000,   956,  3000,  2924, | , -3.4, 3137.5, 30.349, |, 0.0
7909.5, 138.2, | , 23.0, 0.0, 603.0, | ,  1000,   951,  3000,  2939, | , -3.4, 3146.5, 30.514, |, 0.0
7910.5, 138.6, | , 23.0, 0.0, 603.1, | ,  1000,   958,  3000,  2937, | , -3.4, 3137.5, 30.458, |, 0.0
7911.5, 139.1, | , 23.0, 0.0, 598.2, | ,  1000,   946,  3000,  2926, | , -3.4, 3132.8, 30.238, |, 0.0
7912.5, 139.0, | , 23.0, 0.0, 596.7, | ,  1000,   956,  3000,  2913, | , -3.4, 3138.3, 30.268, |, 0.0
7913.5, 138.2, | , 23.0, 0.0, 602.9, | ,  1000,   960,  3000,  2952, | , -3.4, 3132.3, 30.542, |, 0.0
7914.5, 138.2, | , 23.0, 0.0, 602.8, | ,  1000,   961,  3000,  2930, | , -3.4, 3134.5, 30.404, |, 0.0
7915.5, 138.6, | , 23.0, 0.0, 603.2, | ,  1000,   958,  3000,  2926, | , -3.4, 3161.1, 30.607, |, 0.0
7916.6, 138.4, | , 23.0, 0.0, 602.6, | ,  1000,   956,  3000,  2937, | , -3.4, 3133.2, 30.406, |, 0.0
7917.6, 139.1, | , 23.0, 0.0, 596.6, | ,  1000,   955,  3000,  2939, | , -3.4, 3132.8, 30.411, |, 0.0
7918.6, 138.4, | , 23.0, 0.0, 603.0, | ,  1000,   957,  3000,  2905, | , -3.4, 584.8, 5.645, |, 0.0
7919.6, 138.1, | , 23.0, 0.0, 603.0, | ,  1000,   958,  3000,  2944, | , -3.4, 677.3, 6.604, |, 0.0
7920.6, 138.1, | , 23.0, 0.0, 603.2, | ,  1000,   950,  3000,  2925, | , -3.4, 735.2, 7.118, |, 0.0
7921.6, 138.5, | , 23.0, 0.0, 603.5, | ,  1000,   960,  3000,  2928, | , -3.4, 818.7, 7.953, |, 0.0
7922.6, 138.7, | , 23.0, 0.0, 598.4, | ,  1000,   951,  3000,  2929, | , -3.4, 907.9, 8.801, |, 0.0
7923.6, 138.4, | , 23.0, 0.0, 601.8, | ,  1000,   958,  3000,  2912, | , -3.4, 992.7, 9.597, |, 0.0
7924.6, 138.3, | , 23.0, 0.0, 602.9, | ,  1000,   961,  3000,  2959, | , -3.4, 1081.8, 10.592, |, 0.0
7925.7, 138.8, | , 23.0, 0.0, 603.2, | ,  1000,   956,  3000,  2951, | , -3.4, 1164.5, 11.363, |, 0.0
7926.7, 138.4, | , 23.0, 0.0, 603.0, | ,  1000,   950,  3000,  2926, | , -3.4, 1284.0, 12.429, |, 0.0
7927.7, 138.4, | , 23.0, 0.0, 603.0, | ,  1000,   952,  3000,  2927, | , -3.4, 1343.6, 13.017, |, 0.0
7928.7, 139.0, | , 23.0, 0.0, 597.7, | ,  1000,   953,  3000,  2929, | , -3.4, 1443.8, 13.993, |, 0.0
7929.7, 138.2, | , 23.0, 0.0, 602.5, | ,  1000,   953,  3000,  2935, | , -3.4, 1524.8, 14.801, |, 0.0
7930.7, 138.2, | , 23.0, 0.0, 602.9, | ,  1000,   957,  3000,  2936, | , -3.4, 1622.5, 15.767, |, 0.0
7931.7, 138.3, | , 23.0, 0.0, 603.3, | ,  1000,   954,  3000,  2921, | , -3.4, 1706.9, 16.512, |, 0.0
7932.7, 138.3, | , 23.0, 0.0, 603.2, | ,  1000,   955,  3000,  2946, | , -3.4, 1787.9, 17.412, |, 0.0
7933.7, 139.2, | , 23.0, 0.0, 597.1, | ,  1000,   955,  3000,  2922, | , -3.4, 1859.4, 17.989, |, 0.0
7934.8, 138.5, | , 23.0, 0.0, 603.5, | ,  1000,   957,  3000,  2918, | , -3.4, 1969.1, 19.040, |, 0.0
7935.8, 138.3, | , 23.0, 0.0, 602.9, | ,  1000,   956,  3000,  2927, | , -3.4, 2050.9, 19.875, |, 0.0
7936.8, 138.1, | , 23.0, 0.0, 602.9, | ,  1000,   959,  3000,  2909, | , -3.4, 2119.1, 20.454, |, 0.0
7937.8, 138.2, | , 23.0, 0.0, 603.3, | ,  1000,   953,  3000,  2922, | , -3.4, 2209.5, 21.362, |, 0.0
7938.8, 139.3, | , 23.0, 0.0, 598.1, | ,  1000,   957,  3000,  2924, | , -3.4, 2312.7, 22.391, |, 0.0
7939.8, 139.0, | , 23.0, 0.0, 597.1, | ,  1000,   952,  3000,  2944, | , -3.4, 2361.1, 22.947, |, 0.0
7940.8, 138.4, | , 23.0, 0.0, 603.3, | ,  1000,   952,  3000,  2922, | , -3.4, 2436.5, 23.549, |, 0.0
7941.8, 138.2, | , 23.0, 0.0, 603.3, | ,  1000,   956,  3000,  2937, | , -3.4, 2519.7, 24.465, |, 0.0
7942.8, 138.6, | , 23.0, 0.0, 603.9, | ,  1000,   959,  3000,  2921, | , -3.4, 2590.4, 25.066, |, 0.0
7943.8, 138.4, | , 23.0, 0.0, 602.6, | ,  1000,   955,  3000,  2937, | , -3.4, 2659.3, 25.812, |, 0.0
7944.9, 139.0, | , 23.0, 0.0, 596.6, | ,  1000,   960,  3000,  2930, | , -3.4, 2725.3, 26.439, |, 0.0
7945.9, 138.6, | , 23.0, 0.0, 603.9, | ,  1000,   959,  3000,  2941, | , -3.4, 2775.9, 26.995, |, 0.0
7946.9, 138.4, | , 23.0, 0.0, 603.4, | ,  1000,   951,  3000,  2926, | , -3.4, 2850.4, 27.559, |, 0.0
7947.9, 138.3, | , 23.0, 0.0, 603.4, | ,  1000,   956,  3000,  2949, | , -3.4, 2921.6, 28.446, |, 0.0
7948.9, 138.8, | , 23.0, 0.0, 602.4, | ,  1000,   951,  3000,  2939, | , -3.4, 2947.3, 28.587, |, 0.0
7949.9, 139.3, | , 23.0, 0.0, 598.8, | ,  1000,   950,  3000,  2927, | , -3.4, 3002.5, 29.024, |, 0.0
7950.9, 139.0, | , 23.0, 0.0, 594.0, | ,  1000,   950,  3000,  2902, | , -3.4, 3009.8, 28.907, |, 0.0
7951.9, 138.2, | , 23.0, 0.0, 603.3, | ,  1000,   955,  3000,  2943, | , -3.4, 3041.9, 29.564, |, 0.0
7952.9, 138.4, | , 23.0, 0.0, 603.7, | ,  1000,   951,  3000,  2903, | , -3.4, 3065.9, 29.461, |, 0.0
7954.0, 138.5, | , 23.0, 0.0, 602.5, | ,  1000,   957,  3000,  2945, | , -3.4, 3096.8, 30.123, |, 0.0
7955.0, 138.2, | , 23.0, 0.0, 603.2, | ,  1000,   954,  3000,  2939, | , -3.4, 3101.9, 30.105, |, 0.0
7956.0, 139.5, | , 23.0, 0.0, 597.7, | ,  1000,   957,  3000,  2937, | , -3.4, 3153.8, 30.613, |, 0.0
7957.0, 138.5, | , 23.0, 0.0, 603.8, | ,  1000,   958,  3000,  2919, | , -3.4, 3141.3, 30.361, |, 0.0
7958.0, 138.0, | , 23.0, 0.0, 603.2, | ,  1000,   950,  3000,  2901, | , -3.4, 3165.3, 30.387, |, 0.0
7959.0, 138.4, | , 23.0, 0.0, 602.8, | ,  1000,   955,  3000,  2922, | , -3.4, 3191.5, 30.838, |, 0.0
7960.0, 138.5, | , 23.0, 0.0, 603.6, | ,  1000,   957,  3000,  2928, | , -3.4, 3171.8, 30.713, |, 0.0
7961.0, 139.9, | , 23.0, 0.0, 595.6, | ,  1000,   955,  3000,  2938, | , -3.4, 3206.5, 31.120, |, 0.0
7962.0, 138.1, | , 23.0, 0.0, 603.3, | ,  1000,   959,  3000,  2908, | , -3.4, 3173.0, 30.584, |, 0.0
7963.1, 138.4, | , 23.0, 0.0, 603.2, | ,  1000,   961,  3000,  2932, | , -3.4, 3179.0, 30.852, |, 0.0
7964.1, 138.7, | , 23.0, 0.0, 602.6, | ,  1000,   949,  3000,  2944, | , -3.4, 3188.0, 30.942, |, 0.0
7965.1, 138.3, | , 23.0, 0.0, 603.3, | ,  1000,   955,  3000,  2925, | , -3.4, 3187.6, 30.831, |, 0.0
7966.1, 138.3, | , 23.0, 0.0, 603.3, | ,  1000,   953,  3000,  2957, | , -3.4, 3176.9, 30.966, |, 0.0
7967.1, 139.1, | , 23.0, 0.0, 599.2, | ,  1000,   957,  3000,  2904, | , -3.4, 3181.2, 30.619, |, 0.0
7968.1, 138.3, | , 23.0, 0.0, 602.1, | ,  1000,   954,  3000,  2943, | , -3.4, 3214.2, 31.217, |, 0.0
7969.1, 138.3, | , 23.0, 0.0, 602.1, | ,  1000,   955,  3000,  2932, | , -3.4, 3176.9, 30.779, |, 0.0
7970.1, 138.3, | , 23.0, 0.0, 603.3, | ,  1000,   956,  3000,  2940, | , -3.4, 3202.6, 31.103, |, 0.0
7971.1, 138.4, | , 23.0, 0.0, 603.4, | ,  1000,   951,  3000,  2927, | , -3.4, 3165.3, 30.602, |, 0.0
7972.1, 139.0, | , 23.0, 0.0, 597.6, | ,  1000,   953,  3000,  2926, | , -3.4, 3161.9, 30.573, |, 0.0
7973.1, 138.3, | , 23.0, 0.0, 602.9, | ,  1000,   954,  3000,  2929, | , -3.4, 3160.2, 30.594, |, 0.0
7974.2, 138.8, | , 23.0, 0.0, 602.6, | ,  1000,   956,  3000,  2938, | , -3.4, 3155.9, 30.636, |, 0.0
7975.2, 138.6, | , 23.0, 0.0, 603.0, | ,  1000,   958,  3000,  2924, | , -3.4, 3150.3, 30.483, |, 0.0
7976.2, 138.2, | , 23.0, 0.0, 603.2, | ,  1000,   956,  3000,  2935, | , -3.4, 3178.2, 30.824, |, 0.0
7977.2, 139.3, | , 23.0, 0.0, 598.5, | ,  1000,   955,  3000,  2933, | , -3.4, 3149.5, 30.524, |, 0.0
7978.2, 139.1, | , 23.0, 0.0, 599.1, | ,  1000,   956,  3000,  2912, | , -3.4, 3148.2, 30.354, |, 0.0
7979.2, 138.3, | , 23.0, 0.0, 602.5, | ,  1000,   951,  3000,  2918, | , -3.4, 3164.1, 30.522, |, 0.0
7980.2, 138.3, | , 23.0, 0.0, 603.3, | ,  1000,   957,  3000,  2957, | , -3.4, 3152.1, 30.752, |, 0.0
7981.2, 138.7, | , 23.0, 0.0, 603.3, | ,  1000,   957,  3000,  2941, | , -3.4, 3138.3, 30.495, |, 0.0
7982.2, 138.7, | , 23.0, 0.0, 603.5, | ,  1000,   955,  3000,  2926, | , -3.4, 3140.5, 30.378, |, 0.0
7983.3, 139.0, | , 23.0, 0.0, 597.5, | ,  1000,   950,  3000,  2932, | , -3.4, 3140.1, 30.384, |, 0.0
7984.3, 138.3, | , 23.0, 0.0, 602.5, | ,  1000,   956,  3000,  2929, | , -3.4, 3139.2, 30.398, |, 0.0
7985.3, 138.5, | , 23.0, 0.0, 603.7, | ,  1000,   954,  3000,  2915, | , -3.4, 3149.9, 30.378, |, 0.0
7986.3, 138.1, | , 23.0, 0.0, 603.3, | ,  1000,   957,  3000,  2923, | , -3.4, 3154.6, 30.513, |, 0.0
7987.3, 138.2, | , 23.0, 0.0, 603.2, | ,  1000,   952,  3000,  2944, | , -3.4, 3145.2, 30.549, |, 0.0
7988.3, 139.2, | , 23.0, 0.0, 598.7, | ,  1000,   950,  3000,  2941, | , -3.4, 3147.8, 30.529, |, 0.0
7989.3, 138.6, | , 23.0, 0.0, 602.0, | ,  1000,   954,  3000,  2952, | , -3.4, 3149.9, 30.668, |, 0.0
7990.3, 138.1, | , 23.0, 0.0, 603.3, | ,  1000,   952,  3000,  2929, | , -3.4, 3145.2, 30.429, |, 0.0
7991.3, 138.4, | , 23.0, 0.0, 603.0, | ,  1000,   960,  3000,  2941, | , -3.4, 3161.9, 30.749, |, 0.0
7992.3, 138.3, | , 23.0, 0.0, 603.3, | ,  1000,   955,  3000,  2926, | , -3.4, 3147.8, 30.459, |, 0.0
7993.3, 138.1, | , 23.0, 0.0, 603.3, | ,  1000,   954,  3000,  2909, | , -3.4, 3140.9, 30.247, |, 0.0
7994.4, 139.1, | , 23.0, 0.0, 597.1, | ,  1000,   958,  3000,  2944, | , -3.4, 3152.9, 30.665, |, 0.0
