Repository: jdhuang-csm/Ru-BCA

## Methods
* (BaO)<sub>x</sub>-(CaO)<sub>y</sub>-(Al<sub>2</sub>O<sub>3</sub>)<sub>1-x-y</sub> (BCA) catalyst supports were synthesized via sol-gel and solid-state methods. 
* Ru/BCA catalysts were prepared via incipient wetness impregnation to achieve 1 wt. % Ru loading.
* Ammonia synthesis rates were measured for Ru/BCA catalysts in a packed-bed reactor at 480-600<sup>o</sup>C, 10 bar, and space velocities up to 1.3 x 10<sup>6</sup> ml g<sub>cat</sub><sup>-1</sup> h<sup>-1</sup>.
* A machine learning (ML) model was employed to improve understanding of the behavior of Ru/BCA catalysts.
* A microkinetic model was developed to describe the best-performing catalyst.

File: data/init_files_Cadigan/BCA512.txt (part 20 of 43)
********** Start test **********
Elapsed time, Pressure, | , LJtemp(C), Inner-Temp, Outer-Temp, | , N2-set, N2-flow, H2-set, H2-flow, | , pH, NH3_ppm, NH3_Prod_rate, |, In222Temp
7564.3, 139.7, | , 25.2, 0.0, 595.3, | ,  3000,  2907,  9000,  8823, | , -3.4, 4641.3, 110.029, |, 0.0
7565.3, 139.7, | , 25.2, 0.0, 596.0, | ,  3000,  2902,  9000,  8692, | , -3.4, 4613.5, 108.103, |, 0.0
7566.3, 140.9, | , 25.2, 0.0, 588.3, | ,  3000,  2907,  9000,  8734, | , -3.4, 4614.3, 108.560, |, 0.0
7567.3, 140.2, | , 25.2, 0.0, 595.8, | ,  3000,  2904,  9000,  8692, | , -3.4, 4624.2, 108.371, |, 0.0
7568.3, 139.7, | , 25.2, 0.0, 595.9, | ,  3000,  2904,  9000,  8802, | , -3.4, 4634.9, 109.653, |, 0.0
7569.3, 139.7, | , 25.2, 0.0, 595.9, | ,  3000,  2909,  9000,  8730, | , -3.4, 4614.3, 108.541, |, 0.0
7570.3, 139.8, | , 25.2, 0.0, 595.6, | ,  3000,  2906,  9000,  8790, | , -3.4, 4612.6, 109.028, |, 0.0
7571.4, 140.6, | , 25.2, 0.0, 590.0, | ,  3000,  2905,  9000,  8790, | , -3.4, 4614.3, 109.070, |, 0.0
7572.4, 139.9, | , 25.2, 0.0, 594.8, | ,  3000,  2905,  9000,  8785, | , -3.4, 4613.5, 108.998, |, 0.0
7573.4, 140.3, | , 25.2, 0.0, 595.8, | ,  3000,  2911,  9000,  8807, | , -3.4, 4643.9, 109.974, |, 0.0
7574.4, 139.7, | , 25.2, 0.0, 595.4, | ,  3000,  2899,  9000,  8715, | , -3.4, 4615.6, 108.344, |, 0.0
7575.4, 139.8, | , 25.2, 0.0, 595.2, | ,  3000,  2905,  9000,  8810, | , -3.4, 4613.5, 109.231, |, 0.0
7576.4, 139.8, | , 25.2, 0.0, 595.4, | ,  3000,  2898,  9000,  8720, | , -3.4, 4612.6, 108.310, |, 0.0
7577.4, 140.7, | , 25.2, 0.0, 588.4, | ,  3000,  2899,  9000,  8786, | , -3.4, 4638.8, 109.541, |, 0.0
7578.4, 139.9, | , 25.2, 0.0, 595.3, | ,  3000,  2906,  9000,  8824, | , -3.4, 4629.8, 109.756, |, 0.0
7579.4, 139.6, | , 25.2, 0.0, 595.7, | ,  3000,  2901,  9000,  8721, | , -3.4, 4616.1, 108.421, |, 0.0
7580.4, 139.8, | , 25.2, 0.0, 595.7, | ,  3000,  2903,  9000,  8766, | , -3.4, 4613.9, 108.814, |, 0.0
7581.4, 140.2, | , 25.2, 0.0, 595.8, | ,  3000,  2907,  9000,  8801, | , -3.4, 4614.3, 109.186, |, 0.0
7582.5, 140.6, | , 25.2, 0.0, 588.4, | ,  3000,  2898,  9000,  8718, | , -3.4, 584.4, 13.774, |, 0.0
7583.5, 139.8, | , 25.2, 0.0, 595.4, | ,  3000,  2909,  9000,  8824, | , -3.4, 676.9, 16.114, |, 0.0
7584.5, 140.2, | , 25.2, 0.0, 595.7, | ,  3000,  2906,  9000,  8756, | , -3.4, 759.2, 17.962, |, 0.0
7585.5, 139.8, | , 25.2, 0.0, 595.0, | ,  3000,  2911,  9000,  8822, | , -3.4, 862.0, 20.518, |, 0.0
7586.5, 139.8, | , 25.2, 0.0, 595.3, | ,  3000,  2908,  9000,  8772, | , -3.4, 981.5, 23.254, |, 0.0
7587.5, 141.1, | , 25.2, 0.0, 589.2, | ,  3000,  2904,  9000,  8797, | , -3.4, 1032.1, 24.494, |, 0.0
7588.5, 140.3, | , 25.2, 0.0, 594.7, | ,  3000,  2897,  9000,  8763, | , -3.4, 1152.9, 27.262, |, 0.0
7589.5, 139.7, | , 25.2, 0.0, 595.0, | ,  3000,  2900,  9000,  8722, | , -3.4, 1236.5, 29.140, |, 0.0
7590.5, 139.7, | , 25.2, 0.0, 595.2, | ,  3000,  2908,  9000,  8826, | , -3.4, 1315.3, 31.294, |, 0.0
7591.6, 140.2, | , 25.2, 0.0, 595.4, | ,  3000,  2897,  9000,  8764, | , -3.4, 1395.4, 32.993, |, 0.0
7592.6, 140.3, | , 25.2, 0.0, 594.4, | ,  3000,  2903,  9000,  8749, | , -3.4, 1478.1, 34.916, |, 0.0
7593.6, 140.9, | , 25.2, 0.0, 588.0, | ,  3000,  2899,  9000,  8747, | , -3.4, 1558.2, 36.787, |, 0.0
7594.6, 140.1, | , 25.2, 0.0, 595.0, | ,  3000,  2903,  9000,  8736, | , -3.4, 1601.1, 37.777, |, 0.0
7595.6, 140.1, | , 25.2, 0.0, 595.4, | ,  3000,  2909,  9000,  8811, | , -3.4, 1706.0, 40.527, |, 0.0
7596.6, 139.8, | , 25.2, 0.0, 594.8, | ,  3000,  2909,  9000,  8809, | , -3.4, 1795.2, 42.636, |, 0.0
7597.6, 139.9, | , 25.2, 0.0, 593.8, | ,  3000,  2901,  9000,  8811, | , -3.4, 1857.7, 44.095, |, 0.0
7598.6, 141.1, | , 25.2, 0.0, 588.9, | ,  3000,  2898,  9000,  8763, | , -3.4, 1958.0, 46.266, |, 0.0
7599.6, 139.9, | , 25.2, 0.0, 594.3, | ,  3000,  2903,  9000,  8785, | , -3.4, 2035.1, 48.194, |, 0.0
7600.6, 139.8, | , 25.2, 0.0, 594.5, | ,  3000,  2910,  9000,  8774, | , -3.4, 2128.1, 50.377, |, 0.0
7601.7, 140.3, | , 25.2, 0.0, 594.4, | ,  3000,  2912,  9000,  8793, | , -3.4, 2224.0, 52.737, |, 0.0
7602.7, 140.4, | , 25.2, 0.0, 593.8, | ,  3000,  2904,  9000,  8773, | , -3.4, 2284.0, 54.030, |, 0.0
7603.7, 139.7, | , 25.2, 0.0, 594.4, | ,  3000,  2903,  9000,  8796, | , -3.4, 2368.9, 56.136, |, 0.0
7604.7, 140.7, | , 25.2, 0.0, 587.0, | ,  3000,  2894,  9000,  8779, | , -3.4, 2497.0, 59.030, |, 0.0
7605.7, 140.1, | , 25.2, 0.0, 594.2, | ,  3000,  2900,  9000,  8738, | , -3.4, 2578.4, 60.769, |, 0.0
7606.7, 140.7, | , 25.2, 0.0, 588.2, | ,  3000,  2897,  9000,  8783, | , -3.4, 2657.6, 62.859, |, 0.0
7607.7, 140.0, | , 25.2, 0.0, 593.1, | ,  3000,  2903,  9000,  8844, | , -3.4, 2711.2, 64.492, |, 0.0
7608.7, 139.7, | , 25.2, 0.0, 594.4, | ,  3000,  2905,  9000,  8726, | , -3.4, 2766.9, 65.161, |, 0.0
7609.7, 140.6, | , 25.2, 0.0, 588.0, | ,  3000,  2903,  9000,  8809, | , -3.4, 2872.7, 68.117, |, 0.0
7610.7, 139.8, | , 25.2, 0.0, 594.2, | ,  3000,  2904,  9000,  8727, | , -3.4, 2976.8, 70.092, |, 0.0
7611.8, 139.7, | , 25.2, 0.0, 594.6, | ,  3000,  2898,  9000,  8812, | , -3.4, 3041.9, 72.102, |, 0.0
7612.8, 140.2, | , 25.2, 0.0, 593.4, | ,  3000,  2905,  9000,  8749, | , -3.4, 3105.8, 73.266, |, 0.0
7613.8, 139.8, | , 25.2, 0.0, 594.2, | ,  3000,  2907,  9000,  8802, | , -3.4, 3187.6, 75.544, |, 0.0
7614.8, 140.5, | , 25.2, 0.0, 588.7, | ,  3000,  2904,  9000,  8776, | , -3.4, 3257.5, 76.999, |, 0.0
7615.8, 140.1, | , 25.2, 0.0, 594.6, | ,  3000,  2906,  9000,  8757, | , -3.4, 3319.1, 78.342, |, 0.0
7616.8, 140.1, | , 25.2, 0.0, 594.7, | ,  3000,  2912,  9000,  8788, | , -3.4, 3397.6, 80.435, |, 0.0
7617.8, 139.8, | , 25.2, 0.0, 593.5, | ,  3000,  2902,  9000,  8776, | , -3.4, 3479.4, 82.216, |, 0.0
7618.8, 139.8, | , 25.2, 0.0, 594.4, | ,  3000,  2911,  9000,  8767, | , -3.4, 3578.8, 84.549, |, 0.0
7619.8, 139.8, | , 25.2, 0.0, 594.1, | ,  3000,  2901,  9000,  8746, | , -3.4, 3571.9, 84.166, |, 0.0
7620.9, 140.7, | , 25.2, 0.0, 589.4, | ,  3000,  2900,  9000,  8801, | , -3.4, 3681.2, 87.141, |, 0.0
7621.9, 139.8, | , 25.2, 0.0, 593.9, | ,  3000,  2905,  9000,  8756, | , -3.4, 3739.5, 88.207, |, 0.0
7622.9, 140.3, | , 25.2, 0.0, 593.9, | ,  3000,  2909,  9000,  8834, | , -3.4, 3797.7, 90.203, |, 0.0
7623.9, 140.2, | , 25.2, 0.0, 593.7, | ,  3000,  2906,  9000,  8722, | , -3.4, 3874.8, 91.129, |, 0.0
7624.9, 139.7, | , 25.2, 0.0, 594.0, | ,  3000,  2900,  9000,  8800, | , -3.4, 3889.4, 92.033, |, 0.0
7625.9, 141.1, | , 25.2, 0.0, 583.2, | ,  3000,  2899,  9000,  8730, | , -3.4, 3911.3, 91.985, |, 0.0
7626.9, 140.1, | , 25.2, 0.0, 594.0, | ,  3000,  2901,  9000,  8809, | , -3.4, 3976.0, 94.153, |, 0.0
7627.9, 139.8, | , 25.2, 0.0, 593.4, | ,  3000,  2907,  9000,  8775, | , -3.4, 3986.2, 94.173, |, 0.0
7628.9, 139.7, | , 25.2, 0.0, 593.8, | ,  3000,  2898,  9000,  8771, | , -3.4, 4050.9, 95.592, |, 0.0
7629.9, 139.7, | , 25.2, 0.0, 594.3, | ,  3000,  2904,  9000,  8726, | , -3.4, 4057.4, 95.425, |, 0.0
7631.0, 140.9, | , 25.2, 0.0, 588.7, | ,  3000,  2898,  9000,  8797, | , -3.4, 4095.5, 96.853, |, 0.0
7632.0, 140.7, | , 25.2, 0.0, 586.9, | ,  3000,  2902,  9000,  8719, | , -3.4, 4174.8, 98.092, |, 0.0
7633.0, 140.3, | , 25.2, 0.0, 593.2, | ,  3000,  2903,  9000,  8836, | , -3.4, 4210.3, 99.934, |, 0.0
7634.0, 140.1, | , 25.2, 0.0, 594.0, | ,  3000,  2903,  9000,  8737, | , -3.4, 4199.6, 98.836, |, 0.0
7635.0, 139.7, | , 25.2, 0.0, 593.9, | ,  3000,  2903,  9000,  8820, | , -3.4, 4244.6, 100.608, |, 0.0
7636.0, 139.7, | , 25.2, 0.0, 593.7, | ,  3000,  2907,  9000,  8726, | , -3.4, 4243.7, 99.817, |, 0.0
7637.0, 141.2, | , 25.2, 0.0, 587.1, | ,  3000,  2906,  9000,  8798, | , -3.4, 4266.0, 100.950, |, 0.0
7638.0, 140.3, | , 25.2, 0.0, 593.2, | ,  3000,  2902,  9000,  8749, | , -3.4, 4286.2, 100.958, |, 0.0
7639.0, 139.7, | , 25.2, 0.0, 593.8, | ,  3000,  2909,  9000,  8823, | , -3.4, 4305.9, 102.121, |, 0.0
7640.1, 140.3, | , 25.2, 0.0, 593.9, | ,  3000,  2909,  9000,  8775, | , -3.4, 4316.6, 101.964, |, 0.0
7641.1, 140.0, | , 25.2, 0.0, 593.9, | ,  3000,  2903,  9000,  8750, | , -3.4, 4263.4, 100.450, |, 0.0
7642.1, 140.5, | , 25.2, 0.0, 588.3, | ,  3000,  2896,  9000,  8751, | , -3.4, 4377.8, 103.071, |, 0.0
7643.1, 139.9, | , 25.2, 0.0, 593.2, | ,  3000,  2912,  9000,  8766, | , -3.4, 4318.7, 101.959, |, 0.0
7644.1, 140.1, | , 25.2, 0.0, 594.0, | ,  3000,  2903,  9000,  8771, | , -3.4, 4367.6, 103.081, |, 0.0
7645.1, 139.6, | , 25.2, 0.0, 593.8, | ,  3000,  2904,  9000,  8776, | , -3.4, 4360.3, 102.957, |, 0.0
7646.1, 139.7, | , 25.2, 0.0, 593.9, | ,  3000,  2904,  9000,  8768, | , -3.4, 4357.3, 102.817, |, 0.0
7647.1, 139.8, | , 25.2, 0.0, 593.6, | ,  3000,  2912,  9000,  8826, | , -3.4, 4385.1, 104.049, |, 0.0
7648.1, 141.0, | , 25.2, 0.0, 588.1, | ,  3000,  2910,  9000,  8771, | , -3.4, 4343.1, 102.568, |, 0.0
7649.2, 139.8, | , 25.2, 0.0, 593.1, | ,  3000,  2906,  9000,  8748, | , -3.4, 4330.3, 102.019, |, 0.0
7650.2, 139.7, | , 25.2, 0.0, 593.2, | ,  3000,  2903,  9000,  8821, | , -3.4, 4392.4, 104.106, |, 0.0
7651.2, 140.2, | , 25.2, 0.0, 593.3, | ,  3000,  2899,  9000,  8745, | , -3.4, 4395.8, 103.477, |, 0.0
7652.2, 139.8, | , 25.2, 0.0, 593.6, | ,  3000,  2901,  9000,  8793, | , -3.4, 4334.1, 102.457, |, 0.0
7653.2, 140.6, | , 25.2, 0.0, 586.5, | ,  3000,  2894,  9000,  8756, | , -3.4, 4339.7, 102.209, |, 0.0
7654.2, 139.8, | , 25.2, 0.0, 592.8, | ,  3000,  2897,  9000,  8758, | , -3.4, 4370.6, 102.977, |, 0.0
7655.2, 139.8, | , 25.2, 0.0, 593.0, | ,  3000,  2909,  9000,  8760, | , -3.4, 4375.7, 103.227, |, 0.0
7656.2, 139.8, | , 25.2, 0.0, 593.3, | ,  3000,  2904,  9000,  8743, | , -3.4, 4292.6, 101.075, |, 0.0
7657.3, 139.9, | , 25.2, 0.0, 593.6, | ,  3000,  2906,  9000,  8790, | , -3.4, 4318.3, 102.113, |, 0.0
7658.3, 140.5, | , 25.2, 0.0, 588.0, | ,  3000,  2902,  9000,  8779, | , -3.4, 4370.6, 103.197, |, 0.0
7659.3, 139.8, | , 25.2, 0.0, 592.7, | ,  3000,  2903,  9000,  8801, | , -3.4, 4298.6, 101.718, |, 0.0
7660.3, 139.6, | , 25.2, 0.0, 593.0, | ,  3000,  2899,  9000,  8764, | , -3.4, 4341.0, 102.346, |, 0.0
7661.3, 140.0, | , 25.2, 0.0, 593.9, | ,  3000,  2902,  9000,  8722, | , -3.4, 4366.7, 102.605, |, 0.0
7662.3, 139.8, | , 25.2, 0.0, 593.3, | ,  3000,  2912,  9000,  8812, | , -3.4, 4338.8, 102.838, |, 0.0
7663.3, 139.6, | , 25.2, 0.0, 593.4, | ,  3000,  2900,  9000,  8745, | , -3.4, 4255.7, 100.195, |, 0.0
7664.3, 140.6, | , 25.2, 0.0, 587.7, | ,  3000,  2898,  9000,  8817, | , -3.4, 4316.1, 102.225, |, 0.0
7665.3, 140.2, | , 25.2, 0.0, 593.5, | ,  3000,  2902,  9000,  8725, | , -3.4, 4310.6, 101.325, |, 0.0
7666.3, 139.7, | , 25.2, 0.0, 593.4, | ,  3000,  2906,  9000,  8839, | , -3.4, 4271.2, 101.421, |, 0.0
7667.4, 139.7, | , 25.2, 0.0, 593.1, | ,  3000,  2902,  9000,  8708, | , -3.4, 4300.3, 100.934, |, 0.0
7668.4, 139.7, | , 25.2, 0.0, 593.3, | ,  3000,  2902,  9000,  8784, | , -3.4, 4293.0, 101.422, |, 0.0
7669.4, 141.1, | , 25.2, 0.0, 582.7, | ,  3000,  2899,  9000,  8810, | , -3.4, 4296.4, 101.704, |, 0.0
7670.4, 139.7, | , 25.2, 0.0, 592.9, | ,  3000,  2903,  9000,  8749, | , -3.4, 4285.7, 100.954, |, 0.0
7671.4, 139.8, | , 25.2, 0.0, 593.0, | ,  3000,  2903,  9000,  8734, | , -3.4, 4236.5, 99.672, |, 0.0
7672.4, 140.1, | , 25.2, 0.0, 593.4, | ,  3000,  2907,  9000,  8797, | , -3.4, 4228.3, 100.058, |, 0.0
7673.4, 139.7, | , 25.2, 0.0, 593.2, | ,  3000,  2907,  9000,  8789, | , -3.4, 4264.3, 100.836, |, 0.0
7674.4, 140.4, | , 25.2, 0.0, 592.4, | ,  3000,  2902,  9000,  8794, | , -3.4, 4237.3, 100.202, |, 0.0
7675.4, 140.9, | , 25.2, 0.0, 587.3, | ,  3000,  2902,  9000,  8759, | , -3.4, 4240.7, 99.976, |, 0.0
7676.5, 139.6, | , 25.2, 0.0, 593.0, | ,  3000,  2898,  9000,  8753, | , -3.4, 4264.3, 100.454, |, 0.0
7677.5, 139.7, | , 25.2, 0.0, 592.7, | ,  3000,  2902,  9000,  8782, | , -3.4, 4245.9, 100.298, |, 0.0
7678.5, 140.2, | , 25.2, 0.0, 593.1, | ,  3000,  2907,  9000,  8752, | , -3.4, 4216.3, 99.385, |, 0.0
7679.5, 140.2, | , 25.2, 0.0, 592.4, | ,  3000,  2903,  9000,  8782, | , -3.4, 4213.3, 99.543, |, 0.0
7680.5, 140.6, | , 25.2, 0.0, 585.3, | ,  3000,  2903,  9000,  8805, | , -3.4, 4247.6, 100.546, |, 0.0
7681.5, 139.7, | , 25.3, 0.0, 593.1, | ,  3000,  2901,  9000,  8796, | , -3.4, 4209.0, 99.539, |, 0.0
7682.5, 140.1, | , 25.2, 0.0, 592.7, | ,  3000,  2898,  9000,  8746, | , -3.4, 4211.2, 99.147, |, 0.0
7683.5, 139.8, | , 25.3, 0.0, 593.1, | ,  3000,  2908,  9000,  8775, | , -3.4, 4193.6, 99.063, |, 0.0
7684.5, 139.8, | , 25.3, 0.0, 591.9, | ,  3000,  2900,  9000,  8797, | , -3.4, 4186.8, 99.025, |, 0.0
7685.5, 140.9, | , 25.2, 0.0, 587.6, | ,  3000,  2896,  9000,  8769, | , -3.4, 4212.0, 99.343, |, 0.0
7686.6, 140.2, | , 25.3, 0.0, 593.2, | ,  3000,  2910,  9000,  8816, | , -3.4, 4219.3, 100.037, |, 0.0
7687.6, 139.6, | , 25.3, 0.0, 592.9, | ,  3000,  2903,  9000,  8752, | , -3.4, 4157.6, 97.987, |, 0.0
7688.6, 139.7, | , 25.3, 0.0, 592.8, | ,  3000,  2907,  9000,  8771, | , -3.4, 4225.7, 99.775, |, 0.0
7689.6, 140.3, | , 25.3, 0.0, 592.7, | ,  3000,  2899,  9000,  8810, | , -3.4, 4184.6, 99.071, |, 0.0
7690.6, 139.7, | , 25.3, 0.0, 593.0, | ,  3000,  2902,  9000,  8752, | , -3.4, 4182.5, 98.557, |, 0.0
7691.6, 140.5, | , 25.3, 0.0, 587.6, | ,  3000,  2902,  9000,  8764, | , -3.4, 4182.0, 98.638, |, 0.0
7692.6, 140.1, | , 25.3, 0.0, 592.8, | ,  3000,  2901,  9000,  8772, | , -3.4, 4208.6, 99.327, |, 0.0
7693.6, 139.9, | , 25.3, 0.0, 592.6, | ,  3000,  2908,  9000,  8792, | , -3.4, 4197.0, 99.287, |, 0.0
7694.6, 139.7, | , 25.3, 0.0, 591.9, | ,  3000,  2904,  9000,  8742, | , -3.4, 4136.6, 97.411, |, 0.0
7695.7, 140.2, | , 25.3, 0.0, 593.0, | ,  3000,  2901,  9000,  8774, | , -3.4, 4217.6, 99.552, |, 0.0
7696.7, 140.7, | , 25.2, 0.0, 586.2, | ,  3000,  2899,  9000,  8805, | , -3.4, 4186.8, 99.081, |, 0.0
7697.7, 139.8, | , 25.3, 0.0, 592.5, | ,  3000,  2906,  9000,  8805, | , -3.4, 4143.5, 98.122, |, 0.0
7698.7, 139.7, | , 25.3, 0.0, 592.3, | ,  3000,  2909,  9000,  8763, | , -3.4, 4158.0, 98.131, |, 0.0
7699.7, 140.3, | , 25.3, 0.0, 591.9, | ,  3000,  2900,  9000,  8781, | , -3.4, 4174.8, 98.600, |, 0.0
7700.7, 140.1, | , 25.3, 0.0, 593.0, | ,  3000,  2905,  9000,  8749, | , -3.4, 4184.6, 98.603, |, 0.0
7701.7, 140.5, | , 25.3, 0.0, 587.3, | ,  3000,  2902,  9000,  8812, | , -3.4, 4177.8, 98.946, |, 0.0
7702.7, 140.1, | , 25.3, 0.0, 592.9, | ,  3000,  2897,  9000,  8734, | , -3.4, 4148.6, 97.565, |, 0.0
7703.7, 140.2, | , 25.3, 0.0, 593.2, | ,  3000,  2907,  9000,  8831, | , -3.4, 4152.9, 98.559, |, 0.0
7704.8, 140.0, | , 25.3, 0.0, 592.1, | ,  3000,  2903,  9000,  8782, | , -3.4, 4156.8, 98.219, |, 0.0
7705.8, 139.8, | , 25.3, 0.0, 592.9, | ,  3000,  2904,  9000,  8809, | , -3.4, 4085.6, 96.770, |, 0.0
7706.8, 140.0, | , 25.3, 0.0, 593.0, | ,  3000,  2899,  9000,  8747, | , -3.4, 4151.2, 97.755, |, 0.0
7707.8, 140.3, | , 25.3, 0.0, 588.1, | ,  3000,  2896,  9000,  8754, | , -3.4, 4163.2, 98.067, |, 0.0
7708.8, 139.8, | , 25.3, 0.0, 592.8, | ,  3000,  2904,  9000,  8819, | , -3.4, 4195.7, 99.447, |, 0.0
7709.8, 139.9, | , 25.3, 0.0, 592.2, | ,  3000,  2904,  9000,  8723, | , -3.4, 4166.2, 97.947, |, 0.0
7710.8, 140.1, | , 25.3, 0.0, 593.0, | ,  3000,  2905,  9000,  8805, | , -3.4, 4147.3, 98.203, |, 0.0
7711.8, 139.7, | , 25.3, 0.0, 592.3, | ,  3000,  2907,  9000,  8767, | , -3.4, 4119.5, 97.237, |, 0.0
7712.8, 140.5, | , 25.3, 0.0, 587.0, | ,  3000,  2904,  9000,  8763, | , -3.4, 4125.5, 97.326, |, 0.0
7713.8, 140.2, | , 25.3, 0.0, 593.0, | ,  3000,  2904,  9000,  8801, | , -3.4, 4143.0, 98.057, |, 0.0
7714.8, 140.2, | , 25.3, 0.0, 592.2, | ,  3000,  2906,  9000,  8733, | , -3.4, 4157.6, 97.842, |, 0.0
7715.9, 139.7, | , 25.3, 0.0, 592.3, | ,  3000,  2908,  9000,  8780, | , -3.4, 4193.6, 99.101, |, 0.0
7716.9, 140.0, | , 25.3, 0.0, 593.0, | ,  3000,  2897,  9000,  8772, | , -3.4, 4159.3, 98.140, |, 0.0
7717.9, 140.2, | , 25.3, 0.0, 592.6, | ,  3000,  2908,  9000,  8761, | , -3.4, 4160.6, 98.168, |, 0.0
7718.9, 140.7, | , 25.3, 0.0, 585.8, | ,  3000,  2910,  9000,  8834, | , -3.4, 4132.8, 98.139, |, 0.0
7719.9, 139.8, | , 25.3, 0.0, 591.7, | ,  3000,  2907,  9000,  8747, | , -3.4, 4124.6, 97.193, |, 0.0
7720.9, 140.1, | , 25.3, 0.0, 592.7, | ,  3000,  2904,  9000,  8783, | , -3.4, 4140.1, 97.840, |, 0.0
7721.9, 140.1, | , 25.3, 0.0, 592.9, | ,  3000,  2904,  9000,  8800, | , -3.4, 4152.5, 98.267, |, 0.0
7722.9, 139.7, | , 25.3, 0.0, 592.6, | ,  3000,  2903,  9000,  8775, | , -3.4, 4126.3, 97.444, |, 0.0
7723.9, 140.6, | , 25.3, 0.0, 586.6, | ,  3000,  2908,  9000,  8805, | , -3.4, 4155.5, 98.412, |, 0.0
7725.0, 140.3, | , 25.3, 0.0, 591.9, | ,  3000,  2907,  9000,  8795, | , -3.4, 4169.6, 98.657, |, 0.0
7726.0, 139.7, | , 25.3, 0.0, 592.6, | ,  3000,  2902,  9000,  8790, | , -3.4, 4125.5, 97.527, |, 0.0
7727.0, 139.7, | , 25.3, 0.0, 592.1, | ,  3000,  2905,  9000,  8778, | , -3.4, 4150.8, 98.054, |, 0.0
7728.0, 140.0, | , 25.3, 0.0, 592.8, | ,  3000,  2907,  9000,  8838, | , -3.4, 4113.9, 97.702, |, 0.0
7729.0, 140.6, | , 25.3, 0.0, 586.8, | ,  3000,  2904,  9000,  8759, | , -3.4, 4151.2, 97.895, |, 0.0
7730.0, 139.9, | , 25.3, 0.0, 591.5, | ,  3000,  2906,  9000,  8759, | , -3.4, 4146.0, 97.787, |, 0.0
7731.0, 140.1, | , 25.3, 0.0, 592.6, | ,  3000,  2903,  9000,  8761, | , -3.4, 4127.6, 97.353, |, 0.0
7732.0, 139.7, | , 25.3, 0.0, 592.4, | ,  3000,  2907,  9000,  8811, | , -3.4, 4128.1, 97.812, |, 0.0
7733.1, 139.7, | , 25.3, 0.0, 592.5, | ,  3000,  2901,  9000,  8757, | , -3.4, 4149.9, 97.825, |, 0.0
7734.1, 139.7, | , 25.3, 0.0, 592.4, | ,  3000,  2908,  9000,  8779, | , -3.4, 4156.8, 98.226, |, 0.0
7735.1, 141.0, | , 25.3, 0.0, 586.0, | ,  3000,  2898,  9000,  8767, | , -3.4, 4155.0, 98.005, |, 0.0
7736.1, 139.7, | , 25.3, 0.0, 592.2, | ,  3000,  2907,  9000,  8801, | , -3.4, 4161.9, 98.526, |, 0.0
7737.1, 140.2, | , 25.3, 0.0, 592.6, | ,  3000,  2908,  9000,  8756, | , -3.4, 4189.3, 98.802, |, 0.0
7738.1, 139.8, | , 25.3, 0.0, 592.3, | ,  3000,  2904,  9000,  8756, | , -3.4, 4112.6, 96.963, |, 0.0
7739.1, 139.8, | , 25.3, 0.0, 592.4, | ,  3000,  2898,  9000,  8810, | , -3.4, 4158.0, 98.437, |, 0.0
7740.1, 141.3, | , 25.3, 0.0, 581.2, | ,  3000,  2900,  9000,  8743, | , -3.4, 4127.2, 97.168, |, 0.0
7741.1, 140.2, | , 25.3, 0.0, 592.4, | ,  3000,  2904,  9000,  8779, | , -3.4, 4150.8, 98.059, |, 0.0
7742.2, 139.8, | , 25.3, 0.0, 592.0, | ,  3000,  2902,  9000,  8757, | , -3.4, 4133.6, 97.453, |, 0.0
7743.2, 139.8, | , 25.3, 0.0, 592.1, | ,  3000,  2903,  9000,  8785, | , -3.4, 4112.6, 97.200, |, 0.0
7744.2, 139.6, | , 25.3, 0.0, 592.5, | ,  3000,  2901,  9000,  8752, | , -3.4, 4133.2, 97.386, |, 0.0
7745.2, 140.9, | , 25.3, 0.0, 586.1, | ,  3000,  2903,  9000,  8789, | , -3.4, 4177.8, 98.758, |, 0.0
7746.2, 140.8, | , 25.3, 0.0, 585.4, | ,  3000,  2905,  9000,  8803, | , -3.4, 4165.8, 98.614, |, 0.0
7747.2, 139.7, | , 25.3, 0.0, 592.3, | ,  3000,  2906,  9000,  8739, | , -3.4, 4102.3, 96.599, |, 0.0
7748.2, 140.1, | , 25.3, 0.0, 592.8, | ,  3000,  2903,  9000,  8800, | , -3.4, 4141.8, 98.012, |, 0.0
7749.2, 139.7, | , 25.3, 0.0, 592.2, | ,  3000,  2908,  9000,  8764, | , -3.4, 4153.3, 98.014, |, 0.0
7750.2, 139.9, | , 25.3, 0.0, 591.9, | ,  3000,  2906,  9000,  8771, | , -3.4, 4137.5, 97.690, |, 0.0
7751.2, 140.6, | , 25.3, 0.0, 585.8, | ,  3000,  2899,  9000,  8801, | , -3.4, 4065.5, 96.191, |, 0.0
7752.3, 140.1, | , 25.3, 0.0, 592.8, | ,  3000,  2903,  9000,  8750, | , -3.4, 4074.5, 96.014, |, 0.0
7753.3, 139.7, | , 25.3, 0.0, 592.1, | ,  3000,  2909,  9000,  8832, | , -3.4, 4144.3, 98.388, |, 0.0
7754.3, 139.8, | , 25.3, 0.0, 592.7, | ,  3000,  2908,  9000,  8815, | , -3.4, 4122.9, 97.727, |, 0.0
7755.3, 140.2, | , 25.3, 0.0, 591.9, | ,  3000,  2901,  9000,  8794, | , -3.4, 4122.1, 97.471, |, 0.0
7756.3, 140.8, | , 25.3, 0.0, 587.1, | ,  3000,  2900,  9000,  8797, | , -3.4, 4155.0, 98.276, |, 0.0
7757.3, 139.7, | , 25.3, 0.0, 592.2, | ,  3000,  2900,  9000,  8806, | , -3.4, 4158.0, 98.419, |, 0.0
7758.3, 140.0, | , 25.3, 0.0, 592.7, | ,  3000,  2899,  9000,  8735, | , -3.4, 4143.5, 97.475, |, 0.0
7759.3, 140.2, | , 25.3, 0.0, 593.3, | ,  3000,  2910,  9000,  8786, | , -3.4, 4164.9, 98.496, |, 0.0
7760.4, 139.9, | , 25.3, 0.0, 591.3, | ,  3000,  2898,  9000,  8777, | , -3.4, 4092.5, 96.617, |, 0.0
7761.4, 139.6, | , 25.3, 0.0, 592.4, | ,  3000,  2898,  9000,  8776, | , -3.4, 4138.3, 97.690, |, 0.0
7762.4, 141.0, | , 25.3, 0.0, 585.7, | ,  3000,  2899,  9000,  8767, | , -3.4, 4161.9, 98.173, |, 0.0
7763.4, 140.2, | , 25.3, 0.0, 592.3, | ,  3000,  2904,  9000,  8796, | , -3.4, 4150.3, 98.186, |, 0.0
7764.4, 139.7, | , 25.3, 0.0, 592.3, | ,  3000,  2903,  9000,  8793, | , -3.4, 4090.4, 96.736, |, 0.0
7765.4, 140.2, | , 25.3, 0.0, 591.9, | ,  3000,  2899,  9000,  8760, | , -3.4, 4119.9, 97.131, |, 0.0
7766.4, 139.7, | , 25.3, 0.0, 592.3, | ,  3000,  2905,  9000,  8802, | , -3.4, 4134.5, 97.873, |, 0.0
7767.4, 140.5, | , 25.3, 0.0, 586.3, | ,  3000,  2897,  9000,  8749, | , -3.4, 4119.5, 97.001, |, 0.0
7768.4, 139.8, | , 25.3, 0.0, 591.8, | ,  3000,  2907,  9000,  8822, | , -3.4, 4155.9, 98.557, |, 0.0
7769.4, 140.1, | , 25.3, 0.0, 592.9, | ,  3000,  2907,  9000,  8719, | , -3.4, 4120.8, 96.877, |, 0.0
7770.5, 139.7, | , 25.3, 0.0, 591.5, | ,  3000,  2902,  9000,  8818, | , -3.4, 4120.8, 97.658, |, 0.0
7771.5, 139.8, | , 25.3, 0.0, 592.6, | ,  3000,  2908,  9000,  8818, | , -3.4, 4176.9, 99.030, |, 0.0
7772.5, 140.9, | , 25.3, 0.0, 587.0, | ,  3000,  2895,  9000,  8720, | , -3.4, 4117.3, 96.701, |, 0.0
7773.5, 141.0, | , 25.3, 0.0, 586.0, | ,  3000,  2906,  9000,  8819, | , -3.4, 4151.6, 98.424, |, 0.0
7774.5, 139.7, | , 25.3, 0.0, 592.5, | ,  3000,  2907,  9000,  8744, | , -3.4, 4163.2, 98.074, |, 0.0
7775.5, 140.2, | , 25.3, 0.0, 591.7, | ,  3000,  2902,  9000,  8754, | , -3.4, 4119.5, 97.092, |, 0.0
7776.5, 140.0, | , 25.3, 0.0, 592.8, | ,  3000,  2903,  9000,  8785, | , -3.4, 4159.8, 98.304, |, 0.0
7777.5, 139.7, | , 25.3, 0.0, 592.4, | ,  3000,  2897,  9000,  8777, | , -3.4, 4134.5, 97.596, |, 0.0
7778.5, 140.8, | , 25.3, 0.0, 585.2, | ,  3000,  2898,  9000,  8757, | , -3.4, 4117.8, 97.044, |, 0.0
7779.5, 139.7, | , 25.3, 0.0, 592.2, | ,  3000,  2905,  9000,  8801, | , -3.4, 4063.8, 96.196, |, 0.0
7780.6, 140.3, | , 25.3, 0.0, 591.4, | ,  3000,  2911,  9000,  8777, | , -3.4, 4137.9, 97.795, |, 0.0
7781.6, 139.7, | , 25.3, 0.0, 591.9, | ,  3000,  2905,  9000,  8739, | , -3.4, 4142.6, 97.536, |, 0.0
7782.6, 139.7, | , 25.3, 0.0, 591.9, | ,  3000,  2910,  9000,  8809, | , -3.4, 4146.5, 98.260, |, 0.0
7783.6, 140.9, | , 25.3, 0.0, 586.6, | ,  3000,  2897,  9000,  8781, | , -3.4, 4158.5, 98.190, |, 0.0
7784.6, 140.6, | , 25.3, 0.0, 586.0, | ,  3000,  2898,  9000,  8745, | , -3.4, 4154.6, 97.805, |, 0.0
7785.6, 139.9, | , 25.3, 0.0, 591.2, | ,  3000,  2906,  9000,  8825, | , -3.4, 4141.3, 98.234, |, 0.0
7786.6, 140.2, | , 25.3, 0.0, 592.1, | ,  3000,  2903,  9000,  8738, | , -3.4, 4111.3, 96.783, |, 0.0
7787.6, 140.6, | , 25.3, 0.0, 587.6, | ,  3000,  2904,  9000,  8810, | , -3.4, 4104.5, 97.224, |, 0.0
7788.7, 139.7, | , 25.3, 0.0, 591.7, | ,  3000,  2905,  9000,  8752, | , -3.4, 4124.6, 97.222, |, 0.0
7789.7, 140.8, | , 25.3, 0.0, 586.3, | ,  3000,  2898,  9000,  8786, | , -3.4, 4134.1, 97.673, |, 0.0
7790.7, 140.0, | , 25.3, 0.0, 591.0, | ,  3000,  2909,  9000,  8814, | , -3.4, 4126.3, 97.817, |, 0.0
7791.7, 139.6, | , 25.3, 0.0, 592.0, | ,  3000,  2905,  9000,  8736, | , -3.4, 4100.2, 96.518, |, 0.0
7792.7, 139.7, | , 25.3, 0.0, 591.5, | ,  3000,  2910,  9000,  8817, | , -3.4, 4143.0, 98.246, |, 0.0
7793.7, 140.1, | , 25.3, 0.0, 592.3, | ,  3000,  2900,  9000,  8758, | , -3.4, 4164.5, 98.168, |, 0.0
7794.7, 140.7, | , 25.3, 0.0, 585.8, | ,  3000,  2904,  9000,  8842, | , -3.4, 4152.5, 98.630, |, 0.0
7795.7, 140.1, | , 25.3, 0.0, 591.5, | ,  3000,  2894,  9000,  8741, | , -3.4, 4104.5, 96.566, |, 0.0
7796.7, 140.2, | , 25.3, 0.0, 592.4, | ,  3000,  2903,  9000,  8844, | , -3.4, 4127.6, 98.045, |, 0.0
7797.8, 139.6, | , 25.3, 0.0, 592.2, | ,  3000,  2898,  9000,  8745, | , -3.4, 4094.6, 96.403, |, 0.0
7798.8, 139.7, | , 25.3, 0.0, 592.2, | ,  3000,  2902,  9000,  8760, | , -3.4, 4148.6, 97.825, |, 0.0
7799.8, 140.5, | , 25.3, 0.0, 586.7, | ,  3000,  2903,  9000,  8816, | , -3.4, 4142.6, 98.156, |, 0.0
7800.8, 139.7, | , 25.3, 0.0, 591.3, | ,  3000,  2904,  9000,  8701, | , -3.4, 4123.8, 96.767, |, 0.0
7801.8, 139.7, | , 25.3, 0.0, 591.9, | ,  3000,  2910,  9000,  8820, | , -3.4, 4158.0, 98.624, |, 0.0
7802.8, 140.1, | , 25.3, 0.0, 592.1, | ,  3000,  2897,  9000,  8742, | , -3.4, 4120.8, 96.987, |, 0.0
7803.8, 139.8, | , 25.3, 0.0, 592.1, | ,  3000,  2909,  9000,  8835, | , -3.4, 4142.6, 98.370, |, 0.0
7804.8, 139.7, | , 25.3, 0.0, 592.0, | ,  3000,  2901,  9000,  8755, | , -3.4, 4104.1, 96.731, |, 0.0
7805.8, 140.4, | , 25.3, 0.0, 586.7, | ,  3000,  2901,  9000,  8779, | , -3.4, 4127.2, 97.467, |, 0.0
7806.9, 140.1, | , 25.3, 0.0, 592.4, | ,  3000,  2910,  9000,  8797, | , -3.4, 4134.9, 97.888, |, 0.0
7807.9, 139.6, | , 25.3, 0.0, 592.1, | ,  3000,  2904,  9000,  8763, | , -3.4, 4101.5, 96.760, |, 0.0
7808.9, 139.7, | , 25.3, 0.0, 592.0, | ,  3000,  2909,  9000,  8811, | , -3.4, 4140.9, 98.129, |, 0.0
7809.9, 140.3, | , 25.3, 0.0, 592.1, | ,  3000,  2911,  9000,  8846, | , -3.4, 4127.2, 98.116, |, 0.0
7810.9, 141.5, | , 25.3, 0.0, 582.8, | ,  3000,  2902,  9000,  8749, | , -3.4, 4095.9, 96.497, |, 0.0
7811.9, 139.7, | , 25.3, 0.0, 591.7, | ,  3000,  2911,  9000,  8779, | , -3.4, 4105.8, 97.053, |, 0.0
7812.9, 139.7, | , 25.3, 0.0, 592.1, | ,  3000,  2902,  9000,  8791, | , -3.4, 4149.9, 98.117, |, 0.0
7813.9, 140.1, | , 25.3, 0.0, 591.9, | ,  3000,  2906,  9000,  8734, | , -3.4, 4143.9, 97.528, |, 0.0
7814.9, 139.7, | , 25.3, 0.0, 592.1, | ,  3000,  2904,  9000,  8820, | , -3.4, 4185.9, 99.228, |, 0.0
7816.0, 140.6, | , 25.3, 0.0, 585.2, | ,  3000,  2902,  9000,  8696, | , -3.4, 4097.2, 96.092, |, 0.0
7817.0, 141.2, | , 25.3, 0.0, 586.5, | ,  3000,  2902,  9000,  8825, | , -3.4, 4108.8, 97.431, |, 0.0
7818.0, 139.5, | , 25.3, 0.0, 591.7, | ,  3000,  2901,  9000,  8719, | , -3.4, 4112.6, 96.637, |, 0.0
7819.0, 139.7, | , 25.3, 0.0, 591.7, | ,  3000,  2912,  9000,  8834, | , -3.4, 4134.5, 98.192, |, 0.0
7820.0, 140.2, | , 25.3, 0.0, 592.1, | ,  3000,  2908,  9000,  8788, | , -3.4, 4170.0, 98.615, |, 0.0
7821.1, 139.9, | , 25.3, 0.0, 591.2, | ,  3000,  2903,  9000,  8801, | , -3.4, 4086.9, 96.726, |, 0.0
7822.1, 140.6, | , 25.3, 0.0, 584.9, | ,  3000,  2898,  9000,  8750, | , -3.4, 4105.8, 96.709, |, 0.0
7823.1, 140.1, | , 25.3, 0.0, 592.1, | ,  3000,  2903,  9000,  8755, | , -3.4, 4101.9, 96.694, |, 0.0
7824.1, 139.8, | , 25.3, 0.0, 591.8, | ,  3000,  2907,  9000,  8843, | , -3.4, 4152.5, 98.658, |, 0.0
7825.1, 139.6, | , 25.3, 0.0, 591.9, | ,  3000,  2904,  9000,  8717, | , -3.4, 4128.9, 97.019, |, 0.0
7826.1, 140.2, | , 25.3, 0.0, 591.1, | ,  3000,  2903,  9000,  8804, | , -3.4, 4127.6, 97.709, |, 0.0
7827.1, 140.9, | , 25.3, 0.0, 586.7, | ,  3000,  2902,  9000,  8773, | , -3.4, 4159.3, 98.184, |, 0.0
7828.1, 139.8, | , 25.3, 0.0, 591.9, | ,  3000,  2905,  9000,  8749, | , -3.4, 4115.2, 96.972, |, 0.0
7829.1, 139.7, | , 25.3, 0.0, 591.7, | ,  3000,  2908,  9000,  8767, | , -3.4, 4078.8, 96.290, |, 0.0
7830.1, 139.9, | , 25.3, 0.0, 592.3, | ,  3000,  2905,  9000,  8746, | , -3.4, 4127.2, 97.236, |, 0.0
7831.1, 139.8, | , 25.3, 0.0, 591.0, | ,  3000,  2904,  9000,  8737, | , -3.4, 4143.0, 97.518, |, 0.0
7832.2, 139.7, | , 25.3, 0.0, 591.8, | ,  3000,  2899,  9000,  8811, | , -3.4, 4128.1, 97.747, |, 0.0
7833.2, 140.9, | , 25.3, 0.0, 586.9, | ,  3000,  2903,  9000,  8798, | , -3.4, 4111.3, 97.279, |, 0.0
7834.2, 139.7, | , 25.3, 0.0, 591.5, | ,  3000,  2908,  9000,  8763, | , -3.4, 4086.1, 96.426, |, 0.0
7835.2, 139.7, | , 25.3, 0.0, 591.5, | ,  3000,  2907,  9000,  8820, | , -3.4, 4136.6, 98.085, |, 0.0
7836.2, 140.0, | , 25.3, 0.0, 590.6, | ,  3000,  2910,  9000,  8793, | , -3.4, 4101.5, 97.059, |, 0.0
7837.2, 140.1, | , 25.3, 0.0, 591.6, | ,  3000,  2899,  9000,  8730, | , -3.4, 4071.1, 95.731, |, 0.0
7838.2, 140.6, | , 25.3, 0.0, 584.9, | ,  3000,  2898,  9000,  8815, | , -3.4, 4157.6, 98.466, |, 0.0
7839.2, 139.7, | , 25.3, 0.0, 591.5, | ,  3000,  2898,  9000,  8735, | , -3.4, 4117.3, 96.850, |, 0.0
7840.2, 140.0, | , 25.3, 0.0, 591.9, | ,  3000,  2900,  9000,  8791, | , -3.4, 4123.8, 97.484, |, 0.0
7841.3, 139.9, | , 25.3, 0.0, 590.4, | ,  3000,  2905,  9000,  8734, | , -3.4, 4150.8, 97.683, |, 0.0
7842.3, 139.7, | , 25.3, 0.0, 591.9, | ,  3000,  2898,  9000,  8826, | , -3.4, 4082.2, 96.781, |, 0.0
7843.3, 140.5, | , 25.3, 0.0, 586.5, | ,  3000,  2901,  9000,  8763, | , -3.4, 4127.2, 97.338, |, 0.0
7844.3, 140.9, | , 25.3, 0.0, 584.6, | ,  3000,  2902,  9000,  8791, | , -3.4, 4156.8, 98.276, |, 0.0
7845.3, 139.6, | , 25.3, 0.0, 591.6, | ,  3000,  2899,  9000,  8749, | , -3.4, 4137.5, 97.447, |, 0.0
7846.3, 139.9, | , 25.3, 0.0, 590.3, | ,  3000,  2906,  9000,  8834, | , -3.4, 4119.5, 97.793, |, 0.0
7847.3, 140.1, | , 25.3, 0.0, 592.0, | ,  3000,  2898,  9000,  8782, | , -3.4, 4133.2, 97.622, |, 0.0
7848.3, 140.0, | , 25.3, 0.0, 592.3, | ,  3000,  2900,  9000,  8790, | , -3.4, 4124.2, 97.480, |, 0.0
7849.3, 140.6, | , 25.3, 0.0, 585.3, | ,  3000,  2903,  9000,  8757, | , -3.4, 4137.1, 97.541, |, 0.0
7850.3, 139.6, | , 25.3, 0.0, 591.9, | ,  3000,  2912,  9000,  8772, | , -3.4, 4128.1, 97.526, |, 0.0
7851.4, 140.3, | , 25.3, 0.0, 586.1, | ,  3000,  2899,  9000,  8782, | , -3.4, 4116.9, 97.241, |, 0.0
7852.4, 139.6, | , 25.3, 0.0, 591.7, | ,  3000,  2902,  9000,  8779, | , -3.4, 4121.2, 97.345, |, 0.0
7853.4, 139.6, | , 25.3, 0.0, 592.0, | ,  3000,  2906,  9000,  8786, | , -3.4, 4106.2, 97.086, |, 0.0
7854.4, 140.8, | , 25.3, 0.0, 586.8, | ,  3000,  2896,  9000,  8798, | , -3.4, 4135.3, 97.784, |, 0.0
7855.4, 139.7, | , 25.3, 0.0, 591.5, | ,  3000,  2907,  9000,  8779, | , -3.4, 4133.2, 97.665, |, 0.0
7856.4, 139.8, | , 25.3, 0.0, 591.1, | ,  3000,  2896,  9000,  8753, | , -3.4, 4129.3, 97.264, |, 0.0
7857.4, 140.1, | , 25.3, 0.0, 591.8, | ,  3000,  2905,  9000,  8816, | , -3.4, 4128.5, 97.844, |, 0.0
7858.4, 139.8, | , 25.3, 0.0, 591.9, | ,  3000,  2903,  9000,  8789, | , -3.4, 4126.3, 97.551, |, 0.0
7859.4, 139.6, | , 25.3, 0.0, 592.1, | ,  3000,  2904,  9000,  8763, | , -3.4, 4114.8, 97.069, |, 0.0
7860.5, 140.6, | , 25.3, 0.0, 585.9, | ,  3000,  2900,  9000,  8782, | , -3.4, 4153.8, 98.113, |, 0.0
7861.5, 140.1, | , 25.3, 0.0, 590.9, | ,  3000,  2906,  9000,  8776, | , -3.4, 4102.8, 96.915, |, 0.0
7862.5, 139.6, | , 25.3, 0.0, 591.7, | ,  3000,  2897,  9000,  8798, | , -3.4, 4167.5, 98.554, |, 0.0
7863.5, 139.8, | , 25.3, 0.0, 591.7, | ,  3000,  2909,  9000,  8761, | , -3.4, 4148.6, 97.894, |, 0.0
7864.5, 140.0, | , 25.3, 0.0, 592.0, | ,  3000,  2902,  9000,  8775, | , -3.4, 4055.2, 95.761, |, 0.0
7865.5, 140.5, | , 25.3, 0.0, 586.9, | ,  3000,  2901,  9000,  8840, | , -3.4, 4119.5, 97.804, |, 0.0
7866.5, 139.7, | , 25.3, 0.0, 590.9, | ,  3000,  2898,  9000,  8687, | , -3.4, 4089.1, 95.792, |, 0.0
7867.5, 140.2, | , 25.3, 0.0, 591.9, | ,  3000,  2910,  9000,  8832, | , -3.4, 4165.8, 98.908, |, 0.0
7868.5, 139.6, | , 25.3, 0.0, 591.8, | ,  3000,  2905,  9000,  8747, | , -3.4, 4122.9, 97.137, |, 0.0
7869.6, 139.7, | , 25.3, 0.0, 591.8, | ,  3000,  2908,  9000,  8826, | , -3.4, 4113.1, 97.591, |, 0.0
7870.6, 140.4, | , 25.3, 0.0, 586.1, | ,  3000,  2897,  9000,  8731, | , -3.4, 4107.9, 96.594, |, 0.0
7871.6, 140.3, | , 25.3, 0.0, 590.0, | ,  3000,  2903,  9000,  8808, | , -3.4, 4134.9, 97.911, |, 0.0
7872.6, 140.1, | , 25.3, 0.0, 592.0, | ,  3000,  2906,  9000,  8734, | , -3.4, 4164.9, 98.017, |, 0.0
7873.6, 139.6, | , 25.3, 0.0, 591.7, | ,  3000,  2906,  9000,  8805, | , -3.4, 4145.6, 98.167, |, 0.0
7874.6, 140.2, | , 25.3, 0.0, 592.1, | ,  3000,  2908,  9000,  8790, | , -3.4, 4133.2, 97.761, |, 0.0
7875.6, 140.0, | , 25.3, 0.0, 592.0, | ,  3000,  2900,  9000,  8722, | , -3.4, 4135.3, 97.182, |, 0.0
7876.6, 140.4, | , 25.3, 0.0, 586.3, | ,  3000,  2902,  9000,  8802, | , -3.4, 4135.8, 97.877, |, 0.0
7877.6, 139.7, | , 25.3, 0.0, 591.5, | ,  3000,  2903,  9000,  8751, | , -3.4, 4137.5, 97.499, |, 0.0
7878.7, 140.1, | , 25.3, 0.0, 592.1, | ,  3000,  2907,  9000,  8732, | , -3.4, 4136.2, 97.344, |, 0.0
7879.7, 139.9, | , 25.3, 0.0, 591.4, | ,  3000,  2906,  9000,  8846, | , -3.4, 4136.2, 98.287, |, 0.0
7880.7, 139.7, | , 25.3, 0.0, 591.2, | ,  3000,  2907,  9000,  8715, | , -3.4, 4136.6, 97.209, |, 0.0
7881.7, 140.8, | , 25.3, 0.0, 585.7, | ,  3000,  2899,  9000,  8816, | , -3.4, 4144.3, 98.177, |, 0.0
7882.7, 140.3, | , 25.3, 0.0, 590.7, | ,  3000,  2902,  9000,  8745, | , -3.4, 4134.1, 97.355, |, 0.0
7883.7, 139.7, | , 25.3, 0.0, 591.2, | ,  3000,  2905,  9000,  8812, | , -3.4, 4134.5, 97.956, |, 0.0
7884.7, 139.7, | , 25.3, 0.0, 590.9, | ,  3000,  2903,  9000,  8733, | , -3.4, 4142.6, 97.462, |, 0.0
7885.7, 140.0, | , 25.3, 0.0, 591.3, | ,  3000,  2911,  9000,  8760, | , -3.4, 4136.2, 97.614, |, 0.0
7886.7, 139.8, | , 25.3, 0.0, 586.5, | ,  3000,  2896,  9000,  8775, | , -3.4, 4134.9, 97.576, |, 0.0
7887.7, 140.6, | , 25.3, 0.0, 585.9, | ,  3000,  2905,  9000,  8779, | , -3.4, 4140.1, 97.803, |, 0.0
7888.8, 140.0, | , 25.3, 0.0, 591.3, | ,  3000,  2905,  9000,  8763, | , -3.4, 4143.9, 97.762, |, 0.0
7889.8, 140.1, | , 25.3, 0.0, 591.8, | ,  3000,  2908,  9000,  8784, | , -3.4, 4145.6, 98.005, |, 0.0
7890.8, 139.6, | , 25.3, 0.0, 591.6, | ,  3000,  2899,  9000,  8765, | , -3.4, 4136.6, 97.563, |, 0.0
7891.8, 139.8, | , 25.3, 0.0, 591.7, | ,  3000,  2900,  9000,  8789, | , -3.4, 608.8, 14.439, |, 0.0
7892.8, 141.1, | , 25.3, 0.0, 584.8, | ,  3000,  2902,  9000,  8767, | , -3.4, 688.1, 16.292, |, 0.0
7893.8, 139.7, | , 25.3, 0.0, 591.2, | ,  3000,  2909,  9000,  8765, | , -3.4, 732.6, 17.353, |, 0.0
7894.8, 139.7, | , 25.3, 0.0, 591.0, | ,  3000,  2902,  9000,  8787, | , -3.4, 836.7, 19.842, |, 0.0
7895.8, 140.1, | , 25.3, 0.0, 591.5, | ,  3000,  2902,  9000,  8758, | , -3.4, 904.9, 21.403, |, 0.0
7896.9, 139.5, | , 25.3, 0.0, 591.5, | ,  3000,  2901,  9000,  8712, | , -3.4, 987.1, 23.253, |, 0.0
7897.9, 140.5, | , 25.3, 0.0, 586.1, | ,  3000,  2905,  9000,  8809, | , -3.4, 1068.9, 25.397, |, 0.0
7898.9, 139.9, | , 25.3, 0.0, 590.5, | ,  3000,  2903,  9000,  8771, | , -3.4, 1144.4, 27.091, |, 0.0
7899.9, 139.8, | , 25.3, 0.0, 591.2, | ,  3000,  2902,  9000,  8778, | , -3.4, 1221.5, 28.930, |, 0.0
7900.9, 139.6, | , 25.3, 0.0, 591.3, | ,  3000,  2903,  9000,  8791, | , -3.4, 1293.0, 30.663, |, 0.0
7901.9, 139.8, | , 25.3, 0.0, 592.0, | ,  3000,  2908,  9000,  8766, | , -3.4, 1396.7, 33.058, |, 0.0
7902.9, 140.1, | , 25.3, 0.0, 591.5, | ,  3000,  2904,  9000,  8812, | , -3.4, 1481.1, 35.182, |, 0.0
7903.9, 140.8, | , 25.3, 0.0, 585.2, | ,  3000,  2898,  9000,  8776, | , -3.4, 1575.8, 37.293, |, 0.0
7904.9, 139.7, | , 25.3, 0.0, 591.3, | ,  3000,  2909,  9000,  8790, | , -3.4, 1681.6, 39.878, |, 0.0
7906.0, 140.1, | , 25.3, 0.0, 591.5, | ,  3000,  2904,  9000,  8757, | , -3.4, 1715.9, 40.558, |, 0.0
7907.0, 139.6, | , 25.3, 0.0, 591.3, | ,  3000,  2906,  9000,  8737, | , -3.4, 1795.6, 42.369, |, 0.0
7908.0, 139.7, | , 25.3, 0.0, 591.7, | ,  3000,  2906,  9000,  8773, | , -3.4, 1884.3, 44.599, |, 0.0
7909.0, 141.5, | , 25.3, 0.0, 580.9, | ,  3000,  2903,  9000,  8812, | , -3.4, 1972.1, 46.818, |, 0.0
7910.0, 139.6, | , 25.3, 0.0, 591.2, | ,  3000,  2904,  9000,  8812, | , -3.4, 2087.4, 49.551, |, 0.0
7911.0, 139.6, | , 25.3, 0.0, 591.3, | ,  3000,  2901,  9000,  8741, | , -3.4, 2143.9, 50.571, |, 0.0
7912.0, 139.6, | , 25.3, 0.0, 591.5, | ,  3000,  2898,  9000,  8764, | , -3.4, 2224.5, 52.555, |, 0.0
7913.0, 140.2, | , 25.3, 0.0, 591.7, | ,  3000,  2912,  9000,  8760, | , -3.4, 2281.0, 53.937, |, 0.0
7914.0, 139.8, | , 25.3, 0.0, 590.7, | ,  3000,  2903,  9000,  8778, | , -3.4, 2324.3, 54.994, |, 0.0
7915.0, 140.3, | , 25.3, 0.0, 584.9, | ,  3000,  2908,  9000,  8722, | , -3.4, 2422.8, 57.071, |, 0.0
7916.1, 140.0, | , 25.3, 0.0, 591.6, | ,  3000,  2904,  9000,  8789, | , -3.4, 2555.2, 60.508, |, 0.0
7917.1, 139.7, | , 25.3, 0.0, 591.0, | ,  3000,  2903,  9000,  8749, | , -3.4, 2612.6, 61.644, |, 0.0
7918.1, 139.8, | , 25.3, 0.0, 591.6, | ,  3000,  2906,  9000,  8828, | , -3.4, 2688.5, 63.880, |, 0.0
7919.1, 139.8, | , 25.3, 0.0, 590.8, | ,  3000,  2903,  9000,  8771, | , -3.4, 2752.7, 65.069, |, 0.0
7920.1, 141.0, | , 25.3, 0.0, 585.4, | ,  3000,  2908,  9000,  8780, | , -3.4, 2833.3, 67.047, |, 0.0
7921.1, 139.7, | , 25.3, 0.0, 591.5, | ,  3000,  2906,  9000,  8761, | , -3.4, 2876.6, 67.947, |, 0.0
7922.1, 139.6, | , 25.3, 0.0, 590.9, | ,  3000,  2903,  9000,  8797, | , -3.4, 2967.4, 70.285, |, 0.0
7923.1, 140.2, | , 25.3, 0.0, 591.8, | ,  3000,  2904,  9000,  8809, | , -3.4, 3034.2, 71.942, |, 0.0
7924.1, 140.2, | , 25.3, 0.0, 591.0, | ,  3000,  2910,  9000,  8746, | , -3.4, 3087.4, 72.841, |, 0.0
7925.2, 140.4, | , 25.3, 0.0, 585.7, | ,  3000,  2906,  9000,  8798, | , -3.4, 3126.3, 74.061, |, 0.0
7926.2, 140.3, | , 25.3, 0.0, 591.0, | ,  3000,  2910,  9000,  8772, | , -3.4, 3228.3, 76.326, |, 0.0
7927.2, 140.3, | , 25.3, 0.0, 591.5, | ,  3000,  2906,  9000,  8769, | , -3.4, 3307.6, 78.149, |, 0.0
7928.2, 139.6, | , 25.3, 0.0, 590.6, | ,  3000,  2896,  9000,  8753, | , -3.4, 3290.0, 77.559, |, 0.0
7929.2, 139.7, | , 25.3, 0.0, 590.5, | ,  3000,  2897,  9000,  8787, | , -3.4, 3394.6, 80.259, |, 0.0
7930.2, 140.1, | , 25.3, 0.0, 591.3, | ,  3000,  2902,  9000,  8715, | , -3.4, 3503.0, 82.338, |, 0.0
7931.2, 140.7, | , 25.3, 0.0, 586.4, | ,  3000,  2899,  9000,  8796, | , -3.4, 3527.4, 83.466, |, 0.0
7932.2, 139.8, | , 25.3, 0.0, 591.1, | ,  3000,  2909,  9000,  8766, | , -3.4, 3610.1, 85.271, |, 0.0
7933.2, 140.1, | , 25.3, 0.0, 591.8, | ,  3000,  2910,  9000,  8817, | , -3.4, 3569.8, 84.698, |, 0.0
7934.3, 139.9, | , 25.3, 0.0, 590.1, | ,  3000,  2900,  9000,  8749, | , -3.4, 3615.2, 85.199, |, 0.0
7935.3, 139.6, | , 25.3, 0.0, 591.1, | ,  3000,  2902,  9000,  8780, | , -3.4, 3765.2, 88.973, |, 0.0
7936.3, 141.6, | , 25.3, 0.0, 580.9, | ,  3000,  2894,  9000,  8745, | , -3.4, 3789.2, 89.209, |, 0.0
7937.3, 140.3, | , 25.3, 0.0, 591.6, | ,  3000,  2907,  9000,  8749, | , -3.4, 3785.7, 89.260, |, 0.0
7938.3, 139.7, | , 25.3, 0.0, 591.2, | ,  3000,  2906,  9000,  8797, | , -3.4, 3817.4, 90.358, |, 0.0
7939.3, 139.8, | , 25.3, 0.0, 590.3, | ,  3000,  2906,  9000,  8773, | , -3.4, 3922.4, 92.650, |, 0.0
7940.3, 140.2, | , 25.3, 0.0, 591.3, | ,  3000,  2909,  9000,  8778, | , -3.4, 3943.4, 93.200, |, 0.0
7941.3, 140.5, | , 25.3, 0.0, 585.0, | ,  3000,  2904,  9000,  8789, | , -3.4, 3934.0, 93.031, |, 0.0
7942.3, 140.6, | , 25.3, 0.0, 584.7, | ,  3000,  2902,  9000,  8761, | , -3.4, 3985.8, 94.014, |, 0.0
7943.4, 140.1, | , 25.3, 0.0, 591.5, | ,  3000,  2901,  9000,  8790, | , -3.4, 3990.5, 94.341, |, 0.0
7944.4, 140.2, | , 25.3, 0.0, 590.6, | ,  3000,  2900,  9000,  8752, | , -3.4, 4066.8, 95.824, |, 0.0
7945.4, 139.6, | , 25.3, 0.0, 591.1, | ,  3000,  2905,  9000,  8771, | , -3.4, 4084.8, 96.447, |, 0.0
7946.4, 139.7, | , 25.3, 0.0, 591.1, | ,  3000,  2903,  9000,  8801, | , -3.4, 4083.5, 96.646, |, 0.0
7947.4, 140.5, | , 25.3, 0.0, 584.5, | ,  3000,  2902,  9000,  8760, | , -3.4, 4117.8, 97.100, |, 0.0
7948.4, 140.1, | , 25.3, 0.0, 591.6, | ,  3000,  2911,  9000,  8784, | , -3.4, 4108.8, 97.169, |, 0.0
7949.4, 139.8, | , 25.3, 0.0, 590.3, | ,  3000,  2907,  9000,  8805, | , -3.4, 4105.3, 97.231, |, 0.0
7950.4, 139.6, | , 25.3, 0.0, 591.2, | ,  3000,  2906,  9000,  8789, | , -3.4, 4136.6, 97.819, |, 0.0
7951.4, 140.1, | , 25.3, 0.0, 591.5, | ,  3000,  2899,  9000,  8752, | , -3.4, 4188.9, 98.684, |, 0.0
7952.4, 140.6, | , 25.3, 0.0, 585.8, | ,  3000,  2898,  9000,  8800, | , -3.4, 4165.8, 98.532, |, 0.0
7953.5, 139.6, | , 25.3, 0.0, 591.1, | ,  3000,  2905,  9000,  8724, | , -3.4, 4131.5, 97.152, |, 0.0
7954.5, 140.0, | , 25.3, 0.0, 590.2, | ,  3000,  2895,  9000,  8767, | , -3.4, 4190.6, 98.812, |, 0.0
7955.5, 140.1, | , 25.3, 0.0, 591.6, | ,  3000,  2907,  9000,  8797, | , -3.4, 4245.9, 100.470, |, 0.0
7956.5, 139.8, | , 25.3, 0.0, 591.1, | ,  3000,  2907,  9000,  8781, | , -3.4, 4182.0, 98.833, |, 0.0
7957.5, 139.8, | , 25.3, 0.0, 591.2, | ,  3000,  2909,  9000,  8835, | , -3.4, 4172.6, 99.084, |, 0.0
7958.5, 140.6, | , 25.3, 0.0, 585.7, | ,  3000,  2901,  9000,  8729, | , -3.4, 4161.5, 97.857, |, 0.0
