Repository: jdhuang-csm/Ru-BCA

## Methods
* (BaO)<sub>x</sub>-(CaO)<sub>y</sub>-(Al<sub>2</sub>O<sub>3</sub>)<sub>1-x-y</sub> (BCA) catalyst supports were synthesized via sol-gel and solid-state methods. 
* Ru/BCA catalysts were prepared via incipient wetness impregnation to achieve 1 wt. % Ru loading.
* Ammonia synthesis rates were measured for Ru/BCA catalysts in a packed-bed reactor at 480-600<sup>o</sup>C, 10 bar, and space velocities up to 1.3 x 10<sup>6</sup> ml g<sub>cat</sub><sup>-1</sup> h<sup>-1</sup>.
* A machine learning (ML) model was employed to improve understanding of the behavior of Ru/BCA catalysts.
* A microkinetic model was developed to describe the best-performing catalyst.

File: data/init_files_Cadigan/BCA532.txt (part 20 of 55)
********** Start test **********
Elapsed time, Pressure, | , LJtemp(C), Inner-Temp, Outer-Temp, | , N2-set, N2-flow, H2-set, H2-flow, | , pH, NH3_ppm, NH3_Prod_rate, |, In222Temp
7586.6, 138.5, | , 26.0, 0.0, 593.4, | ,  2000,  1929,  6000,  5866, | , -3.4, 2848.7, 58.339, |, 0.0
7587.6, 139.6, | , 26.0, 0.0, 585.3, | ,  2000,  1923,  6000,  5852, | , -3.4, 2822.6, 57.651, |, 0.0
7588.6, 139.0, | , 26.0, 0.0, 593.5, | ,  2000,  1931,  6000,  5845, | , -3.4, 2844.9, 58.117, |, 0.0
7589.6, 139.0, | , 26.0, 0.0, 593.4, | ,  2000,  1929,  6000,  5874, | , -3.4, 2826.4, 57.936, |, 0.0
7590.6, 138.7, | , 26.0, 0.0, 592.6, | ,  2000,  1932,  6000,  5874, | , -3.4, 2830.3, 58.038, |, 0.0
7591.6, 138.6, | , 26.0, 0.0, 593.5, | ,  2000,  1931,  6000,  5848, | , -3.4, 2834.1, 57.922, |, 0.0
7592.6, 139.9, | , 26.0, 0.0, 587.0, | ,  2000,  1925,  6000,  5867, | , -3.4, 2820.0, 57.732, |, 0.0
7593.6, 139.6, | , 26.0, 0.0, 586.5, | ,  2000,  1929,  6000,  5834, | , -3.4, 2821.3, 57.538, |, 0.0
7594.7, 138.5, | , 26.0, 0.0, 593.3, | ,  2000,  1930,  6000,  5835, | , -3.4, 2822.6, 57.582, |, 0.0
7595.7, 139.0, | , 26.0, 0.0, 593.1, | ,  2000,  1928,  6000,  5860, | , -3.4, 2819.2, 57.681, |, 0.0
7596.7, 138.7, | , 26.0, 0.0, 593.1, | ,  2000,  1934,  6000,  5872, | , -3.4, 2823.0, 57.894, |, 0.0
7597.7, 138.5, | , 26.0, 0.0, 592.7, | ,  2000,  1931,  6000,  5836, | , -3.4, 2823.4, 57.610, |, 0.0
7598.7, 140.1, | , 26.0, 0.0, 585.5, | ,  2000,  1932,  6000,  5849, | , -3.4, 2818.3, 57.612, |, 0.0
7599.7, 139.0, | , 26.0, 0.0, 593.3, | ,  2000,  1935,  6000,  5878, | , -3.4, 2843.6, 58.363, |, 0.0
7600.7, 138.5, | , 26.0, 0.0, 593.4, | ,  2000,  1928,  6000,  5845, | , -3.4, 2823.9, 57.668, |, 0.0
7601.7, 138.6, | , 26.0, 0.0, 593.3, | ,  2000,  1924,  6000,  5867, | , -3.4, 513.3, 10.530, |, 0.0
7602.7, 138.9, | , 26.0, 0.0, 593.6, | ,  2000,  1929,  6000,  5866, | , -3.4, 598.5, 12.284, |, 0.0
7603.8, 139.4, | , 26.0, 0.0, 586.2, | ,  2000,  1928,  6000,  5846, | , -3.4, 689.3, 14.108, |, 0.0
7604.8, 138.8, | , 26.0, 0.0, 592.4, | ,  2000,  1932,  6000,  5882, | , -3.4, 769.5, 15.829, |, 0.0
7605.8, 138.9, | , 26.0, 0.0, 594.0, | ,  2000,  1932,  6000,  5865, | , -3.4, 808.0, 16.586, |, 0.0
7606.8, 139.0, | , 26.0, 0.0, 593.4, | ,  2000,  1933,  6000,  5866, | , -3.4, 909.1, 18.664, |, 0.0
7607.8, 138.4, | , 26.0, 0.0, 593.5, | ,  2000,  1928,  6000,  5846, | , -3.4, 979.4, 20.041, |, 0.0
7608.8, 138.6, | , 26.0, 0.0, 593.6, | ,  2000,  1928,  6000,  5871, | , -3.4, 1051.0, 21.570, |, 0.0
7609.8, 139.4, | , 26.0, 0.0, 587.6, | ,  2000,  1926,  6000,  5850, | , -3.4, 1118.2, 22.883, |, 0.0
7610.8, 138.8, | , 26.0, 0.0, 593.6, | ,  2000,  1930,  6000,  5849, | , -3.4, 1192.8, 24.418, |, 0.0
7611.8, 138.6, | , 26.0, 0.0, 593.1, | ,  2000,  1929,  6000,  5861, | , -3.4, 1314.0, 26.932, |, 0.0
7612.8, 139.0, | , 26.0, 0.0, 593.7, | ,  2000,  1929,  6000,  5860, | , -3.4, 1385.6, 28.395, |, 0.0
7613.9, 139.0, | , 26.0, 0.0, 593.7, | ,  2000,  1931,  6000,  5861, | , -3.4, 1446.4, 29.650, |, 0.0
7614.9, 139.5, | , 26.0, 0.0, 585.3, | ,  2000,  1926,  6000,  5837, | , -3.4, 1531.7, 31.280, |, 0.0
7615.9, 138.7, | , 26.0, 0.0, 593.5, | ,  2000,  1935,  6000,  5847, | , -3.4, 1592.1, 32.591, |, 0.0
7616.9, 138.9, | , 26.0, 0.0, 593.2, | ,  2000,  1930,  6000,  5846, | , -3.4, 1676.5, 34.290, |, 0.0
7617.9, 138.5, | , 26.0, 0.0, 593.3, | ,  2000,  1929,  6000,  5863, | , -3.4, 1761.7, 36.104, |, 0.0
7618.9, 138.6, | , 26.0, 0.0, 593.3, | ,  2000,  1937,  6000,  5892, | , -3.4, 1852.1, 38.130, |, 0.0
7619.9, 139.6, | , 26.0, 0.0, 587.7, | ,  2000,  1924,  6000,  5857, | , -3.4, 1875.7, 38.383, |, 0.0
7620.9, 140.2, | , 26.0, 0.0, 586.2, | ,  2000,  1923,  6000,  5846, | , -3.4, 1972.1, 40.289, |, 0.0
7621.9, 138.6, | , 26.0, 0.0, 593.4, | ,  2000,  1930,  6000,  5831, | , -3.4, 2002.5, 40.865, |, 0.0
7622.9, 138.7, | , 26.0, 0.0, 592.9, | ,  2000,  1925,  6000,  5863, | , -3.4, 2100.2, 43.005, |, 0.0
7624.0, 139.0, | , 26.0, 0.0, 593.4, | ,  2000,  1931,  6000,  5860, | , -3.4, 2203.0, 45.120, |, 0.0
7625.0, 138.6, | , 26.0, 0.0, 593.8, | ,  2000,  1935,  6000,  5896, | , -3.4, 2281.9, 46.973, |, 0.0
7626.0, 139.7, | , 26.0, 0.0, 585.8, | ,  2000,  1929,  6000,  5837, | , -3.4, 2303.3, 47.018, |, 0.0
7627.0, 139.0, | , 26.0, 0.0, 594.4, | ,  2000,  1933,  6000,  5875, | , -3.4, 2351.3, 48.254, |, 0.0
7628.0, 139.0, | , 26.0, 0.0, 593.9, | ,  2000,  1930,  6000,  5856, | , -3.4, 2403.1, 49.180, |, 0.0
7629.0, 138.4, | , 26.0, 0.0, 593.5, | ,  2000,  1929,  6000,  5825, | , -3.4, 2476.0, 50.455, |, 0.0
7630.0, 138.5, | , 26.0, 0.0, 593.7, | ,  2000,  1927,  6000,  5844, | , -3.4, 2554.4, 52.161, |, 0.0
7631.0, 139.8, | , 26.0, 0.0, 588.2, | ,  2000,  1927,  6000,  5875, | , -3.4, 2571.5, 52.716, |, 0.0
7632.0, 138.7, | , 26.0, 0.0, 592.6, | ,  2000,  1927,  6000,  5848, | , -3.4, 2628.5, 53.696, |, 0.0
7633.1, 138.5, | , 26.0, 0.0, 593.5, | ,  2000,  1932,  6000,  5864, | , -3.4, 2669.6, 54.686, |, 0.0
7634.1, 138.9, | , 26.0, 0.0, 594.2, | ,  2000,  1930,  6000,  5837, | , -3.4, 2680.8, 54.705, |, 0.0
7635.1, 138.6, | , 26.0, 0.0, 593.7, | ,  2000,  1934,  6000,  5873, | , -3.4, 2706.5, 55.518, |, 0.0
7636.1, 138.6, | , 26.0, 0.0, 593.6, | ,  2000,  1935,  6000,  5881, | , -3.4, 2723.2, 55.923, |, 0.0
7637.1, 139.5, | , 26.0, 0.0, 588.0, | ,  2000,  1930,  6000,  5875, | , -3.4, 2754.0, 56.475, |, 0.0
7638.1, 139.0, | , 26.0, 0.0, 593.3, | ,  2000,  1928,  6000,  5847, | , -3.4, 2766.5, 56.510, |, 0.0
7639.1, 138.5, | , 26.0, 0.0, 594.0, | ,  2000,  1928,  6000,  5841, | , -3.4, 2815.7, 57.470, |, 0.0
7640.1, 138.5, | , 26.0, 0.0, 593.4, | ,  2000,  1930,  6000,  5846, | , -3.4, 2806.7, 57.341, |, 0.0
7641.1, 138.8, | , 26.0, 0.0, 593.8, | ,  2000,  1934,  6000,  5845, | , -3.4, 2829.9, 57.826, |, 0.0
7642.1, 140.1, | , 26.0, 0.0, 586.3, | ,  2000,  1924,  6000,  5857, | , -3.4, 2835.9, 57.972, |, 0.0
7643.2, 138.7, | , 26.0, 0.0, 593.2, | ,  2000,  1929,  6000,  5871, | , -3.4, 2823.9, 57.870, |, 0.0
7644.2, 138.5, | , 26.0, 0.0, 593.3, | ,  2000,  1930,  6000,  5862, | , -3.4, 2849.6, 58.334, |, 0.0
7645.2, 139.0, | , 26.0, 0.0, 593.8, | ,  2000,  1934,  6000,  5865, | , -3.4, 2854.7, 58.489, |, 0.0
7646.2, 138.7, | , 26.0, 0.0, 593.7, | ,  2000,  1923,  6000,  5871, | , -3.4, 2847.4, 58.301, |, 0.0
7647.2, 139.3, | , 26.0, 0.0, 588.1, | ,  2000,  1923,  6000,  5833, | , -3.4, 2844.4, 57.959, |, 0.0
7648.2, 139.7, | , 26.0, 0.0, 585.5, | ,  2000,  1930,  6000,  5862, | , -3.4, 2895.4, 59.265, |, 0.0
7649.2, 138.9, | , 26.0, 0.0, 593.6, | ,  2000,  1929,  6000,  5871, | , -3.4, 2869.3, 58.788, |, 0.0
7650.2, 138.7, | , 26.0, 0.0, 593.5, | ,  2000,  1930,  6000,  5880, | , -3.4, 2858.1, 58.641, |, 0.0
7651.2, 138.8, | , 26.0, 0.0, 594.0, | ,  2000,  1925,  6000,  5813, | , -3.4, 2823.4, 57.398, |, 0.0
7652.3, 138.4, | , 26.0, 0.0, 593.6, | ,  2000,  1931,  6000,  5851, | , -3.4, 2863.7, 58.542, |, 0.0
7653.3, 139.8, | , 26.0, 0.0, 585.8, | ,  2000,  1924,  6000,  5867, | , -3.4, 2881.3, 58.978, |, 0.0
7654.3, 138.5, | , 26.0, 0.0, 593.5, | ,  2000,  1932,  6000,  5861, | , -3.4, 2838.0, 58.104, |, 0.0
7655.3, 138.4, | , 26.0, 0.0, 593.6, | ,  2000,  1927,  6000,  5831, | , -3.4, 2865.0, 58.394, |, 0.0
7656.3, 138.6, | , 26.0, 0.0, 593.5, | ,  2000,  1934,  6000,  5867, | , -3.4, 2857.7, 58.570, |, 0.0
7657.3, 138.5, | , 26.0, 0.0, 593.6, | ,  2000,  1929,  6000,  5848, | , -3.4, 2812.3, 57.459, |, 0.0
7658.3, 139.9, | , 26.0, 0.0, 587.4, | ,  2000,  1926,  6000,  5848, | , -3.4, 2841.4, 58.033, |, 0.0
7659.3, 139.0, | , 26.0, 0.0, 594.1, | ,  2000,  1929,  6000,  5859, | , -3.4, 2824.7, 57.794, |, 0.0
7660.3, 138.7, | , 26.0, 0.0, 593.4, | ,  2000,  1933,  6000,  5876, | , -3.4, 2841.9, 58.304, |, 0.0
7661.3, 138.5, | , 26.0, 0.0, 593.0, | ,  2000,  1926,  6000,  5864, | , -3.4, 2812.7, 57.565, |, 0.0
7662.4, 139.0, | , 26.0, 0.0, 594.1, | ,  2000,  1929,  6000,  5845, | , -3.4, 2835.0, 57.904, |, 0.0
7663.4, 139.2, | , 26.0, 0.0, 593.3, | ,  2000,  1932,  6000,  5883, | , -3.4, 2836.7, 58.240, |, 0.0
7664.4, 139.5, | , 26.0, 0.0, 587.8, | ,  2000,  1925,  6000,  5884, | , -3.4, 2811.9, 57.686, |, 0.0
7665.4, 138.5, | , 26.0, 0.0, 593.5, | ,  2000,  1924,  6000,  5824, | , -3.4, 2804.2, 57.079, |, 0.0
7666.4, 139.0, | , 26.0, 0.0, 593.4, | ,  2000,  1926,  6000,  5855, | , -3.4, 2853.0, 58.315, |, 0.0
7667.4, 138.6, | , 26.0, 0.0, 593.3, | ,  2000,  1935,  6000,  5896, | , -3.4, 2826.0, 58.138, |, 0.0
7668.4, 138.8, | , 26.0, 0.0, 592.3, | ,  2000,  1922,  6000,  5864, | , -3.4, 2811.0, 57.504, |, 0.0
7669.4, 139.6, | , 26.0, 0.0, 586.2, | ,  2000,  1924,  6000,  5849, | , -3.4, 2815.3, 57.494, |, 0.0
7670.4, 138.6, | , 26.0, 0.0, 593.2, | ,  2000,  1934,  6000,  5873, | , -3.4, 2811.9, 57.674, |, 0.0
7671.4, 138.5, | , 26.0, 0.0, 593.4, | ,  2000,  1924,  6000,  5842, | , -3.4, 2815.3, 57.442, |, 0.0
7672.4, 138.4, | , 26.0, 0.0, 593.5, | ,  2000,  1933,  6000,  5871, | , -3.4, 2845.7, 58.339, |, 0.0
7673.5, 138.7, | , 26.0, 0.0, 592.9, | ,  2000,  1930,  6000,  5843, | , -3.4, 2824.3, 57.675, |, 0.0
7674.5, 139.8, | , 26.0, 0.0, 587.9, | ,  2000,  1925,  6000,  5867, | , -3.4, 2787.9, 57.074, |, 0.0
7675.5, 139.3, | , 26.0, 0.0, 588.3, | ,  2000,  1925,  6000,  5854, | , -3.4, 2836.3, 57.962, |, 0.0
7676.5, 138.5, | , 26.0, 0.0, 593.8, | ,  2000,  1933,  6000,  5875, | , -3.4, 2797.3, 57.376, |, 0.0
7677.5, 139.0, | , 26.0, 0.0, 594.3, | ,  2000,  1925,  6000,  5849, | , -3.4, 2834.6, 57.894, |, 0.0
7678.5, 138.5, | , 26.0, 0.0, 593.0, | ,  2000,  1933,  6000,  5837, | , -3.4, 2812.7, 57.420, |, 0.0
7679.5, 138.6, | , 26.0, 0.0, 593.9, | ,  2000,  1928,  6000,  5867, | , -3.4, 2834.1, 58.039, |, 0.0
7680.5, 140.0, | , 26.0, 0.0, 586.9, | ,  2000,  1924,  6000,  5869, | , -3.4, 2797.7, 57.284, |, 0.0
7681.5, 138.5, | , 26.0, 0.0, 593.8, | ,  2000,  1926,  6000,  5852, | , -3.4, 2789.6, 57.004, |, 0.0
7682.6, 138.5, | , 26.0, 0.0, 593.7, | ,  2000,  1929,  6000,  5860, | , -3.4, 2807.2, 57.443, |, 0.0
7683.6, 138.7, | , 26.0, 0.0, 592.8, | ,  2000,  1934,  6000,  5855, | , -3.4, 2818.7, 57.675, |, 0.0
7684.6, 138.4, | , 26.0, 0.0, 593.6, | ,  2000,  1934,  6000,  5845, | , -3.4, 2808.0, 57.383, |, 0.0
7685.6, 139.4, | , 26.0, 0.0, 587.9, | ,  2000,  1921,  6000,  5870, | , -3.4, 2828.6, 57.896, |, 0.0
7686.6, 138.6, | , 26.0, 0.0, 593.7, | ,  2000,  1924,  6000,  5860, | , -3.4, 2806.7, 57.401, |, 0.0
7687.6, 138.6, | , 26.0, 0.0, 593.7, | ,  2000,  1934,  6000,  5884, | , -3.4, 2775.4, 57.010, |, 0.0
7688.6, 139.1, | , 26.0, 0.0, 592.9, | ,  2000,  1930,  6000,  5822, | , -3.4, 2781.9, 56.656, |, 0.0
7689.6, 138.4, | , 26.0, 0.0, 593.7, | ,  2000,  1931,  6000,  5830, | , -3.4, 2821.3, 57.528, |, 0.0
7690.6, 138.5, | , 26.0, 0.0, 593.9, | ,  2000,  1931,  6000,  5864, | , -3.4, 2813.2, 57.615, |, 0.0
7691.6, 139.7, | , 26.0, 0.0, 589.1, | ,  2000,  1926,  6000,  5848, | , -3.4, 2852.1, 58.251, |, 0.0
7692.6, 139.0, | , 26.0, 0.0, 594.4, | ,  2000,  1931,  6000,  5853, | , -3.4, 2811.4, 57.499, |, 0.0
7693.7, 138.7, | , 26.0, 0.0, 593.3, | ,  2000,  1923,  6000,  5869, | , -3.4, 2814.4, 57.618, |, 0.0
7694.7, 138.5, | , 26.0, 0.0, 594.0, | ,  2000,  1931,  6000,  5846, | , -3.4, 2820.9, 57.634, |, 0.0
7695.7, 139.0, | , 26.0, 0.0, 594.3, | ,  2000,  1932,  6000,  5857, | , -3.4, 2794.7, 57.189, |, 0.0
7696.7, 139.6, | , 26.0, 0.0, 586.9, | ,  2000,  1923,  6000,  5848, | , -3.4, 2802.4, 57.218, |, 0.0
7697.7, 138.5, | , 26.0, 0.0, 593.5, | ,  2000,  1932,  6000,  5884, | , -3.4, 2805.4, 57.608, |, 0.0
7698.7, 139.0, | , 26.0, 0.0, 593.4, | ,  2000,  1926,  6000,  5823, | , -3.4, 2838.4, 57.785, |, 0.0
7699.7, 138.6, | , 26.0, 0.0, 593.8, | ,  2000,  1930,  6000,  5865, | , -3.4, 2854.7, 58.458, |, 0.0
7700.7, 138.5, | , 26.0, 0.0, 593.9, | ,  2000,  1929,  6000,  5860, | , -3.4, 2815.7, 57.622, |, 0.0
7701.7, 139.7, | , 26.0, 0.0, 587.8, | ,  2000,  1930,  6000,  5854, | , -3.4, 2789.2, 57.043, |, 0.0
7702.8, 139.8, | , 26.0, 0.0, 588.8, | ,  2000,  1930,  6000,  5877, | , -3.4, 2815.3, 57.746, |, 0.0
7703.8, 138.7, | , 26.0, 0.0, 592.8, | ,  2000,  1927,  6000,  5856, | , -3.4, 2815.3, 57.560, |, 0.0
7704.8, 138.5, | , 26.0, 0.0, 593.7, | ,  2000,  1933,  6000,  5863, | , -3.4, 2781.4, 56.968, |, 0.0
7705.8, 139.0, | , 26.0, 0.0, 594.1, | ,  2000,  1924,  6000,  5863, | , -3.4, 2800.3, 57.296, |, 0.0
7706.8, 138.6, | , 26.0, 0.0, 593.7, | ,  2000,  1930,  6000,  5856, | , -3.4, 2826.4, 57.815, |, 0.0
7707.8, 139.7, | , 26.0, 0.0, 586.3, | ,  2000,  1931,  6000,  5853, | , -3.4, 2803.3, 57.328, |, 0.0
7708.8, 139.2, | , 26.0, 0.0, 592.6, | ,  2000,  1927,  6000,  5830, | , -3.4, 2808.0, 57.224, |, 0.0
7709.8, 138.5, | , 26.1, 0.0, 593.1, | ,  2000,  1931,  6000,  5871, | , -3.4, 2789.2, 57.172, |, 0.0
7710.8, 138.4, | , 26.1, 0.0, 593.3, | ,  2000,  1926,  6000,  5825, | , -3.4, 2847.0, 57.974, |, 0.0
7711.9, 138.7, | , 26.0, 0.0, 593.3, | ,  2000,  1933,  6000,  5860, | , -3.4, 2842.3, 58.190, |, 0.0
7712.9, 139.8, | , 26.0, 0.0, 587.6, | ,  2000,  1921,  6000,  5841, | , -3.4, 2809.7, 57.291, |, 0.0
7713.9, 138.7, | , 26.1, 0.0, 592.4, | ,  2000,  1928,  6000,  5839, | , -3.4, 2800.7, 57.150, |, 0.0
7714.9, 138.6, | , 26.1, 0.0, 593.4, | ,  2000,  1931,  6000,  5881, | , -3.4, 2823.4, 57.946, |, 0.0
7715.9, 138.6, | , 26.1, 0.0, 593.3, | ,  2000,  1932,  6000,  5850, | , -3.4, 2791.7, 57.078, |, 0.0
7716.9, 138.9, | , 26.1, 0.0, 593.9, | ,  2000,  1928,  6000,  5825, | , -3.4, 2812.7, 57.292, |, 0.0
7717.9, 138.4, | , 26.1, 0.0, 594.0, | ,  2000,  1932,  6000,  5838, | , -3.4, 2813.2, 57.425, |, 0.0
7718.9, 139.8, | , 26.0, 0.0, 588.1, | ,  2000,  1923,  6000,  5857, | , -3.4, 2836.7, 57.982, |, 0.0
7719.9, 138.9, | , 26.1, 0.0, 593.7, | ,  2000,  1935,  6000,  5844, | , -3.4, 2843.1, 58.098, |, 0.0
7720.9, 138.6, | , 26.1, 0.0, 593.4, | ,  2000,  1931,  6000,  5885, | , -3.4, 2801.6, 57.528, |, 0.0
7722.0, 138.5, | , 26.1, 0.0, 593.6, | ,  2000,  1929,  6000,  5833, | , -3.4, 2790.0, 56.899, |, 0.0
7723.0, 139.0, | , 26.0, 0.0, 594.0, | ,  2000,  1930,  6000,  5868, | , -3.4, 2791.3, 57.191, |, 0.0
7724.0, 140.0, | , 26.0, 0.0, 586.3, | ,  2000,  1924,  6000,  5865, | , -3.4, 2819.6, 57.696, |, 0.0
7725.0, 138.6, | , 26.1, 0.0, 593.3, | ,  2000,  1922,  6000,  5847, | , -3.4, 2815.3, 57.461, |, 0.0
7726.0, 138.9, | , 26.1, 0.0, 593.7, | ,  2000,  1926,  6000,  5863, | , -3.4, 2830.3, 57.914, |, 0.0
7727.0, 139.1, | , 26.1, 0.0, 593.9, | ,  2000,  1935,  6000,  5860, | , -3.4, 2805.4, 57.446, |, 0.0
7728.0, 138.4, | , 26.1, 0.0, 593.7, | ,  2000,  1928,  6000,  5837, | , -3.4, 2814.0, 57.405, |, 0.0
7729.0, 139.3, | , 26.1, 0.0, 587.3, | ,  2000,  1926,  6000,  5858, | , -3.4, 2816.2, 57.593, |, 0.0
7730.0, 139.9, | , 26.1, 0.0, 588.0, | ,  2000,  1928,  6000,  5853, | , -3.4, 2820.4, 57.654, |, 0.0
7731.1, 138.6, | , 26.1, 0.0, 593.8, | ,  2000,  1933,  6000,  5889, | , -3.4, 2805.4, 57.648, |, 0.0
7732.1, 138.6, | , 26.1, 0.0, 593.7, | ,  2000,  1928,  6000,  5878, | , -3.4, 2807.6, 57.573, |, 0.0
7733.1, 138.8, | , 26.1, 0.0, 594.0, | ,  2000,  1928,  6000,  5831, | , -3.4, 2797.7, 57.031, |, 0.0
7734.1, 139.0, | , 26.1, 0.0, 593.5, | ,  2000,  1924,  6000,  5886, | , -3.4, 2823.9, 57.944, |, 0.0
7735.1, 139.6, | , 26.1, 0.0, 585.8, | ,  2000,  1928,  6000,  5847, | , -3.4, 2805.4, 57.304, |, 0.0
7736.1, 139.0, | , 26.1, 0.0, 593.8, | ,  2000,  1934,  6000,  5872, | , -3.4, 2816.2, 57.754, |, 0.0
7737.1, 138.8, | , 26.1, 0.0, 594.3, | ,  2000,  1932,  6000,  5833, | , -3.4, 2814.4, 57.416, |, 0.0
7738.1, 138.5, | , 26.1, 0.0, 594.0, | ,  2000,  1925,  6000,  5847, | , -3.4, 2829.0, 57.761, |, 0.0
7739.1, 138.4, | , 26.1, 0.0, 593.6, | ,  2000,  1924,  6000,  5839, | , -3.4, 2800.3, 57.116, |, 0.0
7740.2, 139.9, | , 26.1, 0.0, 587.9, | ,  2000,  1923,  6000,  5868, | , -3.4, 2811.9, 57.555, |, 0.0
7741.2, 139.5, | , 26.1, 0.0, 592.2, | ,  2000,  1930,  6000,  5875, | , -3.4, 2811.9, 57.656, |, 0.0
7742.2, 138.7, | , 26.1, 0.0, 593.5, | ,  2000,  1934,  6000,  5864, | , -3.4, 2796.9, 57.304, |, 0.0
7743.2, 138.9, | , 26.1, 0.0, 594.0, | ,  2000,  1927,  6000,  5845, | , -3.4, 2774.2, 56.646, |, 0.0
7744.2, 138.8, | , 26.1, 0.0, 594.2, | ,  2000,  1932,  6000,  5849, | , -3.4, 2847.4, 58.206, |, 0.0
7745.2, 138.5, | , 26.1, 0.0, 593.7, | ,  2000,  1930,  6000,  5849, | , -3.4, 2835.4, 57.947, |, 0.0
7746.2, 139.4, | , 26.1, 0.0, 586.9, | ,  2000,  1920,  6000,  5858, | , -3.4, 2820.0, 57.622, |, 0.0
7747.2, 138.9, | , 26.1, 0.0, 594.4, | ,  2000,  1926,  6000,  5869, | , -3.4, 2812.7, 57.600, |, 0.0
7748.2, 138.6, | , 26.1, 0.0, 593.7, | ,  2000,  1932,  6000,  5879, | , -3.4, 2814.0, 57.748, |, 0.0
7749.2, 138.6, | , 26.1, 0.0, 593.7, | ,  2000,  1931,  6000,  5884, | , -3.4, 2805.0, 57.592, |, 0.0
7750.3, 138.5, | , 26.1, 0.0, 593.9, | ,  2000,  1927,  6000,  5852, | , -3.4, 2811.0, 57.446, |, 0.0
7751.3, 140.1, | , 26.1, 0.0, 586.2, | ,  2000,  1922,  6000,  5831, | , -3.4, 2804.6, 57.129, |, 0.0
7752.3, 138.5, | , 26.1, 0.0, 594.1, | ,  2000,  1931,  6000,  5888, | , -3.4, 2833.3, 58.198, |, 0.0
7753.3, 138.5, | , 26.1, 0.0, 594.2, | ,  2000,  1930,  6000,  5850, | , -3.4, 2812.7, 57.492, |, 0.0
7754.3, 139.0, | , 26.1, 0.0, 594.1, | ,  2000,  1929,  6000,  5868, | , -3.4, 2814.9, 57.666, |, 0.0
7755.3, 138.6, | , 26.1, 0.0, 593.8, | ,  2000,  1935,  6000,  5867, | , -3.4, 2806.7, 57.530, |, 0.0
7756.3, 139.4, | , 26.1, 0.0, 587.3, | ,  2000,  1928,  6000,  5837, | , -3.4, 2815.3, 57.435, |, 0.0
7757.3, 139.3, | , 26.1, 0.0, 586.3, | ,  2000,  1928,  6000,  5840, | , -3.4, 2814.0, 57.424, |, 0.0
7758.3, 139.0, | , 26.1, 0.0, 594.1, | ,  2000,  1935,  6000,  5882, | , -3.4, 2823.9, 57.995, |, 0.0
7759.4, 138.4, | , 26.1, 0.0, 594.0, | ,  2000,  1930,  6000,  5837, | , -3.4, 2806.7, 57.273, |, 0.0
7760.4, 138.6, | , 26.1, 0.0, 594.0, | ,  2000,  1932,  6000,  5870, | , -3.4, 2853.4, 58.484, |, 0.0
7761.4, 139.3, | , 26.1, 0.0, 593.5, | ,  2000,  1932,  6000,  5930, | , -3.4, 2811.0, 58.063, |, 0.0
7762.4, 139.4, | , 26.1, 0.0, 586.9, | ,  2000,  1922,  6000,  5809, | , -3.4, 2790.4, 56.677, |, 0.0
7763.4, 138.5, | , 26.1, 0.0, 593.4, | ,  2000,  1925,  6000,  5857, | , -3.4, 2820.9, 57.676, |, 0.0
7764.4, 139.0, | , 26.1, 0.0, 593.7, | ,  2000,  1923,  6000,  5857, | , -3.4, 2822.6, 57.692, |, 0.0
7765.4, 138.7, | , 26.1, 0.0, 593.8, | ,  2000,  1931,  6000,  5852, | , -3.4, 2811.0, 57.482, |, 0.0
7766.4, 138.6, | , 26.1, 0.0, 593.1, | ,  2000,  1927,  6000,  5837, | , -3.4, 2802.9, 57.177, |, 0.0
7767.4, 139.5, | , 26.1, 0.0, 587.7, | ,  2000,  1926,  6000,  5847, | , -3.4, 2823.0, 57.646, |, 0.0
7768.5, 139.2, | , 26.1, 0.0, 592.2, | ,  2000,  1929,  6000,  5874, | , -3.4, 2782.3, 57.034, |, 0.0
7769.5, 138.6, | , 26.1, 0.0, 593.8, | ,  2000,  1928,  6000,  5837, | , -3.4, 2813.2, 57.385, |, 0.0
7770.5, 138.5, | , 26.1, 0.0, 594.1, | ,  2000,  1930,  6000,  5844, | , -3.4, 2799.9, 57.184, |, 0.0
7771.5, 139.0, | , 26.1, 0.0, 592.7, | ,  2000,  1932,  6000,  5827, | , -3.4, 2822.6, 57.535, |, 0.0
7772.5, 139.0, | , 26.1, 0.0, 594.1, | ,  2000,  1927,  6000,  5854, | , -3.4, 2822.2, 57.693, |, 0.0
7773.5, 139.4, | , 26.1, 0.0, 588.0, | ,  2000,  1927,  6000,  5871, | , -3.4, 2806.3, 57.492, |, 0.0
7774.5, 138.7, | , 26.1, 0.0, 593.6, | ,  2000,  1930,  6000,  5890, | , -3.4, 2831.6, 58.178, |, 0.0
7775.5, 139.0, | , 26.1, 0.0, 593.7, | ,  2000,  1927,  6000,  5850, | , -3.4, 2788.7, 56.980, |, 0.0
7776.5, 138.7, | , 26.1, 0.0, 592.1, | ,  2000,  1926,  6000,  5878, | , -3.4, 2805.4, 57.520, |, 0.0
7777.5, 138.5, | , 26.1, 0.0, 594.2, | ,  2000,  1929,  6000,  5866, | , -3.4, 2816.6, 57.681, |, 0.0
7778.6, 139.5, | , 26.1, 0.0, 587.7, | ,  2000,  1924,  6000,  5837, | , -3.4, 2821.7, 57.534, |, 0.0
7779.6, 138.9, | , 26.1, 0.0, 594.5, | ,  2000,  1933,  6000,  5852, | , -3.4, 2820.4, 57.690, |, 0.0
7780.6, 138.7, | , 26.1, 0.0, 593.8, | ,  2000,  1928,  6000,  5848, | , -3.4, 2808.4, 57.373, |, 0.0
7781.6, 138.7, | , 26.1, 0.0, 593.3, | ,  2000,  1929,  6000,  5835, | , -3.4, 2792.6, 56.962, |, 0.0
7782.6, 139.0, | , 26.1, 0.0, 594.4, | ,  2000,  1925,  6000,  5871, | , -3.4, 2796.9, 57.283, |, 0.0
7783.6, 139.8, | , 26.1, 0.0, 588.4, | ,  2000,  1927,  6000,  5878, | , -3.4, 2819.6, 57.819, |, 0.0
7784.6, 139.4, | , 26.1, 0.0, 588.4, | ,  2000,  1925,  6000,  5887, | , -3.4, 2822.6, 57.933, |, 0.0
7785.6, 138.9, | , 26.1, 0.0, 594.5, | ,  2000,  1923,  6000,  5855, | , -3.4, 2835.0, 57.928, |, 0.0
7786.6, 139.0, | , 26.1, 0.0, 593.5, | ,  2000,  1930,  6000,  5847, | , -3.4, 2817.4, 57.567, |, 0.0
7787.6, 138.5, | , 26.1, 0.0, 594.3, | ,  2000,  1927,  6000,  5845, | , -3.4, 2853.9, 58.263, |, 0.0
7788.7, 138.5, | , 26.1, 0.0, 594.4, | ,  2000,  1929,  6000,  5861, | , -3.4, 2802.0, 57.348, |, 0.0
7789.7, 139.9, | , 26.1, 0.0, 587.1, | ,  2000,  1924,  6000,  5866, | , -3.4, 2814.4, 57.600, |, 0.0
7790.7, 138.9, | , 26.1, 0.0, 594.6, | ,  2000,  1930,  6000,  5846, | , -3.4, 2801.2, 57.230, |, 0.0
7791.7, 138.7, | , 26.1, 0.0, 592.7, | ,  2000,  1925,  6000,  5835, | , -3.4, 2797.7, 57.042, |, 0.0
7792.7, 138.4, | , 26.1, 0.0, 594.2, | ,  2000,  1923,  6000,  5837, | , -3.4, 2805.4, 57.196, |, 0.0
7793.7, 139.0, | , 26.1, 0.0, 594.6, | ,  2000,  1926,  6000,  5847, | , -3.4, 2804.2, 57.262, |, 0.0
7794.7, 139.4, | , 26.1, 0.0, 588.3, | ,  2000,  1927,  6000,  5860, | , -3.4, 2824.7, 57.781, |, 0.0
7795.7, 139.4, | , 26.1, 0.0, 588.7, | ,  2000,  1929,  6000,  5863, | , -3.4, 2800.3, 57.328, |, 0.0
7796.7, 139.2, | , 26.1, 0.0, 594.0, | ,  2000,  1929,  6000,  5861, | , -3.4, 2821.7, 57.753, |, 0.0
7797.8, 138.5, | , 26.1, 0.0, 594.4, | ,  2000,  1928,  6000,  5852, | , -3.4, 2826.0, 57.756, |, 0.0
7798.8, 138.6, | , 26.1, 0.0, 594.4, | ,  2000,  1930,  6000,  5850, | , -3.4, 2835.9, 57.964, |, 0.0
7799.8, 138.5, | , 26.1, 0.0, 594.3, | ,  2000,  1930,  6000,  5835, | , -3.4, 2796.0, 57.044, |, 0.0
7800.8, 139.8, | , 26.1, 0.0, 589.2, | ,  2000,  1927,  6000,  5862, | , -3.4, 2822.6, 57.758, |, 0.0
7801.8, 138.6, | , 26.1, 0.0, 593.5, | ,  2000,  1928,  6000,  5832, | , -3.4, 2825.6, 57.603, |, 0.0
7802.8, 138.9, | , 26.1, 0.0, 594.6, | ,  2000,  1934,  6000,  5895, | , -3.4, 2822.6, 58.053, |, 0.0
7803.8, 138.5, | , 26.1, 0.0, 594.1, | ,  2000,  1928,  6000,  5830, | , -3.4, 2832.4, 57.728, |, 0.0
7804.8, 138.5, | , 26.1, 0.0, 592.4, | ,  2000,  1927,  6000,  5813, | , -3.4, 2808.9, 57.119, |, 0.0
7805.8, 139.6, | , 26.1, 0.0, 586.5, | ,  2000,  1925,  6000,  5840, | , -3.4, 2805.9, 57.240, |, 0.0
7806.8, 139.0, | , 26.1, 0.0, 593.4, | ,  2000,  1931,  6000,  5848, | , -3.4, 2789.2, 57.004, |, 0.0
7807.9, 138.9, | , 26.1, 0.0, 594.5, | ,  2000,  1935,  6000,  5856, | , -3.4, 2807.6, 57.461, |, 0.0
7808.9, 138.6, | , 26.1, 0.0, 594.2, | ,  2000,  1935,  6000,  5853, | , -3.4, 2836.3, 58.029, |, 0.0
7809.9, 138.6, | , 26.1, 0.0, 593.9, | ,  2000,  1923,  6000,  5846, | , -3.4, 2798.2, 57.118, |, 0.0
7810.9, 139.7, | , 26.1, 0.0, 588.2, | ,  2000,  1923,  6000,  5851, | , -3.4, 2829.0, 57.774, |, 0.0
7811.9, 139.6, | , 26.1, 0.0, 585.7, | ,  2000,  1926,  6000,  5848, | , -3.4, 2805.0, 57.290, |, 0.0
7812.9, 138.7, | , 26.1, 0.0, 593.7, | ,  2000,  1931,  6000,  5887, | , -3.4, 2824.3, 58.010, |, 0.0
7813.9, 138.6, | , 26.1, 0.0, 593.9, | ,  2000,  1923,  6000,  5845, | , -3.4, 2810.6, 57.365, |, 0.0
7814.9, 138.4, | , 26.1, 0.0, 593.9, | ,  2000,  1927,  6000,  5833, | , -3.4, 2825.6, 57.610, |, 0.0
7815.9, 138.4, | , 26.1, 0.0, 594.1, | ,  2000,  1928,  6000,  5845, | , -3.4, 2828.1, 57.752, |, 0.0
7817.0, 139.9, | , 26.1, 0.0, 586.7, | ,  2000,  1930,  6000,  5913, | , -3.4, 2822.2, 58.155, |, 0.0
7818.0, 139.0, | , 26.1, 0.0, 594.3, | ,  2000,  1930,  6000,  5859, | , -3.4, 2756.6, 56.409, |, 0.0
7819.0, 138.5, | , 26.1, 0.0, 593.9, | ,  2000,  1931,  6000,  5870, | , -3.4, 2814.4, 57.682, |, 0.0
7820.0, 138.9, | , 26.1, 0.0, 593.9, | ,  2000,  1929,  6000,  5845, | , -3.4, 2845.3, 58.109, |, 0.0
7821.0, 139.0, | , 26.1, 0.0, 594.3, | ,  2000,  1924,  6000,  5864, | , -3.4, 2813.6, 57.570, |, 0.0
7822.0, 139.4, | , 26.1, 0.0, 588.5, | ,  2000,  1923,  6000,  5856, | , -3.4, 2789.6, 57.016, |, 0.0
7823.0, 139.6, | , 26.1, 0.0, 586.0, | ,  2000,  1923,  6000,  5835, | , -3.4, 2804.2, 57.154, |, 0.0
7824.0, 139.0, | , 26.1, 0.0, 594.6, | ,  2000,  1929,  6000,  5878, | , -3.4, 2837.1, 58.191, |, 0.0
7825.1, 138.8, | , 26.1, 0.0, 594.4, | ,  2000,  1931,  6000,  5833, | , -3.4, 2827.7, 57.678, |, 0.0
7826.1, 138.5, | , 26.1, 0.0, 594.1, | ,  2000,  1927,  6000,  5871, | , -3.4, 2807.6, 57.524, |, 0.0
7827.1, 139.0, | , 26.1, 0.0, 594.4, | ,  2000,  1924,  6000,  5841, | , -3.4, 2827.7, 57.689, |, 0.0
7828.1, 139.8, | , 26.1, 0.0, 587.5, | ,  2000,  1929,  6000,  5864, | , -3.4, 2826.9, 57.874, |, 0.0
7829.1, 138.5, | , 26.1, 0.0, 594.1, | ,  2000,  1924,  6000,  5878, | , -3.4, 2814.4, 57.695, |, 0.0
7830.1, 138.6, | , 26.1, 0.0, 593.5, | ,  2000,  1930,  6000,  5882, | , -3.4, 2813.2, 57.738, |, 0.0
7831.1, 138.6, | , 26.1, 0.0, 593.7, | ,  2000,  1926,  6000,  5861, | , -3.4, 2813.6, 57.559, |, 0.0
7832.1, 138.4, | , 26.1, 0.0, 593.9, | ,  2000,  1928,  6000,  5830, | , -3.4, 2808.9, 57.246, |, 0.0
7833.1, 140.1, | , 26.1, 0.0, 582.2, | ,  2000,  1928,  6000,  5876, | , -3.4, 2810.2, 57.614, |, 0.0
7834.1, 138.9, | , 26.1, 0.0, 594.4, | ,  2000,  1928,  6000,  5843, | , -3.4, 2782.7, 56.813, |, 0.0
7835.2, 138.9, | , 26.1, 0.0, 594.3, | ,  2000,  1935,  6000,  5830, | , -3.4, 2820.4, 57.541, |, 0.0
7836.2, 138.4, | , 26.1, 0.0, 594.1, | ,  2000,  1926,  6000,  5817, | , -3.4, 2824.7, 57.463, |, 0.0
7837.2, 138.5, | , 26.1, 0.0, 594.1, | ,  2000,  1927,  6000,  5856, | , -3.4, 2821.3, 57.688, |, 0.0
7838.2, 140.1, | , 26.1, 0.0, 587.4, | ,  2000,  1927,  6000,  5848, | , -3.4, 2799.4, 57.189, |, 0.0
7839.2, 139.5, | , 26.1, 0.0, 586.9, | ,  2000,  1920,  6000,  5845, | , -3.4, 2827.7, 57.688, |, 0.0
7840.2, 138.5, | , 26.1, 0.0, 593.8, | ,  2000,  1930,  6000,  5866, | , -3.4, 2817.4, 57.708, |, 0.0
7841.2, 138.6, | , 26.1, 0.0, 593.7, | ,  2000,  1933,  6000,  5882, | , -3.4, 2806.7, 57.632, |, 0.0
7842.2, 138.9, | , 26.1, 0.0, 594.2, | ,  2000,  1926,  6000,  5839, | , -3.4, 2814.0, 57.406, |, 0.0
7843.2, 138.8, | , 26.1, 0.0, 593.0, | ,  2000,  1929,  6000,  5897, | , -3.4, 2820.0, 57.979, |, 0.0
7844.2, 139.6, | , 26.1, 0.0, 586.6, | ,  2000,  1926,  6000,  5857, | , -3.4, 2790.4, 57.062, |, 0.0
7845.3, 138.9, | , 26.1, 0.0, 594.4, | ,  2000,  1928,  6000,  5841, | , -3.4, 2810.2, 57.356, |, 0.0
7846.3, 138.6, | , 26.1, 0.0, 594.0, | ,  2000,  1924,  6000,  5889, | , -3.4, 2829.0, 58.069, |, 0.0
7847.3, 138.3, | , 26.1, 0.0, 594.2, | ,  2000,  1926,  6000,  5838, | , -3.4, 2817.9, 57.481, |, 0.0
7848.3, 139.1, | , 26.1, 0.0, 593.4, | ,  2000,  1926,  6000,  5871, | , -3.4, 2839.3, 58.156, |, 0.0
7849.3, 139.4, | , 26.1, 0.0, 588.5, | ,  2000,  1929,  6000,  5843, | , -3.4, 2814.9, 57.476, |, 0.0
7850.3, 139.7, | , 26.1, 0.0, 587.5, | ,  2000,  1931,  6000,  5864, | , -3.4, 2802.4, 57.394, |, 0.0
7851.3, 138.5, | , 26.1, 0.0, 594.3, | ,  2000,  1937,  6000,  5870, | , -3.4, 2797.7, 57.385, |, 0.0
7852.3, 138.9, | , 26.1, 0.0, 594.4, | ,  2000,  1927,  6000,  5845, | , -3.4, 2807.6, 57.321, |, 0.0
7853.3, 138.7, | , 26.1, 0.0, 592.9, | ,  2000,  1923,  6000,  5855, | , -3.4, 2810.2, 57.426, |, 0.0
7854.4, 138.5, | , 26.1, 0.0, 594.3, | ,  2000,  1930,  6000,  5884, | , -3.4, 2808.9, 57.667, |, 0.0
7855.4, 140.0, | , 26.1, 0.0, 587.2, | ,  2000,  1928,  6000,  5870, | , -3.4, 2805.4, 57.471, |, 0.0
7856.4, 138.6, | , 26.1, 0.0, 594.1, | ,  2000,  1935,  6000,  5871, | , -3.4, 2825.1, 57.944, |, 0.0
7857.4, 138.5, | , 26.1, 0.0, 594.1, | ,  2000,  1925,  6000,  5859, | , -3.4, 2798.2, 57.224, |, 0.0
7858.4, 138.6, | , 26.1, 0.0, 592.5, | ,  2000,  1931,  6000,  5861, | , -3.4, 2820.9, 57.747, |, 0.0
7859.4, 138.8, | , 26.1, 0.0, 594.1, | ,  2000,  1929,  6000,  5820, | , -3.4, 2825.1, 57.513, |, 0.0
7860.4, 140.0, | , 26.1, 0.0, 583.2, | ,  2000,  1926,  6000,  5860, | , -3.4, 2844.9, 58.193, |, 0.0
7861.4, 139.1, | , 26.1, 0.0, 593.9, | ,  2000,  1935,  6000,  5875, | , -3.4, 2782.3, 57.092, |, 0.0
7862.4, 139.0, | , 26.1, 0.0, 593.9, | ,  2000,  1934,  6000,  5871, | , -3.4, 2791.3, 57.232, |, 0.0
7863.5, 138.8, | , 26.1, 0.0, 592.3, | ,  2000,  1929,  6000,  5878, | , -3.4, 2800.3, 57.433, |, 0.0
7864.5, 138.5, | , 26.1, 0.0, 593.7, | ,  2000,  1930,  6000,  5820, | , -3.4, 2797.3, 56.955, |, 0.0
7865.5, 139.0, | , 26.1, 0.0, 594.0, | ,  2000,  1927,  6000,  5864, | , -3.4, 2851.3, 58.359, |, 0.0
7866.5, 140.1, | , 26.1, 0.0, 585.4, | ,  2000,  1928,  6000,  5859, | , -3.4, 2838.4, 58.062, |, 0.0
7867.5, 138.4, | , 26.1, 0.0, 593.4, | ,  2000,  1929,  6000,  5836, | , -3.4, 2797.7, 57.078, |, 0.0
7868.5, 139.0, | , 26.2, 0.0, 592.7, | ,  2000,  1929,  6000,  5896, | , -3.4, 2853.9, 58.662, |, 0.0
7869.5, 138.9, | , 26.1, 0.0, 594.0, | ,  2000,  1928,  6000,  5821, | , -3.4, 2811.9, 57.245, |, 0.0
7870.5, 138.8, | , 26.1, 0.0, 594.4, | ,  2000,  1926,  6000,  5848, | , -3.4, 2806.3, 57.319, |, 0.0
7871.5, 139.6, | , 26.2, 0.0, 587.3, | ,  2000,  1934,  6000,  5864, | , -3.4, 2811.0, 57.588, |, 0.0
7872.5, 138.5, | , 26.2, 0.0, 594.3, | ,  2000,  1929,  6000,  5851, | , -3.4, 2806.7, 57.364, |, 0.0
7873.6, 139.0, | , 26.1, 0.0, 593.4, | ,  2000,  1924,  6000,  5860, | , -3.4, 2815.7, 57.579, |, 0.0
7874.6, 138.4, | , 26.1, 0.0, 594.1, | ,  2000,  1927,  6000,  5838, | , -3.4, 2806.7, 57.262, |, 0.0
7875.6, 138.5, | , 26.2, 0.0, 593.9, | ,  2000,  1929,  6000,  5868, | , -3.4, 2820.0, 57.771, |, 0.0
7876.6, 139.9, | , 26.1, 0.0, 588.4, | ,  2000,  1928,  6000,  5879, | , -3.4, 2807.2, 57.578, |, 0.0
7877.6, 139.5, | , 26.1, 0.0, 586.7, | ,  2000,  1926,  6000,  5861, | , -3.4, 2790.4, 57.091, |, 0.0
7878.6, 138.8, | , 26.2, 0.0, 593.2, | ,  2000,  1935,  6000,  5882, | , -3.4, 2815.7, 57.826, |, 0.0
7879.6, 138.5, | , 26.2, 0.0, 594.3, | ,  2000,  1925,  6000,  5861, | , -3.4, 2804.6, 57.371, |, 0.0
7880.6, 138.9, | , 26.2, 0.0, 594.6, | ,  2000,  1927,  6000,  5856, | , -3.4, 2802.4, 57.304, |, 0.0
7881.6, 138.4, | , 26.2, 0.0, 594.2, | ,  2000,  1931,  6000,  5856, | , -3.4, 2817.4, 57.639, |, 0.0
7882.7, 139.4, | , 26.2, 0.0, 586.6, | ,  2000,  1920,  6000,  5851, | , -3.4, 2810.6, 57.380, |, 0.0
7883.7, 139.1, | , 26.2, 0.0, 593.6, | ,  2000,  1931,  6000,  5869, | , -3.4, 2820.9, 57.808, |, 0.0
7884.7, 138.5, | , 26.2, 0.0, 594.1, | ,  2000,  1933,  6000,  5852, | , -3.4, 2830.7, 57.894, |, 0.0
7885.7, 138.5, | , 26.2, 0.0, 594.3, | ,  2000,  1931,  6000,  5832, | , -3.4, 2816.6, 57.444, |, 0.0
7886.7, 138.9, | , 26.2, 0.0, 594.6, | ,  2000,  1930,  6000,  5852, | , -3.4, 2789.6, 57.030, |, 0.0
7887.7, 139.9, | , 26.2, 0.0, 588.1, | ,  2000,  1927,  6000,  5866, | , -3.4, 2789.6, 57.116, |, 0.0
7888.7, 138.6, | , 26.2, 0.0, 593.1, | ,  2000,  1930,  6000,  5848, | , -3.4, 2823.0, 57.688, |, 0.0
7889.7, 138.5, | , 26.2, 0.0, 590.6, | ,  2000,  1934,  6000,  5885, | , -3.4, 2806.7, 57.654, |, 0.0
7890.7, 138.9, | , 26.2, 0.0, 594.6, | ,  2000,  1929,  6000,  5841, | , -3.4, 2832.0, 57.808, |, 0.0
7891.7, 139.0, | , 26.2, 0.0, 594.4, | ,  2000,  1927,  6000,  5868, | , -3.4, 2851.3, 58.391, |, 0.0
7892.8, 138.5, | , 26.2, 0.0, 594.1, | ,  2000,  1930,  6000,  5845, | , -3.4, 2821.7, 57.632, |, 0.0
7893.8, 140.0, | , 26.2, 0.0, 588.5, | ,  2000,  1932,  6000,  5863, | , -3.4, 2819.6, 57.745, |, 0.0
7894.8, 138.6, | , 26.2, 0.0, 594.2, | ,  2000,  1932,  6000,  5876, | , -3.4, 2824.7, 57.947, |, 0.0
7895.8, 138.5, | , 26.2, 0.0, 594.4, | ,  2000,  1930,  6000,  5846, | , -3.4, 2823.9, 57.690, |, 0.0
7896.8, 138.5, | , 26.2, 0.0, 594.1, | ,  2000,  1926,  6000,  5860, | , -3.4, 2849.6, 58.292, |, 0.0
7897.8, 139.0, | , 26.2, 0.0, 593.7, | ,  2000,  1923,  6000,  5843, | , -3.4, 2834.1, 57.827, |, 0.0
7898.8, 139.5, | , 26.2, 0.0, 586.8, | ,  2000,  1921,  6000,  5837, | , -3.4, 2826.9, 57.619, |, 0.0
7899.8, 138.5, | , 26.2, 0.0, 594.3, | ,  2000,  1924,  6000,  5872, | , -3.4, 2820.0, 57.762, |, 0.0
7900.9, 138.9, | , 26.2, 0.0, 594.4, | ,  2000,  1925,  6000,  5867, | , -3.4, 2821.3, 57.750, |, 0.0
7901.9, 138.5, | , 26.2, 0.0, 594.2, | ,  2000,  1927,  6000,  5845, | , -3.4, 2820.0, 57.574, |, 0.0
7902.9, 138.6, | , 26.2, 0.0, 594.0, | ,  2000,  1934,  6000,  5858, | , -3.4, 2824.3, 57.815, |, 0.0
7903.9, 139.8, | , 26.2, 0.0, 588.3, | ,  2000,  1928,  6000,  5853, | , -3.4, 2830.3, 57.857, |, 0.0
7904.9, 139.9, | , 26.2, 0.0, 587.3, | ,  2000,  1931,  6000,  5865, | , -3.4, 2822.6, 57.809, |, 0.0
7905.9, 138.5, | , 26.2, 0.0, 594.2, | ,  2000,  1931,  6000,  5840, | , -3.4, 2826.4, 57.700, |, 0.0
7906.9, 138.6, | , 26.2, 0.0, 594.4, | ,  2000,  1929,  6000,  5858, | , -3.4, 2844.9, 58.199, |, 0.0
7907.9, 139.0, | , 26.2, 0.0, 594.7, | ,  2000,  1925,  6000,  5861, | , -3.4, 2838.9, 58.067, |, 0.0
7908.9, 138.4, | , 26.2, 0.0, 594.0, | ,  2000,  1928,  6000,  5832, | , -3.4, 2822.6, 57.540, |, 0.0
7910.0, 139.8, | , 26.2, 0.0, 586.7, | ,  2000,  1925,  6000,  5874, | , -3.4, 2839.3, 58.170, |, 0.0
7911.0, 139.0, | , 26.2, 0.0, 593.9, | ,  2000,  1929,  6000,  5867, | , -3.4, 545.8, 11.206, |, 0.0
7912.0, 138.5, | , 26.2, 0.0, 593.9, | ,  2000,  1929,  6000,  5837, | , -3.4, 626.4, 12.807, |, 0.0
7913.0, 138.5, | , 26.2, 0.0, 594.2, | ,  2000,  1931,  6000,  5848, | , -3.4, 706.1, 14.460, |, 0.0
7914.0, 139.1, | , 26.2, 0.0, 594.1, | ,  2000,  1935,  6000,  5867, | , -3.4, 803.3, 16.499, |, 0.0
7915.0, 139.9, | , 26.2, 0.0, 588.1, | ,  2000,  1929,  6000,  5855, | , -3.4, 865.4, 17.731, |, 0.0
7916.0, 139.5, | , 26.2, 0.0, 585.8, | ,  2000,  1930,  6000,  5825, | , -3.4, 965.3, 19.703, |, 0.0
7917.0, 138.5, | , 26.2, 0.0, 593.8, | ,  2000,  1934,  6000,  5860, | , -3.4, 1038.5, 21.304, |, 0.0
7918.0, 139.0, | , 26.2, 0.0, 594.1, | ,  2000,  1934,  6000,  5871, | , -3.4, 1115.6, 22.917, |, 0.0
7919.0, 138.6, | , 26.2, 0.0, 593.9, | ,  2000,  1935,  6000,  5866, | , -3.4, 1175.6, 24.132, |, 0.0
7920.1, 138.6, | , 26.2, 0.0, 593.9, | ,  2000,  1929,  6000,  5846, | , -3.4, 1271.2, 26.007, |, 0.0
7921.1, 139.4, | , 26.2, 0.0, 588.1, | ,  2000,  1921,  6000,  5844, | , -3.4, 1355.6, 27.694, |, 0.0
7922.1, 139.0, | , 26.2, 0.0, 594.2, | ,  2000,  1931,  6000,  5851, | , -3.4, 1429.3, 29.261, |, 0.0
7923.1, 138.6, | , 26.2, 0.0, 593.9, | ,  2000,  1928,  6000,  5854, | , -3.4, 1490.5, 30.514, |, 0.0
7924.1, 138.7, | , 26.2, 0.0, 593.9, | ,  2000,  1932,  6000,  5875, | , -3.4, 1572.8, 32.302, |, 0.0
7925.1, 138.9, | , 26.2, 0.0, 594.4, | ,  2000,  1929,  6000,  5854, | , -3.4, 1632.4, 33.416, |, 0.0
7926.1, 140.2, | , 26.2, 0.0, 582.0, | ,  2000,  1923,  6000,  5838, | , -3.4, 1722.3, 35.159, |, 0.0
7927.1, 138.4, | , 26.2, 0.0, 594.1, | ,  2000,  1932,  6000,  5835, | , -3.4, 1800.3, 36.774, |, 0.0
7928.1, 139.1, | , 26.2, 0.0, 594.7, | ,  2000,  1935,  6000,  5895, | , -3.4, 1877.4, 38.655, |, 0.0
7929.2, 139.0, | , 26.2, 0.0, 594.5, | ,  2000,  1926,  6000,  5858, | , -3.4, 1937.8, 39.663, |, 0.0
7930.2, 138.6, | , 26.2, 0.0, 593.9, | ,  2000,  1924,  6000,  5865, | , -3.4, 1991.0, 40.774, |, 0.0
7931.2, 139.4, | , 26.2, 0.0, 587.4, | ,  2000,  1931,  6000,  5837, | , -3.4, 2056.9, 42.010, |, 0.0
7932.2, 139.4, | , 26.2, 0.0, 587.0, | ,  2000,  1925,  6000,  5825, | , -3.4, 2109.6, 42.985, |, 0.0
7933.2, 138.6, | , 26.2, 0.0, 594.2, | ,  2000,  1931,  6000,  5857, | , -3.4, 2187.6, 44.788, |, 0.0
7934.2, 138.6, | , 26.2, 0.0, 594.0, | ,  2000,  1929,  6000,  5856, | , -3.4, 2243.3, 45.905, |, 0.0
7935.2, 138.9, | , 26.2, 0.0, 594.3, | ,  2000,  1924,  6000,  5835, | , -3.4, 2302.0, 46.950, |, 0.0
7936.2, 138.6, | , 26.2, 0.0, 593.4, | ,  2000,  1930,  6000,  5867, | , -3.4, 2381.7, 48.805, |, 0.0
7937.2, 139.6, | , 26.2, 0.0, 586.4, | ,  2000,  1927,  6000,  5864, | , -3.4, 2415.6, 49.466, |, 0.0
7938.3, 138.4, | , 26.2, 0.0, 593.6, | ,  2000,  1926,  6000,  5845, | , -3.4, 2463.5, 50.313, |, 0.0
7939.3, 138.8, | , 26.2, 0.0, 594.1, | ,  2000,  1934,  6000,  5875, | , -3.4, 2521.0, 51.729, |, 0.0
7940.3, 138.5, | , 26.2, 0.0, 593.6, | ,  2000,  1932,  6000,  5842, | , -3.4, 2535.5, 51.801, |, 0.0
7941.3, 138.6, | , 26.2, 0.0, 594.0, | ,  2000,  1930,  6000,  5852, | , -3.4, 2619.9, 53.575, |, 0.0
7942.3, 139.6, | , 26.2, 0.0, 588.5, | ,  2000,  1929,  6000,  5827, | , -3.4, 2636.2, 53.731, |, 0.0
7943.3, 139.7, | , 26.2, 0.0, 587.6, | ,  2000,  1931,  6000,  5893, | , -3.4, 2697.0, 55.441, |, 0.0
7944.3, 138.4, | , 26.2, 0.0, 594.3, | ,  2000,  1929,  6000,  5842, | , -3.4, 2712.5, 55.381, |, 0.0
7945.3, 139.1, | , 26.2, 0.0, 593.8, | ,  2000,  1926,  6000,  5875, | , -3.4, 2756.6, 56.498, |, 0.0
7946.3, 139.0, | , 26.2, 0.0, 593.6, | ,  2000,  1927,  6000,  5852, | , -3.4, 2752.3, 56.247, |, 0.0
7947.4, 138.5, | , 26.2, 0.0, 594.4, | ,  2000,  1928,  6000,  5874, | , -3.4, 2772.9, 56.834, |, 0.0
7948.4, 139.5, | , 26.2, 0.0, 587.3, | ,  2000,  1926,  6000,  5830, | , -3.4, 2790.0, 56.849, |, 0.0
7949.4, 139.0, | , 26.2, 0.0, 594.6, | ,  2000,  1929,  6000,  5886, | , -3.4, 2844.9, 58.403, |, 0.0
7950.4, 138.7, | , 26.2, 0.0, 593.3, | ,  2000,  1929,  6000,  5852, | , -3.4, 2805.4, 57.346, |, 0.0
7951.4, 138.6, | , 26.2, 0.0, 593.7, | ,  2000,  1932,  6000,  5841, | , -3.4, 2815.3, 57.497, |, 0.0
7952.4, 139.0, | , 26.2, 0.0, 594.5, | ,  2000,  1933,  6000,  5864, | , -3.4, 2838.0, 58.135, |, 0.0
7953.4, 139.9, | , 26.2, 0.0, 584.3, | ,  2000,  1928,  6000,  5823, | , -3.4, 2839.3, 57.819, |, 0.0
7954.4, 138.5, | , 26.2, 0.0, 594.1, | ,  2000,  1932,  6000,  5863, | , -3.4, 2855.1, 58.468, |, 0.0
7955.4, 138.7, | , 26.2, 0.0, 593.9, | ,  2000,  1934,  6000,  5858, | , -3.4, 2855.1, 58.442, |, 0.0
7956.4, 139.3, | , 26.2, 0.0, 593.5, | ,  2000,  1934,  6000,  5876, | , -3.4, 2866.3, 58.809, |, 0.0
7957.4, 138.5, | , 26.2, 0.0, 594.6, | ,  2000,  1924,  6000,  5859, | , -3.4, 2832.0, 57.908, |, 0.0
7958.5, 138.4, | , 26.2, 0.0, 594.9, | ,  2000,  1930,  6000,  5837, | , -3.4, 2847.4, 58.103, |, 0.0
7959.5, 139.5, | , 26.2, 0.0, 589.2, | ,  2000,  1927,  6000,  5874, | , -3.4, 2863.7, 58.686, |, 0.0
7960.5, 139.1, | , 26.2, 0.0, 594.1, | ,  2000,  1926,  6000,  5845, | , -3.4, 2868.4, 58.561, |, 0.0
7961.5, 138.7, | , 26.2, 0.0, 594.2, | ,  2000,  1925,  6000,  5867, | , -3.4, 2835.9, 58.047, |, 0.0
7962.5, 139.2, | , 26.2, 0.0, 594.2, | ,  2000,  1929,  6000,  5912, | , -3.4, 2838.9, 58.481, |, 0.0
7963.5, 138.5, | , 26.2, 0.0, 594.4, | ,  2000,  1932,  6000,  5837, | , -3.4, 2844.0, 58.041, |, 0.0
7964.5, 140.0, | , 26.2, 0.0, 587.0, | ,  2000,  1928,  6000,  5876, | , -3.4, 2865.9, 58.752, |, 0.0
7965.5, 138.6, | , 26.2, 0.0, 593.7, | ,  2000,  1928,  6000,  5845, | , -3.4, 2838.9, 57.970, |, 0.0
7966.6, 139.3, | , 26.2, 0.0, 593.6, | ,  2000,  1933,  6000,  5871, | , -3.4, 2866.3, 58.757, |, 0.0
7967.6, 139.1, | , 26.2, 0.0, 594.3, | ,  2000,  1931,  6000,  5875, | , -3.4, 2844.0, 58.326, |, 0.0
7968.6, 138.7, | , 26.2, 0.0, 594.3, | ,  2000,  1927,  6000,  5850, | , -3.4, 2836.7, 57.958, |, 0.0
7969.6, 139.9, | , 26.2, 0.0, 588.5, | ,  2000,  1923,  6000,  5850, | , -3.4, 2812.7, 57.443, |, 0.0
7970.6, 139.3, | , 26.2, 0.0, 588.3, | ,  2000,  1919,  6000,  5844, | , -3.4, 2819.6, 57.506, |, 0.0
7971.6, 138.7, | , 26.2, 0.0, 593.4, | ,  2000,  1929,  6000,  5841, | , -3.4, 2880.0, 58.780, |, 0.0
7972.6, 138.7, | , 26.2, 0.0, 594.1, | ,  2000,  1929,  6000,  5878, | , -3.4, 2828.1, 58.003, |, 0.0
7973.6, 139.1, | , 26.2, 0.0, 594.7, | ,  2000,  1929,  6000,  5850, | , -3.4, 2805.4, 57.337, |, 0.0
7974.6, 138.7, | , 26.2, 0.0, 594.7, | ,  2000,  1930,  6000,  5865, | , -3.4, 2811.4, 57.577, |, 0.0
7975.7, 139.7, | , 26.2, 0.0, 587.9, | ,  2000,  1929,  6000,  5843, | , -3.4, 2799.4, 57.160, |, 0.0
7976.7, 139.1, | , 26.2, 0.0, 593.9, | ,  2000,  1924,  6000,  5830, | , -3.4, 2792.2, 56.884, |, 0.0
7977.7, 138.6, | , 26.2, 0.0, 594.4, | ,  2000,  1930,  6000,  5867, | , -3.4, 2829.9, 57.968, |, 0.0
7978.7, 138.6, | , 26.2, 0.0, 594.4, | ,  2000,  1931,  6000,  5867, | , -3.4, 2813.2, 57.631, |, 0.0
7979.7, 138.7, | , 26.2, 0.0, 594.4, | ,  2000,  1935,  6000,  5867, | , -3.4, 2808.0, 57.562, |, 0.0
7980.7, 139.9, | , 26.2, 0.0, 588.8, | ,  2000,  1923,  6000,  5833, | , -3.4, 2787.4, 56.797, |, 0.0
7981.7, 139.7, | , 26.2, 0.0, 586.0, | ,  2000,  1928,  6000,  5824, | , -3.4, 2816.6, 57.359, |, 0.0
