Repository: jdhuang-csm/Ru-BCA

## Methods
* (BaO)<sub>x</sub>-(CaO)<sub>y</sub>-(Al<sub>2</sub>O<sub>3</sub>)<sub>1-x-y</sub> (BCA) catalyst supports were synthesized via sol-gel and solid-state methods. 
* Ru/BCA catalysts were prepared via incipient wetness impregnation to achieve 1 wt. % Ru loading.
* Ammonia synthesis rates were measured for Ru/BCA catalysts in a packed-bed reactor at 480-600<sup>o</sup>C, 10 bar, and space velocities up to 1.3 x 10<sup>6</sup> ml g<sub>cat</sub><sup>-1</sup> h<sup>-1</sup>.
* A machine learning (ML) model was employed to improve understanding of the behavior of Ru/BCA catalysts.
* A microkinetic model was developed to describe the best-performing catalyst.

File: data/init_files_Cadigan/BCA723.txt (part 20 of 46)
********** Start test **********
Elapsed time, Pressure, | , LJtemp(C), Inner-Temp, Outer-Temp, | , N2-set, N2-flow, H2-set, H2-flow, | , pH, NH3_ppm, NH3_Prod_rate, |, In222Temp
7575.2, 138.6, | , 25.3, 0.0, 596.3, | ,  1000,   957,  3000,  2925, | , -3.4, 4407.0, 41.994, |, 0.0
7576.2, 138.5, | , 25.3, 0.0, 595.7, | ,  1000,   954,  3000,  2915, | , -3.4, 4430.5, 42.077, |, 0.0
7577.2, 138.5, | , 25.3, 0.0, 596.2, | ,  1000,   954,  3000,  2927, | , -3.4, 4407.4, 41.987, |, 0.0
7578.2, 139.8, | , 25.2, 0.0, 590.5, | ,  1000,   947,  3000,  2922, | , -3.4, 4411.3, 41.900, |, 0.0
7579.2, 139.5, | , 25.3, 0.0, 589.7, | ,  1000,   955,  3000,  2941, | , -3.4, 4404.8, 42.133, |, 0.0
7580.2, 138.7, | , 25.3, 0.0, 595.8, | ,  1000,   959,  3000,  2936, | , -3.4, 4409.1, 42.151, |, 0.0
7581.2, 138.9, | , 25.3, 0.0, 596.3, | ,  1000,   953,  3000,  2917, | , -3.4, 4406.1, 41.850, |, 0.0
7582.2, 138.5, | , 25.3, 0.0, 595.3, | ,  1000,   955,  3000,  2921, | , -3.4, 4407.4, 41.925, |, 0.0
7583.3, 138.5, | , 25.3, 0.0, 595.9, | ,  1000,   954,  3000,  2927, | , -3.4, 4432.7, 42.230, |, 0.0
7584.3, 139.5, | , 25.2, 0.0, 587.0, | ,  1000,   956,  3000,  2914, | , -3.4, 4425.4, 42.039, |, 0.0
7585.3, 138.9, | , 25.3, 0.0, 596.2, | ,  1000,   957,  3000,  2933, | , -3.4, 4401.0, 42.023, |, 0.0
7586.3, 138.5, | , 25.3, 0.0, 595.8, | ,  1000,   959,  3000,  2941, | , -3.4, 4414.3, 42.264, |, 0.0
7587.3, 139.0, | , 25.3, 0.0, 596.3, | ,  1000,   958,  3000,  2944, | , -3.4, 4389.8, 42.048, |, 0.0
7588.3, 139.1, | , 25.3, 0.0, 596.3, | ,  1000,   961,  3000,  2946, | , -3.4, 4390.7, 42.104, |, 0.0
7589.3, 139.6, | , 25.3, 0.0, 588.7, | ,  1000,   954,  3000,  2899, | , -3.4, 4391.1, 41.531, |, 0.0
7590.3, 138.7, | , 25.3, 0.0, 595.4, | ,  1000,   952,  3000,  2915, | , -3.4, 4398.4, 41.753, |, 0.0
7591.4, 138.7, | , 25.3, 0.0, 595.9, | ,  1000,   953,  3000,  2952, | , -3.4, 4411.3, 42.290, |, 0.0
7592.4, 139.0, | , 25.3, 0.0, 596.0, | ,  1000,   949,  3000,  2922, | , -3.4, 4395.4, 41.755, |, 0.0
7593.4, 138.7, | , 25.3, 0.0, 595.7, | ,  1000,   957,  3000,  2910, | , -3.4, 4422.4, 41.978, |, 0.0
7594.4, 139.3, | , 25.3, 0.0, 589.9, | ,  1000,   945,  3000,  2897, | , -3.4, 4389.0, 41.390, |, 0.0
7595.4, 139.9, | , 25.3, 0.0, 590.9, | ,  1000,   952,  3000,  2938, | , -3.4, 4402.7, 42.041, |, 0.0
7596.4, 138.6, | , 25.3, 0.0, 595.7, | ,  1000,   955,  3000,  2951, | , -3.4, 4392.8, 42.121, |, 0.0
7597.4, 138.6, | , 25.3, 0.0, 596.2, | ,  1000,   959,  3000,  2918, | , -3.4, 4415.1, 42.012, |, 0.0
7598.4, 139.0, | , 25.3, 0.0, 596.0, | ,  1000,   955,  3000,  2921, | , -3.4, 4389.4, 41.755, |, 0.0
7599.4, 138.8, | , 25.3, 0.0, 595.4, | ,  1000,   952,  3000,  2941, | , -3.4, 4407.0, 42.119, |, 0.0
7600.4, 139.6, | , 25.3, 0.0, 589.4, | ,  1000,   954,  3000,  2932, | , -3.4, 4389.4, 41.867, |, 0.0
7601.5, 138.7, | , 25.3, 0.0, 596.0, | ,  1000,   958,  3000,  2937, | , -3.4, 4398.8, 42.064, |, 0.0
7602.5, 139.0, | , 25.3, 0.0, 596.6, | ,  1000,   955,  3000,  2942, | , -3.4, 4392.4, 42.020, |, 0.0
7603.5, 138.7, | , 25.3, 0.0, 596.1, | ,  1000,   952,  3000,  2934, | , -3.4, 4415.1, 42.120, |, 0.0
7604.5, 139.2, | , 25.3, 0.0, 595.7, | ,  1000,   952,  3000,  2918, | , -3.4, 4392.4, 41.725, |, 0.0
7605.5, 139.9, | , 25.3, 0.0, 589.7, | ,  1000,   953,  3000,  2927, | , -3.4, 4389.0, 41.805, |, 0.0
7606.5, 138.7, | , 25.3, 0.0, 596.3, | ,  1000,   960,  3000,  2946, | , -3.4, 4398.4, 42.174, |, 0.0
7607.5, 138.4, | , 25.3, 0.0, 596.5, | ,  1000,   953,  3000,  2899, | , -3.4, 4408.7, 41.686, |, 0.0
7608.5, 138.8, | , 25.3, 0.0, 596.8, | ,  1000,   952,  3000,  2917, | , -3.4, 4398.8, 41.774, |, 0.0
7609.5, 138.9, | , 25.3, 0.0, 595.5, | ,  1000,   948,  3000,  2907, | , -3.4, 4392.0, 41.558, |, 0.0
7610.6, 138.3, | , 25.3, 0.0, 596.4, | ,  1000,   950,  3000,  2927, | , -3.4, 4420.7, 42.068, |, 0.0
7611.6, 139.5, | , 25.3, 0.0, 589.2, | ,  1000,   950,  3000,  2938, | , -3.4, 4386.8, 41.870, |, 0.0
7612.6, 138.9, | , 25.3, 0.0, 596.6, | ,  1000,   952,  3000,  2951, | , -3.4, 4393.3, 42.091, |, 0.0
7613.6, 138.5, | , 25.3, 0.0, 596.2, | ,  1000,   954,  3000,  2931, | , -3.4, 4422.4, 42.168, |, 0.0
7614.6, 138.8, | , 25.3, 0.0, 595.5, | ,  1000,   959,  3000,  2956, | , -3.4, 4390.3, 42.190, |, 0.0
7615.6, 138.9, | , 25.3, 0.0, 596.4, | ,  1000,   949,  3000,  2908, | , -3.4, 4392.8, 41.593, |, 0.0
7616.6, 139.5, | , 25.3, 0.0, 589.6, | ,  1000,   952,  3000,  2911, | , -3.4, 4409.1, 41.806, |, 0.0
7617.6, 138.7, | , 25.3, 0.0, 596.4, | ,  1000,   961,  3000,  2960, | , -3.4, 4395.4, 42.302, |, 0.0
7618.6, 138.5, | , 25.3, 0.0, 596.5, | ,  1000,   949,  3000,  2911, | , -3.4, 4383.0, 41.529, |, 0.0
7619.7, 139.3, | , 25.3, 0.0, 595.9, | ,  1000,   959,  3000,  2939, | , -3.4, 4386.8, 41.970, |, 0.0
7620.7, 138.7, | , 25.3, 0.0, 596.2, | ,  1000,   954,  3000,  2941, | , -3.4, 4380.4, 41.875, |, 0.0
7621.7, 139.3, | , 25.3, 0.0, 590.6, | ,  1000,   953,  3000,  2922, | , -3.4, 4396.3, 41.814, |, 0.0
7622.7, 139.8, | , 25.3, 0.0, 591.4, | ,  1000,   957,  3000,  2924, | , -3.4, 4407.0, 41.983, |, 0.0
7623.7, 138.5, | , 25.3, 0.0, 596.3, | ,  1000,   960,  3000,  2923, | , -3.4, 4383.8, 41.785, |, 0.0
7624.7, 138.6, | , 25.3, 0.0, 595.8, | ,  1000,   948,  3000,  2923, | , -3.4, 4395.4, 41.765, |, 0.0
7625.7, 138.8, | , 25.3, 0.0, 596.7, | ,  1000,   954,  3000,  2899, | , -3.4, 4383.8, 41.457, |, 0.0
7626.7, 139.1, | , 25.3, 0.0, 596.5, | ,  1000,   957,  3000,  2956, | , -3.4, 4389.4, 42.160, |, 0.0
7627.7, 139.7, | , 25.3, 0.0, 590.1, | ,  1000,   955,  3000,  2952, | , -3.4, 4387.3, 42.081, |, 0.0
7628.7, 138.5, | , 25.3, 0.0, 596.3, | ,  1000,   947,  3000,  2914, | , -3.4, 4381.7, 41.524, |, 0.0
7629.8, 139.1, | , 25.3, 0.0, 595.9, | ,  1000,   959,  3000,  2911, | , -3.4, 4381.7, 41.619, |, 0.0
7630.8, 138.6, | , 25.3, 0.0, 596.6, | ,  1000,   958,  3000,  2956, | , -3.4, 4388.1, 42.166, |, 0.0
7631.8, 138.6, | , 25.3, 0.0, 596.3, | ,  1000,   954,  3000,  2919, | , -3.4, 4392.8, 41.763, |, 0.0
7632.8, 139.9, | , 25.3, 0.0, 590.1, | ,  1000,   948,  3000,  2910, | , -3.4, 4401.8, 41.681, |, 0.0
7633.8, 139.0, | , 25.3, 0.0, 596.7, | ,  1000,   955,  3000,  2941, | , -3.4, 4394.1, 42.024, |, 0.0
7634.8, 138.7, | , 25.3, 0.0, 595.3, | ,  1000,   960,  3000,  2936, | , -3.4, 4408.7, 42.161, |, 0.0
7635.8, 138.6, | , 25.3, 0.0, 596.2, | ,  1000,   957,  3000,  2946, | , -3.4, 4391.5, 42.078, |, 0.0
7636.8, 139.1, | , 25.3, 0.0, 596.6, | ,  1000,   959,  3000,  2918, | , -3.4, 4401.8, 41.886, |, 0.0
7637.8, 139.4, | , 25.3, 0.0, 590.5, | ,  1000,   949,  3000,  2918, | , -3.4, 4410.4, 41.873, |, 0.0
7638.9, 139.4, | , 25.3, 0.0, 590.5, | ,  1000,   954,  3000,  2910, | , -3.4, 4379.6, 41.532, |, 0.0
7639.9, 139.1, | , 25.3, 0.0, 595.6, | ,  1000,   954,  3000,  2921, | , -3.4, 4394.5, 41.800, |, 0.0
7640.9, 138.6, | , 25.3, 0.0, 596.1, | ,  1000,   961,  3000,  2960, | , -3.4, 4392.0, 42.276, |, 0.0
7641.9, 138.5, | , 25.3, 0.0, 595.9, | ,  1000,   957,  3000,  2916, | , -3.4, 4407.4, 41.898, |, 0.0
7642.9, 138.6, | , 25.3, 0.0, 596.0, | ,  1000,   956,  3000,  2938, | , -3.4, 4404.8, 42.102, |, 0.0
7643.9, 139.6, | , 25.3, 0.0, 589.4, | ,  1000,   955,  3000,  2929, | , -3.4, 4382.1, 41.771, |, 0.0
7644.9, 138.8, | , 25.3, 0.0, 595.4, | ,  1000,   953,  3000,  2935, | , -3.4, 4384.7, 41.846, |, 0.0
7645.9, 138.6, | , 25.3, 0.0, 595.5, | ,  1000,   961,  3000,  2929, | , -3.4, 4385.6, 41.878, |, 0.0
7646.9, 138.6, | , 25.3, 0.0, 596.1, | ,  1000,   955,  3000,  2902, | , -3.4, 4383.0, 41.493, |, 0.0
7647.9, 138.9, | , 25.3, 0.0, 596.5, | ,  1000,   952,  3000,  2939, | , -3.4, 4382.6, 41.854, |, 0.0
7649.0, 139.3, | , 25.3, 0.0, 590.8, | ,  1000,   954,  3000,  2926, | , -3.4, 4382.1, 41.735, |, 0.0
7650.0, 139.3, | , 25.3, 0.0, 595.9, | ,  1000,   953,  3000,  2949, | , -3.4, 4378.3, 41.941, |, 0.0
7651.0, 138.9, | , 25.3, 0.0, 596.7, | ,  1000,   955,  3000,  2911, | , -3.4, 4373.1, 41.506, |, 0.0
7652.0, 138.6, | , 25.3, 0.0, 596.4, | ,  1000,   955,  3000,  2939, | , -3.4, 4392.4, 41.989, |, 0.0
7653.0, 139.0, | , 25.3, 0.0, 592.8, | ,  1000,   956,  3000,  2947, | , -3.4, 4375.7, 41.925, |, 0.0
7654.0, 138.9, | , 25.3, 0.0, 597.0, | ,  1000,   956,  3000,  2912, | , -3.4, 4384.7, 41.637, |, 0.0
7655.1, 139.3, | , 25.3, 0.0, 590.8, | ,  1000,   955,  3000,  2938, | , -3.4, 4382.6, 41.887, |, 0.0
7656.0, 138.8, | , 25.3, 0.0, 595.6, | ,  1000,   953,  3000,  2960, | , -3.4, 4410.4, 42.367, |, 0.0
7657.1, 139.0, | , 25.3, 0.0, 596.8, | ,  1000,   956,  3000,  2918, | , -3.4, 4376.1, 41.612, |, 0.0
7658.1, 138.6, | , 25.3, 0.0, 596.5, | ,  1000,   950,  3000,  2941, | , -3.4, 4373.1, 41.761, |, 0.0
7659.1, 138.7, | , 25.3, 0.0, 596.1, | ,  1000,   961,  3000,  2914, | , -3.4, 4406.5, 41.908, |, 0.0
7660.1, 139.6, | , 25.3, 0.0, 589.3, | ,  1000,   955,  3000,  2937, | , -3.4, 4381.7, 41.870, |, 0.0
7661.1, 138.8, | , 25.3, 0.0, 596.9, | ,  1000,   952,  3000,  2898, | , -3.4, 4422.8, 41.792, |, 0.0
7662.1, 138.6, | , 25.3, 0.0, 596.5, | ,  1000,   958,  3000,  2952, | , -3.4, 4392.4, 42.149, |, 0.0
7663.1, 138.4, | , 25.3, 0.0, 596.8, | ,  1000,   957,  3000,  2922, | , -3.4, 4385.1, 41.750, |, 0.0
7664.1, 139.1, | , 25.3, 0.0, 596.8, | ,  1000,   955,  3000,  2937, | , -3.4, 4415.5, 42.184, |, 0.0
7665.1, 139.6, | , 25.3, 0.0, 590.1, | ,  1000,   952,  3000,  2937, | , -3.4, 4374.8, 41.756, |, 0.0
7666.2, 139.4, | , 25.3, 0.0, 589.5, | ,  1000,   953,  3000,  2907, | , -3.4, 4375.3, 41.456, |, 0.0
7667.2, 138.9, | , 25.3, 0.0, 596.4, | ,  1000,   947,  3000,  2903, | , -3.4, 4399.7, 41.579, |, 0.0
7668.2, 138.9, | , 25.3, 0.0, 596.7, | ,  1000,   953,  3000,  2923, | , -3.4, 4392.4, 41.795, |, 0.0
7669.2, 138.5, | , 25.3, 0.0, 596.4, | ,  1000,   954,  3000,  2929, | , -3.4, 4380.8, 41.748, |, 0.0
7670.2, 138.6, | , 25.3, 0.0, 596.3, | ,  1000,   955,  3000,  2933, | , -3.4, 4382.6, 41.817, |, 0.0
7671.2, 139.7, | , 25.3, 0.0, 591.9, | ,  1000,   952,  3000,  2919, | , -3.4, 4389.0, 41.706, |, 0.0
7672.2, 138.9, | , 25.3, 0.0, 596.9, | ,  1000,   957,  3000,  2923, | , -3.4, 4383.8, 41.755, |, 0.0
7673.2, 138.5, | , 25.3, 0.0, 596.7, | ,  1000,   951,  3000,  2945, | , -3.4, 4383.8, 41.924, |, 0.0
7674.2, 138.9, | , 25.3, 0.0, 597.0, | ,  1000,   956,  3000,  2929, | , -3.4, 4383.4, 41.803, |, 0.0
7675.2, 139.0, | , 25.3, 0.0, 596.2, | ,  1000,   955,  3000,  2921, | , -3.4, 4385.1, 41.714, |, 0.0
7676.3, 139.5, | , 25.3, 0.0, 590.5, | ,  1000,   951,  3000,  2937, | , -3.4, 4396.3, 41.949, |, 0.0
7677.3, 138.6, | , 25.3, 0.0, 596.7, | ,  1000,   956,  3000,  2924, | , -3.4, 4371.8, 41.639, |, 0.0
7678.3, 139.0, | , 25.3, 0.0, 596.5, | ,  1000,   953,  3000,  2903, | , -3.4, 4372.3, 41.389, |, 0.0
7679.3, 138.5, | , 25.3, 0.0, 596.7, | ,  1000,   958,  3000,  2923, | , -3.4, 4375.7, 41.684, |, 0.0
7680.3, 138.7, | , 25.3, 0.0, 595.7, | ,  1000,   959,  3000,  2935, | , -3.4, 4401.0, 42.069, |, 0.0
7681.3, 139.9, | , 25.3, 0.0, 591.2, | ,  1000,   950,  3000,  2934, | , -3.4, 4372.7, 41.696, |, 0.0
7682.3, 139.5, | , 25.3, 0.0, 591.4, | ,  1000,   958,  3000,  2915, | , -3.4, 4374.8, 41.595, |, 0.0
7683.3, 138.5, | , 25.3, 0.0, 596.7, | ,  1000,   958,  3000,  2930, | , -3.4, 4399.3, 41.988, |, 0.0
7684.4, 139.0, | , 25.3, 0.0, 597.1, | ,  1000,   955,  3000,  2938, | , -3.4, 4375.7, 41.815, |, 0.0
7685.4, 139.1, | , 25.3, 0.0, 596.0, | ,  1000,   957,  3000,  2913, | , -3.4, 4374.0, 41.551, |, 0.0
7686.4, 138.7, | , 25.3, 0.0, 597.3, | ,  1000,   955,  3000,  2940, | , -3.4, 4377.0, 41.851, |, 0.0
7687.4, 139.5, | , 25.3, 0.0, 590.6, | ,  1000,   946,  3000,  2916, | , -3.4, 4376.6, 41.490, |, 0.0
7688.4, 139.0, | , 25.3, 0.0, 597.6, | ,  1000,   954,  3000,  2921, | , -3.4, 4374.4, 41.606, |, 0.0
7689.4, 138.7, | , 25.3, 0.0, 597.0, | ,  1000,   957,  3000,  2925, | , -3.4, 4372.7, 41.662, |, 0.0
7690.4, 138.7, | , 25.3, 0.0, 596.4, | ,  1000,   946,  3000,  2933, | , -3.4, 4383.8, 41.746, |, 0.0
7691.4, 139.1, | , 25.3, 0.0, 597.1, | ,  1000,   958,  3000,  2921, | , -3.4, 4394.5, 41.841, |, 0.0
7692.4, 139.5, | , 25.3, 0.0, 591.2, | ,  1000,   950,  3000,  2947, | , -3.4, 4381.7, 41.918, |, 0.0
7693.5, 138.6, | , 25.3, 0.0, 596.9, | ,  1000,   954,  3000,  2893, | , -3.4, 4368.0, 41.252, |, 0.0
7694.5, 138.5, | , 25.3, 0.0, 597.1, | ,  1000,   959,  3000,  2922, | , -3.4, 4375.7, 41.684, |, 0.0
7695.5, 139.1, | , 25.3, 0.0, 596.4, | ,  1000,   955,  3000,  2934, | , -3.4, 4382.1, 41.830, |, 0.0
7696.5, 138.7, | , 25.3, 0.0, 597.0, | ,  1000,   954,  3000,  2929, | , -3.4, 4384.3, 41.781, |, 0.0
7697.5, 138.6, | , 25.3, 0.0, 597.4, | ,  1000,   953,  3000,  2927, | , -3.4, 4383.0, 41.748, |, 0.0
7698.5, 139.9, | , 25.3, 0.0, 590.6, | ,  1000,   955,  3000,  2918, | , -3.4, 4372.7, 41.569, |, 0.0
7699.5, 139.0, | , 25.3, 0.0, 597.3, | ,  1000,   952,  3000,  2926, | , -3.4, 4373.6, 41.633, |, 0.0
7700.5, 139.4, | , 25.3, 0.0, 590.6, | ,  1000,   957,  3000,  2914, | , -3.4, 4394.1, 41.758, |, 0.0
7701.5, 138.4, | , 25.3, 0.0, 597.3, | ,  1000,   956,  3000,  2924, | , -3.4, 4384.7, 41.761, |, 0.0
7702.5, 139.0, | , 25.3, 0.0, 597.5, | ,  1000,   954,  3000,  2927, | , -3.4, 4391.1, 41.832, |, 0.0
7703.6, 139.5, | , 25.3, 0.0, 590.7, | ,  1000,   954,  3000,  2948, | , -3.4, 4375.3, 41.906, |, 0.0
7704.6, 138.5, | , 25.3, 0.0, 597.3, | ,  1000,   958,  3000,  2943, | , -3.4, 4403.5, 42.168, |, 0.0
7705.6, 139.1, | , 25.3, 0.0, 596.7, | ,  1000,   957,  3000,  2912, | , -3.4, 4374.4, 41.543, |, 0.0
7706.6, 138.8, | , 25.3, 0.0, 597.6, | ,  1000,   954,  3000,  2927, | , -3.4, 4373.6, 41.666, |, 0.0
7707.6, 138.5, | , 25.3, 0.0, 597.0, | ,  1000,   959,  3000,  2931, | , -3.4, 4376.1, 41.790, |, 0.0
7708.6, 139.9, | , 25.3, 0.0, 591.4, | ,  1000,   953,  3000,  2928, | , -3.4, 4378.7, 41.709, |, 0.0
7709.6, 139.7, | , 25.3, 0.0, 590.2, | ,  1000,   954,  3000,  2937, | , -3.4, 4377.0, 41.812, |, 0.0
7710.6, 138.8, | , 25.3, 0.0, 596.2, | ,  1000,   958,  3000,  2935, | , -3.4, 4374.0, 41.795, |, 0.0
7711.6, 138.7, | , 25.3, 0.0, 597.0, | ,  1000,   956,  3000,  2935, | , -3.4, 4376.6, 41.799, |, 0.0
7712.7, 139.0, | , 25.3, 0.0, 596.9, | ,  1000,   951,  3000,  2915, | , -3.4, 4385.6, 41.621, |, 0.0
7713.7, 138.5, | , 25.3, 0.0, 597.1, | ,  1000,   953,  3000,  2918, | , -3.4, 4394.5, 41.761, |, 0.0
7714.7, 139.4, | , 25.3, 0.0, 590.4, | ,  1000,   950,  3000,  2899, | , -3.4, 4380.4, 41.381, |, 0.0
7715.7, 139.2, | , 25.3, 0.0, 596.5, | ,  1000,   953,  3000,  2945, | , -3.4, 4372.3, 41.838, |, 0.0
7716.7, 139.0, | , 25.3, 0.0, 597.5, | ,  1000,   955,  3000,  2931, | , -3.4, 4374.0, 41.719, |, 0.0
7717.7, 138.5, | , 25.3, 0.0, 597.0, | ,  1000,   953,  3000,  2924, | , -3.4, 4376.6, 41.650, |, 0.0
7718.7, 138.5, | , 25.3, 0.0, 597.1, | ,  1000,   956,  3000,  2933, | , -3.4, 4380.0, 41.806, |, 0.0
7719.7, 140.4, | , 25.3, 0.0, 587.3, | ,  1000,   948,  3000,  2923, | , -3.4, 4374.0, 41.563, |, 0.0
7720.7, 138.8, | , 25.3, 0.0, 595.7, | ,  1000,   953,  3000,  2937, | , -3.4, 4372.7, 41.752, |, 0.0
7721.7, 138.6, | , 25.3, 0.0, 596.9, | ,  1000,   954,  3000,  2916, | , -3.4, 4372.7, 41.535, |, 0.0
7722.8, 138.5, | , 25.3, 0.0, 596.7, | ,  1000,   956,  3000,  2933, | , -3.4, 4376.6, 41.777, |, 0.0
7723.8, 139.0, | , 25.3, 0.0, 597.3, | ,  1000,   955,  3000,  2933, | , -3.4, 4381.7, 41.812, |, 0.0
7724.8, 139.1, | , 25.3, 0.0, 593.6, | ,  1000,   954,  3000,  2927, | , -3.4, 4383.8, 41.760, |, 0.0
7725.8, 139.8, | , 25.3, 0.0, 591.3, | ,  1000,   953,  3000,  2926, | , -3.4, 4380.0, 41.696, |, 0.0
7726.8, 139.0, | , 25.3, 0.0, 597.0, | ,  1000,   955,  3000,  2937, | , -3.4, 4383.0, 41.872, |, 0.0
7727.8, 138.6, | , 25.3, 0.0, 597.2, | ,  1000,   953,  3000,  2921, | , -3.4, 4381.7, 41.668, |, 0.0
7728.8, 138.7, | , 25.3, 0.0, 597.3, | ,  1000,   959,  3000,  2942, | , -3.4, 4381.7, 41.958, |, 0.0
7729.8, 139.0, | , 25.3, 0.0, 597.4, | ,  1000,   956,  3000,  2924, | , -3.4, 4402.3, 41.928, |, 0.0
7730.9, 140.0, | , 25.3, 0.0, 590.0, | ,  1000,   955,  3000,  2909, | , -3.4, 4403.5, 41.761, |, 0.0
7731.9, 138.6, | , 25.3, 0.0, 596.9, | ,  1000,   956,  3000,  2948, | , -3.4, 4386.8, 42.048, |, 0.0
7732.9, 139.1, | , 25.3, 0.0, 597.6, | ,  1000,   954,  3000,  2926, | , -3.4, 4383.8, 41.746, |, 0.0
7733.9, 139.0, | , 25.3, 0.0, 597.4, | ,  1000,   954,  3000,  2925, | , -3.4, 4403.5, 41.924, |, 0.0
7734.9, 138.5, | , 25.3, 0.0, 597.8, | ,  1000,   951,  3000,  2931, | , -3.4, 4384.7, 41.786, |, 0.0
7735.9, 139.6, | , 25.3, 0.0, 591.3, | ,  1000,   956,  3000,  2956, | , -3.4, 4398.4, 42.235, |, 0.0
7736.9, 140.1, | , 25.3, 0.0, 591.6, | ,  1000,   958,  3000,  2928, | , -3.4, 4395.4, 41.922, |, 0.0
7737.9, 138.8, | , 25.3, 0.0, 597.7, | ,  1000,   954,  3000,  2952, | , -3.4, 4405.7, 42.235, |, 0.0
7738.9, 138.5, | , 25.3, 0.0, 597.5, | ,  1000,   954,  3000,  2903, | , -3.4, 4390.3, 41.572, |, 0.0
7740.0, 139.0, | , 25.3, 0.0, 597.7, | ,  1000,   948,  3000,  2927, | , -3.4, 4383.8, 41.699, |, 0.0
7741.0, 138.7, | , 25.3, 0.0, 596.5, | ,  1000,   953,  3000,  2928, | , -3.4, 4408.7, 42.000, |, 0.0
7742.0, 139.5, | , 25.3, 0.0, 591.1, | ,  1000,   952,  3000,  2915, | , -3.4, 4388.1, 41.659, |, 0.0
7743.0, 138.7, | , 25.3, 0.0, 597.3, | ,  1000,   956,  3000,  2950, | , -3.4, 4396.3, 42.152, |, 0.0
7744.0, 139.1, | , 25.3, 0.0, 597.6, | ,  1000,   958,  3000,  2929, | , -3.4, 4414.3, 42.113, |, 0.0
7745.0, 138.6, | , 25.3, 0.0, 597.0, | ,  1000,   954,  3000,  2926, | , -3.4, 4383.0, 41.743, |, 0.0
7746.0, 138.7, | , 25.3, 0.0, 596.9, | ,  1000,   955,  3000,  2926, | , -3.4, 470.0, 4.495, |, 0.0
7747.0, 139.8, | , 25.3, 0.0, 591.0, | ,  1000,   952,  3000,  2910, | , -3.4, 554.8, 5.280, |, 0.0
7748.0, 138.5, | , 25.3, 0.0, 597.9, | ,  1000,   956,  3000,  2911, | , -3.4, 646.5, 6.160, |, 0.0
7749.1, 138.5, | , 25.3, 0.0, 597.4, | ,  1000,   957,  3000,  2946, | , -3.4, 709.9, 6.827, |, 0.0
7750.1, 139.1, | , 25.3, 0.0, 597.0, | ,  1000,   956,  3000,  2936, | , -3.4, 796.0, 7.633, |, 0.0
7751.1, 138.7, | , 25.3, 0.0, 597.0, | ,  1000,   951,  3000,  2941, | , -3.4, 864.2, 8.286, |, 0.0
7752.1, 139.3, | , 25.3, 0.0, 591.9, | ,  1000,   953,  3000,  2932, | , -3.4, 933.6, 8.934, |, 0.0
7753.1, 139.4, | , 25.3, 0.0, 592.3, | ,  1000,   949,  3000,  2931, | , -3.4, 1030.8, 9.850, |, 0.0
7754.1, 138.9, | , 25.3, 0.0, 598.0, | ,  1000,   952,  3000,  2911, | , -3.4, 1090.8, 10.378, |, 0.0
7755.1, 138.8, | , 25.3, 0.0, 597.0, | ,  1000,   958,  3000,  2943, | , -3.4, 1196.6, 11.496, |, 0.0
7756.1, 138.7, | , 25.3, 0.0, 597.1, | ,  1000,   956,  3000,  2923, | , -3.4, 1246.8, 11.908, |, 0.0
7757.1, 139.5, | , 25.3, 0.0, 597.8, | ,  1000,   957,  3000,  2907, | , -3.4, 1318.3, 12.543, |, 0.0
7758.1, 139.8, | , 25.3, 0.0, 590.8, | ,  1000,   955,  3000,  2903, | , -3.4, 1390.3, 13.206, |, 0.0
7759.2, 138.5, | , 25.3, 0.0, 597.7, | ,  1000,   961,  3000,  2940, | , -3.4, 1471.7, 14.131, |, 0.0
7760.2, 138.3, | , 25.3, 0.0, 597.7, | ,  1000,   953,  3000,  2905, | , -3.4, 1539.4, 14.621, |, 0.0
7761.2, 139.0, | , 25.3, 0.0, 596.9, | ,  1000,   961,  3000,  2933, | , -3.4, 1610.5, 15.436, |, 0.0
7762.2, 138.6, | , 25.3, 0.0, 597.3, | ,  1000,   957,  3000,  2941, | , -3.4, 1677.8, 16.100, |, 0.0
7763.2, 139.6, | , 25.3, 0.0, 591.3, | ,  1000,   958,  3000,  2941, | , -3.4, 1712.0, 16.429, |, 0.0
7764.2, 138.7, | , 25.3, 0.0, 597.0, | ,  1000,   956,  3000,  2942, | , -3.4, 1798.6, 17.256, |, 0.0
7765.2, 139.1, | , 25.3, 0.0, 598.0, | ,  1000,   960,  3000,  2935, | , -3.4, 1867.1, 17.895, |, 0.0
7766.2, 138.8, | , 25.3, 0.0, 596.9, | ,  1000,   953,  3000,  2941, | , -3.4, 1964.8, 18.829, |, 0.0
7767.2, 138.5, | , 25.3, 0.0, 597.8, | ,  1000,   952,  3000,  2900, | , -3.4, 2044.9, 19.384, |, 0.0
7768.2, 139.1, | , 25.3, 0.0, 598.1, | ,  1000,   953,  3000,  2948, | , -3.4, 2089.1, 20.048, |, 0.0
7769.3, 139.5, | , 25.3, 0.0, 590.6, | ,  1000,   950,  3000,  2940, | , -3.4, 2186.8, 20.926, |, 0.0
7770.3, 138.5, | , 25.3, 0.0, 597.7, | ,  1000,   955,  3000,  2929, | , -3.4, 2234.3, 21.353, |, 0.0
7771.3, 139.0, | , 25.3, 0.0, 597.3, | ,  1000,   951,  3000,  2918, | , -3.4, 2291.3, 21.806, |, 0.0
7772.3, 138.9, | , 25.3, 0.0, 598.1, | ,  1000,   949,  3000,  2918, | , -3.4, 2375.7, 22.593, |, 0.0
7773.3, 138.5, | , 25.3, 0.0, 597.3, | ,  1000,   951,  3000,  2941, | , -3.4, 2456.7, 23.519, |, 0.0
7774.3, 139.5, | , 25.3, 0.0, 591.1, | ,  1000,   955,  3000,  2956, | , -3.4, 2539.4, 24.428, |, 0.0
7775.3, 139.0, | , 25.3, 0.0, 597.7, | ,  1000,   957,  3000,  2936, | , -3.4, 2610.1, 24.983, |, 0.0
7776.3, 138.8, | , 25.3, 0.0, 596.4, | ,  1000,   949,  3000,  2937, | , -3.4, 2650.3, 25.330, |, 0.0
7777.3, 138.7, | , 25.3, 0.0, 597.6, | ,  1000,   955,  3000,  2946, | , -3.4, 2720.2, 26.094, |, 0.0
7778.4, 138.6, | , 25.3, 0.0, 597.7, | ,  1000,   955,  3000,  2923, | , -3.4, 2794.7, 26.650, |, 0.0
7779.4, 140.1, | , 25.3, 0.0, 592.4, | ,  1000,   950,  3000,  2952, | , -3.4, 2892.8, 27.750, |, 0.0
7780.4, 139.7, | , 25.3, 0.0, 590.6, | ,  1000,   950,  3000,  2931, | , -3.4, 2940.0, 28.052, |, 0.0
7781.4, 138.8, | , 25.3, 0.0, 596.4, | ,  1000,   955,  3000,  2914, | , -3.4, 3000.0, 28.527, |, 0.0
7782.4, 138.9, | , 25.3, 0.0, 597.6, | ,  1000,   956,  3000,  2929, | , -3.4, 3057.4, 29.202, |, 0.0
7783.4, 138.4, | , 25.3, 0.0, 597.3, | ,  1000,   950,  3000,  2916, | , -3.4, 3130.6, 29.747, |, 0.0
7784.4, 138.5, | , 25.3, 0.0, 597.8, | ,  1000,   952,  3000,  2931, | , -3.4, 3190.6, 30.445, |, 0.0
7785.4, 139.6, | , 25.3, 0.0, 590.6, | ,  1000,   949,  3000,  2933, | , -3.4, 3270.3, 31.200, |, 0.0
7786.4, 139.0, | , 25.3, 0.0, 597.5, | ,  1000,   960,  3000,  2916, | , -3.4, 3336.3, 31.773, |, 0.0
7787.4, 138.6, | , 25.3, 0.0, 597.8, | ,  1000,   956,  3000,  2926, | , -3.4, 3371.4, 32.160, |, 0.0
7788.4, 138.7, | , 25.3, 0.0, 597.7, | ,  1000,   953,  3000,  2961, | , -3.4, 3438.3, 33.067, |, 0.0
7789.5, 138.6, | , 25.3, 0.0, 598.2, | ,  1000,   952,  3000,  2903, | , -3.4, 3479.0, 32.951, |, 0.0
7790.5, 140.3, | , 25.3, 0.0, 588.6, | ,  1000,   948,  3000,  2914, | , -3.4, 3531.2, 33.503, |, 0.0
7791.5, 138.7, | , 25.3, 0.0, 596.8, | ,  1000,   958,  3000,  2923, | , -3.4, 3605.4, 34.375, |, 0.0
7792.5, 138.6, | , 25.3, 0.0, 597.9, | ,  1000,   959,  3000,  2950, | , -3.4, 3644.8, 34.995, |, 0.0
7793.5, 138.6, | , 25.3, 0.0, 597.1, | ,  1000,   951,  3000,  2914, | , -3.4, 3664.5, 34.786, |, 0.0
7794.5, 138.5, | , 25.3, 0.0, 597.7, | ,  1000,   950,  3000,  2922, | , -3.4, 3707.7, 35.271, |, 0.0
7795.5, 139.3, | , 25.3, 0.0, 591.7, | ,  1000,   956,  3000,  2936, | , -3.4, 3759.6, 35.936, |, 0.0
7796.5, 140.0, | , 25.3, 0.0, 592.0, | ,  1000,   949,  3000,  2941, | , -3.4, 3806.3, 36.357, |, 0.0
7797.6, 138.5, | , 25.3, 0.0, 597.6, | ,  1000,   957,  3000,  2930, | , -3.4, 3880.4, 37.049, |, 0.0
7798.6, 138.5, | , 25.3, 0.0, 598.0, | ,  1000,   961,  3000,  2932, | , -3.4, 3913.8, 37.415, |, 0.0
7799.6, 138.9, | , 25.3, 0.0, 598.0, | ,  1000,   953,  3000,  2914, | , -3.4, 3929.7, 37.322, |, 0.0
7800.6, 138.9, | , 25.3, 0.0, 597.9, | ,  1000,   957,  3000,  2918, | , -3.4, 4009.4, 38.152, |, 0.0
7801.6, 139.3, | , 25.3, 0.0, 591.8, | ,  1000,   944,  3000,  2934, | , -3.4, 4018.4, 38.272, |, 0.0
7802.6, 138.5, | , 25.3, 0.0, 597.8, | ,  1000,   960,  3000,  2925, | , -3.4, 4050.1, 38.629, |, 0.0
7803.6, 139.0, | , 25.3, 0.0, 598.0, | ,  1000,   949,  3000,  2924, | , -3.4, 4080.1, 38.805, |, 0.0
7804.6, 138.7, | , 25.3, 0.0, 598.0, | ,  1000,   956,  3000,  2967, | , -3.4, 4112.6, 39.608, |, 0.0
7805.6, 138.7, | , 25.3, 0.0, 597.5, | ,  1000,   952,  3000,  2926, | , -3.4, 4131.5, 39.345, |, 0.0
7806.6, 139.8, | , 25.3, 0.0, 591.5, | ,  1000,   948,  3000,  2911, | , -3.4, 4155.5, 39.374, |, 0.0
7807.7, 139.9, | , 25.3, 0.0, 592.7, | ,  1000,   949,  3000,  2925, | , -3.4, 4199.2, 39.938, |, 0.0
7808.7, 138.5, | , 25.3, 0.0, 597.9, | ,  1000,   954,  3000,  2917, | , -3.4, 4221.5, 40.120, |, 0.0
7809.7, 139.1, | , 25.3, 0.0, 598.0, | ,  1000,   955,  3000,  2941, | , -3.4, 4248.4, 40.632, |, 0.0
7810.7, 138.9, | , 25.3, 0.0, 598.2, | ,  1000,   953,  3000,  2928, | , -3.4, 4278.4, 40.762, |, 0.0
7811.7, 138.7, | , 25.3, 0.0, 596.9, | ,  1000,   951,  3000,  2940, | , -3.4, 4300.3, 41.077, |, 0.0
7812.7, 139.6, | , 25.3, 0.0, 590.6, | ,  1000,   949,  3000,  2950, | , -3.4, 4307.6, 41.228, |, 0.0
7813.7, 139.0, | , 25.3, 0.0, 598.0, | ,  1000,   959,  3000,  2911, | , -3.4, 4324.7, 41.085, |, 0.0
7814.7, 138.7, | , 25.3, 0.0, 597.6, | ,  1000,   955,  3000,  2922, | , -3.4, 4335.4, 41.270, |, 0.0
7815.7, 138.6, | , 25.3, 0.0, 597.0, | ,  1000,   956,  3000,  2923, | , -3.4, 4350.0, 41.420, |, 0.0
7816.8, 139.0, | , 25.3, 0.0, 597.2, | ,  1000,   951,  3000,  2896, | , -3.4, 4389.0, 41.446, |, 0.0
7817.8, 139.3, | , 25.3, 0.0, 590.4, | ,  1000,   947,  3000,  2916, | , -3.4, 4387.7, 41.606, |, 0.0
7818.8, 138.6, | , 25.3, 0.0, 597.4, | ,  1000,   956,  3000,  2921, | , -3.4, 4397.1, 41.841, |, 0.0
7819.8, 138.7, | , 25.3, 0.0, 597.2, | ,  1000,   959,  3000,  2942, | , -3.4, 4399.7, 42.130, |, 0.0
7820.8, 140.2, | , 25.3, 0.0, 595.0, | ,  1000,   958,  3000,  2926, | , -3.4, 4431.0, 42.243, |, 0.0
7821.8, 138.9, | , 25.3, 0.0, 596.5, | ,  1000,   952,  3000,  2932, | , -3.4, 4433.1, 42.265, |, 0.0
7822.8, 139.5, | , 25.3, 0.0, 591.6, | ,  1000,   957,  3000,  2930, | , -3.4, 4419.4, 42.169, |, 0.0
7823.8, 140.0, | , 25.3, 0.0, 592.1, | ,  1000,   949,  3000,  2934, | , -3.4, 4428.4, 42.215, |, 0.0
7824.8, 139.0, | , 25.3, 0.0, 597.2, | ,  1000,   954,  3000,  2917, | , -3.4, 4437.0, 42.159, |, 0.0
7825.8, 138.7, | , 25.3, 0.0, 597.2, | ,  1000,   958,  3000,  2929, | , -3.4, 4443.4, 42.386, |, 0.0
7826.9, 139.3, | , 25.3, 0.0, 596.9, | ,  1000,   959,  3000,  2934, | , -3.4, 4458.8, 42.607, |, 0.0
7827.9, 139.0, | , 25.3, 0.0, 597.8, | ,  1000,   952,  3000,  2930, | , -3.4, 4447.7, 42.382, |, 0.0
7828.9, 139.5, | , 25.3, 0.0, 591.0, | ,  1000,   950,  3000,  2920, | , -3.4, 4464.8, 42.412, |, 0.0
7829.9, 138.6, | , 25.3, 0.0, 597.7, | ,  1000,   957,  3000,  2940, | , -3.4, 4461.8, 42.676, |, 0.0
7830.9, 139.1, | , 25.3, 0.0, 597.5, | ,  1000,   954,  3000,  2913, | , -3.4, 4455.4, 42.286, |, 0.0
7831.9, 139.2, | , 25.3, 0.0, 596.7, | ,  1000,   960,  3000,  2923, | , -3.4, 4458.0, 42.489, |, 0.0
7832.9, 138.5, | , 25.3, 0.0, 597.1, | ,  1000,   958,  3000,  2932, | , -3.4, 4455.8, 42.546, |, 0.0
7833.9, 139.4, | , 25.3, 0.0, 591.4, | ,  1000,   951,  3000,  2926, | , -3.4, 4460.5, 42.451, |, 0.0
7834.9, 138.9, | , 25.3, 0.0, 598.2, | ,  1000,   961,  3000,  2917, | , -3.4, 4484.9, 42.682, |, 0.0
7835.9, 139.0, | , 25.3, 0.0, 597.6, | ,  1000,   955,  3000,  2930, | , -3.4, 4477.2, 42.701, |, 0.0
7837.0, 138.8, | , 25.3, 0.0, 596.9, | ,  1000,   952,  3000,  2944, | , -3.4, 4457.5, 42.623, |, 0.0
7838.0, 138.5, | , 25.3, 0.0, 598.0, | ,  1000,   955,  3000,  2924, | , -3.4, 4454.1, 42.405, |, 0.0
7839.0, 139.0, | , 25.3, 0.0, 598.2, | ,  1000,   953,  3000,  2929, | , -3.4, 4472.5, 42.611, |, 0.0
7840.0, 139.5, | , 25.3, 0.0, 590.4, | ,  1000,   946,  3000,  2926, | , -3.4, 4476.4, 42.545, |, 0.0
7841.0, 138.6, | , 25.3, 0.0, 597.8, | ,  1000,   949,  3000,  2929, | , -3.4, 4452.8, 42.376, |, 0.0
7842.0, 139.1, | , 25.3, 0.0, 597.5, | ,  1000,   955,  3000,  2929, | , -3.4, 4479.0, 42.709, |, 0.0
7843.0, 138.6, | , 25.3, 0.0, 597.9, | ,  1000,   956,  3000,  2937, | , -3.4, 4463.5, 42.659, |, 0.0
7844.0, 138.5, | , 25.3, 0.0, 598.2, | ,  1000,   951,  3000,  2931, | , -3.4, 4464.8, 42.543, |, 0.0
7845.0, 139.6, | , 25.3, 0.0, 591.2, | ,  1000,   948,  3000,  2943, | , -3.4, 4452.0, 42.513, |, 0.0
7846.1, 139.1, | , 25.3, 0.0, 597.6, | ,  1000,   956,  3000,  2913, | , -3.4, 4437.4, 42.140, |, 0.0
7847.1, 138.7, | , 25.3, 0.0, 597.2, | ,  1000,   958,  3000,  2942, | , -3.4, 4455.4, 42.654, |, 0.0
7848.1, 138.6, | , 25.3, 0.0, 597.5, | ,  1000,   960,  3000,  2923, | , -3.4, 4437.8, 42.297, |, 0.0
7849.1, 139.0, | , 25.3, 0.0, 598.3, | ,  1000,   956,  3000,  2923, | , -3.4, 4438.2, 42.257, |, 0.0
7850.1, 139.4, | , 25.3, 0.0, 592.5, | ,  1000,   949,  3000,  2918, | , -3.4, 4468.2, 42.404, |, 0.0
7851.1, 139.6, | , 25.3, 0.0, 592.5, | ,  1000,   954,  3000,  2933, | , -3.4, 4430.5, 42.266, |, 0.0
7852.1, 139.2, | , 25.3, 0.0, 597.7, | ,  1000,   959,  3000,  2937, | , -3.4, 4450.2, 42.548, |, 0.0
7853.1, 138.9, | , 25.3, 0.0, 598.0, | ,  1000,   951,  3000,  2906, | , -3.4, 4426.3, 41.906, |, 0.0
7854.1, 138.5, | , 25.3, 0.0, 598.5, | ,  1000,   952,  3000,  2943, | , -3.4, 4434.8, 42.398, |, 0.0
7855.2, 138.5, | , 25.3, 0.0, 597.6, | ,  1000,   952,  3000,  2917, | , -3.4, 4433.5, 42.099, |, 0.0
7856.2, 140.0, | , 25.3, 0.0, 590.9, | ,  1000,   956,  3000,  2918, | , -3.4, 4403.1, 41.864, |, 0.0
7857.2, 138.7, | , 25.3, 0.0, 596.8, | ,  1000,   955,  3000,  2934, | , -3.4, 4425.8, 42.249, |, 0.0
7858.2, 138.6, | , 25.3, 0.0, 597.7, | ,  1000,   954,  3000,  2927, | , -3.4, 4426.3, 42.165, |, 0.0
7859.2, 138.5, | , 25.3, 0.0, 597.9, | ,  1000,   956,  3000,  2926, | , -3.4, 4421.5, 42.136, |, 0.0
7860.2, 138.6, | , 25.3, 0.0, 598.1, | ,  1000,   953,  3000,  2958, | , -3.4, 4422.0, 42.452, |, 0.0
7861.2, 140.1, | , 25.3, 0.0, 587.1, | ,  1000,   954,  3000,  2936, | , -3.4, 4404.8, 42.059, |, 0.0
7862.2, 138.7, | , 25.3, 0.0, 596.9, | ,  1000,   949,  3000,  2911, | , -3.4, 4406.1, 41.746, |, 0.0
7863.2, 139.0, | , 25.3, 0.0, 598.2, | ,  1000,   954,  3000,  2929, | , -3.4, 4435.3, 42.268, |, 0.0
7864.2, 138.6, | , 25.3, 0.0, 598.3, | ,  1000,   957,  3000,  2926, | , -3.4, 4409.5, 42.027, |, 0.0
7865.3, 138.5, | , 25.3, 0.0, 598.3, | ,  1000,   949,  3000,  2923, | , -3.4, 4428.4, 42.095, |, 0.0
7866.3, 138.9, | , 25.3, 0.0, 597.9, | ,  1000,   956,  3000,  2914, | , -3.4, 4425.0, 42.043, |, 0.0
7867.3, 139.2, | , 25.3, 0.0, 591.6, | ,  1000,   949,  3000,  2911, | , -3.4, 4398.4, 41.675, |, 0.0
7868.3, 138.6, | , 25.3, 0.0, 597.9, | ,  1000,   953,  3000,  2942, | , -3.4, 4413.0, 42.188, |, 0.0
7869.3, 138.6, | , 25.3, 0.0, 598.0, | ,  1000,   955,  3000,  2941, | , -3.4, 4400.5, 42.080, |, 0.0
7870.3, 139.1, | , 25.3, 0.0, 598.3, | ,  1000,   952,  3000,  2933, | , -3.4, 4390.7, 41.872, |, 0.0
7871.3, 138.8, | , 25.3, 0.0, 596.7, | ,  1000,   957,  3000,  2948, | , -3.4, 4391.5, 42.095, |, 0.0
7872.3, 139.7, | , 25.3, 0.0, 591.0, | ,  1000,   955,  3000,  2934, | , -3.4, 4392.0, 41.930, |, 0.0
7873.3, 139.0, | , 25.3, 0.0, 598.0, | ,  1000,   957,  3000,  2919, | , -3.4, 4402.3, 41.887, |, 0.0
7874.4, 138.7, | , 25.3, 0.0, 597.7, | ,  1000,   960,  3000,  2944, | , -3.4, 4377.4, 41.950, |, 0.0
7875.4, 138.6, | , 25.3, 0.0, 598.2, | ,  1000,   952,  3000,  2932, | , -3.4, 4404.8, 41.996, |, 0.0
7876.4, 139.0, | , 25.3, 0.0, 598.0, | ,  1000,   953,  3000,  2920, | , -3.4, 4384.7, 41.685, |, 0.0
7877.4, 139.8, | , 25.3, 0.0, 592.3, | ,  1000,   952,  3000,  2916, | , -3.4, 4409.1, 41.863, |, 0.0
7878.4, 139.7, | , 25.3, 0.0, 592.2, | ,  1000,   954,  3000,  2952, | , -3.4, 4382.6, 42.023, |, 0.0
7879.4, 139.0, | , 25.3, 0.0, 598.6, | ,  1000,   957,  3000,  2941, | , -3.4, 4374.0, 41.848, |, 0.0
7880.4, 139.0, | , 25.3, 0.0, 597.7, | ,  1000,   953,  3000,  2920, | , -3.4, 4373.1, 41.578, |, 0.0
7881.4, 138.6, | , 25.3, 0.0, 597.6, | ,  1000,   948,  3000,  2926, | , -3.4, 4385.1, 41.690, |, 0.0
7882.5, 138.8, | , 25.3, 0.0, 597.5, | ,  1000,   952,  3000,  2950, | , -3.4, 4372.7, 41.883, |, 0.0
7883.5, 139.9, | , 25.3, 0.0, 591.8, | ,  1000,   954,  3000,  2942, | , -3.4, 4372.7, 41.818, |, 0.0
7884.5, 138.7, | , 25.3, 0.0, 597.8, | ,  1000,   956,  3000,  2935, | , -3.4, 4374.8, 41.786, |, 0.0
7885.5, 138.6, | , 25.3, 0.0, 598.1, | ,  1000,   953,  3000,  2922, | , -3.4, 4366.7, 41.535, |, 0.0
7886.5, 138.7, | , 25.3, 0.0, 597.7, | ,  1000,   953,  3000,  2936, | , -3.4, 4365.0, 41.667, |, 0.0
7887.5, 139.2, | , 25.3, 0.0, 597.3, | ,  1000,   957,  3000,  2930, | , -3.4, 4377.0, 41.763, |, 0.0
7888.5, 139.4, | , 25.3, 0.0, 591.7, | ,  1000,   944,  3000,  2918, | , -3.4, 4367.6, 41.414, |, 0.0
7889.5, 139.1, | , 25.3, 0.0, 598.5, | ,  1000,   957,  3000,  2963, | , -3.4, 4365.4, 41.999, |, 0.0
7890.5, 139.0, | , 25.3, 0.0, 598.1, | ,  1000,   959,  3000,  2910, | , -3.4, 4359.0, 41.392, |, 0.0
7891.5, 138.6, | , 25.3, 0.0, 598.1, | ,  1000,   955,  3000,  2921, | , -3.4, 4356.8, 41.453, |, 0.0
7892.6, 138.6, | , 25.3, 0.0, 597.3, | ,  1000,   954,  3000,  2918, | , -3.4, 4365.4, 41.495, |, 0.0
7893.6, 139.7, | , 25.3, 0.0, 592.9, | ,  1000,   949,  3000,  2927, | , -3.4, 4374.8, 41.630, |, 0.0
7894.6, 139.7, | , 25.3, 0.0, 593.7, | ,  1000,   956,  3000,  2932, | , -3.4, 4358.1, 41.594, |, 0.0
7895.6, 138.5, | , 25.3, 0.0, 597.9, | ,  1000,   961,  3000,  2924, | , -3.4, 4359.4, 41.572, |, 0.0
7896.6, 139.0, | , 25.3, 0.0, 598.1, | ,  1000,   956,  3000,  2931, | , -3.4, 4389.4, 41.886, |, 0.0
7897.6, 139.1, | , 25.3, 0.0, 597.6, | ,  1000,   958,  3000,  2926, | , -3.4, 4384.7, 41.802, |, 0.0
7898.6, 138.6, | , 25.3, 0.0, 598.4, | ,  1000,   956,  3000,  2944, | , -3.4, 4383.0, 41.960, |, 0.0
7899.6, 139.5, | , 25.3, 0.0, 591.3, | ,  1000,   948,  3000,  2944, | , -3.4, 4373.1, 41.780, |, 0.0
7900.6, 139.0, | , 25.3, 0.0, 598.8, | ,  1000,   951,  3000,  2933, | , -3.4, 4359.8, 41.576, |, 0.0
7901.7, 138.7, | , 25.3, 0.0, 598.2, | ,  1000,   960,  3000,  2927, | , -3.4, 4358.6, 41.587, |, 0.0
7902.7, 138.7, | , 25.3, 0.0, 597.3, | ,  1000,   957,  3000,  2916, | , -3.4, 4350.0, 41.354, |, 0.0
7903.7, 138.6, | , 25.3, 0.0, 598.3, | ,  1000,   958,  3000,  2939, | , -3.4, 4381.7, 41.911, |, 0.0
7904.7, 139.7, | , 25.3, 0.0, 592.9, | ,  1000,   949,  3000,  2906, | , -3.4, 4354.7, 41.202, |, 0.0
7905.7, 139.4, | , 25.3, 0.0, 592.3, | ,  1000,   949,  3000,  2928, | , -3.4, 4348.7, 41.384, |, 0.0
7906.7, 139.0, | , 25.3, 0.0, 598.4, | ,  1000,   959,  3000,  2932, | , -3.4, 4356.0, 41.607, |, 0.0
7907.7, 139.2, | , 25.3, 0.0, 597.7, | ,  1000,   955,  3000,  2945, | , -3.4, 4352.6, 41.677, |, 0.0
7908.7, 138.7, | , 25.3, 0.0, 598.2, | ,  1000,   956,  3000,  2938, | , -3.4, 4352.1, 41.604, |, 0.0
7909.8, 138.5, | , 25.3, 0.0, 598.3, | ,  1000,   947,  3000,  2916, | , -3.4, 4343.6, 41.189, |, 0.0
7910.8, 140.1, | , 25.3, 0.0, 591.2, | ,  1000,   945,  3000,  2920, | , -3.4, 4380.4, 41.563, |, 0.0
7911.8, 138.9, | , 25.3, 0.0, 598.0, | ,  1000,   954,  3000,  2926, | , -3.4, 4351.3, 41.441, |, 0.0
7912.8, 138.7, | , 25.3, 0.0, 596.9, | ,  1000,   948,  3000,  2918, | , -3.4, 4352.1, 41.294, |, 0.0
7913.8, 139.0, | , 25.3, 0.0, 598.1, | ,  1000,   956,  3000,  2916, | , -3.4, 4365.0, 41.490, |, 0.0
7914.8, 138.8, | , 25.3, 0.0, 598.3, | ,  1000,   957,  3000,  2942, | , -3.4, 4340.1, 41.545, |, 0.0
7915.8, 139.6, | , 25.3, 0.0, 591.3, | ,  1000,   949,  3000,  2926, | , -3.4, 4341.8, 41.303, |, 0.0
7916.8, 139.0, | , 25.3, 0.0, 597.7, | ,  1000,   958,  3000,  2944, | , -3.4, 4358.1, 41.737, |, 0.0
7917.8, 139.5, | , 25.3, 0.0, 597.5, | ,  1000,   959,  3000,  2940, | , -3.4, 4339.3, 41.525, |, 0.0
7918.9, 138.7, | , 25.3, 0.0, 598.4, | ,  1000,   956,  3000,  2933, | , -3.4, 4341.4, 41.455, |, 0.0
7919.9, 138.7, | , 25.3, 0.0, 597.8, | ,  1000,   953,  3000,  2911, | , -3.4, 4367.6, 41.421, |, 0.0
7920.9, 139.7, | , 25.3, 0.0, 592.4, | ,  1000,   948,  3000,  2888, | , -3.4, 4357.3, 41.033, |, 0.0
7921.9, 139.6, | , 25.3, 0.0, 591.0, | ,  1000,   953,  3000,  2935, | , -3.4, 4358.1, 41.597, |, 0.0
7922.9, 138.6, | , 25.3, 0.0, 597.4, | ,  1000,   957,  3000,  2920, | , -3.4, 4350.4, 41.404, |, 0.0
7923.9, 138.5, | , 25.3, 0.0, 598.3, | ,  1000,   956,  3000,  2937, | , -3.4, 4355.1, 41.616, |, 0.0
7924.9, 139.0, | , 25.3, 0.0, 598.1, | ,  1000,   954,  3000,  2930, | , -3.4, 4343.1, 41.414, |, 0.0
7925.9, 138.7, | , 25.3, 0.0, 598.4, | ,  1000,   952,  3000,  2938, | , -3.4, 4345.3, 41.495, |, 0.0
7926.9, 139.5, | , 25.3, 0.0, 591.8, | ,  1000,   953,  3000,  2927, | , -3.4, 4343.1, 41.370, |, 0.0
7928.0, 139.0, | , 25.3, 0.0, 597.7, | ,  1000,   957,  3000,  2913, | , -3.4, 4356.8, 41.392, |, 0.0
7929.0, 138.4, | , 25.3, 0.0, 598.3, | ,  1000,   958,  3000,  2931, | , -3.4, 4362.8, 41.650, |, 0.0
7930.0, 138.5, | , 25.3, 0.0, 598.4, | ,  1000,   953,  3000,  2944, | , -3.4, 4352.1, 41.641, |, 0.0
7931.0, 139.1, | , 25.3, 0.0, 598.1, | ,  1000,   958,  3000,  2929, | , -3.4, 4356.4, 41.560, |, 0.0
7932.0, 139.9, | , 25.3, 0.0, 592.2, | ,  1000,   954,  3000,  2909, | , -3.4, 4340.1, 41.158, |, 0.0
7933.0, 139.6, | , 25.3, 0.0, 593.1, | ,  1000,   960,  3000,  2941, | , -3.4, 4362.4, 41.764, |, 0.0
7934.0, 138.6, | , 25.3, 0.0, 598.6, | ,  1000,   952,  3000,  2948, | , -3.4, 4340.6, 41.551, |, 0.0
7935.0, 139.1, | , 25.3, 0.0, 598.6, | ,  1000,   954,  3000,  2933, | , -3.4, 4378.3, 41.778, |, 0.0
7936.0, 138.7, | , 25.3, 0.0, 598.3, | ,  1000,   957,  3000,  2923, | , -3.4, 4374.0, 41.661, |, 0.0
7937.0, 138.5, | , 25.3, 0.0, 598.5, | ,  1000,   949,  3000,  2921, | , -3.4, 4353.8, 41.354, |, 0.0
7938.1, 139.6, | , 25.3, 0.0, 590.8, | ,  1000,   955,  3000,  2921, | , -3.4, 4374.8, 41.627, |, 0.0
7939.1, 138.8, | , 25.3, 0.0, 598.9, | ,  1000,   955,  3000,  2913, | , -3.4, 4358.6, 41.378, |, 0.0
7940.1, 138.7, | , 25.3, 0.0, 598.6, | ,  1000,   955,  3000,  2948, | , -3.4, 4354.3, 41.719, |, 0.0
7941.1, 138.6, | , 25.3, 0.0, 598.7, | ,  1000,   955,  3000,  2936, | , -3.4, 4332.0, 41.374, |, 0.0
7942.1, 139.4, | , 25.3, 0.0, 597.6, | ,  1000,   952,  3000,  2920, | , -3.4, 4344.0, 41.286, |, 0.0
7943.1, 139.8, | , 25.3, 0.0, 591.6, | ,  1000,   955,  3000,  2931, | , -3.4, 4372.3, 41.713, |, 0.0
7944.1, 138.4, | , 25.3, 0.0, 598.8, | ,  1000,   956,  3000,  2898, | , -3.4, 4342.3, 41.081, |, 0.0
7945.1, 138.8, | , 25.3, 0.0, 599.0, | ,  1000,   948,  3000,  2914, | , -3.4, 4350.8, 41.246, |, 0.0
7946.1, 138.9, | , 25.3, 0.0, 598.8, | ,  1000,   958,  3000,  2937, | , -3.4, 4359.0, 41.684, |, 0.0
7947.2, 138.5, | , 25.3, 0.0, 599.0, | ,  1000,   955,  3000,  2929, | , -3.4, 4355.1, 41.521, |, 0.0
7948.2, 139.7, | , 25.3, 0.0, 593.3, | ,  1000,   955,  3000,  2937, | , -3.4, 4338.4, 41.450, |, 0.0
7949.2, 139.5, | , 25.3, 0.0, 592.3, | ,  1000,   959,  3000,  2942, | , -3.4, 4357.7, 41.726, |, 0.0
7950.2, 138.7, | , 25.3, 0.0, 598.9, | ,  1000,   954,  3000,  2943, | , -3.4, 4341.4, 41.529, |, 0.0
7951.2, 138.7, | , 25.3, 0.0, 598.9, | ,  1000,   961,  3000,  2934, | , -3.4, 4345.7, 41.551, |, 0.0
7952.2, 139.0, | , 25.3, 0.0, 599.1, | ,  1000,   953,  3000,  2931, | , -3.4, 4349.6, 41.470, |, 0.0
7953.2, 138.4, | , 25.3, 0.0, 598.8, | ,  1000,   950,  3000,  2904, | , -3.4, 4350.8, 41.165, |, 0.0
7954.2, 139.5, | , 25.3, 0.0, 591.5, | ,  1000,   954,  3000,  2925, | , -3.4, 4350.8, 41.425, |, 0.0
7955.2, 139.1, | , 25.3, 0.0, 599.3, | ,  1000,   955,  3000,  2951, | , -3.4, 4375.3, 41.946, |, 0.0
7956.3, 138.4, | , 25.3, 0.0, 598.9, | ,  1000,   953,  3000,  2892, | , -3.4, 4331.6, 40.879, |, 0.0
7957.3, 138.5, | , 25.3, 0.0, 599.1, | ,  1000,   951,  3000,  2932, | , -3.4, 4356.8, 41.527, |, 0.0
7958.3, 138.5, | , 25.3, 0.0, 599.2, | ,  1000,   954,  3000,  2929, | , -3.4, 4365.0, 41.598, |, 0.0
7959.3, 140.3, | , 25.3, 0.0, 589.4, | ,  1000,   956,  3000,  2927, | , -3.4, 4343.6, 41.401, |, 0.0
7960.3, 138.7, | , 25.3, 0.0, 598.5, | ,  1000,   957,  3000,  2936, | , -3.4, 4347.8, 41.545, |, 0.0
7961.3, 138.7, | , 25.3, 0.0, 598.9, | ,  1000,   960,  3000,  2933, | , -3.4, 4341.0, 41.488, |, 0.0
7962.3, 139.2, | , 25.3, 0.0, 599.1, | ,  1000,   950,  3000,  2960, | , -3.4, 4334.6, 41.605, |, 0.0
7963.3, 139.0, | , 25.3, 0.0, 599.2, | ,  1000,   955,  3000,  2911, | , -3.4, 4342.7, 41.221, |, 0.0
7964.3, 139.6, | , 25.3, 0.0, 592.8, | ,  1000,   948,  3000,  2938, | , -3.4, 4346.6, 41.467, |, 0.0
7965.4, 140.0, | , 25.3, 0.0, 592.2, | ,  1000,   949,  3000,  2922, | , -3.4, 4344.0, 41.281, |, 0.0
7966.4, 139.1, | , 25.3, 0.0, 598.8, | ,  1000,   951,  3000,  2946, | , -3.4, 4342.3, 41.544, |, 0.0
7967.4, 138.7, | , 25.3, 0.0, 598.5, | ,  1000,   953,  3000,  2933, | , -3.4, 4347.4, 41.475, |, 0.0
7968.4, 138.7, | , 25.3, 0.0, 598.6, | ,  1000,   953,  3000,  2943, | , -3.4, 4340.1, 41.510, |, 0.0
7969.4, 138.9, | , 25.3, 0.0, 597.7, | ,  1000,   953,  3000,  2942, | , -3.4, 4344.0, 41.535, |, 0.0
7970.4, 140.0, | , 25.3, 0.0, 592.2, | ,  1000,   951,  3000,  2931, | , -3.4, 4331.1, 41.272, |, 0.0
