Repository: jdhuang-csm/Ru-BCA

## Methods
* (BaO)<sub>x</sub>-(CaO)<sub>y</sub>-(Al<sub>2</sub>O<sub>3</sub>)<sub>1-x-y</sub> (BCA) catalyst supports were synthesized via sol-gel and solid-state methods. 
* Ru/BCA catalysts were prepared via incipient wetness impregnation to achieve 1 wt. % Ru loading.
* Ammonia synthesis rates were measured for Ru/BCA catalysts in a packed-bed reactor at 480-600<sup>o</sup>C, 10 bar, and space velocities up to 1.3 x 10<sup>6</sup> ml g<sub>cat</sub><sup>-1</sup> h<sup>-1</sup>.
* A machine learning (ML) model was employed to improve understanding of the behavior of Ru/BCA catalysts.
* A microkinetic model was developed to describe the best-performing catalyst.

File: data/init_files_Cadigan/B2CA_7-12_IW.txt (part 21 of 25)
********** Start test **********
Elapsed time, Pressure, | , LJtemp(C), Inner-Temp, Outer-Temp, | , N2-set, N2-flow, H2-set, H2-flow, | , pH, NH3_ppm, NH3_Prod_rate, |, In222Temp
7964.1, 139.9, | , 28.7, 0.0, 580.2, | ,  3000,  2905,  9000,  8910, | , -3.4, 2318.3, 83.569, |, 0.0
7965.1, 139.2, | , 28.7, 0.0, 584.1, | ,  3000,  2903,  9000,  8929, | , -3.4, 2285.7, 82.519, |, 0.0
7966.1, 139.4, | , 28.7, 0.0, 583.5, | ,  3000,  2909,  9000,  8916, | , -3.4, 2310.6, 83.369, |, 0.0
7967.1, 139.3, | , 28.7, 0.0, 584.2, | ,  3000,  2909,  9000,  8890, | , -3.4, 2304.6, 82.963, |, 0.0
7968.2, 139.3, | , 28.7, 0.0, 584.2, | ,  3000,  2903,  9000,  8856, | , -3.4, 2289.6, 82.152, |, 0.0
7969.2, 140.2, | , 28.7, 0.0, 580.4, | ,  3000,  2907,  9000,  8837, | , -3.4, 2288.3, 82.000, |, 0.0
7970.2, 139.3, | , 28.7, 0.0, 584.2, | ,  3000,  2910,  9000,  8820, | , -3.4, 2325.2, 83.215, |, 0.0
7971.2, 139.4, | , 28.7, 0.0, 583.4, | ,  3000,  2904,  9000,  8814, | , -3.4, 2292.2, 81.958, |, 0.0
7972.2, 139.7, | , 28.7, 0.0, 585.0, | ,  3000,  2909,  9000,  8796, | , -3.4, 2306.3, 82.366, |, 0.0
7973.2, 139.2, | , 28.7, 0.0, 584.5, | ,  3000,  2904,  9000,  8785, | , -3.4, 2285.7, 81.523, |, 0.0
7974.2, 139.3, | , 28.7, 0.0, 584.6, | ,  3000,  2906,  9000,  8779, | , -3.4, 2288.7, 81.605, |, 0.0
7975.2, 139.8, | , 28.7, 0.0, 580.2, | ,  3000,  2900,  9000,  8760, | , -3.4, 2288.7, 81.432, |, 0.0
7976.2, 139.7, | , 28.7, 0.0, 584.2, | ,  3000,  2904,  9000,  8778, | , -3.4, 2286.2, 81.491, |, 0.0
7977.2, 139.4, | , 28.7, 0.0, 584.6, | ,  3000,  2904,  9000,  8781, | , -3.4, 2312.3, 82.443, |, 0.0
7978.3, 139.3, | , 28.7, 0.0, 584.5, | ,  3000,  2902,  9000,  8753, | , -3.4, 2280.2, 81.088, |, 0.0
7979.3, 139.2, | , 28.7, 0.0, 584.9, | ,  3000,  2903,  9000,  8779, | , -3.4, 2307.2, 82.242, |, 0.0
7980.3, 139.8, | , 28.7, 0.0, 580.3, | ,  3000,  2908,  9000,  8769, | , -3.4, 2310.2, 82.305, |, 0.0
7981.3, 139.4, | , 28.7, 0.0, 584.7, | ,  3000,  2907,  9000,  8806, | , -3.4, 2299.4, 82.178, |, 0.0
7982.3, 139.6, | , 28.7, 0.0, 585.2, | ,  3000,  2905,  9000,  8773, | , -3.4, 2295.6, 81.797, |, 0.0
7983.3, 139.1, | , 28.7, 0.0, 585.3, | ,  3000,  2904,  9000,  8772, | , -3.4, 2329.0, 82.971, |, 0.0
7984.3, 139.3, | , 28.7, 0.0, 585.3, | ,  3000,  2906,  9000,  8777, | , -3.4, 2329.0, 83.020, |, 0.0
7985.3, 139.7, | , 28.7, 0.0, 581.4, | ,  3000,  2902,  9000,  8774, | , -3.4, 2311.4, 82.344, |, 0.0
7986.3, 140.3, | , 28.7, 0.0, 581.1, | ,  3000,  2902,  9000,  8801, | , -3.4, 2314.9, 82.658, |, 0.0
7987.4, 139.7, | , 28.7, 0.0, 585.5, | ,  3000,  2908,  9000,  8795, | , -3.4, 2304.2, 82.275, |, 0.0
7988.4, 139.2, | , 28.7, 0.0, 585.3, | ,  3000,  2904,  9000,  8775, | , -3.4, 2294.7, 81.777, |, 0.0
7989.4, 139.4, | , 28.7, 0.0, 585.4, | ,  3000,  2904,  9000,  8758, | , -3.4, 2323.9, 82.690, |, 0.0
7990.4, 139.6, | , 28.7, 0.0, 585.7, | ,  3000,  2904,  9000,  8790, | , -3.4, 2352.6, 83.941, |, 0.0
7991.4, 139.9, | , 28.7, 0.0, 579.9, | ,  3000,  2903,  9000,  8771, | , -3.4, 2310.2, 82.281, |, 0.0
7992.4, 139.2, | , 28.7, 0.0, 585.2, | ,  3000,  2908,  9000,  8797, | , -3.4, 2341.4, 83.620, |, 0.0
7993.4, 139.5, | , 28.7, 0.0, 585.3, | ,  3000,  2908,  9000,  8786, | , -3.4, 2320.9, 82.811, |, 0.0
7994.4, 139.2, | , 28.7, 0.0, 585.3, | ,  3000,  2913,  9000,  8767, | , -3.4, 2343.6, 83.512, |, 0.0
7995.4, 139.3, | , 28.7, 0.0, 585.4, | ,  3000,  2908,  9000,  8779, | , -3.4, 2368.0, 84.435, |, 0.0
7996.5, 140.1, | , 28.7, 0.0, 581.2, | ,  3000,  2899,  9000,  8768, | , -3.4, 2330.7, 82.968, |, 0.0
7997.5, 139.7, | , 28.7, 0.0, 585.6, | ,  3000,  2908,  9000,  8788, | , -3.4, 2371.9, 84.635, |, 0.0
7998.5, 139.2, | , 28.7, 0.0, 585.3, | ,  3000,  2908,  9000,  8790, | , -3.4, 2343.1, 83.630, |, 0.0
7999.5, 139.3, | , 28.7, 0.0, 585.3, | ,  3000,  2906,  9000,  8778, | , -3.4, 2396.7, 85.431, |, 0.0
8000.5, 139.5, | , 28.7, 0.0, 585.8, | ,  3000,  2903,  9000,  8791, | , -3.4, 2357.7, 84.123, |, 0.0
8001.5, 139.3, | , 28.7, 0.0, 584.9, | ,  3000,  2907,  9000,  8768, | , -3.4, 2410.4, 85.856, |, 0.0
8002.5, 139.9, | , 28.7, 0.0, 580.6, | ,  3000,  2905,  9000,  8779, | , -3.4, 2388.1, 85.130, |, 0.0
8003.5, 139.6, | , 28.7, 0.0, 585.8, | ,  3000,  2909,  9000,  8773, | , -3.4, 2379.6, 84.815, |, 0.0
8004.5, 139.5, | , 28.7, 0.0, 585.7, | ,  3000,  2903,  9000,  8775, | , -3.4, 2395.4, 85.352, |, 0.0
8005.5, 139.3, | , 28.7, 0.0, 585.4, | ,  3000,  2903,  9000,  8783, | , -3.4, 2427.1, 86.533, |, 0.0
8006.6, 139.4, | , 28.7, 0.0, 585.3, | ,  3000,  2907,  9000,  8780, | , -3.4, 2394.1, 85.368, |, 0.0
8007.6, 140.2, | , 28.7, 0.0, 581.2, | ,  3000,  2902,  9000,  8773, | , -3.4, 2408.3, 85.777, |, 0.0
8008.6, 139.3, | , 28.7, 0.0, 585.3, | ,  3000,  2909,  9000,  8798, | , -3.4, 2396.3, 85.587, |, 0.0
8009.6, 139.2, | , 28.7, 0.0, 586.1, | ,  3000,  2908,  9000,  8770, | , -3.4, 2427.6, 86.486, |, 0.0
8010.6, 139.5, | , 28.7, 0.0, 586.0, | ,  3000,  2905,  9000,  8775, | , -3.4, 2446.4, 87.176, |, 0.0
8011.6, 139.2, | , 28.7, 0.0, 585.1, | ,  3000,  2899,  9000,  8772, | , -3.4, 2450.3, 87.245, |, 0.0
8012.6, 139.6, | , 28.7, 0.0, 581.7, | ,  3000,  2901,  9000,  8767, | , -3.4, 2470.8, 87.956, |, 0.0
8013.6, 140.5, | , 28.7, 0.0, 580.1, | ,  3000,  2903,  9000,  8777, | , -3.4, 2497.0, 88.966, |, 0.0
8014.7, 139.6, | , 28.7, 0.0, 585.6, | ,  3000,  2908,  9000,  8772, | , -3.4, 2434.0, 86.732, |, 0.0
8015.7, 139.3, | , 28.7, 0.0, 585.5, | ,  3000,  2908,  9000,  8779, | , -3.4, 2479.8, 88.413, |, 0.0
8016.7, 139.4, | , 28.7, 0.0, 584.9, | ,  3000,  2906,  9000,  8785, | , -3.4, 2503.0, 89.268, |, 0.0
8017.7, 139.6, | , 28.7, 0.0, 585.8, | ,  3000,  2906,  9000,  8772, | , -3.4, 2490.1, 88.715, |, 0.0
8018.7, 139.8, | , 28.7, 0.0, 580.7, | ,  3000,  2908,  9000,  8776, | , -3.4, 2509.0, 89.427, |, 0.0
8019.7, 139.3, | , 28.7, 0.0, 585.7, | ,  3000,  2905,  9000,  8785, | , -3.4, 2515.4, 89.703, |, 0.0
8020.7, 139.2, | , 28.7, 0.0, 585.5, | ,  3000,  2909,  9000,  8784, | , -3.4, 2494.0, 88.964, |, 0.0
8021.7, 139.8, | , 28.7, 0.0, 585.1, | ,  3000,  2907,  9000,  8777, | , -3.4, 2525.2, 90.007, |, 0.0
8022.7, 139.3, | , 28.7, 0.0, 585.8, | ,  3000,  2906,  9000,  8779, | , -3.4, 2527.8, 90.099, |, 0.0
8023.8, 140.2, | , 28.7, 0.0, 581.8, | ,  3000,  2905,  9000,  8774, | , -3.4, 2535.1, 90.318, |, 0.0
8024.8, 139.6, | , 28.7, 0.0, 585.8, | ,  3000,  2909,  9000,  8786, | , -3.4, 2571.9, 91.752, |, 0.0
8025.8, 139.3, | , 28.7, 0.0, 585.7, | ,  3000,  2908,  9000,  8779, | , -3.4, 2558.2, 91.195, |, 0.0
8026.8, 139.5, | , 28.7, 0.0, 584.9, | ,  3000,  2903,  9000,  8791, | , -3.4, 2568.5, 91.627, |, 0.0
8027.8, 139.5, | , 28.7, 0.0, 585.9, | ,  3000,  2899,  9000,  8762, | , -3.4, 2545.4, 90.540, |, 0.0
8028.8, 139.2, | , 28.7, 0.0, 585.7, | ,  3000,  2905,  9000,  8764, | , -3.4, 2579.2, 91.807, |, 0.0
8029.8, 139.7, | , 28.7, 0.0, 581.9, | ,  3000,  2909,  9000,  8771, | , -3.4, 2580.9, 91.956, |, 0.0
8030.8, 139.3, | , 28.7, 0.0, 585.9, | ,  3000,  2907,  9000,  8794, | , -3.4, 2610.5, 93.168, |, 0.0
8031.8, 139.6, | , 28.7, 0.0, 584.9, | ,  3000,  2909,  9000,  8762, | , -3.4, 2599.4, 92.533, |, 0.0
8032.8, 139.3, | , 28.7, 0.0, 586.1, | ,  3000,  2905,  9000,  8806, | , -3.4, 2604.1, 93.024, |, 0.0
8033.8, 139.2, | , 28.7, 0.0, 585.7, | ,  3000,  2907,  9000,  8778, | , -3.4, 2596.8, 92.557, |, 0.0
8034.9, 140.2, | , 28.7, 0.0, 581.2, | ,  3000,  2907,  9000,  8774, | , -3.4, 2612.6, 93.087, |, 0.0
8035.9, 139.5, | , 28.7, 0.0, 586.3, | ,  3000,  2904,  9000,  8767, | , -3.4, 2647.3, 94.243, |, 0.0
8036.9, 139.3, | , 28.7, 0.0, 585.6, | ,  3000,  2908,  9000,  8785, | , -3.4, 2620.8, 93.474, |, 0.0
8037.9, 139.3, | , 28.7, 0.0, 586.1, | ,  3000,  2909,  9000,  8774, | , -3.4, 2632.3, 93.800, |, 0.0
8038.9, 139.5, | , 28.7, 0.0, 586.2, | ,  3000,  2907,  9000,  8771, | , -3.4, 2650.8, 94.416, |, 0.0
8039.9, 139.8, | , 28.7, 0.0, 581.8, | ,  3000,  2903,  9000,  8774, | , -3.4, 2659.3, 94.710, |, 0.0
8040.9, 139.9, | , 28.7, 0.0, 580.9, | ,  3000,  2907,  9000,  8764, | , -3.4, 2636.2, 93.845, |, 0.0
8041.9, 139.8, | , 28.7, 0.0, 585.5, | ,  3000,  2902,  9000,  8790, | , -3.4, 2663.2, 94.979, |, 0.0
8042.9, 139.2, | , 28.7, 0.0, 585.6, | ,  3000,  2907,  9000,  8767, | , -3.4, 2668.3, 95.006, |, 0.0
8044.0, 139.2, | , 28.7, 0.0, 585.8, | ,  3000,  2912,  9000,  8772, | , -3.4, 2674.8, 95.320, |, 0.0
8045.0, 139.5, | , 28.7, 0.0, 586.0, | ,  3000,  2898,  9000,  8775, | , -3.4, 2703.9, 96.263, |, 0.0
8046.0, 140.3, | , 28.7, 0.0, 581.3, | ,  3000,  2901,  9000,  8784, | , -3.4, 2687.2, 95.768, |, 0.0
8047.0, 139.3, | , 28.7, 0.0, 585.4, | ,  3000,  2907,  9000,  8786, | , -3.4, 2689.8, 95.928, |, 0.0
8048.0, 139.6, | , 28.7, 0.0, 586.1, | ,  3000,  2911,  9000,  8791, | , -3.4, 2713.3, 96.839, |, 0.0
8049.0, 139.5, | , 28.7, 0.0, 586.0, | ,  3000,  2902,  9000,  8765, | , -3.4, 2687.2, 95.623, |, 0.0
8050.0, 139.2, | , 28.7, 0.0, 585.9, | ,  3000,  2906,  9000,  8780, | , -3.4, 2711.2, 96.635, |, 0.0
8051.0, 139.9, | , 28.7, 0.0, 581.8, | ,  3000,  2902,  9000,  8799, | , -3.4, 2714.2, 96.865, |, 0.0
8052.1, 139.6, | , 28.7, 0.0, 585.6, | ,  3000,  2904,  9000,  8776, | , -3.4, 2703.0, 96.293, |, 0.0
8053.1, 139.3, | , 28.7, 0.0, 586.0, | ,  3000,  2907,  9000,  8795, | , -3.4, 2722.8, 97.179, |, 0.0
8054.1, 139.2, | , 28.7, 0.0, 585.9, | ,  3000,  2904,  9000,  8779, | , -3.4, 2758.7, 98.294, |, 0.0
8055.1, 139.3, | , 28.7, 0.0, 586.0, | ,  3000,  2905,  9000,  8794, | , -3.4, 2769.9, 98.828, |, 0.0
8056.1, 139.5, | , 28.7, 0.0, 585.7, | ,  3000,  2900,  9000,  8781, | , -3.4, 2743.3, 97.729, |, 0.0
8057.1, 139.8, | , 28.7, 0.0, 582.0, | ,  3000,  2902,  9000,  8780, | , -3.4, 2727.0, 97.162, |, 0.0
8058.1, 139.1, | , 28.7, 0.0, 585.9, | ,  3000,  2908,  9000,  8763, | , -3.4, 2746.3, 97.754, |, 0.0
8059.1, 139.6, | , 28.7, 0.0, 586.0, | ,  3000,  2905,  9000,  8778, | , -3.4, 2766.5, 98.569, |, 0.0
8060.1, 139.1, | , 28.7, 0.0, 586.0, | ,  3000,  2901,  9000,  8776, | , -3.4, 2760.5, 98.306, |, 0.0
8061.1, 139.3, | , 28.7, 0.0, 585.9, | ,  3000,  2903,  9000,  8782, | , -3.4, 2819.2, 100.463, |, 0.0
8062.2, 140.0, | , 28.7, 0.0, 580.9, | ,  3000,  2901,  9000,  8770, | , -3.4, 2740.3, 97.538, |, 0.0
8063.2, 139.6, | , 28.7, 0.0, 585.9, | ,  3000,  2908,  9000,  8773, | , -3.4, 2767.3, 98.586, |, 0.0
8064.2, 139.4, | , 28.7, 0.0, 585.3, | ,  3000,  2910,  9000,  8783, | , -3.4, 2766.9, 98.674, |, 0.0
8065.2, 139.3, | , 28.7, 0.0, 585.5, | ,  3000,  2904,  9000,  8787, | , -3.4, 2769.5, 98.745, |, 0.0
8066.2, 139.6, | , 28.7, 0.0, 586.1, | ,  3000,  2901,  9000,  8763, | , -3.4, 2768.2, 98.471, |, 0.0
8067.2, 139.8, | , 28.7, 0.0, 581.3, | ,  3000,  2904,  9000,  8794, | , -3.4, 2825.6, 100.807, |, 0.0
8068.2, 139.9, | , 28.7, 0.0, 579.6, | ,  3000,  2901,  9000,  8787, | , -3.4, 2793.0, 99.556, |, 0.0
8069.2, 139.6, | , 28.7, 0.0, 586.0, | ,  3000,  2905,  9000,  8809, | , -3.4, 2846.1, 101.665, |, 0.0
8070.2, 139.2, | , 28.7, 0.0, 585.3, | ,  3000,  2904,  9000,  8784, | , -3.4, 2809.3, 100.140, |, 0.0
8071.3, 139.2, | , 28.7, 0.0, 585.3, | ,  3000,  2911,  9000,  8777, | , -3.4, 2792.2, 99.524, |, 0.0
8072.3, 139.3, | , 28.7, 0.0, 585.0, | ,  3000,  2902,  9000,  8778, | , -3.4, 2830.7, 100.823, |, 0.0
8073.3, 140.3, | , 28.7, 0.0, 581.2, | ,  3000,  2904,  9000,  8786, | , -3.4, 2853.9, 101.735, |, 0.0
8074.3, 139.3, | , 28.7, 0.0, 585.4, | ,  3000,  2907,  9000,  8775, | , -3.4, 2783.6, 99.177, |, 0.0
8075.3, 139.2, | , 28.7, 0.0, 585.9, | ,  3000,  2905,  9000,  8781, | , -3.4, 2850.9, 101.593, |, 0.0
8076.3, 139.6, | , 28.7, 0.0, 586.0, | ,  3000,  2908,  9000,  8790, | , -3.4, 2816.6, 100.474, |, 0.0
8077.3, 139.7, | , 28.7, 0.0, 585.4, | ,  3000,  2905,  9000,  8779, | , -3.4, 2826.0, 100.695, |, 0.0
8078.3, 139.6, | , 28.7, 0.0, 581.9, | ,  3000,  2903,  9000,  8764, | , -3.4, 2833.7, 100.814, |, 0.0
8079.3, 139.4, | , 28.7, 0.0, 584.5, | ,  3000,  2905,  9000,  8786, | , -3.4, 2853.0, 101.722, |, 0.0
8080.3, 139.6, | , 28.7, 0.0, 586.2, | ,  3000,  2909,  9000,  8784, | , -3.4, 2797.3, 99.754, |, 0.0
8081.4, 139.1, | , 28.7, 0.0, 585.8, | ,  3000,  2902,  9000,  8764, | , -3.4, 2831.1, 100.715, |, 0.0
8082.4, 139.4, | , 28.7, 0.0, 585.4, | ,  3000,  2910,  9000,  8807, | , -3.4, 2877.4, 102.812, |, 0.0
8083.4, 139.6, | , 28.7, 0.0, 586.2, | ,  3000,  2903,  9000,  8774, | , -3.4, 2827.7, 100.698, |, 0.0
8084.4, 140.3, | , 28.7, 0.0, 581.1, | ,  3000,  2903,  9000,  8783, | , -3.4, 2846.6, 101.447, |, 0.0
8085.4, 139.2, | , 28.7, 0.0, 585.9, | ,  3000,  2906,  9000,  8796, | , -3.4, 2820.4, 100.649, |, 0.0
8086.4, 139.3, | , 28.7, 0.0, 585.9, | ,  3000,  2910,  9000,  8779, | , -3.4, 2842.3, 101.321, |, 0.0
8087.4, 139.7, | , 28.7, 0.0, 585.6, | ,  3000,  2908,  9000,  8775, | , -3.4, 2862.4, 101.976, |, 0.0
8088.4, 139.2, | , 28.7, 0.0, 585.9, | ,  3000,  2905,  9000,  8771, | , -3.4, 2875.7, 102.391, |, 0.0
8089.4, 140.3, | , 28.7, 0.0, 579.1, | ,  3000,  2905,  9000,  8805, | , -3.4, 2872.7, 102.583, |, 0.0
8090.5, 139.5, | , 28.7, 0.0, 586.3, | ,  3000,  2903,  9000,  8778, | , -3.4, 2831.6, 100.864, |, 0.0
8091.5, 139.1, | , 28.7, 0.0, 586.4, | ,  3000,  2900,  9000,  8782, | , -3.4, 2895.4, 103.148, |, 0.0
8092.5, 139.3, | , 28.7, 0.0, 585.6, | ,  3000,  2902,  9000,  8776, | , -3.4, 2899.3, 103.246, |, 0.0
8093.5, 139.3, | , 28.7, 0.0, 586.1, | ,  3000,  2909,  9000,  8781, | , -3.4, 2866.3, 102.182, |, 0.0
8094.5, 139.6, | , 28.7, 0.0, 582.9, | ,  3000,  2909,  9000,  8791, | , -3.4, 2850.9, 101.723, |, 0.0
8095.5, 139.6, | , 28.7, 0.0, 581.5, | ,  3000,  2901,  9000,  8788, | , -3.4, 2868.0, 102.231, |, 0.0
8096.5, 139.3, | , 28.7, 0.0, 586.3, | ,  3000,  2906,  9000,  8774, | , -3.4, 2851.3, 101.560, |, 0.0
8097.5, 139.8, | , 28.7, 0.0, 586.0, | ,  3000,  2904,  9000,  8782, | , -3.4, 2853.4, 101.685, |, 0.0
8098.5, 139.5, | , 28.7, 0.0, 586.4, | ,  3000,  2902,  9000,  8766, | , -3.4, 2864.6, 101.927, |, 0.0
8099.5, 139.2, | , 28.7, 0.0, 586.0, | ,  3000,  2908,  9000,  8779, | , -3.4, 2925.0, 104.240, |, 0.0
8100.6, 139.8, | , 28.7, 0.0, 581.5, | ,  3000,  2907,  9000,  8781, | , -3.4, 2904.0, 103.500, |, 0.0
8101.6, 139.6, | , 28.7, 0.0, 586.2, | ,  3000,  2904,  9000,  8773, | , -3.4, 2899.7, 103.253, |, 0.0
8102.6, 139.5, | , 28.7, 0.0, 585.5, | ,  3000,  2907,  9000,  8806, | , -3.4, 2873.6, 102.640, |, 0.0
8103.6, 139.6, | , 28.7, 0.0, 586.5, | ,  3000,  2903,  9000,  8767, | , -3.4, 2851.7, 101.483, |, 0.0
8104.6, 139.2, | , 28.7, 0.0, 586.1, | ,  3000,  2907,  9000,  8775, | , -3.4, 2930.5, 104.392, |, 0.0
8105.6, 139.7, | , 28.7, 0.0, 582.2, | ,  3000,  2903,  9000,  8764, | , -3.4, 2880.0, 102.463, |, 0.0
8106.6, 139.9, | , 28.7, 0.0, 581.5, | ,  3000,  2908,  9000,  8792, | , -3.4, 2940.0, 104.884, |, 0.0
8107.6, 139.6, | , 28.7, 0.0, 585.9, | ,  3000,  2908,  9000,  8779, | , -3.4, 2886.4, 102.860, |, 0.0
8108.6, 139.3, | , 28.7, 0.0, 586.4, | ,  3000,  2908,  9000,  8780, | , -3.4, 2908.7, 103.666, |, 0.0
8109.7, 139.2, | , 28.7, 0.0, 586.4, | ,  3000,  2905,  9000,  8772, | , -3.4, 2910.4, 103.634, |, 0.0
8110.7, 139.2, | , 28.7, 0.0, 586.5, | ,  3000,  2906,  9000,  8777, | , -3.4, 2896.7, 103.198, |, 0.0
8111.7, 140.2, | , 28.7, 0.0, 581.9, | ,  3000,  2905,  9000,  8789, | , -3.4, 2928.0, 104.403, |, 0.0
8112.7, 139.4, | , 28.7, 0.0, 584.9, | ,  3000,  2906,  9000,  8782, | , -3.4, 2874.0, 102.436, |, 0.0
8113.7, 139.2, | , 28.7, 0.0, 586.0, | ,  3000,  2907,  9000,  8762, | , -3.4, 2886.4, 102.712, |, 0.0
8114.7, 139.4, | , 28.7, 0.0, 586.4, | ,  3000,  2899,  9000,  8773, | , -3.4, 2904.4, 103.373, |, 0.0
8115.7, 139.6, | , 28.7, 0.0, 586.3, | ,  3000,  2908,  9000,  8781, | , -3.4, 2949.0, 105.107, |, 0.0
8116.7, 140.0, | , 28.7, 0.0, 581.6, | ,  3000,  2908,  9000,  8790, | , -3.4, 2890.7, 103.120, |, 0.0
8117.7, 139.4, | , 28.7, 0.0, 585.0, | ,  3000,  2907,  9000,  8779, | , -3.4, 2876.6, 102.502, |, 0.0
8118.8, 139.6, | , 28.7, 0.0, 586.2, | ,  3000,  2909,  9000,  8779, | , -3.4, 2875.7, 102.501, |, 0.0
8119.8, 139.3, | , 28.7, 0.0, 586.2, | ,  3000,  2906,  9000,  8774, | , -3.4, 2912.1, 103.718, |, 0.0
8120.8, 139.2, | , 28.7, 0.0, 586.4, | ,  3000,  2900,  9000,  8770, | , -3.4, 2868.4, 102.076, |, 0.0
8121.8, 139.1, | , 28.7, 0.0, 586.1, | ,  3000,  2905,  9000,  8768, | , -3.4, 2952.0, 105.072, |, 0.0
8122.8, 140.2, | , 28.7, 0.0, 581.3, | ,  3000,  2902,  9000,  8770, | , -3.4, 2959.3, 105.322, |, 0.0
8123.8, 139.2, | , 28.7, 0.0, 586.4, | ,  3000,  2909,  9000,  8771, | , -3.4, 2904.0, 103.429, |, 0.0
8124.8, 139.7, | , 28.7, 0.0, 586.4, | ,  3000,  2906,  9000,  8782, | , -3.4, 2896.3, 103.222, |, 0.0
8125.8, 139.6, | , 28.7, 0.0, 586.5, | ,  3000,  2907,  9000,  8761, | , -3.4, 2888.6, 102.778, |, 0.0
8126.8, 139.2, | , 28.7, 0.0, 586.6, | ,  3000,  2900,  9000,  8769, | , -3.4, 2941.7, 104.674, |, 0.0
8127.9, 139.9, | , 28.7, 0.0, 581.6, | ,  3000,  2905,  9000,  8773, | , -3.4, 2946.8, 104.932, |, 0.0
8128.9, 139.8, | , 28.7, 0.0, 586.1, | ,  3000,  2902,  9000,  8790, | , -3.4, 2929.7, 104.450, |, 0.0
8129.9, 139.6, | , 28.7, 0.0, 586.5, | ,  3000,  2905,  9000,  8778, | , -3.4, 2901.4, 103.361, |, 0.0
8130.9, 139.1, | , 28.7, 0.0, 586.5, | ,  3000,  2904,  9000,  8776, | , -3.4, 2907.8, 103.567, |, 0.0
8131.9, 139.6, | , 28.7, 0.0, 586.4, | ,  3000,  2908,  9000,  8776, | , -3.4, 2919.8, 104.027, |, 0.0
8132.9, 139.7, | , 28.7, 0.0, 582.3, | ,  3000,  2905,  9000,  8791, | , -3.4, 2948.1, 105.141, |, 0.0
8133.9, 140.0, | , 28.7, 0.0, 581.2, | ,  3000,  2909,  9000,  8779, | , -3.4, 2948.1, 105.068, |, 0.0
8134.9, 139.3, | , 28.7, 0.0, 586.1, | ,  3000,  2907,  9000,  8777, | , -3.4, 2950.3, 105.112, |, 0.0
8135.9, 139.4, | , 28.7, 0.0, 586.7, | ,  3000,  2901,  9000,  8767, | , -3.4, 2898.0, 103.108, |, 0.0
8136.9, 139.2, | , 28.7, 0.0, 586.4, | ,  3000,  2910,  9000,  8783, | , -3.4, 2894.1, 103.196, |, 0.0
8138.0, 139.3, | , 28.7, 0.0, 586.6, | ,  3000,  2902,  9000,  8811, | , -3.4, 2875.7, 102.711, |, 0.0
8139.0, 139.8, | , 28.7, 0.0, 581.6, | ,  3000,  2897,  9000,  8777, | , -3.4, 2876.1, 102.390, |, 0.0
8140.0, 139.6, | , 28.7, 0.0, 586.8, | ,  3000,  2908,  9000,  8774, | , -3.4, 2877.0, 102.484, |, 0.0
8141.0, 139.2, | , 28.7, 0.0, 586.4, | ,  3000,  2912,  9000,  8780, | , -3.4, 2880.4, 102.697, |, 0.0
8142.0, 139.1, | , 28.7, 0.0, 586.6, | ,  3000,  2904,  9000,  8771, | , -3.4, 2874.8, 102.350, |, 0.0
8143.0, 139.6, | , 28.7, 0.0, 586.6, | ,  3000,  2904,  9000,  8788, | , -3.4, 2878.3, 102.621, |, 0.0
8144.0, 139.8, | , 28.7, 0.0, 582.7, | ,  3000,  2902,  9000,  8774, | , -3.4, 2883.4, 102.665, |, 0.0
8145.0, 139.4, | , 28.7, 0.0, 585.9, | ,  3000,  2907,  9000,  8770, | , -3.4, 2886.0, 102.760, |, 0.0
8146.0, 139.6, | , 28.7, 0.0, 587.1, | ,  3000,  2907,  9000,  8775, | , -3.4, 2883.8, 102.729, |, 0.0
8147.0, 139.5, | , 28.7, 0.0, 586.4, | ,  3000,  2905,  9000,  8767, | , -3.4, 2883.8, 102.647, |, 0.0
8148.1, 139.2, | , 28.7, 0.0, 585.9, | ,  3000,  2911,  9000,  8775, | , -3.4, 2883.0, 102.734, |, 0.0
8149.1, 139.2, | , 28.7, 0.0, 586.7, | ,  3000,  2907,  9000,  8775, | , -3.4, 2884.7, 102.763, |, 0.0
8150.1, 139.8, | , 28.7, 0.0, 582.8, | ,  3000,  2905,  9000,  8773, | , -3.4, 2874.4, 102.364, |, 0.0
8151.1, 139.1, | , 28.7, 0.0, 586.9, | ,  3000,  2909,  9000,  8770, | , -3.4, 2878.3, 102.503, |, 0.0
8152.1, 139.2, | , 28.7, 0.0, 587.2, | ,  3000,  2905,  9000,  8786, | , -3.4, 2878.3, 102.614, |, 0.0
8153.1, 139.6, | , 28.7, 0.0, 586.8, | ,  3000,  2908,  9000,  8783, | , -3.4, 2877.4, 102.582, |, 0.0
8154.1, 139.2, | , 28.7, 0.0, 586.3, | ,  3000,  2902,  9000,  8768, | , -3.4, 2877.4, 102.398, |, 0.0
8155.2, 139.9, | , 28.7, 0.0, 581.4, | ,  3000,  2902,  9000,  8778, | , -3.4, 2876.1, 102.441, |, 0.0
8156.2, 139.3, | , 28.7, 0.0, 586.4, | ,  3000,  2911,  9000,  8804, | , -3.4, 2875.3, 102.719, |, 0.0
8157.2, 139.2, | , 28.7, 0.0, 586.6, | ,  3000,  2909,  9000,  8775, | , -3.4, 2875.7, 102.453, |, 0.0
8158.2, 139.3, | , 28.7, 0.0, 586.3, | ,  3000,  2909,  9000,  8788, | , -3.4, 2893.3, 103.202, |, 0.0
8159.2, 139.6, | , 28.7, 0.0, 587.1, | ,  3000,  2905,  9000,  8766, | , -3.4, 2876.6, 102.377, |, 0.0
8160.2, 140.0, | , 28.7, 0.0, 583.0, | ,  3000,  2897,  9000,  8756, | , -3.4, 2874.4, 102.142, |, 0.0
8161.2, 140.0, | , 28.7, 0.0, 580.8, | ,  3000,  2905,  9000,  8776, | , -3.4, 2890.7, 102.972, |, 0.0
8162.2, 139.6, | , 28.7, 0.0, 585.1, | ,  3000,  2904,  9000,  8764, | , -3.4, 2878.3, 102.412, |, 0.0
8163.2, 139.5, | , 28.7, 0.0, 586.9, | ,  3000,  2910,  9000,  8772, | , -3.4, 2875.3, 102.431, |, 0.0
8164.3, 139.2, | , 28.7, 0.0, 586.7, | ,  3000,  2905,  9000,  8785, | , -3.4, 2877.0, 102.556, |, 0.0
8165.3, 139.3, | , 28.7, 0.0, 586.4, | ,  3000,  2902,  9000,  8793, | , -3.4, 318.3, 11.381, |, 0.0
8166.3, 140.2, | , 28.7, 0.0, 582.9, | ,  3000,  2900,  9000,  8765, | , -3.4, 359.9, 12.834, |, 0.0
8167.3, 139.3, | , 28.7, 0.0, 586.4, | ,  3000,  2903,  9000,  8800, | , -3.4, 433.1, 15.495, |, 0.0
8168.3, 139.3, | , 28.7, 0.0, 586.3, | ,  3000,  2908,  9000,  8782, | , -3.4, 494.8, 17.682, |, 0.0
8169.3, 139.7, | , 28.7, 0.0, 587.1, | ,  3000,  2909,  9000,  8790, | , -3.4, 558.7, 19.977, |, 0.0
8170.3, 139.4, | , 28.7, 0.0, 586.0, | ,  3000,  2901,  9000,  8788, | , -3.4, 620.8, 22.179, |, 0.0
8171.3, 139.6, | , 28.7, 0.0, 582.8, | ,  3000,  2902,  9000,  8757, | , -3.4, 687.6, 24.502, |, 0.0
8172.4, 139.5, | , 28.7, 0.0, 586.1, | ,  3000,  2903,  9000,  8801, | , -3.4, 701.3, 25.087, |, 0.0
8173.4, 139.3, | , 28.8, 0.0, 586.9, | ,  3000,  2905,  9000,  8762, | , -3.4, 750.2, 26.746, |, 0.0
8174.4, 139.2, | , 28.8, 0.0, 586.4, | ,  3000,  2905,  9000,  8790, | , -3.4, 828.2, 29.597, |, 0.0
8175.4, 139.3, | , 28.8, 0.0, 586.9, | ,  3000,  2903,  9000,  8764, | , -3.4, 866.7, 30.900, |, 0.0
8176.4, 139.2, | , 28.8, 0.0, 586.8, | ,  3000,  2905,  9000,  8772, | , -3.4, 934.4, 33.338, |, 0.0
8177.4, 140.1, | , 28.7, 0.0, 582.6, | ,  3000,  2904,  9000,  8794, | , -3.4, 998.3, 35.678, |, 0.0
8178.4, 139.3, | , 28.7, 0.0, 587.1, | ,  3000,  2910,  9000,  8780, | , -3.4, 1028.2, 36.725, |, 0.0
8179.4, 139.2, | , 28.7, 0.0, 586.9, | ,  3000,  2904,  9000,  8781, | , -3.4, 1096.8, 39.151, |, 0.0
8180.4, 139.6, | , 28.8, 0.0, 587.4, | ,  3000,  2904,  9000,  8785, | , -3.4, 1171.3, 41.824, |, 0.0
8181.4, 139.1, | , 28.8, 0.0, 586.9, | ,  3000,  2901,  9000,  8756, | , -3.4, 1173.1, 41.772, |, 0.0
8182.4, 140.2, | , 28.8, 0.0, 580.0, | ,  3000,  2906,  9000,  8781, | , -3.4, 1261.3, 45.023, |, 0.0
8183.5, 139.6, | , 28.8, 0.0, 587.0, | ,  3000,  2904,  9000,  8785, | , -3.4, 1281.0, 45.735, |, 0.0
8184.5, 139.3, | , 28.8, 0.0, 586.8, | ,  3000,  2904,  9000,  8768, | , -3.4, 1317.0, 46.953, |, 0.0
8185.5, 139.1, | , 28.8, 0.0, 586.9, | ,  3000,  2904,  9000,  8776, | , -3.4, 1398.9, 49.897, |, 0.0
8186.5, 139.3, | , 28.8, 0.0, 586.9, | ,  3000,  2906,  9000,  8808, | , -3.4, 1456.7, 52.106, |, 0.0
8187.5, 140.6, | , 28.7, 0.0, 582.5, | ,  3000,  2902,  9000,  8780, | , -3.4, 1509.0, 53.830, |, 0.0
8188.5, 139.8, | , 28.8, 0.0, 581.7, | ,  3000,  2903,  9000,  8789, | , -3.4, 1540.7, 55.003, |, 0.0
8189.5, 139.1, | , 28.8, 0.0, 586.7, | ,  3000,  2911,  9000,  8765, | , -3.4, 1632.8, 58.209, |, 0.0
8190.5, 139.5, | , 28.8, 0.0, 586.7, | ,  3000,  2908,  9000,  8781, | , -3.4, 1692.3, 60.394, |, 0.0
8191.5, 139.5, | , 28.8, 0.0, 587.2, | ,  3000,  2901,  9000,  8778, | , -3.4, 1771.2, 63.149, |, 0.0
8192.6, 139.4, | , 28.8, 0.0, 586.2, | ,  3000,  2902,  9000,  8775, | , -3.4, 1769.5, 63.081, |, 0.0
8193.6, 139.6, | , 28.8, 0.0, 583.4, | ,  3000,  2902,  9000,  8771, | , -3.4, 1802.9, 64.245, |, 0.0
8194.6, 139.6, | , 28.8, 0.0, 587.2, | ,  3000,  2908,  9000,  8788, | , -3.4, 1865.0, 66.587, |, 0.0
8195.6, 139.2, | , 28.8, 0.0, 586.9, | ,  3000,  2904,  9000,  8798, | , -3.4, 1896.3, 67.739, |, 0.0
8196.6, 139.3, | , 28.8, 0.0, 586.8, | ,  3000,  2906,  9000,  8775, | , -3.4, 1966.5, 70.114, |, 0.0
8197.6, 139.3, | , 28.8, 0.0, 586.2, | ,  3000,  2911,  9000,  8777, | , -3.4, 2021.8, 72.123, |, 0.0
8198.6, 140.1, | , 28.8, 0.0, 583.0, | ,  3000,  2907,  9000,  8794, | , -3.4, 2090.4, 74.646, |, 0.0
8199.6, 139.6, | , 28.8, 0.0, 583.1, | ,  3000,  2901,  9000,  8782, | , -3.4, 2118.2, 75.527, |, 0.0
8200.6, 139.3, | , 28.8, 0.0, 586.8, | ,  3000,  2905,  9000,  8796, | , -3.4, 2203.9, 78.694, |, 0.0
8201.6, 139.6, | , 28.8, 0.0, 586.7, | ,  3000,  2903,  9000,  8797, | , -3.4, 2175.2, 77.657, |, 0.0
8202.7, 139.4, | , 28.8, 0.0, 586.4, | ,  3000,  2909,  9000,  8779, | , -3.4, 2233.5, 79.658, |, 0.0
8203.7, 139.2, | , 28.8, 0.0, 587.0, | ,  3000,  2906,  9000,  8783, | , -3.4, 2279.7, 81.314, |, 0.0
8204.7, 140.1, | , 28.8, 0.0, 582.4, | ,  3000,  2910,  9000,  8765, | , -3.4, 2371.4, 84.470, |, 0.0
8205.7, 139.5, | , 28.8, 0.0, 587.3, | ,  3000,  2902,  9000,  8756, | , -3.4, 2404.0, 85.508, |, 0.0
8206.7, 139.2, | , 28.8, 0.0, 587.0, | ,  3000,  2908,  9000,  8786, | , -3.4, 2459.3, 87.729, |, 0.0
8207.7, 139.3, | , 28.8, 0.0, 586.5, | ,  3000,  2904,  9000,  8775, | , -3.4, 2471.3, 88.049, |, 0.0
8208.7, 139.5, | , 28.8, 0.0, 587.3, | ,  3000,  2906,  9000,  8767, | , -3.4, 2497.0, 88.920, |, 0.0
8209.7, 139.8, | , 28.8, 0.0, 582.9, | ,  3000,  2901,  9000,  8784, | , -3.4, 2556.5, 91.128, |, 0.0
8210.7, 139.2, | , 28.8, 0.0, 586.9, | ,  3000,  2908,  9000,  8776, | , -3.4, 2548.8, 90.846, |, 0.0
8211.8, 139.6, | , 28.8, 0.0, 587.1, | ,  3000,  2906,  9000,  8780, | , -3.4, 2622.9, 93.495, |, 0.0
8212.8, 139.2, | , 28.8, 0.0, 585.9, | ,  3000,  2902,  9000,  8772, | , -3.4, 2621.2, 93.336, |, 0.0
8213.8, 139.3, | , 28.8, 0.0, 586.8, | ,  3000,  2905,  9000,  8783, | , -3.4, 2656.3, 94.701, |, 0.0
8214.8, 139.2, | , 28.8, 0.0, 587.1, | ,  3000,  2903,  9000,  8769, | , -3.4, 2679.9, 95.410, |, 0.0
8215.8, 140.3, | , 28.8, 0.0, 581.9, | ,  3000,  2900,  9000,  8779, | , -3.4, 2706.0, 96.396, |, 0.0
8216.8, 139.3, | , 28.8, 0.0, 586.9, | ,  3000,  2905,  9000,  8775, | , -3.4, 2765.6, 98.519, |, 0.0
8217.8, 139.4, | , 28.8, 0.0, 585.9, | ,  3000,  2903,  9000,  8807, | , -3.4, 2754.5, 98.370, |, 0.0
8218.8, 139.7, | , 28.8, 0.0, 586.9, | ,  3000,  2909,  9000,  8781, | , -3.4, 2775.9, 98.966, |, 0.0
8219.8, 139.6, | , 28.8, 0.0, 587.1, | ,  3000,  2904,  9000,  8787, | , -3.4, 2799.0, 99.799, |, 0.0
8220.8, 139.9, | , 28.8, 0.0, 582.0, | ,  3000,  2897,  9000,  8767, | , -3.4, 2835.9, 100.873, |, 0.0
8221.9, 139.5, | , 28.8, 0.0, 586.7, | ,  3000,  2907,  9000,  8777, | , -3.4, 2893.3, 103.084, |, 0.0
8222.9, 139.8, | , 28.8, 0.0, 586.4, | ,  3000,  2904,  9000,  8771, | , -3.4, 2911.7, 103.665, |, 0.0
8223.9, 139.4, | , 28.8, 0.0, 586.7, | ,  3000,  2903,  9000,  8788, | , -3.4, 2884.3, 102.832, |, 0.0
8224.9, 139.2, | , 28.8, 0.0, 586.8, | ,  3000,  2902,  9000,  8752, | , -3.4, 2890.3, 102.720, |, 0.0
8225.9, 140.1, | , 28.8, 0.0, 582.9, | ,  3000,  2896,  9000,  8789, | , -3.4, 2933.1, 104.510, |, 0.0
8226.9, 139.9, | , 28.8, 0.0, 582.0, | ,  3000,  2905,  9000,  8801, | , -3.4, 2969.1, 105.976, |, 0.0
8227.9, 139.3, | , 28.8, 0.0, 586.0, | ,  3000,  2907,  9000,  8782, | , -3.4, 2979.8, 106.205, |, 0.0
8228.9, 139.7, | , 28.8, 0.0, 587.2, | ,  3000,  2904,  9000,  8799, | , -3.4, 2967.8, 105.904, |, 0.0
8229.9, 139.4, | , 28.8, 0.0, 586.7, | ,  3000,  2911,  9000,  8790, | , -3.4, 2946.4, 105.126, |, 0.0
8231.0, 139.1, | , 28.8, 0.0, 587.1, | ,  3000,  2899,  9000,  8760, | , -3.4, 2887.7, 102.667, |, 0.0
8232.0, 139.6, | , 28.8, 0.0, 582.5, | ,  3000,  2904,  9000,  8760, | , -3.4, 3018.8, 107.362, |, 0.0
8233.0, 139.6, | , 28.8, 0.0, 586.6, | ,  3000,  2903,  9000,  8767, | , -3.4, 3008.1, 107.045, |, 0.0
8234.0, 139.2, | , 28.8, 0.0, 586.9, | ,  3000,  2909,  9000,  8771, | , -3.4, 3035.9, 108.111, |, 0.0
8235.0, 139.3, | , 28.8, 0.0, 586.8, | ,  3000,  2908,  9000,  8791, | , -3.4, 3006.0, 107.226, |, 0.0
8236.0, 139.6, | , 28.8, 0.0, 587.0, | ,  3000,  2912,  9000,  8785, | , -3.4, 2990.5, 106.655, |, 0.0
8237.0, 139.7, | , 28.8, 0.0, 583.1, | ,  3000,  2898,  9000,  8766, | , -3.4, 3010.2, 107.057, |, 0.0
8238.0, 139.3, | , 28.8, 0.0, 586.0, | ,  3000,  2909,  9000,  8775, | , -3.4, 3021.8, 107.656, |, 0.0
8239.0, 139.3, | , 28.8, 0.0, 587.0, | ,  3000,  2905,  9000,  8786, | , -3.4, 2999.1, 106.906, |, 0.0
8240.1, 139.5, | , 28.8, 0.0, 587.3, | ,  3000,  2907,  9000,  8772, | , -3.4, 3026.9, 107.792, |, 0.0
8241.1, 139.3, | , 28.8, 0.0, 587.1, | ,  3000,  2907,  9000,  8787, | , -3.4, 3023.5, 107.803, |, 0.0
8242.1, 139.1, | , 28.8, 0.0, 587.0, | ,  3000,  2903,  9000,  8779, | , -3.4, 3074.9, 109.524, |, 0.0
8243.1, 139.7, | , 28.8, 0.0, 583.1, | ,  3000,  2909,  9000,  8775, | , -3.4, 3024.8, 107.752, |, 0.0
8244.1, 139.6, | , 28.8, 0.0, 586.5, | ,  3000,  2906,  9000,  8763, | , -3.4, 3013.2, 107.207, |, 0.0
8245.1, 139.3, | , 28.8, 0.0, 586.8, | ,  3000,  2905,  9000,  8775, | , -3.4, 3039.8, 108.253, |, 0.0
8246.1, 139.3, | , 28.8, 0.0, 587.1, | ,  3000,  2907,  9000,  8786, | , -3.4, 3017.5, 107.588, |, 0.0
8247.1, 139.5, | , 28.8, 0.0, 587.1, | ,  3000,  2901,  9000,  8764, | , -3.4, 3029.5, 107.755, |, 0.0
8248.1, 140.1, | , 28.8, 0.0, 580.0, | ,  3000,  2901,  9000,  8784, | , -3.4, 3032.1, 108.029, |, 0.0
8249.2, 139.1, | , 28.8, 0.0, 587.0, | ,  3000,  2906,  9000,  8771, | , -3.4, 3041.1, 108.278, |, 0.0
8250.2, 139.7, | , 28.8, 0.0, 586.8, | ,  3000,  2907,  9000,  8803, | , -3.4, 3029.9, 108.180, |, 0.0
8251.2, 139.2, | , 28.8, 0.0, 587.0, | ,  3000,  2904,  9000,  8777, | , -3.4, 3030.4, 107.931, |, 0.0
8252.2, 139.1, | , 28.8, 0.0, 587.1, | ,  3000,  2899,  9000,  8766, | , -3.4, 2978.1, 105.929, |, 0.0
8253.2, 140.2, | , 28.8, 0.0, 583.1, | ,  3000,  2904,  9000,  8781, | , -3.4, 3029.9, 107.947, |, 0.0
8254.2, 139.8, | , 28.8, 0.0, 583.6, | ,  3000,  2909,  9000,  8794, | , -3.4, 3030.8, 108.145, |, 0.0
8255.2, 139.2, | , 28.8, 0.0, 587.2, | ,  3000,  2904,  9000,  8763, | , -3.4, 3002.5, 106.806, |, 0.0
8256.2, 139.1, | , 28.8, 0.0, 587.4, | ,  3000,  2907,  9000,  8778, | , -3.4, 3034.7, 108.117, |, 0.0
8257.3, 139.5, | , 28.8, 0.0, 587.4, | ,  3000,  2905,  9000,  8794, | , -3.4, 3037.2, 108.337, |, 0.0
8258.3, 139.3, | , 28.8, 0.0, 586.8, | ,  3000,  2906,  9000,  8773, | , -3.4, 3006.0, 107.042, |, 0.0
8259.3, 139.8, | , 28.8, 0.0, 582.9, | ,  3000,  2900,  9000,  8779, | , -3.4, 2988.0, 106.409, |, 0.0
8260.3, 139.3, | , 28.8, 0.0, 587.2, | ,  3000,  2907,  9000,  8779, | , -3.4, 2963.5, 105.605, |, 0.0
8261.3, 139.1, | , 28.8, 0.0, 587.0, | ,  3000,  2902,  9000,  8756, | , -3.4, 3009.4, 106.977, |, 0.0
8262.3, 139.2, | , 28.8, 0.0, 587.4, | ,  3000,  2903,  9000,  8782, | , -3.4, 3059.5, 109.001, |, 0.0
8263.3, 139.6, | , 28.8, 0.0, 587.0, | ,  3000,  2903,  9000,  8770, | , -3.4, 3019.2, 107.453, |, 0.0
8264.3, 140.1, | , 28.8, 0.0, 583.2, | ,  3000,  2903,  9000,  8791, | , -3.4, 2997.4, 106.872, |, 0.0
8265.3, 140.1, | , 28.8, 0.0, 582.3, | ,  3000,  2908,  9000,  8790, | , -3.4, 3002.5, 107.097, |, 0.0
8266.3, 139.3, | , 28.8, 0.0, 587.1, | ,  3000,  2906,  9000,  8780, | , -3.4, 2993.1, 106.648, |, 0.0
8267.4, 139.5, | , 28.8, 0.0, 587.1, | ,  3000,  2905,  9000,  8789, | , -3.4, 2991.0, 106.642, |, 0.0
8268.4, 139.7, | , 28.8, 0.0, 586.3, | ,  3000,  2906,  9000,  8783, | , -3.4, 3007.7, 107.197, |, 0.0
8269.4, 139.3, | , 28.8, 0.0, 587.1, | ,  3000,  2904,  9000,  8777, | , -3.4, 2982.4, 106.221, |, 0.0
8270.4, 139.8, | , 28.8, 0.0, 582.7, | ,  3000,  2906,  9000,  8765, | , -3.4, 2990.1, 106.405, |, 0.0
8271.4, 139.3, | , 28.8, 0.0, 586.9, | ,  3000,  2907,  9000,  8790, | , -3.4, 3009.0, 107.320, |, 0.0
8272.4, 139.6, | , 28.8, 0.0, 587.5, | ,  3000,  2903,  9000,  8781, | , -3.4, 2992.7, 106.611, |, 0.0
8273.4, 139.3, | , 28.8, 0.0, 586.1, | ,  3000,  2909,  9000,  8779, | , -3.4, 2999.5, 106.901, |, 0.0
8274.4, 139.2, | , 28.8, 0.0, 586.9, | ,  3000,  2904,  9000,  8780, | , -3.4, 3000.0, 106.877, |, 0.0
8275.4, 140.1, | , 28.8, 0.0, 583.3, | ,  3000,  2903,  9000,  8772, | , -3.4, 3006.4, 107.021, |, 0.0
8276.4, 139.2, | , 28.8, 0.0, 587.0, | ,  3000,  2907,  9000,  8772, | , -3.4, 2991.4, 106.527, |, 0.0
8277.4, 139.3, | , 28.8, 0.0, 586.9, | ,  3000,  2903,  9000,  8799, | , -3.4, 2975.5, 106.170, |, 0.0
8278.5, 139.6, | , 28.8, 0.0, 586.5, | ,  3000,  2909,  9000,  8769, | , -3.4, 2945.5, 104.885, |, 0.0
8279.5, 139.1, | , 28.8, 0.0, 587.2, | ,  3000,  2904,  9000,  8777, | , -3.4, 3018.0, 107.484, |, 0.0
8280.5, 139.2, | , 28.8, 0.0, 587.4, | ,  3000,  2904,  9000,  8791, | , -3.4, 3001.7, 107.036, |, 0.0
8281.5, 140.0, | , 28.8, 0.0, 582.5, | ,  3000,  2906,  9000,  8776, | , -3.4, 3001.2, 106.901, |, 0.0
8282.5, 139.5, | , 28.8, 0.0, 587.4, | ,  3000,  2905,  9000,  8793, | , -3.4, 2975.1, 106.115, |, 0.0
8283.5, 139.4, | , 28.8, 0.0, 586.6, | ,  3000,  2903,  9000,  8804, | , -3.4, 3007.2, 107.344, |, 0.0
8284.5, 139.3, | , 28.8, 0.0, 587.3, | ,  3000,  2910,  9000,  8766, | , -3.4, 2958.4, 105.324, |, 0.0
8285.5, 139.6, | , 28.8, 0.0, 587.4, | ,  3000,  2906,  9000,  8778, | , -3.4, 2985.0, 106.340, |, 0.0
8286.5, 140.1, | , 28.8, 0.0, 582.8, | ,  3000,  2901,  9000,  8775, | , -3.4, 2983.7, 106.227, |, 0.0
8287.6, 139.1, | , 28.8, 0.0, 587.3, | ,  3000,  2904,  9000,  8771, | , -3.4, 3010.7, 107.178, |, 0.0
8288.6, 139.6, | , 28.8, 0.0, 587.0, | ,  3000,  2906,  9000,  8793, | , -3.4, 2991.0, 106.693, |, 0.0
8289.6, 139.1, | , 28.8, 0.0, 587.2, | ,  3000,  2907,  9000,  8776, | , -3.4, 2974.2, 105.951, |, 0.0
8290.6, 139.3, | , 28.8, 0.0, 587.3, | ,  3000,  2906,  9000,  8782, | , -3.4, 2973.4, 105.969, |, 0.0
8291.6, 139.7, | , 28.8, 0.0, 583.4, | ,  3000,  2905,  9000,  8775, | , -3.4, 2934.8, 104.520, |, 0.0
8292.6, 140.2, | , 28.8, 0.0, 582.9, | ,  3000,  2901,  9000,  8790, | , -3.4, 2976.8, 106.113, |, 0.0
8293.6, 139.7, | , 28.8, 0.0, 587.0, | ,  3000,  2909,  9000,  8765, | , -3.4, 2963.5, 105.494, |, 0.0
8294.6, 139.0, | , 28.8, 0.0, 587.3, | ,  3000,  2906,  9000,  8772, | , -3.4, 2991.4, 106.521, |, 0.0
8295.6, 139.7, | , 28.8, 0.0, 587.4, | ,  3000,  2909,  9000,  8790, | , -3.4, 3021.4, 107.776, |, 0.0
8296.6, 139.5, | , 28.8, 0.0, 587.6, | ,  3000,  2903,  9000,  8762, | , -3.4, 2943.8, 104.715, |, 0.0
8297.7, 139.8, | , 28.8, 0.0, 582.3, | ,  3000,  2905,  9000,  8782, | , -3.4, 2985.4, 106.383, |, 0.0
8298.7, 139.3, | , 28.8, 0.0, 586.6, | ,  3000,  2905,  9000,  8771, | , -3.4, 2968.7, 105.699, |, 0.0
8299.7, 139.5, | , 28.8, 0.0, 587.4, | ,  3000,  2907,  9000,  8766, | , -3.4, 2967.0, 105.599, |, 0.0
8300.7, 139.2, | , 28.8, 0.0, 587.1, | ,  3000,  2905,  9000,  8787, | , -3.4, 3001.7, 107.009, |, 0.0
8301.7, 139.1, | , 28.8, 0.0, 587.1, | ,  3000,  2900,  9000,  8771, | , -3.4, 2969.5, 105.671, |, 0.0
8302.7, 139.7, | , 28.8, 0.0, 583.2, | ,  3000,  2910,  9000,  8769, | , -3.4, 2989.7, 106.466, |, 0.0
8303.7, 139.8, | , 28.8, 0.0, 585.9, | ,  3000,  2902,  9000,  8783, | , -3.4, 2979.8, 106.170, |, 0.0
8304.7, 139.2, | , 28.8, 0.0, 587.1, | ,  3000,  2908,  9000,  8771, | , -3.4, 2934.4, 104.495, |, 0.0
8305.7, 139.1, | , 28.8, 0.0, 587.1, | ,  3000,  2907,  9000,  8785, | , -3.4, 2985.8, 106.441, |, 0.0
8306.8, 139.6, | , 28.8, 0.0, 587.2, | ,  3000,  2903,  9000,  8783, | , -3.4, 3000.8, 106.928, |, 0.0
8307.8, 139.5, | , 28.8, 0.0, 587.5, | ,  3000,  2907,  9000,  8780, | , -3.4, 2984.5, 106.352, |, 0.0
8308.8, 139.7, | , 28.8, 0.0, 583.0, | ,  3000,  2906,  9000,  8785, | , -3.4, 3013.2, 107.410, |, 0.0
8309.8, 139.3, | , 28.8, 0.0, 587.1, | ,  3000,  2907,  9000,  8785, | , -3.4, 2989.7, 106.584, |, 0.0
8310.8, 139.5, | , 28.8, 0.0, 587.3, | ,  3000,  2901,  9000,  8755, | , -3.4, 2994.8, 106.435, |, 0.0
8311.8, 139.1, | , 28.8, 0.0, 586.6, | ,  3000,  2909,  9000,  8761, | , -3.4, 2981.5, 106.093, |, 0.0
8312.8, 139.2, | , 28.8, 0.0, 587.1, | ,  3000,  2906,  9000,  8776, | , -3.4, 2981.1, 106.186, |, 0.0
8313.8, 140.0, | , 28.8, 0.0, 580.0, | ,  3000,  2901,  9000,  8768, | , -3.4, 3000.4, 106.758, |, 0.0
8314.8, 139.2, | , 28.8, 0.0, 587.4, | ,  3000,  2906,  9000,  8766, | , -3.4, 2976.0, 105.916, |, 0.0
8315.9, 139.3, | , 28.8, 0.0, 586.3, | ,  3000,  2907,  9000,  8787, | , -3.4, 2950.7, 105.219, |, 0.0
8316.9, 139.5, | , 28.8, 0.0, 587.5, | ,  3000,  2909,  9000,  8780, | , -3.4, 2973.8, 105.992, |, 0.0
8317.9, 139.1, | , 28.8, 0.0, 587.1, | ,  3000,  2902,  9000,  8779, | , -3.4, 2976.4, 106.016, |, 0.0
8318.9, 139.3, | , 28.8, 0.0, 586.5, | ,  3000,  2902,  9000,  8788, | , -3.4, 2997.4, 106.838, |, 0.0
8319.9, 139.8, | , 28.8, 0.0, 583.0, | ,  3000,  2909,  9000,  8771, | , -3.4, 2968.3, 105.718, |, 0.0
8320.9, 139.6, | , 28.8, 0.0, 587.3, | ,  3000,  2906,  9000,  8773, | , -3.4, 2951.1, 105.098, |, 0.0
8321.9, 139.2, | , 28.8, 0.0, 586.8, | ,  3000,  2905,  9000,  8788, | , -3.4, 2983.2, 106.361, |, 0.0
8322.9, 139.2, | , 28.8, 0.0, 586.9, | ,  3000,  2909,  9000,  8771, | , -3.4, 2977.7, 106.043, |, 0.0
8323.9, 139.7, | , 28.8, 0.0, 586.6, | ,  3000,  2909,  9000,  8794, | , -3.4, 2969.5, 105.964, |, 0.0
8325.0, 139.8, | , 28.8, 0.0, 583.2, | ,  3000,  2903,  9000,  8775, | , -3.4, 2978.5, 106.052, |, 0.0
8326.0, 139.3, | , 28.8, 0.0, 587.1, | ,  3000,  2907,  9000,  8792, | , -3.4, 2952.0, 105.305, |, 0.0
8327.0, 139.5, | , 28.8, 0.0, 587.1, | ,  3000,  2906,  9000,  8754, | , -3.4, 2961.4, 105.289, |, 0.0
8328.0, 139.5, | , 28.8, 0.0, 587.1, | ,  3000,  2907,  9000,  8785, | , -3.4, 2956.7, 105.411, |, 0.0
8329.0, 139.3, | , 28.8, 0.0, 586.6, | ,  3000,  2898,  9000,  8778, | , -3.4, 3023.1, 107.625, |, 0.0
8330.0, 140.0, | , 28.8, 0.0, 582.9, | ,  3000,  2906,  9000,  8776, | , -3.4, 2974.2, 105.942, |, 0.0
8331.0, 139.9, | , 28.8, 0.0, 582.9, | ,  3000,  2900,  9000,  8798, | , -3.4, 2960.5, 105.607, |, 0.0
8332.0, 139.3, | , 28.8, 0.0, 587.2, | ,  3000,  2905,  9000,  8784, | , -3.4, 2915.1, 103.904, |, 0.0
8333.1, 139.2, | , 28.8, 0.0, 587.0, | ,  3000,  2910,  9000,  8780, | , -3.4, 3021.8, 107.711, |, 0.0
8334.1, 139.3, | , 28.8, 0.0, 586.4, | ,  3000,  2902,  9000,  8797, | , -3.4, 3018.0, 107.651, |, 0.0
8335.1, 139.1, | , 28.8, 0.0, 587.1, | ,  3000,  2907,  9000,  8779, | , -3.4, 2990.5, 106.551, |, 0.0
8336.1, 139.9, | , 28.8, 0.0, 582.3, | ,  3000,  2910,  9000,  8774, | , -3.4, 2986.7, 106.405, |, 0.0
8337.1, 139.6, | , 28.8, 0.0, 587.1, | ,  3000,  2905,  9000,  8799, | , -3.4, 2971.7, 106.053, |, 0.0
8338.1, 139.5, | , 28.8, 0.0, 587.3, | ,  3000,  2903,  9000,  8764, | , -3.4, 2967.8, 105.587, |, 0.0
8339.1, 139.2, | , 28.8, 0.0, 586.3, | ,  3000,  2899,  9000,  8782, | , -3.4, 2968.3, 105.727, |, 0.0
8340.1, 139.2, | , 28.8, 0.0, 587.1, | ,  3000,  2905,  9000,  8762, | , -3.4, 2986.7, 106.249, |, 0.0
8341.1, 140.1, | , 28.8, 0.0, 583.3, | ,  3000,  2902,  9000,  8781, | , -3.4, 2986.2, 106.374, |, 0.0
8342.1, 139.5, | , 28.8, 0.0, 587.3, | ,  3000,  2905,  9000,  8774, | , -3.4, 2976.4, 105.991, |, 0.0
8343.2, 139.1, | , 28.8, 0.0, 586.8, | ,  3000,  2904,  9000,  8785, | , -3.4, 2953.7, 105.273, |, 0.0
8344.2, 139.3, | , 28.8, 0.0, 581.8, | ,  3000,  2911,  9000,  8777, | , -3.4, 2996.5, 106.793, |, 0.0
8345.2, 139.2, | , 28.8, 0.0, 587.3, | ,  3000,  2904,  9000,  8779, | , -3.4, 2962.7, 105.543, |, 0.0
8346.2, 139.1, | , 28.8, 0.0, 587.5, | ,  3000,  2898,  9000,  8782, | , -3.4, 2973.8, 105.913, |, 0.0
8347.2, 139.7, | , 28.8, 0.0, 583.6, | ,  3000,  2905,  9000,  8782, | , -3.4, 2980.7, 106.222, |, 0.0
8348.2, 139.2, | , 28.8, 0.0, 587.4, | ,  3000,  2903,  9000,  8787, | , -3.4, 2990.1, 106.580, |, 0.0
8349.2, 139.7, | , 28.8, 0.0, 586.9, | ,  3000,  2902,  9000,  8779, | , -3.4, 2979.0, 106.107, |, 0.0
8350.2, 139.5, | , 28.8, 0.0, 586.1, | ,  3000,  2905,  9000,  8778, | , -3.4, 3001.2, 106.910, |, 0.0
8351.2, 139.1, | , 28.8, 0.0, 587.5, | ,  3000,  2907,  9000,  8764, | , -3.4, 2990.1, 106.405, |, 0.0
8352.2, 140.4, | , 28.8, 0.0, 579.8, | ,  3000,  2900,  9000,  8780, | , -3.4, 3018.4, 107.491, |, 0.0
8353.3, 139.2, | , 28.8, 0.0, 587.2, | ,  3000,  2906,  9000,  8770, | , -3.4, 2946.4, 104.902, |, 0.0
8354.3, 139.4, | , 28.8, 0.0, 586.9, | ,  3000,  2909,  9000,  8790, | , -3.4, 2960.1, 105.596, |, 0.0
8355.3, 139.6, | , 28.8, 0.0, 587.5, | ,  3000,  2908,  9000,  8763, | , -3.4, 2962.7, 105.433, |, 0.0
8356.3, 139.4, | , 28.8, 0.0, 587.7, | ,  3000,  2906,  9000,  8768, | , -3.4, 2987.1, 106.330, |, 0.0
8357.3, 139.8, | , 28.8, 0.0, 583.5, | ,  3000,  2904,  9000,  8778, | , -3.4, 3023.1, 107.680, |, 0.0
