Repository: jdhuang-csm/Ru-BCA

## Methods
* (BaO)<sub>x</sub>-(CaO)<sub>y</sub>-(Al<sub>2</sub>O<sub>3</sub>)<sub>1-x-y</sub> (BCA) catalyst supports were synthesized via sol-gel and solid-state methods. 
* Ru/BCA catalysts were prepared via incipient wetness impregnation to achieve 1 wt. % Ru loading.
* Ammonia synthesis rates were measured for Ru/BCA catalysts in a packed-bed reactor at 480-600<sup>o</sup>C, 10 bar, and space velocities up to 1.3 x 10<sup>6</sup> ml g<sub>cat</sub><sup>-1</sup> h<sup>-1</sup>.
* A machine learning (ML) model was employed to improve understanding of the behavior of Ru/BCA catalysts.
* A microkinetic model was developed to describe the best-performing catalyst.

File: data/init_files_Cadigan/B2CA_7-12_dryoven.txt (part 21 of 29)
********** Start test **********
Elapsed time, Pressure, | , LJtemp(C), Inner-Temp, Outer-Temp, | , N2-set, N2-flow, H2-set, H2-flow, | , pH, NH3_ppm, NH3_Prod_rate, |, In222Temp
7952.0, 139.4, | , 29.2, 0.0, 570.0, | ,  5000,  4839, 15000, 14594, | , -3.4, 2358.6, 129.949, |, 0.0
7953.0, 139.9, | , 29.2, 0.0, 569.7, | ,  5000,  4847, 15000, 14673, | , -3.4, 2378.3, 131.624, |, 0.0
7954.0, 139.3, | , 29.2, 0.0, 569.9, | ,  5000,  4841, 15000, 14545, | , -3.4, 2388.1, 131.256, |, 0.0
7955.1, 140.1, | , 29.2, 0.0, 565.5, | ,  5000,  4842, 15000, 14650, | , -3.4, 2401.4, 132.705, |, 0.0
7956.1, 139.4, | , 29.2, 0.0, 570.2, | ,  5000,  4844, 15000, 14589, | , -3.4, 2294.7, 126.440, |, 0.0
7957.1, 139.8, | , 29.2, 0.0, 570.5, | ,  5000,  4841, 15000, 14634, | , -3.4, 2332.4, 128.796, |, 0.0
7958.1, 139.4, | , 29.2, 0.0, 570.2, | ,  5000,  4843, 15000, 14629, | , -3.4, 2380.0, 131.394, |, 0.0
7959.1, 139.7, | , 29.2, 0.0, 570.4, | ,  5000,  4845, 15000, 14622, | , -3.4, 2371.9, 130.915, |, 0.0
7960.1, 140.2, | , 29.2, 0.0, 564.0, | ,  5000,  4840, 15000, 14583, | , -3.4, 2353.4, 129.604, |, 0.0
7961.1, 139.4, | , 29.2, 0.0, 570.0, | ,  5000,  4848, 15000, 14606, | , -3.4, 2339.7, 129.060, |, 0.0
7962.1, 139.4, | , 29.2, 0.0, 569.9, | ,  5000,  4839, 15000, 14642, | , -3.4, 2370.6, 130.933, |, 0.0
7963.1, 139.8, | , 29.2, 0.0, 570.2, | ,  5000,  4843, 15000, 14603, | , -3.4, 2368.9, 130.608, |, 0.0
7964.2, 139.9, | , 29.2, 0.0, 570.0, | ,  5000,  4841, 15000, 14572, | , -3.4, 2383.4, 131.188, |, 0.0
7965.2, 139.9, | , 29.2, 0.0, 565.0, | ,  5000,  4841, 15000, 14590, | , -3.4, 2354.3, 129.704, |, 0.0
7966.2, 140.3, | , 29.2, 0.0, 563.2, | ,  5000,  4836, 15000, 14600, | , -3.4, 2362.0, 130.163, |, 0.0
7967.2, 139.7, | , 29.2, 0.0, 570.4, | ,  5000,  4840, 15000, 14600, | , -3.4, 2411.3, 132.896, |, 0.0
7968.2, 139.6, | , 29.2, 0.0, 570.1, | ,  5000,  4842, 15000, 14613, | , -3.4, 2302.4, 127.008, |, 0.0
7969.2, 139.4, | , 29.2, 0.0, 569.8, | ,  5000,  4846, 15000, 14614, | , -3.4, 2408.3, 132.869, |, 0.0
7970.2, 139.7, | , 29.3, 0.0, 570.5, | ,  5000,  4843, 15000, 14594, | , -3.4, 2332.4, 128.540, |, 0.0
7971.2, 140.3, | , 29.3, 0.0, 563.1, | ,  5000,  4840, 15000, 14589, | , -3.4, 2278.5, 125.523, |, 0.0
7972.2, 139.4, | , 29.3, 0.0, 569.4, | ,  5000,  4839, 15000, 14635, | , -3.4, 2394.6, 132.212, |, 0.0
7973.2, 139.4, | , 29.3, 0.0, 569.7, | ,  5000,  4845, 15000, 14590, | , -3.4, 2374.0, 130.814, |, 0.0
7974.3, 139.5, | , 29.2, 0.0, 569.9, | ,  5000,  4841, 15000, 14648, | , -3.4, 2380.0, 131.512, |, 0.0
7975.3, 139.5, | , 29.3, 0.0, 569.5, | ,  5000,  4845, 15000, 14621, | , -3.4, 2369.3, 130.764, |, 0.0
7976.3, 140.1, | , 29.2, 0.0, 564.7, | ,  5000,  4833, 15000, 14632, | , -3.4, 2314.9, 127.760, |, 0.0
7977.3, 139.9, | , 29.3, 0.0, 569.2, | ,  5000,  4839, 15000, 14587, | , -3.4, 2342.7, 129.035, |, 0.0
7978.3, 139.6, | , 29.3, 0.0, 569.8, | ,  5000,  4835, 15000, 14560, | , -3.4, 2356.0, 129.559, |, 0.0
7979.3, 139.4, | , 29.3, 0.0, 570.0, | ,  5000,  4848, 15000, 14617, | , -3.4, 2418.1, 133.445, |, 0.0
7980.3, 139.6, | , 29.3, 0.0, 569.6, | ,  5000,  4844, 15000, 14637, | , -3.4, 2362.4, 130.484, |, 0.0
7981.3, 139.8, | , 29.3, 0.0, 569.9, | ,  5000,  4837, 15000, 14628, | , -3.4, 2282.3, 125.967, |, 0.0
7982.3, 140.1, | , 29.3, 0.0, 565.4, | ,  5000,  4838, 15000, 14661, | , -3.4, 2347.9, 129.803, |, 0.0
7983.3, 139.5, | , 29.3, 0.0, 569.4, | ,  5000,  4845, 15000, 14596, | , -3.4, 2377.0, 131.021, |, 0.0
7984.4, 139.8, | , 29.3, 0.0, 569.9, | ,  5000,  4841, 15000, 14631, | , -3.4, 2411.3, 133.117, |, 0.0
7985.4, 139.6, | , 29.3, 0.0, 570.0, | ,  5000,  4840, 15000, 14595, | , -3.4, 2327.7, 128.272, |, 0.0
7986.4, 139.5, | , 29.3, 0.0, 569.9, | ,  5000,  4841, 15000, 14567, | , -3.4, 2380.0, 130.961, |, 0.0
7987.4, 140.3, | , 29.3, 0.0, 564.0, | ,  5000,  4843, 15000, 14659, | , -3.4, 2343.1, 129.566, |, 0.0
7988.4, 139.7, | , 29.3, 0.0, 570.4, | ,  5000,  4845, 15000, 14563, | , -3.4, 2325.6, 127.973, |, 0.0
7989.4, 139.8, | , 29.3, 0.0, 570.1, | ,  5000,  4843, 15000, 14647, | , -3.4, 2362.0, 130.523, |, 0.0
7990.4, 139.3, | , 29.3, 0.0, 570.1, | ,  5000,  4841, 15000, 14605, | , -3.4, 2292.2, 126.388, |, 0.0
7991.4, 139.9, | , 29.3, 0.0, 570.4, | ,  5000,  4845, 15000, 14607, | , -3.4, 2386.8, 131.635, |, 0.0
7992.4, 139.9, | , 29.3, 0.0, 564.9, | ,  5000,  4840, 15000, 14587, | , -3.4, 2362.0, 130.102, |, 0.0
7993.5, 140.4, | , 29.3, 0.0, 563.7, | ,  5000,  4842, 15000, 14674, | , -3.4, 2463.5, 136.305, |, 0.0
7994.5, 139.4, | , 29.3, 0.0, 569.8, | ,  5000,  4841, 15000, 14590, | , -3.4, 2332.0, 128.485, |, 0.0
7995.5, 139.7, | , 29.3, 0.0, 570.1, | ,  5000,  4839, 15000, 14631, | , -3.4, 2296.9, 126.802, |, 0.0
7996.5, 139.3, | , 29.3, 0.0, 569.9, | ,  5000,  4839, 15000, 14555, | , -3.4, 2370.6, 130.353, |, 0.0
7997.5, 139.4, | , 29.3, 0.0, 570.0, | ,  5000,  4841, 15000, 14639, | , -3.4, 2354.7, 130.053, |, 0.0
7998.5, 140.6, | , 29.3, 0.0, 563.5, | ,  5000,  4838, 15000, 14636, | , -3.4, 2341.4, 129.282, |, 0.0
7999.5, 139.5, | , 29.3, 0.0, 569.4, | ,  5000,  4846, 15000, 14634, | , -3.4, 2365.4, 130.645, |, 0.0
8000.5, 139.5, | , 29.3, 0.0, 569.5, | ,  5000,  4846, 15000, 14632, | , -3.4, 2287.0, 126.312, |, 0.0
8001.5, 139.9, | , 29.3, 0.0, 569.7, | ,  5000,  4841, 15000, 14648, | , -3.4, 2376.6, 131.320, |, 0.0
8002.5, 139.7, | , 29.3, 0.0, 570.0, | ,  5000,  4842, 15000, 14603, | , -3.4, 2332.4, 128.598, |, 0.0
8003.6, 140.1, | , 29.3, 0.0, 564.6, | ,  5000,  4839, 15000, 14578, | , -3.4, 2371.0, 130.528, |, 0.0
8004.6, 139.4, | , 29.3, 0.0, 569.9, | ,  5000,  4847, 15000, 14586, | , -3.4, 2400.1, 132.238, |, 0.0
8005.6, 139.6, | , 29.3, 0.0, 570.0, | ,  5000,  4843, 15000, 14620, | , -3.4, 2332.0, 128.692, |, 0.0
8006.6, 139.8, | , 29.3, 0.0, 570.2, | ,  5000,  4845, 15000, 14621, | , -3.4, 2323.4, 128.238, |, 0.0
8007.6, 139.4, | , 29.3, 0.0, 569.8, | ,  5000,  4845, 15000, 14573, | , -3.4, 2335.4, 128.579, |, 0.0
8008.6, 139.6, | , 29.3, 0.0, 568.7, | ,  5000,  4843, 15000, 14598, | , -3.4, 2303.7, 126.990, |, 0.0
8009.6, 140.3, | , 29.3, 0.0, 565.9, | ,  5000,  4840, 15000, 14594, | , -3.4, 2323.0, 128.001, |, 0.0
8010.6, 139.8, | , 29.3, 0.0, 570.0, | ,  5000,  4846, 15000, 14566, | , -3.4, 2390.7, 131.578, |, 0.0
8011.6, 139.5, | , 29.3, 0.0, 569.6, | ,  5000,  4843, 15000, 14683, | , -3.4, 2317.0, 128.278, |, 0.0
8012.6, 139.3, | , 29.3, 0.0, 569.9, | ,  5000,  4840, 15000, 14601, | , -3.4, 2322.6, 128.026, |, 0.0
8013.6, 139.9, | , 29.3, 0.0, 569.5, | ,  5000,  4849, 15000, 14629, | , -3.4, 2405.7, 132.851, |, 0.0
8014.7, 140.1, | , 29.3, 0.0, 564.2, | ,  5000,  4836, 15000, 14547, | , -3.4, 2300.3, 126.424, |, 0.0
8015.7, 139.3, | , 29.3, 0.0, 569.8, | ,  5000,  4843, 15000, 14644, | , -3.4, 2376.1, 131.283, |, 0.0
8016.7, 139.8, | , 29.3, 0.0, 569.9, | ,  5000,  4845, 15000, 14611, | , -3.4, 2375.7, 131.051, |, 0.0
8017.7, 139.5, | , 29.3, 0.0, 569.6, | ,  5000,  4845, 15000, 14650, | , -3.4, 2284.5, 126.277, |, 0.0
8018.7, 139.4, | , 29.3, 0.0, 569.0, | ,  5000,  4839, 15000, 14553, | , -3.4, 2312.3, 127.135, |, 0.0
8019.7, 140.0, | , 29.3, 0.0, 565.1, | ,  5000,  4845, 15000, 14611, | , -3.4, 2426.7, 133.857, |, 0.0
8020.7, 140.2, | , 29.3, 0.0, 564.0, | ,  5000,  4842, 15000, 14556, | , -3.4, 2347.4, 129.104, |, 0.0
8021.7, 139.3, | , 29.3, 0.0, 569.1, | ,  5000,  4843, 15000, 14628, | , -3.4, 2384.7, 131.645, |, 0.0
8022.7, 139.5, | , 29.3, 0.0, 569.0, | ,  5000,  4842, 15000, 14571, | , -3.4, 2363.7, 130.098, |, 0.0
8023.7, 139.9, | , 29.3, 0.0, 568.7, | ,  5000,  4844, 15000, 14614, | , -3.4, 2325.2, 128.279, |, 0.0
8024.8, 139.5, | , 29.3, 0.0, 569.2, | ,  5000,  4845, 15000, 14639, | , -3.4, 2342.3, 129.401, |, 0.0
8025.8, 140.2, | , 29.3, 0.0, 563.4, | ,  5000,  4838, 15000, 14561, | , -3.4, 2283.2, 125.586, |, 0.0
8026.8, 139.8, | , 29.3, 0.0, 569.7, | ,  5000,  4848, 15000, 14650, | , -3.4, 2353.9, 130.123, |, 0.0
8027.8, 139.8, | , 29.3, 0.0, 569.9, | ,  5000,  4842, 15000, 14573, | , -3.4, 2326.4, 128.069, |, 0.0
8028.8, 139.5, | , 29.3, 0.0, 568.6, | ,  5000,  4841, 15000, 14584, | , -3.4, 2357.3, 129.828, |, 0.0
8029.8, 139.5, | , 29.3, 0.0, 569.1, | ,  5000,  4842, 15000, 14643, | , -3.4, 2391.1, 132.095, |, 0.0
8030.8, 140.5, | , 29.3, 0.0, 564.6, | ,  5000,  4839, 15000, 14580, | , -3.4, 2358.6, 129.862, |, 0.0
8031.8, 139.4, | , 29.3, 0.0, 569.1, | ,  5000,  4845, 15000, 14598, | , -3.4, 2341.4, 129.081, |, 0.0
8032.8, 139.4, | , 29.3, 0.0, 569.4, | ,  5000,  4840, 15000, 14580, | , -3.4, 2392.0, 131.704, |, 0.0
8033.8, 139.6, | , 29.3, 0.0, 568.6, | ,  5000,  4843, 15000, 14620, | , -3.4, 2393.7, 132.091, |, 0.0
8034.9, 139.7, | , 29.3, 0.0, 569.6, | ,  5000,  4840, 15000, 14587, | , -3.4, 2296.4, 126.504, |, 0.0
8035.9, 139.8, | , 29.3, 0.0, 569.7, | ,  5000,  4849, 15000, 14658, | , -3.4, 2398.0, 132.619, |, 0.0
8036.9, 139.9, | , 29.3, 0.0, 565.0, | ,  5000,  4840, 15000, 14591, | , -3.4, 2289.6, 126.152, |, 0.0
8037.9, 139.4, | , 29.3, 0.0, 569.5, | ,  5000,  4842, 15000, 14631, | , -3.4, 2339.3, 129.159, |, 0.0
8038.9, 139.9, | , 29.3, 0.0, 568.9, | ,  5000,  4837, 15000, 14568, | , -3.4, 2353.4, 129.480, |, 0.0
8039.9, 139.4, | , 29.3, 0.0, 569.5, | ,  5000,  4839, 15000, 14620, | , -3.4, 2342.7, 129.255, |, 0.0
8040.9, 139.4, | , 29.3, 0.0, 569.3, | ,  5000,  4848, 15000, 14646, | , -3.4, 2361.1, 130.499, |, 0.0
8041.9, 140.8, | , 29.3, 0.0, 564.2, | ,  5000,  4837, 15000, 14602, | , -3.4, 2329.4, 128.390, |, 0.0
8042.9, 139.7, | , 29.3, 0.0, 569.4, | ,  5000,  4845, 15000, 14634, | , -3.4, 2358.6, 130.261, |, 0.0
8043.9, 139.6, | , 29.3, 0.0, 568.8, | ,  5000,  4845, 15000, 14613, | , -3.4, 2376.6, 131.104, |, 0.0
8044.9, 139.4, | , 29.3, 0.0, 569.6, | ,  5000,  4847, 15000, 14601, | , -3.4, 2322.6, 128.070, |, 0.0
8046.0, 139.7, | , 29.3, 0.0, 569.8, | ,  5000,  4845, 15000, 14631, | , -3.4, 2360.7, 130.356, |, 0.0
8047.0, 140.0, | , 29.3, 0.0, 564.7, | ,  5000,  4839, 15000, 14575, | , -3.4, 2386.8, 131.385, |, 0.0
8048.0, 140.1, | , 29.3, 0.0, 565.1, | ,  5000,  4841, 15000, 14668, | , -3.4, 2334.6, 129.139, |, 0.0
8049.0, 139.4, | , 29.3, 0.0, 568.8, | ,  5000,  4839, 15000, 14579, | , -3.4, 2319.2, 127.693, |, 0.0
8050.0, 139.7, | , 29.3, 0.0, 569.8, | ,  5000,  4847, 15000, 14605, | , -3.4, 2360.7, 130.204, |, 0.0
8051.0, 139.4, | , 29.3, 0.0, 566.7, | ,  5000,  4849, 15000, 14642, | , -3.4, 2353.0, 130.030, |, 0.0
8052.0, 139.3, | , 29.3, 0.0, 569.7, | ,  5000,  4841, 15000, 14610, | , -3.4, 2343.1, 129.224, |, 0.0
8053.0, 140.6, | , 29.3, 0.0, 563.7, | ,  5000,  4842, 15000, 14621, | , -3.4, 2362.4, 130.368, |, 0.0
8054.0, 139.5, | , 29.3, 0.0, 569.0, | ,  5000,  4843, 15000, 14564, | , -3.4, 2315.7, 127.431, |, 0.0
8055.0, 139.4, | , 29.3, 0.0, 569.8, | ,  5000,  4844, 15000, 14608, | , -3.4, 2314.0, 127.626, |, 0.0
8056.1, 139.8, | , 29.3, 0.0, 570.0, | ,  5000,  4845, 15000, 14632, | , -3.4, 2367.1, 130.718, |, 0.0
8057.1, 139.8, | , 29.3, 0.0, 569.8, | ,  5000,  4844, 15000, 14559, | , -3.4, 2364.1, 130.057, |, 0.0
8058.1, 140.1, | , 29.3, 0.0, 564.9, | ,  5000,  4841, 15000, 14632, | , -3.4, 2292.6, 126.585, |, 0.0
8059.1, 140.1, | , 29.3, 0.0, 563.8, | ,  5000,  4838, 15000, 14600, | , -3.4, 2356.4, 129.868, |, 0.0
8060.1, 139.6, | , 29.3, 0.0, 569.7, | ,  5000,  4844, 15000, 14598, | , -3.4, 2329.0, 128.389, |, 0.0
8061.1, 139.8, | , 29.3, 0.0, 569.5, | ,  5000,  4838, 15000, 14651, | , -3.4, 2397.6, 132.480, |, 0.0
8062.1, 139.3, | , 29.3, 0.0, 569.5, | ,  5000,  4838, 15000, 14554, | , -3.4, 2307.6, 126.882, |, 0.0
8063.1, 139.5, | , 29.3, 0.0, 569.5, | ,  5000,  4844, 15000, 14670, | , -3.4, 2296.0, 127.042, |, 0.0
8064.1, 140.5, | , 29.3, 0.0, 563.8, | ,  5000,  4841, 15000, 14586, | , -3.4, 2356.4, 129.794, |, 0.0
8065.1, 139.9, | , 29.3, 0.0, 569.9, | ,  5000,  4848, 15000, 14584, | , -3.4, 2326.4, 128.179, |, 0.0
8066.2, 139.3, | , 29.3, 0.0, 569.5, | ,  5000,  4840, 15000, 14564, | , -3.4, 2339.7, 128.725, |, 0.0
8067.2, 139.7, | , 29.3, 0.0, 569.6, | ,  5000,  4848, 15000, 14569, | , -3.4, 2371.4, 130.551, |, 0.0
8068.2, 139.9, | , 29.3, 0.0, 569.5, | ,  5000,  4843, 15000, 14651, | , -3.4, 2400.1, 132.656, |, 0.0
8069.2, 140.1, | , 29.3, 0.0, 563.6, | ,  5000,  4839, 15000, 14569, | , -3.4, 2255.7, 124.138, |, 0.0
8070.2, 139.7, | , 29.3, 0.0, 563.9, | ,  5000,  4846, 15000, 14650, | , -3.4, 2320.4, 128.272, |, 0.0
8071.2, 139.9, | , 29.3, 0.0, 568.6, | ,  5000,  4843, 15000, 14583, | , -3.4, 2359.9, 129.971, |, 0.0
8072.2, 139.4, | , 29.3, 0.0, 569.3, | ,  5000,  4842, 15000, 14626, | , -3.4, 2300.7, 127.002, |, 0.0
8073.2, 139.5, | , 29.3, 0.0, 569.2, | ,  5000,  4844, 15000, 14597, | , -3.4, 2317.4, 127.745, |, 0.0
8074.2, 139.3, | , 29.3, 0.0, 568.7, | ,  5000,  4842, 15000, 14626, | , -3.4, 2355.1, 130.000, |, 0.0
8075.3, 140.5, | , 29.3, 0.0, 564.2, | ,  5000,  4841, 15000, 14590, | , -3.4, 2307.2, 127.119, |, 0.0
8076.3, 139.4, | , 29.3, 0.0, 568.9, | ,  5000,  4848, 15000, 14620, | , -3.4, 2346.1, 129.508, |, 0.0
8077.3, 139.5, | , 29.3, 0.0, 569.1, | ,  5000,  4845, 15000, 14624, | , -3.4, 2347.4, 129.581, |, 0.0
8078.3, 139.8, | , 29.3, 0.0, 569.4, | ,  5000,  4841, 15000, 14604, | , -3.4, 2282.7, 125.859, |, 0.0
8079.3, 139.8, | , 29.3, 0.0, 568.8, | ,  5000,  4841, 15000, 14557, | , -3.4, 2306.7, 126.869, |, 0.0
8080.3, 140.2, | , 29.3, 0.0, 562.4, | ,  5000,  4842, 15000, 14568, | , -3.4, 2310.6, 127.169, |, 0.0
8081.3, 139.9, | , 29.3, 0.0, 568.9, | ,  5000,  4845, 15000, 14639, | , -3.4, 2355.1, 130.099, |, 0.0
8082.3, 139.8, | , 29.3, 0.0, 568.6, | ,  5000,  4840, 15000, 14593, | , -3.4, 2273.3, 125.266, |, 0.0
8083.3, 139.4, | , 29.3, 0.0, 568.8, | ,  5000,  4841, 15000, 14609, | , -3.4, 2380.4, 131.270, |, 0.0
8084.3, 139.4, | , 29.3, 0.0, 568.8, | ,  5000,  4846, 15000, 14583, | , -3.4, 2335.4, 128.656, |, 0.0
8085.3, 140.3, | , 29.3, 0.0, 564.4, | ,  5000,  4838, 15000, 14626, | , -3.4, 2332.4, 128.719, |, 0.0
8086.4, 140.7, | , 29.3, 0.0, 563.1, | ,  5000,  4839, 15000, 14620, | , -3.4, 2311.4, 127.533, |, 0.0
8087.4, 139.5, | , 29.3, 0.0, 569.0, | ,  5000,  4841, 15000, 14594, | , -3.4, 2273.7, 125.300, |, 0.0
8088.4, 139.3, | , 29.3, 0.0, 569.1, | ,  5000,  4841, 15000, 14569, | , -3.4, 2312.3, 127.258, |, 0.0
8089.4, 139.7, | , 29.3, 0.0, 568.9, | ,  5000,  4842, 15000, 14624, | , -3.4, 2374.4, 131.047, |, 0.0
8090.4, 139.4, | , 29.3, 0.0, 569.3, | ,  5000,  4842, 15000, 14553, | , -3.4, 2315.7, 127.345, |, 0.0
8091.4, 140.3, | , 29.3, 0.0, 562.7, | ,  5000,  4843, 15000, 14629, | , -3.4, 2285.7, 126.202, |, 0.0
8092.4, 139.7, | , 29.3, 0.0, 568.1, | ,  5000,  4842, 15000, 14573, | , -3.4, 2314.4, 127.408, |, 0.0
8093.4, 139.3, | , 29.3, 0.0, 569.2, | ,  5000,  4843, 15000, 14616, | , -3.4, 2362.9, 130.358, |, 0.0
8094.4, 139.4, | , 29.3, 0.0, 569.2, | ,  5000,  4840, 15000, 14607, | , -3.4, 2339.3, 128.987, |, 0.0
8095.5, 139.3, | , 29.3, 0.0, 569.1, | ,  5000,  4838, 15000, 14640, | , -3.4, 2312.7, 127.731, |, 0.0
8096.5, 140.4, | , 29.3, 0.0, 564.5, | ,  5000,  4843, 15000, 14594, | , -3.4, 2299.9, 126.748, |, 0.0
8097.5, 139.5, | , 29.3, 0.0, 568.3, | ,  5000,  4843, 15000, 14589, | , -3.4, 2281.5, 125.706, |, 0.0
8098.5, 139.4, | , 29.3, 0.0, 569.1, | ,  5000,  4846, 15000, 14639, | , -3.4, 2324.7, 128.441, |, 0.0
8099.5, 139.4, | , 29.3, 0.0, 569.4, | ,  5000,  4842, 15000, 14563, | , -3.4, 2291.7, 126.096, |, 0.0
8100.5, 139.7, | , 29.3, 0.0, 569.3, | ,  5000,  4842, 15000, 14605, | , -3.4, 2320.9, 127.978, |, 0.0
8101.5, 139.3, | , 29.3, 0.0, 569.1, | ,  5000,  4840, 15000, 14599, | , -3.4, 2373.6, 130.821, |, 0.0
8102.5, 140.1, | , 29.3, 0.0, 563.9, | ,  5000,  4846, 15000, 14581, | , -3.4, 2362.4, 130.123, |, 0.0
8103.5, 139.5, | , 29.3, 0.0, 569.1, | ,  5000,  4843, 15000, 14598, | , -3.4, 2256.6, 124.402, |, 0.0
8104.5, 139.6, | , 29.3, 0.0, 569.7, | ,  5000,  4840, 15000, 14559, | , -3.4, 2335.0, 128.435, |, 0.0
8105.5, 139.3, | , 29.3, 0.0, 569.2, | ,  5000,  4842, 15000, 14613, | , -3.4, 2422.0, 133.592, |, 0.0
8106.6, 139.8, | , 29.3, 0.0, 569.5, | ,  5000,  4840, 15000, 14625, | , -3.4, 2322.2, 128.164, |, 0.0
8107.6, 140.6, | , 29.3, 0.0, 563.3, | ,  5000,  4842, 15000, 14575, | , -3.4, 2276.3, 125.325, |, 0.0
8108.6, 139.4, | , 29.3, 0.0, 569.1, | ,  5000,  4846, 15000, 14625, | , -3.4, 2309.3, 127.495, |, 0.0
8109.6, 139.5, | , 29.3, 0.0, 569.4, | ,  5000,  4844, 15000, 14634, | , -3.4, 2274.2, 125.600, |, 0.0
8110.6, 139.7, | , 29.3, 0.0, 569.1, | ,  5000,  4842, 15000, 14616, | , -3.4, 2338.4, 129.010, |, 0.0
8111.6, 139.7, | , 29.3, 0.0, 569.1, | ,  5000,  4842, 15000, 14605, | , -3.4, 2340.6, 129.062, |, 0.0
8112.6, 140.1, | , 29.3, 0.0, 563.8, | ,  5000,  4839, 15000, 14627, | , -3.4, 2374.4, 131.048, |, 0.0
8113.6, 140.7, | , 29.3, 0.0, 563.2, | ,  5000,  4844, 15000, 14634, | , -3.4, 2342.3, 129.355, |, 0.0
8114.7, 139.7, | , 29.3, 0.0, 569.5, | ,  5000,  4839, 15000, 14573, | , -3.4, 2288.3, 125.958, |, 0.0
8115.7, 139.4, | , 29.3, 0.0, 569.4, | ,  5000,  4844, 15000, 14599, | , -3.4, 2335.4, 128.748, |, 0.0
8116.7, 139.5, | , 29.3, 0.0, 568.9, | ,  5000,  4842, 15000, 14633, | , -3.4, 2335.4, 128.962, |, 0.0
8117.7, 139.6, | , 29.3, 0.0, 567.6, | ,  5000,  4842, 15000, 14639, | , -3.4, 2262.6, 124.985, |, 0.0
8118.7, 140.3, | , 29.3, 0.0, 562.7, | ,  5000,  4839, 15000, 14608, | , -3.4, 2297.7, 126.696, |, 0.0
8119.7, 139.4, | , 29.3, 0.0, 568.3, | ,  5000,  4839, 15000, 14616, | , -3.4, 2319.6, 127.954, |, 0.0
8120.7, 139.3, | , 29.3, 0.0, 568.4, | ,  5000,  4843, 15000, 14592, | , -3.4, 2386.4, 131.497, |, 0.0
8121.7, 139.8, | , 29.3, 0.0, 568.8, | ,  5000,  4844, 15000, 14626, | , -3.4, 2354.7, 129.985, |, 0.0
8122.7, 139.7, | , 29.3, 0.0, 567.8, | ,  5000,  4843, 15000, 14607, | , -3.4, 2356.4, 129.951, |, 0.0
8123.7, 140.1, | , 29.3, 0.0, 563.7, | ,  5000,  4842, 15000, 14570, | , -3.4, 2260.9, 124.450, |, 0.0
8124.7, 140.5, | , 29.3, 0.0, 563.9, | ,  5000,  4842, 15000, 14580, | , -3.4, 2289.6, 126.091, |, 0.0
8125.8, 139.8, | , 29.3, 0.0, 568.7, | ,  5000,  4845, 15000, 14589, | , -3.4, 2349.1, 129.440, |, 0.0
8126.8, 139.4, | , 29.3, 0.0, 568.7, | ,  5000,  4841, 15000, 14657, | , -3.4, 2362.9, 130.625, |, 0.0
8127.8, 139.6, | , 29.3, 0.0, 567.9, | ,  5000,  4842, 15000, 14631, | , -3.4, 2307.6, 127.412, |, 0.0
8128.8, 139.7, | , 29.3, 0.0, 568.7, | ,  5000,  4841, 15000, 14584, | , -3.4, 2277.2, 125.430, |, 0.0
8129.8, 140.4, | , 29.3, 0.0, 563.7, | ,  5000,  4843, 15000, 14590, | , -3.4, 2357.3, 129.883, |, 0.0
8130.8, 139.5, | , 29.3, 0.0, 568.6, | ,  5000,  4845, 15000, 14591, | , -3.4, 2341.4, 129.034, |, 0.0
8131.8, 139.5, | , 29.3, 0.0, 568.6, | ,  5000,  4842, 15000, 14620, | , -3.4, 2341.0, 129.185, |, 0.0
8132.8, 140.0, | , 29.3, 0.0, 568.4, | ,  5000,  4843, 15000, 14621, | , -3.4, 2326.9, 128.416, |, 0.0
8133.8, 139.3, | , 29.3, 0.0, 569.1, | ,  5000,  4841, 15000, 14560, | , -3.4, 2325.6, 127.934, |, 0.0
8134.8, 140.3, | , 29.3, 0.0, 562.7, | ,  5000,  4845, 15000, 14636, | , -3.4, 2354.3, 130.043, |, 0.0
8135.8, 139.8, | , 29.3, 0.0, 568.8, | ,  5000,  4845, 15000, 14613, | , -3.4, 2332.0, 128.662, |, 0.0
8136.9, 139.3, | , 29.3, 0.0, 568.5, | ,  5000,  4840, 15000, 14559, | , -3.4, 2357.3, 129.657, |, 0.0
8137.9, 139.6, | , 29.3, 0.0, 568.0, | ,  5000,  4839, 15000, 14583, | , -3.4, 2352.1, 129.525, |, 0.0
8138.9, 139.5, | , 29.3, 0.0, 568.7, | ,  5000,  4849, 15000, 14634, | , -3.4, 2346.1, 129.599, |, 0.0
8139.9, 139.7, | , 29.3, 0.0, 568.5, | ,  5000,  4841, 15000, 14596, | , -3.4, 2326.9, 128.237, |, 0.0
8140.9, 140.3, | , 29.3, 0.0, 564.5, | ,  5000,  4841, 15000, 14593, | , -3.4, 2323.4, 128.030, |, 0.0
8141.9, 139.4, | , 29.3, 0.0, 568.5, | ,  5000,  4845, 15000, 14657, | , -3.4, 2325.6, 128.592, |, 0.0
8142.9, 139.6, | , 29.3, 0.0, 567.8, | ,  5000,  4847, 15000, 14618, | , -3.4, 2347.9, 129.576, |, 0.0
8143.9, 139.3, | , 29.3, 0.0, 568.8, | ,  5000,  4841, 15000, 14611, | , -3.4, 2326.4, 128.314, |, 0.0
8144.9, 140.0, | , 29.3, 0.0, 568.0, | ,  5000,  4843, 15000, 14587, | , -3.4, 2330.3, 128.375, |, 0.0
8145.9, 140.1, | , 29.3, 0.0, 563.5, | ,  5000,  4840, 15000, 14600, | , -3.4, 2338.4, 128.891, |, 0.0
8146.9, 139.5, | , 29.3, 0.0, 568.5, | ,  5000,  4844, 15000, 14635, | , -3.4, 2335.9, 129.012, |, 0.0
8148.0, 139.7, | , 29.3, 0.0, 568.6, | ,  5000,  4843, 15000, 14583, | , -3.4, 2332.0, 128.443, |, 0.0
8149.0, 139.5, | , 29.3, 0.0, 568.4, | ,  5000,  4845, 15000, 14661, | , -3.4, 2323.9, 128.521, |, 0.0
8150.0, 139.4, | , 29.3, 0.0, 567.9, | ,  5000,  4841, 15000, 14576, | , -3.4, 289.2, 15.953, |, 0.0
8151.0, 140.5, | , 29.3, 0.0, 564.2, | ,  5000,  4845, 15000, 14648, | , -3.4, 338.9, 18.767, |, 0.0
8152.0, 140.3, | , 29.3, 0.0, 563.0, | ,  5000,  4845, 15000, 14643, | , -3.4, 413.9, 22.912, |, 0.0
8153.0, 139.4, | , 29.3, 0.0, 567.8, | ,  5000,  4842, 15000, 14593, | , -3.4, 431.4, 23.818, |, 0.0
8154.0, 139.4, | , 29.3, 0.0, 568.6, | ,  5000,  4843, 15000, 14590, | , -3.4, 523.5, 28.898, |, 0.0
8155.0, 139.8, | , 29.3, 0.0, 568.7, | ,  5000,  4846, 15000, 14626, | , -3.4, 528.3, 29.217, |, 0.0
8156.0, 139.4, | , 29.3, 0.0, 568.6, | ,  5000,  4839, 15000, 14625, | , -3.4, 578.8, 32.000, |, 0.0
8157.1, 140.1, | , 29.3, 0.0, 562.8, | ,  5000,  4840, 15000, 14590, | , -3.4, 649.5, 35.843, |, 0.0
8158.1, 139.9, | , 29.3, 0.0, 567.8, | ,  5000,  4842, 15000, 14630, | , -3.4, 675.2, 37.339, |, 0.0
8159.1, 139.4, | , 29.3, 0.0, 568.5, | ,  5000,  4842, 15000, 14608, | , -3.4, 745.5, 41.177, |, 0.0
8160.1, 139.3, | , 29.3, 0.0, 568.5, | ,  5000,  4841, 15000, 14557, | , -3.4, 796.9, 43.896, |, 0.0
8161.1, 139.7, | , 29.3, 0.0, 569.0, | ,  5000,  4839, 15000, 14610, | , -3.4, 844.0, 46.614, |, 0.0
8162.1, 140.0, | , 29.3, 0.0, 563.8, | ,  5000,  4838, 15000, 14638, | , -3.4, 857.7, 47.434, |, 0.0
8163.1, 139.6, | , 29.3, 0.0, 567.4, | ,  5000,  4844, 15000, 14557, | , -3.4, 900.6, 49.609, |, 0.0
8164.1, 139.4, | , 29.3, 0.0, 568.5, | ,  5000,  4843, 15000, 14658, | , -3.4, 964.8, 53.422, |, 0.0
8165.1, 139.4, | , 29.3, 0.0, 568.5, | ,  5000,  4842, 15000, 14601, | , -3.4, 940.8, 51.939, |, 0.0
8166.1, 139.8, | , 29.3, 0.0, 568.8, | ,  5000,  4847, 15000, 14604, | , -3.4, 1012.4, 55.908, |, 0.0
8167.2, 139.3, | , 29.3, 0.0, 568.5, | ,  5000,  4838, 15000, 14625, | , -3.4, 1076.2, 59.466, |, 0.0
8168.2, 140.1, | , 29.3, 0.0, 563.8, | ,  5000,  4838, 15000, 14596, | , -3.4, 1158.1, 63.888, |, 0.0
8169.2, 139.8, | , 29.3, 0.0, 568.6, | ,  5000,  4848, 15000, 14591, | , -3.4, 1194.1, 65.888, |, 0.0
8170.2, 139.3, | , 29.3, 0.0, 568.6, | ,  5000,  4841, 15000, 14598, | , -3.4, 1198.8, 66.146, |, 0.0
8171.2, 139.4, | , 29.3, 0.0, 568.5, | ,  5000,  4841, 15000, 14598, | , -3.4, 1248.0, 68.864, |, 0.0
8172.2, 139.8, | , 29.3, 0.0, 568.5, | ,  5000,  4845, 15000, 14637, | , -3.4, 1315.3, 72.731, |, 0.0
8173.2, 140.2, | , 29.3, 0.0, 562.1, | ,  5000,  4837, 15000, 14616, | , -3.4, 1317.4, 72.738, |, 0.0
8174.2, 139.4, | , 29.3, 0.0, 568.0, | ,  5000,  4845, 15000, 14583, | , -3.4, 1407.8, 77.626, |, 0.0
8175.2, 139.5, | , 29.3, 0.0, 568.4, | ,  5000,  4848, 15000, 14667, | , -3.4, 1441.3, 79.821, |, 0.0
8176.3, 139.8, | , 29.3, 0.0, 568.7, | ,  5000,  4839, 15000, 14598, | , -3.4, 1539.4, 84.904, |, 0.0
8177.3, 139.6, | , 29.3, 0.0, 568.3, | ,  5000,  4848, 15000, 14668, | , -3.4, 1512.0, 83.731, |, 0.0
8178.3, 140.2, | , 29.3, 0.0, 562.9, | ,  5000,  4838, 15000, 14605, | , -3.4, 1565.5, 86.367, |, 0.0
8179.3, 140.0, | , 29.3, 0.0, 563.0, | ,  5000,  4838, 15000, 14583, | , -3.4, 1579.2, 87.028, |, 0.0
8180.3, 139.5, | , 29.3, 0.0, 568.4, | ,  5000,  4845, 15000, 14657, | , -3.4, 1663.6, 92.049, |, 0.0
8181.3, 139.4, | , 29.3, 0.0, 568.5, | ,  5000,  4840, 15000, 14572, | , -3.4, 1730.0, 95.277, |, 0.0
8182.3, 139.8, | , 29.3, 0.0, 568.6, | ,  5000,  4842, 15000, 14650, | , -3.4, 1749.7, 96.759, |, 0.0
8183.3, 140.1, | , 29.3, 0.0, 567.8, | ,  5000,  4844, 15000, 14597, | , -3.4, 1836.3, 101.271, |, 0.0
8184.3, 140.2, | , 29.3, 0.0, 562.7, | ,  5000,  4838, 15000, 14603, | , -3.4, 1730.9, 95.468, |, 0.0
8185.4, 139.4, | , 29.3, 0.0, 568.0, | ,  5000,  4841, 15000, 14606, | , -3.4, 1868.9, 103.095, |, 0.0
8186.4, 139.7, | , 29.3, 0.0, 568.6, | ,  5000,  4839, 15000, 14574, | , -3.4, 1893.3, 104.257, |, 0.0
8187.4, 139.8, | , 29.3, 0.0, 568.5, | ,  5000,  4848, 15000, 14606, | , -3.4, 1914.7, 105.659, |, 0.0
8188.4, 139.6, | , 29.3, 0.0, 567.9, | ,  5000,  4844, 15000, 14616, | , -3.4, 1922.4, 106.113, |, 0.0
8189.4, 139.9, | , 29.3, 0.0, 563.8, | ,  5000,  4835, 15000, 14607, | , -3.4, 2001.7, 110.378, |, 0.0
8190.4, 140.4, | , 29.3, 0.0, 562.6, | ,  5000,  4839, 15000, 14547, | , -3.4, 1967.0, 108.154, |, 0.0
8191.4, 139.4, | , 29.3, 0.0, 568.3, | ,  5000,  4844, 15000, 14629, | , -3.4, 2035.1, 112.396, |, 0.0
8192.4, 139.5, | , 29.3, 0.0, 568.7, | ,  5000,  4846, 15000, 14577, | , -3.4, 2005.5, 110.484, |, 0.0
8193.4, 139.9, | , 29.3, 0.0, 567.8, | ,  5000,  4839, 15000, 14597, | , -3.4, 2069.4, 114.067, |, 0.0
8194.4, 139.4, | , 29.3, 0.0, 568.8, | ,  5000,  4847, 15000, 14618, | , -3.4, 2089.5, 115.348, |, 0.0
8195.5, 140.2, | , 29.3, 0.0, 562.5, | ,  5000,  4845, 15000, 14558, | , -3.4, 2111.4, 116.183, |, 0.0
8196.5, 139.3, | , 29.3, 0.0, 568.6, | ,  5000,  4843, 15000, 14602, | , -3.4, 2143.9, 118.219, |, 0.0
8197.5, 139.8, | , 29.3, 0.0, 568.9, | ,  5000,  4847, 15000, 14654, | , -3.4, 2165.3, 119.743, |, 0.0
8198.5, 139.7, | , 29.3, 0.0, 567.9, | ,  5000,  4839, 15000, 14568, | , -3.4, 2239.5, 123.245, |, 0.0
8199.5, 139.3, | , 29.3, 0.0, 568.6, | ,  5000,  4842, 15000, 14643, | , -3.4, 2193.6, 121.203, |, 0.0
8200.5, 140.4, | , 29.3, 0.0, 564.1, | ,  5000,  4842, 15000, 14549, | , -3.4, 2211.6, 121.610, |, 0.0
8201.5, 139.5, | , 29.3, 0.0, 568.6, | ,  5000,  4841, 15000, 14658, | , -3.4, 2212.5, 122.335, |, 0.0
8202.5, 139.3, | , 29.3, 0.0, 568.7, | ,  5000,  4842, 15000, 14579, | , -3.4, 2234.3, 123.046, |, 0.0
8203.5, 139.8, | , 29.3, 0.0, 568.2, | ,  5000,  4840, 15000, 14635, | , -3.4, 2307.6, 127.429, |, 0.0
8204.6, 139.7, | , 29.3, 0.0, 568.9, | ,  5000,  4845, 15000, 14637, | , -3.4, 2281.0, 126.004, |, 0.0
8205.6, 139.4, | , 29.3, 0.0, 568.8, | ,  5000,  4842, 15000, 14638, | , -3.4, 2291.3, 126.560, |, 0.0
8206.6, 139.9, | , 29.3, 0.0, 564.5, | ,  5000,  4839, 15000, 14617, | , -3.4, 2259.2, 124.632, |, 0.0
8207.6, 139.8, | , 29.3, 0.0, 569.0, | ,  5000,  4849, 15000, 14624, | , -3.4, 2273.3, 125.524, |, 0.0
8208.6, 139.5, | , 29.3, 0.0, 567.7, | ,  5000,  4847, 15000, 14613, | , -3.4, 2304.2, 127.141, |, 0.0
8209.6, 139.4, | , 29.3, 0.0, 568.7, | ,  5000,  4845, 15000, 14577, | , -3.4, 2314.4, 127.456, |, 0.0
8210.6, 139.8, | , 29.3, 0.0, 567.7, | ,  5000,  4844, 15000, 14594, | , -3.4, 2323.9, 128.077, |, 0.0
8211.6, 140.4, | , 29.3, 0.0, 563.8, | ,  5000,  4839, 15000, 14593, | , -3.4, 2316.2, 127.611, |, 0.0
8212.6, 139.4, | , 29.3, 0.0, 568.5, | ,  5000,  4846, 15000, 14592, | , -3.4, 2378.7, 131.095, |, 0.0
8213.7, 139.5, | , 29.3, 0.0, 568.2, | ,  5000,  4845, 15000, 14593, | , -3.4, 2272.9, 125.275, |, 0.0
8214.7, 139.8, | , 29.3, 0.0, 568.7, | ,  5000,  4846, 15000, 14563, | , -3.4, 2326.4, 128.026, |, 0.0
8215.7, 139.4, | , 29.4, 0.0, 568.4, | ,  5000,  4843, 15000, 14594, | , -3.4, 2309.7, 127.291, |, 0.0
8216.7, 140.0, | , 29.3, 0.0, 564.1, | ,  5000,  4839, 15000, 14658, | , -3.4, 2371.0, 131.060, |, 0.0
8217.7, 140.6, | , 29.3, 0.0, 562.5, | ,  5000,  4844, 15000, 14610, | , -3.4, 2331.6, 128.611, |, 0.0
8218.7, 139.6, | , 29.3, 0.0, 567.7, | ,  5000,  4844, 15000, 14654, | , -3.4, 2362.4, 130.605, |, 0.0
8219.7, 139.3, | , 29.4, 0.0, 568.6, | ,  5000,  4843, 15000, 14577, | , -3.4, 2317.9, 127.628, |, 0.0
8220.7, 139.4, | , 29.4, 0.0, 568.7, | ,  5000,  4845, 15000, 14642, | , -3.4, 2364.1, 130.616, |, 0.0
8221.7, 139.8, | , 29.4, 0.0, 568.6, | ,  5000,  4846, 15000, 14580, | , -3.4, 2296.0, 126.469, |, 0.0
8222.7, 140.3, | , 29.4, 0.0, 562.1, | ,  5000,  4838, 15000, 14641, | , -3.4, 2300.7, 127.075, |, 0.0
8223.8, 139.6, | , 29.4, 0.0, 567.4, | ,  5000,  4846, 15000, 14638, | , -3.4, 2344.0, 129.489, |, 0.0
8224.8, 139.5, | , 29.4, 0.0, 568.2, | ,  5000,  4844, 15000, 14618, | , -3.4, 2308.0, 127.364, |, 0.0
8225.8, 139.8, | , 29.4, 0.0, 568.6, | ,  5000,  4844, 15000, 14602, | , -3.4, 2283.6, 125.919, |, 0.0
8226.8, 139.4, | , 29.4, 0.0, 568.2, | ,  5000,  4841, 15000, 14602, | , -3.4, 2355.6, 129.859, |, 0.0
8227.8, 140.0, | , 29.4, 0.0, 563.5, | ,  5000,  4838, 15000, 14587, | , -3.4, 2300.3, 126.692, |, 0.0
8228.8, 140.5, | , 29.3, 0.0, 562.0, | ,  5000,  4839, 15000, 14608, | , -3.4, 2357.3, 129.976, |, 0.0
8229.8, 139.5, | , 29.4, 0.0, 568.2, | ,  5000,  4844, 15000, 14639, | , -3.4, 2396.3, 132.365, |, 0.0
8230.8, 139.5, | , 29.4, 0.0, 568.2, | ,  5000,  4845, 15000, 14636, | , -3.4, 2267.3, 125.245, |, 0.0
8231.8, 139.7, | , 29.4, 0.0, 568.6, | ,  5000,  4842, 15000, 14553, | , -3.4, 2266.0, 124.626, |, 0.0
8232.8, 139.7, | , 29.4, 0.0, 568.4, | ,  5000,  4844, 15000, 14590, | , -3.4, 2343.6, 129.132, |, 0.0
8233.9, 140.3, | , 29.4, 0.0, 562.4, | ,  5000,  4839, 15000, 14575, | , -3.4, 2388.6, 131.474, |, 0.0
8234.9, 139.5, | , 29.4, 0.0, 568.0, | ,  5000,  4846, 15000, 14628, | , -3.4, 2359.0, 130.247, |, 0.0
8235.9, 139.8, | , 29.4, 0.0, 568.3, | ,  5000,  4845, 15000, 14635, | , -3.4, 2281.9, 126.043, |, 0.0
8236.9, 139.7, | , 29.4, 0.0, 568.5, | ,  5000,  4841, 15000, 14598, | , -3.4, 2287.4, 126.085, |, 0.0
8237.9, 139.6, | , 29.4, 0.0, 567.6, | ,  5000,  4845, 15000, 14654, | , -3.4, 2396.3, 132.473, |, 0.0
8238.9, 140.9, | , 29.3, 0.0, 561.1, | ,  5000,  4842, 15000, 14545, | , -3.4, 2263.5, 124.432, |, 0.0
8239.9, 139.7, | , 29.4, 0.0, 568.4, | ,  5000,  4840, 15000, 14633, | , -3.4, 2389.4, 131.921, |, 0.0
8240.9, 139.4, | , 29.4, 0.0, 568.1, | ,  5000,  4846, 15000, 14619, | , -3.4, 2333.3, 128.777, |, 0.0
8241.9, 139.4, | , 29.4, 0.0, 568.2, | ,  5000,  4845, 15000, 14600, | , -3.4, 2305.9, 127.131, |, 0.0
8242.9, 139.7, | , 29.4, 0.0, 568.6, | ,  5000,  4842, 15000, 14588, | , -3.4, 2352.6, 129.604, |, 0.0
8244.0, 140.3, | , 29.4, 0.0, 558.9, | ,  5000,  4844, 15000, 14594, | , -3.4, 2279.3, 125.625, |, 0.0
8245.0, 140.2, | , 29.4, 0.0, 562.6, | ,  5000,  4839, 15000, 14598, | , -3.4, 2293.9, 126.422, |, 0.0
8246.0, 139.3, | , 29.4, 0.0, 568.4, | ,  5000,  4842, 15000, 14564, | , -3.4, 2323.4, 127.841, |, 0.0
8247.0, 139.8, | , 29.4, 0.0, 568.7, | ,  5000,  4846, 15000, 14634, | , -3.4, 2329.9, 128.683, |, 0.0
8248.0, 139.3, | , 29.4, 0.0, 568.4, | ,  5000,  4844, 15000, 14592, | , -3.4, 2264.7, 124.814, |, 0.0
8249.0, 139.6, | , 29.4, 0.0, 567.4, | ,  5000,  4839, 15000, 14612, | , -3.4, 2333.3, 128.682, |, 0.0
8250.0, 140.5, | , 29.4, 0.0, 562.9, | ,  5000,  4840, 15000, 14602, | , -3.4, 2326.0, 128.227, |, 0.0
8251.0, 139.6, | , 29.4, 0.0, 567.9, | ,  5000,  4846, 15000, 14651, | , -3.4, 2311.4, 127.784, |, 0.0
8252.0, 139.7, | , 29.4, 0.0, 565.1, | ,  5000,  4839, 15000, 14592, | , -3.4, 2274.2, 125.299, |, 0.0
8253.1, 139.9, | , 29.4, 0.0, 564.1, | ,  5000,  4844, 15000, 14575, | , -3.4, 2239.5, 123.316, |, 0.0
8254.1, 139.9, | , 29.4, 0.0, 568.0, | ,  5000,  4838, 15000, 14637, | , -3.4, 2315.3, 127.847, |, 0.0
8255.1, 140.4, | , 29.4, 0.0, 560.2, | ,  5000,  4838, 15000, 14609, | , -3.4, 2323.0, 128.085, |, 0.0
8256.1, 140.6, | , 29.4, 0.0, 559.7, | ,  5000,  4838, 15000, 14637, | , -3.4, 2324.7, 128.367, |, 0.0
8257.1, 139.7, | , 29.4, 0.0, 568.2, | ,  5000,  4844, 15000, 14581, | , -3.4, 2264.7, 124.745, |, 0.0
8258.1, 139.9, | , 29.4, 0.0, 564.9, | ,  5000,  4846, 15000, 14637, | , -3.4, 2294.3, 126.748, |, 0.0
8259.1, 139.6, | , 29.4, 0.0, 567.0, | ,  5000,  4844, 15000, 14614, | , -3.4, 2280.6, 125.826, |, 0.0
8260.1, 139.4, | , 29.4, 0.0, 568.2, | ,  5000,  4842, 15000, 14579, | , -3.4, 2264.7, 124.718, |, 0.0
8261.1, 140.7, | , 29.4, 0.0, 557.7, | ,  5000,  4839, 15000, 14611, | , -3.4, 2277.2, 125.585, |, 0.0
8262.1, 139.8, | , 29.4, 0.0, 568.1, | ,  5000,  4845, 15000, 14647, | , -3.4, 2308.4, 127.579, |, 0.0
8263.1, 139.5, | , 29.4, 0.0, 568.3, | ,  5000,  4846, 15000, 14646, | , -3.4, 2284.0, 126.238, |, 0.0
8264.2, 140.3, | , 29.4, 0.0, 562.0, | ,  5000,  4845, 15000, 14602, | , -3.4, 2286.6, 126.088, |, 0.0
8265.2, 139.6, | , 29.4, 0.0, 568.1, | ,  5000,  4840, 15000, 14615, | , -3.4, 2262.6, 124.816, |, 0.0
8266.2, 140.2, | , 29.4, 0.0, 563.1, | ,  5000,  4839, 15000, 14582, | , -3.4, 2348.7, 129.329, |, 0.0
8267.2, 140.2, | , 29.4, 0.0, 561.9, | ,  5000,  4838, 15000, 14615, | , -3.4, 2286.2, 126.101, |, 0.0
8268.2, 139.6, | , 29.4, 0.0, 568.6, | ,  5000,  4842, 15000, 14613, | , -3.4, 2242.9, 123.736, |, 0.0
8269.2, 139.6, | , 29.4, 0.0, 567.4, | ,  5000,  4849, 15000, 14602, | , -3.4, 2329.9, 128.490, |, 0.0
8270.2, 139.5, | , 29.4, 0.0, 568.4, | ,  5000,  4844, 15000, 14647, | , -3.4, 2365.0, 130.693, |, 0.0
8271.2, 139.3, | , 29.4, 0.0, 568.2, | ,  5000,  4839, 15000, 14553, | , -3.4, 2278.9, 125.306, |, 0.0
8272.2, 140.5, | , 29.4, 0.0, 563.0, | ,  5000,  4841, 15000, 14609, | , -3.4, 2308.9, 127.337, |, 0.0
8273.2, 139.4, | , 29.4, 0.0, 567.8, | ,  5000,  4845, 15000, 14636, | , -3.4, 2308.4, 127.512, |, 0.0
8274.3, 139.6, | , 29.4, 0.0, 567.6, | ,  5000,  4849, 15000, 14612, | , -3.4, 2264.7, 124.971, |, 0.0
8275.3, 139.2, | , 29.4, 0.0, 568.3, | ,  5000,  4843, 15000, 14623, | , -3.4, 2257.9, 124.626, |, 0.0
8276.3, 139.7, | , 29.4, 0.0, 568.1, | ,  5000,  4845, 15000, 14608, | , -3.4, 2362.4, 130.299, |, 0.0
8277.3, 140.2, | , 29.4, 0.0, 563.4, | ,  5000,  4841, 15000, 14644, | , -3.4, 2349.1, 129.783, |, 0.0
8278.3, 139.8, | , 29.4, 0.0, 567.0, | ,  5000,  4840, 15000, 14594, | , -3.4, 2276.3, 125.438, |, 0.0
8279.3, 139.8, | , 29.4, 0.0, 567.1, | ,  5000,  4843, 15000, 14610, | , -3.4, 2291.3, 126.384, |, 0.0
8280.3, 139.9, | , 29.4, 0.0, 568.4, | ,  5000,  4845, 15000, 14660, | , -3.4, 2232.6, 123.483, |, 0.0
8281.3, 139.5, | , 29.4, 0.0, 567.6, | ,  5000,  4846, 15000, 14570, | , -3.4, 2211.6, 121.765, |, 0.0
8282.3, 139.3, | , 29.4, 0.0, 568.1, | ,  5000,  4840, 15000, 14557, | , -3.4, 2334.2, 128.373, |, 0.0
8283.3, 140.3, | , 29.4, 0.0, 563.7, | ,  5000,  4842, 15000, 14581, | , -3.4, 2360.3, 129.978, |, 0.0
8284.3, 139.7, | , 29.4, 0.0, 566.3, | ,  5000,  4846, 15000, 14650, | , -3.4, 2272.5, 125.626, |, 0.0
8285.4, 139.3, | , 29.4, 0.0, 568.0, | ,  5000,  4843, 15000, 14601, | , -3.4, 2225.3, 122.695, |, 0.0
8286.4, 139.4, | , 29.4, 0.0, 568.0, | ,  5000,  4843, 15000, 14590, | , -3.4, 2313.6, 127.483, |, 0.0
8287.4, 139.5, | , 29.4, 0.0, 567.9, | ,  5000,  4840, 15000, 14577, | , -3.4, 2296.9, 126.458, |, 0.0
8288.4, 140.2, | , 29.4, 0.0, 562.8, | ,  5000,  4840, 15000, 14615, | , -3.4, 2293.4, 126.518, |, 0.0
8289.4, 139.6, | , 29.4, 0.0, 566.8, | ,  5000,  4844, 15000, 14617, | , -3.4, 2311.0, 127.521, |, 0.0
8290.4, 139.9, | , 29.4, 0.0, 567.8, | ,  5000,  4843, 15000, 14620, | , -3.4, 2287.9, 126.262, |, 0.0
8291.4, 139.3, | , 29.4, 0.0, 568.1, | ,  5000,  4840, 15000, 14588, | , -3.4, 2229.6, 122.835, |, 0.0
8292.4, 139.8, | , 29.4, 0.0, 564.6, | ,  1000,  4845,  3000, 14617, | , -3.4, 2373.1, 130.949, |, 0.0
8293.5, 139.6, | , 29.4, 0.0, 562.5, | ,  1000,   922,  3000,  3056, | , -3.4, 2323.9, 26.215, |, 0.0
8294.5, 138.7, | , 29.4, 0.0, 563.4, | ,  1000,   945,  3000,  2824, | , -3.4, 2392.0, 25.566, |, 0.0
8295.5, 137.8, | , 29.4, 0.0, 568.2, | ,  1000,   950,  3000,  2820, | , -3.4, 2429.7, 25.977, |, 0.0
8296.5, 137.9, | , 29.4, 0.0, 568.1, | ,  1000,   950,  3000,  2852, | , -3.4, 2357.7, 25.420, |, 0.0
8297.5, 137.7, | , 29.4, 0.0, 568.0, | ,  1000,   952,  3000,  2888, | , -3.4, 2309.3, 25.152, |, 0.0
8298.5, 138.7, | , 29.4, 0.0, 562.8, | ,  1000,   954,  3000,  2913, | , -3.4, 2255.3, 24.736, |, 0.0
8299.5, 139.1, | , 29.4, 0.0, 563.5, | ,  1000,   953,  3000,  2926, | , -3.4, 2239.9, 24.641, |, 0.0
8300.5, 139.4, | , 29.4, 0.0, 563.3, | ,  1000,   956,  3000,  2940, | , -3.4, 2240.3, 24.756, |, 0.0
8301.5, 138.5, | , 29.4, 0.0, 568.5, | ,  1000,   961,  3000,  2956, | , -3.4, 2273.3, 25.248, |, 0.0
8302.6, 138.6, | , 29.4, 0.0, 569.0, | ,  1000,   960,  3000,  2932, | , -3.4, 2245.9, 24.791, |, 0.0
8303.6, 139.3, | , 29.4, 0.0, 568.9, | ,  1000,   955,  3000,  2956, | , -3.4, 2237.8, 24.818, |, 0.0
8304.6, 139.1, | , 29.4, 0.0, 569.8, | ,  1000,   955,  3000,  2944, | , -3.4, 2233.5, 24.698, |, 0.0
8305.6, 139.6, | , 29.4, 0.0, 564.2, | ,  1000,   955,  3000,  2952, | , -3.4, 2236.9, 24.786, |, 0.0
8306.6, 138.8, | , 29.4, 0.0, 569.9, | ,  1000,   954,  3000,  2937, | , -3.4, 2243.3, 24.760, |, 0.0
8307.6, 139.0, | , 29.4, 0.0, 570.5, | ,  1000,   956,  3000,  2918, | , -3.4, 2236.0, 24.574, |, 0.0
8308.6, 139.1, | , 29.4, 0.0, 569.9, | ,  1000,   955,  3000,  2926, | , -3.4, 2257.5, 24.848, |, 0.0
8309.6, 138.7, | , 29.4, 0.0, 570.6, | ,  1000,   957,  3000,  2931, | , -3.4, 2257.9, 24.898, |, 0.0
8310.6, 138.8, | , 29.4, 0.0, 570.5, | ,  1000,   959,  3000,  2938, | , -3.4, 2275.5, 25.147, |, 0.0
8311.6, 139.7, | , 29.4, 0.0, 566.6, | ,  1000,   953,  3000,  2922, | , -3.4, 2249.3, 24.724, |, 0.0
8312.6, 138.6, | , 29.4, 0.0, 571.4, | ,  1000,   955,  3000,  2939, | , -3.4, 2249.3, 24.842, |, 0.0
8313.7, 139.0, | , 29.4, 0.0, 570.9, | ,  1000,   956,  3000,  2948, | , -3.4, 2248.9, 24.902, |, 0.0
8314.7, 139.1, | , 29.4, 0.0, 571.9, | ,  1000,   957,  3000,  2923, | , -3.4, 2242.0, 24.672, |, 0.0
8315.7, 138.7, | , 29.4, 0.0, 571.8, | ,  1000,   958,  3000,  2920, | , -3.4, 2251.5, 24.763, |, 0.0
8316.7, 139.4, | , 29.4, 0.0, 566.3, | ,  1000,   954,  3000,  2931, | , -3.4, 2249.3, 24.782, |, 0.0
8317.7, 139.1, | , 29.4, 0.0, 572.4, | ,  1000,   953,  3000,  2920, | , -3.4, 2248.9, 24.702, |, 0.0
8318.7, 139.2, | , 29.4, 0.0, 571.4, | ,  1000,   957,  3000,  2926, | , -3.4, 2251.5, 24.797, |, 0.0
8319.7, 138.8, | , 29.4, 0.0, 571.8, | ,  1000,   958,  3000,  2939, | , -3.4, 2251.9, 24.887, |, 0.0
8320.7, 138.7, | , 29.4, 0.0, 572.5, | ,  1000,   957,  3000,  2925, | , -3.4, 2256.6, 24.844, |, 0.0
8321.7, 139.7, | , 29.4, 0.0, 567.9, | ,  1000,   952,  3000,  2910, | , -3.4, 2247.2, 24.610, |, 0.0
8322.8, 139.3, | , 29.4, 0.0, 568.2, | ,  1000,   951,  3000,  2907, | , -3.4, 2258.3, 24.715, |, 0.0
8323.8, 138.8, | , 29.4, 0.0, 572.5, | ,  1000,   958,  3000,  2938, | , -3.4, 2277.2, 25.160, |, 0.0
8324.8, 138.8, | , 29.4, 0.0, 572.2, | ,  1000,   957,  3000,  2925, | , -3.4, 2254.9, 24.827, |, 0.0
8325.8, 139.1, | , 29.4, 0.0, 573.6, | ,  1000,   959,  3000,  2925, | , -3.4, 2286.6, 25.183, |, 0.0
8326.8, 138.6, | , 29.4, 0.0, 573.0, | ,  1000,   954,  3000,  2918, | , -3.4, 2258.7, 24.808, |, 0.0
8327.8, 139.4, | , 29.4, 0.0, 567.6, | ,  1000,   954,  3000,  2927, | , -3.4, 2257.9, 24.855, |, 0.0
8328.8, 139.1, | , 29.4, 0.0, 574.0, | ,  1000,   957,  3000,  2944, | , -3.4, 2251.9, 24.911, |, 0.0
8329.8, 139.2, | , 29.4, 0.0, 574.1, | ,  1000,   957,  3000,  2929, | , -3.4, 2278.0, 25.106, |, 0.0
8330.8, 138.7, | , 29.4, 0.0, 574.1, | ,  1000,   956,  3000,  2914, | , -3.4, 2249.3, 24.689, |, 0.0
8331.8, 139.3, | , 29.4, 0.0, 573.2, | ,  1000,   958,  3000,  2954, | , -3.4, 2258.3, 25.054, |, 0.0
8332.9, 139.6, | , 29.4, 0.0, 569.6, | ,  1000,   954,  3000,  2931, | , -3.4, 2263.0, 24.934, |, 0.0
8333.9, 139.6, | , 29.4, 0.0, 569.2, | ,  1000,   955,  3000,  2931, | , -3.4, 2265.6, 24.967, |, 0.0
8334.9, 138.7, | , 29.4, 0.0, 574.3, | ,  1000,   956,  3000,  2930, | , -3.4, 2256.6, 24.873, |, 0.0
8335.9, 139.2, | , 29.4, 0.0, 574.4, | ,  1000,   953,  3000,  2931, | , -3.4, 2284.9, 25.166, |, 0.0
8336.9, 138.6, | , 29.4, 0.0, 574.8, | ,  1000,   955,  3000,  2914, | , -3.4, 2289.2, 25.124, |, 0.0
8337.9, 138.7, | , 29.4, 0.0, 574.7, | ,  1000,   960,  3000,  2932, | , -3.4, 2285.7, 25.228, |, 0.0
8338.9, 139.3, | , 29.4, 0.0, 570.6, | ,  1000,   952,  3000,  2927, | , -3.4, 2256.2, 24.820, |, 0.0
8339.9, 139.2, | , 29.4, 0.0, 575.4, | ,  1000,   956,  3000,  2953, | , -3.4, 2276.7, 25.244, |, 0.0
8340.9, 138.9, | , 29.4, 0.0, 574.2, | ,  1000,   957,  3000,  2938, | , -3.4, 2235.6, 24.696, |, 0.0
8341.9, 138.7, | , 29.4, 0.0, 575.1, | ,  1000,   953,  3000,  2921, | , -3.4, 2242.0, 24.632, |, 0.0
8343.0, 139.1, | , 29.4, 0.0, 575.5, | ,  1000,   957,  3000,  2943, | , -3.4, 2256.6, 24.958, |, 0.0
8344.0, 139.7, | , 29.4, 0.0, 570.3, | ,  1000,   952,  3000,  2911, | , -3.4, 2276.7, 24.943, |, 0.0
