Repository: jdhuang-csm/Ru-BCA

## Methods
* (BaO)<sub>x</sub>-(CaO)<sub>y</sub>-(Al<sub>2</sub>O<sub>3</sub>)<sub>1-x-y</sub> (BCA) catalyst supports were synthesized via sol-gel and solid-state methods. 
* Ru/BCA catalysts were prepared via incipient wetness impregnation to achieve 1 wt. % Ru loading.
* Ammonia synthesis rates were measured for Ru/BCA catalysts in a packed-bed reactor at 480-600<sup>o</sup>C, 10 bar, and space velocities up to 1.3 x 10<sup>6</sup> ml g<sub>cat</sub><sup>-1</sup> h<sup>-1</sup>.
* A machine learning (ML) model was employed to improve understanding of the behavior of Ru/BCA catalysts.
* A microkinetic model was developed to describe the best-performing catalyst.

File: data/init_files_Cadigan/B2CA_RubyDry_2017-07-05-01.txt (part 21 of 47)
********** Start test **********
Elapsed time, Pressure, | , LJtemp(C), Inner-Temp, Outer-Temp, | , N2-set, N2-flow, H2-set, H2-flow, | , pH, NH3_ppm, NH3_Prod_rate, |, In222Temp
7905.4, 139.9, | , 28.4, 9.9, 569.2, | ,  3000,  2911,  9000,  8802, | , -3.4, 3473.0, 123.057, |, 11.0
7906.4, 139.4, | , 28.4, 9.6, 569.3, | ,  3000,  2905,  9000,  8762, | , -3.4, 3494.8, 123.336, |, 10.6
7907.4, 139.3, | , 28.4, 9.3, 569.5, | ,  3000,  2907,  9000,  8778, | , -3.4, 3476.0, 122.862, |, 11.1
7908.4, 139.5, | , 28.4, 8.5, 568.7, | ,  3000,  2901,  9000,  8770, | , -3.4, 3491.8, 123.274, |, 9.7
7909.4, 140.9, | , 28.4, 0.4, 562.5, | ,  3000,  2903,  9000,  8772, | , -3.4, 3488.8, 123.217, |, 2.8
7910.4, 139.4, | , 28.4, 8.9, 568.6, | ,  3000,  2905,  9000,  8795, | , -3.4, 3477.7, 123.089, |, 9.6
7911.4, 139.2, | , 28.4, 9.9, 570.0, | ,  3000,  2906,  9000,  8767, | , -3.4, 3482.4, 122.959, |, 11.5
7912.4, 139.7, | , 28.4, 10.6, 569.6, | ,  3000,  2908,  9000,  8800, | , -3.4, 3482.4, 123.335, |, 11.7
7913.4, 139.5, | , 28.4, 8.6, 568.4, | ,  3000,  2901,  9000,  8784, | , -3.4, 3482.4, 123.092, |, 10.1
7914.4, 140.4, | , 28.4, -1.0, 560.5, | ,  3000,  2902,  9000,  8765, | , -3.4, 3480.7, 122.842, |, 1.3
7915.4, 139.7, | , 28.4, 10.3, 570.0, | ,  3000,  2907,  9000,  8764, | , -3.4, 3482.8, 122.959, |, 11.6
7916.5, 139.5, | , 28.4, 10.4, 569.9, | ,  3000,  2904,  9000,  8791, | , -3.4, 3474.7, 122.928, |, 11.7
7917.5, 139.3, | , 28.4, 9.9, 569.3, | ,  3000,  2902,  9000,  8760, | , -3.4, 3489.7, 123.112, |, 11.0
7918.5, 139.4, | , 28.4, 7.8, 567.4, | ,  3000,  2905,  9000,  8751, | , -3.4, 3476.4, 122.579, |, 9.2
7919.5, 140.7, | , 28.4, 1.2, 562.4, | ,  3000,  2902,  9000,  8778, | , -3.4, 3471.7, 122.662, |, 3.5
7920.5, 140.7, | , 28.4, 0.9, 562.0, | ,  3000,  2899,  9000,  8760, | , -3.4, 3475.5, 122.577, |, 3.2
7921.5, 139.3, | , 28.4, 9.1, 569.2, | ,  3000,  2907,  9000,  8752, | , -3.4, 3475.5, 122.585, |, 10.4
7922.5, 139.4, | , 28.4, 9.6, 569.2, | ,  3000,  2909,  9000,  8786, | , -3.4, 3491.4, 123.524, |, 10.6
7923.5, 140.0, | , 28.4, 8.9, 568.6, | ,  3000,  2906,  9000,  8768, | , -3.4, 3474.7, 122.704, |, 9.9
7924.5, 139.3, | , 28.4, 9.6, 568.9, | ,  3000,  2905,  9000,  8791, | , -3.4, 3477.2, 123.032, |, 11.1
7925.6, 140.4, | , 28.4, -1.1, 560.5, | ,  3000,  2903,  9000,  8788, | , -3.4, 3482.0, 123.142, |, 1.3
7926.6, 139.6, | , 28.4, 9.8, 569.5, | ,  3000,  2904,  9000,  8769, | , -3.4, 3505.1, 123.770, |, 11.3
7927.6, 139.4, | , 28.4, 9.3, 569.0, | ,  3000,  2911,  9000,  8801, | , -3.4, 3485.0, 123.472, |, 11.0
7928.6, 139.5, | , 28.4, 8.7, 568.7, | ,  3000,  2900,  9000,  8772, | , -3.4, 3471.7, 122.577, |, 9.8
7929.6, 139.4, | , 28.4, 9.7, 569.9, | ,  3000,  2905,  9000,  8789, | , -3.4, 3472.5, 122.841, |, 10.7
7930.6, 140.6, | , 28.4, 1.1, 562.3, | ,  3000,  2900,  9000,  8773, | , -3.4, 3486.2, 123.101, |, 2.6
7931.6, 140.6, | , 28.4, -2.3, 560.2, | ,  3000,  2903,  9000,  8791, | , -3.4, 290.9, 10.323, |, 0.8
7932.6, 139.4, | , 28.4, 9.6, 569.1, | ,  3000,  2903,  9000,  8780, | , -3.4, 333.3, 11.816, |, 11.0
7933.6, 139.9, | , 28.4, 8.0, 568.7, | ,  3000,  2908,  9000,  8790, | , -3.4, 365.9, 12.986, |, 9.8
7934.6, 139.6, | , 28.4, 10.5, 569.9, | ,  3000,  2906,  9000,  8771, | , -3.4, 409.1, 14.496, |, 11.7
7935.7, 139.3, | , 28.4, 10.0, 570.1, | ,  3000,  2902,  9000,  8770, | , -3.4, 475.1, 16.825, |, 11.3
7936.7, 140.5, | , 28.4, -0.8, 561.3, | ,  3000,  2904,  9000,  8777, | , -3.4, 530.8, 18.811, |, 1.8
7937.7, 139.7, | , 28.4, 10.5, 570.6, | ,  3000,  2911,  9000,  8793, | , -3.4, 554.8, 19.699, |, 11.8
7938.7, 139.5, | , 28.4, 8.9, 568.3, | ,  3000,  2906,  9000,  8784, | , -3.4, 632.8, 22.440, |, 10.2
7939.7, 139.3, | , 28.4, 10.0, 570.0, | ,  3000,  2906,  9000,  8770, | , -3.4, 657.6, 23.294, |, 11.4
7940.7, 139.6, | , 28.4, 10.3, 570.1, | ,  3000,  2905,  9000,  8768, | , -3.4, 701.3, 24.834, |, 11.5
7941.7, 141.2, | , 28.4, -4.5, 556.9, | ,  3000,  2902,  9000,  8761, | , -3.4, 778.0, 27.523, |, -3.3
7942.7, 140.2, | , 28.4, 1.5, 562.8, | ,  3000,  2903,  9000,  8781, | , -3.4, 786.6, 27.876, |, 3.7
7943.7, 139.5, | , 28.4, 9.1, 569.5, | ,  3000,  2908,  9000,  8794, | , -3.4, 854.3, 30.321, |, 10.5
7944.8, 139.6, | , 28.4, 10.4, 570.0, | ,  3000,  2906,  9000,  8783, | , -3.4, 882.6, 31.289, |, 11.6
7945.8, 139.4, | , 28.4, 10.2, 570.0, | ,  3000,  2908,  9000,  8802, | , -3.4, 926.3, 32.894, |, 11.3
7946.8, 139.4, | , 28.4, 10.1, 570.1, | ,  3000,  2906,  9000,  8791, | , -3.4, 990.5, 35.137, |, 11.3
7947.8, 140.5, | , 28.4, 1.5, 562.4, | ,  3000,  2899,  9000,  8759, | , -3.4, 1032.1, 36.485, |, 4.1
7948.8, 139.4, | , 28.4, 8.7, 569.1, | ,  3000,  2907,  9000,  8789, | , -3.4, 1087.4, 38.563, |, 9.7
7949.8, 139.3, | , 28.4, 10.1, 569.7, | ,  3000,  2906,  9000,  8796, | , -3.4, 1133.6, 40.223, |, 11.2
7950.8, 139.3, | , 28.4, 10.0, 569.9, | ,  3000,  2905,  9000,  8766, | , -3.4, 1166.6, 41.284, |, 11.3
7951.8, 139.2, | , 28.4, 9.9, 570.0, | ,  3000,  2903,  9000,  8774, | , -3.4, 1231.3, 43.590, |, 11.3
7952.8, 140.3, | , 28.4, -0.9, 561.0, | ,  3000,  2903,  9000,  8773, | , -3.4, 1231.8, 43.604, |, 1.5
7953.8, 139.4, | , 28.4, 8.2, 568.9, | ,  3000,  2906,  9000,  8766, | , -3.4, 1280.6, 45.314, |, 10.2
7954.8, 139.3, | , 28.4, 10.2, 570.3, | ,  3000,  2905,  9000,  8777, | , -3.4, 1330.3, 47.110, |, 11.6
7955.9, 139.7, | , 28.4, 10.4, 570.1, | ,  3000,  2903,  9000,  8782, | , -3.4, 1369.3, 48.502, |, 11.5
7956.9, 139.3, | , 28.4, 10.1, 569.9, | ,  3000,  2909,  9000,  8768, | , -3.4, 1409.6, 49.893, |, 11.2
7957.9, 140.4, | , 28.4, -0.3, 562.9, | ,  3000,  2903,  9000,  8789, | , -3.4, 1487.1, 52.698, |, 2.7
7958.9, 140.9, | , 28.4, -1.2, 559.7, | ,  3000,  2900,  9000,  8778, | , -3.4, 1511.5, 53.500, |, -0.5
7959.9, 139.3, | , 28.4, 9.2, 569.3, | ,  3000,  2910,  9000,  8771, | , -3.4, 1563.4, 55.350, |, 10.5
7960.9, 139.2, | , 28.4, 9.9, 569.8, | ,  3000,  2907,  9000,  8767, | , -3.4, 1626.8, 57.551, |, 10.8
7961.9, 139.8, | , 28.4, 10.2, 570.0, | ,  3000,  2909,  9000,  8804, | , -3.4, 1679.1, 59.597, |, 11.8
7962.9, 139.6, | , 28.4, 9.6, 570.4, | ,  3000,  2906,  9000,  8748, | , -3.4, 1701.8, 60.098, |, 11.2
7963.9, 140.6, | , 28.4, -2.7, 560.4, | ,  3000,  2912,  9000,  8787, | , -3.4, 1768.2, 62.681, |, 0.4
7965.0, 139.5, | , 28.4, 9.7, 570.6, | ,  3000,  2909,  9000,  8807, | , -3.4, 1781.0, 63.229, |, 11.5
7966.0, 139.7, | , 28.4, 9.8, 569.8, | ,  3000,  2904,  9000,  8776, | , -3.4, 1813.2, 64.171, |, 10.4
7967.0, 139.1, | , 28.4, 9.6, 569.7, | ,  3000,  2909,  9000,  8777, | , -3.4, 1883.9, 66.698, |, 11.0
7968.0, 139.4, | , 28.4, 9.6, 569.3, | ,  3000,  2905,  9000,  8779, | , -3.4, 1955.8, 69.228, |, 10.8
7969.0, 140.8, | , 28.4, 0.3, 562.4, | ,  3000,  2899,  9000,  8787, | , -3.4, 1963.1, 69.505, |, 2.7
7970.0, 141.0, | , 28.4, -8.6, 554.6, | ,  3000,  2899,  9000,  8767, | , -3.4, 2009.0, 71.001, |, -5.2
7971.0, 139.5, | , 28.4, 8.7, 568.6, | ,  3000,  2903,  9000,  8754, | , -3.4, 2078.8, 73.403, |, 9.9
7972.0, 139.6, | , 28.4, 10.1, 570.0, | ,  3000,  2904,  9000,  8777, | , -3.4, 2115.2, 74.841, |, 11.0
7973.1, 139.3, | , 28.4, 9.5, 569.2, | ,  3000,  2907,  9000,  8786, | , -3.4, 2149.9, 76.142, |, 9.7
7974.1, 139.6, | , 28.4, 8.4, 568.4, | ,  3000,  2905,  9000,  8795, | , -3.4, 2152.9, 76.299, |, 9.7
7975.1, 140.6, | , 28.4, -2.2, 560.5, | ,  3000,  2905,  9000,  8771, | , -3.4, 2196.6, 77.689, |, 0.7
7976.1, 139.4, | , 28.4, 9.4, 569.3, | ,  3000,  2911,  9000,  8789, | , -3.4, 2265.2, 80.264, |, 11.1
7977.1, 139.3, | , 28.4, 9.0, 569.4, | ,  3000,  2905,  9000,  8786, | , -3.4, 2298.6, 81.384, |, 10.6
7978.1, 139.2, | , 28.4, 9.2, 569.3, | ,  3000,  2903,  9000,  8779, | , -3.4, 2382.6, 84.293, |, 11.1
7979.1, 140.0, | , 28.4, 8.5, 568.5, | ,  3000,  2907,  9000,  8825, | , -3.4, 2404.0, 85.408, |, 10.3
7980.1, 141.3, | , 28.4, -4.8, 557.1, | ,  3000,  2899,  9000,  8774, | , -3.4, 2428.8, 85.853, |, -2.3
7981.1, 139.4, | , 28.4, 9.2, 569.4, | ,  3000,  2908,  9000,  8787, | , -3.4, 2452.4, 86.849, |, 10.4
7982.1, 139.3, | , 28.4, 10.0, 569.6, | ,  3000,  2905,  9000,  8771, | , -3.4, 2485.4, 87.874, |, 11.4
7983.2, 139.7, | , 28.4, 10.2, 569.9, | ,  3000,  2905,  9000,  8775, | , -3.4, 2580.5, 91.262, |, 11.1
7984.2, 139.6, | , 28.4, 8.3, 568.8, | ,  3000,  2912,  9000,  8795, | , -3.4, 2598.5, 92.104, |, 9.8
7985.2, 140.1, | , 28.4, 0.9, 563.6, | ,  3000,  2901,  9000,  8771, | , -3.4, 2631.1, 92.970, |, 4.5
7986.2, 140.3, | , 28.4, 1.1, 562.0, | ,  3000,  2900,  9000,  8772, | , -3.4, 2631.1, 92.980, |, 4.1
7987.2, 139.5, | , 28.4, 10.5, 570.2, | ,  3000,  2904,  9000,  8765, | , -3.4, 2685.0, 94.853, |, 11.3
7988.2, 139.3, | , 28.4, 10.1, 570.2, | ,  3000,  2907,  9000,  8768, | , -3.4, 2716.8, 96.025, |, 11.4
7989.2, 139.4, | , 28.4, 8.9, 569.5, | ,  3000,  2905,  9000,  8779, | , -3.4, 2737.3, 96.825, |, 10.1
7990.2, 139.7, | , 28.4, 10.4, 569.8, | ,  3000,  2907,  9000,  8782, | , -3.4, 2765.6, 97.860, |, 11.4
7991.2, 140.6, | , 28.4, -1.0, 561.3, | ,  3000,  2903,  9000,  8779, | , -3.4, 2789.2, 98.635, |, 1.4
7992.2, 139.3, | , 28.4, 9.9, 569.6, | ,  3000,  2902,  9000,  8770, | , -3.4, 2817.9, 99.556, |, 11.0
7993.2, 139.2, | , 28.4, 9.8, 570.3, | ,  3000,  2906,  9000,  8764, | , -3.4, 2889.0, 102.046, |, 11.6
7994.3, 139.8, | , 28.4, 7.9, 569.5, | ,  3000,  2906,  9000,  8785, | , -3.4, 2926.3, 103.547, |, 10.4
7995.3, 139.3, | , 28.4, 10.0, 569.2, | ,  3000,  2906,  9000,  8789, | , -3.4, 2948.1, 104.347, |, 11.3
7996.3, 140.3, | , 28.4, 0.8, 562.2, | ,  3000,  2904,  9000,  8760, | , -3.4, 2965.3, 104.676, |, 3.2
7997.3, 140.7, | , 28.4, -0.8, 563.2, | ,  3000,  2901,  9000,  8775, | , -3.4, 2996.5, 105.884, |, 2.0
7998.3, 139.2, | , 28.4, 9.9, 569.7, | ,  3000,  2904,  9000,  8757, | , -3.4, 3017.1, 106.481, |, 11.2
7999.3, 139.3, | , 28.4, 8.8, 568.8, | ,  3000,  2905,  9000,  8779, | , -3.4, 3054.4, 107.993, |, 10.4
8000.3, 139.3, | , 28.4, 10.2, 570.1, | ,  3000,  2907,  9000,  8788, | , -3.4, 3085.6, 109.207, |, 11.8
8001.3, 139.6, | , 28.4, 10.4, 569.8, | ,  3000,  2907,  9000,  8752, | , -3.4, 3096.4, 109.246, |, 11.5
8002.3, 140.4, | , 28.4, -1.1, 561.0, | ,  3000,  2903,  9000,  8764, | , -3.4, 3138.3, 110.803, |, 1.7
8003.4, 139.5, | , 28.4, 10.0, 570.3, | ,  3000,  2912,  9000,  8801, | , -3.4, 3139.2, 111.265, |, 11.5
8004.4, 139.3, | , 28.4, 8.9, 568.6, | ,  3000,  2901,  9000,  8745, | , -3.4, 3142.2, 110.734, |, 10.1
8005.4, 139.5, | , 28.4, 10.6, 570.0, | ,  3000,  2901,  9000,  8747, | , -3.4, 3237.3, 114.094, |, 11.7
8006.4, 139.4, | , 28.4, 9.9, 569.8, | ,  3000,  2903,  9000,  8801, | , -3.4, 3263.9, 115.579, |, 11.5
8007.4, 140.4, | , 28.4, 0.8, 562.3, | ,  3000,  2902,  9000,  8775, | , -3.4, 3239.0, 114.445, |, 3.1
8008.4, 140.8, | , 28.4, -1.3, 560.7, | ,  3000,  2899,  9000,  8759, | , -3.4, 3257.0, 114.881, |, 1.5
8009.4, 139.3, | , 28.4, 8.8, 568.8, | ,  3000,  2907,  9000,  8774, | , -3.4, 3303.3, 116.740, |, 10.1
8010.4, 139.3, | , 28.4, 10.0, 569.5, | ,  3000,  2904,  9000,  8790, | , -3.4, 3316.1, 117.331, |, 10.7
8011.4, 139.6, | , 28.4, 10.6, 570.2, | ,  3000,  2906,  9000,  8798, | , -3.4, 3309.3, 117.187, |, 11.8
8012.4, 139.2, | , 28.4, 10.0, 570.0, | ,  3000,  2903,  9000,  8771, | , -3.4, 3308.9, 116.871, |, 11.3
8013.4, 140.5, | , 28.4, -1.6, 560.4, | ,  3000,  2902,  9000,  8785, | , -3.4, 3331.6, 117.796, |, 0.9
8014.5, 139.5, | , 28.4, 8.6, 569.3, | ,  3000,  2910,  9000,  8787, | , -3.4, 3373.6, 119.381, |, 10.1
8015.5, 139.3, | , 28.4, 10.1, 569.7, | ,  3000,  2903,  9000,  8770, | , -3.4, 3368.4, 118.952, |, 11.2
8016.5, 139.3, | , 28.4, 10.0, 569.9, | ,  3000,  2912,  9000,  8811, | , -3.4, 3407.8, 120.853, |, 11.3
8017.5, 139.2, | , 28.4, 10.0, 569.6, | ,  3000,  2896,  9000,  8766, | , -3.4, 3395.8, 119.808, |, 11.0
8018.5, 141.4, | , 28.4, -5.5, 559.6, | ,  3000,  2901,  9000,  8781, | , -3.4, 3423.3, 120.977, |, -2.5
8019.5, 140.7, | , 28.4, -2.6, 559.2, | ,  3000,  2904,  9000,  8796, | , -3.4, 3456.3, 122.325, |, -3.3
8020.5, 139.3, | , 28.4, 10.0, 569.9, | ,  3000,  2903,  9000,  8791, | , -3.4, 3420.7, 121.012, |, 11.1
8021.5, 139.3, | , 28.4, 10.5, 570.2, | ,  3000,  2908,  9000,  8808, | , -3.4, 3443.8, 122.050, |, 11.6
8022.6, 139.6, | , 28.4, 10.5, 570.7, | ,  3000,  2908,  9000,  8763, | , -3.4, 3473.0, 122.606, |, 11.6
8023.6, 139.9, | , 28.4, 0.7, 562.4, | ,  3000,  2906,  9000,  8785, | , -3.4, 3467.8, 122.637, |, 2.9
8024.6, 140.4, | , 28.4, -1.3, 562.5, | ,  3000,  2903,  9000,  8782, | , -3.4, 3465.7, 122.495, |, 1.3
8025.6, 139.7, | , 28.4, 9.9, 569.8, | ,  3000,  2905,  9000,  8784, | , -3.4, 3497.0, 123.645, |, 10.7
8026.6, 139.6, | , 28.4, 9.7, 570.1, | ,  3000,  2907,  9000,  8757, | , -3.4, 3499.1, 123.457, |, 11.2
8027.6, 139.4, | , 28.4, 9.2, 569.3, | ,  3000,  2911,  9000,  8792, | , -3.4, 3528.2, 124.899, |, 10.6
8028.6, 139.2, | , 28.4, 9.9, 569.6, | ,  3000,  2903,  9000,  8788, | , -3.4, 3539.4, 125.158, |, 11.0
8029.6, 141.1, | , 28.4, -2.3, 560.3, | ,  3000,  2901,  9000,  8751, | , -3.4, 3534.2, 124.564, |, 1.0
8030.6, 139.4, | , 28.4, 9.4, 569.3, | ,  3000,  2908,  9000,  8776, | , -3.4, 3522.7, 124.500, |, 10.9
8031.6, 139.3, | , 28.4, 9.7, 569.7, | ,  3000,  2906,  9000,  8767, | , -3.4, 3534.2, 124.783, |, 10.8
8032.6, 139.7, | , 28.4, 10.1, 570.4, | ,  3000,  2904,  9000,  8780, | , -3.4, 3553.1, 125.577, |, 11.0
8033.7, 139.2, | , 28.4, 9.6, 569.9, | ,  3000,  2904,  9000,  8774, | , -3.4, 3547.1, 125.294, |, 10.9
8034.7, 140.5, | , 28.4, -0.7, 561.5, | ,  3000,  2902,  9000,  8783, | , -3.4, 3606.2, 127.451, |, 1.5
8035.7, 140.8, | , 28.4, -0.9, 560.6, | ,  3000,  2907,  9000,  8789, | , -3.4, 3549.2, 125.565, |, 1.5
8036.7, 139.8, | , 28.4, 8.7, 569.1, | ,  3000,  2911,  9000,  8782, | , -3.4, 3562.1, 125.991, |, 9.0
8037.7, 139.4, | , 28.4, 9.3, 569.0, | ,  3000,  2904,  9000,  8760, | , -3.4, 3544.9, 125.063, |, 10.7
8038.7, 139.4, | , 28.4, 9.4, 569.4, | ,  3000,  2911,  9000,  8787, | , -3.4, 3562.9, 126.072, |, 10.7
8039.7, 140.0, | , 28.4, 7.6, 569.1, | ,  3000,  2905,  9000,  8764, | , -3.4, 3561.2, 125.688, |, 10.0
8040.7, 140.5, | , 28.4, -0.9, 560.7, | ,  3000,  2899,  9000,  8798, | , -3.4, 3560.4, 125.975, |, 0.9
8041.7, 139.3, | , 28.4, 9.2, 569.6, | ,  3000,  2903,  9000,  8774, | , -3.4, 3583.5, 126.566, |, 10.9
8042.8, 139.3, | , 28.4, 9.5, 569.9, | ,  3000,  2910,  9000,  8796, | , -3.4, 3601.9, 127.534, |, 11.6
8043.8, 139.7, | , 28.4, 9.8, 569.8, | ,  3000,  2906,  9000,  8775, | , -3.4, 3604.5, 127.353, |, 11.4
8044.8, 139.6, | , 28.4, 8.9, 568.7, | ,  3000,  2903,  9000,  8797, | , -3.4, 3577.9, 126.623, |, 10.3
8045.8, 140.2, | , 28.4, 1.0, 562.7, | ,  3000,  2904,  9000,  8775, | , -3.4, 3550.1, 125.409, |, 3.1
8046.8, 140.6, | , 28.4, -0.4, 561.1, | ,  3000,  2909,  9000,  8774, | , -3.4, 3575.4, 126.338, |, 1.6
8047.8, 139.6, | , 28.4, 10.3, 570.2, | ,  3000,  2905,  9000,  8767, | , -3.4, 3593.8, 126.868, |, 12.0
8048.8, 139.3, | , 28.4, 10.0, 569.9, | ,  3000,  2904,  9000,  8779, | , -3.4, 3576.6, 126.390, |, 11.4
8049.8, 139.7, | , 28.4, 8.6, 569.4, | ,  3000,  2903,  9000,  8790, | , -3.4, 3632.3, 128.460, |, 10.6
8050.8, 139.6, | , 28.4, 10.6, 570.5, | ,  3000,  2905,  9000,  8777, | , -3.4, 3622.5, 127.997, |, 11.8
8051.8, 140.5, | , 28.4, -0.0, 560.9, | ,  3000,  2905,  9000,  8793, | , -3.4, 3616.1, 127.940, |, 1.1
8052.9, 139.4, | , 28.4, 10.2, 569.6, | ,  3000,  2909,  9000,  8798, | , -3.4, 3592.1, 127.192, |, 11.3
8053.9, 139.7, | , 28.4, 10.5, 570.2, | ,  3000,  2905,  9000,  8786, | , -3.4, 3575.8, 126.440, |, 11.7
8054.9, 139.8, | , 28.4, 9.1, 568.6, | ,  3000,  2901,  9000,  8761, | , -3.4, 3578.8, 126.240, |, 10.4
8055.9, 139.3, | , 28.4, 10.1, 569.6, | ,  3000,  2907,  9000,  8793, | , -3.4, 3622.5, 128.184, |, 11.2
8056.9, 140.4, | , 28.4, 0.1, 557.2, | ,  3000,  2902,  9000,  8775, | , -3.4, 3596.4, 127.010, |, -0.6
8057.9, 140.8, | , 28.4, -1.4, 561.9, | ,  3000,  2909,  9000,  8799, | , -3.4, 3595.9, 127.336, |, 3.6
8058.9, 139.3, | , 28.4, 9.8, 569.6, | ,  3000,  2905,  9000,  8797, | , -3.4, 3576.6, 126.598, |, 11.3
8059.9, 139.4, | , 28.4, 9.1, 568.8, | ,  3000,  2902,  9000,  8772, | , -3.4, 3569.8, 126.056, |, 10.5
8060.9, 139.6, | , 28.4, 10.6, 570.3, | ,  3000,  2905,  9000,  8779, | , -3.4, 3590.8, 126.891, |, 11.7
8061.9, 139.3, | , 28.4, 10.1, 569.3, | ,  3000,  2904,  9000,  8771, | , -3.4, 3600.6, 127.145, |, 11.5
8063.0, 140.2, | , 28.4, 1.7, 563.4, | ,  3000,  2906,  9000,  8767, | , -3.4, 3600.6, 127.135, |, 4.1
8064.0, 139.3, | , 28.4, 10.1, 570.2, | ,  3000,  2911,  9000,  8800, | , -3.4, 3599.4, 127.497, |, 11.4
8065.0, 139.8, | , 28.4, 8.5, 569.4, | ,  3000,  2899,  9000,  8769, | , -3.4, 3587.8, 126.621, |, 10.6
8066.0, 139.4, | , 28.4, 10.2, 570.2, | ,  3000,  2908,  9000,  8797, | , -3.4, 3546.7, 125.569, |, 11.4
8067.0, 139.3, | , 28.4, 10.0, 569.6, | ,  3000,  2903,  9000,  8789, | , -3.4, 3593.4, 127.076, |, 11.2
8068.0, 140.6, | , 28.4, -0.9, 561.1, | ,  3000,  2902,  9000,  8797, | , -3.4, 3552.2, 125.706, |, 1.4
8069.0, 139.5, | , 28.4, 10.2, 570.1, | ,  3000,  2904,  9000,  8736, | , -3.4, 3592.1, 126.470, |, 11.6
8070.0, 139.5, | , 28.4, 8.6, 568.5, | ,  3000,  2897,  9000,  8785, | , -3.4, 3616.9, 127.794, |, 10.3
8071.0, 139.2, | , 28.4, 10.1, 570.3, | ,  3000,  2910,  9000,  8780, | , -3.4, 3593.4, 127.060, |, 11.7
8072.0, 139.6, | , 28.4, 10.5, 570.0, | ,  3000,  2907,  9000,  8778, | , -3.4, 3602.4, 127.314, |, 11.7
8073.1, 140.3, | , 28.4, 0.7, 562.8, | ,  3000,  2903,  9000,  8782, | , -3.4, 3565.9, 126.036, |, 3.2
8074.1, 140.4, | , 28.4, 0.1, 560.7, | ,  3000,  2906,  9000,  8793, | , -3.4, 3526.9, 124.805, |, 1.9
8075.1, 139.6, | , 28.4, 9.1, 568.8, | ,  3000,  2902,  9000,  8748, | , -3.4, 3562.9, 125.551, |, 10.5
8076.1, 139.3, | , 28.4, 10.2, 569.8, | ,  3000,  2909,  9000,  8803, | , -3.4, 3578.4, 126.766, |, 11.0
8077.1, 139.3, | , 28.4, 10.1, 569.3, | ,  3000,  2905,  9000,  8756, | , -3.4, 3599.4, 126.952, |, 11.4
8078.1, 139.3, | , 28.4, 9.9, 570.1, | ,  3000,  2903,  9000,  8790, | , -3.4, 3544.9, 125.375, |, 11.4
8079.1, 140.7, | , 28.4, 1.3, 559.0, | ,  3000,  2900,  9000,  8758, | , -3.4, 3558.6, 125.488, |, 0.5
8080.1, 140.0, | , 28.4, 8.8, 568.9, | ,  3000,  2910,  9000,  8777, | , -3.4, 3587.4, 126.808, |, 8.9
8081.1, 139.4, | , 28.4, 9.8, 569.6, | ,  3000,  2906,  9000,  8769, | , -3.4, 3558.2, 125.656, |, 10.5
8082.1, 139.4, | , 28.4, 9.4, 569.8, | ,  3000,  2903,  9000,  8783, | , -3.4, 3540.2, 125.148, |, 10.8
8083.2, 139.6, | , 28.4, 10.3, 570.2, | ,  3000,  2900,  9000,  8756, | , -3.4, 3560.8, 125.546, |, 10.8
8084.2, 140.9, | , 28.4, 0.8, 562.2, | ,  3000,  2907,  9000,  8801, | , -3.4, 3560.4, 126.090, |, 2.6
8085.2, 140.7, | , 28.4, -1.1, 562.2, | ,  3000,  2907,  9000,  8782, | , -3.4, 3535.1, 124.987, |, 1.2
8086.2, 139.3, | , 28.4, 9.1, 569.2, | ,  3000,  2905,  9000,  8784, | , -3.4, 3544.9, 125.336, |, 10.6
8087.2, 139.6, | , 28.4, 10.3, 570.4, | ,  3000,  2909,  9000,  8782, | , -3.4, 3565.9, 126.103, |, 11.2
8088.2, 139.4, | , 28.4, 9.4, 569.7, | ,  3000,  2904,  9000,  8786, | , -3.4, 3550.9, 125.563, |, 10.5
8089.2, 139.3, | , 28.4, 9.2, 569.4, | ,  3000,  2907,  9000,  8788, | , -3.4, 3538.5, 125.175, |, 10.7
8090.2, 141.1, | , 28.4, -2.2, 560.6, | ,  3000,  2904,  9000,  8773, | , -3.4, 3540.7, 125.063, |, 1.0
8091.2, 139.4, | , 28.4, 9.4, 569.4, | ,  3000,  2908,  9000,  8771, | , -3.4, 3524.8, 124.520, |, 11.1
8092.3, 139.3, | , 28.4, 9.3, 570.0, | ,  3000,  2905,  9000,  8758, | , -3.4, 3511.1, 123.867, |, 11.5
8093.3, 139.8, | , 28.4, 10.0, 570.4, | ,  3000,  2910,  9000,  8788, | , -3.4, 3550.9, 125.651, |, 11.5
8094.3, 139.3, | , 28.4, 9.3, 569.7, | ,  3000,  2904,  9000,  8794, | , -3.4, 3529.9, 124.905, |, 11.2
8095.3, 140.4, | , 28.4, -0.9, 561.5, | ,  3000,  2903,  9000,  8781, | , -3.4, 3579.2, 126.492, |, 1.9
8096.3, 140.9, | , 28.4, -1.3, 561.1, | ,  3000,  2902,  9000,  8755, | , -3.4, 3565.5, 125.711, |, 2.0
8097.3, 139.6, | , 28.4, 9.9, 569.4, | ,  3000,  2909,  9000,  8781, | , -3.4, 3544.9, 125.346, |, 11.0
8098.3, 139.3, | , 28.4, 9.1, 569.2, | ,  3000,  2901,  9000,  8767, | , -3.4, 3536.4, 124.820, |, 10.9
8099.3, 139.3, | , 28.4, 9.5, 569.5, | ,  3000,  2905,  9000,  8797, | , -3.4, 3521.8, 124.662, |, 11.1
8100.3, 139.9, | , 28.4, 8.2, 569.5, | ,  3000,  2909,  9000,  8790, | , -3.4, 3515.4, 124.400, |, 10.4
8101.3, 140.9, | , 28.4, -0.8, 561.3, | ,  3000,  2903,  9000,  8788, | , -3.4, 3495.2, 123.607, |, 2.3
8102.4, 139.4, | , 28.4, 7.3, 569.2, | ,  3000,  2901,  9000,  8781, | , -3.4, 3504.7, 123.847, |, 9.7
8103.4, 139.6, | , 28.4, 10.5, 570.6, | ,  3000,  2904,  9000,  8776, | , -3.4, 3550.1, 125.422, |, 11.8
8104.4, 139.6, | , 28.4, 10.6, 570.9, | ,  3000,  2902,  9000,  8780, | , -3.4, 3548.8, 125.402, |, 11.7
8105.4, 139.6, | , 28.4, 8.6, 568.4, | ,  3000,  2902,  9000,  8784, | , -3.4, 3547.9, 125.414, |, 10.0
8106.4, 140.7, | , 28.4, -5.7, 557.1, | ,  3000,  2904,  9000,  8756, | , -3.4, 3517.1, 124.054, |, -2.9
8107.4, 140.8, | , 28.4, -0.1, 563.5, | ,  3000,  2898,  9000,  8779, | , -3.4, 3538.1, 124.964, |, 1.9
8108.4, 139.3, | , 28.4, 10.1, 570.2, | ,  3000,  2905,  9000,  8781, | , -3.4, 3520.1, 124.427, |, 11.3
8109.4, 139.3, | , 28.4, 10.2, 569.8, | ,  3000,  2903,  9000,  8782, | , -3.4, 3535.1, 124.952, |, 11.2
8110.4, 139.3, | , 28.4, 8.6, 568.9, | ,  3000,  2901,  9000,  8745, | , -3.4, 3515.4, 123.831, |, 10.0
8111.4, 139.4, | , 28.4, 10.3, 570.8, | ,  3000,  2900,  9000,  8755, | , -3.4, 3547.5, 125.059, |, 11.7
8112.5, 140.4, | , 28.4, 1.7, 561.8, | ,  3000,  2906,  9000,  8831, | , -3.4, 3561.2, 126.428, |, 3.9
8113.5, 139.3, | , 28.4, 9.9, 570.2, | ,  3000,  2906,  9000,  8771, | , -3.4, 3482.0, 122.989, |, 11.4
8114.5, 139.7, | , 28.4, 10.6, 570.6, | ,  3000,  2906,  9000,  8791, | , -3.4, 3519.2, 124.516, |, 11.5
8115.5, 139.3, | , 28.4, 8.0, 568.8, | ,  3000,  2902,  9000,  8771, | , -3.4, 3490.1, 123.232, |, 10.2
8116.5, 139.3, | , 28.4, 10.0, 570.1, | ,  3000,  2907,  9000,  8789, | , -3.4, 3545.4, 125.422, |, 11.1
8117.5, 140.8, | , 28.4, -0.6, 561.3, | ,  3000,  2900,  9000,  8758, | , -3.4, 3518.4, 124.076, |, 1.9
8118.5, 139.7, | , 28.4, 10.5, 570.4, | ,  3000,  2908,  9000,  8784, | , -3.4, 3520.9, 124.528, |, 11.6
8119.5, 139.2, | , 28.4, 10.0, 570.5, | ,  3000,  2908,  9000,  8752, | , -3.4, 3497.0, 123.341, |, 11.1
8120.5, 139.3, | , 28.4, 9.3, 569.4, | ,  3000,  2902,  9000,  8770, | , -3.4, 3547.1, 125.225, |, 10.7
8121.5, 139.5, | , 28.4, 10.6, 570.6, | ,  3000,  2902,  9000,  8778, | , -3.4, 3551.4, 125.464, |, 11.8
8122.6, 140.6, | , 28.4, 1.4, 563.0, | ,  3000,  2903,  9000,  8779, | , -3.4, 3544.1, 125.223, |, 3.5
8123.6, 140.2, | , 28.4, 1.6, 561.7, | ,  3000,  2901,  9000,  8776, | , -3.4, 3506.0, 123.838, |, 4.0
8124.6, 139.3, | , 28.4, 10.0, 570.6, | ,  3000,  2908,  9000,  8784, | , -3.4, 3489.2, 123.407, |, 11.9
8125.6, 139.8, | , 28.4, 8.9, 569.0, | ,  3000,  2903,  9000,  8779, | , -3.4, 3502.5, 123.768, |, 10.4
8126.6, 139.4, | , 28.4, 10.1, 570.2, | ,  3000,  2905,  9000,  8768, | , -3.4, 3518.4, 124.235, |, 11.3
8127.6, 139.2, | , 28.4, 10.1, 570.6, | ,  3000,  2907,  9000,  8776, | , -3.4, 3516.7, 124.279, |, 11.4
8128.6, 140.9, | , 28.4, 0.3, 562.4, | ,  3000,  2903,  9000,  8768, | , -3.4, 3525.7, 124.475, |, 2.0
8129.6, 139.2, | , 28.4, 9.9, 570.4, | ,  3000,  2903,  9000,  8767, | , -3.4, 3508.5, 123.848, |, 11.3
8130.6, 139.4, | , 28.4, 8.8, 569.4, | ,  3000,  2905,  9000,  8777, | , -3.4, 3529.1, 124.702, |, 10.1
8131.6, 139.3, | , 28.4, 10.0, 570.7, | ,  3000,  2907,  9000,  8793, | , -3.4, 3514.5, 124.383, |, 11.4
8132.7, 139.4, | , 28.4, 10.0, 570.5, | ,  3000,  2904,  9000,  8785, | , -3.4, 3528.7, 124.767, |, 11.5
8133.7, 140.3, | , 28.4, 1.0, 563.4, | ,  3000,  2903,  9000,  8781, | , -3.4, 3492.7, 123.438, |, 3.0
8134.7, 140.3, | , 28.4, 0.2, 561.5, | ,  3000,  2903,  9000,  8760, | , -3.4, 3501.2, 123.517, |, 3.3
8135.7, 139.4, | , 28.4, 8.7, 568.6, | ,  3000,  2901,  9000,  8772, | , -3.4, 3528.7, 124.592, |, 10.0
8136.7, 139.6, | , 28.4, 10.4, 571.1, | ,  3000,  2907,  9000,  8779, | , -3.4, 3534.2, 124.928, |, 11.9
8137.7, 139.3, | , 28.4, 10.2, 569.8, | ,  3000,  2905,  9000,  8788, | , -3.4, 3524.4, 124.657, |, 11.2
8138.7, 139.3, | , 28.4, 10.1, 570.8, | ,  3000,  2907,  9000,  8795, | , -3.4, 3498.2, 123.828, |, 11.5
8139.7, 140.9, | , 28.4, -1.1, 562.6, | ,  3000,  2904,  9000,  8793, | , -3.4, 3487.5, 123.395, |, -1.1
8140.7, 139.5, | , 28.4, 8.3, 569.0, | ,  3000,  2903,  9000,  8775, | , -3.4, 3525.2, 124.517, |, 9.7
8141.8, 139.4, | , 28.4, 9.6, 570.1, | ,  3000,  2907,  9000,  8775, | , -3.4, 3537.7, 124.998, |, 11.0
8142.8, 139.5, | , 28.4, 9.7, 569.5, | ,  3000,  2906,  9000,  8801, | , -3.4, 3491.8, 123.658, |, 10.9
8143.8, 139.6, | , 28.4, 9.4, 570.3, | ,  3000,  2908,  9000,  8769, | , -3.4, 3498.7, 123.580, |, 11.1
8144.8, 140.3, | , 28.4, 0.5, 562.3, | ,  3000,  2901,  9000,  8763, | , -3.4, 3538.1, 124.826, |, 2.8
8145.8, 140.7, | , 28.4, -3.0, 559.9, | ,  3000,  2905,  9000,  8762, | , -3.4, 3511.9, 123.942, |, -0.1
8146.8, 139.8, | , 28.4, 10.3, 570.5, | ,  3000,  2908,  9000,  8791, | , -3.4, 3537.7, 125.189, |, 11.1
8147.8, 139.4, | , 28.4, 9.3, 569.9, | ,  3000,  2907,  9000,  8781, | , -3.4, 3489.2, 123.363, |, 10.9
8148.8, 139.3, | , 28.4, 9.5, 569.9, | ,  3000,  2903,  9000,  8779, | , -3.4, 3475.5, 122.817, |, 10.9
8149.8, 140.2, | , 28.4, 9.2, 570.5, | ,  3000,  2906,  9000,  8805, | , -3.4, 3521.8, 124.753, |, 11.5
8150.8, 140.4, | , 28.4, -0.6, 561.1, | ,  3000,  2900,  9000,  8770, | , -3.4, 3480.2, 122.854, |, 2.1
8151.9, 139.3, | , 28.4, 9.8, 570.0, | ,  3000,  2905,  9000,  8792, | , -3.4, 3506.4, 124.061, |, 10.7
8152.9, 139.3, | , 28.4, 9.6, 570.1, | ,  3000,  2906,  9000,  8779, | , -3.4, 3540.7, 125.148, |, 11.4
8153.9, 139.8, | , 28.4, 10.3, 570.4, | ,  3000,  2906,  9000,  8760, | , -3.4, 3529.5, 124.545, |, 11.4
8154.9, 139.4, | , 28.4, 9.4, 569.7, | ,  3000,  2902,  9000,  8796, | , -3.4, 3493.1, 123.601, |, 11.1
8155.9, 140.4, | , 28.4, -2.5, 560.3, | ,  3000,  2899,  9000,  8763, | , -3.4, 3489.2, 123.092, |, -1.0
8156.9, 139.9, | , 28.4, 8.7, 569.6, | ,  3000,  2905,  9000,  8754, | , -3.4, 3498.7, 123.391, |, 10.0
8157.9, 139.3, | , 28.4, 9.7, 570.0, | ,  3000,  2906,  9000,  8802, | , -3.4, 3499.1, 123.926, |, 11.0
8158.9, 139.3, | , 28.4, 9.8, 570.1, | ,  3000,  2903,  9000,  8765, | , -3.4, 3522.7, 124.326, |, 10.8
8159.9, 139.6, | , 28.4, 9.8, 570.2, | ,  3000,  2908,  9000,  8773, | , -3.4, 3506.0, 123.875, |, 11.4
8161.0, 140.8, | , 28.4, 0.3, 562.6, | ,  3000,  2899,  9000,  8768, | , -3.4, 3503.0, 123.626, |, 2.8
8162.0, 140.2, | , 28.4, 1.9, 562.9, | ,  3000,  2906,  9000,  8767, | , -3.4, 3472.1, 122.605, |, 4.0
8163.0, 139.3, | , 28.4, 10.1, 570.4, | ,  3000,  2909,  9000,  8788, | , -3.4, 3500.8, 123.873, |, 11.6
8164.0, 139.6, | , 28.4, 10.4, 570.4, | ,  3000,  2905,  9000,  8771, | , -3.4, 3492.7, 123.367, |, 11.8
8165.0, 139.4, | , 28.4, 10.0, 570.4, | ,  3000,  2909,  9000,  8828, | , -3.4, 3544.1, 125.827, |, 11.5
8166.0, 139.4, | , 28.4, 9.0, 569.1, | ,  3000,  2902,  9000,  8760, | , -3.4, 3461.8, 122.129, |, 10.2
8167.0, 140.8, | , 28.4, -0.5, 561.6, | ,  3000,  2902,  9000,  8757, | , -3.4, 3514.5, 123.949, |, 2.3
8168.0, 139.4, | , 28.4, 7.5, 569.4, | ,  3000,  2901,  9000,  8767, | , -3.4, 3513.7, 124.017, |, 10.1
8169.0, 139.3, | , 28.5, 10.0, 570.1, | ,  3000,  2906,  9000,  8795, | , -3.4, 3514.1, 124.383, |, 11.3
8170.0, 139.3, | , 28.4, 10.1, 570.2, | ,  3000,  2912,  9000,  8794, | , -3.4, 3535.5, 125.179, |, 11.3
8171.1, 139.8, | , 28.5, 9.1, 569.1, | ,  3000,  2904,  9000,  8760, | , -3.4, 3530.8, 124.573, |, 10.5
8172.1, 140.3, | , 28.4, 1.1, 562.5, | ,  3000,  2903,  9000,  8758, | , -3.4, 3502.1, 123.534, |, 3.4
8173.1, 140.7, | , 28.4, -2.7, 560.9, | ,  3000,  2907,  9000,  8782, | , -3.4, 3506.0, 123.969, |, 1.6
8174.1, 139.3, | , 28.4, 10.0, 570.6, | ,  3000,  2906,  9000,  8785, | , -3.4, 3472.5, 122.810, |, 11.7
8175.1, 139.6, | , 28.4, 10.5, 570.9, | ,  3000,  2905,  9000,  8765, | , -3.4, 3492.2, 123.279, |, 11.8
8176.1, 139.4, | , 28.5, 8.7, 569.0, | ,  3000,  2901,  9000,  8775, | , -3.4, 3511.9, 124.038, |, 10.2
8177.1, 139.3, | , 28.5, 9.9, 570.6, | ,  3000,  2905,  9000,  8784, | , -3.4, 3534.7, 124.977, |, 11.2
8178.1, 140.3, | , 28.4, -0.7, 561.7, | ,  3000,  2900,  9000,  8775, | , -3.4, 3502.5, 123.688, |, 1.7
8179.1, 139.6, | , 28.5, 10.5, 570.7, | ,  3000,  2903,  9000,  8788, | , -3.4, 3537.2, 125.093, |, 11.8
8180.1, 139.2, | , 28.5, 9.9, 570.5, | ,  3000,  2906,  9000,  8775, | , -3.4, 3507.7, 123.932, |, 11.2
8181.1, 139.5, | , 28.4, 8.9, 568.9, | ,  3000,  2908,  9000,  8788, | , -3.4, 3476.0, 122.980, |, 10.3
8182.2, 139.7, | , 28.4, 9.9, 570.7, | ,  3000,  2910,  9000,  8775, | , -3.4, 3487.5, 123.266, |, 11.2
8183.2, 140.6, | , 28.4, 1.3, 563.4, | ,  3000,  2905,  9000,  8772, | , -3.4, 3485.8, 123.135, |, 3.7
8184.2, 140.1, | , 28.5, 1.6, 563.5, | ,  3000,  2902,  9000,  8761, | , -3.4, 3500.4, 123.497, |, 3.5
8185.2, 139.3, | , 28.4, 10.1, 570.3, | ,  3000,  2909,  9000,  8786, | , -3.4, 3516.7, 124.415, |, 11.4
8186.2, 139.9, | , 28.4, 9.3, 569.7, | ,  3000,  2907,  9000,  8780, | , -3.4, 3491.0, 123.419, |, 10.7
8187.2, 139.4, | , 28.5, 10.0, 570.7, | ,  3000,  2907,  9000,  8796, | , -3.4, 3494.8, 123.722, |, 11.3
8188.2, 139.3, | , 28.5, 10.1, 570.7, | ,  3000,  2903,  9000,  8800, | , -3.4, 3492.2, 123.623, |, 11.4
8189.2, 140.4, | , 28.4, -1.6, 562.3, | ,  3000,  2902,  9000,  8762, | , -3.4, 3505.1, 123.671, |, -1.0
8190.2, 139.6, | , 28.5, 10.3, 570.3, | ,  3000,  2904,  9000,  8764, | , -3.4, 3527.4, 124.496, |, 11.7
8191.2, 139.4, | , 28.5, 8.4, 569.6, | ,  3000,  2903,  9000,  8786, | , -3.4, 3503.4, 123.875, |, 10.4
8192.3, 139.2, | , 28.5, 10.1, 570.8, | ,  3000,  2903,  9000,  8786, | , -3.4, 3490.5, 123.427, |, 11.6
8193.3, 139.6, | , 28.5, 10.7, 570.4, | ,  3000,  2909,  9000,  8775, | , -3.4, 3492.7, 123.443, |, 11.9
8194.3, 140.7, | , 28.4, 1.4, 563.9, | ,  3000,  2901,  9000,  8784, | , -3.4, 3482.8, 123.107, |, 3.6
8195.3, 140.7, | , 28.5, -1.2, 561.8, | ,  3000,  2907,  9000,  8790, | , -3.4, 3466.5, 122.654, |, 1.5
8196.3, 139.9, | , 28.4, 8.3, 569.4, | ,  3000,  2902,  9000,  8785, | , -3.4, 3476.0, 122.887, |, 10.2
8197.3, 139.2, | , 28.5, 8.9, 570.2, | ,  3000,  2903,  9000,  8737, | , -3.4, 3483.7, 122.663, |, 10.1
8198.3, 139.3, | , 28.5, 9.3, 570.4, | ,  3000,  2906,  9000,  8756, | , -3.4, 3521.8, 124.237, |, 10.7
8199.3, 139.3, | , 28.5, 9.9, 570.6, | ,  3000,  2902,  9000,  8754, | , -3.4, 3505.5, 123.602, |, 11.0
8200.3, 140.6, | , 28.5, 0.1, 563.2, | ,  3000,  2902,  9000,  8767, | , -3.4, 3550.5, 125.324, |, 3.6
8201.4, 139.6, | , 28.5, 8.0, 569.4, | ,  3000,  2907,  9000,  8800, | , -3.4, 3528.7, 124.958, |, 9.6
8202.4, 139.6, | , 28.5, 9.1, 569.6, | ,  3000,  2910,  9000,  8808, | , -3.4, 3485.0, 123.529, |, 10.7
8203.4, 139.7, | , 28.4, 9.2, 569.9, | ,  3000,  2904,  9000,  8764, | , -3.4, 3493.5, 123.306, |, 11.1
8204.4, 139.9, | , 28.5, 9.5, 570.6, | ,  3000,  2907,  9000,  8791, | , -3.4, 3518.8, 124.511, |, 11.0
8205.4, 140.9, | , 28.5, -5.4, 557.8, | ,  3000,  2898,  9000,  8784, | , -3.4, 3485.4, 123.164, |, -2.3
8206.4, 140.5, | , 28.5, -0.0, 562.5, | ,  3000,  2905,  9000,  8785, | , -3.4, 3501.7, 123.820, |, 1.8
8207.4, 139.8, | , 28.5, 9.7, 570.1, | ,  3000,  2903,  9000,  8779, | , -3.4, 3498.2, 123.620, |, 11.7
8208.4, 139.2, | , 28.5, 9.3, 570.1, | ,  3000,  2907,  9000,  8766, | , -3.4, 3500.8, 123.609, |, 11.1
8209.4, 139.2, | , 28.5, 10.3, 570.7, | ,  3000,  2907,  9000,  8775, | , -3.4, 3540.7, 125.107, |, 11.4
8210.4, 140.4, | , 28.5, 1.1, 563.7, | ,  3000,  2904,  9000,  8779, | , -3.4, 3528.7, 124.697, |, 3.6
8211.4, 140.8, | , 28.5, -1.1, 562.5, | ,  3000,  2909,  9000,  8770, | , -3.4, 3499.1, 123.620, |, 3.6
8212.5, 139.3, | , 28.5, 10.1, 570.5, | ,  3000,  2903,  9000,  8767, | , -3.4, 3493.1, 123.309, |, 11.6
8213.5, 139.1, | , 28.5, 10.0, 571.0, | ,  3000,  2904,  9000,  8759, | , -3.4, 3500.0, 123.477, |, 12.0
8214.5, 139.6, | , 28.5, 10.5, 570.9, | ,  3000,  2906,  9000,  8761, | , -3.4, 3516.7, 124.106, |, 11.9
8215.5, 139.3, | , 28.5, 10.2, 570.9, | ,  3000,  2903,  9000,  8786, | , -3.4, 3507.7, 124.026, |, 11.5
8216.5, 140.5, | , 28.5, -1.6, 561.4, | ,  3000,  2897,  9000,  8779, | , -3.4, 3526.1, 124.534, |, 1.2
8217.5, 139.7, | , 28.5, 10.4, 571.1, | ,  3000,  2908,  9000,  8756, | , -3.4, 3509.4, 123.815, |, 11.8
8218.5, 140.1, | , 28.5, 8.0, 570.1, | ,  3000,  2911,  9000,  8804, | , -3.4, 3507.7, 124.299, |, 10.9
8219.5, 139.3, | , 28.5, 10.3, 570.7, | ,  3000,  2903,  9000,  8768, | , -3.4, 3500.4, 123.585, |, 11.4
8220.6, 139.2, | , 28.5, 10.1, 570.8, | ,  3000,  2905,  9000,  8757, | , -3.4, 3498.7, 123.425, |, 11.5
8221.6, 140.7, | , 28.5, 0.6, 563.3, | ,  3000,  2897,  9000,  8752, | , -3.4, 3499.1, 123.310, |, 2.9
8222.6, 140.4, | , 28.5, -1.2, 559.9, | ,  3000,  2900,  9000,  8764, | , -3.4, 3497.8, 123.420, |, 1.1
8223.6, 139.3, | , 28.5, 10.1, 570.7, | ,  3000,  2909,  9000,  8782, | , -3.4, 3500.8, 123.805, |, 11.5
8224.6, 139.7, | , 28.5, 10.6, 571.5, | ,  3000,  2907,  9000,  8785, | , -3.4, 3510.2, 124.148, |, 11.8
8225.6, 139.5, | , 28.5, 9.9, 570.4, | ,  3000,  2915,  9000,  8786, | , -3.4, 3526.1, 124.801, |, 11.1
8226.6, 139.4, | , 28.5, 8.8, 569.4, | ,  3000,  2903,  9000,  8777, | , -3.4, 3495.2, 123.493, |, 10.2
8227.6, 140.3, | , 28.5, -0.2, 563.0, | ,  3000,  2901,  9000,  8749, | , -3.4, 3496.1, 123.211, |, 1.8
8228.6, 139.6, | , 28.5, 9.9, 570.8, | ,  3000,  2907,  9000,  8774, | , -3.4, 3509.8, 124.013, |, 11.4
8229.6, 139.3, | , 28.5, 9.9, 570.4, | ,  3000,  2906,  9000,  8783, | , -3.4, 3518.8, 124.417, |, 10.9
8230.7, 139.3, | , 28.5, 10.1, 571.2, | ,  3000,  2905,  9000,  8784, | , -3.4, 3497.4, 123.664, |, 11.8
8231.7, 139.9, | , 28.5, 9.4, 569.9, | ,  3000,  2905,  9000,  8806, | , -3.4, 3499.5, 123.976, |, 10.6
8232.7, 140.4, | , 28.5, 0.8, 563.5, | ,  3000,  2906,  9000,  8804, | , -3.4, 3495.2, 123.804, |, 3.3
8233.7, 140.4, | , 28.5, -2.6, 563.0, | ,  3000,  2905,  9000,  8762, | , -3.4, 3518.8, 124.183, |, 1.7
8234.7, 139.7, | , 28.5, 10.6, 571.1, | ,  3000,  2911,  9000,  8785, | , -3.4, 3500.8, 123.853, |, 12.0
8235.7, 139.6, | , 28.5, 10.4, 571.2, | ,  3000,  2904,  9000,  8753, | , -3.4, 3495.7, 123.264, |, 11.8
8236.7, 139.3, | , 28.5, 8.9, 569.6, | ,  3000,  2895,  9000,  8771, | , -3.4, 3498.7, 123.457, |, 10.2
8237.7, 139.2, | , 28.5, 10.2, 571.0, | ,  3000,  2905,  9000,  8786, | , -3.4, 3498.2, 123.719, |, 12.0
8238.7, 140.5, | , 28.5, 2.2, 562.0, | ,  3000,  2903,  9000,  8780, | , -3.4, 3497.4, 123.599, |, 2.9
8239.8, 139.7, | , 28.5, 10.4, 571.0, | ,  3000,  2905,  9000,  8780, | , -3.4, 224.5, 7.961, |, 11.6
8240.8, 139.3, | , 28.5, 10.0, 570.8, | ,  3000,  2907,  9000,  8779, | , -3.4, 239.0, 8.477, |, 11.3
8241.8, 139.5, | , 28.5, 8.6, 569.4, | ,  3000,  2903,  9000,  8776, | , -3.4, 302.5, 10.719, |, 10.1
8242.8, 139.6, | , 28.5, 9.8, 571.1, | ,  3000,  2907,  9000,  8782, | , -3.4, 379.6, 13.463, |, 11.8
8243.8, 140.9, | , 28.5, 0.8, 563.0, | ,  3000,  2907,  9000,  8767, | , -3.4, 434.4, 15.388, |, 3.0
8244.8, 140.5, | , 28.5, -1.4, 561.1, | ,  3000,  2900,  9000,  8767, | , -3.4, 454.1, 16.077, |, 1.2
8245.8, 139.3, | , 28.5, 10.0, 570.5, | ,  3000,  2906,  9000,  8769, | , -3.4, 520.1, 18.424, |, 11.4
8246.8, 139.6, | , 28.5, 8.7, 569.6, | ,  3000,  2903,  9000,  8800, | , -3.4, 557.0, 19.774, |, 9.4
8247.8, 139.2, | , 28.5, 9.9, 570.9, | ,  3000,  2906,  9000,  8770, | , -3.4, 608.8, 21.565, |, 11.5
8248.8, 139.3, | , 28.5, 9.3, 569.9, | ,  3000,  2905,  9000,  8776, | , -3.4, 653.8, 23.168, |, 10.5
8249.8, 140.7, | , 28.5, -1.1, 560.6, | ,  3000,  2906,  9000,  8784, | , -3.4, 713.8, 25.311, |, 0.3
8250.9, 139.4, | , 28.5, 9.3, 570.2, | ,  3000,  2912,  9000,  8794, | , -3.4, 727.0, 25.815, |, 10.8
8251.9, 139.6, | , 28.5, 8.2, 569.2, | ,  3000,  2903,  9000,  8785, | , -3.4, 786.2, 27.869, |, 9.5
8252.9, 139.8, | , 28.5, 10.1, 570.6, | ,  3000,  2908,  9000,  8809, | , -3.4, 835.9, 29.706, |, 11.5
8253.9, 139.7, | , 28.5, 10.1, 570.7, | ,  3000,  2904,  9000,  8764, | , -3.4, 890.7, 31.519, |, 11.1
8254.9, 141.2, | , 28.5, -6.7, 556.7, | ,  3000,  2904,  9000,  8775, | , -3.4, 938.3, 33.235, |, -4.2
8255.9, 140.5, | , 28.5, -1.9, 560.9, | ,  3000,  2914,  9000,  8783, | , -3.4, 1010.7, 35.850, |, 1.9
8256.9, 139.8, | , 28.5, 8.4, 569.2, | ,  3000,  2906,  9000,  8779, | , -3.4, 1031.7, 36.555, |, 10.3
8257.9, 139.4, | , 28.5, 9.8, 570.5, | ,  3000,  2905,  9000,  8782, | , -3.4, 1079.2, 38.246, |, 10.9
8258.9, 139.4, | , 28.5, 9.6, 570.3, | ,  3000,  2908,  9000,  8763, | , -3.4, 1119.5, 39.615, |, 10.4
8260.0, 141.2, | , 28.5, -0.3, 562.9, | ,  3000,  2906,  9000,  8761, | , -3.4, 1195.3, 42.282, |, 2.4
8261.0, 140.6, | , 28.5, 1.3, 563.4, | ,  3000,  2903,  9000,  8763, | , -3.4, 1223.2, 43.262, |, 3.5
8262.0, 139.5, | , 28.5, 8.6, 569.1, | ,  3000,  2907,  9000,  8773, | , -3.4, 1287.5, 45.588, |, 9.5
8263.0, 139.4, | , 28.5, 9.2, 570.5, | ,  3000,  2903,  9000,  8780, | , -3.4, 1322.2, 46.830, |, 11.3
8264.0, 139.9, | , 28.5, 10.2, 570.3, | ,  3000,  2912,  9000,  8827, | , -3.4, 1353.4, 48.164, |, 11.0
8265.0, 139.3, | , 28.5, 10.3, 570.7, | ,  3000,  2904,  9000,  8775, | , -3.4, 1394.6, 49.369, |, 11.4
8266.0, 140.4, | , 28.5, -1.4, 561.2, | ,  3000,  2898,  9000,  8754, | , -3.4, 1467.4, 51.828, |, 1.3
8267.0, 140.1, | , 28.5, 9.4, 570.0, | ,  3000,  2906,  9000,  8808, | , -3.4, 1496.5, 53.133, |, 10.5
8268.0, 139.7, | , 28.5, 10.6, 570.7, | ,  3000,  2909,  9000,  8790, | , -3.4, 1547.5, 54.874, |, 11.9
8269.0, 139.2, | , 28.5, 10.2, 570.4, | ,  3000,  2906,  9000,  8772, | , -3.4, 1596.4, 56.500, |, 11.4
8270.0, 139.1, | , 28.5, 10.1, 570.6, | ,  3000,  2905,  9000,  8766, | , -3.4, 1640.9, 58.040, |, 11.5
8271.1, 140.7, | , 28.5, 1.5, 563.4, | ,  3000,  2906,  9000,  8788, | , -3.4, 1683.8, 59.671, |, 3.6
8272.1, 140.3, | , 28.5, 0.9, 562.1, | ,  3000,  2898,  9000,  8777, | , -3.4, 1694.9, 59.967, |, 3.5
8273.1, 139.3, | , 28.5, 10.1, 570.5, | ,  3000,  2911,  9000,  8802, | , -3.4, 1757.5, 62.380, |, 11.4
8274.1, 139.5, | , 28.5, 9.6, 570.9, | ,  3000,  2907,  9000,  8808, | , -3.4, 1777.6, 63.101, |, 11.0
8275.1, 139.3, | , 28.5, 9.6, 570.6, | ,  3000,  2907,  9000,  8775, | , -3.4, 1810.6, 64.088, |, 11.0
8276.1, 139.3, | , 28.5, 9.9, 570.6, | ,  3000,  2904,  9000,  8786, | , -3.4, 1862.9, 65.982, |, 11.5
8277.1, 140.6, | , 28.5, -1.8, 561.0, | ,  3000,  2901,  9000,  8761, | , -3.4, 1958.8, 69.210, |, 0.6
8278.1, 139.6, | , 28.5, 10.4, 570.8, | ,  3000,  2909,  9000,  8786, | , -3.4, 1982.0, 70.227, |, 11.8
8279.1, 139.7, | , 28.5, 10.6, 570.7, | ,  3000,  2908,  9000,  8770, | , -3.4, 2019.2, 71.434, |, 11.9
8280.1, 139.3, | , 28.5, 9.9, 570.1, | ,  3000,  2908,  9000,  8784, | , -3.4, 2047.5, 72.520, |, 11.2
8281.2, 139.2, | , 28.5, 9.9, 570.7, | ,  3000,  2908,  9000,  8779, | , -3.4, 2087.4, 73.899, |, 11.4
8282.2, 140.7, | , 28.5, 0.6, 562.8, | ,  3000,  2904,  9000,  8790, | , -3.4, 2131.5, 75.498, |, 2.6
8283.2, 140.3, | , 28.5, -0.4, 561.4, | ,  3000,  2898,  9000,  8761, | , -3.4, 2161.1, 76.319, |, 1.3
8284.2, 139.4, | , 28.5, 10.0, 570.4, | ,  3000,  2912,  9000,  8789, | , -3.4, 2197.9, 77.894, |, 11.4
8285.2, 139.6, | , 28.5, 10.4, 571.2, | ,  3000,  2906,  9000,  8778, | , -3.4, 2262.2, 80.052, |, 11.8
8286.2, 139.3, | , 28.5, 10.3, 570.8, | ,  3000,  2907,  9000,  8805, | , -3.4, 2309.7, 81.921, |, 11.2
8287.2, 139.5, | , 28.5, 9.0, 569.7, | ,  3000,  2905,  9000,  8794, | , -3.4, 2338.0, 82.830, |, 10.3
8288.2, 140.4, | , 28.5, -0.9, 561.7, | ,  3000,  2906,  9000,  8772, | , -3.4, 2376.1, 84.036, |, 1.6
8289.2, 139.6, | , 28.5, 10.6, 571.6, | ,  3000,  2910,  9000,  8790, | , -3.4, 2432.3, 86.172, |, 11.9
8290.2, 139.8, | , 28.5, 10.5, 571.0, | ,  3000,  2910,  9000,  8811, | , -3.4, 2447.7, 86.877, |, 11.7
8291.3, 139.3, | , 28.5, 9.5, 570.6, | ,  3000,  2906,  9000,  8779, | , -3.4, 2511.1, 88.845, |, 11.0
8292.3, 139.8, | , 28.5, 9.2, 569.7, | ,  3000,  2898,  9000,  8767, | , -3.4, 2531.2, 89.399, |, 10.5
8293.3, 140.6, | , 28.5, 1.3, 564.0, | ,  3000,  2904,  9000,  8775, | , -3.4, 2567.7, 90.790, |, 3.5
