Repository: jdhuang-csm/Ru-BCA

## Methods
* (BaO)<sub>x</sub>-(CaO)<sub>y</sub>-(Al<sub>2</sub>O<sub>3</sub>)<sub>1-x-y</sub> (BCA) catalyst supports were synthesized via sol-gel and solid-state methods. 
* Ru/BCA catalysts were prepared via incipient wetness impregnation to achieve 1 wt. % Ru loading.
* Ammonia synthesis rates were measured for Ru/BCA catalysts in a packed-bed reactor at 480-600<sup>o</sup>C, 10 bar, and space velocities up to 1.3 x 10<sup>6</sup> ml g<sub>cat</sub><sup>-1</sup> h<sup>-1</sup>.
* A machine learning (ML) model was employed to improve understanding of the behavior of Ru/BCA catalysts.
* A microkinetic model was developed to describe the best-performing catalyst.

File: data/init_files_Cadigan/BAdC_doubann_2017-06-16-01.txt (part 21 of 43)
********** Start test **********
Elapsed time, Pressure, | , LJtemp(C), Inner-Temp, Outer-Temp, | , N2-set, N2-flow, H2-set, H2-flow, | , pH, NH3_ppm, NH3_Prod_rate, |, In222Temp
7876.1, 139.9, | , 26.8, 13.3, 604.3, | ,  1000,   953,  3000,  2915, | , -3.4, 702.6, 7.089, |, 13.0
7877.1, 140.4, | , 26.8, 13.4, 604.9, | ,  1000,   956,  3000,  2933, | , -3.4, 690.6, 7.003, |, 12.9
7878.1, 141.1, | , 26.8, 6.6, 599.2, | ,  1000,   955,  3000,  2928, | , -3.4, 694.1, 7.027, |, 6.8
7879.1, 140.3, | , 26.8, 12.7, 604.5, | ,  1000,   961,  3000,  2938, | , -3.4, 702.2, 7.141, |, 12.8
7880.2, 140.5, | , 26.8, 13.2, 605.2, | ,  1000,   950,  3000,  2914, | , -3.4, 699.2, 7.047, |, 12.9
7881.2, 139.7, | , 26.8, 12.8, 604.1, | ,  1000,   952,  3000,  2911, | , -3.4, 708.2, 7.135, |, 12.2
7882.2, 139.9, | , 26.8, 12.5, 604.1, | ,  1000,   951,  3000,  2919, | , -3.4, 719.8, 7.265, |, 12.2
7883.2, 141.9, | , 26.8, 5.7, 598.4, | ,  1000,   955,  3000,  2922, | , -3.4, 739.5, 7.475, |, 6.1
7884.2, 140.4, | , 26.8, 12.8, 604.2, | ,  1000,   952,  3000,  2922, | , -3.4, 718.5, 7.258, |, 12.4
7885.2, 141.6, | , 26.8, 3.0, 596.4, | ,  1000,   953,  3000,  2916, | , -3.4, 729.6, 7.362, |, 3.7
7886.2, 140.0, | , 26.8, 12.3, 603.9, | ,  1000,   955,  3000,  2926, | , -3.4, 732.6, 7.413, |, 12.2
7887.2, 140.4, | , 26.8, 12.8, 604.6, | ,  1000,   955,  3000,  2923, | , -3.4, 733.9, 7.423, |, 12.4
7888.2, 141.4, | , 26.8, 5.6, 598.9, | ,  1000,   952,  3000,  2943, | , -3.4, 742.5, 7.542, |, 6.2
7889.3, 141.5, | , 26.8, 6.6, 599.3, | ,  1000,   953,  3000,  2928, | , -3.4, 763.9, 7.731, |, 6.9
7890.3, 140.3, | , 26.8, 12.3, 604.3, | ,  1000,   962,  3000,  2956, | , -3.4, 751.5, 7.677, |, 12.0
7891.3, 140.0, | , 26.8, 12.3, 603.8, | ,  1000,   954,  3000,  2935, | , -3.4, 748.9, 7.595, |, 12.0
7892.3, 140.0, | , 26.8, 12.3, 603.9, | ,  1000,   952,  3000,  2926, | , -3.4, 754.0, 7.625, |, 12.0
7893.3, 140.0, | , 26.8, 11.5, 603.6, | ,  1000,   952,  3000,  2911, | , -3.4, 762.2, 7.679, |, 11.8
7894.3, 141.7, | , 26.8, 5.9, 598.7, | ,  1000,   955,  3000,  2896, | , -3.4, 773.7, 7.769, |, 6.3
7895.3, 140.2, | , 26.8, 12.4, 604.2, | ,  1000,   955,  3000,  2933, | , -3.4, 787.5, 7.984, |, 12.0
7896.3, 140.1, | , 26.8, 12.1, 604.0, | ,  1000,   957,  3000,  2943, | , -3.4, 769.5, 7.825, |, 11.9
7897.3, 140.3, | , 26.8, 12.6, 604.4, | ,  1000,   953,  3000,  2932, | , -3.4, 787.9, 7.981, |, 12.8
7898.4, 140.3, | , 26.8, 11.6, 604.1, | ,  1000,   954,  3000,  2933, | , -3.4, 779.7, 7.905, |, 11.5
7899.4, 141.4, | , 26.8, 6.3, 599.4, | ,  1000,   957,  3000,  2931, | , -3.4, 787.9, 7.988, |, 6.8
7900.4, 141.0, | , 26.8, 7.3, 599.0, | ,  1000,   948,  3000,  2912, | , -3.4, 786.2, 7.914, |, 8.3
7901.4, 140.5, | , 26.8, 13.4, 605.2, | ,  1000,   949,  3000,  2922, | , -3.4, 810.2, 8.178, |, 12.9
7902.4, 139.8, | , 26.8, 12.5, 604.1, | ,  1000,   954,  3000,  2908, | , -3.4, 815.3, 8.211, |, 12.2
7903.4, 140.7, | , 26.8, 12.5, 604.3, | ,  1000,   951,  3000,  2915, | , -3.4, 808.5, 8.150, |, 12.0
7904.4, 140.3, | , 26.8, 13.3, 604.8, | ,  1000,   951,  3000,  2939, | , -3.4, 810.2, 8.217, |, 12.8
7905.4, 141.2, | , 26.8, 7.0, 599.8, | ,  1000,   954,  3000,  2927, | , -3.4, 838.4, 8.484, |, 7.6
7906.4, 140.3, | , 26.8, 12.6, 604.2, | ,  1000,   956,  3000,  2959, | , -3.4, 814.9, 8.319, |, 12.3
7907.5, 139.9, | , 26.8, 12.8, 604.6, | ,  1000,   955,  3000,  2925, | , -3.4, 831.6, 8.412, |, 12.4
7908.5, 139.9, | , 26.8, 12.1, 603.5, | ,  1000,   955,  3000,  2907, | , -3.4, 824.3, 8.301, |, 11.6
7909.5, 140.2, | , 26.8, 12.6, 604.3, | ,  1000,   953,  3000,  2942, | , -3.4, 824.3, 8.372, |, 12.2
7910.5, 142.1, | , 26.8, 1.8, 599.1, | ,  1000,   951,  3000,  2921, | , -3.4, 823.4, 8.313, |, 7.0
7911.5, 140.6, | , 26.8, 7.8, 604.1, | ,  1000,   950,  3000,  2919, | , -3.4, 835.4, 8.428, |, 12.3
7912.5, 140.1, | , 26.8, 12.7, 604.3, | ,  1000,   955,  3000,  2937, | , -3.4, 842.7, 8.554, |, 12.4
7913.5, 140.2, | , 26.8, 11.8, 603.6, | ,  1000,   954,  3000,  2935, | , -3.4, 872.7, 8.849, |, 11.7
7914.5, 140.3, | , 26.8, 13.2, 605.1, | ,  1000,   950,  3000,  2937, | , -3.4, 859.4, 8.711, |, 13.0
7915.5, 141.2, | , 26.8, 6.5, 599.5, | ,  1000,   950,  3000,  2919, | , -3.4, 874.4, 8.822, |, 6.9
7916.5, 141.1, | , 26.8, 6.5, 599.4, | ,  1000,   950,  3000,  2940, | , -3.4, 854.7, 8.668, |, 6.7
7917.6, 139.9, | , 26.8, 12.8, 604.6, | ,  1000,   955,  3000,  2933, | , -3.4, 884.7, 8.967, |, 12.4
7918.6, 140.7, | , 26.8, 12.4, 604.0, | ,  1000,   954,  3000,  2963, | , -3.4, 868.4, 8.869, |, 12.0
7919.6, 140.1, | , 26.8, 12.7, 604.4, | ,  1000,   954,  3000,  2929, | , -3.4, 866.3, 8.770, |, 12.4
7920.6, 140.1, | , 26.8, 13.4, 604.9, | ,  1000,   949,  3000,  2903, | , -3.4, 864.6, 8.684, |, 12.9
7921.6, 141.9, | , 26.8, 6.5, 599.6, | ,  1000,   950,  3000,  2910, | , -3.4, 873.6, 8.791, |, 6.9
7922.6, 139.9, | , 26.8, 12.7, 604.6, | ,  1000,   955,  3000,  2941, | , -3.4, 901.9, 9.161, |, 12.4
7923.6, 140.0, | , 26.8, 11.7, 603.7, | ,  1000,   951,  3000,  2909, | , -3.4, 907.0, 9.129, |, 11.5
7924.6, 140.3, | , 26.8, 13.3, 604.8, | ,  1000,   952,  3000,  2925, | , -3.4, 884.7, 8.944, |, 12.5
7925.6, 140.3, | , 26.8, 13.1, 604.6, | ,  1000,   951,  3000,  2924, | , -3.4, 891.6, 9.008, |, 12.9
7926.7, 141.4, | , 26.8, 6.0, 598.8, | ,  1000,   952,  3000,  2923, | , -3.4, 885.1, 8.943, |, 6.3
7927.7, 141.5, | , 26.8, 5.8, 599.9, | ,  1000,   950,  3000,  2925, | , -3.4, 887.7, 8.968, |, 6.2
7928.7, 140.6, | , 26.8, 12.5, 604.1, | ,  1000,   951,  3000,  2918, | , -3.4, 895.0, 9.029, |, 12.2
7929.7, 140.1, | , 26.8, 12.6, 604.3, | ,  1000,   955,  3000,  2915, | , -3.4, 903.1, 9.114, |, 12.3
7930.7, 139.8, | , 26.8, 12.7, 604.6, | ,  1000,   957,  3000,  2905, | , -3.4, 904.4, 9.107, |, 12.4
7931.7, 140.3, | , 26.8, 13.2, 605.0, | ,  1000,   953,  3000,  2932, | , -3.4, 922.8, 9.347, |, 12.9
7932.7, 140.9, | , 26.8, 5.0, 598.3, | ,  1000,   951,  3000,  2926, | , -3.4, 919.8, 9.298, |, 5.9
7933.7, 140.1, | , 26.8, 11.3, 603.2, | ,  1000,   956,  3000,  2907, | , -3.4, 916.9, 9.236, |, 11.3
7934.7, 140.1, | , 26.8, 12.4, 604.3, | ,  1000,   956,  3000,  2926, | , -3.4, 919.4, 9.307, |, 12.1
7935.8, 140.5, | , 26.8, 12.9, 604.3, | ,  1000,   962,  3000,  2958, | , -3.4, 919.0, 9.392, |, 12.4
7936.8, 139.9, | , 26.8, 12.3, 603.8, | ,  1000,   957,  3000,  2920, | , -3.4, 940.0, 9.501, |, 11.9
7937.8, 142.7, | , 26.8, 2.7, 596.9, | ,  1000,   953,  3000,  2933, | , -3.4, 921.1, 9.333, |, 4.7
7938.8, 141.7, | , 26.8, 4.6, 599.2, | ,  1000,   955,  3000,  2925, | , -3.4, 938.7, 9.494, |, 7.0
7939.8, 140.5, | , 26.8, 12.8, 604.4, | ,  1000,   954,  3000,  2933, | , -3.4, 924.1, 9.367, |, 12.7
7940.8, 139.8, | , 26.8, 12.2, 604.2, | ,  1000,   952,  3000,  2910, | , -3.4, 927.6, 9.338, |, 12.1
7941.8, 140.3, | , 26.8, 12.4, 604.4, | ,  1000,   953,  3000,  2922, | , -3.4, 927.1, 9.365, |, 12.7
7942.8, 140.7, | , 26.8, 12.6, 604.3, | ,  1000,   958,  3000,  2938, | , -3.4, 938.7, 9.535, |, 12.7
7943.8, 141.3, | , 26.8, 6.1, 599.1, | ,  1000,   955,  3000,  2921, | , -3.4, 921.1, 9.309, |, 6.0
7944.8, 140.1, | , 26.8, 12.2, 604.4, | ,  1000,   951,  3000,  2915, | , -3.4, 925.8, 9.334, |, 11.8
7945.9, 140.4, | , 26.8, 12.8, 604.5, | ,  1000,   956,  3000,  2945, | , -3.4, 927.1, 9.430, |, 12.5
7946.9, 140.5, | , 26.8, 12.6, 604.2, | ,  1000,   953,  3000,  2938, | , -3.4, 954.6, 9.683, |, 12.0
7947.9, 139.9, | , 26.8, 12.6, 604.5, | ,  1000,   955,  3000,  2919, | , -3.4, 931.8, 9.414, |, 12.3
7948.9, 141.7, | , 26.8, 4.5, 598.9, | ,  1000,   950,  3000,  2933, | , -3.4, 931.0, 9.425, |, 6.1
7949.9, 140.3, | , 26.8, 13.3, 605.3, | ,  1000,   954,  3000,  2950, | , -3.4, 934.0, 9.507, |, 12.9
7950.9, 140.0, | , 26.8, 12.5, 604.5, | ,  1000,   954,  3000,  2925, | , -3.4, 933.6, 9.441, |, 12.5
7951.9, 139.9, | , 26.8, 12.7, 604.6, | ,  1000,   953,  3000,  2934, | , -3.4, 934.4, 9.469, |, 12.3
7952.9, 140.1, | , 26.8, 13.3, 605.2, | ,  1000,   952,  3000,  2922, | , -3.4, 926.3, 9.354, |, 12.9
7953.9, 141.6, | , 26.8, 6.7, 599.6, | ,  1000,   953,  3000,  2951, | , -3.4, 923.7, 9.402, |, 7.0
7955.0, 142.1, | , 26.8, 5.2, 598.5, | ,  1000,   956,  3000,  2911, | , -3.4, 927.1, 9.346, |, 6.4
7956.0, 139.8, | , 26.8, 13.1, 604.7, | ,  1000,   960,  3000,  2913, | , -3.4, 926.3, 9.354, |, 12.8
7957.0, 140.2, | , 26.8, 13.4, 605.3, | ,  1000,   951,  3000,  2941, | , -3.4, 927.1, 9.407, |, 13.0
7958.0, 140.1, | , 26.8, 12.7, 604.6, | ,  1000,   946,  3000,  2932, | , -3.4, 927.6, 9.378, |, 12.5
7959.0, 139.9, | , 26.8, 12.7, 604.7, | ,  1000,   953,  3000,  2931, | , -3.4, 954.6, 9.667, |, 12.4
7960.0, 141.7, | , 26.8, 5.2, 598.7, | ,  1000,   953,  3000,  2896, | , -3.4, 923.3, 9.265, |, 5.8
7961.0, 140.1, | , 26.8, 12.7, 604.7, | ,  1000,   953,  3000,  2930, | , -3.4, 928.4, 9.400, |, 12.4
7962.0, 140.2, | , 26.8, 12.5, 604.8, | ,  1000,   955,  3000,  2939, | , -3.4, 926.7, 9.408, |, 12.1
7963.0, 140.3, | , 26.8, 13.1, 604.5, | ,  1000,   952,  3000,  2921, | , -3.4, 925.0, 9.341, |, 12.3
7964.1, 140.5, | , 26.8, 13.1, 605.3, | ,  1000,   955,  3000,  2931, | , -3.4, 924.1, 9.364, |, 12.8
7965.1, 141.1, | , 26.8, 6.1, 600.0, | ,  1000,   950,  3000,  2916, | , -3.4, 942.6, 9.501, |, 7.1
7966.1, 141.6, | , 26.8, 5.3, 598.5, | ,  1000,   955,  3000,  2945, | , -3.4, 931.0, 9.468, |, 5.8
7967.1, 140.5, | , 26.8, 13.2, 605.3, | ,  1000,   952,  3000,  2913, | , -3.4, 925.0, 9.320, |, 13.0
7968.1, 139.9, | , 26.8, 12.6, 605.1, | ,  1000,   955,  3000,  2917, | , -3.4, 924.6, 9.332, |, 12.4
7969.1, 139.8, | , 26.8, 12.8, 604.8, | ,  1000,   955,  3000,  2916, | , -3.4,  68.1, 0.688, |, 12.4
7970.1, 140.4, | , 26.8, 13.1, 605.4, | ,  1000,   956,  3000,  2929, | , -3.4,  92.5, 0.938, |, 12.7
7971.1, 141.4, | , 26.8, 6.3, 599.8, | ,  1000,   951,  3000,  2922, | , -3.4,  98.5, 0.996, |, 6.7
7972.1, 139.8, | , 26.8, 12.7, 604.7, | ,  1000,   955,  3000,  2917, | , -3.4, 113.5, 1.147, |, 12.4
7973.2, 139.9, | , 26.8, 12.6, 605.3, | ,  1000,   951,  3000,  2911, | , -3.4, 129.4, 1.304, |, 12.6
7974.2, 140.4, | , 26.8, 13.2, 605.4, | ,  1000,   957,  3000,  2940, | , -3.4, 146.1, 1.485, |, 12.7
7975.2, 139.8, | , 26.8, 12.7, 605.0, | ,  1000,   956,  3000,  2915, | , -3.4, 164.1, 1.657, |, 12.5
7976.2, 141.8, | , 26.8, 4.4, 598.8, | ,  1000,   953,  3000,  2915, | , -3.4, 178.2, 1.799, |, 5.2
7977.2, 139.9, | , 26.8, 12.5, 604.7, | ,  1000,   949,  3000,  2928, | , -3.4, 221.9, 2.245, |, 12.1
7978.2, 140.2, | , 26.8, 13.2, 605.5, | ,  1000,   949,  3000,  2907, | , -3.4, 209.5, 2.108, |, 12.8
7979.2, 140.2, | , 26.8, 12.7, 600.8, | ,  1000,   953,  3000,  2940, | , -3.4, 217.6, 2.210, |, 12.4
7980.2, 140.0, | , 26.8, 12.6, 604.9, | ,  1000,   956,  3000,  2929, | , -3.4, 230.9, 2.341, |, 12.4
7981.2, 141.4, | , 26.8, 7.0, 600.6, | ,  1000,   954,  3000,  2907, | , -3.4, 248.9, 2.507, |, 7.4
7982.2, 141.5, | , 26.8, 6.0, 600.0, | ,  1000,   953,  3000,  2903, | , -3.4, 270.8, 2.724, |, 6.7
7983.3, 140.2, | , 26.8, 12.1, 604.7, | ,  1000,   959,  3000,  2963, | , -3.4, 276.8, 2.832, |, 12.0
7984.3, 140.2, | , 26.8, 13.0, 605.2, | ,  1000,   952,  3000,  2922, | , -3.4, 291.7, 2.949, |, 12.6
7985.3, 140.1, | , 26.8, 12.8, 605.4, | ,  1000,   957,  3000,  2885, | , -3.4, 309.7, 3.105, |, 12.8
7986.3, 139.9, | , 26.8, 12.5, 605.2, | ,  1000,   953,  3000,  2911, | , -3.4, 322.6, 3.252, |, 12.0
7987.3, 141.8, | , 26.8, 6.4, 600.1, | ,  1000,   952,  3000,  2921, | , -3.4, 329.0, 3.325, |, 7.3
7988.3, 140.2, | , 26.8, 11.8, 604.8, | ,  1000,   959,  3000,  2949, | , -3.4, 355.2, 3.621, |, 12.1
7989.3, 140.1, | , 26.8, 12.0, 604.3, | ,  1000,   950,  3000,  2926, | , -3.4, 354.3, 3.583, |, 12.2
7990.3, 139.9, | , 26.8, 12.1, 605.0, | ,  1000,   954,  3000,  2925, | , -3.4, 370.6, 3.750, |, 12.1
7991.3, 140.2, | , 26.8, 12.1, 605.0, | ,  1000,   953,  3000,  2929, | , -3.4, 386.9, 3.918, |, 11.7
7992.4, 141.5, | , 26.8, 5.7, 599.7, | ,  1000,   951,  3000,  2923, | , -3.4, 401.4, 4.057, |, 6.0
7993.4, 141.2, | , 26.8, 7.0, 600.4, | ,  1000,   953,  3000,  2927, | , -3.4, 437.8, 4.432, |, 6.3
7994.4, 140.4, | , 26.8, 13.1, 605.6, | ,  1000,   957,  3000,  2914, | , -3.4, 436.6, 4.409, |, 12.6
7995.4, 140.2, | , 26.8, 12.2, 605.0, | ,  1000,   954,  3000,  2948, | , -3.4, 459.7, 4.680, |, 12.2
7996.4, 139.9, | , 26.8, 12.6, 605.1, | ,  1000,   951,  3000,  2934, | , -3.4, 473.8, 4.802, |, 12.3
7997.4, 140.3, | , 26.8, 11.7, 604.1, | ,  1000,   956,  3000,  2914, | , -3.4, 498.7, 5.033, |, 11.5
7998.4, 141.3, | , 26.8, 5.7, 601.3, | ,  1000,   955,  3000,  2922, | , -3.4, 495.3, 5.007, |, 8.2
7999.4, 140.1, | , 26.8, 12.6, 605.4, | ,  1000,   956,  3000,  2948, | , -3.4, 523.1, 5.326, |, 12.3
8000.4, 139.9, | , 26.8, 12.7, 605.3, | ,  1000,   954,  3000,  2923, | , -3.4, 526.1, 5.321, |, 12.4
8001.5, 139.9, | , 26.8, 13.2, 605.8, | ,  1000,   948,  3000,  2922, | , -3.4, 543.7, 5.487, |, 13.0
8002.5, 140.3, | , 26.8, 12.3, 605.0, | ,  1000,   950,  3000,  2937, | , -3.4, 552.7, 5.603, |, 12.3
8003.5, 141.9, | , 26.8, 2.7, 599.9, | ,  1000,   951,  3000,  2948, | , -3.4, 570.7, 5.803, |, 3.7
8004.5, 141.6, | , 26.8, 5.6, 599.6, | ,  1000,   952,  3000,  2911, | , -3.4, 602.4, 6.068, |, 6.2
8005.5, 140.1, | , 26.8, 13.2, 605.2, | ,  1000,   958,  3000,  2899, | , -3.4, 599.8, 6.034, |, 12.9
8006.5, 140.1, | , 26.8, 12.7, 605.3, | ,  1000,   953,  3000,  2930, | , -3.4, 613.9, 6.218, |, 12.4
8007.5, 140.4, | , 26.8, 11.8, 604.4, | ,  1000,   953,  3000,  2939, | , -3.4, 626.4, 6.357, |, 11.7
8008.5, 141.4, | , 26.8, 7.0, 600.4, | ,  1000,   953,  3000,  2914, | , -3.4, 664.1, 6.698, |, 7.6
8009.5, 141.7, | , 26.8, 6.0, 601.1, | ,  1000,   954,  3000,  2920, | , -3.4, 655.1, 6.618, |, 8.0
8010.6, 140.1, | , 26.8, 12.6, 605.1, | ,  1000,   951,  3000,  2936, | , -3.4, 700.9, 7.104, |, 12.4
8011.6, 140.4, | , 26.8, 13.1, 605.4, | ,  1000,   952,  3000,  2927, | , -3.4, 688.9, 6.969, |, 12.9
8012.6, 140.5, | , 26.8, 12.3, 604.4, | ,  1000,   955,  3000,  2911, | , -3.4, 703.1, 7.088, |, 12.0
8013.6, 140.1, | , 26.8, 12.3, 604.9, | ,  1000,   957,  3000,  2931, | , -3.4, 723.6, 7.337, |, 12.3
8014.6, 141.4, | , 26.8, 5.4, 599.2, | ,  1000,   955,  3000,  2956, | , -3.4, 729.6, 7.442, |, 5.9
8015.6, 140.4, | , 26.8, 13.0, 605.6, | ,  1000,   955,  3000,  2929, | , -3.4, 739.9, 7.493, |, 13.0
8016.6, 139.8, | , 26.8, 12.4, 604.8, | ,  1000,   955,  3000,  2923, | , -3.4, 786.2, 7.951, |, 12.3
8017.6, 140.0, | , 26.8, 11.3, 604.4, | ,  1000,   952,  3000,  2918, | , -3.4, 773.3, 7.804, |, 11.8
8018.6, 140.3, | , 26.8, 12.9, 605.4, | ,  1000,   952,  3000,  2960, | , -3.4, 798.2, 8.143, |, 13.0
8019.6, 141.8, | , 26.8, 7.0, 600.4, | ,  1000,   955,  3000,  2909, | , -3.4, 786.2, 7.922, |, 7.5
8020.7, 141.8, | , 26.8, 4.8, 599.4, | ,  1000,   962,  3000,  2926, | , -3.4, 817.5, 8.288, |, 5.8
8021.7, 140.2, | , 26.8, 13.3, 605.4, | ,  1000,   953,  3000,  2940, | , -3.4, 816.6, 8.289, |, 13.0
8022.7, 140.2, | , 26.8, 12.1, 604.7, | ,  1000,   956,  3000,  2902, | , -3.4, 843.2, 8.482, |, 12.3
8023.7, 139.8, | , 26.8, 12.6, 605.1, | ,  1000,   953,  3000,  2947, | , -3.4, 875.7, 8.904, |, 12.4
8024.7, 140.0, | , 26.8, 12.4, 604.9, | ,  1000,   950,  3000,  2918, | , -3.4, 894.6, 9.022, |, 12.5
8025.7, 142.3, | , 26.8, 5.4, 601.1, | ,  1000,   952,  3000,  2963, | , -3.4, 864.2, 8.823, |, 7.0
8026.7, 140.2, | , 26.8, 13.2, 605.6, | ,  1000,   956,  3000,  2929, | , -3.4, 872.7, 8.841, |, 12.9
8027.7, 140.1, | , 26.8, 11.3, 604.2, | ,  1000,   956,  3000,  2910, | , -3.4, 897.1, 9.042, |, 11.4
8028.7, 140.2, | , 26.8, 12.5, 605.6, | ,  1000,   956,  3000,  2918, | , -3.4, 911.7, 9.210, |, 12.9
8029.8, 140.1, | , 26.8, 13.1, 605.4, | ,  1000,   955,  3000,  2946, | , -3.4, 927.6, 9.433, |, 13.0
8030.8, 141.8, | , 26.8, 5.8, 600.9, | ,  1000,   953,  3000,  2923, | , -3.4, 953.7, 9.638, |, 6.6
8031.8, 141.6, | , 26.8, 5.9, 600.2, | ,  1000,   954,  3000,  2923, | , -3.4, 940.4, 9.506, |, 6.4
8032.8, 140.4, | , 26.8, 12.2, 604.8, | ,  1000,   954,  3000,  2934, | , -3.4, 978.5, 9.919, |, 12.3
8033.8, 140.0, | , 26.8, 12.6, 605.0, | ,  1000,   949,  3000,  2914, | , -3.4, 963.1, 9.703, |, 12.4
8034.8, 140.1, | , 26.8, 12.5, 605.1, | ,  1000,   955,  3000,  2930, | , -3.4, 970.4, 9.830, |, 12.4
8035.8, 140.1, | , 26.8, 12.0, 605.2, | ,  1000,   954,  3000,  2921, | , -3.4, 1010.3, 10.205, |, 12.3
8036.8, 141.3, | , 26.8, 6.1, 600.0, | ,  1000,   953,  3000,  2926, | , -3.4, 995.3, 10.064, |, 6.5
8037.9, 140.3, | , 26.8, 11.1, 603.8, | ,  1000,   957,  3000,  2914, | , -3.4, 1002.1, 10.114, |, 11.4
8038.9, 139.8, | , 26.8, 12.0, 604.8, | ,  1000,   952,  3000,  2904, | , -3.4, 1008.5, 10.139, |, 12.2
8039.9, 140.2, | , 26.8, 12.3, 604.9, | ,  1000,   954,  3000,  2925, | , -3.4, 1036.4, 10.479, |, 11.9
8040.9, 140.0, | , 26.8, 12.0, 604.6, | ,  1000,   954,  3000,  2954, | , -3.4, 1035.5, 10.551, |, 11.9
8041.9, 141.8, | , 26.8, 4.5, 598.7, | ,  1000,   955,  3000,  2932, | , -3.4, 1038.1, 10.519, |, 5.1
8042.9, 140.4, | , 26.8, 11.4, 604.1, | ,  1000,   952,  3000,  2911, | , -3.4, 1054.4, 10.619, |, 11.0
8043.9, 140.2, | , 26.8, 12.8, 605.3, | ,  1000,   960,  3000,  2925, | , -3.4, 1068.5, 10.820, |, 12.7
8044.9, 140.2, | , 26.8, 12.4, 605.3, | ,  1000,   950,  3000,  2927, | , -3.4, 1061.2, 10.727, |, 11.8
8045.9, 139.9, | , 26.8, 13.1, 605.2, | ,  1000,   950,  3000,  2915, | , -3.4, 1068.1, 10.764, |, 12.6
8046.9, 141.4, | , 26.8, 6.2, 600.0, | ,  1000,   954,  3000,  2926, | , -3.4, 1080.1, 10.925, |, 6.6
8048.0, 141.4, | , 26.8, 6.5, 600.3, | ,  1000,   951,  3000,  2908, | , -3.4, 1084.8, 10.914, |, 6.8
8049.0, 139.9, | , 26.8, 12.4, 605.0, | ,  1000,   949,  3000,  2946, | , -3.4, 1095.1, 11.121, |, 12.0
8050.0, 140.5, | , 26.8, 12.6, 605.6, | ,  1000,   957,  3000,  2930, | , -3.4, 1106.2, 11.211, |, 12.9
8051.0, 140.2, | , 26.8, 12.2, 605.2, | ,  1000,   960,  3000,  2945, | , -3.4, 1122.9, 11.430, |, 12.3
8052.0, 140.0, | , 26.8, 12.0, 604.5, | ,  1000,   957,  3000,  2917, | , -3.4, 1109.7, 11.206, |, 11.9
8053.0, 142.3, | , 26.8, 4.6, 599.5, | ,  1000,   959,  3000,  2935, | , -3.4, 1120.4, 11.371, |, 5.6
8054.0, 139.8, | , 26.8, 12.4, 605.0, | ,  1000,   955,  3000,  2921, | , -3.4, 1120.4, 11.318, |, 12.3
8055.0, 139.9, | , 26.8, 12.4, 605.0, | ,  1000,   950,  3000,  2926, | , -3.4, 1135.8, 11.478, |, 12.3
8056.0, 140.1, | , 26.8, 12.5, 605.5, | ,  1000,   954,  3000,  2914, | , -3.4, 1166.2, 11.759, |, 12.3
8057.0, 140.1, | , 26.8, 13.1, 605.7, | ,  1000,   951,  3000,  2904, | , -3.4, 1170.1, 11.757, |, 12.9
8058.1, 141.7, | , 26.8, 7.1, 600.9, | ,  1000,   956,  3000,  2944, | , -3.4, 1151.2, 11.705, |, 7.6
8059.1, 141.2, | , 26.8, 6.4, 598.6, | ,  1000,   949,  3000,  2912, | , -3.4, 1159.8, 11.673, |, 6.0
8060.1, 140.0, | , 26.8, 12.7, 605.7, | ,  1000,   955,  3000,  2941, | , -3.4, 1158.9, 11.771, |, 12.4
8061.1, 140.2, | , 26.8, 13.3, 605.7, | ,  1000,   956,  3000,  2911, | , -3.4, 1171.8, 11.814, |, 13.0
8062.1, 140.1, | , 26.8, 12.5, 605.5, | ,  1000,   955,  3000,  2932, | , -3.4, 1170.9, 11.862, |, 12.4
8063.1, 140.2, | , 26.8, 12.7, 605.8, | ,  1000,   954,  3000,  2945, | , -3.4, 1194.5, 12.139, |, 13.0
8064.1, 141.3, | , 26.8, 7.3, 600.6, | ,  1000,   952,  3000,  2913, | , -3.4, 1173.9, 11.827, |, 7.9
8065.1, 140.5, | , 26.8, 12.9, 605.7, | ,  1000,   956,  3000,  2940, | , -3.4, 1178.6, 11.969, |, 12.8
8066.2, 139.9, | , 26.8, 12.5, 605.4, | ,  1000,   950,  3000,  2903, | , -3.4, 1207.8, 12.132, |, 12.2
8067.2, 140.3, | , 26.8, 13.1, 605.6, | ,  1000,   951,  3000,  2922, | , -3.4, 1188.9, 12.000, |, 13.1
8068.2, 140.4, | , 26.8, 13.1, 606.0, | ,  1000,   954,  3000,  2932, | , -3.4, 1198.8, 12.142, |, 12.9
8069.2, 141.4, | , 26.8, 4.9, 599.3, | ,  1000,   948,  3000,  2908, | , -3.4, 1209.9, 12.160, |, 5.6
8070.2, 141.5, | , 26.8, 1.4, 602.9, | ,  1000,   959,  3000,  2909, | , -3.4, 1205.6, 12.154, |, 5.7
8071.2, 140.5, | , 26.8, 13.3, 606.0, | ,  1000,   956,  3000,  2942, | , -3.4, 1221.9, 12.414, |, 13.0
8072.2, 140.3, | , 26.8, 13.0, 605.5, | ,  1000,   956,  3000,  2929, | , -3.4, 1221.5, 12.370, |, 12.8
8073.2, 139.8, | , 26.8, 12.4, 605.4, | ,  1000,   956,  3000,  2933, | , -3.4, 1214.6, 12.314, |, 12.4
8074.2, 141.9, | , 26.8, 6.6, 600.2, | ,  1000,   953,  3000,  2941, | , -3.4, 1230.9, 12.492, |, 7.0
8075.2, 141.5, | , 26.8, 7.6, 601.7, | ,  1000,   952,  3000,  2932, | , -3.4, 1222.3, 12.375, |, 8.3
8076.3, 139.8, | , 26.8, 12.5, 605.2, | ,  1000,   952,  3000,  2922, | , -3.4, 1223.6, 12.357, |, 12.5
8077.3, 139.9, | , 26.8, 12.0, 605.5, | ,  1000,   953,  3000,  2921, | , -3.4, 1222.8, 12.347, |, 12.1
8078.3, 140.5, | , 26.8, 12.8, 605.8, | ,  1000,   954,  3000,  2924, | , -3.4, 1231.8, 12.449, |, 13.0
8079.3, 139.9, | , 26.8, 11.8, 605.0, | ,  1000,   952,  3000,  2931, | , -3.4, 1230.5, 12.455, |, 11.7
8080.3, 141.3, | , 26.7, 7.2, 599.6, | ,  1000,   953,  3000,  2908, | , -3.4, 1241.2, 12.491, |, 7.7
8081.3, 139.8, | , 26.8, 12.6, 605.5, | ,  1000,   956,  3000,  2925, | , -3.4, 1232.2, 12.463, |, 12.5
8082.3, 139.9, | , 26.8, 12.4, 605.4, | ,  1000,   953,  3000,  2914, | , -3.4, 1238.2, 12.479, |, 12.6
8083.3, 139.9, | , 26.8, 12.6, 605.5, | ,  1000,   954,  3000,  2927, | , -3.4, 1250.2, 12.647, |, 12.2
8084.3, 140.8, | , 26.8, 12.5, 605.1, | ,  1000,   951,  3000,  2905, | , -3.4, 1239.5, 12.456, |, 12.3
8085.4, 141.2, | , 26.8, 6.4, 600.4, | ,  1000,   954,  3000,  2940, | , -3.4, 1233.9, 12.522, |, 7.2
8086.4, 141.6, | , 26.7, 5.0, 600.0, | ,  1000,   951,  3000,  2916, | , -3.4, 1258.3, 12.682, |, 5.8
8087.4, 140.0, | , 26.8, 12.1, 605.8, | ,  1000,   955,  3000,  2920, | , -3.4, 1245.5, 12.579, |, 12.6
8088.4, 140.3, | , 26.8, 12.6, 605.9, | ,  1000,   953,  3000,  2930, | , -3.4, 1276.3, 12.918, |, 12.6
8089.4, 140.3, | , 26.8, 11.2, 604.8, | ,  1000,   957,  3000,  2939, | , -3.4, 1259.2, 12.787, |, 11.5
8090.4, 140.2, | , 26.8, 11.9, 605.0, | ,  1000,   953,  3000,  2929, | , -3.4, 1250.6, 12.656, |, 12.0
8091.4, 142.0, | , 26.8, 5.4, 599.6, | ,  1000,   949,  3000,  2922, | , -3.4, 1254.9, 12.659, |, 6.3
8092.4, 139.9, | , 26.7, 12.4, 605.6, | ,  1000,   955,  3000,  2905, | , -3.4, 1254.5, 12.622, |, 12.0
8093.5, 140.0, | , 26.8, 12.3, 605.4, | ,  1000,   951,  3000,  2929, | , -3.4, 1253.2, 12.672, |, 12.2
8094.5, 140.5, | , 26.8, 11.3, 604.9, | ,  1000,   954,  3000,  2919, | , -3.4, 1253.6, 12.655, |, 11.7
8095.5, 140.4, | , 26.8, 13.0, 605.9, | ,  1000,   950,  3000,  2939, | , -3.4, 1272.9, 12.901, |, 12.9
8096.5, 141.2, | , 26.7, 2.9, 597.6, | ,  1000,   949,  3000,  2922, | , -3.4, 1251.5, 12.626, |, 6.3
8097.5, 141.5, | , 26.8, 5.9, 599.9, | ,  1000,   956,  3000,  2934, | , -3.4, 1266.5, 12.842, |, 7.0
8098.5, 140.2, | , 26.8, 12.8, 606.0, | ,  1000,   954,  3000,  2902, | , -3.4, 1264.3, 12.706, |, 12.9
8099.5, 140.3, | , 26.8, 11.1, 604.4, | ,  1000,   953,  3000,  2926, | , -3.4, 1262.6, 12.767, |, 11.4
8100.5, 139.9, | , 26.8, 12.6, 605.7, | ,  1000,   952,  3000,  2937, | , -3.4, 1253.2, 12.705, |, 12.6
8101.5, 140.0, | , 26.8, 13.1, 606.1, | ,  1000,   952,  3000,  2926, | , -3.4, 1254.9, 12.685, |, 12.9
8102.6, 141.5, | , 26.8, 6.9, 600.7, | ,  1000,   954,  3000,  2929, | , -3.4, 1261.7, 12.770, |, 6.5
8103.6, 140.2, | , 26.8, 12.6, 605.9, | ,  1000,   959,  3000,  2952, | , -3.4, 1290.0, 13.152, |, 12.5
8104.6, 140.8, | , 26.8, 12.4, 605.4, | ,  1000,   950,  3000,  2918, | , -3.4, 1253.2, 12.633, |, 12.3
8105.6, 140.0, | , 26.8, 12.6, 605.7, | ,  1000,   955,  3000,  2914, | , -3.4, 1258.3, 12.690, |, 12.5
8106.6, 140.0, | , 26.8, 12.5, 605.5, | ,  1000,   954,  3000,  2936, | , -3.4, 1262.2, 12.795, |, 12.5
8107.6, 141.4, | , 26.7, 4.9, 600.1, | ,  1000,   952,  3000,  2920, | , -3.4, 1265.6, 12.771, |, 6.1
8108.6, 140.4, | , 26.8, 13.0, 606.0, | ,  1000,   954,  3000,  2923, | , -3.4, 1298.6, 13.123, |, 12.9
8109.6, 140.0, | , 26.8, 11.7, 604.8, | ,  1000,   949,  3000,  2936, | , -3.4, 1267.3, 12.830, |, 11.6
8110.6, 140.1, | , 26.8, 12.6, 605.8, | ,  1000,   956,  3000,  2929, | , -3.4, 1269.9, 12.862, |, 12.4
8111.6, 139.7, | , 26.8, 13.1, 606.1, | ,  1000,   954,  3000,  2935, | , -3.4, 1269.9, 12.870, |, 13.2
8112.7, 141.8, | , 26.7, 6.6, 601.0, | ,  1000,   952,  3000,  2930, | , -3.4, 1307.6, 13.232, |, 7.1
8113.7, 141.3, | , 26.7, 7.0, 601.3, | ,  1000,   959,  3000,  2952, | , -3.4, 1279.3, 13.042, |, 7.9
8114.7, 140.3, | , 26.8, 11.5, 605.3, | ,  1000,   958,  3000,  2910, | , -3.4, 1270.3, 12.807, |, 11.6
8115.7, 140.3, | , 26.8, 13.2, 605.8, | ,  1000,   955,  3000,  2922, | , -3.4, 1273.3, 12.866, |, 13.0
8116.7, 140.0, | , 26.8, 12.7, 605.9, | ,  1000,   958,  3000,  2914, | , -3.4, 1278.9, 12.905, |, 12.4
8117.7, 139.9, | , 26.8, 12.6, 605.6, | ,  1000,   956,  3000,  2921, | , -3.4, 1278.9, 12.922, |, 12.5
8118.7, 140.9, | , 26.7, 4.8, 599.9, | ,  1000,   954,  3000,  2911, | , -3.4, 1281.0, 12.906, |, 6.0
8119.7, 140.7, | , 26.8, 12.3, 605.6, | ,  1000,   959,  3000,  2948, | , -3.4, 1294.7, 13.186, |, 12.1
8120.8, 140.1, | , 26.8, 12.4, 606.2, | ,  1000,   948,  3000,  2942, | , -3.4, 1305.9, 13.240, |, 12.3
8121.8, 140.2, | , 26.8, 13.1, 606.6, | ,  1000,   950,  3000,  2913, | , -3.4, 1285.7, 12.945, |, 13.1
8122.8, 140.4, | , 26.8, 13.1, 606.5, | ,  1000,   956,  3000,  2915, | , -3.4, 1290.9, 13.026, |, 12.9
8123.8, 141.2, | , 26.7, 6.1, 601.1, | ,  1000,   953,  3000,  2923, | , -3.4, 1289.6, 13.029, |, 7.1
8124.8, 141.0, | , 26.8, 5.8, 600.9, | ,  1000,   952,  3000,  2915, | , -3.4, 1311.0, 13.214, |, 6.9
8125.8, 139.9, | , 26.8, 12.5, 605.9, | ,  1000,   958,  3000,  2919, | , -3.4, 1289.6, 13.031, |, 12.3
8126.8, 140.0, | , 26.8, 12.4, 605.8, | ,  1000,   954,  3000,  2952, | , -3.4, 1298.2, 13.214, |, 12.2
8127.8, 139.9, | , 26.8, 12.5, 606.2, | ,  1000,   951,  3000,  2920, | , -3.4, 1289.6, 13.011, |, 13.0
8128.9, 140.3, | , 26.8, 13.2, 606.7, | ,  1000,   952,  3000,  2946, | , -3.4, 1299.5, 13.203, |, 13.0
8129.9, 141.2, | , 26.7, 6.6, 600.7, | ,  1000,   954,  3000,  2920, | , -3.4, 1306.7, 13.195, |, 6.7
8130.9, 140.0, | , 26.8, 12.5, 606.0, | ,  1000,   955,  3000,  2911, | , -3.4, 1305.5, 13.154, |, 12.5
8131.9, 140.2, | , 26.8, 13.0, 606.2, | ,  1000,   951,  3000,  2929, | , -3.4, 1297.3, 13.122, |, 12.8
8132.9, 140.1, | , 26.7, 12.5, 606.1, | ,  1000,   955,  3000,  2942, | , -3.4, 1305.5, 13.258, |, 12.4
8133.9, 139.9, | , 26.7, 12.6, 606.1, | ,  1000,   954,  3000,  2946, | , -3.4, 1334.6, 13.564, |, 12.2
8134.9, 141.8, | , 26.7, 5.5, 600.0, | ,  1000,   954,  3000,  2904, | , -3.4, 1300.7, 13.079, |, 6.2
8135.9, 141.3, | , 26.7, 12.2, 605.2, | ,  1000,   950,  3000,  2929, | , -3.4, 1311.0, 13.255, |, 11.9
8137.0, 140.0, | , 26.7, 12.2, 605.3, | ,  1000,   955,  3000,  2930, | , -3.4, 1308.5, 13.251, |, 12.1
8138.0, 140.4, | , 26.7, 12.8, 606.0, | ,  1000,   954,  3000,  2919, | , -3.4, 1308.9, 13.212, |, 12.7
8139.0, 140.0, | , 26.7, 11.8, 605.4, | ,  1000,   953,  3000,  2941, | , -3.4, 1316.6, 13.359, |, 12.0
8140.0, 141.5, | , 26.7, 5.9, 600.8, | ,  1000,   955,  3000,  2926, | , -3.4, 1311.0, 13.261, |, 6.8
8141.0, 141.8, | , 26.7, 5.5, 600.9, | ,  1000,   955,  3000,  2896, | , -3.4, 1314.4, 13.193, |, 6.2
8142.0, 140.4, | , 26.7, 12.4, 606.1, | ,  1000,   952,  3000,  2918, | , -3.4, 1330.3, 13.418, |, 12.5
8143.0, 140.1, | , 26.8, 12.3, 605.9, | ,  1000,   954,  3000,  2925, | , -3.4, 1322.2, 13.364, |, 12.0
8144.0, 139.9, | , 26.7, 12.4, 605.4, | ,  1000,   956,  3000,  2926, | , -3.4, 1312.3, 13.276, |, 12.2
8145.0, 140.3, | , 26.7, 12.7, 606.3, | ,  1000,   952,  3000,  2920, | , -3.4, 1343.2, 13.555, |, 12.7
8146.1, 141.6, | , 26.7, 4.4, 599.5, | ,  1000,   957,  3000,  2918, | , -3.4, 1322.6, 13.358, |, 5.3
8147.1, 140.0, | , 26.7, 11.5, 605.4, | ,  1000,   955,  3000,  2931, | , -3.4, 1311.0, 13.280, |, 11.7
8148.1, 139.9, | , 26.7, 13.0, 606.5, | ,  1000,   951,  3000,  2926, | , -3.4, 1311.9, 13.256, |, 12.6
8149.1, 140.5, | , 26.7, 12.8, 606.3, | ,  1000,   955,  3000,  2929, | , -3.4, 1329.4, 13.458, |, 12.5
8150.1, 140.2, | , 26.7, 12.5, 605.9, | ,  1000,   957,  3000,  2920, | , -3.4, 1323.4, 13.372, |, 12.3
8151.1, 141.0, | , 26.7, 6.9, 601.2, | ,  1000,   954,  3000,  2912, | , -3.4, 1319.6, 13.296, |, 7.5
8152.1, 141.6, | , 26.7, 5.2, 601.0, | ,  1000,   952,  3000,  2926, | , -3.4, 1321.3, 13.353, |, 5.6
8153.1, 140.1, | , 26.7, 12.6, 606.3, | ,  1000,   952,  3000,  2927, | , -3.4, 1323.0, 13.376, |, 12.4
8154.2, 140.1, | , 26.7, 12.6, 606.5, | ,  1000,   953,  3000,  2948, | , -3.4, 1329.0, 13.512, |, 13.0
8155.2, 140.3, | , 26.7, 13.2, 606.6, | ,  1000,   954,  3000,  2942, | , -3.4, 1328.2, 13.486, |, 13.0
8156.2, 140.4, | , 26.7, 12.9, 606.5, | ,  1000,   956,  3000,  2910, | , -3.4, 1333.7, 13.438, |, 12.9
8157.2, 141.3, | , 26.7, 4.5, 599.8, | ,  1000,   949,  3000,  2948, | , -3.4, 1327.3, 13.481, |, 5.6
8158.2, 140.3, | , 26.7, 13.0, 606.3, | ,  1000,   950,  3000,  2930, | , -3.4, 1327.3, 13.423, |, 12.9
8159.2, 139.8, | , 26.7, 12.0, 605.9, | ,  1000,   953,  3000,  2905, | , -3.4, 1349.6, 13.569, |, 12.4
8160.2, 139.9, | , 26.7, 12.5, 606.3, | ,  1000,   950,  3000,  2933, | , -3.4, 1360.7, 13.768, |, 12.4
8161.2, 139.9, | , 26.7, 12.3, 606.7, | ,  1000,   951,  3000,  2937, | , -3.4, 1343.2, 13.609, |, 12.9
8162.2, 142.6, | , 26.7, 1.8, 597.8, | ,  1000,   953,  3000,  2925, | , -3.4, 1336.7, 13.508, |, 3.2
8163.3, 141.6, | , 26.7, 5.5, 601.3, | ,  1000,   954,  3000,  2929, | , -3.4, 1355.2, 13.711, |, 5.6
8164.3, 140.2, | , 26.7, 13.1, 606.5, | ,  1000,   957,  3000,  2946, | , -3.4, 1336.3, 13.593, |, 13.0
8165.3, 140.3, | , 26.7, 13.1, 606.9, | ,  1000,   949,  3000,  2914, | , -3.4, 1323.0, 13.321, |, 12.9
8166.3, 140.0, | , 26.7, 12.4, 606.4, | ,  1000,   951,  3000,  2924, | , -3.4, 1352.2, 13.656, |, 12.5
8167.3, 140.0, | , 26.7, 11.7, 605.7, | ,  1000,   950,  3000,  2911, | , -3.4, 1340.2, 13.485, |, 11.6
8168.3, 141.8, | , 26.7, 5.8, 601.7, | ,  1000,   954,  3000,  2937, | , -3.4, 1344.9, 13.635, |, 5.4
8169.3, 140.3, | , 26.7, 12.9, 606.7, | ,  1000,   954,  3000,  2923, | , -3.4, 1339.7, 13.537, |, 12.9
8170.3, 139.8, | , 26.7, 12.3, 606.3, | ,  1000,   952,  3000,  2930, | , -3.4, 1336.7, 13.525, |, 12.2
8171.3, 140.3, | , 26.7, 12.4, 606.3, | ,  1000,   957,  3000,  2942, | , -3.4, 1335.9, 13.574, |, 12.2
8172.3, 140.3, | , 26.7, 12.4, 606.4, | ,  1000,   951,  3000,  2929, | , -3.4, 1331.2, 13.460, |, 12.3
8173.3, 141.5, | , 26.7, 5.3, 600.3, | ,  1000,   955,  3000,  2932, | , -3.4, 1343.6, 13.609, |, 5.9
8174.4, 139.8, | , 26.7, 12.5, 606.4, | ,  1000,   953,  3000,  2926, | , -3.4, 1347.4, 13.620, |, 12.3
8175.4, 139.7, | , 26.7, 13.1, 606.8, | ,  1000,   953,  3000,  2913, | , -3.4, 1371.4, 13.816, |, 12.7
8176.4, 140.3, | , 26.7, 13.3, 606.9, | ,  1000,   952,  3000,  2916, | , -3.4, 1355.2, 13.660, |, 12.9
8177.4, 140.2, | , 26.7, 11.8, 605.6, | ,  1000,   955,  3000,  2919, | , -3.4, 1344.9, 13.578, |, 11.7
8178.4, 141.4, | , 26.7, 6.5, 601.6, | ,  1000,   949,  3000,  2936, | , -3.4, 1342.7, 13.596, |, 6.8
8179.4, 141.6, | , 26.7, 7.8, 602.6, | ,  1000,   955,  3000,  2945, | , -3.4, 1355.2, 13.774, |, 7.5
8180.4, 140.0, | , 26.7, 12.4, 606.2, | ,  1000,   955,  3000,  2924, | , -3.4, 1371.4, 13.863, |, 12.4
8181.4, 139.9, | , 26.7, 12.6, 606.4, | ,  1000,   953,  3000,  2918, | , -3.4, 1347.0, 13.588, |, 12.4
8182.5, 139.9, | , 26.7, 11.2, 605.5, | ,  1000,   950,  3000,  2908, | , -3.4, 1351.3, 13.588, |, 11.6
8183.5, 140.4, | , 26.7, 13.1, 607.0, | ,  1000,   955,  3000,  2933, | , -3.4, 1353.4, 13.716, |, 13.1
8184.5, 141.0, | , 26.7, 7.1, 600.4, | ,  1000,   955,  3000,  2914, | , -3.4, 1344.0, 13.550, |, 7.2
8185.5, 140.0, | , 26.7, 12.5, 606.2, | ,  1000,   954,  3000,  2952, | , -3.4, 1356.4, 13.806, |, 12.4
8186.5, 140.3, | , 26.7, 13.2, 606.7, | ,  1000,   956,  3000,  2894, | , -3.4, 1365.4, 13.699, |, 12.9
8187.5, 140.2, | , 26.7, 11.6, 605.5, | ,  1000,   954,  3000,  2926, | , -3.4, 1354.7, 13.700, |, 11.5
8188.5, 139.9, | , 26.7, 12.5, 606.4, | ,  1000,   953,  3000,  2916, | , -3.4, 1366.7, 13.780, |, 12.2
8189.5, 141.5, | , 26.7, 6.9, 601.3, | ,  1000,   952,  3000,  2915, | , -3.4, 1365.0, 13.757, |, 7.0
8190.5, 142.0, | , 26.7, 6.5, 601.1, | ,  1000,   956,  3000,  2911, | , -3.4, 1350.4, 13.611, |, 6.7
8191.5, 140.2, | , 26.7, 12.2, 606.1, | ,  1000,   954,  3000,  2933, | , -3.4, 1345.3, 13.628, |, 12.0
8192.6, 140.5, | , 26.7, 11.5, 605.6, | ,  1000,   951,  3000,  2931, | , -3.4, 1365.9, 13.820, |, 11.4
8193.6, 140.3, | , 26.7, 12.9, 606.2, | ,  1000,   955,  3000,  2930, | , -3.4, 1379.6, 13.970, |, 12.7
8194.6, 140.7, | , 26.7, 11.9, 606.7, | ,  1000,   952,  3000,  2906, | , -3.4, 1374.4, 13.818, |, 12.2
8195.6, 141.5, | , 26.7, 4.5, 599.8, | ,  1000,   953,  3000,  2926, | , -3.4, 1370.1, 13.848, |, 5.4
8196.6, 140.2, | , 26.7, 12.3, 605.9, | ,  1000,   955,  3000,  2916, | , -3.4, 1358.2, 13.702, |, 12.1
8197.6, 140.2, | , 26.7, 11.4, 605.6, | ,  1000,   953,  3000,  2926, | , -3.4, 1359.0, 13.736, |, 10.6
8198.6, 139.9, | , 26.7, 12.2, 605.9, | ,  1000,   953,  3000,  2927, | , -3.4, 1359.9, 13.750, |, 12.3
8199.6, 140.0, | , 26.7, 12.0, 606.3, | ,  1000,   952,  3000,  2924, | , -3.4, 1366.3, 13.801, |, 12.0
8200.6, 141.3, | , 26.7, 6.0, 600.9, | ,  1000,   950,  3000,  2907, | , -3.4, 1372.3, 13.794, |, 6.8
8201.7, 141.2, | , 26.7, 5.3, 600.1, | ,  1000,   953,  3000,  2915, | , -3.4, 1368.9, 13.800, |, 6.3
8202.7, 140.2, | , 26.7, 11.1, 605.3, | ,  1000,   956,  3000,  2922, | , -3.4, 1359.9, 13.746, |, 11.2
8203.7, 140.4, | , 26.7, 12.5, 606.6, | ,  1000,   955,  3000,  2928, | , -3.4, 1360.3, 13.765, |, 12.8
8204.7, 140.2, | , 26.7, 13.2, 606.9, | ,  1000,   955,  3000,  2922, | , -3.4, 1359.4, 13.736, |, 12.9
8205.7, 140.2, | , 26.7, 12.5, 606.2, | ,  1000,   950,  3000,  2939, | , -3.4, 1381.7, 14.005, |, 12.2
8206.7, 140.9, | , 26.7, 7.1, 601.6, | ,  1000,   950,  3000,  2914, | , -3.4, 1369.3, 13.791, |, 7.1
8207.7, 140.7, | , 26.7, 12.4, 606.0, | ,  1000,   961,  3000,  2943, | , -3.4, 1362.9, 13.864, |, 11.8
8208.7, 139.9, | , 26.7, 12.5, 606.2, | ,  1000,   954,  3000,  2919, | , -3.4, 1371.4, 13.844, |, 12.4
8209.7, 139.8, | , 26.7, 12.5, 606.0, | ,  1000,   953,  3000,  2926, | , -3.4, 1389.4, 14.045, |, 12.4
8210.7, 140.0, | , 26.7, 12.6, 606.7, | ,  1000,   953,  3000,  2922, | , -3.4, 1386.0, 13.996, |, 13.0
8211.8, 141.5, | , 26.7, 5.2, 600.7, | ,  1000,   952,  3000,  2904, | , -3.4, 1373.6, 13.803, |, 6.4
8212.8, 141.9, | , 26.7, 3.4, 600.3, | ,  1000,   948,  3000,  2933, | , -3.4, 1370.6, 13.862, |, 2.2
8213.8, 139.9, | , 26.7, 12.4, 606.8, | ,  1000,   954,  3000,  2945, | , -3.4, 1375.7, 13.978, |, 12.9
8214.8, 140.4, | , 26.7, 13.0, 606.6, | ,  1000,   956,  3000,  2917, | , -3.4, 1386.4, 13.994, |, 12.7
8215.8, 139.9, | , 26.7, 12.4, 606.0, | ,  1000,   953,  3000,  2922, | , -3.4, 1381.3, 13.950, |, 12.4
8216.8, 141.0, | , 26.7, 6.4, 600.9, | ,  1000,   955,  3000,  2927, | , -3.4, 1358.2, 13.741, |, 7.0
8217.8, 141.6, | , 26.7, 6.9, 600.4, | ,  1000,   961,  3000,  2919, | , -3.4, 1368.4, 13.837, |, 6.1
8218.8, 140.2, | , 26.7, 12.1, 605.9, | ,  1000,   951,  3000,  2948, | , -3.4, 1365.0, 13.872, |, 12.2
8219.9, 139.8, | , 26.7, 12.4, 606.0, | ,  1000,   958,  3000,  2913, | , -3.4, 1363.7, 13.757, |, 12.2
8220.9, 140.2, | , 26.7, 13.1, 606.1, | ,  1000,   957,  3000,  2925, | , -3.4, 1374.4, 13.905, |, 12.9
8221.9, 140.2, | , 26.7, 13.1, 606.6, | ,  1000,   952,  3000,  2916, | , -3.4, 1367.6, 13.786, |, 13.0
8222.9, 141.2, | , 26.7, 6.5, 598.7, | ,  1000,   950,  3000,  2922, | , -3.4, 1386.4, 13.991, |, 5.0
8223.9, 140.0, | , 26.7, 12.5, 606.3, | ,  1000,   956,  3000,  2917, | , -3.4, 1394.1, 14.072, |, 12.5
8224.9, 140.4, | , 26.7, 13.1, 606.9, | ,  1000,   953,  3000,  2932, | , -3.4, 1395.0, 14.124, |, 13.1
8225.9, 139.8, | , 26.7, 12.5, 606.1, | ,  1000,   954,  3000,  2895, | , -3.4, 1377.9, 13.821, |, 12.5
8226.9, 140.0, | , 26.7, 12.5, 606.1, | ,  1000,   955,  3000,  2925, | , -3.4, 1374.4, 13.895, |, 12.4
8227.9, 141.0, | , 26.7, 7.0, 601.3, | ,  1000,   956,  3000,  2898, | , -3.4, 1378.7, 13.848, |, 7.5
8228.9, 142.0, | , 26.7, 5.9, 600.5, | ,  1000,   956,  3000,  2944, | , -3.4, 1375.3, 13.979, |, 6.8
8230.0, 140.1, | , 26.7, 12.5, 606.2, | ,  1000,   953,  3000,  2933, | , -3.4, 1388.6, 14.063, |, 12.5
8231.0, 139.9, | , 26.7, 12.4, 606.7, | ,  1000,   954,  3000,  2893, | , -3.4, 1395.0, 13.986, |, 13.0
8232.0, 140.2, | , 26.7, 13.1, 606.9, | ,  1000,   954,  3000,  2928, | , -3.4, 1375.7, 13.918, |, 13.0
8233.0, 140.0, | , 26.7, 12.6, 606.4, | ,  1000,   954,  3000,  2917, | , -3.4, 1390.7, 14.029, |, 12.4
8234.0, 141.8, | , 26.7, 4.3, 599.7, | ,  1000,   948,  3000,  2941, | , -3.4, 1375.7, 13.940, |, 5.1
8235.0, 140.3, | , 26.7, 13.1, 606.9, | ,  1000,   956,  3000,  2929, | , -3.4, 1377.0, 13.945, |, 12.9
8236.0, 140.2, | , 26.7, 12.8, 606.7, | ,  1000,   957,  3000,  2892, | , -3.4, 1371.0, 13.753, |, 12.8
8237.0, 140.1, | , 26.7, 12.4, 606.4, | ,  1000,   956,  3000,  2918, | , -3.4, 1389.9, 14.034, |, 12.6
8238.0, 139.9, | , 26.7, 12.4, 606.6, | ,  1000,   956,  3000,  2940, | , -3.4, 1374.9, 13.958, |, 12.5
8239.1, 141.8, | , 26.7, 6.3, 601.1, | ,  1000,   951,  3000,  2916, | , -3.4, 1374.9, 13.856, |, 6.9
8240.1, 141.7, | , 26.7, 5.0, 600.1, | ,  1000,   957,  3000,  2937, | , -3.4, 1377.4, 13.980, |, 5.5
8241.1, 139.9, | , 26.7, 12.2, 606.1, | ,  1000,   953,  3000,  2933, | , -3.4, 1401.0, 14.185, |, 12.2
8242.1, 140.3, | , 26.7, 12.8, 606.7, | ,  1000,   953,  3000,  2921, | , -3.4, 1405.3, 14.186, |, 12.7
8243.1, 140.2, | , 26.7, 12.0, 606.5, | ,  1000,   955,  3000,  2952, | , -3.4, 1369.3, 13.945, |, 12.2
8244.1, 140.0, | , 26.7, 11.2, 604.6, | ,  1000,   952,  3000,  2925, | , -3.4, 1378.3, 13.924, |, 11.3
8245.1, 141.2, | , 26.7, 6.1, 602.2, | ,  1000,   952,  3000,  2924, | , -3.4, 1384.7, 13.986, |, 6.4
8246.1, 140.6, | , 26.7, 12.3, 606.4, | ,  1000,   956,  3000,  2917, | , -3.4, 1384.7, 13.975, |, 12.5
8247.1, 139.9, | , 26.7, 12.3, 606.2, | ,  1000,   950,  3000,  2922, | , -3.4, 1391.6, 14.042, |, 12.1
8248.2, 140.2, | , 26.7, 11.6, 605.7, | ,  1000,   949,  3000,  2908, | , -3.4, 1377.9, 13.852, |, 11.6
8249.2, 140.7, | , 26.7, 11.9, 606.3, | ,  1000,   954,  3000,  2916, | , -3.4, 1373.6, 13.853, |, 11.9
8250.2, 142.2, | , 26.7, 1.0, 597.3, | ,  1000,   949,  3000,  2947, | , -3.4, 1383.0, 14.041, |, 2.1
8251.2, 141.3, | , 26.7, 6.4, 601.1, | ,  1000,   955,  3000,  2933, | , -3.4, 1386.0, 14.043, |, 5.5
8252.2, 140.3, | , 26.7, 12.5, 606.8, | ,  1000,   953,  3000,  2929, | , -3.4, 1386.4, 14.029, |, 12.8
8253.2, 140.3, | , 26.7, 12.5, 606.1, | ,  1000,   955,  3000,  2941, | , -3.4, 1388.1, 14.097, |, 12.8
8254.2, 140.3, | , 26.7, 10.8, 605.6, | ,  1000,   955,  3000,  2929, | , -3.4, 1386.9, 14.041, |, 11.4
8255.2, 139.7, | , 26.7, 11.7, 601.9, | ,  1000,   954,  3000,  2897, | , -3.4, 1386.0, 13.910, |, 12.7
8256.2, 141.8, | , 26.7, 7.1, 602.5, | ,  1000,   948,  3000,  2946, | , -3.4, 1406.1, 14.269, |, 7.8
8257.3, 140.6, | , 26.7, 12.9, 606.9, | ,  1000,   956,  3000,  2947, | , -3.4, 1387.7, 14.116, |, 12.8
8258.3, 139.9, | , 26.7, 11.7, 606.0, | ,  1000,   950,  3000,  2949, | , -3.4, 1382.6, 14.050, |, 11.9
8259.3, 140.6, | , 26.7, 12.1, 606.4, | ,  1000,   951,  3000,  2929, | , -3.4, 1382.1, 13.975, |, 12.0
8260.3, 140.1, | , 26.7, 12.3, 606.5, | ,  1000,   954,  3000,  2918, | , -3.4, 1384.3, 13.966, |, 12.1
8261.3, 141.3, | , 26.7, 5.1, 600.7, | ,  1000,   948,  3000,  2916, | , -3.4, 1383.0, 13.927, |, 5.9
8262.3, 139.7, | , 26.7, 12.8, 607.0, | ,  1000,   954,  3000,  2904, | , -3.4, 1394.6, 14.020, |, 12.9
8263.3, 140.3, | , 26.7, 13.0, 606.8, | ,  1000,   950,  3000,  2922, | , -3.4, 1387.7, 14.005, |, 12.8
8264.3, 140.2, | , 26.7, 11.6, 605.9, | ,  1000,   953,  3000,  2913, | , -3.4, 1402.7, 14.130, |, 11.6
8265.3, 139.9, | , 26.7, 12.4, 606.6, | ,  1000,   955,  3000,  2934, | , -3.4, 1413.0, 14.321, |, 12.2
8266.4, 141.5, | , 26.7, 6.7, 602.1, | ,  1000,   955,  3000,  2924, | , -3.4, 1413.8, 14.293, |, 7.4
8267.4, 141.5, | , 26.7, 6.1, 601.6, | ,  1000,   953,  3000,  2916, | , -3.4, 1382.6, 13.940, |, 7.4
8268.4, 139.9, | , 26.7, 11.7, 606.2, | ,  1000,   953,  3000,  2923, | , -3.4, 1403.1, 14.175, |, 12.3
