Repository: jdhuang-csm/Ru-BCA

## Methods
* (BaO)<sub>x</sub>-(CaO)<sub>y</sub>-(Al<sub>2</sub>O<sub>3</sub>)<sub>1-x-y</sub> (BCA) catalyst supports were synthesized via sol-gel and solid-state methods. 
* Ru/BCA catalysts were prepared via incipient wetness impregnation to achieve 1 wt. % Ru loading.
* Ammonia synthesis rates were measured for Ru/BCA catalysts in a packed-bed reactor at 480-600<sup>o</sup>C, 10 bar, and space velocities up to 1.3 x 10<sup>6</sup> ml g<sub>cat</sub><sup>-1</sup> h<sup>-1</sup>.
* A machine learning (ML) model was employed to improve understanding of the behavior of Ru/BCA catalysts.
* A microkinetic model was developed to describe the best-performing catalyst.

File: data/init_files_Cadigan/BCA311.txt (part 21 of 42)
********** Start test **********
Elapsed time, Pressure, | , LJtemp(C), Inner-Temp, Outer-Temp, | , N2-set, N2-flow, H2-set, H2-flow, | , pH, NH3_ppm, NH3_Prod_rate, |, In222Temp
7971.2, 139.4, | , 24.1, 0.0, 599.6, | ,  1000,   950,  3000,  2935, | , -3.4, 3485.4, 36.099, |, 0.0
7972.2, 138.4, | , 24.1, 0.0, 605.7, | ,  1000,   953,  3000,  2930, | , -3.4, 3505.1, 36.287, |, 0.0
7973.3, 138.1, | , 24.1, 0.0, 605.1, | ,  1000,   960,  3000,  2917, | , -3.4, 3534.2, 36.521, |, 0.0
7974.3, 138.2, | , 24.1, 0.0, 604.7, | ,  1000,   960,  3000,  2934, | , -3.4, 3534.7, 36.692, |, 0.0
7975.3, 138.5, | , 24.1, 0.0, 605.8, | ,  1000,   953,  3000,  2926, | , -3.4, 3497.4, 36.158, |, 0.0
7976.3, 139.0, | , 24.1, 0.0, 599.4, | ,  1000,   947,  3000,  2924, | , -3.4, 3488.8, 36.002, |, 0.0
7977.3, 138.1, | , 24.1, 0.0, 605.4, | ,  1000,   953,  3000,  2949, | , -3.4, 3517.9, 36.598, |, 0.0
7978.3, 138.5, | , 24.1, 0.0, 605.5, | ,  1000,   950,  3000,  2915, | , -3.4, 3495.2, 36.016, |, 0.0
7979.3, 138.3, | , 24.1, 0.0, 604.7, | ,  1000,   952,  3000,  2944, | , -3.4, 3496.5, 36.312, |, 0.0
7980.3, 138.1, | , 24.1, 0.0, 605.2, | ,  1000,   958,  3000,  2925, | , -3.4, 3511.9, 36.348, |, 0.0
7981.3, 139.0, | , 24.1, 0.0, 598.9, | ,  1000,   954,  3000,  2928, | , -3.4, 3511.9, 36.339, |, 0.0
7982.3, 138.3, | , 24.1, 0.0, 605.0, | ,  1000,   955,  3000,  2931, | , -3.4, 3515.8, 36.420, |, 0.0
7983.4, 138.1, | , 24.1, 0.0, 605.5, | ,  1000,   958,  3000,  2935, | , -3.4, 3514.9, 36.481, |, 0.0
7984.4, 138.3, | , 24.1, 0.0, 604.2, | ,  1000,   954,  3000,  2934, | , -3.4, 3494.4, 36.222, |, 0.0
7985.4, 138.2, | , 24.1, 0.0, 605.4, | ,  1000,   957,  3000,  2918, | , -3.4, 3517.9, 36.334, |, 0.0
7986.4, 139.5, | , 24.1, 0.0, 599.7, | ,  1000,   957,  3000,  2914, | , -3.4, 3485.4, 35.972, |, 0.0
7987.4, 138.7, | , 24.1, 0.0, 601.0, | ,  1000,   949,  3000,  2920, | , -3.4, 3498.2, 36.083, |, 0.0
7988.4, 138.2, | , 24.1, 0.0, 605.2, | ,  1000,   956,  3000,  2948, | , -3.4, 3499.5, 36.423, |, 0.0
7989.4, 138.3, | , 24.1, 0.0, 603.2, | ,  1000,   951,  3000,  2933, | , -3.4, 3510.2, 36.349, |, 0.0
7990.4, 138.2, | , 24.1, 0.0, 604.9, | ,  1000,   956,  3000,  2925, | , -3.4, 3524.4, 36.464, |, 0.0
7991.4, 138.2, | , 24.1, 0.0, 605.2, | ,  1000,   951,  3000,  2941, | , -3.4, 3510.7, 36.430, |, 0.0
7992.4, 139.5, | , 24.1, 0.0, 599.4, | ,  1000,   957,  3000,  2910, | , -3.4, 3496.1, 36.036, |, 0.0
7993.5, 138.1, | , 24.1, 0.0, 605.5, | ,  1000,   957,  3000,  2928, | , -3.4, 3506.4, 36.317, |, 0.0
7994.5, 138.4, | , 24.1, 0.0, 604.2, | ,  1000,   957,  3000,  2919, | , -3.4, 3502.1, 36.189, |, 0.0
7995.5, 138.2, | , 24.1, 0.0, 605.4, | ,  1000,   954,  3000,  2929, | , -3.4, 3495.2, 36.177, |, 0.0
7996.5, 138.6, | , 24.1, 0.0, 605.7, | ,  1000,   955,  3000,  2932, | , -3.4, 3517.9, 36.452, |, 0.0
7997.5, 139.1, | , 24.1, 0.0, 600.8, | ,  1000,   950,  3000,  2920, | , -3.4, 3504.2, 36.156, |, 0.0
7998.5, 138.7, | , 24.1, 0.0, 600.9, | ,  1000,   955,  3000,  2922, | , -3.4, 3517.1, 36.347, |, 0.0
7999.5, 138.6, | , 24.1, 0.0, 605.3, | ,  1000,   958,  3000,  2922, | , -3.4, 3518.4, 36.398, |, 0.0
8000.5, 138.3, | , 24.1, 0.0, 605.4, | ,  1000,   959,  3000,  2943, | , -3.4, 3532.5, 36.740, |, 0.0
8001.5, 138.1, | , 24.1, 0.0, 605.5, | ,  1000,   954,  3000,  2933, | , -3.4, 3477.7, 36.035, |, 0.0
8002.6, 137.9, | , 24.1, 0.0, 605.6, | ,  1000,   953,  3000,  2919, | , -3.4, 3488.8, 36.011, |, 0.0
8003.6, 138.9, | , 24.1, 0.0, 599.6, | ,  1000,   955,  3000,  2934, | , -3.4, 3511.1, 36.398, |, 0.0
8004.6, 138.4, | , 24.1, 0.0, 604.8, | ,  1000,   952,  3000,  2925, | , -3.4, 3514.9, 36.322, |, 0.0
8005.6, 138.2, | , 24.1, 0.0, 605.4, | ,  1000,   955,  3000,  2922, | , -3.4, 3488.0, 36.047, |, 0.0
8006.6, 138.6, | , 24.1, 0.0, 605.5, | ,  1000,   960,  3000,  2955, | , -3.4, 3524.4, 36.778, |, 0.0
8007.6, 138.5, | , 24.1, 0.0, 605.6, | ,  1000,   956,  3000,  2908, | , -3.4, 3493.1, 35.984, |, 0.0
8008.6, 138.9, | , 24.1, 0.0, 599.3, | ,  1000,   951,  3000,  2918, | , -3.4, 3524.4, 36.354, |, 0.0
8009.6, 138.7, | , 24.1, 0.0, 604.8, | ,  1000,   956,  3000,  2934, | , -3.4, 3509.4, 36.398, |, 0.0
8010.6, 138.4, | , 24.1, 0.0, 605.4, | ,  1000,   954,  3000,  2908, | , -3.4, 3517.9, 36.216, |, 0.0
8011.7, 138.1, | , 24.1, 0.0, 605.5, | ,  1000,   962,  3000,  2924, | , -3.4, 3508.5, 36.343, |, 0.0
8012.7, 138.2, | , 24.1, 0.0, 605.4, | ,  1000,   958,  3000,  2944, | , -3.4, 3493.5, 36.340, |, 0.0
8013.7, 139.3, | , 24.1, 0.0, 600.9, | ,  1000,   955,  3000,  2907, | , -3.4, 3485.8, 35.893, |, 0.0
8014.7, 139.1, | , 24.1, 0.0, 599.0, | ,  1000,   955,  3000,  2923, | , -3.4, 3503.4, 36.215, |, 0.0
8015.7, 138.1, | , 24.1, 0.0, 605.6, | ,  1000,   951,  3000,  2914, | , -3.4, 3504.2, 36.113, |, 0.0
8016.7, 138.5, | , 24.1, 0.0, 605.1, | ,  1000,   959,  3000,  2934, | , -3.4, 3505.1, 36.380, |, 0.0
8017.7, 138.2, | , 24.1, 0.0, 605.5, | ,  1000,   956,  3000,  2937, | , -3.4, 3510.2, 36.429, |, 0.0
8018.7, 138.2, | , 24.1, 0.0, 605.5, | ,  1000,   953,  3000,  2947, | , -3.4, 3494.4, 36.328, |, 0.0
8019.7, 138.9, | , 24.1, 0.0, 598.4, | ,  1000,   950,  3000,  2903, | , -3.4, 3480.7, 35.750, |, 0.0
8020.8, 138.5, | , 24.1, 0.0, 605.8, | ,  1000,   957,  3000,  2935, | , -3.4, 3508.1, 36.395, |, 0.0
8021.8, 138.1, | , 24.1, 0.0, 605.4, | ,  1000,   955,  3000,  2915, | , -3.4, 3517.5, 36.287, |, 0.0
8022.8, 138.2, | , 24.1, 0.0, 605.6, | ,  1000,   959,  3000,  2917, | , -3.4, 3501.7, 36.177, |, 0.0
8023.8, 138.7, | , 24.1, 0.0, 605.8, | ,  1000,   960,  3000,  2947, | , -3.4, 3493.1, 36.383, |, 0.0
8024.8, 138.8, | , 24.1, 0.0, 600.1, | ,  1000,   946,  3000,  2916, | , -3.4, 3518.4, 36.226, |, 0.0
8025.8, 138.7, | , 24.1, 0.0, 600.7, | ,  1000,   954,  3000,  2920, | , -3.4, 3513.2, 36.281, |, 0.0
8026.8, 138.1, | , 24.1, 0.0, 605.4, | ,  1000,   954,  3000,  2934, | , -3.4, 3535.9, 36.646, |, 0.0
8027.8, 138.7, | , 24.1, 0.0, 605.4, | ,  1000,   954,  3000,  2940, | , -3.4, 3505.1, 36.382, |, 0.0
8028.8, 138.1, | , 24.1, 0.0, 605.2, | ,  1000,   951,  3000,  2907, | , -3.4, 3494.4, 35.943, |, 0.0
8029.9, 138.3, | , 24.1, 0.0, 604.6, | ,  1000,   955,  3000,  2927, | , -3.4, 3523.9, 36.473, |, 0.0
8030.9, 139.4, | , 24.1, 0.0, 599.3, | ,  1000,   954,  3000,  2944, | , -3.4, 3509.8, 36.467, |, 0.0
8031.9, 138.4, | , 24.1, 0.0, 604.8, | ,  1000,   953,  3000,  2938, | , -3.4, 3528.2, 36.600, |, 0.0
8032.9, 138.2, | , 24.1, 0.0, 605.5, | ,  1000,   959,  3000,  2956, | , -3.4, 3499.5, 36.521, |, 0.0
8033.9, 138.6, | , 24.1, 0.0, 605.8, | ,  1000,   957,  3000,  2907, | , -3.4, 3504.2, 36.093, |, 0.0
8034.9, 138.1, | , 24.1, 0.0, 605.3, | ,  1000,   954,  3000,  2919, | , -3.4, 3509.4, 36.231, |, 0.0
8035.9, 138.7, | , 24.1, 0.0, 599.8, | ,  1000,   952,  3000,  2911, | , -3.4, 3514.1, 36.191, |, 0.0
8036.9, 138.2, | , 24.1, 0.0, 605.5, | ,  1000,   956,  3000,  2929, | , -3.4, 3513.7, 36.392, |, 0.0
8037.9, 138.5, | , 24.1, 0.0, 605.9, | ,  1000,   955,  3000,  2945, | , -3.4, 3507.2, 36.461, |, 0.0
8039.0, 138.1, | , 24.1, 0.0, 605.4, | ,  1000,   957,  3000,  2906, | , -3.4, 3505.5, 36.095, |, 0.0
8040.0, 138.3, | , 24.1, 0.0, 604.5, | ,  1000,   955,  3000,  2943, | , -3.4, 3513.2, 36.507, |, 0.0
8041.0, 139.3, | , 24.1, 0.0, 601.2, | ,  1000,   955,  3000,  2927, | , -3.4, 3494.4, 36.165, |, 0.0
8042.0, 138.7, | , 24.1, 0.0, 601.4, | ,  1000,   955,  3000,  2944, | , -3.4, 3503.8, 36.417, |, 0.0
8043.0, 138.2, | , 24.1, 0.0, 605.8, | ,  1000,   955,  3000,  2926, | , -3.4, 3522.2, 36.437, |, 0.0
8044.0, 138.1, | , 24.1, 0.0, 605.9, | ,  1000,   957,  3000,  2917, | , -3.4, 3525.7, 36.406, |, 0.0
8045.0, 138.6, | , 24.1, 0.0, 605.5, | ,  1000,   949,  3000,  2939, | , -3.4, 3494.0, 36.212, |, 0.0
8046.0, 138.1, | , 24.1, 0.0, 605.8, | ,  1000,   956,  3000,  2922, | , -3.4, 3502.5, 36.211, |, 0.0
8047.0, 138.9, | , 24.1, 0.0, 600.2, | ,  1000,   950,  3000,  2922, | , -3.4, 3494.4, 36.077, |, 0.0
8048.1, 138.6, | , 24.1, 0.0, 606.0, | ,  1000,   956,  3000,  2933, | , -3.4, 3510.7, 36.391, |, 0.0
8049.1, 138.1, | , 24.1, 0.0, 606.0, | ,  1000,   958,  3000,  2919, | , -3.4, 3506.0, 36.237, |, 0.0
8050.1, 138.2, | , 24.1, 0.0, 605.3, | ,  1000,   950,  3000,  2922, | , -3.4, 3497.8, 36.105, |, 0.0
8051.1, 138.6, | , 24.1, 0.0, 606.0, | ,  1000,   952,  3000,  2929, | , -3.4, 3497.0, 36.180, |, 0.0
8052.1, 139.3, | , 24.1, 0.0, 601.4, | ,  1000,   952,  3000,  2930, | , -3.4, 3494.4, 36.162, |, 0.0
8053.1, 138.7, | , 24.1, 0.0, 602.1, | ,  1000,   953,  3000,  2921, | , -3.4, 3525.7, 36.410, |, 0.0
8054.1, 138.1, | , 24.1, 0.0, 605.9, | ,  1000,   958,  3000,  2919, | , -3.4, 3520.5, 36.390, |, 0.0
8055.1, 138.7, | , 24.1, 0.0, 605.5, | ,  1000,   955,  3000,  2946, | , -3.4, 3504.7, 36.445, |, 0.0
8056.1, 138.1, | , 24.1, 0.0, 605.6, | ,  1000,   957,  3000,  2945, | , -3.4, 3505.1, 36.463, |, 0.0
8057.2, 138.0, | , 24.1, 0.0, 606.0, | ,  1000,   955,  3000,  2913, | , -3.4, 3494.4, 36.036, |, 0.0
8058.2, 139.4, | , 24.1, 0.0, 600.7, | ,  1000,   956,  3000,  2937, | , -3.4, 3512.4, 36.453, |, 0.0
8059.2, 138.3, | , 24.1, 0.0, 605.6, | ,  1000,   955,  3000,  2932, | , -3.4, 3522.7, 36.495, |, 0.0
8060.2, 138.3, | , 24.1, 0.0, 605.4, | ,  1000,   961,  3000,  2951, | , -3.4, 3508.1, 36.581, |, 0.0
8061.2, 138.1, | , 24.1, 0.0, 606.0, | ,  1000,   954,  3000,  2911, | , -3.4, 3512.8, 36.185, |, 0.0
8062.2, 138.4, | , 24.1, 0.0, 606.2, | ,  1000,   956,  3000,  2928, | , -3.4, 3514.1, 36.382, |, 0.0
8063.2, 139.0, | , 24.1, 0.0, 600.4, | ,  1000,   956,  3000,  2929, | , -3.4, 3536.8, 36.629, |, 0.0
8064.2, 138.2, | , 24.1, 0.0, 605.8, | ,  1000,   953,  3000,  2951, | , -3.4, 3500.4, 36.427, |, 0.0
8065.2, 138.7, | , 24.1, 0.0, 605.4, | ,  1000,   955,  3000,  2918, | , -3.4, 3498.2, 36.119, |, 0.0
8066.2, 138.3, | , 24.1, 0.0, 606.0, | ,  1000,   947,  3000,  2920, | , -3.4, 3505.1, 36.135, |, 0.0
8067.3, 138.1, | , 24.1, 0.0, 606.0, | ,  1000,   957,  3000,  2946, | , -3.4, 3512.4, 36.546, |, 0.0
8068.3, 139.3, | , 24.1, 0.0, 601.1, | ,  1000,   955,  3000,  2931, | , -3.4, 3519.2, 36.461, |, 0.0
8069.3, 139.2, | , 24.1, 0.0, 601.2, | ,  1000,   949,  3000,  2922, | , -3.4, 3486.2, 35.978, |, 0.0
8070.3, 138.3, | , 24.1, 0.0, 605.0, | ,  1000,   959,  3000,  2937, | , -3.4, 3510.7, 36.454, |, 0.0
8071.3, 138.3, | , 24.1, 0.0, 606.1, | ,  1000,   954,  3000,  2928, | , -3.4, 3491.8, 36.131, |, 0.0
8072.3, 138.5, | , 24.1, 0.0, 606.4, | ,  1000,   957,  3000,  2926, | , -3.4, 3522.2, 36.452, |, 0.0
8073.3, 138.1, | , 24.1, 0.0, 605.9, | ,  1000,   960,  3000,  2914, | , -3.4, 3503.4, 36.181, |, 0.0
8074.3, 139.0, | , 24.1, 0.0, 599.9, | ,  1000,   958,  3000,  2950, | , -3.4, 3495.2, 36.411, |, 0.0
8075.4, 138.7, | , 24.1, 0.0, 605.2, | ,  1000,   957,  3000,  2929, | , -3.4, 3504.7, 36.303, |, 0.0
8076.4, 138.1, | , 24.1, 0.0, 605.8, | ,  1000,   947,  3000,  2907, | , -3.4, 3523.1, 36.188, |, 0.0
8077.4, 138.1, | , 24.1, 0.0, 605.6, | ,  1000,   956,  3000,  2923, | , -3.4, 3503.0, 36.222, |, 0.0
8078.4, 138.1, | , 24.1, 0.0, 605.9, | ,  1000,   957,  3000,  2926, | , -3.4, 3508.5, 36.318, |, 0.0
8079.4, 139.2, | , 24.1, 0.0, 601.6, | ,  1000,   951,  3000,  2951, | , -3.4, 3496.1, 36.368, |, 0.0
8080.4, 138.9, | , 24.1, 0.0, 601.0, | ,  1000,   952,  3000,  2948, | , -3.4, 3495.7, 36.347, |, 0.0
8081.4, 138.3, | , 24.1, 0.0, 606.0, | ,  1000,   958,  3000,  2934, | , -3.4, 3497.0, 36.281, |, 0.0
8082.4, 138.6, | , 24.1, 0.0, 606.2, | ,  1000,   957,  3000,  2935, | , -3.4, 3482.4, 36.132, |, 0.0
8083.4, 138.2, | , 24.1, 0.0, 606.1, | ,  1000,   956,  3000,  2913, | , -3.4, 3513.7, 36.237, |, 0.0
8084.4, 138.1, | , 24.1, 0.0, 606.3, | ,  1000,   950,  3000,  2909, | , -3.4, 3509.8, 36.104, |, 0.0
8085.5, 139.5, | , 24.1, 0.0, 599.8, | ,  1000,   950,  3000,  2941, | , -3.4, 3517.9, 36.484, |, 0.0
8086.5, 138.5, | , 24.1, 0.0, 606.3, | ,  1000,   953,  3000,  2926, | , -3.4, 3509.4, 36.281, |, 0.0
8087.5, 138.2, | , 24.1, 0.0, 606.3, | ,  1000,   952,  3000,  2915, | , -3.4, 3510.2, 36.188, |, 0.0
8088.5, 138.2, | , 24.1, 0.0, 606.2, | ,  1000,   958,  3000,  2929, | , -3.4, 3513.2, 36.408, |, 0.0
8089.5, 138.6, | , 24.1, 0.0, 606.6, | ,  1000,   960,  3000,  2918, | , -3.4, 3526.5, 36.455, |, 0.0
8090.5, 139.0, | , 24.1, 0.0, 600.7, | ,  1000,   952,  3000,  2920, | , -3.4, 3511.5, 36.249, |, 0.0
8091.5, 138.1, | , 24.1, 0.0, 606.0, | ,  1000,   955,  3000,  2904, | , -3.4, 3508.9, 36.101, |, 0.0
8092.5, 138.6, | , 24.1, 0.0, 606.8, | ,  1000,   956,  3000,  2943, | , -3.4, 3513.2, 36.516, |, 0.0
8093.5, 138.3, | , 24.1, 0.0, 606.4, | ,  1000,   957,  3000,  2916, | , -3.4, 3520.5, 36.346, |, 0.0
8094.6, 138.1, | , 24.1, 0.0, 606.4, | ,  1000,   954,  3000,  2928, | , -3.4, 3517.5, 36.396, |, 0.0
8095.6, 138.8, | , 24.1, 0.0, 600.8, | ,  1000,   950,  3000,  2929, | , -3.4, 3509.8, 36.302, |, 0.0
8096.6, 139.3, | , 24.1, 0.0, 601.9, | ,  1000,   954,  3000,  2929, | , -3.4, 3510.7, 36.336, |, 0.0
8097.6, 138.1, | , 24.1, 0.0, 606.3, | ,  1000,   954,  3000,  2926, | , -3.4, 3510.7, 36.303, |, 0.0
8098.6, 138.1, | , 24.1, 0.0, 605.9, | ,  1000,   956,  3000,  2944, | , -3.4, 3512.4, 36.519, |, 0.0
8099.6, 138.5, | , 24.1, 0.0, 606.7, | ,  1000,   956,  3000,  2942, | , -3.4, 3541.1, 36.794, |, 0.0
8100.6, 138.3, | , 24.1, 0.0, 605.5, | ,  1000,   955,  3000,  2937, | , -3.4, 3510.2, 36.411, |, 0.0
8101.6, 139.0, | , 24.1, 0.0, 600.8, | ,  1000,   956,  3000,  2932, | , -3.4, 3507.2, 36.348, |, 0.0
8102.6, 138.1, | , 24.1, 0.0, 606.3, | ,  1000,   959,  3000,  2933, | , -3.4, 3508.5, 36.398, |, 0.0
8103.7, 138.6, | , 24.1, 0.0, 606.4, | ,  1000,   960,  3000,  2940, | , -3.4, 3511.5, 36.501, |, 0.0
8104.7, 138.1, | , 24.1, 0.0, 606.3, | ,  1000,   951,  3000,  2929, | , -3.4, 3508.9, 36.296, |, 0.0
8105.7, 138.6, | , 24.1, 0.0, 605.8, | ,  1000,   950,  3000,  2914, | , -3.4, 685.1, 7.078, |, 0.0
8106.7, 139.3, | , 24.1, 0.0, 601.8, | ,  1000,   955,  3000,  2956, | , -3.4, 779.7, 8.153, |, 0.0
8107.7, 138.9, | , 24.1, 0.0, 601.8, | ,  1000,   953,  3000,  2924, | , -3.4, 875.7, 9.074, |, 0.0
8108.7, 137.9, | , 24.1, 0.0, 606.2, | ,  1000,   949,  3000,  2899, | , -3.4, 994.4, 10.226, |, 0.0
8109.7, 138.5, | , 24.1, 0.0, 606.2, | ,  1000,   961,  3000,  2952, | , -3.4, 1081.8, 11.312, |, 0.0
8110.7, 138.7, | , 24.1, 0.0, 605.7, | ,  1000,   955,  3000,  2951, | , -3.4, 1215.5, 12.686, |, 0.0
8111.7, 138.1, | , 24.1, 0.0, 606.3, | ,  1000,   957,  3000,  2929, | , -3.4, 1301.2, 13.512, |, 0.0
8112.8, 138.9, | , 24.1, 0.0, 600.0, | ,  1000,   955,  3000,  2911, | , -3.4, 1404.4, 14.505, |, 0.0
8113.8, 138.4, | , 24.1, 0.0, 606.4, | ,  1000,   955,  3000,  2932, | , -3.4, 1480.3, 15.368, |, 0.0
8114.8, 138.3, | , 24.1, 0.0, 606.0, | ,  1000,   955,  3000,  2944, | , -3.4, 1575.4, 16.407, |, 0.0
8115.8, 138.3, | , 24.1, 0.0, 605.4, | ,  1000,   952,  3000,  2914, | , -3.4, 1667.5, 17.219, |, 0.0
8116.8, 138.1, | , 24.1, 0.0, 606.2, | ,  1000,   957,  3000,  2914, | , -3.4, 1773.7, 18.339, |, 0.0
8117.8, 139.4, | , 24.1, 0.0, 600.7, | ,  1000,   954,  3000,  2918, | , -3.4, 1815.7, 18.771, |, 0.0
8118.8, 138.1, | , 24.1, 0.0, 606.0, | ,  1000,   959,  3000,  2926, | , -3.4, 1910.0, 19.814, |, 0.0
8119.8, 138.0, | , 24.1, 0.0, 606.1, | ,  1000,   955,  3000,  2926, | , -3.4, 2033.8, 21.074, |, 0.0
8120.8, 138.9, | , 24.1, 0.0, 605.8, | ,  1000,   956,  3000,  2926, | , -3.4, 2091.6, 21.676, |, 0.0
8121.8, 138.1, | , 24.1, 0.0, 606.0, | ,  1000,   956,  3000,  2941, | , -3.4, 2179.9, 22.674, |, 0.0
8122.9, 139.1, | , 24.1, 0.0, 601.3, | ,  1000,   949,  3000,  2918, | , -3.4, 2282.3, 23.558, |, 0.0
8123.9, 139.5, | , 24.1, 0.0, 599.9, | ,  1000,   954,  3000,  2948, | , -3.4, 2377.0, 24.752, |, 0.0
8124.9, 138.2, | , 24.1, 0.0, 605.4, | ,  1000,   953,  3000,  2923, | , -3.4, 2467.8, 25.526, |, 0.0
8125.9, 138.3, | , 24.1, 0.0, 605.3, | ,  1000,   954,  3000,  2916, | , -3.4, 2552.2, 26.355, |, 0.0
8126.9, 138.7, | , 24.1, 0.0, 605.8, | ,  1000,   952,  3000,  2943, | , -3.4, 2646.1, 27.500, |, 0.0
8127.9, 138.6, | , 24.1, 0.0, 606.4, | ,  1000,   958,  3000,  2910, | , -3.4, 2724.9, 28.115, |, 0.0
8128.9, 139.0, | , 24.1, 0.0, 599.1, | ,  1000,   956,  3000,  2938, | , -3.4, 2824.3, 29.342, |, 0.0
8129.9, 138.3, | , 24.1, 0.0, 606.0, | ,  1000,   955,  3000,  2929, | , -3.4, 2902.3, 30.068, |, 0.0
8130.9, 138.1, | , 24.1, 0.0, 605.0, | ,  1000,   955,  3000,  2900, | , -3.4, 2997.4, 30.825, |, 0.0
8132.0, 138.5, | , 24.1, 0.0, 606.2, | ,  1000,   958,  3000,  2912, | , -3.4, 3053.9, 31.524, |, 0.0
8133.0, 138.1, | , 24.1, 0.0, 606.2, | ,  1000,   955,  3000,  2921, | , -3.4, 3136.2, 32.414, |, 0.0
8134.0, 138.9, | , 24.1, 0.0, 601.2, | ,  1000,   953,  3000,  2936, | , -3.4, 3159.8, 32.770, |, 0.0
8135.0, 139.3, | , 24.1, 0.0, 602.0, | ,  1000,   955,  3000,  2926, | , -3.4, 3228.3, 33.416, |, 0.0
8136.0, 138.4, | , 24.1, 0.0, 605.4, | ,  1000,   953,  3000,  2928, | , -3.4, 3262.6, 33.759, |, 0.0
8137.0, 138.2, | , 24.1, 0.0, 606.2, | ,  1000,   958,  3000,  2926, | , -3.4, 3313.6, 34.314, |, 0.0
8138.0, 138.5, | , 24.1, 0.0, 606.6, | ,  1000,   959,  3000,  2926, | , -3.4, 3355.1, 34.746, |, 0.0
8139.0, 138.1, | , 24.1, 0.0, 606.2, | ,  1000,   955,  3000,  2937, | , -3.4, 3389.8, 35.179, |, 0.0
8140.0, 139.0, | , 24.1, 0.0, 600.6, | ,  1000,   956,  3000,  2942, | , -3.4, 3432.3, 35.670, |, 0.0
8141.1, 138.2, | , 24.1, 0.0, 605.8, | ,  1000,   955,  3000,  2911, | , -3.4, 3467.4, 35.730, |, 0.0
8142.1, 138.6, | , 24.1, 0.0, 606.6, | ,  1000,   957,  3000,  2940, | , -3.4, 3497.0, 36.330, |, 0.0
8143.1, 138.1, | , 24.1, 0.0, 606.7, | ,  1000,   955,  3000,  2924, | , -3.4, 3505.5, 36.247, |, 0.0
8144.1, 138.5, | , 24.1, 0.0, 606.9, | ,  1000,   960,  3000,  2923, | , -3.4, 3541.9, 36.660, |, 0.0
8145.1, 139.3, | , 24.1, 0.0, 600.9, | ,  1000,   951,  3000,  2929, | , -3.4, 3540.7, 36.626, |, 0.0
8146.1, 138.4, | , 24.1, 0.0, 605.6, | ,  1000,   955,  3000,  2923, | , -3.4, 3542.4, 36.626, |, 0.0
8147.1, 138.3, | , 24.1, 0.0, 606.5, | ,  1000,   959,  3000,  2934, | , -3.4, 3546.7, 36.807, |, 0.0
8148.1, 138.6, | , 24.1, 0.0, 606.8, | ,  1000,   951,  3000,  2922, | , -3.4, 3550.9, 36.665, |, 0.0
8149.1, 138.4, | , 24.1, 0.0, 606.6, | ,  1000,   957,  3000,  2936, | , -3.4, 3556.9, 36.907, |, 0.0
8150.2, 138.7, | , 24.1, 0.0, 601.4, | ,  1000,   949,  3000,  2907, | , -3.4, 3573.6, 36.731, |, 0.0
8151.2, 139.3, | , 24.1, 0.0, 599.7, | ,  1000,   953,  3000,  2920, | , -3.4, 3580.5, 36.964, |, 0.0
8152.2, 138.7, | , 24.1, 0.0, 605.9, | ,  1000,   955,  3000,  2926, | , -3.4, 3556.1, 36.797, |, 0.0
8153.2, 138.1, | , 24.1, 0.0, 606.4, | ,  1000,   953,  3000,  2930, | , -3.4, 3542.4, 36.666, |, 0.0
8154.2, 138.1, | , 24.1, 0.0, 606.5, | ,  1000,   958,  3000,  2914, | , -3.4, 3563.8, 36.783, |, 0.0
8155.2, 138.6, | , 24.1, 0.0, 606.6, | ,  1000,   955,  3000,  2916, | , -3.4, 3556.1, 36.699, |, 0.0
8156.2, 139.0, | , 24.1, 0.0, 601.2, | ,  1000,   955,  3000,  2944, | , -3.4, 3547.5, 36.874, |, 0.0
8157.2, 138.4, | , 24.1, 0.0, 605.5, | ,  1000,   953,  3000,  2944, | , -3.4, 3559.9, 36.982, |, 0.0
8158.2, 138.5, | , 24.1, 0.0, 606.5, | ,  1000,   959,  3000,  2910, | , -3.4, 3540.2, 36.507, |, 0.0
8159.3, 139.0, | , 24.1, 0.0, 600.9, | ,  1000,   949,  3000,  2923, | , -3.4, 3543.7, 36.579, |, 0.0
8160.3, 138.1, | , 24.1, 0.0, 606.0, | ,  1000,   955,  3000,  2906, | , -3.4, 3536.8, 36.404, |, 0.0
8161.3, 139.8, | , 24.1, 0.0, 597.8, | ,  1000,   952,  3000,  2947, | , -3.4, 3552.2, 36.921, |, 0.0
8162.3, 139.4, | , 24.1, 0.0, 600.3, | ,  1000,   953,  3000,  2919, | , -3.4, 3524.4, 36.376, |, 0.0
8163.3, 138.1, | , 24.1, 0.0, 606.1, | ,  1000,   959,  3000,  2942, | , -3.4, 3526.1, 36.669, |, 0.0
8164.3, 138.4, | , 24.1, 0.0, 606.8, | ,  1000,   948,  3000,  2926, | , -3.4, 3540.2, 36.565, |, 0.0
8165.3, 138.7, | , 24.1, 0.0, 606.6, | ,  1000,   948,  3000,  2930, | , -3.4, 3553.9, 36.743, |, 0.0
8166.3, 138.3, | , 24.1, 0.0, 605.8, | ,  1000,   958,  3000,  2943, | , -3.4, 3519.7, 36.598, |, 0.0
8167.4, 139.0, | , 24.1, 0.0, 600.6, | ,  1000,   953,  3000,  2917, | , -3.4, 3508.9, 36.196, |, 0.0
8168.4, 138.4, | , 24.1, 0.0, 606.8, | ,  1000,   951,  3000,  2926, | , -3.4, 3525.2, 36.433, |, 0.0
8169.4, 139.4, | , 24.1, 0.0, 598.9, | ,  2000,   955,  6000,  2904, | , -3.4, 3547.5, 36.496, |, 0.0
8170.4, 138.4, | , 24.1, 0.0, 605.9, | ,  2000,  1965,  6000,  6897, | , -3.4, 3517.5, 83.088, |, 0.0
8171.4, 138.8, | , 24.1, 0.0, 605.4, | ,  2000,  1940,  6000,  5973, | , -3.4, 3457.1, 72.921, |, 0.0
8172.4, 139.6, | , 24.1, 0.0, 602.2, | ,  2000,  1928,  6000,  5929, | , -3.4, 3438.7, 72.019, |, 0.0
8173.4, 139.5, | , 24.1, 0.0, 600.0, | ,  2000,  1933,  6000,  5904, | , -3.4, 3429.3, 71.640, |, 0.0
8174.4, 138.4, | , 24.1, 0.0, 606.0, | ,  2000,  1931,  6000,  5871, | , -3.4, 3454.1, 71.839, |, 0.0
8175.4, 138.8, | , 24.1, 0.0, 606.0, | ,  2000,  1931,  6000,  5871, | , -3.4, 3568.1, 74.197, |, 0.0
8176.4, 138.5, | , 24.1, 0.0, 605.7, | ,  2000,  1929,  6000,  5888, | , -3.4, 3568.5, 74.350, |, 0.0
8177.5, 138.7, | , 24.1, 0.0, 605.8, | ,  2000,  1933,  6000,  5897, | , -3.4, 3532.1, 73.711, |, 0.0
8178.5, 139.1, | , 24.1, 0.0, 599.7, | ,  2000,  1921,  6000,  5834, | , -3.4, 3495.2, 72.255, |, 0.0
8179.5, 139.1, | , 24.1, 0.0, 605.8, | ,  2000,  1937,  6000,  5894, | , -3.4, 3544.1, 73.974, |, 0.0
8180.5, 138.5, | , 24.1, 0.0, 605.3, | ,  2000,  1931,  6000,  5846, | , -3.4, 3470.4, 71.943, |, 0.0
8181.5, 138.7, | , 24.1, 0.0, 605.2, | ,  2000,  1929,  6000,  5855, | , -3.4, 3549.7, 73.642, |, 0.0
8182.5, 139.1, | , 24.1, 0.0, 605.3, | ,  2000,  1929,  6000,  5871, | , -3.4, 3552.7, 73.864, |, 0.0
8183.5, 139.1, | , 24.1, 0.0, 600.3, | ,  2000,  1927,  6000,  5837, | , -3.4, 3501.2, 72.451, |, 0.0
8184.5, 138.9, | , 24.1, 0.0, 600.7, | ,  2000,  1929,  6000,  5863, | , -3.4, 3559.1, 73.919, |, 0.0
8185.6, 138.6, | , 24.1, 0.0, 605.5, | ,  2000,  1936,  6000,  5875, | , -3.4, 3543.2, 73.767, |, 0.0
8186.6, 139.0, | , 24.1, 0.0, 604.8, | ,  2000,  1925,  6000,  5837, | , -3.4, 3488.4, 72.168, |, 0.0
8187.6, 138.6, | , 24.1, 0.0, 605.5, | ,  2000,  1925,  6000,  5888, | , -3.4, 3537.7, 73.673, |, 0.0
8188.6, 138.7, | , 24.1, 0.0, 605.4, | ,  2000,  1929,  6000,  5848, | , -3.4, 3472.5, 71.986, |, 0.0
8189.6, 139.6, | , 24.1, 0.0, 599.9, | ,  2000,  1925,  6000,  5851, | , -3.4, 3512.4, 72.802, |, 0.0
8190.6, 138.5, | , 24.1, 0.0, 605.3, | ,  2000,  1932,  6000,  5867, | , -3.4, 3527.8, 73.331, |, 0.0
8191.6, 138.5, | , 24.1, 0.0, 604.3, | ,  2000,  1929,  6000,  5847, | , -3.4, 3514.1, 72.835, |, 0.0
8192.6, 138.6, | , 24.1, 0.0, 605.3, | ,  2000,  1933,  6000,  5878, | , -3.4, 3544.5, 73.790, |, 0.0
8193.6, 138.4, | , 24.1, 0.0, 605.4, | ,  2000,  1933,  6000,  5856, | , -3.4, 3494.8, 72.550, |, 0.0
8194.7, 139.2, | , 24.1, 0.0, 600.4, | ,  2000,  1929,  6000,  5860, | , -3.4, 3528.7, 73.252, |, 0.0
8195.7, 138.9, | , 24.1, 0.0, 605.5, | ,  2000,  1924,  6000,  5843, | , -3.4, 3511.1, 72.686, |, 0.0
8196.7, 139.0, | , 24.1, 0.0, 605.3, | ,  2000,  1932,  6000,  5871, | , -3.4, 3540.7, 73.637, |, 0.0
8197.7, 138.5, | , 24.1, 0.0, 604.6, | ,  2000,  1932,  6000,  5867, | , -3.4, 3495.2, 72.653, |, 0.0
8198.7, 138.8, | , 24.1, 0.0, 605.7, | ,  2000,  1927,  6000,  5874, | , -3.4, 3521.4, 73.217, |, 0.0
8199.7, 138.4, | , 24.1, 0.0, 605.2, | ,  2000,  1928,  6000,  5839, | , -3.4, 3526.9, 73.018, |, 0.0
8200.7, 139.2, | , 24.1, 0.0, 600.6, | ,  2000,  1931,  6000,  5858, | , -3.4, 3522.2, 73.122, |, 0.0
8201.7, 138.6, | , 24.1, 0.0, 604.4, | ,  2000,  1932,  6000,  5855, | , -3.4, 3497.4, 72.587, |, 0.0
8202.7, 138.8, | , 24.1, 0.0, 605.3, | ,  2000,  1927,  6000,  5846, | , -3.4, 3501.7, 72.554, |, 0.0
8203.8, 138.9, | , 24.1, 0.0, 605.3, | ,  2000,  1926,  6000,  5868, | , -3.4, 3513.2, 72.991, |, 0.0
8204.8, 138.5, | , 24.1, 0.0, 605.0, | ,  2000,  1927,  6000,  5841, | , -3.4, 3512.4, 72.720, |, 0.0
8205.8, 139.6, | , 24.1, 0.0, 599.3, | ,  2000,  1926,  6000,  5865, | , -3.4, 3511.9, 72.929, |, 0.0
8206.8, 139.0, | , 24.1, 0.0, 604.8, | ,  2000,  1928,  6000,  5849, | , -3.4, 3511.9, 72.799, |, 0.0
8207.8, 138.4, | , 24.1, 0.0, 604.8, | ,  2000,  1930,  6000,  5853, | , -3.4, 3536.8, 73.370, |, 0.0
8208.8, 138.4, | , 24.1, 0.0, 605.4, | ,  2000,  1929,  6000,  5841, | , -3.4, 3510.7, 72.707, |, 0.0
8209.8, 139.0, | , 24.1, 0.0, 605.4, | ,  2000,  1928,  6000,  5880, | , -3.4, 3518.4, 73.220, |, 0.0
8210.8, 139.2, | , 24.1, 0.0, 600.0, | ,  2000,  1926,  6000,  5846, | , -3.4, 3488.0, 72.256, |, 0.0
8211.8, 139.1, | , 24.1, 0.0, 600.1, | ,  2000,  1928,  6000,  5841, | , -3.4, 3523.9, 72.965, |, 0.0
8212.8, 138.4, | , 24.1, 0.0, 604.8, | ,  2000,  1931,  6000,  5838, | , -3.4, 3544.5, 73.400, |, 0.0
8213.9, 138.8, | , 24.1, 0.0, 605.3, | ,  2000,  1930,  6000,  5860, | , -3.4, 3512.4, 72.927, |, 0.0
8214.9, 138.4, | , 24.1, 0.0, 604.9, | ,  2000,  1929,  6000,  5848, | , -3.4, 3517.1, 72.905, |, 0.0
8215.9, 138.5, | , 24.1, 0.0, 605.1, | ,  2000,  1924,  6000,  5882, | , -3.4, 3523.5, 73.306, |, 0.0
8216.9, 139.8, | , 24.1, 0.0, 598.6, | ,  2000,  1929,  6000,  5848, | , -3.4, 3485.0, 72.245, |, 0.0
8217.9, 138.5, | , 24.1, 0.0, 605.1, | ,  2000,  1926,  6000,  5860, | , -3.4, 3491.8, 72.474, |, 0.0
8218.9, 138.4, | , 24.1, 0.0, 604.8, | ,  2000,  1932,  6000,  5856, | , -3.4, 3506.4, 72.794, |, 0.0
8219.9, 138.5, | , 24.1, 0.0, 604.9, | ,  2000,  1933,  6000,  5857, | , -3.4, 3532.9, 73.354, |, 0.0
8220.9, 138.8, | , 24.1, 0.0, 605.3, | ,  2000,  1933,  6000,  5852, | , -3.4, 3497.8, 72.583, |, 0.0
8221.9, 139.1, | , 24.1, 0.0, 600.1, | ,  2000,  1924,  6000,  5830, | , -3.4, 3524.8, 72.849, |, 0.0
8223.0, 139.0, | , 24.1, 0.0, 600.2, | ,  2000,  1930,  6000,  5849, | , -3.4, 3512.8, 72.837, |, 0.0
8224.0, 138.8, | , 24.1, 0.0, 605.3, | ,  2000,  1930,  6000,  5864, | , -3.4, 3519.7, 73.119, |, 0.0
8225.0, 138.5, | , 24.1, 0.0, 604.9, | ,  2000,  1934,  6000,  5870, | , -3.4, 3497.0, 72.736, |, 0.0
8226.0, 138.5, | , 24.1, 0.0, 604.6, | ,  2000,  1929,  6000,  5871, | , -3.4, 3494.4, 72.659, |, 0.0
8227.0, 138.8, | , 24.1, 0.0, 605.0, | ,  2000,  1933,  6000,  5846, | , -3.4, 3453.7, 71.615, |, 0.0
8228.0, 139.0, | , 24.1, 0.0, 599.7, | ,  2000,  1928,  6000,  5835, | , -3.4, 3498.7, 72.395, |, 0.0
8229.0, 138.5, | , 24.1, 0.0, 604.8, | ,  2000,  1927,  6000,  5866, | , -3.4, 3514.5, 73.004, |, 0.0
8230.0, 139.0, | , 24.1, 0.0, 604.9, | ,  2000,  1936,  6000,  5857, | , -3.4, 3491.4, 72.530, |, 0.0
8231.0, 138.6, | , 24.1, 0.0, 605.0, | ,  2000,  1929,  6000,  5837, | , -3.4, 3440.8, 71.228, |, 0.0
8232.1, 138.5, | , 24.1, 0.0, 605.0, | ,  2000,  1928,  6000,  5870, | , -3.4, 3470.4, 72.130, |, 0.0
8233.1, 139.9, | , 24.1, 0.0, 598.4, | ,  2000,  1929,  6000,  5848, | , -3.4, 3462.7, 71.778, |, 0.0
8234.1, 138.9, | , 24.1, 0.0, 604.6, | ,  2000,  1932,  6000,  5860, | , -3.4, 3430.5, 71.258, |, 0.0
8235.1, 138.5, | , 24.1, 0.0, 604.2, | ,  2000,  1931,  6000,  5875, | , -3.4, 3479.8, 72.409, |, 0.0
8236.1, 138.6, | , 24.1, 0.0, 604.2, | ,  2000,  1927,  6000,  5853, | , -3.4, 3449.4, 71.534, |, 0.0
8237.1, 138.9, | , 24.1, 0.0, 604.2, | ,  2000,  1931,  6000,  5847, | , -3.4, 3438.3, 71.286, |, 0.0
8238.1, 139.6, | , 24.1, 0.0, 599.2, | ,  2000,  1929,  6000,  5833, | , -3.4, 3431.4, 70.999, |, 0.0
8239.1, 139.3, | , 24.1, 0.0, 600.2, | ,  2000,  1929,  6000,  5874, | , -3.4, 3421.5, 71.172, |, 0.0
8240.2, 139.0, | , 24.1, 0.0, 604.1, | ,  2000,  1929,  6000,  5870, | , -3.4, 3422.0, 71.144, |, 0.0
8241.2, 138.9, | , 24.1, 0.0, 604.6, | ,  2000,  1928,  6000,  5863, | , -3.4, 3398.0, 70.573, |, 0.0
8242.2, 138.5, | , 24.1, 0.0, 604.5, | ,  2000,  1925,  6000,  5861, | , -3.4, 3420.7, 70.995, |, 0.0
8243.2, 139.0, | , 24.1, 0.0, 604.2, | ,  2000,  1929,  6000,  5853, | , -3.4, 3384.3, 70.205, |, 0.0
8244.2, 139.7, | , 24.1, 0.0, 598.9, | ,  2000,  1925,  6000,  5837, | , -3.4, 3434.8, 71.071, |, 0.0
8245.2, 138.5, | , 24.1, 0.0, 603.6, | ,  2000,  1929,  6000,  5849, | , -3.4, 3395.4, 70.403, |, 0.0
8246.2, 138.4, | , 24.1, 0.0, 604.3, | ,  2000,  1931,  6000,  5841, | , -3.4, 3396.7, 70.368, |, 0.0
8247.2, 139.0, | , 24.1, 0.0, 604.6, | ,  2000,  1922,  6000,  5876, | , -3.4, 3394.6, 70.565, |, 0.0
8248.2, 138.7, | , 24.1, 0.0, 603.3, | ,  2000,  1932,  6000,  5848, | , -3.4, 3359.9, 69.682, |, 0.0
8249.3, 139.3, | , 24.1, 0.0, 599.0, | ,  2000,  1925,  6000,  5852, | , -3.4, 3332.4, 69.088, |, 0.0
8250.3, 139.6, | , 24.1, 0.0, 600.2, | ,  2000,  1928,  6000,  5859, | , -3.4, 3406.6, 70.713, |, 0.0
8251.3, 138.8, | , 24.1, 0.0, 604.5, | ,  2000,  1931,  6000,  5855, | , -3.4, 3362.4, 69.793, |, 0.0
8252.3, 138.4, | , 24.1, 0.0, 604.4, | ,  2000,  1926,  6000,  5875, | , -3.4, 3362.0, 69.920, |, 0.0
8253.3, 138.6, | , 24.1, 0.0, 603.2, | ,  2000,  1926,  6000,  5852, | , -3.4, 3346.1, 69.387, |, 0.0
8254.3, 138.9, | , 24.1, 0.0, 604.5, | ,  2000,  1928,  6000,  5855, | , -3.4, 3335.9, 69.215, |, 0.0
8255.3, 139.6, | , 24.1, 0.0, 595.8, | ,  2000,  1928,  6000,  5831, | , -3.4, 3298.6, 68.231, |, 0.0
8256.3, 138.3, | , 24.1, 0.0, 604.6, | ,  2000,  1930,  6000,  5830, | , -3.4, 3293.9, 68.139, |, 0.0
8257.3, 138.9, | , 24.1, 0.0, 604.7, | ,  2000,  1926,  6000,  5880, | , -3.4, 3324.7, 69.186, |, 0.0
8258.3, 139.0, | , 24.1, 0.0, 604.6, | ,  2000,  1933,  6000,  5879, | , -3.4, 3324.3, 69.238, |, 0.0
8259.3, 138.4, | , 24.1, 0.0, 604.9, | ,  2000,  1929,  6000,  5860, | , -3.4, 3279.3, 68.097, |, 0.0
8260.4, 139.3, | , 24.1, 0.0, 598.9, | ,  2000,  1930,  6000,  5847, | , -3.4, 3328.6, 69.011, |, 0.0
8261.4, 138.6, | , 24.1, 0.0, 604.7, | ,  2000,  1935,  6000,  5872, | , -3.4, 3281.9, 68.312, |, 0.0
8262.4, 138.4, | , 24.1, 0.0, 604.6, | ,  2000,  1929,  6000,  5841, | , -3.4, 3246.7, 67.267, |, 0.0
8263.4, 138.4, | , 24.1, 0.0, 604.4, | ,  2000,  1930,  6000,  5846, | , -3.4, 3293.4, 68.281, |, 0.0
8264.4, 138.8, | , 24.1, 0.0, 604.9, | ,  2000,  1933,  6000,  5861, | , -3.4, 3293.4, 68.432, |, 0.0
8265.4, 139.5, | , 24.1, 0.0, 600.0, | ,  2000,  1927,  6000,  5859, | , -3.4, 3258.7, 67.646, |, 0.0
8266.4, 139.2, | , 24.1, 0.0, 599.9, | ,  2000,  1931,  6000,  5867, | , -3.4, 3259.6, 67.768, |, 0.0
8267.4, 138.4, | , 24.1, 0.0, 604.7, | ,  2000,  1932,  6000,  5855, | , -3.4, 3209.0, 66.627, |, 0.0
8268.5, 139.0, | , 24.1, 0.0, 604.0, | ,  2000,  1933,  6000,  5874, | , -3.4, 3232.2, 67.275, |, 0.0
8269.5, 138.3, | , 24.1, 0.0, 604.6, | ,  2000,  1931,  6000,  5836, | , -3.4, 3198.8, 66.242, |, 0.0
8270.5, 138.3, | , 24.1, 0.0, 604.6, | ,  2000,  1930,  6000,  5840, | , -3.4, 3249.7, 67.321, |, 0.0
8271.5, 139.6, | , 24.1, 0.0, 598.5, | ,  2000,  1928,  6000,  5870, | , -3.4, 3254.5, 67.662, |, 0.0
8272.5, 138.6, | , 24.1, 0.0, 604.5, | ,  2000,  1936,  6000,  5867, | , -3.4, 3212.5, 66.835, |, 0.0
8273.5, 138.6, | , 24.1, 0.0, 603.4, | ,  2000,  1930,  6000,  5839, | , -3.4, 3192.3, 66.128, |, 0.0
8274.5, 138.4, | , 24.1, 0.0, 604.4, | ,  2000,  1929,  6000,  5868, | , -3.4, 3210.3, 66.745, |, 0.0
8275.5, 138.8, | , 24.1, 0.0, 604.8, | ,  2000,  1931,  6000,  5870, | , -3.4, 3178.6, 66.114, |, 0.0
8276.5, 139.2, | , 24.1, 0.0, 599.3, | ,  2000,  1923,  6000,  5867, | , -3.4, 3221.5, 66.912, |, 0.0
8277.6, 139.0, | , 24.1, 0.0, 598.4, | ,  2000,  1926,  6000,  5832, | , -3.4, 3167.9, 65.527, |, 0.0
8278.6, 138.8, | , 24.1, 0.0, 603.9, | ,  2000,  1926,  6000,  5830, | , -3.4, 3177.3, 65.701, |, 0.0
8279.6, 138.4, | , 24.1, 0.0, 604.3, | ,  2000,  1932,  6000,  5859, | , -3.4, 3174.3, 65.940, |, 0.0
8280.6, 138.4, | , 24.1, 0.0, 604.4, | ,  2000,  1926,  6000,  5856, | , -3.4, 3131.1, 64.974, |, 0.0
8281.6, 138.9, | , 24.1, 0.0, 604.9, | ,  2000,  1929,  6000,  5867, | , -3.4, 3139.2, 65.264, |, 0.0
8282.6, 139.1, | , 24.1, 0.0, 600.1, | ,  2000,  1928,  6000,  5837, | , -3.4, 3101.9, 64.226, |, 0.0
8283.6, 138.4, | , 24.1, 0.0, 603.7, | ,  2000,  1931,  6000,  5860, | , -3.4, 3141.3, 65.258, |, 0.0
8284.6, 138.4, | , 24.1, 0.0, 604.3, | ,  2000,  1931,  6000,  5875, | , -3.4, 3147.8, 65.514, |, 0.0
8285.6, 138.8, | , 24.1, 0.0, 604.6, | ,  2000,  1924,  6000,  5869, | , -3.4, 3112.2, 64.670, |, 0.0
8286.6, 138.3, | , 24.1, 0.0, 604.4, | ,  2000,  1931,  6000,  5841, | , -3.4, 3099.8, 64.242, |, 0.0
8287.7, 139.5, | , 24.1, 0.0, 596.4, | ,  2000,  1929,  6000,  5873, | , -3.4, 3139.2, 65.308, |, 0.0
8288.7, 138.6, | , 24.1, 0.0, 603.3, | ,  2000,  1926,  6000,  5863, | , -3.4, 3098.9, 64.364, |, 0.0
8289.7, 138.5, | , 24.1, 0.0, 603.8, | ,  2000,  1924,  6000,  5851, | , -3.4, 3106.6, 64.405, |, 0.0
8290.7, 138.3, | , 24.1, 0.0, 603.6, | ,  2000,  1926,  6000,  5840, | , -3.4, 3060.8, 63.382, |, 0.0
8291.7, 138.5, | , 24.1, 0.0, 604.1, | ,  2000,  1926,  6000,  5870, | , -3.4, 3085.2, 64.139, |, 0.0
8292.7, 139.4, | , 24.1, 0.0, 600.0, | ,  2000,  1932,  6000,  5851, | , -3.4, 3054.8, 63.398, |, 0.0
8293.7, 139.4, | , 24.1, 0.0, 597.7, | ,  2000,  1924,  6000,  5870, | , -3.4, 3049.2, 63.375, |, 0.0
8294.7, 138.6, | , 24.1, 0.0, 604.1, | ,  2000,  1932,  6000,  5849, | , -3.4, 3042.4, 63.130, |, 0.0
8295.7, 138.6, | , 24.1, 0.0, 604.6, | ,  2000,  1930,  6000,  5823, | , -3.4, 3026.1, 62.565, |, 0.0
8296.8, 138.9, | , 24.1, 0.0, 604.2, | ,  2000,  1929,  6000,  5876, | , -3.4, 3069.8, 63.891, |, 0.0
8297.8, 138.4, | , 24.1, 0.0, 604.3, | ,  2000,  1932,  6000,  5860, | , -3.4, 3036.8, 63.101, |, 0.0
8298.8, 139.5, | , 24.1, 0.0, 597.9, | ,  2000,  1930,  6000,  5837, | , -3.4, 3029.5, 62.747, |, 0.0
8299.8, 138.8, | , 24.1, 0.0, 604.2, | ,  2000,  1933,  6000,  5863, | , -3.4, 3024.4, 62.871, |, 0.0
8300.8, 138.3, | , 24.1, 0.0, 604.0, | ,  2000,  1928,  6000,  5837, | , -3.4, 3022.2, 62.576, |, 0.0
8301.8, 138.4, | , 24.1, 0.0, 604.3, | ,  2000,  1932,  6000,  5874, | , -3.4, 3033.8, 63.151, |, 0.0
8302.8, 138.8, | , 24.1, 0.0, 604.4, | ,  2000,  1934,  6000,  5827, | , -3.4, 3001.2, 62.118, |, 0.0
8303.8, 139.3, | , 24.1, 0.0, 599.2, | ,  2000,  1930,  6000,  5886, | , -3.4, 3001.2, 62.555, |, 0.0
8304.9, 139.1, | , 24.1, 0.0, 597.3, | ,  2000,  1923,  6000,  5815, | , -3.4, 2948.1, 60.835, |, 0.0
8305.9, 138.3, | , 24.1, 0.0, 604.5, | ,  2000,  1930,  6000,  5858, | , -3.4, 3017.5, 62.673, |, 0.0
8306.9, 138.3, | , 24.1, 0.0, 604.4, | ,  2000,  1930,  6000,  5848, | , -3.4, 3015.8, 62.555, |, 0.0
8307.9, 138.5, | , 24.1, 0.0, 604.2, | ,  2000,  1926,  6000,  5866, | , -3.4, 2999.1, 62.322, |, 0.0
8308.9, 138.5, | , 24.1, 0.0, 604.4, | ,  2000,  1928,  6000,  5870, | , -3.4, 2951.1, 61.371, |, 0.0
8309.9, 139.7, | , 24.1, 0.0, 598.0, | ,  2000,  1921,  6000,  5846, | , -3.4, 2945.5, 61.013, |, 0.0
8310.9, 138.6, | , 24.1, 0.0, 604.0, | ,  2000,  1935,  6000,  5901, | , -3.4, 2969.1, 62.041, |, 0.0
8311.9, 138.4, | , 24.1, 0.0, 604.2, | ,  2000,  1930,  6000,  5862, | , -3.4, 2910.4, 60.481, |, 0.0
8312.9, 138.6, | , 24.1, 0.0, 604.5, | ,  2000,  1929,  6000,  5853, | , -3.4, 2971.7, 61.674, |, 0.0
8314.0, 138.4, | , 24.1, 0.0, 604.2, | ,  2000,  1933,  6000,  5838, | , -3.4, 2986.2, 61.889, |, 0.0
8315.0, 139.3, | , 24.1, 0.0, 598.8, | ,  2000,  1928,  6000,  5853, | , -3.4, 2963.1, 61.492, |, 0.0
8316.0, 139.0, | , 24.1, 0.0, 603.4, | ,  2000,  1927,  6000,  5860, | , -3.4, 2942.1, 61.105, |, 0.0
8317.0, 138.7, | , 24.1, 0.0, 604.4, | ,  2000,  1931,  6000,  5856, | , -3.4, 2954.1, 61.353, |, 0.0
8318.0, 138.5, | , 24.1, 0.0, 604.5, | ,  2000,  1931,  6000,  5870, | , -3.4, 2934.0, 61.043, |, 0.0
8319.0, 138.4, | , 24.2, 0.0, 604.5, | ,  2000,  1926,  6000,  5829, | , -3.4, 2892.0, 59.814, |, 0.0
8320.0, 138.6, | , 24.1, 0.0, 603.4, | ,  2000,  1925,  6000,  5852, | , -3.4, 2913.8, 60.438, |, 0.0
8321.0, 139.5, | , 24.1, 0.0, 600.0, | ,  2000,  1920,  6000,  5851, | , -3.4, 2917.3, 60.458, |, 0.0
8322.0, 138.4, | , 24.2, 0.0, 604.5, | ,  2000,  1930,  6000,  5868, | , -3.4, 2907.0, 60.461, |, 0.0
8323.0, 138.8, | , 24.2, 0.0, 604.6, | ,  2000,  1930,  6000,  5852, | , -3.4, 2948.1, 61.190, |, 0.0
8324.1, 138.8, | , 24.2, 0.0, 604.2, | ,  2000,  1932,  6000,  5860, | , -3.4, 2909.1, 60.459, |, 0.0
8325.1, 138.6, | , 24.2, 0.0, 603.3, | ,  2000,  1929,  6000,  5834, | , -3.4, 2901.4, 60.078, |, 0.0
8326.1, 139.2, | , 24.2, 0.0, 598.3, | ,  2000,  1929,  6000,  5860, | , -3.4, 2913.4, 60.523, |, 0.0
8327.1, 138.8, | , 24.2, 0.0, 604.5, | ,  2000,  1930,  6000,  5871, | , -3.4, 2896.7, 60.264, |, 0.0
8328.1, 138.4, | , 24.2, 0.0, 604.2, | ,  2000,  1929,  6000,  5834, | , -3.4, 2885.6, 59.751, |, 0.0
8329.1, 138.4, | , 24.2, 0.0, 604.2, | ,  2000,  1930,  6000,  5883, | , -3.4, 2898.0, 60.388, |, 0.0
8330.1, 138.9, | , 24.2, 0.0, 603.6, | ,  2000,  1932,  6000,  5867, | , -3.4, 2904.8, 60.417, |, 0.0
8331.1, 139.5, | , 24.2, 0.0, 599.6, | ,  2000,  1925,  6000,  5836, | , -3.4, 2882.1, 59.661, |, 0.0
8332.1, 139.1, | , 24.2, 0.0, 599.2, | ,  2000,  1923,  6000,  5871, | , -3.4, 2875.3, 59.769, |, 0.0
8333.2, 138.4, | , 24.2, 0.0, 603.8, | ,  2000,  1927,  6000,  5837, | , -3.4, 2844.9, 58.913, |, 0.0
8334.2, 138.9, | , 24.2, 0.0, 604.1, | ,  2000,  1929,  6000,  5860, | , -3.4, 2905.3, 60.355, |, 0.0
8335.2, 138.5, | , 24.2, 0.0, 603.0, | ,  2000,  1928,  6000,  5836, | , -3.4, 2869.7, 59.426, |, 0.0
8336.2, 138.5, | , 24.2, 0.0, 603.9, | ,  2000,  1927,  6000,  5867, | , -3.4, 2883.0, 59.930, |, 0.0
8337.2, 139.4, | , 24.2, 0.0, 598.5, | ,  2000,  1932,  6000,  5881, | , -3.4, 2845.7, 59.303, |, 0.0
8338.2, 138.8, | , 24.2, 0.0, 604.1, | ,  2000,  1930,  6000,  5849, | , -3.4, 2849.6, 59.124, |, 0.0
8339.2, 138.4, | , 24.2, 0.0, 603.9, | ,  2000,  1927,  6000,  5864, | , -3.4, 2877.0, 59.785, |, 0.0
8340.2, 139.0, | , 24.2, 0.0, 603.4, | ,  2000,  1930,  6000,  5884, | , -3.4, 2855.1, 59.504, |, 0.0
8341.2, 138.9, | , 24.2, 0.0, 604.3, | ,  2000,  1930,  6000,  5863, | , -3.4, 2832.9, 58.880, |, 0.0
8342.2, 139.1, | , 24.2, 0.0, 598.8, | ,  2000,  1928,  6000,  5849, | , -3.4, 2872.7, 59.591, |, 0.0
8343.3, 139.0, | , 24.2, 0.0, 598.9, | ,  2000,  1926,  6000,  5869, | , -3.4, 2849.6, 59.243, |, 0.0
8344.3, 138.7, | , 24.2, 0.0, 604.0, | ,  2000,  1931,  6000,  5853, | , -3.4, 2841.0, 58.989, |, 0.0
8345.3, 138.7, | , 24.2, 0.0, 603.1, | ,  2000,  1927,  6000,  5866, | , -3.4, 2893.7, 60.143, |, 0.0
8346.3, 138.4, | , 24.2, 0.0, 603.9, | ,  2000,  1931,  6000,  5846, | , -3.4, 2865.0, 59.431, |, 0.0
8347.3, 138.6, | , 24.2, 0.0, 600.9, | ,  2000,  1926,  6000,  5852, | , -3.4, 2848.3, 59.089, |, 0.0
8348.3, 139.5, | , 24.2, 0.0, 598.7, | ,  2000,  1927,  6000,  5838, | , -3.4, 2837.1, 58.759, |, 0.0
8349.3, 138.3, | , 24.2, 0.0, 603.8, | ,  2000,  1931,  6000,  5841, | , -3.4, 2859.9, 59.286, |, 0.0
8350.3, 138.6, | , 24.2, 0.0, 603.4, | ,  2000,  1927,  6000,  5877, | , -3.4, 2868.9, 59.715, |, 0.0
8351.3, 138.7, | , 24.2, 0.0, 604.1, | ,  2000,  1932,  6000,  5857, | , -3.4, 2847.4, 59.159, |, 0.0
8352.3, 138.4, | , 24.2, 0.0, 603.8, | ,  2000,  1931,  6000,  5861, | , -3.4, 2836.3, 58.946, |, 0.0
8353.4, 139.5, | , 24.2, 0.0, 598.1, | ,  2000,  1927,  6000,  5869, | , -3.4, 2836.3, 58.977, |, 0.0
8354.4, 138.4, | , 24.2, 0.0, 603.9, | ,  2000,  1929,  6000,  5863, | , -3.4, 2805.0, 58.298, |, 0.0
8355.4, 138.8, | , 24.2, 0.0, 603.5, | ,  2000,  1923,  6000,  5860, | , -3.4, 2841.4, 58.986, |, 0.0
8356.4, 138.4, | , 24.2, 0.0, 603.8, | ,  2000,  1931,  6000,  5874, | , -3.4, 2849.1, 59.313, |, 0.0
8357.4, 138.4, | , 24.2, 0.0, 604.0, | ,  2000,  1928,  6000,  5866, | , -3.4, 2850.9, 59.262, |, 0.0
8358.4, 139.1, | , 24.2, 0.0, 598.9, | ,  2000,  1923,  6000,  5860, | , -3.4, 2797.3, 58.070, |, 0.0
8359.4, 139.6, | , 24.2, 0.0, 597.5, | ,  2000,  1923,  6000,  5854, | , -3.4, 2850.0, 59.119, |, 0.0
8360.4, 138.5, | , 24.2, 0.0, 603.5, | ,  2000,  1931,  6000,  5837, | , -3.4, 2840.1, 58.849, |, 0.0
8361.5, 138.7, | , 24.2, 0.0, 603.9, | ,  2000,  1932,  6000,  5854, | , -3.4, 2814.0, 58.440, |, 0.0
8362.5, 138.9, | , 24.2, 0.0, 604.3, | ,  2000,  1927,  6000,  5859, | , -3.4, 2832.0, 58.813, |, 0.0
8363.5, 138.5, | , 24.2, 0.0, 603.4, | ,  2000,  1928,  6000,  5831, | , -3.4, 2814.0, 58.240, |, 0.0
8364.5, 139.2, | , 24.2, 0.0, 598.3, | ,  2000,  1928,  6000,  5839, | , -3.4, 2821.7, 58.459, |, 0.0
8365.5, 138.8, | , 24.2, 0.0, 602.9, | ,  2000,  1926,  6000,  5852, | , -3.4, 2829.9, 58.708, |, 0.0
8366.5, 138.6, | , 24.2, 0.0, 603.5, | ,  2000,  1931,  6000,  5904, | , -3.4, 2814.0, 58.804, |, 0.0
