Repository: jdhuang-csm/Ru-BCA

## Methods
* (BaO)<sub>x</sub>-(CaO)<sub>y</sub>-(Al<sub>2</sub>O<sub>3</sub>)<sub>1-x-y</sub> (BCA) catalyst supports were synthesized via sol-gel and solid-state methods. 
* Ru/BCA catalysts were prepared via incipient wetness impregnation to achieve 1 wt. % Ru loading.
* Ammonia synthesis rates were measured for Ru/BCA catalysts in a packed-bed reactor at 480-600<sup>o</sup>C, 10 bar, and space velocities up to 1.3 x 10<sup>6</sup> ml g<sub>cat</sub><sup>-1</sup> h<sup>-1</sup>.
* A machine learning (ML) model was employed to improve understanding of the behavior of Ru/BCA catalysts.
* A microkinetic model was developed to describe the best-performing catalyst.

File: data/init_files_Cadigan/BCA411.txt (part 21 of 53)
********** Start test **********
Elapsed time, Pressure, | , LJtemp(C), Inner-Temp, Outer-Temp, | , N2-set, N2-flow, H2-set, H2-flow, | , pH, NH3_ppm, NH3_Prod_rate, |, In222Temp
7995.4, 138.1, | , 23.0, 0.0, 603.4, | ,  1000,   954,  3000,  2930, | , -3.4, 3146.5, 30.463, |, 0.0
7996.4, 138.4, | , 23.0, 0.0, 603.5, | ,  1000,   952,  3000,  2932, | , -3.4, 3146.1, 30.461, |, 0.0
7997.4, 138.3, | , 23.0, 0.0, 603.4, | ,  1000,   958,  3000,  2944, | , -3.4, 3164.5, 30.777, |, 0.0
7998.4, 138.6, | , 23.0, 0.0, 604.0, | ,  1000,   958,  3000,  2941, | , -3.4, 3153.3, 30.651, |, 0.0
7999.4, 139.7, | , 23.0, 0.0, 596.0, | ,  1000,   950,  3000,  2930, | , -3.4, 3169.6, 30.656, |, 0.0
8000.4, 138.3, | , 23.0, 0.0, 603.4, | ,  1000,   954,  3000,  2942, | , -3.4, 3140.1, 30.496, |, 0.0
8001.4, 138.2, | , 23.0, 0.0, 603.2, | ,  1000,   954,  3000,  2941, | , -3.4, 3140.9, 30.494, |, 0.0
8002.4, 138.7, | , 23.0, 0.0, 603.4, | ,  1000,   953,  3000,  2918, | , -3.4, 3143.5, 30.334, |, 0.0
8003.5, 138.5, | , 23.0, 0.0, 603.5, | ,  1000,   953,  3000,  2912, | , -3.4, 3152.1, 30.369, |, 0.0
8004.5, 138.3, | , 23.0, 0.0, 602.5, | ,  1000,   954,  3000,  2917, | , -3.4, 3165.3, 30.544, |, 0.0
8005.5, 138.8, | , 23.0, 0.0, 598.0, | ,  1000,   951,  3000,  2918, | , -3.4, 3143.9, 30.328, |, 0.0
8006.5, 138.6, | , 23.0, 0.0, 603.9, | ,  1000,   959,  3000,  2952, | , -3.4, 3167.5, 30.882, |, 0.0
8007.5, 138.5, | , 23.0, 0.0, 603.8, | ,  1000,   951,  3000,  2918, | , -3.4, 3152.1, 30.398, |, 0.0
8008.5, 138.2, | , 23.0, 0.0, 603.4, | ,  1000,   955,  3000,  2937, | , -3.4, 3170.9, 30.767, |, 0.0
8009.5, 138.8, | , 23.0, 0.0, 602.8, | ,  1000,   960,  3000,  2922, | , -3.4, 3148.2, 30.470, |, 0.0
8010.5, 139.0, | , 23.0, 0.0, 597.5, | ,  1000,   957,  3000,  2920, | , -3.4, 3144.3, 30.387, |, 0.0
8011.5, 138.3, | , 23.0, 0.0, 603.3, | ,  1000,   952,  3000,  2930, | , -3.4, 3172.6, 30.703, |, 0.0
8012.6, 138.5, | , 23.0, 0.0, 603.3, | ,  1000,   959,  3000,  2924, | , -3.4, 3139.2, 30.383, |, 0.0
8013.6, 138.4, | , 23.0, 0.0, 603.5, | ,  1000,   953,  3000,  2909, | , -3.4, 3168.3, 30.498, |, 0.0
8014.6, 138.3, | , 23.0, 0.0, 602.8, | ,  1000,   963,  3000,  2931, | , -3.4, 3164.5, 30.715, |, 0.0
8015.6, 139.0, | , 23.0, 0.0, 598.4, | ,  1000,   959,  3000,  2952, | , -3.4, 3156.8, 30.776, |, 0.0
8016.6, 139.3, | , 23.0, 0.0, 597.5, | ,  1000,   952,  3000,  2924, | , -3.4, 3144.8, 30.382, |, 0.0
8017.6, 138.2, | , 23.0, 0.0, 603.1, | ,  1000,   953,  3000,  2913, | , -3.4, 3140.1, 30.262, |, 0.0
8018.6, 138.2, | , 23.0, 0.0, 603.2, | ,  1000,   956,  3000,  2922, | , -3.4, 3157.6, 30.528, |, 0.0
8019.6, 138.7, | , 23.0, 0.0, 602.4, | ,  1000,   962,  3000,  2930, | , -3.4, 3155.9, 30.618, |, 0.0
8020.6, 138.5, | , 23.0, 0.0, 603.7, | ,  1000,   959,  3000,  2912, | , -3.4, 3154.6, 30.441, |, 0.0
8021.7, 138.7, | , 23.0, 0.0, 599.3, | ,  1000,   950,  3000,  2915, | , -3.4, 3147.3, 30.329, |, 0.0
8022.7, 138.2, | , 23.0, 0.0, 603.1, | ,  1000,   961,  3000,  2933, | , -3.4, 3167.0, 30.744, |, 0.0
8023.7, 138.6, | , 23.0, 0.0, 604.0, | ,  1000,   960,  3000,  2926, | , -3.4, 3150.3, 30.510, |, 0.0
8024.7, 138.1, | , 23.0, 0.0, 602.6, | ,  1000,   951,  3000,  2931, | , -3.4, 3179.0, 30.761, |, 0.0
8025.7, 138.3, | , 23.0, 0.0, 603.3, | ,  1000,   955,  3000,  2949, | , -3.4, 3145.6, 30.618, |, 0.0
8026.7, 139.3, | , 23.0, 0.0, 598.7, | ,  1000,   958,  3000,  2954, | , -3.4, 3147.3, 30.689, |, 0.0
8027.7, 138.6, | , 23.0, 0.0, 603.5, | ,  1000,   957,  3000,  2911, | , -3.4, 3146.9, 30.337, |, 0.0
8028.7, 138.4, | , 23.0, 0.0, 602.9, | ,  1000,   960,  3000,  2922, | , -3.4, 3185.0, 30.825, |, 0.0
8029.7, 138.4, | , 23.0, 0.0, 602.5, | ,  1000,   955,  3000,  2933, | , -3.4, 3146.5, 30.503, |, 0.0
8030.7, 138.7, | , 23.0, 0.0, 603.6, | ,  1000,   959,  3000,  2929, | , -3.4, 3148.6, 30.522, |, 0.0
8031.7, 138.4, | , 23.0, 0.0, 603.2, | ,  1000,   955,  3000,  2929, | , -3.4, 3149.1, 30.490, |, 0.0
8032.8, 139.0, | , 23.0, 0.0, 598.7, | ,  1000,   958,  3000,  2935, | , -3.4, 3151.6, 30.587, |, 0.0
8033.8, 138.4, | , 23.0, 0.0, 603.0, | ,  1000,   960,  3000,  2919, | , -3.4, 3140.1, 30.361, |, 0.0
8034.8, 138.7, | , 23.0, 0.0, 602.5, | ,  1000,   958,  3000,  2937, | , -3.4, 3148.2, 30.570, |, 0.0
8035.8, 138.2, | , 23.0, 0.0, 603.0, | ,  1000,   957,  3000,  2914, | , -3.4, 3149.1, 30.394, |, 0.0
8036.8, 138.2, | , 23.0, 0.0, 603.2, | ,  1000,   950,  3000,  2922, | , -3.4, 3146.5, 30.376, |, 0.0
8037.8, 139.1, | , 23.0, 0.0, 595.0, | ,  1000,   951,  3000,  2911, | , -3.4, 3164.9, 30.471, |, 0.0
8038.8, 138.6, | , 23.0, 0.0, 603.8, | ,  1000,   955,  3000,  2940, | , -3.4, 3148.2, 30.566, |, 0.0
8039.8, 138.5, | , 23.0, 0.0, 603.0, | ,  1000,   955,  3000,  2947, | , -3.4, 3167.5, 30.811, |, 0.0
8040.8, 138.2, | , 23.0, 0.0, 603.1, | ,  1000,   950,  3000,  2929, | , -3.4, 3142.2, 30.384, |, 0.0
8041.8, 138.6, | , 23.0, 0.0, 604.0, | ,  1000,   956,  3000,  2923, | , -3.4, 3159.3, 30.548, |, 0.0
8042.9, 138.9, | , 23.0, 0.0, 598.5, | ,  1000,   960,  3000,  2942, | , -3.4, 3158.5, 30.722, |, 0.0
8043.9, 139.0, | , 23.0, 0.0, 597.9, | ,  1000,   949,  3000,  2911, | , -3.4, 3185.5, 30.656, |, 0.0
8044.9, 138.7, | , 23.0, 0.0, 603.2, | ,  1000,   954,  3000,  2941, | , -3.4, 3183.8, 30.904, |, 0.0
8045.9, 138.5, | , 23.0, 0.0, 604.6, | ,  1000,   953,  3000,  2937, | , -3.4, 3179.0, 30.822, |, 0.0
8046.9, 138.1, | , 23.0, 0.0, 604.0, | ,  1000,   959,  3000,  2917, | , -3.4, 3158.5, 30.513, |, 0.0
8047.9, 138.5, | , 23.0, 0.0, 604.1, | ,  1000,   957,  3000,  2919, | , -3.4, 3147.3, 30.409, |, 0.0
8048.9, 139.0, | , 23.0, 0.0, 598.0, | ,  1000,   954,  3000,  2934, | , -3.4, 3153.8, 30.567, |, 0.0
8049.9, 138.4, | , 23.0, 0.0, 602.9, | ,  1000,   958,  3000,  2922, | , -3.4, 3170.9, 30.674, |, 0.0
8051.0, 138.3, | , 23.0, 0.0, 604.0, | ,  1000,   956,  3000,  2953, | , -3.4, 3151.6, 30.710, |, 0.0
8052.0, 138.7, | , 23.0, 0.0, 602.8, | ,  1000,   958,  3000,  2927, | , -3.4, 3148.2, 30.487, |, 0.0
8053.0, 138.4, | , 23.0, 0.0, 603.9, | ,  1000,   961,  3000,  2917, | , -3.4, 3144.8, 30.398, |, 0.0
8054.0, 138.7, | , 23.0, 0.0, 599.4, | ,  1000,   948,  3000,  2922, | , -3.4, 3147.8, 30.369, |, 0.0
8055.0, 139.2, | , 23.0, 0.0, 598.3, | ,  1000,   957,  3000,  2910, | , -3.4, 3166.2, 30.519, |, 0.0
8056.0, 138.1, | , 23.0, 0.0, 603.8, | ,  1000,   950,  3000,  2948, | , -3.4, 3166.2, 30.765, |, 0.0
8057.0, 138.2, | , 23.0, 0.0, 603.9, | ,  1000,   957,  3000,  2914, | , -3.4, 3156.8, 30.461, |, 0.0
8058.0, 138.2, | , 23.0, 0.0, 603.9, | ,  1000,   959,  3000,  2936, | , -3.4, 3164.1, 30.716, |, 0.0
8059.0, 138.6, | , 23.0, 0.0, 604.1, | ,  1000,   958,  3000,  2928, | , -3.4, 3158.5, 30.592, |, 0.0
8060.1, 139.1, | , 23.0, 0.0, 597.2, | ,  1000,   955,  3000,  2917, | , -3.4, 3155.1, 30.455, |, 0.0
8061.1, 138.3, | , 23.0, 0.0, 604.0, | ,  1000,   956,  3000,  2938, | , -3.4, 3152.5, 30.605, |, 0.0
8062.1, 138.6, | , 23.0, 0.0, 604.2, | ,  1000,   953,  3000,  2927, | , -3.4, 3149.5, 30.465, |, 0.0
8063.1, 138.2, | , 23.0, 0.0, 604.3, | ,  1000,   951,  3000,  2922, | , -3.4, 3152.9, 30.441, |, 0.0
8064.1, 138.2, | , 23.0, 0.0, 603.9, | ,  1000,   957,  3000,  2937, | , -3.4, 3168.8, 30.755, |, 0.0
8065.1, 139.5, | , 23.0, 0.0, 598.9, | ,  1000,   954,  3000,  2937, | , -3.4, 3180.8, 30.844, |, 0.0
8066.1, 138.7, | , 23.0, 0.0, 604.2, | ,  1000,   959,  3000,  2956, | , -3.4, 3151.2, 30.753, |, 0.0
8067.1, 138.3, | , 23.0, 0.0, 603.7, | ,  1000,   961,  3000,  2914, | , -3.4, 3146.5, 30.390, |, 0.0
8068.1, 138.1, | , 23.0, 0.0, 604.0, | ,  1000,   961,  3000,  2933, | , -3.4, 3156.3, 30.636, |, 0.0
8069.1, 138.6, | , 23.0, 0.0, 604.5, | ,  1000,   961,  3000,  2923, | , -3.4, 3161.1, 30.607, |, 0.0
8070.2, 138.7, | , 23.0, 0.0, 603.8, | ,  1000,   952,  3000,  2946, | , -3.4, 3177.3, 30.876, |, 0.0
8071.2, 139.0, | , 23.0, 0.0, 598.8, | ,  1000,   950,  3000,  2934, | , -3.4, 3176.9, 30.760, |, 0.0
8072.2, 138.3, | , 23.0, 0.0, 604.2, | ,  1000,   958,  3000,  2915, | , -3.4, 3173.0, 30.638, |, 0.0
8073.2, 138.7, | , 23.0, 0.0, 604.2, | ,  1000,   959,  3000,  2959, | , -3.4, 3158.9, 30.849, |, 0.0
8074.2, 138.2, | , 23.0, 0.0, 603.8, | ,  1000,   951,  3000,  2922, | , -3.4, 3157.2, 30.478, |, 0.0
8075.2, 138.4, | , 23.0, 0.0, 603.7, | ,  1000,   958,  3000,  2947, | , -3.4, 3162.8, 30.783, |, 0.0
8076.2, 139.7, | , 23.0, 0.0, 594.5, | ,  1000,   953,  3000,  2920, | , -3.4, 3163.6, 30.545, |, 0.0
8077.2, 138.2, | , 23.0, 0.0, 603.4, | ,  1000,   961,  3000,  2922, | , -3.4, 3180.8, 30.794, |, 0.0
8078.2, 138.2, | , 23.0, 0.0, 604.0, | ,  1000,   952,  3000,  2944, | , -3.4, 3179.9, 30.886, |, 0.0
8079.3, 138.4, | , 23.0, 0.0, 603.8, | ,  1000,   961,  3000,  2948, | , -3.4, 3180.3, 30.991, |, 0.0
8080.3, 138.8, | , 23.0, 0.0, 603.2, | ,  1000,   956,  3000,  2945, | , -3.4, 3153.3, 30.669, |, 0.0
8081.3, 139.1, | , 23.0, 0.0, 599.3, | ,  1000,   956,  3000,  2957, | , -3.4, 3182.0, 31.041, |, 0.0
8082.3, 138.9, | , 23.0, 0.0, 598.4, | ,  1000,   951,  3000,  2897, | , -3.4, 3146.9, 30.190, |, 0.0
8083.3, 138.5, | , 23.0, 0.0, 604.1, | ,  1000,   961,  3000,  2912, | , -3.4, 3168.8, 30.592, |, 0.0
8084.3, 138.3, | , 23.0, 0.0, 603.9, | ,  1000,   960,  3000,  2943, | , -3.4, 3188.0, 31.012, |, 0.0
8085.3, 138.4, | , 23.0, 0.0, 603.5, | ,  1000,   955,  3000,  2924, | , -3.4, 3162.3, 30.574, |, 0.0
8086.3, 138.7, | , 23.0, 0.0, 604.5, | ,  1000,   958,  3000,  2929, | , -3.4, 3163.2, 30.650, |, 0.0
8087.3, 139.3, | , 23.0, 0.0, 597.7, | ,  1000,   957,  3000,  2944, | , -3.4, 3157.6, 30.701, |, 0.0
8088.3, 138.1, | , 23.0, 0.0, 603.9, | ,  1000,   953,  3000,  2933, | , -3.4, 3167.9, 30.692, |, 0.0
8089.4, 138.1, | , 23.0, 0.0, 604.3, | ,  1000,   959,  3000,  2922, | , -3.4, 3171.3, 30.683, |, 0.0
8090.4, 138.7, | , 23.0, 0.0, 603.5, | ,  1000,   959,  3000,  2950, | , -3.4, 3161.5, 30.803, |, 0.0
8091.4, 138.3, | , 23.0, 0.0, 604.1, | ,  1000,   962,  3000,  2946, | , -3.4, 3163.2, 30.816, |, 0.0
8092.4, 138.9, | , 23.0, 0.0, 599.6, | ,  1000,   958,  3000,  2929, | , -3.4, 3151.6, 30.535, |, 0.0
8093.4, 139.3, | , 23.0, 0.0, 599.1, | ,  1000,   951,  3000,  2919, | , -3.4, 3155.5, 30.445, |, 0.0
8094.4, 138.2, | , 23.0, 0.0, 604.4, | ,  1000,   954,  3000,  2918, | , -3.4, 3172.6, 30.618, |, 0.0
8095.4, 138.4, | , 23.0, 0.0, 603.7, | ,  1000,   954,  3000,  2937, | , -3.4, 3169.6, 30.745, |, 0.0
8096.4, 138.1, | , 23.0, 0.0, 604.2, | ,  1000,   960,  3000,  2939, | , -3.4, 3170.9, 30.815, |, 0.0
8097.4, 138.6, | , 23.0, 0.0, 604.5, | ,  1000,   956,  3000,  2939, | , -3.4, 3163.6, 30.719, |, 0.0
8098.5, 139.0, | , 23.0, 0.0, 598.5, | ,  1000,   957,  3000,  2933, | , -3.4, 3160.2, 30.644, |, 0.0
8099.5, 138.3, | , 23.0, 0.0, 604.0, | ,  1000,   960,  3000,  2921, | , -3.4, 3169.6, 30.664, |, 0.0
8100.5, 138.8, | , 23.0, 0.0, 603.6, | ,  1000,   959,  3000,  2928, | , -3.4, 3170.9, 30.722, |, 0.0
8101.5, 138.4, | , 23.0, 0.0, 604.4, | ,  1000,   960,  3000,  2914, | , -3.4, 3171.8, 30.623, |, 0.0
8102.5, 138.1, | , 23.0, 0.0, 604.0, | ,  1000,   955,  3000,  2914, | , -3.4, 3175.6, 30.632, |, 0.0
8103.5, 139.3, | , 23.0, 0.0, 599.7, | ,  1000,   953,  3000,  2933, | , -3.4, 3189.8, 30.898, |, 0.0
8104.5, 138.6, | , 23.0, 0.0, 604.7, | ,  1000,   961,  3000,  2937, | , -3.4, 3161.1, 30.714, |, 0.0
8105.5, 138.3, | , 23.0, 0.0, 603.6, | ,  1000,   961,  3000,  2941, | , -3.4, 3167.0, 30.811, |, 0.0
8106.6, 138.2, | , 23.0, 0.0, 604.1, | ,  1000,   951,  3000,  2937, | , -3.4, 3171.8, 30.743, |, 0.0
8107.6, 138.6, | , 23.0, 0.0, 604.8, | ,  1000,   960,  3000,  2927, | , -3.4, 3184.6, 30.853, |, 0.0
8108.6, 138.2, | , 23.0, 0.0, 604.3, | ,  1000,   961,  3000,  2941, | , -3.4, 3164.9, 30.783, |, 0.0
8109.6, 138.9, | , 23.0, 0.0, 598.4, | ,  1000,   957,  3000,  2919, | , -3.4, 3162.3, 30.556, |, 0.0
8110.6, 138.7, | , 23.0, 0.0, 604.1, | ,  1000,   957,  3000,  2925, | , -3.4, 3181.6, 30.786, |, 0.0
8111.6, 138.2, | , 23.0, 0.0, 604.6, | ,  1000,   959,  3000,  2925, | , -3.4, 3163.6, 30.625, |, 0.0
8112.6, 138.3, | , 23.0, 0.0, 604.4, | ,  1000,   957,  3000,  2933, | , -3.4, 3161.1, 30.658, |, 0.0
8113.6, 138.3, | , 23.0, 0.0, 604.5, | ,  1000,   955,  3000,  2922, | , -3.4, 3161.1, 30.545, |, 0.0
8114.6, 139.8, | , 23.0, 0.0, 595.6, | ,  1000,   947,  3000,  2918, | , -3.4, 3170.9, 30.549, |, 0.0
8115.6, 138.3, | , 23.0, 0.0, 603.8, | ,  1000,   952,  3000,  2922, | , -3.4, 3167.0, 30.578, |, 0.0
8116.6, 138.2, | , 23.0, 0.0, 604.5, | ,  1000,   953,  3000,  2931, | , -3.4, 3171.3, 30.701, |, 0.0
8117.7, 138.4, | , 23.0, 0.0, 604.5, | ,  1000,   960,  3000,  2961, | , -3.4, 3164.1, 30.923, |, 0.0
8118.7, 138.5, | , 23.0, 0.0, 604.8, | ,  1000,   957,  3000,  2920, | , -3.4, 3154.2, 30.484, |, 0.0
8119.7, 138.8, | , 23.0, 0.0, 599.8, | ,  1000,   958,  3000,  2938, | , -3.4, 3189.8, 30.978, |, 0.0
8120.7, 139.0, | , 23.0, 0.0, 599.2, | ,  1000,   956,  3000,  2936, | , -3.4, 3185.9, 30.907, |, 0.0
8121.7, 138.4, | , 23.0, 0.0, 604.5, | ,  1000,   960,  3000,  2921, | , -3.4, 3171.8, 30.682, |, 0.0
8122.7, 138.3, | , 23.1, 0.0, 604.4, | ,  1000,   955,  3000,  2937, | , -3.4, 3193.2, 30.979, |, 0.0
8123.7, 138.3, | , 23.0, 0.0, 604.4, | ,  1000,   959,  3000,  2942, | , -3.4, 3159.8, 30.724, |, 0.0
8124.7, 138.3, | , 23.0, 0.0, 604.6, | ,  1000,   957,  3000,  2939, | , -3.4, 3193.2, 31.013, |, 0.0
8125.7, 139.4, | , 23.0, 0.0, 598.0, | ,  1000,   956,  3000,  2906, | , -3.4, 3172.2, 30.540, |, 0.0
8126.7, 138.3, | , 23.0, 0.0, 603.9, | ,  1000,   957,  3000,  2925, | , -3.4, 3192.8, 30.893, |, 0.0
8127.8, 138.2, | , 23.0, 0.0, 604.5, | ,  1000,   959,  3000,  2924, | , -3.4, 3172.2, 30.706, |, 0.0
8128.8, 138.7, | , 23.0, 0.0, 604.4, | ,  1000,   955,  3000,  2944, | , -3.4, 3209.0, 31.193, |, 0.0
8129.8, 138.7, | , 23.0, 0.0, 603.9, | ,  1000,   956,  3000,  2947, | , -3.4, 3173.9, 30.879, |, 0.0
8130.8, 138.9, | , 23.0, 0.0, 599.4, | ,  1000,   951,  3000,  2920, | , -3.4, 3171.3, 30.604, |, 0.0
8131.8, 139.2, | , 23.0, 0.0, 597.3, | ,  1000,   953,  3000,  2914, | , -3.4, 3171.3, 30.569, |, 0.0
8132.8, 138.7, | , 23.0, 0.0, 604.0, | ,  1000,   959,  3000,  2932, | , -3.4, 3182.5, 30.868, |, 0.0
8133.8, 138.1, | , 23.1, 0.0, 603.3, | ,  1000,   953,  3000,  2908, | , -3.4, 3180.3, 30.607, |, 0.0
8134.8, 138.1, | , 23.1, 0.0, 604.2, | ,  1000,   951,  3000,  2918, | , -3.4, 3179.9, 30.672, |, 0.0
8135.8, 138.4, | , 23.1, 0.0, 604.5, | ,  1000,   955,  3000,  2939, | , -3.4, 3180.3, 30.868, |, 0.0
8136.8, 139.0, | , 23.0, 0.0, 598.2, | ,  1000,   954,  3000,  2929, | , -3.4, 3179.5, 30.778, |, 0.0
8137.9, 138.1, | , 23.1, 0.0, 604.5, | ,  1000,   956,  3000,  2933, | , -3.4, 3174.3, 30.779, |, 0.0
8138.9, 138.2, | , 23.1, 0.0, 603.5, | ,  1000,   957,  3000,  2943, | , -3.4, 3173.0, 30.849, |, 0.0
8139.9, 138.5, | , 23.1, 0.0, 604.5, | ,  1000,   952,  3000,  2940, | , -3.4, 3176.9, 30.819, |, 0.0
8140.9, 138.2, | , 23.0, 0.0, 604.6, | ,  1000,   952,  3000,  2926, | , -3.4, 3169.2, 30.632, |, 0.0
8141.9, 138.9, | , 23.1, 0.0, 599.1, | ,  1000,   954,  3000,  2912, | , -3.4, 3171.8, 30.568, |, 0.0
8142.9, 138.6, | , 23.1, 0.0, 604.5, | ,  1000,   956,  3000,  2923, | , -3.4, 3170.0, 30.657, |, 0.0
8143.9, 138.3, | , 23.0, 0.0, 604.7, | ,  1000,   952,  3000,  2952, | , -3.4, 3161.1, 30.765, |, 0.0
8144.9, 138.4, | , 23.1, 0.0, 604.7, | ,  1000,   954,  3000,  2928, | , -3.4, 3160.6, 30.583, |, 0.0
8145.9, 138.1, | , 23.1, 0.0, 604.4, | ,  1000,   953,  3000,  2914, | , -3.4, 3161.5, 30.469, |, 0.0
8146.9, 138.8, | , 23.0, 0.0, 604.2, | ,  1000,   961,  3000,  2929, | , -3.4, 3177.8, 30.807, |, 0.0
8148.0, 138.9, | , 23.1, 0.0, 600.5, | ,  1000,   951,  3000,  2937, | , -3.4, 3183.3, 30.846, |, 0.0
8149.0, 138.3, | , 23.1, 0.0, 604.9, | ,  1000,   959,  3000,  2929, | , -3.4, 3193.2, 30.941, |, 0.0
8150.0, 138.4, | , 23.1, 0.0, 604.7, | ,  1000,   953,  3000,  2924, | , -3.4, 3191.9, 30.848, |, 0.0
8151.0, 138.7, | , 23.1, 0.0, 604.7, | ,  1000,   961,  3000,  2927, | , -3.4, 3195.8, 30.971, |, 0.0
8152.0, 138.4, | , 23.1, 0.0, 603.6, | ,  1000,   958,  3000,  2939, | , -3.4, 3171.8, 30.810, |, 0.0
8153.0, 139.6, | , 23.0, 0.0, 597.3, | ,  1000,   948,  3000,  2922, | , -3.4, 3178.2, 30.653, |, 0.0
8154.0, 138.5, | , 23.1, 0.0, 604.9, | ,  1000,   951,  3000,  2920, | , -3.4, 3185.5, 30.740, |, 0.0
8155.0, 138.1, | , 23.1, 0.0, 604.9, | ,  1000,   953,  3000,  2933, | , -3.4, 3214.6, 31.137, |, 0.0
8156.0, 138.0, | , 23.1, 0.0, 604.5, | ,  1000,   957,  3000,  2916, | , -3.4, 3189.8, 30.795, |, 0.0
8157.1, 138.9, | , 23.1, 0.0, 604.1, | ,  1000,   952,  3000,  2943, | , -3.4, 3185.0, 30.920, |, 0.0
8158.1, 139.3, | , 23.1, 0.0, 599.9, | ,  1000,   961,  3000,  2929, | , -3.4, 3172.2, 30.761, |, 0.0
8159.1, 139.0, | , 23.1, 0.0, 598.7, | ,  1000,   959,  3000,  2911, | , -3.4, 3175.2, 30.630, |, 0.0
8160.1, 138.7, | , 23.1, 0.0, 604.0, | ,  1000,   953,  3000,  2921, | , -3.4, 3181.2, 30.715, |, 0.0
8161.1, 138.5, | , 23.1, 0.0, 604.8, | ,  1000,   951,  3000,  2934, | , -3.4, 3200.9, 30.997, |, 0.0
8162.1, 138.2, | , 23.1, 0.0, 604.0, | ,  1000,   957,  3000,  2918, | , -3.4, 3172.6, 30.651, |, 0.0
8163.1, 138.2, | , 23.1, 0.0, 604.9, | ,  1000,   959,  3000,  2936, | , -3.4, 3170.9, 30.787, |, 0.0
8164.1, 139.5, | , 23.1, 0.0, 598.6, | ,  1000,   954,  3000,  2939, | , -3.4, 3173.9, 30.799, |, 0.0
8165.1, 138.5, | , 23.1, 0.0, 604.8, | ,  1000,   957,  3000,  2935, | , -3.4, 3168.8, 30.745, |, 0.0
8166.1, 138.2, | , 23.1, 0.0, 604.7, | ,  1000,   961,  3000,  2923, | , -3.4, 3176.9, 30.758, |, 0.0
8167.2, 138.4, | , 23.1, 0.0, 604.3, | ,  1000,   952,  3000,  2937, | , -3.4, 3174.3, 30.775, |, 0.0
8168.2, 138.7, | , 23.1, 0.0, 604.8, | ,  1000,   960,  3000,  2924, | , -3.4, 3171.3, 30.700, |, 0.0
8169.2, 139.0, | , 23.1, 0.0, 599.1, | ,  1000,   958,  3000,  2915, | , -3.4, 3202.6, 30.918, |, 0.0
8170.2, 138.8, | , 23.1, 0.0, 600.2, | ,  1000,   950,  3000,  2932, | , -3.4, 3179.5, 30.769, |, 0.0
8171.2, 138.7, | , 23.1, 0.0, 605.1, | ,  1000,   957,  3000,  2941, | , -3.4, 3178.2, 30.875, |, 0.0
8172.2, 138.4, | , 23.1, 0.0, 603.9, | ,  1000,   952,  3000,  2931, | , -3.4, 3171.3, 30.694, |, 0.0
8173.2, 138.4, | , 23.1, 0.0, 604.7, | ,  1000,   953,  3000,  2941, | , -3.4, 3179.9, 30.865, |, 0.0
8174.2, 138.7, | , 23.1, 0.0, 605.0, | ,  1000,   953,  3000,  2952, | , -3.4, 3178.6, 30.946, |, 0.0
8175.2, 139.3, | , 23.1, 0.0, 598.9, | ,  1000,   953,  3000,  2921, | , -3.4, 3182.9, 30.734, |, 0.0
8176.2, 138.2, | , 23.1, 0.0, 604.3, | ,  1000,   957,  3000,  2913, | , -3.4, 3211.2, 30.976, |, 0.0
8177.3, 138.4, | , 23.1, 0.0, 604.0, | ,  1000,   951,  3000,  2933, | , -3.4, 3185.0, 30.834, |, 0.0
8178.3, 138.7, | , 23.1, 0.0, 604.2, | ,  1000,   956,  3000,  2933, | , -3.4, 3185.9, 30.891, |, 0.0
8179.3, 138.1, | , 23.1, 0.0, 604.6, | ,  1000,   958,  3000,  2917, | , -3.4, 3177.8, 30.696, |, 0.0
8180.3, 139.1, | , 23.1, 0.0, 599.7, | ,  1000,   957,  3000,  2948, | , -3.4, 3204.8, 31.189, |, 0.0
8181.3, 139.1, | , 23.1, 0.0, 600.9, | ,  1000,   955,  3000,  2938, | , -3.4, 3169.6, 30.763, |, 0.0
8182.3, 138.7, | , 23.1, 0.0, 603.8, | ,  1000,   953,  3000,  2932, | , -3.4, 3172.2, 30.718, |, 0.0
8183.3, 138.5, | , 23.1, 0.0, 604.9, | ,  1000,   957,  3000,  2923, | , -3.4, 3189.3, 30.845, |, 0.0
8184.3, 138.1, | , 23.1, 0.0, 604.8, | ,  1000,   954,  3000,  2930, | , -3.4, 3178.6, 30.778, |, 0.0
8185.3, 138.5, | , 23.1, 0.0, 604.5, | ,  1000,   961,  3000,  2922, | , -3.4, 3192.3, 30.891, |, 0.0
8186.4, 139.0, | , 23.1, 0.0, 598.0, | ,  1000,   956,  3000,  2933, | , -3.4, 3206.9, 31.082, |, 0.0
8187.4, 138.4, | , 23.1, 0.0, 604.1, | ,  1000,   955,  3000,  2929, | , -3.4, 3175.6, 30.742, |, 0.0
8188.4, 138.5, | , 23.1, 0.0, 604.7, | ,  1000,   957,  3000,  2964, | , -3.4, 3178.2, 31.065, |, 0.0
8189.4, 138.7, | , 23.1, 0.0, 605.0, | ,  1000,   959,  3000,  2933, | , -3.4, 3173.0, 30.787, |, 0.0
8190.4, 138.2, | , 23.1, 0.0, 604.9, | ,  1000,   960,  3000,  2932, | , -3.4, 3180.3, 30.852, |, 0.0
8191.4, 139.4, | , 23.1, 0.0, 596.9, | ,  1000,   950,  3000,  2932, | , -3.4, 3185.5, 30.824, |, 0.0
8192.4, 138.7, | , 23.1, 0.0, 604.2, | ,  1000,   954,  3000,  2934, | , -3.4, 3191.0, 30.924, |, 0.0
8193.4, 138.4, | , 23.1, 0.0, 604.7, | ,  1000,   952,  3000,  2925, | , -3.4, 3198.3, 30.904, |, 0.0
8194.4, 138.2, | , 23.1, 0.0, 604.8, | ,  1000,   960,  3000,  2927, | , -3.4, 3193.2, 30.939, |, 0.0
8195.5, 138.7, | , 23.1, 0.0, 605.2, | ,  1000,   952,  3000,  2962, | , -3.4, 3170.0, 30.927, |, 0.0
8196.5, 139.0, | , 23.1, 0.0, 598.1, | ,  1000,   953,  3000,  2914, | , -3.4, 3185.5, 30.706, |, 0.0
8197.5, 138.9, | , 23.1, 0.0, 600.0, | ,  1000,   957,  3000,  2941, | , -3.4, 3190.2, 30.994, |, 0.0
8198.5, 138.2, | , 23.1, 0.0, 604.7, | ,  1000,   958,  3000,  2922, | , -3.4, 3188.9, 30.845, |, 0.0
8199.5, 138.6, | , 23.1, 0.0, 605.1, | ,  1000,   959,  3000,  2928, | , -3.4, 3205.6, 31.055, |, 0.0
8200.5, 138.2, | , 23.1, 0.0, 604.7, | ,  1000,   961,  3000,  2923, | , -3.4, 3184.2, 30.825, |, 0.0
8201.5, 138.2, | , 23.1, 0.0, 604.9, | ,  1000,   958,  3000,  2951, | , -3.4, 3176.9, 30.954, |, 0.0
8202.5, 139.4, | , 23.1, 0.0, 598.6, | ,  1000,   957,  3000,  2927, | , -3.4, 3175.6, 30.749, |, 0.0
8203.5, 138.2, | , 23.1, 0.0, 605.0, | ,  1000,   960,  3000,  2946, | , -3.4, 3182.5, 30.986, |, 0.0
8204.6, 138.3, | , 23.1, 0.0, 604.4, | ,  1000,   953,  3000,  2934, | , -3.4, 3203.5, 31.042, |, 0.0
8205.6, 138.3, | , 23.1, 0.0, 605.2, | ,  1000,   955,  3000,  2948, | , -3.4, 3185.9, 30.994, |, 0.0
8206.6, 138.7, | , 23.1, 0.0, 605.3, | ,  1000,   955,  3000,  2948, | , -3.4, 3185.0, 30.985, |, 0.0
8207.6, 138.9, | , 23.1, 0.0, 600.2, | ,  1000,   952,  3000,  2933, | , -3.4, 3181.6, 30.812, |, 0.0
8208.6, 139.0, | , 23.1, 0.0, 599.9, | ,  1000,   948,  3000,  2934, | , -3.4, 3171.3, 30.691, |, 0.0
8209.6, 138.6, | , 23.1, 0.0, 605.4, | ,  1000,   955,  3000,  2926, | , -3.4, 3172.2, 30.690, |, 0.0
8210.6, 138.2, | , 23.1, 0.0, 605.2, | ,  1000,   953,  3000,  2903, | , -3.4, 3172.2, 30.496, |, 0.0
8211.6, 138.1, | , 23.1, 0.0, 605.0, | ,  1000,   955,  3000,  2929, | , -3.4, 3187.2, 30.859, |, 0.0
8212.6, 138.1, | , 23.1, 0.0, 605.1, | ,  1000,   958,  3000,  2933, | , -3.4, 3171.8, 30.767, |, 0.0
8213.6, 139.4, | , 23.1, 0.0, 598.7, | ,  1000,   956,  3000,  2903, | , -3.4, 3176.0, 30.556, |, 0.0
8214.7, 138.0, | , 23.1, 0.0, 604.7, | ,  1000,   959,  3000,  2926, | , -3.4, 3179.9, 30.790, |, 0.0
8215.7, 138.2, | , 23.1, 0.0, 604.9, | ,  1000,   954,  3000,  2946, | , -3.4, 3176.5, 30.877, |, 0.0
8216.7, 138.7, | , 23.1, 0.0, 605.3, | ,  1000,   962,  3000,  2957, | , -3.4, 3174.3, 31.009, |, 0.0
8217.7, 138.1, | , 23.1, 0.0, 604.9, | ,  1000,   950,  3000,  2912, | , -3.4, 3169.2, 30.509, |, 0.0
8218.7, 138.9, | , 23.1, 0.0, 599.9, | ,  1000,   950,  3000,  2944, | , -3.4, 3170.5, 30.779, |, 0.0
8219.7, 139.6, | , 23.1, 0.0, 599.5, | ,  1000,   956,  3000,  2967, | , -3.4, 3166.2, 30.960, |, 0.0
8220.7, 138.2, | , 23.1, 0.0, 605.1, | ,  1000,   958,  3000,  2930, | , -3.4, 3197.9, 30.994, |, 0.0
8221.7, 138.1, | , 23.1, 0.0, 604.9, | ,  1000,   962,  3000,  2923, | , -3.4, 3200.5, 30.993, |, 0.0
8222.7, 138.1, | , 23.1, 0.0, 604.8, | ,  1000,   957,  3000,  2938, | , -3.4, 3174.8, 30.823, |, 0.0
8223.8, 138.6, | , 23.1, 0.0, 605.2, | ,  1000,   957,  3000,  2920, | , -3.4, 3167.5, 30.614, |, 0.0
8224.8, 139.1, | , 23.1, 0.0, 598.9, | ,  1000,   951,  3000,  2936, | , -3.4, 3170.0, 30.712, |, 0.0
8225.8, 138.4, | , 23.1, 0.0, 604.3, | ,  1000,   952,  3000,  2933, | , -3.4, 3170.5, 30.703, |, 0.0
8226.8, 138.6, | , 23.1, 0.0, 605.3, | ,  1000,   961,  3000,  2930, | , -3.4, 3169.6, 30.746, |, 0.0
8227.8, 138.5, | , 23.1, 0.0, 605.5, | ,  1000,   958,  3000,  2925, | , -3.4, 607.1, 5.890, |, 0.0
8228.8, 138.3, | , 23.1, 0.0, 604.9, | ,  1000,   959,  3000,  2931, | , -3.4, 707.3, 6.876, |, 0.0
8229.8, 139.4, | , 23.1, 0.0, 596.3, | ,  1000,   954,  3000,  2931, | , -3.4, 802.0, 7.785, |, 0.0
8230.8, 138.7, | , 23.1, 0.0, 604.4, | ,  1000,   956,  3000,  2935, | , -3.4, 885.1, 8.605, |, 0.0
8231.8, 138.2, | , 23.1, 0.0, 604.8, | ,  1000,   963,  3000,  2922, | , -3.4, 976.4, 9.476, |, 0.0
8232.8, 138.1, | , 23.1, 0.0, 605.0, | ,  1000,   954,  3000,  2922, | , -3.4, 1067.7, 10.337, |, 0.0
8233.9, 138.1, | , 23.1, 0.0, 604.8, | ,  1000,   954,  3000,  2933, | , -3.4, 1155.5, 11.219, |, 0.0
8234.9, 138.8, | , 23.1, 0.0, 602.0, | ,  1000,   950,  3000,  2951, | , -3.4, 1251.9, 12.198, |, 0.0
8235.9, 139.1, | , 23.1, 0.0, 599.3, | ,  1000,   953,  3000,  2943, | , -3.4, 1344.9, 13.083, |, 0.0
8236.9, 138.3, | , 23.1, 0.0, 605.0, | ,  1000,   959,  3000,  2926, | , -3.4, 1436.1, 13.933, |, 0.0
8237.9, 138.5, | , 23.1, 0.0, 604.7, | ,  1000,   958,  3000,  2912, | , -3.4, 1524.8, 14.735, |, 0.0
8238.9, 138.1, | , 23.1, 0.0, 604.6, | ,  1000,   949,  3000,  2920, | , -3.4, 1608.8, 15.538, |, 0.0
8239.9, 138.3, | , 23.1, 0.0, 604.6, | ,  1000,   957,  3000,  2923, | , -3.4, 1704.3, 16.509, |, 0.0
8240.9, 139.1, | , 23.1, 0.0, 597.9, | ,  1000,   953,  3000,  2935, | , -3.4, 1793.5, 17.407, |, 0.0
8241.9, 138.7, | , 23.1, 0.0, 604.9, | ,  1000,   953,  3000,  2941, | , -3.4, 1909.1, 18.554, |, 0.0
8243.0, 138.1, | , 23.1, 0.0, 604.4, | ,  1000,   959,  3000,  2919, | , -3.4, 1961.4, 18.986, |, 0.0
8244.0, 138.8, | , 23.1, 0.0, 604.0, | ,  1000,   950,  3000,  2948, | , -3.4, 2021.4, 19.664, |, 0.0
8245.0, 138.6, | , 23.1, 0.0, 604.8, | ,  1000,   955,  3000,  2952, | , -3.4, 2112.2, 20.591, |, 0.0
8246.0, 138.8, | , 23.1, 0.0, 599.7, | ,  1000,   956,  3000,  2912, | , -3.4, 2177.3, 21.014, |, 0.0
8247.0, 138.9, | , 23.1, 0.0, 598.8, | ,  1000,   955,  3000,  2937, | , -3.4, 2262.6, 21.969, |, 0.0
8248.0, 138.2, | , 23.1, 0.0, 604.9, | ,  1000,   956,  3000,  2926, | , -3.4, 2343.1, 22.693, |, 0.0
8249.0, 138.2, | , 23.1, 0.0, 604.9, | ,  1000,   953,  3000,  2923, | , -3.4, 2420.3, 23.400, |, 0.0
8250.0, 138.4, | , 23.1, 0.0, 604.9, | ,  1000,   954,  3000,  2941, | , -3.4, 2516.7, 24.445, |, 0.0
8251.0, 138.8, | , 23.1, 0.0, 604.6, | ,  1000,   956,  3000,  2937, | , -3.4, 2572.4, 24.979, |, 0.0
8252.1, 139.7, | , 23.1, 0.0, 599.4, | ,  1000,   957,  3000,  2933, | , -3.4, 2655.9, 25.768, |, 0.0
8253.1, 138.2, | , 23.1, 0.0, 605.0, | ,  1000,   959,  3000,  2920, | , -3.4, 2710.8, 26.223, |, 0.0
8254.1, 138.4, | , 23.1, 0.0, 605.1, | ,  1000,   951,  3000,  2908, | , -3.4, 2778.9, 26.743, |, 0.0
8255.1, 138.0, | , 23.1, 0.0, 605.0, | ,  1000,   949,  3000,  2924, | , -3.4, 2846.6, 27.494, |, 0.0
8256.1, 138.2, | , 23.1, 0.0, 604.7, | ,  1000,   957,  3000,  2962, | , -3.4, 2896.7, 28.305, |, 0.0
8257.1, 138.9, | , 23.1, 0.0, 599.6, | ,  1000,   952,  3000,  2942, | , -3.4, 2965.7, 28.791, |, 0.0
8258.1, 139.2, | , 23.1, 0.0, 600.6, | ,  1000,   949,  3000,  2919, | , -3.4, 3015.8, 29.088, |, 0.0
8259.1, 138.4, | , 23.1, 0.0, 605.3, | ,  1000,   954,  3000,  2922, | , -3.4, 3038.1, 29.359, |, 0.0
8260.1, 138.2, | , 23.1, 0.0, 604.9, | ,  1000,   961,  3000,  2921, | , -3.4, 3074.1, 29.745, |, 0.0
8261.1, 138.3, | , 23.1, 0.0, 604.8, | ,  1000,   957,  3000,  2932, | , -3.4, 3095.5, 30.012, |, 0.0
8262.2, 138.7, | , 23.1, 0.0, 605.0, | ,  1000,   952,  3000,  2938, | , -3.4, 3128.5, 30.338, |, 0.0
8263.2, 139.1, | , 23.1, 0.0, 598.7, | ,  1000,   958,  3000,  2925, | , -3.4, 3138.3, 30.373, |, 0.0
8264.2, 138.2, | , 23.1, 0.0, 604.8, | ,  1000,   957,  3000,  2933, | , -3.4, 3170.0, 30.734, |, 0.0
8265.2, 138.5, | , 23.1, 0.0, 605.2, | ,  1000,   954,  3000,  2937, | , -3.4, 3211.6, 31.142, |, 0.0
8266.2, 138.4, | , 23.1, 0.0, 605.1, | ,  1000,   955,  3000,  2954, | , -3.4, 3209.9, 31.274, |, 0.0
8267.2, 138.3, | , 23.1, 0.0, 605.1, | ,  1000,   953,  3000,  2935, | , -3.4, 3219.7, 31.200, |, 0.0
8268.2, 139.3, | , 23.1, 0.0, 597.4, | ,  1000,   958,  3000,  2917, | , -3.4, 3215.5, 31.056, |, 0.0
8269.2, 138.6, | , 23.1, 0.0, 605.3, | ,  1000,   957,  3000,  2919, | , -3.4, 3236.0, 31.266, |, 0.0
8270.2, 138.1, | , 23.1, 0.0, 605.0, | ,  1000,   959,  3000,  2933, | , -3.4, 3230.9, 31.344, |, 0.0
8271.2, 138.1, | , 23.1, 0.0, 605.4, | ,  1000,   960,  3000,  2919, | , -3.4, 3230.5, 31.238, |, 0.0
8272.3, 138.3, | , 23.1, 0.0, 605.6, | ,  1000,   955,  3000,  2956, | , -3.4, 3241.2, 31.596, |, 0.0
8273.3, 138.8, | , 23.1, 0.0, 604.4, | ,  1000,   950,  3000,  2948, | , -3.4, 3258.7, 31.659, |, 0.0
8274.3, 138.9, | , 23.1, 0.0, 599.4, | ,  1000,   958,  3000,  2925, | , -3.4, 3233.0, 31.287, |, 0.0
8275.3, 138.1, | , 23.1, 0.0, 605.0, | ,  1000,   957,  3000,  2930, | , -3.4, 3254.9, 31.537, |, 0.0
8276.3, 138.4, | , 23.1, 0.0, 605.6, | ,  1000,   957,  3000,  2905, | , -3.4, 3253.2, 31.318, |, 0.0
8277.3, 138.1, | , 23.1, 0.0, 605.0, | ,  1000,   952,  3000,  2911, | , -3.4, 3249.3, 31.289, |, 0.0
8278.3, 138.3, | , 23.1, 0.0, 604.4, | ,  1000,   960,  3000,  2941, | , -3.4, 3224.9, 31.350, |, 0.0
8279.3, 139.5, | , 23.1, 0.0, 599.5, | ,  1000,   949,  3000,  2922, | , -3.4, 3215.0, 31.014, |, 0.0
8280.3, 138.5, | , 23.1, 0.0, 605.2, | ,  1000,   958,  3000,  2935, | , -3.4, 3210.8, 31.156, |, 0.0
8281.3, 138.2, | , 23.1, 0.0, 605.2, | ,  1000,   958,  3000,  2933, | , -3.4, 3211.6, 31.149, |, 0.0
8282.4, 138.2, | , 23.1, 0.0, 605.0, | ,  1000,   960,  3000,  2947, | , -3.4, 3202.2, 31.186, |, 0.0
8283.4, 138.8, | , 23.1, 0.0, 604.5, | ,  1000,   955,  3000,  2958, | , -3.4, 3200.9, 31.224, |, 0.0
8284.4, 139.3, | , 23.1, 0.0, 600.7, | ,  1000,   958,  3000,  2922, | , -3.4, 3203.9, 30.985, |, 0.0
8285.4, 138.8, | , 23.1, 0.0, 599.1, | ,  1000,   953,  3000,  2911, | , -3.4, 3191.5, 30.741, |, 0.0
8286.4, 138.2, | , 23.1, 0.0, 605.4, | ,  1000,   954,  3000,  2933, | , -3.4, 3202.2, 31.022, |, 0.0
8287.4, 138.4, | , 23.1, 0.0, 605.5, | ,  1000,   955,  3000,  2914, | , -3.4, 3202.6, 30.880, |, 0.0
8288.4, 138.8, | , 23.1, 0.0, 604.6, | ,  1000,   958,  3000,  2931, | , -3.4, 3202.2, 31.045, |, 0.0
8289.4, 138.3, | , 23.1, 0.0, 605.3, | ,  1000,   951,  3000,  2937, | , -3.4, 3194.5, 30.960, |, 0.0
8290.4, 139.0, | , 23.1, 0.0, 599.3, | ,  1000,   957,  3000,  2905, | , -3.4, 3187.2, 30.685, |, 0.0
8291.4, 138.4, | , 23.1, 0.0, 605.1, | ,  1000,   956,  3000,  2935, | , -3.4, 3218.0, 31.212, |, 0.0
8292.4, 138.0, | , 23.1, 0.0, 605.4, | ,  1000,   958,  3000,  2937, | , -3.4, 3192.8, 30.992, |, 0.0
8293.5, 138.4, | , 23.1, 0.0, 604.5, | ,  1000,   952,  3000,  2934, | , -3.4, 3192.8, 30.928, |, 0.0
8294.5, 138.6, | , 23.1, 0.0, 605.4, | ,  1000,   958,  3000,  2943, | , -3.4, 3179.5, 30.916, |, 0.0
8295.5, 139.0, | , 23.1, 0.0, 600.3, | ,  1000,   953,  3000,  2937, | , -3.4, 3208.2, 31.108, |, 0.0
8296.5, 139.1, | , 23.1, 0.0, 599.9, | ,  1000,   955,  3000,  2940, | , -3.4, 3178.2, 30.856, |, 0.0
8297.5, 138.6, | , 23.1, 0.0, 605.0, | ,  1000,   953,  3000,  2905, | , -3.4, 3192.3, 30.699, |, 0.0
8298.5, 138.4, | , 23.1, 0.0, 604.7, | ,  1000,   958,  3000,  2931, | , -3.4, 3211.2, 31.129, |, 0.0
8299.5, 138.3, | , 23.1, 0.0, 604.8, | ,  1000,   959,  3000,  2941, | , -3.4, 3176.9, 30.880, |, 0.0
8300.5, 138.8, | , 23.1, 0.0, 605.6, | ,  1000,   961,  3000,  2922, | , -3.4, 3179.5, 30.776, |, 0.0
8301.6, 139.6, | , 23.1, 0.0, 599.6, | ,  1000,   949,  3000,  2940, | , -3.4, 3184.2, 30.867, |, 0.0
8302.6, 138.4, | , 23.1, 0.0, 605.4, | ,  1000,   950,  3000,  2929, | , -3.4, 3171.3, 30.665, |, 0.0
8303.6, 138.6, | , 23.1, 0.0, 604.5, | ,  1000,   957,  3000,  2933, | , -3.4, 3198.3, 31.016, |, 0.0
8304.6, 138.7, | , 23.1, 0.0, 605.0, | ,  1000,   961,  3000,  2938, | , -3.4, 3172.6, 30.832, |, 0.0
8305.6, 138.4, | , 23.1, 0.0, 605.6, | ,  1000,   955,  3000,  2897, | , -3.4, 3202.6, 30.747, |, 0.0
8306.6, 138.8, | , 23.1, 0.0, 600.7, | ,  1000,   957,  3000,  2926, | , -3.4, 3196.2, 30.936, |, 0.0
8307.6, 138.6, | , 23.1, 0.0, 601.1, | ,  1000,   949,  3000,  2933, | , -3.4, 3190.2, 30.877, |, 0.0
8308.6, 138.7, | , 23.1, 0.0, 604.7, | ,  1000,   961,  3000,  2926, | , -3.4, 3188.0, 30.889, |, 0.0
8309.6, 138.3, | , 23.1, 0.0, 605.1, | ,  1000,   952,  3000,  2948, | , -3.4, 3188.0, 30.992, |, 0.0
8310.6, 138.1, | , 23.1, 0.0, 605.5, | ,  1000,   959,  3000,  2911, | , -3.4, 3180.3, 30.676, |, 0.0
8311.7, 138.8, | , 23.1, 0.0, 605.8, | ,  1000,   961,  3000,  2960, | , -3.4, 3200.9, 31.283, |, 0.0
8312.7, 139.0, | , 23.1, 0.0, 599.4, | ,  1000,   960,  3000,  2908, | , -3.4, 3180.8, 30.671, |, 0.0
8313.7, 138.3, | , 23.1, 0.0, 604.3, | ,  1000,   957,  3000,  2912, | , -3.4, 3176.9, 30.640, |, 0.0
8314.7, 138.4, | , 23.1, 0.0, 605.8, | ,  1000,   957,  3000,  2934, | , -3.4, 3184.6, 30.890, |, 0.0
8315.7, 138.5, | , 23.1, 0.0, 605.8, | ,  1000,   955,  3000,  2946, | , -3.4, 3187.6, 30.998, |, 0.0
8316.7, 138.2, | , 23.1, 0.0, 605.4, | ,  1000,   961,  3000,  2935, | , -3.4, 3182.0, 30.904, |, 0.0
8317.7, 139.5, | , 23.1, 0.0, 597.3, | ,  1000,   949,  3000,  2921, | , -3.4, 3178.2, 30.659, |, 0.0
8318.7, 138.6, | , 23.1, 0.0, 605.1, | ,  1000,   959,  3000,  2933, | , -3.4, 3185.9, 30.907, |, 0.0
8319.7, 138.3, | , 23.1, 0.0, 605.1, | ,  1000,   956,  3000,  2943, | , -3.4, 3183.3, 30.941, |, 0.0
8320.7, 138.2, | , 23.1, 0.0, 605.5, | ,  1000,   952,  3000,  2941, | , -3.4, 3182.5, 30.879, |, 0.0
8321.8, 138.1, | , 23.1, 0.0, 605.6, | ,  1000,   955,  3000,  2922, | , -3.4, 3176.9, 30.706, |, 0.0
8322.8, 139.4, | , 23.1, 0.0, 600.3, | ,  1000,   953,  3000,  2937, | , -3.4, 3190.2, 30.927, |, 0.0
8323.8, 138.9, | , 23.1, 0.0, 600.9, | ,  1000,   956,  3000,  2933, | , -3.4, 3185.9, 30.888, |, 0.0
8324.8, 138.3, | , 23.1, 0.0, 605.9, | ,  1000,   960,  3000,  2924, | , -3.4, 3188.0, 30.866, |, 0.0
8325.8, 138.3, | , 23.1, 0.0, 605.8, | ,  1000,   960,  3000,  2936, | , -3.4, 3179.5, 30.878, |, 0.0
8326.8, 138.1, | , 23.1, 0.0, 605.8, | ,  1000,   951,  3000,  2916, | , -3.4, 3196.6, 30.816, |, 0.0
8327.8, 138.2, | , 23.1, 0.0, 605.5, | ,  1000,   957,  3000,  2922, | , -3.4, 3202.2, 30.961, |, 0.0
8328.8, 139.5, | , 23.1, 0.0, 599.5, | ,  1000,   951,  3000,  2936, | , -3.4, 3205.6, 31.057, |, 0.0
8329.8, 138.2, | , 23.1, 0.0, 605.5, | ,  1000,   956,  3000,  2944, | , -3.4, 3188.9, 30.996, |, 0.0
8330.9, 138.1, | , 23.1, 0.0, 605.8, | ,  1000,   958,  3000,  2948, | , -3.4, 3198.8, 31.139, |, 0.0
8331.9, 138.2, | , 23.1, 0.0, 605.5, | ,  1000,   954,  3000,  2918, | , -3.4, 3194.9, 30.836, |, 0.0
8332.9, 138.7, | , 23.1, 0.0, 605.7, | ,  1000,   960,  3000,  2938, | , -3.4, 3188.5, 30.979, |, 0.0
8333.9, 139.1, | , 23.1, 0.0, 600.5, | ,  1000,   953,  3000,  2918, | , -3.4, 3174.3, 30.629, |, 0.0
8334.9, 139.1, | , 23.1, 0.0, 599.4, | ,  1000,   955,  3000,  2924, | , -3.4, 3179.5, 30.744, |, 0.0
8335.9, 138.4, | , 23.1, 0.0, 605.6, | ,  1000,   951,  3000,  2911, | , -3.4, 3211.6, 30.917, |, 0.0
8336.9, 138.2, | , 23.1, 0.0, 606.0, | ,  1000,   958,  3000,  2920, | , -3.4, 3191.0, 30.849, |, 0.0
8337.9, 138.1, | , 23.1, 0.0, 605.8, | ,  1000,   960,  3000,  2929, | , -3.4, 3192.8, 30.951, |, 0.0
8339.0, 138.7, | , 23.1, 0.0, 605.3, | ,  1000,   959,  3000,  2930, | , -3.4, 3192.8, 30.950, |, 0.0
8340.0, 139.5, | , 23.1, 0.0, 599.6, | ,  1000,   952,  3000,  2955, | , -3.4, 3188.5, 31.050, |, 0.0
8341.0, 138.2, | , 23.1, 0.0, 605.9, | ,  1000,   955,  3000,  2944, | , -3.4, 3218.0, 31.271, |, 0.0
8342.0, 138.7, | , 23.1, 0.0, 605.9, | ,  1000,   950,  3000,  2933, | , -3.4, 3185.5, 30.833, |, 0.0
8343.0, 138.7, | , 23.1, 0.0, 605.9, | ,  1000,   961,  3000,  2946, | , -3.4, 3186.8, 31.040, |, 0.0
8344.0, 138.5, | , 23.1, 0.0, 605.1, | ,  1000,   960,  3000,  2953, | , -3.4, 3200.5, 31.217, |, 0.0
8345.0, 138.8, | , 23.1, 0.0, 600.4, | ,  1000,   955,  3000,  2901, | , -3.4, 3180.8, 30.572, |, 0.0
8346.0, 139.3, | , 23.1, 0.0, 601.1, | ,  1000,   950,  3000,  2938, | , -3.4, 3195.8, 30.971, |, 0.0
8347.0, 138.4, | , 23.1, 0.0, 605.7, | ,  1000,   956,  3000,  2958, | , -3.4, 3197.0, 31.191, |, 0.0
8348.1, 138.3, | , 23.1, 0.0, 605.6, | ,  1000,   959,  3000,  2922, | , -3.4, 3214.6, 31.103, |, 0.0
8349.1, 138.6, | , 23.1, 0.0, 605.0, | ,  1000,   955,  3000,  2921, | , -3.4, 3193.6, 30.852, |, 0.0
8350.1, 138.2, | , 23.1, 0.0, 605.4, | ,  1000,   955,  3000,  2922, | , -3.4, 3211.6, 31.029, |, 0.0
8351.1, 139.1, | , 23.1, 0.0, 599.3, | ,  1000,   956,  3000,  2953, | , -3.4, 3191.9, 31.103, |, 0.0
8352.1, 138.4, | , 23.1, 0.0, 605.3, | ,  1000,   955,  3000,  2948, | , -3.4, 3185.9, 30.989, |, 0.0
8353.1, 138.9, | , 23.1, 0.0, 605.8, | ,  1000,   957,  3000,  2967, | , -3.4, 3187.6, 31.176, |, 0.0
8354.1, 138.4, | , 23.1, 0.0, 604.8, | ,  1000,   953,  3000,  2941, | , -3.4, 3171.8, 30.787, |, 0.0
8355.1, 138.2, | , 23.1, 0.0, 605.7, | ,  1000,   954,  3000,  2907, | , -3.4, 3193.2, 30.728, |, 0.0
8356.1, 139.4, | , 23.1, 0.0, 597.3, | ,  1000,   952,  3000,  2899, | , -3.4, 3213.3, 30.846, |, 0.0
8357.1, 138.5, | , 23.1, 0.0, 606.0, | ,  1000,   959,  3000,  2937, | , -3.4, 3217.2, 31.236, |, 0.0
8358.2, 138.2, | , 23.1, 0.0, 605.6, | ,  1000,   954,  3000,  2949, | , -3.4, 3200.0, 31.136, |, 0.0
8359.2, 138.4, | , 23.1, 0.0, 605.0, | ,  1000,   957,  3000,  2925, | , -3.4, 3195.3, 30.920, |, 0.0
8360.2, 138.5, | , 23.1, 0.0, 606.0, | ,  1000,   955,  3000,  2931, | , -3.4, 3214.6, 31.139, |, 0.0
8361.2, 138.2, | , 23.1, 0.0, 605.7, | ,  1000,   954,  3000,  2911, | , -3.4, 3187.6, 30.703, |, 0.0
8362.2, 138.9, | , 23.1, 0.0, 600.7, | ,  1000,   950,  3000,  2941, | , -3.4, 3192.8, 30.963, |, 0.0
8363.2, 138.6, | , 23.1, 0.0, 606.0, | ,  1000,   954,  3000,  2929, | , -3.4, 3198.3, 30.956, |, 0.0
8364.2, 138.8, | , 23.1, 0.0, 605.2, | ,  1000,   954,  3000,  2934, | , -3.4, 3193.2, 30.950, |, 0.0
8365.2, 138.1, | , 23.1, 0.0, 605.8, | ,  1000,   960,  3000,  2922, | , -3.4, 3197.0, 30.929, |, 0.0
8366.2, 138.1, | , 23.1, 0.0, 605.7, | ,  1000,   953,  3000,  2933, | , -3.4, 3193.6, 30.929, |, 0.0
8367.3, 139.3, | , 23.1, 0.0, 600.0, | ,  1000,   957,  3000,  2940, | , -3.4, 3192.3, 31.006, |, 0.0
8368.3, 138.3, | , 23.1, 0.0, 605.5, | ,  1000,   952,  3000,  2925, | , -3.4, 3195.3, 30.875, |, 0.0
8369.3, 138.4, | , 23.1, 0.0, 605.2, | ,  1000,   954,  3000,  2929, | , -3.4, 3186.8, 30.850, |, 0.0
8370.3, 138.7, | , 23.1, 0.0, 605.9, | ,  1000,   960,  3000,  2939, | , -3.4, 3187.6, 30.976, |, 0.0
8371.3, 138.6, | , 23.1, 0.0, 606.1, | ,  1000,   957,  3000,  2929, | , -3.4, 3188.9, 30.896, |, 0.0
8372.3, 139.0, | , 23.1, 0.0, 601.0, | ,  1000,   952,  3000,  2934, | , -3.4, 3206.0, 31.054, |, 0.0
8373.3, 138.8, | , 23.1, 0.0, 601.3, | ,  1000,   955,  3000,  2932, | , -3.4, 3193.2, 30.939, |, 0.0
8374.3, 138.7, | , 23.1, 0.0, 605.1, | ,  1000,   961,  3000,  2918, | , -3.4, 3197.0, 30.914, |, 0.0
8375.3, 138.4, | , 23.1, 0.0, 605.7, | ,  1000,   955,  3000,  2953, | , -3.4, 3221.9, 31.390, |, 0.0
8376.3, 138.3, | , 23.1, 0.0, 605.7, | ,  1000,   958,  3000,  2935, | , -3.4, 3206.9, 31.122, |, 0.0
8377.3, 138.3, | , 23.1, 0.0, 605.8, | ,  1000,   952,  3000,  2936, | , -3.4, 3196.2, 30.974, |, 0.0
8378.4, 139.0, | , 23.1, 0.0, 601.8, | ,  1000,   948,  3000,  2918, | , -3.4, 3192.3, 30.757, |, 0.0
8379.4, 138.2, | , 23.1, 0.0, 605.4, | ,  1000,   960,  3000,  2930, | , -3.4, 3203.5, 31.063, |, 0.0
8380.4, 138.1, | , 23.1, 0.0, 605.8, | ,  1000,   957,  3000,  2951, | , -3.4, 3200.5, 31.178, |, 0.0
8381.4, 138.6, | , 23.1, 0.0, 606.3, | ,  1000,   959,  3000,  2946, | , -3.4, 3196.2, 31.111, |, 0.0
8382.4, 138.1, | , 23.1, 0.0, 605.9, | ,  1000,   953,  3000,  2939, | , -3.4, 3205.2, 31.094, |, 0.0
8383.4, 138.9, | , 23.1, 0.0, 600.9, | ,  1000,   959,  3000,  2919, | , -3.4, 3195.8, 30.893, |, 0.0
8384.4, 139.3, | , 23.1, 0.0, 599.8, | ,  1000,   951,  3000,  2928, | , -3.4, 3191.9, 30.865, |, 0.0
8385.4, 138.7, | , 23.1, 0.0, 606.4, | ,  1000,   961,  3000,  2937, | , -3.4, 3187.6, 30.968, |, 0.0
8386.4, 138.2, | , 23.1, 0.0, 606.3, | ,  1000,   959,  3000,  2923, | , -3.4, 3193.6, 30.906, |, 0.0
8387.5, 138.4, | , 23.1, 0.0, 606.3, | ,  1000,   958,  3000,  2951, | , -3.4, 3188.5, 31.069, |, 0.0
8388.5, 138.7, | , 23.1, 0.0, 606.4, | ,  1000,   962,  3000,  2920, | , -3.4, 3188.0, 30.853, |, 0.0
8389.5, 139.2, | , 23.1, 0.0, 599.5, | ,  1000,   957,  3000,  2910, | , -3.4, 3191.9, 30.766, |, 0.0
8390.5, 138.1, | , 23.1, 0.0, 606.5, | ,  1000,   954,  3000,  2938, | , -3.4, 3200.9, 31.053, |, 0.0
