Repository: jdhuang-csm/Ru-BCA

## Methods
* (BaO)<sub>x</sub>-(CaO)<sub>y</sub>-(Al<sub>2</sub>O<sub>3</sub>)<sub>1-x-y</sub> (BCA) catalyst supports were synthesized via sol-gel and solid-state methods. 
* Ru/BCA catalysts were prepared via incipient wetness impregnation to achieve 1 wt. % Ru loading.
* Ammonia synthesis rates were measured for Ru/BCA catalysts in a packed-bed reactor at 480-600<sup>o</sup>C, 10 bar, and space velocities up to 1.3 x 10<sup>6</sup> ml g<sub>cat</sub><sup>-1</sup> h<sup>-1</sup>.
* A machine learning (ML) model was employed to improve understanding of the behavior of Ru/BCA catalysts.
* A microkinetic model was developed to describe the best-performing catalyst.

File: data/init_files_Cadigan/BCA512.txt (part 21 of 43)
********** Start test **********
Elapsed time, Pressure, | , LJtemp(C), Inner-Temp, Outer-Temp, | , N2-set, N2-flow, H2-set, H2-flow, | , pH, NH3_ppm, NH3_Prod_rate, |, In222Temp
7959.5, 139.8, | , 25.4, 0.0, 589.8, | ,  3000,  2909,  9000,  8745, | , -3.4, 4225.3, 99.560, |, 0.0
7960.5, 139.6, | , 25.4, 0.0, 591.1, | ,  3000,  2904,  9000,  8819, | , -3.4, 4239.5, 100.479, |, 0.0
7961.5, 139.7, | , 25.3, 0.0, 591.2, | ,  3000,  2901,  9000,  8735, | , -3.4, 4213.3, 99.122, |, 0.0
7962.5, 140.2, | , 25.3, 0.0, 591.4, | ,  3000,  2903,  9000,  8838, | , -3.4, 4174.8, 99.109, |, 0.0
7963.6, 141.0, | , 25.3, 0.0, 580.8, | ,  3000,  2890,  9000,  8700, | , -3.4, 4158.5, 97.448, |, 0.0
7964.6, 140.3, | , 25.3, 0.0, 590.4, | ,  3000,  2903,  9000,  8832, | , -3.4, 4243.3, 100.682, |, 0.0
7965.6, 140.2, | , 25.3, 0.0, 591.4, | ,  3000,  2904,  9000,  8749, | , -3.4, 4186.8, 98.640, |, 0.0
7966.6, 139.6, | , 25.4, 0.0, 591.1, | ,  3000,  2901,  9000,  8777, | , -3.4, 4157.6, 98.174, |, 0.0
7967.6, 139.6, | , 25.3, 0.0, 591.1, | ,  3000,  2906,  9000,  8738, | , -3.4, 4221.0, 99.373, |, 0.0
7968.6, 141.3, | , 25.3, 0.0, 586.9, | ,  3000,  2902,  9000,  8811, | , -3.4, 4234.3, 100.274, |, 0.0
7969.6, 141.0, | , 25.3, 0.0, 585.8, | ,  3000,  2899,  9000,  8751, | , -3.4, 4221.0, 99.424, |, 0.0
7970.6, 139.7, | , 25.3, 0.0, 591.3, | ,  3000,  2905,  9000,  8764, | , -3.4, 4175.2, 98.515, |, 0.0
7971.6, 139.7, | , 25.3, 0.0, 591.0, | ,  3000,  2903,  9000,  8820, | , -3.4, 4175.6, 98.973, |, 0.0
7972.6, 140.0, | , 25.4, 0.0, 591.8, | ,  3000,  2906,  9000,  8764, | , -3.4, 4143.0, 97.763, |, 0.0
7973.7, 139.6, | , 25.3, 0.0, 591.0, | ,  3000,  2901,  9000,  8772, | , -3.4, 4212.9, 99.431, |, 0.0
7974.7, 140.7, | , 25.3, 0.0, 584.5, | ,  3000,  2900,  9000,  8743, | , -3.4, 4205.2, 98.996, |, 0.0
7975.7, 140.1, | , 25.4, 0.0, 591.5, | ,  3000,  2906,  9000,  8788, | , -3.4, 4135.8, 97.792, |, 0.0
7976.7, 139.7, | , 25.4, 0.0, 591.4, | ,  3000,  2909,  9000,  8790, | , -3.4, 4192.3, 99.166, |, 0.0
7977.7, 139.7, | , 25.4, 0.0, 591.2, | ,  3000,  2910,  9000,  8789, | , -3.4, 4136.2, 97.846, |, 0.0
7978.7, 139.7, | , 25.4, 0.0, 591.4, | ,  3000,  2905,  9000,  8779, | , -3.4, 4156.3, 98.186, |, 0.0
7979.7, 140.9, | , 25.3, 0.0, 586.0, | ,  3000,  2903,  9000,  8759, | , -3.4, 4174.8, 98.435, |, 0.0
7980.7, 139.9, | , 25.4, 0.0, 590.4, | ,  3000,  2901,  9000,  8752, | , -3.4, 4144.8, 97.660, |, 0.0
7981.8, 139.6, | , 25.4, 0.0, 591.1, | ,  3000,  2905,  9000,  8801, | , -3.4, 4140.5, 98.004, |, 0.0
7982.8, 140.1, | , 25.4, 0.0, 591.2, | ,  3000,  2904,  9000,  8786, | , -3.4, 4211.2, 99.532, |, 0.0
7983.8, 139.6, | , 25.4, 0.0, 591.0, | ,  3000,  2905,  9000,  8759, | , -3.4, 4140.5, 97.654, |, 0.0
7984.8, 139.6, | , 25.4, 0.0, 591.1, | ,  3000,  2906,  9000,  8789, | , -3.4, 4142.2, 97.953, |, 0.0
7985.8, 140.5, | , 25.4, 0.0, 585.6, | ,  3000,  2905,  9000,  8783, | , -3.4, 4165.3, 98.438, |, 0.0
7986.8, 140.3, | , 25.4, 0.0, 591.4, | ,  3000,  2906,  9000,  8799, | , -3.4, 4093.8, 96.893, |, 0.0
7987.8, 139.6, | , 25.4, 0.0, 591.0, | ,  3000,  2905,  9000,  8749, | , -3.4, 4146.0, 97.696, |, 0.0
7988.8, 139.5, | , 25.4, 0.0, 591.1, | ,  3000,  2904,  9000,  8790, | , -3.4, 4190.6, 99.084, |, 0.0
7989.8, 140.1, | , 25.4, 0.0, 591.6, | ,  3000,  2906,  9000,  8747, | , -3.4, 4183.8, 98.572, |, 0.0
7990.9, 141.0, | , 25.3, 0.0, 580.4, | ,  3000,  2900,  9000,  8812, | , -3.4, 4094.2, 96.969, |, 0.0
7991.9, 139.6, | , 25.4, 0.0, 591.3, | ,  3000,  2904,  9000,  8759, | , -3.4, 4126.3, 97.314, |, 0.0
7992.9, 140.0, | , 25.4, 0.0, 591.6, | ,  3000,  2901,  9000,  8779, | , -3.4, 4136.2, 97.690, |, 0.0
7993.9, 139.8, | , 25.4, 0.0, 591.1, | ,  3000,  2905,  9000,  8835, | , -3.4, 4121.2, 97.834, |, 0.0
7994.9, 139.6, | , 25.4, 0.0, 591.1, | ,  3000,  2906,  9000,  8741, | , -3.4, 4128.9, 97.236, |, 0.0
7995.9, 140.9, | , 25.4, 0.0, 585.2, | ,  3000,  2901,  9000,  8782, | , -3.4, 4087.4, 96.567, |, 0.0
7996.9, 141.0, | , 25.4, 0.0, 584.5, | ,  3000,  2901,  9000,  8798, | , -3.4, 4155.0, 98.293, |, 0.0
7997.9, 139.6, | , 25.4, 0.0, 591.1, | ,  3000,  2909,  9000,  8786, | , -3.4, 4155.9, 98.268, |, 0.0
7998.9, 139.6, | , 25.4, 0.0, 591.1, | ,  3000,  2896,  9000,  8759, | , -3.4, 4137.5, 97.506, |, 0.0
8000.0, 140.2, | , 25.4, 0.0, 591.2, | ,  3000,  2905,  9000,  8771, | , -3.4, 4139.6, 97.727, |, 0.0
8001.0, 139.8, | , 25.4, 0.0, 590.1, | ,  3000,  2905,  9000,  8809, | , -3.4, 4093.8, 96.968, |, 0.0
8002.0, 140.6, | , 25.4, 0.0, 584.5, | ,  3000,  2906,  9000,  8754, | , -3.4, 4113.5, 96.985, |, 0.0
8003.0, 140.1, | , 25.4, 0.0, 590.8, | ,  3000,  2900,  9000,  8756, | , -3.4, 4134.5, 97.451, |, 0.0
8004.0, 139.6, | , 25.4, 0.0, 590.7, | ,  3000,  2903,  9000,  8786, | , -3.4, 4133.6, 97.700, |, 0.0
8005.0, 139.7, | , 25.4, 0.0, 591.1, | ,  3000,  2903,  9000,  8752, | , -3.4, 4093.4, 96.472, |, 0.0
8006.0, 140.3, | , 25.4, 0.0, 590.2, | ,  3000,  2898,  9000,  8745, | , -3.4, 4129.3, 97.217, |, 0.0
8007.0, 140.6, | , 25.4, 0.0, 585.6, | ,  3000,  2903,  9000,  8826, | , -3.4, 4111.3, 97.509, |, 0.0
8008.0, 139.6, | , 25.4, 0.0, 591.3, | ,  3000,  2899,  9000,  8730, | , -3.4, 4091.6, 96.215, |, 0.0
8009.1, 139.6, | , 25.4, 0.0, 591.2, | ,  3000,  2899,  9000,  8728, | , -3.4, 4114.8, 96.741, |, 0.0
8010.1, 139.9, | , 25.4, 0.0, 591.4, | ,  3000,  2905,  9000,  8827, | , -3.4, 4176.5, 99.070, |, 0.0
8011.1, 140.2, | , 25.4, 0.0, 590.7, | ,  3000,  2902,  9000,  8747, | , -3.4, 4155.9, 97.884, |, 0.0
8012.1, 139.7, | , 25.4, 0.0, 591.2, | ,  3000,  2913,  9000,  8841, | , -3.4, 4121.2, 97.945, |, 0.0
8013.1, 140.3, | , 25.4, 0.0, 586.2, | ,  3000,  2899,  9000,  8734, | , -3.4, 4073.2, 95.822, |, 0.0
8014.1, 140.2, | , 25.4, 0.0, 591.1, | ,  3000,  2903,  9000,  8793, | , -3.4, 4085.2, 96.615, |, 0.0
8015.1, 139.8, | , 25.4, 0.0, 590.9, | ,  3000,  2907,  9000,  8816, | , -3.4, 4062.9, 96.312, |, 0.0
8016.1, 139.8, | , 25.4, 0.0, 589.7, | ,  3000,  2902,  9000,  8740, | , -3.4, 4106.2, 96.665, |, 0.0
8017.1, 139.6, | , 25.4, 0.0, 590.8, | ,  3000,  2896,  9000,  8815, | , -3.4, 4181.2, 99.003, |, 0.0
8018.1, 140.5, | , 25.4, 0.0, 584.7, | ,  3000,  2905,  9000,  8755, | , -3.4, 4113.1, 96.971, |, 0.0
8019.2, 139.8, | , 25.4, 0.0, 590.3, | ,  3000,  2903,  9000,  8790, | , -3.4, 4109.2, 97.160, |, 0.0
8020.2, 140.1, | , 25.4, 0.0, 590.9, | ,  3000,  2904,  9000,  8784, | , -3.4, 4077.5, 96.369, |, 0.0
8021.2, 140.3, | , 25.4, 0.0, 589.4, | ,  3000,  2910,  9000,  8810, | , -3.4, 4117.3, 97.574, |, 0.0
8022.2, 139.8, | , 25.4, 0.0, 590.3, | ,  3000,  2900,  9000,  8756, | , -3.4, 4112.2, 96.925, |, 0.0
8023.2, 140.5, | , 25.4, 0.0, 584.1, | ,  3000,  2899,  9000,  8737, | , -3.4, 4062.1, 95.582, |, 0.0
8024.2, 141.0, | , 25.4, 0.0, 584.7, | ,  3000,  2903,  9000,  8800, | , -3.4, 4069.4, 96.305, |, 0.0
8025.2, 139.6, | , 25.4, 0.0, 590.4, | ,  3000,  2904,  9000,  8741, | , -3.4, 4137.9, 97.433, |, 0.0
8026.2, 140.0, | , 25.4, 0.0, 590.0, | ,  3000,  2911,  9000,  8799, | , -3.4, 4128.9, 97.763, |, 0.0
8027.2, 140.2, | , 25.4, 0.0, 590.8, | ,  3000,  2900,  9000,  8759, | , -3.4, 4100.2, 96.663, |, 0.0
8028.3, 140.2, | , 25.4, 0.0, 590.8, | ,  3000,  2906,  9000,  8805, | , -3.4, 4091.2, 96.880, |, 0.0
8029.3, 140.5, | , 25.4, 0.0, 584.2, | ,  3000,  2901,  9000,  8730, | , -3.4, 4079.6, 95.947, |, 0.0
8030.3, 139.7, | , 25.4, 0.0, 590.3, | ,  3000,  2908,  9000,  8784, | , -3.4, 4121.6, 97.442, |, 0.0
8031.3, 140.3, | , 25.4, 0.0, 589.0, | ,  3000,  2903,  9000,  8781, | , -3.4, 4106.2, 97.008, |, 0.0
8032.3, 139.7, | , 25.4, 0.0, 590.6, | ,  3000,  2910,  9000,  8795, | , -3.4, 4073.2, 96.409, |, 0.0
8033.3, 139.6, | , 25.4, 0.0, 590.6, | ,  3000,  2903,  9000,  8773, | , -3.4, 4114.3, 97.134, |, 0.0
8034.3, 140.8, | , 25.4, 0.0, 585.3, | ,  3000,  2902,  9000,  8800, | , -3.4, 4140.9, 97.981, |, 0.0
8035.3, 139.8, | , 25.4, 0.0, 591.0, | ,  3000,  2912,  9000,  8836, | , -3.4, 4082.2, 96.976, |, 0.0
8036.3, 139.8, | , 25.4, 0.0, 589.8, | ,  3000,  2908,  9000,  8710, | , -3.4, 4054.8, 95.260, |, 0.0
8037.4, 139.6, | , 25.4, 0.0, 591.1, | ,  3000,  2905,  9000,  8791, | , -3.4, 4104.9, 97.082, |, 0.0
8038.4, 140.1, | , 25.4, 0.0, 591.1, | ,  3000,  2905,  9000,  8854, | , -3.4, 4105.3, 97.615, |, 0.0
8039.4, 139.6, | , 25.4, 0.0, 591.1, | ,  3000,  2900,  9000,  8696, | , -3.4, 4089.5, 95.887, |, 0.0
8040.4, 140.5, | , 25.4, 0.0, 584.1, | ,  3000,  2903,  9000,  8814, | , -3.4, 4103.2, 97.213, |, 0.0
8041.4, 140.2, | , 25.4, 0.0, 590.1, | ,  3000,  2904,  9000,  8745, | , -3.4, 4096.3, 96.491, |, 0.0
8042.4, 139.7, | , 25.4, 0.0, 590.8, | ,  3000,  2912,  9000,  8820, | , -3.4, 4111.3, 97.532, |, 0.0
8043.4, 139.6, | , 25.4, 0.0, 590.7, | ,  3000,  2909,  9000,  8790, | , -3.4, 4080.1, 96.515, |, 0.0
8044.4, 139.6, | , 25.4, 0.0, 591.0, | ,  3000,  2900,  9000,  8783, | , -3.4, 4093.8, 96.717, |, 0.0
8045.4, 140.9, | , 25.4, 0.0, 584.8, | ,  3000,  2906,  9000,  8760, | , -3.4, 4094.2, 96.582, |, 0.0
8046.5, 139.8, | , 25.4, 0.0, 590.0, | ,  3000,  2907,  9000,  8722, | , -3.4, 4104.1, 96.510, |, 0.0
8047.5, 139.7, | , 25.4, 0.0, 590.8, | ,  3000,  2903,  9000,  8821, | , -3.4, 4128.1, 97.864, |, 0.0
8048.5, 139.6, | , 25.4, 0.0, 591.1, | ,  3000,  2897,  9000,  8723, | , -3.4, 4092.9, 96.172, |, 0.0
8049.5, 140.1, | , 25.4, 0.0, 591.3, | ,  3000,  2909,  9000,  8808, | , -3.4, 4117.3, 97.547, |, 0.0
8050.5, 140.4, | , 25.4, 0.0, 585.5, | ,  3000,  2902,  9000,  8731, | , -3.4, 4075.4, 95.870, |, 0.0
8051.5, 141.1, | , 25.4, 0.0, 583.6, | ,  3000,  2902,  9000,  8791, | , -3.4, 4100.6, 96.960, |, 0.0
8052.5, 140.2, | , 25.4, 0.0, 590.4, | ,  3000,  2909,  9000,  8763, | , -3.4, 4143.5, 97.789, |, 0.0
8053.5, 139.7, | , 25.4, 0.0, 590.8, | ,  3000,  2911,  9000,  8763, | , -3.4, 4102.3, 96.835, |, 0.0
8054.5, 139.8, | , 25.4, 0.0, 590.5, | ,  3000,  2907,  9000,  8839, | , -3.4, 4074.1, 96.764, |, 0.0
8055.5, 139.5, | , 25.4, 0.0, 591.1, | ,  3000,  2897,  9000,  8759, | , -3.4, 4056.9, 95.624, |, 0.0
8056.6, 140.5, | , 25.4, 0.0, 583.3, | ,  3000,  2900,  9000,  8752, | , -3.4, 4139.6, 97.538, |, 0.0
8057.6, 139.9, | , 25.4, 0.0, 590.3, | ,  3000,  2909,  9000,  8770, | , -3.4, 4132.8, 97.596, |, 0.0
8058.6, 139.9, | , 25.4, 0.0, 590.8, | ,  3000,  2904,  9000,  8762, | , -3.4, 4105.8, 96.857, |, 0.0
8059.6, 140.1, | , 25.4, 0.0, 590.5, | ,  3000,  2904,  9000,  8786, | , -3.4, 4128.5, 97.583, |, 0.0
8060.6, 139.6, | , 25.4, 0.0, 590.1, | ,  3000,  2903,  9000,  8722, | , -3.4, 4061.6, 95.483, |, 0.0
8061.6, 140.5, | , 25.4, 0.0, 584.8, | ,  3000,  2903,  9000,  8787, | , -3.4, 4112.6, 97.217, |, 0.0
8062.6, 140.3, | , 25.4, 0.0, 589.0, | ,  3000,  2907,  9000,  8804, | , -3.4, 4047.1, 95.841, |, 0.0
8063.6, 139.6, | , 25.4, 0.0, 590.4, | ,  3000,  2903,  9000,  8734, | , -3.4, 4103.2, 96.557, |, 0.0
8064.6, 139.6, | , 25.4, 0.0, 590.3, | ,  3000,  2904,  9000,  8746, | , -3.4, 4118.2, 97.012, |, 0.0
8065.6, 139.7, | , 25.4, 0.0, 590.3, | ,  3000,  2906,  9000,  8801, | , -3.4, 4119.9, 97.522, |, 0.0
8066.7, 140.1, | , 25.4, 0.0, 590.8, | ,  3000,  2906,  9000,  8803, | , -3.4, 4119.9, 97.541, |, 0.0
8067.7, 140.5, | , 25.4, 0.0, 584.6, | ,  3000,  2902,  9000,  8778, | , -3.4, 4053.9, 95.745, |, 0.0
8068.7, 139.7, | , 25.4, 0.0, 590.3, | ,  3000,  2904,  9000,  8791, | , -3.4, 4103.2, 97.033, |, 0.0
8069.7, 140.2, | , 25.4, 0.0, 590.2, | ,  3000,  2905,  9000,  8763, | , -3.4, 4101.9, 96.781, |, 0.0
8070.7, 139.8, | , 25.4, 0.0, 590.5, | ,  3000,  2907,  9000,  8812, | , -3.4, 4064.6, 96.326, |, 0.0
8071.7, 139.7, | , 25.4, 0.0, 590.5, | ,  3000,  2910,  9000,  8780, | , -3.4, 4072.4, 96.265, |, 0.0
8072.7, 141.1, | , 25.4, 0.0, 584.2, | ,  3000,  2906,  9000,  8790, | , -3.4, 4104.9, 97.082, |, 0.0
8073.7, 140.1, | , 25.4, 0.0, 590.2, | ,  3000,  2905,  9000,  8781, | , -3.4, 4127.2, 97.526, |, 0.0
8074.7, 139.7, | , 25.4, 0.0, 590.5, | ,  3000,  2903,  9000,  8795, | , -3.4, 4122.9, 97.525, |, 0.0
8075.8, 139.8, | , 25.4, 0.0, 590.6, | ,  3000,  2904,  9000,  8786, | , -3.4, 4132.3, 97.683, |, 0.0
8076.8, 139.6, | , 25.4, 0.0, 590.3, | ,  3000,  2899,  9000,  8756, | , -3.4, 4089.9, 96.388, |, 0.0
8077.8, 140.5, | , 25.4, 0.0, 584.7, | ,  3000,  2904,  9000,  8824, | , -3.4, 4124.6, 97.815, |, 0.0
8078.8, 140.8, | , 25.4, 0.0, 583.7, | ,  3000,  2895,  9000,  8743, | , -3.4, 4112.6, 96.779, |, 0.0
8079.8, 140.0, | , 25.4, 0.0, 590.9, | ,  3000,  2906,  9000,  8775, | , -3.4, 4074.9, 96.246, |, 0.0
8080.8, 139.6, | , 25.4, 0.0, 590.4, | ,  3000,  2904,  9000,  8780, | , -3.4, 4126.8, 97.499, |, 0.0
8081.8, 139.7, | , 25.4, 0.0, 590.7, | ,  3000,  2909,  9000,  8780, | , -3.4, 4102.8, 96.976, |, 0.0
8082.8, 140.1, | , 25.4, 0.0, 590.5, | ,  3000,  2903,  9000,  8807, | , -3.4, 4073.6, 96.459, |, 0.0
8083.9, 141.3, | , 25.4, 0.0, 583.7, | ,  3000,  2895,  9000,  8769, | , -3.4, 4110.1, 96.935, |, 0.0
8084.9, 139.6, | , 25.4, 0.0, 590.8, | ,  3000,  2905,  9000,  8784, | , -3.4, 4119.1, 97.356, |, 0.0
8085.9, 140.2, | , 25.4, 0.0, 590.9, | ,  3000,  2907,  9000,  8789, | , -3.4, 4103.6, 97.050, |, 0.0
8086.9, 140.0, | , 25.4, 0.0, 590.9, | ,  3000,  2900,  9000,  8735, | , -3.4, 4101.9, 96.507, |, 0.0
8087.9, 139.7, | , 25.4, 0.0, 590.4, | ,  3000,  2898,  9000,  8779, | , -3.4, 4094.2, 96.667, |, 0.0
8088.9, 140.4, | , 25.4, 0.0, 584.9, | ,  3000,  2895,  9000,  8796, | , -3.4, 4092.9, 96.755, |, 0.0
8089.9, 139.7, | , 25.4, 0.0, 589.4, | ,  3000,  2900,  9000,  8777, | , -3.4, 4111.3, 97.073, |, 0.0
8090.9, 140.1, | , 25.4, 0.0, 591.0, | ,  3000,  2904,  9000,  8797, | , -3.4, 4125.9, 97.614, |, 0.0
8091.9, 139.6, | , 25.4, 0.0, 590.6, | ,  3000,  2906,  9000,  8827, | , -3.4, 4104.5, 97.377, |, 0.0
8092.9, 140.0, | , 25.4, 0.0, 590.8, | ,  3000,  2909,  9000,  8813, | , -3.4, 4103.2, 97.259, |, 0.0
8094.0, 140.1, | , 25.4, 0.0, 590.7, | ,  3000,  2903,  9000,  8785, | , -3.4, 4089.1, 96.640, |, 0.0
8095.0, 140.6, | , 25.4, 0.0, 583.0, | ,  3000,  2906,  9000,  8748, | , -3.4, 4073.6, 95.998, |, 0.0
8096.0, 139.7, | , 25.4, 0.0, 591.0, | ,  3000,  2910,  9000,  8810, | , -3.4, 4104.9, 97.286, |, 0.0
8097.0, 140.1, | , 25.4, 0.0, 590.9, | ,  3000,  2903,  9000,  8743, | , -3.4, 4140.5, 97.500, |, 0.0
8098.0, 139.6, | , 25.4, 0.0, 590.4, | ,  3000,  2901,  9000,  8794, | , -3.4, 4083.5, 96.568, |, 0.0
8099.0, 139.7, | , 25.4, 0.0, 590.5, | ,  3000,  2900,  9000,  8808, | , -3.4, 4098.1, 97.021, |, 0.0
8100.0, 141.0, | , 25.4, 0.0, 583.7, | ,  3000,  2900,  9000,  8725, | , -3.4, 4092.1, 96.188, |, 0.0
8101.0, 140.0, | , 25.4, 0.0, 590.5, | ,  3000,  2906,  9000,  8800, | , -3.4, 4104.5, 97.157, |, 0.0
8102.1, 139.7, | , 25.4, 0.0, 590.5, | ,  3000,  2911,  9000,  8789, | , -3.4, 4088.2, 96.723, |, 0.0
8103.1, 139.6, | , 25.4, 0.0, 590.3, | ,  3000,  2903,  9000,  8760, | , -3.4, 4105.8, 96.836, |, 0.0
8104.1, 140.0, | , 25.4, 0.0, 590.9, | ,  3000,  2904,  9000,  8787, | , -3.4, 4118.6, 97.366, |, 0.0
8105.1, 140.6, | , 25.4, 0.0, 584.6, | ,  3000,  2905,  9000,  8769, | , -3.4, 4128.5, 97.455, |, 0.0
8106.1, 140.7, | , 25.4, 0.0, 583.1, | ,  3000,  2895,  9000,  8759, | , -3.4, 4057.8, 95.628, |, 0.0
8107.1, 140.0, | , 25.4, 0.0, 590.7, | ,  3000,  2910,  9000,  8806, | , -3.4, 4077.1, 96.591, |, 0.0
8108.1, 139.6, | , 25.4, 0.0, 590.4, | ,  3000,  2904,  9000,  8807, | , -3.4, 4110.5, 97.341, |, 0.0
8109.1, 139.6, | , 25.4, 0.0, 590.1, | ,  3000,  2900,  9000,  8758, | , -3.4, 4080.9, 96.201, |, 0.0
8110.1, 140.0, | , 25.4, 0.0, 590.7, | ,  3000,  2903,  9000,  8776, | , -3.4, 4154.2, 98.098, |, 0.0
8111.2, 140.6, | , 25.4, 0.0, 583.4, | ,  3000,  2894,  9000,  8776, | , -3.4, 4148.2, 97.888, |, 0.0
8112.2, 139.7, | , 25.4, 0.0, 590.5, | ,  3000,  2903,  9000,  8759, | , -3.4, 4075.8, 96.113, |, 0.0
8113.2, 140.1, | , 25.4, 0.0, 590.6, | ,  3000,  2907,  9000,  8797, | , -3.4, 4038.9, 95.595, |, 0.0
8114.2, 140.1, | , 25.4, 0.0, 590.8, | ,  3000,  2899,  9000,  8768, | , -3.4, 4071.1, 96.047, |, 0.0
8115.2, 139.6, | , 25.4, 0.0, 590.4, | ,  3000,  2902,  9000,  8798, | , -3.4, 4096.8, 96.925, |, 0.0
8116.2, 140.3, | , 25.4, 0.0, 584.7, | ,  3000,  2900,  9000,  8730, | , -3.4, 4155.5, 97.724, |, 0.0
8117.2, 140.4, | , 25.4, 0.0, 590.1, | ,  3000,  2902,  9000,  8803, | , -3.4, 4131.9, 97.790, |, 0.0
8118.2, 139.6, | , 25.4, 0.0, 590.2, | ,  3000,  2900,  9000,  8765, | , -3.4, 4081.4, 96.275, |, 0.0
8119.3, 139.7, | , 25.4, 0.0, 590.3, | ,  3000,  2910,  9000,  8748, | , -3.4, 4090.8, 96.434, |, 0.0
8120.3, 140.3, | , 25.4, 0.0, 590.5, | ,  3000,  2905,  9000,  8860, | , -3.4, 4084.8, 97.175, |, 0.0
8121.3, 139.7, | , 25.4, 0.0, 590.5, | ,  3000,  2899,  9000,  8738, | , -3.4, 4092.1, 96.292, |, 0.0
8122.3, 140.6, | , 25.4, 0.0, 585.1, | ,  3000,  2901,  9000,  8769, | , -3.4, 4063.4, 95.890, |, 0.0
8123.3, 140.4, | , 25.4, 0.0, 589.8, | ,  3000,  2905,  9000,  8756, | , -3.4, 4092.1, 96.492, |, 0.0
8124.3, 139.7, | , 25.4, 0.0, 590.3, | ,  3000,  2903,  9000,  8790, | , -3.4, 4095.9, 96.850, |, 0.0
8125.3, 139.7, | , 25.4, 0.0, 590.3, | ,  3000,  2909,  9000,  8728, | , -3.4, 4143.5, 97.492, |, 0.0
8126.3, 139.8, | , 25.4, 0.0, 590.6, | ,  3000,  2903,  9000,  8805, | , -3.4, 4105.3, 97.193, |, 0.0
8127.3, 141.0, | , 25.4, 0.0, 584.0, | ,  3000,  2901,  9000,  8751, | , -3.4, 4067.2, 95.834, |, 0.0
8128.3, 140.1, | , 25.4, 0.0, 590.9, | ,  3000,  2909,  9000,  8822, | , -3.4, 4080.1, 96.787, |, 0.0
8129.4, 139.6, | , 25.4, 0.0, 590.6, | ,  3000,  2899,  9000,  8760, | , -3.4, 4113.5, 96.983, |, 0.0
8130.4, 139.6, | , 25.4, 0.0, 590.7, | ,  3000,  2908,  9000,  8806, | , -3.4, 4105.8, 97.255, |, 0.0
8131.4, 140.2, | , 25.4, 0.0, 590.6, | ,  3000,  2910,  9000,  8796, | , -3.4, 4086.5, 96.731, |, 0.0
8132.4, 140.4, | , 25.4, 0.0, 585.0, | ,  3000,  2897,  9000,  8727, | , -3.4, 4093.8, 96.222, |, 0.0
8133.4, 140.8, | , 25.4, 0.0, 583.0, | ,  3000,  2899,  9000,  8805, | , -3.4, 4091.6, 96.835, |, 0.0
8134.4, 140.1, | , 25.4, 0.0, 590.8, | ,  3000,  2900,  9000,  8701, | , -3.4, 4124.6, 96.758, |, 0.0
8135.4, 139.6, | , 25.4, 0.0, 590.4, | ,  3000,  2907,  9000,  8837, | , -3.4, 4132.8, 98.136, |, 0.0
8136.4, 139.6, | , 25.4, 0.0, 590.7, | ,  3000,  2900,  9000,  8747, | , -3.4, 4128.1, 97.221, |, 0.0
8137.4, 140.3, | , 25.4, 0.0, 590.9, | ,  3000,  2910,  9000,  8819, | , -3.4, 4091.6, 97.042, |, 0.0
8138.5, 140.9, | , 25.4, 0.0, 583.6, | ,  3000,  2898,  9000,  8719, | , -3.4, 4014.9, 94.321, |, 0.0
8139.5, 139.6, | , 25.4, 0.0, 590.5, | ,  3000,  2903,  9000,  8761, | , -3.4, 4104.9, 96.814, |, 0.0
8140.5, 140.0, | , 25.4, 0.0, 590.7, | ,  3000,  2905,  9000,  8749, | , -3.4, 4119.1, 97.065, |, 0.0
8141.5, 140.1, | , 25.4, 0.0, 590.5, | ,  3000,  2905,  9000,  8788, | , -3.4, 4135.8, 97.784, |, 0.0
8142.5, 139.7, | , 25.4, 0.0, 590.6, | ,  3000,  2900,  9000,  8778, | , -3.4, 4106.6, 96.969, |, 0.0
8143.5, 140.4, | , 25.4, 0.0, 584.6, | ,  3000,  2896,  9000,  8753, | , -3.4, 4070.2, 95.880, |, 0.0
8144.5, 140.2, | , 25.4, 0.0, 589.9, | ,  3000,  2907,  9000,  8782, | , -3.4, 4095.5, 96.797, |, 0.0
8145.5, 139.8, | , 25.4, 0.0, 590.4, | ,  3000,  2907,  9000,  8796, | , -3.4, 4077.9, 96.503, |, 0.0
8146.5, 139.6, | , 25.4, 0.0, 590.4, | ,  3000,  2901,  9000,  8786, | , -3.4, 4056.1, 95.859, |, 0.0
8147.6, 140.1, | , 25.4, 0.0, 590.5, | ,  3000,  2909,  9000,  8810, | , -3.4, 4104.9, 97.276, |, 0.0
8148.6, 139.7, | , 25.4, 0.0, 590.8, | ,  3000,  2896,  9000,  8752, | , -3.4, 4110.5, 96.815, |, 0.0
8149.6, 140.3, | , 25.4, 0.0, 585.3, | ,  3000,  2899,  9000,  8782, | , -3.4, 4092.9, 96.674, |, 0.0
8150.6, 139.7, | , 25.4, 0.0, 590.6, | ,  3000,  2903,  9000,  8836, | , -3.4, 4127.2, 97.971, |, 0.0
8151.6, 140.1, | , 25.4, 0.0, 590.8, | ,  3000,  2902,  9000,  8747, | , -3.4, 4106.6, 96.731, |, 0.0
8152.6, 139.6, | , 25.4, 0.0, 590.6, | ,  3000,  2898,  9000,  8792, | , -3.4, 4104.9, 97.031, |, 0.0
8153.6, 139.7, | , 25.4, 0.0, 590.7, | ,  3000,  2903,  9000,  8781, | , -3.4, 4084.4, 96.494, |, 0.0
8154.6, 140.7, | , 25.4, 0.0, 583.5, | ,  3000,  2898,  9000,  8766, | , -3.4, 4068.9, 95.972, |, 0.0
8155.6, 140.0, | , 25.4, 0.0, 590.9, | ,  3000,  2911,  9000,  8783, | , -3.4, 4107.1, 97.119, |, 0.0
8156.7, 139.7, | , 25.4, 0.0, 590.4, | ,  3000,  2901,  9000,  8733, | , -3.4, 4117.3, 96.856, |, 0.0
8157.7, 139.7, | , 25.4, 0.0, 589.9, | ,  3000,  2905,  9000,  8811, | , -3.4, 4080.5, 96.669, |, 0.0
8158.7, 140.2, | , 25.4, 0.0, 590.6, | ,  3000,  2903,  9000,  8766, | , -3.4, 4104.1, 96.834, |, 0.0
8159.7, 140.4, | , 25.4, 0.0, 584.9, | ,  3000,  2898,  9000,  8775, | , -3.4, 4030.4, 95.136, |, 0.0
8160.7, 140.6, | , 25.4, 0.0, 582.8, | ,  3000,  2897,  9000,  8764, | , -3.4, 4120.8, 97.171, |, 0.0
8161.7, 140.0, | , 25.4, 0.0, 590.5, | ,  3000,  2902,  9000,  8775, | , -3.4, 4129.3, 97.499, |, 0.0
8162.7, 140.3, | , 25.4, 0.0, 590.4, | ,  3000,  2910,  9000,  8842, | , -3.4, 4126.8, 98.060, |, 0.0
8163.7, 139.7, | , 25.4, 0.0, 590.7, | ,  3000,  2904,  9000,  8753, | , -3.4, 4068.1, 95.894, |, 0.0
8164.7, 140.1, | , 25.4, 0.0, 590.8, | ,  3000,  2903,  9000,  8807, | , -3.4, 4079.2, 96.591, |, 0.0
8165.7, 140.9, | , 25.4, 0.0, 584.9, | ,  3000,  2900,  9000,  8807, | , -3.4, 4076.2, 96.499, |, 0.0
8166.8, 139.7, | , 25.4, 0.0, 590.2, | ,  3000,  2903,  9000,  8764, | , -3.4, 4088.2, 96.453, |, 0.0
8167.8, 139.8, | , 25.4, 0.0, 589.7, | ,  3000,  2903,  9000,  8783, | , -3.4, 4149.9, 98.059, |, 0.0
8168.8, 140.1, | , 25.4, 0.0, 590.3, | ,  3000,  2907,  9000,  8808, | , -3.4, 4115.2, 97.480, |, 0.0
8169.8, 139.7, | , 25.4, 0.0, 590.1, | ,  3000,  2903,  9000,  8760, | , -3.4, 4106.6, 96.849, |, 0.0
8170.8, 140.6, | , 25.4, 0.0, 584.1, | ,  3000,  2907,  9000,  8792, | , -3.4, 4083.5, 96.599, |, 0.0
8171.8, 140.2, | , 25.4, 0.0, 590.0, | ,  3000,  2900,  9000,  8768, | , -3.4, 4081.8, 96.306, |, 0.0
8172.8, 139.7, | , 25.4, 0.0, 589.9, | ,  3000,  2902,  9000,  8794, | , -3.4, 4060.8, 96.036, |, 0.0
8173.8, 139.7, | , 25.4, 0.0, 589.9, | ,  3000,  2904,  9000,  8764, | , -3.4, 4089.5, 96.489, |, 0.0
8174.9, 139.5, | , 25.4, 0.0, 590.0, | ,  3000,  2907,  9000,  8737, | , -3.4, 4110.5, 96.776, |, 0.0
8175.9, 140.4, | , 25.4, 0.0, 589.3, | ,  3000,  2901,  9000,  8809, | , -3.4, 4148.2, 98.224, |, 0.0
8176.9, 140.4, | , 25.4, 0.0, 585.0, | ,  3000,  2898,  9000,  8767, | , -3.4, 4101.5, 96.747, |, 0.0
8177.9, 139.8, | , 25.4, 0.0, 590.3, | ,  3000,  2906,  9000,  8748, | , -3.4, 4035.9, 95.110, |, 0.0
8178.9, 140.3, | , 25.4, 0.0, 590.4, | ,  3000,  2903,  9000,  8805, | , -3.4, 4108.3, 97.263, |, 0.0
8179.9, 139.6, | , 25.4, 0.0, 590.1, | ,  3000,  2903,  9000,  8748, | , -3.4, 4074.5, 95.994, |, 0.0
8180.9, 139.8, | , 25.4, 0.0, 589.6, | ,  3000,  2906,  9000,  8809, | , -3.4, 4105.3, 97.249, |, 0.0
8181.9, 141.0, | , 25.4, 0.0, 584.2, | ,  3000,  2903,  9000,  8761, | , -3.4, 4102.3, 96.754, |, 0.0
8182.9, 139.7, | , 25.4, 0.0, 590.0, | ,  3000,  2908,  9000,  8786, | , -3.4, 4126.3, 97.570, |, 0.0
8184.0, 139.6, | , 25.4, 0.0, 590.6, | ,  3000,  2898,  9000,  8743, | , -3.4, 4102.8, 96.579, |, 0.0
8185.0, 139.6, | , 25.4, 0.0, 590.3, | ,  3000,  2902,  9000,  8790, | , -3.4, 4105.8, 97.068, |, 0.0
8186.0, 140.1, | , 25.4, 0.0, 589.6, | ,  3000,  2899,  9000,  8771, | , -3.4, 4104.5, 96.857, |, 0.0
8187.0, 140.7, | , 25.4, 0.0, 585.3, | ,  3000,  2905,  9000,  8763, | , -3.4, 4128.1, 97.392, |, 0.0
8188.0, 140.7, | , 25.4, 0.0, 583.6, | ,  3000,  2911,  9000,  8810, | , -3.4, 4103.2, 97.251, |, 0.0
8189.0, 139.7, | , 25.4, 0.0, 590.3, | ,  3000,  2903,  9000,  8835, | , -3.4, 4112.2, 97.605, |, 0.0
8190.0, 139.6, | , 25.4, 0.0, 590.1, | ,  3000,  2905,  9000,  8753, | , -3.4, 4125.1, 97.243, |, 0.0
8191.0, 139.8, | , 25.4, 0.0, 589.4, | ,  3000,  2904,  9000,  8766, | , -3.4, 4112.2, 97.035, |, 0.0
8192.0, 139.7, | , 25.4, 0.0, 590.3, | ,  3000,  2909,  9000,  8796, | , -3.4, 4110.5, 97.286, |, 0.0
8193.0, 140.6, | , 25.4, 0.0, 583.7, | ,  3000,  2904,  9000,  8795, | , -3.4, 4101.1, 97.021, |, 0.0
8194.1, 139.6, | , 25.4, 0.0, 590.2, | ,  3000,  2906,  9000,  8746, | , -3.4, 4122.9, 97.144, |, 0.0
8195.1, 139.7, | , 25.4, 0.0, 590.4, | ,  3000,  2909,  9000,  8795, | , -3.4, 4104.5, 97.138, |, 0.0
8196.1, 140.3, | , 25.4, 0.0, 589.6, | ,  3000,  2908,  9000,  8790, | , -3.4, 4100.6, 96.998, |, 0.0
8197.1, 140.0, | , 25.4, 0.0, 590.7, | ,  3000,  2903,  9000,  8822, | , -3.4, 4103.2, 97.284, |, 0.0
8198.1, 140.5, | , 25.4, 0.0, 584.8, | ,  3000,  2903,  9000,  8734, | , -3.4, 4104.1, 96.570, |, 0.0
8199.1, 140.2, | , 25.4, 0.0, 590.7, | ,  3000,  2904,  9000,  8764, | , -3.4, 4118.6, 97.169, |, 0.0
8200.1, 139.6, | , 25.4, 0.0, 590.6, | ,  3000,  2903,  9000,  8758, | , -3.4, 4103.6, 96.758, |, 0.0
8201.1, 139.9, | , 25.4, 0.0, 589.8, | ,  3000,  2903,  9000,  8809, | , -3.4, 598.1, 14.215, |, 0.0
8202.1, 139.6, | , 25.4, 0.0, 590.5, | ,  3000,  2904,  9000,  8761, | , -3.4, 681.2, 16.123, |, 0.0
8203.2, 140.1, | , 25.4, 0.0, 590.5, | ,  3000,  2908,  9000,  8816, | , -3.4, 749.3, 17.823, |, 0.0
8204.2, 140.9, | , 25.4, 0.0, 585.5, | ,  3000,  2898,  9000,  8727, | , -3.4, 823.9, 19.431, |, 0.0
8205.2, 139.6, | , 25.4, 0.0, 590.3, | ,  3000,  2903,  9000,  8809, | , -3.4, 897.6, 21.325, |, 0.0
8206.2, 140.4, | , 25.4, 0.0, 589.9, | ,  3000,  2904,  9000,  8764, | , -3.4, 990.5, 23.443, |, 0.0
8207.2, 140.0, | , 25.4, 0.0, 590.8, | ,  3000,  2906,  9000,  8762, | , -3.4, 1066.8, 25.246, |, 0.0
8208.2, 139.6, | , 25.4, 0.0, 590.3, | ,  3000,  2902,  9000,  8805, | , -3.4, 1190.6, 28.267, |, 0.0
8209.2, 141.1, | , 25.4, 0.0, 580.1, | ,  3000,  2902,  9000,  8776, | , -3.4, 1236.0, 29.272, |, 0.0
8210.2, 140.1, | , 25.4, 0.0, 590.4, | ,  3000,  2903,  9000,  8800, | , -3.4, 1306.7, 31.010, |, 0.0
8211.2, 139.8, | , 25.4, 0.0, 589.6, | ,  3000,  2908,  9000,  8795, | , -3.4, 1431.0, 33.953, |, 0.0
8212.3, 139.7, | , 25.4, 0.0, 590.2, | ,  3000,  2901,  9000,  8726, | , -3.4, 1472.1, 34.704, |, 0.0
8213.3, 139.7, | , 25.4, 0.0, 590.0, | ,  3000,  2909,  9000,  8794, | , -3.4, 1556.9, 36.937, |, 0.0
8214.3, 140.9, | , 25.4, 0.0, 584.4, | ,  3000,  2906,  9000,  8782, | , -3.4, 1660.2, 39.333, |, 0.0
8215.3, 140.5, | , 25.4, 0.0, 585.1, | ,  3000,  2905,  9000,  8757, | , -3.4, 1756.2, 41.513, |, 0.0
8216.3, 139.7, | , 25.4, 0.0, 589.5, | ,  3000,  2898,  9000,  8762, | , -3.4, 1803.3, 42.614, |, 0.0
8217.3, 140.0, | , 25.4, 0.0, 590.4, | ,  3000,  2909,  9000,  8782, | , -3.4, 1880.4, 44.556, |, 0.0
8218.3, 139.6, | , 25.4, 0.0, 590.4, | ,  3000,  2905,  9000,  8780, | , -3.4, 1950.3, 46.181, |, 0.0
8219.3, 139.6, | , 25.4, 0.0, 590.7, | ,  3000,  2903,  9000,  8801, | , -3.4, 2058.7, 48.820, |, 0.0
8220.3, 140.8, | , 25.4, 0.0, 585.8, | ,  3000,  2904,  9000,  8759, | , -3.4, 2121.6, 50.136, |, 0.0
8221.3, 140.4, | , 25.4, 0.0, 589.3, | ,  3000,  2900,  9000,  8797, | , -3.4, 2171.3, 51.456, |, 0.0
8222.4, 139.6, | , 25.4, 0.0, 589.9, | ,  3000,  2909,  9000,  8809, | , -3.4, 2265.6, 53.779, |, 0.0
8223.4, 139.7, | , 25.4, 0.0, 589.7, | ,  3000,  2903,  9000,  8778, | , -3.4, 2354.7, 55.713, |, 0.0
8224.4, 140.3, | , 25.4, 0.0, 590.2, | ,  3000,  2907,  9000,  8800, | , -3.4, 2431.0, 57.643, |, 0.0
8225.4, 141.2, | , 25.4, 0.0, 580.8, | ,  3000,  2896,  9000,  8802, | , -3.4, 2515.8, 59.605, |, 0.0
8226.4, 140.4, | , 25.4, 0.0, 583.7, | ,  3000,  2901,  9000,  8730, | , -3.4, 2592.5, 61.062, |, 0.0
8227.4, 140.0, | , 25.4, 0.0, 590.1, | ,  3000,  2904,  9000,  8811, | , -3.4, 2632.3, 62.447, |, 0.0
8228.4, 140.6, | , 25.4, 0.0, 584.3, | ,  3000,  2902,  9000,  8764, | , -3.4, 2686.8, 63.471, |, 0.0
8229.4, 139.8, | , 25.4, 0.0, 590.0, | ,  3000,  2909,  9000,  8763, | , -3.4, 2735.6, 64.654, |, 0.0
8230.4, 139.6, | , 25.4, 0.0, 590.2, | ,  3000,  2906,  9000,  8836, | , -3.4, 2787.9, 66.279, |, 0.0
8231.4, 141.0, | , 25.4, 0.0, 583.0, | ,  3000,  2894,  9000,  8719, | , -3.4, 2931.4, 68.919, |, 0.0
8232.5, 139.7, | , 25.4, 0.0, 590.5, | ,  3000,  2909,  9000,  8776, | , -3.4, 3060.8, 72.400, |, 0.0
8233.5, 139.6, | , 25.4, 0.0, 590.4, | ,  3000,  2901,  9000,  8797, | , -3.4, 3086.9, 73.098, |, 0.0
8234.5, 140.1, | , 25.4, 0.0, 591.0, | ,  3000,  2906,  9000,  8770, | , -3.4, 3137.5, 74.146, |, 0.0
8235.5, 139.7, | , 25.4, 0.0, 590.4, | ,  3000,  2903,  9000,  8746, | , -3.4, 3168.3, 74.703, |, 0.0
8236.5, 140.4, | , 25.4, 0.0, 584.0, | ,  3000,  2898,  9000,  8763, | , -3.4, 3251.0, 76.722, |, 0.0
8237.5, 140.8, | , 25.4, 0.0, 583.6, | ,  4000,  2900, 12000,  8805, | , -3.4, 3339.7, 79.109, |, 0.0
8238.5, 140.8, | , 25.4, 0.0, 584.5, | ,  4000,  3806, 12000, 11424, | , -3.4, 3349.6, 103.228, |, 0.0
8239.5, 139.8, | , 25.4, 0.0, 590.6, | ,  4000,  3846, 12000, 11791, | , -3.4, 3412.1, 107.961, |, 0.0
8240.5, 140.7, | , 25.4, 0.0, 584.4, | ,  4000,  3853, 12000, 11770, | , -3.4, 3453.3, 109.158, |, 0.0
8241.6, 139.8, | , 25.4, 0.0, 590.9, | ,  4000,  3865, 12000, 11769, | , -3.4, 3460.1, 109.455, |, 0.0
8242.6, 141.0, | , 25.4, 0.0, 586.1, | ,  4000,  3874, 12000, 11807, | , -3.4, 3593.8, 114.008, |, 0.0
8243.6, 139.9, | , 25.4, 0.0, 589.6, | ,  4000,  3870, 12000, 11697, | , -3.4, 3689.3, 116.172, |, 0.0
8244.6, 140.1, | , 25.4, 0.0, 590.8, | ,  4000,  3871, 12000, 11632, | , -3.4, 3766.9, 118.126, |, 0.0
8245.6, 139.7, | , 25.4, 0.0, 590.2, | ,  4000,  3878, 12000, 11647, | , -3.4, 3910.8, 122.792, |, 0.0
8246.6, 139.8, | , 25.4, 0.0, 590.1, | ,  4000,  3873, 12000, 11649, | , -3.4, 3876.1, 121.679, |, 0.0
8247.6, 140.7, | , 25.4, 0.0, 583.9, | ,  4000,  3872, 12000, 11722, | , -3.4, 3865.4, 121.911, |, 0.0
8248.6, 140.0, | , 25.4, 0.0, 589.0, | ,  4000,  3874, 12000, 11781, | , -3.4, 3859.8, 122.218, |, 0.0
8249.6, 139.8, | , 25.4, 0.0, 588.8, | ,  4000,  3879, 12000, 11764, | , -3.4, 3872.3, 122.508, |, 0.0
8250.7, 139.7, | , 25.4, 0.0, 589.6, | ,  4000,  3878, 12000, 11679, | , -3.4, 4015.8, 126.331, |, 0.0
8251.7, 139.8, | , 25.4, 0.0, 589.6, | ,  4000,  3874, 12000, 11660, | , -3.4, 4014.1, 126.095, |, 0.0
8252.7, 141.1, | , 25.4, 0.0, 584.2, | ,  4000,  3871, 12000, 11723, | , -3.4, 4060.8, 128.044, |, 0.0
8253.7, 140.6, | , 25.4, 0.0, 582.5, | ,  4000,  3869, 12000, 11689, | , -3.4, 4024.4, 126.613, |, 0.0
8254.7, 139.7, | , 25.4, 0.0, 589.6, | ,  4000,  3881, 12000, 11724, | , -3.4, 4059.5, 128.099, |, 0.0
8255.7, 140.3, | , 25.4, 0.0, 589.6, | ,  4000,  3875, 12000, 11857, | , -3.4, 4119.5, 131.039, |, 0.0
8256.7, 139.7, | , 25.4, 0.0, 589.4, | ,  4000,  3870, 12000, 12037, | , -3.4, 4088.6, 131.511, |, 0.0
8257.7, 139.9, | , 25.4, 0.0, 589.0, | ,  4000,  3874, 12000, 12152, | , -3.4, 4148.6, 134.430, |, 0.0
8258.8, 141.0, | , 25.4, 0.0, 584.0, | ,  4000,  3869, 12000, 12170, | , -3.4, 4062.1, 131.751, |, 0.0
8259.8, 139.7, | , 25.4, 0.0, 589.0, | ,  4000,  3874, 12000, 12110, | , -3.4, 4087.4, 132.107, |, 0.0
8260.8, 139.7, | , 25.4, 0.0, 589.0, | ,  4000,  3877, 12000, 11796, | , -3.4, 4248.4, 134.621, |, 0.0
8261.8, 140.2, | , 25.4, 0.0, 589.4, | ,  4000,  3878, 12000, 11529, | , -3.4, 4214.6, 131.287, |, 0.0
8262.8, 140.2, | , 25.4, 0.0, 588.9, | ,  4000,  3873, 12000, 11543, | , -3.4, 4172.2, 130.042, |, 0.0
8263.8, 140.6, | , 25.4, 0.0, 583.4, | ,  4000,  3874, 12000, 12028, | , -3.4, 4246.7, 136.526, |, 0.0
8264.8, 140.8, | , 25.4, 0.0, 582.6, | ,  4000,  3870, 12000, 11913, | , -3.4, 4133.6, 131.919, |, 0.0
8265.8, 140.2, | , 25.4, 0.0, 588.7, | ,  4000,  3877, 12000, 11852, | , -3.4, 4152.0, 132.052, |, 0.0
8266.8, 139.8, | , 25.4, 0.0, 588.4, | ,  4000,  3879, 12000, 11769, | , -3.4, 4208.6, 133.150, |, 0.0
8267.9, 140.1, | , 25.4, 0.0, 588.4, | ,  4000,  3884, 12000, 11732, | , -3.4, 4212.5, 133.002, |, 0.0
8268.9, 140.2, | , 25.4, 0.0, 588.6, | ,  4000,  3876, 12000, 11727, | , -3.4, 4155.9, 131.109, |, 0.0
8269.9, 140.5, | , 25.4, 0.0, 583.9, | ,  4000,  3873, 12000, 11712, | , -3.4, 4200.0, 132.341, |, 0.0
8270.9, 139.9, | , 25.4, 0.0, 587.3, | ,  4000,  3877, 12000, 11723, | , -3.4, 4183.3, 131.948, |, 0.0
8271.9, 139.7, | , 25.4, 0.0, 588.4, | ,  4000,  3867, 12000, 11731, | , -3.4, 4213.7, 132.894, |, 0.0
8272.9, 139.9, | , 25.4, 0.0, 588.6, | ,  4000,  3873, 12000, 11693, | , -3.4, 4220.2, 132.811, |, 0.0
8273.9, 139.7, | , 25.4, 0.0, 589.0, | ,  4000,  3872, 12000, 11713, | , -3.4, 4198.7, 132.309, |, 0.0
8274.9, 141.0, | , 25.4, 0.0, 579.6, | ,  4000,  3869, 12000, 11709, | , -3.4, 4158.0, 130.969, |, 0.0
8275.9, 140.0, | , 25.4, 0.0, 588.3, | ,  4000,  3883, 12000, 11711, | , -3.4, 4209.5, 132.719, |, 0.0
8276.9, 140.1, | , 25.4, 0.0, 589.0, | ,  4000,  3877, 12000, 11710, | , -3.4, 4116.9, 129.754, |, 0.0
8277.9, 139.7, | , 25.4, 0.0, 588.9, | ,  4000,  3877, 12000, 11713, | , -3.4, 4113.1, 129.659, |, 0.0
8279.0, 139.6, | , 25.4, 0.0, 589.2, | ,  4000,  3876, 12000, 11713, | , -3.4, 4184.2, 131.880, |, 0.0
8280.0, 140.2, | , 25.4, 0.0, 588.7, | ,  4000,  3883, 12000, 11698, | , -3.4, 4173.9, 131.490, |, 0.0
8281.0, 141.0, | , 25.4, 0.0, 582.6, | ,  4000,  3879, 12000, 11668, | , -3.4, 4109.2, 129.182, |, 0.0
8282.0, 139.7, | , 25.4, 0.0, 588.5, | ,  4000,  3870, 12000, 11693, | , -3.4, 4111.3, 129.379, |, 0.0
8283.0, 140.0, | , 25.4, 0.0, 589.0, | ,  4000,  3875, 12000, 11717, | , -3.4, 4215.5, 132.894, |, 0.0
8284.0, 140.2, | , 25.4, 0.0, 589.1, | ,  4000,  3873, 12000, 11690, | , -3.4, 4147.8, 130.518, |, 0.0
8285.0, 139.7, | , 25.4, 0.0, 588.6, | ,  4000,  3873, 12000, 11708, | , -3.4, 4053.9, 127.729, |, 0.0
8286.0, 140.7, | , 25.4, 0.0, 582.1, | ,  4000,  3868, 12000, 11701, | , -3.4, 4103.6, 129.191, |, 0.0
8287.0, 140.2, | , 25.4, 0.0, 588.9, | ,  4000,  3883, 12000, 11702, | , -3.4, 4095.1, 129.052, |, 0.0
8288.1, 139.8, | , 25.4, 0.0, 588.8, | ,  4000,  3882, 12000, 11697, | , -3.4, 4053.9, 127.708, |, 0.0
8289.1, 139.7, | , 25.4, 0.0, 588.8, | ,  4000,  3875, 12000, 11710, | , -3.4, 4042.8, 127.411, |, 0.0
8290.1, 140.2, | , 25.4, 0.0, 588.9, | ,  4000,  3874, 12000, 11707, | , -3.4, 4055.2, 127.768, |, 0.0
8291.1, 140.4, | , 25.4, 0.0, 583.1, | ,  4000,  3866, 12000, 11713, | , -3.4, 4047.1, 127.493, |, 0.0
8292.1, 140.0, | , 25.4, 0.0, 587.2, | ,  4000,  3876, 12000, 11694, | , -3.4, 4012.4, 126.330, |, 0.0
8293.1, 139.8, | , 25.4, 0.0, 588.0, | ,  4000,  3875, 12000, 11720, | , -3.4, 4049.2, 127.697, |, 0.0
8294.1, 140.0, | , 25.4, 0.0, 588.7, | ,  4000,  3879, 12000, 11715, | , -3.4, 3957.1, 124.790, |, 0.0
8295.1, 139.7, | , 25.4, 0.0, 588.5, | ,  4000,  3874, 12000, 11720, | , -3.4, 4009.4, 126.435, |, 0.0
8296.1, 139.6, | , 25.4, 0.0, 588.4, | ,  4000,  3877, 12000, 11698, | , -3.4, 4023.1, 126.711, |, 0.0
8297.2, 141.0, | , 25.4, 0.0, 581.3, | ,  4000,  3872, 12000, 11704, | , -3.4, 3933.1, 123.895, |, 0.0
8298.2, 139.9, | , 25.4, 0.0, 587.9, | ,  4000,  3883, 12000, 11694, | , -3.4, 4037.2, 127.175, |, 0.0
8299.2, 139.7, | , 25.4, 0.0, 588.4, | ,  4000,  3876, 12000, 11698, | , -3.4, 3964.8, 124.870, |, 0.0
8300.2, 140.1, | , 25.4, 0.0, 588.4, | ,  4000,  3877, 12000, 11707, | , -3.4, 3873.1, 122.078, |, 0.0
8301.2, 140.2, | , 25.4, 0.0, 588.0, | ,  4000,  3881, 12000, 11713, | , -3.4, 3931.4, 123.984, |, 0.0
8302.2, 140.5, | , 25.4, 0.0, 583.1, | ,  4000,  3876, 12000, 11692, | , -3.4, 3895.4, 122.651, |, 0.0
8303.2, 139.8, | , 25.4, 0.0, 587.5, | ,  4000,  3877, 12000, 11709, | , -3.4, 3964.0, 124.943, |, 0.0
8304.2, 140.1, | , 25.4, 0.0, 588.6, | ,  4000,  3877, 12000, 11703, | , -3.4, 3950.2, 124.470, |, 0.0
8305.2, 139.7, | , 25.4, 0.0, 588.3, | ,  4000,  3880, 12000, 11676, | , -3.4, 3900.5, 122.721, |, 0.0
8306.3, 139.8, | , 25.4, 0.0, 588.5, | ,  4000,  3881, 12000, 11687, | , -3.4, 3856.0, 121.415, |, 0.0
8307.3, 140.0, | , 25.4, 0.0, 588.6, | ,  4000,  3870, 12000, 11706, | , -3.4, 3780.6, 119.108, |, 0.0
8308.3, 140.5, | , 25.4, 0.0, 582.5, | ,  4000,  3872, 12000, 11687, | , -3.4, 3880.0, 122.098, |, 0.0
8309.3, 139.7, | , 25.4, 0.0, 588.3, | ,  4000,  3874, 12000, 11720, | , -3.4, 3875.7, 122.233, |, 0.0
8310.3, 139.7, | , 25.4, 0.0, 588.4, | ,  4000,  3877, 12000, 11711, | , -3.4, 3894.1, 122.768, |, 0.0
8311.3, 140.0, | , 25.4, 0.0, 588.3, | ,  4000,  3879, 12000, 11706, | , -3.4, 3875.3, 122.154, |, 0.0
8312.3, 139.8, | , 25.4, 0.0, 588.3, | ,  4000,  3883, 12000, 11693, | , -3.4, 3818.3, 120.292, |, 0.0
8313.3, 140.6, | , 25.4, 0.0, 581.6, | ,  4000,  3872, 12000, 11712, | , -3.4, 3782.7, 119.237, |, 0.0
8314.3, 140.2, | , 25.4, 0.0, 588.1, | ,  4000,  3879, 12000, 11698, | , -3.4, 3852.1, 121.366, |, 0.0
8315.4, 139.8, | , 25.4, 0.0, 587.7, | ,  4000,  3870, 12000, 11704, | , -3.4, 3775.0, 118.915, |, 0.0
8316.4, 139.7, | , 25.4, 0.0, 588.0, | ,  4000,  3882, 12000, 11697, | , -3.4, 3738.2, 117.800, |, 0.0
8317.4, 139.5, | , 25.5, 0.0, 587.7, | ,  4000,  3863, 12000, 11709, | , -3.4, 3791.3, 119.417, |, 0.0
8318.4, 140.9, | , 25.4, 0.0, 582.7, | ,  4000,  3871, 12000, 11687, | , -3.4, 3863.7, 121.583, |, 0.0
8319.4, 140.7, | , 25.4, 0.0, 580.4, | ,  4000,  3870, 12000, 11704, | , -3.4, 3759.6, 118.436, |, 0.0
8320.4, 139.9, | , 25.4, 0.0, 587.5, | ,  4000,  3876, 12000, 11700, | , -3.4, 3768.2, 118.715, |, 0.0
8321.4, 140.2, | , 25.4, 0.0, 587.2, | ,  4000,  3877, 12000, 11700, | , -3.4, 3767.7, 118.714, |, 0.0
8322.4, 139.8, | , 25.5, 0.0, 587.8, | ,  4000,  3871, 12000, 11712, | , -3.4, 3706.9, 116.845, |, 0.0
8323.4, 139.8, | , 25.4, 0.0, 587.4, | ,  4000,  3880, 12000, 11701, | , -3.4, 3739.9, 117.870, |, 0.0
8324.5, 141.0, | , 25.4, 0.0, 582.8, | ,  4000,  3876, 12000, 11691, | , -3.4, 3724.0, 117.265, |, 0.0
8325.5, 140.2, | , 25.4, 0.0, 587.9, | ,  4000,  3883, 12000, 11702, | , -3.4, 3745.5, 118.078, |, 0.0
8326.5, 139.6, | , 25.5, 0.0, 587.6, | ,  4000,  3870, 12000, 11714, | , -3.4, 3664.0, 115.508, |, 0.0
8327.5, 140.3, | , 25.4, 0.0, 587.7, | ,  4000,  3874, 12000, 11708, | , -3.4, 3790.9, 119.476, |, 0.0
8328.5, 140.1, | , 25.4, 0.0, 587.6, | ,  4000,  3877, 12000, 11705, | , -3.4, 3660.2, 115.368, |, 0.0
8329.5, 140.5, | , 25.4, 0.0, 582.1, | ,  4000,  3874, 12000, 11697, | , -3.4, 3698.3, 116.488, |, 0.0
8330.5, 140.0, | , 25.5, 0.0, 586.7, | ,  4000,  3875, 12000, 11705, | , -3.4, 3697.0, 116.522, |, 0.0
8331.5, 139.7, | , 25.4, 0.0, 587.1, | ,  4000,  3879, 12000, 11712, | , -3.4, 3675.2, 115.908, |, 0.0
8332.5, 139.9, | , 25.5, 0.0, 587.4, | ,  4000,  3882, 12000, 11688, | , -3.4, 3745.9, 117.974, |, 0.0
8333.6, 139.8, | , 25.5, 0.0, 586.8, | ,  4000,  3873, 12000, 11690, | , -3.4, 3628.9, 114.254, |, 0.0
8334.6, 140.0, | , 25.4, 0.0, 588.0, | ,  4000,  3871, 12000, 11720, | , -3.4, 3670.9, 115.779, |, 0.0
8335.6, 140.3, | , 25.4, 0.0, 581.9, | ,  4000,  3869, 12000, 11728, | , -3.4, 3698.3, 116.678, |, 0.0
8336.6, 139.7, | , 25.5, 0.0, 587.6, | ,  4000,  3878, 12000, 11695, | , -3.4, 3721.5, 117.233, |, 0.0
8337.6, 139.9, | , 25.5, 0.0, 587.4, | ,  4000,  3881, 12000, 11690, | , -3.4, 3648.2, 114.916, |, 0.0
8338.6, 140.2, | , 25.5, 0.0, 587.8, | ,  4000,  3879, 12000, 11696, | , -3.4, 3582.6, 112.886, |, 0.0
8339.6, 139.8, | , 25.5, 0.0, 587.5, | ,  4000,  3881, 12000, 11696, | , -3.4, 3612.6, 113.841, |, 0.0
8340.6, 141.3, | , 25.4, 0.0, 576.8, | ,  4000,  3871, 12000, 11724, | , -3.4, 3623.3, 114.314, |, 0.0
8341.7, 140.1, | , 25.5, 0.0, 587.5, | ,  4000,  3876, 12000, 11717, | , -3.4, 3714.6, 117.167, |, 0.0
8342.7, 139.7, | , 25.5, 0.0, 587.1, | ,  4000,  3882, 12000, 11702, | , -3.4, 3682.5, 116.093, |, 0.0
8343.7, 139.7, | , 25.5, 0.0, 587.4, | ,  4000,  3881, 12000, 11704, | , -3.4, 3603.2, 113.603, |, 0.0
8344.7, 140.1, | , 25.5, 0.0, 587.5, | ,  4000,  3877, 12000, 11707, | , -3.4, 3621.6, 114.182, |, 0.0
8345.7, 140.8, | , 25.4, 0.0, 580.8, | ,  4000,  3879, 12000, 11709, | , -3.4, 3610.1, 113.839, |, 0.0
8346.7, 140.6, | , 25.5, 0.0, 582.5, | ,  4000,  3878, 12000, 11720, | , -3.4, 3608.8, 113.883, |, 0.0
8347.7, 139.8, | , 25.5, 0.0, 587.2, | ,  4000,  3884, 12000, 11687, | , -3.4, 3639.6, 114.650, |, 0.0
8348.7, 140.2, | , 25.5, 0.0, 586.9, | ,  4000,  3883, 12000, 11709, | , -3.4, 3571.9, 112.673, |, 0.0
8349.7, 139.6, | , 25.5, 0.0, 587.4, | ,  4000,  3878, 12000, 11708, | , -3.4, 3573.6, 112.682, |, 0.0
8350.8, 139.8, | , 25.5, 0.0, 586.2, | ,  4000,  3870, 12000, 11728, | , -3.4, 3641.3, 114.896, |, 0.0
8351.8, 141.0, | , 25.5, 0.0, 580.9, | ,  4000,  3877, 12000, 11694, | , -3.4, 3649.5, 114.957, |, 0.0
8352.8, 139.7, | , 25.5, 0.0, 587.5, | ,  4000,  3880, 12000, 11704, | , -3.4, 3541.5, 111.662, |, 0.0
8353.8, 139.7, | , 25.5, 0.0, 587.1, | ,  4000,  3877, 12000, 11715, | , -3.4, 3550.1, 111.990, |, 0.0
