Repository: jdhuang-csm/Ru-BCA

## Methods
* (BaO)<sub>x</sub>-(CaO)<sub>y</sub>-(Al<sub>2</sub>O<sub>3</sub>)<sub>1-x-y</sub> (BCA) catalyst supports were synthesized via sol-gel and solid-state methods. 
* Ru/BCA catalysts were prepared via incipient wetness impregnation to achieve 1 wt. % Ru loading.
* Ammonia synthesis rates were measured for Ru/BCA catalysts in a packed-bed reactor at 480-600<sup>o</sup>C, 10 bar, and space velocities up to 1.3 x 10<sup>6</sup> ml g<sub>cat</sub><sup>-1</sup> h<sup>-1</sup>.
* A machine learning (ML) model was employed to improve understanding of the behavior of Ru/BCA catalysts.
* A microkinetic model was developed to describe the best-performing catalyst.

File: data/init_files_Cadigan/BCA532.txt (part 21 of 55)
********** Start test **********
Elapsed time, Pressure, | , LJtemp(C), Inner-Temp, Outer-Temp, | , N2-set, N2-flow, H2-set, H2-flow, | , pH, NH3_ppm, NH3_Prod_rate, |, In222Temp
7982.7, 138.7, | , 26.2, 0.0, 594.7, | ,  2000,  1929,  6000,  5860, | , -3.4, 2829.9, 57.908, |, 0.0
7983.7, 139.0, | , 26.2, 0.0, 594.4, | ,  2000,  1930,  6000,  5862, | , -3.4, 2798.2, 57.282, |, 0.0
7984.8, 138.7, | , 26.2, 0.0, 594.6, | ,  2000,  1925,  6000,  5873, | , -3.4, 2836.7, 58.114, |, 0.0
7985.8, 138.7, | , 26.2, 0.0, 594.1, | ,  2000,  1925,  6000,  5852, | , -3.4, 2788.3, 56.967, |, 0.0
7986.8, 140.2, | , 26.2, 0.0, 586.8, | ,  2000,  1924,  6000,  5863, | , -3.4, 2837.1, 58.048, |, 0.0
7987.8, 139.1, | , 26.2, 0.0, 594.8, | ,  2000,  1929,  6000,  5840, | , -3.4, 2805.4, 57.261, |, 0.0
7988.8, 138.7, | , 26.2, 0.0, 594.1, | ,  2000,  1926,  6000,  5833, | , -3.4, 2793.9, 56.950, |, 0.0
7989.8, 138.6, | , 26.2, 0.0, 594.4, | ,  2000,  1930,  6000,  5861, | , -3.4, 2808.4, 57.489, |, 0.0
7990.8, 139.0, | , 26.2, 0.0, 594.6, | ,  2000,  1928,  6000,  5847, | , -3.4, 2815.3, 57.505, |, 0.0
7991.8, 139.7, | , 26.2, 0.0, 586.5, | ,  2000,  1929,  6000,  5848, | , -3.4, 2843.1, 58.096, |, 0.0
7992.8, 138.7, | , 26.2, 0.0, 594.1, | ,  2000,  1934,  6000,  5882, | , -3.4, 2837.6, 58.266, |, 0.0
7993.9, 139.1, | , 26.2, 0.0, 594.7, | ,  2000,  1935,  6000,  5867, | , -3.4, 2808.9, 57.579, |, 0.0
7994.9, 139.1, | , 26.2, 0.0, 594.8, | ,  2000,  1936,  6000,  5875, | , -3.4, 2793.4, 57.325, |, 0.0
7995.9, 138.8, | , 26.2, 0.0, 592.8, | ,  2000,  1925,  6000,  5851, | , -3.4, 2775.4, 56.704, |, 0.0
7996.9, 139.5, | , 26.2, 0.0, 588.6, | ,  2000,  1924,  6000,  5843, | , -3.4, 2789.6, 56.925, |, 0.0
7997.9, 140.3, | , 26.2, 0.0, 586.4, | ,  2000,  1924,  6000,  5832, | , -3.4, 2824.7, 57.560, |, 0.0
7998.9, 138.6, | , 26.2, 0.0, 594.4, | ,  2000,  1931,  6000,  5856, | , -3.4, 2804.2, 57.365, |, 0.0
7999.9, 138.6, | , 26.2, 0.0, 594.2, | ,  2000,  1927,  6000,  5858, | , -3.4, 2796.0, 57.186, |, 0.0
8000.9, 139.3, | , 26.2, 0.0, 594.1, | ,  2000,  1924,  6000,  5886, | , -3.4, 2818.3, 57.824, |, 0.0
8001.9, 138.9, | , 26.2, 0.0, 594.9, | ,  2000,  1927,  6000,  5836, | , -3.4, 2806.7, 57.240, |, 0.0
8002.9, 139.7, | , 26.2, 0.0, 586.8, | ,  2000,  1925,  6000,  5830, | , -3.4, 2825.1, 57.559, |, 0.0
8004.0, 139.2, | , 26.2, 0.0, 594.8, | ,  2000,  1934,  6000,  5897, | , -3.4, 2813.2, 57.873, |, 0.0
8005.0, 139.1, | , 26.2, 0.0, 594.7, | ,  2000,  1928,  6000,  5857, | , -3.4, 2791.7, 57.103, |, 0.0
8006.0, 138.5, | , 26.2, 0.0, 594.4, | ,  2000,  1926,  6000,  5853, | , -3.4, 2802.9, 57.287, |, 0.0
8007.0, 138.4, | , 26.2, 0.0, 594.3, | ,  2000,  1928,  6000,  5850, | , -3.4, 2844.0, 58.111, |, 0.0
8008.0, 139.9, | , 26.2, 0.0, 589.0, | ,  2000,  1923,  6000,  5870, | , -3.4, 2813.2, 57.593, |, 0.0
8009.0, 139.7, | , 26.2, 0.0, 587.1, | ,  2000,  1930,  6000,  5866, | , -3.4, 2786.2, 57.064, |, 0.0
8010.0, 138.8, | , 26.2, 0.0, 594.2, | ,  2000,  1932,  6000,  5868, | , -3.4, 2783.6, 57.047, |, 0.0
8011.0, 139.0, | , 26.2, 0.0, 594.8, | ,  2000,  1926,  6000,  5831, | , -3.4, 2766.5, 56.382, |, 0.0
8012.0, 138.5, | , 26.2, 0.0, 594.6, | ,  2000,  1927,  6000,  5838, | , -3.4, 2821.3, 57.556, |, 0.0
8013.1, 138.6, | , 26.2, 0.0, 594.8, | ,  2000,  1929,  6000,  5845, | , -3.4, 2804.6, 57.279, |, 0.0
8014.1, 139.8, | , 26.2, 0.0, 586.5, | ,  2000,  1927,  6000,  5858, | , -3.4, 2795.2, 57.171, |, 0.0
8015.1, 139.1, | , 26.2, 0.0, 594.3, | ,  2000,  1933,  6000,  5851, | , -3.4, 2790.4, 57.062, |, 0.0
8016.1, 138.7, | , 26.2, 0.0, 593.9, | ,  2000,  1929,  6000,  5859, | , -3.4, 2797.7, 57.246, |, 0.0
8017.1, 138.7, | , 26.2, 0.0, 594.2, | ,  2000,  1934,  6000,  5875, | , -3.4, 2790.0, 57.239, |, 0.0
8018.1, 139.0, | , 26.2, 0.0, 594.4, | ,  2000,  1928,  6000,  5832, | , -3.4, 2783.6, 56.749, |, 0.0
8019.1, 140.1, | , 26.2, 0.0, 583.9, | ,  2000,  1926,  6000,  5852, | , -3.4, 2795.2, 57.119, |, 0.0
8020.1, 138.8, | , 26.2, 0.0, 594.3, | ,  2000,  1930,  6000,  5856, | , -3.4, 2799.0, 57.251, |, 0.0
8021.2, 139.0, | , 26.2, 0.0, 594.5, | ,  2000,  1927,  6000,  5818, | , -3.4, 2795.2, 56.876, |, 0.0
8022.2, 139.1, | , 26.2, 0.0, 594.3, | ,  2000,  1932,  6000,  5863, | , -3.4, 2805.4, 57.454, |, 0.0
8023.2, 138.7, | , 26.2, 0.0, 594.3, | ,  2000,  1927,  6000,  5875, | , -3.4, 2804.2, 57.472, |, 0.0
8024.2, 138.9, | , 26.2, 0.0, 583.7, | ,  2000,  1925,  6000,  5868, | , -3.4, 2803.3, 57.394, |, 0.0
8025.2, 140.2, | , 26.2, 0.0, 587.0, | ,  2000,  1931,  6000,  5856, | , -3.4, 2788.3, 57.048, |, 0.0
8026.2, 138.6, | , 26.2, 0.0, 594.1, | ,  2000,  1930,  6000,  5827, | , -3.4, 2790.9, 56.881, |, 0.0
8027.2, 138.6, | , 26.2, 0.0, 593.8, | ,  2000,  1930,  6000,  5831, | , -3.4, 2807.6, 57.245, |, 0.0
8028.2, 139.1, | , 26.2, 0.0, 594.4, | ,  2000,  1937,  6000,  5886, | , -3.4, 2825.6, 58.067, |, 0.0
8029.2, 138.8, | , 26.2, 0.0, 593.1, | ,  2000,  1936,  6000,  5870, | , -3.4, 2811.4, 57.654, |, 0.0
8030.3, 139.7, | , 26.2, 0.0, 587.4, | ,  2000,  1927,  6000,  5845, | , -3.4, 2780.6, 56.774, |, 0.0
8031.3, 139.1, | , 26.2, 0.0, 595.2, | ,  2000,  1936,  6000,  5857, | , -3.4, 2780.6, 56.931, |, 0.0
8032.3, 138.6, | , 26.2, 0.0, 594.5, | ,  2000,  1924,  6000,  5838, | , -3.4, 2789.2, 56.879, |, 0.0
8033.3, 138.6, | , 26.2, 0.0, 594.7, | ,  2000,  1932,  6000,  5866, | , -3.4, 2813.6, 57.638, |, 0.0
8034.3, 138.8, | , 26.2, 0.0, 593.5, | ,  2000,  1925,  6000,  5875, | , -3.4, 2838.0, 58.158, |, 0.0
8035.3, 139.9, | , 26.2, 0.0, 588.8, | ,  2000,  1927,  6000,  5867, | , -3.4, 2843.6, 58.227, |, 0.0
8036.3, 139.7, | , 26.3, 0.0, 587.4, | ,  2000,  1929,  6000,  5848, | , -3.4, 2789.2, 56.983, |, 0.0
8037.3, 138.7, | , 26.3, 0.0, 594.1, | ,  2000,  1935,  6000,  5872, | , -3.4, 2807.2, 57.579, |, 0.0
8038.3, 138.6, | , 26.2, 0.0, 594.4, | ,  2000,  1930,  6000,  5845, | , -3.4, 2795.2, 57.097, |, 0.0
8039.4, 139.3, | , 26.2, 0.0, 593.4, | ,  2000,  1934,  6000,  5834, | , -3.4, 2815.7, 57.465, |, 0.0
8040.4, 138.7, | , 26.3, 0.0, 594.5, | ,  2000,  1932,  6000,  5863, | , -3.4, 2821.7, 57.786, |, 0.0
8041.4, 139.6, | , 26.2, 0.0, 587.9, | ,  2000,  1928,  6000,  5851, | , -3.4, 2774.2, 56.698, |, 0.0
8042.4, 139.0, | , 26.2, 0.0, 594.9, | ,  2000,  1929,  6000,  5866, | , -3.4, 2804.6, 57.438, |, 0.0
8043.4, 138.6, | , 26.3, 0.0, 594.6, | ,  2000,  1928,  6000,  5842, | , -3.4, 2817.0, 57.507, |, 0.0
8044.4, 138.8, | , 26.3, 0.0, 593.6, | ,  2000,  1926,  6000,  5854, | , -3.4, 2809.3, 57.424, |, 0.0
8045.4, 139.0, | , 26.3, 0.0, 594.9, | ,  2000,  1928,  6000,  5847, | , -3.4, 2812.7, 57.453, |, 0.0
8046.4, 139.6, | , 26.3, 0.0, 588.3, | ,  2000,  1925,  6000,  5844, | , -3.4, 2808.4, 57.321, |, 0.0
8047.4, 138.6, | , 26.3, 0.0, 594.5, | ,  2000,  1927,  6000,  5858, | , -3.4, 2834.6, 57.975, |, 0.0
8048.4, 138.6, | , 26.3, 0.0, 594.8, | ,  2000,  1935,  6000,  5874, | , -3.4, 2826.9, 57.994, |, 0.0
8049.5, 139.3, | , 26.3, 0.0, 593.6, | ,  2000,  1935,  6000,  5865, | , -3.4, 2791.3, 57.200, |, 0.0
8050.5, 138.5, | , 26.3, 0.0, 594.6, | ,  2000,  1926,  6000,  5843, | , -3.4, 2787.4, 56.895, |, 0.0
8051.5, 138.6, | , 26.3, 0.0, 594.5, | ,  2000,  1928,  6000,  5857, | , -3.4, 2796.0, 57.185, |, 0.0
8052.5, 139.3, | , 26.3, 0.0, 589.4, | ,  2000,  1923,  6000,  5856, | , -3.4, 2810.6, 57.444, |, 0.0
8053.5, 138.6, | , 26.3, 0.0, 594.8, | ,  2000,  1925,  6000,  5851, | , -3.4, 2826.4, 57.738, |, 0.0
8054.5, 138.9, | , 26.3, 0.0, 593.3, | ,  2000,  1934,  6000,  5882, | , -3.4, 2822.6, 57.958, |, 0.0
8055.5, 138.6, | , 26.3, 0.0, 594.5, | ,  2000,  1923,  6000,  5846, | , -3.4, 2776.3, 56.668, |, 0.0
8056.5, 139.1, | , 26.3, 0.0, 594.8, | ,  2000,  1930,  6000,  5846, | , -3.4, 2799.9, 57.201, |, 0.0
8057.5, 139.6, | , 26.3, 0.0, 587.4, | ,  2000,  1929,  6000,  5844, | , -3.4, 2802.0, 57.220, |, 0.0
8058.6, 138.7, | , 26.3, 0.0, 594.0, | ,  2000,  1938,  6000,  5867, | , -3.4, 2823.9, 57.899, |, 0.0
8059.6, 139.2, | , 26.3, 0.0, 594.3, | ,  2000,  1932,  6000,  5832, | , -3.4, 2799.4, 57.102, |, 0.0
8060.6, 138.6, | , 26.3, 0.0, 594.6, | ,  2000,  1926,  6000,  5861, | , -3.4, 2790.4, 57.087, |, 0.0
8061.6, 138.6, | , 26.3, 0.0, 594.4, | ,  2000,  1930,  6000,  5848, | , -3.4, 2808.4, 57.390, |, 0.0
8062.6, 139.9, | , 26.3, 0.0, 589.0, | ,  2000,  1929,  6000,  5841, | , -3.4, 2787.9, 56.905, |, 0.0
8063.6, 140.2, | , 26.3, 0.0, 587.0, | ,  2000,  1929,  6000,  5875, | , -3.4, 2810.6, 57.625, |, 0.0
8064.6, 138.7, | , 26.3, 0.0, 593.1, | ,  2000,  1924,  6000,  5841, | , -3.4, 2802.4, 57.169, |, 0.0
8065.6, 138.6, | , 26.3, 0.0, 594.3, | ,  2000,  1926,  6000,  5830, | , -3.4, 2826.0, 57.582, |, 0.0
8066.6, 138.6, | , 26.3, 0.0, 594.0, | ,  2000,  1928,  6000,  5862, | , -3.4, 2809.3, 57.496, |, 0.0
8067.7, 138.7, | , 26.3, 0.0, 594.1, | ,  2000,  1928,  6000,  5863, | , -3.4, 2829.4, 57.913, |, 0.0
8068.7, 139.7, | , 26.3, 0.0, 587.2, | ,  2000,  1931,  6000,  5878, | , -3.4, 2781.4, 57.069, |, 0.0
8069.7, 139.2, | , 26.3, 0.0, 593.7, | ,  2000,  1927,  6000,  5851, | , -3.4, 2780.2, 56.811, |, 0.0
8070.7, 138.7, | , 26.3, 0.0, 594.0, | ,  2000,  1931,  6000,  5895, | , -3.4, 2808.4, 57.744, |, 0.0
8071.7, 138.7, | , 26.3, 0.0, 594.1, | ,  2000,  1930,  6000,  5865, | , -3.4, 2843.6, 58.233, |, 0.0
8072.7, 139.0, | , 26.3, 0.0, 594.7, | ,  2000,  1932,  6000,  5830, | , -3.4, 2812.3, 57.352, |, 0.0
8073.7, 139.7, | , 26.3, 0.0, 583.1, | ,  2000,  1924,  6000,  5849, | , -3.4, 2785.7, 56.895, |, 0.0
8074.7, 138.8, | , 26.3, 0.0, 593.7, | ,  2000,  1935,  6000,  5858, | , -3.4, 2818.3, 57.697, |, 0.0
8075.7, 139.3, | , 26.3, 0.0, 593.1, | ,  2000,  1929,  6000,  5878, | , -3.4, 2806.3, 57.560, |, 0.0
8076.8, 138.8, | , 26.3, 0.0, 594.5, | ,  2000,  1930,  6000,  5803, | , -3.4, 2784.4, 56.577, |, 0.0
8077.8, 138.6, | , 26.3, 0.0, 594.1, | ,  2000,  1929,  6000,  5877, | , -3.4, 2811.9, 57.664, |, 0.0
8078.8, 138.6, | , 26.3, 0.0, 594.4, | ,  2000,  1930,  6000,  5854, | , -3.4, 2814.9, 57.567, |, 0.0
8079.8, 139.9, | , 26.3, 0.0, 588.8, | ,  2000,  1926,  6000,  5848, | , -3.4, 2805.0, 57.290, |, 0.0
8080.8, 139.2, | , 26.3, 0.0, 594.5, | ,  2000,  1933,  6000,  5891, | , -3.4, 2816.2, 57.889, |, 0.0
8081.8, 138.7, | , 26.3, 0.0, 594.0, | ,  2000,  1925,  6000,  5848, | , -3.4, 2785.7, 56.894, |, 0.0
8082.8, 138.9, | , 26.3, 0.0, 594.4, | ,  2000,  1926,  6000,  5809, | , -3.4, 2804.6, 56.991, |, 0.0
8083.8, 138.6, | , 26.3, 0.0, 594.4, | ,  2000,  1928,  6000,  5853, | , -3.4, 2805.4, 57.351, |, 0.0
8084.9, 140.2, | , 26.3, 0.0, 586.7, | ,  2000,  1923,  6000,  5815, | , -3.4, 2772.9, 56.366, |, 0.0
8085.9, 138.7, | , 26.3, 0.0, 594.1, | ,  2000,  1932,  6000,  5887, | , -3.4, 2816.2, 57.853, |, 0.0
8086.9, 139.1, | , 26.3, 0.0, 594.6, | ,  2000,  1927,  6000,  5855, | , -3.4, 2790.0, 57.043, |, 0.0
8087.9, 138.6, | , 26.3, 0.0, 594.5, | ,  2000,  1933,  6000,  5844, | , -3.4, 2810.6, 57.425, |, 0.0
8088.9, 138.6, | , 26.3, 0.0, 594.2, | ,  2000,  1931,  6000,  5841, | , -3.4, 2803.3, 57.241, |, 0.0
8089.9, 139.9, | , 26.3, 0.0, 588.3, | ,  2000,  1929,  6000,  5860, | , -3.4, 2821.7, 57.737, |, 0.0
8090.9, 139.4, | , 26.3, 0.0, 587.0, | ,  2000,  1927,  6000,  5856, | , -3.4, 2821.7, 57.701, |, 0.0
8091.9, 138.6, | , 26.3, 0.0, 594.3, | ,  2000,  1932,  6000,  5848, | , -3.4, 2813.2, 57.495, |, 0.0
8092.9, 138.6, | , 26.3, 0.0, 594.5, | ,  2000,  1933,  6000,  5841, | , -3.4, 2817.4, 57.545, |, 0.0
8094.0, 139.0, | , 26.3, 0.0, 594.6, | ,  2000,  1929,  6000,  5878, | , -3.4, 2789.6, 57.220, |, 0.0
8095.0, 138.9, | , 26.3, 0.0, 593.6, | ,  2000,  1933,  6000,  5877, | , -3.4, 2797.3, 57.394, |, 0.0
8096.0, 139.5, | , 26.3, 0.0, 587.4, | ,  2000,  1925,  6000,  5820, | , -3.4, 2788.3, 56.740, |, 0.0
8097.0, 139.2, | , 26.3, 0.0, 594.0, | ,  2000,  1933,  6000,  5891, | , -3.4, 2814.9, 57.863, |, 0.0
8098.0, 138.5, | , 26.3, 0.0, 594.6, | ,  2000,  1924,  6000,  5850, | , -3.4, 2831.1, 57.823, |, 0.0
8099.0, 138.6, | , 26.3, 0.0, 594.5, | ,  2000,  1932,  6000,  5886, | , -3.4, 2812.3, 57.764, |, 0.0
8100.0, 139.2, | , 26.3, 0.0, 593.9, | ,  2000,  1930,  6000,  5857, | , -3.4, 2820.0, 57.691, |, 0.0
8101.0, 139.9, | , 26.3, 0.0, 588.8, | ,  2000,  1924,  6000,  5859, | , -3.4, 2795.2, 57.156, |, 0.0
8102.0, 139.5, | , 26.3, 0.0, 588.9, | ,  2000,  1926,  6000,  5867, | , -3.4, 2806.7, 57.460, |, 0.0
8103.0, 138.6, | , 26.3, 0.0, 594.5, | ,  2000,  1931,  6000,  5838, | , -3.4, 2788.3, 56.917, |, 0.0
8104.1, 139.1, | , 26.3, 0.0, 594.9, | ,  2000,  1935,  6000,  5880, | , -3.4, 2789.2, 57.266, |, 0.0
8105.1, 138.7, | , 26.3, 0.0, 593.8, | ,  2000,  1930,  6000,  5843, | , -3.4, 2801.6, 57.213, |, 0.0
8106.1, 138.5, | , 26.3, 0.0, 594.7, | ,  2000,  1930,  6000,  5852, | , -3.4, 2799.0, 57.227, |, 0.0
8107.1, 139.7, | , 26.3, 0.0, 587.1, | ,  2000,  1918,  6000,  5848, | , -3.4, 2811.9, 57.371, |, 0.0
8108.1, 139.0, | , 26.3, 0.0, 594.8, | ,  2000,  1930,  6000,  5875, | , -3.4, 2818.3, 57.791, |, 0.0
8109.1, 138.5, | , 26.3, 0.0, 595.2, | ,  2000,  1932,  6000,  5834, | , -3.4, 2799.4, 57.117, |, 0.0
8110.1, 138.6, | , 26.3, 0.0, 594.0, | ,  2000,  1928,  6000,  5848, | , -3.4, 2842.3, 58.058, |, 0.0
8111.1, 139.1, | , 26.3, 0.0, 595.1, | ,  2000,  1929,  6000,  5855, | , -3.4, 2822.6, 57.724, |, 0.0
8112.1, 139.7, | , 26.3, 0.0, 587.2, | ,  2000,  1923,  6000,  5846, | , -3.4, 2803.3, 57.218, |, 0.0
8113.2, 138.7, | , 26.3, 0.0, 594.2, | ,  2000,  1931,  6000,  5857, | , -3.4, 2807.2, 57.440, |, 0.0
8114.2, 139.1, | , 26.3, 0.0, 594.5, | ,  2000,  1927,  6000,  5863, | , -3.4, 2808.0, 57.472, |, 0.0
8115.2, 138.9, | , 26.3, 0.0, 593.3, | ,  2000,  1929,  6000,  5868, | , -3.4, 2807.6, 57.517, |, 0.0
8116.2, 139.5, | , 26.3, 0.0, 593.2, | ,  2000,  1929,  6000,  5840, | , -3.4, 2814.9, 57.448, |, 0.0
8117.2, 139.9, | , 26.3, 0.0, 588.9, | ,  2000,  1926,  6000,  5854, | , -3.4, 2813.2, 57.497, |, 0.0
8118.2, 139.6, | , 26.3, 0.0, 586.6, | ,  2000,  1928,  6000,  5843, | , -3.4, 2816.2, 57.491, |, 0.0
8119.2, 138.7, | , 26.3, 0.0, 589.1, | ,  2000,  1930,  6000,  5867, | , -3.4, 2808.4, 57.535, |, 0.0
8120.2, 139.6, | , 26.3, 0.0, 588.0, | ,  2000,  1930,  6000,  5856, | , -3.4, 2772.5, 56.715, |, 0.0
8121.2, 139.0, | , 26.3, 0.0, 594.8, | ,  2000,  1931,  6000,  5822, | , -3.4, 2799.0, 57.017, |, 0.0
8122.3, 138.7, | , 26.3, 0.0, 594.4, | ,  2000,  1931,  6000,  5850, | , -3.4, 2805.0, 57.342, |, 0.0
8123.3, 139.4, | , 26.3, 0.0, 589.3, | ,  2000,  1931,  6000,  5843, | , -3.4, 2781.4, 56.807, |, 0.0
8124.3, 139.1, | , 26.3, 0.0, 594.4, | ,  2000,  1934,  6000,  5860, | , -3.4, 2782.3, 56.975, |, 0.0
8125.3, 138.6, | , 26.3, 0.0, 592.4, | ,  2000,  1933,  6000,  5823, | , -3.4, 2799.4, 57.043, |, 0.0
8126.3, 138.8, | , 26.3, 0.0, 593.1, | ,  2000,  1931,  6000,  5855, | , -3.4, 2826.9, 57.825, |, 0.0
8127.3, 138.6, | , 26.3, 0.0, 594.5, | ,  2000,  1925,  6000,  5868, | , -3.4, 2799.0, 57.309, |, 0.0
8128.3, 140.6, | , 26.3, 0.0, 584.8, | ,  3000,  1932,  9000,  5866, | , -3.4, 2805.9, 57.481, |, 0.0
8129.3, 139.8, | , 26.3, 0.0, 586.9, | ,  3000,  2923,  9000, 10417, | , -3.4, 2772.9, 97.179, |, 0.0
8130.3, 140.0, | , 26.3, 0.0, 587.4, | ,  3000,  2921,  9000,  8851, | , -3.4, 2765.6, 85.531, |, 0.0
8131.4, 139.3, | , 26.3, 0.0, 594.5, | ,  3000,  2909,  9000,  8846, | , -3.4, 2734.7, 84.454, |, 0.0
8132.4, 138.8, | , 26.3, 0.0, 595.0, | ,  3000,  2911,  9000,  8831, | , -3.4, 2775.4, 85.624, |, 0.0
8133.4, 138.7, | , 26.3, 0.0, 594.9, | ,  3000,  2910,  9000,  8829, | , -3.4, 2800.7, 86.373, |, 0.0
8134.4, 140.0, | , 26.3, 0.0, 589.3, | ,  3000,  2900,  9000,  8780, | , -3.4, 2802.9, 86.009, |, 0.0
8135.4, 139.1, | , 26.3, 0.0, 595.3, | ,  3000,  2911,  9000,  8839, | , -3.4, 2848.7, 87.932, |, 0.0
8136.4, 138.7, | , 26.3, 0.0, 594.4, | ,  3000,  2903,  9000,  8793, | , -3.4, 2831.1, 86.987, |, 0.0
8137.4, 139.3, | , 26.3, 0.0, 595.1, | ,  3000,  2912,  9000,  8827, | , -3.4, 2798.2, 86.301, |, 0.0
8138.4, 139.1, | , 26.3, 0.0, 595.0, | ,  3000,  2902,  9000,  8756, | , -3.4, 2769.9, 84.835, |, 0.0
8139.4, 140.3, | , 26.3, 0.0, 583.4, | ,  3000,  2903,  9000,  8805, | , -3.4, 2842.7, 87.434, |, 0.0
8140.5, 138.8, | , 26.3, 0.0, 594.8, | ,  3000,  2908,  9000,  8780, | , -3.4, 2805.0, 86.128, |, 0.0
8141.5, 138.8, | , 26.3, 0.0, 594.5, | ,  3000,  2906,  9000,  8782, | , -3.4, 2820.4, 86.598, |, 0.0
8142.5, 138.7, | , 26.3, 0.0, 593.8, | ,  3000,  2905,  9000,  8746, | , -3.4, 2807.2, 85.927, |, 0.0
8143.5, 138.7, | , 26.3, 0.0, 594.2, | ,  3000,  2903,  9000,  8757, | , -3.4, 2839.7, 86.982, |, 0.0
8144.5, 140.6, | , 26.3, 0.0, 584.4, | ,  3000,  2908,  9000,  8763, | , -3.4, 2806.7, 86.054, |, 0.0
8145.5, 139.6, | , 26.3, 0.0, 586.6, | ,  3000,  2906,  9000,  8834, | , -3.4, 2802.0, 86.417, |, 0.0
8146.5, 138.9, | , 26.3, 0.0, 594.4, | ,  3000,  2905,  9000,  8821, | , -3.4, 2836.3, 87.375, |, 0.0
8147.6, 139.4, | , 26.3, 0.0, 593.8, | ,  3000,  2905,  9000,  8800, | , -3.4, 2790.0, 85.797, |, 0.0
8148.6, 138.7, | , 26.3, 0.0, 594.2, | ,  3000,  2909,  9000,  8792, | , -3.4, 2820.0, 86.686, |, 0.0
8149.6, 138.9, | , 26.3, 0.0, 593.1, | ,  3000,  2906,  9000,  8787, | , -3.4, 2814.4, 86.459, |, 0.0
8150.6, 140.2, | , 26.3, 0.0, 587.3, | ,  3000,  2897,  9000,  8727, | , -3.4, 2796.9, 85.411, |, 0.0
8151.6, 139.2, | , 26.3, 0.0, 593.9, | ,  3000,  2901,  9000,  8760, | , -3.4, 2814.4, 86.224, |, 0.0
8152.6, 138.7, | , 26.3, 0.0, 594.0, | ,  3000,  2910,  9000,  8823, | , -3.4, 2833.3, 87.332, |, 0.0
8153.6, 138.7, | , 26.3, 0.0, 593.9, | ,  3000,  2905,  9000,  8813, | , -3.4, 2817.4, 86.732, |, 0.0
8154.6, 139.3, | , 26.3, 0.0, 593.2, | ,  3000,  2896,  9000,  8726, | , -3.4, 2808.4, 85.744, |, 0.0
8155.6, 140.1, | , 26.3, 0.0, 588.3, | ,  3000,  2903,  9000,  8800, | , -3.4, 2803.3, 86.188, |, 0.0
8156.6, 139.8, | , 26.3, 0.0, 587.7, | ,  3000,  2900,  9000,  8794, | , -3.4, 2798.6, 85.980, |, 0.0
8157.7, 139.3, | , 26.3, 0.0, 593.8, | ,  3000,  2903,  9000,  8841, | , -3.4, 2839.3, 87.598, |, 0.0
8158.7, 138.6, | , 26.3, 0.0, 593.8, | ,  3000,  2904,  9000,  8726, | , -3.4, 2797.3, 85.474, |, 0.0
8159.7, 138.9, | , 26.3, 0.0, 592.5, | ,  3000,  2906,  9000,  8798, | , -3.4, 2832.0, 87.080, |, 0.0
8160.7, 138.7, | , 26.3, 0.0, 593.7, | ,  3000,  2906,  9000,  8779, | , -3.4, 2775.9, 85.218, |, 0.0
8161.7, 139.9, | , 26.3, 0.0, 586.0, | ,  3000,  2903,  9000,  8832, | , -3.4, 2798.2, 86.268, |, 0.0
8162.7, 138.8, | , 26.3, 0.0, 592.8, | ,  3000,  2902,  9000,  8693, | , -3.4, 2833.7, 86.320, |, 0.0
8163.7, 138.7, | , 26.3, 0.0, 592.8, | ,  3000,  2908,  9000,  8831, | , -3.4, 2817.0, 86.869, |, 0.0
8164.7, 139.5, | , 26.3, 0.0, 592.1, | ,  3000,  2909,  9000,  8842, | , -3.4, 2804.6, 86.588, |, 0.0
8165.7, 139.2, | , 26.3, 0.0, 593.5, | ,  3000,  2909,  9000,  8776, | , -3.4, 2790.9, 85.673, |, 0.0
8166.8, 139.6, | , 26.3, 0.0, 587.3, | ,  3000,  2904,  9000,  8778, | , -3.4, 2808.4, 86.187, |, 0.0
8167.8, 138.8, | , 26.3, 0.0, 592.9, | ,  3000,  2905,  9000,  8797, | , -3.4, 2783.2, 85.565, |, 0.0
8168.8, 139.2, | , 26.3, 0.0, 593.1, | ,  3000,  2907,  9000,  8794, | , -3.4, 2813.2, 86.474, |, 0.0
8169.8, 138.8, | , 26.3, 0.0, 592.1, | ,  3000,  2900,  9000,  8756, | , -3.4, 2781.9, 85.187, |, 0.0
8170.8, 139.1, | , 26.3, 0.0, 593.9, | ,  3000,  2909,  9000,  8835, | , -3.4, 2789.6, 86.070, |, 0.0
8171.8, 139.2, | , 26.3, 0.0, 593.8, | ,  3000,  2906,  9000,  8699, | , -3.4, 2797.7, 85.293, |, 0.0
8172.8, 139.4, | , 26.3, 0.0, 586.5, | ,  3000,  2903,  9000,  8765, | , -3.4, 2751.0, 84.332, |, 0.0
8173.8, 139.7, | , 26.3, 0.0, 587.1, | ,  3000,  2909,  9000,  8827, | , -3.4, 2793.4, 86.135, |, 0.0
8174.9, 139.3, | , 26.3, 0.0, 592.7, | ,  3000,  2905,  9000,  8768, | , -3.4, 2780.6, 85.277, |, 0.0
8175.9, 138.6, | , 26.3, 0.0, 593.4, | ,  3000,  2904,  9000,  8751, | , -3.4, 2761.3, 84.555, |, 0.0
8176.9, 138.6, | , 26.3, 0.0, 593.4, | ,  3000,  2905,  9000,  8745, | , -3.4, 2768.2, 84.726, |, 0.0
8177.9, 139.6, | , 26.3, 0.0, 586.2, | ,  3000,  2898,  9000,  8810, | , -3.4, 2775.4, 85.372, |, 0.0
8178.9, 139.1, | , 26.3, 0.0, 593.6, | ,  3000,  2907,  9000,  8805, | , -3.4, 2744.6, 84.452, |, 0.0
8179.9, 138.9, | , 26.3, 0.0, 592.5, | ,  3000,  2903,  9000,  8830, | , -3.4, 2747.6, 84.694, |, 0.0
8180.9, 138.7, | , 26.3, 0.0, 592.7, | ,  3000,  2903,  9000,  8792, | , -3.4, 2760.5, 84.819, |, 0.0
8181.9, 139.1, | , 26.3, 0.0, 593.8, | ,  3000,  2908,  9000,  8792, | , -3.4, 2721.5, 83.654, |, 0.0
8182.9, 139.6, | , 26.3, 0.0, 587.6, | ,  3000,  2903,  9000,  8789, | , -3.4, 2704.8, 83.083, |, 0.0
8183.9, 139.8, | , 26.3, 0.0, 586.5, | ,  3000,  2906,  9000,  8792, | , -3.4, 2765.2, 84.980, |, 0.0
8185.0, 138.8, | , 26.3, 0.0, 592.4, | ,  3000,  2911,  9000,  8804, | , -3.4, 2697.0, 83.016, |, 0.0
8186.0, 138.6, | , 26.3, 0.0, 593.2, | ,  3000,  2902,  9000,  8787, | , -3.4, 2731.3, 83.879, |, 0.0
8187.0, 138.7, | , 26.3, 0.0, 593.3, | ,  3000,  2906,  9000,  8802, | , -3.4, 2731.3, 84.016, |, 0.0
8188.0, 138.7, | , 26.4, 0.0, 593.5, | ,  3000,  2900,  9000,  8765, | , -3.4, 2679.9, 82.138, |, 0.0
8189.0, 140.2, | , 26.3, 0.0, 586.3, | ,  3000,  2903,  9000,  8738, | , -3.4, 2703.0, 82.674, |, 0.0
8190.0, 139.3, | , 26.3, 0.0, 592.2, | ,  3000,  2907,  9000,  8836, | , -3.4, 2661.9, 82.135, |, 0.0
8191.0, 138.6, | , 26.4, 0.0, 593.3, | ,  3000,  2903,  9000,  8737, | , -3.4, 2691.5, 82.316, |, 0.0
8192.0, 138.8, | , 26.3, 0.0, 592.7, | ,  3000,  2906,  9000,  8820, | , -3.4, 2658.5, 81.905, |, 0.0
8193.0, 139.2, | , 26.3, 0.0, 592.4, | ,  3000,  2903,  9000,  8728, | , -3.4, 2685.5, 82.066, |, 0.0
8194.0, 139.7, | , 26.3, 0.0, 586.5, | ,  3000,  2902,  9000,  8751, | , -3.4, 2671.8, 81.800, |, 0.0
8195.1, 139.1, | , 26.4, 0.0, 587.5, | ,  3000,  2905,  9000,  8784, | , -3.4, 2658.5, 81.648, |, 0.0
8196.1, 139.1, | , 26.3, 0.0, 593.8, | ,  3000,  2904,  9000,  8764, | , -3.4, 2627.6, 80.557, |, 0.0
8197.1, 138.6, | , 26.4, 0.0, 593.0, | ,  3000,  2910,  9000,  8797, | , -3.4, 2651.6, 81.564, |, 0.0
8198.1, 138.9, | , 26.4, 0.0, 592.8, | ,  3000,  2910,  9000,  8755, | , -3.4, 2667.1, 81.744, |, 0.0
8199.1, 138.9, | , 26.4, 0.0, 592.3, | ,  3000,  2904,  9000,  8820, | , -3.4, 2634.9, 81.173, |, 0.0
8200.1, 139.9, | , 26.4, 0.0, 587.5, | ,  3000,  2901,  9000,  8742, | , -3.4, 2622.1, 80.218, |, 0.0
8201.1, 138.6, | , 26.4, 0.0, 593.0, | ,  3000,  2905,  9000,  8815, | , -3.4, 2619.1, 80.657, |, 0.0
8202.1, 138.8, | , 26.4, 0.0, 592.8, | ,  3000,  2908,  9000,  8820, | , -3.4, 2622.5, 80.818, |, 0.0
8203.1, 138.7, | , 26.4, 0.0, 593.0, | ,  3000,  2909,  9000,  8762, | , -3.4, 2637.1, 80.865, |, 0.0
8204.1, 139.2, | , 26.4, 0.0, 592.6, | ,  3000,  2903,  9000,  8796, | , -3.4, 2622.5, 80.614, |, 0.0
8205.2, 140.1, | , 26.4, 0.0, 582.0, | ,  3000,  2900,  9000,  8728, | , -3.4, 2640.9, 80.690, |, 0.0
8206.2, 138.7, | , 26.4, 0.0, 593.1, | ,  3000,  2906,  9000,  8781, | , -3.4, 2619.1, 80.428, |, 0.0
8207.2, 139.2, | , 26.4, 0.0, 593.5, | ,  3000,  2910,  9000,  8813, | , -3.4, 2620.8, 80.731, |, 0.0
8208.2, 138.6, | , 26.4, 0.0, 593.0, | ,  3000,  2907,  9000,  8764, | , -3.4, 2642.2, 81.028, |, 0.0
8209.2, 138.8, | , 26.4, 0.0, 591.8, | ,  3000,  2902,  9000,  8823, | , -3.4, 2628.1, 80.962, |, 0.0
8210.2, 139.5, | , 26.4, 0.0, 586.9, | ,  3000,  2905,  9000,  8720, | , -3.4, 2627.2, 80.251, |, 0.0
8211.2, 140.0, | , 26.4, 0.0, 585.6, | ,  3000,  2903,  9000,  8807, | , -3.4, 2628.1, 80.861, |, 0.0
8212.2, 138.7, | , 26.4, 0.0, 592.9, | ,  3000,  2902,  9000,  8736, | , -3.4, 2627.6, 80.353, |, 0.0
8213.2, 139.2, | , 26.4, 0.0, 593.1, | ,  3000,  2912,  9000,  8849, | , -3.4, 2628.5, 81.229, |, 0.0
8214.3, 139.3, | , 26.4, 0.0, 592.2, | ,  3000,  2904,  9000,  8800, | , -3.4, 2622.1, 80.639, |, 0.0
8215.3, 138.6, | , 26.4, 0.0, 592.8, | ,  3000,  2900,  9000,  8672, | , -3.4, 2622.9, 79.754, |, 0.0
8216.3, 139.5, | , 26.4, 0.0, 586.4, | ,  3000,  2904,  9000,  8815, | , -3.4, 2623.4, 80.778, |, 0.0
8217.3, 139.4, | , 26.4, 0.0, 592.6, | ,  3000,  2909,  9000,  8770, | , -3.4, 2618.2, 80.347, |, 0.0
8218.3, 138.7, | , 26.4, 0.0, 592.5, | ,  3000,  2901,  9000,  8788, | , -3.4, 2622.9, 80.560, |, 0.0
8219.3, 138.9, | , 26.4, 0.0, 591.9, | ,  3000,  2903,  9000,  8761, | , -3.4, 2621.6, 80.347, |, 0.0
8220.3, 138.8, | , 26.4, 0.0, 592.6, | ,  3000,  2902,  9000,  8824, | , -3.4, 2621.6, 80.779, |, 0.0
8221.3, 140.1, | , 26.4, 0.0, 586.8, | ,  3000,  2902,  9000,  8745, | , -3.4, 2627.6, 80.419, |, 0.0
8222.3, 139.8, | , 26.4, 0.0, 587.3, | ,  3000,  2903,  9000,  8839, | , -3.4, 2618.2, 80.778, |, 0.0
8223.4, 138.6, | , 26.4, 0.0, 592.1, | ,  3000,  2903,  9000,  8744, | , -3.4, 2622.1, 80.240, |, 0.0
8224.4, 139.4, | , 26.4, 0.0, 591.6, | ,  3000,  2910,  9000,  8790, | , -3.4, 2647.8, 81.396, |, 0.0
8225.4, 138.7, | , 26.4, 0.0, 592.1, | ,  3000,  2905,  9000,  8804, | , -3.4, 2634.5, 81.052, |, 0.0
8226.4, 138.8, | , 26.4, 0.0, 592.2, | ,  3000,  2910,  9000,  8745, | , -3.4, 2632.8, 80.632, |, 0.0
8227.4, 139.7, | , 26.4, 0.0, 585.0, | ,  3000,  2905,  9000,  8786, | , -3.4, 2622.9, 80.575, |, 0.0
8228.4, 139.3, | , 26.4, 0.0, 591.7, | ,  3000,  2908,  9000,  8741, | , -3.4, 2618.6, 80.148, |, 0.0
8229.4, 139.0, | , 26.4, 0.0, 591.6, | ,  3000,  2905,  9000,  8797, | , -3.4, 435.3, 13.413, |, 0.0
8230.4, 138.6, | , 26.4, 0.0, 592.4, | ,  3000,  2898,  9000,  8708, | , -3.4, 504.7, 15.424, |, 0.0
8231.4, 139.3, | , 26.4, 0.0, 592.5, | ,  3000,  2908,  9000,  8849, | , -3.4, 579.7, 17.943, |, 0.0
8232.4, 139.6, | , 26.4, 0.0, 585.7, | ,  3000,  2903,  9000,  8797, | , -3.4, 660.2, 20.336, |, 0.0
8233.5, 138.7, | , 26.4, 0.0, 592.5, | ,  3000,  2906,  9000,  8734, | , -3.4, 708.6, 21.714, |, 0.0
8234.5, 139.4, | , 26.4, 0.0, 591.9, | ,  3000,  2907,  9000,  8839, | , -3.4, 775.9, 23.990, |, 0.0
8235.5, 138.7, | , 26.4, 0.0, 592.6, | ,  3000,  2909,  9000,  8737, | , -3.4, 832.0, 25.506, |, 0.0
8236.5, 138.7, | , 26.4, 0.0, 592.5, | ,  3000,  2901,  9000,  8752, | , -3.4, 931.0, 28.554, |, 0.0
8237.5, 138.6, | , 26.4, 0.0, 592.3, | ,  3000,  2905,  9000,  8816, | , -3.4, 978.1, 30.172, |, 0.0
8238.5, 139.9, | , 26.4, 0.0, 587.5, | ,  3000,  2903,  9000,  8719, | , -3.4, 1062.1, 32.483, |, 0.0
8239.5, 139.3, | , 26.4, 0.0, 591.9, | ,  3000,  2906,  9000,  8808, | , -3.4, 1106.2, 34.100, |, 0.0
8240.5, 138.6, | , 26.4, 0.0, 592.4, | ,  3000,  2901,  9000,  8769, | , -3.4, 1152.1, 35.378, |, 0.0
8241.5, 139.2, | , 26.4, 0.0, 592.6, | ,  3000,  2907,  9000,  8769, | , -3.4, 1210.3, 37.186, |, 0.0
8242.5, 139.2, | , 26.4, 0.0, 592.7, | ,  3000,  2907,  9000,  8763, | , -3.4, 1275.0, 39.149, |, 0.0
8243.6, 139.6, | , 26.4, 0.0, 585.4, | ,  3000,  2897,  9000,  8775, | , -3.4, 1324.7, 40.679, |, 0.0
8244.6, 138.9, | , 26.4, 0.0, 591.5, | ,  3000,  2910,  9000,  8788, | , -3.4, 1392.9, 42.865, |, 0.0
8245.6, 138.7, | , 26.4, 0.0, 592.5, | ,  3000,  2905,  9000,  8788, | , -3.4, 1454.1, 44.729, |, 0.0
8246.6, 138.7, | , 26.4, 0.0, 592.6, | ,  3000,  2908,  9000,  8841, | , -3.4, 1510.2, 46.675, |, 0.0
8247.6, 138.7, | , 26.4, 0.0, 592.6, | ,  3000,  2903,  9000,  8730, | , -3.4, 1592.5, 48.728, |, 0.0
8248.6, 140.0, | , 26.4, 0.0, 586.7, | ,  3000,  2901,  9000,  8787, | , -3.4, 1653.8, 50.838, |, 0.0
8249.6, 140.4, | , 26.4, 0.0, 584.8, | ,  3000,  2906,  9000,  8727, | , -3.4, 1710.3, 52.328, |, 0.0
8250.6, 138.6, | , 26.4, 0.0, 592.3, | ,  3000,  2903,  9000,  8815, | , -3.4, 1766.0, 54.423, |, 0.0
8251.7, 139.2, | , 26.4, 0.0, 592.5, | ,  3000,  2911,  9000,  8754, | , -3.4, 1828.6, 56.093, |, 0.0
8252.7, 138.7, | , 26.4, 0.0, 592.6, | ,  3000,  2905,  9000,  8782, | , -3.4, 1865.4, 57.329, |, 0.0
8253.7, 138.7, | , 26.4, 0.0, 592.6, | ,  3000,  2904,  9000,  8795, | , -3.4, 1913.8, 58.873, |, 0.0
8254.7, 139.6, | , 26.4, 0.0, 586.5, | ,  3000,  2900,  9000,  8786, | , -3.4, 1968.3, 60.481, |, 0.0
8255.7, 139.2, | , 26.4, 0.0, 592.8, | ,  3000,  2914,  9000,  8812, | , -3.4, 2030.0, 62.582, |, 0.0
8256.7, 139.2, | , 26.4, 0.0, 592.7, | ,  3000,  2906,  9000,  8787, | , -3.4, 2055.7, 63.194, |, 0.0
8257.7, 138.7, | , 26.4, 0.0, 592.8, | ,  3000,  2911,  9000,  8828, | , -3.4, 2099.4, 64.789, |, 0.0
8258.7, 138.7, | , 26.4, 0.0, 592.7, | ,  3000,  2905,  9000,  8746, | , -3.4, 2142.6, 65.626, |, 0.0
8259.7, 140.0, | , 26.4, 0.0, 586.7, | ,  3000,  2903,  9000,  8806, | , -3.4, 2190.6, 67.429, |, 0.0
8260.7, 140.3, | , 26.4, 0.0, 585.3, | ,  3000,  2904,  9000,  8775, | , -3.4, 2231.8, 68.519, |, 0.0
8261.7, 138.7, | , 26.4, 0.0, 592.4, | ,  3000,  2905,  9000,  8771, | , -3.4, 2244.2, 68.878, |, 0.0
8262.8, 138.7, | , 26.4, 0.0, 592.3, | ,  3000,  2907,  9000,  8736, | , -3.4, 2288.7, 70.044, |, 0.0
8263.8, 139.1, | , 26.4, 0.0, 592.7, | ,  3000,  2906,  9000,  8786, | , -3.4, 2302.9, 70.767, |, 0.0
8264.8, 138.7, | , 26.4, 0.0, 592.3, | ,  3000,  2902,  9000,  8749, | , -3.4, 2300.7, 70.461, |, 0.0
8265.8, 139.9, | , 26.4, 0.0, 585.5, | ,  3000,  2906,  9000,  8850, | , -3.4, 2338.9, 72.268, |, 0.0
8266.8, 139.2, | , 26.4, 0.0, 591.7, | ,  3000,  2906,  9000,  8764, | , -3.4, 2362.0, 72.449, |, 0.0
8267.8, 138.8, | , 26.4, 0.0, 591.6, | ,  3000,  2908,  9000,  8789, | , -3.4, 2339.3, 71.914, |, 0.0
8268.8, 138.8, | , 26.4, 0.0, 591.7, | ,  3000,  2903,  9000,  8785, | , -3.4, 2383.0, 73.198, |, 0.0
8269.8, 138.6, | , 26.4, 0.0, 592.1, | ,  3000,  2901,  9000,  8752, | , -3.4, 2382.1, 72.955, |, 0.0
8270.8, 140.2, | , 26.4, 0.0, 586.0, | ,  3000,  2906,  9000,  8837, | , -3.4, 2392.8, 73.850, |, 0.0
8271.8, 138.7, | , 26.4, 0.0, 591.3, | ,  3000,  2902,  9000,  8776, | , -3.4, 2425.4, 74.437, |, 0.0
8272.9, 138.8, | , 26.4, 0.0, 592.1, | ,  3000,  2899,  9000,  8736, | , -3.4, 2413.0, 73.787, |, 0.0
8273.9, 139.3, | , 26.4, 0.0, 592.3, | ,  3000,  2911,  9000,  8831, | , -3.4, 2395.4, 73.926, |, 0.0
8274.9, 138.6, | , 26.4, 0.0, 592.5, | ,  3000,  2903,  9000,  8713, | , -3.4, 2372.3, 72.422, |, 0.0
8275.9, 139.7, | , 26.4, 0.0, 585.7, | ,  3000,  2905,  9000,  8796, | , -3.4, 2417.3, 74.333, |, 0.0
8276.9, 140.1, | , 26.4, 0.0, 585.9, | ,  3000,  2906,  9000,  8792, | , -3.4, 2394.6, 73.617, |, 0.0
8277.9, 139.9, | , 26.4, 0.0, 592.3, | ,  3000,  2909,  9000,  8761, | , -3.4, 2389.0, 73.273, |, 0.0
8278.9, 138.7, | , 26.4, 0.0, 592.2, | ,  3000,  2904,  9000,  8819, | , -3.4, 2401.0, 73.972, |, 0.0
8279.9, 138.7, | , 26.4, 0.0, 592.1, | ,  3000,  2906,  9000,  8744, | , -3.4, 2372.3, 72.638, |, 0.0
8280.9, 139.2, | , 26.4, 0.0, 591.5, | ,  3000,  2905,  9000,  8776, | , -3.4, 2373.6, 72.871, |, 0.0
8281.9, 140.0, | , 26.4, 0.0, 584.9, | ,  3000,  2902,  9000,  8849, | , -3.4, 2386.8, 73.716, |, 0.0
8283.0, 138.7, | , 26.4, 0.0, 592.2, | ,  3000,  2902,  9000,  8732, | , -3.4, 2386.4, 72.966, |, 0.0
8284.0, 139.2, | , 26.4, 0.0, 592.2, | ,  3000,  2909,  9000,  8769, | , -3.4, 2382.6, 73.130, |, 0.0
8285.0, 139.0, | , 26.4, 0.0, 590.5, | ,  3000,  2900,  9000,  8721, | , -3.4, 2349.6, 71.766, |, 0.0
8286.0, 138.9, | , 26.4, 0.0, 591.5, | ,  3000,  2904,  9000,  8827, | , -3.4, 2404.4, 74.127, |, 0.0
8287.0, 139.6, | , 26.4, 0.0, 586.5, | ,  3000,  2900,  9000,  8743, | , -3.4, 2352.1, 71.981, |, 0.0
8288.0, 139.9, | , 26.4, 0.0, 584.7, | ,  3000,  2902,  9000,  8792, | , -3.4, 2373.1, 72.937, |, 0.0
8289.0, 138.9, | , 26.4, 0.0, 591.8, | ,  3000,  2910,  9000,  8841, | , -3.4, 2359.0, 72.858, |, 0.0
8290.0, 138.7, | , 26.4, 0.0, 592.2, | ,  3000,  2908,  9000,  8752, | , -3.4, 2348.3, 71.966, |, 0.0
8291.1, 139.3, | , 26.4, 0.0, 591.6, | ,  3000,  2905,  9000,  8779, | , -3.4, 2368.0, 72.718, |, 0.0
8292.1, 138.8, | , 26.4, 0.0, 592.1, | ,  3000,  2904,  9000,  8788, | , -3.4, 2342.3, 71.982, |, 0.0
8293.1, 139.8, | , 26.4, 0.0, 584.7, | ,  3000,  2902,  9000,  8765, | , -3.4, 2370.6, 72.693, |, 0.0
8294.1, 138.7, | , 26.4, 0.0, 592.1, | ,  3000,  2901,  9000,  8788, | , -3.4, 2360.7, 72.525, |, 0.0
8295.1, 139.2, | , 26.4, 0.0, 592.2, | ,  3000,  2910,  9000,  8804, | , -3.4, 2340.1, 72.049, |, 0.0
8296.1, 138.9, | , 26.4, 0.0, 591.1, | ,  3000,  2906,  9000,  8770, | , -3.4, 2333.7, 71.620, |, 0.0
8297.1, 138.7, | , 26.4, 0.0, 591.9, | ,  3000,  2906,  9000,  8772, | , -3.4, 2332.9, 71.606, |, 0.0
8298.1, 140.2, | , 26.4, 0.0, 581.1, | ,  3000,  2904,  9000,  8755, | , -3.4, 2326.0, 71.280, |, 0.0
8299.1, 139.1, | , 26.4, 0.0, 592.2, | ,  3000,  2907,  9000,  8771, | , -3.4, 2317.0, 71.120, |, 0.0
8300.1, 138.7, | , 26.4, 0.0, 591.9, | ,  3000,  2901,  9000,  8724, | , -3.4, 2342.3, 71.565, |, 0.0
8301.2, 139.3, | , 26.4, 0.0, 591.8, | ,  3000,  2905,  9000,  8793, | , -3.4, 2357.3, 72.473, |, 0.0
8302.2, 139.2, | , 26.4, 0.0, 592.1, | ,  3000,  2908,  9000,  8770, | , -3.4, 2339.3, 71.798, |, 0.0
8303.2, 138.7, | , 26.4, 0.0, 591.7, | ,  3000,  2908,  9000,  8805, | , -3.4, 2346.6, 72.240, |, 0.0
8304.2, 139.6, | , 26.4, 0.0, 586.5, | ,  3000,  2901,  9000,  8713, | , -3.4, 2326.4, 71.016, |, 0.0
8305.2, 139.1, | , 26.4, 0.0, 591.9, | ,  3000,  2901,  9000,  8752, | , -3.4, 2327.7, 71.294, |, 0.0
8306.2, 138.9, | , 26.4, 0.0, 591.0, | ,  3000,  2905,  9000,  8816, | , -3.4, 2371.0, 73.043, |, 0.0
8307.2, 138.8, | , 26.4, 0.0, 592.0, | ,  3000,  2906,  9000,  8752, | , -3.4, 2314.0, 70.909, |, 0.0
8308.2, 139.1, | , 26.5, 0.0, 592.3, | ,  3000,  2902,  9000,  8808, | , -3.4, 2329.9, 71.705, |, 0.0
8309.3, 139.7, | , 26.4, 0.0, 584.1, | ,  3000,  2898,  9000,  8709, | , -3.4, 2329.9, 71.081, |, 0.0
8310.3, 138.8, | , 26.5, 0.0, 591.9, | ,  3000,  2909,  9000,  8819, | , -3.4, 2353.9, 72.555, |, 0.0
8311.3, 139.3, | , 26.4, 0.0, 590.9, | ,  3000,  2899,  9000,  8762, | , -3.4, 2330.3, 71.420, |, 0.0
8312.3, 139.2, | , 26.4, 0.0, 591.9, | ,  3000,  2909,  9000,  8759, | , -3.4, 2345.3, 71.921, |, 0.0
8313.3, 138.9, | , 26.5, 0.0, 590.9, | ,  3000,  2909,  9000,  8846, | , -3.4, 2326.0, 71.867, |, 0.0
8314.3, 139.9, | , 26.4, 0.0, 585.9, | ,  3000,  2899,  9000,  8749, | , -3.4, 2315.3, 70.885, |, 0.0
8315.3, 140.2, | , 26.4, 0.0, 585.0, | ,  3000,  2902,  9000,  8737, | , -3.4, 2350.9, 71.914, |, 0.0
8316.3, 138.9, | , 26.5, 0.0, 591.0, | ,  3000,  2907,  9000,  8790, | , -3.4, 2318.3, 71.270, |, 0.0
8317.3, 138.8, | , 26.4, 0.0, 591.6, | ,  3000,  2908,  9000,  8850, | , -3.4, 2317.9, 71.628, |, 0.0
8318.4, 139.2, | , 26.4, 0.0, 591.3, | ,  3000,  2903,  9000,  8739, | , -3.4, 2309.3, 70.662, |, 0.0
8319.4, 139.1, | , 26.5, 0.0, 591.8, | ,  3000,  2908,  9000,  8810, | , -3.4, 2316.6, 71.348, |, 0.0
8320.4, 139.5, | , 26.5, 0.0, 584.1, | ,  3000,  2905,  9000,  8797, | , -3.4, 2317.9, 71.292, |, 0.0
8321.4, 139.4, | , 26.5, 0.0, 590.6, | ,  3000,  2907,  9000,  8730, | , -3.4, 2327.3, 71.182, |, 0.0
8322.4, 138.8, | , 26.5, 0.0, 591.1, | ,  3000,  2906,  9000,  8834, | , -3.4, 2329.9, 71.889, |, 0.0
8323.4, 138.7, | , 26.5, 0.0, 591.1, | ,  3000,  2900,  9000,  8719, | , -3.4, 2334.2, 71.284, |, 0.0
8324.4, 138.7, | , 26.5, 0.0, 591.3, | ,  3000,  2906,  9000,  8796, | , -3.4, 2351.3, 72.317, |, 0.0
8325.4, 140.1, | , 26.5, 0.0, 585.1, | ,  3000,  2904,  9000,  8807, | , -3.4, 2331.6, 71.770, |, 0.0
8326.4, 139.1, | , 26.5, 0.0, 589.3, | ,  3000,  2908,  9000,  8799, | , -3.4, 2313.2, 71.179, |, 0.0
8327.5, 138.9, | , 26.5, 0.0, 591.6, | ,  3000,  2908,  9000,  8766, | , -3.4, 2305.0, 70.725, |, 0.0
8328.5, 139.1, | , 26.5, 0.0, 591.7, | ,  3000,  2899,  9000,  8770, | , -3.4, 2293.0, 70.330, |, 0.0
8329.5, 139.2, | , 26.5, 0.0, 591.5, | ,  3000,  2904,  9000,  8787, | , -3.4, 2344.0, 72.028, |, 0.0
8330.5, 138.8, | , 26.5, 0.0, 591.3, | ,  3000,  2907,  9000,  8801, | , -3.4, 2362.0, 72.687, |, 0.0
8331.5, 140.1, | , 26.5, 0.0, 585.7, | ,  3000,  2902,  9000,  8779, | , -3.4, 2324.3, 71.357, |, 0.0
8332.5, 139.2, | , 26.5, 0.0, 591.6, | ,  3000,  2907,  9000,  8743, | , -3.4, 2302.0, 70.490, |, 0.0
8333.5, 138.8, | , 26.5, 0.0, 591.3, | ,  3000,  2903,  9000,  8829, | , -3.4, 2317.0, 71.449, |, 0.0
8334.5, 138.8, | , 26.5, 0.0, 591.1, | ,  3000,  2902,  9000,  8794, | , -3.4, 2347.9, 72.176, |, 0.0
8335.5, 138.7, | , 26.5, 0.0, 591.6, | ,  3000,  2907,  9000,  8731, | , -3.4, 2344.4, 71.713, |, 0.0
8336.5, 140.3, | , 26.5, 0.0, 583.9, | ,  3000,  2900,  9000,  8817, | , -3.4, 2340.1, 72.067, |, 0.0
8337.6, 138.7, | , 26.5, 0.0, 591.5, | ,  3000,  2906,  9000,  8779, | , -3.4, 2330.7, 71.582, |, 0.0
8338.6, 138.8, | , 26.5, 0.0, 591.5, | ,  3000,  2905,  9000,  8756, | , -3.4, 2312.7, 70.881, |, 0.0
8339.6, 139.2, | , 26.5, 0.0, 591.8, | ,  3000,  2902,  9000,  8748, | , -3.4, 2300.7, 70.451, |, 0.0
8340.6, 138.7, | , 26.5, 0.0, 591.1, | ,  3000,  2907,  9000,  8807, | , -3.4, 2325.6, 71.599, |, 0.0
8341.6, 139.8, | , 26.5, 0.0, 584.9, | ,  3000,  2904,  9000,  8809, | , -3.4, 2320.4, 71.438, |, 0.0
8342.6, 140.1, | , 26.5, 0.0, 584.4, | ,  3000,  2906,  9000,  8737, | , -3.4, 2300.7, 70.412, |, 0.0
8343.6, 139.5, | , 26.5, 0.0, 590.6, | ,  3000,  2908,  9000,  8776, | , -3.4, 2365.9, 72.651, |, 0.0
8344.6, 138.7, | , 26.5, 0.0, 591.0, | ,  3000,  2912,  9000,  8786, | , -3.4, 2339.7, 71.940, |, 0.0
8345.6, 139.0, | , 26.5, 0.0, 591.7, | ,  3000,  2900,  9000,  8782, | , -3.4, 2318.3, 71.186, |, 0.0
8346.7, 139.4, | , 26.5, 0.0, 590.6, | ,  3000,  2906,  9000,  8861, | , -3.4, 2311.0, 71.476, |, 0.0
8347.7, 139.5, | , 26.5, 0.0, 586.1, | ,  3000,  2899,  9000,  8731, | , -3.4, 2308.0, 70.556, |, 0.0
8348.7, 138.7, | , 26.5, 0.0, 589.7, | ,  3000,  2903,  9000,  8754, | , -3.4, 2322.2, 71.150, |, 0.0
8349.7, 139.3, | , 26.5, 0.0, 591.7, | ,  3000,  2912,  9000,  8783, | , -3.4, 2336.7, 71.827, |, 0.0
8350.7, 138.8, | , 26.5, 0.0, 591.2, | ,  3000,  2899,  9000,  8790, | , -3.4, 2293.4, 70.468, |, 0.0
8351.7, 139.0, | , 26.5, 0.0, 590.5, | ,  3000,  2905,  9000,  8767, | , -3.4, 2300.3, 70.572, |, 0.0
8352.7, 139.6, | , 26.5, 0.0, 585.1, | ,  3000,  2898,  9000,  8786, | , -3.4, 2294.3, 70.458, |, 0.0
8353.7, 140.1, | , 26.5, 0.0, 585.0, | ,  3000,  2898,  9000,  8740, | , -3.4, 2318.7, 70.930, |, 0.0
8354.7, 138.7, | , 26.5, 0.0, 591.4, | ,  3000,  2903,  9000,  8722, | , -3.4, 2350.9, 71.825, |, 0.0
8355.8, 138.8, | , 26.5, 0.0, 591.4, | ,  3000,  2903,  9000,  8808, | , -3.4, 2320.9, 71.440, |, 0.0
8356.8, 139.3, | , 26.5, 0.0, 590.8, | ,  3000,  2901,  9000,  8739, | , -3.4, 2325.6, 71.151, |, 0.0
8357.8, 138.7, | , 26.5, 0.0, 591.4, | ,  3000,  2900,  9000,  8777, | , -3.4, 2303.3, 70.695, |, 0.0
8358.8, 139.8, | , 26.5, 0.0, 584.1, | ,  3000,  2907,  9000,  8790, | , -3.4, 2299.4, 70.693, |, 0.0
8359.8, 139.1, | , 26.5, 0.0, 591.6, | ,  3000,  2903,  9000,  8751, | , -3.4, 2337.1, 71.589, |, 0.0
8360.8, 138.7, | , 26.5, 0.0, 591.5, | ,  3000,  2900,  9000,  8797, | , -3.4, 2343.6, 72.050, |, 0.0
8361.8, 139.0, | , 26.5, 0.0, 590.6, | ,  3000,  2908,  9000,  8796, | , -3.4, 2302.9, 70.842, |, 0.0
8362.8, 138.6, | , 26.5, 0.0, 591.1, | ,  3000,  2907,  9000,  8780, | , -3.4, 2350.4, 72.201, |, 0.0
8363.8, 140.1, | , 26.5, 0.0, 584.2, | ,  3000,  2902,  9000,  8741, | , -3.4, 2334.2, 71.429, |, 0.0
8364.9, 138.8, | , 26.5, 0.0, 590.8, | ,  3000,  2902,  9000,  8756, | , -3.4, 2285.7, 70.037, |, 0.0
8365.9, 138.7, | , 26.5, 0.0, 590.9, | ,  3000,  2908,  9000,  8812, | , -3.4, 2281.5, 70.282, |, 0.0
8366.9, 139.3, | , 26.5, 0.0, 590.5, | ,  3000,  2903,  9000,  8729, | , -3.4, 2317.0, 70.839, |, 0.0
8367.9, 139.2, | , 26.5, 0.0, 591.2, | ,  3000,  2909,  9000,  8784, | , -3.4, 2311.4, 71.043, |, 0.0
8368.9, 139.0, | , 26.5, 0.0, 591.1, | ,  3000,  2903,  9000,  8771, | , -3.4, 2326.9, 71.402, |, 0.0
8369.9, 139.7, | , 26.5, 0.0, 584.7, | ,  3000,  2905,  9000,  8807, | , -3.4, 2323.0, 71.513, |, 0.0
8370.9, 139.3, | , 26.5, 0.0, 591.2, | ,  3000,  2907,  9000,  8812, | , -3.4, 2321.7, 71.514, |, 0.0
8371.9, 138.9, | , 26.5, 0.0, 590.2, | ,  3000,  2901,  9000,  8775, | , -3.4, 2310.6, 70.914, |, 0.0
8372.9, 138.9, | , 26.5, 0.0, 590.9, | ,  3000,  2899,  9000,  8761, | , -3.4, 2331.2, 71.443, |, 0.0
8373.9, 139.2, | , 26.5, 0.0, 591.2, | ,  3000,  2900,  9000,  8792, | , -3.4, 2315.3, 71.154, |, 0.0
8375.0, 140.3, | , 26.5, 0.0, 583.6, | ,  3000,  2901,  9000,  8759, | , -3.4, 2314.0, 70.916, |, 0.0
8376.0, 138.6, | , 26.5, 0.0, 590.5, | ,  3000,  2908,  9000,  8807, | , -3.4, 2311.9, 71.186, |, 0.0
8377.0, 139.4, | , 26.5, 0.0, 590.4, | ,  3000,  2901,  9000,  8766, | , -3.4, 2322.6, 71.220, |, 0.0
8378.0, 139.2, | , 26.5, 0.0, 590.9, | ,  3000,  2908,  9000,  8797, | , -3.4, 2312.7, 71.150, |, 0.0
