Repository: jdhuang-csm/Ru-BCA

## Methods
* (BaO)<sub>x</sub>-(CaO)<sub>y</sub>-(Al<sub>2</sub>O<sub>3</sub>)<sub>1-x-y</sub> (BCA) catalyst supports were synthesized via sol-gel and solid-state methods. 
* Ru/BCA catalysts were prepared via incipient wetness impregnation to achieve 1 wt. % Ru loading.
* Ammonia synthesis rates were measured for Ru/BCA catalysts in a packed-bed reactor at 480-600<sup>o</sup>C, 10 bar, and space velocities up to 1.3 x 10<sup>6</sup> ml g<sub>cat</sub><sup>-1</sup> h<sup>-1</sup>.
* A machine learning (ML) model was employed to improve understanding of the behavior of Ru/BCA catalysts.
* A microkinetic model was developed to describe the best-performing catalyst.

File: data/init_files_Cadigan/BCA723.txt (part 21 of 46)
********** Start test **********
Elapsed time, Pressure, | , LJtemp(C), Inner-Temp, Outer-Temp, | , N2-set, N2-flow, H2-set, H2-flow, | , pH, NH3_ppm, NH3_Prod_rate, |, In222Temp
7971.4, 138.6, | , 25.3, 0.0, 598.7, | ,  1000,   952,  3000,  2893, | , -3.4, 4349.6, 41.055, |, 0.0
7972.4, 138.5, | , 25.3, 0.0, 598.3, | ,  1000,   959,  3000,  2922, | , -3.4, 4341.0, 41.348, |, 0.0
7973.4, 139.0, | , 25.3, 0.0, 599.4, | ,  1000,   956,  3000,  2922, | , -3.4, 4349.1, 41.404, |, 0.0
7974.4, 138.7, | , 25.3, 0.0, 597.7, | ,  1000,   956,  3000,  2918, | , -3.4, 4374.0, 41.600, |, 0.0
7975.5, 139.4, | , 25.3, 0.0, 593.4, | ,  1000,   951,  3000,  2933, | , -3.4, 4367.1, 41.642, |, 0.0
7976.5, 140.0, | , 25.3, 0.0, 592.1, | ,  1000,   955,  3000,  2918, | , -3.4, 4338.8, 41.254, |, 0.0
7977.5, 138.7, | , 25.3, 0.0, 599.1, | ,  1000,   958,  3000,  2924, | , -3.4, 4340.6, 41.363, |, 0.0
7978.5, 138.4, | , 25.3, 0.0, 599.1, | ,  1000,   954,  3000,  2911, | , -3.4, 4343.6, 41.204, |, 0.0
7979.5, 139.1, | , 25.3, 0.0, 598.8, | ,  1000,   952,  3000,  2923, | , -3.4, 4351.3, 41.395, |, 0.0
7980.5, 139.1, | , 25.3, 0.0, 599.3, | ,  1000,   962,  3000,  2930, | , -3.4, 4343.6, 41.499, |, 0.0
7981.5, 139.5, | , 25.3, 0.0, 592.6, | ,  1000,   955,  3000,  2923, | , -3.4, 4361.1, 41.516, |, 0.0
7982.5, 138.7, | , 25.3, 0.0, 598.9, | ,  1000,   956,  3000,  2929, | , -3.4, 4350.4, 41.490, |, 0.0
7983.5, 139.0, | , 25.3, 0.0, 598.9, | ,  1000,   949,  3000,  2937, | , -3.4, 4341.0, 41.416, |, 0.0
7984.6, 138.6, | , 25.3, 0.0, 598.1, | ,  1000,   954,  3000,  2910, | , -3.4, 4362.0, 41.370, |, 0.0
7985.6, 138.4, | , 25.3, 0.0, 599.1, | ,  1000,   955,  3000,  2926, | , -3.4, 4350.0, 41.450, |, 0.0
7986.6, 139.4, | , 25.3, 0.0, 592.5, | ,  1000,   950,  3000,  2917, | , -3.4, 4347.8, 41.268, |, 0.0
7987.6, 139.3, | , 25.3, 0.0, 597.7, | ,  1000,   960,  3000,  2940, | , -3.4, 4343.6, 41.576, |, 0.0
7988.6, 138.6, | , 25.3, 0.0, 599.1, | ,  1000,   959,  3000,  2930, | , -3.4, 4349.1, 41.522, |, 0.0
7989.6, 139.2, | , 25.4, 0.0, 599.1, | ,  1000,   960,  3000,  2940, | , -3.4, 4373.6, 41.866, |, 0.0
7990.6, 138.5, | , 25.4, 0.0, 599.3, | ,  1000,   954,  3000,  2936, | , -3.4, 4374.0, 41.766, |, 0.0
7991.6, 139.3, | , 25.3, 0.0, 593.6, | ,  1000,   951,  3000,  2908, | , -3.4, 4351.7, 41.226, |, 0.0
7992.6, 139.6, | , 25.3, 0.0, 592.7, | ,  1000,   948,  3000,  2933, | , -3.4, 4342.3, 41.376, |, 0.0
7993.7, 139.0, | , 25.3, 0.0, 599.4, | ,  1000,   953,  3000,  2944, | , -3.4, 4341.8, 41.528, |, 0.0
7994.7, 138.8, | , 25.4, 0.0, 598.7, | ,  1000,   956,  3000,  2920, | , -3.4, 4367.1, 41.552, |, 0.0
7995.7, 138.6, | , 25.3, 0.0, 599.2, | ,  1000,   959,  3000,  2947, | , -3.4, 4340.1, 41.613, |, 0.0
7996.7, 138.5, | , 25.3, 0.0, 599.2, | ,  1000,   958,  3000,  2923, | , -3.4, 4340.1, 41.350, |, 0.0
7997.7, 139.9, | , 25.3, 0.0, 593.0, | ,  1000,   956,  3000,  2907, | , -3.4, 4342.3, 41.185, |, 0.0
7998.7, 138.5, | , 25.4, 0.0, 599.5, | ,  1000,   956,  3000,  2926, | , -3.4, 4350.8, 41.454, |, 0.0
7999.7, 138.7, | , 25.4, 0.0, 598.9, | ,  1000,   954,  3000,  2922, | , -3.4, 4349.6, 41.379, |, 0.0
8000.7, 139.1, | , 25.4, 0.0, 599.3, | ,  1000,   959,  3000,  2939, | , -3.4, 4334.6, 41.479, |, 0.0
8001.7, 138.7, | , 25.4, 0.0, 599.5, | ,  1000,   956,  3000,  2933, | , -3.4, 4335.4, 41.390, |, 0.0
8002.7, 139.4, | , 25.3, 0.0, 593.7, | ,  1000,   957,  3000,  2924, | , -3.4, 4331.1, 41.267, |, 0.0
8003.8, 139.8, | , 25.3, 0.0, 591.9, | ,  1000,   955,  3000,  2943, | , -3.4, 4341.4, 41.539, |, 0.0
8004.8, 139.1, | , 25.3, 0.0, 598.8, | ,  1000,   949,  3000,  2917, | , -3.4, 4365.4, 41.421, |, 0.0
8005.8, 138.6, | , 25.4, 0.0, 599.5, | ,  1000,   955,  3000,  2907, | , -3.4, 4354.7, 41.277, |, 0.0
8006.8, 138.5, | , 25.4, 0.0, 599.3, | ,  1000,   954,  3000,  2933, | , -3.4, 4351.3, 41.522, |, 0.0
8007.8, 139.0, | , 25.4, 0.0, 599.5, | ,  1000,   959,  3000,  2936, | , -3.4, 4352.1, 41.612, |, 0.0
8008.8, 139.3, | , 25.4, 0.0, 593.5, | ,  1000,   949,  3000,  2930, | , -3.4, 4339.7, 41.321, |, 0.0
8009.8, 138.7, | , 25.4, 0.0, 598.2, | ,  1000,   960,  3000,  2902, | , -3.4, 4361.6, 41.342, |, 0.0
8010.8, 138.9, | , 25.4, 0.0, 599.2, | ,  1000,   951,  3000,  2909, | , -3.4, 4352.1, 41.238, |, 0.0
8011.9, 139.1, | , 25.4, 0.0, 599.2, | ,  1000,   958,  3000,  2952, | , -3.4, 4344.4, 41.699, |, 0.0
8012.9, 138.8, | , 25.4, 0.0, 599.1, | ,  1000,   961,  3000,  2943, | , -3.4, 4345.3, 41.643, |, 0.0
8013.9, 139.6, | , 25.4, 0.0, 592.3, | ,  1000,   952,  3000,  2921, | , -3.4, 4342.7, 41.289, |, 0.0
8014.9, 139.2, | , 25.4, 0.0, 598.6, | ,  1000,   958,  3000,  2925, | , -3.4, 4341.4, 41.379, |, 0.0
8015.9, 138.5, | , 25.4, 0.0, 598.7, | ,  1000,   954,  3000,  2922, | , -3.4, 4344.8, 41.334, |, 0.0
8016.9, 138.5, | , 25.4, 0.0, 599.2, | ,  1000,   958,  3000,  2932, | , -3.4, 4362.8, 41.655, |, 0.0
8017.9, 139.0, | , 25.4, 0.0, 599.5, | ,  1000,   959,  3000,  2941, | , -3.4, 4345.3, 41.594, |, 0.0
8018.9, 139.5, | , 25.4, 0.0, 593.1, | ,  1000,   955,  3000,  2934, | , -3.4, 4332.0, 41.360, |, 0.0
8019.9, 139.3, | , 25.4, 0.0, 593.8, | ,  1000,   949,  3000,  2911, | , -3.4, 4347.8, 41.191, |, 0.0
8020.9, 138.5, | , 25.4, 0.0, 599.3, | ,  1000,   960,  3000,  2912, | , -3.4, 4357.7, 41.416, |, 0.0
8022.0, 138.9, | , 25.4, 0.0, 599.4, | ,  1000,   957,  3000,  2922, | , -3.4, 4341.0, 41.336, |, 0.0
8023.0, 138.6, | , 25.4, 0.0, 599.2, | ,  1000,   958,  3000,  2931, | , -3.4, 4343.1, 41.463, |, 0.0
8024.0, 138.5, | , 25.4, 0.0, 599.6, | ,  1000,   951,  3000,  2928, | , -3.4, 4344.0, 41.360, |, 0.0
8025.0, 140.2, | , 25.4, 0.0, 592.8, | ,  1000,   952,  3000,  2957, | , -3.4, 4361.6, 41.849, |, 0.0
8026.0, 138.7, | , 25.4, 0.0, 599.3, | ,  1000,   959,  3000,  2940, | , -3.4, 4335.4, 41.495, |, 0.0
8027.0, 138.4, | , 25.4, 0.0, 599.3, | ,  1000,   954,  3000,  2895, | , -3.4, 4325.6, 40.863, |, 0.0
8028.0, 139.0, | , 25.4, 0.0, 599.6, | ,  1000,   958,  3000,  2929, | , -3.4, 4341.4, 41.430, |, 0.0
8029.0, 138.9, | , 25.4, 0.0, 599.4, | ,  1000,   949,  3000,  2919, | , -3.4, 4332.4, 41.134, |, 0.0
8030.0, 139.2, | , 25.4, 0.0, 593.3, | ,  1000,   951,  3000,  2911, | , -3.4, 4356.0, 41.303, |, 0.0
8031.1, 139.6, | , 25.4, 0.0, 593.3, | ,  1000,   958,  3000,  2952, | , -3.4, 4339.7, 41.654, |, 0.0
8032.1, 139.1, | , 25.4, 0.0, 599.7, | ,  1000,   955,  3000,  2930, | , -3.4, 4338.4, 41.373, |, 0.0
8033.1, 138.5, | , 25.4, 0.0, 599.4, | ,  1000,   952,  3000,  2916, | , -3.4, 4333.7, 41.146, |, 0.0
8034.1, 138.4, | , 25.4, 0.0, 599.2, | ,  1000,   955,  3000,  2919, | , -3.4, 4356.4, 41.429, |, 0.0
8035.1, 138.9, | , 25.4, 0.0, 599.3, | ,  1000,   951,  3000,  2931, | , -3.4, 4357.3, 41.523, |, 0.0
8036.1, 139.7, | , 25.4, 0.0, 592.2, | ,  1000,   950,  3000,  2938, | , -3.4, 4362.4, 41.634, |, 0.0
8037.1, 138.5, | , 25.4, 0.0, 599.4, | ,  1000,   959,  3000,  2936, | , -3.4, 4365.8, 41.740, |, 0.0
8038.1, 138.6, | , 25.4, 0.0, 599.5, | ,  1000,   959,  3000,  2926, | , -3.4, 4362.4, 41.609, |, 0.0
8039.1, 139.0, | , 25.4, 0.0, 599.6, | ,  1000,   953,  3000,  2929, | , -3.4, 4336.7, 41.335, |, 0.0
8040.2, 138.7, | , 25.4, 0.0, 599.2, | ,  1000,   958,  3000,  2921, | , -3.4, 4350.4, 41.426, |, 0.0
8041.2, 139.6, | , 25.4, 0.0, 592.5, | ,  1000,   956,  3000,  2914, | , -3.4, 4332.0, 41.155, |, 0.0
8042.2, 139.2, | , 25.4, 0.0, 599.6, | ,  1000,   952,  3000,  2944, | , -3.4, 4354.7, 41.655, |, 0.0
8043.2, 138.7, | , 25.4, 0.0, 599.4, | ,  1000,   952,  3000,  2916, | , -3.4, 4341.8, 41.227, |, 0.0
8044.2, 138.6, | , 25.4, 0.0, 599.4, | ,  1000,   952,  3000,  2918, | , -3.4, 4364.1, 41.451, |, 0.0
8045.2, 138.4, | , 25.4, 0.0, 599.7, | ,  1000,   956,  3000,  2910, | , -3.4, 4336.3, 41.154, |, 0.0
8046.2, 139.8, | , 25.4, 0.0, 594.0, | ,  1000,   947,  3000,  2926, | , -3.4, 4336.7, 41.229, |, 0.0
8047.2, 139.3, | , 25.4, 0.0, 593.4, | ,  1000,   956,  3000,  2927, | , -3.4, 4361.1, 41.568, |, 0.0
8048.2, 138.6, | , 25.4, 0.0, 599.2, | ,  1000,   957,  3000,  2934, | , -3.4, 4332.0, 41.377, |, 0.0
8049.3, 139.1, | , 25.4, 0.0, 598.9, | ,  1000,   955,  3000,  2933, | , -3.4, 4359.0, 41.608, |, 0.0
8050.3, 138.6, | , 25.4, 0.0, 599.4, | ,  1000,   952,  3000,  2925, | , -3.4, 4355.1, 41.449, |, 0.0
8051.3, 138.5, | , 25.4, 0.0, 599.3, | ,  1000,   956,  3000,  2932, | , -3.4, 4331.6, 41.344, |, 0.0
8052.3, 140.0, | , 25.4, 0.0, 592.5, | ,  1000,   953,  3000,  2908, | , -3.4, 4332.0, 41.063, |, 0.0
8053.3, 138.6, | , 25.4, 0.0, 598.5, | ,  1000,   959,  3000,  2920, | , -3.4, 4354.3, 41.457, |, 0.0
8054.3, 138.6, | , 25.4, 0.0, 599.1, | ,  1000,   956,  3000,  2946, | , -3.4, 452.8, 4.355, |, 0.0
8055.3, 138.7, | , 25.4, 0.0, 598.8, | ,  1000,   954,  3000,  2950, | , -3.4, 541.1, 5.205, |, 0.0
8056.3, 139.0, | , 25.4, 0.0, 599.4, | ,  1000,   953,  3000,  2933, | , -3.4, 627.6, 6.011, |, 0.0
8057.3, 139.4, | , 25.4, 0.0, 593.6, | ,  1000,   953,  3000,  2926, | , -3.4, 673.9, 6.442, |, 0.0
8058.4, 139.4, | , 25.4, 0.0, 592.4, | ,  1000,   949,  3000,  2940, | , -3.4, 755.3, 7.235, |, 0.0
8059.4, 139.0, | , 25.4, 0.0, 599.5, | ,  1000,   957,  3000,  2930, | , -3.4, 840.2, 8.046, |, 0.0
8060.4, 138.4, | , 25.4, 0.0, 599.2, | ,  1000,   952,  3000,  2919, | , -3.4, 904.4, 8.624, |, 0.0
8061.4, 138.7, | , 25.4, 0.0, 599.3, | ,  1000,   959,  3000,  2935, | , -3.4, 933.1, 8.950, |, 0.0
8062.4, 138.7, | , 25.4, 0.0, 598.7, | ,  1000,   951,  3000,  2960, | , -3.4, 1004.3, 9.674, |, 0.0
8063.4, 140.3, | , 25.4, 0.0, 592.2, | ,  1000,   946,  3000,  2939, | , -3.4, 1089.1, 10.421, |, 0.0
8064.4, 138.7, | , 25.4, 0.0, 599.3, | ,  1000,   961,  3000,  2927, | , -3.4, 1167.5, 11.178, |, 0.0
8065.4, 138.7, | , 25.4, 0.0, 599.0, | ,  1000,   957,  3000,  2918, | , -3.4, 1228.8, 11.723, |, 0.0
8066.5, 139.2, | , 25.4, 0.0, 598.8, | ,  1000,   952,  3000,  2932, | , -3.4, 1308.9, 12.518, |, 0.0
8067.5, 138.6, | , 25.4, 0.0, 599.4, | ,  1000,   958,  3000,  2930, | , -3.4, 1410.4, 13.503, |, 0.0
8068.5, 139.7, | , 25.4, 0.0, 592.5, | ,  1000,   952,  3000,  2942, | , -3.4, 1469.1, 14.083, |, 0.0
8069.5, 139.0, | , 25.4, 0.0, 599.9, | ,  1000,   958,  3000,  2928, | , -3.4, 1530.8, 14.645, |, 0.0
8070.5, 138.9, | , 25.4, 0.0, 599.9, | ,  1000,   947,  3000,  2915, | , -3.4, 1607.9, 15.287, |, 0.0
8071.5, 138.4, | , 25.4, 0.0, 599.6, | ,  1000,   959,  3000,  2923, | , -3.4, 1675.2, 16.005, |, 0.0
8072.5, 138.9, | , 25.4, 0.0, 599.7, | ,  1000,   952,  3000,  2937, | , -3.4, 1775.9, 16.995, |, 0.0
8073.5, 139.8, | , 25.4, 0.0, 594.1, | ,  1000,   947,  3000,  2929, | , -3.4, 1840.6, 17.556, |, 0.0
8074.5, 139.1, | , 25.4, 0.0, 594.4, | ,  1000,   952,  3000,  2917, | , -3.4, 1895.4, 18.044, |, 0.0
8075.6, 138.7, | , 25.4, 0.0, 599.2, | ,  1000,   959,  3000,  2944, | , -3.4, 1966.1, 18.883, |, 0.0
8076.6, 139.2, | , 25.4, 0.0, 599.2, | ,  1000,   952,  3000,  2944, | , -3.4, 2056.9, 19.721, |, 0.0
8077.6, 138.7, | , 25.4, 0.0, 599.3, | ,  1000,   955,  3000,  2939, | , -3.4, 2138.8, 20.490, |, 0.0
8078.6, 138.7, | , 25.4, 0.0, 598.1, | ,  1000,   955,  3000,  2911, | , -3.4, 2186.8, 20.798, |, 0.0
8079.6, 140.0, | , 25.4, 0.0, 592.7, | ,  1000,   954,  3000,  2925, | , -3.4, 2261.3, 21.575, |, 0.0
8080.6, 138.8, | , 25.4, 0.0, 599.7, | ,  1000,   948,  3000,  2914, | , -3.4, 2336.7, 22.199, |, 0.0
8081.6, 138.6, | , 25.4, 0.0, 599.0, | ,  1000,   955,  3000,  2941, | , -3.4, 2395.0, 22.954, |, 0.0
8082.6, 139.0, | , 25.4, 0.0, 599.4, | ,  1000,   951,  3000,  2928, | , -3.4, 2464.8, 23.514, |, 0.0
8083.6, 139.2, | , 25.4, 0.0, 598.7, | ,  1000,   952,  3000,  2922, | , -3.4, 2554.8, 24.339, |, 0.0
8084.6, 139.5, | , 25.4, 0.0, 593.6, | ,  1000,   949,  3000,  2943, | , -3.4, 2627.6, 25.144, |, 0.0
8085.7, 139.5, | , 25.4, 0.0, 593.4, | ,  1000,   952,  3000,  2925, | , -3.4, 2667.5, 25.426, |, 0.0
8086.7, 139.0, | , 25.4, 0.0, 599.5, | ,  1000,   958,  3000,  2908, | , -3.4, 2762.6, 26.260, |, 0.0
8087.7, 138.7, | , 25.4, 0.0, 599.5, | ,  1000,   951,  3000,  2887, | , -3.4, 2828.1, 26.683, |, 0.0
8088.7, 138.6, | , 25.4, 0.0, 598.4, | ,  1000,   955,  3000,  2930, | , -3.4, 2881.7, 27.528, |, 0.0
8089.7, 138.6, | , 25.4, 0.0, 599.4, | ,  1000,   955,  3000,  2953, | , -3.4, 2945.1, 28.297, |, 0.0
8090.7, 139.9, | , 25.4, 0.0, 593.1, | ,  1000,   950,  3000,  2921, | , -3.4, 2998.2, 28.528, |, 0.0
8091.7, 138.5, | , 25.4, 0.0, 599.1, | ,  1000,   953,  3000,  2923, | , -3.4, 3062.1, 29.173, |, 0.0
8092.7, 138.7, | , 25.4, 0.0, 599.1, | ,  1000,   954,  3000,  2956, | , -3.4, 3118.2, 29.964, |, 0.0
8093.7, 138.8, | , 25.4, 0.0, 598.3, | ,  1000,   956,  3000,  2929, | , -3.4, 3168.8, 30.262, |, 0.0
8094.8, 138.6, | , 25.4, 0.0, 599.1, | ,  1000,   953,  3000,  2929, | , -3.4, 3225.3, 30.769, |, 0.0
8095.8, 139.6, | , 25.4, 0.0, 592.4, | ,  1000,   950,  3000,  2937, | , -3.4, 3290.4, 31.424, |, 0.0
8096.8, 138.4, | , 25.4, 0.0, 599.3, | ,  1000,   947,  3000,  2886, | , -3.4, 3341.9, 31.473, |, 0.0
8097.8, 138.9, | , 25.4, 0.0, 599.2, | ,  1000,   959,  3000,  2918, | , -3.4, 3402.7, 32.420, |, 0.0
8098.8, 138.6, | , 25.4, 0.0, 598.5, | ,  1000,   958,  3000,  2941, | , -3.4, 3491.0, 33.434, |, 0.0
8099.8, 138.7, | , 25.4, 0.0, 599.4, | ,  1000,   957,  3000,  2945, | , -3.4, 3520.5, 33.754, |, 0.0
8100.8, 139.8, | , 25.4, 0.0, 594.0, | ,  1000,   944,  3000,  2904, | , -3.4, 3560.8, 33.664, |, 0.0
8101.8, 139.3, | , 25.4, 0.0, 593.5, | ,  1000,   955,  3000,  2918, | , -3.4, 3618.2, 34.427, |, 0.0
8102.8, 138.6, | , 25.4, 0.0, 599.2, | ,  1000,   959,  3000,  2929, | , -3.4, 3664.9, 35.002, |, 0.0
8103.8, 139.2, | , 25.4, 0.0, 598.7, | ,  1000,   958,  3000,  2930, | , -3.4, 3714.6, 35.477, |, 0.0
8104.9, 139.0, | , 25.4, 0.0, 599.2, | ,  1000,   959,  3000,  2917, | , -3.4, 3763.4, 35.827, |, 0.0
8105.9, 138.7, | , 25.4, 0.0, 598.8, | ,  1000,   954,  3000,  2930, | , -3.4, 3835.9, 36.595, |, 0.0
8106.9, 139.5, | , 25.4, 0.0, 594.3, | ,  1000,   954,  3000,  2923, | , -3.4, 3862.0, 36.773, |, 0.0
8107.9, 139.1, | , 25.4, 0.0, 599.2, | ,  1000,   959,  3000,  2927, | , -3.4, 3897.6, 37.194, |, 0.0
8108.9, 139.2, | , 25.4, 0.0, 598.4, | ,  1000,   958,  3000,  2917, | , -3.4, 3961.0, 37.694, |, 0.0
8109.9, 138.7, | , 25.4, 0.0, 599.2, | ,  1000,   957,  3000,  2952, | , -3.4, 3995.7, 38.356, |, 0.0
8110.9, 138.7, | , 25.4, 0.0, 599.1, | ,  1000,   953,  3000,  2940, | , -3.4, 4006.8, 38.304, |, 0.0
8111.9, 139.8, | , 25.4, 0.0, 593.8, | ,  1000,   952,  3000,  2931, | , -3.4, 4037.2, 38.492, |, 0.0
8112.9, 139.6, | , 25.4, 0.0, 592.5, | ,  1000,   957,  3000,  2927, | , -3.4, 4086.1, 38.966, |, 0.0
8114.0, 138.8, | , 25.4, 0.0, 598.3, | ,  1000,   954,  3000,  2937, | , -3.4, 4125.5, 39.405, |, 0.0
8115.0, 138.9, | , 25.4, 0.0, 599.8, | ,  1000,   949,  3000,  2909, | , -3.4, 4145.2, 39.263, |, 0.0
8116.0, 138.5, | , 25.4, 0.0, 598.7, | ,  1000,   960,  3000,  2903, | , -3.4, 4176.5, 39.614, |, 0.0
8117.0, 138.6, | , 25.4, 0.0, 600.1, | ,  1000,   958,  3000,  2947, | , -3.4, 4184.2, 40.117, |, 0.0
8118.0, 139.7, | , 25.4, 0.0, 592.9, | ,  1000,   954,  3000,  2947, | , -3.4, 4196.2, 40.189, |, 0.0
8119.0, 139.3, | , 25.4, 0.0, 599.3, | ,  1000,   950,  3000,  2927, | , -3.4, 4235.2, 40.317, |, 0.0
8120.0, 138.5, | , 25.4, 0.0, 599.5, | ,  1000,   958,  3000,  2912, | , -3.4, 4241.6, 40.297, |, 0.0
8121.0, 138.6, | , 25.4, 0.0, 599.8, | ,  1000,   952,  3000,  2914, | , -3.4, 4298.6, 40.801, |, 0.0
8122.0, 139.0, | , 25.4, 0.0, 599.6, | ,  1000,   955,  3000,  2922, | , -3.4, 4293.9, 40.858, |, 0.0
8123.0, 139.4, | , 25.4, 0.0, 593.2, | ,  1000,   948,  3000,  2914, | , -3.4, 4319.1, 40.949, |, 0.0
8124.1, 138.7, | , 25.4, 0.0, 599.1, | ,  1000,   958,  3000,  2929, | , -3.4, 4319.1, 41.218, |, 0.0
8125.1, 138.6, | , 25.4, 0.0, 599.8, | ,  1000,   957,  3000,  2948, | , -3.4, 4332.9, 41.528, |, 0.0
8126.1, 139.1, | , 25.4, 0.0, 600.1, | ,  1000,   953,  3000,  2941, | , -3.4, 4365.4, 41.719, |, 0.0
8127.1, 138.7, | , 25.4, 0.0, 599.7, | ,  1000,   955,  3000,  2940, | , -3.4, 4359.4, 41.673, |, 0.0
8128.1, 139.3, | , 25.4, 0.0, 594.2, | ,  1000,   952,  3000,  2903, | , -3.4, 4365.8, 41.310, |, 0.0
8129.1, 139.7, | , 25.4, 0.0, 594.1, | ,  1000,   948,  3000,  2921, | , -3.4, 4386.0, 41.647, |, 0.0
8130.1, 139.1, | , 25.4, 0.0, 600.3, | ,  1000,   957,  3000,  2957, | , -3.4, 4402.3, 42.293, |, 0.0
8131.1, 138.6, | , 25.4, 0.0, 599.9, | ,  1000,   959,  3000,  2935, | , -3.4, 4391.5, 41.979, |, 0.0
8132.1, 138.9, | , 25.4, 0.0, 600.3, | ,  1000,   953,  3000,  2918, | , -3.4, 4401.0, 41.825, |, 0.0
8133.2, 138.3, | , 25.4, 0.0, 599.7, | ,  1000,   951,  3000,  2914, | , -3.4, 4444.7, 42.171, |, 0.0
8134.2, 139.6, | , 25.4, 0.0, 592.5, | ,  1000,   954,  3000,  2909, | , -3.4, 4422.8, 41.932, |, 0.0
8135.2, 138.7, | , 25.4, 0.0, 599.7, | ,  1000,   959,  3000,  2952, | , -3.4, 4413.8, 42.376, |, 0.0
8136.2, 139.1, | , 25.4, 0.0, 600.2, | ,  1000,   951,  3000,  2929, | , -3.4, 4420.3, 42.095, |, 0.0
8137.2, 138.5, | , 25.4, 0.0, 599.9, | ,  1000,   950,  3000,  2905, | , -3.4, 4419.4, 41.816, |, 0.0
8138.2, 138.5, | , 25.4, 0.0, 599.8, | ,  1000,   949,  3000,  2935, | , -3.4, 4422.0, 42.156, |, 0.0
8139.2, 139.9, | , 25.4, 0.0, 594.6, | ,  1000,   952,  3000,  2943, | , -3.4, 4429.3, 42.341, |, 0.0
8140.2, 139.8, | , 25.4, 0.0, 590.6, | ,  1000,   948,  3000,  2941, | , -3.4, 4434.4, 42.335, |, 0.0
8141.2, 138.6, | , 25.4, 0.0, 599.7, | ,  1000,   958,  3000,  2924, | , -3.4, 4422.0, 42.132, |, 0.0
8142.3, 138.5, | , 25.4, 0.0, 600.4, | ,  1000,   952,  3000,  2921, | , -3.4, 4457.5, 42.376, |, 0.0
8143.3, 139.1, | , 25.4, 0.0, 600.2, | ,  1000,   954,  3000,  2953, | , -3.4, 4443.8, 42.620, |, 0.0
8144.3, 138.4, | , 25.4, 0.0, 599.9, | ,  1000,   953,  3000,  2894, | , -3.4, 4431.0, 41.839, |, 0.0
8145.3, 139.2, | , 25.4, 0.0, 594.5, | ,  1000,   947,  3000,  2925, | , -3.4, 4439.5, 42.190, |, 0.0
8146.3, 138.9, | , 25.4, 0.0, 600.4, | ,  1000,   954,  3000,  2925, | , -3.4, 4427.5, 42.155, |, 0.0
8147.3, 138.5, | , 25.4, 0.0, 600.0, | ,  1000,   955,  3000,  2933, | , -3.4, 4431.8, 42.285, |, 0.0
8148.3, 138.5, | , 25.4, 0.0, 600.0, | ,  1000,   955,  3000,  2937, | , -3.4, 4440.8, 42.417, |, 0.0
8149.3, 139.0, | , 25.4, 0.0, 600.3, | ,  1000,   959,  3000,  2940, | , -3.4, 4444.7, 42.536, |, 0.0
8150.3, 139.9, | , 25.4, 0.0, 592.6, | ,  1000,   952,  3000,  2940, | , -3.4, 4425.4, 42.270, |, 0.0
8151.3, 138.8, | , 25.4, 0.0, 599.1, | ,  1000,   961,  3000,  2951, | , -3.4, 4418.1, 42.427, |, 0.0
8152.4, 138.6, | , 25.4, 0.0, 600.0, | ,  1000,   951,  3000,  2915, | , -3.4, 4413.4, 41.884, |, 0.0
8153.4, 139.0, | , 25.4, 0.0, 600.0, | ,  1000,   956,  3000,  2904, | , -3.4, 4425.0, 41.925, |, 0.0
8154.4, 139.2, | , 25.4, 0.0, 599.9, | ,  1000,   956,  3000,  2937, | , -3.4, 4420.7, 42.239, |, 0.0
8155.4, 139.6, | , 25.4, 0.0, 593.7, | ,  1000,   954,  3000,  2937, | , -3.4, 4424.1, 42.251, |, 0.0
8156.4, 139.4, | , 25.4, 0.0, 593.1, | ,  1000,   957,  3000,  2918, | , -3.4, 4433.5, 42.169, |, 0.0
8157.4, 139.0, | , 25.4, 0.0, 599.8, | ,  1000,   958,  3000,  2939, | , -3.4, 4405.7, 42.139, |, 0.0
8158.4, 138.6, | , 25.4, 0.0, 600.3, | ,  1000,   955,  3000,  2931, | , -3.4, 4405.7, 42.030, |, 0.0
8159.4, 138.5, | , 25.4, 0.0, 600.2, | ,  1000,   960,  3000,  2916, | , -3.4, 4397.5, 41.835, |, 0.0
8160.4, 139.2, | , 25.4, 0.0, 599.7, | ,  1000,   961,  3000,  2922, | , -3.4, 4398.0, 41.918, |, 0.0
8161.4, 139.5, | , 25.4, 0.0, 593.7, | ,  1000,   958,  3000,  2932, | , -3.4, 4396.3, 41.980, |, 0.0
8162.5, 138.7, | , 25.4, 0.0, 599.7, | ,  1000,   962,  3000,  2949, | , -3.4, 4396.7, 42.209, |, 0.0
8163.5, 138.6, | , 25.4, 0.0, 600.1, | ,  1000,   954,  3000,  2937, | , -3.4, 4392.0, 41.939, |, 0.0
8164.5, 139.3, | , 25.4, 0.0, 599.7, | ,  1000,   953,  3000,  2939, | , -3.4, 4419.0, 42.218, |, 0.0
8165.5, 138.6, | , 25.4, 0.0, 599.0, | ,  1000,   953,  3000,  2910, | , -3.4, 4405.3, 41.768, |, 0.0
8166.5, 139.8, | , 25.4, 0.0, 594.4, | ,  1000,   960,  3000,  2937, | , -3.4, 4389.0, 41.990, |, 0.0
8167.5, 139.6, | , 25.4, 0.0, 595.2, | ,  1000,   951,  3000,  2925, | , -3.4, 4414.7, 41.999, |, 0.0
8168.5, 138.6, | , 25.4, 0.0, 600.1, | ,  1000,   959,  3000,  2942, | , -3.4, 4398.0, 42.114, |, 0.0
8169.5, 138.8, | , 25.4, 0.0, 600.0, | ,  1000,   958,  3000,  2956, | , -3.4, 4386.8, 42.154, |, 0.0
8170.6, 139.2, | , 25.4, 0.0, 599.2, | ,  1000,   949,  3000,  2918, | , -3.4, 4375.7, 41.535, |, 0.0
8171.6, 138.6, | , 25.4, 0.0, 600.1, | ,  1000,   955,  3000,  2903, | , -3.4, 4383.0, 41.507, |, 0.0
8172.6, 139.5, | , 25.4, 0.0, 593.2, | ,  1000,   948,  3000,  2927, | , -3.4, 4395.8, 41.812, |, 0.0
8173.6, 139.0, | , 25.4, 0.0, 600.3, | ,  1000,   957,  3000,  2926, | , -3.4, 4409.1, 42.016, |, 0.0
8174.6, 138.5, | , 25.4, 0.0, 600.2, | ,  1000,   953,  3000,  2913, | , -3.4, 4378.7, 41.551, |, 0.0
8175.6, 138.7, | , 25.4, 0.0, 599.7, | ,  1000,   953,  3000,  2921, | , -3.4, 4374.8, 41.603, |, 0.0
8176.6, 138.7, | , 25.4, 0.0, 600.0, | ,  1000,   958,  3000,  2922, | , -3.4, 4366.3, 41.578, |, 0.0
8177.6, 140.3, | , 25.4, 0.0, 590.6, | ,  1000,   947,  3000,  2918, | , -3.4, 4366.7, 41.430, |, 0.0
8178.6, 138.6, | , 25.4, 0.0, 599.9, | ,  1000,   951,  3000,  2927, | , -3.4, 4388.1, 41.776, |, 0.0
8179.7, 138.5, | , 25.4, 0.0, 600.0, | ,  1000,   960,  3000,  2932, | , -3.4, 4396.7, 41.997, |, 0.0
8180.7, 140.0, | , 25.4, 0.0, 599.3, | ,  1000,   954,  3000,  2929, | , -3.4, 4372.3, 41.670, |, 0.0
8181.7, 139.0, | , 25.4, 0.0, 600.4, | ,  1000,   958,  3000,  2938, | , -3.4, 4382.1, 41.913, |, 0.0
8182.7, 139.9, | , 25.4, 0.0, 589.3, | ,  1000,   946,  3000,  2919, | , -3.4, 4346.1, 41.237, |, 0.0
8183.7, 140.0, | , 25.4, 0.0, 590.0, | ,  1000,   950,  3000,  2941, | , -3.4, 4351.3, 41.554, |, 0.0
8184.7, 139.5, | , 25.4, 0.0, 595.2, | ,  1000,   955,  3000,  2901, | , -3.4, 4349.6, 41.170, |, 0.0
8185.7, 138.7, | , 25.4, 0.0, 599.2, | ,  1000,   958,  3000,  2948, | , -3.4, 4351.3, 41.717, |, 0.0
8186.7, 138.6, | , 25.4, 0.0, 600.2, | ,  1000,   952,  3000,  2929, | , -3.4, 4349.1, 41.434, |, 0.0
8187.7, 139.1, | , 25.4, 0.0, 600.5, | ,  1000,   960,  3000,  2937, | , -3.4, 4350.4, 41.620, |, 0.0
8188.7, 139.8, | , 25.4, 0.0, 598.0, | ,  1000,   955,  3000,  2952, | , -3.4, 4362.4, 41.841, |, 0.0
8189.8, 139.6, | , 25.4, 0.0, 592.7, | ,  1000,   948,  3000,  2926, | , -3.4, 4359.8, 41.466, |, 0.0
8190.8, 138.9, | , 25.4, 0.0, 599.5, | ,  1000,   953,  3000,  2950, | , -3.4, 4343.1, 41.608, |, 0.0
8191.8, 140.0, | , 25.4, 0.0, 599.4, | ,  3000,   955,  9000,  2921, | , -3.4, 4344.8, 41.339, |, 0.0
8192.8, 139.8, | , 25.4, 0.0, 599.5, | ,  3000,  2947,  9000,  7227, | , -3.4, 4373.1, 109.196, |, 0.0
8193.8, 139.6, | , 25.4, 0.0, 599.6, | ,  3000,  2931,  9000,  8544, | , -3.4, 4327.3, 121.875, |, 0.0
8194.8, 140.3, | , 25.4, 0.0, 591.9, | ,  3000,  2917,  9000,  8654, | , -3.4, 4183.8, 118.834, |, 0.0
8195.8, 140.7, | , 25.4, 0.0, 593.9, | ,  3000,  2915,  9000,  8701, | , -3.4, 4247.2, 121.098, |, 0.0
8196.8, 139.2, | , 25.4, 0.0, 600.4, | ,  3000,  2912,  9000,  8775, | , -3.4, 4293.0, 123.143, |, 0.0
8197.8, 139.4, | , 25.4, 0.0, 599.1, | ,  3000,  2910,  9000,  8712, | , -3.4, 4382.1, 125.001, |, 0.0
8198.8, 139.6, | , 25.4, 0.0, 600.2, | ,  3000,  2910,  9000,  8742, | , -3.4, 4414.3, 126.231, |, 0.0
8199.9, 140.1, | , 25.4, 0.0, 593.5, | ,  3000,  2904,  9000,  8813, | , -3.4, 4383.0, 126.044, |, 0.0
8200.9, 140.2, | , 25.4, 0.0, 592.8, | ,  3000,  2898,  9000,  8551, | , -3.4, 4461.0, 125.345, |, 0.0
8201.9, 139.3, | , 25.4, 0.0, 599.9, | ,  3000,  2907,  9000,  8574, | , -3.4, 4367.6, 123.065, |, 0.0
8202.9, 139.7, | , 25.4, 0.0, 598.9, | ,  3000,  2907,  9000,  8623, | , -3.4, 4381.7, 123.988, |, 0.0
8203.9, 139.3, | , 25.4, 0.0, 599.6, | ,  3000,  2910,  9000,  8815, | , -3.4, 4367.1, 125.668, |, 0.0
8204.9, 139.2, | , 25.4, 0.0, 599.4, | ,  3000,  2898,  9000,  9024, | , -3.4, 4385.1, 128.306, |, 0.0
8205.9, 140.7, | , 25.4, 0.0, 592.5, | ,  3000,  2903,  9000,  9006, | , -3.4, 4386.0, 128.190, |, 0.0
8206.9, 139.1, | , 25.4, 0.0, 598.6, | ,  3000,  2906,  9000,  9045, | , -3.4, 4373.1, 128.277, |, 0.0
8207.9, 139.3, | , 25.4, 0.0, 597.9, | ,  3000,  2892,  9000,  9171, | , -3.4, 4328.1, 128.149, |, 0.0
8209.0, 139.3, | , 25.4, 0.0, 598.8, | ,  3000,  2897,  9000,  8934, | , -3.4, 4423.3, 128.436, |, 0.0
8210.0, 139.7, | , 25.4, 0.0, 598.8, | ,  3000,  2900,  9000,  9075, | , -3.4, 4365.8, 128.310, |, 0.0
8211.0, 140.1, | , 25.4, 0.0, 593.0, | ,  3000,  2906,  9000,  9353, | , -3.4, 4366.7, 131.374, |, 0.0
8212.0, 139.7, | , 25.4, 0.0, 598.6, | ,  3000,  2907,  9000,  9608, | , -3.4, 4318.7, 132.656, |, 0.0
8213.0, 139.9, | , 25.4, 0.0, 597.8, | ,  3000,  2899,  9000,  9762, | , -3.4, 4359.8, 135.477, |, 0.0
8214.0, 139.4, | , 25.4, 0.0, 598.5, | ,  3000,  2905,  9000,  9951, | , -3.4, 4389.4, 138.494, |, 0.0
8215.0, 139.4, | , 25.4, 0.0, 598.5, | ,  3000,  2903,  9000, 10067, | , -3.4, 4320.0, 137.521, |, 0.0
8216.0, 139.7, | , 25.4, 0.0, 598.7, | ,  3000,  2903,  9000, 10133, | , -3.4, 4378.3, 140.068, |, 0.0
8217.0, 140.1, | , 25.4, 0.0, 592.6, | ,  3000,  2900,  9000, 10173, | , -3.4, 4392.8, 140.942, |, 0.0
8218.1, 139.3, | , 25.4, 0.0, 597.8, | ,  3000,  2904,  9000, 10208, | , -3.4, 4380.8, 140.973, |, 0.0
8219.1, 139.7, | , 25.4, 0.0, 598.4, | ,  3000,  2905,  9000, 10235, | , -3.4, 4396.3, 141.776, |, 0.0
8220.1, 139.2, | , 25.4, 0.0, 597.9, | ,  3000,  2910,  9000, 10264, | , -3.4, 4386.0, 141.803, |, 0.0
8221.1, 139.3, | , 25.4, 0.0, 598.1, | ,  3000,  2907,  9000, 10257, | , -3.4, 4407.4, 142.381, |, 0.0
8222.1, 140.1, | , 25.4, 0.0, 589.6, | ,  3000,  2903,  9000, 10253, | , -3.4, 4356.8, 140.688, |, 0.0
8223.1, 140.5, | , 25.4, 0.0, 592.6, | ,  3000,  2904,  9000, 10273, | , -3.4, 4318.7, 139.677, |, 0.0
8224.1, 139.2, | , 25.4, 0.0, 598.1, | ,  3000,  2906,  9000, 10266, | , -3.4, 4374.0, 141.405, |, 0.0
8225.1, 139.4, | , 25.4, 0.0, 598.0, | ,  3000,  2903,  9000, 10249, | , -3.4, 4415.1, 142.503, |, 0.0
8226.2, 139.6, | , 25.4, 0.0, 598.0, | ,  3000,  2899,  9000, 10275, | , -3.4, 4367.1, 141.199, |, 0.0
8227.2, 140.1, | , 25.4, 0.0, 592.1, | ,  3000,  2902,  9000, 10276, | , -3.4, 4418.1, 142.892, |, 0.0
8228.2, 140.4, | , 25.4, 0.0, 589.3, | ,  3000,  2899,  9000, 10288, | , -3.4, 4361.6, 141.167, |, 0.0
8229.2, 139.5, | , 25.4, 0.0, 596.7, | ,  3000,  2909,  9000, 10249, | , -3.4, 4359.4, 140.792, |, 0.0
8230.2, 139.6, | , 25.4, 0.0, 596.5, | ,  3000,  2905,  9000, 10263, | , -3.4, 4377.8, 141.485, |, 0.0
8231.2, 139.2, | , 25.4, 0.0, 597.1, | ,  3000,  2906,  9000, 10293, | , -3.4, 4365.0, 141.396, |, 0.0
8232.2, 139.3, | , 25.4, 0.0, 597.1, | ,  3000,  2912,  9000, 10282, | , -3.4, 4358.6, 141.135, |, 0.0
8233.2, 140.8, | , 25.4, 0.0, 589.3, | ,  3000,  2904,  9000, 10283, | , -3.4, 4333.7, 140.270, |, 0.0
8234.2, 139.3, | , 25.4, 0.0, 597.4, | ,  3000,  2909,  9000, 10283, | , -3.4, 4356.8, 141.064, |, 0.0
8235.3, 139.2, | , 25.4, 0.0, 596.6, | ,  3000,  2899,  9000, 10286, | , -3.4, 4301.1, 139.188, |, 0.0
8236.3, 139.7, | , 25.4, 0.0, 597.1, | ,  3000,  2905,  9000, 10289, | , -3.4, 4400.1, 142.483, |, 0.0
8237.3, 139.3, | , 25.4, 0.0, 597.0, | ,  3000,  2909,  9000, 10321, | , -3.4, 4383.8, 142.347, |, 0.0
8238.3, 139.1, | , 25.4, 0.0, 596.7, | ,  3000,  2905,  9000, 10308, | , -3.4, 4323.9, 140.225, |, 0.0
8239.3, 140.0, | , 25.4, 0.0, 591.4, | ,  3000,  2903,  9000, 10272, | , -3.4, 4358.6, 140.930, |, 0.0
8240.3, 139.7, | , 25.4, 0.0, 597.0, | ,  3000,  2906,  9000, 10233, | , -3.4, 4299.4, 138.648, |, 0.0
8241.3, 139.2, | , 25.4, 0.0, 596.5, | ,  3000,  2910,  9000, 10209, | , -3.4, 4309.3, 138.758, |, 0.0
8242.3, 139.2, | , 25.4, 0.0, 596.4, | ,  3000,  2901,  9000, 10215, | , -3.4, 4349.1, 140.000, |, 0.0
8243.3, 139.7, | , 25.4, 0.0, 596.6, | ,  3000,  2909,  9000, 10165, | , -3.4, 4290.0, 137.667, |, 0.0
8244.3, 140.0, | , 25.4, 0.0, 589.4, | ,  3000,  2903,  9000, 10140, | , -3.4, 4275.4, 136.870, |, 0.0
8245.4, 139.1, | , 25.4, 0.0, 596.2, | ,  3000,  2905,  9000, 10144, | , -3.4, 4306.7, 137.929, |, 0.0
8246.4, 139.2, | , 25.4, 0.0, 596.6, | ,  3000,  2900,  9000, 10171, | , -3.4, 4360.3, 139.885, |, 0.0
8247.4, 139.6, | , 25.4, 0.0, 596.5, | ,  3000,  2903,  9000, 10178, | , -3.4, 4316.6, 138.591, |, 0.0
8248.4, 139.3, | , 25.4, 0.0, 596.2, | ,  3000,  2903,  9000, 10124, | , -3.4, 4276.3, 136.739, |, 0.0
8249.4, 140.0, | , 25.4, 0.0, 589.8, | ,  3000,  2903,  9000,  9867, | , -3.4, 4204.7, 131.794, |, 0.0
8250.4, 140.3, | , 25.4, 0.0, 591.4, | ,  3000,  2906,  9000,  9758, | , -3.4, 4289.6, 133.336, |, 0.0
8251.4, 139.1, | , 25.4, 0.0, 596.1, | ,  3000,  2901,  9000,  9630, | , -3.4, 4293.0, 132.045, |, 0.0
8252.4, 139.1, | , 25.4, 0.0, 595.8, | ,  3000,  2903,  9000,  9583, | , -3.4, 4294.7, 131.614, |, 0.0
8253.4, 139.6, | , 25.4, 0.0, 596.6, | ,  3000,  2912,  9000,  9545, | , -3.4, 4276.7, 130.767, |, 0.0
8254.5, 139.8, | , 25.4, 0.0, 595.4, | ,  3000,  2902,  9000,  9495, | , -3.4, 4215.0, 128.269, |, 0.0
8255.5, 140.2, | , 25.4, 0.0, 589.4, | ,  3000,  2900,  9000,  9477, | , -3.4, 4180.3, 127.009, |, 0.0
8256.5, 139.1, | , 25.4, 0.0, 596.3, | ,  3000,  2907,  9000,  9477, | , -3.4, 4207.3, 127.897, |, 0.0
8257.5, 139.7, | , 25.4, 0.0, 596.7, | ,  3000,  2904,  9000,  9465, | , -3.4, 4235.2, 128.579, |, 0.0
8258.5, 139.3, | , 25.4, 0.0, 595.7, | ,  3000,  2907,  9000,  9457, | , -3.4, 4184.2, 126.992, |, 0.0
8259.5, 139.3, | , 25.4, 0.0, 595.6, | ,  3000,  2901,  9000,  9473, | , -3.4, 4180.3, 126.978, |, 0.0
8260.5, 140.1, | , 25.4, 0.0, 588.7, | ,  3000,  2899,  9000,  9444, | , -3.4, 4206.0, 127.437, |, 0.0
8261.5, 139.9, | , 25.4, 0.0, 590.5, | ,  3000,  2896,  9000,  9427, | , -3.4, 4152.0, 125.596, |, 0.0
8262.5, 139.1, | , 25.4, 0.0, 595.9, | ,  3000,  2899,  9000,  9445, | , -3.4, 4158.0, 125.994, |, 0.0
8263.5, 139.1, | , 25.4, 0.0, 595.9, | ,  3000,  2906,  9000,  9488, | , -3.4, 4191.0, 127.503, |, 0.0
8264.5, 139.4, | , 25.4, 0.0, 594.7, | ,  3000,  2909,  9000,  9363, | , -3.4, 4155.0, 125.176, |, 0.0
8265.6, 139.7, | , 25.4, 0.0, 595.4, | ,  3000,  2900,  9000,  8533, | , -3.4, 4081.8, 114.565, |, 0.0
8266.6, 139.9, | , 25.4, 0.0, 588.2, | ,  3000,  2899,  9000,  7436, | , -3.4, 4171.8, 105.843, |, 0.0
8267.6, 138.7, | , 25.4, 0.0, 595.6, | ,  3000,  2905,  9000,  6760, | , -3.4, 4187.6, 99.361, |, 0.0
8268.6, 139.4, | , 25.4, 0.0, 595.5, | ,  3000,  2903,  9000,  6290, | , -3.4, 4184.2, 94.418, |, 0.0
8269.6, 139.1, | , 25.4, 0.0, 595.0, | ,  3000,  2909,  9000,  5975, | , -3.4, 4126.3, 89.992, |, 0.0
8270.6, 139.0, | , 25.4, 0.0, 595.6, | ,  3000,  2908,  9000,  5788, | , -3.4, 4065.1, 86.795, |, 0.0
8271.6, 139.9, | , 25.4, 0.0, 589.9, | ,  3000,  2901,  9000,  5619, | , -3.4, 4050.1, 84.719, |, 0.0
8272.6, 139.4, | , 25.4, 0.0, 595.1, | ,  3000,  2907,  9000,  5563, | , -3.4, 3999.1, 83.173, |, 0.0
8273.6, 139.0, | , 25.4, 0.0, 595.6, | ,  3000,  2908,  9000,  5469, | , -3.4, 4032.5, 82.937, |, 0.0
8274.7, 139.8, | , 25.4, 0.0, 594.8, | ,  3000,  2909,  9000,  6886, | , -3.4, 4031.2, 96.946, |, 0.0
8275.7, 139.9, | , 25.4, 0.0, 596.0, | ,  3000,  2915,  9000, 10199, | , -3.4, 3979.4, 128.132, |, 0.0
8276.7, 139.3, | , 25.4, 0.0, 595.4, | ,  3000,  2903,  9000, 10139, | , -3.4, 3602.4, 115.393, |, 0.0
8277.7, 140.2, | , 25.4, 0.0, 588.3, | ,  3000,  2903,  9000, 10242, | , -3.4, 3916.4, 126.398, |, 0.0
8278.7, 139.4, | , 25.4, 0.0, 595.4, | ,  3000,  2901,  9000, 10142, | , -3.4, 4030.8, 129.075, |, 0.0
8279.7, 139.3, | , 25.4, 0.0, 594.3, | ,  3000,  2908,  9000, 10082, | , -3.4, 4124.2, 131.519, |, 0.0
8280.7, 139.2, | , 25.4, 0.0, 595.4, | ,  3000,  2902,  9000, 10147, | , -3.4, 4065.1, 130.225, |, 0.0
8281.7, 139.1, | , 25.4, 0.0, 595.6, | ,  3000,  2909,  9000,  9855, | , -3.4, 3979.8, 124.722, |, 0.0
8282.7, 140.5, | , 25.4, 0.0, 588.8, | ,  3000,  2902,  9000, 10020, | , -3.4, 3935.7, 124.868, |, 0.0
8283.8, 139.1, | , 25.4, 0.0, 595.6, | ,  3000,  2909,  9000,  9733, | , -3.4, 3865.4, 119.999, |, 0.0
8284.8, 139.3, | , 25.4, 0.0, 594.8, | ,  3000,  2907,  9000,  9953, | , -3.4, 3899.3, 123.119, |, 0.0
8285.8, 139.5, | , 25.4, 0.0, 595.5, | ,  3000,  2903,  9000, 10002, | , -3.4, 3877.0, 122.862, |, 0.0
8286.8, 139.0, | , 25.4, 0.0, 595.4, | ,  3000,  2903,  9000,  9661, | , -3.4, 3858.6, 119.040, |, 0.0
8287.8, 139.9, | , 25.4, 0.0, 590.1, | ,  3000,  2911,  9000,  9880, | , -3.4, 3856.4, 121.123, |, 0.0
8288.8, 140.0, | , 25.4, 0.0, 588.4, | ,  3000,  2904,  9000, 10091, | , -3.4, 3811.9, 121.637, |, 0.0
8289.8, 139.7, | , 25.4, 0.0, 594.7, | ,  3000,  2907,  9000,  9954, | , -3.4, 3758.3, 118.700, |, 0.0
8290.8, 138.8, | , 25.4, 0.0, 595.5, | ,  3000,  2900,  9000,  8540, | , -3.4, 3732.6, 104.871, |, 0.0
8291.8, 138.8, | , 25.4, 0.0, 595.5, | ,  3000,  2900,  9000,  8335, | , -3.4, 3900.1, 107.591, |, 0.0
8292.8, 139.6, | , 25.4, 0.0, 595.4, | ,  3000,  2908,  9000,  8503, | , -3.4, 3899.7, 109.262, |, 0.0
8293.9, 140.5, | , 25.4, 0.0, 588.5, | ,  3000,  2904,  9000,  8602, | , -3.4, 3808.4, 107.602, |, 0.0
8294.9, 139.4, | , 25.4, 0.0, 594.6, | ,  3000,  2903,  9000,  8688, | , -3.4, 3697.9, 105.264, |, 0.0
8295.9, 139.6, | , 25.4, 0.0, 595.8, | ,  3000,  2909,  9000,  8702, | , -3.4, 3640.5, 103.816, |, 0.0
8296.9, 139.0, | , 25.4, 0.0, 595.1, | ,  3000,  2905,  9000,  8712, | , -3.4, 3700.5, 105.582, |, 0.0
8297.9, 139.1, | , 25.4, 0.0, 594.9, | ,  3000,  2905,  9000,  8727, | , -3.4, 3714.6, 106.118, |, 0.0
8298.9, 139.9, | , 25.4, 0.0, 589.1, | ,  3000,  2895,  9000,  8752, | , -3.4, 3735.2, 106.838, |, 0.0
8299.9, 139.3, | , 25.4, 0.0, 593.7, | ,  3000,  2910,  9000,  8771, | , -3.4, 3730.0, 107.008, |, 0.0
8300.9, 139.8, | , 25.5, 0.0, 589.6, | ,  3000,  2900,  9000,  8752, | , -3.4, 3674.3, 105.151, |, 0.0
8301.9, 139.2, | , 25.5, 0.0, 595.3, | ,  3000,  2909,  9000,  8770, | , -3.4, 3655.5, 104.857, |, 0.0
8303.0, 139.6, | , 25.4, 0.0, 595.6, | ,  3000,  2906,  9000,  8788, | , -3.4, 3596.8, 103.307, |, 0.0
8304.0, 139.0, | , 25.5, 0.0, 595.2, | ,  3000,  2900,  9000,  8756, | , -3.4, 3612.6, 103.430, |, 0.0
8305.0, 140.0, | , 25.5, 0.0, 588.9, | ,  3000,  2904,  9000,  8767, | , -3.4, 3603.2, 103.285, |, 0.0
8306.0, 139.1, | , 25.5, 0.0, 595.0, | ,  3000,  2909,  9000,  8765, | , -3.4, 3609.2, 103.493, |, 0.0
8307.0, 139.4, | , 25.4, 0.0, 595.4, | ,  3000,  2901,  9000,  8773, | , -3.4, 3621.6, 103.845, |, 0.0
8308.0, 139.1, | , 25.4, 0.0, 594.6, | ,  3000,  2907,  9000,  8803, | , -3.4, 3627.2, 104.325, |, 0.0
8309.0, 139.2, | , 25.5, 0.0, 595.0, | ,  3000,  2908,  9000,  8798, | , -3.4, 3562.1, 102.420, |, 0.0
8310.0, 140.7, | , 25.4, 0.0, 588.3, | ,  3000,  2902,  9000,  8801, | , -3.4, 3526.1, 101.367, |, 0.0
8311.1, 139.0, | , 25.5, 0.0, 595.1, | ,  3000,  2904,  9000,  8767, | , -3.4, 3540.7, 101.505, |, 0.0
8312.1, 139.1, | , 25.5, 0.0, 595.3, | ,  3000,  2904,  9000,  8812, | , -3.4, 3599.8, 103.598, |, 0.0
8313.1, 139.4, | , 25.5, 0.0, 595.3, | ,  3000,  2898,  9000,  8756, | , -3.4, 3569.4, 102.181, |, 0.0
8314.1, 139.6, | , 25.5, 0.0, 595.4, | ,  3000,  2905,  9000,  8779, | , -3.4, 3541.5, 101.640, |, 0.0
8315.1, 140.0, | , 25.5, 0.0, 588.4, | ,  3000,  2901,  9000,  8752, | , -3.4, 3542.4, 101.392, |, 0.0
8316.1, 140.1, | , 25.5, 0.0, 588.0, | ,  3000,  2901,  9000,  8787, | , -3.4, 3461.4, 99.387, |, 0.0
8317.1, 139.5, | , 25.5, 0.0, 595.1, | ,  3000,  2905,  9000,  8764, | , -3.4, 3475.5, 99.629, |, 0.0
8318.1, 139.2, | , 25.5, 0.0, 594.7, | ,  3000,  2909,  9000,  8783, | , -3.4, 3461.8, 99.430, |, 0.0
8319.1, 139.1, | , 25.5, 0.0, 594.9, | ,  3000,  2904,  9000,  8770, | , -3.4, 3468.2, 99.457, |, 0.0
8320.1, 139.7, | , 25.5, 0.0, 594.4, | ,  3000,  2905,  9000,  8765, | , -3.4, 3494.4, 100.177, |, 0.0
8321.2, 140.5, | , 25.5, 0.0, 588.6, | ,  3000,  2897,  9000,  8763, | , -3.4, 3482.4, 99.746, |, 0.0
8322.2, 139.2, | , 25.5, 0.0, 594.4, | ,  3000,  2903,  9000,  8799, | , -3.4, 3462.2, 99.529, |, 0.0
8323.2, 139.2, | , 25.5, 0.0, 594.7, | ,  3000,  2909,  9000,  8782, | , -3.4, 3424.1, 98.342, |, 0.0
8324.2, 139.5, | , 25.5, 0.0, 595.0, | ,  3000,  2905,  9000,  8759, | , -3.4, 3414.3, 97.835, |, 0.0
8325.2, 139.4, | , 25.5, 0.0, 594.0, | ,  3000,  2904,  9000,  8793, | , -3.4, 3468.7, 99.667, |, 0.0
8326.2, 139.8, | , 25.5, 0.0, 588.4, | ,  3000,  2905,  9000,  8776, | , -3.4, 3391.6, 97.331, |, 0.0
8327.2, 139.1, | , 25.5, 0.0, 594.2, | ,  3000,  2902,  9000,  8771, | , -3.4, 3412.1, 97.853, |, 0.0
8328.2, 139.7, | , 25.5, 0.0, 593.4, | ,  3000,  2906,  9000,  8795, | , -3.4, 3452.8, 99.246, |, 0.0
8329.2, 139.3, | , 25.5, 0.0, 594.7, | ,  3000,  2909,  9000,  8790, | , -3.4, 3395.8, 97.592, |, 0.0
8330.2, 139.7, | , 25.5, 0.0, 593.8, | ,  3000,  2905,  9000,  8772, | , -3.4, 3374.8, 96.820, |, 0.0
8331.3, 139.6, | , 25.5, 0.0, 594.4, | ,  3000,  2905,  9000,  8748, | , -3.4, 3386.8, 96.957, |, 0.0
8332.3, 140.1, | , 25.5, 0.0, 587.3, | ,  3000,  2899,  9000,  8781, | , -3.4, 3415.5, 98.006, |, 0.0
8333.3, 139.2, | , 25.5, 0.0, 594.5, | ,  3000,  2903,  9000,  8781, | , -3.4, 3396.7, 97.502, |, 0.0
8334.3, 139.6, | , 25.5, 0.0, 594.8, | ,  3000,  2910,  9000,  8790, | , -3.4, 3341.4, 96.053, |, 0.0
8335.3, 139.3, | , 25.5, 0.0, 593.2, | ,  3000,  2905,  9000,  8802, | , -3.4, 3357.7, 96.572, |, 0.0
8336.3, 139.1, | , 25.5, 0.0, 594.9, | ,  3000,  2909,  9000,  8775, | , -3.4, 3365.0, 96.589, |, 0.0
8337.3, 140.8, | , 25.5, 0.0, 586.4, | ,  3000,  2899,  9000,  8786, | , -3.4, 3366.7, 96.644, |, 0.0
8338.3, 139.1, | , 25.5, 0.0, 595.0, | ,  3000,  2906,  9000,  8797, | , -3.4, 3373.6, 96.992, |, 0.0
8339.4, 139.1, | , 25.5, 0.0, 595.0, | ,  3000,  2899,  9000,  8764, | , -3.4, 3359.9, 96.272, |, 0.0
8340.4, 139.2, | , 25.5, 0.0, 594.3, | ,  3000,  2905,  9000,  8786, | , -3.4, 3368.0, 96.735, |, 0.0
8341.4, 139.6, | , 25.5, 0.0, 594.4, | ,  3000,  2904,  9000,  8775, | , -3.4, 3360.7, 96.425, |, 0.0
8342.4, 139.2, | , 25.5, 0.0, 589.3, | ,  3000,  2907,  9000,  8782, | , -3.4, 3365.4, 96.639, |, 0.0
8343.4, 140.0, | , 25.5, 0.0, 588.6, | ,  3000,  2905,  9000,  8790, | , -3.4, 3346.6, 96.156, |, 0.0
8344.4, 139.0, | , 25.5, 0.0, 594.2, | ,  3000,  2899,  9000,  8753, | , -3.4, 3341.4, 95.655, |, 0.0
8345.4, 139.7, | , 25.5, 0.0, 594.2, | ,  3000,  2899,  9000,  8778, | , -3.4, 3344.4, 95.946, |, 0.0
8346.4, 139.2, | , 25.5, 0.0, 594.1, | ,  3000,  2909,  9000,  8752, | , -3.4, 3341.9, 95.741, |, 0.0
8347.4, 139.1, | , 25.5, 0.0, 594.2, | ,  3000,  2900,  9000,  8806, | , -3.4, 3347.0, 96.256, |, 0.0
8348.4, 140.0, | , 25.5, 0.0, 588.4, | ,  3000,  2907,  9000,  8775, | , -3.4, 3342.7, 95.940, |, 0.0
8349.5, 139.1, | , 25.5, 0.0, 594.6, | ,  3000,  2903,  9000,  8786, | , -3.4, 3346.6, 96.110, |, 0.0
8350.5, 139.4, | , 25.5, 0.0, 593.6, | ,  3000,  2905,  9000,  8803, | , -3.4, 3363.3, 96.744, |, 0.0
8351.5, 139.5, | , 25.5, 0.0, 594.4, | ,  3000,  2897,  9000,  8739, | , -3.4, 3346.1, 95.657, |, 0.0
8352.5, 139.0, | , 25.5, 0.0, 594.3, | ,  3000,  2904,  9000,  8771, | , -3.4, 3341.9, 95.863, |, 0.0
8353.5, 140.0, | , 25.5, 0.0, 588.2, | ,  3000,  2909,  9000,  8774, | , -3.4, 3349.1, 96.124, |, 0.0
8354.5, 140.2, | , 25.5, 0.0, 588.2, | ,  3000,  2902,  9000,  8761, | , -3.4, 3350.9, 96.015, |, 0.0
8355.5, 139.7, | , 25.5, 0.0, 594.0, | ,  3000,  2903,  9000,  8785, | , -3.4, 3351.3, 96.227, |, 0.0
8356.5, 139.3, | , 25.5, 0.0, 594.0, | ,  3000,  2906,  9000,  8782, | , -3.4, 3351.7, 96.239, |, 0.0
8357.5, 139.2, | , 25.5, 0.0, 594.2, | ,  3000,  2904,  9000,  8797, | , -3.4, 3352.1, 96.359, |, 0.0
8358.6, 139.6, | , 25.5, 0.0, 594.5, | ,  3000,  2898,  9000,  8762, | , -3.4, 3363.7, 96.357, |, 0.0
8359.6, 140.0, | , 25.5, 0.0, 587.6, | ,  3000,  2905,  9000,  8760, | , -3.4, 3349.1, 95.979, |, 0.0
8360.6, 139.1, | , 25.5, 0.0, 593.5, | ,  3000,  2901,  9000,  8750, | , -3.4, 3344.4, 95.730, |, 0.0
8361.6, 139.6, | , 25.5, 0.0, 594.7, | ,  3000,  2906,  9000,  8800, | , -3.4, 3342.3, 96.121, |, 0.0
8362.6, 139.6, | , 25.5, 0.0, 594.8, | ,  3000,  2910,  9000,  8779, | , -3.4, 3346.1, 96.094, |, 0.0
8363.6, 139.1, | , 25.5, 0.0, 594.4, | ,  3000,  2910,  9000,  8794, | , -3.4, 3359.9, 96.610, |, 0.0
8364.6, 139.9, | , 25.5, 0.0, 588.5, | ,  3000,  2904,  9000,  8774, | , -3.4, 3354.3, 96.237, |, 0.0
8365.6, 139.3, | , 25.5, 0.0, 593.4, | ,  3000,  2903,  9000,  8766, | , -3.4, 3370.1, 96.617, |, 0.0
