Repository: jdhuang-csm/Ru-BCA

## Methods
* (BaO)<sub>x</sub>-(CaO)<sub>y</sub>-(Al<sub>2</sub>O<sub>3</sub>)<sub>1-x-y</sub> (BCA) catalyst supports were synthesized via sol-gel and solid-state methods. 
* Ru/BCA catalysts were prepared via incipient wetness impregnation to achieve 1 wt. % Ru loading.
* Ammonia synthesis rates were measured for Ru/BCA catalysts in a packed-bed reactor at 480-600<sup>o</sup>C, 10 bar, and space velocities up to 1.3 x 10<sup>6</sup> ml g<sub>cat</sub><sup>-1</sup> h<sup>-1</sup>.
* A machine learning (ML) model was employed to improve understanding of the behavior of Ru/BCA catalysts.
* A microkinetic model was developed to describe the best-performing catalyst.

File: data/init_files_Cadigan/B2CA_7-12_IW.txt (part 22 of 25)
********** Start test **********
Elapsed time, Pressure, | , LJtemp(C), Inner-Temp, Outer-Temp, | , N2-set, N2-flow, H2-set, H2-flow, | , pH, NH3_ppm, NH3_Prod_rate, |, In222Temp
8358.3, 139.7, | , 28.8, 0.0, 583.5, | ,  3000,  2907,  9000,  8771, | , -3.4, 2995.7, 106.661, |, 0.0
8359.3, 139.7, | , 28.8, 0.0, 586.6, | ,  3000,  2903,  9000,  8771, | , -3.4, 3013.7, 107.275, |, 0.0
8360.3, 139.1, | , 28.8, 0.0, 587.2, | ,  3000,  2901,  9000,  8768, | , -3.4, 2982.0, 106.104, |, 0.0
8361.3, 139.2, | , 28.8, 0.0, 587.2, | ,  3000,  2906,  9000,  8791, | , -3.4, 2991.8, 106.703, |, 0.0
8362.4, 139.6, | , 28.8, 0.0, 587.6, | ,  3000,  2904,  9000,  8767, | , -3.4, 2967.8, 105.621, |, 0.0
8363.4, 139.8, | , 28.8, 0.0, 582.8, | ,  3000,  2902,  9000,  8776, | , -3.4, 2994.0, 106.611, |, 0.0
8364.4, 139.3, | , 28.8, 0.0, 586.7, | ,  3000,  2903,  9000,  8785, | , -3.4, 3021.8, 107.691, |, 0.0
8365.4, 139.3, | , 28.8, 0.0, 587.6, | ,  3000,  2904,  9000,  8787, | , -3.4, 2965.3, 105.709, |, 0.0
8366.4, 139.4, | , 28.8, 0.0, 587.7, | ,  3000,  2901,  9000,  8777, | , -3.4, 2969.1, 105.724, |, 0.0
8367.4, 139.2, | , 28.8, 0.0, 587.1, | ,  3000,  2910,  9000,  8787, | , -3.4, 3012.0, 107.421, |, 0.0
8368.4, 139.7, | , 28.8, 0.0, 583.1, | ,  3000,  2899,  9000,  8760, | , -3.4, 2969.5, 105.565, |, 0.0
8369.4, 140.2, | , 28.8, 0.0, 582.6, | ,  3000,  2904,  9000,  8765, | , -3.4, 2984.5, 106.196, |, 0.0
8370.5, 139.3, | , 28.8, 0.0, 587.0, | ,  3000,  2906,  9000,  8788, | , -3.4, 2984.1, 106.406, |, 0.0
8371.5, 139.2, | , 28.8, 0.0, 586.8, | ,  3000,  2908,  9000,  8787, | , -3.4, 2953.3, 105.316, |, 0.0
8372.5, 139.5, | , 28.8, 0.0, 586.9, | ,  3000,  2900,  9000,  8764, | , -3.4, 2976.4, 105.849, |, 0.0
8373.5, 139.2, | , 28.8, 0.0, 587.1, | ,  3000,  2903,  9000,  8779, | , -3.4, 3000.4, 106.872, |, 0.0
8374.5, 139.8, | , 28.8, 0.0, 580.9, | ,  3000,  2902,  9000,  8766, | , -3.4, 2982.4, 106.107, |, 0.0
8375.5, 139.6, | , 28.8, 0.0, 586.9, | ,  3000,  2910,  9000,  8797, | , -3.4, 3026.5, 108.036, |, 0.0
8376.5, 139.2, | , 28.8, 0.0, 586.8, | ,  3000,  2903,  9000,  8771, | , -3.4, 3002.5, 106.880, |, 0.0
8377.5, 139.2, | , 28.8, 0.0, 586.6, | ,  3000,  2909,  9000,  8790, | , -3.4, 2970.4, 105.960, |, 0.0
8378.5, 139.2, | , 28.8, 0.0, 587.0, | ,  3000,  2908,  9000,  8778, | , -3.4, 2978.5, 106.129, |, 0.0
8379.6, 140.3, | , 28.8, 0.0, 582.6, | ,  3000,  2907,  9000,  8791, | , -3.4, 2973.8, 106.078, |, 0.0
8380.6, 139.2, | , 28.8, 0.0, 586.7, | ,  3000,  2904,  9000,  8778, | , -3.4, 2967.8, 105.711, |, 0.0
8381.6, 139.3, | , 28.8, 0.0, 586.4, | ,  3000,  2907,  9000,  8772, | , -3.4, 3012.0, 107.254, |, 0.0
8382.6, 139.6, | , 28.8, 0.0, 587.2, | ,  3000,  2909,  9000,  8767, | , -3.4, 2973.0, 105.845, |, 0.0
8383.6, 139.5, | , 28.8, 0.0, 587.6, | ,  3000,  2906,  9000,  8776, | , -3.4, 3006.0, 107.074, |, 0.0
8384.6, 139.3, | , 28.8, 0.0, 586.3, | ,  3000,  2903,  9000,  8770, | , -3.4, 2980.2, 106.072, |, 0.0
8385.6, 139.9, | , 28.8, 0.0, 583.7, | ,  3000,  2906,  9000,  8786, | , -3.4, 2975.5, 106.080, |, 0.0
8386.6, 139.6, | , 28.8, 0.0, 587.3, | ,  3000,  2909,  9000,  8782, | , -3.4, 3014.5, 107.460, |, 0.0
8387.6, 139.3, | , 28.8, 0.0, 587.1, | ,  3000,  2903,  9000,  8777, | , -3.4, 2950.7, 105.084, |, 0.0
8388.6, 139.1, | , 28.8, 0.0, 587.4, | ,  3000,  2902,  9000,  8762, | , -3.4, 2971.2, 105.673, |, 0.0
8389.7, 139.6, | , 28.8, 0.0, 586.5, | ,  3000,  2903,  9000,  8771, | , -3.4, 3001.2, 106.824, |, 0.0
8390.7, 140.2, | , 28.8, 0.0, 582.7, | ,  3000,  2902,  9000,  8767, | , -3.4, 2976.8, 105.916, |, 0.0
8391.7, 139.2, | , 28.8, 0.0, 587.0, | ,  3000,  2908,  9000,  8777, | , -3.4, 2980.2, 106.186, |, 0.0
8392.7, 139.1, | , 28.8, 0.0, 587.1, | ,  3000,  2906,  9000,  8780, | , -3.4, 2995.7, 106.742, |, 0.0
8393.7, 139.7, | , 28.8, 0.0, 587.4, | ,  3000,  2905,  9000,  8796, | , -3.4, 3002.5, 107.122, |, 0.0
8394.7, 139.6, | , 28.8, 0.0, 586.6, | ,  3000,  2900,  9000,  8779, | , -3.4, 2940.8, 104.729, |, 0.0
8395.7, 139.8, | , 28.8, 0.0, 583.4, | ,  3000,  2903,  9000,  8791, | , -3.4, 2980.7, 106.281, |, 0.0
8396.7, 139.6, | , 28.8, 0.0, 583.2, | ,  3000,  2905,  9000,  8774, | , -3.4, 2973.8, 105.897, |, 0.0
8397.7, 139.5, | , 28.9, 0.0, 586.9, | ,  3000,  2904,  9000,  8773, | , -3.4, 2993.5, 106.584, |, 0.0
8398.8, 139.1, | , 28.8, 0.0, 587.0, | ,  3000,  2903,  9000,  8769, | , -3.4, 3017.5, 107.393, |, 0.0
8399.8, 139.3, | , 28.8, 0.0, 586.6, | ,  3000,  2906,  9000,  8786, | , -3.4, 3012.4, 107.384, |, 0.0
8400.8, 139.6, | , 28.8, 0.0, 587.3, | ,  3000,  2903,  9000,  8775, | , -3.4, 2982.0, 106.189, |, 0.0
8401.8, 139.7, | , 28.9, 0.0, 582.4, | ,  3000,  2903,  9000,  8792, | , -3.4, 2942.5, 104.930, |, 0.0
8402.8, 139.2, | , 28.9, 0.0, 587.2, | ,  3000,  2909,  9000,  8779, | , -3.4, 2982.4, 106.289, |, 0.0
8403.8, 139.3, | , 28.9, 0.0, 587.0, | ,  3000,  2904,  9000,  8786, | , -3.4, 2991.8, 106.648, |, 0.0
8404.8, 139.6, | , 28.9, 0.0, 586.8, | ,  3000,  2904,  9000,  8782, | , -3.4, 2953.3, 105.237, |, 0.0
8405.8, 139.3, | , 28.9, 0.0, 587.3, | ,  3000,  2904,  9000,  8782, | , -3.4, 3003.8, 107.031, |, 0.0
8406.8, 139.7, | , 28.9, 0.0, 582.8, | ,  3000,  2903,  9000,  8758, | , -3.4, 2970.4, 105.615, |, 0.0
8407.8, 140.1, | , 28.8, 0.0, 583.4, | ,  3000,  2903,  9000,  8778, | , -3.4, 2987.5, 106.405, |, 0.0
8408.9, 139.1, | , 28.9, 0.0, 587.3, | ,  3000,  2901,  9000,  8782, | , -3.4, 2983.2, 106.279, |, 0.0
8409.9, 139.4, | , 28.9, 0.0, 586.8, | ,  3000,  2906,  9000,  8781, | , -3.4, 3023.1, 107.726, |, 0.0
8410.9, 139.1, | , 28.9, 0.0, 587.3, | ,  3000,  2903,  9000,  8760, | , -3.4, 2989.7, 106.317, |, 0.0
8411.9, 139.6, | , 28.9, 0.0, 587.1, | ,  3000,  2909,  9000,  8781, | , -3.4, 2981.5, 106.273, |, 0.0
8412.9, 139.7, | , 28.9, 0.0, 583.9, | ,  3000,  2905,  9000,  8794, | , -3.4, 2958.0, 105.519, |, 0.0
8413.9, 139.2, | , 28.9, 0.0, 587.5, | ,  3000,  2905,  9000,  8771, | , -3.4, 2985.4, 106.286, |, 0.0
8414.9, 139.6, | , 28.9, 0.0, 586.7, | ,  3000,  2901,  9000,  8770, | , -3.4, 2991.4, 106.453, |, 0.0
8415.9, 139.5, | , 28.9, 0.0, 587.5, | ,  3000,  2902,  9000,  8760, | , -3.4, 3016.7, 107.272, |, 0.0
8416.9, 139.2, | , 28.9, 0.0, 587.3, | ,  3000,  2900,  9000,  8766, | , -3.4, 2978.5, 105.950, |, 0.0
8417.9, 139.7, | , 28.9, 0.0, 583.2, | ,  3000,  2902,  9000,  8763, | , -3.4, 2989.7, 106.333, |, 0.0
8419.0, 139.6, | , 28.9, 0.0, 587.4, | ,  3000,  2904,  9000,  8777, | , -3.4, 2970.0, 105.786, |, 0.0
8420.0, 139.2, | , 28.9, 0.0, 586.6, | ,  3000,  2905,  9000,  8772, | , -3.4, 2996.5, 106.689, |, 0.0
8421.0, 139.2, | , 28.9, 0.0, 586.9, | ,  3000,  2904,  9000,  8781, | , -3.4, 3027.8, 107.876, |, 0.0
8422.0, 139.6, | , 28.9, 0.0, 587.5, | ,  3000,  2908,  9000,  8767, | , -3.4, 2984.5, 106.252, |, 0.0
8423.0, 139.3, | , 28.9, 0.0, 587.3, | ,  3000,  2907,  9000,  8804, | , -3.4, 2981.5, 106.467, |, 0.0
8424.0, 139.6, | , 28.9, 0.0, 583.2, | ,  3000,  2903,  9000,  8756, | , -3.4, 2949.4, 104.854, |, 0.0
8425.0, 139.4, | , 28.9, 0.0, 586.4, | ,  3000,  2908,  9000,  8772, | , -3.4, 2980.2, 106.137, |, 0.0
8426.0, 139.6, | , 28.9, 0.0, 587.1, | ,  3000,  2908,  9000,  8797, | , -3.4, 3018.4, 107.729, |, 0.0
8427.0, 139.3, | , 28.9, 0.0, 587.2, | ,  3000,  2907,  9000,  8768, | , -3.4, 2999.1, 106.764, |, 0.0
8428.1, 139.3, | , 28.9, 0.0, 587.1, | ,  3000,  2905,  9000,  8779, | , -3.4, 2931.0, 104.425, |, 0.0
8429.1, 140.2, | , 28.9, 0.0, 582.4, | ,  3000,  2899,  9000,  8767, | , -3.4, 2961.0, 105.325, |, 0.0
8430.1, 139.1, | , 28.9, 0.0, 586.5, | ,  3000,  2900,  9000,  8761, | , -3.4, 3037.7, 108.000, |, 0.0
8431.1, 139.2, | , 28.9, 0.0, 586.9, | ,  3000,  2911,  9000,  8781, | , -3.4, 3002.5, 107.036, |, 0.0
8432.1, 139.2, | , 28.9, 0.0, 586.7, | ,  3000,  2904,  9000,  8770, | , -3.4, 2993.5, 106.555, |, 0.0
8433.1, 139.6, | , 28.9, 0.0, 587.5, | ,  3000,  2907,  9000,  8789, | , -3.4, 2997.4, 106.891, |, 0.0
8434.1, 139.8, | , 28.9, 0.0, 582.8, | ,  3000,  2902,  9000,  8771, | , -3.4, 2946.0, 104.864, |, 0.0
8435.1, 139.8, | , 28.9, 0.0, 582.3, | ,  3000,  2903,  9000,  8774, | , -3.4, 2965.3, 105.581, |, 0.0
8436.1, 139.2, | , 28.9, 0.0, 586.8, | ,  3000,  2907,  9000,  8792, | , -3.4, 2987.1, 106.554, |, 0.0
8437.1, 139.6, | , 28.9, 0.0, 587.3, | ,  3000,  2906,  9000,  8801, | , -3.4, 3001.7, 107.150, |, 0.0
8438.2, 139.2, | , 28.9, 0.0, 586.9, | ,  3000,  2909,  9000,  8771, | , -3.4, 2975.1, 105.951, |, 0.0
8439.2, 139.2, | , 28.9, 0.0, 587.4, | ,  3000,  2905,  9000,  8772, | , -3.4, 3001.2, 106.862, |, 0.0
8440.2, 139.9, | , 28.9, 0.0, 582.3, | ,  3000,  2902,  9000,  8784, | , -3.4, 2962.3, 105.556, |, 0.0
8441.2, 139.1, | , 28.9, 0.0, 586.9, | ,  3000,  2912,  9000,  8772, | , -3.4, 3009.4, 107.209, |, 0.0
8442.2, 139.3, | , 28.9, 0.0, 587.3, | ,  3000,  2909,  9000,  8780, | , -3.4, 3008.1, 107.210, |, 0.0
8443.2, 139.5, | , 28.9, 0.0, 587.6, | ,  3000,  2905,  9000,  8768, | , -3.4, 2984.1, 106.215, |, 0.0
8444.2, 139.3, | , 28.9, 0.0, 587.3, | ,  3000,  2909,  9000,  8790, | , -3.4, 2937.0, 104.774, |, 0.0
8445.2, 139.7, | , 28.9, 0.0, 583.1, | ,  3000,  2901,  9000,  8758, | , -3.4, 2998.7, 106.600, |, 0.0
8446.2, 139.8, | , 28.9, 0.0, 582.6, | ,  3000,  2906,  9000,  8777, | , -3.4, 2964.8, 105.621, |, 0.0
8447.3, 139.7, | , 28.9, 0.0, 586.8, | ,  3000,  2908,  9000,  8788, | , -3.4, 3016.2, 107.566, |, 0.0
8448.3, 139.2, | , 28.9, 0.0, 587.3, | ,  3000,  2904,  9000,  8795, | , -3.4, 3014.5, 107.532, |, 0.0
8449.3, 139.3, | , 28.9, 0.0, 587.3, | ,  3000,  2905,  9000,  8776, | , -3.4, 2955.4, 105.264, |, 0.0
8450.3, 139.7, | , 28.9, 0.0, 587.5, | ,  3000,  2906,  9000,  8779, | , -3.4, 2958.8, 105.423, |, 0.0
8451.3, 139.9, | , 28.9, 0.0, 582.1, | ,  3000,  2901,  9000,  8767, | , -3.4, 2946.8, 104.851, |, 0.0
8452.3, 139.3, | , 28.9, 0.0, 587.3, | ,  3000,  2909,  9000,  8779, | , -3.4, 2994.0, 106.706, |, 0.0
8453.3, 139.2, | , 28.9, 0.0, 587.1, | ,  3000,  2904,  9000,  8794, | , -3.4, 3007.7, 107.284, |, 0.0
8454.3, 139.5, | , 28.9, 0.0, 588.0, | ,  3000,  2908,  9000,  8767, | , -3.4, 3000.4, 106.804, |, 0.0
8455.3, 139.1, | , 28.9, 0.0, 587.5, | ,  3000,  2899,  9000,  8756, | , -3.4, 2994.8, 106.428, |, 0.0
8456.4, 139.8, | , 28.9, 0.0, 583.0, | ,  3000,  2900,  9000,  8772, | , -3.4, 2991.0, 106.445, |, 0.0
8457.4, 139.2, | , 28.9, 0.0, 587.5, | ,  3000,  2912,  9000,  8775, | , -3.4, 3020.5, 107.629, |, 0.0
8458.4, 139.0, | , 28.9, 0.0, 587.3, | ,  3000,  2904,  9000,  8776, | , -3.4, 2992.7, 106.585, |, 0.0
8459.4, 139.3, | , 28.9, 0.0, 587.2, | ,  3000,  2909,  9000,  8784, | , -3.4, 2991.4, 106.655, |, 0.0
8460.4, 139.5, | , 28.9, 0.0, 587.9, | ,  3000,  2905,  9000,  8773, | , -3.4, 2993.5, 106.595, |, 0.0
8461.4, 139.7, | , 28.9, 0.0, 587.1, | ,  3000,  2908,  9000,  8777, | , -3.4, 2991.0, 106.560, |, 0.0
8462.4, 139.6, | , 28.9, 0.0, 583.8, | ,  3000,  2901,  9000,  8767, | , -3.4, 2993.5, 106.505, |, 0.0
8463.4, 139.2, | , 28.9, 0.0, 587.1, | ,  3000,  2906,  9000,  8788, | , -3.4, 2992.2, 106.695, |, 0.0
8464.4, 139.8, | , 28.9, 0.0, 583.0, | ,  3000,  2903,  9000,  8776, | , -3.4, 2991.8, 106.543, |, 0.0
8465.4, 139.5, | , 28.9, 0.0, 587.3, | ,  3000,  2909,  9000,  8765, | , -3.4, 3005.1, 106.966, |, 0.0
8466.5, 139.3, | , 28.9, 0.0, 586.5, | ,  3000,  2909,  9000,  8775, | , -3.4, 2992.2, 106.602, |, 0.0
8467.5, 139.9, | , 28.9, 0.0, 582.4, | ,  3000,  2910,  9000,  8774, | , -3.4, 2988.4, 106.460, |, 0.0
8468.5, 139.5, | , 28.9, 0.0, 587.7, | ,  3000,  2904,  9000,  8782, | , -3.4, 2993.1, 106.651, |, 0.0
8469.5, 139.0, | , 28.9, 0.0, 587.5, | ,  3000,  2904,  9000,  8794, | , -3.4, 3006.8, 107.246, |, 0.0
8470.5, 139.2, | , 28.9, 0.0, 587.4, | ,  3000,  2909,  9000,  8782, | , -3.4, 2994.8, 106.752, |, 0.0
8471.5, 139.7, | , 28.9, 0.0, 586.9, | ,  3000,  2901,  9000,  8775, | , -3.4, 2988.0, 106.376, |, 0.0
8472.5, 139.8, | , 28.9, 0.0, 583.4, | ,  3000,  2905,  9000,  8789, | , -3.4, 2988.8, 106.572, |, 0.0
8473.5, 139.8, | , 28.9, 0.0, 583.4, | ,  3000,  2904,  9000,  8760, | , -3.4, 3003.4, 106.808, |, 0.0
8474.5, 139.6, | , 28.9, 0.0, 587.6, | ,  3000,  2905,  9000,  8781, | , -3.4, 314.5, 11.235, |, 0.0
8475.6, 139.6, | , 28.9, 0.0, 587.6, | ,  3000,  2906,  9000,  8800, | , -3.4, 391.6, 14.012, |, 0.0
8476.6, 139.3, | , 28.9, 0.0, 586.8, | ,  3000,  2905,  9000,  8774, | , -3.4, 449.8, 16.060, |, 0.0
8477.6, 139.6, | , 28.9, 0.0, 587.9, | ,  3000,  2910,  9000,  8787, | , -3.4, 496.5, 17.754, |, 0.0
8478.6, 139.9, | , 28.9, 0.0, 582.5, | ,  3000,  2906,  9000,  8785, | , -3.4, 533.0, 19.045, |, 0.0
8479.6, 139.3, | , 28.9, 0.0, 587.1, | ,  3000,  2906,  9000,  8786, | , -3.4, 596.4, 21.312, |, 0.0
8480.6, 139.3, | , 28.9, 0.0, 587.2, | ,  3000,  2906,  9000,  8779, | , -3.4, 640.5, 22.874, |, 0.0
8481.6, 139.7, | , 28.9, 0.0, 586.9, | ,  3000,  2898,  9000,  8775, | , -3.4, 717.6, 25.601, |, 0.0
8482.6, 139.6, | , 28.9, 0.0, 587.4, | ,  3000,  2904,  9000,  8766, | , -3.4, 775.0, 27.639, |, 0.0
8483.6, 139.8, | , 28.9, 0.0, 582.8, | ,  3000,  2906,  9000,  8781, | , -3.4, 826.9, 29.528, |, 0.0
8484.7, 139.9, | , 28.9, 0.0, 583.0, | ,  3000,  2900,  9000,  8783, | , -3.4, 856.0, 30.560, |, 0.0
8485.7, 139.7, | , 28.9, 0.0, 587.3, | ,  3000,  2907,  9000,  8779, | , -3.4, 905.7, 32.340, |, 0.0
8486.7, 139.4, | , 28.9, 0.0, 586.5, | ,  3000,  2908,  9000,  8771, | , -3.4, 987.1, 35.222, |, 0.0
8487.7, 139.3, | , 28.9, 0.0, 586.9, | ,  3000,  2908,  9000,  8787, | , -3.4, 1037.2, 37.061, |, 0.0
8488.7, 139.3, | , 28.9, 0.0, 587.0, | ,  3000,  2909,  9000,  8785, | , -3.4, 1089.9, 38.935, |, 0.0
8489.7, 139.8, | , 28.9, 0.0, 582.0, | ,  3000,  2901,  9000,  8766, | , -3.4, 1145.2, 40.813, |, 0.0
8490.7, 139.2, | , 28.9, 0.0, 586.9, | ,  3000,  2906,  9000,  8777, | , -3.4, 1222.8, 43.636, |, 0.0
8491.7, 139.7, | , 28.9, 0.0, 586.6, | ,  3000,  2907,  9000,  8779, | , -3.4, 1271.2, 45.373, |, 0.0
8492.7, 139.5, | , 28.9, 0.0, 587.4, | ,  3000,  2907,  9000,  8771, | , -3.4, 1308.9, 46.683, |, 0.0
8493.8, 139.2, | , 28.9, 0.0, 587.0, | ,  3000,  2905,  9000,  8777, | , -3.4, 1364.1, 48.671, |, 0.0
8494.8, 139.8, | , 28.9, 0.0, 583.1, | ,  3000,  2901,  9000,  8802, | , -3.4, 1422.4, 50.837, |, 0.0
8495.8, 139.6, | , 28.9, 0.0, 587.6, | ,  3000,  2903,  9000,  8788, | , -3.4, 1467.4, 52.391, |, 0.0
8496.8, 139.3, | , 28.9, 0.0, 586.6, | ,  3000,  2903,  9000,  8747, | , -3.4, 1544.1, 54.929, |, 0.0
8497.8, 139.1, | , 28.9, 0.0, 587.2, | ,  3000,  2901,  9000,  8769, | , -3.4, 1600.2, 57.019, |, 0.0
8498.8, 139.5, | , 28.9, 0.0, 587.8, | ,  3000,  2905,  9000,  8775, | , -3.4, 1660.6, 59.224, |, 0.0
8499.8, 139.5, | , 28.9, 0.0, 587.6, | ,  3000,  2910,  9000,  8779, | , -3.4, 1698.8, 60.626, |, 0.0
8500.8, 139.7, | , 28.9, 0.0, 583.7, | ,  3000,  2900,  9000,  8786, | , -3.4, 1728.8, 61.673, |, 0.0
8501.8, 139.2, | , 28.9, 0.0, 586.9, | ,  3000,  2912,  9000,  8770, | , -3.4, 1754.5, 62.572, |, 0.0
8502.8, 139.6, | , 28.9, 0.0, 587.6, | ,  3000,  2902,  9000,  8782, | , -3.4, 1868.0, 66.623, |, 0.0
8503.9, 139.6, | , 28.9, 0.0, 587.9, | ,  3000,  2904,  9000,  8790, | , -3.4, 1902.3, 67.907, |, 0.0
8504.9, 139.1, | , 28.9, 0.0, 586.9, | ,  3000,  2905,  9000,  8785, | , -3.4, 1914.7, 68.322, |, 0.0
8505.9, 140.0, | , 28.9, 0.0, 584.5, | ,  3000,  2900,  9000,  8778, | , -3.4, 2005.1, 71.467, |, 0.0
8506.9, 139.6, | , 28.9, 0.0, 587.7, | ,  3000,  2909,  9000,  8781, | , -3.4, 2023.5, 72.195, |, 0.0
8507.9, 139.2, | , 28.9, 0.0, 587.5, | ,  3000,  2909,  9000,  8782, | , -3.4, 2070.7, 73.882, |, 0.0
8508.9, 139.3, | , 28.9, 0.0, 587.6, | ,  3000,  2911,  9000,  8779, | , -3.4, 2099.4, 74.896, |, 0.0
8509.9, 139.2, | , 28.9, 0.0, 587.8, | ,  3000,  2908,  9000,  8770, | , -3.4, 2144.8, 76.433, |, 0.0
8510.9, 139.6, | , 28.9, 0.0, 583.4, | ,  3000,  2898,  9000,  8792, | , -3.4, 2196.2, 78.342, |, 0.0
8511.9, 139.9, | , 28.9, 0.0, 582.2, | ,  3000,  2901,  9000,  8788, | , -3.4, 2308.4, 82.329, |, 0.0
8513.0, 139.3, | , 28.9, 0.0, 586.3, | ,  3000,  2906,  9000,  8801, | , -3.4, 2293.4, 81.924, |, 0.0
8514.0, 139.5, | , 28.9, 0.0, 587.6, | ,  3000,  2903,  9000,  8786, | , -3.4, 2357.7, 84.084, |, 0.0
8515.0, 139.2, | , 28.9, 0.0, 587.6, | ,  3000,  2905,  9000,  8790, | , -3.4, 2360.3, 84.222, |, 0.0
8516.0, 139.2, | , 28.9, 0.0, 587.5, | ,  3000,  2907,  9000,  8782, | , -3.4, 2422.0, 86.374, |, 0.0
8517.0, 140.1, | , 28.9, 0.0, 583.7, | ,  3000,  2905,  9000,  8779, | , -3.4, 2477.7, 88.314, |, 0.0
8518.0, 139.1, | , 28.9, 0.0, 587.2, | ,  3000,  2899,  9000,  8763, | , -3.4, 2512.8, 89.394, |, 0.0
8519.0, 139.2, | , 28.9, 0.0, 587.1, | ,  3000,  2904,  9000,  8782, | , -3.4, 2548.8, 90.866, |, 0.0
8520.0, 139.6, | , 28.9, 0.0, 587.9, | ,  3000,  2910,  9000,  8772, | , -3.4, 2565.1, 91.406, |, 0.0
8521.0, 139.6, | , 28.9, 0.0, 587.8, | ,  3000,  2906,  9000,  8790, | , -3.4, 2633.6, 93.956, |, 0.0
8522.0, 139.6, | , 28.9, 0.0, 583.3, | ,  3000,  2897,  9000,  8751, | , -3.4, 2614.8, 92.902, |, 0.0
8523.1, 139.8, | , 28.9, 0.0, 582.2, | ,  3000,  2906,  9000,  8763, | , -3.4, 2687.6, 95.653, |, 0.0
8524.1, 139.2, | , 28.9, 0.0, 587.6, | ,  3000,  2909,  9000,  8786, | , -3.4, 2746.7, 97.973, |, 0.0
8525.1, 139.3, | , 28.9, 0.0, 587.6, | ,  3000,  2905,  9000,  8785, | , -3.4, 2721.9, 97.045, |, 0.0
8526.1, 139.2, | , 28.9, 0.0, 586.8, | ,  3000,  2908,  9000,  8793, | , -3.4, 2740.3, 97.790, |, 0.0
8527.1, 139.6, | , 28.9, 0.0, 587.6, | ,  3000,  2902,  9000,  8780, | , -3.4, 2790.4, 99.418, |, 0.0
8528.1, 139.8, | , 28.9, 0.0, 583.1, | ,  3000,  2903,  9000,  8748, | , -3.4, 2829.0, 100.519, |, 0.0
8529.1, 139.1, | , 28.9, 0.0, 587.5, | ,  3000,  2905,  9000,  8786, | , -3.4, 2882.1, 102.755, |, 0.0
8530.1, 139.2, | , 28.9, 0.0, 587.7, | ,  3000,  2909,  9000,  8770, | , -3.4, 2835.9, 101.002, |, 0.0
8531.2, 139.6, | , 28.9, 0.0, 587.6, | ,  3000,  2906,  9000,  8783, | , -3.4, 2854.7, 101.764, |, 0.0
8532.2, 139.0, | , 28.9, 0.0, 587.5, | ,  3000,  2901,  9000,  8747, | , -3.4, 2885.6, 102.491, |, 0.0
8533.2, 139.8, | , 28.9, 0.0, 583.1, | ,  3000,  2904,  9000,  8767, | , -3.4, 2915.1, 103.751, |, 0.0
8534.2, 139.3, | , 28.9, 0.0, 587.1, | ,  3000,  2905,  9000,  8793, | , -3.4, 2915.1, 103.984, |, 0.0
8535.2, 139.4, | , 28.9, 0.0, 587.3, | ,  3000,  2908,  9000,  8794, | , -3.4, 2902.7, 103.577, |, 0.0
8536.2, 139.2, | , 28.9, 0.0, 587.4, | ,  3000,  2908,  9000,  8775, | , -3.4, 2929.3, 104.353, |, 0.0
8537.2, 139.6, | , 28.9, 0.0, 587.2, | ,  3000,  2906,  9000,  8766, | , -3.4, 2961.8, 105.414, |, 0.0
8538.2, 139.5, | , 28.9, 0.0, 586.7, | ,  3000,  2901,  9000,  8758, | , -3.4, 2967.0, 105.479, |, 0.0
8539.2, 139.7, | , 28.9, 0.0, 583.4, | ,  3000,  2906,  9000,  8777, | , -3.4, 2997.8, 106.786, |, 0.0
8540.2, 139.2, | , 28.9, 0.0, 587.1, | ,  3000,  2907,  9000,  8765, | , -3.4, 2982.4, 106.142, |, 0.0
8541.3, 139.6, | , 28.9, 0.0, 587.4, | ,  3000,  2906,  9000,  8782, | , -3.4, 3009.0, 107.233, |, 0.0
8542.3, 139.2, | , 28.9, 0.0, 587.2, | ,  3000,  2903,  9000,  8767, | , -3.4, 2959.3, 105.302, |, 0.0
8543.3, 139.3, | , 28.9, 0.0, 587.0, | ,  3000,  2907,  9000,  8771, | , -3.4, 3004.2, 106.973, |, 0.0
8544.3, 140.4, | , 28.9, 0.0, 580.7, | ,  3000,  2901,  9000,  8779, | , -3.4, 3032.5, 107.990, |, 0.0
8545.3, 139.5, | , 28.9, 0.0, 587.8, | ,  3000,  2909,  9000,  8781, | , -3.4, 3036.8, 108.243, |, 0.0
8546.3, 139.3, | , 28.9, 0.0, 587.5, | ,  3000,  2906,  9000,  8777, | , -3.4, 3043.2, 108.399, |, 0.0
8547.3, 139.3, | , 28.9, 0.0, 587.3, | ,  3000,  2903,  9000,  8775, | , -3.4, 2997.0, 106.716, |, 0.0
8548.3, 139.8, | , 28.9, 0.0, 583.9, | ,  3000,  2905,  9000,  8781, | , -3.4, 3036.8, 108.205, |, 0.0
8549.3, 140.0, | , 28.9, 0.0, 584.0, | ,  3000,  2899,  9000,  8779, | , -3.4, 3000.0, 106.819, |, 0.0
8550.4, 139.7, | , 28.9, 0.0, 582.5, | ,  3000,  2905,  9000,  8794, | , -3.4, 3074.1, 109.641, |, 0.0
8551.4, 139.0, | , 28.9, 0.0, 587.1, | ,  3000,  2909,  9000,  8770, | , -3.4, 3073.6, 109.440, |, 0.0
8552.4, 139.3, | , 28.9, 0.0, 587.5, | ,  3000,  2911,  9000,  8814, | , -3.4, 3043.2, 108.796, |, 0.0
8553.4, 139.3, | , 28.9, 0.0, 587.0, | ,  3000,  2905,  9000,  8774, | , -3.4, 2999.1, 106.797, |, 0.0
8554.4, 139.2, | , 28.9, 0.0, 587.7, | ,  3000,  2907,  9000,  8780, | , -3.4, 3042.4, 108.413, |, 0.0
8555.4, 140.2, | , 28.9, 0.0, 583.1, | ,  3000,  2909,  9000,  8775, | , -3.4, 2981.1, 106.207, |, 0.0
8556.4, 139.1, | , 28.9, 0.0, 587.5, | ,  3000,  2909,  9000,  8786, | , -3.4, 3034.2, 108.186, |, 0.0
8557.4, 139.1, | , 28.9, 0.0, 587.6, | ,  3000,  2906,  9000,  8770, | , -3.4, 3076.2, 109.507, |, 0.0
8558.4, 139.4, | , 28.9, 0.0, 586.6, | ,  3000,  2906,  9000,  8791, | , -3.4, 3043.7, 108.552, |, 0.0
8559.4, 139.6, | , 28.9, 0.0, 587.3, | ,  3000,  2903,  9000,  8772, | , -3.4, 3020.9, 107.538, |, 0.0
8560.5, 139.7, | , 28.9, 0.0, 583.7, | ,  3000,  2905,  9000,  8791, | , -3.4, 3022.2, 107.779, |, 0.0
8561.5, 139.7, | , 28.9, 0.0, 582.5, | ,  3000,  2909,  9000,  8753, | , -3.4, 3022.2, 107.465, |, 0.0
8562.5, 139.5, | , 28.9, 0.0, 588.1, | ,  3000,  2907,  9000,  8773, | , -3.4, 3048.4, 108.554, |, 0.0
8563.5, 139.3, | , 28.9, 0.0, 586.9, | ,  3000,  2910,  9000,  8790, | , -3.4, 3041.9, 108.515, |, 0.0
8564.5, 139.1, | , 28.9, 0.0, 587.7, | ,  3000,  2901,  9000,  8769, | , -3.4, 3055.7, 108.723, |, 0.0
8565.5, 139.6, | , 28.9, 0.0, 587.9, | ,  3000,  2903,  9000,  8777, | , -3.4, 3056.9, 108.860, |, 0.0
8566.5, 140.2, | , 28.9, 0.0, 582.9, | ,  3000,  2900,  9000,  8773, | , -3.4, 3012.4, 107.215, |, 0.0
8567.5, 139.2, | , 28.9, 0.0, 587.7, | ,  3000,  2906,  9000,  8775, | , -3.4, 2997.8, 106.765, |, 0.0
8568.5, 139.3, | , 28.9, 0.0, 587.3, | ,  3000,  2906,  9000,  8782, | , -3.4, 3001.7, 106.967, |, 0.0
8569.6, 139.4, | , 28.9, 0.0, 587.9, | ,  3000,  2900,  9000,  8778, | , -3.4, 3013.7, 107.302, |, 0.0
8570.6, 139.5, | , 28.9, 0.0, 587.7, | ,  3000,  2903,  9000,  8792, | , -3.4, 3046.2, 108.616, |, 0.0
8571.6, 139.6, | , 28.9, 0.0, 584.1, | ,  3000,  2902,  9000,  8755, | , -3.4, 3029.5, 107.670, |, 0.0
8572.6, 139.8, | , 28.9, 0.0, 581.5, | ,  3000,  2903,  9000,  8776, | , -3.4, 3077.5, 109.585, |, 0.0
8573.6, 139.7, | , 28.9, 0.0, 586.9, | ,  3000,  2902,  9000,  8799, | , -3.4, 3020.1, 107.743, |, 0.0
8574.6, 139.2, | , 28.9, 0.0, 587.7, | ,  3000,  2907,  9000,  8770, | , -3.4, 2978.5, 106.046, |, 0.0
8575.6, 139.1, | , 28.9, 0.0, 587.8, | ,  3000,  2910,  9000,  8783, | , -3.4, 3017.1, 107.570, |, 0.0
8576.6, 139.5, | , 28.9, 0.0, 587.8, | ,  3000,  2902,  9000,  8764, | , -3.4, 3018.4, 107.366, |, 0.0
8577.6, 140.2, | , 28.9, 0.0, 583.3, | ,  3000,  2903,  9000,  8763, | , -3.4, 3022.2, 107.502, |, 0.0
8578.6, 139.2, | , 28.9, 0.0, 587.2, | ,  3000,  2908,  9000,  8778, | , -3.4, 3018.4, 107.542, |, 0.0
8579.6, 139.2, | , 28.9, 0.0, 587.8, | ,  3000,  2909,  9000,  8771, | , -3.4, 3011.5, 107.250, |, 0.0
8580.7, 139.6, | , 28.9, 0.0, 588.0, | ,  3000,  2906,  9000,  8784, | , -3.4, 2997.0, 106.821, |, 0.0
8581.7, 139.3, | , 28.9, 0.0, 588.0, | ,  3000,  2904,  9000,  8794, | , -3.4, 2989.7, 106.641, |, 0.0
8582.7, 139.8, | , 28.9, 0.0, 582.9, | ,  3000,  2905,  9000,  8770, | , -3.4, 2995.7, 106.637, |, 0.0
8583.7, 139.6, | , 28.9, 0.0, 586.7, | ,  3000,  2907,  9000,  8780, | , -3.4, 3000.0, 106.903, |, 0.0
8584.7, 139.3, | , 28.9, 0.0, 587.2, | ,  3000,  2908,  9000,  8789, | , -3.4, 3020.9, 107.738, |, 0.0
8585.7, 139.3, | , 28.9, 0.0, 587.5, | ,  3000,  2907,  9000,  8787, | , -3.4, 2991.8, 106.681, |, 0.0
8586.7, 139.5, | , 28.9, 0.0, 587.8, | ,  3000,  2898,  9000,  8771, | , -3.4, 3009.8, 107.095, |, 0.0
8587.7, 139.2, | , 28.9, 0.0, 587.1, | ,  3000,  2906,  9000,  8767, | , -3.4, 3023.1, 107.600, |, 0.0
8588.7, 139.8, | , 28.9, 0.0, 583.2, | ,  3000,  2904,  9000,  8788, | , -3.4, 3001.7, 107.007, |, 0.0
8589.8, 139.3, | , 28.9, 0.0, 587.4, | ,  3000,  2907,  9000,  8780, | , -3.4, 2990.1, 106.556, |, 0.0
8590.8, 139.6, | , 28.9, 0.0, 587.3, | ,  3000,  2903,  9000,  8772, | , -3.4, 2967.8, 105.650, |, 0.0
8591.8, 139.5, | , 28.9, 0.0, 587.6, | ,  3000,  2907,  9000,  8773, | , -3.4, 2976.0, 105.983, |, 0.0
8592.8, 139.2, | , 28.9, 0.0, 587.5, | ,  3000,  2904,  9000,  8767, | , -3.4, 3008.5, 107.061, |, 0.0
8593.8, 140.0, | , 28.9, 0.0, 582.4, | ,  3000,  2904,  9000,  8790, | , -3.4, 2994.0, 106.750, |, 0.0
8594.8, 139.5, | , 28.9, 0.0, 587.8, | ,  3000,  2903,  9000,  8778, | , -3.4, 3007.7, 107.123, |, 0.0
8595.8, 139.2, | , 28.9, 0.0, 587.6, | ,  3000,  2903,  9000,  8775, | , -3.4, 3015.8, 107.385, |, 0.0
8596.8, 139.2, | , 28.9, 0.0, 587.6, | ,  3000,  2905,  9000,  8781, | , -3.4, 3006.8, 107.136, |, 0.0
8597.8, 139.6, | , 28.9, 0.0, 587.7, | ,  3000,  2907,  9000,  8774, | , -3.4, 3014.1, 107.344, |, 0.0
8598.9, 139.9, | , 28.9, 0.0, 583.6, | ,  3000,  2902,  9000,  8785, | , -3.4, 3006.8, 107.147, |, 0.0
8599.9, 139.8, | , 28.9, 0.0, 583.6, | ,  3000,  2904,  9000,  8772, | , -3.4, 2950.3, 105.041, |, 0.0
8600.9, 139.6, | , 28.9, 0.0, 587.9, | ,  3000,  2908,  9000,  8773, | , -3.4, 2976.0, 105.995, |, 0.0
8601.9, 139.2, | , 28.9, 0.0, 587.8, | ,  3000,  2903,  9000,  8779, | , -3.4, 2979.4, 106.126, |, 0.0
8602.9, 139.0, | , 28.9, 0.0, 587.9, | ,  3000,  2904,  9000,  8771, | , -3.4, 2994.0, 106.575, |, 0.0
8603.9, 139.3, | , 28.9, 0.0, 587.8, | ,  3000,  2910,  9000,  8799, | , -3.4, 3023.5, 107.944, |, 0.0
8604.9, 140.0, | , 29.0, 0.0, 582.3, | ,  3000,  2902,  9000,  8780, | , -3.4, 2974.7, 105.959, |, 0.0
8605.9, 139.2, | , 28.9, 0.0, 587.6, | ,  3000,  2909,  9000,  8772, | , -3.4, 2962.7, 105.522, |, 0.0
8606.9, 139.2, | , 28.9, 0.0, 587.8, | ,  3000,  2912,  9000,  8775, | , -3.4, 3001.7, 106.970, |, 0.0
8608.0, 139.4, | , 28.9, 0.0, 587.6, | ,  3000,  2904,  9000,  8812, | , -3.4, 2958.8, 105.698, |, 0.0
8609.0, 139.4, | , 29.0, 0.0, 587.6, | ,  3000,  2898,  9000,  8774, | , -3.4, 2955.0, 105.165, |, 0.0
8610.0, 139.7, | , 28.9, 0.0, 583.8, | ,  3000,  2903,  9000,  8791, | , -3.4, 3021.8, 107.743, |, 0.0
8611.0, 139.8, | , 28.9, 0.0, 583.4, | ,  3000,  2903,  9000,  8779, | , -3.4, 2993.1, 106.605, |, 0.0
8612.0, 139.5, | , 28.9, 0.0, 587.7, | ,  3000,  2905,  9000,  8765, | , -3.4, 2984.1, 106.189, |, 0.0
8613.0, 139.2, | , 29.0, 0.0, 587.6, | ,  3000,  2910,  9000,  8785, | , -3.4, 2977.2, 106.171, |, 0.0
8614.0, 139.2, | , 28.9, 0.0, 587.6, | ,  3000,  2906,  9000,  8790, | , -3.4, 2978.1, 106.207, |, 0.0
8615.0, 139.1, | , 28.9, 0.0, 587.5, | ,  3000,  2903,  9000,  8764, | , -3.4, 2971.2, 105.701, |, 0.0
8616.0, 140.0, | , 29.0, 0.0, 582.3, | ,  3000,  2905,  9000,  8779, | , -3.4, 3006.4, 107.104, |, 0.0
8617.1, 139.7, | , 29.0, 0.0, 587.4, | ,  3000,  2909,  9000,  8777, | , -3.4, 2962.3, 105.552, |, 0.0
8618.1, 139.3, | , 29.0, 0.0, 587.7, | ,  3000,  2906,  9000,  8802, | , -3.4, 2970.4, 106.044, |, 0.0
8619.1, 139.5, | , 29.0, 0.0, 587.9, | ,  3000,  2902,  9000,  8781, | , -3.4, 2978.1, 106.091, |, 0.0
8620.1, 139.2, | , 29.0, 0.0, 587.2, | ,  3000,  2905,  9000,  8780, | , -3.4, 2990.1, 106.539, |, 0.0
8621.1, 139.7, | , 29.0, 0.0, 583.2, | ,  3000,  2900,  9000,  8780, | , -3.4, 2969.1, 105.747, |, 0.0
8622.1, 139.1, | , 29.0, 0.0, 587.6, | ,  3000,  2904,  9000,  8772, | , -3.4, 2998.7, 106.756, |, 0.0
8623.1, 139.5, | , 29.0, 0.0, 587.7, | ,  3000,  2909,  9000,  8768, | , -3.4, 3005.5, 107.010, |, 0.0
8624.1, 139.4, | , 29.0, 0.0, 587.2, | ,  3000,  2909,  9000,  8805, | , -3.4, 2991.0, 106.827, |, 0.0
8625.1, 139.1, | , 29.0, 0.0, 587.5, | ,  3000,  2908,  9000,  8771, | , -3.4, 3000.0, 106.835, |, 0.0
8626.1, 139.5, | , 29.0, 0.0, 587.0, | ,  3000,  2895,  9000,  8779, | , -3.4, 3006.0, 106.999, |, 0.0
8627.1, 139.7, | , 29.0, 0.0, 584.0, | ,  3000,  2904,  9000,  8781, | , -3.4, 3007.2, 107.143, |, 0.0
8628.2, 139.2, | , 29.0, 0.0, 587.5, | ,  3000,  2906,  9000,  8790, | , -3.4, 2949.8, 105.203, |, 0.0
8629.2, 139.3, | , 29.0, 0.0, 587.3, | ,  3000,  2904,  9000,  8775, | , -3.4, 2974.7, 105.936, |, 0.0
8630.2, 139.5, | , 29.0, 0.0, 587.8, | ,  3000,  2904,  9000,  8779, | , -3.4, 2986.2, 106.376, |, 0.0
8631.2, 139.4, | , 29.0, 0.0, 586.9, | ,  3000,  2905,  9000,  8781, | , -3.4, 2982.4, 106.269, |, 0.0
8632.2, 139.6, | , 29.0, 0.0, 584.4, | ,  3000,  2904,  9000,  8776, | , -3.4, 2976.0, 105.989, |, 0.0
8633.2, 139.5, | , 29.0, 0.0, 587.8, | ,  3000,  2906,  9000,  8768, | , -3.4, 2985.8, 106.284, |, 0.0
8634.2, 139.7, | , 29.0, 0.0, 587.5, | ,  3000,  2907,  9000,  8809, | , -3.4, 2978.1, 106.395, |, 0.0
8635.2, 139.2, | , 29.0, 0.0, 587.4, | ,  3000,  2908,  9000,  8784, | , -3.4, 3023.1, 107.770, |, 0.0
8636.2, 139.7, | , 29.0, 0.0, 586.8, | ,  3000,  2904,  9000,  8782, | , -3.4, 2968.7, 105.785, |, 0.0
8637.3, 140.0, | , 29.0, 0.0, 583.2, | ,  3000,  2904,  9000,  8771, | , -3.4, 3014.1, 107.292, |, 0.0
8638.3, 139.9, | , 29.0, 0.0, 582.1, | ,  3000,  2902,  9000,  8803, | , -3.4, 2971.7, 106.063, |, 0.0
8639.3, 139.3, | , 29.0, 0.0, 587.1, | ,  3000,  2906,  9000,  8801, | , -3.4, 2987.5, 106.640, |, 0.0
8640.3, 139.2, | , 29.0, 0.0, 587.5, | ,  3000,  2909,  9000,  8799, | , -3.4, 3012.4, 107.536, |, 0.0
8641.3, 139.3, | , 29.0, 0.0, 586.9, | ,  3000,  2900,  9000,  8786, | , -3.4, 2988.8, 106.501, |, 0.0
8642.3, 139.3, | , 29.0, 0.0, 587.3, | ,  3000,  2907,  9000,  8784, | , -3.4, 3002.5, 107.028, |, 0.0
8643.3, 139.7, | , 29.0, 0.0, 582.5, | ,  3000,  2900,  9000,  8754, | , -3.4, 2979.4, 105.873, |, 0.0
8644.3, 140.1, | , 29.0, 0.0, 584.1, | ,  3000,  2909,  9000,  8773, | , -3.4, 3020.5, 107.586, |, 0.0
8645.3, 139.3, | , 29.0, 0.0, 587.0, | ,  3000,  2906,  9000,  8782, | , -3.4, 2999.5, 106.904, |, 0.0
8646.3, 139.4, | , 29.0, 0.0, 586.8, | ,  3000,  2906,  9000,  8798, | , -3.4, 2951.5, 105.338, |, 0.0
8647.4, 139.5, | , 29.0, 0.0, 587.6, | ,  3000,  2903,  9000,  8775, | , -3.4, 2991.8, 106.532, |, 0.0
8648.4, 139.8, | , 29.0, 0.0, 583.3, | ,  3000,  2902,  9000,  8782, | , -3.4, 2991.0, 106.556, |, 0.0
8649.4, 139.9, | , 29.0, 0.0, 582.4, | ,  3000,  2904,  9000,  8771, | , -3.4, 2997.4, 106.709, |, 0.0
8650.4, 139.2, | , 29.0, 0.0, 587.4, | ,  3000,  2903,  9000,  8774, | , -3.4, 3022.2, 107.604, |, 0.0
8651.4, 139.8, | , 29.0, 0.0, 586.8, | ,  3000,  2903,  9000,  8797, | , -3.4, 2975.1, 106.143, |, 0.0
8652.4, 139.3, | , 29.0, 0.0, 587.4, | ,  3000,  2904,  9000,  8789, | , -3.4, 2961.4, 105.586, |, 0.0
8653.4, 139.6, | , 29.0, 0.0, 587.6, | ,  3000,  2906,  9000,  8764, | , -3.4, 2973.0, 105.789, |, 0.0
8654.4, 140.2, | , 29.0, 0.0, 582.9, | ,  3000,  2898,  9000,  8764, | , -3.4, 2997.4, 106.579, |, 0.0
8655.4, 139.2, | , 29.0, 0.0, 587.1, | ,  3000,  2910,  9000,  8765, | , -3.4, 3021.4, 107.555, |, 0.0
8656.5, 139.3, | , 29.0, 0.0, 586.5, | ,  3000,  2908,  9000,  8779, | , -3.4, 3011.1, 107.293, |, 0.0
8657.5, 139.7, | , 29.0, 0.0, 587.4, | ,  3000,  2909,  9000,  8787, | , -3.4, 2962.7, 105.663, |, 0.0
8658.5, 139.2, | , 29.0, 0.0, 586.9, | ,  3000,  2907,  9000,  8764, | , -3.4, 2925.0, 104.098, |, 0.0
8659.5, 139.7, | , 29.0, 0.0, 583.0, | ,  3000,  2903,  9000,  8778, | , -3.4, 3021.4, 107.604, |, 0.0
8660.5, 139.3, | , 29.0, 0.0, 586.4, | ,  3000,  2903,  9000,  8777, | , -3.4, 3001.2, 106.882, |, 0.0
8661.5, 139.6, | , 29.0, 0.0, 586.5, | ,  3000,  2902,  9000,  8763, | , -3.4, 3002.5, 106.786, |, 0.0
8662.5, 139.6, | , 29.0, 0.0, 587.5, | ,  3000,  2905,  9000,  8782, | , -3.4, 2999.1, 106.880, |, 0.0
8663.5, 139.2, | , 29.0, 0.0, 587.3, | ,  3000,  2902,  9000,  8785, | , -3.4, 3008.5, 107.207, |, 0.0
8664.5, 139.3, | , 29.0, 0.0, 587.1, | ,  3000,  2908,  9000,  8773, | , -3.4, 2998.2, 106.789, |, 0.0
8665.5, 140.0, | , 29.0, 0.0, 584.0, | ,  3000,  2903,  9000,  8788, | , -3.4, 2985.4, 106.423, |, 0.0
8666.6, 139.3, | , 29.0, 0.0, 586.9, | ,  3000,  2904,  9000,  8767, | , -3.4, 2977.7, 105.968, |, 0.0
8667.6, 139.1, | , 29.0, 0.0, 586.9, | ,  3000,  2904,  9000,  8771, | , -3.4, 2997.0, 106.684, |, 0.0
8668.6, 139.5, | , 29.0, 0.0, 587.4, | ,  3000,  2903,  9000,  8792, | , -3.4, 2999.5, 106.956, |, 0.0
8669.6, 139.3, | , 29.0, 0.0, 587.3, | ,  3000,  2902,  9000,  8786, | , -3.4, 2955.4, 105.331, |, 0.0
8670.6, 139.9, | , 29.0, 0.0, 581.6, | ,  3000,  2898,  9000,  8767, | , -3.4, 2952.4, 105.020, |, 0.0
8671.6, 139.2, | , 29.0, 0.0, 586.6, | ,  3000,  2903,  9000,  8781, | , -3.4, 3043.2, 108.415, |, 0.0
8672.6, 139.6, | , 29.0, 0.0, 587.2, | ,  3000,  2909,  9000,  8787, | , -3.4, 3029.5, 108.034, |, 0.0
8673.6, 139.1, | , 29.0, 0.0, 587.2, | ,  3000,  2907,  9000,  8780, | , -3.4, 2995.2, 106.738, |, 0.0
8674.6, 139.2, | , 29.0, 0.0, 587.0, | ,  3000,  2908,  9000,  8771, | , -3.4, 3007.2, 107.081, |, 0.0
8675.6, 139.8, | , 29.0, 0.0, 585.4, | ,  3000,  2908,  9000,  8764, | , -3.4, 2970.4, 105.715, |, 0.0
8676.7, 140.3, | , 29.0, 0.0, 581.1, | ,  3000,  2901,  9000,  8773, | , -3.4, 2984.1, 106.221, |, 0.0
8677.7, 139.3, | , 29.0, 0.0, 587.5, | ,  3000,  2905,  9000,  8801, | , -3.4, 3001.7, 107.139, |, 0.0
8678.7, 139.5, | , 29.0, 0.0, 587.7, | ,  3000,  2909,  9000,  8773, | , -3.4, 2966.1, 105.653, |, 0.0
8679.7, 139.2, | , 29.0, 0.0, 587.1, | ,  3000,  2902,  9000,  8772, | , -3.4, 2988.0, 106.362, |, 0.0
8680.7, 139.3, | , 29.0, 0.0, 587.3, | ,  3000,  2904,  9000,  8795, | , -3.4, 2994.0, 106.801, |, 0.0
8681.7, 139.8, | , 29.0, 0.0, 582.3, | ,  3000,  2900,  9000,  8767, | , -3.4, 2967.0, 105.544, |, 0.0
8682.7, 139.5, | , 29.0, 0.0, 587.7, | ,  3000,  2911,  9000,  8775, | , -3.4, 3015.4, 107.438, |, 0.0
8683.7, 139.5, | , 29.0, 0.0, 587.7, | ,  3000,  2911,  9000,  8771, | , -3.4, 2976.8, 106.029, |, 0.0
8684.7, 139.2, | , 29.0, 0.0, 587.3, | ,  3000,  2907,  9000,  8774, | , -3.4, 2986.7, 106.371, |, 0.0
8685.8, 139.4, | , 29.0, 0.0, 587.5, | ,  3000,  2906,  9000,  8769, | , -3.4, 3000.0, 106.796, |, 0.0
8686.8, 140.0, | , 29.0, 0.0, 583.5, | ,  3000,  2903,  9000,  8764, | , -3.4, 3008.5, 107.022, |, 0.0
8687.8, 139.8, | , 29.0, 0.0, 582.9, | ,  3000,  2902,  9000,  8786, | , -3.4, 2993.1, 106.674, |, 0.0
8688.8, 139.3, | , 29.0, 0.0, 587.2, | ,  3000,  2903,  9000,  8785, | , -3.4, 2993.1, 106.662, |, 0.0
8689.8, 139.1, | , 29.0, 0.0, 587.3, | ,  3000,  2904,  9000,  8779, | , -3.4, 2968.7, 105.756, |, 0.0
8690.8, 139.1, | , 29.0, 0.0, 586.8, | ,  3000,  2909,  9000,  8773, | , -3.4, 2983.7, 106.280, |, 0.0
8691.8, 139.2, | , 29.0, 0.0, 587.1, | ,  3000,  2908,  9000,  8767, | , -3.4, 3008.1, 107.082, |, 0.0
8692.8, 139.9, | , 29.0, 0.0, 581.8, | ,  3000,  2905,  9000,  8788, | , -3.4, 2989.2, 106.577, |, 0.0
8693.8, 139.6, | , 29.0, 0.0, 587.4, | ,  3000,  2904,  9000,  8786, | , -3.4, 2978.1, 106.158, |, 0.0
8694.9, 139.2, | , 29.0, 0.0, 587.2, | ,  3000,  2903,  9000,  8774, | , -3.4, 2964.0, 105.536, |, 0.0
8695.9, 139.5, | , 29.0, 0.0, 587.6, | ,  3000,  2909,  9000,  8767, | , -3.4, 2964.4, 105.535, |, 0.0
8696.9, 139.5, | , 29.0, 0.0, 587.6, | ,  3000,  2899,  9000,  8783, | , -3.4, 2989.2, 106.479, |, 0.0
8697.9, 139.7, | , 29.0, 0.0, 583.2, | ,  3000,  2901,  9000,  8773, | , -3.4, 3018.8, 107.455, |, 0.0
8698.9, 140.0, | , 29.0, 0.0, 581.9, | ,  3000,  2902,  9000,  8788, | , -3.4, 2958.0, 105.437, |, 0.0
8699.9, 139.2, | , 29.0, 0.0, 586.9, | ,  3000,  2903,  9000,  8784, | , -3.4, 2979.8, 106.183, |, 0.0
8700.9, 139.6, | , 29.0, 0.0, 587.3, | ,  3000,  2905,  9000,  8786, | , -3.4, 3020.1, 107.656, |, 0.0
8701.9, 139.2, | , 29.0, 0.0, 587.0, | ,  3000,  2905,  9000,  8763, | , -3.4, 3006.8, 106.973, |, 0.0
8702.9, 139.2, | , 29.0, 0.0, 587.1, | ,  3000,  2904,  9000,  8775, | , -3.4, 3009.8, 107.179, |, 0.0
8703.9, 140.3, | , 29.0, 0.0, 581.5, | ,  3000,  2909,  9000,  8764, | , -3.4, 2985.8, 106.271, |, 0.0
8705.0, 139.4, | , 29.0, 0.0, 586.1, | ,  3000,  2904,  9000,  8772, | , -3.4, 2992.2, 106.528, |, 0.0
8706.0, 139.2, | , 29.0, 0.0, 586.7, | ,  3000,  2908,  9000,  8774, | , -3.4, 2980.2, 106.151, |, 0.0
8707.0, 139.7, | , 29.0, 0.0, 587.1, | ,  3000,  2905,  9000,  8791, | , -3.4, 3003.0, 107.096, |, 0.0
8708.0, 139.2, | , 29.0, 0.0, 587.1, | ,  3000,  2904,  9000,  8777, | , -3.4, 2975.5, 105.981, |, 0.0
8709.0, 139.8, | , 29.0, 0.0, 582.5, | ,  3000,  2903,  9000,  8790, | , -3.4, 2992.2, 106.675, |, 0.0
8710.0, 139.3, | , 29.0, 0.0, 586.9, | ,  3000,  2905,  9000,  8769, | , -3.4, 2999.5, 106.769, |, 0.0
8711.0, 139.6, | , 29.0, 0.0, 587.3, | ,  3000,  2910,  9000,  8789, | , -3.4, 2969.1, 105.911, |, 0.0
8712.0, 139.3, | , 29.0, 0.0, 586.9, | ,  3000,  2903,  9000,  8785, | , -3.4, 2991.4, 106.607, |, 0.0
8713.0, 139.1, | , 29.0, 0.0, 587.2, | ,  3000,  2910,  9000,  8782, | , -3.4, 2952.8, 105.274, |, 0.0
8714.0, 139.3, | , 29.0, 0.0, 587.0, | ,  3000,  2907,  9000,  8775, | , -3.4, 2974.7, 105.965, |, 0.0
8715.1, 139.9, | , 29.0, 0.0, 583.8, | ,  3000,  2903,  9000,  8786, | , -3.4, 3004.2, 107.068, |, 0.0
8716.1, 139.2, | , 29.0, 0.0, 587.1, | ,  3000,  2904,  9000,  8781, | , -3.4, 3018.8, 107.554, |, 0.0
8717.1, 139.2, | , 29.0, 0.0, 587.5, | ,  3000,  2905,  9000,  8770, | , -3.4, 3019.2, 107.479, |, 0.0
8718.1, 139.5, | , 29.0, 0.0, 587.8, | ,  3000,  2905,  9000,  8794, | , -3.4, 2965.3, 105.781, |, 0.0
8719.1, 139.2, | , 29.0, 0.0, 587.1, | ,  3000,  2901,  9000,  8772, | , -3.4, 2976.8, 105.958, |, 0.0
8720.1, 140.1, | , 29.0, 0.0, 580.2, | ,  3000,  2902,  9000,  8794, | , -3.4, 2977.2, 106.169, |, 0.0
8721.1, 139.5, | , 29.0, 0.0, 587.8, | ,  3000,  2904,  9000,  8791, | , -3.4, 2967.0, 105.808, |, 0.0
8722.1, 139.6, | , 29.0, 0.0, 587.4, | ,  3000,  2907,  9000,  8775, | , -3.4, 2973.4, 105.906, |, 0.0
8723.1, 139.1, | , 29.0, 0.0, 587.3, | ,  3000,  2906,  9000,  8785, | , -3.4, 3008.5, 107.239, |, 0.0
8724.2, 139.1, | , 29.0, 0.0, 587.1, | ,  3000,  2899,  9000,  8764, | , -3.4, 3000.0, 106.682, |, 0.0
8725.2, 140.2, | , 29.0, 0.0, 583.5, | ,  3000,  2903,  9000,  8791, | , -3.4, 3025.2, 107.871, |, 0.0
8726.2, 140.2, | , 29.0, 0.0, 582.8, | ,  3000,  2904,  9000,  8786, | , -3.4, 2974.2, 106.021, |, 0.0
8727.2, 139.2, | , 29.0, 0.0, 587.4, | ,  3000,  2908,  9000,  8783, | , -3.4, 2979.8, 106.228, |, 0.0
8728.2, 139.1, | , 29.0, 0.0, 587.6, | ,  3000,  2905,  9000,  8758, | , -3.4, 2960.5, 105.286, |, 0.0
8729.2, 139.6, | , 29.0, 0.0, 587.3, | ,  3000,  2904,  9000,  8797, | , -3.4, 2978.1, 106.261, |, 0.0
8730.2, 139.3, | , 29.0, 0.0, 587.4, | ,  3000,  2903,  9000,  8791, | , -3.4, 3015.0, 107.503, |, 0.0
8731.2, 139.7, | , 29.0, 0.0, 582.5, | ,  3000,  2904,  9000,  8764, | , -3.4, 2953.7, 105.081, |, 0.0
8732.2, 139.6, | , 29.0, 0.0, 587.9, | ,  3000,  2904,  9000,  8789, | , -3.4, 2982.8, 106.344, |, 0.0
8733.2, 139.0, | , 29.0, 0.0, 587.7, | ,  3000,  2899,  9000,  8768, | , -3.4, 3012.4, 107.160, |, 0.0
8734.3, 139.4, | , 29.0, 0.0, 586.8, | ,  3000,  2910,  9000,  8795, | , -3.4, 3030.8, 108.167, |, 0.0
8735.3, 139.3, | , 29.0, 0.0, 587.5, | ,  3000,  2906,  9000,  8798, | , -3.4, 3000.8, 107.091, |, 0.0
8736.3, 140.2, | , 29.0, 0.0, 583.8, | ,  3000,  2901,  9000,  8770, | , -3.4, 2959.3, 105.310, |, 0.0
8737.3, 139.7, | , 29.0, 0.0, 584.1, | ,  3000,  2903,  9000,  8793, | , -3.4, 2926.3, 104.361, |, 0.0
8738.3, 139.1, | , 29.0, 0.0, 587.5, | ,  3000,  2900,  9000,  8779, | , -3.4, 3006.4, 107.056, |, 0.0
8739.3, 139.6, | , 29.0, 0.0, 587.3, | ,  3000,  2904,  9000,  8779, | , -3.4, 3020.1, 107.588, |, 0.0
8740.3, 139.6, | , 29.0, 0.0, 587.9, | ,  3000,  2908,  9000,  8768, | , -3.4, 2958.4, 105.325, |, 0.0
8741.3, 139.3, | , 29.0, 0.0, 587.4, | ,  3000,  2908,  9000,  8804, | , -3.4, 2961.4, 105.755, |, 0.0
8742.3, 139.9, | , 29.0, 0.0, 582.8, | ,  3000,  2906,  9000,  8775, | , -3.4, 2927.1, 104.254, |, 0.0
8743.3, 139.5, | , 29.0, 0.0, 588.0, | ,  3000,  2907,  9000,  8776, | , -3.4, 3001.2, 106.913, |, 0.0
8744.4, 139.3, | , 29.0, 0.0, 587.1, | ,  3000,  2904,  9000,  8769, | , -3.4, 3029.5, 107.825, |, 0.0
8745.4, 139.1, | , 29.0, 0.0, 587.5, | ,  3000,  2906,  9000,  8792, | , -3.4, 2993.5, 106.777, |, 0.0
8746.4, 139.1, | , 29.0, 0.0, 587.8, | ,  3000,  2902,  9000,  8764, | , -3.4, 3023.9, 107.566, |, 0.0
8747.4, 140.2, | , 29.0, 0.0, 583.8, | ,  3000,  2902,  9000,  8796, | , -3.4, 2994.0, 106.791, |, 0.0
8748.4, 139.8, | , 29.0, 0.0, 582.8, | ,  3000,  2902,  9000,  8778, | , -3.4, 2949.0, 105.022, |, 0.0
8749.4, 139.7, | , 29.0, 0.0, 587.2, | ,  3000,  2906,  9000,  8790, | , -3.4, 2935.3, 104.681, |, 0.0
