Repository: jdhuang-csm/Ru-BCA

## Methods
* (BaO)<sub>x</sub>-(CaO)<sub>y</sub>-(Al<sub>2</sub>O<sub>3</sub>)<sub>1-x-y</sub> (BCA) catalyst supports were synthesized via sol-gel and solid-state methods. 
* Ru/BCA catalysts were prepared via incipient wetness impregnation to achieve 1 wt. % Ru loading.
* Ammonia synthesis rates were measured for Ru/BCA catalysts in a packed-bed reactor at 480-600<sup>o</sup>C, 10 bar, and space velocities up to 1.3 x 10<sup>6</sup> ml g<sub>cat</sub><sup>-1</sup> h<sup>-1</sup>.
* A machine learning (ML) model was employed to improve understanding of the behavior of Ru/BCA catalysts.
* A microkinetic model was developed to describe the best-performing catalyst.

File: data/init_files_Cadigan/B2CA_7-12_dryoven.txt (part 22 of 29)
********** Start test **********
Elapsed time, Pressure, | , LJtemp(C), Inner-Temp, Outer-Temp, | , N2-set, N2-flow, H2-set, H2-flow, | , pH, NH3_ppm, NH3_Prod_rate, |, In222Temp
8345.0, 138.7, | , 29.4, 0.0, 575.3, | ,  1000,   959,  3000,  2932, | , -3.4, 2256.6, 24.899, |, 0.0
8346.0, 138.8, | , 29.4, 0.0, 574.4, | ,  1000,   955,  3000,  2942, | , -3.4, 2258.7, 24.966, |, 0.0
8347.0, 139.3, | , 29.4, 0.0, 575.6, | ,  1000,   956,  3000,  2945, | , -3.4, 2255.3, 24.953, |, 0.0
8348.0, 138.8, | , 29.4, 0.0, 575.7, | ,  1000,   957,  3000,  2933, | , -3.4, 2241.6, 24.731, |, 0.0
8349.0, 138.8, | , 29.4, 0.0, 575.4, | ,  1000,   956,  3000,  2935, | , -3.4, 2248.5, 24.816, |, 0.0
8350.0, 139.3, | , 29.4, 0.0, 571.6, | ,  1000,   953,  3000,  2908, | , -3.4, 2249.3, 24.634, |, 0.0
8351.0, 139.3, | , 29.4, 0.0, 575.2, | ,  1000,   954,  3000,  2942, | , -3.4, 2254.9, 24.914, |, 0.0
8352.0, 138.8, | , 29.4, 0.0, 575.6, | ,  1000,   958,  3000,  2928, | , -3.4, 2249.3, 24.792, |, 0.0
8353.0, 138.8, | , 29.4, 0.0, 576.1, | ,  1000,   955,  3000,  2943, | , -3.4, 2249.7, 24.868, |, 0.0
8354.1, 138.7, | , 29.4, 0.0, 576.0, | ,  1000,   959,  3000,  2935, | , -3.4, 2251.0, 24.862, |, 0.0
8355.1, 139.8, | , 29.4, 0.0, 570.4, | ,  1000,   952,  3000,  2937, | , -3.4, 2247.6, 24.788, |, 0.0
8356.1, 138.9, | , 29.4, 0.0, 575.2, | ,  1000,   958,  3000,  2942, | , -3.4, 2279.7, 25.214, |, 0.0
8357.1, 138.8, | , 29.4, 0.0, 576.2, | ,  1000,   954,  3000,  2942, | , -3.4, 2247.2, 24.833, |, 0.0
8358.1, 139.3, | , 29.4, 0.0, 576.4, | ,  1000,   956,  3000,  2940, | , -3.4, 2257.0, 24.936, |, 0.0
8359.1, 138.7, | , 29.4, 0.0, 576.3, | ,  1000,   955,  3000,  2926, | , -3.4, 2260.9, 24.880, |, 0.0
8360.1, 139.4, | , 29.4, 0.0, 571.4, | ,  1000,   951,  3000,  2934, | , -3.4, 2269.0, 25.000, |, 0.0
8361.1, 139.7, | , 29.4, 0.0, 571.5, | ,  1000,   951,  3000,  2914, | , -3.4, 2251.0, 24.676, |, 0.0
8362.1, 139.0, | , 29.4, 0.0, 576.5, | ,  1000,   961,  3000,  2952, | , -3.4, 2264.7, 25.135, |, 0.0
8363.2, 138.7, | , 29.4, 0.0, 576.5, | ,  1000,   957,  3000,  2927, | , -3.4, 2242.0, 24.701, |, 0.0
8364.2, 138.7, | , 29.4, 0.0, 576.4, | ,  1000,   954,  3000,  2941, | , -3.4, 2248.9, 24.839, |, 0.0
8365.2, 139.0, | , 29.4, 0.0, 576.6, | ,  1000,   955,  3000,  2913, | , -3.4, 2254.9, 24.735, |, 0.0
8366.2, 139.5, | , 29.4, 0.0, 571.3, | ,  1000,   949,  3000,  2936, | , -3.4, 2257.0, 24.869, |, 0.0
8367.2, 138.7, | , 29.4, 0.0, 576.6, | ,  1000,   957,  3000,  2928, | , -3.4, 2255.7, 24.852, |, 0.0
8368.2, 139.3, | , 29.4, 0.0, 577.3, | ,  1000,   957,  3000,  2944, | , -3.4, 2266.0, 25.069, |, 0.0
8369.2, 138.8, | , 29.4, 0.0, 577.1, | ,  1000,   954,  3000,  2938, | , -3.4, 2279.7, 25.164, |, 0.0
8370.2, 138.6, | , 29.4, 0.0, 577.2, | ,  1000,   958,  3000,  2911, | , -3.4, 2274.2, 24.951, |, 0.0
8371.2, 139.4, | , 29.4, 0.0, 571.6, | ,  1000,   954,  3000,  2939, | , -3.4, 2264.3, 24.999, |, 0.0
8372.2, 139.6, | , 29.4, 0.0, 571.4, | ,  1000,   955,  3000,  2936, | , -3.4, 2265.2, 24.995, |, 0.0
8373.3, 138.7, | , 29.4, 0.0, 577.5, | ,  1000,   955,  3000,  2917, | , -3.4, 2268.6, 24.910, |, 0.0
8374.3, 138.7, | , 29.4, 0.0, 577.5, | ,  1000,   956,  3000,  2943, | , -3.4, 2288.3, 25.306, |, 0.0
8375.3, 139.1, | , 29.4, 0.0, 577.8, | ,  1000,   955,  3000,  2958, | , -3.4, 2281.9, 25.319, |, 0.0
8376.3, 138.7, | , 29.4, 0.0, 577.2, | ,  1000,   957,  3000,  2938, | , -3.4, 2272.5, 25.102, |, 0.0
8377.3, 139.5, | , 29.4, 0.0, 571.9, | ,  1000,   955,  3000,  2916, | , -3.4, 2301.2, 25.262, |, 0.0
8378.3, 139.1, | , 29.4, 0.0, 577.8, | ,  1000,   956,  3000,  2933, | , -3.4, 2287.4, 25.225, |, 0.0
8379.3, 139.1, | , 29.4, 0.0, 578.2, | ,  1000,   958,  3000,  2934, | , -3.4, 2280.6, 25.175, |, 0.0
8380.3, 138.7, | , 29.4, 0.0, 578.0, | ,  1000,   955,  3000,  2933, | , -3.4, 2281.0, 25.156, |, 0.0
8381.4, 138.9, | , 29.4, 0.0, 577.7, | ,  1000,   956,  3000,  2931, | , -3.4, 2288.3, 25.229, |, 0.0
8382.4, 140.3, | , 29.4, 0.0, 569.4, | ,  1000,   954,  3000,  2922, | , -3.4, 2296.0, 25.239, |, 0.0
8383.4, 138.7, | , 29.4, 0.0, 578.3, | ,  1000,   960,  3000,  2931, | , -3.4, 2303.3, 25.414, |, 0.0
8384.4, 138.7, | , 29.4, 0.0, 577.8, | ,  1000,   955,  3000,  2918, | , -3.4, 2334.2, 25.634, |, 0.0
8385.4, 139.2, | , 29.4, 0.0, 578.2, | ,  1000,   955,  3000,  2952, | , -3.4, 2341.0, 25.941, |, 0.0
8386.4, 138.7, | , 29.4, 0.0, 577.9, | ,  1000,   955,  3000,  2933, | , -3.4, 2318.3, 25.557, |, 0.0
8387.4, 139.1, | , 29.4, 0.0, 571.7, | ,  1000,   957,  3000,  2934, | , -3.4, 2323.9, 25.647, |, 0.0
8388.4, 139.3, | , 29.4, 0.0, 574.2, | ,  1000,   951,  3000,  2930, | , -3.4, 2347.4, 25.840, |, 0.0
8389.4, 139.0, | , 29.4, 0.0, 578.4, | ,  1000,   957,  3000,  2916, | , -3.4, 2376.6, 26.103, |, 0.0
8390.5, 138.6, | , 29.4, 0.0, 578.6, | ,  1000,   955,  3000,  2936, | , -3.4, 2362.4, 26.063, |, 0.0
8391.5, 138.5, | , 29.4, 0.0, 578.7, | ,  1000,   957,  3000,  2937, | , -3.4, 2370.1, 26.175, |, 0.0
8392.5, 139.2, | , 29.4, 0.0, 578.2, | ,  1000,   957,  3000,  2939, | , -3.4, 2380.0, 26.293, |, 0.0
8393.5, 139.9, | , 29.4, 0.0, 573.6, | ,  1000,   950,  3000,  2931, | , -3.4, 2394.6, 26.355, |, 0.0
8394.5, 138.8, | , 29.4, 0.0, 578.6, | ,  1000,   955,  3000,  2933, | , -3.4, 2408.7, 26.560, |, 0.0
8395.5, 139.1, | , 29.4, 0.0, 578.8, | ,  1000,   958,  3000,  2928, | , -3.4, 2427.1, 26.747, |, 0.0
8396.5, 139.1, | , 29.4, 0.0, 579.2, | ,  1000,   958,  3000,  2929, | , -3.4, 2431.4, 26.795, |, 0.0
8397.5, 138.8, | , 29.4, 0.0, 578.1, | ,  1000,   953,  3000,  2927, | , -3.4, 2458.4, 27.050, |, 0.0
8398.5, 139.3, | , 29.4, 0.0, 574.3, | ,  1000,   953,  3000,  2931, | , -3.4, 2477.3, 27.285, |, 0.0
8399.5, 139.7, | , 29.4, 0.0, 574.8, | ,  1000,   954,  3000,  2931, | , -3.4, 2488.4, 27.409, |, 0.0
8400.6, 138.8, | , 29.4, 0.0, 578.9, | ,  1000,   955,  3000,  2937, | , -3.4, 2504.7, 27.634, |, 0.0
8401.6, 138.7, | , 29.4, 0.0, 579.3, | ,  1000,   955,  3000,  2930, | , -3.4, 2528.7, 27.855, |, 0.0
8402.6, 139.3, | , 29.4, 0.0, 578.9, | ,  1000,   955,  3000,  2924, | , -3.4, 2562.5, 28.186, |, 0.0
8403.6, 139.0, | , 29.4, 0.0, 579.6, | ,  1000,   957,  3000,  2918, | , -3.4, 2595.5, 28.521, |, 0.0
8404.6, 139.5, | , 29.4, 0.0, 573.6, | ,  1000,   951,  3000,  2930, | , -3.4, 2613.5, 28.757, |, 0.0
8405.6, 139.0, | , 29.4, 0.0, 579.1, | ,  1000,   956,  3000,  2960, | , -3.4, 2613.5, 29.021, |, 0.0
8406.6, 139.0, | , 29.4, 0.0, 579.4, | ,  1000,   957,  3000,  2922, | , -3.4, 2636.6, 28.999, |, 0.0
8407.6, 138.9, | , 29.4, 0.0, 578.7, | ,  1000,   949,  3000,  2937, | , -3.4, 2674.3, 29.463, |, 0.0
8408.6, 138.7, | , 29.4, 0.0, 578.8, | ,  1000,   956,  3000,  2938, | , -3.4, 2703.0, 29.843, |, 0.0
8409.7, 139.6, | , 29.4, 0.0, 574.4, | ,  1000,   951,  3000,  2947, | , -3.4, 2709.9, 29.944, |, 0.0
8410.7, 139.8, | , 29.4, 0.0, 574.3, | ,  1000,   952,  3000,  2921, | , -3.4, 2733.0, 30.007, |, 0.0
8411.7, 138.8, | , 29.4, 0.0, 579.0, | ,  1000,   953,  3000,  2924, | , -3.4, 2751.0, 30.231, |, 0.0
8412.7, 138.9, | , 29.4, 0.0, 578.4, | ,  1000,   951,  3000,  2928, | , -3.4, 2784.0, 30.614, |, 0.0
8413.7, 139.0, | , 29.4, 0.0, 579.7, | ,  1000,   955,  3000,  2929, | , -3.4, 2811.9, 30.962, |, 0.0
8414.7, 139.1, | , 29.4, 0.0, 579.5, | ,  1000,   960,  3000,  2932, | , -3.4, 2838.0, 31.304, |, 0.0
8415.7, 139.3, | , 29.4, 0.0, 574.4, | ,  1000,   955,  3000,  2922, | , -3.4, 2869.3, 31.535, |, 0.0
8416.7, 139.0, | , 29.4, 0.0, 578.4, | ,  1000,   959,  3000,  2945, | , -3.4, 2892.8, 32.009, |, 0.0
8417.7, 138.9, | , 29.4, 0.0, 578.6, | ,  1000,   960,  3000,  2930, | , -3.4, 2919.4, 32.186, |, 0.0
8418.7, 138.7, | , 29.4, 0.0, 579.7, | ,  1000,   956,  3000,  2922, | , -3.4, 2938.3, 32.295, |, 0.0
8419.8, 138.8, | , 29.4, 0.0, 579.6, | ,  1000,   957,  3000,  2930, | , -3.4, 2989.7, 32.937, |, 0.0
8420.8, 140.2, | , 29.4, 0.0, 572.4, | ,  1000,   952,  3000,  2933, | , -3.4, 2999.5, 33.025, |, 0.0
8421.8, 139.3, | , 29.4, 0.0, 579.4, | ,  1000,   953,  3000,  2938, | , -3.4, 3045.4, 33.584, |, 0.0
8422.8, 138.8, | , 29.4, 0.0, 578.9, | ,  1000,   952,  3000,  2932, | , -3.4, 3056.9, 33.643, |, 0.0
8423.8, 139.2, | , 29.4, 0.0, 580.2, | ,  1000,   956,  3000,  2945, | , -3.4, 3084.4, 34.100, |, 0.0
8424.8, 139.0, | , 29.4, 0.0, 580.2, | ,  1000,   959,  3000,  2928, | , -3.4, 3100.6, 34.149, |, 0.0
8425.8, 139.9, | , 29.4, 0.0, 574.2, | ,  1000,   955,  3000,  2926, | , -3.4, 3130.2, 34.424, |, 0.0
8426.8, 139.2, | , 29.4, 0.0, 575.5, | ,  1000,   953,  3000,  2934, | , -3.4, 3156.8, 34.773, |, 0.0
8427.8, 139.3, | , 29.4, 0.0, 579.8, | ,  1000,   957,  3000,  2933, | , -3.4, 3195.8, 35.226, |, 0.0
8428.8, 138.8, | , 29.4, 0.0, 580.0, | ,  1000,   956,  3000,  2939, | , -3.4, 3187.2, 35.176, |, 0.0
8429.9, 138.7, | , 29.4, 0.0, 580.3, | ,  1000,   956,  3000,  2923, | , -3.4, 3215.5, 35.343, |, 0.0
8430.9, 138.7, | , 29.4, 0.0, 580.1, | ,  1000,   960,  3000,  2935, | , -3.4, 3245.0, 35.808, |, 0.0
8431.9, 139.6, | , 29.4, 0.0, 574.3, | ,  1000,   953,  3000,  2933, | , -3.4, 3273.3, 36.043, |, 0.0
8432.9, 139.0, | , 29.4, 0.0, 579.5, | ,  1000,   958,  3000,  2932, | , -3.4, 3294.7, 36.307, |, 0.0
8433.9, 138.7, | , 29.4, 0.0, 579.7, | ,  1000,   958,  3000,  2921, | , -3.4, 3344.9, 36.759, |, 0.0
8434.9, 138.9, | , 29.4, 0.0, 580.7, | ,  1000,   952,  3000,  2908, | , -3.4, 3361.6, 36.762, |, 0.0
8435.9, 139.3, | , 29.4, 0.0, 580.2, | ,  1000,   955,  3000,  2941, | , -3.4, 3383.8, 37.350, |, 0.0
8436.9, 139.5, | , 29.4, 0.0, 575.1, | ,  1000,   954,  3000,  2942, | , -3.4, 3380.8, 37.315, |, 0.0
8437.9, 139.5, | , 29.4, 0.0, 575.2, | ,  1000,   953,  3000,  2934, | , -3.4, 3387.7, 37.306, |, 0.0
8438.9, 139.1, | , 29.4, 0.0, 580.9, | ,  1000,   957,  3000,  2928, | , -3.4, 3413.0, 37.565, |, 0.0
8440.0, 138.8, | , 29.4, 0.0, 580.2, | ,  1000,   952,  3000,  2941, | , -3.4, 3413.8, 37.652, |, 0.0
8441.0, 138.8, | , 29.4, 0.0, 580.3, | ,  1000,   955,  3000,  2933, | , -3.4, 3414.7, 37.613, |, 0.0
8442.0, 139.1, | , 29.4, 0.0, 580.7, | ,  1000,   957,  3000,  2930, | , -3.4, 3442.5, 37.909, |, 0.0
8443.0, 140.0, | , 29.4, 0.0, 575.1, | ,  1000,   952,  3000,  2932, | , -3.4, 3409.6, 37.510, |, 0.0
8444.0, 138.7, | , 29.4, 0.0, 580.3, | ,  1000,   957,  3000,  2924, | , -3.4, 3413.0, 37.527, |, 0.0
8445.0, 138.8, | , 29.4, 0.0, 581.0, | ,  1000,   952,  3000,  2934, | , -3.4, 3414.7, 37.596, |, 0.0
8446.0, 138.9, | , 29.4, 0.0, 581.1, | ,  1000,   957,  3000,  2917, | , -3.4, 3414.3, 37.469, |, 0.0
8447.0, 138.8, | , 29.4, 0.0, 580.3, | ,  1000,   960,  3000,  2939, | , -3.4, 3434.8, 37.933, |, 0.0
8448.0, 139.5, | , 29.4, 0.0, 575.3, | ,  1000,   955,  3000,  2929, | , -3.4, 3412.1, 37.539, |, 0.0
8449.1, 140.0, | , 29.4, 0.0, 575.7, | ,  1000,   955,  3000,  2938, | , -3.4, 3409.6, 37.599, |, 0.0
8450.1, 139.1, | , 29.4, 0.0, 581.4, | ,  1000,   958,  3000,  2937, | , -3.4, 3413.4, 37.656, |, 0.0
8451.1, 138.8, | , 29.4, 0.0, 581.1, | ,  1000,   957,  3000,  2935, | , -3.4, 3410.4, 37.602, |, 0.0
8452.1, 138.7, | , 29.4, 0.0, 580.9, | ,  1000,   957,  3000,  2922, | , -3.4, 3416.8, 37.543, |, 0.0
8453.1, 139.2, | , 29.4, 0.0, 581.2, | ,  1000,   958,  3000,  2934, | , -3.4, 3414.3, 37.643, |, 0.0
8454.1, 139.6, | , 29.4, 0.0, 575.4, | ,  1000,   954,  3000,  2923, | , -3.4, 3413.4, 37.493, |, 0.0
8455.1, 138.7, | , 29.5, 0.0, 581.1, | ,  1000,   957,  3000,  2927, | , -3.4, 3415.5, 37.585, |, 0.0
8456.1, 139.2, | , 29.4, 0.0, 581.4, | ,  1000,   957,  3000,  2934, | , -3.4, 3409.6, 37.582, |, 0.0
8457.1, 138.7, | , 29.5, 0.0, 581.1, | ,  1000,   955,  3000,  2930, | , -3.4, 3427.5, 37.729, |, 0.0
8458.2, 138.8, | , 29.4, 0.0, 580.6, | ,  1000,   956,  3000,  2936, | , -3.4, 3421.1, 37.718, |, 0.0
8459.2, 139.9, | , 29.4, 0.0, 573.0, | ,  1000,   953,  3000,  2943, | , -3.4, 559.1, 6.189, |, 0.0
8460.2, 139.5, | , 29.5, 0.0, 580.8, | ,  1000,   953,  3000,  2922, | , -3.4, 633.6, 6.976, |, 0.0
8461.2, 138.8, | , 29.5, 0.0, 581.1, | ,  1000,   953,  3000,  2922, | , -3.4, 748.5, 8.236, |, 0.0
8462.2, 139.0, | , 29.5, 0.0, 581.5, | ,  1000,   956,  3000,  2937, | , -3.4, 830.7, 9.186, |, 0.0
8463.2, 139.3, | , 29.4, 0.0, 580.6, | ,  1000,   958,  3000,  2937, | , -3.4, 923.7, 10.219, |, 0.0
8464.2, 139.1, | , 29.4, 0.0, 581.6, | ,  1000,   956,  3000,  2940, | , -3.4, 991.0, 10.962, |, 0.0
8465.2, 139.4, | , 29.4, 0.0, 576.7, | ,  1000,   953,  3000,  2922, | , -3.4, 1063.0, 11.694, |, 0.0
8466.2, 139.1, | , 29.5, 0.0, 581.7, | ,  1000,   955,  3000,  2926, | , -3.4, 1176.9, 12.968, |, 0.0
8467.2, 139.2, | , 29.5, 0.0, 581.9, | ,  1000,   953,  3000,  2929, | , -3.4, 1265.6, 13.948, |, 0.0
8468.3, 139.0, | , 29.4, 0.0, 580.6, | ,  1000,   958,  3000,  2944, | , -3.4, 1362.0, 15.084, |, 0.0
8469.3, 138.8, | , 29.5, 0.0, 581.6, | ,  1000,   955,  3000,  2927, | , -3.4, 1416.4, 15.610, |, 0.0
8470.3, 139.9, | , 29.4, 0.0, 576.1, | ,  1000,   953,  3000,  2926, | , -3.4, 1535.5, 16.905, |, 0.0
8471.3, 138.8, | , 29.5, 0.0, 581.6, | ,  1000,   957,  3000,  2941, | , -3.4, 1597.2, 17.672, |, 0.0
8472.3, 138.7, | , 29.5, 0.0, 582.0, | ,  1000,   956,  3000,  2940, | , -3.4, 1680.8, 18.583, |, 0.0
8473.3, 138.9, | , 29.5, 0.0, 580.9, | ,  1000,   959,  3000,  2929, | , -3.4, 1787.0, 19.713, |, 0.0
8474.3, 139.1, | , 29.5, 0.0, 582.7, | ,  1000,   956,  3000,  2934, | , -3.4, 1871.9, 20.663, |, 0.0
8475.3, 139.4, | , 29.5, 0.0, 577.1, | ,  1000,   955,  3000,  2916, | , -3.4, 1927.1, 21.162, |, 0.0
8476.3, 139.4, | , 29.5, 0.0, 577.5, | ,  1000,   953,  3000,  2932, | , -3.4, 2010.7, 22.159, |, 0.0
8477.4, 139.0, | , 29.5, 0.0, 582.8, | ,  1000,   956,  3000,  2912, | , -3.4, 2096.4, 23.001, |, 0.0
8478.4, 138.9, | , 29.5, 0.0, 581.3, | ,  1000,   955,  3000,  2933, | , -3.4, 2188.1, 24.135, |, 0.0
8479.4, 138.8, | , 29.5, 0.0, 582.4, | ,  1000,   956,  3000,  2935, | , -3.4, 2245.5, 24.781, |, 0.0
8480.4, 138.7, | , 29.5, 0.0, 582.3, | ,  1000,   955,  3000,  2918, | , -3.4, 2344.0, 25.746, |, 0.0
8481.4, 140.2, | , 29.5, 0.0, 575.2, | ,  1000,   952,  3000,  2933, | , -3.4, 2416.8, 26.628, |, 0.0
8482.4, 139.0, | , 29.5, 0.0, 581.8, | ,  1000,   956,  3000,  2927, | , -3.4, 2503.4, 27.566, |, 0.0
8483.4, 138.9, | , 29.5, 0.0, 582.0, | ,  1000,   952,  3000,  2932, | , -3.4, 2550.5, 28.084, |, 0.0
8484.4, 139.2, | , 29.5, 0.0, 583.1, | ,  1000,   955,  3000,  2941, | , -3.4, 2625.9, 29.000, |, 0.0
8485.4, 138.8, | , 29.5, 0.0, 582.8, | ,  1000,   955,  3000,  2929, | , -3.4, 2726.6, 30.023, |, 0.0
8486.4, 139.5, | , 29.5, 0.0, 578.0, | ,  1000,   957,  3000,  2936, | , -3.4, 2795.6, 30.851, |, 0.0
8487.5, 139.9, | , 29.5, 0.0, 576.9, | ,  1000,   953,  3000,  2941, | , -3.4, 2853.9, 31.495, |, 0.0
8488.5, 139.3, | , 29.5, 0.0, 582.0, | ,  1000,   956,  3000,  2936, | , -3.4, 2947.7, 32.517, |, 0.0
8489.5, 138.9, | , 29.5, 0.0, 582.8, | ,  1000,   954,  3000,  2929, | , -3.4, 3028.7, 33.327, |, 0.0
8490.5, 138.8, | , 29.5, 0.0, 582.6, | ,  1000,   958,  3000,  2929, | , -3.4, 3098.5, 34.127, |, 0.0
8491.5, 139.1, | , 29.5, 0.0, 583.1, | ,  1000,   958,  3000,  2933, | , -3.4, 3186.3, 35.129, |, 0.0
8492.5, 139.8, | , 29.5, 0.0, 578.4, | ,  1000,   954,  3000,  2921, | , -3.4, 3251.9, 35.703, |, 0.0
8493.5, 139.0, | , 29.5, 0.0, 582.5, | ,  1000,   952,  3000,  2932, | , -3.4, 3320.9, 36.541, |, 0.0
8494.5, 139.4, | , 29.5, 0.0, 582.6, | ,  1000,   956,  3000,  2944, | , -3.4, 3396.3, 37.524, |, 0.0
8495.5, 139.1, | , 29.5, 0.0, 583.1, | ,  1000,   951,  3000,  2923, | , -3.4, 3428.8, 37.634, |, 0.0
8496.6, 138.7, | , 29.5, 0.0, 582.8, | ,  1000,   951,  3000,  2910, | , -3.4, 3545.8, 38.779, |, 0.0
8497.6, 139.9, | , 29.5, 0.0, 574.6, | ,  1000,   952,  3000,  2929, | , -3.4, 3585.2, 39.410, |, 0.0
8498.6, 139.3, | , 29.5, 0.0, 582.7, | ,  1000,   954,  3000,  2918, | , -3.4, 3661.5, 40.152, |, 0.0
8499.6, 138.9, | , 29.5, 0.0, 582.8, | ,  1000,   959,  3000,  2932, | , -3.4, 3701.3, 40.785, |, 0.0
8500.6, 138.8, | , 29.5, 0.0, 582.9, | ,  1000,   956,  3000,  2919, | , -3.4, 3765.6, 41.322, |, 0.0
8501.6, 139.3, | , 29.5, 0.0, 583.1, | ,  1000,   960,  3000,  2944, | , -3.4, 3793.9, 41.934, |, 0.0
8502.6, 139.2, | , 29.5, 0.0, 583.1, | ,  1000,   955,  3000,  2934, | , -3.4, 3842.3, 42.310, |, 0.0
8503.6, 139.5, | , 29.5, 0.0, 578.3, | ,  1000,   954,  3000,  2933, | , -3.4, 3880.8, 42.708, |, 0.0
8504.6, 139.1, | , 29.5, 0.0, 582.5, | ,  1000,   956,  3000,  2930, | , -3.4, 3932.3, 43.270, |, 0.0
8505.6, 139.3, | , 29.5, 0.0, 583.1, | ,  1000,   952,  3000,  2952, | , -3.4, 3970.8, 43.886, |, 0.0
8506.7, 138.9, | , 29.5, 0.0, 582.9, | ,  1000,   961,  3000,  2910, | , -3.4, 4042.8, 44.297, |, 0.0
8507.7, 139.0, | , 29.5, 0.0, 583.3, | ,  1000,   955,  3000,  2940, | , -3.4, 4059.1, 44.754, |, 0.0
8508.7, 140.0, | , 29.5, 0.0, 577.5, | ,  1000,   951,  3000,  2936, | , -3.4, 4078.4, 44.880, |, 0.0
8509.7, 139.4, | , 29.5, 0.0, 582.6, | ,  1000,   952,  3000,  2942, | , -3.4, 4130.2, 45.530, |, 0.0
8510.7, 139.0, | , 29.5, 0.0, 582.9, | ,  1000,   955,  3000,  2930, | , -3.4, 4153.8, 45.679, |, 0.0
8511.7, 138.9, | , 29.5, 0.0, 582.9, | ,  1000,   957,  3000,  2910, | , -3.4, 4203.0, 46.008, |, 0.0
8512.7, 139.0, | , 29.5, 0.0, 583.4, | ,  1000,   955,  3000,  2952, | , -3.4, 4209.9, 46.559, |, 0.0
8513.7, 139.9, | , 29.5, 0.0, 578.4, | ,  1000,   955,  3000,  2927, | , -3.4, 4215.9, 46.333, |, 0.0
8514.7, 139.6, | , 29.5, 0.0, 576.5, | ,  1000,   952,  3000,  2920, | , -3.4, 4246.7, 46.543, |, 0.0
8515.7, 139.0, | , 29.5, 0.0, 583.0, | ,  1000,   957,  3000,  2945, | , -3.4, 4261.7, 47.076, |, 0.0
8516.8, 139.2, | , 29.5, 0.0, 583.1, | ,  1000,   953,  3000,  2924, | , -3.4, 4281.0, 46.980, |, 0.0
8517.8, 139.0, | , 29.5, 0.0, 583.6, | ,  1000,   955,  3000,  2922, | , -3.4, 4293.0, 47.111, |, 0.0
8518.8, 139.0, | , 29.5, 0.0, 583.2, | ,  1000,   959,  3000,  2952, | , -3.4, 4285.7, 47.440, |, 0.0
8519.8, 140.2, | , 29.5, 0.0, 577.7, | ,  1000,   955,  3000,  2930, | , -3.4, 4289.2, 47.161, |, 0.0
8520.8, 139.0, | , 29.5, 0.0, 583.5, | ,  1000,   953,  3000,  2929, | , -3.4, 4311.0, 47.366, |, 0.0
8521.8, 139.0, | , 29.5, 0.0, 583.8, | ,  1000,   956,  3000,  2922, | , -3.4, 4330.3, 47.534, |, 0.0
8522.8, 139.1, | , 29.5, 0.0, 584.0, | ,  1000,   952,  3000,  2923, | , -3.4, 4344.4, 47.652, |, 0.0
8523.8, 139.2, | , 29.5, 0.0, 584.0, | ,  1000,   957,  3000,  2930, | , -3.4, 4344.4, 47.798, |, 0.0
8524.8, 139.6, | , 29.5, 0.0, 578.9, | ,  1000,   952,  3000,  2926, | , -3.4, 4359.8, 47.852, |, 0.0
8525.8, 139.5, | , 29.5, 0.0, 579.4, | ,  1000,   954,  3000,  2926, | , -3.4, 4372.7, 48.015, |, 0.0
8526.9, 139.3, | , 29.5, 0.0, 584.1, | ,  1000,   960,  3000,  2952, | , -3.4, 4374.4, 48.431, |, 0.0
8527.9, 139.0, | , 29.5, 0.0, 583.8, | ,  1000,   955,  3000,  2944, | , -3.4, 4359.4, 48.108, |, 0.0
8528.9, 139.0, | , 29.5, 0.0, 583.6, | ,  1000,   953,  3000,  2934, | , -3.4, 4357.7, 47.941, |, 0.0
8529.9, 139.4, | , 29.5, 0.0, 584.1, | ,  1000,   955,  3000,  2937, | , -3.4, 4366.7, 48.092, |, 0.0
8530.9, 140.2, | , 29.5, 0.0, 578.0, | ,  1000,   954,  3000,  2918, | , -3.4, 4351.3, 47.688, |, 0.0
8531.9, 138.9, | , 29.5, 0.0, 583.9, | ,  1000,   952,  3000,  2936, | , -3.4, 4374.8, 48.133, |, 0.0
8532.9, 138.9, | , 29.5, 0.0, 583.9, | ,  1000,   955,  3000,  2926, | , -3.4, 4403.1, 48.372, |, 0.0
8533.9, 138.9, | , 29.5, 0.0, 584.1, | ,  1000,   955,  3000,  2926, | , -3.4, 4405.3, 48.391, |, 0.0
8534.9, 139.3, | , 29.5, 0.0, 584.2, | ,  1000,   955,  3000,  2933, | , -3.4, 4373.6, 48.124, |, 0.0
8535.9, 139.8, | , 29.5, 0.0, 578.9, | ,  1000,   953,  3000,  2941, | , -3.4, 4353.4, 47.968, |, 0.0
8537.0, 139.4, | , 29.5, 0.0, 579.0, | ,  1000,   954,  3000,  2910, | , -3.4, 4377.4, 47.869, |, 0.0
8538.0, 139.3, | , 29.5, 0.0, 584.5, | ,  1000,   955,  3000,  2946, | , -3.4, 4377.0, 48.326, |, 0.0
8539.0, 139.0, | , 29.5, 0.0, 584.4, | ,  1000,   957,  3000,  2918, | , -3.4, 4388.1, 48.129, |, 0.0
8540.0, 139.0, | , 29.5, 0.0, 584.1, | ,  1000,   954,  3000,  2942, | , -3.4, 4382.6, 48.319, |, 0.0
8541.0, 139.5, | , 29.5, 0.0, 583.7, | ,  1000,   957,  3000,  2917, | , -3.4, 4341.0, 47.599, |, 0.0
8542.0, 139.8, | , 29.5, 0.0, 578.4, | ,  1000,   951,  3000,  2929, | , -3.4, 4350.8, 47.771, |, 0.0
8543.0, 139.0, | , 29.5, 0.0, 583.8, | ,  1000,   955,  3000,  2922, | , -3.4, 4341.8, 47.649, |, 0.0
8544.0, 139.0, | , 29.5, 0.0, 584.2, | ,  1000,   958,  3000,  2919, | , -3.4, 4351.3, 47.748, |, 0.0
8545.0, 139.2, | , 29.5, 0.0, 584.5, | ,  1000,   952,  3000,  2920, | , -3.4, 4374.0, 47.936, |, 0.0
8546.1, 139.3, | , 29.5, 0.0, 583.5, | ,  1000,   953,  3000,  2961, | , -3.4, 4355.6, 48.245, |, 0.0
8547.1, 139.5, | , 29.5, 0.0, 578.9, | ,  1000,   955,  3000,  2898, | , -3.4, 4311.9, 47.023, |, 0.0
8548.1, 139.9, | , 29.5, 0.0, 581.0, | ,  1000,   952,  3000,  2924, | , -3.4, 4351.3, 47.729, |, 0.0
8549.1, 139.4, | , 29.5, 0.0, 584.5, | ,  1000,   957,  3000,  2951, | , -3.4, 4340.6, 48.011, |, 0.0
8550.1, 139.0, | , 29.5, 0.0, 579.9, | ,  1000,   954,  3000,  2927, | , -3.4, 4340.1, 47.669, |, 0.0
8551.1, 139.1, | , 29.5, 0.0, 583.5, | ,  1000,   954,  3000,  2922, | , -3.4, 4335.4, 47.559, |, 0.0
8552.1, 140.1, | , 29.5, 0.0, 579.6, | ,  1000,   952,  3000,  2928, | , -3.4, 4361.1, 47.885, |, 0.0
8553.1, 139.6, | , 29.5, 0.0, 579.9, | ,  1000,   952,  3000,  2937, | , -3.4, 4335.0, 47.714, |, 0.0
8554.1, 139.0, | , 29.5, 0.0, 584.5, | ,  1000,   959,  3000,  2922, | , -3.4, 4344.4, 47.710, |, 0.0
8555.1, 139.5, | , 29.5, 0.0, 584.7, | ,  1000,   961,  3000,  2938, | , -3.4, 4358.6, 48.093, |, 0.0
8556.2, 139.4, | , 29.5, 0.0, 583.9, | ,  1000,   958,  3000,  2923, | , -3.4, 4328.1, 47.548, |, 0.0
8557.2, 138.9, | , 29.5, 0.0, 584.4, | ,  1000,   955,  3000,  2909, | , -3.4, 4349.1, 47.556, |, 0.0
8558.2, 139.9, | , 29.5, 0.0, 578.4, | ,  1000,   955,  3000,  2934, | , -3.4, 4347.4, 47.859, |, 0.0
8559.2, 139.4, | , 29.5, 0.0, 584.0, | ,  1000,   952,  3000,  2920, | , -3.4, 4344.0, 47.601, |, 0.0
8560.2, 139.3, | , 29.5, 0.0, 584.6, | ,  1000,   955,  3000,  2926, | , -3.4, 4337.6, 47.655, |, 0.0
8561.2, 139.1, | , 29.5, 0.0, 583.4, | ,  1000,   955,  3000,  2944, | , -3.4, 4340.1, 47.888, |, 0.0
8562.2, 140.1, | , 29.5, 0.0, 579.4, | ,  1000,   955,  3000,  2944, | , -3.4, 4362.4, 48.143, |, 0.0
8563.2, 140.2, | , 29.5, 0.0, 579.5, | ,  1000,   953,  3000,  2927, | , -3.4, 4308.4, 47.315, |, 0.0
8564.2, 139.7, | , 29.5, 0.0, 579.6, | ,  1000,   954,  3000,  2929, | , -3.4, 4309.7, 47.369, |, 0.0
8565.2, 139.0, | , 29.5, 0.0, 584.1, | ,  1000,   954,  3000,  2931, | , -3.4, 4344.0, 47.764, |, 0.0
8566.3, 139.5, | , 29.5, 0.0, 584.2, | ,  1000,   954,  3000,  2925, | , -3.4, 4380.0, 48.083, |, 0.0
8567.3, 139.1, | , 29.5, 0.0, 584.4, | ,  1000,   955,  3000,  2929, | , -3.4, 4369.3, 48.031, |, 0.0
8568.3, 139.1, | , 29.5, 0.0, 584.3, | ,  1000,   958,  3000,  2925, | , -3.4, 4344.8, 47.750, |, 0.0
8569.3, 139.9, | , 29.5, 0.0, 578.5, | ,  1000,   957,  3000,  2933, | , -3.4, 4324.7, 47.616, |, 0.0
8570.3, 139.4, | , 29.5, 0.0, 584.7, | ,  1000,   952,  3000,  2926, | , -3.4, 4329.9, 47.532, |, 0.0
8571.3, 139.3, | , 29.5, 0.0, 584.1, | ,  1000,   953,  3000,  2946, | , -3.4, 4324.3, 47.720, |, 0.0
8572.3, 139.1, | , 29.5, 0.0, 584.7, | ,  1000,   955,  3000,  2935, | , -3.4, 4341.0, 47.795, |, 0.0
8573.3, 139.5, | , 29.5, 0.0, 584.8, | ,  1000,   956,  3000,  2946, | , -3.4, 4327.7, 47.792, |, 0.0
8574.3, 139.6, | , 29.5, 0.0, 579.7, | ,  1000,   952,  3000,  2918, | , -3.4, 4370.6, 47.865, |, 0.0
8575.3, 139.8, | , 29.5, 0.0, 578.5, | ,  1000,   955,  3000,  2923, | , -3.4, 4377.0, 48.039, |, 0.0
8576.4, 139.4, | , 29.5, 0.0, 584.1, | ,  1000,   957,  3000,  2937, | , -3.4, 4368.8, 48.149, |, 0.0
8577.4, 139.4, | , 29.5, 0.0, 585.0, | ,  1000,   954,  3000,  2937, | , -3.4, 4352.6, 47.926, |, 0.0
8578.4, 139.0, | , 29.5, 0.0, 585.0, | ,  1000,   957,  3000,  2933, | , -3.4, 4351.7, 47.903, |, 0.0
8579.4, 139.0, | , 29.5, 0.0, 585.2, | ,  1000,   957,  3000,  2940, | , -3.4, 4351.3, 47.993, |, 0.0
8580.4, 140.2, | , 29.5, 0.0, 579.8, | ,  1000,   952,  3000,  2944, | , -3.4, 4340.6, 47.872, |, 0.0
8581.4, 139.1, | , 29.5, 0.0, 584.3, | ,  1000,   953,  3000,  2922, | , -3.4, 4333.3, 47.515, |, 0.0
8582.4, 139.0, | , 29.5, 0.0, 585.1, | ,  1000,   958,  3000,  2927, | , -3.4, 4361.6, 47.962, |, 0.0
8583.4, 139.6, | , 29.5, 0.0, 584.5, | ,  1000,   952,  3000,  2930, | , -3.4, 4356.4, 47.871, |, 0.0
8584.4, 139.2, | , 29.5, 0.0, 585.1, | ,  1000,   955,  3000,  2948, | , -3.4, 4368.4, 48.256, |, 0.0
8585.5, 140.0, | , 29.5, 0.0, 578.3, | ,  1000,   950,  3000,  2911, | , -3.4, 4334.6, 47.366, |, 0.0
8586.5, 139.7, | , 29.5, 0.0, 580.1, | ,  1000,   956,  3000,  2935, | , -3.4, 4357.7, 47.986, |, 0.0
8587.5, 139.4, | , 29.5, 0.0, 585.6, | ,  1000,   957,  3000,  2932, | , -3.4, 4374.0, 48.141, |, 0.0
8588.5, 139.0, | , 29.5, 0.0, 585.1, | ,  1000,   955,  3000,  2917, | , -3.4, 4413.4, 48.366, |, 0.0
8589.5, 139.0, | , 29.5, 0.0, 585.2, | ,  1000,   952,  3000,  2928, | , -3.4, 4403.1, 48.344, |, 0.0
8590.5, 139.1, | , 29.5, 0.0, 585.3, | ,  1000,   956,  3000,  2926, | , -3.4, 4386.8, 48.195, |, 0.0
8591.5, 140.2, | , 29.5, 0.0, 580.5, | ,  1000,   954,  3000,  2937, | , -3.4, 4385.1, 48.296, |, 0.0
8592.5, 139.0, | , 29.5, 0.0, 585.2, | ,  1000,   959,  3000,  2923, | , -3.4, 4382.1, 48.146, |, 0.0
8593.5, 138.9, | , 29.5, 0.0, 585.1, | ,  1000,   957,  3000,  2922, | , -3.4, 4402.7, 48.328, |, 0.0
8594.5, 139.3, | , 29.5, 0.0, 585.5, | ,  1000,   955,  3000,  2929, | , -3.4, 4391.5, 48.263, |, 0.0
8595.6, 139.0, | , 29.5, 0.0, 585.1, | ,  1000,   955,  3000,  2923, | , -3.4, 4389.8, 48.179, |, 0.0
8596.6, 139.9, | , 29.5, 0.0, 579.0, | ,  1000,   957,  3000,  2929, | , -3.4, 4374.8, 48.117, |, 0.0
8597.6, 138.9, | , 29.5, 0.0, 585.5, | ,  1000,   956,  3000,  2926, | , -3.4, 4389.8, 48.230, |, 0.0
8598.6, 139.5, | , 29.5, 0.0, 585.7, | ,  1000,   955,  3000,  2946, | , -3.4, 4415.5, 48.750, |, 0.0
8599.6, 138.9, | , 29.5, 0.0, 585.2, | ,  1000,   959,  3000,  2926, | , -3.4, 4397.1, 48.349, |, 0.0
8600.6, 139.1, | , 29.5, 0.0, 585.2, | ,  1000,   952,  3000,  2933, | , -3.4, 4410.8, 48.487, |, 0.0
8601.6, 140.3, | , 29.5, 0.0, 577.6, | ,  1000,   947,  3000,  2914, | , -3.4, 4407.8, 48.155, |, 0.0
8602.6, 140.1, | , 29.5, 0.0, 581.0, | ,  1000,   954,  3000,  2937, | , -3.4, 4404.8, 48.503, |, 0.0
8603.6, 139.1, | , 29.5, 0.0, 585.7, | ,  1000,   955,  3000,  2937, | , -3.4, 4393.3, 48.393, |, 0.0
8604.6, 139.3, | , 29.5, 0.0, 586.0, | ,  1000,   960,  3000,  2924, | , -3.4, 4387.7, 48.224, |, 0.0
8605.7, 139.5, | , 29.5, 0.0, 585.8, | ,  1000,   956,  3000,  2936, | , -3.4, 4398.8, 48.451, |, 0.0
8606.7, 139.0, | , 29.5, 0.0, 585.7, | ,  1000,   959,  3000,  2924, | , -3.4, 4415.1, 48.513, |, 0.0
8607.7, 139.9, | , 29.5, 0.0, 578.9, | ,  1000,   952,  3000,  2928, | , -3.4, 4405.7, 48.372, |, 0.0
8608.7, 139.4, | , 29.5, 0.0, 585.9, | ,  1000,   957,  3000,  2937, | , -3.4, 4420.7, 48.708, |, 0.0
8609.7, 139.0, | , 29.5, 0.0, 585.5, | ,  1000,   953,  3000,  2917, | , -3.4, 4432.3, 48.544, |, 0.0
8610.7, 139.0, | , 29.5, 0.0, 585.8, | ,  1000,   958,  3000,  2928, | , -3.4, 4429.3, 48.705, |, 0.0
8611.7, 139.0, | , 29.5, 0.0, 585.6, | ,  1000,   958,  3000,  2928, | , -3.4, 4412.1, 48.517, |, 0.0
8612.7, 140.0, | , 29.5, 0.0, 581.1, | ,  1000,   954,  3000,  2922, | , -3.4, 4424.5, 48.537, |, 0.0
8613.7, 139.8, | , 29.5, 0.0, 580.6, | ,  1000,   947,  3000,  2934, | , -3.4, 4444.7, 48.814, |, 0.0
8614.8, 139.0, | , 29.5, 0.0, 585.1, | ,  1000,   955,  3000,  2933, | , -3.4, 4456.2, 49.020, |, 0.0
8615.8, 139.5, | , 29.5, 0.0, 585.8, | ,  1000,   958,  3000,  2942, | , -3.4, 4439.5, 49.000, |, 0.0
8616.8, 139.1, | , 29.5, 0.0, 585.8, | ,  1000,   955,  3000,  2922, | , -3.4, 4455.0, 48.881, |, 0.0
8617.8, 139.1, | , 29.5, 0.0, 585.8, | ,  1000,   958,  3000,  2941, | , -3.4, 4447.7, 49.083, |, 0.0
8618.8, 140.2, | , 29.5, 0.0, 579.7, | ,  1000,   951,  3000,  2908, | , -3.4, 4467.0, 48.780, |, 0.0
8619.8, 139.5, | , 29.5, 0.0, 585.8, | ,  1000,   957,  3000,  2948, | , -3.4, 4467.8, 49.365, |, 0.0
8620.8, 139.1, | , 29.5, 0.0, 585.4, | ,  1000,   953,  3000,  2933, | , -3.4, 4444.7, 48.888, |, 0.0
8621.8, 139.3, | , 29.5, 0.0, 585.9, | ,  1000,   955,  3000,  2923, | , -3.4, 4457.1, 48.922, |, 0.0
8622.8, 139.0, | , 29.5, 0.0, 585.7, | ,  1000,   958,  3000,  2923, | , -3.4, 4477.2, 49.174, |, 0.0
8623.9, 139.7, | , 29.5, 0.0, 580.7, | ,  1000,   949,  3000,  2933, | , -3.4, 4487.1, 49.300, |, 0.0
8624.9, 139.8, | , 29.5, 0.0, 580.0, | ,  1000,   955,  3000,  2940, | , -3.4, 4470.8, 49.278, |, 0.0
8625.9, 139.3, | , 29.5, 0.0, 585.9, | ,  1000,   957,  3000,  2936, | , -3.4, 4477.7, 49.323, |, 0.0
8626.9, 139.5, | , 29.5, 0.0, 586.5, | ,  1000,   958,  3000,  2943, | , -3.4, 4502.1, 49.697, |, 0.0
8627.9, 139.2, | , 29.5, 0.0, 585.9, | ,  1000,   953,  3000,  2936, | , -3.4, 4489.7, 49.410, |, 0.0
8628.9, 139.5, | , 29.5, 0.0, 585.3, | ,  1000,   958,  3000,  2929, | , -3.4, 4471.2, 49.179, |, 0.0
8629.9, 140.4, | , 29.5, 0.0, 580.7, | ,  1000,   952,  3000,  2926, | , -3.4, 4494.8, 49.324, |, 0.0
8630.9, 139.0, | , 29.5, 0.0, 585.7, | ,  1000,   958,  3000,  2913, | , -3.4, 4488.4, 49.166, |, 0.0
8631.9, 138.9, | , 29.5, 0.0, 586.0, | ,  1000,   957,  3000,  2911, | , -3.4, 4511.1, 49.377, |, 0.0
8632.9, 139.4, | , 29.5, 0.0, 586.2, | ,  1000,   956,  3000,  2940, | , -3.4, 4511.1, 49.736, |, 0.0
8633.9, 139.5, | , 29.5, 0.0, 586.2, | ,  1000,   961,  3000,  2936, | , -3.4, 4488.8, 49.505, |, 0.0
8635.0, 140.2, | , 29.5, 0.0, 578.0, | ,  1000,   954,  3000,  2933, | , -3.4, 4499.9, 49.497, |, 0.0
8636.0, 139.6, | , 29.5, 0.0, 581.5, | ,  1000,   953,  3000,  2929, | , -3.4, 4506.4, 49.499, |, 0.0
8637.0, 139.3, | , 29.5, 0.0, 586.5, | ,  1000,   958,  3000,  2913, | , -3.4, 4529.1, 49.606, |, 0.0
8638.0, 139.0, | , 29.5, 0.0, 586.2, | ,  1000,   954,  3000,  2923, | , -3.4, 4522.2, 49.614, |, 0.0
8639.0, 139.2, | , 29.5, 0.0, 585.7, | ,  1000,   954,  3000,  2933, | , -3.4, 4519.7, 49.713, |, 0.0
8640.0, 138.9, | , 29.5, 0.0, 584.9, | ,  1000,   957,  3000,  2930, | , -3.4, 4496.9, 49.468, |, 0.0
8641.0, 139.5, | , 29.5, 0.0, 582.2, | ,  1000,   952,  3000,  2916, | , -3.4, 4528.2, 49.560, |, 0.0
8642.0, 139.0, | , 29.5, 0.0, 586.9, | ,  1000,   960,  3000,  2941, | , -3.4, 4548.8, 50.200, |, 0.0
8643.0, 139.1, | , 29.5, 0.0, 586.6, | ,  1000,   956,  3000,  2942, | , -3.4, 4558.2, 50.284, |, 0.0
8644.0, 139.5, | , 29.5, 0.0, 586.1, | ,  1000,   955,  3000,  2942, | , -3.4, 4524.8, 49.896, |, 0.0
8645.1, 139.3, | , 29.5, 0.0, 587.1, | ,  1000,   957,  3000,  2932, | , -3.4, 4533.8, 49.888, |, 0.0
8646.1, 139.7, | , 29.5, 0.0, 581.0, | ,  1000,   955,  3000,  2918, | , -3.4, 4543.2, 49.794, |, 0.0
8647.1, 139.4, | , 29.5, 0.0, 587.1, | ,  1000,   956,  3000,  2952, | , -3.4, 4574.1, 50.580, |, 0.0
8648.1, 139.3, | , 29.5, 0.0, 586.9, | ,  1000,   958,  3000,  2929, | , -3.4, 4546.2, 50.006, |, 0.0
8649.1, 139.1, | , 29.5, 0.0, 586.1, | ,  1000,   953,  3000,  2928, | , -3.4, 4549.2, 49.957, |, 0.0
8650.1, 138.9, | , 29.5, 0.0, 586.6, | ,  1000,   955,  3000,  2911, | , -3.4, 4559.9, 49.893, |, 0.0
8651.1, 139.7, | , 29.5, 0.0, 581.6, | ,  1000,   952,  3000,  2929, | , -3.4, 4589.5, 50.399, |, 0.0
8652.1, 140.1, | , 29.5, 0.0, 582.2, | ,  1000,   957,  3000,  2933, | , -3.4, 4553.5, 50.124, |, 0.0
8653.1, 139.1, | , 29.5, 0.0, 587.3, | ,  1000,   955,  3000,  2945, | , -3.4, 4533.4, 50.031, |, 0.0
8654.2, 139.1, | , 29.5, 0.0, 586.3, | ,  1000,   956,  3000,  2927, | , -3.4, 4534.6, 49.832, |, 0.0
8655.2, 139.4, | , 29.5, 0.0, 587.7, | ,  1000,   953,  3000,  2933, | , -3.4, 4568.9, 50.230, |, 0.0
8656.2, 139.4, | , 29.5, 0.0, 587.1, | ,  1000,   956,  3000,  2926, | , -3.4, 4574.5, 50.258, |, 0.0
8657.2, 139.8, | , 29.5, 0.0, 580.7, | ,  1000,   955,  3000,  2936, | , -3.4, 4590.8, 50.535, |, 0.0
8658.2, 139.0, | , 29.5, 0.0, 587.0, | ,  1000,   956,  3000,  2918, | , -3.4, 4584.8, 50.264, |, 0.0
8659.2, 139.1, | , 29.5, 0.0, 585.9, | ,  1000,   953,  3000,  2923, | , -3.4, 4588.6, 50.322, |, 0.0
8660.2, 139.0, | , 29.5, 0.0, 587.1, | ,  1000,   953,  3000,  2929, | , -3.4, 4585.2, 50.367, |, 0.0
8661.2, 139.0, | , 29.5, 0.0, 587.4, | ,  1000,   956,  3000,  2914, | , -3.4, 4577.9, 50.132, |, 0.0
8662.2, 140.0, | , 29.5, 0.0, 582.6, | ,  1000,   950,  3000,  2927, | , -3.4, 4588.6, 50.337, |, 0.0
8663.2, 139.6, | , 29.5, 0.0, 582.7, | ,  1000,   954,  3000,  2926, | , -3.4, 4596.8, 50.463, |, 0.0
8664.3, 139.1, | , 29.5, 0.0, 586.8, | ,  1000,   955,  3000,  2941, | , -3.4, 4586.5, 50.553, |, 0.0
8665.3, 139.3, | , 29.5, 0.0, 587.5, | ,  1000,   955,  3000,  2926, | , -3.4, 4590.3, 50.407, |, 0.0
8666.3, 139.4, | , 29.5, 0.0, 587.6, | ,  1000,   957,  3000,  2947, | , -3.4, 4598.1, 50.787, |, 0.0
8667.3, 139.0, | , 29.5, 0.0, 587.6, | ,  1000,   955,  3000,  2935, | , -3.4, 4582.2, 50.430, |, 0.0
8668.3, 139.8, | , 29.5, 0.0, 580.9, | ,  1000,   951,  3000,  2925, | , -3.4, 4597.2, 50.420, |, 0.0
8669.3, 139.5, | , 29.5, 0.0, 586.4, | ,  1000,   958,  3000,  2922, | , -3.4, 4607.9, 50.586, |, 0.0
8670.3, 139.6, | , 29.5, 0.0, 587.3, | ,  1000,   957,  3000,  2937, | , -3.4, 4629.3, 50.996, |, 0.0
8671.3, 139.0, | , 29.5, 0.0, 587.7, | ,  1000,   956,  3000,  2917, | , -3.4, 4605.8, 50.473, |, 0.0
8672.3, 139.3, | , 29.5, 0.0, 587.6, | ,  1000,   956,  3000,  2911, | , -3.4, 4619.9, 50.548, |, 0.0
8673.3, 140.1, | , 29.5, 0.0, 582.6, | ,  1000,   952,  3000,  2945, | , -3.4, 4620.8, 50.950, |, 0.0
8674.3, 139.8, | , 29.5, 0.0, 581.2, | ,  1000,   955,  3000,  2906, | , -3.4, 4631.5, 50.587, |, 0.0
8675.4, 139.1, | , 29.5, 0.0, 587.5, | ,  1000,   954,  3000,  2942, | , -3.4, 4624.2, 50.979, |, 0.0
8676.4, 139.5, | , 29.6, 0.0, 587.8, | ,  1000,   956,  3000,  2931, | , -3.4, 4607.9, 50.677, |, 0.0
8677.4, 139.4, | , 29.5, 0.0, 587.4, | ,  1000,   955,  3000,  2941, | , -3.4, 4609.6, 50.815, |, 0.0
8678.4, 139.0, | , 29.5, 0.0, 587.5, | ,  1000,   954,  3000,  2930, | , -3.4, 4604.9, 50.613, |, 0.0
8679.4, 139.9, | , 29.5, 0.0, 580.9, | ,  1000,   955,  3000,  2927, | , -3.4, 4619.9, 50.744, |, 0.0
8680.4, 139.4, | , 29.6, 0.0, 587.2, | ,  1000,   953,  3000,  2931, | , -3.4, 4645.6, 51.052, |, 0.0
8681.4, 139.5, | , 29.6, 0.0, 587.7, | ,  1000,   955,  3000,  2929, | , -3.4, 4642.2, 51.017, |, 0.0
8682.4, 139.1, | , 29.6, 0.0, 587.2, | ,  1000,   955,  3000,  2935, | , -3.4, 4629.3, 50.951, |, 0.0
8683.4, 139.2, | , 29.5, 0.0, 587.4, | ,  1000,   961,  3000,  2916, | , -3.4, 4621.6, 50.697, |, 0.0
8684.5, 140.2, | , 29.5, 0.0, 578.8, | ,  1000,   952,  3000,  2921, | , -3.4, 4631.1, 50.746, |, 0.0
8685.5, 139.8, | , 29.5, 0.0, 583.0, | ,  1000,   955,  3000,  2939, | , -3.4, 4622.5, 50.931, |, 0.0
8686.5, 139.1, | , 29.6, 0.0, 587.4, | ,  1000,   954,  3000,  2938, | , -3.4, 4623.3, 50.914, |, 0.0
8687.5, 139.4, | , 29.6, 0.0, 587.6, | ,  1000,   956,  3000,  2917, | , -3.4, 4645.2, 50.902, |, 0.0
8688.5, 139.1, | , 29.6, 0.0, 587.5, | ,  1000,   957,  3000,  2941, | , -3.4, 4633.6, 51.095, |, 0.0
8689.5, 139.0, | , 29.6, 0.0, 587.1, | ,  1000,   959,  3000,  2909, | , -3.4, 4645.2, 50.836, |, 0.0
8690.5, 139.5, | , 29.6, 0.0, 583.4, | ,  1000,   954,  3000,  2941, | , -3.4, 4676.0, 51.523, |, 0.0
8691.5, 139.3, | , 29.6, 0.0, 588.1, | ,  1000,   955,  3000,  2944, | , -3.4, 4653.8, 51.339, |, 0.0
8692.5, 139.0, | , 29.6, 0.0, 587.9, | ,  1000,   958,  3000,  2936, | , -3.4, 4673.0, 51.482, |, 0.0
8693.5, 139.0, | , 29.5, 0.0, 587.7, | ,  1000,   955,  3000,  2937, | , -3.4, 4667.5, 51.396, |, 0.0
8694.6, 139.6, | , 29.6, 0.0, 587.3, | ,  1000,   955,  3000,  2962, | , -3.4, 4616.9, 51.174, |, 0.0
8695.6, 139.8, | , 29.5, 0.0, 582.0, | ,  1000,   957,  3000,  2920, | , -3.4, 4627.6, 50.760, |, 0.0
8696.6, 139.1, | , 29.6, 0.0, 587.8, | ,  1000,   954,  3000,  2946, | , -3.4, 4647.3, 51.277, |, 0.0
8697.6, 139.1, | , 29.6, 0.0, 588.4, | ,  1000,   956,  3000,  2910, | , -3.4, 4651.6, 50.883, |, 0.0
8698.6, 139.1, | , 29.6, 0.0, 588.5, | ,  1000,   955,  3000,  2914, | , -3.4, 4669.2, 51.120, |, 0.0
8699.6, 139.1, | , 29.6, 0.0, 587.2, | ,  1000,   954,  3000,  2941, | , -3.4, 4689.3, 51.683, |, 0.0
8700.6, 139.6, | , 29.6, 0.0, 583.4, | ,  1000,   951,  3000,  2935, | , -3.4, 4688.0, 51.544, |, 0.0
8701.6, 139.9, | , 29.6, 0.0, 583.9, | ,  1000,   955,  3000,  2939, | , -3.4, 4652.9, 51.261, |, 0.0
8702.6, 139.4, | , 29.6, 0.0, 588.3, | ,  1000,   955,  3000,  2927, | , -3.4, 4649.9, 51.076, |, 0.0
8703.6, 139.1, | , 29.6, 0.0, 587.9, | ,  1000,   956,  3000,  2946, | , -3.4, 4652.9, 51.375, |, 0.0
8704.7, 139.3, | , 29.6, 0.0, 587.5, | ,  1000,   954,  3000,  2916, | , -3.4, 4660.2, 51.022, |, 0.0
8705.7, 139.3, | , 29.6, 0.0, 588.4, | ,  1000,   951,  3000,  2914, | , -3.4, 4686.7, 51.251, |, 0.0
8706.7, 139.8, | , 29.6, 0.0, 582.5, | ,  1000,   949,  3000,  2933, | , -3.4, 4682.0, 51.424, |, 0.0
8707.7, 139.0, | , 29.6, 0.0, 587.6, | ,  1000,   957,  3000,  2908, | , -3.4, 4675.6, 51.128, |, 0.0
8708.7, 139.3, | , 29.6, 0.0, 588.5, | ,  1000,   957,  3000,  2942, | , -3.4, 4667.9, 51.496, |, 0.0
8709.7, 139.0, | , 29.6, 0.0, 587.6, | ,  1000,   953,  3000,  2911, | , -3.4, 4670.0, 51.059, |, 0.0
8710.7, 138.9, | , 29.6, 0.0, 588.0, | ,  1000,   958,  3000,  2934, | , -3.4, 4700.9, 51.770, |, 0.0
8711.7, 139.6, | , 29.6, 0.0, 583.4, | ,  1000,   951,  3000,  2940, | , -3.4, 4669.6, 51.405, |, 0.0
8712.7, 140.0, | , 29.6, 0.0, 584.0, | ,  1000,   955,  3000,  2926, | , -3.4, 4669.2, 51.258, |, 0.0
8713.7, 139.1, | , 29.6, 0.0, 588.1, | ,  1000,   953,  3000,  2936, | , -3.4, 4669.6, 51.377, |, 0.0
8714.8, 139.5, | , 29.6, 0.0, 587.6, | ,  1000,   955,  3000,  2928, | , -3.4, 4663.6, 51.233, |, 0.0
8715.8, 139.3, | , 29.6, 0.0, 588.4, | ,  1000,   955,  3000,  2917, | , -3.4, 4675.6, 51.222, |, 0.0
8716.8, 139.0, | , 29.6, 0.0, 588.2, | ,  1000,   959,  3000,  2937, | , -3.4, 4700.5, 51.816, |, 0.0
8717.8, 139.8, | , 29.6, 0.0, 582.3, | ,  1000,   953,  3000,  2935, | , -3.4, 4676.5, 51.438, |, 0.0
8718.8, 139.4, | , 29.6, 0.0, 588.3, | ,  1000,   956,  3000,  2933, | , -3.4, 4691.0, 51.622, |, 0.0
8719.8, 139.5, | , 29.6, 0.0, 587.8, | ,  1000,   955,  3000,  2916, | , -3.4, 4690.6, 51.366, |, 0.0
8720.8, 139.0, | , 29.6, 0.0, 588.5, | ,  1000,   957,  3000,  2926, | , -3.4, 4685.0, 51.475, |, 0.0
8721.8, 140.1, | , 29.6, 0.0, 580.2, | ,  1000,   950,  3000,  2909, | , -3.4, 4709.5, 51.418, |, 0.0
8722.8, 139.9, | , 29.6, 0.0, 583.3, | ,  1000,   954,  3000,  2916, | , -3.4, 4693.6, 51.395, |, 0.0
8723.8, 140.1, | , 29.6, 0.0, 582.7, | ,  1000,   950,  3000,  2922, | , -3.4, 4700.9, 51.508, |, 0.0
8724.9, 139.0, | , 29.6, 0.0, 587.4, | ,  1000,   953,  3000,  2922, | , -3.4, 4702.6, 51.560, |, 0.0
8725.9, 139.4, | , 29.6, 0.0, 588.6, | ,  1000,   955,  3000,  2933, | , -3.4, 4702.6, 51.737, |, 0.0
8726.9, 139.0, | , 29.6, 0.0, 588.6, | ,  1000,   956,  3000,  2931, | , -3.4, 4670.5, 51.366, |, 0.0
8727.9, 139.0, | , 29.6, 0.0, 588.3, | ,  1000,   955,  3000,  2917, | , -3.4, 4694.9, 51.436, |, 0.0
8728.9, 139.6, | , 29.6, 0.0, 583.2, | ,  1000,   951,  3000,  2931, | , -3.4, 4709.5, 51.721, |, 0.0
8729.9, 139.5, | , 29.6, 0.0, 587.8, | ,  1000,   960,  3000,  2926, | , -3.4, 4706.5, 51.747, |, 0.0
8730.9, 139.0, | , 29.6, 0.0, 588.2, | ,  1000,   958,  3000,  2939, | , -3.4, 4701.3, 51.830, |, 0.0
8731.9, 139.1, | , 29.6, 0.0, 588.1, | ,  1000,   957,  3000,  2926, | , -3.4, 4694.9, 51.583, |, 0.0
8732.9, 139.1, | , 29.6, 0.0, 588.1, | ,  1000,   955,  3000,  2924, | , -3.4, 4684.2, 51.413, |, 0.0
8733.9, 140.5, | , 29.6, 0.0, 580.4, | ,  1000,   955,  3000,  2921, | , -3.4, 4712.5, 51.680, |, 0.0
8735.0, 139.7, | , 29.6, 0.0, 582.5, | ,  1000,   953,  3000,  2937, | , -3.4, 4730.9, 52.074, |, 0.0
8736.0, 139.0, | , 29.6, 0.0, 587.9, | ,  1000,   954,  3000,  2942, | , -3.4, 4698.7, 51.797, |, 0.0
8737.0, 139.4, | , 29.6, 0.0, 588.2, | ,  1000,   954,  3000,  2924, | , -3.4, 4719.7, 51.785, |, 0.0
8738.0, 139.5, | , 29.6, 0.0, 588.3, | ,  1000,   955,  3000,  2948, | , -3.4, 4699.2, 51.884, |, 0.0
8739.0, 139.1, | , 29.6, 0.0, 587.8, | ,  1000,   955,  3000,  2921, | , -3.4, 4685.9, 51.386, |, 0.0
8740.0, 139.6, | , 29.6, 0.0, 583.2, | ,  1000,   953,  3000,  2916, | , -3.4, 4715.5, 51.620, |, 0.0
