Repository: jdhuang-csm/Ru-BCA

## Methods
* (BaO)<sub>x</sub>-(CaO)<sub>y</sub>-(Al<sub>2</sub>O<sub>3</sub>)<sub>1-x-y</sub> (BCA) catalyst supports were synthesized via sol-gel and solid-state methods. 
* Ru/BCA catalysts were prepared via incipient wetness impregnation to achieve 1 wt. % Ru loading.
* Ammonia synthesis rates were measured for Ru/BCA catalysts in a packed-bed reactor at 480-600<sup>o</sup>C, 10 bar, and space velocities up to 1.3 x 10<sup>6</sup> ml g<sub>cat</sub><sup>-1</sup> h<sup>-1</sup>.
* A machine learning (ML) model was employed to improve understanding of the behavior of Ru/BCA catalysts.
* A microkinetic model was developed to describe the best-performing catalyst.

File: data/init_files_Cadigan/B2CA_RubyDry_2017-07-05-01.txt (part 22 of 47)
********** Start test **********
Elapsed time, Pressure, | , LJtemp(C), Inner-Temp, Outer-Temp, | , N2-set, N2-flow, H2-set, H2-flow, | , pH, NH3_ppm, NH3_Prod_rate, |, In222Temp
8294.3, 140.5, | , 28.5, -3.1, 561.4, | ,  3000,  2909,  9000,  8754, | , -3.4, 2617.8, 92.433, |, 1.1
8295.3, 139.2, | , 28.5, 10.1, 570.8, | ,  3000,  2907,  9000,  8756, | , -3.4, 2689.3, 94.950, |, 11.2
8296.3, 139.7, | , 28.5, 10.5, 571.4, | ,  3000,  2909,  9000,  8805, | , -3.4, 2694.5, 95.551, |, 11.7
8297.3, 139.5, | , 28.5, 8.7, 569.7, | ,  3000,  2903,  9000,  8766, | , -3.4, 2700.5, 95.398, |, 10.2
8298.3, 139.3, | , 28.5, 10.1, 570.8, | ,  3000,  2908,  9000,  8786, | , -3.4, 2754.0, 97.491, |, 11.3
8299.3, 140.5, | , 28.5, -0.2, 563.0, | ,  3000,  2908,  9000,  8764, | , -3.4, 2793.0, 98.685, |, 2.2
8300.3, 139.7, | , 28.5, 10.5, 570.9, | ,  3000,  2911,  9000,  8795, | , -3.4, 2831.1, 100.322, |, 11.6
8301.4, 139.2, | , 28.5, 9.6, 570.5, | ,  3000,  2909,  9000,  8762, | , -3.4, 2861.1, 101.070, |, 11.1
8302.4, 139.2, | , 28.5, 8.5, 568.9, | ,  3000,  2909,  9000,  8767, | , -3.4, 2898.0, 102.416, |, 10.1
8303.4, 139.6, | , 28.5, 10.6, 571.2, | ,  3000,  2905,  9000,  8792, | , -3.4, 2919.8, 103.374, |, 11.7
8304.4, 141.5, | , 28.5, -5.9, 557.6, | ,  3000,  2902,  9000,  8765, | , -3.4, 2931.8, 103.529, |, -2.3
8305.4, 140.6, | , 28.5, -2.6, 561.7, | ,  3000,  2902,  9000,  8775, | , -3.4, 2941.7, 103.963, |, 1.3
8306.4, 139.4, | , 28.5, 9.5, 570.5, | ,  3000,  2906,  9000,  8761, | , -3.4, 2976.0, 105.084, |, 11.1
8307.4, 139.9, | , 28.5, 8.5, 569.8, | ,  3000,  2904,  9000,  8794, | , -3.4, 3035.1, 107.445, |, 9.9
8308.4, 139.4, | , 28.5, 9.8, 570.6, | ,  3000,  2907,  9000,  8772, | , -3.4, 3069.8, 108.501, |, 10.8
8309.4, 139.4, | , 28.5, 8.1, 569.8, | ,  3000,  2907,  9000,  8762, | , -3.4, 3093.4, 109.236, |, 10.3
8310.5, 140.7, | , 28.5, 0.9, 563.8, | ,  3000,  2902,  9000,  8771, | , -3.4, 3121.2, 110.252, |, 3.1
8311.5, 139.5, | , 28.5, 8.9, 570.3, | ,  3000,  2908,  9000,  8774, | , -3.4, 3157.2, 111.605, |, 10.6
8312.5, 139.4, | , 28.5, 8.7, 569.5, | ,  3000,  2905,  9000,  8771, | , -3.4, 3130.2, 110.599, |, 10.3
8313.5, 139.6, | , 28.5, 9.9, 570.6, | ,  3000,  2907,  9000,  8773, | , -3.4, 3171.3, 112.087, |, 11.7
8314.5, 139.4, | , 28.5, 9.6, 570.3, | ,  3000,  2909,  9000,  8820, | , -3.4, 3224.9, 114.451, |, 11.0
8315.5, 140.5, | , 28.5, -1.0, 561.6, | ,  3000,  2905,  9000,  8772, | , -3.4, 3209.5, 113.404, |, 1.3
8316.5, 140.2, | , 28.5, 8.1, 569.3, | ,  3000,  2903,  9000,  8737, | , -3.4, 3251.9, 114.520, |, 9.9
8317.5, 139.5, | , 28.5, 6.9, 569.0, | ,  3000,  2905,  9000,  8797, | , -3.4, 3264.3, 115.571, |, 9.7
8318.5, 139.4, | , 28.5, 9.8, 570.3, | ,  3000,  2909,  9000,  8797, | , -3.4, 3257.5, 115.366, |, 10.7
8319.5, 139.4, | , 28.5, 9.6, 570.4, | ,  3000,  2911,  9000,  8767, | , -3.4, 3265.6, 115.387, |, 11.2
8320.6, 140.4, | , 28.5, 0.7, 562.7, | ,  3000,  2902,  9000,  8779, | , -3.4, 3291.3, 116.325, |, 2.8
8321.6, 140.7, | , 28.5, 0.6, 562.4, | ,  3000,  2901,  9000,  8765, | , -3.4, 3308.9, 116.792, |, 3.7
8322.6, 139.5, | , 28.5, 8.0, 569.1, | ,  3000,  2898,  9000,  8762, | , -3.4, 3350.0, 118.178, |, 10.1
8323.6, 139.3, | , 28.5, 9.4, 570.1, | ,  3000,  2903,  9000,  8767, | , -3.4, 3374.4, 119.142, |, 10.6
8324.6, 139.9, | , 28.5, 10.1, 570.3, | ,  3000,  2909,  9000,  8779, | , -3.4, 3400.1, 120.215, |, 10.8
8325.6, 139.4, | , 28.5, 9.3, 570.1, | ,  3000,  2908,  9000,  8756, | , -3.4, 3366.3, 118.786, |, 10.7
8326.6, 140.4, | , 28.5, -1.5, 561.2, | ,  3000,  2897,  9000,  8770, | , -3.4, 3393.7, 119.780, |, 0.5
8327.6, 139.6, | , 28.5, 7.9, 569.4, | ,  3000,  2908,  9000,  8790, | , -3.4, 3441.3, 121.776, |, 10.1
8328.6, 139.7, | , 28.5, 9.9, 570.3, | ,  3000,  2906,  9000,  8806, | , -3.4, 3410.4, 120.837, |, 11.2
8329.6, 140.4, | , 28.5, 1.1, 563.3, | ,  3000,  2903,  9000,  8801, | , -3.4, 3467.0, 122.742, |, 0.8
8330.7, 139.3, | , 28.5, 9.9, 570.9, | ,  3000,  2907,  9000,  8785, | , -3.4, 3436.1, 121.529, |, 11.5
8331.7, 140.2, | , 28.5, 1.2, 563.2, | ,  3000,  2899,  9000,  8758, | , -3.4, 3449.4, 121.638, |, 3.2
8332.7, 141.4, | , 28.5, -0.6, 560.7, | ,  3000,  2906,  9000,  8805, | , -3.4, 3484.5, 123.442, |, 0.7
8333.7, 139.3, | , 28.5, 9.9, 570.7, | ,  3000,  2906,  9000,  8778, | , -3.4, 3444.3, 121.732, |, 11.1
8334.7, 139.3, | , 28.5, 10.2, 570.5, | ,  3000,  2902,  9000,  8768, | , -3.4, 3492.7, 123.301, |, 11.4
8335.7, 139.1, | , 28.5, 10.2, 570.9, | ,  3000,  2901,  9000,  8765, | , -3.4, 3497.4, 123.423, |, 11.3
8336.7, 139.3, | , 28.5, 10.2, 570.5, | ,  3000,  2909,  9000,  8804, | , -3.4, 3517.1, 124.612, |, 11.3
8337.7, 140.6, | , 28.5, -0.7, 561.3, | ,  3000,  2901,  9000,  8771, | , -3.4, 3522.2, 124.356, |, 2.0
8338.7, 139.5, | , 28.5, 10.7, 571.4, | ,  3000,  2905,  9000,  8773, | , -3.4, 3500.0, 123.634, |, 11.7
8339.8, 139.3, | , 28.5, 9.9, 571.2, | ,  3000,  2905,  9000,  8785, | , -3.4, 3532.5, 124.910, |, 11.4
8340.8, 139.3, | , 28.5, 10.2, 570.9, | ,  3000,  2907,  9000,  8799, | , -3.4, 3528.7, 124.943, |, 11.4
8341.8, 139.3, | , 28.5, 10.2, 571.0, | ,  3000,  2904,  9000,  8754, | , -3.4, 3511.1, 123.821, |, 11.5
8342.8, 140.9, | , 28.5, 0.8, 563.4, | ,  3000,  2910,  9000,  8801, | , -3.4, 3544.1, 125.546, |, 2.9
8343.8, 140.5, | , 28.5, -0.2, 563.6, | ,  3000,  2903,  9000,  8767, | , -3.4, 3531.2, 124.659, |, 3.8
8344.8, 139.4, | , 28.5, 10.0, 570.8, | ,  3000,  2908,  9000,  8780, | , -3.4, 3563.4, 125.976, |, 11.3
8345.8, 139.2, | , 28.5, 10.1, 571.1, | ,  3000,  2907,  9000,  8790, | , -3.4, 3547.5, 125.513, |, 11.4
8346.8, 139.6, | , 28.5, 10.5, 571.4, | ,  3000,  2910,  9000,  8794, | , -3.4, 3577.1, 126.625, |, 11.9
8347.8, 139.4, | , 28.5, 8.9, 569.9, | ,  3000,  2906,  9000,  8789, | , -3.4, 3592.1, 127.058, |, 10.5
8348.8, 140.6, | , 28.5, -0.5, 562.4, | ,  3000,  2904,  9000,  8779, | , -3.4, 3589.5, 126.842, |, 1.5
8349.8, 139.6, | , 28.5, 10.6, 571.3, | ,  3000,  2905,  9000,  8769, | , -3.4, 3563.4, 125.827, |, 11.9
8350.9, 139.2, | , 28.5, 10.1, 571.0, | ,  3000,  2906,  9000,  8768, | , -3.4, 3559.5, 125.696, |, 11.5
8351.9, 139.3, | , 28.5, 9.8, 571.0, | ,  3000,  2905,  9000,  8792, | , -3.4, 3598.5, 127.309, |, 11.3
8352.9, 139.5, | , 28.5, 8.9, 570.4, | ,  3000,  2903,  9000,  8785, | , -3.4, 3575.4, 126.399, |, 10.3
8353.9, 140.7, | , 28.5, 1.4, 564.3, | ,  3000,  2903,  9000,  8765, | , -3.4, 3566.4, 125.873, |, 3.6
8354.9, 140.2, | , 28.5, 1.6, 564.1, | ,  3000,  2902,  9000,  8765, | , -3.4, 3560.8, 125.663, |, 4.3
8355.9, 139.2, | , 28.5, 10.1, 571.0, | ,  3000,  2904,  9000,  8786, | , -3.4, 3586.5, 126.819, |, 11.1
8356.9, 139.6, | , 28.5, 10.6, 571.3, | ,  3000,  2904,  9000,  8761, | , -3.4, 3594.6, 126.834, |, 11.9
8357.9, 139.8, | , 28.5, 8.1, 570.4, | ,  3000,  2907,  9000,  8786, | , -3.4, 3566.8, 126.150, |, 10.8
8358.9, 139.4, | , 28.5, 10.3, 571.2, | ,  3000,  2908,  9000,  8785, | , -3.4, 3543.7, 125.336, |, 11.3
8359.9, 140.5, | , 28.5, -0.4, 562.6, | ,  3000,  2907,  9000,  8769, | , -3.4, 3562.1, 125.805, |, 1.9
8361.0, 139.7, | , 28.5, 10.5, 571.3, | ,  3000,  2912,  9000,  8807, | , -3.4, 3594.2, 127.403, |, 12.0
8362.0, 139.3, | , 28.5, 10.2, 569.9, | ,  3000,  2909,  9000,  8775, | , -3.4, 3593.8, 127.003, |, 11.3
8363.0, 139.5, | , 28.5, 8.6, 569.2, | ,  3000,  2903,  9000,  8789, | , -3.4, 3606.6, 127.537, |, 10.3
8364.0, 139.7, | , 28.5, 10.7, 571.1, | ,  3000,  2910,  9000,  8772, | , -3.4, 3586.5, 126.730, |, 11.7
8365.0, 140.9, | , 28.5, -1.6, 557.3, | ,  3000,  2903,  9000,  8760, | , -3.4, 3588.2, 126.578, |, 3.5
8366.0, 140.5, | , 28.5, -1.3, 561.0, | ,  3000,  2901,  9000,  8763, | , -3.4, 3565.5, 125.790, |, 2.0
8367.0, 139.3, | , 28.5, 9.5, 570.8, | ,  3000,  2907,  9000,  8767, | , -3.4, 3577.1, 126.307, |, 4.2
8368.0, 139.5, | , 28.5, 7.9, 568.4, | ,  3000,  2910,  9000,  8801, | , -3.4, 3577.1, 126.702, |, 9.7
8369.0, 139.3, | , 28.5, 9.7, 570.3, | ,  3000,  2907,  9000,  8779, | , -3.4, 3594.6, 127.047, |, 10.9
8370.0, 139.5, | , 28.5, 8.6, 569.4, | ,  3000,  2905,  9000,  8789, | , -3.4, 3581.4, 126.674, |, 10.5
8371.0, 140.5, | , 28.5, 0.8, 563.7, | ,  3000,  2906,  9000,  8790, | , -3.4, 3589.9, 126.995, |, 3.1
8372.1, 139.7, | , 28.5, 10.0, 570.8, | ,  3000,  2909,  9000,  8760, | , -3.4, 3547.1, 125.196, |, 11.3
8373.1, 139.4, | , 28.5, 8.0, 569.4, | ,  3000,  2903,  9000,  8787, | , -3.4, 3572.4, 126.319, |, 9.7
8374.1, 139.4, | , 28.5, 9.9, 570.5, | ,  3000,  2911,  9000,  8792, | , -3.4, 3592.1, 127.147, |, 10.6
8375.1, 139.8, | , 28.5, 8.8, 569.9, | ,  3000,  2905,  9000,  8790, | , -3.4, 3592.1, 127.063, |, 10.5
8376.1, 140.4, | , 28.5, -0.7, 561.5, | ,  3000,  2903,  9000,  8777, | , -3.4, 3559.1, 125.741, |, 1.3
8377.1, 140.3, | , 28.5, -0.2, 563.5, | ,  3000,  2906,  9000,  8769, | , -3.4, 3562.5, 125.807, |, 2.5
8378.1, 139.4, | , 28.5, 8.1, 569.6, | ,  3000,  2905,  9000,  8786, | , -3.4, 3580.1, 126.606, |, 10.0
8379.1, 139.7, | , 28.5, 9.7, 570.6, | ,  3000,  2903,  9000,  8784, | , -3.4, 3574.9, 126.379, |, 11.0
8380.1, 139.1, | , 28.5, 10.1, 570.5, | ,  3000,  2905,  9000,  8763, | , -3.4, 3569.8, 125.985, |, 11.5
8381.1, 140.4, | , 28.5, 1.1, 563.1, | ,  3000,  2907,  9000,  8786, | , -3.4, 3554.4, 125.712, |, 3.2
8382.2, 140.4, | , 28.5, 0.9, 563.4, | ,  3000,  2906,  9000,  8785, | , -3.4, 3518.8, 124.440, |, 3.6
8383.2, 139.9, | , 28.5, 9.3, 570.3, | ,  3000,  2912,  9000,  8785, | , -3.4, 3560.4, 125.963, |, 10.7
8384.2, 139.2, | , 28.5, 10.1, 570.7, | ,  3000,  2901,  9000,  8764, | , -3.4, 3554.8, 125.427, |, 11.5
8385.2, 139.5, | , 28.5, 10.5, 571.6, | ,  3000,  2902,  9000,  8786, | , -3.4, 3595.9, 127.122, |, 11.9
8386.2, 139.6, | , 28.5, 10.7, 571.1, | ,  3000,  2909,  9000,  8786, | , -3.4, 3568.1, 126.216, |, 12.0
8387.2, 140.5, | , 28.5, -1.0, 561.9, | ,  3000,  2901,  9000,  8783, | , -3.4, 3527.8, 124.683, |, 1.9
8388.2, 139.5, | , 28.5, 8.8, 569.5, | ,  3000,  2903,  9000,  8777, | , -3.4, 3528.7, 124.663, |, 9.9
8389.2, 139.6, | , 28.5, 10.6, 571.1, | ,  3000,  2904,  9000,  8774, | , -3.4, 3545.4, 125.234, |, 11.9
8390.2, 139.6, | , 28.5, 10.7, 571.0, | ,  3000,  2905,  9000,  8767, | , -3.4, 3571.1, 126.081, |, 11.9
8391.2, 139.2, | , 28.5, 10.2, 570.6, | ,  3000,  2906,  9000,  8775, | , -3.4, 3599.8, 127.179, |, 11.4
8392.3, 140.3, | , 28.5, 0.9, 563.7, | ,  3000,  2903,  9000,  8782, | , -3.4, 3563.4, 125.948, |, 3.4
8393.3, 140.4, | , 28.5, 1.0, 562.2, | ,  3000,  2907,  9000,  8787, | , -3.4, 3546.7, 125.457, |, 2.7
8394.3, 139.2, | , 28.5, 10.0, 571.2, | ,  3000,  2907,  9000,  8756, | , -3.4, 3520.5, 124.196, |, 11.3
8395.3, 139.3, | , 28.5, 10.3, 571.0, | ,  3000,  2906,  9000,  8791, | , -3.4, 3525.2, 124.734, |, 11.3
8396.3, 139.3, | , 28.5, 10.2, 571.1, | ,  3000,  2903,  9000,  8775, | , -3.4, 3543.2, 125.157, |, 11.2
8397.3, 139.7, | , 28.5, 10.6, 571.4, | ,  3000,  2904,  9000,  8789, | , -3.4, 3548.4, 125.504, |, 11.9
8398.3, 140.2, | , 28.5, 1.1, 559.6, | ,  3000,  2903,  9000,  8760, | , -3.4, 3532.9, 124.640, |, 0.3
8399.3, 139.3, | , 28.5, 10.1, 571.1, | ,  3000,  2907,  9000,  8793, | , -3.4, 3554.4, 125.785, |, 11.4
8400.3, 139.8, | , 28.5, 10.4, 571.1, | ,  3000,  2907,  9000,  8795, | , -3.4, 3552.2, 125.732, |, 11.6
8401.3, 139.6, | , 28.5, 10.5, 571.1, | ,  3000,  2908,  9000,  8766, | , -3.4, 3522.7, 124.395, |, 12.0
8402.4, 139.2, | , 28.5, 9.9, 570.7, | ,  3000,  2903,  9000,  8767, | , -3.4, 3570.6, 126.030, |, 10.9
8403.4, 140.4, | , 28.5, -0.0, 562.5, | ,  3000,  2899,  9000,  8779, | , -3.4, 3551.4, 125.445, |, 2.4
8404.4, 140.8, | , 28.5, 1.2, 561.9, | ,  3000,  2903,  9000,  8797, | , -3.4, 3528.7, 124.892, |, 3.1
8405.4, 139.2, | , 28.5, 10.0, 570.8, | ,  3000,  2907,  9000,  8752, | , -3.4, 3540.2, 124.859, |, 11.5
8406.4, 139.3, | , 28.5, 10.2, 571.2, | ,  3000,  2909,  9000,  8783, | , -3.4, 3547.9, 125.477, |, 11.5
8407.4, 139.3, | , 28.5, 10.2, 571.3, | ,  3000,  2903,  9000,  8755, | , -3.4, 3511.9, 123.840, |, 11.2
8408.4, 140.0, | , 28.5, 9.1, 570.1, | ,  3000,  2907,  9000,  8801, | , -3.4, 3526.5, 124.887, |, 10.2
8409.4, 140.6, | , 28.5, -1.2, 562.1, | ,  3000,  2907,  9000,  8781, | , -3.4, 3491.0, 123.421, |, 1.8
8410.4, 139.2, | , 28.5, 10.2, 571.3, | ,  3000,  2905,  9000,  8762, | , -3.4, 3524.4, 124.382, |, 11.8
8411.4, 139.6, | , 28.5, 10.5, 571.1, | ,  3000,  2907,  9000,  8780, | , -3.4, 3546.2, 125.359, |, 11.7
8412.5, 139.7, | , 28.5, 10.3, 570.9, | ,  3000,  2905,  9000,  8760, | , -3.4, 3527.8, 124.479, |, 11.2
8413.5, 139.4, | , 28.5, 8.2, 569.9, | ,  3000,  2906,  9000,  8781, | , -3.4, 3547.1, 125.388, |, 10.4
8414.5, 140.4, | , 28.5, 1.0, 563.7, | ,  3000,  2903,  9000,  8771, | , -3.4, 3520.1, 124.294, |, 3.3
8415.5, 140.8, | , 28.5, 1.9, 565.1, | ,  3000,  2908,  9000,  8801, | , -3.4, 3497.8, 123.889, |, 4.5
8416.5, 139.4, | , 28.5, 9.8, 571.1, | ,  3000,  2905,  9000,  8777, | , -3.4, 3489.2, 123.298, |, 11.3
8417.5, 139.3, | , 28.5, 2.3, 570.9, | ,  3000,  2907,  9000,  8752, | , -3.4, 3515.4, 123.977, |, 11.0
8418.5, 139.9, | , 28.5, 9.0, 570.2, | ,  3000,  2907,  9000,  8757, | , -3.4, 3528.2, 124.488, |, 10.7
8419.5, 139.3, | , 28.5, 10.2, 571.0, | ,  3000,  2906,  9000,  8778, | , -3.4, 3523.5, 124.531, |, 11.3
8420.5, 140.6, | , 28.5, -2.0, 560.0, | ,  3000,  2901,  9000,  8745, | , -3.4, 3527.4, 124.255, |, 0.4
8421.5, 139.6, | , 28.5, 9.5, 570.7, | ,  3000,  2910,  9000,  8802, | , -3.4, 3533.4, 125.176, |, 10.7
8422.5, 139.8, | , 28.5, 10.3, 570.6, | ,  3000,  2908,  9000,  8780, | , -3.4, 3485.0, 123.211, |, 11.1
8423.6, 139.6, | , 28.5, 8.5, 569.6, | ,  3000,  2903,  9000,  8775, | , -3.4, 3508.5, 123.944, |, 9.4
8424.6, 139.4, | , 28.5, 9.5, 570.6, | ,  3000,  2909,  9000,  8750, | , -3.4, 3507.2, 123.694, |, 11.3
8425.6, 140.6, | , 28.5, -1.2, 561.2, | ,  3000,  2904,  9000,  8777, | , -3.4, 3518.8, 124.329, |, 1.6
8426.6, 141.2, | , 28.5, -1.7, 562.2, | ,  3000,  2904,  9000,  8784, | , -3.4, 3522.2, 124.529, |, 0.4
8427.6, 139.5, | , 28.5, 9.9, 570.8, | ,  3000,  2903,  9000,  8784, | , -3.4, 3488.8, 123.342, |, 10.5
8428.6, 139.6, | , 28.5, 8.2, 569.6, | ,  3000,  2901,  9000,  8764, | , -3.4, 3522.2, 124.285, |, 10.4
8429.6, 139.8, | , 28.5, 10.4, 571.0, | ,  3000,  2903,  9000,  8783, | , -3.4, 3508.1, 124.009, |, 11.3
8430.6, 139.5, | , 28.5, 9.4, 570.8, | ,  3000,  2903,  9000,  8782, | , -3.4, 3508.1, 123.998, |, 10.9
8431.6, 140.5, | , 28.5, -0.3, 561.2, | ,  3000,  2901,  9000,  8780, | , -3.4, 3504.2, 123.823, |, 1.9
8432.6, 139.6, | , 28.5, 9.9, 570.9, | ,  3000,  2905,  9000,  8799, | , -3.4, 3514.1, 124.415, |, 11.2
8433.7, 140.2, | , 28.5, 9.1, 569.8, | ,  3000,  2909,  9000,  8796, | , -3.4, 3491.8, 123.629, |, 10.2
8434.7, 139.4, | , 28.5, 9.4, 570.8, | ,  3000,  2907,  9000,  8764, | , -3.4, 3496.1, 123.425, |, 11.3
8435.7, 139.6, | , 28.5, 8.9, 570.4, | ,  3000,  2902,  9000,  8752, | , -3.4, 3526.1, 124.305, |, 10.2
8436.7, 141.7, | , 28.5, -6.0, 559.8, | ,  3000,  2902,  9000,  8779, | , -3.4, 3518.8, 124.323, |, -3.2
8437.7, 141.1, | , 28.5, -1.2, 561.7, | ,  3000,  2910,  9000,  8772, | , -3.4, 3531.2, 124.780, |, 0.7
8438.7, 139.7, | , 28.5, 8.6, 569.5, | ,  3000,  2905,  9000,  8776, | , -3.4, 3473.8, 122.747, |, 10.0
8439.7, 139.9, | , 28.5, 10.2, 570.9, | ,  3000,  2909,  9000,  8787, | , -3.4, 3517.9, 124.459, |, 11.4
8440.7, 139.9, | , 28.5, 9.7, 570.7, | ,  3000,  2904,  9000,  8768, | , -3.4, 3482.4, 122.959, |, 10.5
8441.7, 140.2, | , 28.5, 2.0, 563.7, | ,  3000,  2904,  9000,  8768, | , -3.4, 3498.7, 123.532, |, 4.1
8442.8, 140.4, | , 28.5, 1.2, 564.1, | ,  3000,  2903,  9000,  8775, | , -3.4, 3505.1, 123.812, |, 3.4
8443.8, 140.0, | , 28.5, 9.3, 570.6, | ,  3000,  2911,  9000,  8793, | , -3.4, 3497.0, 123.807, |, 10.5
8444.8, 139.4, | , 28.5, 10.1, 571.0, | ,  3000,  2905,  9000,  8786, | , -3.4, 3488.8, 123.383, |, 11.4
8445.8, 139.5, | , 28.5, 9.6, 570.9, | ,  3000,  2904,  9000,  8782, | , -3.4, 3490.5, 123.390, |, 10.9
8446.8, 139.8, | , 28.5, 10.3, 571.2, | ,  3000,  2905,  9000,  8766, | , -3.4, 3497.0, 123.456, |, 11.8
8447.8, 140.6, | , 28.5, -0.5, 562.5, | ,  3000,  2903,  9000,  8790, | , -3.4, 3489.7, 123.424, |, 2.2
8448.8, 140.9, | , 28.5, -1.2, 564.0, | ,  3000,  2900,  9000,  8751, | , -3.4, 3520.1, 124.057, |, 1.4
8449.8, 140.5, | , 28.5, 0.6, 563.4, | ,  3000,  2901,  9000,  8758, | , -3.4, 3489.7, 123.077, |, 3.3
8450.8, 139.5, | , 28.5, 10.1, 571.2, | ,  3000,  2908,  9000,  8775, | , -3.4, 3480.7, 123.010, |, 11.4
8451.8, 139.3, | , 28.5, 10.1, 571.4, | ,  3000,  2899,  9000,  8742, | , -3.4, 3491.0, 122.929, |, 11.6
8452.9, 140.5, | , 28.5, 0.9, 563.9, | ,  3000,  2903,  9000,  8802, | , -3.4, 3527.8, 124.909, |, 3.2
8453.9, 140.8, | , 28.5, 1.4, 563.4, | ,  3000,  2902,  9000,  8759, | , -3.4, 3513.2, 123.917, |, 2.9
8454.9, 139.9, | , 28.5, 10.7, 571.7, | ,  3000,  2909,  9000,  8800, | , -3.4, 3503.0, 124.071, |, 12.0
8455.9, 139.5, | , 28.5, 10.2, 570.9, | ,  3000,  2906,  9000,  8780, | , -3.4, 3481.1, 123.062, |, 11.4
8456.9, 139.6, | , 28.5, 10.3, 571.5, | ,  3000,  2907,  9000,  8793, | , -3.4, 3476.4, 123.038, |, 11.8
8457.9, 139.8, | , 28.5, 10.7, 571.6, | ,  3000,  2906,  9000,  8766, | , -3.4, 3484.1, 123.011, |, 11.7
8458.9, 141.1, | , 28.5, -1.3, 562.1, | ,  3000,  2903,  9000,  8768, | , -3.4, 3511.9, 123.986, |, 1.2
8459.9, 139.5, | , 28.5, 10.0, 571.3, | ,  3000,  2906,  9000,  8763, | , -3.4, 3503.0, 123.644, |, 11.4
8460.9, 139.8, | , 28.5, 10.6, 571.1, | ,  3000,  2906,  9000,  8782, | , -3.4, 3482.8, 123.135, |, 11.9
8461.9, 139.9, | , 28.5, 10.5, 571.5, | ,  3000,  2903,  9000,  8778, | , -3.4, 3481.5, 123.015, |, 11.9
8463.0, 139.4, | , 28.5, 10.0, 571.2, | ,  3000,  2908,  9000,  8787, | , -3.4, 3519.2, 124.494, |, 11.5
8464.0, 140.7, | , 28.5, 0.2, 563.1, | ,  3000,  2900,  9000,  8797, | , -3.4, 3497.8, 123.771, |, 2.6
8465.0, 140.8, | , 28.5, 2.1, 565.1, | ,  3000,  2902,  9000,  8785, | , -3.4, 3479.4, 123.001, |, 4.4
8466.0, 139.8, | , 28.5, 10.1, 571.0, | ,  3000,  2907,  9000,  8773, | , -3.4, 3476.0, 122.816, |, 11.9
8467.0, 139.5, | , 28.5, 10.2, 571.0, | ,  3000,  2905,  9000,  8794, | , -3.4, 3508.1, 124.142, |, 11.3
8468.0, 139.5, | , 28.5, 10.2, 571.0, | ,  3000,  2906,  9000,  8775, | , -3.4, 3516.7, 124.249, |, 11.5
8469.0, 140.0, | , 28.5, 9.2, 570.5, | ,  3000,  2907,  9000,  8801, | , -3.4, 3485.0, 123.421, |, 10.7
8470.0, 140.3, | , 28.5, 2.0, 562.0, | ,  3000,  2902,  9000,  8767, | , -3.4, 3489.2, 123.164, |, 2.0
8471.0, 139.6, | , 28.5, 9.9, 571.1, | ,  3000,  2908,  9000,  8781, | , -3.4, 3491.8, 123.467, |, 11.5
8472.0, 139.9, | , 28.5, 10.6, 571.4, | ,  3000,  2904,  9000,  8783, | , -3.4, 3496.1, 123.600, |, 11.9
8473.1, 139.6, | , 28.5, 10.5, 571.4, | ,  3000,  2905,  9000,  8748, | , -3.4, 3524.8, 124.239, |, 11.9
8474.1, 139.8, | , 28.5, 8.6, 570.0, | ,  3000,  2909,  9000,  8797, | , -3.4, 3505.1, 124.115, |, 10.2
8475.1, 140.5, | , 28.5, 0.9, 563.9, | ,  3000,  2900,  9000,  8790, | , -3.4, 3480.2, 123.061, |, 3.4
8476.1, 140.9, | , 28.5, 1.5, 564.7, | ,  3000,  2908,  9000,  8774, | , -3.4, 3490.5, 123.347, |, 4.2
8477.1, 140.0, | , 28.5, 10.6, 571.4, | ,  3000,  2908,  9000,  8797, | , -3.4, 3473.0, 122.974, |, 11.8
8478.1, 139.5, | , 28.5, 10.2, 571.5, | ,  3000,  2903,  9000,  8799, | , -3.4, 3485.8, 123.394, |, 11.5
8479.1, 139.6, | , 28.5, 8.2, 570.9, | ,  3000,  2904,  9000,  8782, | , -3.4, 3496.1, 123.588, |, 10.3
8480.1, 139.6, | , 28.5, 10.2, 571.3, | ,  3000,  2904,  9000,  8771, | , -3.4, 3474.7, 122.712, |, 11.5
8481.1, 140.9, | , 28.5, -1.7, 562.2, | ,  3000,  2900,  9000,  8771, | , -3.4, 3484.5, 123.013, |, 0.9
8482.1, 139.4, | , 28.5, 9.3, 571.1, | ,  3000,  2904,  9000,  8752, | , -3.4, 3468.7, 122.311, |, 11.5
8483.2, 140.0, | , 28.5, 10.2, 571.2, | ,  3000,  2906,  9000,  8827, | , -3.4, 3527.8, 125.201, |, 10.9
8484.2, 139.8, | , 28.5, 8.0, 569.4, | ,  3000,  2904,  9000,  8786, | , -3.4, 3552.2, 125.603, |, 9.8
8485.2, 139.6, | , 28.5, 9.7, 571.4, | ,  3000,  2906,  9000,  8777, | , -3.4, 3493.5, 123.463, |, 10.8
8486.2, 140.9, | , 28.5, -0.2, 563.1, | ,  3000,  2905,  9000,  8732, | , -3.4, 3512.4, 123.635, |, 2.4
8487.2, 140.9, | , 28.5, 2.1, 564.8, | ,  3000,  2903,  9000,  8753, | , -3.4, 3488.8, 123.020, |, 3.7
8488.2, 139.6, | , 28.5, 9.8, 571.3, | ,  3000,  2913,  9000,  8805, | , -3.4, 3499.5, 124.037, |, 10.9
8489.2, 139.7, | , 28.5, 8.3, 570.6, | ,  3000,  2905,  9000,  8772, | , -3.4, 3503.8, 123.765, |, 10.3
8490.2, 140.0, | , 28.5, 10.0, 571.4, | ,  3000,  2903,  9000,  8794, | , -3.4, 3488.8, 123.438, |, 11.7
8491.2, 140.0, | , 28.5, 10.3, 571.4, | ,  3000,  2905,  9000,  8771, | , -3.4, 3466.5, 122.444, |, 11.6
8492.2, 140.8, | , 28.5, -2.4, 560.1, | ,  3000,  2901,  9000,  8767, | , -3.4, 3496.1, 123.388, |, 0.6
8493.3, 140.0, | , 28.5, 9.6, 571.2, | ,  3000,  2904,  9000,  8775, | , -3.4, 3490.5, 123.320, |, 11.4
8494.3, 139.9, | , 28.5, 9.1, 570.0, | ,  3000,  2903,  9000,  8768, | , -3.4, 3534.2, 124.773, |, 10.3
8495.3, 139.7, | , 28.5, 10.0, 571.2, | ,  3000,  2907,  9000,  8805, | , -3.4, 3524.8, 124.866, |, 10.7
8496.3, 139.7, | , 28.5, 10.0, 571.6, | ,  3000,  2903,  9000,  8764, | , -3.4, 3449.8, 121.757, |, 10.9
8497.3, 141.0, | , 28.5, 1.0, 564.0, | ,  3000,  2901,  9000,  8768, | , -3.4, 3479.4, 122.817, |, 3.4
8498.3, 140.7, | , 28.5, -1.5, 562.1, | ,  3000,  2901,  9000,  8772, | , -3.4, 3473.4, 122.651, |, 1.0
8499.3, 139.7, | , 28.5, 8.4, 570.2, | ,  3000,  2904,  9000,  8777, | , -3.4, 3528.7, 124.680, |, 9.4
8500.3, 139.6, | , 28.5, 10.0, 571.5, | ,  3000,  2904,  9000,  8779, | , -3.4, 3506.8, 123.924, |, 11.6
8501.3, 139.8, | , 28.5, 10.5, 571.6, | ,  3000,  2904,  9000,  8783, | , -3.4, 3493.1, 123.498, |, 11.8
8502.4, 139.6, | , 28.5, 10.0, 571.4, | ,  3000,  2906,  9000,  8778, | , -3.4, 3472.5, 122.735, |, 11.0
8503.4, 141.1, | , 28.5, 0.7, 562.7, | ,  3000,  2902,  9000,  8781, | , -3.4, 3465.2, 122.462, |, 2.7
8504.4, 140.0, | , 28.5, 8.5, 571.3, | ,  3000,  2907,  9000,  8776, | , -3.4, 3469.1, 122.601, |, 10.6
8505.4, 139.4, | , 28.5, 10.3, 571.3, | ,  3000,  2904,  9000,  8781, | , -3.4, 3500.0, 123.711, |, 11.4
8506.4, 139.5, | , 28.5, 10.2, 571.2, | ,  3000,  2898,  9000,  8771, | , -3.4, 3508.1, 123.837, |, 11.5
8507.4, 139.9, | , 28.5, 10.6, 571.6, | ,  3000,  2906,  9000,  8777, | , -3.4, 3498.2, 123.629, |, 12.0
8508.4, 141.5, | , 28.5, -2.7, 560.1, | ,  3000,  2904,  9000,  8760, | , -3.4, 3475.5, 122.623, |, -1.3
8509.4, 140.6, | , 28.5, 0.4, 562.6, | ,  3000,  2899,  9000,  8762, | , -3.4, 3495.2, 123.291, |, 2.3
8510.4, 139.6, | , 28.5, 10.1, 571.9, | ,  3000,  2911,  9000,  8809, | , -3.4, 3498.2, 124.020, |, 12.0
8511.4, 139.8, | , 28.5, 10.5, 572.0, | ,  3000,  2898,  9000,  8776, | , -3.4, 3461.8, 122.255, |, 12.0
8512.5, 140.3, | , 28.5, 5.7, 565.0, | ,  3000,  2908,  9000,  8785, | , -3.4, 3499.5, 123.778, |, 3.5
8513.5, 140.3, | , 28.5, -0.5, 567.4, | ,  3000,  2908,  9000,  8764, | , -3.4, 3477.2, 122.768, |, 6.7
8514.5, 141.0, | , 28.5, 0.5, 563.8, | ,  3000,  2900,  9000,  8773, | , -3.4, 3486.7, 123.120, |, 2.9
8515.5, 139.6, | , 28.5, 10.3, 571.4, | ,  3000,  2910,  9000,  8808, | , -3.4, 3511.5, 124.464, |, 11.4
8516.5, 139.5, | , 28.5, 10.2, 571.6, | ,  3000,  2907,  9000,  8762, | , -3.4, 3483.2, 122.956, |, 11.6
8517.5, 139.6, | , 28.5, 10.0, 571.2, | ,  3000,  2905,  9000,  8792, | , -3.4, 3522.7, 124.642, |, 11.4
8518.5, 139.9, | , 28.5, 10.3, 571.6, | ,  3000,  2907,  9000,  8769, | , -3.4, 3478.1, 122.850, |, 11.8
8519.5, 140.8, | , 28.5, -1.0, 562.6, | ,  3000,  2900,  9000,  8782, | , -3.4, 3496.1, 123.540, |, 1.1
8520.5, 140.7, | , 28.5, -0.5, 559.1, | ,  3000,  2901,  9000,  8766, | , -3.4, 3487.1, 123.063, |, 1.1
8521.5, 139.9, | , 28.5, 10.5, 571.6, | ,  3000,  2904,  9000,  8777, | , -3.4, 3497.0, 123.560, |, 11.8
8522.6, 139.7, | , 28.5, 10.7, 571.7, | ,  3000,  2903,  9000,  8765, | , -3.4, 3505.5, 123.729, |, 11.9
8523.6, 139.5, | , 28.5, 10.1, 571.7, | ,  3000,  2906,  9000,  8785, | , -3.4, 3522.2, 124.558, |, 11.5
8524.6, 140.6, | , 28.5, 0.1, 563.2, | ,  3000,  2902,  9000,  8781, | , -3.4, 3490.1, 123.344, |, 2.8
8525.6, 140.9, | , 28.5, 2.0, 564.2, | ,  3000,  2901,  9000,  8767, | , -3.4, 3474.2, 122.628, |, 4.7
8526.6, 139.6, | , 28.5, 10.2, 571.7, | ,  3000,  2906,  9000,  8799, | , -3.4, 3480.2, 123.228, |, 11.5
8527.6, 139.4, | , 28.5, 10.1, 571.1, | ,  3000,  2905,  9000,  8774, | , -3.4, 3448.1, 121.820, |, 11.4
8528.6, 139.8, | , 28.5, 10.8, 571.7, | ,  3000,  2905,  9000,  8781, | , -3.4, 3505.1, 123.899, |, 11.9
8529.6, 140.2, | , 28.5, 9.1, 570.8, | ,  3000,  2904,  9000,  8794, | , -3.4, 3518.4, 124.491, |, 10.9
8530.6, 140.8, | , 28.5, -0.9, 562.5, | ,  3000,  2904,  9000,  8785, | , -3.4, 3541.1, 125.205, |, 1.5
8531.6, 139.6, | , 28.5, 9.9, 570.9, | ,  3000,  2911,  9000,  8787, | , -3.4, 3519.7, 124.546, |, 11.3
8532.7, 140.1, | , 28.5, 10.7, 571.7, | ,  3000,  2911,  9000,  8812, | , -3.4, 3517.9, 124.750, |, 11.9
8533.7, 139.7, | , 28.5, 10.7, 571.5, | ,  3000,  2898,  9000,  8760, | , -3.4, 3513.7, 123.900, |, 11.9
8534.7, 139.6, | , 28.5, 8.9, 570.1, | ,  3000,  2902,  9000,  8765, | , -3.4, 3514.9, 124.051, |, 10.1
8535.7, 140.6, | , 28.5, 0.6, 563.7, | ,  3000,  2905,  9000,  8785, | , -3.4, 3512.4, 124.197, |, 3.6
8536.7, 141.0, | , 28.5, 1.2, 564.1, | ,  3000,  2899,  9000,  8783, | , -3.4, 3513.7, 124.162, |, 3.1
8537.7, 139.8, | , 28.5, 9.5, 570.6, | ,  3000,  2904,  9000,  8762, | , -3.4, 3519.2, 124.192, |, 11.4
8538.7, 139.4, | , 28.5, 9.7, 571.0, | ,  3000,  2910,  9000,  8777, | , -3.4, 3517.5, 124.348, |, 10.8
8539.7, 139.9, | , 28.5, 8.2, 569.9, | ,  3000,  2909,  9000,  8787, | , -3.4, 3511.1, 124.227, |, 9.1
8540.7, 140.0, | , 28.5, 9.9, 571.2, | ,  3000,  2906,  9000,  8779, | , -3.4, 3517.9, 124.336, |, 11.4
8541.7, 141.2, | , 28.5, -2.0, 561.7, | ,  3000,  2904,  9000,  8759, | , -3.4, 3519.2, 124.151, |, 1.0
8542.7, 139.6, | , 28.6, 9.3, 570.3, | ,  3000,  2907,  9000,  8744, | , -3.4, 3541.5, 124.808, |, 11.0
8543.8, 140.1, | , 28.5, 10.3, 571.0, | ,  3000,  2907,  9000,  8809, | , -3.4, 3543.2, 125.565, |, 11.2
8544.8, 139.7, | , 28.5, 7.5, 569.7, | ,  3000,  2905,  9000,  8778, | , -3.4, 3512.8, 124.143, |, 10.0
8545.8, 139.7, | , 28.6, 9.7, 570.3, | ,  3000,  2913,  9000,  8794, | , -3.4, 3512.4, 124.382, |, 10.9
8546.8, 140.5, | , 28.5, 0.5, 563.3, | ,  3000,  2901,  9000,  8773, | , -3.4, 3513.7, 124.073, |, 3.0
8547.8, 141.2, | , 28.5, -0.1, 561.3, | ,  3000,  2914,  9000,  8787, | , -3.4, 3510.2, 124.241, |, 2.5
8548.8, 139.7, | , 28.5, 9.9, 570.4, | ,  3000,  2910,  9000,  8809, | , -3.4, 203.9, 7.252, |, 10.7
8549.8, 139.8, | , 28.5, 8.6, 569.8, | ,  3000,  2909,  9000,  8777, | , -3.4, 247.6, 8.782, |, 10.4
8550.8, 139.5, | , 28.6, 10.7, 572.0, | ,  3000,  2903,  9000,  8775, | , -3.4, 305.9, 10.841, |, 11.8
8551.8, 139.9, | , 28.5, 10.6, 571.6, | ,  3000,  2907,  9000,  8767, | , -3.4, 359.9, 12.747, |, 11.9
8552.8, 140.6, | , 28.5, -0.3, 562.2, | ,  3000,  2903,  9000,  8764, | , -3.4, 383.4, 13.575, |, 1.6
8553.9, 139.3, | , 28.5, 10.1, 571.4, | ,  3000,  2903,  9000,  8743, | , -3.4, 444.7, 15.714, |, 11.3
8554.9, 140.1, | , 28.5, 9.9, 570.9, | ,  3000,  2910,  9000,  8783, | , -3.4, 490.5, 17.404, |, 11.2
8555.9, 139.5, | , 28.5, 10.2, 571.5, | ,  3000,  2907,  9000,  8775, | , -3.4, 515.4, 18.267, |, 11.6
8556.9, 139.5, | , 28.5, 10.3, 571.4, | ,  3000,  2903,  9000,  8785, | , -3.4, 561.7, 19.915, |, 11.5
8557.9, 140.9, | , 28.5, 1.4, 564.6, | ,  3000,  2901,  9000,  8764, | , -3.4, 602.8, 21.333, |, 3.8
8558.9, 140.9, | , 28.5, 1.9, 564.2, | ,  3000,  2901,  9000,  8763, | , -3.4, 650.4, 23.011, |, 2.4
8559.9, 139.7, | , 28.6, 9.0, 569.8, | ,  3000,  2909,  9000,  8775, | , -3.4, 728.3, 25.815, |, 9.9
8560.9, 139.6, | , 28.6, 10.1, 571.7, | ,  3000,  2911,  9000,  8782, | , -3.4, 760.0, 26.955, |, 12.1
8561.9, 139.9, | , 28.6, 10.7, 571.8, | ,  3000,  2905,  9000,  8787, | , -3.4, 806.3, 28.594, |, 11.8
8562.9, 139.9, | , 28.5, 10.8, 571.5, | ,  3000,  2903,  9000,  8786, | , -3.4, 839.3, 29.753, |, 12.0
8564.0, 140.8, | , 28.5, -1.0, 562.7, | ,  3000,  2914,  9000,  8783, | , -3.4, 906.6, 32.160, |, 1.6
8565.0, 140.4, | , 28.5, 8.3, 569.8, | ,  3000,  2907,  9000,  8804, | , -3.4, 947.3, 33.643, |, 9.9
8566.0, 140.0, | , 28.6, 9.8, 571.1, | ,  3000,  2907,  9000,  8755, | , -3.4, 986.3, 34.878, |, 11.0
8567.0, 139.4, | , 28.6, 9.8, 570.8, | ,  3000,  2906,  9000,  8755, | , -3.4, 1042.0, 36.843, |, 10.6
8568.0, 139.6, | , 28.6, 9.5, 570.8, | ,  3000,  2908,  9000,  8772, | , -3.4, 1096.8, 38.844, |, 10.8
8569.0, 141.0, | , 28.5, 0.8, 564.0, | ,  3000,  2903,  9000,  8763, | , -3.4, 1134.9, 40.145, |, 2.9
8570.0, 140.9, | , 28.5, -2.2, 561.5, | ,  3000,  2903,  9000,  8777, | , -3.4, 1176.1, 41.650, |, -0.0
8571.0, 140.9, | , 28.5, -1.8, 558.8, | ,  3000,  2904,  9000,  8767, | , -3.4, 1210.8, 42.843, |, -2.4
8572.0, 140.0, | , 28.5, 10.5, 571.3, | ,  3000,  2899,  9000,  8782, | , -3.4, 1283.2, 45.444, |, 11.4
8573.1, 140.0, | , 28.6, 10.0, 571.4, | ,  3000,  2905,  9000,  8763, | , -3.4, 1324.7, 46.858, |, 11.2
8574.1, 139.6, | , 28.5, 9.7, 570.6, | ,  3000,  2905,  9000,  8770, | , -3.4, 1389.9, 49.187, |, 10.9
8575.1, 140.8, | , 28.6, -2.3, 562.2, | ,  3000,  2902,  9000,  8769, | , -3.4, 1410.4, 49.899, |, 0.3
8576.1, 140.0, | , 28.6, 9.5, 570.6, | ,  3000,  2903,  9000,  8745, | , -3.4, 1444.7, 51.004, |, 11.2
8577.1, 139.5, | , 28.6, 9.9, 570.6, | ,  3000,  2903,  9000,  8760, | , -3.4, 1539.0, 54.399, |, 11.2
8578.1, 139.6, | , 28.6, 9.4, 570.6, | ,  3000,  2905,  9000,  8794, | , -3.4, 1546.7, 54.842, |, 10.6
8579.1, 139.5, | , 28.6, 9.6, 571.5, | ,  3000,  2904,  9000,  8786, | , -3.4, 1604.5, 56.842, |, 11.5
8580.1, 141.9, | , 28.5, -6.5, 560.4, | ,  3000,  2908,  9000,  8785, | , -3.4, 1616.5, 57.281, |, -3.0
8581.1, 140.6, | , 28.6, -1.5, 562.0, | ,  3000,  2900,  9000,  8743, | , -3.4, 1662.3, 58.654, |, 1.3
8582.1, 139.4, | , 28.6, 10.1, 571.5, | ,  3000,  2907,  9000,  8767, | , -3.4, 1742.9, 61.656, |, 11.8
8583.2, 139.4, | , 28.6, 10.1, 571.3, | ,  3000,  2903,  9000,  8760, | , -3.4, 1804.6, 63.774, |, 11.0
8584.2, 139.8, | , 28.6, 10.8, 571.9, | ,  3000,  2903,  9000,  8755, | , -3.4, 1831.2, 64.679, |, 12.0
8585.2, 139.6, | , 28.6, 8.7, 558.4, | ,  3000,  2906,  9000,  8760, | , -3.4, 1840.2, 65.045, |, 10.1
8586.2, 140.6, | , 28.6, 1.1, 564.4, | ,  3000,  2901,  9000,  8786, | , -3.4, 1877.9, 66.494, |, 3.8
8587.2, 139.6, | , 28.6, 10.2, 571.3, | ,  3000,  2911,  9000,  8788, | , -3.4, 1911.7, 67.760, |, 11.5
8588.2, 139.6, | , 28.6, 10.1, 571.0, | ,  3000,  2907,  9000,  8782, | , -3.4, 1958.4, 69.349, |, 11.4
8589.2, 139.6, | , 28.6, 9.7, 571.3, | ,  3000,  2904,  9000,  8790, | , -3.4, 2003.0, 70.959, |, 11.3
8590.2, 139.9, | , 28.6, 9.6, 569.9, | ,  3000,  2904,  9000,  8768, | , -3.4, 2073.2, 73.306, |, 10.8
8591.2, 140.8, | , 28.5, -0.8, 562.6, | ,  3000,  2901,  9000,  8765, | , -3.4, 2099.8, 74.201, |, 1.8
8592.2, 140.6, | , 28.6, 1.7, 564.7, | ,  3000,  2905,  9000,  8758, | , -3.4, 2125.5, 75.092, |, 4.1
8593.3, 139.8, | , 28.6, 10.5, 571.9, | ,  3000,  2904,  9000,  8770, | , -3.4, 2185.5, 77.275, |, 12.1
8594.3, 139.9, | , 28.6, 10.6, 572.1, | ,  3000,  2907,  9000,  8796, | , -3.4, 2225.3, 78.880, |, 11.9
8595.3, 139.8, | , 28.6, 9.0, 570.1, | ,  3000,  2906,  9000,  8795, | , -3.4, 2253.6, 79.864, |, 10.4
8596.3, 140.4, | , 28.6, 1.0, 564.0, | ,  3000,  2897,  9000,  8764, | , -3.4, 2296.0, 81.086, |, 3.5
8597.3, 141.1, | , 28.5, -1.1, 563.7, | ,  3000,  2905,  9000,  8772, | , -3.4, 2354.3, 83.256, |, 2.3
8598.3, 139.4, | , 28.6, 10.0, 571.3, | ,  3000,  2905,  9000,  8771, | , -3.4, 2376.6, 84.030, |, 11.3
8599.3, 139.5, | , 28.6, 10.3, 571.2, | ,  3000,  2903,  9000,  8766, | , -3.4, 2446.0, 86.432, |, 11.4
8600.3, 139.8, | , 28.6, 8.1, 570.0, | ,  3000,  2905,  9000,  8798, | , -3.4, 2469.1, 87.499, |, 10.2
8601.3, 140.0, | , 28.6, 10.7, 571.7, | ,  3000,  2905,  9000,  8791, | , -3.4, 2479.4, 87.811, |, 12.0
8602.4, 140.9, | , 28.6, -3.8, 555.4, | ,  3000,  2902,  9000,  8780, | , -3.4, 2522.7, 89.231, |, -1.0
8603.4, 139.5, | , 28.6, 10.0, 571.5, | ,  3000,  2900,  9000,  8759, | , -3.4, 2579.7, 91.063, |, 11.5
8604.4, 139.9, | , 28.6, 10.7, 571.7, | ,  3000,  2907,  9000,  8782, | , -3.4, 2623.4, 92.840, |, 11.7
8605.4, 139.7, | , 28.6, 8.4, 570.5, | ,  3000,  2905,  9000,  8782, | , -3.4, 2661.1, 94.158, |, 10.3
8606.4, 139.6, | , 28.6, 9.9, 571.8, | ,  3000,  2905,  9000,  8772, | , -3.4, 2700.9, 95.480, |, 11.4
8607.4, 140.6, | , 28.6, 1.5, 564.3, | ,  3000,  2900,  9000,  8769, | , -3.4, 2708.2, 95.672, |, 3.1
8608.4, 140.8, | , 28.6, 2.0, 564.2, | ,  3000,  2903,  9000,  8775, | , -3.4, 2738.6, 96.813, |, 4.1
8609.4, 139.6, | , 28.6, 5.0, 570.4, | ,  3000,  2903,  9000,  8765, | , -3.4, 2813.2, 99.363, |, 10.4
8610.4, 140.2, | , 28.6, 8.8, 569.8, | ,  3000,  2906,  9000,  8801, | , -3.4, 2817.4, 99.839, |, 10.6
8611.5, 140.1, | , 28.6, 10.2, 571.5, | ,  3000,  2905,  9000,  8785, | , -3.4, 2849.1, 100.812, |, 11.2
8612.5, 139.5, | , 28.6, 9.6, 570.9, | ,  3000,  2905,  9000,  8767, | , -3.4, 2873.6, 101.528, |, 10.8
8613.5, 140.8, | , 28.6, -1.5, 562.4, | ,  3000,  2901,  9000,  8777, | , -3.4, 2929.3, 103.535, |, 1.0
8614.5, 140.0, | , 28.6, 9.7, 571.2, | ,  3000,  2909,  9000,  8776, | , -3.4, 2942.5, 104.063, |, 11.7
8615.5, 140.1, | , 28.6, 8.2, 570.5, | ,  3000,  2904,  9000,  8782, | , -3.4, 2950.7, 104.360, |, 10.3
8616.5, 139.5, | , 28.6, 9.6, 571.1, | ,  3000,  2903,  9000,  8748, | , -3.4, 3003.4, 105.896, |, 11.1
8617.5, 139.6, | , 28.6, 9.8, 571.1, | ,  3000,  2904,  9000,  8771, | , -3.4, 3021.8, 106.774, |, 10.9
8618.5, 140.9, | , 28.6, 1.2, 564.4, | ,  3000,  2903,  9000,  8763, | , -3.4, 3030.8, 107.006, |, 3.2
8619.5, 140.7, | , 28.6, -0.7, 562.9, | ,  3000,  2902,  9000,  8764, | , -3.4, 3067.7, 108.292, |, 1.6
8620.5, 139.7, | , 28.6, 8.3, 569.8, | ,  3000,  2902,  9000,  8769, | , -3.4, 3107.1, 109.735, |, 10.2
8621.5, 139.6, | , 28.6, 10.2, 571.6, | ,  3000,  2908,  9000,  8791, | , -3.4, 3132.3, 110.891, |, 11.2
8622.6, 140.0, | , 28.6, 10.4, 571.2, | ,  3000,  2909,  9000,  8804, | , -3.4, 3133.2, 111.056, |, 11.3
8623.6, 139.5, | , 28.6, 10.2, 571.6, | ,  3000,  2906,  9000,  8762, | , -3.4, 3139.2, 110.837, |, 11.8
8624.6, 140.6, | , 28.6, 0.6, 563.0, | ,  3000,  2903,  9000,  8783, | , -3.4, 3185.5, 112.641, |, 1.9
8625.6, 140.0, | , 28.6, 9.1, 570.6, | ,  3000,  2907,  9000,  8800, | , -3.4, 3203.0, 113.464, |, 10.6
8626.6, 139.9, | , 28.6, 10.5, 571.1, | ,  3000,  2905,  9000,  8790, | , -3.4, 3237.3, 114.552, |, 11.7
8627.6, 139.5, | , 28.6, 10.3, 571.4, | ,  3000,  2910,  9000,  8782, | , -3.4, 3247.6, 114.894, |, 11.5
8628.6, 139.8, | , 28.6, 10.5, 571.7, | ,  3000,  2905,  9000,  8756, | , -3.4, 3261.7, 115.081, |, 11.8
8629.6, 140.9, | , 28.6, 1.5, 564.4, | ,  3000,  2904,  9000,  8757, | , -3.4, 3277.2, 115.624, |, 3.8
8630.6, 140.8, | , 28.6, -0.6, 563.7, | ,  3000,  2900,  9000,  8761, | , -3.4, 3302.9, 116.532, |, 3.2
8631.6, 139.5, | , 28.6, 10.2, 571.5, | ,  3000,  2910,  9000,  8791, | , -3.4, 3362.0, 119.016, |, 11.4
8632.7, 139.5, | , 28.6, 9.7, 570.8, | ,  3000,  2905,  9000,  8786, | , -3.4, 3327.7, 117.705, |, 11.2
8633.7, 139.8, | , 28.6, 10.7, 571.7, | ,  3000,  2902,  9000,  8768, | , -3.4, 3376.1, 119.201, |, 12.0
8634.7, 139.6, | , 28.6, 2.0, 571.2, | ,  3000,  2913,  9000,  8774, | , -3.4, 3381.7, 119.563, |, 11.5
8635.7, 140.9, | , 28.6, -2.3, 561.5, | ,  3000,  2903,  9000,  8775, | , -3.4, 3369.3, 119.030, |, 0.9
8636.7, 139.8, | , 28.6, 10.5, 571.4, | ,  3000,  2903,  9000,  8762, | , -3.4, 3385.1, 119.465, |, 12.0
8637.7, 139.5, | , 28.6, 10.1, 571.1, | ,  3000,  2908,  9000,  8810, | , -3.4, 3412.1, 120.957, |, 11.8
8638.7, 139.6, | , 28.6, 10.0, 570.8, | ,  3000,  2909,  9000,  8776, | , -3.4, 3418.1, 120.828, |, 11.2
8639.7, 139.8, | , 28.6, 10.6, 571.5, | ,  3000,  2906,  9000,  8764, | , -3.4, 3411.7, 120.439, |, 11.8
8640.7, 140.5, | , 28.6, 0.1, 562.6, | ,  3000,  2903,  9000,  8785, | , -3.4, 3451.1, 122.025, |, 2.6
8641.7, 140.4, | , 28.6, 2.2, 564.7, | ,  3000,  2904,  9000,  8789, | , -3.4, 3490.5, 123.465, |, 4.1
8642.8, 139.6, | , 28.6, 10.2, 571.5, | ,  3000,  2908,  9000,  8780, | , -3.4, 3466.1, 122.550, |, 11.2
8643.8, 139.9, | , 28.6, 10.5, 572.0, | ,  3000,  2901,  9000,  8771, | , -3.4, 3434.8, 121.289, |, 11.8
8644.8, 139.4, | , 28.6, 10.2, 571.1, | ,  3000,  2905,  9000,  8771, | , -3.4, 3491.4, 123.311, |, 11.4
8645.8, 139.6, | , 28.6, 9.6, 570.6, | ,  3000,  2903,  9000,  8787, | , -3.4, 3508.5, 124.070, |, 10.3
8646.8, 141.1, | , 28.6, -0.5, 565.1, | ,  3000,  2905,  9000,  8786, | , -3.4, 3518.8, 124.447, |, 4.4
8647.8, 139.5, | , 28.6, 9.7, 571.3, | ,  3000,  2907,  9000,  8790, | , -3.4, 3489.2, 123.463, |, 11.5
8648.8, 139.5, | , 28.6, 10.2, 571.8, | ,  3000,  2910,  9000,  8767, | , -3.4, 3497.4, 123.545, |, 11.4
8649.8, 139.8, | , 28.6, 10.6, 572.0, | ,  3000,  2905,  9000,  8782, | , -3.4, 3524.8, 124.608, |, 11.9
8650.8, 139.7, | , 28.6, 9.0, 570.1, | ,  3000,  2904,  9000,  8780, | , -3.4, 3542.8, 125.208, |, 10.5
8651.9, 140.8, | , 28.6, -0.9, 562.6, | ,  3000,  2909,  9000,  8782, | , -3.4, 3529.9, 124.831, |, 2.0
8652.9, 140.9, | , 28.6, -1.6, 563.5, | ,  3000,  2907,  9000,  8772, | , -3.4, 3512.8, 124.098, |, 1.2
8653.9, 139.4, | , 28.6, 10.2, 571.4, | ,  3000,  2907,  9000,  8776, | , -3.4, 3512.4, 124.125, |, 11.2
8654.9, 139.9, | , 28.6, 10.2, 571.4, | ,  3000,  2903,  9000,  8772, | , -3.4, 3579.6, 126.410, |, 11.4
8655.9, 139.7, | , 28.6, 8.9, 570.1, | ,  3000,  2906,  9000,  8767, | , -3.4, 3576.6, 126.275, |, 10.3
8656.9, 139.8, | , 28.6, 10.4, 572.1, | ,  3000,  2908,  9000,  8769, | , -3.4, 3591.2, 126.837, |, 12.1
8657.9, 140.9, | , 28.6, 0.9, 564.1, | ,  3000,  2902,  9000,  8782, | , -3.4, 3558.6, 125.766, |, 3.9
8658.9, 139.5, | , 28.6, 10.0, 571.8, | ,  3000,  2905,  9000,  8789, | , -3.4, 3535.1, 125.039, |, 10.9
8659.9, 139.3, | , 28.6, 10.2, 571.3, | ,  3000,  2906,  9000,  8772, | , -3.4, 3557.4, 125.663, |, 11.4
8660.9, 140.0, | , 28.6, 9.8, 571.1, | ,  3000,  2903,  9000,  8791, | , -3.4, 3565.9, 126.139, |, 11.3
8662.0, 139.5, | , 28.6, 10.0, 571.7, | ,  3000,  2906,  9000,  8779, | , -3.4, 3573.6, 126.301, |, 11.1
8663.0, 141.1, | , 28.6, -5.9, 561.6, | ,  3000,  2902,  9000,  8771, | , -3.4, 3546.2, 125.203, |, -4.4
8664.0, 140.7, | , 28.6, -1.9, 562.2, | ,  3000,  2902,  9000,  8771, | , -3.4, 3553.5, 125.463, |, 1.0
8665.0, 140.0, | , 28.6, 9.2, 570.7, | ,  3000,  2905,  9000,  8786, | , -3.4, 3604.9, 127.478, |, 11.2
8666.0, 139.7, | , 28.6, 8.3, 569.7, | ,  3000,  2905,  9000,  8782, | , -3.4, 3591.6, 126.962, |, 10.0
8667.0, 139.7, | , 28.6, 9.8, 571.0, | ,  3000,  2908,  9000,  8800, | , -3.4, 3603.6, 127.614, |, 11.0
8668.0, 140.9, | , 28.6, -1.4, 563.5, | ,  3000,  2907,  9000,  8793, | , -3.4, 3574.1, 126.477, |, 2.1
8669.0, 140.6, | , 28.6, 0.9, 563.6, | ,  3000,  2907,  9000,  8783, | , -3.4, 3585.6, 126.789, |, 2.6
8670.0, 139.5, | , 28.6, 9.6, 571.0, | ,  3000,  2907,  9000,  8765, | , -3.4, 3576.6, 126.272, |, 11.2
8671.0, 139.8, | , 28.6, 8.7, 571.0, | ,  3000,  2900,  9000,  8796, | , -3.4, 3578.8, 126.609, |, 10.3
8672.0, 139.5, | , 28.6, 9.9, 571.5, | ,  3000,  2903,  9000,  8756, | , -3.4, 3600.6, 126.965, |, 11.2
8673.1, 139.9, | , 28.6, 9.3, 571.1, | ,  3000,  2900,  9000,  8756, | , -3.4, 3592.1, 126.641, |, 10.3
8674.1, 140.7, | , 28.6, -0.9, 563.1, | ,  3000,  2903,  9000,  8767, | , -3.4, 3592.5, 126.814, |, 1.6
8675.1, 141.0, | , 28.6, -0.3, 562.6, | ,  3000,  2907,  9000,  8809, | , -3.4, 3571.5, 126.572, |, 1.9
8676.1, 140.0, | , 28.6, 8.6, 570.3, | ,  3000,  2903,  9000,  8782, | , -3.4, 3551.8, 125.535, |, 10.4
8677.1, 139.5, | , 28.6, 9.5, 571.2, | ,  3000,  2903,  9000,  8774, | , -3.4, 3574.9, 126.261, |, 11.2
8678.1, 139.6, | , 28.6, 9.9, 571.4, | ,  3000,  2903,  9000,  8780, | , -3.4, 3586.5, 126.737, |, 11.2
8679.1, 140.9, | , 28.6, 1.2, 564.3, | ,  3000,  2903,  9000,  8749, | , -3.4, 3583.5, 126.294, |, 3.3
8680.1, 140.9, | , 28.6, 1.5, 564.6, | ,  3000,  2904,  9000,  8766, | , -3.4, 3572.8, 126.111, |, 3.8
8681.1, 139.6, | , 28.6, 8.1, 570.4, | ,  3000,  2905,  9000,  8759, | , -3.4, 3578.4, 126.247, |, 10.0
