Repository: jdhuang-csm/Ru-BCA

## Methods
* (BaO)<sub>x</sub>-(CaO)<sub>y</sub>-(Al<sub>2</sub>O<sub>3</sub>)<sub>1-x-y</sub> (BCA) catalyst supports were synthesized via sol-gel and solid-state methods. 
* Ru/BCA catalysts were prepared via incipient wetness impregnation to achieve 1 wt. % Ru loading.
* Ammonia synthesis rates were measured for Ru/BCA catalysts in a packed-bed reactor at 480-600<sup>o</sup>C, 10 bar, and space velocities up to 1.3 x 10<sup>6</sup> ml g<sub>cat</sub><sup>-1</sup> h<sup>-1</sup>.
* A machine learning (ML) model was employed to improve understanding of the behavior of Ru/BCA catalysts.
* A microkinetic model was developed to describe the best-performing catalyst.

File: data/init_files_Cadigan/BAdC_doubann_2017-06-16-01.txt (part 22 of 43)
********** Start test **********
Elapsed time, Pressure, | , LJtemp(C), Inner-Temp, Outer-Temp, | , N2-set, N2-flow, H2-set, H2-flow, | , pH, NH3_ppm, NH3_Prod_rate, |, In222Temp
8269.4, 140.0, | , 26.7, 11.4, 606.2, | ,  1000,   950,  3000,  2929, | , -3.4, 1389.9, 14.052, |, 11.4
8270.4, 140.4, | , 26.7, 12.9, 606.9, | ,  1000,   955,  3000,  2935, | , -3.4, 1388.6, 14.077, |, 12.8
8271.4, 139.8, | , 26.7, 12.4, 606.4, | ,  1000,   956,  3000,  2918, | , -3.4, 1392.9, 14.060, |, 12.3
8272.4, 141.5, | , 26.7, 5.2, 601.0, | ,  1000,   954,  3000,  2921, | , -3.4, 1383.0, 13.964, |, 6.4
8273.4, 139.8, | , 26.7, 12.3, 606.3, | ,  1000,   955,  3000,  2918, | , -3.4, 1385.6, 13.984, |, 12.2
8274.4, 140.6, | , 26.7, 12.1, 605.8, | ,  1000,   955,  3000,  2928, | , -3.4, 1416.0, 14.326, |, 12.1
8275.4, 139.8, | , 26.7, 12.1, 606.6, | ,  1000,   955,  3000,  2912, | , -3.4, 1403.1, 14.141, |, 11.5
8276.5, 140.2, | , 26.7, 12.9, 606.8, | ,  1000,   953,  3000,  2943, | , -3.4, 1383.4, 14.046, |, 12.9
8277.5, 141.4, | , 26.7, 6.6, 601.9, | ,  1000,   956,  3000,  2901, | , -3.4,  81.0, 0.815, |, 7.2
8278.5, 141.6, | , 26.7, 4.0, 600.1, | ,  1000,   949,  3000,  2926, | , -3.4,  94.2, 0.953, |, 4.9
8279.5, 140.0, | , 26.7, 10.5, 605.5, | ,  1000,   955,  3000,  2932, | , -3.4, 111.8, 1.134, |, 11.5
8280.5, 140.3, | , 26.7, 12.7, 606.9, | ,  1000,   952,  3000,  2938, | , -3.4, 139.2, 1.413, |, 12.8
8281.5, 140.0, | , 26.7, 12.2, 605.9, | ,  1000,   956,  3000,  2918, | , -3.4, 155.1, 1.567, |, 12.3
8282.5, 139.6, | , 26.7, 12.2, 606.3, | ,  1000,   958,  3000,  2918, | , -3.4, 195.3, 1.975, |, 12.3
8283.5, 141.8, | , 26.7, 5.2, 600.1, | ,  1000,   948,  3000,  2911, | , -3.4, 193.2, 1.946, |, 5.4
8284.5, 140.4, | , 26.7, 11.9, 606.0, | ,  1000,   960,  3000,  2927, | , -3.4, 206.5, 2.094, |, 11.9
8285.6, 139.9, | , 26.7, 12.2, 606.3, | ,  1000,   958,  3000,  2957, | , -3.4, 252.8, 2.582, |, 12.2
8286.6, 140.0, | , 26.7, 12.2, 606.6, | ,  1000,   952,  3000,  2915, | , -3.4, 257.0, 2.594, |, 12.4
8287.6, 140.1, | , 26.7, 12.9, 607.0, | ,  1000,   952,  3000,  2914, | , -3.4, 280.2, 2.826, |, 12.9
8288.6, 141.1, | , 26.7, 6.0, 600.6, | ,  1000,   954,  3000,  2930, | , -3.4, 277.2, 2.809, |, 6.2
8289.6, 141.6, | , 26.7, 3.9, 600.5, | ,  1000,   954,  3000,  2902, | , -3.4, 303.3, 3.051, |, 4.7
8290.6, 139.9, | , 26.7, 12.1, 606.9, | ,  1000,   951,  3000,  2938, | , -3.4, 332.0, 3.369, |, 12.6
8291.6, 140.1, | , 26.7, 13.0, 606.5, | ,  1000,   952,  3000,  2925, | , -3.4, 322.6, 3.262, |, 12.9
8292.6, 139.9, | , 26.7, 12.1, 606.7, | ,  1000,   953,  3000,  2934, | , -3.4, 339.3, 3.441, |, 12.2
8293.6, 139.8, | , 26.7, 12.3, 606.5, | ,  1000,   952,  3000,  2908, | , -3.4, 363.3, 3.659, |, 12.3
8294.7, 141.5, | , 26.7, 6.8, 601.8, | ,  1000,   952,  3000,  2929, | , -3.4, 379.2, 3.839, |, 7.2
8295.7, 140.1, | , 26.7, 12.1, 606.8, | ,  1000,   960,  3000,  2950, | , -3.4, 399.3, 4.073, |, 12.0
8296.7, 139.8, | , 26.7, 12.3, 606.7, | ,  1000,   958,  3000,  2901, | , -3.4, 413.4, 4.162, |, 12.3
8297.7, 140.0, | , 26.7, 12.5, 607.0, | ,  1000,   960,  3000,  2922, | , -3.4, 429.7, 4.351, |, 12.7
8298.7, 140.2, | , 26.7, 12.9, 607.3, | ,  1000,   954,  3000,  2914, | , -3.4, 456.7, 4.609, |, 12.7
8299.7, 141.5, | , 26.7, 4.6, 600.5, | ,  1000,   949,  3000,  2936, | , -3.4, 466.6, 4.728, |, 5.1
8300.7, 141.6, | , 26.7, 5.8, 600.9, | ,  1000,   950,  3000,  2914, | , -3.4, 503.4, 5.075, |, 5.5
8301.7, 140.5, | , 26.7, 12.5, 606.6, | ,  1000,   956,  3000,  2936, | , -3.4, 507.7, 5.154, |, 12.4
8302.7, 140.0, | , 26.7, 11.9, 606.4, | ,  1000,   956,  3000,  2929, | , -3.4, 519.7, 5.267, |, 12.1
8303.8, 139.7, | , 26.7, 11.8, 606.5, | ,  1000,   953,  3000,  2906, | , -3.4, 542.8, 5.463, |, 12.0
8304.8, 141.7, | , 26.7, 6.3, 602.1, | ,  1000,   956,  3000,  2923, | , -3.4, 571.5, 5.782, |, 7.0
8305.8, 140.9, | , 26.7, 5.8, 601.2, | ,  1000,   952,  3000,  2910, | , -3.4, 576.2, 5.803, |, 6.6
8306.8, 140.0, | , 26.7, 11.9, 606.3, | ,  1000,   952,  3000,  2941, | , -3.4, 615.7, 6.251, |, 11.6
8307.8, 140.6, | , 26.7, 12.6, 607.3, | ,  1000,   951,  3000,  2952, | , -3.4, 610.5, 6.215, |, 12.4
8308.8, 140.3, | , 26.7, 12.5, 607.1, | ,  1000,   950,  3000,  2906, | , -3.4, 646.1, 6.498, |, 12.6
8309.8, 139.8, | , 26.7, 12.1, 606.3, | ,  1000,   958,  3000,  2925, | , -3.4, 646.5, 6.547, |, 12.0
8310.8, 141.8, | , 26.7, 3.0, 600.5, | ,  1000,   952,  3000,  2915, | , -3.4, 661.1, 6.668, |, 4.9
8311.8, 140.4, | , 26.7, 12.4, 606.7, | ,  1000,   954,  3000,  2939, | , -3.4, 703.5, 7.141, |, 12.0
8312.8, 139.8, | , 26.7, 11.8, 606.2, | ,  1000,   954,  3000,  2909, | , -3.4, 701.3, 7.065, |, 12.0
8313.9, 140.0, | , 26.7, 12.1, 606.8, | ,  1000,   956,  3000,  2937, | , -3.4, 721.5, 7.325, |, 12.0
8314.9, 139.9, | , 26.7, 11.8, 607.1, | ,  1000,   956,  3000,  2914, | , -3.4, 733.0, 7.398, |, 12.2
8315.9, 141.6, | , 26.7, 6.6, 602.0, | ,  1000,   956,  3000,  2933, | , -3.4, 749.8, 7.605, |, 7.3
8316.9, 141.5, | , 26.7, 4.7, 600.3, | ,  1000,   953,  3000,  2927, | , -3.4, 788.7, 7.980, |, 5.3
8317.9, 140.3, | , 26.7, 13.0, 607.1, | ,  1000,   957,  3000,  2944, | , -3.4, 797.3, 8.111, |, 12.8
8318.9, 139.7, | , 26.7, 12.0, 606.6, | ,  1000,   954,  3000,  2929, | , -3.4, 808.5, 8.184, |, 12.1
8319.9, 140.2, | , 26.7, 12.0, 606.6, | ,  1000,   962,  3000,  2936, | , -3.4, 820.0, 8.334, |, 12.2
8320.9, 140.1, | , 26.7, 12.2, 607.1, | ,  1000,   955,  3000,  2927, | , -3.4, 847.4, 8.579, |, 12.2
8321.9, 141.4, | , 26.7, 3.8, 599.9, | ,  1000,   953,  3000,  2926, | , -3.4, 847.0, 8.565, |, 4.6
8323.0, 140.0, | , 26.7, 12.4, 606.5, | ,  1000,   949,  3000,  2950, | , -3.4, 865.9, 8.802, |, 12.2
8324.0, 139.9, | , 26.7, 12.0, 606.8, | ,  1000,   956,  3000,  2908, | , -3.4, 904.4, 9.113, |, 12.1
8325.0, 140.1, | , 26.7, 12.9, 607.1, | ,  1000,   955,  3000,  2939, | , -3.4, 933.6, 9.479, |, 12.9
8326.0, 139.6, | , 26.7, 12.3, 606.8, | ,  1000,   954,  3000,  2906, | , -3.4, 920.7, 9.265, |, 12.4
8327.0, 141.0, | , 26.7, 5.3, 600.1, | ,  1000,   950,  3000,  2928, | , -3.4, 939.6, 9.500, |, 5.2
8328.0, 141.5, | , 26.7, 5.7, 601.3, | ,  1000,   947,  3000,  2932, | , -3.4, 965.7, 9.765, |, 6.1
8329.0, 140.4, | , 26.7, 12.6, 607.3, | ,  1000,   957,  3000,  2954, | , -3.4, 987.5, 10.069, |, 12.6
8330.1, 139.9, | , 26.7, 12.2, 606.7, | ,  1000,   957,  3000,  2916, | , -3.4, 986.3, 9.960, |, 12.3
8331.1, 140.2, | , 26.7, 12.9, 607.2, | ,  1000,   958,  3000,  2933, | , -3.4, 993.5, 10.078, |, 12.9
8332.1, 140.1, | , 26.7, 11.5, 606.5, | ,  1000,   955,  3000,  2937, | , -3.4, 1033.4, 10.487, |, 11.8
8333.1, 141.2, | , 26.7, 6.4, 602.6, | ,  1000,   951,  3000,  2937, | , -3.4, 1019.7, 10.338, |, 7.1
8334.1, 139.8, | , 26.7, 12.2, 607.2, | ,  1000,   951,  3000,  2914, | , -3.4, 1047.1, 10.550, |, 12.2
8335.1, 140.4, | , 26.7, 12.8, 607.4, | ,  1000,   954,  3000,  2941, | , -3.4, 1055.2, 10.714, |, 12.7
8336.1, 139.8, | , 26.7, 12.3, 606.8, | ,  1000,   952,  3000,  2937, | , -3.4, 1073.2, 10.883, |, 12.3
8337.1, 139.9, | , 26.7, 11.4, 606.0, | ,  1000,   952,  3000,  2925, | , -3.4, 1089.1, 11.006, |, 11.4
8338.1, 141.8, | , 26.7, 5.6, 601.7, | ,  1000,   951,  3000,  2927, | , -3.4, 1103.2, 11.152, |, 6.1
8339.2, 141.7, | , 26.7, 6.0, 601.3, | ,  1000,   954,  3000,  2928, | , -3.4, 1119.9, 11.333, |, 5.8
8340.2, 140.0, | , 26.7, 12.1, 607.3, | ,  1000,   956,  3000,  2927, | , -3.4, 1127.6, 11.415, |, 12.0
8341.2, 139.8, | , 26.7, 12.9, 607.5, | ,  1000,   951,  3000,  2921, | , -3.4, 1142.6, 11.532, |, 12.8
8342.2, 140.6, | , 26.7, 11.8, 606.8, | ,  1000,   956,  3000,  2930, | , -3.4, 1173.5, 11.887, |, 11.6
8343.2, 141.0, | , 26.7, 6.1, 601.7, | ,  1000,   953,  3000,  2922, | , -3.4, 1157.2, 11.691, |, 6.7
8344.2, 141.2, | , 26.7, 6.6, 602.8, | ,  1000,   953,  3000,  2930, | , -3.4, 1173.1, 11.875, |, 7.1
8345.2, 140.3, | , 26.7, 12.7, 607.7, | ,  1000,   951,  3000,  2930, | , -3.4, 1197.5, 12.115, |, 12.8
8346.2, 139.8, | , 26.7, 12.1, 606.9, | ,  1000,   952,  3000,  2909, | , -3.4, 1223.2, 12.309, |, 12.1
8347.2, 140.0, | , 26.7, 11.3, 606.3, | ,  1000,   951,  3000,  2954, | , -3.4, 1218.9, 12.408, |, 11.1
8348.3, 140.3, | , 26.7, 12.9, 607.7, | ,  1000,   953,  3000,  2908, | , -3.4, 1226.6, 12.346, |, 12.7
8349.3, 141.7, | , 26.7, 5.4, 601.5, | ,  1000,   952,  3000,  2923, | , -3.4, 1236.5, 12.488, |, 6.2
8350.3, 139.9, | , 26.7, 12.2, 607.1, | ,  1000,   955,  3000,  2935, | , -3.4, 1252.8, 12.701, |, 12.2
8351.3, 139.9, | , 26.7, 12.1, 607.7, | ,  1000,   955,  3000,  2909, | , -3.4, 1266.9, 12.758, |, 12.1
8352.3, 140.3, | , 26.7, 11.7, 606.7, | ,  1000,   953,  3000,  2929, | , -3.4, 1266.0, 12.810, |, 11.8
8353.3, 140.5, | , 26.7, 12.7, 607.3, | ,  1000,   955,  3000,  2923, | , -3.4, 1274.6, 12.884, |, 12.5
8354.3, 141.1, | , 26.7, 6.0, 602.2, | ,  1000,   948,  3000,  2924, | , -3.4, 1302.9, 13.149, |, 6.6
8355.3, 141.2, | , 26.7, 6.1, 602.6, | ,  1000,   949,  3000,  2910, | , -3.4, 1302.9, 13.103, |, 6.0
8356.3, 140.2, | , 26.7, 12.3, 607.4, | ,  1000,   952,  3000,  2922, | , -3.4, 1293.0, 13.057, |, 12.5
8357.3, 140.3, | , 26.7, 10.8, 606.3, | ,  1000,   954,  3000,  2929, | , -3.4, 1300.7, 13.163, |, 11.2
8358.4, 140.0, | , 26.7, 11.6, 607.2, | ,  1000,   953,  3000,  2898, | , -3.4, 1329.4, 13.344, |, 11.8
8359.4, 140.4, | , 26.7, 12.2, 607.2, | ,  1000,   955,  3000,  2927, | , -3.4, 1324.3, 13.401, |, 12.3
8360.4, 141.3, | , 26.7, 4.4, 600.7, | ,  1000,   952,  3000,  2937, | , -3.4, 1330.3, 13.481, |, 5.2
8361.4, 140.2, | , 26.7, 11.7, 606.8, | ,  1000,   954,  3000,  2931, | , -3.4, 1351.7, 13.685, |, 11.6
8362.4, 140.5, | , 26.7, 11.0, 606.3, | ,  1000,   953,  3000,  2925, | , -3.4, 1356.0, 13.705, |, 11.4
8363.4, 140.2, | , 26.7, 11.7, 606.5, | ,  1000,   955,  3000,  2907, | , -3.4, 1361.6, 13.705, |, 11.3
8364.4, 140.0, | , 26.7, 11.8, 606.8, | ,  1000,   955,  3000,  2920, | , -3.4, 1374.4, 13.878, |, 12.0
8365.4, 140.9, | , 26.7, 6.0, 602.1, | ,  1000,   952,  3000,  2924, | , -3.4, 1368.0, 13.819, |, 7.1
8366.4, 141.5, | , 26.7, 5.8, 602.0, | ,  1000,   952,  3000,  2921, | , -3.4, 1374.9, 13.877, |, 5.6
8367.5, 140.3, | , 26.7, 10.9, 606.2, | ,  1000,   954,  3000,  2925, | , -3.4, 1374.9, 13.898, |, 10.9
8368.5, 140.2, | , 26.7, 11.9, 606.4, | ,  1000,   961,  3000,  2943, | , -3.4, 1383.4, 14.074, |, 12.1
8369.5, 140.2, | , 26.7, 12.8, 607.5, | ,  1000,   953,  3000,  2929, | , -3.4, 1405.7, 14.220, |, 12.8
8370.5, 140.2, | , 26.7, 12.7, 607.5, | ,  1000,   957,  3000,  2901, | , -3.4, 1418.6, 14.263, |, 12.6
8371.5, 141.0, | , 26.7, 6.7, 602.5, | ,  1000,   954,  3000,  2941, | , -3.4, 1418.6, 14.400, |, 5.5
8372.5, 140.0, | , 26.7, 11.6, 606.8, | ,  1000,   951,  3000,  2933, | , -3.4, 1407.0, 14.242, |, 11.9
8373.5, 140.6, | , 26.7, 11.9, 607.3, | ,  1000,   957,  3000,  2934, | , -3.4, 1433.6, 14.538, |, 12.1
8374.5, 140.0, | , 26.7, 11.5, 606.2, | ,  1000,   957,  3000,  2905, | , -3.4, 1407.0, 14.161, |, 10.6
8375.5, 139.8, | , 26.7, 12.2, 607.2, | ,  1000,   955,  3000,  2922, | , -3.4, 1422.0, 14.365, |, 12.2
8376.5, 142.3, | , 26.7, 2.0, 599.5, | ,  1000,   951,  3000,  2930, | , -3.4, 1425.8, 14.423, |, 3.3
8377.6, 141.3, | , 26.7, 5.0, 601.4, | ,  1000,   960,  3000,  2930, | , -3.4, 1451.6, 14.714, |, 5.5
8378.6, 139.8, | , 26.7, 12.2, 607.2, | ,  1000,   955,  3000,  2914, | , -3.4, 1428.4, 14.403, |, 12.3
8379.6, 140.1, | , 26.7, 12.7, 607.7, | ,  1000,   950,  3000,  2924, | , -3.4, 1436.1, 14.499, |, 12.8
8380.6, 140.2, | , 26.7, 12.7, 607.5, | ,  1000,   956,  3000,  2928, | , -3.4, 1444.3, 14.619, |, 12.7
8381.6, 141.1, | , 26.7, 5.9, 601.9, | ,  1000,   955,  3000,  2932, | , -3.4, 1474.3, 14.930, |, 6.5
8382.6, 141.3, | , 26.7, 5.8, 602.7, | ,  1000,   953,  3000,  2929, | , -3.4, 1470.0, 14.872, |, 6.0
8383.6, 140.4, | , 26.7, 12.7, 607.8, | ,  1000,   953,  3000,  2933, | , -3.4, 1451.6, 14.701, |, 12.8
8384.7, 139.8, | , 26.7, 12.3, 606.9, | ,  1000,   959,  3000,  2919, | , -3.4, 1446.4, 14.619, |, 12.4
8385.7, 140.0, | , 26.7, 12.2, 607.3, | ,  1000,   951,  3000,  2908, | , -3.4, 1450.3, 14.586, |, 12.2
8386.7, 139.9, | , 26.7, 12.2, 607.2, | ,  1000,   955,  3000,  2918, | , -3.4, 1452.4, 14.659, |, 12.2
8387.7, 141.4, | , 26.7, 4.1, 600.8, | ,  1000,   950,  3000,  2947, | , -3.4, 1451.1, 14.735, |, 5.0
8388.7, 140.0, | , 26.7, 12.0, 607.2, | ,  1000,   954,  3000,  2911, | , -3.4, 1453.7, 14.640, |, 12.1
8389.7, 140.1, | , 26.7, 12.7, 607.6, | ,  1000,   955,  3000,  2926, | , -3.4, 1477.7, 14.944, |, 12.5
8390.7, 139.6, | , 26.7, 12.0, 607.1, | ,  1000,   956,  3000,  2918, | , -3.4, 1468.7, 14.830, |, 12.1
8391.7, 139.9, | , 26.7, 12.2, 607.6, | ,  1000,   954,  3000,  2940, | , -3.4, 1473.0, 14.944, |, 12.2
8392.7, 141.1, | , 26.7, 5.7, 602.6, | ,  1000,   950,  3000,  2939, | , -3.4, 1468.3, 14.881, |, 7.1
8393.7, 141.9, | , 26.7, 6.5, 603.0, | ,  1000,   954,  3000,  2944, | , -3.4, 1469.1, 14.925, |, 7.8
8394.8, 140.0, | , 26.7, 11.8, 607.2, | ,  1000,   955,  3000,  2926, | , -3.4, 1484.5, 15.015, |, 11.9
8395.8, 139.7, | , 26.7, 12.2, 607.5, | ,  1000,   954,  3000,  2911, | , -3.4, 1468.3, 14.789, |, 12.2
8396.8, 140.2, | , 26.7, 12.8, 608.0, | ,  1000,   958,  3000,  2899, | , -3.4, 1476.4, 14.840, |, 12.8
8397.8, 139.8, | , 26.7, 11.6, 607.3, | ,  1000,   952,  3000,  2918, | , -3.4, 1497.8, 15.102, |, 11.7
8398.8, 140.8, | , 26.7, 5.9, 600.7, | ,  1000,   953,  3000,  2917, | , -3.4, 1473.4, 14.857, |, 6.8
8399.8, 140.0, | , 26.7, 11.7, 608.0, | ,  1000,   953,  3000,  2937, | , -3.4, 1469.1, 14.890, |, 12.7
8400.8, 140.1, | , 26.7, 12.8, 607.9, | ,  1000,   954,  3000,  2940, | , -3.4, 1470.0, 14.916, |, 12.8
8401.8, 139.9, | , 26.7, 12.1, 607.0, | ,  1000,   956,  3000,  2927, | , -3.4, 1467.8, 14.853, |, 12.0
8402.8, 140.0, | , 26.7, 12.2, 607.8, | ,  1000,   960,  3000,  2923, | , -3.4, 1467.0, 14.843, |, 12.2
8403.9, 141.5, | , 26.7, 6.0, 602.6, | ,  1000,   953,  3000,  2919, | , -3.4, 1503.8, 15.174, |, 6.1
8404.9, 141.8, | , 26.7, 6.2, 602.0, | ,  1000,   949,  3000,  2910, | , -3.4, 1473.4, 14.814, |, 5.2
8405.9, 140.0, | , 26.7, 12.1, 607.5, | ,  1000,   952,  3000,  2916, | , -3.4, 1482.4, 14.941, |, 12.2
8406.9, 140.1, | , 26.7, 12.7, 608.0, | ,  1000,   955,  3000,  2945, | , -3.4, 1485.4, 15.097, |, 12.8
8407.9, 139.9, | , 26.7, 12.2, 607.4, | ,  1000,   954,  3000,  2913, | , -3.4, 1475.1, 14.865, |, 12.2
8408.9, 139.9, | , 26.7, 12.0, 607.5, | ,  1000,   957,  3000,  2947, | , -3.4, 1482.4, 15.081, |, 12.2
8409.9, 141.1, | , 26.7, 4.6, 600.6, | ,  1000,   950,  3000,  2940, | , -3.4, 1480.3, 15.006, |, 4.3
8410.9, 140.3, | , 26.7, 12.1, 607.4, | ,  1000,   957,  3000,  2943, | , -3.4, 1466.1, 14.900, |, 12.4
8411.9, 140.0, | , 26.7, 11.8, 607.4, | ,  1000,   955,  3000,  2922, | , -3.4, 1473.4, 14.888, |, 11.7
8413.0, 140.0, | , 26.7, 11.5, 607.3, | ,  1000,   950,  3000,  2926, | , -3.4, 1476.4, 14.915, |, 12.0
8414.0, 140.1, | , 26.7, 12.4, 607.7, | ,  1000,   955,  3000,  2905, | , -3.4, 1490.1, 14.988, |, 12.5
8415.0, 142.1, | , 26.7, 5.3, 598.9, | ,  1000,   952,  3000,  2933, | , -3.4, 1483.3, 15.018, |, 3.1
8416.0, 141.3, | , 26.7, 4.3, 601.1, | ,  1000,   957,  3000,  2941, | , -3.4, 1471.7, 14.946, |, 5.0
8417.0, 140.1, | , 26.7, 11.9, 607.6, | ,  1000,   949,  3000,  2941, | , -3.4, 1469.1, 14.890, |, 11.7
8418.0, 140.2, | , 26.7, 12.3, 607.9, | ,  1000,   953,  3000,  2935, | , -3.4, 1505.1, 15.248, |, 12.6
8419.0, 140.0, | , 26.7, 11.6, 607.1, | ,  1000,   950,  3000,  2907, | , -3.4, 1479.4, 14.869, |, 11.7
8420.0, 142.1, | , 26.7, 4.0, 601.2, | ,  1000,   956,  3000,  2928, | , -3.4, 1505.5, 15.237, |, 5.1
8421.0, 141.6, | , 26.7, 7.0, 603.3, | ,  1000,   958,  3000,  2947, | , -3.4, 1488.0, 15.142, |, 7.4
8422.1, 140.1, | , 26.7, 11.9, 607.6, | ,  1000,   950,  3000,  2932, | , -3.4, 1492.7, 15.101, |, 11.8
8423.1, 140.1, | , 26.7, 11.6, 607.2, | ,  1000,   951,  3000,  2908, | , -3.4, 1476.4, 14.847, |, 12.0
8424.1, 140.1, | , 26.7, 12.2, 607.8, | ,  1000,   955,  3000,  2935, | , -3.4, 1509.4, 15.298, |, 12.6
8425.1, 140.3, | , 26.7, 11.9, 607.6, | ,  1000,   955,  3000,  2914, | , -3.4, 1494.8, 15.069, |, 12.2
8426.1, 141.2, | , 26.7, 4.5, 601.5, | ,  1000,   952,  3000,  2914, | , -3.4, 1509.4, 15.207, |, 5.1
8427.1, 140.6, | , 26.7, 11.1, 607.6, | ,  1000,   953,  3000,  2937, | , -3.4, 1480.7, 15.009, |, 11.0
8428.1, 140.8, | , 26.7, 12.6, 608.0, | ,  1000,   957,  3000,  2935, | , -3.4, 1475.5, 14.966, |, 12.3
8429.1, 139.8, | , 26.7, 11.9, 607.6, | ,  1000,   957,  3000,  2920, | , -3.4, 1486.3, 15.017, |, 11.9
8430.1, 140.2, | , 26.7, 11.4, 607.3, | ,  1000,   950,  3000,  2926, | , -3.4, 1469.1, 14.840, |, 11.6
8431.1, 141.1, | , 26.7, 6.5, 603.3, | ,  1000,   952,  3000,  2928, | , -3.4, 1473.8, 14.902, |, 7.2
8432.2, 141.7, | , 26.7, 4.9, 602.2, | ,  1000,   954,  3000,  2900, | , -3.4, 1474.3, 14.808, |, 4.1
8433.2, 139.9, | , 26.7, 12.2, 607.6, | ,  1000,   954,  3000,  2944, | , -3.4, 1483.3, 15.065, |, 12.2
8434.2, 140.2, | , 26.7, 11.0, 607.2, | ,  1000,   952,  3000,  2917, | , -3.4, 1485.8, 14.979, |, 11.6
8435.2, 140.5, | , 26.7, 11.8, 607.5, | ,  1000,   956,  3000,  2921, | , -3.4, 1467.4, 14.825, |, 11.9
8436.2, 139.7, | , 26.7, 12.1, 607.7, | ,  1000,   950,  3000,  2915, | , -3.4, 1478.5, 14.894, |, 12.3
8437.2, 140.9, | , 26.7, 5.0, 601.9, | ,  1000,   952,  3000,  2921, | , -3.4, 1473.4, 14.871, |, 5.6
8438.2, 139.9, | , 26.7, 12.2, 608.0, | ,  1000,   954,  3000,  2941, | , -3.4, 1496.1, 15.183, |, 12.1
8439.2, 140.4, | , 26.7, 12.6, 608.2, | ,  1000,   956,  3000,  2946, | , -3.4, 1502.1, 15.274, |, 12.6
8440.2, 140.1, | , 26.7, 11.4, 606.9, | ,  1000,   952,  3000,  2914, | , -3.4, 1471.7, 14.827, |, 11.4
8441.3, 140.0, | , 26.7, 12.1, 607.8, | ,  1000,   949,  3000,  2946, | , -3.4, 1470.4, 14.926, |, 12.2
8442.3, 141.3, | , 26.7, 6.3, 603.2, | ,  1000,   952,  3000,  2914, | , -3.4, 1473.4, 14.846, |, 7.0
8443.3, 141.1, | , 26.7, 4.4, 601.6, | ,  1000,   953,  3000,  2942, | , -3.4, 1476.4, 14.987, |, 5.0
8444.3, 139.7, | , 26.7, 12.2, 608.4, | ,  1000,   954,  3000,  2916, | , -3.4, 1491.0, 15.034, |, 12.3
8445.3, 140.5, | , 26.7, 11.6, 607.6, | ,  1000,   953,  3000,  2941, | , -3.4, 1473.4, 14.953, |, 11.7
8446.3, 140.2, | , 26.7, 12.7, 608.2, | ,  1000,   951,  3000,  2943, | , -3.4, 1468.7, 14.902, |, 12.7
8447.3, 139.9, | , 26.7, 12.2, 608.0, | ,  1000,   949,  3000,  2926, | , -3.4, 1476.0, 14.904, |, 12.2
8448.3, 142.0, | , 26.7, 5.2, 602.2, | ,  1000,   961,  3000,  2926, | , -3.4, 1464.8, 14.834, |, 5.8
8449.3, 140.1, | , 26.7, 12.8, 608.3, | ,  1000,   951,  3000,  2907, | , -3.4, 1468.7, 14.768, |, 12.8
8450.4, 140.3, | , 26.7, 11.3, 607.3, | ,  1000,   955,  3000,  2926, | , -3.4, 1494.0, 15.107, |, 11.3
8451.4, 139.6, | , 26.7, 12.1, 608.2, | ,  1000,   953,  3000,  2881, | , -3.4, 1502.1, 15.009, |, 12.3
8452.4, 140.2, | , 26.7, 12.8, 608.1, | ,  1000,   953,  3000,  2930, | , -3.4, 1485.0, 15.025, |, 12.8
8453.4, 141.3, | , 26.7, 5.9, 602.9, | ,  1000,   954,  3000,  2942, | , -3.4, 1475.1, 14.975, |, 6.5
8454.4, 140.6, | , 26.7, 6.5, 603.3, | ,  1000,   953,  3000,  2909, | , -3.4, 1469.1, 14.786, |, 7.2
8455.4, 140.3, | , 26.7, 11.3, 607.3, | ,  1000,   959,  3000,  2933, | , -3.4, 1475.1, 14.958, |, 11.9
8456.4, 140.0, | , 26.7, 12.7, 608.2, | ,  1000,   953,  3000,  2923, | , -3.4, 1485.4, 15.002, |, 12.7
8457.4, 139.7, | , 26.7, 12.1, 607.5, | ,  1000,   951,  3000,  2914, | , -3.4, 1486.3, 14.969, |, 12.2
8458.4, 139.8, | , 26.7, 12.0, 607.8, | ,  1000,   950,  3000,  2904, | , -3.4, 1470.4, 14.770, |, 12.0
8459.4, 141.4, | , 26.7, 7.0, 603.1, | ,  1000,   954,  3000,  2936, | , -3.4, 1465.7, 14.857, |, 7.6
8460.5, 140.1, | , 26.7, 11.1, 607.1, | ,  1000,   954,  3000,  2931, | , -3.4, 1457.5, 14.757, |, 11.4
8461.5, 139.9, | , 26.7, 12.1, 607.7, | ,  1000,   953,  3000,  2912, | , -3.4, 1464.8, 14.755, |, 12.3
8462.5, 140.0, | , 26.7, 12.1, 608.2, | ,  1000,   953,  3000,  2950, | , -3.4, 1504.7, 15.303, |, 12.8
8463.5, 139.9, | , 26.7, 12.6, 608.2, | ,  1000,   951,  3000,  2914, | , -3.4, 1470.0, 14.805, |, 12.5
8464.5, 141.8, | , 26.7, 2.5, 601.2, | ,  1000,   955,  3000,  2902, | , -3.4, 1474.3, 14.816, |, 7.0
8465.5, 141.4, | , 26.7, 5.4, 602.0, | ,  1000,   955,  3000,  2952, | , -3.4, 1494.8, 15.218, |, 6.6
8466.5, 140.4, | , 26.7, 12.3, 608.6, | ,  1000,   954,  3000,  2914, | , -3.4, 1460.5, 14.722, |, 12.7
8467.5, 139.7, | , 26.7, 12.2, 607.8, | ,  1000,   954,  3000,  2918, | , -3.4, 1467.0, 14.799, |, 12.1
8468.6, 139.9, | , 26.7, 12.1, 608.1, | ,  1000,   952,  3000,  2926, | , -3.4, 1493.1, 15.091, |, 12.2
8469.6, 141.2, | , 26.7, 5.7, 602.7, | ,  1000,   957,  3000,  2922, | , -3.4, 1465.3, 14.809, |, 6.5
8470.6, 142.9, | , 26.7, 3.5, 600.5, | ,  1000,   955,  3000,  2920, | , -3.4, 1477.7, 14.921, |, 6.1
8471.6, 140.1, | , 26.7, 11.7, 607.2, | ,  1000,   961,  3000,  2946, | , -3.4, 1470.0, 14.964, |, 11.8
8472.6, 140.1, | , 26.7, 11.9, 608.0, | ,  1000,   954,  3000,  2932, | , -3.4, 1462.3, 14.805, |, 11.8
8473.6, 140.0, | , 26.7, 11.6, 607.6, | ,  1000,   955,  3000,  2891, | , -3.4, 1458.8, 14.619, |, 11.6
8474.6, 139.7, | , 26.7, 12.1, 607.4, | ,  1000,   954,  3000,  2922, | , -3.4, 1476.8, 14.919, |, 11.6
8475.6, 141.5, | , 26.7, 3.8, 601.1, | ,  1000,   954,  3000,  2926, | , -3.4, 1482.4, 14.987, |, 4.4
8476.6, 142.0, | , 26.7, 3.1, 607.4, | ,  1000,   952,  3000,  2926, | , -3.4, 1476.0, 14.915, |, 10.7
8477.6, 140.1, | , 26.7, 12.4, 608.0, | ,  1000,   953,  3000,  2933, | , -3.4, 1482.0, 15.007, |, 12.6
8478.6, 140.1, | , 26.7, 11.2, 607.4, | ,  1000,   953,  3000,  2933, | , -3.4, 1485.4, 15.044, |, 11.6
8479.7, 139.9, | , 26.7, 11.7, 607.1, | ,  1000,   951,  3000,  2930, | , -3.4, 1466.1, 14.830, |, 11.5
8480.7, 141.4, | , 26.7, 6.1, 603.2, | ,  1000,   948,  3000,  2919, | , -3.4, 1467.0, 14.783, |, 6.6
8481.7, 141.7, | , 26.7, 4.4, 601.3, | ,  1000,   959,  3000,  2941, | , -3.4, 1473.0, 14.969, |, 4.9
8482.7, 140.0, | , 26.7, 11.6, 607.5, | ,  1000,   958,  3000,  2929, | , -3.4, 1467.8, 14.866, |, 11.7
8483.7, 139.9, | , 26.7, 11.5, 606.7, | ,  1000,   955,  3000,  2928, | , -3.4, 1486.7, 15.041, |, 11.6
8484.7, 140.5, | , 26.7, 12.6, 608.3, | ,  1000,   956,  3000,  2933, | , -3.4, 1475.1, 14.948, |, 12.2
8485.7, 139.8, | , 26.7, 12.0, 607.6, | ,  1000,   957,  3000,  2922, | , -3.4, 1473.4, 14.891, |, 11.9
8486.7, 141.5, | , 26.7, 4.2, 601.8, | ,  1000,   951,  3000,  2920, | , -3.4, 1477.3, 14.902, |, 5.5
8487.7, 140.1, | , 26.7, 12.7, 608.3, | ,  1000,   955,  3000,  2938, | , -3.4, 1473.0, 14.941, |, 12.7
8488.8, 139.8, | , 26.7, 12.1, 607.7, | ,  1000,   954,  3000,  2931, | , -3.4, 1478.1, 14.965, |, 12.1
8489.8, 140.0, | , 26.7, 12.1, 607.4, | ,  1000,   960,  3000,  2946, | , -3.4, 1476.4, 15.027, |, 12.1
8490.8, 140.4, | , 26.7, 12.8, 608.3, | ,  1000,   957,  3000,  2915, | , -3.4, 1462.3, 14.754, |, 12.7
8491.8, 141.4, | , 26.7, 6.5, 603.2, | ,  1000,   955,  3000,  2928, | , -3.4, 1466.5, 14.837, |, 7.3
8492.8, 141.4, | , 26.7, 3.5, 602.2, | ,  1000,   946,  3000,  2941, | , -3.4, 1473.4, 14.921, |, 6.4
8493.8, 139.8, | , 26.7, 12.2, 608.4, | ,  1000,   957,  3000,  2933, | , -3.4, 1475.5, 14.959, |, 12.6
8494.8, 140.2, | , 26.7, 12.8, 608.2, | ,  1000,   953,  3000,  2922, | , -3.4, 1476.4, 14.911, |, 12.5
8495.8, 139.9, | , 26.7, 12.2, 607.4, | ,  1000,   953,  3000,  2935, | , -3.4, 1504.7, 15.244, |, 12.1
8496.8, 139.8, | , 26.7, 12.0, 607.9, | ,  1000,   953,  3000,  2932, | , -3.4, 1472.5, 14.908, |, 12.0
8497.9, 141.9, | , 26.7, 4.5, 601.0, | ,  1000,   950,  3000,  2907, | , -3.4, 1468.3, 14.756, |, 5.3
8498.9, 139.9, | , 26.7, 12.2, 607.9, | ,  1000,   953,  3000,  2938, | , -3.4, 1500.0, 15.209, |, 12.0
8499.9, 139.8, | , 26.7, 12.0, 607.4, | ,  1000,   954,  3000,  2924, | , -3.4, 1468.3, 14.837, |, 12.0
8500.9, 140.0, | , 26.7, 12.8, 608.8, | ,  1000,   952,  3000,  2923, | , -3.4, 1466.5, 14.808, |, 12.7
8501.9, 140.3, | , 26.7, 12.5, 608.2, | ,  1000,   956,  3000,  2934, | , -3.4, 1495.7, 15.162, |, 12.5
8502.9, 141.0, | , 26.7, 5.3, 602.1, | ,  1000,   949,  3000,  2913, | , -3.4, 1480.3, 14.897, |, 5.8
8503.9, 141.2, | , 26.7, 5.5, 603.4, | ,  1000,   950,  3000,  2924, | , -3.4, 1472.1, 14.861, |, 6.8
8504.9, 140.3, | , 26.7, 12.7, 608.1, | ,  1000,   955,  3000,  2952, | , -3.4, 1494.4, 15.212, |, 12.8
8505.9, 139.8, | , 26.7, 12.1, 607.9, | ,  1000,   950,  3000,  2909, | , -3.4, 1487.5, 14.960, |, 12.0
8506.9, 139.7, | , 26.7, 12.1, 607.9, | ,  1000,   954,  3000,  2921, | , -3.4, 1500.8, 15.154, |, 12.1
8508.0, 140.5, | , 26.7, 11.9, 607.7, | ,  1000,   949,  3000,  2940, | , -3.4, 1497.0, 15.171, |, 11.6
8509.0, 141.2, | , 26.7, 6.8, 604.1, | ,  1000,   949,  3000,  2905, | , -3.4, 1491.8, 14.984, |, 5.9
8510.0, 139.9, | , 26.7, 12.1, 608.0, | ,  1000,   958,  3000,  2950, | , -3.4, 1491.4, 15.189, |, 12.0
8511.0, 139.8, | , 26.7, 12.1, 608.3, | ,  1000,   956,  3000,  2926, | , -3.4, 1476.4, 14.934, |, 12.1
8512.0, 140.3, | , 26.7, 12.7, 608.5, | ,  1000,   956,  3000,  2911, | , -3.4, 1485.8, 14.970, |, 12.6
8513.0, 140.6, | , 26.7, 11.7, 607.4, | ,  1000,   952,  3000,  2948, | , -3.4, 1477.7, 15.020, |, 11.9
8514.0, 141.6, | , 26.7, 1.9, 598.3, | ,  1000,   955,  3000,  2926, | , -3.4, 1475.5, 14.926, |, 3.1
8515.0, 141.7, | , 26.7, 4.8, 602.0, | ,  1000,   952,  3000,  2932, | , -3.4, 1474.3, 14.922, |, 5.7
8516.0, 140.1, | , 26.7, 12.8, 608.7, | ,  1000,   954,  3000,  2938, | , -3.4, 1486.3, 15.074, |, 12.7
8517.1, 139.6, | , 26.7, 12.1, 608.0, | ,  1000,   953,  3000,  2917, | , -3.4, 1477.7, 14.901, |, 12.1
8518.1, 140.3, | , 26.7, 11.2, 607.3, | ,  1000,   952,  3000,  2921, | , -3.4, 1481.5, 14.953, |, 11.1
8519.1, 140.8, | , 26.7, 5.7, 602.7, | ,  1000,   953,  3000,  2917, | , -3.4, 1473.8, 14.862, |, 6.5
8520.1, 141.4, | , 26.7, 5.7, 602.4, | ,  1000,   954,  3000,  2935, | , -3.4, 1473.0, 14.926, |, 4.6
8521.1, 140.0, | , 26.7, 11.5, 607.6, | ,  1000,   953,  3000,  2942, | , -3.4, 1476.4, 14.985, |, 11.7
8522.1, 140.3, | , 26.7, 12.3, 608.4, | ,  1000,   948,  3000,  2925, | , -3.4, 1504.3, 15.181, |, 12.5
8523.1, 140.3, | , 26.7, 11.2, 607.2, | ,  1000,   954,  3000,  2911, | , -3.4, 1475.5, 14.860, |, 11.6
8524.1, 139.8, | , 26.7, 11.9, 607.6, | ,  1000,   950,  3000,  2895, | , -3.4, 1485.0, 14.879, |, 11.6
8525.1, 141.2, | , 26.7, 4.0, 601.5, | ,  1000,   951,  3000,  2924, | , -3.4, 1482.8, 14.973, |, 4.8
8526.1, 141.6, | , 26.7, 5.9, 602.5, | ,  1000,   953,  3000,  2931, | , -3.4, 1481.1, 14.989, |, 5.4
8527.2, 140.0, | , 26.7, 11.7, 607.4, | ,  1000,   955,  3000,  2933, | , -3.4, 1491.8, 15.111, |, 11.9
8528.2, 140.1, | , 26.7, 10.9, 606.6, | ,  1000,   950,  3000,  2916, | , -3.4, 1489.3, 15.003, |, 10.9
8529.2, 140.4, | , 26.7, 11.8, 607.6, | ,  1000,   955,  3000,  2929, | , -3.4, 1476.8, 14.948, |, 11.8
8530.2, 141.6, | , 26.7, 5.8, 603.4, | ,  1000,   952,  3000,  2923, | , -3.4, 1505.1, 15.199, |, 6.9
8531.2, 141.2, | , 26.7, 3.9, 601.4, | ,  1000,   947,  3000,  2946, | , -3.4, 1495.7, 15.173, |, 4.9
8532.2, 140.5, | , 26.7, 12.4, 608.6, | ,  1000,   955,  3000,  2929, | , -3.4, 1474.7, 14.924, |, 12.3
8533.2, 140.0, | , 26.7, 10.4, 606.8, | ,  1000,   953,  3000,  2911, | , -3.4, 1475.5, 14.857, |, 11.0
8534.2, 139.7, | , 26.7, 12.1, 607.6, | ,  1000,   955,  3000,  2931, | , -3.4, 1487.5, 15.063, |, 11.8
8535.3, 140.0, | , 26.7, 12.1, 608.0, | ,  1000,   950,  3000,  2943, | , -3.4, 1477.7, 14.992, |, 12.6
8536.3, 141.2, | , 26.7, 4.7, 601.9, | ,  1000,   953,  3000,  2916, | , -3.4, 1480.7, 14.929, |, 5.6
8537.3, 140.0, | , 26.7, 12.1, 607.9, | ,  1000,   949,  3000,  2931, | , -3.4, 1512.0, 15.285, |, 12.2
8538.3, 140.0, | , 26.7, 11.3, 606.8, | ,  1000,   952,  3000,  2922, | , -3.4, 1491.8, 15.059, |, 11.5
8539.3, 140.3, | , 26.7, 12.2, 608.0, | ,  1000,   955,  3000,  2918, | , -3.4, 1489.7, 15.034, |, 12.1
8540.3, 140.5, | , 26.7, 12.5, 608.4, | ,  1000,   955,  3000,  2937, | , -3.4, 1490.1, 15.116, |, 12.6
8541.3, 140.9, | , 26.7, 5.8, 603.0, | ,  1000,   951,  3000,  2920, | , -3.4, 1480.7, 14.937, |, 6.7
8542.3, 140.9, | , 26.7, 6.7, 603.2, | ,  1000,   952,  3000,  2906, | , -3.4, 1479.8, 14.876, |, 7.2
8543.3, 140.5, | , 26.7, 11.7, 607.5, | ,  1000,   954,  3000,  2933, | , -3.4, 1490.5, 15.099, |, 11.8
8544.3, 139.9, | , 26.7, 11.4, 607.0, | ,  1000,   956,  3000,  2926, | , -3.4, 1482.0, 14.994, |, 10.7
8545.4, 140.0, | , 26.7, 12.0, 607.8, | ,  1000,   955,  3000,  2914, | , -3.4, 1484.1, 14.966, |, 12.1
8546.4, 139.9, | , 26.7, 12.0, 607.8, | ,  1000,   951,  3000,  2919, | , -3.4, 1483.7, 14.965, |, 12.1
8547.4, 141.7, | , 26.6, 5.3, 602.4, | ,  1000,   952,  3000,  2931, | , -3.4, 1480.7, 14.981, |, 5.9
8548.4, 140.1, | , 26.7, 11.2, 607.0, | ,  1000,   953,  3000,  2914, | , -3.4, 1482.4, 14.935, |, 11.4
8549.4, 139.9, | , 26.7, 11.9, 607.7, | ,  1000,   956,  3000,  2923, | , -3.4, 1482.4, 14.984, |, 11.8
8550.4, 140.1, | , 26.7, 12.7, 608.2, | ,  1000,   954,  3000,  2922, | , -3.4, 1484.1, 14.988, |, 12.6
8551.4, 140.1, | , 26.7, 12.1, 608.0, | ,  1000,   950,  3000,  2950, | , -3.4, 1484.5, 15.087, |, 12.2
8552.4, 141.0, | , 26.6, 5.6, 602.6, | ,  1000,   953,  3000,  2929, | , -3.4, 1487.1, 15.046, |, 6.4
8553.4, 141.8, | , 26.6, 4.1, 602.8, | ,  1000,   954,  3000,  2934, | , -3.4, 1478.1, 14.976, |, 6.8
8554.5, 140.2, | , 26.7, 12.6, 608.6, | ,  1000,   953,  3000,  2913, | , -3.4, 1500.4, 15.116, |, 12.7
8555.5, 139.8, | , 26.7, 12.0, 608.0, | ,  1000,   955,  3000,  2926, | , -3.4, 1488.4, 15.055, |, 12.1
8556.5, 139.9, | , 26.7, 12.0, 608.6, | ,  1000,   955,  3000,  2931, | , -3.4, 1482.4, 15.011, |, 12.6
8557.5, 140.2, | , 26.7, 12.8, 608.5, | ,  1000,   954,  3000,  2915, | , -3.4, 1482.0, 14.943, |, 12.9
8558.5, 141.1, | , 26.6, 5.5, 600.9, | ,  1000,   952,  3000,  2907, | , -3.4, 1482.0, 14.901, |, 6.4
8559.5, 139.9, | , 26.7, 12.0, 608.3, | ,  1000,   951,  3000,  2922, | , -3.4, 1491.4, 15.050, |, 11.8
8560.5, 140.1, | , 26.7, 12.8, 608.3, | ,  1000,   955,  3000,  2938, | , -3.4, 1489.3, 15.110, |, 12.8
8561.5, 139.8, | , 26.7, 12.0, 608.3, | ,  1000,   954,  3000,  2942, | , -3.4, 1498.3, 15.209, |, 12.1
8562.5, 139.9, | , 26.7, 12.1, 608.0, | ,  1000,   954,  3000,  2931, | , -3.4, 1482.8, 15.011, |, 12.2
8563.5, 141.7, | , 26.6, 0.8, 599.5, | ,  1000,   954,  3000,  2933, | , -3.4, 1496.1, 15.151, |, 2.4
8564.6, 141.8, | , 26.7, 5.7, 602.6, | ,  1000,   955,  3000,  2930, | , -3.4, 1480.7, 14.992, |, 6.5
8565.6, 139.7, | , 26.7, 11.8, 608.5, | ,  1000,   954,  3000,  2911, | , -3.4, 1480.7, 14.915, |, 12.2
8566.6, 140.0, | , 26.7, 12.2, 608.3, | ,  1000,   956,  3000,  2937, | , -3.4, 1504.7, 15.264, |, 12.1
8567.6, 140.0, | , 26.7, 12.7, 608.9, | ,  1000,   953,  3000,  2926, | , -3.4, 1488.0, 15.043, |, 12.7
8568.6, 141.6, | , 26.6, 1.7, 599.3, | ,  1000,   952,  3000,  2911, | , -3.4, 1512.0, 15.218, |, 6.4
8569.6, 141.0, | , 26.6, 5.3, 603.0, | ,  1000,   953,  3000,  2911, | , -3.4, 1491.8, 15.021, |, 5.9
8570.6, 140.0, | , 26.7, 12.0, 608.2, | ,  1000,   952,  3000,  2932, | , -3.4, 1509.8, 15.280, |, 12.2
8571.6, 140.3, | , 26.7, 12.8, 608.4, | ,  1000,   952,  3000,  2938, | , -3.4, 1489.7, 15.101, |, 12.7
8572.7, 139.7, | , 26.7, 12.0, 608.1, | ,  1000,   954,  3000,  2911, | , -3.4, 1490.5, 15.010, |, 12.2
8573.7, 140.2, | , 26.7, 11.2, 607.3, | ,  1000,   956,  3000,  2900, | , -3.4, 1500.0, 15.074, |, 11.4
8574.7, 141.6, | , 26.6, 5.2, 602.7, | ,  1000,   960,  3000,  2938, | , -3.4, 1520.5, 15.446, |, 6.0
8575.7, 141.1, | , 26.7, 5.3, 603.2, | ,  1000,   956,  3000,  2932, | , -3.4, 1489.3, 15.088, |, 5.9
8576.7, 139.9, | , 26.7, 11.9, 607.5, | ,  1000,   950,  3000,  2917, | , -3.4, 1488.0, 14.995, |, 12.0
8577.7, 140.3, | , 26.7, 12.6, 608.3, | ,  1000,   956,  3000,  2918, | , -3.4, 1487.1, 15.013, |, 12.8
8578.7, 139.9, | , 26.7, 11.2, 607.1, | ,  1000,   955,  3000,  2917, | , -3.4, 1507.7, 15.211, |, 11.4
8579.7, 141.2, | , 26.7, 5.5, 603.1, | ,  1000,   949,  3000,  2916, | , -3.4, 1508.5, 15.194, |, 6.4
8580.7, 141.7, | , 26.6, 4.6, 603.8, | ,  1000,   958,  3000,  2921, | , -3.4, 1501.7, 15.177, |, 7.3
8581.8, 140.1, | , 26.7, 11.8, 608.1, | ,  1000,   955,  3000,  2918, | , -3.4, 1490.1, 15.039, |, 12.3
8582.8, 140.0, | , 26.7, 11.8, 607.9, | ,  1000,   950,  3000,  2943, | , -3.4, 1489.3, 15.109, |, 11.7
8583.8, 140.1, | , 26.7, 10.7, 607.6, | ,  1000,   956,  3000,  2931, | , -3.4, 1490.5, 15.098, |, 11.2
8584.8, 140.2, | , 26.7, 12.5, 608.0, | ,  1000,   950,  3000,  2929, | , -3.4, 1491.0, 15.073, |, 12.4
8585.8, 141.2, | , 26.6, 4.0, 602.0, | ,  1000,   957,  3000,  2923, | , -3.4, 1506.0, 15.225, |, 5.4
8586.8, 139.9, | , 26.6, 11.3, 607.7, | ,  1000,   954,  3000,  2922, | , -3.4, 109.2, 1.105, |, 11.7
8587.8, 140.2, | , 26.7, 12.5, 608.1, | ,  1000,   953,  3000,  2917, | , -3.4, 115.2, 1.164, |, 12.3
8588.8, 140.4, | , 26.7, 11.1, 607.4, | ,  1000,   951,  3000,  2916, | , -3.4, 136.7, 1.379, |, 11.3
8589.8, 139.8, | , 26.7, 11.8, 607.7, | ,  1000,   955,  3000,  2930, | , -3.4, 144.8, 1.468, |, 11.9
8590.8, 141.2, | , 26.7, 5.3, 603.2, | ,  1000,   954,  3000,  2932, | , -3.4, 180.4, 1.828, |, 7.0
8591.9, 141.4, | , 26.6, 6.5, 603.8, | ,  1000,   952,  3000,  2927, | , -3.4, 184.6, 1.869, |, 7.6
8592.9, 139.9, | , 26.7, 11.8, 607.9, | ,  1000,   951,  3000,  2924, | , -3.4, 227.1, 2.295, |, 12.0
8593.9, 140.0, | , 26.7, 10.9, 607.0, | ,  1000,   951,  3000,  2943, | , -3.4, 217.2, 2.207, |, 10.9
8594.9, 140.4, | , 26.7, 12.4, 609.1, | ,  1000,   957,  3000,  2913, | , -3.4, 240.3, 2.427, |, 12.6
8595.9, 139.9, | , 26.7, 12.0, 607.8, | ,  1000,   956,  3000,  2928, | , -3.4, 285.3, 2.891, |, 11.9
8596.9, 141.3, | , 26.7, 4.4, 601.4, | ,  1000,   953,  3000,  2918, | , -3.4, 299.5, 3.024, |, 4.9
8597.9, 140.2, | , 26.7, 11.6, 608.4, | ,  1000,   956,  3000,  2912, | , -3.4, 321.7, 3.247, |, 12.3
8598.9, 140.3, | , 26.6, 11.3, 607.7, | ,  1000,   952,  3000,  2899, | , -3.4, 312.7, 3.142, |, 11.4
8599.9, 139.9, | , 26.7, 11.8, 608.2, | ,  1000,   954,  3000,  2939, | , -3.4, 335.9, 3.411, |, 11.8
8601.0, 139.9, | , 26.7, 12.2, 608.3, | ,  1000,   951,  3000,  2954, | , -3.4, 353.4, 3.601, |, 12.2
8602.0, 141.5, | , 26.6, 6.3, 603.8, | ,  1000,   954,  3000,  2920, | , -3.4, 366.7, 3.706, |, 7.0
8603.0, 141.1, | , 26.6, 5.2, 601.9, | ,  1000,   956,  3000,  2919, | , -3.4, 385.6, 3.898, |, 5.2
8604.0, 140.3, | , 26.7, 11.3, 607.4, | ,  1000,   957,  3000,  2923, | , -3.4, 421.6, 4.267, |, 11.4
8605.0, 140.0, | , 26.7, 11.8, 608.4, | ,  1000,   956,  3000,  2922, | , -3.4, 444.3, 4.494, |, 12.6
8606.0, 140.2, | , 26.6, 12.1, 608.4, | ,  1000,   957,  3000,  2934, | , -3.4, 473.0, 4.800, |, 12.6
8607.0, 139.9, | , 26.7, 11.6, 608.2, | ,  1000,   952,  3000,  2912, | , -3.4, 461.8, 4.655, |, 12.1
8608.0, 141.5, | , 26.6, 7.1, 604.1, | ,  1000,   954,  3000,  2953, | , -3.4, 479.4, 4.885, |, 7.0
8609.0, 140.3, | , 26.7, 11.8, 608.1, | ,  1000,   951,  3000,  2934, | , -3.4, 508.5, 5.154, |, 11.9
8610.1, 139.9, | , 26.6, 12.0, 608.8, | ,  1000,   957,  3000,  2928, | , -3.4, 519.3, 5.261, |, 12.2
8611.1, 139.9, | , 26.7, 12.1, 608.2, | ,  1000,   952,  3000,  2915, | , -3.4, 545.4, 5.501, |, 12.2
8612.1, 140.1, | , 26.7, 12.6, 608.7, | ,  1000,   953,  3000,  2914, | , -3.4, 585.7, 5.906, |, 12.7
8613.1, 142.1, | , 26.6, 1.9, 600.3, | ,  1000,   951,  3000,  2926, | , -3.4, 603.7, 6.105, |, 3.3
8614.1, 141.5, | , 26.6, 3.4, 602.3, | ,  1000,   953,  3000,  2927, | , -3.4, 609.7, 6.170, |, 4.6
8615.1, 140.2, | , 26.7, 12.2, 608.6, | ,  1000,   949,  3000,  2925, | , -3.4, 619.5, 6.260, |, 12.7
8616.1, 140.0, | , 26.7, 11.8, 608.1, | ,  1000,   950,  3000,  2931, | , -3.4, 623.4, 6.310, |, 12.1
8617.1, 139.7, | , 26.7, 12.1, 608.3, | ,  1000,   955,  3000,  2931, | , -3.4, 660.2, 6.692, |, 12.2
8618.2, 141.2, | , 26.7, 5.7, 603.6, | ,  1000,   952,  3000,  2935, | , -3.4, 672.6, 6.819, |, 6.6
8619.2, 141.8, | , 26.6, 5.3, 603.2, | ,  1000,   955,  3000,  2921, | , -3.4, 687.2, 6.946, |, 7.3
8620.2, 139.7, | , 26.7, 12.1, 608.3, | ,  1000,   949,  3000,  2920, | , -3.4, 712.1, 7.184, |, 12.3
8621.2, 139.7, | , 26.7, 12.7, 608.9, | ,  1000,   957,  3000,  2932, | , -3.4, 743.8, 7.543, |, 12.8
8622.2, 140.2, | , 26.7, 12.6, 608.8, | ,  1000,   954,  3000,  2941, | , -3.4, 734.8, 7.463, |, 12.8
8623.2, 140.0, | , 26.7, 11.8, 608.5, | ,  1000,   959,  3000,  2941, | , -3.4, 755.8, 7.687, |, 12.1
8624.2, 141.4, | , 26.7, 3.4, 601.7, | ,  1000,   953,  3000,  2924, | , -3.4, 770.8, 7.792, |, 4.7
8625.2, 141.6, | , 26.6, 6.0, 603.3, | ,  1000,   952,  3000,  2913, | , -3.4, 809.7, 8.161, |, 7.3
8626.3, 140.2, | , 26.7, 12.7, 608.4, | ,  1000,   954,  3000,  2930, | , -3.4, 815.3, 8.258, |, 12.7
8627.3, 139.9, | , 26.7, 12.0, 608.2, | ,  1000,   955,  3000,  2907, | , -3.4, 825.2, 8.310, |, 12.2
8628.3, 140.1, | , 26.7, 12.6, 608.6, | ,  1000,   955,  3000,  2919, | , -3.4, 851.3, 8.599, |, 12.6
8629.3, 140.8, | , 26.7, 5.8, 602.9, | ,  1000,   954,  3000,  2901, | , -3.4, 859.0, 8.635, |, 6.4
8630.3, 141.3, | , 26.6, 5.4, 602.7, | ,  1000,   955,  3000,  2923, | , -3.4, 893.7, 9.036, |, 6.6
8631.3, 139.9, | , 26.7, 12.1, 608.9, | ,  1000,   952,  3000,  2904, | , -3.4, 897.1, 9.020, |, 12.7
8632.3, 140.3, | , 26.6, 12.6, 608.9, | ,  1000,   950,  3000,  2963, | , -3.4, 910.9, 9.294, |, 12.8
8633.3, 139.8, | , 26.7, 12.0, 608.2, | ,  1000,   956,  3000,  2922, | , -3.4, 924.1, 9.342, |, 12.1
8634.3, 140.1, | , 26.7, 11.7, 608.3, | ,  1000,   955,  3000,  2948, | , -3.4, 941.7, 9.582, |, 12.1
8635.4, 141.9, | , 26.6, 4.1, 601.8, | ,  1000,   951,  3000,  2896, | , -3.4, 955.0, 9.579, |, 5.1
8636.4, 140.4, | , 26.7, 11.8, 608.1, | ,  1000,   949,  3000,  2926, | , -3.4, 1003.0, 10.134, |, 12.1
8637.4, 139.9, | , 26.7, 11.8, 608.0, | ,  1000,   955,  3000,  2933, | , -3.4, 994.8, 10.086, |, 11.9
8638.4, 140.1, | , 26.7, 11.8, 608.3, | ,  1000,   955,  3000,  2914, | , -3.4, 1011.1, 10.200, |, 11.7
8639.4, 140.2, | , 26.7, 11.0, 607.6, | ,  1000,   954,  3000,  2933, | , -3.4, 1027.0, 10.406, |, 11.4
8640.4, 141.0, | , 26.7, 4.5, 602.7, | ,  1000,   949,  3000,  2935, | , -3.4, 1038.1, 10.510, |, 5.9
8641.4, 140.8, | , 26.6, 4.5, 603.5, | ,  1000,   955,  3000,  2892, | , -3.4, 1063.0, 10.658, |, 6.5
8642.4, 140.2, | , 26.7, 12.2, 608.5, | ,  1000,   958,  3000,  2946, | , -3.4, 1089.1, 11.084, |, 12.5
8643.4, 140.1, | , 26.7, 11.5, 608.2, | ,  1000,   957,  3000,  2929, | , -3.4, 1086.5, 11.007, |, 11.6
8644.5, 140.8, | , 26.7, 11.0, 607.5, | ,  1000,   954,  3000,  2927, | , -3.4, 1133.6, 11.470, |, 11.1
8645.5, 140.5, | , 26.7, 11.7, 607.9, | ,  1000,   953,  3000,  2926, | , -3.4, 1115.2, 11.275, |, 11.6
8646.5, 141.3, | , 26.7, 4.0, 601.9, | ,  1000,   950,  3000,  2912, | , -3.4, 1133.6, 11.413, |, 5.5
8647.5, 139.8, | , 26.7, 11.9, 608.1, | ,  1000,   956,  3000,  2918, | , -3.4, 1147.4, 11.588, |, 11.9
8648.5, 140.0, | , 26.7, 11.7, 608.4, | ,  1000,   952,  3000,  2924, | , -3.4, 1163.2, 11.753, |, 12.3
8649.5, 140.3, | , 26.7, 12.4, 608.4, | ,  1000,   954,  3000,  2893, | , -3.4, 1194.5, 11.978, |, 12.7
8650.5, 140.0, | , 26.7, 11.2, 607.7, | ,  1000,   954,  3000,  2942, | , -3.4, 1194.9, 12.136, |, 11.4
8651.5, 141.1, | , 26.6, 5.7, 603.5, | ,  1000,   949,  3000,  2929, | , -3.4, 1203.9, 12.172, |, 6.6
8652.5, 141.7, | , 26.6, 6.0, 603.4, | ,  1000,   953,  3000,  2913, | , -3.4, 1239.9, 12.493, |, 6.4
8653.6, 140.1, | , 26.7, 11.8, 608.6, | ,  1000,   950,  3000,  2933, | , -3.4, 1231.3, 12.464, |, 12.0
8654.6, 139.8, | , 26.7, 12.1, 608.3, | ,  1000,   958,  3000,  2937, | , -3.4, 1251.0, 12.702, |, 12.2
8655.6, 140.2, | , 26.7, 11.1, 608.1, | ,  1000,   954,  3000,  2901, | , -3.4, 1245.5, 12.514, |, 11.9
8656.6, 140.3, | , 26.7, 12.6, 608.8, | ,  1000,   954,  3000,  2928, | , -3.4, 1270.7, 12.858, |, 12.3
8657.6, 141.2, | , 26.7, 5.4, 602.9, | ,  1000,   949,  3000,  2957, | , -3.4, 1284.9, 13.083, |, 6.8
8658.6, 139.9, | , 26.7, 11.8, 608.9, | ,  1000,   954,  3000,  2926, | , -3.4, 1292.2, 13.064, |, 12.5
8659.6, 140.1, | , 26.7, 12.7, 609.1, | ,  1000,   953,  3000,  2900, | , -3.4, 1301.2, 13.066, |, 12.8
8660.6, 140.1, | , 26.6, 11.0, 607.6, | ,  1000,   959,  3000,  2921, | , -3.4, 1305.0, 13.195, |, 11.3
