Repository: jdhuang-csm/Ru-BCA

## Methods
* (BaO)<sub>x</sub>-(CaO)<sub>y</sub>-(Al<sub>2</sub>O<sub>3</sub>)<sub>1-x-y</sub> (BCA) catalyst supports were synthesized via sol-gel and solid-state methods. 
* Ru/BCA catalysts were prepared via incipient wetness impregnation to achieve 1 wt. % Ru loading.
* Ammonia synthesis rates were measured for Ru/BCA catalysts in a packed-bed reactor at 480-600<sup>o</sup>C, 10 bar, and space velocities up to 1.3 x 10<sup>6</sup> ml g<sub>cat</sub><sup>-1</sup> h<sup>-1</sup>.
* A machine learning (ML) model was employed to improve understanding of the behavior of Ru/BCA catalysts.
* A microkinetic model was developed to describe the best-performing catalyst.

File: data/init_files_Cadigan/BCA311.txt (part 22 of 42)
********** Start test **********
Elapsed time, Pressure, | , LJtemp(C), Inner-Temp, Outer-Temp, | , N2-set, N2-flow, H2-set, H2-flow, | , pH, NH3_ppm, NH3_Prod_rate, |, In222Temp
8367.5, 138.4, | , 24.2, 0.0, 603.9, | ,  2000,  1928,  6000,  5853, | , -3.4, 2782.7, 57.759, |, 0.0
8368.5, 138.9, | , 24.2, 0.0, 603.5, | ,  2000,  1931,  6000,  5860, | , -3.4, 2799.9, 58.185, |, 0.0
8369.5, 139.2, | , 24.2, 0.0, 598.7, | ,  2000,  1926,  6000,  5875, | , -3.4, 2799.0, 58.236, |, 0.0
8370.6, 139.4, | , 24.2, 0.0, 597.2, | ,  2000,  1927,  6000,  5836, | , -3.4, 2821.7, 58.428, |, 0.0
8371.6, 138.3, | , 24.2, 0.0, 603.8, | ,  2000,  1930,  6000,  5854, | , -3.4, 2833.3, 58.828, |, 0.0
8372.6, 138.8, | , 24.2, 0.0, 603.8, | ,  2000,  1931,  6000,  5867, | , -3.4, 2840.6, 59.077, |, 0.0
8373.6, 138.5, | , 24.2, 0.0, 603.4, | ,  2000,  1932,  6000,  5882, | , -3.4, 2809.3, 58.550, |, 0.0
8374.6, 138.4, | , 24.2, 0.0, 603.6, | ,  2000,  1929,  6000,  5859, | , -3.4, 2810.6, 58.381, |, 0.0
8375.6, 139.8, | , 24.2, 0.0, 597.6, | ,  2000,  1924,  6000,  5845, | , -3.4, 2817.9, 58.392, |, 0.0
8376.6, 138.3, | , 24.2, 0.0, 603.7, | ,  2000,  1926,  6000,  5856, | , -3.4, 2817.0, 58.473, |, 0.0
8377.6, 138.4, | , 24.2, 0.0, 603.9, | ,  2000,  1927,  6000,  5848, | , -3.4, 2836.3, 58.822, |, 0.0
8378.6, 138.7, | , 24.2, 0.0, 604.1, | ,  2000,  1929,  6000,  5862, | , -3.4, 2818.7, 58.574, |, 0.0
8379.7, 139.0, | , 24.2, 0.0, 604.2, | ,  2000,  1932,  6000,  5864, | , -3.4, 2782.7, 57.871, |, 0.0
8380.7, 139.0, | , 24.2, 0.0, 598.7, | ,  2000,  1923,  6000,  5818, | , -3.4, 2752.3, 56.837, |, 0.0
8381.7, 139.5, | , 24.2, 0.0, 599.6, | ,  2000,  1927,  6000,  5880, | , -3.4, 2841.4, 59.165, |, 0.0
8382.7, 138.8, | , 24.2, 0.0, 604.2, | ,  2000,  1933,  6000,  5861, | , -3.4, 2810.2, 58.421, |, 0.0
8383.7, 138.4, | , 24.2, 0.0, 604.0, | ,  2000,  1924,  6000,  5863, | , -3.4, 2823.0, 58.630, |, 0.0
8384.7, 138.4, | , 24.2, 0.0, 603.8, | ,  2000,  1929,  6000,  5842, | , -3.4, 2803.7, 58.120, |, 0.0
8385.7, 139.0, | , 24.2, 0.0, 603.5, | ,  2000,  1926,  6000,  5858, | , -3.4, 2793.0, 57.990, |, 0.0
8386.7, 139.2, | , 24.2, 0.0, 598.7, | ,  2000,  1930,  6000,  5856, | , -3.4, 2802.4, 58.204, |, 0.0
8387.7, 138.5, | , 24.2, 0.0, 603.9, | ,  2000,  1934,  6000,  5861, | , -3.4, 2800.7, 58.233, |, 0.0
8388.8, 138.6, | , 24.2, 0.0, 603.6, | ,  2000,  1928,  6000,  5846, | , -3.4, 2794.7, 57.952, |, 0.0
8389.8, 138.7, | , 24.2, 0.0, 603.9, | ,  2000,  1932,  6000,  5850, | , -3.4, 2794.3, 58.005, |, 0.0
8390.8, 138.6, | , 24.2, 0.0, 603.2, | ,  2000,  1927,  6000,  5882, | , -3.4, 2821.7, 58.776, |, 0.0
8391.8, 139.3, | , 24.2, 0.0, 598.1, | ,  2000,  1926,  6000,  5851, | , -3.4, 2788.7, 57.851, |, 0.0
8392.8, 138.8, | , 24.2, 0.0, 604.0, | ,  2000,  1932,  6000,  5841, | , -3.4, 2788.3, 57.806, |, 0.0
8393.8, 138.4, | , 24.2, 0.0, 603.8, | ,  2000,  1930,  6000,  5854, | , -3.4, 2832.4, 58.808, |, 0.0
8394.8, 138.7, | , 24.2, 0.0, 603.7, | ,  2000,  1939,  6000,  5869, | , -3.4, 2799.9, 58.312, |, 0.0
8395.8, 138.9, | , 24.2, 0.0, 602.9, | ,  2000,  1927,  6000,  5830, | , -3.4, 2785.7, 57.638, |, 0.0
8396.8, 139.4, | , 24.2, 0.0, 598.8, | ,  2000,  1932,  6000,  5841, | , -3.4, 2785.3, 57.750, |, 0.0
8397.8, 139.0, | , 24.2, 0.0, 598.3, | ,  2000,  1928,  6000,  5848, | , -3.4, 2798.6, 58.041, |, 0.0
8398.9, 138.7, | , 24.2, 0.0, 603.1, | ,  2000,  1935,  6000,  5884, | , -3.4, 2795.2, 58.293, |, 0.0
8399.9, 138.8, | , 24.2, 0.0, 604.2, | ,  2000,  1929,  6000,  5856, | , -3.4, 2782.3, 57.772, |, 0.0
8400.9, 138.7, | , 24.2, 0.0, 602.9, | ,  2000,  1926,  6000,  5878, | , -3.4, 2808.4, 58.461, |, 0.0
8401.9, 138.3, | , 24.2, 0.0, 603.8, | ,  2000,  1930,  6000,  5853, | , -3.4, 2783.2, 57.782, |, 0.0
8402.9, 139.7, | , 24.2, 0.0, 597.9, | ,  2000,  1926,  6000,  5849, | , -3.4, 2794.7, 57.961, |, 0.0
8403.9, 138.4, | , 24.2, 0.0, 603.8, | ,  2000,  1927,  6000,  5879, | , -3.4, 2785.7, 58.003, |, 0.0
8404.9, 138.4, | , 24.2, 0.0, 603.7, | ,  2000,  1933,  6000,  5856, | , -3.4, 2786.6, 57.894, |, 0.0
8405.9, 138.4, | , 24.2, 0.0, 603.2, | ,  2000,  1931,  6000,  5862, | , -3.4, 2787.9, 57.949, |, 0.0
8406.9, 138.9, | , 24.2, 0.0, 604.1, | ,  2000,  1928,  6000,  5862, | , -3.4, 2793.9, 58.049, |, 0.0
8408.0, 139.1, | , 24.2, 0.0, 598.9, | ,  2000,  1924,  6000,  5870, | , -3.4, 2800.7, 58.227, |, 0.0
8409.0, 139.3, | , 24.2, 0.0, 598.0, | ,  2000,  1927,  6000,  5871, | , -3.4, 2784.0, 57.905, |, 0.0
8410.0, 138.8, | , 24.2, 0.0, 604.1, | ,  2000,  1931,  6000,  5839, | , -3.4, 2784.4, 57.712, |, 0.0
8411.0, 138.5, | , 24.2, 0.0, 603.4, | ,  2000,  1926,  6000,  5863, | , -3.4, 2793.9, 58.043, |, 0.0
8412.0, 138.4, | , 24.2, 0.0, 604.1, | ,  2000,  1930,  6000,  5856, | , -3.4, 2786.2, 57.859, |, 0.0
8413.0, 138.3, | , 24.2, 0.0, 603.8, | ,  2000,  1932,  6000,  5846, | , -3.4, 2790.4, 57.896, |, 0.0
8414.0, 139.8, | , 24.2, 0.0, 598.7, | ,  2000,  1935,  6000,  5863, | , -3.4, 2780.6, 57.842, |, 0.0
8415.0, 138.5, | , 24.2, 0.0, 603.9, | ,  2000,  1930,  6000,  5861, | , -3.4, 542.4, 11.297, |, 0.0
8416.0, 138.4, | , 24.2, 0.0, 603.4, | ,  2000,  1929,  6000,  5833, | , -3.4, 655.5, 13.601, |, 0.0
8417.1, 138.8, | , 24.2, 0.0, 603.9, | ,  2000,  1927,  6000,  5852, | , -3.4, 727.9, 15.135, |, 0.0
8418.1, 138.5, | , 24.2, 0.0, 603.5, | ,  2000,  1931,  6000,  5871, | , -3.4, 743.3, 15.500, |, 0.0
8419.1, 139.3, | , 24.2, 0.0, 595.8, | ,  2000,  1929,  6000,  5848, | , -3.4, 818.3, 17.008, |, 0.0
8420.1, 138.9, | , 24.2, 0.0, 604.1, | ,  2000,  1928,  6000,  5856, | , -3.4, 927.1, 19.284, |, 0.0
8421.1, 138.8, | , 24.2, 0.0, 603.8, | ,  2000,  1929,  6000,  5853, | , -3.4, 982.0, 20.421, |, 0.0
8422.1, 138.4, | , 24.2, 0.0, 603.9, | ,  2000,  1932,  6000,  5860, | , -3.4, 1077.5, 22.432, |, 0.0
8423.1, 138.4, | , 24.2, 0.0, 604.0, | ,  2000,  1927,  6000,  5872, | , -3.4, 1145.2, 23.864, |, 0.0
8424.1, 138.8, | , 24.2, 0.0, 604.0, | ,  2000,  1931,  6000,  5863, | , -3.4, 1223.2, 25.468, |, 0.0
8425.1, 139.3, | , 24.2, 0.0, 598.0, | ,  2000,  1921,  6000,  5871, | , -3.4, 1326.4, 27.609, |, 0.0
8426.1, 138.6, | , 24.2, 0.0, 603.3, | ,  2000,  1931,  6000,  5868, | , -3.4, 1373.1, 28.606, |, 0.0
8427.2, 138.2, | , 24.2, 0.0, 603.5, | ,  2000,  1930,  6000,  5854, | , -3.4, 1474.7, 30.661, |, 0.0
8428.2, 138.8, | , 24.2, 0.0, 603.9, | ,  2000,  1933,  6000,  5857, | , -3.4, 1548.4, 32.214, |, 0.0
8429.2, 138.3, | , 24.2, 0.0, 604.0, | ,  2000,  1927,  6000,  5854, | , -3.4, 1601.1, 33.269, |, 0.0
8430.2, 139.3, | , 24.2, 0.0, 598.4, | ,  2000,  1930,  6000,  5859, | , -3.4, 1676.9, 34.876, |, 0.0
8431.2, 139.1, | , 24.2, 0.0, 603.5, | ,  2000,  1929,  6000,  5860, | , -3.4, 1771.2, 36.836, |, 0.0
8432.2, 138.4, | , 24.2, 0.0, 604.0, | ,  2000,  1923,  6000,  5867, | , -3.4, 1809.7, 37.640, |, 0.0
8433.2, 138.4, | , 24.2, 0.0, 604.0, | ,  2000,  1931,  6000,  5857, | , -3.4, 1909.6, 39.703, |, 0.0
8434.2, 138.4, | , 24.2, 0.0, 604.1, | ,  2000,  1931,  6000,  5849, | , -3.4, 2003.4, 41.607, |, 0.0
8435.2, 139.4, | , 24.2, 0.0, 599.4, | ,  2000,  1933,  6000,  5844, | , -3.4, 2059.5, 42.751, |, 0.0
8436.3, 139.1, | , 24.2, 0.0, 599.2, | ,  2000,  1926,  6000,  5876, | , -3.4, 2104.1, 43.816, |, 0.0
8437.3, 138.9, | , 24.2, 0.0, 603.8, | ,  2000,  1932,  6000,  5856, | , -3.4, 2159.8, 44.896, |, 0.0
8438.3, 138.6, | , 24.2, 0.0, 603.1, | ,  2000,  1928,  6000,  5871, | , -3.4, 2218.5, 46.178, |, 0.0
8439.3, 138.6, | , 24.2, 0.0, 603.8, | ,  2000,  1929,  6000,  5886, | , -3.4, 2276.3, 47.476, |, 0.0
8440.3, 138.4, | , 24.2, 0.0, 603.9, | ,  2000,  1935,  6000,  5846, | , -3.4, 2387.3, 49.567, |, 0.0
8441.3, 139.6, | , 24.2, 0.0, 597.9, | ,  2000,  1927,  6000,  5849, | , -3.4, 2424.1, 50.298, |, 0.0
8442.3, 138.8, | , 24.2, 0.0, 604.0, | ,  2000,  1927,  6000,  5864, | , -3.4, 2485.0, 51.661, |, 0.0
8443.3, 138.4, | , 24.2, 0.0, 603.7, | ,  2000,  1930,  6000,  5843, | , -3.4, 2521.0, 52.280, |, 0.0
8444.3, 138.6, | , 24.2, 0.0, 604.0, | ,  2000,  1926,  6000,  5884, | , -3.4, 2520.1, 52.515, |, 0.0
8445.3, 138.7, | , 24.2, 0.0, 603.6, | ,  2000,  1932,  6000,  5850, | , -3.4, 2584.4, 53.658, |, 0.0
8446.4, 139.6, | , 24.2, 0.0, 598.5, | ,  2000,  1929,  6000,  5854, | , -3.4, 2643.5, 54.884, |, 0.0
8447.4, 138.9, | , 24.2, 0.0, 599.7, | ,  2000,  1929,  6000,  5849, | , -3.4, 2668.3, 55.365, |, 0.0
8448.4, 138.5, | , 24.2, 0.0, 603.6, | ,  2000,  1929,  6000,  5872, | , -3.4, 2714.6, 56.490, |, 0.0
8449.4, 139.0, | , 24.2, 0.0, 604.0, | ,  2000,  1934,  6000,  5879, | , -3.4, 2745.5, 57.217, |, 0.0
8450.4, 138.4, | , 24.2, 0.0, 604.2, | ,  2000,  1929,  6000,  5846, | , -3.4, 2740.7, 56.845, |, 0.0
8451.4, 138.5, | , 24.2, 0.0, 603.2, | ,  2000,  1927,  6000,  5862, | , -3.4, 2723.2, 56.580, |, 0.0
8452.4, 139.3, | , 24.2, 0.0, 599.7, | ,  2000,  1922,  6000,  5849, | , -3.4, 2775.0, 57.521, |, 0.0
8453.4, 138.8, | , 24.2, 0.0, 604.5, | ,  2000,  1928,  6000,  5862, | , -3.4, 2787.0, 57.912, |, 0.0
8454.4, 138.4, | , 24.2, 0.0, 604.0, | ,  2000,  1924,  6000,  5861, | , -3.4, 2821.3, 58.588, |, 0.0
8455.4, 138.9, | , 24.2, 0.0, 604.2, | ,  2000,  1926,  6000,  5893, | , -3.4, 2800.3, 58.401, |, 0.0
8456.5, 138.8, | , 24.2, 0.0, 603.7, | ,  2000,  1928,  6000,  5826, | , -3.4, 2835.4, 58.646, |, 0.0
8457.5, 139.2, | , 24.2, 0.0, 598.8, | ,  2000,  1921,  6000,  5848, | , -3.4, 2837.1, 58.791, |, 0.0
8458.5, 138.3, | , 24.2, 0.0, 604.4, | ,  2000,  1934,  6000,  5860, | , -3.4, 2846.1, 59.171, |, 0.0
8459.5, 138.9, | , 24.2, 0.0, 604.1, | ,  2000,  1927,  6000,  5871, | , -3.4, 2808.4, 58.420, |, 0.0
8460.5, 138.5, | , 24.2, 0.0, 604.1, | ,  2000,  1930,  6000,  5868, | , -3.4, 2831.1, 58.891, |, 0.0
8461.5, 138.5, | , 24.2, 0.0, 603.2, | ,  2000,  1928,  6000,  5842, | , -3.4, 2801.2, 58.055, |, 0.0
8462.5, 139.5, | , 24.2, 0.0, 599.6, | ,  2000,  1922,  6000,  5860, | , -3.4, 2819.6, 58.524, |, 0.0
8463.5, 139.6, | , 24.2, 0.0, 597.8, | ,  2000,  1932,  6000,  5844, | , -3.4, 2808.9, 58.255, |, 0.0
8464.5, 138.2, | , 24.2, 0.0, 603.9, | ,  2000,  1926,  6000,  5850, | , -3.4, 2848.3, 59.075, |, 0.0
8465.6, 138.4, | , 24.2, 0.0, 603.9, | ,  2000,  1930,  6000,  5879, | , -3.4, 2816.6, 58.669, |, 0.0
8466.6, 138.9, | , 24.2, 0.0, 603.9, | ,  2000,  1929,  6000,  5863, | , -3.4, 2774.6, 57.669, |, 0.0
8467.6, 138.3, | , 24.2, 0.0, 604.0, | ,  2000,  1927,  6000,  5844, | , -3.4, 2833.7, 58.735, |, 0.0
8468.6, 139.4, | , 24.2, 0.0, 598.0, | ,  2000,  1931,  6000,  5853, | , -3.4, 2799.0, 58.119, |, 0.0
8469.6, 138.7, | , 24.2, 0.0, 604.5, | ,  2000,  1931,  6000,  5841, | , -3.4, 2776.3, 57.557, |, 0.0
8470.6, 138.4, | , 24.2, 0.0, 604.1, | ,  2000,  1927,  6000,  5861, | , -3.4, 2798.2, 58.130, |, 0.0
8471.6, 138.6, | , 24.2, 0.0, 603.2, | ,  2000,  1925,  6000,  5833, | , -3.4, 2792.6, 57.784, |, 0.0
8472.6, 138.4, | , 24.2, 0.0, 604.2, | ,  2000,  1930,  6000,  5866, | , -3.4, 2821.3, 58.666, |, 0.0
8473.6, 139.5, | , 24.2, 0.0, 598.9, | ,  2000,  1927,  6000,  5853, | , -3.4, 2808.4, 58.279, |, 0.0
8474.7, 139.2, | , 24.2, 0.0, 597.9, | ,  2000,  1926,  6000,  5849, | , -3.4, 2826.0, 58.608, |, 0.0
8475.7, 138.5, | , 24.2, 0.0, 604.0, | ,  2000,  1929,  6000,  5867, | , -3.4, 2783.2, 57.877, |, 0.0
8476.7, 139.0, | , 24.2, 0.0, 603.3, | ,  2000,  1926,  6000,  5839, | , -3.4, 2759.2, 57.150, |, 0.0
8477.7, 138.4, | , 24.2, 0.0, 603.9, | ,  2000,  1931,  6000,  5853, | , -3.4, 2763.9, 57.387, |, 0.0
8478.7, 138.4, | , 24.2, 0.0, 603.7, | ,  2000,  1929,  6000,  5866, | , -3.4, 2779.3, 57.791, |, 0.0
8479.7, 139.6, | , 24.2, 0.0, 597.8, | ,  2000,  1924,  6000,  5837, | , -3.4, 2809.7, 58.160, |, 0.0
8480.7, 138.8, | , 24.2, 0.0, 604.1, | ,  2000,  1929,  6000,  5855, | , -3.4, 2811.4, 58.374, |, 0.0
8481.7, 138.7, | , 24.2, 0.0, 603.0, | ,  2000,  1934,  6000,  5885, | , -3.4, 2775.0, 57.873, |, 0.0
8482.8, 138.8, | , 24.2, 0.0, 604.2, | ,  2000,  1930,  6000,  5861, | , -3.4, 2760.0, 57.363, |, 0.0
8483.8, 138.5, | , 24.2, 0.0, 603.9, | ,  2000,  1933,  6000,  5878, | , -3.4, 2776.7, 57.849, |, 0.0
8484.8, 139.6, | , 24.2, 0.0, 595.1, | ,  2000,  1930,  6000,  5835, | , -3.4, 2788.7, 57.762, |, 0.0
8485.8, 138.6, | , 24.2, 0.0, 603.9, | ,  2000,  1925,  6000,  5875, | , -3.4, 2789.2, 58.035, |, 0.0
8486.8, 138.7, | , 24.2, 0.0, 603.2, | ,  2000,  1925,  6000,  5841, | , -3.4, 2769.9, 57.376, |, 0.0
8487.8, 138.4, | , 24.2, 0.0, 603.7, | ,  2000,  1931,  6000,  5854, | , -3.4, 2768.6, 57.491, |, 0.0
8488.8, 138.4, | , 24.2, 0.0, 603.8, | ,  2000,  1929,  6000,  5845, | , -3.4, 2781.9, 57.685, |, 0.0
8489.8, 138.6, | , 24.2, 0.0, 603.7, | ,  2000,  1930,  6000,  5858, | , -3.4, 2782.7, 57.810, |, 0.0
8490.8, 139.5, | , 24.2, 0.0, 599.4, | ,  2000,  1926,  6000,  5834, | , -3.4, 2770.3, 57.345, |, 0.0
8491.8, 138.7, | , 24.3, 0.0, 602.5, | ,  2000,  1932,  6000,  5863, | , -3.4, 2779.3, 57.784, |, 0.0
8492.9, 138.5, | , 24.2, 0.0, 603.8, | ,  2000,  1932,  6000,  5863, | , -3.4, 2770.3, 57.602, |, 0.0
8493.9, 138.9, | , 24.2, 0.0, 604.0, | ,  2000,  1924,  6000,  5846, | , -3.4, 2767.7, 57.368, |, 0.0
8494.9, 138.5, | , 24.3, 0.0, 603.5, | ,  2000,  1921,  6000,  5854, | , -3.4, 2766.5, 57.376, |, 0.0
8495.9, 139.4, | , 24.2, 0.0, 598.0, | ,  2000,  1920,  6000,  5848, | , -3.4, 2773.7, 57.471, |, 0.0
8496.9, 138.9, | , 24.3, 0.0, 602.7, | ,  2000,  1935,  6000,  5871, | , -3.4, 2792.2, 58.130, |, 0.0
8497.9, 139.0, | , 24.3, 0.0, 603.5, | ,  2000,  1929,  6000,  5844, | , -3.4, 2750.2, 57.024, |, 0.0
8498.9, 138.5, | , 24.3, 0.0, 603.7, | ,  2000,  1931,  6000,  5866, | , -3.4, 2799.9, 58.231, |, 0.0
8499.9, 138.5, | , 24.3, 0.0, 603.5, | ,  2000,  1928,  6000,  5847, | , -3.4, 2787.9, 57.813, |, 0.0
8500.9, 139.2, | , 24.2, 0.0, 598.6, | ,  2000,  1922,  6000,  5858, | , -3.4, 2803.3, 58.173, |, 0.0
8501.9, 139.8, | , 24.2, 0.0, 598.8, | ,  2000,  1922,  6000,  5857, | , -3.4, 2774.6, 57.570, |, 0.0
8503.0, 138.6, | , 24.3, 0.0, 603.7, | ,  2000,  1928,  6000,  5842, | , -3.4, 2786.2, 57.748, |, 0.0
8504.0, 139.2, | , 24.3, 0.0, 603.7, | ,  2000,  1929,  6000,  5847, | , -3.4, 2762.2, 57.289, |, 0.0
8505.0, 138.8, | , 24.3, 0.0, 603.1, | ,  2000,  1923,  6000,  5841, | , -3.4, 2745.0, 56.852, |, 0.0
8506.0, 138.8, | , 24.3, 0.0, 602.9, | ,  2000,  1926,  6000,  5890, | , -3.4, 2790.0, 58.166, |, 0.0
8507.0, 139.4, | , 24.3, 0.0, 597.0, | ,  2000,  1926,  6000,  5824, | , -3.4, 2754.0, 56.934, |, 0.0
8508.0, 139.1, | , 24.3, 0.0, 603.7, | ,  2000,  1934,  6000,  5883, | , -3.4, 2786.2, 58.097, |, 0.0
8509.0, 138.6, | , 24.3, 0.0, 603.6, | ,  2000,  1926,  6000,  5864, | , -3.4, 2790.4, 57.987, |, 0.0
8510.0, 138.6, | , 24.3, 0.0, 603.6, | ,  2000,  1930,  6000,  5871, | , -3.4, 2784.9, 57.944, |, 0.0
8511.0, 139.0, | , 24.3, 0.0, 603.9, | ,  2000,  1931,  6000,  5856, | , -3.4, 2760.0, 57.331, |, 0.0
8512.0, 139.7, | , 24.3, 0.0, 598.4, | ,  2000,  1928,  6000,  5844, | , -3.4, 2761.7, 57.252, |, 0.0
8513.1, 139.3, | , 24.3, 0.0, 598.9, | ,  2000,  1928,  6000,  5852, | , -3.4, 2784.9, 57.793, |, 0.0
8514.1, 138.7, | , 24.3, 0.0, 603.6, | ,  2000,  1935,  6000,  5857, | , -3.4, 2800.3, 58.204, |, 0.0
8515.1, 138.6, | , 24.3, 0.0, 603.7, | ,  2000,  1934,  6000,  5859, | , -3.4, 2739.5, 56.943, |, 0.0
8516.1, 138.4, | , 24.3, 0.0, 603.8, | ,  2000,  1929,  6000,  5850, | , -3.4, 2787.9, 57.849, |, 0.0
8517.1, 138.8, | , 24.3, 0.0, 603.1, | ,  2000,  1930,  6000,  5865, | , -3.4, 2784.0, 57.887, |, 0.0
8518.1, 139.5, | , 24.3, 0.0, 598.2, | ,  2000,  1929,  6000,  5845, | , -3.4, 2765.6, 57.355, |, 0.0
8519.1, 138.9, | , 24.3, 0.0, 603.7, | ,  2000,  1931,  6000,  5863, | , -3.4, 2783.6, 57.866, |, 0.0
8520.1, 138.7, | , 24.3, 0.0, 603.8, | ,  2000,  1931,  6000,  5867, | , -3.4, 2782.3, 57.879, |, 0.0
8521.1, 138.5, | , 24.3, 0.0, 603.5, | ,  2000,  1928,  6000,  5837, | , -3.4, 2755.7, 57.078, |, 0.0
8522.2, 139.1, | , 24.3, 0.0, 603.2, | ,  2000,  1929,  6000,  5856, | , -3.4, 2793.4, 58.009, |, 0.0
8523.2, 139.5, | , 24.3, 0.0, 597.2, | ,  2000,  1929,  6000,  5850, | , -3.4, 2785.3, 57.793, |, 0.0
8524.2, 138.6, | , 24.3, 0.0, 603.6, | ,  2000,  1931,  6000,  5842, | , -3.4, 2785.3, 57.749, |, 0.0
8525.2, 138.9, | , 24.3, 0.0, 604.0, | ,  2000,  1932,  6000,  5875, | , -3.4, 2762.2, 57.524, |, 0.0
8526.2, 139.0, | , 24.3, 0.0, 604.0, | ,  2000,  1931,  6000,  5877, | , -3.4, 2761.7, 57.517, |, 0.0
8527.2, 138.7, | , 24.3, 0.0, 602.7, | ,  2000,  1929,  6000,  5851, | , -3.4, 2753.2, 57.132, |, 0.0
8528.2, 139.3, | , 24.3, 0.0, 598.8, | ,  2000,  1926,  6000,  5861, | , -3.4, 2766.0, 57.457, |, 0.0
8529.2, 139.9, | , 24.3, 0.0, 597.7, | ,  2000,  1926,  6000,  5869, | , -3.4, 2773.7, 57.673, |, 0.0
8530.2, 138.8, | , 24.3, 0.0, 603.9, | ,  2000,  1932,  6000,  5845, | , -3.4, 2778.4, 57.636, |, 0.0
8531.2, 138.7, | , 24.3, 0.0, 603.9, | ,  2000,  1928,  6000,  5894, | , -3.4, 2775.9, 57.916, |, 0.0
8532.2, 138.8, | , 24.3, 0.0, 602.9, | ,  2000,  1932,  6000,  5848, | , -3.4, 2768.6, 57.453, |, 0.0
8533.3, 138.9, | , 24.3, 0.0, 603.6, | ,  2000,  1924,  6000,  5848, | , -3.4, 2775.0, 57.531, |, 0.0
8534.3, 139.8, | , 24.3, 0.0, 599.8, | ,  2000,  1930,  6000,  5878, | , -3.4, 2728.3, 56.832, |, 0.0
8535.3, 138.5, | , 24.3, 0.0, 603.7, | ,  2000,  1932,  6000,  5851, | , -3.4, 2773.7, 57.585, |, 0.0
8536.3, 138.4, | , 24.3, 0.0, 604.1, | ,  2000,  1928,  6000,  5833, | , -3.4, 2815.7, 58.287, |, 0.0
8537.3, 139.0, | , 24.3, 0.0, 603.5, | ,  2000,  1929,  6000,  5848, | , -3.4, 2793.0, 57.939, |, 0.0
8538.3, 138.6, | , 24.3, 0.0, 603.9, | ,  2000,  1930,  6000,  5882, | , -3.4, 2762.2, 57.554, |, 0.0
8539.3, 139.2, | , 24.3, 0.0, 599.1, | ,  2000,  1929,  6000,  5845, | , -3.4, 2775.9, 57.568, |, 0.0
8540.3, 139.6, | , 24.3, 0.0, 600.1, | ,  2000,  1931,  6000,  5855, | , -3.4, 2796.0, 58.069, |, 0.0
8541.3, 138.5, | , 24.3, 0.0, 604.1, | ,  2000,  1933,  6000,  5843, | , -3.4, 2786.2, 57.786, |, 0.0
8542.4, 138.6, | , 24.3, 0.0, 603.2, | ,  2000,  1928,  6000,  5830, | , -3.4, 2786.6, 57.658, |, 0.0
8543.4, 139.0, | , 24.3, 0.0, 604.1, | ,  2000,  1933,  6000,  5872, | , -3.4, 2794.3, 58.172, |, 0.0
8544.4, 138.8, | , 24.3, 0.0, 603.6, | ,  2000,  1930,  6000,  5822, | , -3.4, 2784.4, 57.571, |, 0.0
8545.4, 139.2, | , 24.3, 0.0, 599.4, | ,  2000,  1924,  6000,  5854, | , -3.4, 2751.9, 57.098, |, 0.0
8546.4, 138.6, | , 24.3, 0.0, 604.0, | ,  2000,  1934,  6000,  5866, | , -3.4, 2776.7, 57.768, |, 0.0
8547.4, 139.1, | , 24.3, 0.0, 603.0, | ,  2000,  1931,  6000,  5849, | , -3.4, 2769.9, 57.482, |, 0.0
8548.4, 138.9, | , 24.3, 0.0, 602.8, | ,  2000,  1926,  6000,  5882, | , -3.4, 2769.5, 57.677, |, 0.0
8549.4, 138.5, | , 24.3, 0.0, 603.1, | ,  2000,  1927,  6000,  5831, | , -3.4, 2784.4, 57.623, |, 0.0
8550.4, 139.6, | , 24.3, 0.0, 598.4, | ,  2000,  1929,  6000,  5862, | , -3.4, 2754.9, 57.255, |, 0.0
8551.4, 139.7, | , 24.3, 0.0, 599.2, | ,  2000,  1933,  6000,  5868, | , -3.4, 2793.9, 58.139, |, 0.0
8552.5, 138.5, | , 24.3, 0.0, 602.5, | ,  2000,  1930,  6000,  5818, | , -3.4, 2774.6, 57.339, |, 0.0
8553.5, 138.7, | , 24.3, 0.0, 603.2, | ,  2000,  1928,  6000,  5866, | , -3.4, 2801.6, 58.241, |, 0.0
8554.5, 139.0, | , 24.3, 0.0, 603.7, | ,  2000,  1931,  6000,  5853, | , -3.4, 2737.7, 56.846, |, 0.0
8555.5, 138.9, | , 24.3, 0.0, 603.9, | ,  2000,  1930,  6000,  5846, | , -3.4, 2762.6, 57.306, |, 0.0
8556.5, 139.4, | , 24.3, 0.0, 597.7, | ,  2000,  1930,  6000,  5872, | , -3.4, 2801.2, 58.298, |, 0.0
8557.5, 138.8, | , 24.3, 0.0, 603.0, | ,  2000,  1927,  6000,  5850, | , -3.4, 2783.6, 57.746, |, 0.0
8558.5, 138.8, | , 24.3, 0.0, 603.9, | ,  2000,  1934,  6000,  5849, | , -3.4, 2749.3, 57.077, |, 0.0
8559.5, 138.7, | , 24.3, 0.0, 602.4, | ,  2000,  1926,  6000,  5851, | , -3.4, 2784.9, 57.769, |, 0.0
8560.5, 138.6, | , 24.3, 0.0, 603.6, | ,  2000,  1925,  6000,  5871, | , -3.4, 2762.6, 57.449, |, 0.0
8561.5, 139.8, | , 24.3, 0.0, 596.8, | ,  2000,  1923,  6000,  5845, | , -3.4, 2760.9, 57.209, |, 0.0
8562.5, 138.5, | , 24.3, 0.0, 602.9, | ,  2000,  1930,  6000,  5854, | , -3.4, 2799.9, 58.134, |, 0.0
8563.6, 138.5, | , 24.3, 0.0, 603.5, | ,  2000,  1932,  6000,  5870, | , -3.4, 2790.4, 58.070, |, 0.0
8564.6, 138.6, | , 24.3, 0.0, 603.5, | ,  2000,  1929,  6000,  5857, | , -3.4, 2770.7, 57.544, |, 0.0
8565.6, 138.9, | , 24.3, 0.0, 604.1, | ,  2000,  1931,  6000,  5851, | , -3.4, 2762.6, 57.343, |, 0.0
8566.6, 139.2, | , 24.3, 0.0, 598.4, | ,  2000,  1924,  6000,  5846, | , -3.4, 2759.2, 57.188, |, 0.0
8567.6, 139.5, | , 24.3, 0.0, 596.8, | ,  2000,  1931,  6000,  5877, | , -3.4, 2799.0, 58.296, |, 0.0
8568.6, 139.0, | , 24.3, 0.0, 603.8, | ,  2000,  1932,  6000,  5867, | , -3.4, 2772.0, 57.668, |, 0.0
8569.6, 138.4, | , 24.3, 0.0, 603.3, | ,  2000,  1929,  6000,  5831, | , -3.4, 2771.2, 57.358, |, 0.0
8570.6, 138.6, | , 24.3, 0.0, 603.7, | ,  2000,  1932,  6000,  5840, | , -3.4, 2786.2, 57.756, |, 0.0
8571.6, 139.0, | , 24.3, 0.0, 603.9, | ,  2000,  1929,  6000,  5884, | , -3.4, 2770.3, 57.736, |, 0.0
8572.7, 139.5, | , 24.3, 0.0, 597.6, | ,  2000,  1928,  6000,  5845, | , -3.4, 2739.0, 56.796, |, 0.0
8573.7, 138.6, | , 24.3, 0.0, 602.9, | ,  2000,  1932,  6000,  5876, | , -3.4, 2775.0, 57.797, |, 0.0
8574.7, 138.8, | , 24.3, 0.0, 603.9, | ,  2000,  1926,  6000,  5848, | , -3.4, 2782.7, 57.705, |, 0.0
8575.7, 139.0, | , 24.3, 0.0, 603.5, | ,  2000,  1928,  6000,  5875, | , -3.4, 2792.2, 58.110, |, 0.0
8576.7, 138.6, | , 24.3, 0.0, 603.7, | ,  2000,  1926,  6000,  5839, | , -3.4, 2755.3, 57.070, |, 0.0
8577.7, 139.2, | , 24.3, 0.0, 598.9, | ,  2000,  1922,  6000,  5867, | , -3.4, 2783.6, 57.827, |, 0.0
8578.7, 139.6, | , 24.3, 0.0, 599.2, | ,  2000,  1924,  6000,  5834, | , -3.4, 2763.9, 57.196, |, 0.0
8579.7, 138.6, | , 24.3, 0.0, 603.1, | ,  2000,  1931,  6000,  5850, | , -3.4, 2761.3, 57.313, |, 0.0
8580.8, 138.4, | , 24.3, 0.0, 603.8, | ,  2000,  1930,  6000,  5832, | , -3.4, 2791.3, 57.794, |, 0.0
8581.8, 138.9, | , 24.3, 0.0, 604.0, | ,  2000,  1931,  6000,  5877, | , -3.4, 2804.6, 58.407, |, 0.0
8582.8, 139.0, | , 24.3, 0.0, 603.8, | ,  2000,  1930,  6000,  5852, | , -3.4, 2757.9, 57.244, |, 0.0
8583.8, 139.4, | , 24.3, 0.0, 597.2, | ,  2000,  1922,  6000,  5860, | , -3.4, 2779.3, 57.688, |, 0.0
8584.8, 138.5, | , 24.3, 0.0, 603.4, | ,  2000,  1932,  6000,  5875, | , -3.4, 2767.3, 57.627, |, 0.0
8585.8, 138.5, | , 24.3, 0.0, 603.7, | ,  2000,  1932,  6000,  5859, | , -3.4, 2775.4, 57.675, |, 0.0
8586.8, 138.5, | , 24.3, 0.0, 603.7, | ,  2000,  1929,  6000,  5844, | , -3.4, 2785.3, 57.744, |, 0.0
8587.8, 138.6, | , 24.3, 0.0, 603.9, | ,  2000,  1931,  6000,  5865, | , -3.4, 2794.3, 58.108, |, 0.0
8588.8, 139.3, | , 24.3, 0.0, 598.8, | ,  2000,  1928,  6000,  5863, | , -3.4, 2769.0, 57.543, |, 0.0
8589.9, 139.6, | , 24.3, 0.0, 599.8, | ,  2000,  1927,  6000,  5860, | , -3.4, 2770.3, 57.537, |, 0.0
8590.9, 138.5, | , 24.3, 0.0, 603.7, | ,  2000,  1924,  6000,  5846, | , -3.4, 2790.9, 57.844, |, 0.0
8591.9, 138.5, | , 24.3, 0.0, 603.6, | ,  2000,  1933,  6000,  5854, | , -3.4, 2770.7, 57.551, |, 0.0
8592.9, 139.0, | , 24.3, 0.0, 603.8, | ,  2000,  1924,  6000,  5863, | , -3.4, 2791.7, 57.985, |, 0.0
8593.9, 138.7, | , 24.3, 0.0, 602.7, | ,  2000,  1930,  6000,  5854, | , -3.4, 2745.9, 57.016, |, 0.0
8594.9, 139.2, | , 24.3, 0.0, 598.5, | ,  2000,  1928,  6000,  5822, | , -3.4, 2768.2, 57.222, |, 0.0
8595.9, 139.1, | , 24.3, 0.0, 603.5, | ,  2000,  1938,  6000,  5863, | , -3.4, 2790.9, 58.079, |, 0.0
8596.9, 138.4, | , 24.3, 0.0, 603.3, | ,  2000,  1928,  6000,  5834, | , -3.4, 2749.3, 56.926, |, 0.0
8597.9, 138.6, | , 24.3, 0.0, 603.3, | ,  2000,  1927,  6000,  5855, | , -3.4, 2818.3, 58.495, |, 0.0
8599.0, 138.7, | , 24.3, 0.0, 602.8, | ,  2000,  1927,  6000,  5855, | , -3.4, 2778.9, 57.681, |, 0.0
8600.0, 139.8, | , 24.3, 0.0, 597.9, | ,  2000,  1929,  6000,  5863, | , -3.4, 2798.6, 58.171, |, 0.0
8601.0, 138.6, | , 24.3, 0.0, 603.5, | ,  2000,  1930,  6000,  5856, | , -3.4, 2778.9, 57.719, |, 0.0
8602.0, 138.6, | , 24.3, 0.0, 603.8, | ,  2000,  1925,  6000,  5856, | , -3.4, 2763.0, 57.353, |, 0.0
8603.0, 139.0, | , 24.3, 0.0, 603.5, | ,  2000,  1931,  6000,  5856, | , -3.4, 2761.3, 57.351, |, 0.0
8604.0, 138.8, | , 24.3, 0.0, 602.5, | ,  2000,  1932,  6000,  5852, | , -3.4, 2775.9, 57.631, |, 0.0
8605.0, 139.2, | , 24.3, 0.0, 598.9, | ,  2000,  1931,  6000,  5850, | , -3.4, 2762.2, 57.331, |, 0.0
8606.0, 139.3, | , 24.3, 0.0, 597.7, | ,  2000,  1933,  6000,  5841, | , -3.4, 2778.4, 57.615, |, 0.0
8607.0, 139.1, | , 24.3, 0.0, 603.9, | ,  2000,  1928,  6000,  5876, | , -3.4, 2793.4, 58.151, |, 0.0
8608.0, 138.6, | , 24.3, 0.0, 603.6, | ,  2000,  1931,  6000,  5869, | , -3.4, 2762.2, 57.470, |, 0.0
8609.1, 138.8, | , 24.3, 0.0, 602.5, | ,  2000,  1929,  6000,  5849, | , -3.4, 2790.9, 57.900, |, 0.0
8610.1, 139.0, | , 24.3, 0.0, 604.1, | ,  2000,  1933,  6000,  5852, | , -3.4, 2754.9, 57.209, |, 0.0
8611.1, 139.3, | , 24.3, 0.0, 598.1, | ,  2000,  1925,  6000,  5848, | , -3.4, 2762.2, 57.277, |, 0.0
8612.1, 138.5, | , 24.3, 0.0, 603.7, | ,  2000,  1931,  6000,  5849, | , -3.4, 2809.3, 58.298, |, 0.0
8613.1, 138.9, | , 24.3, 0.0, 603.8, | ,  2000,  1929,  6000,  5874, | , -3.4, 2776.3, 57.787, |, 0.0
8614.1, 139.1, | , 24.3, 0.0, 603.4, | ,  2000,  1932,  6000,  5859, | , -3.4, 2772.5, 57.615, |, 0.0
8615.1, 138.4, | , 24.3, 0.0, 603.7, | ,  2000,  1929,  6000,  5848, | , -3.4, 2772.5, 57.507, |, 0.0
8616.1, 139.1, | , 24.3, 0.0, 598.9, | ,  2000,  1926,  6000,  5852, | , -3.4, 2774.6, 57.565, |, 0.0
8617.1, 139.7, | , 24.3, 0.0, 599.6, | ,  2000,  1934,  6000,  5888, | , -3.4, 2785.7, 58.124, |, 0.0
8618.2, 138.7, | , 24.3, 0.0, 603.7, | ,  2000,  1930,  6000,  5841, | , -3.4, 2757.0, 57.153, |, 0.0
8619.2, 138.8, | , 24.3, 0.0, 602.9, | ,  2000,  1930,  6000,  5862, | , -3.4, 2765.2, 57.475, |, 0.0
8620.2, 138.9, | , 24.3, 0.0, 604.0, | ,  2000,  1928,  6000,  5863, | , -3.4, 2764.7, 57.456, |, 0.0
8621.2, 138.4, | , 24.3, 0.0, 603.7, | ,  2000,  1923,  6000,  5834, | , -3.4, 2788.3, 57.698, |, 0.0
8622.2, 139.4, | , 24.3, 0.0, 597.8, | ,  2000,  1927,  6000,  5882, | , -3.4, 2793.4, 58.189, |, 0.0
8623.2, 138.9, | , 24.3, 0.0, 604.2, | ,  2000,  1929,  6000,  5859, | , -3.4, 2768.6, 57.512, |, 0.0
8624.2, 139.2, | , 24.3, 0.0, 603.3, | ,  2000,  1929,  6000,  5852, | , -3.4, 2770.7, 57.501, |, 0.0
8625.2, 138.4, | , 24.3, 0.0, 603.6, | ,  2000,  1927,  6000,  5826, | , -3.4, 2780.6, 57.506, |, 0.0
8626.2, 139.0, | , 24.3, 0.0, 604.1, | ,  2000,  1933,  6000,  5868, | , -3.4, 2767.7, 57.594, |, 0.0
8627.3, 139.6, | , 24.3, 0.0, 596.9, | ,  2000,  1929,  6000,  5832, | , -3.4, 2766.5, 57.271, |, 0.0
8628.3, 139.1, | , 24.3, 0.0, 599.4, | ,  2000,  1927,  6000,  5878, | , -3.4, 2769.5, 57.659, |, 0.0
8629.3, 138.6, | , 24.3, 0.0, 603.0, | ,  2000,  1923,  6000,  5823, | , -3.4, 2781.0, 57.463, |, 0.0
8630.3, 139.0, | , 24.3, 0.0, 603.8, | ,  2000,  1929,  6000,  5860, | , -3.4, 2772.5, 57.597, |, 0.0
8631.3, 138.9, | , 24.3, 0.0, 604.0, | ,  2000,  1929,  6000,  5850, | , -3.4, 2774.6, 57.576, |, 0.0
8632.3, 138.5, | , 24.3, 0.0, 603.6, | ,  2000,  1929,  6000,  5848, | , -3.4, 2777.2, 57.607, |, 0.0
8633.3, 139.1, | , 24.3, 0.0, 599.4, | ,  2000,  1926,  6000,  5859, | , -3.4, 2764.3, 57.402, |, 0.0
8634.3, 139.0, | , 24.3, 0.0, 603.1, | ,  2000,  1930,  6000,  5851, | , -3.4, 2779.7, 57.695, |, 0.0
8635.3, 138.8, | , 24.3, 0.0, 603.8, | ,  2000,  1928,  6000,  5844, | , -3.4, 2776.7, 57.562, |, 0.0
8636.3, 138.6, | , 24.3, 0.0, 603.8, | ,  2000,  1929,  6000,  5868, | , -3.4, 2784.0, 57.906, |, 0.0
8637.4, 138.4, | , 24.3, 0.0, 603.7, | ,  2000,  1935,  6000,  5848, | , -3.4, 2763.5, 57.368, |, 0.0
8638.4, 139.7, | , 24.3, 0.0, 598.3, | ,  2000,  1926,  6000,  5845, | , -3.4, 2748.5, 56.972, |, 0.0
8639.4, 138.7, | , 24.3, 0.0, 603.2, | ,  2000,  1930,  6000,  5850, | , -3.4, 2806.7, 58.246, |, 0.0
8640.4, 138.5, | , 24.3, 0.0, 603.8, | ,  2000,  1932,  6000,  5856, | , -3.4, 2751.9, 57.171, |, 0.0
8641.4, 138.8, | , 24.3, 0.0, 604.0, | ,  2000,  1930,  6000,  5853, | , -3.4, 2764.3, 57.389, |, 0.0
8642.4, 138.5, | , 24.3, 0.0, 603.6, | ,  2000,  1930,  6000,  5862, | , -3.4, 2809.3, 58.390, |, 0.0
8643.4, 139.1, | , 24.3, 0.0, 599.0, | ,  2000,  1930,  6000,  5862, | , -3.4, 2784.4, 57.873, |, 0.0
8644.4, 139.5, | , 24.3, 0.0, 597.1, | ,  2000,  1928,  6000,  5887, | , -3.4, 2791.7, 58.193, |, 0.0
8645.4, 138.8, | , 24.3, 0.0, 604.1, | ,  2000,  1925,  6000,  5840, | , -3.4, 2780.2, 57.585, |, 0.0
8646.4, 138.5, | , 24.3, 0.0, 603.8, | ,  2000,  1928,  6000,  5845, | , -3.4, 2772.5, 57.488, |, 0.0
8647.5, 138.5, | , 24.3, 0.0, 603.7, | ,  2000,  1928,  6000,  5868, | , -3.4, 2770.3, 57.608, |, 0.0
8648.5, 139.0, | , 24.3, 0.0, 603.9, | ,  2000,  1931,  6000,  5871, | , -3.4, 2799.4, 58.261, |, 0.0
8649.5, 139.3, | , 24.3, 0.0, 597.7, | ,  2000,  1925,  6000,  5833, | , -3.4, 2776.3, 57.453, |, 0.0
8650.5, 138.6, | , 24.3, 0.0, 603.6, | ,  2000,  1930,  6000,  5848, | , -3.4, 2792.2, 57.929, |, 0.0
8651.5, 139.0, | , 24.3, 0.0, 603.8, | ,  2000,  1926,  6000,  5856, | , -3.4, 2768.2, 57.464, |, 0.0
8652.5, 139.0, | , 24.3, 0.0, 604.1, | ,  2000,  1932,  6000,  5856, | , -3.4, 2767.7, 57.497, |, 0.0
8653.5, 138.7, | , 24.3, 0.0, 603.7, | ,  2000,  1933,  6000,  5876, | , -3.4, 2754.0, 57.365, |, 0.0
8654.5, 139.6, | , 24.3, 0.0, 598.9, | ,  2000,  1931,  6000,  5862, | , -3.4, 2754.9, 57.267, |, 0.0
8655.5, 139.5, | , 24.3, 0.0, 599.8, | ,  2000,  1929,  6000,  5845, | , -3.4, 2761.7, 57.275, |, 0.0
8656.6, 138.6, | , 24.3, 0.0, 603.8, | ,  2000,  1929,  6000,  5858, | , -3.4, 2782.7, 57.801, |, 0.0
8657.6, 138.5, | , 24.3, 0.0, 603.7, | ,  2000,  1932,  6000,  5837, | , -3.4, 2789.2, 57.802, |, 0.0
8658.6, 139.0, | , 24.3, 0.0, 604.2, | ,  2000,  1926,  6000,  5854, | , -3.4, 2769.9, 57.485, |, 0.0
8659.6, 138.7, | , 24.3, 0.0, 603.0, | ,  2000,  1928,  6000,  5853, | , -3.4, 2799.4, 58.105, |, 0.0
8660.6, 139.4, | , 24.3, 0.0, 598.4, | ,  2000,  1928,  6000,  5857, | , -3.4, 2751.5, 57.136, |, 0.0
8661.6, 138.9, | , 24.3, 0.0, 603.6, | ,  2000,  1928,  6000,  5856, | , -3.4, 2781.4, 57.750, |, 0.0
8662.6, 138.9, | , 24.3, 0.0, 604.0, | ,  2000,  1932,  6000,  5845, | , -3.4, 2807.2, 58.230, |, 0.0
8663.6, 138.7, | , 24.3, 0.0, 603.9, | ,  2000,  1929,  6000,  5859, | , -3.4, 2787.0, 57.898, |, 0.0
8664.7, 138.6, | , 24.3, 0.0, 603.9, | ,  2000,  1923,  6000,  5860, | , -3.4, 2775.9, 57.632, |, 0.0
8665.7, 139.6, | , 24.3, 0.0, 598.4, | ,  2000,  1929,  6000,  5850, | , -3.4, 2781.4, 57.718, |, 0.0
8666.7, 139.2, | , 24.3, 0.0, 599.7, | ,  2000,  1924,  6000,  5867, | , -3.4, 2764.3, 57.444, |, 0.0
8667.7, 138.4, | , 24.3, 0.0, 603.8, | ,  2000,  1928,  6000,  5845, | , -3.4, 2771.2, 57.456, |, 0.0
8668.7, 139.0, | , 24.3, 0.0, 604.2, | ,  2000,  1929,  6000,  5879, | , -3.4, 2797.3, 58.259, |, 0.0
8669.7, 138.9, | , 24.3, 0.0, 603.5, | ,  2000,  1932,  6000,  5834, | , -3.4, 2752.3, 57.018, |, 0.0
8670.7, 138.4, | , 24.3, 0.0, 603.9, | ,  2000,  1928,  6000,  5863, | , -3.4, 2775.9, 57.693, |, 0.0
8671.7, 139.2, | , 24.3, 0.0, 599.1, | ,  2000,  1926,  6000,  5866, | , -3.4, 2769.5, 57.561, |, 0.0
8672.7, 138.9, | , 24.3, 0.0, 603.9, | ,  2000,  1928,  6000,  5852, | , -3.4, 2748.0, 57.024, |, 0.0
8673.7, 138.5, | , 24.3, 0.0, 604.1, | ,  2000,  1926,  6000,  5860, | , -3.4, 2789.2, 57.920, |, 0.0
8674.8, 138.7, | , 24.3, 0.0, 603.5, | ,  2000,  1931,  6000,  5873, | , -3.4, 2799.4, 58.273, |, 0.0
8675.8, 138.9, | , 24.3, 0.0, 604.1, | ,  2000,  1926,  6000,  5848, | , -3.4, 2770.3, 57.447, |, 0.0
8676.8, 139.2, | , 24.3, 0.0, 598.6, | ,  2000,  1920,  6000,  5852, | , -3.4, 2805.9, 58.168, |, 0.0
8677.8, 138.5, | , 24.3, 0.0, 603.9, | ,  2000,  1931,  6000,  5863, | , -3.4, 2769.5, 57.581, |, 0.0
8678.8, 138.9, | , 24.3, 0.0, 604.4, | ,  2000,  1925,  6000,  5857, | , -3.4, 2761.3, 57.323, |, 0.0
8679.8, 139.0, | , 24.3, 0.0, 603.5, | ,  2000,  1926,  6000,  5852, | , -3.4, 2780.2, 57.675, |, 0.0
8680.8, 138.5, | , 24.3, 0.0, 603.9, | ,  2000,  1932,  6000,  5856, | , -3.4, 2785.3, 57.860, |, 0.0
8681.8, 139.2, | , 24.3, 0.0, 599.3, | ,  2000,  1924,  6000,  5853, | , -3.4, 2777.2, 57.611, |, 0.0
8682.8, 139.6, | , 24.3, 0.0, 598.7, | ,  2000,  1925,  6000,  5839, | , -3.4, 2756.2, 57.081, |, 0.0
8683.9, 138.6, | , 24.3, 0.0, 604.0, | ,  2000,  1929,  6000,  5844, | , -3.4, 2781.9, 57.675, |, 0.0
8684.9, 138.6, | , 24.3, 0.0, 603.5, | ,  2000,  1927,  6000,  5856, | , -3.4, 2768.6, 57.478, |, 0.0
8685.9, 138.7, | , 24.3, 0.0, 604.4, | ,  2000,  1932,  6000,  5841, | , -3.4, 2783.6, 57.717, |, 0.0
8686.9, 139.0, | , 24.3, 0.0, 604.4, | ,  2000,  1932,  6000,  5881, | , -3.4, 2799.0, 58.330, |, 0.0
8687.9, 139.2, | , 24.3, 0.0, 598.4, | ,  2000,  1931,  6000,  5834, | , -3.4, 2753.2, 57.026, |, 0.0
8688.9, 139.0, | , 24.3, 0.0, 604.3, | ,  2000,  1927,  6000,  5886, | , -3.4, 2788.7, 58.117, |, 0.0
8689.9, 138.9, | , 24.3, 0.0, 603.6, | ,  2000,  1926,  6000,  5837, | , -3.4, 2752.7, 57.008, |, 0.0
8690.9, 138.5, | , 24.3, 0.0, 603.9, | ,  2000,  1935,  6000,  5863, | , -3.4, 2791.7, 58.075, |, 0.0
8691.9, 138.5, | , 24.3, 0.0, 604.0, | ,  2000,  1929,  6000,  5863, | , -3.4, 2781.4, 57.809, |, 0.0
8693.0, 139.5, | , 24.3, 0.0, 599.4, | ,  2000,  1928,  6000,  5856, | , -3.4, 2770.3, 57.525, |, 0.0
8694.0, 139.6, | , 24.3, 0.0, 599.5, | ,  2000,  1929,  6000,  5861, | , -3.4, 2802.0, 58.226, |, 0.0
8695.0, 138.6, | , 24.3, 0.0, 602.8, | ,  2000,  1929,  6000,  5863, | , -3.4, 2780.6, 57.793, |, 0.0
8696.0, 138.5, | , 24.3, 0.0, 603.8, | ,  2000,  1928,  6000,  5863, | , -3.4, 2802.4, 58.235, |, 0.0
8697.0, 139.0, | , 24.3, 0.0, 603.9, | ,  2000,  1928,  6000,  5859, | , -3.4, 2796.4, 58.084, |, 0.0
8698.0, 138.6, | , 24.3, 0.0, 603.8, | ,  2000,  1935,  6000,  5864, | , -3.4, 2783.2, 57.901, |, 0.0
8699.0, 139.3, | , 24.3, 0.0, 598.3, | ,  2000,  1932,  6000,  5841, | , -3.4, 2764.3, 57.316, |, 0.0
8700.0, 138.9, | , 24.3, 0.0, 603.7, | ,  2000,  1930,  6000,  5851, | , -3.4, 2769.0, 57.474, |, 0.0
8701.0, 138.7, | , 24.3, 0.0, 604.2, | ,  2000,  1931,  6000,  5893, | , -3.4, 2790.4, 58.242, |, 0.0
8702.1, 138.4, | , 24.3, 0.0, 604.0, | ,  2000,  1927,  6000,  5867, | , -3.4, 2724.9, 56.653, |, 0.0
8703.1, 138.4, | , 24.3, 0.0, 603.9, | ,  2000,  1927,  6000,  5837, | , -3.4, 2777.6, 57.522, |, 0.0
8704.1, 139.6, | , 24.3, 0.0, 599.4, | ,  2000,  1925,  6000,  5853, | , -3.4, 2784.4, 57.768, |, 0.0
8705.1, 139.2, | , 24.3, 0.0, 597.5, | ,  2000,  1928,  6000,  5832, | , -3.4, 2793.0, 57.810, |, 0.0
8706.1, 138.7, | , 24.3, 0.0, 603.4, | ,  2000,  1931,  6000,  5882, | , -3.4, 2811.4, 58.596, |, 0.0
8707.1, 139.0, | , 24.3, 0.0, 604.0, | ,  2000,  1931,  6000,  5856, | , -3.4, 2805.9, 58.285, |, 0.0
8708.1, 138.5, | , 24.3, 0.0, 603.7, | ,  2000,  1930,  6000,  5847, | , -3.4, 2783.2, 57.732, |, 0.0
8709.1, 138.4, | , 24.3, 0.0, 603.6, | ,  2000,  1926,  6000,  5842, | , -3.4, 2782.3, 57.651, |, 0.0
8710.1, 139.9, | , 24.3, 0.0, 598.3, | ,  2000,  1924,  6000,  5840, | , -3.4, 2784.0, 57.653, |, 0.0
8711.1, 139.0, | , 24.3, 0.0, 604.3, | ,  2000,  1933,  6000,  5871, | , -3.4, 2784.4, 57.961, |, 0.0
8712.2, 138.7, | , 24.3, 0.0, 603.4, | ,  2000,  1931,  6000,  5855, | , -3.4, 2782.7, 57.794, |, 0.0
8713.2, 138.4, | , 24.3, 0.0, 603.9, | ,  2000,  1928,  6000,  5833, | , -3.4, 2792.6, 57.816, |, 0.0
8714.2, 138.9, | , 24.3, 0.0, 604.0, | ,  2000,  1932,  6000,  5864, | , -3.4, 2791.7, 58.058, |, 0.0
8715.2, 139.4, | , 24.3, 0.0, 597.6, | ,  2000,  1931,  6000,  5867, | , -3.4, 2790.0, 58.039, |, 0.0
8716.2, 138.7, | , 24.3, 0.0, 603.8, | ,  2000,  1928,  6000,  5877, | , -3.4, 2791.3, 58.110, |, 0.0
8717.2, 138.7, | , 24.3, 0.0, 603.9, | ,  2000,  1931,  6000,  5845, | , -3.4, 2792.2, 57.919, |, 0.0
8718.2, 138.6, | , 24.3, 0.0, 603.9, | ,  2000,  1931,  6000,  5890, | , -3.4, 2783.6, 58.067, |, 0.0
8719.2, 138.6, | , 24.3, 0.0, 603.7, | ,  2000,  1930,  6000,  5860, | , -3.4, 2784.0, 57.846, |, 0.0
8720.3, 139.1, | , 24.3, 0.0, 599.1, | ,  2000,  1931,  6000,  5837, | , -3.4, 2797.3, 57.966, |, 0.0
8721.3, 139.7, | , 24.3, 0.0, 597.9, | ,  2000,  1929,  6000,  5845, | , -3.4, 2782.7, 57.702, |, 0.0
8722.3, 138.5, | , 24.3, 0.0, 604.0, | ,  2000,  1924,  6000,  5851, | , -3.4, 2785.3, 57.764, |, 0.0
8723.3, 138.5, | , 24.3, 0.0, 603.9, | ,  2000,  1932,  6000,  5856, | , -3.4, 2787.9, 57.914, |, 0.0
8724.3, 138.4, | , 24.3, 0.0, 603.8, | ,  2000,  1930,  6000,  5830, | , -3.4, 2782.7, 57.603, |, 0.0
8725.3, 138.5, | , 24.3, 0.0, 603.3, | ,  2000,  1929,  6000,  5866, | , -3.4, 2784.9, 57.906, |, 0.0
8726.3, 139.2, | , 24.3, 0.0, 597.8, | ,  2000,  1928,  6000,  5838, | , -3.4, 2788.3, 57.758, |, 0.0
8727.3, 139.5, | , 24.3, 0.0, 601.7, | ,  2000,  1936,  6000,  5881, | , -3.4, 2783.6, 58.040, |, 0.0
8728.3, 138.5, | , 24.3, 0.0, 603.5, | ,  2000,  1932,  6000,  5849, | , -3.4, 2784.0, 57.787, |, 0.0
8729.4, 138.4, | , 24.3, 0.0, 603.3, | ,  2000,  1927,  6000,  5857, | , -3.4, 2784.4, 57.812, |, 0.0
8730.4, 138.8, | , 24.3, 0.0, 603.3, | ,  2000,  1928,  6000,  5855, | , -3.4, 2797.3, 58.067, |, 0.0
8731.4, 139.7, | , 24.3, 0.0, 599.1, | ,  2000,  1932,  6000,  5874, | , -3.4, 2809.3, 58.488, |, 0.0
8732.4, 139.1, | , 24.3, 0.0, 599.2, | ,  2000,  1925,  6000,  5822, | , -3.4, 2782.3, 57.500, |, 0.0
8733.4, 138.6, | , 24.3, 0.0, 603.8, | ,  2000,  1929,  6000,  5873, | , -3.4, 453.3, 9.454, |, 0.0
8734.4, 138.8, | , 24.3, 0.0, 599.7, | ,  2000,  1929,  6000,  5848, | , -3.4, 558.2, 11.607, |, 0.0
8735.4, 138.5, | , 24.3, 0.0, 603.7, | ,  2000,  1933,  6000,  5859, | , -3.4, 624.2, 13.001, |, 0.0
8736.4, 138.6, | , 24.3, 0.0, 603.9, | ,  2000,  1923,  6000,  5866, | , -3.4, 697.9, 14.530, |, 0.0
8737.5, 139.9, | , 24.3, 0.0, 597.9, | ,  2000,  1930,  6000,  5862, | , -3.4, 772.0, 16.079, |, 0.0
8738.5, 138.6, | , 24.3, 0.0, 603.8, | ,  2000,  1926,  6000,  5872, | , -3.4, 839.7, 17.500, |, 0.0
8739.5, 138.4, | , 24.3, 0.0, 604.0, | ,  2000,  1931,  6000,  5845, | , -3.4, 916.0, 19.034, |, 0.0
8740.5, 138.4, | , 24.3, 0.0, 604.2, | ,  2000,  1933,  6000,  5848, | , -3.4, 1018.8, 21.183, |, 0.0
8741.5, 139.0, | , 24.3, 0.0, 604.0, | ,  2000,  1932,  6000,  5860, | , -3.4, 1079.2, 22.469, |, 0.0
8742.5, 139.2, | , 24.3, 0.0, 598.4, | ,  2000,  1929,  6000,  5859, | , -3.4, 1188.9, 24.736, |, 0.0
8743.5, 139.1, | , 24.3, 0.0, 598.0, | ,  2000,  1928,  6000,  5860, | , -3.4, 1233.0, 25.656, |, 0.0
8744.5, 138.9, | , 24.3, 0.0, 603.8, | ,  2000,  1934,  6000,  5890, | , -3.4, 1323.4, 27.659, |, 0.0
8745.5, 138.5, | , 24.3, 0.0, 604.2, | ,  2000,  1926,  6000,  5833, | , -3.4, 1398.4, 28.985, |, 0.0
8746.5, 138.5, | , 24.4, 0.0, 604.3, | ,  2000,  1926,  6000,  5840, | , -3.4, 1458.0, 30.242, |, 0.0
8747.6, 139.1, | , 24.3, 0.0, 603.5, | ,  2000,  1926,  6000,  5849, | , -3.4, 1542.8, 32.038, |, 0.0
8748.6, 139.5, | , 24.3, 0.0, 600.1, | ,  2000,  1925,  6000,  5856, | , -3.4, 1622.5, 33.712, |, 0.0
8749.6, 138.4, | , 24.3, 0.0, 604.0, | ,  2000,  1923,  6000,  5842, | , -3.4, 1703.9, 35.328, |, 0.0
8750.6, 138.4, | , 24.3, 0.0, 604.0, | ,  2000,  1927,  6000,  5848, | , -3.4, 1785.3, 37.063, |, 0.0
8751.6, 138.9, | , 24.3, 0.0, 604.4, | ,  2000,  1924,  6000,  5852, | , -3.4, 1817.4, 37.737, |, 0.0
8752.6, 139.2, | , 24.3, 0.0, 603.6, | ,  2000,  1929,  6000,  5874, | , -3.4, 1898.8, 39.555, |, 0.0
8753.6, 139.1, | , 24.3, 0.0, 598.5, | ,  2000,  1925,  6000,  5834, | , -3.4, 1931.0, 40.000, |, 0.0
8754.6, 138.7, | , 24.4, 0.0, 603.2, | ,  2000,  1924,  6000,  5851, | , -3.4, 2022.7, 41.980, |, 0.0
8755.6, 138.9, | , 24.3, 0.0, 604.0, | ,  2000,  1929,  6000,  5841, | , -3.4, 2084.8, 43.240, |, 0.0
8756.6, 138.8, | , 24.4, 0.0, 604.1, | ,  2000,  1928,  6000,  5836, | , -3.4, 2161.5, 44.792, |, 0.0
8757.6, 138.7, | , 24.4, 0.0, 603.2, | ,  2000,  1934,  6000,  5882, | , -3.4, 2230.0, 46.520, |, 0.0
8758.7, 139.0, | , 24.3, 0.0, 599.2, | ,  2000,  1934,  6000,  5842, | , -3.4, 2266.0, 47.024, |, 0.0
8759.7, 139.7, | , 24.3, 0.0, 598.7, | ,  2000,  1923,  6000,  5879, | , -3.4, 2342.3, 48.766, |, 0.0
8760.7, 138.6, | , 24.4, 0.0, 602.7, | ,  2000,  1932,  6000,  5849, | , -3.4, 2399.7, 49.825, |, 0.0
8761.7, 138.6, | , 24.4, 0.0, 604.2, | ,  2000,  1925,  6000,  5848, | , -3.4, 2457.1, 50.962, |, 0.0
8762.7, 138.7, | , 24.4, 0.0, 603.3, | ,  2000,  1933,  6000,  5842, | , -3.4, 2481.1, 51.472, |, 0.0
