Repository: jdhuang-csm/Ru-BCA

## Methods
* (BaO)<sub>x</sub>-(CaO)<sub>y</sub>-(Al<sub>2</sub>O<sub>3</sub>)<sub>1-x-y</sub> (BCA) catalyst supports were synthesized via sol-gel and solid-state methods. 
* Ru/BCA catalysts were prepared via incipient wetness impregnation to achieve 1 wt. % Ru loading.
* Ammonia synthesis rates were measured for Ru/BCA catalysts in a packed-bed reactor at 480-600<sup>o</sup>C, 10 bar, and space velocities up to 1.3 x 10<sup>6</sup> ml g<sub>cat</sub><sup>-1</sup> h<sup>-1</sup>.
* A machine learning (ML) model was employed to improve understanding of the behavior of Ru/BCA catalysts.
* A microkinetic model was developed to describe the best-performing catalyst.

File: data/init_files_Cadigan/BCA411.txt (part 22 of 53)
********** Start test **********
Elapsed time, Pressure, | , LJtemp(C), Inner-Temp, Outer-Temp, | , N2-set, N2-flow, H2-set, H2-flow, | , pH, NH3_ppm, NH3_Prod_rate, |, In222Temp
8391.5, 138.6, | , 23.1, 0.0, 606.1, | ,  1000,   955,  3000,  2945, | , -3.4, 3193.6, 31.052, |, 0.0
8392.5, 138.2, | , 23.1, 0.0, 606.2, | ,  1000,   953,  3000,  2930, | , -3.4, 3208.6, 31.057, |, 0.0
8393.5, 138.2, | , 23.1, 0.0, 606.6, | ,  1000,   958,  3000,  2922, | , -3.4, 3224.0, 31.177, |, 0.0
8394.5, 139.1, | , 23.1, 0.0, 601.1, | ,  1000,   949,  3000,  2931, | , -3.4, 3196.2, 30.914, |, 0.0
8395.5, 139.4, | , 23.1, 0.0, 601.9, | ,  1000,   958,  3000,  2933, | , -3.4, 3184.2, 30.881, |, 0.0
8396.5, 138.2, | , 23.1, 0.0, 606.1, | ,  1000,   956,  3000,  2934, | , -3.4, 3203.5, 31.067, |, 0.0
8397.6, 138.3, | , 23.1, 0.0, 606.4, | ,  1000,   951,  3000,  2918, | , -3.4, 3231.3, 31.157, |, 0.0
8398.6, 138.6, | , 23.1, 0.0, 606.5, | ,  1000,   960,  3000,  2948, | , -3.4, 3193.6, 31.109, |, 0.0
8399.6, 138.5, | , 23.1, 0.0, 606.5, | ,  1000,   961,  3000,  2931, | , -3.4, 3193.2, 30.978, |, 0.0
8400.6, 139.3, | , 23.1, 0.0, 599.6, | ,  1000,   950,  3000,  2952, | , -3.4, 3195.8, 31.080, |, 0.0
8401.6, 138.4, | , 23.1, 0.0, 606.1, | ,  1000,   953,  3000,  2944, | , -3.4, 3215.9, 31.233, |, 0.0
8402.6, 138.2, | , 23.1, 0.0, 605.8, | ,  1000,   960,  3000,  2922, | , -3.4, 3202.6, 30.986, |, 0.0
8403.6, 138.1, | , 23.1, 0.0, 606.0, | ,  1000,   959,  3000,  2929, | , -3.4, 3195.3, 30.964, |, 0.0
8404.6, 138.3, | , 23.1, 0.0, 606.2, | ,  1000,   955,  3000,  2932, | , -3.4, 3200.9, 31.011, |, 0.0
8405.6, 139.7, | , 23.1, 0.0, 597.3, | ,  1000,   955,  3000,  2906, | , -3.4, 3203.5, 30.827, |, 0.0
8406.7, 138.6, | , 23.1, 0.0, 606.5, | ,  1000,   958,  3000,  2937, | , -3.4, 3212.5, 31.192, |, 0.0
8407.7, 138.2, | , 23.1, 0.0, 605.8, | ,  1000,   961,  3000,  2946, | , -3.4, 3195.3, 31.115, |, 0.0
8408.7, 138.2, | , 23.1, 0.0, 606.2, | ,  1000,   960,  3000,  2927, | , -3.4, 3193.6, 30.943, |, 0.0
8409.7, 138.3, | , 23.1, 0.0, 606.0, | ,  1000,   959,  3000,  2941, | , -3.4, 3194.0, 31.044, |, 0.0
8410.7, 139.0, | , 23.1, 0.0, 600.7, | ,  1000,   959,  3000,  2933, | , -3.4, 3191.5, 30.959, |, 0.0
8411.7, 139.2, | , 23.1, 0.0, 602.0, | ,  1000,   953,  3000,  2947, | , -3.4, 3224.5, 31.346, |, 0.0
8412.7, 138.7, | , 23.1, 0.0, 606.1, | ,  1000,   959,  3000,  2942, | , -3.4, 3219.3, 31.304, |, 0.0
8413.8, 138.4, | , 23.1, 0.0, 606.0, | ,  1000,   959,  3000,  2948, | , -3.4, 3217.6, 31.334, |, 0.0
8414.8, 138.3, | , 23.1, 0.0, 605.6, | ,  1000,   959,  3000,  2918, | , -3.4, 3210.8, 31.029, |, 0.0
8415.8, 138.8, | , 23.1, 0.0, 605.5, | ,  1000,   954,  3000,  2926, | , -3.4, 3204.3, 30.988, |, 0.0
8416.8, 139.2, | , 23.1, 0.0, 600.3, | ,  1000,   957,  3000,  2948, | , -3.4, 3193.6, 31.090, |, 0.0
8417.8, 138.3, | , 23.1, 0.0, 605.7, | ,  1000,   961,  3000,  2926, | , -3.4, 3197.5, 30.981, |, 0.0
8418.8, 138.5, | , 23.1, 0.0, 606.5, | ,  1000,   955,  3000,  2921, | , -3.4, 3200.5, 30.918, |, 0.0
8419.8, 138.6, | , 23.1, 0.0, 606.6, | ,  1000,   954,  3000,  2928, | , -3.4, 3209.9, 31.061, |, 0.0
8420.8, 138.3, | , 23.1, 0.0, 605.4, | ,  1000,   953,  3000,  2933, | , -3.4, 3205.6, 31.047, |, 0.0
8421.8, 139.0, | , 23.1, 0.0, 601.5, | ,  1000,   950,  3000,  2941, | , -3.4, 3234.3, 31.368, |, 0.0
8422.8, 139.4, | , 23.1, 0.0, 600.2, | ,  1000,   959,  3000,  2918, | , -3.4, 3195.8, 30.881, |, 0.0
8423.9, 138.4, | , 23.1, 0.0, 605.8, | ,  1000,   960,  3000,  2929, | , -3.4, 3203.0, 31.050, |, 0.0
8424.9, 138.2, | , 23.1, 0.0, 606.2, | ,  1000,   957,  3000,  2918, | , -3.4, 3206.9, 30.973, |, 0.0
8425.9, 138.6, | , 23.1, 0.0, 605.9, | ,  1000,   952,  3000,  2911, | , -3.4, 3199.6, 30.803, |, 0.0
8426.9, 138.5, | , 23.1, 0.0, 606.4, | ,  1000,   957,  3000,  2914, | , -3.4, 3214.6, 31.013, |, 0.0
8427.9, 139.0, | , 23.1, 0.0, 600.7, | ,  1000,   949,  3000,  2954, | , -3.4, 3200.5, 31.138, |, 0.0
8428.9, 138.2, | , 23.1, 0.0, 606.4, | ,  1000,   961,  3000,  2932, | , -3.4, 3193.6, 30.991, |, 0.0
8429.9, 138.5, | , 23.1, 0.0, 606.4, | ,  1000,   959,  3000,  2925, | , -3.4, 3200.5, 30.980, |, 0.0
8430.9, 138.2, | , 23.1, 0.0, 606.0, | ,  1000,   958,  3000,  2920, | , -3.4, 3224.9, 31.173, |, 0.0
8431.9, 138.2, | , 23.1, 0.0, 606.2, | ,  1000,   957,  3000,  2925, | , -3.4, 3203.5, 30.999, |, 0.0
8433.0, 139.2, | , 23.1, 0.0, 601.8, | ,  1000,   955,  3000,  2921, | , -3.4, 3199.6, 30.908, |, 0.0
8434.0, 138.9, | , 23.1, 0.0, 602.0, | ,  1000,   954,  3000,  2945, | , -3.4, 3202.2, 31.120, |, 0.0
8435.0, 138.4, | , 23.1, 0.0, 606.3, | ,  1000,   955,  3000,  2966, | , -3.4, 3209.9, 31.367, |, 0.0
8436.0, 138.3, | , 23.1, 0.0, 605.9, | ,  1000,   954,  3000,  2908, | , -3.4, 3178.6, 30.603, |, 0.0
8437.0, 138.6, | , 23.1, 0.0, 606.3, | ,  1000,   959,  3000,  2937, | , -3.4, 3205.6, 31.129, |, 0.0
8438.0, 138.1, | , 23.1, 0.0, 606.1, | ,  1000,   955,  3000,  2926, | , -3.4, 3202.2, 30.984, |, 0.0
8439.0, 139.1, | , 23.1, 0.0, 600.4, | ,  1000,   949,  3000,  2947, | , -3.4, 3230.5, 31.369, |, 0.0
8440.0, 138.6, | , 23.1, 0.0, 606.4, | ,  1000,   955,  3000,  2926, | , -3.4, 3233.0, 31.268, |, 0.0
8441.0, 138.7, | , 23.1, 0.0, 606.0, | ,  1000,   957,  3000,  2935, | , -3.4, 3200.0, 31.043, |, 0.0
8442.0, 138.2, | , 23.1, 0.0, 606.1, | ,  1000,   955,  3000,  2913, | , -3.4, 3214.6, 30.996, |, 0.0
8443.1, 138.5, | , 23.1, 0.0, 606.4, | ,  1000,   955,  3000,  2917, | , -3.4, 3209.9, 30.980, |, 0.0
8444.1, 139.1, | , 23.1, 0.0, 600.4, | ,  1000,   949,  3000,  2921, | , -3.4, 3210.3, 30.970, |, 0.0
8445.1, 139.0, | , 23.1, 0.0, 601.6, | ,  1000,   958,  3000,  2948, | , -3.4, 3203.0, 31.191, |, 0.0
8446.1, 138.5, | , 23.1, 0.0, 605.1, | ,  1000,   958,  3000,  2940, | , -3.4, 3209.0, 31.175, |, 0.0
8447.1, 138.7, | , 23.1, 0.0, 606.4, | ,  1000,   957,  3000,  2925, | , -3.4, 3209.5, 31.054, |, 0.0
8448.1, 138.7, | , 23.1, 0.0, 606.6, | ,  1000,   951,  3000,  2923, | , -3.4, 3201.3, 30.915, |, 0.0
8449.1, 138.1, | , 23.1, 0.0, 606.4, | ,  1000,   948,  3000,  2903, | , -3.4, 3229.6, 30.997, |, 0.0
8450.1, 139.1, | , 23.1, 0.0, 600.1, | ,  1000,   948,  3000,  2922, | , -3.4, 3206.5, 30.927, |, 0.0
8451.1, 138.7, | , 23.1, 0.0, 605.9, | ,  1000,   959,  3000,  2922, | , -3.4, 3200.0, 30.951, |, 0.0
8452.1, 138.5, | , 23.1, 0.0, 606.5, | ,  1000,   953,  3000,  2920, | , -3.4, 3232.6, 31.209, |, 0.0
8453.1, 138.3, | , 23.1, 0.0, 606.5, | ,  1000,   956,  3000,  2942, | , -3.4, 3198.8, 31.082, |, 0.0
8454.2, 138.7, | , 23.1, 0.0, 606.4, | ,  1000,   961,  3000,  2973, | , -3.4, 3193.2, 31.308, |, 0.0
8455.2, 139.9, | , 23.1, 0.0, 597.5, | ,  1000,   959,  3000,  2917, | , -3.4, 3191.9, 30.837, |, 0.0
8456.2, 138.2, | , 23.1, 0.0, 605.8, | ,  1000,   956,  3000,  2907, | , -3.4, 3212.5, 30.937, |, 0.0
8457.2, 138.3, | , 23.1, 0.0, 606.5, | ,  1000,   960,  3000,  2944, | , -3.4, 3215.9, 31.288, |, 0.0
8458.2, 138.5, | , 23.1, 0.0, 606.9, | ,  1000,   953,  3000,  2928, | , -3.4, 3217.2, 31.119, |, 0.0
8459.2, 138.2, | , 23.1, 0.0, 606.4, | ,  1000,   955,  3000,  2900, | , -3.4, 3224.9, 30.994, |, 0.0
8460.2, 138.9, | , 23.1, 0.0, 601.5, | ,  1000,   958,  3000,  2937, | , -3.4, 3227.0, 31.324, |, 0.0
8461.2, 139.4, | , 23.1, 0.0, 601.6, | ,  1000,   953,  3000,  2926, | , -3.4, 3221.9, 31.147, |, 0.0
8462.2, 138.7, | , 23.1, 0.0, 606.2, | ,  1000,   951,  3000,  2938, | , -3.4, 3229.2, 31.302, |, 0.0
8463.2, 138.4, | , 23.1, 0.0, 606.2, | ,  1000,   953,  3000,  2929, | , -3.4, 3200.9, 30.974, |, 0.0
8464.3, 138.2, | , 23.1, 0.0, 606.2, | ,  1000,   956,  3000,  2928, | , -3.4, 3200.9, 30.992, |, 0.0
8465.3, 138.6, | , 23.1, 0.0, 606.7, | ,  1000,   953,  3000,  2914, | , -3.4, 3200.0, 30.846, |, 0.0
8466.3, 139.6, | , 23.1, 0.0, 599.8, | ,  1000,   956,  3000,  2947, | , -3.4, 3198.3, 31.118, |, 0.0
8467.3, 138.4, | , 23.1, 0.0, 606.0, | ,  1000,   958,  3000,  2931, | , -3.4, 3207.8, 31.096, |, 0.0
8468.3, 138.7, | , 23.1, 0.0, 606.3, | ,  1000,   957,  3000,  2947, | , -3.4, 3204.3, 31.184, |, 0.0
8469.3, 138.7, | , 23.1, 0.0, 605.9, | ,  1000,   957,  3000,  2937, | , -3.4, 3203.9, 31.104, |, 0.0
8470.3, 138.1, | , 23.1, 0.0, 606.4, | ,  1000,   960,  3000,  2935, | , -3.4, 3209.9, 31.161, |, 0.0
8471.3, 139.1, | , 23.1, 0.0, 601.1, | ,  1000,   958,  3000,  2928, | , -3.4, 3209.5, 31.085, |, 0.0
8472.3, 139.4, | , 23.1, 0.0, 601.7, | ,  1000,   952,  3000,  2947, | , -3.4, 3207.3, 31.167, |, 0.0
8473.3, 138.4, | , 23.1, 0.0, 606.7, | ,  1000,   957,  3000,  2917, | , -3.4, 3199.2, 30.895, |, 0.0
8474.4, 138.2, | , 23.1, 0.0, 606.3, | ,  1000,   957,  3000,  2947, | , -3.4, 3207.8, 31.212, |, 0.0
8475.4, 138.6, | , 23.1, 0.0, 606.5, | ,  1000,   952,  3000,  2943, | , -3.4, 3208.2, 31.144, |, 0.0
8476.4, 138.6, | , 23.1, 0.0, 606.2, | ,  1000,   957,  3000,  2931, | , -3.4, 3208.6, 31.097, |, 0.0
8477.4, 138.8, | , 23.1, 0.0, 601.5, | ,  1000,   950,  3000,  2934, | , -3.4, 3205.2, 31.033, |, 0.0
8478.4, 138.2, | , 23.1, 0.0, 606.2, | ,  1000,   961,  3000,  2929, | , -3.4, 3215.0, 31.167, |, 0.0
8479.4, 138.7, | , 23.1, 0.0, 606.6, | ,  1000,   960,  3000,  2954, | , -3.4, 3208.6, 31.302, |, 0.0
8480.4, 138.2, | , 23.1, 0.0, 606.2, | ,  1000,   954,  3000,  2922, | , -3.4, 3209.9, 31.010, |, 0.0
8481.4, 138.4, | , 23.1, 0.0, 606.4, | ,  1000,   957,  3000,  2929, | , -3.4, 3222.7, 31.223, |, 0.0
8482.5, 139.3, | , 23.1, 0.0, 601.9, | ,  1000,   953,  3000,  2914, | , -3.4, 3206.0, 30.900, |, 0.0
8483.5, 139.0, | , 23.1, 0.0, 601.7, | ,  1000,   958,  3000,  2914, | , -3.4, 3228.3, 31.157, |, 0.0
8484.5, 137.9, | , 23.1, 0.0, 606.2, | ,  1000,   955,  3000,  2922, | , -3.4, 3216.7, 31.087, |, 0.0
8485.5, 138.2, | , 23.1, 0.0, 606.5, | ,  1000,   955,  3000,  2932, | , -3.4, 3232.2, 31.310, |, 0.0
8486.5, 138.2, | , 23.1, 0.0, 606.6, | ,  1000,   956,  3000,  2941, | , -3.4, 3230.0, 31.381, |, 0.0
8487.5, 138.1, | , 23.1, 0.0, 606.4, | ,  1000,   953,  3000,  2941, | , -3.4, 3206.5, 31.119, |, 0.0
8488.5, 139.1, | , 23.1, 0.0, 600.0, | ,  1000,   950,  3000,  2915, | , -3.4, 3221.5, 31.041, |, 0.0
8489.5, 138.8, | , 23.1, 0.0, 606.6, | ,  1000,   956,  3000,  2952, | , -3.4, 3197.5, 31.151, |, 0.0
8490.5, 138.1, | , 23.1, 0.0, 606.6, | ,  1000,   960,  3000,  2933, | , -3.4, 3196.2, 31.014, |, 0.0
8491.6, 138.1, | , 23.1, 0.0, 606.6, | ,  1000,   949,  3000,  2922, | , -3.4, 3216.7, 31.033, |, 0.0
8492.6, 138.3, | , 23.1, 0.0, 606.4, | ,  1000,   951,  3000,  2960, | , -3.4, 3210.8, 31.300, |, 0.0
8493.6, 139.2, | , 23.1, 0.0, 601.5, | ,  1000,   953,  3000,  2930, | , -3.4, 3209.9, 31.072, |, 0.0
8494.6, 138.7, | , 23.1, 0.0, 600.6, | ,  1000,   960,  3000,  2904, | , -3.4, 3234.7, 31.153, |, 0.0
8495.6, 138.1, | , 23.1, 0.0, 606.4, | ,  1000,   959,  3000,  2925, | , -3.4, 3239.5, 31.359, |, 0.0
8496.6, 138.6, | , 23.1, 0.0, 606.7, | ,  1000,   952,  3000,  2941, | , -3.4, 3209.9, 31.151, |, 0.0
8497.6, 138.3, | , 23.1, 0.0, 606.9, | ,  1000,   960,  3000,  2938, | , -3.4, 3208.2, 31.172, |, 0.0
8498.6, 138.4, | , 23.1, 0.0, 605.9, | ,  1000,   957,  3000,  2956, | , -3.4, 3225.7, 31.456, |, 0.0
8499.6, 139.3, | , 23.1, 0.0, 600.5, | ,  1000,   956,  3000,  2926, | , -3.4, 3214.6, 31.109, |, 0.0
8500.6, 138.4, | , 23.1, 0.0, 606.6, | ,  1000,   961,  3000,  2914, | , -3.4, 3212.9, 31.041, |, 0.0
8501.7, 138.2, | , 23.1, 0.0, 606.0, | ,  1000,   956,  3000,  2953, | , -3.4, 3216.3, 31.338, |, 0.0
8502.7, 138.2, | , 23.1, 0.0, 606.8, | ,  1000,   955,  3000,  2927, | , -3.4, 3218.9, 31.146, |, 0.0
8503.7, 138.7, | , 23.1, 0.0, 606.6, | ,  1000,   956,  3000,  2947, | , -3.4, 3213.3, 31.258, |, 0.0
8504.7, 139.4, | , 23.1, 0.0, 598.6, | ,  1000,   953,  3000,  2936, | , -3.4, 3207.3, 31.087, |, 0.0
8505.7, 138.9, | , 23.1, 0.0, 601.0, | ,  1000,   956,  3000,  2933, | , -3.4, 3207.3, 31.098, |, 0.0
8506.7, 138.7, | , 23.1, 0.0, 607.0, | ,  1000,   960,  3000,  2938, | , -3.4, 3211.6, 31.208, |, 0.0
8507.7, 138.2, | , 23.1, 0.0, 606.3, | ,  1000,   959,  3000,  2945, | , -3.4, 3224.5, 31.379, |, 0.0
8508.7, 138.4, | , 23.1, 0.0, 605.8, | ,  1000,   961,  3000,  2937, | , -3.4, 3233.5, 31.412, |, 0.0
8509.8, 139.4, | , 23.1, 0.0, 601.7, | ,  1000,   960,  3000,  2937, | , -3.4, 3215.5, 31.227, |, 0.0
8510.8, 139.3, | , 23.1, 0.0, 601.0, | ,  1000,   952,  3000,  2914, | , -3.4, 3219.7, 31.033, |, 0.0
8511.8, 138.2, | , 23.1, 0.0, 606.7, | ,  1000,   958,  3000,  2914, | , -3.4, 3219.3, 31.066, |, 0.0
8512.8, 138.1, | , 23.1, 0.0, 607.0, | ,  1000,   956,  3000,  2923, | , -3.4, 3222.3, 31.155, |, 0.0
8513.8, 138.7, | , 23.1, 0.0, 606.0, | ,  1000,   953,  3000,  2922, | , -3.4, 3229.6, 31.194, |, 0.0
8514.8, 138.3, | , 23.1, 0.0, 606.6, | ,  1000,   952,  3000,  2941, | , -3.4, 3211.6, 31.163, |, 0.0
8515.8, 139.0, | , 23.1, 0.0, 600.7, | ,  1000,   954,  3000,  2927, | , -3.4, 3209.9, 31.052, |, 0.0
8516.8, 138.6, | , 23.1, 0.0, 606.6, | ,  1000,   955,  3000,  2934, | , -3.4, 3214.2, 31.158, |, 0.0
8517.8, 138.3, | , 23.1, 0.0, 605.9, | ,  1000,   953,  3000,  2933, | , -3.4, 3226.6, 31.256, |, 0.0
8518.8, 138.4, | , 23.1, 0.0, 605.6, | ,  1000,   956,  3000,  2922, | , -3.4, 3206.9, 30.997, |, 0.0
8519.9, 138.2, | , 23.1, 0.0, 606.1, | ,  1000,   954,  3000,  2906, | , -3.4, 3210.8, 30.890, |, 0.0
8520.9, 139.2, | , 23.1, 0.0, 601.6, | ,  1000,   954,  3000,  2912, | , -3.4, 3210.3, 30.939, |, 0.0
8521.9, 138.9, | , 23.1, 0.0, 602.1, | ,  1000,   957,  3000,  2930, | , -3.4, 3210.3, 31.109, |, 0.0
8522.9, 138.4, | , 23.1, 0.0, 606.7, | ,  1000,   953,  3000,  2952, | , -3.4, 3235.6, 31.492, |, 0.0
8523.9, 138.8, | , 23.1, 0.0, 606.0, | ,  1000,   951,  3000,  2907, | , -3.4, 3209.9, 30.874, |, 0.0
8524.9, 138.3, | , 23.1, 0.0, 606.8, | ,  1000,   957,  3000,  2948, | , -3.4, 3211.6, 31.262, |, 0.0
8525.9, 138.2, | , 23.1, 0.0, 607.1, | ,  1000,   955,  3000,  2913, | , -3.4, 3211.6, 30.968, |, 0.0
8526.9, 139.3, | , 23.1, 0.0, 601.4, | ,  1000,   958,  3000,  2918, | , -3.4, 3208.6, 31.003, |, 0.0
8527.9, 138.6, | , 23.1, 0.0, 607.0, | ,  1000,   961,  3000,  2933, | , -3.4, 3238.6, 31.430, |, 0.0
8529.0, 138.4, | , 23.1, 0.0, 605.9, | ,  1000,   957,  3000,  2929, | , -3.4, 3209.9, 31.096, |, 0.0
8530.0, 138.2, | , 23.1, 0.0, 606.8, | ,  1000,   953,  3000,  2926, | , -3.4, 3209.5, 31.032, |, 0.0
8531.0, 138.5, | , 23.1, 0.0, 607.1, | ,  1000,   955,  3000,  2936, | , -3.4, 3233.9, 31.359, |, 0.0
8532.0, 139.2, | , 23.1, 0.0, 602.1, | ,  1000,   957,  3000,  2923, | , -3.4, 3211.6, 31.065, |, 0.0
8533.0, 139.1, | , 23.1, 0.0, 602.0, | ,  1000,   952,  3000,  2917, | , -3.4, 3221.9, 31.068, |, 0.0
8534.0, 138.5, | , 23.1, 0.0, 605.9, | ,  1000,   960,  3000,  2956, | , -3.4, 3209.5, 31.323, |, 0.0
8535.0, 138.7, | , 23.1, 0.0, 606.8, | ,  1000,   955,  3000,  2918, | , -3.4, 3207.8, 30.968, |, 0.0
8536.0, 138.6, | , 23.1, 0.0, 607.0, | ,  1000,   959,  3000,  2934, | , -3.4, 3210.8, 31.160, |, 0.0
8537.0, 138.0, | , 23.1, 0.0, 606.6, | ,  1000,   957,  3000,  2919, | , -3.4, 693.6, 6.718, |, 0.0
8538.0, 138.9, | , 23.1, 0.0, 601.0, | ,  1000,   956,  3000,  2914, | , -3.4, 771.2, 7.457, |, 0.0
8539.0, 138.5, | , 23.1, 0.0, 606.7, | ,  1000,   956,  3000,  2928, | , -3.4, 835.0, 8.103, |, 0.0
8540.1, 138.2, | , 23.1, 0.0, 606.7, | ,  1000,   958,  3000,  2933, | , -3.4, 888.1, 8.634, |, 0.0
8541.1, 138.2, | , 23.1, 0.0, 607.0, | ,  1000,   959,  3000,  2936, | , -3.4, 1008.1, 9.809, |, 0.0
8542.1, 138.7, | , 23.1, 0.0, 606.2, | ,  1000,   956,  3000,  2920, | , -3.4, 1086.9, 10.524, |, 0.0
8543.1, 139.1, | , 23.1, 0.0, 602.1, | ,  1000,   952,  3000,  2933, | , -3.4, 1173.5, 11.389, |, 0.0
8544.1, 139.0, | , 23.1, 0.0, 602.1, | ,  1000,   949,  3000,  2943, | , -3.4, 1249.8, 12.147, |, 0.0
8545.1, 138.4, | , 23.1, 0.0, 606.7, | ,  1000,   955,  3000,  2940, | , -3.4, 1350.0, 13.132, |, 0.0
8546.1, 138.6, | , 23.1, 0.0, 607.0, | ,  1000,   953,  3000,  2926, | , -3.4, 1463.5, 14.172, |, 0.0
8547.1, 138.1, | , 23.1, 0.0, 606.4, | ,  1000,   949,  3000,  2913, | , -3.4, 1551.0, 14.955, |, 0.0
8548.1, 138.0, | , 23.1, 0.0, 607.1, | ,  1000,   958,  3000,  2928, | , -3.4, 1634.1, 15.854, |, 0.0
8549.1, 139.4, | , 23.1, 0.0, 601.3, | ,  1000,   959,  3000,  2926, | , -3.4, 1714.2, 16.626, |, 0.0
8550.2, 138.7, | , 23.1, 0.0, 606.2, | ,  1000,   961,  3000,  2952, | , -3.4, 1802.9, 17.609, |, 0.0
8551.2, 138.2, | , 23.1, 0.0, 606.4, | ,  1000,   956,  3000,  2921, | , -3.4, 1897.1, 18.357, |, 0.0
8552.2, 138.6, | , 23.1, 0.0, 606.9, | ,  1000,   956,  3000,  2926, | , -3.4, 1974.3, 19.125, |, 0.0
8553.2, 138.6, | , 23.1, 0.0, 607.0, | ,  1000,   960,  3000,  2948, | , -3.4, 2066.8, 20.152, |, 0.0
8554.2, 139.4, | , 23.1, 0.0, 598.1, | ,  1000,   959,  3000,  2929, | , -3.4, 2141.8, 20.783, |, 0.0
8555.2, 139.1, | , 23.1, 0.0, 601.9, | ,  1000,   956,  3000,  2925, | , -3.4, 2233.5, 21.628, |, 0.0
8556.2, 138.3, | , 23.1, 0.0, 606.8, | ,  1000,   958,  3000,  2951, | , -3.4, 2313.6, 22.564, |, 0.0
8557.2, 138.4, | , 23.1, 0.0, 606.9, | ,  1000,   957,  3000,  2945, | , -3.4, 2390.3, 23.267, |, 0.0
8558.3, 138.3, | , 23.1, 0.0, 607.0, | ,  1000,   957,  3000,  2920, | , -3.4, 2467.0, 23.857, |, 0.0
8559.3, 138.5, | , 23.1, 0.0, 607.3, | ,  1000,   959,  3000,  2920, | , -3.4, 2553.1, 24.703, |, 0.0
8560.3, 139.0, | , 23.1, 0.0, 600.1, | ,  1000,   949,  3000,  2904, | , -3.4, 2657.6, 25.538, |, 0.0
8561.3, 138.1, | , 23.1, 0.0, 607.0, | ,  1000,   954,  3000,  2930, | , -3.4, 2742.0, 26.558, |, 0.0
8562.3, 138.1, | , 23.1, 0.0, 607.0, | ,  1000,   953,  3000,  2950, | , -3.4, 2789.6, 27.150, |, 0.0
8563.3, 138.5, | , 23.1, 0.0, 607.1, | ,  1000,   958,  3000,  2933, | , -3.4, 2834.6, 27.497, |, 0.0
8564.3, 138.3, | , 23.1, 0.0, 607.0, | ,  1000,   955,  3000,  2945, | , -3.4, 2916.4, 28.362, |, 0.0
8565.3, 139.6, | , 23.1, 0.0, 598.5, | ,  1000,   948,  3000,  2934, | , -3.4, 2937.0, 28.428, |, 0.0
8566.3, 138.5, | , 23.1, 0.0, 607.0, | ,  1000,   949,  3000,  2930, | , -3.4, 2986.2, 28.883, |, 0.0
8567.3, 138.3, | , 23.1, 0.0, 606.8, | ,  1000,   960,  3000,  2918, | , -3.4, 3042.8, 29.414, |, 0.0
8568.4, 138.3, | , 23.1, 0.0, 607.1, | ,  1000,   955,  3000,  2944, | , -3.4, 3096.8, 30.099, |, 0.0
8569.4, 138.1, | , 23.1, 0.0, 606.9, | ,  1000,   950,  3000,  2923, | , -3.4, 3116.1, 30.090, |, 0.0
8570.4, 139.2, | , 23.1, 0.0, 602.0, | ,  1000,   957,  3000,  2907, | , -3.4, 3166.6, 30.500, |, 0.0
8571.4, 139.0, | , 23.1, 0.0, 601.5, | ,  1000,   957,  3000,  2937, | , -3.4, 3191.5, 30.984, |, 0.0
8572.4, 138.3, | , 23.1, 0.0, 606.3, | ,  1000,   955,  3000,  2936, | , -3.4, 3184.6, 30.890, |, 0.0
8573.4, 138.6, | , 23.1, 0.0, 606.9, | ,  1000,   951,  3000,  2933, | , -3.4, 3214.2, 31.124, |, 0.0
8574.4, 138.2, | , 23.1, 0.0, 606.6, | ,  1000,   952,  3000,  2935, | , -3.4, 3243.7, 31.424, |, 0.0
8575.4, 138.4, | , 23.1, 0.0, 606.1, | ,  1000,   953,  3000,  2954, | , -3.4, 3232.6, 31.480, |, 0.0
8576.4, 139.7, | , 23.1, 0.0, 600.9, | ,  1000,   953,  3000,  2945, | , -3.4, 3268.2, 31.754, |, 0.0
8577.4, 138.2, | , 23.1, 0.0, 606.6, | ,  1000,   960,  3000,  2943, | , -3.4, 3253.6, 31.650, |, 0.0
8578.5, 138.3, | , 23.1, 0.0, 606.9, | ,  1000,   958,  3000,  2934, | , -3.4, 3271.2, 31.737, |, 0.0
8579.5, 138.4, | , 23.1, 0.0, 606.5, | ,  1000,   957,  3000,  2951, | , -3.4, 3271.6, 31.868, |, 0.0
8580.5, 138.3, | , 23.1, 0.0, 606.0, | ,  1000,   956,  3000,  2903, | , -3.4, 3264.3, 31.393, |, 0.0
8581.5, 139.0, | , 23.1, 0.0, 601.8, | ,  1000,   950,  3000,  2922, | , -3.4, 3281.9, 31.673, |, 0.0
8582.5, 139.1, | , 23.1, 0.0, 602.3, | ,  1000,   955,  3000,  2953, | , -3.4, 3289.6, 32.042, |, 0.0
8583.5, 138.7, | , 23.1, 0.0, 607.1, | ,  1000,   960,  3000,  2916, | , -3.4, 3272.9, 31.618, |, 0.0
8584.5, 138.7, | , 23.1, 0.0, 607.1, | ,  1000,   957,  3000,  2955, | , -3.4, 3259.2, 31.775, |, 0.0
8585.5, 138.5, | , 23.1, 0.0, 606.2, | ,  1000,   953,  3000,  2926, | , -3.4, 3239.0, 31.310, |, 0.0
8586.5, 138.3, | , 23.1, 0.0, 606.4, | ,  1000,   953,  3000,  2933, | , -3.4, 3251.9, 31.500, |, 0.0
8587.6, 138.8, | , 23.1, 0.0, 602.7, | ,  1000,   949,  3000,  2914, | , -3.4, 3255.7, 31.356, |, 0.0
8588.6, 138.3, | , 23.1, 0.0, 606.8, | ,  1000,   955,  3000,  2943, | , -3.4, 3257.0, 31.642, |, 0.0
8589.6, 138.3, | , 23.1, 0.0, 607.1, | ,  1000,   960,  3000,  2945, | , -3.4, 3254.5, 31.678, |, 0.0
8590.6, 138.7, | , 23.1, 0.0, 606.3, | ,  1000,   955,  3000,  2932, | , -3.4, 3250.2, 31.486, |, 0.0
8591.6, 138.7, | , 23.1, 0.0, 607.1, | ,  1000,   961,  3000,  2939, | , -3.4, 3239.0, 31.482, |, 0.0
8592.6, 138.8, | , 23.1, 0.0, 602.1, | ,  1000,   955,  3000,  2922, | , -3.4, 3243.7, 31.341, |, 0.0
8593.6, 138.8, | , 23.1, 0.0, 602.7, | ,  1000,   957,  3000,  2916, | , -3.4, 3260.0, 31.469, |, 0.0
8594.6, 138.4, | , 23.1, 0.0, 607.4, | ,  1000,   958,  3000,  2929, | , -3.4, 3241.6, 31.413, |, 0.0
8595.6, 138.3, | , 23.1, 0.0, 606.2, | ,  1000,   950,  3000,  2934, | , -3.4, 3261.7, 31.579, |, 0.0
8596.6, 138.3, | , 23.2, 0.0, 606.9, | ,  1000,   960,  3000,  2933, | , -3.4, 3247.6, 31.511, |, 0.0
8597.7, 138.7, | , 23.1, 0.0, 607.4, | ,  1000,   957,  3000,  2955, | , -3.4, 3243.3, 31.621, |, 0.0
8598.7, 139.1, | , 23.1, 0.0, 601.0, | ,  1000,   955,  3000,  2921, | , -3.4, 3242.5, 31.325, |, 0.0
8599.7, 138.2, | , 23.1, 0.0, 607.4, | ,  1000,   956,  3000,  2945, | , -3.4, 3218.5, 31.298, |, 0.0
8600.7, 138.4, | , 23.2, 0.0, 606.4, | ,  1000,   951,  3000,  2919, | , -3.4, 3235.2, 31.209, |, 0.0
8601.7, 138.8, | , 23.1, 0.0, 607.7, | ,  1000,   959,  3000,  2940, | , -3.4, 3242.0, 31.507, |, 0.0
8602.7, 138.5, | , 23.1, 0.0, 607.5, | ,  1000,   956,  3000,  2946, | , -3.4, 3233.5, 31.452, |, 0.0
8603.7, 138.9, | , 23.1, 0.0, 601.8, | ,  1000,   957,  3000,  2916, | , -3.4, 3230.9, 31.188, |, 0.0
8604.7, 139.1, | , 23.1, 0.0, 602.8, | ,  1000,   955,  3000,  2912, | , -3.4, 3227.5, 31.108, |, 0.0
8605.7, 138.3, | , 23.1, 0.0, 606.4, | ,  1000,   959,  3000,  2934, | , -3.4, 3226.6, 31.308, |, 0.0
8606.8, 138.1, | , 23.2, 0.0, 606.8, | ,  1000,   960,  3000,  2943, | , -3.4, 3256.2, 31.673, |, 0.0
8607.8, 138.2, | , 23.2, 0.0, 607.0, | ,  1000,   956,  3000,  2934, | , -3.4, 3246.7, 31.485, |, 0.0
8608.8, 138.8, | , 23.2, 0.0, 607.2, | ,  1000,   958,  3000,  2961, | , -3.4, 3219.7, 31.455, |, 0.0
8609.8, 139.0, | , 23.1, 0.0, 601.0, | ,  1000,   957,  3000,  2907, | , -3.4, 3210.3, 30.917, |, 0.0
8610.8, 138.4, | , 23.1, 0.0, 606.4, | ,  1000,   960,  3000,  2919, | , -3.4, 3220.6, 31.143, |, 0.0
8611.8, 138.1, | , 23.2, 0.0, 607.3, | ,  1000,   953,  3000,  2926, | , -3.4, 3218.9, 31.122, |, 0.0
8612.8, 138.6, | , 23.1, 0.0, 607.1, | ,  1000,   954,  3000,  2947, | , -3.4, 3237.7, 31.480, |, 0.0
8613.8, 138.0, | , 23.2, 0.0, 607.0, | ,  1000,   949,  3000,  2922, | , -3.4, 3218.9, 31.063, |, 0.0
8614.8, 139.6, | , 23.1, 0.0, 599.0, | ,  1000,   957,  3000,  2939, | , -3.4, 3237.7, 31.442, |, 0.0
8615.8, 139.2, | , 23.1, 0.0, 602.3, | ,  1000,   959,  3000,  2914, | , -3.4, 3244.2, 31.321, |, 0.0
8616.9, 138.3, | , 23.2, 0.0, 607.0, | ,  1000,   953,  3000,  2939, | , -3.4, 3239.9, 31.432, |, 0.0
8617.9, 138.3, | , 23.2, 0.0, 607.0, | ,  1000,   958,  3000,  2953, | , -3.4, 3210.8, 31.304, |, 0.0
8618.9, 138.6, | , 23.1, 0.0, 607.6, | ,  1000,   960,  3000,  2941, | , -3.4, 3217.6, 31.282, |, 0.0
8619.9, 138.5, | , 23.2, 0.0, 607.6, | ,  1000,   961,  3000,  2934, | , -3.4, 3221.5, 31.279, |, 0.0
8620.9, 139.2, | , 23.1, 0.0, 600.9, | ,  1000,   947,  3000,  2931, | , -3.4, 3221.5, 31.140, |, 0.0
8621.9, 138.1, | , 23.2, 0.0, 607.2, | ,  1000,   958,  3000,  2916, | , -3.4, 3216.7, 31.060, |, 0.0
8622.9, 138.6, | , 23.1, 0.0, 607.1, | ,  1000,   961,  3000,  2942, | , -3.4, 3228.7, 31.413, |, 0.0
8623.9, 138.6, | , 23.2, 0.0, 607.3, | ,  1000,   960,  3000,  2930, | , -3.4, 3216.7, 31.192, |, 0.0
8624.9, 138.2, | , 23.2, 0.0, 607.5, | ,  1000,   954,  3000,  2922, | , -3.4, 3218.5, 31.097, |, 0.0
8625.9, 139.2, | , 23.2, 0.0, 600.3, | ,  1000,   952,  3000,  2918, | , -3.4, 3216.3, 31.029, |, 0.0
8626.9, 139.9, | , 23.2, 0.0, 602.0, | ,  1000,   960,  3000,  2936, | , -3.4, 3216.3, 31.229, |, 0.0
8628.0, 138.8, | , 23.2, 0.0, 602.4, | ,  1000,   954,  3000,  2949, | , -3.4, 3238.6, 31.507, |, 0.0
8629.0, 138.5, | , 23.2, 0.0, 606.6, | ,  1000,   955,  3000,  2955, | , -3.4, 3236.5, 31.539, |, 0.0
8630.0, 138.7, | , 23.2, 0.0, 607.5, | ,  1000,   962,  3000,  2925, | , -3.4, 3216.3, 31.158, |, 0.0
8631.0, 139.0, | , 23.2, 0.0, 601.6, | ,  1000,   953,  3000,  2907, | , -3.4, 3214.2, 30.925, |, 0.0
8632.0, 138.9, | , 23.1, 0.0, 601.4, | ,  1000,   954,  3000,  2912, | , -3.4, 3247.2, 31.293, |, 0.0
8633.0, 138.4, | , 23.2, 0.0, 607.1, | ,  1000,   959,  3000,  2922, | , -3.4, 3254.5, 31.480, |, 0.0
8634.0, 138.5, | , 23.2, 0.0, 607.0, | ,  1000,   958,  3000,  2912, | , -3.4, 3237.3, 31.231, |, 0.0
8635.0, 138.3, | , 23.2, 0.0, 606.8, | ,  1000,   951,  3000,  2944, | , -3.4, 3217.2, 31.235, |, 0.0
8636.1, 138.4, | , 23.2, 0.0, 606.2, | ,  1000,   952,  3000,  2937, | , -3.4, 3208.6, 31.109, |, 0.0
8637.1, 139.3, | , 23.2, 0.0, 601.6, | ,  1000,   952,  3000,  2933, | , -3.4, 3209.5, 31.086, |, 0.0
8638.1, 138.2, | , 23.2, 0.0, 606.6, | ,  1000,   952,  3000,  2929, | , -3.4, 3227.9, 31.232, |, 0.0
8639.1, 138.2, | , 23.2, 0.0, 607.0, | ,  1000,   960,  3000,  2938, | , -3.4, 3218.5, 31.271, |, 0.0
8640.1, 138.6, | , 23.2, 0.0, 607.5, | ,  1000,   956,  3000,  2932, | , -3.4, 3215.9, 31.166, |, 0.0
8641.1, 138.9, | , 23.2, 0.0, 606.2, | ,  1000,   957,  3000,  2937, | , -3.4, 3245.0, 31.490, |, 0.0
8642.1, 138.9, | , 23.2, 0.0, 602.4, | ,  1000,   955,  3000,  2948, | , -3.4, 3209.9, 31.226, |, 0.0
8643.1, 139.0, | , 23.2, 0.0, 600.6, | ,  1000,   957,  3000,  2909, | , -3.4, 3234.3, 31.164, |, 0.0
8644.1, 138.6, | , 23.2, 0.0, 607.4, | ,  1000,   951,  3000,  2942, | , -3.4, 3248.9, 31.526, |, 0.0
8645.1, 138.5, | , 23.2, 0.0, 607.0, | ,  1000,   951,  3000,  2929, | , -3.4, 3230.0, 31.242, |, 0.0
8646.2, 138.3, | , 23.2, 0.0, 606.3, | ,  1000,   957,  3000,  2927, | , -3.4, 3229.2, 31.266, |, 0.0
8647.2, 138.5, | , 23.2, 0.0, 607.2, | ,  1000,   958,  3000,  2940, | , -3.4, 3217.2, 31.254, |, 0.0
8648.2, 139.3, | , 23.2, 0.0, 602.0, | ,  1000,   955,  3000,  2913, | , -3.4, 3217.2, 31.013, |, 0.0
8649.2, 138.2, | , 23.2, 0.0, 607.0, | ,  1000,   957,  3000,  2945, | , -3.4, 3217.6, 31.300, |, 0.0
8650.2, 138.2, | , 23.2, 0.0, 607.0, | ,  1000,   957,  3000,  2948, | , -3.4, 3250.6, 31.639, |, 0.0
8651.2, 138.5, | , 23.2, 0.0, 606.3, | ,  1000,   955,  3000,  2937, | , -3.4, 3220.2, 31.235, |, 0.0
8652.2, 138.4, | , 23.2, 0.0, 607.0, | ,  1000,   955,  3000,  2931, | , -3.4, 3234.3, 31.330, |, 0.0
8653.2, 138.9, | , 23.2, 0.0, 602.0, | ,  1000,   957,  3000,  2943, | , -3.4, 3206.9, 31.177, |, 0.0
8654.2, 138.7, | , 23.2, 0.0, 601.6, | ,  1000,   955,  3000,  2903, | , -3.4, 3225.7, 31.013, |, 0.0
8655.2, 138.6, | , 23.2, 0.0, 607.3, | ,  1000,   958,  3000,  2951, | , -3.4, 3234.7, 31.513, |, 0.0
8656.3, 138.4, | , 23.2, 0.0, 606.1, | ,  1000,   955,  3000,  2952, | , -3.4, 3225.3, 31.409, |, 0.0
8657.3, 138.2, | , 23.2, 0.0, 607.2, | ,  1000,   950,  3000,  2905, | , -3.4, 3216.3, 30.909, |, 0.0
8658.3, 138.7, | , 23.2, 0.0, 607.4, | ,  1000,   960,  3000,  2953, | , -3.4, 3226.6, 31.471, |, 0.0
8659.3, 138.9, | , 23.2, 0.0, 601.2, | ,  1000,   952,  3000,  2907, | , -3.4, 3217.2, 30.945, |, 0.0
8660.3, 138.4, | , 23.2, 0.0, 606.8, | ,  1000,   950,  3000,  2927, | , -3.4, 3239.5, 31.307, |, 0.0
8661.3, 138.4, | , 23.2, 0.0, 606.7, | ,  1000,   959,  3000,  2933, | , -3.4, 3241.6, 31.447, |, 0.0
8662.3, 138.5, | , 23.2, 0.0, 607.6, | ,  1000,   955,  3000,  2907, | , -3.4, 3219.3, 30.992, |, 0.0
8663.3, 138.3, | , 23.2, 0.0, 606.9, | ,  1000,   953,  3000,  2956, | , -3.4, 3218.5, 31.355, |, 0.0
8664.3, 138.9, | , 23.2, 0.0, 602.3, | ,  1000,   958,  3000,  2914, | , -3.4, 3216.7, 31.046, |, 0.0
8665.3, 139.2, | , 23.2, 0.0, 603.1, | ,  1000,   955,  3000,  2929, | , -3.4, 3226.6, 31.231, |, 0.0
8666.4, 138.6, | , 23.2, 0.0, 606.6, | ,  1000,   954,  3000,  2945, | , -3.4, 3227.0, 31.363, |, 0.0
8667.4, 138.3, | , 23.2, 0.0, 607.1, | ,  1000,   951,  3000,  2932, | , -3.4, 3218.5, 31.147, |, 0.0
8668.4, 138.6, | , 23.2, 0.0, 607.2, | ,  1000,   960,  3000,  2941, | , -3.4, 3223.2, 31.334, |, 0.0
8669.4, 138.7, | , 23.2, 0.0, 607.3, | ,  1000,   954,  3000,  2925, | , -3.4, 3227.5, 31.205, |, 0.0
8670.4, 139.2, | , 23.2, 0.0, 601.2, | ,  1000,   957,  3000,  2953, | , -3.4, 3222.3, 31.409, |, 0.0
8671.4, 138.3, | , 23.2, 0.0, 605.8, | ,  1000,   957,  3000,  2917, | , -3.4, 3246.7, 31.350, |, 0.0
8672.4, 138.1, | , 23.2, 0.0, 607.2, | ,  1000,   955,  3000,  2928, | , -3.4, 3255.7, 31.511, |, 0.0
8673.4, 138.3, | , 23.2, 0.0, 606.9, | ,  1000,   954,  3000,  2915, | , -3.4, 3227.5, 31.129, |, 0.0
8674.4, 138.4, | , 23.2, 0.0, 607.1, | ,  1000,   960,  3000,  2963, | , -3.4, 3251.5, 31.793, |, 0.0
8675.5, 139.5, | , 23.2, 0.0, 599.6, | ,  1000,   958,  3000,  2929, | , -3.4, 3226.2, 31.264, |, 0.0
8676.5, 139.1, | , 23.2, 0.0, 603.0, | ,  1000,   958,  3000,  2909, | , -3.4, 3220.6, 31.045, |, 0.0
8677.5, 138.2, | , 23.2, 0.0, 607.4, | ,  1000,   952,  3000,  2919, | , -3.4, 3236.0, 31.223, |, 0.0
8678.5, 138.2, | , 23.2, 0.0, 607.3, | ,  1000,   954,  3000,  2921, | , -3.4, 3234.3, 31.239, |, 0.0
8679.5, 138.1, | , 23.2, 0.0, 606.9, | ,  1000,   956,  3000,  2939, | , -3.4, 3239.0, 31.446, |, 0.0
8680.5, 138.3, | , 23.2, 0.0, 607.3, | ,  1000,   952,  3000,  2955, | , -3.4, 3242.5, 31.574, |, 0.0
8681.5, 139.2, | , 23.2, 0.0, 600.7, | ,  1000,   953,  3000,  2927, | , -3.4, 3230.9, 31.247, |, 0.0
8682.5, 138.4, | , 23.2, 0.0, 607.4, | ,  1000,   951,  3000,  2950, | , -3.4, 3218.5, 31.298, |, 0.0
8683.5, 138.6, | , 23.2, 0.0, 607.7, | ,  1000,   956,  3000,  2926, | , -3.4, 3232.2, 31.269, |, 0.0
8684.5, 138.4, | , 23.2, 0.0, 607.0, | ,  1000,   962,  3000,  2933, | , -3.4, 3218.5, 31.242, |, 0.0
8685.6, 138.1, | , 23.2, 0.0, 607.5, | ,  1000,   955,  3000,  2908, | , -3.4, 3225.3, 31.059, |, 0.0
8686.6, 139.5, | , 23.2, 0.0, 601.2, | ,  1000,   951,  3000,  2913, | , -3.4, 3232.6, 31.134, |, 0.0
8687.6, 138.4, | , 23.2, 0.0, 606.8, | ,  1000,   955,  3000,  2948, | , -3.4, 3234.3, 31.466, |, 0.0
8688.6, 138.2, | , 23.2, 0.0, 607.3, | ,  1000,   961,  3000,  2914, | , -3.4, 3227.0, 31.163, |, 0.0
8689.6, 138.5, | , 23.2, 0.0, 607.7, | ,  1000,   954,  3000,  2921, | , -3.4, 3251.0, 31.395, |, 0.0
8690.6, 138.1, | , 23.2, 0.0, 607.1, | ,  1000,   951,  3000,  2918, | , -3.4, 3230.9, 31.155, |, 0.0
8691.6, 139.1, | , 23.2, 0.0, 602.1, | ,  1000,   953,  3000,  2931, | , -3.4, 3215.0, 31.123, |, 0.0
8692.6, 138.9, | , 23.2, 0.0, 603.1, | ,  1000,   954,  3000,  2933, | , -3.4, 3240.3, 31.387, |, 0.0
8693.6, 138.8, | , 23.2, 0.0, 607.5, | ,  1000,   956,  3000,  2941, | , -3.4, 3247.2, 31.541, |, 0.0
8694.7, 138.4, | , 23.2, 0.0, 607.0, | ,  1000,   956,  3000,  2920, | , -3.4, 3212.5, 31.038, |, 0.0
8695.7, 138.4, | , 23.2, 0.0, 607.1, | ,  1000,   950,  3000,  2928, | , -3.4, 3215.9, 31.086, |, 0.0
8696.7, 138.7, | , 23.2, 0.0, 607.0, | ,  1000,   947,  3000,  2918, | , -3.4, 3217.2, 30.991, |, 0.0
8697.7, 139.0, | , 23.2, 0.0, 600.8, | ,  1000,   956,  3000,  2925, | , -3.4, 3244.6, 31.388, |, 0.0
8698.7, 138.2, | , 23.2, 0.0, 607.4, | ,  1000,   951,  3000,  2948, | , -3.4, 3240.3, 31.492, |, 0.0
8699.7, 138.1, | , 23.2, 0.0, 606.9, | ,  1000,   953,  3000,  2925, | , -3.4, 3235.2, 31.267, |, 0.0
8700.7, 138.6, | , 23.2, 0.0, 607.3, | ,  1000,   952,  3000,  2950, | , -3.4, 3240.3, 31.515, |, 0.0
8701.7, 138.4, | , 23.2, 0.0, 606.1, | ,  1000,   952,  3000,  2943, | , -3.4, 3229.6, 31.357, |, 0.0
8702.7, 139.0, | , 23.2, 0.0, 602.2, | ,  1000,   956,  3000,  2937, | , -3.4, 3219.3, 31.243, |, 0.0
8703.8, 139.4, | , 23.2, 0.0, 601.7, | ,  1000,   952,  3000,  2921, | , -3.4, 3218.0, 31.062, |, 0.0
8704.8, 138.3, | , 23.2, 0.0, 607.6, | ,  1000,   951,  3000,  2941, | , -3.4, 3216.7, 31.200, |, 0.0
8705.8, 138.2, | , 23.2, 0.0, 607.1, | ,  1000,   959,  3000,  2916, | , -3.4, 3218.0, 31.085, |, 0.0
8706.8, 138.7, | , 23.2, 0.0, 607.2, | ,  1000,   955,  3000,  2937, | , -3.4, 3219.3, 31.232, |, 0.0
8707.8, 138.6, | , 23.2, 0.0, 607.6, | ,  1000,   956,  3000,  2929, | , -3.4, 3225.7, 31.239, |, 0.0
8708.8, 139.1, | , 23.2, 0.0, 601.1, | ,  1000,   958,  3000,  2933, | , -3.4, 3222.7, 31.257, |, 0.0
8709.8, 138.3, | , 23.2, 0.0, 607.4, | ,  1000,   956,  3000,  2951, | , -3.4, 3246.7, 31.619, |, 0.0
8710.8, 138.7, | , 23.2, 0.0, 607.7, | ,  1000,   960,  3000,  2938, | , -3.4, 3220.2, 31.288, |, 0.0
8711.8, 138.7, | , 23.2, 0.0, 607.2, | ,  1000,   954,  3000,  2929, | , -3.4, 3244.6, 31.399, |, 0.0
8712.8, 138.2, | , 23.2, 0.0, 607.2, | ,  1000,   955,  3000,  2929, | , -3.4, 3245.5, 31.419, |, 0.0
8713.9, 139.5, | , 23.2, 0.0, 602.3, | ,  1000,   949,  3000,  2944, | , -3.4, 3229.6, 31.341, |, 0.0
8714.9, 139.3, | , 23.2, 0.0, 601.6, | ,  1000,   955,  3000,  2927, | , -3.4, 3217.6, 31.132, |, 0.0
8715.9, 138.2, | , 23.2, 0.0, 606.9, | ,  1000,   959,  3000,  2919, | , -3.4, 3233.0, 31.255, |, 0.0
8716.9, 138.5, | , 23.2, 0.0, 606.7, | ,  1000,   951,  3000,  2941, | , -3.4, 3218.9, 31.233, |, 0.0
8717.9, 138.5, | , 23.2, 0.0, 607.7, | ,  1000,   957,  3000,  2930, | , -3.4, 3215.0, 31.155, |, 0.0
8718.9, 138.2, | , 23.2, 0.0, 607.5, | ,  1000,   954,  3000,  2931, | , -3.4, 3218.9, 31.171, |, 0.0
8719.9, 139.0, | , 23.2, 0.0, 601.6, | ,  1000,   959,  3000,  2919, | , -3.4, 3226.2, 31.184, |, 0.0
8720.9, 138.0, | , 23.2, 0.0, 607.6, | ,  1000,   958,  3000,  2922, | , -3.4, 3226.2, 31.204, |, 0.0
8721.9, 138.8, | , 23.2, 0.0, 606.9, | ,  1000,   953,  3000,  2958, | , -3.4, 3234.3, 31.531, |, 0.0
8722.9, 138.4, | , 23.2, 0.0, 607.6, | ,  1000,   954,  3000,  2960, | , -3.4, 3242.0, 31.630, |, 0.0
8724.0, 138.2, | , 23.2, 0.0, 607.4, | ,  1000,   952,  3000,  2912, | , -3.4, 3230.9, 31.118, |, 0.0
8725.0, 139.3, | , 23.2, 0.0, 602.9, | ,  1000,   957,  3000,  2916, | , -3.4, 3253.2, 31.405, |, 0.0
8726.0, 138.8, | , 23.2, 0.0, 601.5, | ,  1000,   950,  3000,  2910, | , -3.4, 3259.6, 31.359, |, 0.0
8727.0, 138.4, | , 23.2, 0.0, 607.0, | ,  1000,   958,  3000,  2929, | , -3.4, 3238.6, 31.372, |, 0.0
8728.0, 138.5, | , 23.2, 0.0, 607.6, | ,  1000,   961,  3000,  2925, | , -3.4, 3230.5, 31.290, |, 0.0
8729.0, 138.2, | , 23.2, 0.0, 607.6, | ,  1000,   955,  3000,  2950, | , -3.4, 3230.9, 31.447, |, 0.0
8730.0, 138.2, | , 23.2, 0.0, 607.6, | ,  1000,   961,  3000,  2932, | , -3.4, 3226.2, 31.300, |, 0.0
8731.0, 139.4, | , 23.2, 0.0, 602.1, | ,  1000,   953,  3000,  2929, | , -3.4, 3234.3, 31.299, |, 0.0
8732.1, 138.7, | , 23.2, 0.0, 607.1, | ,  1000,   961,  3000,  2936, | , -3.4, 3249.3, 31.559, |, 0.0
8733.1, 138.4, | , 23.2, 0.0, 607.4, | ,  1000,   960,  3000,  2933, | , -3.4, 3235.2, 31.389, |, 0.0
8734.1, 138.3, | , 23.2, 0.0, 607.4, | ,  1000,   957,  3000,  2947, | , -3.4, 3218.9, 31.323, |, 0.0
8735.1, 138.2, | , 23.2, 0.0, 607.5, | ,  1000,   958,  3000,  2925, | , -3.4, 3233.9, 31.300, |, 0.0
8736.1, 139.3, | , 23.2, 0.0, 598.7, | ,  1000,   952,  3000,  2930, | , -3.4, 3221.5, 31.171, |, 0.0
8737.1, 138.9, | , 23.2, 0.0, 602.0, | ,  1000,   950,  3000,  2912, | , -3.4, 3222.7, 31.025, |, 0.0
8738.1, 138.3, | , 23.2, 0.0, 607.7, | ,  1000,   961,  3000,  2923, | , -3.4, 3222.7, 31.198, |, 0.0
8739.1, 138.5, | , 23.2, 0.0, 607.0, | ,  1000,   955,  3000,  2947, | , -3.4, 3241.2, 31.518, |, 0.0
8740.1, 138.2, | , 23.2, 0.0, 607.5, | ,  1000,   958,  3000,  2935, | , -3.4, 3227.5, 31.321, |, 0.0
8741.2, 138.1, | , 23.2, 0.0, 607.5, | ,  1000,   949,  3000,  2898, | , -3.4, 3222.7, 30.903, |, 0.0
8742.2, 139.1, | , 23.2, 0.0, 600.9, | ,  1000,   952,  3000,  2941, | , -3.4, 3250.6, 31.547, |, 0.0
8743.2, 138.1, | , 23.2, 0.0, 607.4, | ,  1000,   951,  3000,  2935, | , -3.4, 3255.7, 31.538, |, 0.0
8744.2, 138.1, | , 23.2, 0.0, 607.2, | ,  1000,   959,  3000,  2913, | , -3.4, 3248.0, 31.348, |, 0.0
8745.2, 138.2, | , 23.2, 0.0, 607.5, | ,  1000,   955,  3000,  2941, | , -3.4, 3256.6, 31.624, |, 0.0
8746.2, 138.5, | , 23.2, 0.0, 607.9, | ,  1000,   951,  3000,  2929, | , -3.4, 3226.6, 31.206, |, 0.0
8747.2, 139.2, | , 23.2, 0.0, 601.0, | ,  1000,   955,  3000,  2940, | , -3.4, 3224.0, 31.303, |, 0.0
8748.2, 139.3, | , 23.2, 0.0, 602.0, | ,  1000,   956,  3000,  2944, | , -3.4, 3231.7, 31.414, |, 0.0
8749.2, 138.5, | , 23.2, 0.0, 607.5, | ,  1000,   953,  3000,  2927, | , -3.4, 3224.9, 31.187, |, 0.0
8750.2, 138.1, | , 23.2, 0.0, 607.3, | ,  1000,   951,  3000,  2910, | , -3.4, 3231.3, 31.096, |, 0.0
8751.3, 138.3, | , 23.2, 0.0, 606.9, | ,  1000,   956,  3000,  2955, | , -3.4, 3267.3, 31.851, |, 0.0
8752.3, 139.5, | , 23.2, 0.0, 601.9, | ,  1000,   963,  3000,  2926, | , -3.4, 3233.9, 31.342, |, 0.0
8753.3, 139.2, | , 23.2, 0.0, 601.9, | ,  1000,   958,  3000,  2937, | , -3.4, 3226.2, 31.327, |, 0.0
8754.3, 138.3, | , 23.2, 0.0, 607.1, | ,  1000,   958,  3000,  2935, | , -3.4, 3246.3, 31.503, |, 0.0
8755.3, 138.3, | , 23.2, 0.0, 606.9, | ,  1000,   958,  3000,  2933, | , -3.4, 3226.6, 31.297, |, 0.0
8756.3, 138.6, | , 23.2, 0.0, 607.4, | ,  1000,   952,  3000,  2937, | , -3.4, 3234.3, 31.351, |, 0.0
8757.3, 138.4, | , 23.2, 0.0, 606.3, | ,  1000,   958,  3000,  2921, | , -3.4, 3233.5, 31.264, |, 0.0
8758.3, 139.2, | , 23.2, 0.0, 601.4, | ,  1000,   956,  3000,  2936, | , -3.4, 3230.5, 31.341, |, 0.0
8759.3, 138.6, | , 23.2, 0.0, 607.1, | ,  1000,   951,  3000,  2923, | , -3.4, 3229.6, 31.187, |, 0.0
8760.3, 138.7, | , 23.2, 0.0, 607.1, | ,  1000,   961,  3000,  2937, | , -3.4, 3254.0, 31.613, |, 0.0
8761.4, 138.5, | , 23.2, 0.0, 607.1, | ,  1000,   952,  3000,  2941, | , -3.4, 3236.0, 31.401, |, 0.0
8762.4, 138.5, | , 23.2, 0.0, 606.2, | ,  1000,   961,  3000,  2963, | , -3.4, 3223.2, 31.519, |, 0.0
8763.4, 139.2, | , 23.2, 0.0, 603.2, | ,  1000,   949,  3000,  2917, | , -3.4, 3215.5, 30.986, |, 0.0
8764.4, 138.9, | , 23.2, 0.0, 602.8, | ,  1000,   955,  3000,  2935, | , -3.4, 3247.6, 31.492, |, 0.0
8765.4, 138.1, | , 23.2, 0.0, 607.4, | ,  1000,   952,  3000,  2923, | , -3.4, 3229.6, 31.198, |, 0.0
8766.4, 138.2, | , 23.2, 0.0, 607.5, | ,  1000,   958,  3000,  2929, | , -3.4, 3231.7, 31.309, |, 0.0
8767.4, 138.6, | , 23.2, 0.0, 606.7, | ,  1000,   958,  3000,  2918, | , -3.4, 3233.5, 31.242, |, 0.0
8768.4, 138.1, | , 23.2, 0.0, 607.3, | ,  1000,   960,  3000,  2929, | , -3.4, 3234.3, 31.351, |, 0.0
8769.4, 139.3, | , 23.2, 0.0, 602.0, | ,  1000,   953,  3000,  2940, | , -3.4, 3249.7, 31.533, |, 0.0
8770.4, 138.7, | , 23.2, 0.0, 607.4, | ,  1000,   956,  3000,  2929, | , -3.4, 3226.6, 31.241, |, 0.0
8771.5, 138.1, | , 23.2, 0.0, 607.5, | ,  1000,   958,  3000,  2929, | , -3.4, 3224.9, 31.245, |, 0.0
8772.5, 138.4, | , 23.2, 0.0, 607.1, | ,  1000,   963,  3000,  2941, | , -3.4, 3234.3, 31.467, |, 0.0
8773.5, 138.6, | , 23.2, 0.0, 607.6, | ,  1000,   959,  3000,  2947, | , -3.4, 3234.3, 31.490, |, 0.0
8774.5, 139.5, | , 23.2, 0.0, 603.3, | ,  1000,   957,  3000,  2936, | , -3.4, 3234.7, 31.387, |, 0.0
8775.5, 139.2, | , 23.2, 0.0, 601.3, | ,  1000,   953,  3000,  2944, | , -3.4, 3215.5, 31.229, |, 0.0
8776.5, 138.3, | , 23.2, 0.0, 607.6, | ,  1000,   960,  3000,  2936, | , -3.4, 3231.3, 31.377, |, 0.0
8777.5, 138.4, | , 23.2, 0.0, 606.7, | ,  1000,   961,  3000,  2932, | , -3.4, 3242.9, 31.462, |, 0.0
8778.5, 138.0, | , 23.2, 0.0, 607.5, | ,  1000,   956,  3000,  2905, | , -3.4, 3264.7, 31.422, |, 0.0
8779.5, 137.9, | , 23.2, 0.0, 607.6, | ,  1000,   953,  3000,  2894, | , -3.4, 3245.0, 31.118, |, 0.0
8780.5, 139.0, | , 23.2, 0.0, 601.6, | ,  1000,   959,  3000,  2945, | , -3.4, 3244.2, 31.568, |, 0.0
8781.6, 138.6, | , 23.2, 0.0, 608.2, | ,  1000,   951,  3000,  2940, | , -3.4, 3232.2, 31.343, |, 0.0
8782.6, 138.3, | , 23.2, 0.0, 606.8, | ,  1000,   955,  3000,  2944, | , -3.4, 3234.3, 31.431, |, 0.0
8783.6, 138.3, | , 23.2, 0.0, 607.6, | ,  1000,   953,  3000,  2934, | , -3.4, 3230.5, 31.303, |, 0.0
8784.6, 138.7, | , 23.2, 0.0, 607.2, | ,  1000,   953,  3000,  2930, | , -3.4, 3226.2, 31.224, |, 0.0
8785.6, 139.0, | , 23.2, 0.0, 602.2, | ,  1000,   954,  3000,  2903, | , -3.4, 3234.3, 31.099, |, 0.0
8786.6, 138.9, | , 23.2, 0.0, 602.2, | ,  1000,   959,  3000,  2903, | , -3.4, 3223.6, 31.032, |, 0.0
