Repository: jdhuang-csm/Ru-BCA

## Methods
* (BaO)<sub>x</sub>-(CaO)<sub>y</sub>-(Al<sub>2</sub>O<sub>3</sub>)<sub>1-x-y</sub> (BCA) catalyst supports were synthesized via sol-gel and solid-state methods. 
* Ru/BCA catalysts were prepared via incipient wetness impregnation to achieve 1 wt. % Ru loading.
* Ammonia synthesis rates were measured for Ru/BCA catalysts in a packed-bed reactor at 480-600<sup>o</sup>C, 10 bar, and space velocities up to 1.3 x 10<sup>6</sup> ml g<sub>cat</sub><sup>-1</sup> h<sup>-1</sup>.
* A machine learning (ML) model was employed to improve understanding of the behavior of Ru/BCA catalysts.
* A microkinetic model was developed to describe the best-performing catalyst.

File: data/init_files_Cadigan/BCA512.txt (part 22 of 43)
********** Start test **********
Elapsed time, Pressure, | , LJtemp(C), Inner-Temp, Outer-Temp, | , N2-set, N2-flow, H2-set, H2-flow, | , pH, NH3_ppm, NH3_Prod_rate, |, In222Temp
8354.8, 139.8, | , 25.5, 0.0, 586.7, | ,  4000,  3881, 12000, 11682, | , -3.4, 3593.8, 113.146, |, 0.0
8355.8, 140.2, | , 25.5, 0.0, 586.9, | ,  4000,  3879, 12000, 11705, | , -3.4, 3536.4, 111.497, |, 0.0
8356.8, 140.3, | , 25.5, 0.0, 581.6, | ,  4000,  3874, 12000, 11720, | , -3.4, 3598.5, 113.529, |, 0.0
8357.8, 140.4, | , 25.5, 0.0, 585.7, | ,  4000,  3871, 12000, 11703, | , -3.4, 3608.8, 113.701, |, 0.0
8358.8, 139.8, | , 25.5, 0.0, 587.1, | ,  4000,  3880, 12000, 11678, | , -3.4, 3551.8, 111.798, |, 0.0
8359.9, 139.6, | , 25.5, 0.0, 587.1, | ,  4000,  3878, 12000, 11713, | , -3.4, 3526.9, 111.256, |, 0.0
8360.9, 139.8, | , 25.5, 0.0, 586.1, | ,  4000,  3872, 12000, 11723, | , -3.4, 3615.2, 114.056, |, 0.0
8361.9, 140.0, | , 25.5, 0.0, 587.1, | ,  4000,  3871, 12000, 11705, | , -3.4, 3637.1, 114.604, |, 0.0
8362.9, 140.6, | , 25.5, 0.0, 580.4, | ,  4000,  3874, 12000, 11694, | , -3.4, 3551.8, 111.870, |, 0.0
8363.9, 139.7, | , 25.5, 0.0, 587.2, | ,  4000,  3879, 12000, 11695, | , -3.4, 3571.9, 112.546, |, 0.0
8364.9, 139.6, | , 25.5, 0.0, 586.9, | ,  4000,  3878, 12000, 11706, | , -3.4, 3584.8, 113.023, |, 0.0
8365.9, 140.4, | , 25.5, 0.0, 586.2, | ,  4000,  3881, 12000, 11699, | , -3.4, 3601.9, 113.528, |, 0.0
8366.9, 139.6, | , 25.5, 0.0, 586.9, | ,  4000,  3878, 12000, 11708, | , -3.4, 3492.7, 110.138, |, 0.0
8367.9, 140.4, | , 25.5, 0.0, 581.1, | ,  4000,  3879, 12000, 11703, | , -3.4, 3538.1, 111.540, |, 0.0
8368.9, 140.1, | , 25.5, 0.0, 586.8, | ,  4000,  3877, 12000, 11706, | , -3.4, 3593.8, 113.296, |, 0.0
8370.0, 140.1, | , 25.5, 0.0, 587.1, | ,  4000,  3874, 12000, 11704, | , -3.4, 3588.2, 113.081, |, 0.0
8371.0, 140.0, | , 25.5, 0.0, 586.0, | ,  4000,  3877, 12000, 11700, | , -3.4, 3514.5, 110.766, |, 0.0
8372.0, 139.6, | , 25.5, 0.0, 586.9, | ,  4000,  3871, 12000, 11712, | , -3.4, 3538.5, 111.554, |, 0.0
8373.0, 140.0, | , 25.5, 0.0, 586.5, | ,  4000,  3869, 12000, 11731, | , -3.4, 3568.5, 112.620, |, 0.0
8374.0, 140.6, | , 25.5, 0.0, 580.3, | ,  4000,  3875, 12000, 11698, | , -3.4, 3564.2, 112.297, |, 0.0
8375.0, 139.7, | , 25.5, 0.0, 586.7, | ,  4000,  3880, 12000, 11716, | , -3.4, 3552.2, 112.085, |, 0.0
8376.0, 140.1, | , 25.5, 0.0, 585.8, | ,  4000,  3870, 12000, 11729, | , -3.4, 3475.5, 109.691, |, 0.0
8377.0, 140.2, | , 25.5, 0.0, 586.9, | ,  4000,  3880, 12000, 11713, | , -3.4, 3505.5, 110.594, |, 0.0
8378.0, 139.7, | , 25.5, 0.0, 586.8, | ,  4000,  3874, 12000, 11712, | , -3.4, 3554.4, 112.080, |, 0.0
8379.1, 141.0, | , 25.5, 0.0, 581.1, | ,  4000,  3868, 12000, 11685, | , -3.4, 3544.5, 111.534, |, 0.0
8380.1, 140.0, | , 25.5, 0.0, 586.8, | ,  4000,  3877, 12000, 11723, | , -3.4, 3571.5, 112.719, |, 0.0
8381.1, 139.9, | , 25.5, 0.0, 585.8, | ,  4000,  3881, 12000, 11693, | , -3.4, 3487.5, 109.890, |, 0.0
8382.1, 139.8, | , 25.5, 0.0, 587.1, | ,  4000,  3878, 12000, 11686, | , -3.4, 3486.2, 109.790, |, 0.0
8383.1, 139.6, | , 25.5, 0.0, 586.9, | ,  4000,  3871, 12000, 11713, | , -3.4, 3518.8, 110.949, |, 0.0
8384.1, 140.9, | , 25.5, 0.0, 582.1, | ,  4000,  3873, 12000, 11694, | , -3.4, 3554.8, 111.961, |, 0.0
8385.1, 141.3, | , 25.5, 0.0, 577.7, | ,  4000,  3867, 12000, 11692, | , -3.4, 3531.2, 111.158, |, 0.0
8386.1, 140.4, | , 25.5, 0.0, 586.4, | ,  4000,  3884, 12000, 11701, | , -3.4, 3556.9, 112.154, |, 0.0
8387.1, 140.1, | , 25.5, 0.0, 587.3, | ,  4000,  3878, 12000, 11696, | , -3.4, 3526.5, 111.117, |, 0.0
8388.2, 139.6, | , 25.5, 0.0, 587.3, | ,  4000,  3876, 12000, 11706, | , -3.4, 3419.4, 107.809, |, 0.0
8389.2, 139.5, | , 25.5, 0.0, 586.7, | ,  4000,  3874, 12000, 11699, | , -3.4, 3537.2, 111.446, |, 0.0
8390.2, 141.0, | , 25.5, 0.0, 581.1, | ,  4000,  3880, 12000, 11690, | , -3.4, 3538.9, 111.485, |, 0.0
8391.2, 139.8, | , 25.5, 0.0, 586.2, | ,  4000,  3881, 12000, 11698, | , -3.4, 3577.5, 112.752, |, 0.0
8392.2, 139.6, | , 25.5, 0.0, 586.9, | ,  4000,  3880, 12000, 11692, | , -3.4, 3495.7, 110.134, |, 0.0
8393.2, 139.6, | , 25.5, 0.0, 587.0, | ,  4000,  3880, 12000, 11705, | , -3.4, 3523.1, 111.084, |, 0.0
8394.2, 139.9, | , 25.5, 0.0, 587.0, | ,  4000,  3873, 12000, 11724, | , -3.4, 3497.0, 110.348, |, 0.0
8395.2, 140.4, | , 25.5, 0.0, 581.7, | ,  4000,  3872, 12000, 11698, | , -3.4, 3535.5, 111.372, |, 0.0
8396.2, 139.8, | , 25.5, 0.0, 586.3, | ,  4000,  3880, 12000, 11686, | , -3.4, 3470.4, 109.298, |, 0.0
8397.2, 139.9, | , 25.5, 0.0, 586.7, | ,  4000,  3869, 12000, 11729, | , -3.4, 3462.2, 109.269, |, 0.0
8398.3, 139.9, | , 25.5, 0.0, 586.2, | ,  4000,  3878, 12000, 11707, | , -3.4, 3574.5, 112.708, |, 0.0
8399.3, 139.5, | , 25.5, 0.0, 587.0, | ,  4000,  3876, 12000, 11713, | , -3.4, 3461.0, 109.159, |, 0.0
8400.3, 140.0, | , 25.5, 0.0, 586.8, | ,  4000,  3881, 12000, 11704, | , -3.4, 3536.4, 111.505, |, 0.0
8401.3, 140.3, | , 25.5, 0.0, 582.0, | ,  4000,  3871, 12000, 11708, | , -3.4, 3473.8, 109.501, |, 0.0
8402.3, 139.6, | , 25.5, 0.0, 586.8, | ,  4000,  3873, 12000, 11705, | , -3.4, 3482.8, 109.778, |, 0.0
8403.3, 140.0, | , 25.5, 0.0, 587.2, | ,  4000,  3872, 12000, 11689, | , -3.4, 3529.5, 111.122, |, 0.0
8404.3, 140.0, | , 25.5, 0.0, 587.1, | ,  4000,  3879, 12000, 11694, | , -3.4, 3495.7, 110.146, |, 0.0
8405.3, 139.5, | , 25.5, 0.0, 587.0, | ,  4000,  3874, 12000, 11708, | , -3.4, 3515.8, 110.838, |, 0.0
8406.4, 140.4, | , 25.5, 0.0, 581.0, | ,  4000,  3871, 12000, 11698, | , -3.4, 3508.5, 110.521, |, 0.0
8407.4, 140.1, | , 25.5, 0.0, 586.9, | ,  4000,  3873, 12000, 11679, | , -3.4, 3511.5, 110.492, |, 0.0
8408.4, 139.7, | , 25.5, 0.0, 586.6, | ,  4000,  3880, 12000, 11691, | , -3.4, 3455.0, 108.855, |, 0.0
8409.4, 139.5, | , 25.5, 0.0, 586.6, | ,  4000,  3877, 12000, 11698, | , -3.4, 3426.3, 107.976, |, 0.0
8410.4, 140.0, | , 25.5, 0.0, 587.0, | ,  4000,  3876, 12000, 11701, | , -3.4, 3529.9, 111.253, |, 0.0
8411.4, 140.1, | , 25.5, 0.0, 585.7, | ,  4000,  3871, 12000, 11702, | , -3.4, 3506.0, 110.471, |, 0.0
8412.4, 140.6, | , 25.5, 0.0, 578.4, | ,  4000,  3874, 12000, 11690, | , -3.4, 3497.0, 110.117, |, 0.0
8413.4, 139.6, | , 25.5, 0.0, 586.0, | ,  4000,  3873, 12000, 11687, | , -3.4, 3446.8, 108.523, |, 0.0
8414.4, 140.0, | , 25.5, 0.0, 586.8, | ,  4000,  3872, 12000, 11713, | , -3.4, 3488.8, 110.008, |, 0.0
8415.4, 139.7, | , 25.5, 0.0, 586.4, | ,  4000,  3877, 12000, 11700, | , -3.4, 3494.8, 110.145, |, 0.0
8416.5, 139.8, | , 25.5, 0.0, 585.6, | ,  4000,  3872, 12000, 11699, | , -3.4, 3453.7, 108.814, |, 0.0
8417.5, 140.4, | , 25.5, 0.0, 580.7, | ,  4000,  3869, 12000, 11691, | , -3.4, 3499.5, 110.171, |, 0.0
8418.5, 140.1, | , 25.5, 0.0, 586.4, | ,  4000,  3875, 12000, 11695, | , -3.4, 3514.5, 110.714, |, 0.0
8419.5, 139.6, | , 25.5, 0.0, 586.3, | ,  4000,  3876, 12000, 11708, | , -3.4, 3479.8, 109.723, |, 0.0
8420.5, 139.6, | , 25.5, 0.0, 586.2, | ,  4000,  3883, 12000, 11688, | , -3.4, 3498.2, 110.206, |, 0.0
8421.5, 140.1, | , 25.5, 0.0, 585.8, | ,  4000,  3871, 12000, 11734, | , -3.4, 3479.4, 109.855, |, 0.0
8422.5, 140.3, | , 25.5, 0.0, 581.7, | ,  4000,  3872, 12000, 11677, | , -3.4, 3500.8, 110.133, |, 0.0
8423.5, 140.6, | , 25.5, 0.0, 580.2, | ,  4000,  3878, 12000, 11691, | , -3.4, 3450.7, 108.707, |, 0.0
8424.5, 140.0, | , 25.5, 0.0, 586.0, | ,  4000,  3874, 12000, 11693, | , -3.4, 3465.2, 109.142, |, 0.0
8425.6, 139.6, | , 25.5, 0.0, 586.2, | ,  4000,  3874, 12000, 11717, | , -3.4, 3496.1, 110.283, |, 0.0
8426.6, 139.8, | , 25.5, 0.0, 585.3, | ,  4000,  3881, 12000, 11694, | , -3.4, 3491.4, 110.027, |, 0.0
8427.6, 140.2, | , 25.5, 0.0, 586.5, | ,  4000,  3871, 12000, 11705, | , -3.4, 3486.7, 109.880, |, 0.0
8428.6, 140.4, | , 25.5, 0.0, 581.2, | ,  4000,  3877, 12000, 11676, | , -3.4, 3428.0, 107.877, |, 0.0
8429.6, 139.6, | , 25.5, 0.0, 586.3, | ,  4000,  3877, 12000, 11704, | , -3.4, 3454.5, 108.907, |, 0.0
8430.6, 139.6, | , 25.5, 0.0, 586.5, | ,  4000,  3876, 12000, 11721, | , -3.4, 3506.0, 110.635, |, 0.0
8431.6, 140.2, | , 25.5, 0.0, 585.7, | ,  4000,  3881, 12000, 11702, | , -3.4, 3544.5, 111.750, |, 0.0
8432.6, 139.7, | , 25.5, 0.0, 586.1, | ,  4000,  3877, 12000, 11686, | , -3.4, 3489.7, 109.878, |, 0.0
8433.6, 140.4, | , 25.5, 0.0, 580.7, | ,  4000,  3877, 12000, 11671, | , -3.4, 3439.1, 108.197, |, 0.0
8434.7, 140.0, | , 25.5, 0.0, 586.5, | ,  4000,  3884, 12000, 11686, | , -3.4, 3418.1, 107.691, |, 0.0
8435.7, 140.0, | , 25.5, 0.0, 586.3, | ,  4000,  3882, 12000, 11716, | , -3.4, 3472.5, 109.597, |, 0.0
8436.7, 139.9, | , 25.5, 0.0, 585.5, | ,  4000,  3881, 12000, 11715, | , -3.4, 3492.2, 110.199, |, 0.0
8437.7, 140.1, | , 25.5, 0.0, 586.3, | ,  4000,  3869, 12000, 11702, | , -3.4, 3470.4, 109.337, |, 0.0
8438.7, 139.8, | , 25.5, 0.0, 586.6, | ,  4000,  3871, 12000, 11713, | , -3.4, 3495.7, 110.214, |, 0.0
8439.7, 140.4, | , 25.5, 0.0, 581.9, | ,  4000,  3877, 12000, 11717, | , -3.4, 3505.1, 110.589, |, 0.0
8440.7, 139.5, | , 25.5, 0.0, 586.3, | ,  4000,  3873, 12000, 11714, | , -3.4, 3451.5, 108.858, |, 0.0
8441.7, 140.1, | , 25.5, 0.0, 585.9, | ,  4000,  3880, 12000, 11705, | , -3.4, 3445.5, 108.653, |, 0.0
8442.7, 139.6, | , 25.5, 0.0, 585.9, | ,  4000,  3875, 12000, 11719, | , -3.4, 3458.8, 109.134, |, 0.0
8443.8, 139.7, | , 25.5, 0.0, 586.1, | ,  4000,  3878, 12000, 11696, | , -3.4, 3456.3, 108.910, |, 0.0
8444.8, 141.2, | , 25.5, 0.0, 578.1, | ,  4000,  3875, 12000, 11693, | , -3.4, 3392.4, 106.864, |, 0.0
8445.8, 139.6, | , 25.5, 0.0, 586.2, | ,  4000,  3883, 12000, 11702, | , -3.4, 3442.1, 108.543, |, 0.0
8446.8, 139.8, | , 25.5, 0.0, 585.1, | ,  4000,  3880, 12000, 11709, | , -3.4, 3501.2, 110.431, |, 0.0
8447.8, 139.6, | , 25.5, 0.0, 586.2, | ,  4000,  3877, 12000, 11722, | , -3.4, 3450.3, 108.902, |, 0.0
8448.8, 140.0, | , 25.5, 0.0, 586.2, | ,  4000,  3881, 12000, 11713, | , -3.4, 3503.8, 110.544, |, 0.0
8449.8, 139.5, | , 25.5, 0.0, 586.3, | ,  4000,  3877, 12000, 11724, | , -3.4, 3482.8, 109.943, |, 0.0
8450.8, 140.4, | , 25.5, 0.0, 581.4, | ,  4000,  3876, 12000, 11713, | , -3.4, 3476.8, 109.663, |, 0.0
8451.9, 140.1, | , 25.5, 0.0, 585.3, | ,  4000,  3873, 12000, 11701, | , -3.4, 3419.8, 107.767, |, 0.0
8452.9, 139.7, | , 25.5, 0.0, 585.6, | ,  4000,  3881, 12000, 11690, | , -3.4, 3414.3, 107.568, |, 0.0
8453.9, 139.6, | , 25.5, 0.0, 585.9, | ,  4000,  3873, 12000, 11701, | , -3.4, 3427.1, 107.993, |, 0.0
8454.9, 140.1, | , 25.5, 0.0, 585.8, | ,  4000,  3881, 12000, 11709, | , -3.4, 3450.3, 108.840, |, 0.0
8455.9, 140.8, | , 25.5, 0.0, 580.5, | ,  4000,  3876, 12000, 11700, | , -3.4, 3475.5, 109.528, |, 0.0
8456.9, 139.8, | , 25.5, 0.0, 584.8, | ,  4000,  3879, 12000, 11700, | , -3.4, 3461.0, 109.093, |, 0.0
8457.9, 139.5, | , 25.5, 0.0, 586.1, | ,  4000,  3880, 12000, 11702, | , -3.4, 3443.8, 108.582, |, 0.0
8458.9, 140.1, | , 25.5, 0.0, 586.4, | ,  4000,  3874, 12000, 11708, | , -3.4, 3465.7, 109.263, |, 0.0
8459.9, 140.1, | , 25.5, 0.0, 586.5, | ,  4000,  3883, 12000, 11698, | , -3.4, 3450.7, 108.784, |, 0.0
8460.9, 140.3, | , 25.5, 0.0, 581.1, | ,  4000,  3866, 12000, 11713, | , -3.4, 3463.5, 109.176, |, 0.0
8462.0, 140.9, | , 25.5, 0.0, 580.8, | ,  4000,  3868, 12000, 11717, | , -3.4, 3416.8, 107.752, |, 0.0
8463.0, 140.0, | , 25.5, 0.0, 586.3, | ,  4000,  3873, 12000, 11702, | , -3.4, 3499.1, 110.265, |, 0.0
8464.0, 139.6, | , 25.5, 0.0, 586.0, | ,  4000,  3873, 12000, 11692, | , -3.4, 3458.8, 108.933, |, 0.0
8465.0, 139.6, | , 25.5, 0.0, 586.4, | ,  4000,  3872, 12000, 11690, | , -3.4, 3443.8, 108.434, |, 0.0
8466.0, 140.0, | , 25.5, 0.0, 586.3, | ,  4000,  3876, 12000, 11702, | , -3.4, 3419.4, 107.786, |, 0.0
8467.0, 140.6, | , 25.5, 0.0, 578.9, | ,  4000,  3877, 12000, 11704, | , -3.4, 3448.5, 108.714, |, 0.0
8468.0, 139.6, | , 25.5, 0.0, 586.1, | ,  4000,  3875, 12000, 11709, | , -3.4, 3453.7, 108.904, |, 0.0
8469.0, 139.9, | , 25.5, 0.0, 586.2, | ,  4000,  3871, 12000, 11716, | , -3.4, 3404.0, 107.362, |, 0.0
8470.0, 140.0, | , 25.5, 0.0, 586.2, | ,  4000,  3883, 12000, 11708, | , -3.4, 3428.4, 108.153, |, 0.0
8471.0, 139.6, | , 25.5, 0.0, 585.9, | ,  4000,  3874, 12000, 11718, | , -3.4, 3470.0, 109.467, |, 0.0
8472.1, 140.8, | , 25.5, 0.0, 581.4, | ,  4000,  3873, 12000, 11694, | , -3.4, 3443.4, 108.455, |, 0.0
8473.1, 140.2, | , 25.5, 0.0, 585.1, | ,  4000,  3873, 12000, 11711, | , -3.4, 3443.8, 108.592, |, 0.0
8474.1, 139.6, | , 25.5, 0.0, 586.0, | ,  4000,  3878, 12000, 11684, | , -3.4, 3425.0, 107.846, |, 0.0
8475.1, 139.6, | , 25.5, 0.0, 585.8, | ,  4000,  3879, 12000, 11712, | , -3.4, 3443.4, 108.626, |, 0.0
8476.1, 140.0, | , 25.5, 0.0, 586.2, | ,  4000,  3878, 12000, 11709, | , -3.4, 3447.3, 108.716, |, 0.0
8477.1, 139.9, | , 25.5, 0.0, 586.3, | ,  4000,  3870, 12000, 11711, | , -3.4, 3470.8, 109.415, |, 0.0
8478.1, 140.4, | , 25.5, 0.0, 580.9, | ,  4000,  3871, 12000, 11683, | , -3.4, 3475.5, 109.380, |, 0.0
8479.1, 140.0, | , 25.5, 0.0, 585.8, | ,  4000,  3871, 12000, 11703, | , -3.4, 3434.8, 108.237, |, 0.0
8480.2, 139.7, | , 25.5, 0.0, 585.3, | ,  4000,  3883, 12000, 11725, | , -3.4, 3443.0, 108.734, |, 0.0
8481.2, 139.6, | , 25.5, 0.0, 585.6, | ,  4000,  3880, 12000, 11717, | , -3.4, 3413.8, 107.741, |, 0.0
8482.2, 139.8, | , 25.5, 0.0, 585.6, | ,  4000,  3881, 12000, 11704, | , -3.4, 3485.4, 109.905, |, 0.0
8483.2, 141.2, | , 25.5, 0.0, 576.0, | ,  4000,  3871, 12000, 11701, | , -3.4, 3360.3, 105.881, |, 0.0
8484.2, 139.7, | , 25.5, 0.0, 585.2, | ,  4000,  3878, 12000, 11696, | , -3.4, 3344.0, 105.389, |, 0.0
8485.2, 139.6, | , 25.5, 0.0, 585.0, | ,  4000,  3875, 12000, 11698, | , -3.4, 3467.8, 109.267, |, 0.0
8486.2, 140.1, | , 25.5, 0.0, 586.1, | ,  4000,  3872, 12000, 11720, | , -3.4, 3455.4, 109.012, |, 0.0
8487.2, 139.6, | , 25.5, 0.0, 585.8, | ,  4000,  3883, 12000, 11706, | , -3.4, 3454.1, 108.952, |, 0.0
8488.3, 140.4, | , 25.5, 0.0, 580.0, | ,  4000,  3872, 12000, 11702, | , -3.4, 3408.3, 107.406, |, 0.0
8489.3, 140.2, | , 25.5, 0.0, 581.1, | ,  4000,  3877, 12000, 11705, | , -3.4, 3429.3, 108.119, |, 0.0
8490.3, 139.6, | , 25.5, 0.0, 585.6, | ,  4000,  3882, 12000, 11689, | , -3.4, 3460.1, 109.013, |, 0.0
8491.3, 139.7, | , 25.5, 0.0, 585.9, | ,  4000,  3880, 12000, 11701, | , -3.4, 3458.8, 109.042, |, 0.0
8492.3, 140.0, | , 25.5, 0.0, 586.0, | ,  4000,  3875, 12000, 11719, | , -3.4, 3458.4, 109.116, |, 0.0
8493.3, 140.2, | , 25.5, 0.0, 585.1, | ,  4000,  3871, 12000, 11718, | , -3.4, 3463.1, 109.236, |, 0.0
8494.3, 140.4, | , 25.5, 0.0, 579.9, | ,  4000,  3872, 12000, 11726, | , -3.4, 3461.8, 109.253, |, 0.0
8495.3, 139.6, | , 25.5, 0.0, 585.9, | ,  4000,  3873, 12000, 11694, | , -3.4, 3490.1, 109.931, |, 0.0
8496.3, 139.9, | , 25.5, 0.0, 586.0, | ,  4000,  3873, 12000, 11709, | , -3.4, 3458.8, 109.050, |, 0.0
8497.4, 139.5, | , 25.5, 0.0, 586.1, | ,  4000,  3879, 12000, 11702, | , -3.4, 3484.1, 109.838, |, 0.0
8498.4, 139.8, | , 25.5, 0.0, 584.9, | ,  4000,  3877, 12000, 11704, | , -3.4, 3479.0, 109.675, |, 0.0
8499.4, 140.8, | , 25.5, 0.0, 580.5, | ,  4000,  3878, 12000, 11694, | , -3.4, 3467.4, 109.244, |, 0.0
8500.4, 140.5, | , 25.5, 0.0, 578.3, | ,  4000,  3869, 12000, 11706, | , -3.4, 3467.4, 109.268, |, 0.0
8501.4, 139.6, | , 25.5, 0.0, 585.6, | ,  4000,  3880, 12000, 11713, | , -3.4, 3467.0, 109.384, |, 0.0
8502.4, 139.6, | , 25.5, 0.0, 585.5, | ,  4000,  3881, 12000, 11697, | , -3.4, 3468.2, 109.313, |, 0.0
8503.4, 139.7, | , 25.5, 0.0, 585.1, | ,  4000,  3874, 12000, 11715, | , -3.4, 3468.2, 109.396, |, 0.0
8504.4, 139.5, | , 25.5, 0.0, 585.5, | ,  4000,  3877, 12000, 11725, | , -3.4, 3462.2, 109.295, |, 0.0
8505.4, 140.5, | , 25.5, 0.0, 579.5, | ,  4000,  3876, 12000, 11704, | , -3.4, 3466.5, 109.278, |, 0.0
8506.4, 139.7, | , 25.5, 0.0, 585.7, | ,  4000,  3875, 12000, 11680, | , -3.4, 3459.7, 108.888, |, 0.0
8507.5, 140.0, | , 25.5, 0.0, 586.1, | ,  4000,  3877, 12000, 11699, | , -3.4, 3472.5, 109.442, |, 0.0
8508.5, 139.7, | , 25.5, 0.0, 585.2, | ,  4000,  3872, 12000, 11706, | , -3.4, 3461.0, 109.088, |, 0.0
8509.5, 140.0, | , 25.5, 0.0, 585.9, | ,  4000,  3880, 12000, 11709, | , -3.4, 3463.1, 109.232, |, 0.0
8510.5, 140.8, | , 25.5, 0.0, 581.0, | ,  4000,  3880, 12000, 11717, | , -3.4, 3477.7, 109.746, |, 0.0
8511.5, 139.6, | , 25.5, 0.0, 585.7, | ,  4000,  3874, 12000, 11698, | , -3.4, 3491.8, 110.017, |, 0.0
8512.5, 139.6, | , 25.5, 0.0, 585.9, | ,  4000,  3883, 12000, 11716, | , -3.4, 3460.5, 109.216, |, 0.0
8513.5, 140.1, | , 25.5, 0.0, 585.1, | ,  4000,  3881, 12000, 11701, | , -3.4, 3479.4, 109.690, |, 0.0
8514.5, 140.2, | , 25.5, 0.0, 585.8, | ,  4000,  3878, 12000, 11675, | , -3.4, 3476.8, 109.406, |, 0.0
8515.5, 139.5, | , 25.5, 0.0, 585.1, | ,  4000,  3871, 12000, 11712, | , -3.4, 3461.4, 109.134, |, 0.0
8516.6, 140.1, | , 25.5, 0.0, 580.9, | ,  4000,  3869, 12000, 11711, | , -3.4, 3461.8, 109.126, |, 0.0
8517.6, 140.2, | , 25.5, 0.0, 585.4, | ,  4000,  3877, 12000, 11700, | , -3.4, 3458.8, 109.014, |, 0.0
8518.6, 139.8, | , 25.5, 0.0, 583.8, | ,  4000,  3874, 12000, 11686, | , -3.4, 3460.5, 108.954, |, 0.0
8519.6, 139.6, | , 25.5, 0.0, 585.2, | ,  4000,  3877, 12000, 11698, | , -3.4, 431.0, 13.623, |, 0.0
8520.6, 140.2, | , 25.5, 0.0, 585.7, | ,  4000,  3872, 12000, 11703, | , -3.4, 520.1, 16.439, |, 0.0
8521.6, 140.4, | , 25.5, 0.0, 578.3, | ,  4000,  3873, 12000, 11713, | , -3.4, 578.4, 18.292, |, 0.0
8522.6, 139.5, | , 25.5, 0.0, 585.0, | ,  4000,  3875, 12000, 11723, | , -3.4, 685.9, 21.707, |, 0.0
8523.6, 139.8, | , 25.5, 0.0, 584.5, | ,  4000,  3876, 12000, 11709, | , -3.4, 733.0, 23.179, |, 0.0
8524.6, 139.9, | , 25.5, 0.0, 585.3, | ,  4000,  3877, 12000, 11710, | , -3.4, 787.0, 24.888, |, 0.0
8525.7, 139.7, | , 25.5, 0.0, 584.4, | ,  4000,  3880, 12000, 11722, | , -3.4, 851.3, 26.943, |, 0.0
8526.7, 140.4, | , 25.5, 0.0, 580.1, | ,  4000,  3876, 12000, 11692, | , -3.4, 911.3, 28.778, |, 0.0
8527.7, 141.1, | , 25.5, 0.0, 578.1, | ,  4000,  3871, 12000, 11683, | , -3.4, 940.4, 29.669, |, 0.0
8528.7, 139.6, | , 25.5, 0.0, 584.9, | ,  4000,  3874, 12000, 11702, | , -3.4, 1041.5, 32.904, |, 0.0
8529.7, 139.6, | , 25.5, 0.0, 584.9, | ,  4000,  3879, 12000, 11698, | , -3.4, 1125.9, 35.569, |, 0.0
8530.7, 140.2, | , 25.5, 0.0, 585.3, | ,  4000,  3876, 12000, 11709, | , -3.4, 1199.6, 37.912, |, 0.0
8531.7, 140.1, | , 25.5, 0.0, 585.1, | ,  4000,  3882, 12000, 11705, | , -3.4, 1246.8, 39.408, |, 0.0
8532.7, 140.5, | , 25.5, 0.0, 578.9, | ,  4000,  3871, 12000, 11713, | , -3.4, 1321.3, 41.752, |, 0.0
8533.7, 140.1, | , 25.5, 0.0, 584.5, | ,  4000,  3879, 12000, 11709, | , -3.4, 1384.7, 43.762, |, 0.0
8534.8, 140.0, | , 25.5, 0.0, 585.2, | ,  4000,  3878, 12000, 11696, | , -3.4, 1478.5, 46.683, |, 0.0
8535.8, 139.7, | , 25.5, 0.0, 584.7, | ,  4000,  3879, 12000, 11725, | , -3.4, 1521.0, 48.114, |, 0.0
8536.8, 139.8, | , 25.5, 0.0, 584.8, | ,  4000,  3881, 12000, 11684, | , -3.4, 1557.4, 49.141, |, 0.0
8537.8, 140.8, | , 25.5, 0.0, 579.8, | ,  4000,  3872, 12000, 11691, | , -3.4, 1600.7, 50.499, |, 0.0
8538.8, 140.6, | , 25.5, 0.0, 578.1, | ,  4000,  3872, 12000, 11731, | , -3.4, 1676.9, 53.035, |, 0.0
8539.8, 139.6, | , 25.5, 0.0, 584.8, | ,  4000,  3877, 12000, 11694, | , -3.4, 1766.9, 55.760, |, 0.0
8540.8, 139.6, | , 25.5, 0.0, 585.1, | ,  4000,  3872, 12000, 11709, | , -3.4, 1802.4, 56.917, |, 0.0
8541.8, 140.1, | , 25.5, 0.0, 585.5, | ,  4000,  3883, 12000, 11709, | , -3.4, 1888.1, 59.661, |, 0.0
8542.8, 139.6, | , 25.5, 0.0, 585.2, | ,  4000,  3873, 12000, 11706, | , -3.4, 1928.4, 60.882, |, 0.0
8543.8, 140.6, | , 25.5, 0.0, 578.4, | ,  4000,  3873, 12000, 11707, | , -3.4, 1988.0, 62.759, |, 0.0
8544.9, 140.0, | , 25.5, 0.0, 584.8, | ,  4000,  3877, 12000, 11732, | , -3.4, 2066.8, 65.367, |, 0.0
8545.9, 140.0, | , 25.5, 0.0, 585.3, | ,  4000,  3883, 12000, 11701, | , -3.4, 2132.4, 67.327, |, 0.0
8546.9, 139.6, | , 25.5, 0.0, 585.0, | ,  4000,  3870, 12000, 11716, | , -3.4, 2164.5, 68.347, |, 0.0
8547.9, 139.6, | , 25.5, 0.0, 584.9, | ,  4000,  3880, 12000, 11717, | , -3.4, 2277.2, 71.949, |, 0.0
8548.9, 141.0, | , 25.5, 0.0, 579.7, | ,  4000,  3875, 12000, 11698, | , -3.4, 2305.9, 72.738, |, 0.0
8549.9, 139.5, | , 25.5, 0.0, 584.8, | ,  4000,  3874, 12000, 11690, | , -3.4, 2323.0, 73.240, |, 0.0
8550.9, 139.6, | , 25.5, 0.0, 585.3, | ,  4000,  3870, 12000, 11717, | , -3.4, 2423.3, 76.503, |, 0.0
8551.9, 139.5, | , 25.5, 0.0, 585.5, | ,  4000,  3876, 12000, 11710, | , -3.4, 2501.7, 78.966, |, 0.0
8552.9, 140.1, | , 25.5, 0.0, 585.5, | ,  4000,  3875, 12000, 11675, | , -3.4, 2580.1, 81.244, |, 0.0
8553.9, 139.8, | , 25.5, 0.0, 584.4, | ,  4000,  3879, 12000, 11697, | , -3.4, 2580.9, 81.408, |, 0.0
8555.0, 140.3, | , 25.5, 0.0, 581.0, | ,  4000,  3872, 12000, 11706, | , -3.4, 2620.4, 82.663, |, 0.0
8556.0, 139.6, | , 25.5, 0.0, 585.3, | ,  4000,  3880, 12000, 11720, | , -3.4, 2693.6, 85.087, |, 0.0
8557.0, 139.7, | , 25.5, 0.0, 585.1, | ,  4000,  3875, 12000, 11709, | , -3.4, 2776.7, 87.614, |, 0.0
8558.0, 139.6, | , 25.5, 0.0, 584.9, | ,  4000,  3876, 12000, 11699, | , -3.4, 2789.2, 87.955, |, 0.0
8559.0, 140.2, | , 25.5, 0.0, 584.6, | ,  4000,  3878, 12000, 11700, | , -3.4, 2853.0, 89.978, |, 0.0
8560.0, 140.6, | , 25.5, 0.0, 579.2, | ,  4000,  3868, 12000, 11704, | , -3.4, 2923.3, 92.155, |, 0.0
8561.0, 139.7, | , 25.5, 0.0, 585.1, | ,  4000,  3883, 12000, 11684, | , -3.4, 2942.1, 92.718, |, 0.0
8562.0, 139.6, | , 25.5, 0.0, 584.9, | ,  4000,  3870, 12000, 11713, | , -3.4, 2991.0, 94.350, |, 0.0
8563.0, 140.1, | , 25.5, 0.0, 585.1, | ,  4000,  3875, 12000, 11709, | , -3.4, 2973.4, 93.801, |, 0.0
8564.1, 139.7, | , 25.5, 0.0, 584.4, | ,  4000,  3874, 12000, 11711, | , -3.4, 3101.9, 97.848, |, 0.0
8565.1, 140.4, | , 25.5, 0.0, 579.7, | ,  4000,  3875, 12000, 11713, | , -3.4, 3127.2, 98.664, |, 0.0
8566.1, 140.9, | , 25.5, 0.0, 580.7, | ,  4000,  3875, 12000, 11709, | , -3.4, 3134.9, 98.884, |, 0.0
8567.1, 139.7, | , 25.5, 0.0, 584.7, | ,  4000,  3882, 12000, 11680, | , -3.4, 3121.2, 98.310, |, 0.0
8568.1, 139.6, | , 25.5, 0.0, 584.6, | ,  4000,  3874, 12000, 11700, | , -3.4, 3126.8, 98.562, |, 0.0
8569.1, 139.7, | , 25.5, 0.0, 584.2, | ,  4000,  3873, 12000, 11710, | , -3.4, 3147.8, 99.281, |, 0.0
8570.1, 140.0, | , 25.5, 0.0, 584.8, | ,  4000,  3874, 12000, 11704, | , -3.4, 3279.7, 103.391, |, 0.0
8571.1, 140.5, | , 25.5, 0.0, 578.7, | ,  4000,  3877, 12000, 11705, | , -3.4, 3284.4, 103.570, |, 0.0
8572.1, 139.7, | , 25.5, 0.0, 585.0, | ,  4000,  3877, 12000, 11699, | , -3.4, 3313.6, 104.446, |, 0.0
8573.1, 140.1, | , 25.5, 0.0, 585.3, | ,  4000,  3882, 12000, 11705, | , -3.4, 3320.4, 104.729, |, 0.0
8574.2, 139.9, | , 25.5, 0.0, 584.1, | ,  4000,  3877, 12000, 11705, | , -3.4, 3309.3, 104.345, |, 0.0
8575.2, 139.6, | , 25.5, 0.0, 584.6, | ,  4000,  3874, 12000, 11704, | , -3.4, 3289.2, 103.690, |, 0.0
8576.2, 140.8, | , 25.5, 0.0, 579.6, | ,  4000,  3870, 12000, 11683, | , -3.4, 3366.7, 105.958, |, 0.0
8577.2, 140.8, | , 25.5, 0.0, 580.0, | ,  4000,  3871, 12000, 11685, | , -3.4, 3374.0, 106.206, |, 0.0
8578.2, 139.7, | , 25.5, 0.0, 584.6, | ,  4000,  3877, 12000, 11699, | , -3.4, 3413.4, 107.578, |, 0.0
8579.2, 139.7, | , 25.5, 0.0, 583.3, | ,  4000,  3868, 12000, 11728, | , -3.4, 3359.4, 106.020, |, 0.0
8580.2, 139.9, | , 25.5, 0.0, 584.8, | ,  4000,  3879, 12000, 11706, | , -3.4, 3427.5, 108.089, |, 0.0
8581.2, 139.7, | , 25.5, 0.0, 584.4, | ,  4000,  3874, 12000, 11701, | , -3.4, 3437.4, 108.325, |, 0.0
8582.2, 140.7, | , 25.5, 0.0, 578.5, | ,  4000,  3874, 12000, 11700, | , -3.4, 3402.3, 107.218, |, 0.0
8583.3, 140.1, | , 25.5, 0.0, 584.7, | ,  4000,  3877, 12000, 11689, | , -3.4, 3385.6, 106.637, |, 0.0
8584.3, 139.7, | , 25.5, 0.0, 583.6, | ,  4000,  3875, 12000, 11709, | , -3.4, 3397.6, 107.136, |, 0.0
8585.3, 139.6, | , 25.5, 0.0, 584.3, | ,  4000,  3877, 12000, 11707, | , -3.4, 3516.7, 110.879, |, 0.0
8586.3, 139.7, | , 25.5, 0.0, 584.3, | ,  4000,  3873, 12000, 11687, | , -3.4, 3416.8, 107.582, |, 0.0
8587.3, 140.7, | , 25.5, 0.0, 579.4, | ,  4000,  3867, 12000, 11699, | , -3.4, 3385.6, 106.638, |, 0.0
8588.3, 139.7, | , 25.5, 0.0, 584.1, | ,  4000,  3879, 12000, 11696, | , -3.4, 3507.7, 110.534, |, 0.0
8589.3, 140.0, | , 25.5, 0.0, 583.1, | ,  4000,  3882, 12000, 11705, | , -3.4, 3458.8, 109.084, |, 0.0
8590.3, 140.1, | , 25.5, 0.0, 584.5, | ,  4000,  3875, 12000, 11709, | , -3.4, 3422.4, 107.919, |, 0.0
8591.3, 140.1, | , 25.5, 0.0, 584.6, | ,  4000,  3877, 12000, 11713, | , -3.4, 3462.7, 109.226, |, 0.0
8592.3, 139.7, | , 25.5, 0.0, 584.4, | ,  4000,  3875, 12000, 11713, | , -3.4, 3491.8, 110.126, |, 0.0
8593.4, 140.8, | , 25.5, 0.0, 579.5, | ,  4000,  3871, 12000, 11692, | , -3.4, 3465.2, 109.121, |, 0.0
8594.4, 140.2, | , 25.5, 0.0, 583.4, | ,  4000,  3875, 12000, 11714, | , -3.4, 3461.4, 109.177, |, 0.0
8595.4, 139.7, | , 25.5, 0.0, 584.0, | ,  4000,  3874, 12000, 11700, | , -3.4, 3433.1, 108.185, |, 0.0
8596.4, 139.8, | , 25.5, 0.0, 584.3, | ,  4000,  3874, 12000, 11699, | , -3.4, 3459.2, 109.000, |, 0.0
8597.4, 140.1, | , 25.5, 0.0, 584.8, | ,  4000,  3871, 12000, 11705, | , -3.4, 3405.3, 107.323, |, 0.0
8598.4, 141.3, | , 25.5, 0.0, 575.6, | ,  4000,  3870, 12000, 11706, | , -3.4, 3448.5, 108.687, |, 0.0
8599.4, 139.7, | , 25.5, 0.0, 583.1, | ,  4000,  3876, 12000, 11723, | , -3.4, 3446.8, 108.786, |, 0.0
8600.4, 139.6, | , 25.5, 0.0, 583.8, | ,  4000,  3872, 12000, 11720, | , -3.4, 3523.9, 111.170, |, 0.0
8601.4, 140.1, | , 25.5, 0.0, 584.4, | ,  4000,  3877, 12000, 11683, | , -3.4, 3475.5, 109.425, |, 0.0
8602.5, 139.7, | , 25.5, 0.0, 583.8, | ,  4000,  3878, 12000, 11717, | , -3.4, 3394.1, 107.106, |, 0.0
8603.5, 139.6, | , 25.5, 0.0, 584.2, | ,  4000,  3872, 12000, 11690, | , -3.4, 3376.1, 106.314, |, 0.0
8604.5, 141.0, | , 25.5, 0.0, 577.8, | ,  4000,  3871, 12000, 11709, | , -3.4, 3450.7, 108.775, |, 0.0
8605.5, 139.6, | , 25.5, 0.0, 584.3, | ,  4000,  3875, 12000, 11707, | , -3.4, 3455.4, 108.939, |, 0.0
8606.5, 139.6, | , 25.5, 0.0, 584.3, | ,  4000,  3872, 12000, 11716, | , -3.4, 3455.0, 108.966, |, 0.0
8607.5, 139.6, | , 25.5, 0.0, 584.6, | ,  4000,  3872, 12000, 11700, | , -3.4, 3442.5, 108.470, |, 0.0
8608.5, 140.2, | , 25.5, 0.0, 584.5, | ,  4000,  3879, 12000, 11686, | , -3.4, 3422.0, 107.777, |, 0.0
8609.5, 140.6, | , 25.5, 0.0, 577.5, | ,  4000,  3873, 12000, 11684, | , -3.4, 3394.1, 106.848, |, 0.0
8610.5, 139.7, | , 25.5, 0.0, 584.5, | ,  4000,  3878, 12000, 11694, | , -3.4, 3423.3, 107.862, |, 0.0
8611.6, 139.9, | , 25.5, 0.0, 584.2, | ,  4000,  3874, 12000, 11696, | , -3.4, 3344.9, 105.386, |, 0.0
8612.6, 139.6, | , 25.5, 0.0, 584.0, | ,  4000,  3867, 12000, 11724, | , -3.4, 3473.4, 109.565, |, 0.0
8613.6, 139.7, | , 25.6, 0.0, 583.8, | ,  4000,  3878, 12000, 11704, | , -3.4, 3465.2, 109.253, |, 0.0
8614.6, 140.7, | , 25.6, 0.0, 579.3, | ,  4000,  3876, 12000, 11718, | , -3.4, 3431.4, 108.273, |, 0.0
8615.6, 141.1, | , 25.5, 0.0, 577.7, | ,  4000,  3877, 12000, 11697, | , -3.4, 3422.8, 107.860, |, 0.0
8616.6, 139.7, | , 25.6, 0.0, 584.0, | ,  4000,  3883, 12000, 11701, | , -3.4, 3351.3, 105.683, |, 0.0
8617.6, 139.9, | , 25.6, 0.0, 584.5, | ,  4000,  3880, 12000, 11694, | , -3.4, 3372.7, 106.283, |, 0.0
8618.6, 140.1, | , 25.5, 0.0, 583.9, | ,  4000,  3877, 12000, 11691, | , -3.4, 3413.4, 107.526, |, 0.0
8619.6, 139.7, | , 25.6, 0.0, 584.0, | ,  4000,  3874, 12000, 11697, | , -3.4, 3400.6, 107.141, |, 0.0
8620.7, 140.4, | , 25.6, 0.0, 578.8, | ,  4000,  3872, 12000, 11701, | , -3.4, 3371.0, 106.226, |, 0.0
8621.7, 140.0, | , 25.5, 0.0, 584.4, | ,  4000,  3881, 12000, 11689, | , -3.4, 3404.4, 107.253, |, 0.0
8622.7, 139.7, | , 25.6, 0.0, 584.0, | ,  4000,  3874, 12000, 11696, | , -3.4, 3383.0, 106.586, |, 0.0
8623.7, 139.6, | , 25.6, 0.0, 584.0, | ,  4000,  3871, 12000, 11724, | , -3.4, 3391.6, 107.028, |, 0.0
8624.7, 140.1, | , 25.6, 0.0, 584.1, | ,  4000,  3876, 12000, 11720, | , -3.4, 3465.7, 109.365, |, 0.0
8625.7, 140.8, | , 25.6, 0.0, 579.1, | ,  4000,  3872, 12000, 11713, | , -3.4, 3379.1, 106.563, |, 0.0
8626.7, 139.8, | , 25.5, 0.0, 583.2, | ,  4000,  3873, 12000, 11707, | , -3.4, 3376.1, 106.440, |, 0.0
8627.7, 139.6, | , 25.6, 0.0, 583.7, | ,  4000,  3880, 12000, 11710, | , -3.4, 3390.3, 106.949, |, 0.0
8628.7, 139.6, | , 25.6, 0.0, 584.1, | ,  4000,  3872, 12000, 11703, | , -3.4, 3397.6, 107.079, |, 0.0
8629.8, 139.6, | , 25.6, 0.0, 583.5, | ,  4000,  3872, 12000, 11705, | , -3.4, 3401.8, 107.224, |, 0.0
8630.8, 139.7, | , 25.6, 0.0, 583.7, | ,  4000,  3880, 12000, 11698, | , -3.4, 3367.6, 106.154, |, 0.0
8631.8, 140.5, | , 25.6, 0.0, 577.4, | ,  4000,  3873, 12000, 11695, | , -3.4, 3365.8, 106.036, |, 0.0
8632.8, 139.9, | , 25.6, 0.0, 583.9, | ,  4000,  3875, 12000, 11721, | , -3.4, 3314.4, 104.607, |, 0.0
8633.8, 139.6, | , 25.6, 0.0, 583.7, | ,  4000,  3877, 12000, 11716, | , -3.4, 3413.8, 107.706, |, 0.0
8634.8, 140.0, | , 25.6, 0.0, 584.1, | ,  4000,  3877, 12000, 11719, | , -3.4, 3423.3, 108.026, |, 0.0
8635.8, 139.7, | , 25.6, 0.0, 583.5, | ,  4000,  3881, 12000, 11703, | , -3.4, 3338.4, 105.277, |, 0.0
8636.8, 140.9, | , 25.6, 0.0, 574.9, | ,  4000,  3863, 12000, 11702, | , -3.4, 3334.1, 105.020, |, 0.0
8637.8, 139.6, | , 25.6, 0.0, 583.7, | ,  4000,  3872, 12000, 11721, | , -3.4, 3366.3, 106.218, |, 0.0
8638.9, 139.6, | , 25.6, 0.0, 583.6, | ,  4000,  3880, 12000, 11710, | , -3.4, 3389.4, 106.922, |, 0.0
8639.9, 140.1, | , 25.6, 0.0, 583.6, | ,  4000,  3880, 12000, 11691, | , -3.4, 3376.1, 106.377, |, 0.0
8640.9, 139.7, | , 25.6, 0.0, 583.6, | ,  4000,  3883, 12000, 11688, | , -3.4, 3355.1, 105.713, |, 0.0
8641.9, 139.8, | , 25.6, 0.0, 583.1, | ,  4000,  3869, 12000, 11691, | , -3.4, 3334.6, 104.997, |, 0.0
8642.9, 141.0, | , 25.6, 0.0, 577.4, | ,  4000,  3875, 12000, 11698, | , -3.4, 3368.0, 106.135, |, 0.0
8643.9, 139.6, | , 25.6, 0.0, 583.6, | ,  4000,  3879, 12000, 11716, | , -3.4, 3372.3, 106.424, |, 0.0
8644.9, 139.7, | , 25.6, 0.0, 583.6, | ,  4000,  3880, 12000, 11694, | , -3.4, 3409.1, 107.427, |, 0.0
8645.9, 140.1, | , 25.6, 0.0, 583.7, | ,  4000,  3877, 12000, 11701, | , -3.4, 3360.3, 105.922, |, 0.0
8646.9, 139.8, | , 25.6, 0.0, 582.6, | ,  4000,  3876, 12000, 11716, | , -3.4, 3313.1, 104.536, |, 0.0
8648.0, 140.4, | , 25.6, 0.0, 577.6, | ,  4000,  3869, 12000, 11702, | , -3.4, 3389.8, 106.807, |, 0.0
8649.0, 139.7, | , 25.6, 0.0, 583.4, | ,  4000,  3876, 12000, 11716, | , -3.4, 3380.4, 106.653, |, 0.0
8650.0, 140.1, | , 25.6, 0.0, 583.5, | ,  4000,  3880, 12000, 11704, | , -3.4, 3352.6, 105.720, |, 0.0
8651.0, 139.7, | , 25.6, 0.0, 583.5, | ,  4000,  3874, 12000, 11706, | , -3.4, 3359.9, 105.925, |, 0.0
8652.0, 140.1, | , 25.6, 0.0, 583.0, | ,  4000,  3871, 12000, 11703, | , -3.4, 3354.3, 105.713, |, 0.0
8653.0, 140.7, | , 25.6, 0.0, 579.0, | ,  4000,  3867, 12000, 11701, | , -3.4, 3371.0, 106.195, |, 0.0
8654.0, 140.5, | , 25.6, 0.0, 577.0, | ,  4000,  3872, 12000, 11724, | , -3.4, 3356.0, 105.911, |, 0.0
8655.0, 139.6, | , 25.6, 0.0, 583.6, | ,  4000,  3872, 12000, 11683, | , -3.4, 3387.3, 106.619, |, 0.0
8656.0, 140.0, | , 25.6, 0.0, 583.9, | ,  4000,  3877, 12000, 11712, | , -3.4, 3322.6, 104.810, |, 0.0
8657.1, 140.2, | , 25.6, 0.0, 583.0, | ,  4000,  3873, 12000, 11700, | , -3.4, 3373.1, 106.297, |, 0.0
8658.1, 139.7, | , 25.6, 0.0, 583.9, | ,  4000,  3880, 12000, 11693, | , -3.4, 3373.1, 106.294, |, 0.0
8659.1, 141.0, | , 25.6, 0.0, 578.1, | ,  4000,  3870, 12000, 11679, | , -3.4, 3340.6, 105.114, |, 0.0
8660.1, 139.7, | , 25.6, 0.0, 583.8, | ,  4000,  3882, 12000, 11698, | , -3.4, 3360.3, 105.940, |, 0.0
8661.1, 139.5, | , 25.6, 0.0, 583.9, | ,  4000,  3871, 12000, 11713, | , -3.4, 3383.8, 106.706, |, 0.0
8662.1, 139.8, | , 25.6, 0.0, 583.0, | ,  4000,  3879, 12000, 11724, | , -3.4, 3414.3, 107.789, |, 0.0
8663.1, 140.0, | , 25.6, 0.0, 583.9, | ,  4000,  3877, 12000, 11717, | , -3.4, 3353.9, 105.837, |, 0.0
8664.1, 140.5, | , 25.6, 0.0, 578.6, | ,  4000,  3873, 12000, 11695, | , -3.4, 3352.1, 105.603, |, 0.0
8665.2, 139.7, | , 25.6, 0.0, 582.2, | ,  4000,  3872, 12000, 11688, | , -3.4, 3334.1, 104.982, |, 0.0
8666.2, 140.0, | , 25.6, 0.0, 584.1, | ,  4000,  3881, 12000, 11705, | , -3.4, 3329.9, 105.023, |, 0.0
8667.2, 140.3, | , 25.6, 0.0, 583.3, | ,  4000,  3874, 12000, 11705, | , -3.4, 3367.1, 106.148, |, 0.0
8668.2, 139.6, | , 25.6, 0.0, 583.9, | ,  4000,  3877, 12000, 11692, | , -3.4, 3350.4, 105.554, |, 0.0
8669.2, 140.0, | , 25.6, 0.0, 584.0, | ,  4000,  3878, 12000, 11705, | , -3.4, 3365.0, 106.113, |, 0.0
8670.2, 140.8, | , 25.6, 0.0, 579.6, | ,  4000,  3871, 12000, 11681, | , -3.4, 3334.6, 104.941, |, 0.0
8671.2, 139.6, | , 25.6, 0.0, 583.9, | ,  4000,  3877, 12000, 11703, | , -3.4, 3342.7, 105.384, |, 0.0
8672.2, 139.6, | , 25.6, 0.0, 582.2, | ,  4000,  3874, 12000, 11714, | , -3.4, 3341.9, 105.415, |, 0.0
8673.2, 140.0, | , 25.6, 0.0, 584.2, | ,  4000,  3880, 12000, 11713, | , -3.4, 3366.7, 106.229, |, 0.0
8674.2, 139.6, | , 25.6, 0.0, 583.8, | ,  4000,  3877, 12000, 11707, | , -3.4, 3382.6, 106.670, |, 0.0
8675.3, 140.5, | , 25.6, 0.0, 577.6, | ,  4000,  3877, 12000, 11713, | , -3.4, 3366.3, 106.197, |, 0.0
8676.3, 140.1, | , 25.6, 0.0, 584.2, | ,  4000,  3877, 12000, 11705, | , -3.4, 3300.3, 104.068, |, 0.0
8677.3, 139.9, | , 25.6, 0.0, 582.8, | ,  4000,  3879, 12000, 11697, | , -3.4, 3276.7, 103.288, |, 0.0
8678.3, 139.6, | , 25.6, 0.0, 583.5, | ,  4000,  3874, 12000, 11709, | , -3.4, 3376.6, 106.476, |, 0.0
8679.3, 139.6, | , 25.6, 0.0, 583.7, | ,  4000,  3878, 12000, 11728, | , -3.4, 3394.6, 107.190, |, 0.0
8680.3, 140.1, | , 25.6, 0.0, 583.9, | ,  4000,  3881, 12000, 11719, | , -3.4, 3376.1, 106.572, |, 0.0
8681.3, 140.2, | , 25.6, 0.0, 578.3, | ,  4000,  3880, 12000, 11693, | , -3.4, 3328.1, 104.878, |, 0.0
8682.3, 139.7, | , 25.6, 0.0, 582.7, | ,  4000,  3881, 12000, 11698, | , -3.4, 3312.7, 104.437, |, 0.0
8683.3, 139.6, | , 25.6, 0.0, 583.4, | ,  4000,  3878, 12000, 11706, | , -3.4, 3365.8, 106.143, |, 0.0
8684.3, 140.1, | , 25.6, 0.0, 584.1, | ,  4000,  3877, 12000, 11702, | , -3.4, 3362.8, 106.016, |, 0.0
8685.4, 139.6, | , 25.6, 0.0, 583.4, | ,  4000,  3876, 12000, 11705, | , -3.4, 3329.9, 104.984, |, 0.0
8686.4, 140.4, | , 25.6, 0.0, 578.1, | ,  4000,  3876, 12000, 11707, | , -3.4, 3335.0, 105.166, |, 0.0
8687.4, 140.2, | , 25.6, 0.0, 583.1, | ,  4000,  3878, 12000, 11691, | , -3.4, 3358.6, 105.815, |, 0.0
8688.4, 139.7, | , 25.6, 0.0, 583.7, | ,  4000,  3882, 12000, 11698, | , -3.4, 3375.7, 106.425, |, 0.0
8689.4, 139.6, | , 25.6, 0.0, 583.3, | ,  4000,  3876, 12000, 11692, | , -3.4, 3309.7, 104.269, |, 0.0
8690.4, 139.6, | , 25.6, 0.0, 584.0, | ,  4000,  3873, 12000, 11708, | , -3.4, 3358.1, 105.877, |, 0.0
8691.4, 140.8, | , 25.6, 0.0, 578.7, | ,  4000,  3870, 12000, 11710, | , -3.4, 3349.1, 105.589, |, 0.0
8692.4, 140.4, | , 25.6, 0.0, 578.3, | ,  4000,  3873, 12000, 11705, | , -3.4, 3310.6, 104.364, |, 0.0
8693.4, 140.0, | , 25.6, 0.0, 583.4, | ,  4000,  3877, 12000, 11716, | , -3.4, 3352.6, 105.787, |, 0.0
8694.5, 140.0, | , 25.6, 0.0, 583.5, | ,  4000,  3874, 12000, 11719, | , -3.4, 3350.0, 105.705, |, 0.0
8695.5, 139.7, | , 25.6, 0.0, 583.0, | ,  4000,  3879, 12000, 11695, | , -3.4, 3350.0, 105.577, |, 0.0
8696.5, 139.6, | , 25.6, 0.0, 583.2, | ,  4000,  3875, 12000, 11681, | , -3.4, 3299.0, 103.851, |, 0.0
8697.5, 141.0, | , 25.6, 0.0, 577.1, | ,  4000,  3874, 12000, 11707, | , -3.4, 3356.4, 105.825, |, 0.0
8698.5, 139.7, | , 25.6, 0.0, 583.3, | ,  4000,  3883, 12000, 11706, | , -3.4, 3337.1, 105.273, |, 0.0
8699.5, 139.6, | , 25.6, 0.0, 582.9, | ,  4000,  3871, 12000, 11700, | , -3.4, 3327.7, 104.855, |, 0.0
8700.5, 140.1, | , 25.6, 0.0, 583.6, | ,  4000,  3880, 12000, 11696, | , -3.4, 3373.1, 106.313, |, 0.0
8701.5, 139.6, | , 25.6, 0.0, 583.2, | ,  4000,  3867, 12000, 11724, | , -3.4, 3349.6, 105.682, |, 0.0
8702.5, 140.5, | , 25.6, 0.0, 578.0, | ,  4000,  3874, 12000, 11686, | , -3.4, 3345.7, 105.344, |, 0.0
8703.6, 140.3, | , 25.6, 0.0, 578.2, | ,  4000,  3865, 12000, 11713, | , -3.4, 3319.6, 104.648, |, 0.0
8704.6, 139.7, | , 25.6, 0.0, 583.3, | ,  4000,  3878, 12000, 11703, | , -3.4, 3380.8, 106.593, |, 0.0
8705.6, 139.7, | , 25.6, 0.0, 583.7, | ,  4000,  3878, 12000, 11688, | , -3.4, 3344.4, 105.345, |, 0.0
8706.6, 139.7, | , 25.6, 0.0, 583.9, | ,  4000,  3880, 12000, 11696, | , -3.4, 3329.4, 104.940, |, 0.0
8707.6, 139.5, | , 25.6, 0.0, 583.6, | ,  4000,  3873, 12000, 11704, | , -3.4, 3303.7, 104.143, |, 0.0
8708.6, 141.0, | , 25.6, 0.0, 576.9, | ,  4000,  3880, 12000, 11687, | , -3.4, 3374.4, 106.294, |, 0.0
8709.6, 139.6, | , 25.6, 0.0, 583.6, | ,  4000,  3879, 12000, 11702, | , -3.4, 3347.9, 105.560, |, 0.0
8710.6, 140.1, | , 25.6, 0.0, 584.0, | ,  4000,  3879, 12000, 11693, | , -3.4, 3338.4, 105.195, |, 0.0
8711.6, 140.0, | , 25.6, 0.0, 583.7, | ,  4000,  3872, 12000, 11698, | , -3.4, 3344.0, 105.365, |, 0.0
8712.7, 139.6, | , 25.6, 0.0, 583.8, | ,  4000,  3873, 12000, 11723, | , -3.4, 3356.0, 105.910, |, 0.0
8713.7, 140.5, | , 25.6, 0.0, 578.1, | ,  4000,  3880, 12000, 11698, | , -3.4, 3376.1, 106.422, |, 0.0
8714.7, 139.9, | , 25.6, 0.0, 583.7, | ,  4000,  3879, 12000, 11713, | , -3.4, 3329.0, 105.037, |, 0.0
8715.7, 139.5, | , 25.6, 0.0, 583.6, | ,  4000,  3871, 12000, 11701, | , -3.4, 3367.6, 106.113, |, 0.0
8716.7, 139.6, | , 25.6, 0.0, 583.4, | ,  4000,  3882, 12000, 11696, | , -3.4, 3361.1, 105.953, |, 0.0
8717.7, 140.1, | , 25.6, 0.0, 583.7, | ,  4000,  3874, 12000, 11690, | , -3.4, 3310.6, 104.270, |, 0.0
8718.7, 139.8, | , 25.6, 0.0, 582.8, | ,  4000,  3881, 12000, 11692, | , -3.4, 3315.3, 104.476, |, 0.0
8719.7, 140.3, | , 25.6, 0.0, 579.0, | ,  4000,  3871, 12000, 11713, | , -3.4, 3287.0, 103.659, |, 0.0
8720.7, 139.5, | , 25.6, 0.0, 583.1, | ,  4000,  3877, 12000, 11729, | , -3.4, 3367.1, 106.335, |, 0.0
8721.8, 140.0, | , 25.6, 0.0, 583.3, | ,  4000,  3882, 12000, 11705, | , -3.4, 3404.8, 107.382, |, 0.0
8722.8, 139.6, | , 25.6, 0.0, 583.3, | ,  4000,  3876, 12000, 11695, | , -3.4, 3341.0, 105.273, |, 0.0
8723.8, 139.7, | , 25.6, 0.0, 583.2, | ,  4000,  3876, 12000, 11720, | , -3.4, 3369.3, 106.325, |, 0.0
8724.8, 141.3, | , 25.6, 0.0, 575.3, | ,  4000,  3874, 12000, 11671, | , -3.4, 3340.6, 105.079, |, 0.0
8725.8, 139.5, | , 25.6, 0.0, 583.6, | ,  4000,  3877, 12000, 11716, | , -3.4, 3241.6, 102.292, |, 0.0
8726.8, 139.6, | , 25.6, 0.0, 583.5, | ,  4000,  3878, 12000, 11713, | , -3.4, 3377.8, 106.567, |, 0.0
8727.8, 140.0, | , 25.6, 0.0, 583.6, | ,  4000,  3871, 12000, 11704, | , -3.4, 3365.8, 106.082, |, 0.0
8728.8, 140.1, | , 25.6, 0.0, 583.0, | ,  4000,  3881, 12000, 11715, | , -3.4, 3393.7, 107.096, |, 0.0
8729.8, 140.1, | , 25.6, 0.0, 580.8, | ,  4000,  3879, 12000, 11690, | , -3.4, 3365.4, 106.023, |, 0.0
8730.9, 140.5, | , 25.6, 0.0, 576.5, | ,  4000,  3881, 12000, 11686, | , -3.4, 3287.9, 103.580, |, 0.0
8731.9, 139.5, | , 25.6, 0.0, 583.0, | ,  4000,  3878, 12000, 11697, | , -3.4, 3320.0, 104.639, |, 0.0
8732.9, 139.9, | , 25.6, 0.0, 583.6, | ,  4000,  3878, 12000, 11706, | , -3.4, 3389.4, 106.884, |, 0.0
8733.9, 139.8, | , 25.6, 0.0, 582.4, | ,  4000,  3881, 12000, 11699, | , -3.4, 3356.9, 105.834, |, 0.0
8734.9, 140.1, | , 25.6, 0.0, 583.7, | ,  4000,  3882, 12000, 11711, | , -3.4, 3318.3, 104.704, |, 0.0
8735.9, 140.9, | , 25.6, 0.0, 577.5, | ,  4000,  3875, 12000, 11694, | , -3.4, 3334.1, 105.043, |, 0.0
8736.9, 139.6, | , 25.6, 0.0, 583.4, | ,  4000,  3877, 12000, 11713, | , -3.4, 3308.9, 104.390, |, 0.0
8737.9, 139.5, | , 25.6, 0.0, 583.3, | ,  4000,  3873, 12000, 11716, | , -3.4, 3331.1, 105.090, |, 0.0
8738.9, 140.3, | , 25.6, 0.0, 582.6, | ,  4000,  3880, 12000, 11698, | , -3.4, 3366.3, 106.108, |, 0.0
8740.0, 139.7, | , 25.6, 0.0, 583.3, | ,  4000,  3874, 12000, 11682, | , -3.4, 3328.6, 104.779, |, 0.0
8741.0, 140.3, | , 25.6, 0.0, 578.1, | ,  4000,  3871, 12000, 11721, | , -3.4, 3356.9, 105.917, |, 0.0
8742.0, 141.0, | , 25.6, 0.0, 577.2, | ,  4000,  3878, 12000, 11710, | , -3.4, 3366.3, 106.184, |, 0.0
8743.0, 139.6, | , 25.6, 0.0, 582.9, | ,  4000,  3875, 12000, 11695, | , -3.4, 3346.1, 105.425, |, 0.0
8744.0, 139.8, | , 25.6, 0.0, 582.1, | ,  4000,  3881, 12000, 11710, | , -3.4, 3333.3, 105.168, |, 0.0
8745.0, 139.6, | , 25.6, 0.0, 583.1, | ,  4000,  3872, 12000, 11697, | , -3.4, 3361.6, 105.906, |, 0.0
8746.0, 140.6, | , 25.6, 0.0, 582.9, | ,  4000,  3877, 12000, 11707, | , -3.4, 3338.9, 105.292, |, 0.0
