Repository: jdhuang-csm/Ru-BCA

## Methods
* (BaO)<sub>x</sub>-(CaO)<sub>y</sub>-(Al<sub>2</sub>O<sub>3</sub>)<sub>1-x-y</sub> (BCA) catalyst supports were synthesized via sol-gel and solid-state methods. 
* Ru/BCA catalysts were prepared via incipient wetness impregnation to achieve 1 wt. % Ru loading.
* Ammonia synthesis rates were measured for Ru/BCA catalysts in a packed-bed reactor at 480-600<sup>o</sup>C, 10 bar, and space velocities up to 1.3 x 10<sup>6</sup> ml g<sub>cat</sub><sup>-1</sup> h<sup>-1</sup>.
* A machine learning (ML) model was employed to improve understanding of the behavior of Ru/BCA catalysts.
* A microkinetic model was developed to describe the best-performing catalyst.

File: data/init_files_Cadigan/BCA532.txt (part 22 of 55)
********** Start test **********
Elapsed time, Pressure, | , LJtemp(C), Inner-Temp, Outer-Temp, | , N2-set, N2-flow, H2-set, H2-flow, | , pH, NH3_ppm, NH3_Prod_rate, |, In222Temp
8379.0, 138.9, | , 26.5, 0.0, 589.7, | ,  3000,  2908,  9000,  8727, | , -3.4, 2323.0, 71.039, |, 0.0
8380.0, 139.7, | , 26.5, 0.0, 584.8, | ,  3000,  2898,  9000,  8765, | , -3.4, 2309.3, 70.795, |, 0.0
8381.0, 140.0, | , 26.5, 0.0, 585.2, | ,  3000,  2904,  9000,  8800, | , -3.4, 2291.3, 70.488, |, 0.0
8382.0, 139.3, | , 26.5, 0.0, 590.4, | ,  3000,  2900,  9000,  8771, | , -3.4, 2356.0, 72.270, |, 0.0
8383.0, 138.8, | , 26.5, 0.0, 590.8, | ,  3000,  2902,  9000,  8731, | , -3.4, 2338.0, 71.488, |, 0.0
8384.0, 138.9, | , 26.5, 0.0, 590.4, | ,  3000,  2907,  9000,  8813, | , -3.4, 2315.3, 71.324, |, 0.0
8385.1, 139.2, | , 26.5, 0.0, 591.3, | ,  3000,  2906,  9000,  8771, | , -3.4, 2296.0, 70.475, |, 0.0
8386.1, 139.8, | , 26.5, 0.0, 582.1, | ,  3000,  2905,  9000,  8800, | , -3.4, 2274.6, 69.979, |, 0.0
8387.1, 138.9, | , 26.5, 0.0, 589.9, | ,  3000,  2902,  9000,  8765, | , -3.4, 2303.7, 70.648, |, 0.0
8388.1, 139.1, | , 26.5, 0.0, 591.1, | ,  3000,  2909,  9000,  8786, | , -3.4, 2359.0, 72.505, |, 0.0
8389.1, 138.8, | , 26.5, 0.0, 591.4, | ,  3000,  2903,  9000,  8754, | , -3.4, 2318.7, 71.043, |, 0.0
8390.1, 138.7, | , 26.5, 0.0, 591.1, | ,  3000,  2903,  9000,  8819, | , -3.4, 2296.4, 70.753, |, 0.0
8391.1, 139.6, | , 26.5, 0.0, 585.0, | ,  3000,  2902,  9000,  8759, | , -3.4, 2309.3, 70.778, |, 0.0
8392.1, 140.2, | , 26.5, 0.0, 583.4, | ,  3000,  2902,  9000,  8749, | , -3.4, 2307.2, 70.648, |, 0.0
8393.1, 138.6, | , 26.5, 0.0, 590.7, | ,  3000,  2906,  9000,  8820, | , -3.4, 2320.0, 71.508, |, 0.0
8394.2, 138.8, | , 26.5, 0.0, 591.0, | ,  3000,  2905,  9000,  8756, | , -3.4, 2302.4, 70.573, |, 0.0
8395.2, 139.2, | , 26.5, 0.0, 591.6, | ,  3000,  2898,  9000,  8773, | , -3.4, 2294.3, 70.384, |, 0.0
8396.2, 138.7, | , 26.5, 0.0, 591.2, | ,  3000,  2901,  9000,  8794, | , -3.4, 2302.4, 70.773, |, 0.0
8397.2, 140.0, | , 26.5, 0.0, 583.3, | ,  3000,  2895,  9000,  8773, | , -3.4, 2281.0, 69.959, |, 0.0
8398.2, 139.0, | , 26.5, 0.0, 591.3, | ,  3000,  2898,  9000,  8753, | , -3.4, 2303.7, 70.553, |, 0.0
8399.2, 139.3, | , 26.5, 0.0, 591.5, | ,  3000,  2910,  9000,  8796, | , -3.4, 2365.0, 72.765, |, 0.0
8400.2, 138.7, | , 26.5, 0.0, 591.5, | ,  3000,  2902,  9000,  8799, | , -3.4, 2271.6, 69.867, |, 0.0
8401.2, 138.7, | , 26.5, 0.0, 591.2, | ,  3000,  2904,  9000,  8749, | , -3.4, 2301.6, 70.500, |, 0.0
8402.2, 140.2, | , 26.5, 0.0, 583.8, | ,  3000,  2903,  9000,  8812, | , -3.4, 2319.2, 71.412, |, 0.0
8403.3, 138.8, | , 26.5, 0.0, 591.1, | ,  3000,  2907,  9000,  8765, | , -3.4, 2317.4, 71.094, |, 0.0
8404.3, 138.7, | , 26.5, 0.0, 591.2, | ,  3000,  2906,  9000,  8814, | , -3.4, 2294.7, 70.693, |, 0.0
8405.3, 139.2, | , 26.5, 0.0, 591.5, | ,  3000,  2911,  9000,  8851, | , -3.4, 2317.9, 71.661, |, 0.0
8406.3, 139.1, | , 26.5, 0.0, 591.2, | ,  3000,  2907,  9000,  8747, | , -3.4, 2320.9, 71.088, |, 0.0
8407.3, 139.0, | , 26.5, 0.0, 590.3, | ,  3000,  2906,  9000,  8810, | , -3.4, 2311.0, 71.167, |, 0.0
8408.3, 139.5, | , 26.5, 0.0, 585.1, | ,  3000,  2900,  9000,  8773, | , -3.4, 2318.7, 71.143, |, 0.0
8409.3, 139.1, | , 26.5, 0.0, 591.4, | ,  3000,  2903,  9000,  8760, | , -3.4, 2309.3, 70.793, |, 0.0
8410.3, 138.7, | , 26.5, 0.0, 591.0, | ,  3000,  2908,  9000,  8755, | , -3.4, 2342.3, 71.797, |, 0.0
8411.3, 139.2, | , 26.5, 0.0, 591.7, | ,  3000,  2904,  9000,  8815, | , -3.4, 2305.9, 71.026, |, 0.0
8412.4, 139.3, | , 26.5, 0.0, 590.9, | ,  3000,  2903,  9000,  8740, | , -3.4, 2300.7, 70.405, |, 0.0
8413.4, 139.7, | , 26.5, 0.0, 583.8, | ,  3000,  2905,  9000,  8797, | , -3.4, 2308.4, 71.006, |, 0.0
8414.4, 138.7, | , 26.5, 0.0, 591.2, | ,  3000,  2903,  9000,  8737, | , -3.4, 2335.9, 71.460, |, 0.0
8415.4, 139.2, | , 26.5, 0.0, 591.6, | ,  3000,  2910,  9000,  8841, | , -3.4, 2302.9, 71.126, |, 0.0
8416.4, 139.2, | , 26.5, 0.0, 591.6, | ,  3000,  2909,  9000,  8734, | , -3.4, 2290.0, 70.085, |, 0.0
8417.4, 138.9, | , 26.5, 0.0, 590.4, | ,  3000,  2904,  9000,  8807, | , -3.4, 2287.4, 70.413, |, 0.0
8418.4, 139.6, | , 26.5, 0.0, 585.3, | ,  3000,  2900,  9000,  8743, | , -3.4, 2306.3, 70.579, |, 0.0
8419.4, 140.2, | , 26.5, 0.0, 585.4, | ,  3000,  2899,  9000,  8805, | , -3.4, 2301.2, 70.794, |, 0.0
8420.4, 139.2, | , 26.5, 0.0, 591.9, | ,  3000,  2910,  9000,  8794, | , -3.4, 2312.3, 71.131, |, 0.0
8421.4, 138.7, | , 26.5, 0.0, 591.6, | ,  3000,  2908,  9000,  8766, | , -3.4, 2301.2, 70.608, |, 0.0
8422.5, 139.3, | , 26.5, 0.0, 590.6, | ,  3000,  2903,  9000,  8752, | , -3.4, 2311.9, 70.817, |, 0.0
8423.5, 139.2, | , 26.5, 0.0, 591.3, | ,  3000,  2907,  9000,  8807, | , -3.4, 2304.6, 70.958, |, 0.0
8424.5, 139.7, | , 26.5, 0.0, 583.9, | ,  3000,  2900,  9000,  8782, | , -3.4, 2294.3, 70.451, |, 0.0
8425.5, 138.8, | , 26.5, 0.0, 591.0, | ,  3000,  2911,  9000,  8820, | , -3.4, 2312.3, 71.293, |, 0.0
8426.5, 139.1, | , 26.5, 0.0, 591.2, | ,  3000,  2902,  9000,  8790, | , -3.4, 2306.3, 70.880, |, 0.0
8427.5, 138.9, | , 26.5, 0.0, 589.9, | ,  3000,  2904,  9000,  8745, | , -3.4, 2314.4, 70.869, |, 0.0
8428.5, 138.7, | , 26.5, 0.0, 591.1, | ,  3000,  2909,  9000,  8775, | , -3.4, 2305.0, 70.790, |, 0.0
8429.5, 139.8, | , 26.5, 0.0, 585.0, | ,  3000,  2906,  9000,  8790, | , -3.4, 2310.6, 71.036, |, 0.0
8430.5, 140.1, | , 26.5, 0.0, 584.5, | ,  3000,  2908,  9000,  8783, | , -3.4, 2292.2, 70.438, |, 0.0
8431.5, 138.7, | , 26.5, 0.0, 590.9, | ,  3000,  2909,  9000,  8761, | , -3.4, 2296.9, 70.456, |, 0.0
8432.6, 138.9, | , 26.5, 0.0, 589.9, | ,  3000,  2905,  9000,  8736, | , -3.4, 2315.3, 70.843, |, 0.0
8433.6, 139.0, | , 26.5, 0.0, 591.4, | ,  3000,  2898,  9000,  8782, | , -3.4, 2315.3, 71.080, |, 0.0
8434.6, 138.8, | , 26.5, 0.0, 590.9, | ,  3000,  2911,  9000,  8787, | , -3.4, 2317.4, 71.254, |, 0.0
8435.6, 139.7, | , 26.5, 0.0, 585.9, | ,  3000,  2908,  9000,  8769, | , -3.4, 2286.6, 70.181, |, 0.0
8436.6, 138.7, | , 26.5, 0.0, 590.9, | ,  3000,  2903,  9000,  8713, | , -3.4, 2256.2, 68.887, |, 0.0
8437.6, 139.5, | , 26.5, 0.0, 590.0, | ,  3000,  2910,  9000,  8846, | , -3.4, 2312.7, 71.463, |, 0.0
8438.6, 138.7, | , 26.6, 0.0, 591.2, | ,  3000,  2903,  9000,  8734, | , -3.4, 2316.6, 70.856, |, 0.0
8439.6, 138.6, | , 26.6, 0.0, 591.6, | ,  3000,  2903,  9000,  8727, | , -3.4, 2314.0, 70.736, |, 0.0
8440.6, 140.5, | , 26.5, 0.0, 581.6, | ,  3000,  2902,  9000,  8744, | , -3.4, 2331.6, 71.369, |, 0.0
8441.7, 139.3, | , 26.5, 0.0, 591.1, | ,  3000,  2909,  9000,  8814, | , -3.4, 2317.0, 71.391, |, 0.0
8442.7, 138.8, | , 26.6, 0.0, 589.5, | ,  3000,  2897,  9000,  8737, | , -3.4, 2281.9, 69.779, |, 0.0
8443.7, 139.2, | , 26.6, 0.0, 591.1, | ,  3000,  2909,  9000,  8802, | , -3.4, 2304.6, 70.943, |, 0.0
8444.7, 138.9, | , 26.5, 0.0, 590.4, | ,  3000,  2905,  9000,  8794, | , -3.4, 2298.6, 70.684, |, 0.0
8445.7, 139.7, | , 26.5, 0.0, 584.2, | ,  3000,  2901,  9000,  8801, | , -3.4, 2300.7, 70.766, |, 0.0
8446.7, 139.5, | , 26.5, 0.0, 585.5, | ,  3000,  2907,  9000,  8748, | , -3.4, 2292.2, 70.216, |, 0.0
8447.7, 139.4, | , 26.6, 0.0, 590.3, | ,  3000,  2906,  9000,  8804, | , -3.4, 2297.3, 70.708, |, 0.0
8448.7, 138.7, | , 26.6, 0.0, 591.2, | ,  3000,  2904,  9000,  8782, | , -3.4, 2293.0, 70.434, |, 0.0
8449.7, 138.7, | , 26.6, 0.0, 591.2, | ,  3000,  2904,  9000,  8790, | , -3.4, 2304.2, 70.823, |, 0.0
8450.8, 139.1, | , 26.6, 0.0, 591.3, | ,  3000,  2910,  9000,  8738, | , -3.4, 2326.9, 71.240, |, 0.0
8451.8, 140.2, | , 26.6, 0.0, 584.2, | ,  3000,  2900,  9000,  8820, | , -3.4, 2316.2, 71.351, |, 0.0
8452.8, 139.0, | , 26.6, 0.0, 590.4, | ,  3000,  2905,  9000,  8788, | , -3.4, 2294.3, 70.517, |, 0.0
8453.8, 138.7, | , 26.6, 0.0, 591.0, | ,  3000,  2900,  9000,  8764, | , -3.4, 2278.0, 69.843, |, 0.0
8454.8, 139.3, | , 26.6, 0.0, 591.3, | ,  3000,  2906,  9000,  8775, | , -3.4, 2300.7, 70.639, |, 0.0
8455.8, 138.7, | , 26.6, 0.0, 591.0, | ,  3000,  2902,  9000,  8751, | , -3.4, 2304.6, 70.584, |, 0.0
8456.8, 139.7, | , 26.6, 0.0, 585.2, | ,  3000,  2905,  9000,  8824, | , -3.4, 2318.7, 71.480, |, 0.0
8457.8, 140.4, | , 26.6, 0.0, 583.5, | ,  3000,  2903,  9000,  8796, | , -3.4, 2307.6, 70.955, |, 0.0
8458.8, 139.1, | , 26.6, 0.0, 591.2, | ,  3000,  2907,  9000,  8768, | , -3.4, 2320.4, 71.205, |, 0.0
8459.8, 138.8, | , 26.6, 0.0, 591.2, | ,  3000,  2906,  9000,  8832, | , -3.4, 2312.7, 71.356, |, 0.0
8460.9, 138.7, | , 26.6, 0.0, 591.1, | ,  3000,  2900,  9000,  8717, | , -3.4, 2323.4, 70.941, |, 0.0
8461.9, 139.1, | , 26.6, 0.0, 590.7, | ,  3000,  2904,  9000,  8767, | , -3.4, 2329.4, 71.459, |, 0.0
8462.9, 139.6, | , 26.6, 0.0, 584.9, | ,  3000,  2907,  9000,  8797, | , -3.4, 2340.6, 71.997, |, 0.0
8463.9, 138.7, | , 26.6, 0.0, 590.9, | ,  3000,  2908,  9000,  8771, | , -3.4, 2314.9, 71.055, |, 0.0
8464.9, 138.9, | , 26.6, 0.0, 590.9, | ,  3000,  2911,  9000,  8823, | , -3.4, 2325.2, 71.711, |, 0.0
8465.9, 139.2, | , 26.6, 0.0, 591.5, | ,  3000,  2906,  9000,  8755, | , -3.4, 2275.5, 69.742, |, 0.0
8466.9, 138.7, | , 26.6, 0.0, 591.1, | ,  3000,  2905,  9000,  8812, | , -3.4, 2293.9, 70.642, |, 0.0
8467.9, 139.6, | , 26.6, 0.0, 584.4, | ,  3000,  2896,  9000,  8738, | , -3.4, 2306.3, 70.527, |, 0.0
8468.9, 140.2, | , 26.6, 0.0, 584.9, | ,  3000,  2899,  9000,  8806, | , -3.4, 2335.9, 71.862, |, 0.0
8469.9, 138.8, | , 26.6, 0.0, 590.9, | ,  3000,  2907,  9000,  8790, | , -3.4, 2325.6, 71.498, |, 0.0
8471.0, 138.7, | , 26.6, 0.0, 590.8, | ,  3000,  2899,  9000,  8817, | , -3.4, 2304.6, 70.969, |, 0.0
8472.0, 139.3, | , 26.6, 0.0, 591.2, | ,  3000,  2902,  9000,  8797, | , -3.4, 2313.6, 71.142, |, 0.0
8473.0, 138.8, | , 26.6, 0.0, 590.1, | ,  3000,  2897,  9000,  8737, | , -3.4, 2296.4, 70.225, |, 0.0
8474.0, 139.8, | , 26.6, 0.0, 584.1, | ,  3000,  2899,  9000,  8797, | , -3.4, 2294.3, 70.536, |, 0.0
8475.0, 138.7, | , 26.6, 0.0, 590.7, | ,  3000,  2904,  9000,  8748, | , -3.4, 2344.0, 71.783, |, 0.0
8476.0, 139.4, | , 26.6, 0.0, 590.4, | ,  3000,  2909,  9000,  8834, | , -3.4, 2310.2, 71.300, |, 0.0
8477.0, 138.8, | , 26.6, 0.0, 590.6, | ,  3000,  2904,  9000,  8756, | , -3.4, 2281.5, 69.925, |, 0.0
8478.0, 139.0, | , 26.6, 0.0, 589.6, | ,  3000,  2904,  9000,  8837, | , -3.4, 2294.3, 70.804, |, 0.0
8479.0, 139.7, | , 26.6, 0.0, 582.7, | ,  3000,  2903,  9000,  8732, | , -3.4, 2322.6, 71.026, |, 0.0
8480.0, 139.3, | , 26.6, 0.0, 591.0, | ,  3000,  2912,  9000,  8812, | , -3.4, 2329.9, 71.798, |, 0.0
8481.1, 138.9, | , 26.6, 0.0, 590.6, | ,  3000,  2911,  9000,  8824, | , -3.4, 2301.6, 70.996, |, 0.0
8482.1, 139.3, | , 26.6, 0.0, 590.3, | ,  3000,  2901,  9000,  8732, | , -3.4, 2289.6, 70.010, |, 0.0
8483.1, 139.4, | , 26.6, 0.0, 589.8, | ,  3000,  2903,  9000,  8812, | , -3.4, 2316.2, 71.314, |, 0.0
8484.1, 139.7, | , 26.6, 0.0, 584.5, | ,  3000,  2901,  9000,  8767, | , -3.4, 2294.7, 70.376, |, 0.0
8485.1, 139.8, | , 26.6, 0.0, 583.3, | ,  3000,  2904,  9000,  8799, | , -3.4, 2295.6, 70.617, |, 0.0
8486.1, 139.2, | , 26.6, 0.0, 590.8, | ,  3000,  2904,  9000,  8771, | , -3.4, 2350.9, 72.139, |, 0.0
8487.1, 138.8, | , 26.6, 0.0, 590.5, | ,  3000,  2908,  9000,  8781, | , -3.4, 2331.6, 71.633, |, 0.0
8488.1, 138.9, | , 26.6, 0.0, 589.9, | ,  3000,  2897,  9000,  8772, | , -3.4, 2289.2, 70.213, |, 0.0
8489.2, 139.3, | , 26.6, 0.0, 591.0, | ,  3000,  2909,  9000,  8794, | , -3.4, 2281.5, 70.183, |, 0.0
8490.2, 140.2, | , 26.6, 0.0, 583.9, | ,  3000,  2905,  9000,  8767, | , -3.4, 2277.6, 69.875, |, 0.0
8491.2, 138.8, | , 26.6, 0.0, 590.9, | ,  3000,  2904,  9000,  8757, | , -3.4, 2296.4, 70.389, |, 0.0
8492.2, 138.7, | , 26.6, 0.0, 590.6, | ,  3000,  2904,  9000,  8771, | , -3.4, 2305.0, 70.735, |, 0.0
8493.2, 138.7, | , 26.6, 0.0, 590.3, | ,  3000,  2907,  9000,  8769, | , -3.4, 2317.4, 71.120, |, 0.0
8494.2, 138.5, | , 26.6, 0.0, 590.8, | ,  3000,  2901,  9000,  8778, | , -3.4, 2332.0, 71.585, |, 0.0
8495.2, 139.6, | , 26.6, 0.0, 584.9, | ,  3000,  2905,  9000,  8839, | , -3.4, 2347.4, 72.460, |, 0.0
8496.2, 140.3, | , 26.6, 0.0, 583.8, | ,  3000,  2908,  9000,  8776, | , -3.4, 2287.0, 70.239, |, 0.0
8497.2, 139.2, | , 26.6, 0.0, 591.1, | ,  3000,  2907,  9000,  8812, | , -3.4, 2274.6, 70.061, |, 0.0
8498.2, 139.0, | , 26.6, 0.0, 589.6, | ,  3000,  2906,  9000,  8783, | , -3.4, 2285.3, 70.218, |, 0.0
8499.3, 138.7, | , 26.6, 0.0, 590.4, | ,  3000,  2906,  9000,  8782, | , -3.4, 2288.7, 70.318, |, 0.0
8500.3, 139.1, | , 26.6, 0.0, 590.9, | ,  3000,  2903,  9000,  8779, | , -3.4, 2354.7, 72.304, |, 0.0
8501.3, 139.6, | , 26.6, 0.0, 583.8, | ,  3000,  2899,  9000,  8775, | , -3.4, 2299.9, 70.573, |, 0.0
8502.3, 138.7, | , 26.6, 0.0, 591.0, | ,  3000,  2906,  9000,  8798, | , -3.4, 2282.3, 70.216, |, 0.0
8503.3, 139.2, | , 26.6, 0.0, 590.5, | ,  3000,  2904,  9000,  8730, | , -3.4, 2311.0, 70.665, |, 0.0
8504.3, 139.1, | , 26.6, 0.0, 590.9, | ,  3000,  2904,  9000,  8814, | , -3.4, 2325.2, 71.612, |, 0.0
8505.3, 138.8, | , 26.6, 0.0, 591.0, | ,  3000,  2908,  9000,  8792, | , -3.4, 2311.9, 71.097, |, 0.0
8506.3, 139.5, | , 26.6, 0.0, 585.2, | ,  3000,  2900,  9000,  8773, | , -3.4, 2281.5, 69.998, |, 0.0
8507.3, 140.1, | , 26.6, 0.0, 581.7, | ,  3000,  2903,  9000,  8764, | , -3.4, 2332.4, 71.518, |, 0.0
8508.4, 138.9, | , 26.6, 0.0, 590.1, | ,  3000,  2907,  9000,  8745, | , -3.4, 2316.6, 70.952, |, 0.0
8509.4, 138.9, | , 26.6, 0.0, 590.8, | ,  3000,  2913,  9000,  8821, | , -3.4, 2296.4, 70.828, |, 0.0
8510.4, 139.4, | , 26.6, 0.0, 590.4, | ,  3000,  2908,  9000,  8793, | , -3.4, 2307.6, 70.966, |, 0.0
8511.4, 138.8, | , 26.6, 0.0, 591.1, | ,  3000,  2907,  9000,  8767, | , -3.4, 2302.4, 70.653, |, 0.0
8512.4, 139.5, | , 26.6, 0.0, 583.4, | ,  3000,  2896,  9000,  8798, | , -3.4, 2314.9, 71.152, |, 0.0
8513.4, 138.9, | , 26.6, 0.0, 590.2, | ,  3000,  2908,  9000,  8788, | , -3.4, 2332.9, 71.714, |, 0.0
8514.4, 139.2, | , 26.6, 0.0, 591.3, | ,  3000,  2904,  9000,  8797, | , -3.4, 2288.3, 70.379, |, 0.0
8515.4, 138.6, | , 26.6, 0.0, 590.8, | ,  3000,  2905,  9000,  8774, | , -3.4, 2301.6, 70.652, |, 0.0
8516.4, 138.7, | , 26.6, 0.0, 591.0, | ,  3000,  2909,  9000,  8805, | , -3.4, 2309.3, 71.101, |, 0.0
8517.4, 140.1, | , 26.6, 0.0, 583.9, | ,  3000,  2899,  9000,  8788, | , -3.4, 2301.6, 70.704, |, 0.0
8518.5, 139.3, | , 26.6, 0.0, 590.1, | ,  3000,  2905,  9000,  8731, | , -3.4, 2338.9, 71.533, |, 0.0
8519.5, 138.7, | , 26.6, 0.0, 590.7, | ,  3000,  2901,  9000,  8806, | , -3.4, 2315.3, 71.242, |, 0.0
8520.5, 138.7, | , 26.6, 0.0, 590.7, | ,  3000,  2908,  9000,  8757, | , -3.4, 2318.3, 71.078, |, 0.0
8521.5, 139.2, | , 26.6, 0.0, 590.8, | ,  3000,  2900,  9000,  8757, | , -3.4, 2338.9, 71.659, |, 0.0
8522.5, 139.5, | , 26.6, 0.0, 584.8, | ,  3000,  2899,  9000,  8790, | , -3.4, 2334.6, 71.722, |, 0.0
8523.5, 139.9, | , 26.6, 0.0, 582.6, | ,  3000,  2902,  9000,  8790, | , -3.4, 2314.4, 71.129, |, 0.0
8524.5, 139.2, | , 26.6, 0.0, 591.3, | ,  3000,  2907,  9000,  8786, | , -3.4, 2320.0, 71.307, |, 0.0
8525.5, 139.1, | , 26.6, 0.0, 591.0, | ,  3000,  2898,  9000,  8746, | , -3.4, 2318.7, 70.966, |, 0.0
8526.5, 138.8, | , 26.6, 0.0, 590.7, | ,  3000,  2905,  9000,  8792, | , -3.4, 2320.4, 71.338, |, 0.0
8527.5, 138.8, | , 26.6, 0.0, 591.0, | ,  3000,  2903,  9000,  8777, | , -3.4, 2328.6, 71.485, |, 0.0
8528.6, 140.2, | , 26.6, 0.0, 583.4, | ,  3000,  2892,  9000,  8756, | , -3.4, 2328.2, 71.277, |, 0.0
8529.6, 139.3, | , 26.6, 0.0, 591.0, | ,  3000,  2908,  9000,  8774, | , -3.4, 2339.7, 71.837, |, 0.0
8530.6, 138.7, | , 26.6, 0.0, 590.3, | ,  3000,  2909,  9000,  8780, | , -3.4, 2319.6, 71.263, |, 0.0
8531.6, 138.8, | , 26.6, 0.0, 590.1, | ,  3000,  2904,  9000,  8762, | , -3.4, 2348.7, 72.014, |, 0.0
8532.6, 138.8, | , 26.6, 0.0, 590.7, | ,  3000,  2907,  9000,  8800, | , -3.4, 2341.0, 72.031, |, 0.0
8533.6, 139.6, | , 26.6, 0.0, 583.4, | ,  3000,  2899,  9000,  8768, | , -3.4, 2318.3, 71.095, |, 0.0
8534.6, 139.9, | , 26.6, 0.0, 583.5, | ,  3000,  2903,  9000,  8741, | , -3.4, 2349.6, 71.903, |, 0.0
8535.6, 139.3, | , 26.6, 0.0, 590.7, | ,  3000,  2902,  9000,  8781, | , -3.4, 2317.9, 71.175, |, 0.0
8536.6, 138.9, | , 26.6, 0.0, 590.0, | ,  3000,  2903,  9000,  8775, | , -3.4, 2319.6, 71.199, |, 0.0
8537.7, 138.8, | , 26.6, 0.0, 590.4, | ,  3000,  2908,  9000,  8782, | , -3.4, 424.6, 13.069, |, 0.0
8538.7, 139.4, | , 26.6, 0.0, 589.8, | ,  3000,  2908,  9000,  8786, | , -3.4, 410.9, 12.653, |, 0.0
8539.7, 140.2, | , 26.6, 0.0, 583.4, | ,  3000,  2898,  9000,  8749, | , -3.4, 473.8, 14.532, |, 0.0
8540.7, 138.8, | , 26.6, 0.0, 590.6, | ,  3000,  2905,  9000,  8789, | , -3.4, 543.7, 16.740, |, 0.0
8541.7, 138.8, | , 26.6, 0.0, 591.1, | ,  3000,  2905,  9000,  8811, | , -3.4, 595.5, 18.370, |, 0.0
8542.7, 139.2, | , 26.6, 0.0, 591.3, | ,  3000,  2909,  9000,  8742, | , -3.4, 658.9, 20.213, |, 0.0
8543.7, 138.9, | , 26.6, 0.0, 590.3, | ,  3000,  2907,  9000,  8806, | , -3.4, 718.1, 22.142, |, 0.0
8544.7, 139.6, | , 26.6, 0.0, 584.9, | ,  3000,  2896,  9000,  8730, | , -3.4, 784.9, 24.020, |, 0.0
8545.7, 139.8, | , 26.6, 0.0, 583.6, | ,  3000,  2901,  9000,  8790, | , -3.4, 880.4, 27.092, |, 0.0
8546.7, 139.1, | , 26.6, 0.0, 591.2, | ,  3000,  2906,  9000,  8739, | , -3.4, 914.7, 28.036, |, 0.0
8547.8, 138.6, | , 26.6, 0.0, 590.6, | ,  3000,  2898,  9000,  8760, | , -3.4, 990.5, 30.391, |, 0.0
8548.8, 139.3, | , 26.6, 0.0, 590.6, | ,  3000,  2904,  9000,  8801, | , -3.4, 1037.2, 31.953, |, 0.0
8549.8, 139.2, | , 26.6, 0.0, 591.2, | ,  3000,  2898,  9000,  8805, | , -3.4, 1129.4, 34.781, |, 0.0
8550.8, 139.6, | , 26.6, 0.0, 583.6, | ,  3000,  2903,  9000,  8767, | , -3.4, 1164.1, 35.747, |, 0.0
8551.8, 138.9, | , 26.6, 0.0, 590.3, | ,  3000,  2912,  9000,  8782, | , -3.4, 1215.9, 37.414, |, 0.0
8552.8, 139.2, | , 26.6, 0.0, 591.0, | ,  3000,  2905,  9000,  8802, | , -3.4, 1279.3, 39.408, |, 0.0
8553.8, 138.7, | , 26.6, 0.0, 590.0, | ,  3000,  2903,  9000,  8765, | , -3.4, 1350.4, 41.457, |, 0.0
8554.8, 138.7, | , 26.6, 0.0, 590.6, | ,  3000,  2908,  9000,  8771, | , -3.4, 1438.7, 44.201, |, 0.0
8555.8, 140.3, | , 26.6, 0.0, 584.1, | ,  3000,  2903,  9000,  8806, | , -3.4, 1485.4, 45.751, |, 0.0
8556.9, 139.2, | , 26.6, 0.0, 590.6, | ,  3000,  2902,  9000,  8793, | , -3.4, 1533.4, 47.169, |, 0.0
8557.9, 138.7, | , 26.6, 0.0, 590.9, | ,  3000,  2904,  9000,  8750, | , -3.4, 1615.6, 49.524, |, 0.0
8558.9, 139.0, | , 26.6, 0.0, 589.2, | ,  3000,  2904,  9000,  8843, | , -3.4, 1646.9, 50.886, |, 0.0
8559.9, 139.2, | , 26.6, 0.0, 590.4, | ,  3000,  2905,  9000,  8771, | , -3.4, 1693.2, 51.994, |, 0.0
8560.9, 139.6, | , 26.6, 0.0, 584.5, | ,  3000,  2900,  9000,  8762, | , -3.4, 1777.2, 54.504, |, 0.0
8561.9, 139.8, | , 26.6, 0.0, 582.9, | ,  3000,  2905,  9000,  8812, | , -3.4, 1811.0, 55.803, |, 0.0
8562.9, 138.9, | , 26.6, 0.0, 590.2, | ,  3000,  2910,  9000,  8804, | , -3.4, 1831.6, 56.419, |, 0.0
8563.9, 139.3, | , 26.6, 0.0, 590.0, | ,  3000,  2902,  9000,  8787, | , -3.4, 1919.4, 58.993, |, 0.0
8564.9, 139.6, | , 26.6, 0.0, 584.4, | ,  3000,  2900,  9000,  8737, | , -3.4, 1951.5, 59.715, |, 0.0
8565.9, 138.7, | , 26.6, 0.0, 590.6, | ,  3000,  2906,  9000,  8786, | , -3.4, 2008.1, 61.731, |, 0.0
8566.9, 139.8, | , 26.6, 0.0, 583.7, | ,  3000,  2901,  9000,  8780, | , -3.4, 2028.7, 62.301, |, 0.0
8568.0, 139.1, | , 26.6, 0.0, 591.0, | ,  3000,  2905,  9000,  8782, | , -3.4, 2086.5, 64.105, |, 0.0
8569.0, 139.0, | , 26.6, 0.0, 589.3, | ,  3000,  2907,  9000,  8779, | , -3.4, 2110.1, 64.822, |, 0.0
8570.0, 138.6, | , 26.7, 0.0, 590.5, | ,  3000,  2906,  9000,  8738, | , -3.4, 2125.9, 65.076, |, 0.0
8571.0, 139.2, | , 26.6, 0.0, 590.8, | ,  3000,  2909,  9000,  8844, | , -3.4, 2158.5, 66.693, |, 0.0
8572.0, 139.5, | , 26.7, 0.0, 584.8, | ,  3000,  2900,  9000,  8731, | , -3.4, 2221.5, 67.918, |, 0.0
8573.0, 139.5, | , 26.6, 0.0, 585.0, | ,  3000,  2903,  9000,  8793, | , -3.4, 2210.8, 67.967, |, 0.0
8574.0, 139.3, | , 26.6, 0.0, 590.2, | ,  3000,  2908,  9000,  8797, | , -3.4, 2247.6, 69.151, |, 0.0
8575.0, 139.2, | , 26.7, 0.0, 590.8, | ,  3000,  2904,  9000,  8800, | , -3.4, 2242.9, 69.004, |, 0.0
8576.0, 138.7, | , 26.7, 0.0, 590.5, | ,  3000,  2903,  9000,  8772, | , -3.4, 2265.2, 69.518, |, 0.0
8577.1, 138.8, | , 26.7, 0.0, 590.1, | ,  3000,  2903,  9000,  8756, | , -3.4, 2274.6, 69.702, |, 0.0
8578.1, 140.1, | , 26.7, 0.0, 583.6, | ,  3000,  2898,  9000,  8756, | , -3.4, 2303.7, 70.570, |, 0.0
8579.1, 138.8, | , 26.7, 0.0, 589.1, | ,  3000,  2898,  9000,  8726, | , -3.4, 2334.2, 71.311, |, 0.0
8580.1, 138.9, | , 26.7, 0.0, 590.1, | ,  3000,  2905,  9000,  8824, | , -3.4, 2318.7, 71.487, |, 0.0
8581.1, 139.2, | , 26.7, 0.0, 590.4, | ,  3000,  2904,  9000,  8792, | , -3.4, 2301.2, 70.741, |, 0.0
8582.1, 138.7, | , 26.7, 0.0, 590.5, | ,  3000,  2905,  9000,  8797, | , -3.4, 2310.2, 71.052, |, 0.0
8583.1, 139.6, | , 26.7, 0.0, 584.5, | ,  3000,  2898,  9000,  8741, | , -3.4, 2362.4, 72.269, |, 0.0
8584.1, 139.8, | , 26.7, 0.0, 583.1, | ,  3000,  2906,  9000,  8817, | , -3.4, 2338.0, 72.040, |, 0.0
8585.2, 138.8, | , 26.7, 0.0, 590.4, | ,  3000,  2906,  9000,  8730, | , -3.4, 2309.3, 70.630, |, 0.0
8586.2, 138.8, | , 26.7, 0.0, 590.2, | ,  3000,  2911,  9000,  8841, | , -3.4, 2362.4, 72.967, |, 0.0
8587.2, 139.3, | , 26.7, 0.0, 590.7, | ,  3000,  2903,  9000,  8747, | , -3.4, 2318.7, 70.998, |, 0.0
8588.2, 139.2, | , 26.7, 0.0, 590.4, | ,  3000,  2907,  9000,  8836, | , -3.4, 2343.1, 72.319, |, 0.0
8589.2, 139.7, | , 26.7, 0.0, 583.9, | ,  3000,  2901,  9000,  8742, | , -3.4, 2325.6, 71.167, |, 0.0
8590.2, 138.8, | , 26.7, 0.0, 590.0, | ,  3000,  2906,  9000,  8781, | , -3.4, 2320.4, 71.279, |, 0.0
8591.2, 139.2, | , 26.7, 0.0, 590.7, | ,  3000,  2908,  9000,  8751, | , -3.4, 2330.3, 71.408, |, 0.0
8592.2, 138.8, | , 26.7, 0.0, 589.8, | ,  3000,  2907,  9000,  8801, | , -3.4, 2329.0, 71.671, |, 0.0
8593.2, 138.7, | , 26.7, 0.0, 590.4, | ,  3000,  2906,  9000,  8764, | , -3.4, 2326.9, 71.367, |, 0.0
8594.2, 140.4, | , 26.7, 0.0, 582.8, | ,  3000,  2903,  9000,  8802, | , -3.4, 2327.3, 71.604, |, 0.0
8595.3, 139.2, | , 26.7, 0.0, 590.5, | ,  3000,  2907,  9000,  8774, | , -3.4, 2322.2, 71.295, |, 0.0
8596.3, 138.8, | , 26.7, 0.0, 590.2, | ,  3000,  2912,  9000,  8834, | , -3.4, 2326.0, 71.807, |, 0.0
8597.3, 138.7, | , 26.7, 0.0, 590.7, | ,  3000,  2908,  9000,  8740, | , -3.4, 2305.4, 70.584, |, 0.0
8598.3, 139.2, | , 26.7, 0.0, 590.7, | ,  3000,  2906,  9000,  8819, | , -3.4, 2302.0, 70.941, |, 0.0
8599.3, 139.7, | , 26.7, 0.0, 583.9, | ,  3000,  2897,  9000,  8785, | , -3.4, 2300.3, 70.630, |, 0.0
8600.3, 139.8, | , 26.7, 0.0, 584.6, | ,  3000,  2897,  9000,  8719, | , -3.4, 2315.7, 70.702, |, 0.0
8601.3, 139.2, | , 26.7, 0.0, 590.5, | ,  3000,  2907,  9000,  8820, | , -3.4, 2333.7, 71.932, |, 0.0
8602.3, 138.8, | , 26.7, 0.0, 590.2, | ,  3000,  2911,  9000,  8818, | , -3.4, 2323.0, 71.613, |, 0.0
8603.4, 138.7, | , 26.7, 0.0, 590.4, | ,  3000,  2909,  9000,  8792, | , -3.4, 2302.4, 70.811, |, 0.0
8604.4, 139.0, | , 26.7, 0.0, 589.1, | ,  3000,  2909,  9000,  8820, | , -3.4, 2311.9, 71.270, |, 0.0
8605.4, 140.1, | , 26.7, 0.0, 583.6, | ,  3000,  2900,  9000,  8747, | , -3.4, 2278.5, 69.754, |, 0.0
8606.4, 138.8, | , 26.7, 0.0, 590.1, | ,  3000,  2912,  9000,  8834, | , -3.4, 2350.0, 72.546, |, 0.0
8607.4, 138.7, | , 26.7, 0.0, 590.4, | ,  3000,  2906,  9000,  8753, | , -3.4, 2289.6, 70.167, |, 0.0
8608.4, 139.2, | , 26.7, 0.0, 590.6, | ,  3000,  2907,  9000,  8816, | , -3.4, 2301.6, 70.917, |, 0.0
8609.4, 139.4, | , 26.7, 0.0, 589.7, | ,  3000,  2904,  9000,  8775, | , -3.4, 2309.7, 70.898, |, 0.0
8610.4, 139.5, | , 26.7, 0.0, 584.3, | ,  3000,  2899,  9000,  8771, | , -3.4, 2278.5, 69.891, |, 0.0
8611.4, 139.9, | , 26.7, 0.0, 583.8, | ,  3000,  2909,  9000,  8811, | , -3.4, 2311.4, 71.200, |, 0.0
8612.4, 138.7, | , 26.7, 0.0, 590.5, | ,  3000,  2907,  9000,  8798, | , -3.4, 2302.9, 70.851, |, 0.0
8613.5, 138.7, | , 26.7, 0.0, 590.5, | ,  3000,  2903,  9000,  8771, | , -3.4, 2313.6, 70.989, |, 0.0
8614.5, 139.0, | , 26.7, 0.0, 589.3, | ,  3000,  2905,  9000,  8779, | , -3.4, 2297.7, 70.565, |, 0.0
8615.5, 139.2, | , 26.7, 0.0, 590.6, | ,  3000,  2902,  9000,  8795, | , -3.4, 2314.9, 71.167, |, 0.0
8616.5, 139.8, | , 26.7, 0.0, 583.2, | ,  3000,  2898,  9000,  8784, | , -3.4, 2294.3, 70.449, |, 0.0
8617.5, 138.7, | , 26.7, 0.0, 590.4, | ,  3000,  2910,  9000,  8762, | , -3.4, 2277.6, 69.877, |, 0.0
8618.5, 139.2, | , 26.7, 0.0, 590.4, | ,  3000,  2900,  9000,  8775, | , -3.4, 2303.7, 70.694, |, 0.0
8619.5, 139.3, | , 26.7, 0.0, 589.7, | ,  3000,  2905,  9000,  8775, | , -3.4, 2278.9, 69.964, |, 0.0
8620.5, 138.9, | , 26.7, 0.0, 590.3, | ,  3000,  2911,  9000,  8777, | , -3.4, 2287.9, 70.289, |, 0.0
8621.5, 139.6, | , 26.7, 0.0, 584.3, | ,  3000,  2899,  9000,  8786, | , -3.4, 2269.9, 69.714, |, 0.0
8622.5, 139.8, | , 26.7, 0.0, 585.2, | ,  3000,  2904,  9000,  8797, | , -3.4, 2302.0, 70.800, |, 0.0
8623.6, 138.8, | , 26.7, 0.0, 590.5, | ,  3000,  2908,  9000,  8797, | , -3.4, 2317.9, 71.307, |, 0.0
8624.6, 138.8, | , 26.7, 0.0, 589.5, | ,  3000,  2907,  9000,  8752, | , -3.4, 2292.6, 70.259, |, 0.0
8625.6, 138.8, | , 26.7, 0.0, 590.2, | ,  3000,  2905,  9000,  8849, | , -3.4, 2304.6, 71.196, |, 0.0
8626.6, 138.9, | , 26.7, 0.0, 590.0, | ,  3000,  2902,  9000,  8743, | , -3.4, 2275.0, 69.637, |, 0.0
8627.6, 139.9, | , 26.7, 0.0, 582.8, | ,  3000,  2903,  9000,  8797, | , -3.4, 2287.9, 70.360, |, 0.0
8628.6, 138.8, | , 26.7, 0.0, 590.2, | ,  3000,  2910,  9000,  8745, | , -3.4, 2278.9, 69.815, |, 0.0
8629.6, 139.3, | , 26.7, 0.0, 589.7, | ,  3000,  2912,  9000,  8830, | , -3.4, 2287.4, 70.600, |, 0.0
8630.6, 139.2, | , 26.7, 0.0, 590.8, | ,  3000,  2907,  9000,  8751, | , -3.4, 2305.9, 70.654, |, 0.0
8631.6, 138.7, | , 26.7, 0.0, 590.0, | ,  3000,  2908,  9000,  8809, | , -3.4, 2289.6, 70.516, |, 0.0
8632.6, 139.9, | , 26.7, 0.0, 580.5, | ,  3000,  2901,  9000,  8788, | , -3.4, 2292.6, 70.439, |, 0.0
8633.7, 138.8, | , 26.7, 0.0, 589.6, | ,  3000,  2904,  9000,  8770, | , -3.4, 2302.4, 70.651, |, 0.0
8634.7, 138.9, | , 26.7, 0.0, 589.0, | ,  3000,  2909,  9000,  8784, | , -3.4, 2281.0, 70.106, |, 0.0
8635.7, 138.8, | , 26.7, 0.0, 590.0, | ,  3000,  2907,  9000,  8747, | , -3.4, 2314.0, 70.883, |, 0.0
8636.7, 139.3, | , 26.7, 0.0, 590.1, | ,  3000,  2907,  9000,  8826, | , -3.4, 2311.4, 71.284, |, 0.0
8637.7, 139.9, | , 26.7, 0.0, 584.2, | ,  3000,  2897,  9000,  8718, | , -3.4, 2280.6, 69.628, |, 0.0
8638.7, 139.6, | , 26.7, 0.0, 584.8, | ,  3000,  2905,  9000,  8819, | , -3.4, 2300.3, 70.887, |, 0.0
8639.7, 139.0, | , 26.7, 0.0, 588.8, | ,  3000,  2907,  9000,  8742, | , -3.4, 2264.7, 69.345, |, 0.0
8640.7, 139.3, | , 26.7, 0.0, 590.3, | ,  3000,  2903,  9000,  8766, | , -3.4, 2302.4, 70.617, |, 0.0
8641.7, 138.8, | , 26.7, 0.0, 590.2, | ,  3000,  2904,  9000,  8816, | , -3.4, 2283.2, 70.340, |, 0.0
8642.8, 138.9, | , 26.7, 0.0, 590.0, | ,  3000,  2904,  9000,  8757, | , -3.4, 2312.3, 70.875, |, 0.0
8643.8, 140.3, | , 26.7, 0.0, 583.3, | ,  3000,  2900,  9000,  8802, | , -3.4, 2283.6, 70.241, |, 0.0
8644.8, 138.8, | , 26.7, 0.0, 589.4, | ,  3000,  2904,  9000,  8750, | , -3.4, 2286.6, 70.047, |, 0.0
8645.8, 138.8, | , 26.7, 0.0, 589.5, | ,  3000,  2908,  9000,  8799, | , -3.4, 2301.2, 70.811, |, 0.0
8646.8, 138.8, | , 26.7, 0.0, 589.9, | ,  3000,  2901,  9000,  8813, | , -3.4, 2296.0, 70.693, |, 0.0
8647.8, 139.2, | , 26.7, 0.0, 590.8, | ,  3000,  2903,  9000,  8790, | , -3.4, 2296.0, 70.563, |, 0.0
8648.8, 139.7, | , 26.7, 0.0, 584.5, | ,  3000,  2905,  9000,  8786, | , -3.4, 2297.3, 70.597, |, 0.0
8649.8, 139.6, | , 26.7, 0.0, 582.2, | ,  3000,  2894,  9000,  8753, | , -3.4, 2255.7, 69.063, |, 0.0
8650.8, 139.1, | , 26.7, 0.0, 590.5, | ,  3000,  2905,  9000,  8770, | , -3.4, 2301.6, 70.630, |, 0.0
8651.8, 138.8, | , 26.7, 0.0, 590.4, | ,  3000,  2903,  9000,  8750, | , -3.4, 2308.9, 70.720, |, 0.0
8652.9, 138.9, | , 26.7, 0.0, 590.2, | ,  3000,  2907,  9000,  8851, | , -3.4, 2282.3, 70.537, |, 0.0
8653.9, 139.1, | , 26.7, 0.0, 590.8, | ,  3000,  2903,  9000,  8737, | , -3.4, 2260.5, 69.165, |, 0.0
8654.9, 140.2, | , 26.7, 0.0, 583.1, | ,  3000,  2896,  9000,  8795, | , -3.4, 2281.9, 70.121, |, 0.0
8655.9, 138.6, | , 26.7, 0.0, 590.3, | ,  3000,  2898,  9000,  8750, | , -3.4, 2326.9, 71.237, |, 0.0
8656.9, 138.8, | , 26.7, 0.0, 590.0, | ,  3000,  2908,  9000,  8767, | , -3.4, 2312.7, 70.967, |, 0.0
8657.9, 139.3, | , 26.7, 0.0, 590.1, | ,  3000,  2908,  9000,  8834, | , -3.4, 2264.7, 69.896, |, 0.0
8658.9, 138.7, | , 26.7, 0.0, 589.9, | ,  3000,  2901,  9000,  8795, | , -3.4, 2276.7, 69.994, |, 0.0
8659.9, 139.6, | , 26.7, 0.0, 583.7, | ,  3000,  2890,  9000,  8725, | , -3.4, 2299.9, 70.212, |, 0.0
8661.0, 140.3, | , 26.7, 0.0, 583.4, | ,  3000,  2907,  9000,  8770, | , -3.4, 2286.2, 70.169, |, 0.0
8662.0, 138.7, | , 26.7, 0.0, 590.1, | ,  3000,  2902,  9000,  8793, | , -3.4, 2303.7, 70.813, |, 0.0
8663.0, 138.7, | , 26.7, 0.0, 590.1, | ,  3000,  2902,  9000,  8770, | , -3.4, 2320.0, 71.173, |, 0.0
8664.0, 138.8, | , 26.7, 0.0, 590.3, | ,  3000,  2908,  9000,  8787, | , -3.4, 2285.7, 70.264, |, 0.0
8665.0, 139.3, | , 26.7, 0.0, 589.7, | ,  3000,  2905,  9000,  8786, | , -3.4, 2286.6, 70.262, |, 0.0
8666.0, 139.7, | , 26.7, 0.0, 583.1, | ,  3000,  2900,  9000,  8782, | , -3.4, 2294.7, 70.457, |, 0.0
8667.0, 138.7, | , 26.7, 0.0, 590.1, | ,  3000,  2905,  9000,  8751, | , -3.4, 2318.7, 71.039, |, 0.0
8668.0, 139.2, | , 26.7, 0.0, 590.3, | ,  3000,  2902,  9000,  8799, | , -3.4, 2293.4, 70.534, |, 0.0
8669.0, 138.7, | , 26.7, 0.0, 590.1, | ,  3000,  2907,  9000,  8724, | , -3.4, 2319.2, 70.898, |, 0.0
8670.0, 138.9, | , 26.7, 0.0, 589.6, | ,  3000,  2906,  9000,  8810, | , -3.4, 2290.9, 70.550, |, 0.0
8671.1, 140.6, | , 26.7, 0.0, 580.4, | ,  3000,  2904,  9000,  8798, | , -3.4, 2292.6, 70.520, |, 0.0
8672.1, 139.1, | , 26.7, 0.0, 590.3, | ,  3000,  2909,  9000,  8737, | , -3.4, 2291.7, 70.156, |, 0.0
8673.1, 138.7, | , 26.7, 0.0, 590.0, | ,  3000,  2912,  9000,  8811, | , -3.4, 2292.6, 70.640, |, 0.0
8674.1, 139.2, | , 26.7, 0.0, 590.3, | ,  3000,  2910,  9000,  8820, | , -3.4, 2294.7, 70.751, |, 0.0
8675.1, 139.4, | , 26.7, 0.0, 589.7, | ,  3000,  2906,  9000,  8762, | , -3.4, 2288.7, 70.191, |, 0.0
8676.1, 139.3, | , 26.7, 0.0, 584.1, | ,  3000,  2906,  9000,  8767, | , -3.4, 2287.0, 70.172, |, 0.0
8677.1, 139.7, | , 26.7, 0.0, 583.8, | ,  3000,  2903,  9000,  8744, | , -3.4, 2320.0, 71.024, |, 0.0
8678.1, 138.7, | , 26.7, 0.0, 589.8, | ,  3000,  2907,  9000,  8782, | , -3.4, 2306.7, 70.874, |, 0.0
8679.1, 138.8, | , 26.7, 0.0, 589.8, | ,  3000,  2905,  9000,  8803, | , -3.4, 2324.7, 71.541, |, 0.0
8680.2, 138.9, | , 26.8, 0.0, 589.5, | ,  3000,  2908,  9000,  8784, | , -3.4, 2287.0, 70.285, |, 0.0
8681.2, 138.8, | , 26.8, 0.0, 590.0, | ,  3000,  2910,  9000,  8825, | , -3.4, 2277.6, 70.255, |, 0.0
8682.2, 140.2, | , 26.7, 0.0, 583.5, | ,  3000,  2899,  9000,  8770, | , -3.4, 2262.6, 69.397, |, 0.0
8683.2, 138.7, | , 26.8, 0.0, 590.3, | ,  3000,  2909,  9000,  8743, | , -3.4, 2305.9, 70.618, |, 0.0
8684.2, 138.7, | , 26.8, 0.0, 589.7, | ,  3000,  2904,  9000,  8826, | , -3.4, 2296.0, 70.790, |, 0.0
8685.2, 139.4, | , 26.7, 0.0, 589.8, | ,  3000,  2913,  9000,  8804, | , -3.4, 2296.0, 70.710, |, 0.0
8686.2, 138.8, | , 26.8, 0.0, 590.3, | ,  3000,  2911,  9000,  8799, | , -3.4, 2303.7, 70.905, |, 0.0
8687.2, 139.6, | , 26.8, 0.0, 584.3, | ,  3000,  2902,  9000,  8801, | , -3.4, 2281.9, 70.190, |, 0.0
8688.3, 140.2, | , 26.7, 0.0, 584.0, | ,  3000,  2904,  9000,  8805, | , -3.4, 2283.6, 70.285, |, 0.0
8689.3, 139.1, | , 26.7, 0.0, 590.2, | ,  3000,  2902,  9000,  8797, | , -3.4, 2288.7, 70.379, |, 0.0
8690.3, 139.1, | , 26.8, 0.0, 588.2, | ,  3000,  2907,  9000,  8809, | , -3.4, 2327.3, 71.663, |, 0.0
8691.3, 138.9, | , 26.8, 0.0, 589.6, | ,  3000,  2910,  9000,  8824, | , -3.4, 2274.2, 70.144, |, 0.0
8692.3, 139.1, | , 26.8, 0.0, 589.5, | ,  3000,  2902,  9000,  8734, | , -3.4, 2274.2, 69.551, |, 0.0
8693.3, 139.7, | , 26.8, 0.0, 583.5, | ,  3000,  2899,  9000,  8794, | , -3.4, 2303.7, 70.801, |, 0.0
8694.3, 138.8, | , 26.8, 0.0, 589.7, | ,  3000,  2912,  9000,  8798, | , -3.4, 2296.9, 70.699, |, 0.0
8695.3, 139.3, | , 26.8, 0.0, 588.9, | ,  3000,  2905,  9000,  8759, | , -3.4, 2309.3, 70.799, |, 0.0
8696.3, 138.8, | , 26.8, 0.0, 589.4, | ,  3000,  2903,  9000,  8758, | , -3.4, 2287.9, 70.128, |, 0.0
8697.3, 138.8, | , 26.8, 0.0, 589.6, | ,  3000,  2905,  9000,  8782, | , -3.4, 2294.7, 70.496, |, 0.0
8698.4, 139.8, | , 26.8, 0.0, 583.7, | ,  3000,  2906,  9000,  8820, | , -3.4, 2273.3, 70.067, |, 0.0
8699.4, 140.3, | , 26.8, 0.0, 581.8, | ,  3000,  2899,  9000,  8754, | , -3.4, 2270.3, 69.539, |, 0.0
8700.4, 138.9, | , 26.8, 0.0, 587.3, | ,  3000,  2903,  9000,  8784, | , -3.4, 2325.2, 71.427, |, 0.0
8701.4, 138.8, | , 26.8, 0.0, 589.9, | ,  3000,  2903,  9000,  8786, | , -3.4, 2299.0, 70.636, |, 0.0
8702.4, 138.7, | , 26.8, 0.0, 590.1, | ,  3000,  2901,  9000,  8799, | , -3.4, 2277.6, 70.044, |, 0.0
8703.4, 138.8, | , 26.8, 0.0, 589.5, | ,  3000,  2907,  9000,  8765, | , -3.4, 2288.7, 70.216, |, 0.0
8704.4, 139.8, | , 26.8, 0.0, 583.8, | ,  3000,  2900,  9000,  8802, | , -3.4, 2278.0, 70.068, |, 0.0
8705.4, 138.9, | , 26.8, 0.0, 589.2, | ,  3000,  2903,  9000,  8783, | , -3.4, 2311.4, 71.000, |, 0.0
8706.4, 139.3, | , 26.8, 0.0, 590.3, | ,  3000,  2912,  9000,  8794, | , -3.4, 2318.3, 71.331, |, 0.0
8707.5, 138.7, | , 26.8, 0.0, 590.1, | ,  3000,  2903,  9000,  8740, | , -3.4, 2291.7, 70.136, |, 0.0
8708.5, 138.7, | , 26.8, 0.0, 590.3, | ,  3000,  2904,  9000,  8816, | , -3.4, 2303.7, 70.970, |, 0.0
8709.5, 140.1, | , 26.8, 0.0, 584.6, | ,  3000,  2908,  9000,  8801, | , -3.4, 2296.0, 70.663, |, 0.0
8710.5, 139.8, | , 26.8, 0.0, 582.4, | ,  3000,  2903,  9000,  8783, | , -3.4, 2294.7, 70.486, |, 0.0
8711.5, 138.7, | , 26.8, 0.0, 589.8, | ,  3000,  2905,  9000,  8764, | , -3.4, 2296.0, 70.424, |, 0.0
8712.5, 139.1, | , 26.8, 0.0, 590.4, | ,  3000,  2903,  9000,  8811, | , -3.4, 2282.3, 70.273, |, 0.0
8713.5, 139.3, | , 26.8, 0.0, 590.2, | ,  3000,  2908,  9000,  8805, | , -3.4, 2290.9, 70.525, |, 0.0
8714.5, 138.7, | , 26.8, 0.0, 589.7, | ,  3000,  2909,  9000,  8790, | , -3.4, 2263.0, 69.596, |, 0.0
8715.5, 139.6, | , 26.8, 0.0, 583.8, | ,  3000,  2902,  9000,  8780, | , -3.4, 2297.7, 70.551, |, 0.0
8716.5, 139.3, | , 26.8, 0.0, 590.4, | ,  3000,  2905,  9000,  8800, | , -3.4, 2325.6, 71.548, |, 0.0
8717.6, 138.7, | , 26.8, 0.0, 589.8, | ,  3000,  2903,  9000,  8751, | , -3.4, 2266.0, 69.417, |, 0.0
8718.6, 138.6, | , 26.8, 0.0, 589.6, | ,  3000,  2910,  9000,  8775, | , -3.4, 2315.3, 71.109, |, 0.0
8719.6, 139.2, | , 26.8, 0.0, 590.3, | ,  3000,  2913,  9000,  8816, | , -3.4, 2313.6, 71.320, |, 0.0
8720.6, 139.8, | , 26.8, 0.0, 582.4, | ,  3000,  2897,  9000,  8767, | , -3.4, 2271.2, 69.631, |, 0.0
8721.6, 138.8, | , 26.8, 0.0, 589.5, | ,  3000,  2908,  9000,  8803, | , -3.4, 2313.2, 71.199, |, 0.0
8722.6, 139.2, | , 26.8, 0.0, 590.5, | ,  3000,  2911,  9000,  8811, | , -3.4, 2285.3, 70.412, |, 0.0
8723.6, 138.8, | , 26.8, 0.0, 585.3, | ,  3000,  2911,  9000,  8832, | , -3.4, 2263.0, 69.852, |, 0.0
8724.6, 138.6, | , 26.8, 0.0, 590.0, | ,  3000,  2903,  9000,  8750, | , -3.4, 2278.9, 69.803, |, 0.0
8725.7, 140.3, | , 26.8, 0.0, 583.6, | ,  3000,  2903,  9000,  8817, | , -3.4, 2303.3, 70.954, |, 0.0
8726.7, 139.7, | , 26.8, 0.0, 582.4, | ,  3000,  2905,  9000,  8782, | , -3.4, 2270.7, 69.756, |, 0.0
8727.7, 138.7, | , 26.8, 0.0, 590.4, | ,  3000,  2900,  9000,  8751, | , -3.4, 2316.2, 70.926, |, 0.0
8728.7, 138.8, | , 26.8, 0.0, 590.3, | ,  3000,  2911,  9000,  8835, | , -3.4, 2330.7, 71.958, |, 0.0
8729.7, 139.2, | , 26.8, 0.0, 590.0, | ,  3000,  2904,  9000,  8732, | , -3.4, 2292.6, 70.117, |, 0.0
8730.7, 138.9, | , 26.8, 0.0, 589.1, | ,  3000,  2905,  9000,  8731, | , -3.4, 2263.5, 69.231, |, 0.0
8731.7, 139.8, | , 26.8, 0.0, 582.5, | ,  3000,  2905,  9000,  8781, | , -3.4, 2278.5, 69.986, |, 0.0
8732.7, 139.1, | , 26.8, 0.0, 590.5, | ,  3000,  2906,  9000,  8737, | , -3.4, 2288.7, 70.046, |, 0.0
8733.8, 138.8, | , 26.8, 0.0, 590.0, | ,  3000,  2900,  9000,  8752, | , -3.4, 2324.3, 71.182, |, 0.0
8734.8, 138.7, | , 26.8, 0.0, 589.7, | ,  3000,  2906,  9000,  8817, | , -3.4, 2275.5, 70.115, |, 0.0
8735.8, 138.9, | , 26.8, 0.0, 588.8, | ,  3000,  2902,  9000,  8775, | , -3.4, 2284.5, 70.113, |, 0.0
8736.8, 140.1, | , 26.8, 0.0, 584.4, | ,  3000,  2899,  9000,  8813, | , -3.4, 2270.3, 69.892, |, 0.0
8737.8, 139.9, | , 26.8, 0.0, 582.8, | ,  3000,  2900,  9000,  8768, | , -3.4, 2288.7, 70.197, |, 0.0
8738.8, 138.7, | , 26.8, 0.0, 589.7, | ,  3000,  2908,  9000,  8749, | , -3.4, 2281.0, 69.891, |, 0.0
8739.8, 139.2, | , 26.8, 0.0, 590.4, | ,  3000,  2905,  9000,  8795, | , -3.4, 2286.2, 70.308, |, 0.0
8740.8, 138.9, | , 26.8, 0.0, 589.3, | ,  3000,  2908,  9000,  8785, | , -3.4, 2302.9, 70.776, |, 0.0
8741.8, 138.8, | , 26.8, 0.0, 590.2, | ,  3000,  2905,  9000,  8827, | , -3.4, 2297.3, 70.842, |, 0.0
8742.8, 140.1, | , 26.8, 0.0, 582.0, | ,  3000,  2904,  9000,  8754, | , -3.4, 2278.9, 69.831, |, 0.0
8743.9, 138.7, | , 26.8, 0.0, 589.6, | ,  3000,  2904,  9000,  8780, | , -3.4, 2294.7, 70.476, |, 0.0
8744.9, 138.8, | , 26.8, 0.0, 589.8, | ,  3000,  2909,  9000,  8756, | , -3.4, 2305.9, 70.705, |, 0.0
8745.9, 138.9, | , 26.8, 0.0, 588.9, | ,  3000,  2902,  9000,  8771, | , -3.4, 2287.0, 70.170, |, 0.0
8746.9, 138.8, | , 26.8, 0.0, 589.7, | ,  3000,  2898,  9000,  8741, | , -3.4, 2303.3, 70.465, |, 0.0
8747.9, 140.3, | , 26.8, 0.0, 584.4, | ,  3000,  2905,  9000,  8794, | , -3.4, 2277.6, 70.042, |, 0.0
8748.9, 139.6, | , 26.8, 0.0, 584.3, | ,  3000,  2904,  9000,  8745, | , -3.4, 2283.2, 69.909, |, 0.0
8749.9, 139.2, | , 26.8, 0.0, 589.9, | ,  3000,  2910,  9000,  8784, | , -3.4, 2270.3, 69.784, |, 0.0
8750.9, 139.0, | , 26.8, 0.0, 588.6, | ,  3000,  2906,  9000,  8772, | , -3.4, 2296.4, 70.489, |, 0.0
8751.9, 138.8, | , 26.8, 0.0, 590.0, | ,  3000,  2904,  9000,  8785, | , -3.4, 2302.9, 70.751, |, 0.0
8753.0, 138.9, | , 26.8, 0.0, 589.9, | ,  3000,  2909,  9000,  8757, | , -3.4, 2301.2, 70.563, |, 0.0
8754.0, 140.0, | , 26.8, 0.0, 584.8, | ,  3000,  2901,  9000,  8734, | , -3.4, 2271.2, 69.454, |, 0.0
8755.0, 138.7, | , 26.8, 0.0, 589.9, | ,  3000,  2905,  9000,  8771, | , -3.4, 2313.6, 71.007, |, 0.0
8756.0, 138.9, | , 26.8, 0.0, 589.0, | ,  3000,  2905,  9000,  8769, | , -3.4, 2297.7, 70.505, |, 0.0
8757.0, 139.3, | , 26.8, 0.0, 590.1, | ,  3000,  2908,  9000,  8803, | , -3.4, 2265.2, 69.729, |, 0.0
8758.0, 139.2, | , 26.8, 0.0, 590.6, | ,  3000,  2911,  9000,  8827, | , -3.4, 2289.2, 70.631, |, 0.0
8759.0, 140.1, | , 26.8, 0.0, 580.2, | ,  3000,  2900,  9000,  8760, | , -3.4, 2302.0, 70.549, |, 0.0
8760.0, 138.7, | , 26.8, 0.0, 589.8, | ,  3000,  2905,  9000,  8790, | , -3.4, 2287.9, 70.334, |, 0.0
8761.0, 139.4, | , 26.8, 0.0, 589.6, | ,  3000,  2904,  9000,  8786, | , -3.4, 2309.7, 70.969, |, 0.0
8762.1, 138.8, | , 26.8, 0.0, 590.0, | ,  3000,  2908,  9000,  8768, | , -3.4, 2248.9, 69.024, |, 0.0
8763.1, 138.7, | , 26.8, 0.0, 590.0, | ,  3000,  2904,  9000,  8794, | , -3.4, 2291.7, 70.470, |, 0.0
8764.1, 140.2, | , 26.8, 0.0, 583.6, | ,  3000,  2903,  9000,  8779, | , -3.4, 2295.2, 70.469, |, 0.0
8765.1, 139.5, | , 26.8, 0.0, 584.9, | ,  3000,  2904,  9000,  8794, | , -3.4, 2296.4, 70.611, |, 0.0
8766.1, 139.0, | , 26.8, 0.0, 589.8, | ,  3000,  2908,  9000,  8818, | , -3.4, 2296.9, 70.792, |, 0.0
8767.1, 139.2, | , 26.8, 0.0, 589.9, | ,  3000,  2906,  9000,  8794, | , -3.4, 2281.0, 70.153, |, 0.0
8768.1, 138.7, | , 26.8, 0.0, 589.7, | ,  3000,  2908,  9000,  8756, | , -3.4, 2266.5, 69.487, |, 0.0
8769.1, 138.7, | , 26.8, 0.0, 590.0, | ,  3000,  2913,  9000,  8789, | , -3.4, 2304.6, 70.881, |, 0.0
8770.1, 139.8, | , 26.8, 0.0, 582.7, | ,  3000,  2906,  9000,  8806, | , -3.4, 2281.0, 70.222, |, 0.0
8771.2, 139.4, | , 26.8, 0.0, 589.0, | ,  3000,  2906,  9000,  8757, | , -3.4, 2289.6, 70.191, |, 0.0
8772.2, 139.2, | , 26.8, 0.0, 590.2, | ,  3000,  2903,  9000,  8809, | , -3.4, 2265.6, 69.748, |, 0.0
8773.2, 138.7, | , 26.8, 0.0, 589.8, | ,  3000,  2904,  9000,  8769, | , -3.4, 2288.3, 70.209, |, 0.0
8774.2, 139.2, | , 26.8, 0.0, 589.8, | ,  3000,  2913,  9000,  8798, | , -3.4, 2293.0, 70.583, |, 0.0
