Repository: jdhuang-csm/Ru-BCA

## Methods
* (BaO)<sub>x</sub>-(CaO)<sub>y</sub>-(Al<sub>2</sub>O<sub>3</sub>)<sub>1-x-y</sub> (BCA) catalyst supports were synthesized via sol-gel and solid-state methods. 
* Ru/BCA catalysts were prepared via incipient wetness impregnation to achieve 1 wt. % Ru loading.
* Ammonia synthesis rates were measured for Ru/BCA catalysts in a packed-bed reactor at 480-600<sup>o</sup>C, 10 bar, and space velocities up to 1.3 x 10<sup>6</sup> ml g<sub>cat</sub><sup>-1</sup> h<sup>-1</sup>.
* A machine learning (ML) model was employed to improve understanding of the behavior of Ru/BCA catalysts.
* A microkinetic model was developed to describe the best-performing catalyst.

File: data/init_files_Cadigan/B2CA_7-12_IW.txt (part 23 of 25)
********** Start test **********
Elapsed time, Pressure, | , LJtemp(C), Inner-Temp, Outer-Temp, | , N2-set, N2-flow, H2-set, H2-flow, | , pH, NH3_ppm, NH3_Prod_rate, |, In222Temp
8750.4, 139.4, | , 29.0, 0.0, 587.6, | ,  3000,  2902,  9000,  8787, | , -3.4, 2968.3, 105.792, |, 0.0
8751.4, 139.3, | , 29.0, 0.0, 587.5, | ,  3000,  2904,  9000,  8807, | , -3.4, 3012.8, 107.577, |, 0.0
8752.4, 139.0, | , 29.0, 0.0, 587.7, | ,  3000,  2901,  9000,  8745, | , -3.4, 2966.5, 105.347, |, 0.0
8753.5, 140.3, | , 29.0, 0.0, 582.9, | ,  3000,  2904,  9000,  8779, | , -3.4, 3022.2, 107.658, |, 0.0
8754.5, 139.3, | , 29.0, 0.0, 586.6, | ,  3000,  2906,  9000,  8777, | , -3.4, 2966.5, 105.679, |, 0.0
8755.5, 139.3, | , 29.0, 0.0, 587.0, | ,  3000,  2902,  9000,  8790, | , -3.4, 2960.5, 105.550, |, 0.0
8756.5, 139.5, | , 29.0, 0.0, 587.5, | ,  3000,  2907,  9000,  8790, | , -3.4, 2984.1, 106.433, |, 0.0
8757.5, 139.6, | , 29.0, 0.0, 587.8, | ,  3000,  2907,  9000,  8772, | , -3.4, 2954.1, 105.203, |, 0.0
8758.5, 139.7, | , 29.0, 0.0, 583.0, | ,  3000,  2901,  9000,  8768, | , -3.4, 2997.8, 106.667, |, 0.0
8759.5, 139.3, | , 29.0, 0.0, 586.9, | ,  3000,  2905,  9000,  8779, | , -3.4, 3012.0, 107.300, |, 0.0
8760.5, 139.6, | , 29.0, 0.0, 587.2, | ,  3000,  2908,  9000,  8790, | , -3.4, 2977.2, 106.201, |, 0.0
8761.5, 139.1, | , 29.0, 0.0, 587.3, | ,  3000,  2905,  9000,  8793, | , -3.4, 2976.0, 106.145, |, 0.0
8762.6, 139.0, | , 29.0, 0.0, 587.5, | ,  3000,  2903,  9000,  8767, | , -3.4, 3007.2, 107.005, |, 0.0
8763.6, 139.2, | , 29.0, 0.0, 587.6, | ,  3000,  2906,  9000,  8782, | , -3.4, 3007.2, 107.175, |, 0.0
8764.6, 140.2, | , 29.0, 0.0, 583.7, | ,  3000,  2907,  9000,  8786, | , -3.4, 3000.0, 106.964, |, 0.0
8765.6, 139.3, | , 29.0, 0.0, 587.2, | ,  3000,  2910,  9000,  8775, | , -3.4, 3024.4, 107.759, |, 0.0
8766.6, 139.2, | , 29.0, 0.0, 587.5, | ,  3000,  2909,  9000,  8779, | , -3.4, 3016.7, 107.500, |, 0.0
8767.6, 139.6, | , 29.0, 0.0, 587.3, | ,  3000,  2905,  9000,  8778, | , -3.4, 3002.5, 106.955, |, 0.0
8768.6, 139.4, | , 29.0, 0.0, 587.5, | ,  3000,  2905,  9000,  8771, | , -3.4, 3001.2, 106.845, |, 0.0
8769.6, 140.3, | , 29.0, 0.0, 580.1, | ,  3000,  2900,  9000,  8782, | , -3.4, 2998.7, 106.813, |, 0.0
8770.6, 139.5, | , 29.0, 0.0, 587.5, | ,  3000,  2903,  9000,  8784, | , -3.4, 3024.8, 107.784, |, 0.0
8771.6, 139.5, | , 29.0, 0.0, 587.4, | ,  3000,  2910,  9000,  8780, | , -3.4, 3008.1, 107.224, |, 0.0
8772.7, 139.1, | , 29.0, 0.0, 587.3, | ,  3000,  2900,  9000,  8773, | , -3.4, 2997.4, 106.683, |, 0.0
8773.7, 139.1, | , 29.0, 0.0, 587.3, | ,  3000,  2906,  9000,  8792, | , -3.4, 2999.1, 106.975, |, 0.0
8774.7, 140.2, | , 29.0, 0.0, 583.0, | ,  3000,  2898,  9000,  8777, | , -3.4, 2999.1, 106.760, |, 0.0
8775.7, 139.8, | , 29.0, 0.0, 582.4, | ,  3000,  2899,  9000,  8764, | , -3.4, 3012.0, 107.107, |, 0.0
8776.7, 139.3, | , 29.0, 0.0, 587.3, | ,  3000,  2904,  9000,  8784, | , -3.4, 2998.2, 106.849, |, 0.0
8777.7, 139.5, | , 29.0, 0.0, 587.7, | ,  3000,  2909,  9000,  8769, | , -3.4, 2999.1, 106.786, |, 0.0
8778.7, 139.6, | , 29.0, 0.0, 587.6, | ,  3000,  2903,  9000,  8796, | , -3.4, 3027.8, 107.997, |, 0.0
8779.7, 139.3, | , 29.0, 0.0, 587.0, | ,  3000,  2905,  9000,  8785, | , -3.4, 2999.5, 106.911, |, 0.0
8780.7, 139.8, | , 29.0, 0.0, 582.6, | ,  3000,  2906,  9000,  8764, | , -3.4, 2998.2, 106.689, |, 0.0
8781.7, 139.6, | , 29.0, 0.0, 587.7, | ,  3000,  2906,  9000,  8790, | , -3.4, 2999.1, 106.958, |, 0.0
8782.8, 139.0, | , 29.0, 0.0, 587.1, | ,  3000,  2905,  9000,  8777, | , -3.4, 3005.1, 107.042, |, 0.0
8783.8, 139.1, | , 29.0, 0.0, 587.4, | ,  3000,  2904,  9000,  8775, | , -3.4, 362.4, 12.941, |, 0.0
8784.8, 139.3, | , 29.0, 0.0, 587.1, | ,  3000,  2903,  9000,  8787, | , -3.4, 429.3, 15.341, |, 0.0
8785.8, 140.1, | , 29.0, 0.0, 583.5, | ,  3000,  2905,  9000,  8789, | , -3.4, 457.6, 16.356, |, 0.0
8786.8, 139.6, | , 29.0, 0.0, 583.2, | ,  3000,  2899,  9000,  8785, | , -3.4, 512.0, 18.284, |, 0.0
8787.8, 139.2, | , 29.0, 0.0, 587.6, | ,  3000,  2907,  9000,  8764, | , -3.4, 558.7, 19.928, |, 0.0
8788.8, 139.5, | , 29.0, 0.0, 587.7, | ,  3000,  2902,  9000,  8777, | , -3.4, 616.9, 22.022, |, 0.0
8789.8, 139.3, | , 29.0, 0.0, 586.7, | ,  3000,  2903,  9000,  8770, | , -3.4, 690.2, 24.622, |, 0.0
8790.8, 139.2, | , 29.0, 0.0, 587.7, | ,  3000,  2907,  9000,  8782, | , -3.4, 743.8, 26.569, |, 0.0
8791.9, 140.1, | , 29.0, 0.0, 582.9, | ,  3000,  2905,  9000,  8762, | , -3.4, 796.0, 28.381, |, 0.0
8792.9, 139.5, | , 29.0, 0.0, 587.6, | ,  3000,  2907,  9000,  8790, | , -3.4, 857.7, 30.656, |, 0.0
8793.9, 139.2, | , 29.0, 0.0, 587.6, | ,  3000,  2906,  9000,  8770, | , -3.4, 905.3, 32.297, |, 0.0
8794.9, 139.6, | , 29.0, 0.0, 587.1, | ,  3000,  2909,  9000,  8778, | , -3.4, 969.1, 34.603, |, 0.0
8795.9, 139.6, | , 29.0, 0.0, 587.9, | ,  3000,  2909,  9000,  8781, | , -3.4, 1021.4, 36.478, |, 0.0
8796.9, 139.6, | , 29.0, 0.0, 583.7, | ,  3000,  2900,  9000,  8789, | , -3.4, 1059.1, 37.819, |, 0.0
8797.9, 139.8, | , 29.0, 0.0, 583.1, | ,  3000,  2901,  9000,  8767, | , -3.4, 1098.5, 39.158, |, 0.0
8798.9, 139.2, | , 29.0, 0.0, 587.4, | ,  3000,  2905,  9000,  8782, | , -3.4, 1171.3, 41.819, |, 0.0
8800.0, 139.3, | , 29.0, 0.0, 586.9, | ,  3000,  2906,  9000,  8792, | , -3.4, 1224.0, 43.737, |, 0.0
8801.0, 139.2, | , 29.0, 0.0, 587.6, | ,  3000,  2904,  9000,  8790, | , -3.4, 1266.5, 45.234, |, 0.0
8802.0, 139.6, | , 29.0, 0.0, 587.7, | ,  3000,  2909,  9000,  8796, | , -3.4, 1332.4, 47.635, |, 0.0
8803.0, 140.1, | , 29.0, 0.0, 582.7, | ,  3000,  2903,  9000,  8776, | , -3.4, 1361.6, 48.564, |, 0.0
8804.0, 139.0, | , 29.0, 0.0, 587.5, | ,  3000,  2901,  9000,  8760, | , -3.4, 1432.7, 51.021, |, 0.0
8805.0, 139.7, | , 29.0, 0.0, 587.3, | ,  3000,  2904,  9000,  8794, | , -3.4, 1514.1, 54.085, |, 0.0
8806.0, 139.3, | , 29.0, 0.0, 587.1, | ,  3000,  2905,  9000,  8775, | , -3.4, 1526.1, 54.428, |, 0.0
8807.0, 139.1, | , 29.0, 0.0, 587.7, | ,  3000,  2905,  9000,  8764, | , -3.4, 1565.1, 55.769, |, 0.0
8808.0, 139.8, | , 29.0, 0.0, 582.7, | ,  3000,  2907,  9000,  8797, | , -3.4, 1632.8, 58.346, |, 0.0
8809.1, 139.6, | , 29.0, 0.0, 587.6, | ,  3000,  2906,  9000,  8757, | , -3.4, 1681.2, 59.864, |, 0.0
8810.1, 139.3, | , 29.0, 0.0, 586.7, | ,  3000,  2905,  9000,  8797, | , -3.4, 1750.2, 62.524, |, 0.0
8811.1, 139.4, | , 29.0, 0.0, 586.9, | ,  3000,  2903,  9000,  8786, | , -3.4, 1790.5, 63.893, |, 0.0
8812.1, 139.4, | , 29.0, 0.0, 587.4, | ,  3000,  2906,  9000,  8775, | , -3.4, 1819.2, 64.866, |, 0.0
8813.1, 139.5, | , 29.0, 0.0, 587.4, | ,  3000,  2900,  9000,  8761, | , -3.4, 1923.7, 68.474, |, 0.0
8814.1, 139.5, | , 29.0, 0.0, 583.7, | ,  3000,  2902,  9000,  8758, | , -3.4, 1968.3, 70.050, |, 0.0
8815.1, 139.5, | , 29.0, 0.0, 586.7, | ,  3000,  2911,  9000,  8804, | , -3.4, 2015.4, 72.061, |, 0.0
8816.1, 139.5, | , 29.0, 0.0, 587.5, | ,  3000,  2904,  9000,  8775, | , -3.4, 2014.5, 71.811, |, 0.0
8817.1, 139.3, | , 29.0, 0.0, 587.6, | ,  3000,  2906,  9000,  8785, | , -3.4, 2091.6, 74.627, |, 0.0
8818.1, 139.2, | , 29.0, 0.0, 587.5, | ,  3000,  2907,  9000,  8794, | , -3.4, 2152.1, 76.841, |, 0.0
8819.2, 140.1, | , 29.0, 0.0, 580.1, | ,  3000,  2905,  9000,  8776, | , -3.4, 2209.0, 78.742, |, 0.0
8820.2, 139.3, | , 29.0, 0.0, 586.4, | ,  3000,  2903,  9000,  8787, | , -3.4, 2243.3, 80.021, |, 0.0
8821.2, 139.2, | , 29.0, 0.0, 587.3, | ,  3000,  2904,  9000,  8785, | , -3.4, 2275.9, 81.170, |, 0.0
8822.2, 139.2, | , 29.0, 0.0, 586.9, | ,  3000,  2906,  9000,  8782, | , -3.4, 2318.3, 82.681, |, 0.0
8823.2, 139.1, | , 29.0, 0.0, 588.0, | ,  3000,  2900,  9000,  8772, | , -3.4, 2338.9, 83.296, |, 0.0
8824.2, 140.2, | , 29.0, 0.0, 583.4, | ,  3000,  2903,  9000,  8795, | , -3.4, 2408.7, 85.969, |, 0.0
8825.2, 139.8, | , 29.0, 0.0, 583.2, | ,  3000,  2905,  9000,  8790, | , -3.4, 2425.8, 86.550, |, 0.0
8826.2, 139.1, | , 29.0, 0.0, 587.6, | ,  3000,  2903,  9000,  8779, | , -3.4, 2497.8, 89.013, |, 0.0
8827.2, 139.6, | , 29.0, 0.0, 587.8, | ,  3000,  2907,  9000,  8790, | , -3.4, 2521.4, 89.973, |, 0.0
8828.2, 139.6, | , 29.0, 0.0, 588.2, | ,  3000,  2910,  9000,  8786, | , -3.4, 2543.2, 90.734, |, 0.0
8829.3, 139.0, | , 29.0, 0.0, 587.5, | ,  3000,  2905,  9000,  8774, | , -3.4, 2561.7, 91.260, |, 0.0
8830.3, 140.3, | , 29.0, 0.0, 582.7, | ,  3000,  2907,  9000,  8794, | , -3.4, 2634.5, 94.019, |, 0.0
8831.3, 139.5, | , 29.0, 0.0, 587.6, | ,  3000,  2908,  9000,  8788, | , -3.4, 2680.3, 95.614, |, 0.0
8832.3, 139.2, | , 29.0, 0.0, 587.7, | ,  3000,  2903,  9000,  8780, | , -3.4, 2672.2, 95.224, |, 0.0
8833.3, 139.5, | , 29.0, 0.0, 588.0, | ,  3000,  2906,  9000,  8759, | , -3.4, 2708.6, 96.365, |, 0.0
8834.3, 139.1, | , 29.0, 0.0, 587.6, | ,  3000,  2908,  9000,  8773, | , -3.4, 2697.9, 96.115, |, 0.0
8835.3, 139.7, | , 29.0, 0.0, 583.5, | ,  3000,  2902,  9000,  8764, | , -3.4, 2802.4, 99.699, |, 0.0
8836.3, 139.9, | , 29.0, 0.0, 582.9, | ,  3000,  2902,  9000,  8775, | , -3.4, 2781.0, 99.036, |, 0.0
8837.4, 139.4, | , 29.0, 0.0, 587.6, | ,  3000,  2906,  9000,  8772, | , -3.4, 2832.4, 100.877, |, 0.0
8838.4, 139.3, | , 29.0, 0.0, 587.6, | ,  3000,  2915,  9000,  8797, | , -3.4, 2844.0, 101.574, |, 0.0
8839.4, 139.2, | , 29.0, 0.0, 587.8, | ,  3000,  2910,  9000,  8783, | , -3.4, 2854.7, 101.800, |, 0.0
8840.4, 139.5, | , 29.0, 0.0, 588.0, | ,  3000,  2911,  9000,  8771, | , -3.4, 2852.1, 101.608, |, 0.0
8841.4, 139.9, | , 29.0, 0.0, 582.5, | ,  3000,  2904,  9000,  8798, | , -3.4, 2912.6, 103.936, |, 0.0
8842.4, 139.2, | , 29.0, 0.0, 587.7, | ,  3000,  2910,  9000,  8767, | , -3.4, 2877.8, 102.481, |, 0.0
8843.4, 139.2, | , 29.0, 0.0, 587.6, | ,  3000,  2907,  9000,  8768, | , -3.4, 2923.3, 104.070, |, 0.0
8844.4, 139.5, | , 29.0, 0.0, 588.1, | ,  3000,  2907,  9000,  8769, | , -3.4, 2906.1, 103.471, |, 0.0
8845.4, 139.1, | , 29.0, 0.0, 587.8, | ,  3000,  2902,  9000,  8787, | , -3.4, 2962.3, 105.582, |, 0.0
8846.5, 139.7, | , 29.0, 0.0, 583.7, | ,  3000,  2901,  9000,  8768, | , -3.4, 2980.7, 106.059, |, 0.0
8847.5, 140.2, | , 29.0, 0.0, 582.6, | ,  3000,  2901,  9000,  8775, | , -3.4, 2943.8, 104.812, |, 0.0
8848.5, 139.2, | , 29.0, 0.0, 587.8, | ,  3000,  2906,  9000,  8778, | , -3.4, 2988.4, 106.462, |, 0.0
8849.5, 139.1, | , 29.0, 0.0, 587.7, | ,  3000,  2903,  9000,  8771, | , -3.4, 2969.1, 105.697, |, 0.0
8850.5, 139.5, | , 29.0, 0.0, 587.8, | ,  3000,  2906,  9000,  8778, | , -3.4, 3013.2, 107.342, |, 0.0
8851.5, 139.6, | , 29.0, 0.0, 587.8, | ,  3000,  2910,  9000,  8775, | , -3.4, 3015.4, 107.434, |, 0.0
8852.5, 139.8, | , 29.1, 0.0, 583.4, | ,  3000,  2905,  9000,  8779, | , -3.4, 3034.2, 108.086, |, 0.0
8853.5, 139.2, | , 29.0, 0.0, 587.7, | ,  3000,  2906,  9000,  8771, | , -3.4, 2991.8, 106.529, |, 0.0
8854.5, 139.4, | , 29.0, 0.0, 587.6, | ,  3000,  2903,  9000,  8768, | , -3.4, 3026.1, 107.681, |, 0.0
8855.6, 139.2, | , 29.1, 0.0, 587.8, | ,  3000,  2905,  9000,  8776, | , -3.4, 3049.2, 108.599, |, 0.0
8856.6, 139.1, | , 29.0, 0.0, 587.0, | ,  3000,  2901,  9000,  8779, | , -3.4, 3021.4, 107.599, |, 0.0
8857.6, 140.2, | , 29.0, 0.0, 583.2, | ,  3000,  2901,  9000,  8790, | , -3.4, 3050.5, 108.739, |, 0.0
8858.6, 139.9, | , 29.0, 0.0, 583.3, | ,  3000,  2905,  9000,  8778, | , -3.4, 2995.7, 106.712, |, 0.0
8859.6, 139.2, | , 29.0, 0.0, 587.4, | ,  3000,  2907,  9000,  8781, | , -3.4, 3014.1, 107.410, |, 0.0
8860.6, 139.1, | , 29.1, 0.0, 587.5, | ,  3000,  2907,  9000,  8766, | , -3.4, 3038.5, 108.138, |, 0.0
8861.6, 139.5, | , 29.0, 0.0, 587.7, | ,  3000,  2907,  9000,  8785, | , -3.4, 3094.2, 110.299, |, 0.0
8862.6, 139.3, | , 29.0, 0.0, 587.2, | ,  3000,  2907,  9000,  8780, | , -3.4, 3089.5, 110.087, |, 0.0
8863.6, 139.8, | , 29.1, 0.0, 582.4, | ,  3000,  2902,  9000,  8779, | , -3.4, 3029.1, 107.874, |, 0.0
8864.6, 139.6, | , 29.0, 0.0, 587.7, | ,  3000,  2907,  9000,  8785, | , -3.4, 3054.4, 108.880, |, 0.0
8865.7, 139.2, | , 29.0, 0.0, 587.6, | ,  3000,  2906,  9000,  8781, | , -3.4, 3006.8, 107.145, |, 0.0
8866.7, 139.3, | , 29.1, 0.0, 587.2, | ,  3000,  2907,  9000,  8778, | , -3.4, 3028.2, 107.883, |, 0.0
8867.7, 139.7, | , 29.1, 0.0, 587.1, | ,  3000,  2908,  9000,  8782, | , -3.4, 3030.4, 108.007, |, 0.0
8868.7, 140.4, | , 29.0, 0.0, 582.2, | ,  3000,  2905,  9000,  8771, | , -3.4, 3027.8, 107.795, |, 0.0
8869.7, 139.2, | , 29.0, 0.0, 587.5, | ,  3000,  2906,  9000,  8781, | , -3.4, 3050.1, 108.685, |, 0.0
8870.7, 139.2, | , 29.0, 0.0, 587.7, | ,  3000,  2905,  9000,  8775, | , -3.4, 3023.9, 107.684, |, 0.0
8871.7, 139.6, | , 29.1, 0.0, 587.8, | ,  3000,  2907,  9000,  8809, | , -3.4, 3032.9, 108.341, |, 0.0
8872.7, 139.3, | , 29.1, 0.0, 586.9, | ,  3000,  2900,  9000,  8770, | , -3.4, 2991.8, 106.460, |, 0.0
8873.7, 139.7, | , 29.1, 0.0, 583.2, | ,  3000,  2903,  9000,  8775, | , -3.4, 3027.8, 107.806, |, 0.0
8874.8, 140.0, | , 29.0, 0.0, 583.9, | ,  3000,  2905,  9000,  8784, | , -3.4, 3051.4, 108.746, |, 0.0
8875.8, 139.2, | , 29.1, 0.0, 587.6, | ,  3000,  2905,  9000,  8785, | , -3.4, 3021.8, 107.703, |, 0.0
8876.8, 139.2, | , 29.1, 0.0, 587.6, | ,  3000,  2904,  9000,  8781, | , -3.4, 3045.4, 108.500, |, 0.0
8877.8, 139.2, | , 29.1, 0.0, 586.8, | ,  3000,  2908,  9000,  8778, | , -3.4, 3014.5, 107.405, |, 0.0
8878.8, 139.7, | , 29.1, 0.0, 587.5, | ,  3000,  2906,  9000,  8791, | , -3.4, 3012.4, 107.440, |, 0.0
8879.8, 139.9, | , 29.1, 0.0, 582.7, | ,  3000,  2907,  9000,  8781, | , -3.4, 2958.8, 105.452, |, 0.0
8880.8, 139.2, | , 29.1, 0.0, 587.6, | ,  3000,  2905,  9000,  8767, | , -3.4, 2986.2, 106.276, |, 0.0
8881.8, 139.6, | , 29.1, 0.0, 587.6, | ,  3000,  2906,  9000,  8790, | , -3.4, 3026.5, 107.923, |, 0.0
8882.9, 139.3, | , 29.1, 0.0, 586.7, | ,  3000,  2906,  9000,  8782, | , -3.4, 3013.2, 107.381, |, 0.0
8883.9, 139.2, | , 29.1, 0.0, 587.6, | ,  3000,  2906,  9000,  8788, | , -3.4, 3008.5, 107.268, |, 0.0
8884.9, 139.6, | , 29.1, 0.0, 583.6, | ,  3000,  2903,  9000,  8775, | , -3.4, 3022.2, 107.616, |, 0.0
8885.9, 140.0, | , 29.1, 0.0, 583.3, | ,  3000,  2903,  9000,  8762, | , -3.4, 3015.8, 107.264, |, 0.0
8886.9, 139.2, | , 29.1, 0.0, 587.8, | ,  3000,  2910,  9000,  8787, | , -3.4, 3031.7, 108.127, |, 0.0
8887.9, 139.3, | , 29.1, 0.0, 587.3, | ,  3000,  2911,  9000,  8786, | , -3.4, 2970.0, 105.932, |, 0.0
8888.9, 139.6, | , 29.1, 0.0, 587.8, | ,  3000,  2903,  9000,  8778, | , -3.4, 2989.2, 106.469, |, 0.0
8889.9, 139.5, | , 29.1, 0.0, 585.1, | ,  3000,  2904,  9000,  8775, | , -3.4, 2989.7, 106.464, |, 0.0
8890.9, 139.6, | , 29.1, 0.0, 583.8, | ,  3000,  2907,  9000,  8774, | , -3.4, 3003.8, 106.982, |, 0.0
8891.9, 139.3, | , 29.1, 0.0, 587.5, | ,  3000,  2906,  9000,  8790, | , -3.4, 3028.2, 107.991, |, 0.0
8893.0, 139.5, | , 29.1, 0.0, 586.9, | ,  3000,  2904,  9000,  8763, | , -3.4, 2969.1, 105.621, |, 0.0
8894.0, 139.2, | , 29.1, 0.0, 587.7, | ,  3000,  2907,  9000,  8792, | , -3.4, 3036.8, 108.319, |, 0.0
8895.0, 139.2, | , 29.1, 0.0, 587.4, | ,  3000,  2907,  9000,  8776, | , -3.4, 3003.4, 106.989, |, 0.0
8896.0, 140.0, | , 29.1, 0.0, 584.1, | ,  3000,  2903,  9000,  8773, | , -3.4, 2993.1, 106.560, |, 0.0
8897.0, 139.7, | , 29.1, 0.0, 583.0, | ,  3000,  2904,  9000,  8778, | , -3.4, 2976.4, 106.019, |, 0.0
8898.0, 139.3, | , 29.1, 0.0, 586.8, | ,  3000,  2905,  9000,  8775, | , -3.4, 3001.2, 106.885, |, 0.0
8899.0, 139.4, | , 29.1, 0.0, 587.6, | ,  3000,  2906,  9000,  8767, | , -3.4, 2983.7, 106.198, |, 0.0
8900.0, 139.3, | , 29.1, 0.0, 587.6, | ,  3000,  2906,  9000,  8786, | , -3.4, 3027.4, 107.924, |, 0.0
8901.0, 139.1, | , 29.1, 0.0, 587.3, | ,  3000,  2899,  9000,  8767, | , -3.4, 2975.1, 105.827, |, 0.0
8902.1, 139.8, | , 29.1, 0.0, 583.0, | ,  3000,  2906,  9000,  8798, | , -3.4, 2997.4, 106.969, |, 0.0
8903.1, 139.3, | , 29.1, 0.0, 587.4, | ,  3000,  2904,  9000,  8773, | , -3.4, 3007.7, 107.083, |, 0.0
8904.1, 139.2, | , 29.1, 0.0, 587.3, | ,  3000,  2907,  9000,  8785, | , -3.4, 2982.0, 106.307, |, 0.0
8905.1, 139.1, | , 29.1, 0.0, 587.0, | ,  3000,  2902,  9000,  8776, | , -3.4, 2973.0, 105.862, |, 0.0
8906.1, 139.5, | , 29.1, 0.0, 587.8, | ,  3000,  2904,  9000,  8771, | , -3.4, 3006.4, 107.021, |, 0.0
8907.1, 139.6, | , 29.1, 0.0, 583.0, | ,  3000,  2898,  9000,  8757, | , -3.4, 2976.4, 105.778, |, 0.0
8908.1, 139.8, | , 29.1, 0.0, 583.6, | ,  3000,  2903,  9000,  8788, | , -3.4, 3003.0, 107.050, |, 0.0
8909.1, 139.7, | , 29.1, 0.0, 587.5, | ,  3000,  2906,  9000,  8790, | , -3.4, 2975.5, 106.110, |, 0.0
8910.2, 139.4, | , 29.1, 0.0, 587.5, | ,  3000,  2902,  9000,  8772, | , -3.4, 2961.0, 105.401, |, 0.0
8911.2, 139.2, | , 29.1, 0.0, 587.4, | ,  3000,  2906,  9000,  8786, | , -3.4, 3029.9, 108.018, |, 0.0
8912.2, 139.3, | , 29.1, 0.0, 586.9, | ,  3000,  2904,  9000,  8790, | , -3.4, 2982.0, 106.324, |, 0.0
8913.2, 140.0, | , 29.1, 0.0, 583.9, | ,  3000,  2903,  9000,  8755, | , -3.4, 3015.4, 107.181, |, 0.0
8914.2, 139.2, | , 29.1, 0.0, 587.2, | ,  3000,  2908,  9000,  8795, | , -3.4, 2981.5, 106.393, |, 0.0
8915.2, 139.2, | , 29.1, 0.0, 587.4, | ,  3000,  2906,  9000,  8783, | , -3.4, 2975.1, 106.037, |, 0.0
8916.2, 139.5, | , 29.1, 0.0, 587.5, | ,  3000,  2904,  9000,  8774, | , -3.4, 3017.5, 107.440, |, 0.0
8917.2, 139.3, | , 29.1, 0.0, 587.0, | ,  3000,  2903,  9000,  8785, | , -3.4, 2975.5, 106.041, |, 0.0
8918.2, 140.1, | , 29.1, 0.0, 579.8, | ,  3000,  2904,  9000,  8764, | , -3.4, 2976.8, 105.909, |, 0.0
8919.2, 139.2, | , 29.1, 0.0, 587.3, | ,  3000,  2905,  9000,  8792, | , -3.4, 3000.4, 107.009, |, 0.0
8920.3, 139.7, | , 29.1, 0.0, 587.4, | ,  3000,  2906,  9000,  8805, | , -3.4, 2996.1, 106.985, |, 0.0
8921.3, 139.2, | , 29.1, 0.0, 587.2, | ,  3000,  2907,  9000,  8785, | , -3.4, 2960.5, 105.548, |, 0.0
8922.3, 139.1, | , 29.1, 0.0, 587.4, | ,  3000,  2903,  9000,  8777, | , -3.4, 3015.8, 107.399, |, 0.0
8923.3, 139.3, | , 29.1, 0.0, 586.5, | ,  3000,  2908,  9000,  8785, | , -3.4, 2978.5, 106.191, |, 0.0
8924.3, 140.1, | , 29.1, 0.0, 583.2, | ,  3000,  2907,  9000,  8768, | , -3.4, 2966.1, 105.590, |, 0.0
8925.3, 139.1, | , 29.1, 0.0, 586.9, | ,  3000,  2902,  9000,  8775, | , -3.4, 2979.0, 106.061, |, 0.0
8926.3, 139.7, | , 29.1, 0.0, 585.2, | ,  3000,  2901,  9000,  8764, | , -3.4, 2977.7, 105.914, |, 0.0
8927.3, 139.6, | , 29.1, 0.0, 587.0, | ,  3000,  2906,  9000,  8772, | , -3.4, 2985.8, 106.317, |, 0.0
8928.3, 139.3, | , 29.1, 0.0, 586.4, | ,  3000,  2905,  9000,  8785, | , -3.4, 2993.5, 106.701, |, 0.0
8929.3, 139.9, | , 29.1, 0.0, 582.3, | ,  3000,  2901,  9000,  8793, | , -3.4, 2990.5, 106.626, |, 0.0
8930.3, 139.6, | , 29.1, 0.0, 587.0, | ,  3000,  2904,  9000,  8785, | , -3.4, 2976.4, 106.080, |, 0.0
8931.4, 139.4, | , 29.1, 0.0, 587.1, | ,  3000,  2899,  9000,  8766, | , -3.4, 2948.5, 104.878, |, 0.0
8932.4, 139.3, | , 29.1, 0.0, 586.7, | ,  3000,  2905,  9000,  8787, | , -3.4, 2970.0, 105.887, |, 0.0
8933.4, 139.4, | , 29.1, 0.0, 586.5, | ,  3000,  2907,  9000,  8790, | , -3.4, 3021.8, 107.771, |, 0.0
8934.4, 140.2, | , 29.1, 0.0, 583.2, | ,  3000,  2899,  9000,  8770, | , -3.4, 2994.8, 106.557, |, 0.0
8935.4, 140.3, | , 29.1, 0.0, 582.2, | ,  3000,  2909,  9000,  8779, | , -3.4, 2978.1, 106.140, |, 0.0
8936.4, 139.3, | , 29.1, 0.0, 586.9, | ,  3000,  2906,  9000,  8787, | , -3.4, 2993.1, 106.719, |, 0.0
8937.4, 139.6, | , 29.1, 0.0, 587.7, | ,  3000,  2906,  9000,  8788, | , -3.4, 3004.7, 107.137, |, 0.0
8938.4, 139.6, | , 29.1, 0.0, 586.5, | ,  3000,  2905,  9000,  8771, | , -3.4, 2989.2, 106.423, |, 0.0
8939.4, 139.2, | , 29.1, 0.0, 587.4, | ,  3000,  2909,  9000,  8792, | , -3.4, 3039.4, 108.434, |, 0.0
8940.5, 139.7, | , 29.1, 0.0, 582.0, | ,  3000,  2903,  9000,  8756, | , -3.4, 2961.4, 105.279, |, 0.0
8941.5, 139.1, | , 29.1, 0.0, 587.2, | ,  3000,  2908,  9000,  8775, | , -3.4, 3013.7, 107.352, |, 0.0
8942.5, 139.6, | , 29.1, 0.0, 586.9, | ,  3000,  2905,  9000,  8805, | , -3.4, 2961.8, 105.756, |, 0.0
8943.5, 139.1, | , 29.1, 0.0, 586.9, | ,  3000,  2903,  9000,  8759, | , -3.4, 2964.8, 105.425, |, 0.0
8944.5, 139.7, | , 29.1, 0.0, 587.4, | ,  3000,  2904,  9000,  8794, | , -3.4, 2976.0, 106.147, |, 0.0
8945.5, 140.1, | , 29.1, 0.0, 583.2, | ,  3000,  2905,  9000,  8778, | , -3.4, 2938.3, 104.670, |, 0.0
8946.5, 139.5, | , 29.1, 0.0, 583.1, | ,  3000,  2900,  9000,  8755, | , -3.4, 3007.2, 106.866, |, 0.0
8947.5, 139.6, | , 29.1, 0.0, 587.3, | ,  3000,  2906,  9000,  8775, | , -3.4, 3038.9, 108.238, |, 0.0
8948.6, 139.6, | , 29.1, 0.0, 587.0, | ,  3000,  2906,  9000,  8764, | , -3.4, 2979.4, 106.023, |, 0.0
8949.6, 139.2, | , 29.1, 0.0, 587.4, | ,  3000,  2909,  9000,  8784, | , -3.4, 2998.7, 106.914, |, 0.0
8950.6, 139.5, | , 29.1, 0.0, 587.7, | ,  3000,  2910,  9000,  8776, | , -3.4, 2997.0, 106.786, |, 0.0
8951.6, 140.2, | , 29.1, 0.0, 582.7, | ,  3000,  2904,  9000,  8779, | , -3.4, 2968.7, 105.755, |, 0.0
8952.6, 139.2, | , 29.1, 0.0, 587.4, | ,  3000,  2907,  9000,  8787, | , -3.4, 2959.3, 105.518, |, 0.0
8953.6, 139.2, | , 29.1, 0.0, 586.8, | ,  3000,  2909,  9000,  8771, | , -3.4, 2968.3, 105.712, |, 0.0
8954.6, 139.3, | , 29.1, 0.0, 587.7, | ,  3000,  2902,  9000,  8764, | , -3.4, 2984.5, 106.158, |, 0.0
8955.6, 139.1, | , 29.1, 0.0, 587.4, | ,  3000,  2909,  9000,  8769, | , -3.4, 2998.2, 106.756, |, 0.0
8956.6, 139.8, | , 29.1, 0.0, 583.7, | ,  3000,  2903,  9000,  8781, | , -3.4, 2984.5, 106.322, |, 0.0
8957.7, 139.9, | , 29.1, 0.0, 582.6, | ,  3000,  2903,  9000,  8785, | , -3.4, 2964.4, 105.645, |, 0.0
8958.7, 139.4, | , 29.1, 0.0, 587.1, | ,  3000,  2909,  9000,  8756, | , -3.4, 2958.0, 105.213, |, 0.0
8959.7, 139.1, | , 29.1, 0.0, 586.9, | ,  3000,  2906,  9000,  8775, | , -3.4, 3029.9, 107.906, |, 0.0
8960.7, 139.3, | , 29.1, 0.0, 587.4, | ,  3000,  2905,  9000,  8780, | , -3.4, 2992.2, 106.615, |, 0.0
8961.7, 139.5, | , 29.1, 0.0, 587.7, | ,  3000,  2904,  9000,  8771, | , -3.4, 2944.3, 104.813, |, 0.0
8962.7, 139.7, | , 29.1, 0.0, 582.7, | ,  3000,  2902,  9000,  8776, | , -3.4, 2993.5, 106.593, |, 0.0
8963.7, 139.2, | , 29.1, 0.0, 586.7, | ,  3000,  2907,  9000,  8774, | , -3.4, 2970.4, 105.798, |, 0.0
8964.7, 139.2, | , 29.1, 0.0, 587.5, | ,  3000,  2906,  9000,  8777, | , -3.4, 2986.2, 106.381, |, 0.0
8965.7, 139.1, | , 29.1, 0.0, 587.4, | ,  3000,  2907,  9000,  8767, | , -3.4, 3009.8, 107.137, |, 0.0
8966.7, 139.1, | , 29.1, 0.0, 587.4, | ,  3000,  2907,  9000,  8784, | , -3.4, 2995.7, 106.790, |, 0.0
8967.8, 139.8, | , 29.1, 0.0, 582.4, | ,  3000,  2902,  9000,  8779, | , -3.4, 2974.7, 105.955, |, 0.0
8968.8, 140.2, | , 29.1, 0.0, 583.7, | ,  3000,  2903,  9000,  8771, | , -3.4, 2969.5, 105.696, |, 0.0
8969.8, 139.5, | , 29.1, 0.0, 587.6, | ,  3000,  2907,  9000,  8769, | , -3.4, 2976.4, 105.968, |, 0.0
8970.8, 139.3, | , 29.1, 0.0, 587.4, | ,  3000,  2906,  9000,  8791, | , -3.4, 2985.0, 106.459, |, 0.0
8971.8, 139.4, | , 29.1, 0.0, 587.5, | ,  3000,  2903,  9000,  8768, | , -3.4, 2941.7, 104.687, |, 0.0
8972.8, 139.1, | , 29.1, 0.0, 587.3, | ,  3000,  2903,  9000,  8782, | , -3.4, 3010.2, 107.250, |, 0.0
8973.8, 139.8, | , 29.1, 0.0, 582.9, | ,  3000,  2905,  9000,  8782, | , -3.4, 2998.7, 106.865, |, 0.0
8974.8, 139.1, | , 29.1, 0.0, 587.5, | ,  3000,  2910,  9000,  8765, | , -3.4, 2957.5, 105.286, |, 0.0
8975.9, 139.3, | , 29.1, 0.0, 587.4, | ,  3000,  2903,  9000,  8775, | , -3.4, 2969.1, 105.733, |, 0.0
8976.9, 139.1, | , 29.1, 0.0, 587.1, | ,  3000,  2905,  9000,  8792, | , -3.4, 3015.0, 107.527, |, 0.0
8977.9, 139.3, | , 29.1, 0.0, 587.5, | ,  3000,  2904,  9000,  8812, | , -3.4, 2978.1, 106.391, |, 0.0
8978.9, 140.0, | , 29.1, 0.0, 580.7, | ,  3000,  2900,  9000,  8757, | , -3.4, 2922.4, 103.882, |, 0.0
8979.9, 139.6, | , 29.1, 0.0, 587.1, | ,  3000,  2907,  9000,  8779, | , -3.4, 2976.4, 106.051, |, 0.0
8980.9, 139.2, | , 29.1, 0.0, 586.8, | ,  3000,  2904,  9000,  8771, | , -3.4, 2985.0, 106.258, |, 0.0
8981.9, 139.2, | , 29.1, 0.0, 587.0, | ,  3000,  2905,  9000,  8779, | , -3.4, 2988.8, 106.483, |, 0.0
8982.9, 139.6, | , 29.1, 0.0, 587.3, | ,  3000,  2907,  9000,  8785, | , -3.4, 2965.7, 105.725, |, 0.0
8983.9, 139.7, | , 29.1, 0.0, 582.4, | ,  3000,  2904,  9000,  8764, | , -3.4, 2976.4, 105.887, |, 0.0
8984.9, 139.7, | , 29.1, 0.0, 583.3, | ,  3000,  2903,  9000,  8769, | , -3.4, 2991.4, 106.466, |, 0.0
8986.0, 139.2, | , 29.1, 0.0, 586.9, | ,  3000,  2906,  9000,  8775, | , -3.4, 2986.7, 106.375, |, 0.0
8987.0, 139.6, | , 29.1, 0.0, 587.3, | ,  3000,  2908,  9000,  8771, | , -3.4, 2986.7, 106.358, |, 0.0
8988.0, 139.2, | , 29.1, 0.0, 587.1, | ,  3000,  2907,  9000,  8769, | , -3.4, 2961.0, 105.418, |, 0.0
8989.0, 139.2, | , 29.1, 0.0, 586.1, | ,  3000,  2904,  9000,  8769, | , -3.4, 2958.8, 105.319, |, 0.0
8990.0, 140.2, | , 29.1, 0.0, 582.9, | ,  3000,  2902,  9000,  8782, | , -3.4, 3018.8, 107.551, |, 0.0
8991.0, 139.6, | , 29.1, 0.0, 587.6, | ,  3000,  2907,  9000,  8788, | , -3.4, 2959.7, 105.543, |, 0.0
8992.0, 139.3, | , 29.1, 0.0, 587.0, | ,  3000,  2905,  9000,  8781, | , -3.4, 2999.1, 106.865, |, 0.0
8993.0, 139.6, | , 29.1, 0.0, 587.1, | ,  3000,  2907,  9000,  8782, | , -3.4, 2979.8, 106.202, |, 0.0
8994.0, 139.6, | , 29.1, 0.0, 586.4, | ,  3000,  2898,  9000,  8779, | , -3.4, 2958.8, 105.348, |, 0.0
8995.1, 139.7, | , 29.1, 0.0, 582.8, | ,  3000,  2903,  9000,  8782, | , -3.4, 3023.1, 107.708, |, 0.0
8996.1, 139.8, | , 29.1, 0.0, 582.4, | ,  3000,  2903,  9000,  8771, | , -3.4, 2983.2, 106.193, |, 0.0
8997.1, 139.5, | , 29.1, 0.0, 587.3, | ,  3000,  2902,  9000,  8783, | , -3.4, 3020.9, 107.634, |, 0.0
8998.1, 139.4, | , 29.1, 0.0, 586.9, | ,  3000,  2906,  9000,  8797, | , -3.4, 2967.0, 105.879, |, 0.0
8999.1, 139.3, | , 29.1, 0.0, 586.0, | ,  3000,  2908,  9000,  8779, | , -3.4, 2940.0, 104.773, |, 0.0
9000.1, 139.6, | , 29.1, 0.0, 586.4, | ,  3000,  2905,  9000,  8775, | , -3.4, 2976.4, 106.003, |, 0.0
9001.1, 140.0, | , 29.1, 0.0, 582.4, | ,  3000,  2905,  9000,  8765, | , -3.4, 3001.2, 106.797, |, 0.0
9002.1, 139.2, | , 29.1, 0.0, 586.5, | ,  3000,  2905,  9000,  8789, | , -3.4, 2999.5, 106.950, |, 0.0
9003.1, 139.3, | , 29.1, 0.0, 587.0, | ,  3000,  2908,  9000,  8799, | , -3.4, 2994.8, 106.902, |, 0.0
9004.1, 139.6, | , 29.1, 0.0, 586.5, | ,  3000,  2905,  9000,  8786, | , -3.4, 2936.1, 104.667, |, 0.0
9005.2, 139.1, | , 29.1, 0.0, 586.8, | ,  3000,  2900,  9000,  8757, | , -3.4, 2954.5, 105.018, |, 0.0
9006.2, 139.7, | , 29.1, 0.0, 582.7, | ,  3000,  2907,  9000,  8770, | , -3.4, 2981.1, 106.143, |, 0.0
9007.2, 140.2, | , 29.1, 0.0, 581.3, | ,  3000,  2903,  9000,  8769, | , -3.4, 3009.8, 107.114, |, 0.0
9008.2, 139.2, | , 29.1, 0.0, 585.7, | ,  3000,  2903,  9000,  8767, | , -3.4, 2973.4, 105.810, |, 0.0
9009.2, 139.3, | , 29.1, 0.0, 586.0, | ,  3000,  2904,  9000,  8778, | , -3.4, 2981.1, 106.183, |, 0.0
9010.2, 139.4, | , 29.1, 0.0, 586.8, | ,  3000,  2899,  9000,  8763, | , -3.4, 2968.7, 105.563, |, 0.0
9011.2, 139.6, | , 29.1, 0.0, 586.7, | ,  3000,  2908,  9000,  8790, | , -3.4, 2982.8, 106.386, |, 0.0
9012.2, 139.8, | , 29.1, 0.0, 582.0, | ,  3000,  2906,  9000,  8760, | , -3.4, 2977.2, 105.901, |, 0.0
9013.2, 139.3, | , 29.1, 0.0, 586.2, | ,  3000,  2906,  9000,  8786, | , -3.4, 2968.7, 105.840, |, 0.0
9014.3, 139.7, | , 29.1, 0.0, 586.0, | ,  3000,  2909,  9000,  8791, | , -3.4, 2985.4, 106.509, |, 0.0
9015.3, 139.5, | , 29.1, 0.0, 586.7, | ,  3000,  2905,  9000,  8776, | , -3.4, 2967.4, 105.696, |, 0.0
9016.3, 139.1, | , 29.1, 0.0, 586.7, | ,  3000,  2901,  9000,  8772, | , -3.4, 3028.2, 107.782, |, 0.0
9017.3, 140.1, | , 29.1, 0.0, 582.9, | ,  3000,  2908,  9000,  8782, | , -3.4, 2950.7, 105.175, |, 0.0
9018.3, 139.6, | , 29.1, 0.0, 581.6, | ,  3000,  2904,  9000,  8775, | , -3.4, 2983.2, 106.238, |, 0.0
9019.3, 139.3, | , 29.1, 0.0, 586.0, | ,  3000,  2908,  9000,  8786, | , -3.4, 2977.2, 106.152, |, 0.0
9020.3, 139.1, | , 29.1, 0.0, 585.8, | ,  3000,  2903,  9000,  8784, | , -3.4, 3015.0, 107.431, |, 0.0
9021.3, 139.5, | , 29.1, 0.0, 586.6, | ,  3000,  2908,  9000,  8797, | , -3.4, 2988.8, 106.674, |, 0.0
9022.3, 139.3, | , 29.1, 0.0, 586.4, | ,  3000,  2906,  9000,  8786, | , -3.4, 2994.4, 106.750, |, 0.0
9023.3, 139.7, | , 29.1, 0.0, 581.6, | ,  3000,  2903,  9000,  8783, | , -3.4, 2936.1, 104.632, |, 0.0
9024.4, 139.4, | , 29.1, 0.0, 586.0, | ,  3000,  2903,  9000,  8790, | , -3.4, 2970.8, 105.929, |, 0.0
9025.4, 139.5, | , 29.1, 0.0, 586.9, | ,  3000,  2906,  9000,  8773, | , -3.4, 2962.3, 105.488, |, 0.0
9026.4, 139.1, | , 29.1, 0.0, 586.5, | ,  3000,  2902,  9000,  8768, | , -3.4, 2960.1, 105.335, |, 0.0
9027.4, 139.1, | , 29.1, 0.0, 586.5, | ,  3000,  2906,  9000,  8787, | , -3.4, 2999.5, 106.944, |, 0.0
9028.4, 140.3, | , 29.1, 0.0, 580.6, | ,  3000,  2904,  9000,  8768, | , -3.4, 2990.5, 106.437, |, 0.0
9029.4, 140.2, | , 29.1, 0.0, 581.1, | ,  3000,  2898,  9000,  8781, | , -3.4, 2980.2, 106.130, |, 0.0
9030.4, 139.2, | , 29.1, 0.0, 586.3, | ,  3000,  2903,  9000,  8767, | , -3.4, 2963.1, 105.438, |, 0.0
9031.4, 139.5, | , 29.1, 0.0, 586.6, | ,  3000,  2906,  9000,  8778, | , -3.4, 2940.4, 104.757, |, 0.0
9032.4, 139.4, | , 29.1, 0.0, 586.5, | ,  3000,  2900,  9000,  8767, | , -3.4, 2982.8, 106.106, |, 0.0
9033.5, 139.3, | , 29.1, 0.0, 586.3, | ,  3000,  2906,  9000,  8806, | , -3.4, 2969.1, 106.031, |, 0.0
9034.5, 139.7, | , 29.1, 0.0, 582.0, | ,  3000,  2902,  9000,  8775, | , -3.4, 2979.0, 106.064, |, 0.0
9035.5, 139.5, | , 29.1, 0.0, 586.4, | ,  3000,  2905,  9000,  8775, | , -3.4, 2983.2, 106.245, |, 0.0
9036.5, 139.2, | , 29.1, 0.0, 586.1, | ,  3000,  2905,  9000,  8786, | , -3.4, 3023.1, 107.761, |, 0.0
9037.5, 139.2, | , 29.1, 0.0, 586.2, | ,  3000,  2906,  9000,  8789, | , -3.4, 2976.8, 106.151, |, 0.0
9038.5, 139.3, | , 29.1, 0.0, 586.3, | ,  3000,  2907,  9000,  8791, | , -3.4, 2982.8, 106.398, |, 0.0
9039.5, 139.8, | , 29.1, 0.0, 580.6, | ,  3000,  2899,  9000,  8767, | , -3.4, 2953.3, 105.052, |, 0.0
9040.5, 139.3, | , 29.1, 0.0, 585.9, | ,  3000,  2906,  9000,  8781, | , -3.4, 3003.0, 107.011, |, 0.0
9041.5, 139.3, | , 29.1, 0.0, 585.6, | ,  3000,  2906,  9000,  8784, | , -3.4, 2962.7, 105.606, |, 0.0
9042.6, 139.5, | , 29.1, 0.0, 586.0, | ,  3000,  2903,  9000,  8766, | , -3.4, 2952.4, 105.046, |, 0.0
9043.6, 139.2, | , 29.1, 0.0, 585.7, | ,  3000,  2905,  9000,  8764, | , -3.4, 2984.1, 106.182, |, 0.0
9044.6, 139.9, | , 29.1, 0.0, 581.5, | ,  3000,  2904,  9000,  8782, | , -3.4, 3012.0, 107.315, |, 0.0
9045.6, 139.9, | , 29.1, 0.0, 582.2, | ,  3000,  2898,  9000,  8752, | , -3.4, 2955.0, 104.972, |, 0.0
9046.6, 139.1, | , 29.1, 0.0, 585.6, | ,  3000,  2906,  9000,  8772, | , -3.4, 3018.8, 107.494, |, 0.0
9047.6, 139.2, | , 29.1, 0.0, 585.7, | ,  3000,  2907,  9000,  8796, | , -3.4, 2978.1, 106.267, |, 0.0
9048.6, 139.3, | , 29.1, 0.0, 585.5, | ,  3000,  2904,  9000,  8783, | , -3.4, 2947.3, 105.033, |, 0.0
9049.6, 139.4, | , 29.1, 0.0, 585.2, | ,  3000,  2902,  9000,  8747, | , -3.4, 2978.5, 105.792, |, 0.0
9050.6, 139.9, | , 29.1, 0.0, 580.8, | ,  3000,  2906,  9000,  8787, | , -3.4, 2999.5, 106.941, |, 0.0
9051.6, 139.2, | , 29.1, 0.0, 585.2, | ,  3000,  2906,  9000,  8771, | , -3.4, 2961.4, 105.446, |, 0.0
9052.7, 139.5, | , 29.1, 0.0, 585.7, | ,  3000,  2906,  9000,  8782, | , -3.4, 2998.2, 106.855, |, 0.0
9053.7, 139.6, | , 29.1, 0.0, 585.8, | ,  3000,  2909,  9000,  8775, | , -3.4, 2952.0, 105.178, |, 0.0
9054.7, 139.3, | , 29.1, 0.0, 584.6, | ,  3000,  2908,  9000,  8783, | , -3.4, 2953.7, 105.296, |, 0.0
9055.7, 139.7, | , 29.1, 0.0, 581.1, | ,  3000,  2901,  9000,  8766, | , -3.4, 2999.1, 106.685, |, 0.0
9056.7, 140.3, | , 29.1, 0.0, 580.5, | ,  3000,  2905,  9000,  8770, | , -3.4, 2967.0, 105.621, |, 0.0
9057.7, 139.2, | , 29.1, 0.0, 585.3, | ,  3000,  2913,  9000,  8784, | , -3.4, 2955.0, 105.391, |, 0.0
9058.7, 139.2, | , 29.1, 0.0, 585.3, | ,  3000,  2908,  9000,  8779, | , -3.4, 2986.2, 106.410, |, 0.0
9059.7, 139.7, | , 29.1, 0.0, 584.9, | ,  3000,  2906,  9000,  8785, | , -3.4, 2965.7, 105.717, |, 0.0
9060.7, 139.2, | , 29.1, 0.0, 585.7, | ,  3000,  2904,  9000,  8773, | , -3.4, 2952.4, 105.121, |, 0.0
9061.8, 139.6, | , 29.1, 0.0, 581.5, | ,  3000,  2906,  9000,  8764, | , -3.4, 2968.7, 105.630, |, 0.0
9062.8, 139.1, | , 29.1, 0.0, 585.8, | ,  3000,  2909,  9000,  8779, | , -3.4, 3004.2, 107.062, |, 0.0
9063.8, 139.5, | , 29.1, 0.0, 585.6, | ,  3000,  2907,  9000,  8779, | , -3.4, 2968.7, 105.780, |, 0.0
9064.8, 139.3, | , 29.1, 0.0, 584.8, | ,  3000,  2905,  9000,  8783, | , -3.4, 2960.1, 105.499, |, 0.0
9065.8, 139.3, | , 29.1, 0.0, 585.5, | ,  3000,  2906,  9000,  8775, | , -3.4, 2922.8, 104.115, |, 0.0
9066.8, 140.0, | , 29.1, 0.0, 581.7, | ,  3000,  2902,  9000,  8785, | , -3.4, 2941.3, 104.812, |, 0.0
9067.8, 140.1, | , 29.1, 0.0, 578.0, | ,  3000,  2901,  9000,  8775, | , -3.4, 2972.1, 105.819, |, 0.0
9068.8, 139.1, | , 29.1, 0.0, 585.3, | ,  3000,  2907,  9000,  8788, | , -3.4, 2964.8, 105.723, |, 0.0
9069.8, 139.3, | , 29.1, 0.0, 584.7, | ,  3000,  2908,  9000,  8797, | , -3.4, 2953.3, 105.406, |, 0.0
9070.9, 139.5, | , 29.1, 0.0, 585.5, | ,  3000,  2904,  9000,  8773, | , -3.4, 2940.4, 104.698, |, 0.0
9071.9, 139.3, | , 29.1, 0.0, 585.2, | ,  3000,  2903,  9000,  8793, | , -3.4, 2967.0, 105.808, |, 0.0
9072.9, 140.0, | , 29.1, 0.0, 580.6, | ,  3000,  2905,  9000,  8765, | , -3.4, 2922.4, 103.994, |, 0.0
9073.9, 139.6, | , 29.1, 0.0, 584.8, | ,  3000,  2905,  9000,  8774, | , -3.4, 2931.0, 104.379, |, 0.0
9074.9, 139.3, | , 29.1, 0.0, 584.6, | ,  3000,  2906,  9000,  8779, | , -3.4, 2940.0, 104.759, |, 0.0
9075.9, 139.5, | , 29.1, 0.0, 585.2, | ,  3000,  2908,  9000,  8763, | , -3.4, 2934.0, 104.412, |, 0.0
9076.9, 139.4, | , 29.1, 0.0, 585.3, | ,  3000,  2904,  9000,  8768, | , -3.4, 2921.6, 103.986, |, 0.0
9077.9, 139.7, | , 29.1, 0.0, 580.9, | ,  3000,  2903,  9000,  8782, | , -3.4, 2940.0, 104.756, |, 0.0
9079.0, 139.8, | , 29.1, 0.0, 579.9, | ,  3000,  2904,  9000,  8775, | , -3.4, 2920.7, 104.016, |, 0.0
9080.0, 139.2, | , 29.1, 0.0, 584.3, | ,  3000,  2903,  9000,  8769, | , -3.4, 2923.3, 104.049, |, 0.0
9081.0, 139.1, | , 29.1, 0.0, 584.9, | ,  3000,  2905,  9000,  8784, | , -3.4, 2925.0, 104.257, |, 0.0
9082.0, 139.1, | , 29.1, 0.0, 585.0, | ,  3000,  2905,  9000,  8767, | , -3.4, 2924.1, 104.076, |, 0.0
9083.0, 139.3, | , 29.1, 0.0, 585.1, | ,  3000,  2908,  9000,  8800, | , -3.4, 2925.0, 104.426, |, 0.0
9084.0, 140.3, | , 29.1, 0.0, 580.2, | ,  3000,  2902,  9000,  8787, | , -3.4, 2937.8, 104.714, |, 0.0
9085.0, 139.3, | , 29.1, 0.0, 584.1, | ,  3000,  2905,  9000,  8791, | , -3.4, 2924.1, 104.293, |, 0.0
9086.0, 139.0, | , 29.1, 0.0, 584.7, | ,  3000,  2903,  9000,  8756, | , -3.4, 2919.4, 103.796, |, 0.0
9087.0, 139.5, | , 29.1, 0.0, 585.2, | ,  3000,  2907,  9000,  8785, | , -3.4, 2922.8, 104.205, |, 0.0
9088.0, 139.6, | , 29.1, 0.0, 585.1, | ,  3000,  2908,  9000,  8794, | , -3.4, 2952.4, 105.340, |, 0.0
9089.1, 139.7, | , 29.1, 0.0, 581.0, | ,  3000,  2898,  9000,  8774, | , -3.4, 2918.6, 103.879, |, 0.0
9090.1, 140.0, | , 29.1, 0.0, 580.2, | ,  3000,  2907,  9000,  8787, | , -3.4, 2921.1, 104.162, |, 0.0
9091.1, 139.6, | , 29.1, 0.0, 584.9, | ,  3000,  2907,  9000,  8781, | , -3.4, 2928.4, 104.368, |, 0.0
9092.1, 139.2, | , 29.1, 0.0, 584.3, | ,  3000,  2907,  9000,  8778, | , -3.4, 302.5, 10.805, |, 0.0
9093.1, 139.1, | , 29.1, 0.0, 584.8, | ,  3000,  2908,  9000,  8782, | , -3.4, 365.0, 13.044, |, 0.0
9094.1, 139.1, | , 29.1, 0.0, 584.7, | ,  3000,  2908,  9000,  8783, | , -3.4, 396.7, 14.179, |, 0.0
9095.1, 140.3, | , 29.1, 0.0, 579.9, | ,  3000,  2903,  9000,  8790, | , -3.4, 430.6, 15.390, |, 0.0
9096.1, 139.1, | , 29.1, 0.0, 584.6, | ,  3000,  2907,  9000,  8767, | , -3.4, 497.0, 17.733, |, 0.0
9097.1, 139.6, | , 29.1, 0.0, 584.7, | ,  3000,  2908,  9000,  8782, | , -3.4, 551.0, 19.687, |, 0.0
9098.2, 139.6, | , 29.1, 0.0, 584.8, | ,  3000,  2906,  9000,  8782, | , -3.4, 620.8, 22.178, |, 0.0
9099.2, 139.2, | , 29.1, 0.0, 584.3, | ,  3000,  2908,  9000,  8779, | , -3.4, 655.1, 23.396, |, 0.0
9100.2, 140.1, | , 29.1, 0.0, 577.0, | ,  3000,  2905,  9000,  8778, | , -3.4, 729.2, 26.033, |, 0.0
9101.2, 140.2, | , 29.1, 0.0, 579.3, | ,  3000,  2902,  9000,  8783, | , -3.4, 774.2, 27.645, |, 0.0
9102.2, 139.2, | , 29.1, 0.0, 584.1, | ,  3000,  2905,  9000,  8779, | , -3.4, 826.9, 29.521, |, 0.0
9103.2, 139.2, | , 29.1, 0.0, 584.2, | ,  3000,  2905,  9000,  8776, | , -3.4, 895.9, 31.975, |, 0.0
9104.2, 139.2, | , 29.1, 0.0, 584.0, | ,  3000,  2906,  9000,  8771, | , -3.4, 934.8, 33.354, |, 0.0
9105.2, 139.7, | , 29.1, 0.0, 583.7, | ,  3000,  2908,  9000,  8797, | , -3.4, 985.0, 35.223, |, 0.0
9106.2, 139.8, | , 29.1, 0.0, 580.1, | ,  3000,  2904,  9000,  8786, | , -3.4, 1043.2, 37.258, |, 0.0
9107.2, 139.2, | , 29.1, 0.0, 584.0, | ,  3000,  2906,  9000,  8784, | , -3.4, 1097.2, 39.183, |, 0.0
9108.3, 139.5, | , 29.1, 0.0, 584.0, | ,  3000,  2903,  9000,  8770, | , -3.4, 1176.1, 41.936, |, 0.0
9109.3, 139.2, | , 29.1, 0.0, 583.4, | ,  3000,  2907,  9000,  8772, | , -3.4, 1232.2, 43.957, |, 0.0
9110.3, 139.3, | , 29.1, 0.0, 583.3, | ,  3000,  2905,  9000,  8787, | , -3.4, 1260.9, 45.031, |, 0.0
9111.3, 140.2, | , 29.1, 0.0, 579.1, | ,  3000,  2903,  9000,  8780, | , -3.4, 1353.4, 48.293, |, 0.0
9112.3, 139.6, | , 29.1, 0.0, 583.5, | ,  3000,  2911,  9000,  8775, | , -3.4, 1374.4, 49.056, |, 0.0
9113.3, 139.1, | , 29.1, 0.0, 583.5, | ,  3000,  2902,  9000,  8778, | , -3.4, 1419.0, 50.615, |, 0.0
9114.3, 139.3, | , 29.1, 0.0, 583.3, | ,  3000,  2903,  9000,  8782, | , -3.4, 1476.4, 52.681, |, 0.0
9115.3, 139.6, | , 29.1, 0.0, 583.1, | ,  3000,  2909,  9000,  8779, | , -3.4, 1507.2, 53.794, |, 0.0
9116.3, 140.1, | , 29.1, 0.0, 579.7, | ,  3000,  2903,  9000,  8774, | , -3.4, 1573.2, 56.093, |, 0.0
9117.4, 139.7, | , 29.1, 0.0, 579.5, | ,  3000,  2904,  9000,  8794, | , -3.4, 1650.4, 58.944, |, 0.0
9118.4, 139.6, | , 29.1, 0.0, 583.5, | ,  3000,  2910,  9000,  8790, | , -3.4, 1650.4, 58.951, |, 0.0
9119.4, 139.0, | , 29.1, 0.0, 583.3, | ,  3000,  2905,  9000,  8771, | , -3.4, 1766.5, 62.966, |, 0.0
9120.4, 139.3, | , 29.1, 0.0, 582.8, | ,  3000,  2909,  9000,  8790, | , -3.4, 1781.9, 63.639, |, 0.0
9121.4, 139.0, | , 29.1, 0.0, 583.5, | ,  3000,  2903,  9000,  8761, | , -3.4, 1830.7, 65.183, |, 0.0
9122.4, 140.3, | , 29.1, 0.0, 578.9, | ,  3000,  2903,  9000,  8789, | , -3.4, 1868.4, 66.684, |, 0.0
9123.4, 139.1, | , 29.1, 0.0, 583.0, | ,  3000,  2905,  9000,  8774, | , -3.4, 1908.7, 68.043, |, 0.0
9124.4, 139.1, | , 29.1, 0.0, 583.2, | ,  3000,  2904,  9000,  8787, | , -3.4, 1977.3, 70.559, |, 0.0
9125.5, 139.5, | , 29.1, 0.0, 582.7, | ,  3000,  2901,  9000,  8760, | , -3.4, 2011.1, 71.578, |, 0.0
9126.5, 139.0, | , 29.1, 0.0, 583.1, | ,  3000,  2903,  9000,  8774, | , -3.4, 2033.4, 72.466, |, 0.0
9127.5, 139.8, | , 29.1, 0.0, 578.7, | ,  3000,  2905,  9000,  8792, | , -3.4, 2088.7, 74.562, |, 0.0
9128.5, 140.1, | , 29.1, 0.0, 577.8, | ,  3000,  2902,  9000,  8768, | , -3.4, 2128.9, 75.822, |, 0.0
9129.5, 139.5, | , 29.1, 0.0, 582.8, | ,  3000,  2906,  9000,  8765, | , -3.4, 2166.2, 77.151, |, 0.0
9130.5, 139.3, | , 29.1, 0.0, 582.1, | ,  3000,  2905,  9000,  8774, | , -3.4, 2203.5, 78.526, |, 0.0
9131.5, 139.4, | , 29.1, 0.0, 583.1, | ,  3000,  2902,  9000,  8774, | , -3.4, 2281.0, 81.261, |, 0.0
9132.5, 139.5, | , 29.1, 0.0, 583.0, | ,  3000,  2906,  9000,  8785, | , -3.4, 2315.7, 82.604, |, 0.0
9133.5, 139.9, | , 29.1, 0.0, 577.8, | ,  3000,  2903,  9000,  8784, | , -3.4, 2387.3, 85.123, |, 0.0
9134.5, 139.1, | , 29.1, 0.0, 582.4, | ,  3000,  2908,  9000,  8773, | , -3.4, 2387.3, 85.080, |, 0.0
9135.6, 139.7, | , 29.1, 0.0, 582.2, | ,  3000,  2907,  9000,  8782, | , -3.4, 2426.3, 86.524, |, 0.0
9136.6, 139.6, | , 29.1, 0.0, 582.6, | ,  3000,  2904,  9000,  8763, | , -3.4, 2427.1, 86.392, |, 0.0
9137.6, 139.2, | , 29.1, 0.0, 582.4, | ,  3000,  2906,  9000,  8770, | , -3.4, 2487.1, 88.590, |, 0.0
9138.6, 139.6, | , 29.1, 0.0, 578.5, | ,  3000,  2902,  9000,  8783, | , -3.4, 2565.5, 91.446, |, 0.0
9139.6, 140.2, | , 29.1, 0.0, 578.3, | ,  3000,  2903,  9000,  8790, | , -3.4, 2546.7, 90.841, |, 0.0
9140.6, 139.4, | , 29.1, 0.0, 581.9, | ,  3000,  2906,  9000,  8790, | , -3.4, 2573.7, 91.818, |, 0.0
9141.6, 139.1, | , 29.1, 0.0, 582.0, | ,  3000,  2907,  9000,  8777, | , -3.4, 2605.4, 92.853, |, 0.0
9142.6, 139.4, | , 29.1, 0.0, 582.3, | ,  3000,  2905,  9000,  8771, | , -3.4, 2658.5, 94.684, |, 0.0
