Repository: jdhuang-csm/Ru-BCA

## Methods
* (BaO)<sub>x</sub>-(CaO)<sub>y</sub>-(Al<sub>2</sub>O<sub>3</sub>)<sub>1-x-y</sub> (BCA) catalyst supports were synthesized via sol-gel and solid-state methods. 
* Ru/BCA catalysts were prepared via incipient wetness impregnation to achieve 1 wt. % Ru loading.
* Ammonia synthesis rates were measured for Ru/BCA catalysts in a packed-bed reactor at 480-600<sup>o</sup>C, 10 bar, and space velocities up to 1.3 x 10<sup>6</sup> ml g<sub>cat</sub><sup>-1</sup> h<sup>-1</sup>.
* A machine learning (ML) model was employed to improve understanding of the behavior of Ru/BCA catalysts.
* A microkinetic model was developed to describe the best-performing catalyst.

File: data/init_files_Cadigan/B2CA_7-12_dryoven.txt (part 23 of 29)
********** Start test **********
Elapsed time, Pressure, | , LJtemp(C), Inner-Temp, Outer-Temp, | , N2-set, N2-flow, H2-set, H2-flow, | , pH, NH3_ppm, NH3_Prod_rate, |, In222Temp
8741.0, 139.3, | , 29.6, 0.0, 588.4, | ,  1000,   956,  3000,  2936, | , -3.4, 4702.2, 51.772, |, 0.0
8742.0, 139.1, | , 29.6, 0.0, 588.2, | ,  1000,   954,  3000,  2942, | , -3.4, 4732.2, 52.164, |, 0.0
8743.1, 139.4, | , 29.6, 0.0, 588.6, | ,  1000,   955,  3000,  2934, | , -3.4, 4700.9, 51.728, |, 0.0
8744.1, 139.4, | , 29.6, 0.0, 588.5, | ,  1000,   955,  3000,  2933, | , -3.4, 4694.9, 51.652, |, 0.0
8745.1, 139.9, | , 29.6, 0.0, 582.2, | ,  1000,   952,  3000,  2931, | , -3.4, 4699.6, 51.630, |, 0.0
8746.1, 139.3, | , 29.6, 0.0, 587.1, | ,  1000,   957,  3000,  2937, | , -3.4, 4700.9, 51.796, |, 0.0
8747.1, 139.3, | , 29.6, 0.0, 588.3, | ,  1000,   956,  3000,  2935, | , -3.4, 4725.7, 52.019, |, 0.0
8748.1, 139.1, | , 29.6, 0.0, 588.5, | ,  1000,   956,  3000,  2931, | , -3.4, 4698.7, 51.675, |, 0.0
8749.1, 139.0, | , 29.6, 0.0, 588.6, | ,  1000,   955,  3000,  2937, | , -3.4, 4700.5, 51.761, |, 0.0
8750.1, 139.8, | , 29.6, 0.0, 583.3, | ,  1000,   953,  3000,  2937, | , -3.4, 4716.3, 51.910, |, 0.0
8751.1, 140.0, | , 29.6, 0.0, 584.0, | ,  1000,   954,  3000,  2938, | , -3.4, 4700.0, 51.750, |, 0.0
8752.1, 139.0, | , 29.6, 0.0, 588.4, | ,  1000,   956,  3000,  2930, | , -3.4, 4716.3, 51.857, |, 0.0
8753.2, 138.9, | , 29.6, 0.0, 588.7, | ,  1000,   958,  3000,  2916, | , -3.4, 4699.2, 51.502, |, 0.0
8754.2, 139.3, | , 29.6, 0.0, 588.9, | ,  1000,   960,  3000,  2943, | , -3.4, 4702.2, 51.917, |, 0.0
8755.2, 139.4, | , 29.6, 0.0, 588.3, | ,  1000,   956,  3000,  2929, | , -3.4, 4703.5, 51.702, |, 0.0
8756.2, 139.8, | , 29.6, 0.0, 582.9, | ,  1000,   954,  3000,  2926, | , -3.4, 4702.6, 51.625, |, 0.0
8757.2, 139.0, | , 29.6, 0.0, 588.7, | ,  1000,   955,  3000,  2926, | , -3.4, 4701.7, 51.624, |, 0.0
8758.2, 138.9, | , 29.6, 0.0, 588.7, | ,  1000,   957,  3000,  2923, | , -3.4, 4719.7, 51.817, |, 0.0
8759.2, 139.0, | , 29.6, 0.0, 588.8, | ,  1000,   951,  3000,  2936, | , -3.4, 4710.7, 51.803, |, 0.0
8760.2, 139.3, | , 29.6, 0.0, 587.6, | ,  1000,   954,  3000,  2944, | , -3.4, 4701.3, 51.849, |, 0.0
8761.2, 139.6, | , 29.6, 0.0, 583.9, | ,  1000,   954,  3000,  2919, | , -3.4, 4700.9, 51.512, |, 0.0
8762.2, 139.8, | , 29.6, 0.0, 584.6, | ,  1000,   953,  3000,  2926, | , -3.4, 4702.2, 51.593, |, 0.0
8763.3, 139.1, | , 29.6, 0.0, 588.4, | ,  1000,   958,  3000,  2955, | , -3.4, 4702.6, 52.058, |, 0.0
8764.3, 138.9, | , 29.6, 0.0, 588.8, | ,  1000,   954,  3000,  2933, | , -3.4, 4728.7, 51.991, |, 0.0
8765.3, 139.5, | , 29.6, 0.0, 588.2, | ,  1000,   951,  3000,  2936, | , -3.4, 4701.3, 51.699, |, 0.0
8766.3, 139.3, | , 29.6, 0.0, 589.1, | ,  1000,   958,  3000,  2922, | , -3.4, 4702.2, 51.618, |, 0.0
8767.3, 139.7, | , 29.6, 0.0, 583.3, | ,  1000,   951,  3000,  2929, | , -3.4, 4700.9, 51.607, |, 0.0
8768.3, 139.0, | , 29.6, 0.0, 589.0, | ,  1000,   956,  3000,  2926, | , -3.4, 634.9, 7.003, |, 0.0
8769.3, 139.0, | , 29.6, 0.0, 589.0, | ,  1000,   959,  3000,  2923, | , -3.4, 740.8, 8.169, |, 0.0
8770.3, 139.2, | , 29.6, 0.0, 588.0, | ,  1000,   955,  3000,  2934, | , -3.4, 843.6, 9.317, |, 0.0
8771.3, 139.0, | , 29.6, 0.0, 588.8, | ,  1000,   958,  3000,  2930, | , -3.4, 933.6, 10.308, |, 0.0
8772.3, 140.0, | , 29.6, 0.0, 584.0, | ,  1000,   951,  3000,  2936, | , -3.4, 1039.8, 11.477, |, 0.0
8773.3, 139.8, | , 29.6, 0.0, 582.8, | ,  1000,   954,  3000,  2929, | , -3.4, 1133.2, 12.492, |, 0.0
8774.4, 139.1, | , 29.6, 0.0, 588.8, | ,  1000,   955,  3000,  2953, | , -3.4, 1230.5, 13.653, |, 0.0
8775.4, 139.5, | , 29.6, 0.0, 588.2, | ,  1000,   955,  3000,  2930, | , -3.4, 1356.4, 14.958, |, 0.0
8776.4, 139.3, | , 29.6, 0.0, 589.1, | ,  1000,   955,  3000,  2924, | , -3.4, 1453.3, 16.000, |, 0.0
8777.4, 138.9, | , 29.6, 0.0, 588.7, | ,  1000,   956,  3000,  2916, | , -3.4, 1546.2, 16.991, |, 0.0
8778.4, 139.8, | , 29.6, 0.0, 583.3, | ,  1000,   954,  3000,  2922, | , -3.4, 1623.4, 17.854, |, 0.0
8779.4, 139.3, | , 29.6, 0.0, 589.1, | ,  1000,   955,  3000,  2924, | , -3.4, 1707.3, 18.795, |, 0.0
8780.4, 139.0, | , 29.6, 0.0, 587.5, | ,  1000,   955,  3000,  2940, | , -3.4, 1814.0, 20.047, |, 0.0
8781.4, 139.1, | , 29.6, 0.0, 588.8, | ,  1000,   953,  3000,  2942, | , -3.4, 1903.6, 21.038, |, 0.0
8782.4, 138.8, | , 29.6, 0.0, 588.9, | ,  1000,   958,  3000,  2901, | , -3.4, 1975.5, 21.626, |, 0.0
8783.5, 140.6, | , 29.6, 0.0, 581.0, | ,  1000,   954,  3000,  2943, | , -3.4, 2101.5, 23.227, |, 0.0
8784.5, 139.6, | , 29.6, 0.0, 584.1, | ,  1000,   954,  3000,  2926, | , -3.4, 2177.3, 23.958, |, 0.0
8785.5, 139.0, | , 29.6, 0.0, 588.6, | ,  1000,   957,  3000,  2937, | , -3.4, 2256.2, 24.917, |, 0.0
8786.5, 139.3, | , 29.6, 0.0, 589.3, | ,  1000,   956,  3000,  2931, | , -3.4, 2358.6, 25.997, |, 0.0
8787.5, 138.9, | , 29.6, 0.0, 589.1, | ,  1000,   953,  3000,  2950, | , -3.4, 2425.4, 26.843, |, 0.0
8788.5, 139.1, | , 29.6, 0.0, 589.1, | ,  1000,   958,  3000,  2935, | , -3.4, 2535.1, 27.980, |, 0.0
8789.5, 140.1, | , 29.6, 0.0, 583.8, | ,  1000,   955,  3000,  2922, | , -3.4, 2606.6, 28.653, |, 0.0
8790.5, 139.1, | , 29.6, 0.0, 587.9, | ,  1000,   959,  3000,  2931, | , -3.4, 2710.8, 29.893, |, 0.0
8791.5, 139.1, | , 29.6, 0.0, 588.7, | ,  1000,   957,  3000,  2940, | , -3.4, 2808.0, 31.014, |, 0.0
8792.6, 139.0, | , 29.6, 0.0, 588.7, | ,  1000,   953,  3000,  2949, | , -3.4, 2890.3, 31.964, |, 0.0
8793.6, 139.2, | , 29.6, 0.0, 588.8, | ,  1000,   956,  3000,  2934, | , -3.4, 2984.1, 32.898, |, 0.0
8794.6, 140.2, | , 29.6, 0.0, 583.2, | ,  1000,   953,  3000,  2924, | , -3.4, 3048.8, 33.499, |, 0.0
8795.6, 139.6, | , 29.6, 0.0, 583.7, | ,  1000,   954,  3000,  2910, | , -3.4, 3182.0, 34.833, |, 0.0
8796.6, 138.9, | , 29.6, 0.0, 588.9, | ,  1000,   956,  3000,  2924, | , -3.4, 3266.4, 35.906, |, 0.0
8797.6, 139.4, | , 29.6, 0.0, 589.3, | ,  1000,   958,  3000,  2952, | , -3.4, 3337.1, 36.970, |, 0.0
8798.6, 139.0, | , 29.6, 0.0, 588.9, | ,  1000,   958,  3000,  2918, | , -3.4, 3399.7, 37.323, |, 0.0
8799.6, 139.6, | , 29.6, 0.0, 584.3, | ,  1000,   952,  3000,  2928, | , -3.4, 3467.4, 38.112, |, 0.0
8800.6, 140.0, | , 29.6, 0.0, 584.7, | ,  1000,   957,  3000,  2926, | , -3.4, 3538.1, 38.907, |, 0.0
8801.6, 138.9, | , 29.6, 0.0, 588.8, | ,  1000,   955,  3000,  2926, | , -3.4, 3634.1, 39.942, |, 0.0
8802.7, 139.0, | , 29.6, 0.0, 589.1, | ,  1000,   955,  3000,  2944, | , -3.4, 3688.9, 40.741, |, 0.0
8803.7, 139.0, | , 29.6, 0.0, 589.1, | ,  1000,   955,  3000,  2929, | , -3.4, 3760.9, 41.369, |, 0.0
8804.7, 139.1, | , 29.6, 0.0, 589.0, | ,  1000,   959,  3000,  2942, | , -3.4, 3849.6, 42.524, |, 0.0
8805.7, 139.9, | , 29.6, 0.0, 583.5, | ,  1000,   954,  3000,  2922, | , -3.4, 3896.7, 42.764, |, 0.0
8806.7, 139.0, | , 29.6, 0.0, 589.0, | ,  1000,   953,  3000,  2926, | , -3.4, 3979.0, 43.693, |, 0.0
8807.7, 139.1, | , 29.6, 0.0, 588.9, | ,  1000,   955,  3000,  2929, | , -3.4, 4071.9, 44.777, |, 0.0
8808.7, 139.4, | , 29.6, 0.0, 589.7, | ,  1000,   957,  3000,  2943, | , -3.4, 4110.1, 45.373, |, 0.0
8809.7, 138.9, | , 29.6, 0.0, 589.4, | ,  1000,   958,  3000,  2915, | , -3.4, 4157.6, 45.585, |, 0.0
8810.7, 139.6, | , 29.6, 0.0, 584.4, | ,  1000,   951,  3000,  2918, | , -3.4, 4226.2, 46.275, |, 0.0
8811.7, 140.0, | , 29.6, 0.0, 584.8, | ,  1000,   954,  3000,  2919, | , -3.4, 4254.0, 46.640, |, 0.0
8812.8, 139.0, | , 29.6, 0.0, 589.4, | ,  1000,   955,  3000,  2929, | , -3.4, 4328.6, 47.595, |, 0.0
8813.8, 138.9, | , 29.6, 0.0, 589.4, | ,  1000,   953,  3000,  2934, | , -3.4, 4358.6, 47.947, |, 0.0
8814.8, 139.0, | , 29.6, 0.0, 589.5, | ,  1000,   957,  3000,  2930, | , -3.4, 4425.0, 48.676, |, 0.0
8815.8, 139.4, | , 29.6, 0.0, 589.5, | ,  1000,   957,  3000,  2932, | , -3.4, 4430.1, 48.760, |, 0.0
8816.8, 139.8, | , 29.6, 0.0, 583.1, | ,  1000,   950,  3000,  2906, | , -3.4, 4478.1, 48.864, |, 0.0
8817.8, 139.1, | , 29.6, 0.0, 589.4, | ,  1000,   954,  3000,  2929, | , -3.4, 4525.7, 49.726, |, 0.0
8818.8, 139.3, | , 29.6, 0.0, 589.7, | ,  1000,   956,  3000,  2943, | , -3.4, 4597.2, 50.714, |, 0.0
8819.8, 139.1, | , 29.6, 0.0, 589.4, | ,  1000,   956,  3000,  2953, | , -3.4, 4566.8, 50.520, |, 0.0
8820.9, 139.0, | , 29.6, 0.0, 589.5, | ,  1000,   954,  3000,  2927, | , -3.4, 4599.3, 50.511, |, 0.0
8821.9, 139.9, | , 29.6, 0.0, 584.8, | ,  1000,   951,  3000,  2915, | , -3.4, 4627.6, 50.628, |, 0.0
8822.9, 139.9, | , 29.6, 0.0, 582.8, | ,  1000,   953,  3000,  2926, | , -3.4, 4654.2, 51.069, |, 0.0
8823.9, 138.9, | , 29.6, 0.0, 589.5, | ,  1000,   956,  3000,  2913, | , -3.4, 4688.5, 51.322, |, 0.0
8824.9, 139.3, | , 29.6, 0.0, 589.8, | ,  1000,   954,  3000,  2944, | , -3.4, 4693.6, 51.758, |, 0.0
8825.9, 139.3, | , 29.6, 0.0, 589.8, | ,  1000,   955,  3000,  2926, | , -3.4, 4696.2, 51.561, |, 0.0
8826.9, 138.9, | , 29.6, 0.0, 589.7, | ,  1000,   958,  3000,  2922, | , -3.4, 4717.2, 51.776, |, 0.0
8827.9, 140.3, | , 29.6, 0.0, 583.4, | ,  1000,   953,  3000,  2941, | , -3.4, 4739.0, 52.205, |, 0.0
8828.9, 139.4, | , 29.6, 0.0, 590.0, | ,  1000,   957,  3000,  2943, | , -3.4, 4727.0, 52.156, |, 0.0
8830.0, 138.9, | , 29.6, 0.0, 589.7, | ,  1000,   953,  3000,  2932, | , -3.4, 4736.0, 52.052, |, 0.0
8831.0, 139.0, | , 29.6, 0.0, 589.4, | ,  1000,   954,  3000,  2926, | , -3.4, 4794.3, 52.631, |, 0.0
8832.0, 139.3, | , 29.6, 0.0, 590.0, | ,  1000,   955,  3000,  2941, | , -3.4, 4776.3, 52.639, |, 0.0
8833.0, 140.1, | , 29.6, 0.0, 584.6, | ,  1000,   951,  3000,  2926, | , -3.4, 4789.1, 52.537, |, 0.0
8834.0, 139.7, | , 29.6, 0.0, 583.2, | ,  1000,   952,  3000,  2925, | , -3.4, 4787.0, 52.500, |, 0.0
8835.0, 139.3, | , 29.6, 0.0, 590.0, | ,  1000,   959,  3000,  2935, | , -3.4, 4802.0, 52.894, |, 0.0
8836.0, 139.0, | , 29.6, 0.0, 589.6, | ,  1000,   956,  3000,  2945, | , -3.4, 4781.4, 52.777, |, 0.0
8837.0, 139.0, | , 29.6, 0.0, 590.0, | ,  1000,   958,  3000,  2933, | , -3.4, 4766.9, 52.472, |, 0.0
8838.0, 139.1, | , 29.6, 0.0, 589.4, | ,  1000,   954,  3000,  2941, | , -3.4, 4780.1, 52.665, |, 0.0
8839.1, 140.1, | , 29.6, 0.0, 584.4, | ,  1000,   952,  3000,  2937, | , -3.4, 4772.0, 52.497, |, 0.0
8840.1, 139.0, | , 29.6, 0.0, 589.8, | ,  1000,   959,  3000,  2923, | , -3.4, 4774.6, 52.433, |, 0.0
8841.1, 139.0, | , 29.6, 0.0, 589.8, | ,  1000,   953,  3000,  2949, | , -3.4, 4772.4, 52.689, |, 0.0
8842.1, 139.3, | , 29.6, 0.0, 590.1, | ,  1000,   958,  3000,  2930, | , -3.4, 4759.2, 52.356, |, 0.0
8843.1, 139.1, | , 29.6, 0.0, 589.1, | ,  1000,   954,  3000,  2922, | , -3.4, 4781.9, 52.442, |, 0.0
8844.1, 140.0, | , 29.6, 0.0, 581.4, | ,  1000,   955,  3000,  2917, | , -3.4, 4773.3, 52.291, |, 0.0
8845.1, 140.0, | , 29.6, 0.0, 583.8, | ,  1000,   953,  3000,  2926, | , -3.4, 4771.6, 52.355, |, 0.0
8846.1, 139.3, | , 29.6, 0.0, 589.8, | ,  1000,   956,  3000,  2925, | , -3.4, 4771.6, 52.387, |, 0.0
8847.1, 139.0, | , 29.6, 0.0, 589.7, | ,  1000,   953,  3000,  2941, | , -3.4, 4775.4, 52.615, |, 0.0
8848.1, 139.1, | , 29.6, 0.0, 588.5, | ,  1000,   960,  3000,  2936, | , -3.4, 4785.3, 52.734, |, 0.0
8849.1, 139.4, | , 29.6, 0.0, 586.9, | ,  1000,   957,  3000,  2933, | , -3.4, 4750.2, 52.272, |, 0.0
8850.2, 140.0, | , 29.6, 0.0, 585.6, | ,  1000,   957,  3000,  2928, | , -3.4, 4765.6, 52.373, |, 0.0
8851.2, 139.0, | , 29.6, 0.0, 589.4, | ,  1000,   960,  3000,  2932, | , -3.4, 4778.4, 52.605, |, 0.0
8852.2, 139.0, | , 29.6, 0.0, 589.9, | ,  1000,   956,  3000,  2937, | , -3.4, 4766.4, 52.502, |, 0.0
8853.2, 139.2, | , 29.6, 0.0, 588.9, | ,  1000,   959,  3000,  2940, | , -3.4, 4755.3, 52.450, |, 0.0
8854.2, 139.4, | , 29.6, 0.0, 589.7, | ,  1000,   955,  3000,  2954, | , -3.4, 4737.3, 52.387, |, 0.0
8855.2, 139.7, | , 29.6, 0.0, 583.7, | ,  1000,   954,  3000,  2907, | , -3.4, 4724.0, 51.591, |, 0.0
8856.2, 140.2, | , 29.6, 0.0, 583.5, | ,  1000,   953,  3000,  2931, | , -3.4, 4751.0, 52.209, |, 0.0
8857.2, 139.6, | , 29.6, 0.0, 589.5, | ,  1000,   953,  3000,  2944, | , -3.4, 4749.3, 52.352, |, 0.0
8858.2, 139.1, | , 29.6, 0.0, 588.5, | ,  1000,   956,  3000,  2935, | , -3.4, 4730.9, 52.084, |, 0.0
8859.3, 139.0, | , 29.6, 0.0, 589.7, | ,  1000,   952,  3000,  2936, | , -3.4, 4750.6, 52.251, |, 0.0
8860.3, 139.6, | , 29.6, 0.0, 584.9, | ,  1000,   955,  3000,  2922, | , -3.4, 4725.7, 51.842, |, 0.0
8861.3, 139.6, | , 29.6, 0.0, 585.4, | ,  1000,   950,  3000,  2945, | , -3.4, 4735.6, 52.189, |, 0.0
8862.3, 139.0, | , 29.6, 0.0, 589.4, | ,  1000,   954,  3000,  2922, | , -3.4, 4739.4, 51.971, |, 0.0
8863.3, 139.5, | , 29.6, 0.0, 589.2, | ,  1000,   957,  3000,  2938, | , -3.4, 4717.6, 51.994, |, 0.0
8864.3, 139.4, | , 29.6, 0.0, 590.3, | ,  1000,   953,  3000,  2941, | , -3.4, 4711.6, 51.907, |, 0.0
8865.3, 139.0, | , 29.6, 0.0, 589.6, | ,  1000,   954,  3000,  2924, | , -3.4, 4715.5, 51.730, |, 0.0
8866.3, 139.6, | , 29.6, 0.0, 584.3, | ,  1000,   950,  3000,  2915, | , -3.4, 4720.6, 51.628, |, 0.0
8867.3, 139.3, | , 29.6, 0.0, 590.1, | ,  1000,   952,  3000,  2929, | , -3.4, 4712.5, 51.735, |, 0.0
8868.3, 139.2, | , 29.6, 0.0, 589.1, | ,  1000,   952,  3000,  2944, | , -3.4, 4732.6, 52.160, |, 0.0
8869.4, 139.0, | , 29.6, 0.0, 589.6, | ,  1000,   955,  3000,  2943, | , -3.4, 4716.3, 52.005, |, 0.0
8870.4, 139.0, | , 29.6, 0.0, 589.4, | ,  1000,   957,  3000,  2922, | , -3.4, 4685.5, 51.423, |, 0.0
8871.4, 139.7, | , 29.6, 0.0, 585.0, | ,  1000,   955,  3000,  2924, | , -3.4, 4699.6, 51.578, |, 0.0
8872.4, 139.6, | , 29.6, 0.0, 585.1, | ,  1000,   952,  3000,  2937, | , -3.4, 4692.7, 51.635, |, 0.0
8873.4, 139.1, | , 29.6, 0.0, 589.5, | ,  1000,   955,  3000,  2929, | , -3.4, 4697.5, 51.617, |, 0.0
8874.4, 139.3, | , 29.6, 0.0, 590.1, | ,  1000,   956,  3000,  2930, | , -3.4, 4684.6, 51.506, |, 0.0
8875.4, 139.0, | , 29.6, 0.0, 590.1, | ,  1000,   954,  3000,  2946, | , -3.4, 4696.2, 51.817, |, 0.0
8876.4, 139.0, | , 29.6, 0.0, 590.4, | ,  1000,   957,  3000,  2937, | , -3.4, 4698.3, 51.772, |, 0.0
8877.4, 140.2, | , 29.6, 0.0, 584.9, | ,  1000,   953,  3000,  2940, | , -3.4, 4702.2, 51.782, |, 0.0
8878.5, 139.4, | , 29.6, 0.0, 589.7, | ,  1000,   955,  3000,  2921, | , -3.4, 4667.9, 51.194, |, 0.0
8879.5, 139.0, | , 29.6, 0.0, 590.0, | ,  1000,   955,  3000,  2929, | , -3.4, 4691.5, 51.552, |, 0.0
8880.5, 139.1, | , 29.6, 0.0, 590.7, | ,  1000,   953,  3000,  2948, | , -3.4, 4700.0, 51.872, |, 0.0
8881.5, 139.3, | , 29.6, 0.0, 590.4, | ,  1000,   957,  3000,  2928, | , -3.4, 4707.3, 51.740, |, 0.0
8882.5, 139.6, | , 29.6, 0.0, 585.2, | ,  1000,   958,  3000,  2923, | , -3.4, 4693.2, 51.539, |, 0.0
8883.5, 139.7, | , 29.6, 0.0, 585.1, | ,  1000,   951,  3000,  2925, | , -3.4, 4693.2, 51.464, |, 0.0
8884.5, 139.3, | , 29.6, 0.0, 590.5, | ,  1000,   954,  3000,  2933, | , -3.4, 4692.7, 51.616, |, 0.0
8885.5, 138.9, | , 29.6, 0.0, 590.2, | ,  1000,   957,  3000,  2931, | , -3.4, 4676.0, 51.444, |, 0.0
8886.5, 138.9, | , 29.6, 0.0, 590.3, | ,  1000,   956,  3000,  2925, | , -3.4, 4695.7, 51.559, |, 0.0
8887.6, 138.8, | , 29.6, 0.0, 590.6, | ,  1000,   955,  3000,  2914, | , -3.4, 4685.0, 51.283, |, 0.0
8888.6, 140.3, | , 29.6, 0.0, 584.0, | ,  1000,   952,  3000,  2938, | , -3.4, 4681.2, 51.523, |, 0.0
8889.6, 139.0, | , 29.6, 0.0, 590.3, | ,  1000,   955,  3000,  2930, | , -3.4, 4669.6, 51.329, |, 0.0
8890.6, 138.9, | , 29.6, 0.0, 590.5, | ,  1000,   959,  3000,  2921, | , -3.4, 4667.9, 51.244, |, 0.0
8891.6, 139.3, | , 29.6, 0.0, 590.8, | ,  1000,   959,  3000,  2933, | , -3.4, 4664.0, 51.364, |, 0.0
8892.6, 139.1, | , 29.6, 0.0, 590.4, | ,  1000,   955,  3000,  2937, | , -3.4, 4684.2, 51.579, |, 0.0
8893.6, 139.8, | , 29.6, 0.0, 584.3, | ,  1000,   949,  3000,  2914, | , -3.4, 4676.0, 51.109, |, 0.0
8894.6, 140.2, | , 29.6, 0.0, 584.5, | ,  1000,   954,  3000,  2933, | , -3.4, 4667.5, 51.321, |, 0.0
8895.6, 139.3, | , 29.6, 0.0, 590.5, | ,  1000,   959,  3000,  2929, | , -3.4, 4701.3, 51.706, |, 0.0
8896.6, 138.8, | , 29.6, 0.0, 590.5, | ,  1000,   953,  3000,  2925, | , -3.4, 4671.8, 51.255, |, 0.0
8897.7, 139.1, | , 29.6, 0.0, 590.5, | ,  1000,   955,  3000,  2933, | , -3.4, 4670.0, 51.374, |, 0.0
8898.7, 139.0, | , 29.6, 0.0, 590.0, | ,  1000,   955,  3000,  2928, | , -3.4, 4676.5, 51.377, |, 0.0
8899.7, 139.8, | , 29.6, 0.0, 586.2, | ,  1000,   951,  3000,  2932, | , -3.4, 4659.8, 51.192, |, 0.0
8900.7, 138.9, | , 29.6, 0.0, 590.2, | ,  1000,   958,  3000,  2939, | , -3.4, 4693.2, 51.744, |, 0.0
8901.7, 139.3, | , 29.6, 0.0, 590.7, | ,  1000,   955,  3000,  2930, | , -3.4, 4704.7, 51.722, |, 0.0
8902.7, 139.3, | , 29.6, 0.0, 590.6, | ,  1000,   957,  3000,  2928, | , -3.4, 4682.0, 51.463, |, 0.0
8903.7, 139.2, | , 29.6, 0.0, 589.7, | ,  1000,   955,  3000,  2944, | , -3.4, 4667.5, 51.483, |, 0.0
8904.7, 139.8, | , 29.6, 0.0, 584.8, | ,  1000,   955,  3000,  2916, | , -3.4, 4637.5, 50.796, |, 0.0
8905.7, 139.8, | , 29.6, 0.0, 586.2, | ,  1000,   955,  3000,  2906, | , -3.4, 4668.3, 50.988, |, 0.0
8906.7, 139.0, | , 29.6, 0.0, 590.2, | ,  1000,   959,  3000,  2930, | , -3.4, 4685.5, 51.553, |, 0.0
8907.8, 139.1, | , 29.6, 0.0, 590.6, | ,  1000,   957,  3000,  2946, | , -3.4, 4692.7, 51.817, |, 0.0
8908.8, 139.1, | , 29.6, 0.0, 589.9, | ,  1000,   955,  3000,  2924, | , -3.4, 4676.9, 51.334, |, 0.0
8909.8, 140.2, | , 29.6, 0.0, 585.7, | ,  1000,   951,  3000,  2945, | , -3.4, 4673.9, 51.529, |, 0.0
8910.8, 139.5, | , 29.6, 0.0, 586.1, | ,  1000,   955,  3000,  2926, | , -3.4, 4661.9, 51.189, |, 0.0
8911.8, 139.2, | , 29.6, 0.0, 590.2, | ,  1000,   959,  3000,  2924, | , -3.4, 4706.5, 51.699, |, 0.0
8912.8, 139.2, | , 29.6, 0.0, 590.7, | ,  1000,   957,  3000,  2928, | , -3.4, 4677.8, 51.412, |, 0.0
8913.8, 139.2, | , 29.6, 0.0, 589.8, | ,  1000,   952,  3000,  2947, | , -3.4, 4678.2, 51.605, |, 0.0
8914.8, 139.1, | , 29.6, 0.0, 590.5, | ,  1000,   955,  3000,  2936, | , -3.4, 4691.0, 51.641, |, 0.0
8915.8, 140.2, | , 29.6, 0.0, 584.2, | ,  1000,   954,  3000,  2925, | , -3.4, 4643.5, 50.958, |, 0.0
8916.9, 139.6, | , 29.6, 0.0, 585.8, | ,  1000,   955,  3000,  2933, | , -3.4, 4652.9, 51.192, |, 0.0
8917.9, 138.9, | , 29.6, 0.0, 590.6, | ,  1000,   957,  3000,  2914, | , -3.4, 4653.8, 50.967, |, 0.0
8918.9, 139.0, | , 29.6, 0.0, 589.9, | ,  1000,   954,  3000,  2936, | , -3.4, 4687.2, 51.587, |, 0.0
8919.9, 139.0, | , 29.6, 0.0, 590.8, | ,  1000,   956,  3000,  2963, | , -3.4, 4663.6, 51.714, |, 0.0
8920.9, 140.1, | , 29.6, 0.0, 585.9, | ,  1000,   955,  3000,  2929, | , -3.4, 4660.2, 51.201, |, 0.0
8921.9, 139.6, | , 29.6, 0.0, 586.6, | ,  1000,   951,  3000,  2944, | , -3.4, 4655.0, 51.293, |, 0.0
8922.9, 139.4, | , 29.6, 0.0, 591.2, | ,  1000,   955,  3000,  2938, | , -3.4, 4658.9, 51.316, |, 0.0
8923.9, 139.4, | , 29.6, 0.0, 590.5, | ,  1000,   955,  3000,  2900, | , -3.4, 4677.3, 51.017, |, 0.0
8924.9, 139.0, | , 29.6, 0.0, 590.8, | ,  1000,   958,  3000,  2926, | , -3.4, 4684.6, 51.479, |, 0.0
8925.9, 138.8, | , 29.6, 0.0, 591.0, | ,  1000,   956,  3000,  2925, | , -3.4, 4675.2, 51.334, |, 0.0
8927.0, 140.3, | , 29.6, 0.0, 584.9, | ,  1000,   952,  3000,  2940, | , -3.4, 4670.9, 51.431, |, 0.0
8928.0, 139.0, | , 29.6, 0.0, 591.0, | ,  1000,   956,  3000,  2948, | , -3.4, 4640.5, 51.266, |, 0.0
8929.0, 138.9, | , 29.6, 0.0, 590.6, | ,  1000,   957,  3000,  2924, | , -3.4, 4650.3, 51.064, |, 0.0
8930.0, 138.9, | , 29.6, 0.0, 591.4, | ,  1000,   956,  3000,  2923, | , -3.4, 4671.8, 51.271, |, 0.0
8931.0, 139.2, | , 29.6, 0.0, 591.6, | ,  1000,   959,  3000,  2931, | , -3.4, 4675.2, 51.459, |, 0.0
8932.0, 139.8, | , 29.6, 0.0, 585.6, | ,  1000,   957,  3000,  2925, | , -3.4, 4669.2, 51.285, |, 0.0
8933.0, 139.8, | , 29.6, 0.0, 585.3, | ,  1000,   952,  3000,  2939, | , -3.4, 4682.5, 51.552, |, 0.0
8934.0, 139.5, | , 29.6, 0.0, 590.4, | ,  1000,   958,  3000,  2936, | , -3.4, 4657.6, 51.317, |, 0.0
8935.0, 139.0, | , 29.6, 0.0, 591.1, | ,  1000,   956,  3000,  2931, | , -3.4, 4644.8, 51.085, |, 0.0
8936.0, 139.0, | , 29.6, 0.0, 591.2, | ,  1000,   956,  3000,  2944, | , -3.4, 4646.0, 51.265, |, 0.0
8937.1, 139.4, | , 29.6, 0.0, 590.5, | ,  1000,   955,  3000,  2926, | , -3.4, 4637.9, 50.925, |, 0.0
8938.1, 140.0, | , 29.6, 0.0, 585.5, | ,  1000,   952,  3000,  2930, | , -3.4, 4686.7, 51.479, |, 0.0
8939.1, 139.0, | , 29.6, 0.0, 590.4, | ,  1000,   955,  3000,  2922, | , -3.4, 4697.9, 51.519, |, 0.0
8940.1, 139.0, | , 29.6, 0.0, 591.5, | ,  1000,   955,  3000,  2929, | , -3.4, 4683.3, 51.477, |, 0.0
8941.1, 139.2, | , 29.6, 0.0, 591.3, | ,  1000,   956,  3000,  2910, | , -3.4, 4667.9, 51.052, |, 0.0
8942.1, 139.5, | , 29.6, 0.0, 591.1, | ,  1000,   955,  3000,  2944, | , -3.4, 4680.3, 51.635, |, 0.0
8943.1, 139.7, | , 29.6, 0.0, 586.3, | ,  1000,   954,  3000,  2944, | , -3.4, 4658.9, 51.383, |, 0.0
8944.1, 140.1, | , 29.6, 0.0, 586.1, | ,  1000,   953,  3000,  2931, | , -3.4, 4640.0, 50.996, |, 0.0
8945.1, 138.9, | , 29.6, 0.0, 591.3, | ,  1000,   955,  3000,  2921, | , -3.4, 4658.0, 51.086, |, 0.0
8946.2, 138.9, | , 29.6, 0.0, 591.5, | ,  1000,   954,  3000,  2913, | , -3.4, 4670.0, 51.092, |, 0.0
8947.2, 139.0, | , 29.6, 0.0, 590.6, | ,  1000,   956,  3000,  2922, | , -3.4, 4691.9, 51.471, |, 0.0
8948.2, 139.3, | , 29.6, 0.0, 591.5, | ,  1000,   959,  3000,  2929, | , -3.4, 4677.3, 51.458, |, 0.0
8949.2, 140.0, | , 29.6, 0.0, 584.8, | ,  1000,   955,  3000,  2944, | , -3.4, 4670.9, 51.517, |, 0.0
8950.2, 139.0, | , 29.6, 0.0, 591.3, | ,  1000,   956,  3000,  2919, | , -3.4, 4624.2, 50.700, |, 0.0
8951.2, 139.2, | , 29.6, 0.0, 591.8, | ,  1000,   959,  3000,  2926, | , -3.4, 4655.5, 51.177, |, 0.0
8952.2, 138.9, | , 29.6, 0.0, 591.3, | ,  1000,   958,  3000,  2929, | , -3.4, 4668.8, 51.356, |, 0.0
8953.2, 138.8, | , 29.6, 0.0, 591.6, | ,  1000,   957,  3000,  2924, | , -3.4, 4679.0, 51.382, |, 0.0
8954.2, 139.8, | , 29.6, 0.0, 585.1, | ,  1000,   955,  3000,  2933, | , -3.4, 4683.3, 51.530, |, 0.0
8955.3, 140.2, | , 29.6, 0.0, 585.9, | ,  1000,   952,  3000,  2935, | , -3.4, 4669.2, 51.346, |, 0.0
8956.3, 139.0, | , 29.6, 0.0, 591.8, | ,  1000,   958,  3000,  2933, | , -3.4, 4655.0, 51.249, |, 0.0
8957.3, 139.0, | , 29.6, 0.0, 591.3, | ,  1000,   956,  3000,  2922, | , -3.4, 4662.3, 51.166, |, 0.0
8958.3, 139.3, | , 29.6, 0.0, 591.6, | ,  1000,   956,  3000,  2921, | , -3.4, 4655.0, 51.062, |, 0.0
8959.3, 139.2, | , 29.6, 0.0, 590.6, | ,  1000,   950,  3000,  2948, | , -3.4, 4667.0, 51.472, |, 0.0
8960.3, 139.8, | , 29.6, 0.0, 586.1, | ,  1000,   950,  3000,  2941, | , -3.4, 4664.9, 51.347, |, 0.0
8961.3, 139.3, | , 29.6, 0.0, 591.9, | ,  1000,   955,  3000,  2914, | , -3.4, 4652.9, 50.928, |, 0.0
8962.3, 139.4, | , 29.6, 0.0, 591.7, | ,  1000,   956,  3000,  2936, | , -3.4, 4660.2, 51.316, |, 0.0
8963.3, 138.9, | , 29.6, 0.0, 591.6, | ,  1000,   956,  3000,  2923, | , -3.4, 4637.0, 50.897, |, 0.0
8964.4, 139.0, | , 29.6, 0.0, 590.9, | ,  1000,   958,  3000,  2932, | , -3.4, 4664.5, 51.336, |, 0.0
8965.4, 139.9, | , 29.6, 0.0, 587.4, | ,  1000,   951,  3000,  2935, | , -3.4, 4686.3, 51.521, |, 0.0
8966.4, 139.6, | , 29.6, 0.0, 586.8, | ,  1000,   953,  3000,  2929, | , -3.4, 4650.8, 51.084, |, 0.0
8967.4, 139.0, | , 29.6, 0.0, 591.3, | ,  1000,   955,  3000,  2937, | , -3.4, 4664.5, 51.357, |, 0.0
8968.4, 139.3, | , 29.6, 0.0, 591.5, | ,  1000,   955,  3000,  2930, | , -3.4, 4645.2, 51.058, |, 0.0
8969.4, 139.2, | , 29.6, 0.0, 591.0, | ,  1000,   956,  3000,  2934, | , -3.4, 4655.5, 51.243, |, 0.0
8970.4, 139.6, | , 29.6, 0.0, 586.4, | ,  1000,   957,  3000,  2944, | , -3.4, 4652.0, 51.353, |, 0.0
8971.4, 139.8, | , 29.6, 0.0, 585.4, | ,  1000,   955,  3000,  2921, | , -3.4, 4661.9, 51.124, |, 0.0
8972.4, 139.3, | , 29.6, 0.0, 591.5, | ,  1000,   955,  3000,  2935, | , -3.4, 4652.5, 51.204, |, 0.0
8973.5, 139.0, | , 29.6, 0.0, 591.6, | ,  1000,   955,  3000,  2936, | , -3.4, 4648.6, 51.172, |, 0.0
8974.5, 139.5, | , 29.6, 0.0, 591.0, | ,  1000,   957,  3000,  2933, | , -3.4, 4663.6, 51.330, |, 0.0
8975.5, 139.5, | , 29.6, 0.0, 591.4, | ,  1000,   955,  3000,  2941, | , -3.4, 4640.0, 51.159, |, 0.0
8976.5, 139.8, | , 29.6, 0.0, 585.6, | ,  1000,   952,  3000,  2919, | , -3.4, 4631.5, 50.734, |, 0.0
8977.5, 139.9, | , 29.6, 0.0, 584.6, | ,  1000,   956,  3000,  2939, | , -3.4, 4658.0, 51.330, |, 0.0
8978.5, 139.1, | , 29.6, 0.0, 591.8, | ,  1000,   955,  3000,  2919, | , -3.4, 4676.5, 51.258, |, 0.0
8979.5, 139.1, | , 29.6, 0.0, 591.0, | ,  1000,   955,  3000,  2933, | , -3.4, 4660.2, 51.253, |, 0.0
8980.5, 139.1, | , 29.6, 0.0, 591.5, | ,  1000,   954,  3000,  2935, | , -3.4, 4652.5, 51.192, |, 0.0
8981.5, 139.8, | , 29.6, 0.0, 586.5, | ,  1000,   953,  3000,  2931, | , -3.4, 4635.8, 50.945, |, 0.0
8982.5, 139.9, | , 29.6, 0.0, 587.2, | ,  1000,   956,  3000,  2933, | , -3.4, 4649.0, 51.158, |, 0.0
8983.6, 139.3, | , 29.6, 0.0, 592.1, | ,  1000,   955,  3000,  2918, | , -3.4, 4666.2, 51.129, |, 0.0
8984.6, 139.1, | , 29.6, 0.0, 590.7, | ,  1000,   956,  3000,  2923, | , -3.4, 4677.8, 51.337, |, 0.0
8985.6, 139.0, | , 29.6, 0.0, 591.7, | ,  1000,   955,  3000,  2934, | , -3.4, 4668.8, 51.376, |, 0.0
8986.6, 139.4, | , 29.6, 0.0, 591.7, | ,  1000,   956,  3000,  2934, | , -3.4, 4655.9, 51.248, |, 0.0
8987.6, 139.8, | , 29.6, 0.0, 585.8, | ,  1000,   952,  3000,  2931, | , -3.4, 4646.0, 51.040, |, 0.0
8988.6, 139.0, | , 29.6, 0.0, 591.4, | ,  1000,   953,  3000,  2926, | , -3.4, 4640.0, 50.933, |, 0.0
8989.6, 139.3, | , 29.6, 0.0, 590.8, | ,  1000,   957,  3000,  2926, | , -3.4, 4649.0, 51.086, |, 0.0
8990.6, 139.4, | , 29.6, 0.0, 592.0, | ,  1000,   956,  3000,  2946, | , -3.4, 4665.3, 51.512, |, 0.0
8991.6, 138.8, | , 29.6, 0.0, 591.9, | ,  1000,   955,  3000,  2905, | , -3.4, 4654.2, 50.836, |, 0.0
8992.7, 139.5, | , 29.6, 0.0, 586.9, | ,  1000,   954,  3000,  2929, | , -3.4, 4651.6, 51.114, |, 0.0
8993.7, 140.3, | , 29.6, 0.0, 586.0, | ,  1000,   958,  3000,  2953, | , -3.4, 4664.9, 51.622, |, 0.0
8994.7, 139.2, | , 29.6, 0.0, 591.5, | ,  1000,   955,  3000,  2933, | , -3.4, 4641.3, 51.070, |, 0.0
8995.7, 138.9, | , 29.6, 0.0, 591.9, | ,  1000,   953,  3000,  2926, | , -3.4, 4655.5, 51.087, |, 0.0
8996.7, 139.2, | , 29.6, 0.0, 592.3, | ,  1000,   958,  3000,  2933, | , -3.4, 4683.3, 51.548, |, 0.0
8997.7, 139.4, | , 29.6, 0.0, 592.1, | ,  1000,   954,  3000,  2940, | , -3.4, 4692.7, 51.692, |, 0.0
8998.7, 139.9, | , 29.6, 0.0, 585.9, | ,  1000,   955,  3000,  2944, | , -3.4, 4618.2, 50.953, |, 0.0
8999.7, 139.5, | , 29.6, 0.0, 591.7, | ,  1000,   958,  3000,  2928, | , -3.4, 4655.5, 51.189, |, 0.0
9000.7, 139.2, | , 29.6, 0.0, 592.5, | ,  1000,   957,  3000,  2926, | , -3.4, 4675.6, 51.376, |, 0.0
9001.7, 138.9, | , 29.6, 0.0, 592.0, | ,  1000,   955,  3000,  2929, | , -3.4, 4666.2, 51.290, |, 0.0
9002.8, 138.9, | , 29.6, 0.0, 592.1, | ,  1000,   957,  3000,  2944, | , -3.4, 4655.5, 51.391, |, 0.0
9003.8, 139.6, | , 29.6, 0.0, 587.1, | ,  1000,   949,  3000,  2918, | , -3.4, 4676.5, 51.162, |, 0.0
9004.8, 140.1, | , 29.6, 0.0, 587.4, | ,  1000,   955,  3000,  2937, | , -3.4, 4647.3, 51.175, |, 0.0
9005.8, 139.0, | , 29.6, 0.0, 591.7, | ,  1000,   957,  3000,  2927, | , -3.4, 4640.0, 50.998, |, 0.0
9006.8, 139.3, | , 29.6, 0.0, 592.1, | ,  1000,   956,  3000,  2918, | , -3.4, 4638.8, 50.839, |, 0.0
9007.8, 139.6, | , 29.6, 0.0, 591.0, | ,  1000,   955,  3000,  2935, | , -3.4, 4683.7, 51.547, |, 0.0
9008.8, 139.0, | , 29.6, 0.0, 591.8, | ,  1000,   954,  3000,  2933, | , -3.4, 4676.5, 51.427, |, 0.0
9009.8, 139.9, | , 29.6, 0.0, 586.1, | ,  1000,   953,  3000,  2937, | , -3.4, 4655.0, 51.224, |, 0.0
9010.8, 139.4, | , 29.6, 0.0, 592.1, | ,  1000,   958,  3000,  2939, | , -3.4, 4642.2, 51.189, |, 0.0
9011.9, 138.8, | , 29.6, 0.0, 592.0, | ,  1000,   953,  3000,  2935, | , -3.4, 4639.2, 51.038, |, 0.0
9012.9, 139.1, | , 29.6, 0.0, 591.4, | ,  1000,   957,  3000,  2929, | , -3.4, 4672.2, 51.376, |, 0.0
9013.9, 139.4, | , 29.6, 0.0, 591.9, | ,  1000,   958,  3000,  2948, | , -3.4, 4654.6, 51.446, |, 0.0
9014.9, 140.3, | , 29.6, 0.0, 586.2, | ,  1000,   953,  3000,  2935, | , -3.4, 4636.6, 51.002, |, 0.0
9015.9, 139.8, | , 29.6, 0.0, 585.5, | ,  1000,   956,  3000,  2928, | , -3.4, 4634.0, 50.922, |, 0.0
9016.9, 138.9, | , 29.7, 0.0, 591.9, | ,  1000,   954,  3000,  2923, | , -3.4, 4657.2, 51.083, |, 0.0
9017.9, 138.9, | , 29.6, 0.0, 591.9, | ,  1000,   960,  3000,  2922, | , -3.4, 4685.9, 51.459, |, 0.0
9018.9, 139.0, | , 29.6, 0.0, 591.9, | ,  1000,   956,  3000,  2930, | , -3.4, 4663.2, 51.276, |, 0.0
9019.9, 139.0, | , 29.6, 0.0, 591.2, | ,  1000,   955,  3000,  2926, | , -3.4, 4676.9, 51.355, |, 0.0
9020.9, 140.0, | , 29.6, 0.0, 587.9, | ,  1000,   951,  3000,  2911, | , -3.4, 4682.5, 51.169, |, 0.0
9022.0, 139.3, | , 29.6, 0.0, 592.5, | ,  1000,   959,  3000,  2942, | , -3.4, 4657.6, 51.408, |, 0.0
9023.0, 139.0, | , 29.6, 0.0, 592.2, | ,  1000,   959,  3000,  2933, | , -3.4, 4634.5, 51.034, |, 0.0
9024.0, 139.4, | , 29.6, 0.0, 592.5, | ,  1000,   955,  3000,  2944, | , -3.4, 4621.6, 50.990, |, 0.0
9025.0, 139.4, | , 29.6, 0.0, 591.5, | ,  1000,   956,  3000,  2911, | , -3.4, 4616.1, 50.513, |, 0.0
9026.0, 139.9, | , 29.6, 0.0, 584.4, | ,  1000,   950,  3000,  2928, | , -3.4, 4665.8, 51.193, |, 0.0
9027.0, 139.5, | , 29.6, 0.0, 587.2, | ,  1000,   951,  3000,  2927, | , -3.4, 4662.3, 51.158, |, 0.0
9028.0, 139.3, | , 29.6, 0.0, 591.9, | ,  1000,   959,  3000,  2944, | , -3.4, 4680.3, 51.679, |, 0.0
9029.0, 139.0, | , 29.6, 0.0, 591.4, | ,  1000,   958,  3000,  2922, | , -3.4, 4646.5, 51.014, |, 0.0
9030.0, 139.1, | , 29.6, 0.0, 590.8, | ,  1000,   959,  3000,  2929, | , -3.4, 4667.5, 51.354, |, 0.0
9031.0, 139.5, | , 29.6, 0.0, 587.2, | ,  1000,   951,  3000,  2929, | , -3.4, 4664.9, 51.222, |, 0.0
9032.1, 140.1, | , 29.6, 0.0, 587.6, | ,  1000,   952,  3000,  2944, | , -3.4, 4652.5, 51.285, |, 0.0
9033.1, 139.1, | , 29.7, 0.0, 591.7, | ,  1000,   955,  3000,  2930, | , -3.4, 4640.9, 51.024, |, 0.0
9034.1, 139.0, | , 29.7, 0.0, 591.8, | ,  1000,   957,  3000,  2932, | , -3.4, 4640.5, 51.060, |, 0.0
9035.1, 139.0, | , 29.7, 0.0, 591.4, | ,  1000,   957,  3000,  2919, | , -3.4, 4650.8, 51.007, |, 0.0
9036.1, 139.8, | , 29.7, 0.0, 591.9, | ,  1000,   954,  3000,  2932, | , -3.4, 4668.3, 51.324, |, 0.0
9037.1, 139.8, | , 29.7, 0.0, 585.8, | ,  1000,   951,  3000,  2926, | , -3.4, 4658.5, 51.099, |, 0.0
9038.1, 139.5, | , 29.6, 0.0, 587.5, | ,  1000,   953,  3000,  2922, | , -3.4, 4652.0, 51.013, |, 0.0
9039.1, 139.4, | , 29.6, 0.0, 592.7, | ,  1000,   959,  3000,  2934, | , -3.4, 4655.9, 51.290, |, 0.0
9040.1, 139.2, | , 29.7, 0.0, 591.6, | ,  1000,   952,  3000,  2928, | , -3.4, 4658.9, 51.144, |, 0.0
9041.1, 139.0, | , 29.7, 0.0, 592.1, | ,  1000,   956,  3000,  2939, | , -3.4, 4648.2, 51.230, |, 0.0
9042.2, 139.7, | , 29.7, 0.0, 587.3, | ,  1000,   955,  3000,  2926, | , -3.4, 4658.5, 51.151, |, 0.0
9043.2, 140.2, | , 29.6, 0.0, 586.1, | ,  1000,   954,  3000,  2926, | , -3.4, 4638.8, 50.928, |, 0.0
9044.2, 139.0, | , 29.7, 0.0, 592.0, | ,  1000,   955,  3000,  2946, | , -3.4, 4644.3, 51.269, |, 0.0
9045.2, 139.1, | , 29.6, 0.0, 591.5, | ,  1000,   959,  3000,  2910, | , -3.4, 4633.6, 50.716, |, 0.0
9046.2, 138.9, | , 29.7, 0.0, 592.3, | ,  1000,   958,  3000,  2925, | , -3.4, 4646.5, 51.049, |, 0.0
9047.2, 139.4, | , 29.7, 0.0, 592.5, | ,  1000,   958,  3000,  2932, | , -3.4, 4648.6, 51.158, |, 0.0
9048.2, 139.7, | , 29.7, 0.0, 586.6, | ,  1000,   952,  3000,  2916, | , -3.4, 4652.9, 50.918, |, 0.0
9049.2, 140.0, | , 29.7, 0.0, 587.3, | ,  1000,   950,  3000,  2934, | , -3.4, 4643.5, 51.037, |, 0.0
9050.2, 139.4, | , 29.7, 0.0, 592.2, | ,  1000,   953,  3000,  2923, | , -3.4, 4628.9, 50.770, |, 0.0
9051.2, 139.4, | , 29.7, 0.0, 592.9, | ,  1000,   957,  3000,  2923, | , -3.4, 4637.9, 50.922, |, 0.0
9052.2, 139.0, | , 29.7, 0.0, 592.7, | ,  1000,   957,  3000,  2950, | , -3.4, 4624.6, 51.120, |, 0.0
9053.3, 139.9, | , 29.7, 0.0, 588.1, | ,  1000,   956,  3000,  2910, | , -3.4, 4629.3, 50.636, |, 0.0
9054.3, 139.5, | , 29.7, 0.0, 588.8, | ,  1000,   953,  3000,  2939, | , -3.4, 4648.2, 51.180, |, 0.0
9055.3, 138.9, | , 29.7, 0.0, 592.3, | ,  1000,   955,  3000,  2930, | , -3.4, 4647.8, 51.095, |, 0.0
9056.3, 139.0, | , 29.7, 0.0, 592.7, | ,  1000,   954,  3000,  2943, | , -3.4, 4653.8, 51.310, |, 0.0
9057.3, 139.3, | , 29.7, 0.0, 593.0, | ,  1000,   957,  3000,  2930, | , -3.4, 4639.6, 51.030, |, 0.0
9058.3, 138.9, | , 29.7, 0.0, 592.6, | ,  1000,   954,  3000,  2916, | , -3.4, 4641.8, 50.830, |, 0.0
9059.3, 139.8, | , 29.7, 0.0, 586.6, | ,  1000,   956,  3000,  2937, | , -3.4, 4639.2, 51.096, |, 0.0
9060.3, 139.5, | , 29.7, 0.0, 592.1, | ,  1000,   956,  3000,  2925, | , -3.4, 4637.0, 50.917, |, 0.0
9061.4, 139.1, | , 29.7, 0.0, 592.9, | ,  1000,   956,  3000,  2944, | , -3.4, 4640.0, 51.213, |, 0.0
9062.4, 139.0, | , 29.7, 0.0, 592.9, | ,  1000,   956,  3000,  2922, | , -3.4, 4652.0, 51.054, |, 0.0
9063.4, 139.0, | , 29.7, 0.0, 592.9, | ,  1000,   954,  3000,  2917, | , -3.4, 4639.2, 50.804, |, 0.0
9064.4, 139.8, | , 29.7, 0.0, 588.4, | ,  1000,   955,  3000,  2924, | , -3.4, 4636.6, 50.894, |, 0.0
9065.4, 139.6, | , 29.7, 0.0, 587.4, | ,  1000,   954,  3000,  2928, | , -3.4, 4639.6, 50.954, |, 0.0
9066.4, 139.0, | , 29.7, 0.0, 593.0, | ,  1000,   958,  3000,  2929, | , -3.4, 4652.9, 51.163, |, 0.0
9067.4, 139.3, | , 29.7, 0.0, 593.1, | ,  1000,   954,  3000,  2938, | , -3.4, 4642.2, 51.125, |, 0.0
9068.4, 139.4, | , 29.7, 0.0, 593.2, | ,  1000,   954,  3000,  2927, | , -3.4, 4638.3, 50.937, |, 0.0
9069.4, 138.7, | , 29.7, 0.0, 592.9, | ,  1000,   952,  3000,  2907, | , -3.4, 4637.0, 50.631, |, 0.0
9070.4, 139.8, | , 29.7, 0.0, 588.3, | ,  1000,   951,  3000,  2931, | , -3.4, 4637.0, 50.938, |, 0.0
9071.4, 139.3, | , 29.7, 0.0, 592.9, | ,  1000,   955,  3000,  2927, | , -3.4, 4637.9, 50.945, |, 0.0
9072.5, 138.9, | , 29.7, 0.0, 593.0, | ,  1000,   953,  3000,  2932, | , -3.4, 4650.3, 51.118, |, 0.0
9073.5, 139.2, | , 29.7, 0.0, 592.0, | ,  1000,   958,  3000,  2922, | , -3.4, 4638.3, 50.911, |, 0.0
9074.5, 139.3, | , 29.7, 0.0, 593.5, | ,  1000,   955,  3000,  2938, | , -3.4, 4641.3, 51.132, |, 0.0
9075.5, 140.1, | , 29.7, 0.0, 588.3, | ,  1000,   951,  3000,  2940, | , -3.4, 4643.0, 51.118, |, 0.0
9076.5, 139.7, | , 29.7, 0.0, 587.2, | ,  1000,   954,  3000,  2920, | , -3.4, 572.4, 6.299, |, 0.0
9077.5, 139.0, | , 29.7, 0.0, 592.9, | ,  1000,   957,  3000,  2929, | , -3.4, 679.1, 7.498, |, 0.0
9078.5, 139.0, | , 29.7, 0.0, 592.2, | ,  1000,   955,  3000,  2929, | , -3.4, 783.2, 8.638, |, 0.0
9079.5, 139.0, | , 29.7, 0.0, 592.7, | ,  1000,   957,  3000,  2918, | , -3.4, 878.7, 9.670, |, 0.0
9080.5, 138.9, | , 29.7, 0.0, 592.9, | ,  1000,   955,  3000,  2929, | , -3.4, 966.6, 10.663, |, 0.0
9081.6, 140.2, | , 29.7, 0.0, 586.4, | ,  1000,   954,  3000,  2921, | , -3.4, 1048.8, 11.540, |, 0.0
9082.6, 139.3, | , 29.7, 0.0, 593.0, | ,  1000,   956,  3000,  2929, | , -3.4, 1173.1, 12.937, |, 0.0
9083.6, 139.1, | , 29.7, 0.0, 593.0, | ,  1000,   956,  3000,  2948, | , -3.4, 1227.9, 13.610, |, 0.0
9084.6, 139.0, | , 29.7, 0.0, 592.8, | ,  1000,   955,  3000,  2922, | , -3.4, 1347.4, 14.830, |, 0.0
9085.6, 139.1, | , 29.7, 0.0, 592.6, | ,  1000,   956,  3000,  2946, | , -3.4, 1422.0, 15.752, |, 0.0
9086.6, 139.7, | , 29.7, 0.0, 587.9, | ,  1000,   955,  3000,  2924, | , -3.4, 1515.0, 16.679, |, 0.0
9087.6, 139.9, | , 29.7, 0.0, 586.3, | ,  1000,   952,  3000,  2918, | , -3.4, 1616.1, 17.749, |, 0.0
9088.6, 139.1, | , 29.7, 0.0, 592.6, | ,  1000,   955,  3000,  2925, | , -3.4, 1723.2, 18.970, |, 0.0
9089.6, 139.3, | , 29.7, 0.0, 592.9, | ,  1000,   956,  3000,  2937, | , -3.4, 1775.9, 19.616, |, 0.0
9090.7, 139.0, | , 29.7, 0.0, 592.8, | ,  1000,   955,  3000,  2923, | , -3.4, 1851.7, 20.378, |, 0.0
9091.7, 139.3, | , 29.7, 0.0, 593.1, | ,  1000,   955,  3000,  2933, | , -3.4, 1947.7, 21.487, |, 0.0
9092.7, 140.3, | , 29.7, 0.0, 587.1, | ,  1000,   950,  3000,  2929, | , -3.4, 2028.7, 22.322, |, 0.0
9093.7, 139.1, | , 29.7, 0.0, 593.2, | ,  1000,   956,  3000,  2941, | , -3.4, 2121.2, 23.452, |, 0.0
9094.7, 139.1, | , 29.7, 0.0, 593.0, | ,  1000,   958,  3000,  2938, | , -3.4, 2209.5, 24.414, |, 0.0
9095.7, 139.3, | , 29.7, 0.0, 593.3, | ,  1000,   952,  3000,  2921, | , -3.4, 2284.5, 25.093, |, 0.0
9096.7, 139.1, | , 29.7, 0.0, 593.4, | ,  1000,   956,  3000,  2917, | , -3.4, 2431.0, 26.698, |, 0.0
9097.7, 139.9, | , 29.7, 0.0, 586.9, | ,  1000,   955,  3000,  2932, | , -3.4, 2527.8, 27.855, |, 0.0
9098.7, 139.7, | , 29.7, 0.0, 586.9, | ,  1000,   953,  3000,  2929, | , -3.4, 2571.9, 28.307, |, 0.0
9099.7, 139.3, | , 29.7, 0.0, 593.3, | ,  1000,   957,  3000,  2929, | , -3.4, 2671.3, 29.433, |, 0.0
9100.8, 139.5, | , 29.7, 0.0, 593.1, | ,  1000,   957,  3000,  2936, | , -3.4, 2762.2, 30.483, |, 0.0
9101.8, 139.0, | , 29.7, 0.0, 593.5, | ,  1000,   956,  3000,  2947, | , -3.4, 2827.7, 31.286, |, 0.0
9102.8, 139.4, | , 29.7, 0.0, 586.4, | ,  1000,   958,  3000,  2923, | , -3.4, 2939.5, 32.332, |, 0.0
9103.8, 140.1, | , 29.7, 0.0, 587.5, | ,  1000,   955,  3000,  2920, | , -3.4, 3044.5, 33.429, |, 0.0
9104.8, 139.0, | , 29.7, 0.0, 593.3, | ,  1000,   958,  3000,  2948, | , -3.4, 3112.6, 34.452, |, 0.0
9105.8, 138.9, | , 29.7, 0.0, 593.1, | ,  1000,   957,  3000,  2931, | , -3.4, 3194.0, 35.188, |, 0.0
9106.8, 139.3, | , 29.7, 0.0, 593.4, | ,  1000,   959,  3000,  2923, | , -3.4, 3287.0, 36.153, |, 0.0
9107.8, 139.3, | , 29.7, 0.0, 592.9, | ,  1000,   955,  3000,  2957, | , -3.4, 3327.3, 36.879, |, 0.0
9108.8, 139.9, | , 29.7, 0.0, 585.4, | ,  1000,   953,  3000,  2902, | , -3.4, 3412.5, 37.262, |, 0.0
9109.8, 139.7, | , 29.7, 0.0, 587.7, | ,  1000,   952,  3000,  2917, | , -3.4, 3523.5, 38.610, |, 0.0
9110.9, 139.3, | , 29.7, 0.0, 593.7, | ,  1000,   956,  3000,  2943, | , -3.4, 3626.3, 40.042, |, 0.0
9111.9, 138.9, | , 29.7, 0.0, 593.5, | ,  1000,   954,  3000,  2936, | , -3.4, 3676.0, 40.492, |, 0.0
9113.0, 140.1, | , 29.7, 0.0, 588.7, | ,  1000,   953,  3000,  2933, | , -3.4, 3746.7, 41.236, |, 0.0
9114.0, 140.0, | , 29.7, 0.0, 588.9, | ,  1000,   956,  3000,  2926, | , -3.4, 3799.0, 41.755, |, 0.0
9115.0, 139.7, | , 29.7, 0.0, 586.8, | ,  1000,   951,  3000,  2925, | , -3.4, 3891.6, 42.707, |, 0.0
9116.0, 139.0, | , 29.7, 0.0, 593.6, | ,  1000,   958,  3000,  2935, | , -3.4, 3938.3, 43.406, |, 0.0
9117.0, 139.3, | , 29.7, 0.0, 593.7, | ,  1000,   954,  3000,  2922, | , -3.4, 4032.5, 44.257, |, 0.0
9118.0, 139.0, | , 29.7, 0.0, 593.1, | ,  1000,   955,  3000,  2922, | , -3.4, 4059.1, 44.551, |, 0.0
9119.0, 139.0, | , 29.7, 0.0, 593.4, | ,  1000,   956,  3000,  2928, | , -3.4, 4104.9, 45.138, |, 0.0
9120.0, 140.2, | , 29.7, 0.0, 587.8, | ,  1000,   953,  3000,  2941, | , -3.4, 4159.8, 45.860, |, 0.0
9121.1, 139.6, | , 29.7, 0.0, 588.6, | ,  1000,   951,  3000,  2918, | , -3.4, 4197.9, 45.975, |, 0.0
9122.1, 138.9, | , 29.7, 0.0, 593.5, | ,  1000,   955,  3000,  2911, | , -3.4, 4267.7, 46.688, |, 0.0
9123.1, 139.1, | , 29.7, 0.0, 592.3, | ,  1000,   955,  3000,  2932, | , -3.4, 4327.7, 47.607, |, 0.0
9124.1, 139.3, | , 29.7, 0.0, 593.2, | ,  1000,   957,  3000,  2935, | , -3.4, 4395.4, 48.419, |, 0.0
9125.1, 139.6, | , 29.7, 0.0, 588.8, | ,  1000,   951,  3000,  2931, | , -3.4, 4435.7, 48.728, |, 0.0
9126.1, 139.5, | , 29.7, 0.0, 589.4, | ,  1000,   954,  3000,  2941, | , -3.4, 4415.5, 48.671, |, 0.0
9127.1, 139.1, | , 29.7, 0.0, 593.8, | ,  1000,   953,  3000,  2926, | , -3.4, 4430.5, 48.634, |, 0.0
9128.1, 139.5, | , 29.7, 0.0, 593.1, | ,  1000,   956,  3000,  2948, | , -3.4, 4494.4, 49.653, |, 0.0
9129.1, 139.2, | , 29.7, 0.0, 593.9, | ,  1000,   959,  3000,  2947, | , -3.4, 4483.2, 49.552, |, 0.0
9130.1, 138.9, | , 29.7, 0.0, 593.7, | ,  1000,   955,  3000,  2922, | , -3.4, 4481.5, 49.175, |, 0.0
9131.2, 139.9, | , 29.7, 0.0, 588.2, | ,  1000,   953,  3000,  2927, | , -3.4, 4565.1, 50.124, |, 0.0
9132.2, 138.9, | , 29.7, 0.0, 593.8, | ,  1000,   954,  3000,  2926, | , -3.4, 4607.9, 50.586, |, 0.0
9133.2, 139.1, | , 29.7, 0.0, 593.3, | ,  1000,   957,  3000,  2932, | , -3.4, 4634.5, 50.991, |, 0.0
9134.2, 139.2, | , 29.7, 0.0, 594.2, | ,  1000,   958,  3000,  2923, | , -3.4, 4623.3, 50.772, |, 0.0
9135.2, 139.4, | , 29.7, 0.0, 593.9, | ,  1000,   955,  3000,  2936, | , -3.4, 4663.2, 51.336, |, 0.0
9136.2, 139.5, | , 29.7, 0.0, 588.5, | ,  1000,   954,  3000,  2916, | , -3.4, 4661.5, 51.045, |, 0.0
