Repository: jdhuang-csm/Ru-BCA

## Methods
* (BaO)<sub>x</sub>-(CaO)<sub>y</sub>-(Al<sub>2</sub>O<sub>3</sub>)<sub>1-x-y</sub> (BCA) catalyst supports were synthesized via sol-gel and solid-state methods. 
* Ru/BCA catalysts were prepared via incipient wetness impregnation to achieve 1 wt. % Ru loading.
* Ammonia synthesis rates were measured for Ru/BCA catalysts in a packed-bed reactor at 480-600<sup>o</sup>C, 10 bar, and space velocities up to 1.3 x 10<sup>6</sup> ml g<sub>cat</sub><sup>-1</sup> h<sup>-1</sup>.
* A machine learning (ML) model was employed to improve understanding of the behavior of Ru/BCA catalysts.
* A microkinetic model was developed to describe the best-performing catalyst.

File: data/init_files_Cadigan/B2CA_RubyDry_2017-07-05-01.txt (part 23 of 47)
********** Start test **********
Elapsed time, Pressure, | , LJtemp(C), Inner-Temp, Outer-Temp, | , N2-set, N2-flow, H2-set, H2-flow, | , pH, NH3_ppm, NH3_Prod_rate, |, In222Temp
8682.2, 139.9, | , 28.6, 10.4, 571.8, | ,  3000,  2903,  9000,  8775, | , -3.4, 3579.2, 126.436, |, 11.3
8683.2, 140.0, | , 28.6, 10.1, 571.5, | ,  3000,  2905,  9000,  8801, | , -3.4, 3561.6, 126.115, |, 11.7
8684.2, 139.5, | , 28.6, 10.3, 571.5, | ,  3000,  2906,  9000,  8801, | , -3.4, 3579.6, 126.764, |, 11.7
8685.2, 140.8, | , 28.6, -1.0, 562.9, | ,  3000,  2903,  9000,  8805, | , -3.4, 3580.9, 126.812, |, 1.6
8686.2, 141.0, | , 28.6, -0.1, 564.6, | ,  3000,  2900,  9000,  8749, | , -3.4, 3558.6, 125.382, |, 1.3
8687.2, 139.4, | , 28.6, 9.8, 571.2, | ,  3000,  2906,  9000,  8760, | , -3.4, 3588.6, 126.620, |, 11.1
8688.2, 139.6, | , 28.6, 10.2, 571.6, | ,  3000,  2907,  9000,  8796, | , -3.4, 3565.9, 126.224, |, 11.7
8689.2, 139.6, | , 28.6, 9.9, 571.5, | ,  3000,  2909,  9000,  8791, | , -3.4, 3569.4, 126.321, |, 11.1
8690.2, 140.8, | , 28.6, 1.5, 565.0, | ,  3000,  2900,  9000,  8767, | , -3.4, 3544.1, 125.069, |, 3.7
8691.3, 140.6, | , 28.6, 0.4, 564.5, | ,  3000,  2903,  9000,  8770, | , -3.4, 3557.8, 125.619, |, 2.0
8692.3, 139.6, | , 28.6, 9.5, 572.1, | ,  3000,  2909,  9000,  8787, | , -3.4, 3545.4, 125.429, |, 11.6
8693.3, 139.8, | , 28.6, 10.5, 572.6, | ,  3000,  2904,  9000,  8757, | , -3.4, 3546.2, 125.090, |, 12.1
8694.3, 139.6, | , 28.6, 10.2, 572.2, | ,  3000,  2910,  9000,  8792, | , -3.4, 3561.2, 126.052, |, 11.5
8695.3, 139.5, | , 28.6, 10.4, 571.8, | ,  3000,  2907,  9000,  8778, | , -3.4, 3552.2, 125.548, |, 11.5
8696.3, 141.1, | , 28.6, -1.3, 563.2, | ,  3000,  2905,  9000,  8783, | , -3.4, 3541.5, 125.210, |, 1.7
8697.3, 140.0, | , 28.6, 9.1, 571.9, | ,  3000,  2907,  9000,  8778, | , -3.4, 3573.6, 126.299, |, 9.5
8698.3, 139.5, | , 28.6, 10.1, 572.2, | ,  3000,  2906,  9000,  8779, | , -3.4, 3550.5, 125.483, |, 11.3
8699.3, 139.5, | , 28.6, 9.7, 572.1, | ,  3000,  2904,  9000,  8760, | , -3.4, 3583.5, 126.427, |, 11.6
8700.3, 139.9, | , 28.6, 10.6, 572.5, | ,  3000,  2907,  9000,  8797, | , -3.4, 3555.2, 125.863, |, 11.8
8701.4, 141.0, | , 28.6, 0.3, 564.3, | ,  3000,  2902,  9000,  8749, | , -3.4, 3494.8, 123.164, |, 2.7
8702.4, 140.4, | , 28.6, 1.0, 565.3, | ,  3000,  2901,  9000,  8780, | , -3.4, 3518.4, 124.318, |, 4.3
8703.4, 139.9, | , 28.6, 9.9, 572.1, | ,  3000,  2908,  9000,  8780, | , -3.4, 3560.4, 125.874, |, 11.9
8704.4, 139.8, | , 28.6, 10.7, 572.1, | ,  3000,  2906,  9000,  8766, | , -3.4, 3547.1, 125.227, |, 12.0
8705.4, 139.5, | , 28.6, 10.1, 571.9, | ,  3000,  2906,  9000,  8772, | , -3.4, 3537.7, 124.963, |, 11.6
8706.4, 139.8, | , 28.6, 8.9, 570.8, | ,  3000,  2909,  9000,  8786, | , -3.4, 3536.4, 125.107, |, 9.7
8707.4, 141.0, | , 28.6, -0.4, 563.1, | ,  3000,  2901,  9000,  8758, | , -3.4, 3528.7, 124.444, |, 2.1
8708.4, 139.3, | , 28.6, 10.2, 571.9, | ,  3000,  2906,  9000,  8766, | , -3.4, 3546.2, 125.200, |, 11.5
8709.4, 139.6, | , 28.6, 10.0, 572.2, | ,  3000,  2908,  9000,  8797, | , -3.4, 3569.8, 126.382, |, 11.3
8710.4, 139.6, | , 28.6, 10.2, 568.2, | ,  3000,  2911,  9000,  8801, | , -3.4, 3498.2, 123.941, |, 4.7
8711.4, 139.6, | , 28.6, 8.7, 570.8, | ,  3000,  2903,  9000,  8773, | , -3.4, 3515.4, 124.153, |, 10.5
8712.5, 140.5, | , 28.6, 0.7, 564.4, | ,  3000,  2903,  9000,  8771, | , -3.4, 3529.1, 124.617, |, 2.9
8713.5, 140.4, | , 28.6, 2.0, 562.9, | ,  3000,  2903,  9000,  8764, | , -3.4, 3507.7, 123.785, |, 1.7
8714.5, 139.9, | , 28.6, 10.8, 572.1, | ,  3000,  2903,  9000,  8787, | , -3.4, 3538.1, 125.115, |, 12.0
8715.5, 139.4, | , 28.6, 10.0, 571.8, | ,  3000,  2904,  9000,  8776, | , -3.4, 3527.8, 124.638, |, 11.3
8716.5, 139.6, | , 28.6, 8.9, 570.7, | ,  3000,  2904,  9000,  8784, | , -3.4, 3546.7, 125.386, |, 10.4
8717.5, 139.4, | , 28.6, 10.1, 571.9, | ,  3000,  2906,  9000,  8758, | , -3.4, 3523.5, 124.320, |, 11.6
8718.5, 141.0, | , 28.6, 0.9, 563.7, | ,  3000,  2903,  9000,  8778, | , -3.4, 3532.1, 124.799, |, 2.6
8719.5, 139.5, | , 28.6, 10.3, 571.9, | ,  3000,  2909,  9000,  8777, | , -3.4, 3517.1, 124.326, |, 11.4
8720.5, 139.4, | , 28.6, 9.9, 571.7, | ,  3000,  2907,  9000,  8782, | , -3.4, 3512.8, 124.199, |, 11.4
8721.6, 139.9, | , 28.6, 8.2, 570.5, | ,  3000,  2908,  9000,  8793, | , -3.4, 3530.4, 124.949, |, 9.8
8722.6, 139.9, | , 28.6, 10.6, 572.2, | ,  3000,  2905,  9000,  8791, | , -3.4, 3506.0, 124.038, |, 12.1
8723.6, 140.5, | , 28.6, 1.0, 564.5, | ,  3000,  2902,  9000,  8767, | , -3.4, 3535.1, 124.778, |, 3.2
8724.6, 140.7, | , 28.6, -1.2, 563.0, | ,  3000,  2902,  9000,  8763, | , -3.4, 3529.5, 124.538, |, 0.9
8725.6, 139.9, | , 28.6, 9.7, 571.0, | ,  3000,  2904,  9000,  8784, | , -3.4, 3531.7, 124.865, |, 11.7
8726.6, 139.8, | , 28.6, 8.2, 570.4, | ,  3000,  2906,  9000,  8790, | , -3.4, 3514.5, 124.336, |, 9.7
8727.6, 139.4, | , 28.6, 9.4, 571.7, | ,  3000,  2907,  9000,  8774, | , -3.4, 3505.5, 123.862, |, 11.1
8728.6, 139.9, | , 28.6, 10.1, 571.8, | ,  3000,  2906,  9000,  8785, | , -3.4, 3513.7, 124.256, |, 11.5
8729.6, 141.0, | , 28.6, -0.6, 563.2, | ,  3000,  2903,  9000,  8765, | , -3.4, 3500.0, 123.534, |, 1.6
8730.6, 139.7, | , 28.6, 9.2, 570.6, | ,  3000,  2907,  9000,  8783, | , -3.4, 3528.2, 124.759, |, 10.8
8731.7, 139.8, | , 28.6, 7.8, 570.3, | ,  3000,  2909,  9000,  8767, | , -3.4, 3491.0, 123.299, |, 9.5
8732.7, 139.9, | , 28.6, 10.0, 572.2, | ,  3000,  2903,  9000,  8761, | , -3.4, 3499.5, 123.473, |, 11.4
8733.7, 139.7, | , 28.6, 9.1, 571.1, | ,  3000,  2906,  9000,  8791, | , -3.4, 3533.4, 125.014, |, 10.3
8734.7, 140.6, | , 28.6, 0.6, 564.2, | ,  3000,  2904,  9000,  8756, | , -3.4, 3509.8, 123.795, |, 2.8
8735.7, 140.5, | , 28.6, 1.8, 565.4, | ,  3000,  2903,  9000,  8777, | , -3.4, 3504.7, 123.825, |, 3.2
8736.7, 140.1, | , 28.6, 9.0, 571.5, | ,  3000,  2910,  9000,  8793, | , -3.4, 3514.9, 124.425, |, 10.8
8737.7, 139.5, | , 28.6, 10.1, 571.7, | ,  3000,  2904,  9000,  8794, | , -3.4, 3492.7, 123.584, |, 11.0
8738.7, 139.8, | , 28.6, 8.8, 571.2, | ,  3000,  2902,  9000,  8788, | , -3.4, 3519.7, 124.460, |, 10.2
8739.7, 139.5, | , 28.6, 9.1, 571.6, | ,  3000,  2902,  9000,  8776, | , -3.4, 3497.0, 123.535, |, 11.2
8740.7, 141.0, | , 28.6, -0.6, 562.9, | ,  3000,  2902,  9000,  8756, | , -3.4, 3536.4, 124.711, |, 1.8
8741.7, 139.7, | , 28.6, 8.3, 569.5, | ,  3000,  2910,  9000,  8797, | , -3.4, 3514.9, 124.471, |, 10.2
8742.8, 139.6, | , 28.6, 9.7, 571.8, | ,  3000,  2902,  9000,  8774, | , -3.4, 3507.7, 123.887, |, 11.1
8743.8, 139.9, | , 28.6, 10.0, 571.9, | ,  3000,  2903,  9000,  8794, | , -3.4, 3487.1, 123.381, |, 11.8
8744.8, 139.9, | , 28.6, 10.1, 571.9, | ,  3000,  2905,  9000,  8780, | , -3.4, 3481.5, 123.060, |, 11.6
8745.8, 140.4, | , 28.6, 0.7, 564.2, | ,  3000,  2905,  9000,  8756, | , -3.4, 3481.5, 122.817, |, 2.9
8746.8, 140.7, | , 28.6, -1.5, 562.8, | ,  3000,  2903,  9000,  8761, | , -3.4, 3519.2, 124.170, |, 3.0
8747.8, 139.8, | , 28.6, 10.1, 571.8, | ,  3000,  2906,  9000,  8772, | , -3.4, 3528.7, 124.646, |, 11.7
8748.8, 139.5, | , 28.6, 9.7, 571.5, | ,  3000,  2905,  9000,  8774, | , -3.4, 3510.2, 124.011, |, 11.2
8749.8, 139.6, | , 28.6, 9.9, 572.1, | ,  3000,  2904,  9000,  8786, | , -3.4, 3505.5, 123.954, |, 11.1
8750.8, 139.9, | , 28.6, 10.6, 572.3, | ,  3000,  2909,  9000,  8787, | , -3.4, 3490.1, 123.477, |, 11.9
8751.8, 141.3, | , 28.6, -1.0, 562.9, | ,  3000,  2903,  9000,  8763, | , -3.4, 3463.1, 122.216, |, 1.5
8752.9, 139.5, | , 28.6, 10.4, 572.0, | ,  3000,  2904,  9000,  8778, | , -3.4, 3468.2, 122.558, |, 11.6
8753.9, 139.8, | , 28.6, 10.8, 572.4, | ,  3000,  2909,  9000,  8769, | , -3.4, 3525.2, 124.522, |, 12.0
8754.9, 139.8, | , 28.6, 10.8, 572.4, | ,  3000,  2906,  9000,  8752, | , -3.4, 3517.5, 124.051, |, 11.3
8755.9, 139.5, | , 28.6, 10.4, 572.2, | ,  3000,  2907,  9000,  8778, | , -3.4, 3523.9, 124.553, |, 11.7
8756.9, 140.7, | , 28.6, -1.6, 562.7, | ,  3000,  2903,  9000,  8752, | , -3.4, 3497.8, 123.328, |, 0.9
8757.9, 140.9, | , 28.6, -0.6, 563.5, | ,  3000,  2902,  9000,  8784, | , -3.4, 3506.0, 123.935, |, 1.9
8758.9, 139.5, | , 28.6, 10.2, 572.2, | ,  3000,  2912,  9000,  8798, | , -3.4, 3497.0, 123.872, |, 11.5
8759.9, 139.6, | , 28.6, 10.0, 571.7, | ,  3000,  2911,  9000,  8805, | , -3.4, 3510.7, 124.422, |, 11.4
8760.9, 139.5, | , 28.6, 10.5, 572.4, | ,  3000,  2902,  9000,  8775, | , -3.4, 3505.1, 123.806, |, 12.2
8762.0, 140.1, | , 28.6, 9.4, 571.5, | ,  3000,  2906,  9000,  8786, | , -3.4, 3480.2, 123.086, |, 10.7
8763.0, 140.9, | , 28.6, -1.2, 562.7, | ,  3000,  2909,  9000,  8771, | , -3.4, 3480.2, 122.970, |, 2.3
8764.0, 139.3, | , 28.6, 10.3, 571.8, | ,  3000,  2904,  9000,  8782, | , -3.4, 3532.1, 124.863, |, 11.6
8765.0, 139.8, | , 28.6, 10.7, 572.3, | ,  3000,  2911,  9000,  8775, | , -3.4, 3522.2, 124.514, |, 11.9
8766.0, 139.6, | , 28.6, 10.2, 571.7, | ,  3000,  2907,  9000,  8785, | , -3.4, 3489.2, 123.405, |, 11.6
8767.0, 139.6, | , 28.6, 9.1, 571.3, | ,  3000,  2902,  9000,  8776, | , -3.4, 3522.2, 124.425, |, 10.1
8768.0, 141.3, | , 28.6, -5.8, 560.2, | ,  3000,  2907,  9000,  8789, | , -3.4, 3490.1, 123.480, |, -0.2
8769.0, 140.6, | , 28.6, -0.3, 563.5, | ,  3000,  2903,  9000,  8776, | , -3.4, 3473.4, 122.712, |, 2.1
8770.0, 139.4, | , 28.6, 10.2, 572.0, | ,  3000,  2909,  9000,  8786, | , -3.4, 3500.4, 123.838, |, 11.6
8771.0, 139.6, | , 28.6, 10.2, 571.8, | ,  3000,  2907,  9000,  8776, | , -3.4, 3519.7, 124.381, |, 11.6
8772.0, 139.6, | , 28.6, 8.9, 571.1, | ,  3000,  2908,  9000,  8786, | , -3.4, 3451.1, 122.088, |, 10.7
8773.1, 139.8, | , 28.6, 10.8, 562.2, | ,  3000,  2906,  9000,  8788, | , -3.4, 3491.0, 123.486, |, 6.3
8774.1, 140.3, | , 28.6, -0.6, 562.5, | ,  3000,  2899,  9000,  8737, | , -3.4, 3487.1, 122.743, |, 1.4
8775.1, 139.5, | , 28.6, 10.3, 572.0, | ,  3000,  2908,  9000,  8771, | , -3.4, 3525.7, 124.552, |, 11.4
8776.1, 139.6, | , 28.6, 10.2, 571.6, | ,  3000,  2912,  9000,  8790, | , -3.4, 3487.5, 123.445, |, 11.4
8777.1, 139.8, | , 28.6, 9.2, 570.9, | ,  3000,  2905,  9000,  8786, | , -3.4, 3472.1, 122.795, |, 10.4
8778.1, 139.5, | , 28.6, 10.2, 571.6, | ,  3000,  2905,  9000,  8780, | , -3.4, 3465.7, 122.502, |, 11.5
8779.1, 141.1, | , 28.6, -0.8, 563.2, | ,  3000,  2901,  9000,  8764, | , -3.4, 3483.2, 122.909, |, 0.2
8780.1, 140.8, | , 28.6, -1.3, 562.4, | ,  3000,  2907,  9000,  8770, | , -3.4, 3482.0, 122.987, |, 0.8
8781.1, 139.4, | , 28.6, 10.3, 571.4, | ,  3000,  2905,  9000,  8777, | , -3.4, 3490.1, 123.332, |, 11.5
8782.2, 139.6, | , 28.6, 9.0, 570.5, | ,  3000,  2902,  9000,  8798, | , -3.4, 3487.1, 123.421, |, 10.2
8783.2, 139.9, | , 28.6, 10.8, 572.4, | ,  3000,  2909,  9000,  8816, | , -3.4, 3526.5, 125.071, |, 12.1
8784.2, 140.4, | , 28.6, 1.1, 564.6, | ,  3000,  2898,  9000,  8757, | , -3.4, 3482.4, 122.779, |, 3.4
8785.2, 140.6, | , 28.6, 1.5, 564.6, | ,  3000,  2903,  9000,  8764, | , -3.4, 3529.9, 124.572, |, 3.4
8786.2, 140.0, | , 28.6, 10.5, 572.3, | ,  3000,  2910,  9000,  8796, | , -3.4, 3493.5, 123.703, |, 11.9
8787.2, 139.7, | , 28.6, 8.1, 570.8, | ,  3000,  2907,  9000,  8789, | , -3.4, 3504.2, 123.979, |, 10.4
8788.2, 139.4, | , 28.6, 9.8, 571.5, | ,  3000,  2901,  9000,  8760, | , -3.4, 3484.5, 122.913, |, 11.1
8789.2, 139.5, | , 28.6, 10.3, 571.9, | ,  3000,  2905,  9000,  8785, | , -3.4, 3500.0, 123.763, |, 11.7
8790.2, 141.0, | , 28.6, -0.1, 563.5, | ,  3000,  2901,  9000,  8771, | , -3.4, 3488.0, 123.150, |, 1.9
8791.2, 140.7, | , 28.6, 0.4, 561.9, | ,  3000,  2907,  9000,  8782, | , -3.4, 3501.2, 123.800, |, 1.4
8792.3, 139.9, | , 28.6, 8.7, 570.9, | ,  3000,  2903,  9000,  8774, | , -3.4, 3482.0, 122.992, |, 9.8
8793.3, 139.5, | , 28.6, 9.6, 571.7, | ,  3000,  2905,  9000,  8778, | , -3.4, 3469.5, 122.613, |, 10.8
8794.3, 139.9, | , 28.6, 10.1, 571.8, | ,  3000,  2906,  9000,  8764, | , -3.4, 3490.1, 123.212, |, 11.5
8795.3, 140.5, | , 28.6, 0.6, 564.0, | ,  3000,  2902,  9000,  8754, | , -3.4, 3496.1, 123.268, |, 3.1
8796.3, 140.5, | , 28.6, 0.6, 564.5, | ,  3000,  2904,  9000,  8752, | , -3.4, 3489.2, 123.030, |, 3.1
8797.3, 140.0, | , 28.6, 8.5, 570.9, | ,  3000,  2902,  9000,  8757, | , -3.4, 3492.7, 123.177, |, 10.4
8798.3, 139.6, | , 28.6, 9.1, 571.8, | ,  3000,  2911,  9000,  8799, | , -3.4, 3490.1, 123.629, |, 11.1
8799.3, 139.6, | , 28.6, 9.4, 571.2, | ,  3000,  2905,  9000,  8774, | , -3.4, 3492.2, 123.377, |, 11.2
8800.3, 139.9, | , 28.6, 10.1, 571.6, | ,  3000,  2906,  9000,  8759, | , -3.4, 3449.0, 121.704, |, 11.4
8801.4, 141.2, | , 28.6, -0.7, 562.5, | ,  3000,  2905,  9000,  8789, | , -3.4, 3455.0, 122.215, |, 2.0
8802.4, 140.6, | , 28.6, -0.1, 563.4, | ,  3000,  2903,  9000,  8796, | , -3.4, 3507.2, 124.120, |, 2.7
8803.4, 139.6, | , 28.6, 9.4, 571.3, | ,  3000,  2904,  9000,  8764, | , -3.4, 3502.1, 123.606, |, 10.9
8804.4, 140.1, | , 28.6, 9.3, 569.7, | ,  3000,  2906,  9000,  8786, | , -3.4, 3490.5, 123.452, |, 10.5
8805.4, 139.6, | , 28.6, 9.7, 571.4, | ,  3000,  2905,  9000,  8778, | , -3.4, 3477.2, 122.884, |, 10.6
8806.4, 140.4, | , 28.6, 0.4, 564.0, | ,  3000,  2907,  9000,  8760, | , -3.4, 3489.2, 123.150, |, 3.1
8807.4, 140.9, | , 28.6, -1.9, 561.9, | ,  3000,  2907,  9000,  8794, | , -3.4, 3497.0, 123.774, |, 0.6
8808.4, 140.0, | , 28.6, 10.0, 571.4, | ,  3000,  2908,  9000,  8782, | , -3.4, 3466.1, 122.563, |, 11.8
8809.4, 139.8, | , 28.6, 8.6, 571.2, | ,  3000,  2904,  9000,  8790, | , -3.4, 3464.8, 122.576, |, 11.1
8810.4, 139.5, | , 28.6, 9.7, 571.5, | ,  3000,  2911,  9000,  8797, | , -3.4, 3503.8, 124.084, |, 11.9
8811.5, 139.9, | , 28.6, 10.4, 572.3, | ,  3000,  2904,  9000,  8767, | , -3.4, 3458.4, 122.106, |, 11.3
8812.5, 140.9, | , 28.6, -2.3, 561.7, | ,  3000,  2904,  9000,  8767, | , -3.4, 3511.9, 123.979, |, 0.2
8813.5, 140.7, | , 28.6, 1.0, 564.7, | ,  3000,  2903,  9000,  8792, | , -3.4, 3501.2, 123.856, |, 3.7
8814.5, 140.1, | , 28.6, 10.5, 572.0, | ,  3000,  2910,  9000,  8812, | , -3.4, 3497.0, 123.999, |, 11.8
8815.5, 139.5, | , 28.6, 9.9, 571.4, | ,  3000,  2904,  9000,  8779, | , -3.4, 3449.0, 121.898, |, 10.4
8816.5, 139.5, | , 28.6, 10.1, 571.9, | ,  3000,  2906,  9000,  8764, | , -3.4, 3484.1, 122.998, |, 11.5
8817.5, 140.8, | , 28.6, 0.8, 564.1, | ,  3000,  2896,  9000,  8750, | , -3.4, 3518.8, 123.963, |, 3.1
8818.5, 140.8, | , 28.6, 2.0, 564.4, | ,  3000,  2905,  9000,  8780, | , -3.4, 3525.2, 124.606, |, 4.7
8819.5, 139.5, | , 28.6, 10.4, 571.6, | ,  3000,  2904,  9000,  8791, | , -3.4, 3489.7, 123.457, |, 11.4
8820.6, 139.4, | , 28.6, 10.2, 571.8, | ,  3000,  2903,  9000,  8790, | , -3.4, 3516.2, 124.363, |, 11.8
8821.6, 139.7, | , 28.6, 10.9, 572.3, | ,  3000,  2903,  9000,  8761, | , -3.4, 3494.4, 123.289, |, 12.1
8822.6, 140.1, | , 28.6, 9.0, 570.8, | ,  3000,  2905,  9000,  8790, | , -3.4, 3486.7, 123.348, |, 10.9
8823.6, 140.9, | , 28.6, -0.7, 563.8, | ,  3000,  2906,  9000,  8790, | , -3.4, 3467.0, 122.671, |, 1.8
8824.6, 139.6, | , 28.6, 10.2, 571.9, | ,  3000,  2897,  9000,  8771, | , -3.4, 3440.8, 121.454, |, 11.8
8825.6, 139.6, | , 28.6, 10.5, 571.8, | ,  3000,  2901,  9000,  8752, | , -3.4, 3484.5, 122.838, |, 11.5
8826.6, 139.8, | , 28.6, 10.5, 572.4, | ,  3000,  2906,  9000,  8786, | , -3.4, 3523.1, 124.605, |, 12.1
8827.6, 139.6, | , 28.6, 8.6, 570.7, | ,  3000,  2907,  9000,  8809, | , -3.4, 3508.1, 124.321, |, 9.7
8828.6, 140.6, | , 28.6, 0.7, 564.4, | ,  3000,  2905,  9000,  8794, | , -3.4, 3498.7, 123.809, |, 3.5
8829.6, 140.7, | , 28.6, 2.3, 565.7, | ,  3000,  2905,  9000,  8739, | , -3.4, 3444.7, 121.334, |, 4.5
8830.6, 139.5, | , 28.6, 10.2, 572.2, | ,  3000,  2908,  9000,  8796, | , -3.4, 3517.9, 124.545, |, 11.3
8831.7, 139.6, | , 28.6, 10.3, 572.7, | ,  3000,  2908,  9000,  8814, | , -3.4, 3501.2, 124.144, |, 11.6
8832.7, 139.7, | , 28.6, 8.7, 571.2, | ,  3000,  2903,  9000,  8802, | , -3.4, 3463.1, 122.620, |, 10.4
8833.7, 139.4, | , 28.6, 10.3, 572.1, | ,  3000,  2911,  9000,  8777, | , -3.4, 3488.0, 123.317, |, 11.5
8834.7, 140.7, | , 28.6, -0.6, 563.3, | ,  3000,  2909,  9000,  8779, | , -3.4, 3487.5, 123.305, |, 1.6
8835.7, 139.5, | , 28.6, 10.5, 572.2, | ,  3000,  2906,  9000,  8779, | , -3.4, 3480.2, 123.008, |, 11.8
8836.7, 139.7, | , 28.6, 10.7, 572.4, | ,  3000,  2902,  9000,  8777, | , -3.4, 3483.7, 123.072, |, 11.7
8837.7, 139.8, | , 28.6, 8.7, 570.4, | ,  3000,  2909,  9000,  8797, | , -3.4, 3488.8, 123.540, |, 9.8
8838.7, 139.5, | , 28.6, 10.1, 572.2, | ,  3000,  2907,  9000,  8765, | , -3.4, 3441.7, 121.527, |, 12.0
8839.7, 141.1, | , 28.6, -0.4, 563.5, | ,  3000,  2903,  9000,  8783, | , -3.4, 3438.7, 121.571, |, 2.8
8840.7, 141.0, | , 28.6, -0.6, 563.0, | ,  3000,  2903,  9000,  8761, | , -3.4, 3444.3, 121.527, |, 1.6
8841.8, 139.6, | , 28.6, 10.4, 571.5, | ,  3000,  2907,  9000,  8779, | , -3.4, 3443.0, 121.720, |, 11.5
8842.8, 139.9, | , 28.6, 8.5, 571.3, | ,  3000,  2902,  9000,  8774, | , -3.4, 3449.0, 121.818, |, 11.2
8843.8, 139.8, | , 28.6, 10.9, 572.0, | ,  3000,  2903,  9000,  8771, | , -3.4, 3469.5, 122.533, |, 11.9
8844.8, 139.5, | , 28.6, 10.3, 571.8, | ,  3000,  2904,  9000,  8779, | , -3.4, 3472.1, 122.713, |, 11.7
8845.8, 140.7, | , 28.6, -0.9, 563.2, | ,  3000,  2904,  9000,  8784, | , -3.4, 3444.3, 121.785, |, 1.7
8846.8, 139.8, | , 28.6, 10.1, 571.8, | ,  3000,  2910,  9000,  8777, | , -3.4, 3441.7, 121.680, |, 11.6
8847.8, 139.7, | , 28.6, 8.2, 570.4, | ,  3000,  2910,  9000,  8790, | , -3.4, 3443.0, 121.861, |, 10.1
8848.8, 139.4, | , 28.6, 10.3, 571.7, | ,  3000,  2907,  9000,  8789, | , -3.4, 3442.5, 121.800, |, 11.7
8849.8, 139.4, | , 28.6, 10.2, 571.9, | ,  3000,  2907,  9000,  8768, | , -3.4, 3457.1, 122.103, |, 11.6
8850.8, 140.9, | , 28.6, 1.5, 564.7, | ,  3000,  2901,  9000,  8765, | , -3.4, 3453.3, 121.871, |, 4.0
8851.8, 141.2, | , 28.6, -0.4, 563.2, | ,  3000,  2908,  9000,  8778, | , -3.4, 3466.1, 122.522, |, 2.9
8852.9, 139.6, | , 28.6, 8.8, 570.5, | ,  3000,  2906,  9000,  8764, | , -3.4, 3442.1, 121.517, |, 10.5
8853.9, 139.5, | , 28.6, 10.1, 572.0, | ,  3000,  2904,  9000,  8762, | , -3.4, 3442.1, 121.473, |, 11.2
8854.9, 139.3, | , 28.6, 10.2, 571.6, | ,  3000,  2903,  9000,  8773, | , -3.4, 3440.8, 121.539, |, 11.4
8855.9, 139.7, | , 28.6, 10.6, 572.0, | ,  3000,  2902,  9000,  8775, | , -3.4, 3443.8, 121.656, |, 11.8
8856.9, 140.6, | , 28.6, -0.9, 562.4, | ,  3000,  2905,  9000,  8772, | , -3.4, 3440.4, 121.532, |, 1.1
8857.9, 139.6, | , 28.6, 8.2, 570.5, | ,  3000,  2904,  9000,  8774, | , -3.4, 223.6, 7.925, |, 9.1
8858.9, 140.1, | , 28.6, 10.4, 571.9, | ,  3000,  2906,  9000,  8794, | , -3.4, 266.0, 9.447, |, 11.4
8859.9, 139.6, | , 28.6, 9.8, 571.5, | ,  3000,  2902,  9000,  8782, | , -3.4, 321.3, 11.392, |, 11.3
8860.9, 139.6, | , 28.6, 9.8, 571.4, | ,  3000,  2903,  9000,  8794, | , -3.4, 386.9, 13.732, |, 10.8
8861.9, 140.9, | , 28.6, 1.4, 564.8, | ,  3000,  2903,  9000,  8769, | , -3.4, 453.7, 16.067, |, 3.1
8862.9, 141.2, | , 28.6, -2.2, 563.9, | ,  3000,  2902,  9000,  8768, | , -3.4, 500.4, 17.718, |, 0.8
8864.0, 139.6, | , 28.6, 9.4, 571.7, | ,  3000,  2909,  9000,  8801, | , -3.4, 551.8, 19.604, |, 11.2
8865.0, 139.6, | , 28.6, 10.1, 572.2, | ,  3000,  2905,  9000,  8768, | , -3.4, 580.9, 20.574, |, 11.0
8866.0, 139.8, | , 28.6, 10.5, 571.9, | ,  3000,  2904,  9000,  8771, | , -3.4, 624.2, 22.109, |, 11.5
8867.0, 139.5, | , 28.6, 9.9, 571.9, | ,  3000,  2907,  9000,  8761, | , -3.4, 664.9, 23.536, |, 11.1
8868.0, 140.8, | , 28.6, -2.3, 562.7, | ,  3000,  2901,  9000,  8760, | , -3.4, 723.6, 25.597, |, 0.9
8869.0, 139.5, | , 28.6, 9.5, 571.7, | ,  3000,  2909,  9000,  8804, | , -3.4, 755.8, 26.851, |, 11.4
8870.0, 139.9, | , 28.6, 10.4, 572.2, | ,  3000,  2906,  9000,  8774, | , -3.4, 795.6, 28.186, |, 11.5
8871.0, 139.6, | , 28.6, 9.6, 571.8, | ,  3000,  2903,  9000,  8774, | , -3.4, 833.7, 29.528, |, 11.3
8872.0, 139.5, | , 28.6, 10.2, 571.8, | ,  3000,  2903,  9000,  8768, | , -3.4, 889.9, 31.499, |, 10.9
8873.0, 141.0, | , 28.6, 0.4, 564.0, | ,  3000,  2899,  9000,  8804, | , -3.4, 940.8, 33.391, |, 2.4
8874.1, 140.9, | , 28.6, 0.2, 562.6, | ,  3000,  2903,  9000,  8785, | , -3.4, 993.5, 35.216, |, 2.2
8875.1, 139.6, | , 28.6, 10.0, 572.0, | ,  3000,  2907,  9000,  8794, | , -3.4, 1024.0, 36.334, |, 11.1
8876.1, 140.0, | , 28.6, 10.0, 572.1, | ,  3000,  2903,  9000,  8797, | , -3.4, 1073.7, 38.091, |, 11.7
8877.1, 139.5, | , 28.6, 10.1, 571.5, | ,  3000,  2907,  9000,  8779, | , -3.4, 1103.2, 39.091, |, 11.5
8878.1, 139.6, | , 28.6, 9.0, 570.8, | ,  3000,  2901,  9000,  8794, | , -3.4, 1165.3, 41.324, |, 10.5
8879.1, 140.7, | , 28.6, -0.4, 557.6, | ,  3000,  2904,  9000,  8789, | , -3.4, 1208.6, 42.847, |, -4.1
8880.1, 140.0, | , 28.6, 10.5, 571.6, | ,  3000,  2908,  9000,  8789, | , -3.4, 1257.0, 44.575, |, 11.7
8881.1, 139.9, | , 28.6, 11.0, 572.6, | ,  3000,  2903,  9000,  8776, | , -3.4, 1317.9, 46.662, |, 12.0
8882.1, 139.4, | , 28.6, 10.3, 572.1, | ,  3000,  2906,  9000,  8760, | , -3.4, 1345.3, 47.576, |, 11.4
8883.1, 139.6, | , 28.6, 8.6, 564.0, | ,  3000,  2902,  9000,  8779, | , -3.4, 1399.7, 49.558, |, 10.9
8884.2, 140.9, | , 28.6, 1.3, 564.9, | ,  3000,  2904,  9000,  8783, | , -3.4, 1475.1, 52.255, |, 2.4
8885.2, 140.9, | , 28.6, -1.4, 564.2, | ,  3000,  2903,  9000,  8782, | , -3.4, 1485.8, 52.622, |, 2.4
8886.2, 139.6, | , 28.6, 9.9, 571.9, | ,  3000,  2903,  9000,  8793, | , -3.4, 1504.3, 53.324, |, 11.2
8887.2, 141.5, | , 28.6, -6.2, 564.7, | ,  5000,  2906, 15000,  8771, | , -3.4, 1562.1, 55.280, |, -2.0
8888.2, 139.9, | , 28.6, 9.6, 570.3, | ,  5000,  4897, 15000, 14815, | , -3.4, 1604.9, 95.873, |, 10.0
8889.2, 140.2, | , 28.6, 9.5, 571.3, | ,  5000,  4835, 15000, 14230, | , -3.4, 1568.1, 90.608, |, 10.6
8890.2, 141.0, | , 28.6, -0.7, 563.7, | ,  5000,  4840, 15000, 14358, | , -3.4, 1626.4, 94.617, |, 2.2
8891.2, 140.4, | , 28.6, 10.6, 572.8, | ,  5000,  4845, 15000, 14476, | , -3.4, 1779.7, 104.193, |, 11.9
8892.2, 139.8, | , 28.6, 10.3, 572.0, | ,  5000,  4840, 15000, 14527, | , -3.4, 1925.4, 112.968, |, 11.8
8893.3, 140.2, | , 28.6, 9.9, 571.5, | ,  5000,  4842, 15000, 14561, | , -3.4, 2101.1, 123.490, |, 11.3
8894.3, 140.2, | , 28.6, 10.9, 572.6, | ,  5000,  4844, 15000, 14579, | , -3.4, 2161.5, 127.159, |, 12.1
8895.3, 140.9, | , 28.6, 1.1, 564.5, | ,  5000,  4842, 15000, 14640, | , -3.4, 2124.6, 125.378, |, 3.5
8896.3, 141.1, | , 28.6, -1.6, 562.6, | ,  5000,  4843, 15000, 14654, | , -3.4, 2144.3, 126.635, |, 2.3
8897.3, 140.2, | , 28.6, 10.6, 572.2, | ,  5000,  4847, 15000, 14617, | , -3.4, 2116.5, 124.784, |, 12.0
8898.3, 140.3, | , 28.6, 9.5, 570.6, | ,  5000,  4848, 15000, 14562, | , -3.4, 2203.0, 129.511, |, 10.9
8899.3, 139.8, | , 28.6, 10.5, 571.8, | ,  5000,  4845, 15000, 14606, | , -3.4, 2284.5, 134.570, |, 11.5
8900.3, 139.8, | , 28.6, 10.2, 571.4, | ,  5000,  4843, 15000, 14543, | , -3.4, 2301.6, 135.124, |, 11.8
8901.3, 141.4, | , 28.6, 0.1, 563.4, | ,  5000,  4841, 15000, 14611, | , -3.4, 2313.6, 136.289, |, 2.3
8902.4, 139.8, | , 28.6, 9.9, 570.4, | ,  5000,  4841, 15000, 14584, | , -3.4, 2348.7, 138.167, |, 11.2
8903.4, 140.0, | , 28.7, 8.9, 569.8, | ,  5000,  4837, 15000, 14604, | , -3.4, 2415.6, 142.201, |, 10.3
8904.4, 140.3, | , 28.7, 10.9, 571.6, | ,  5000,  4848, 15000, 14619, | , -3.4, 2451.5, 144.511, |, 11.9
8905.4, 139.8, | , 28.7, 10.1, 571.2, | ,  5000,  4841, 15000, 14573, | , -3.4, 2407.0, 141.506, |, 11.6
8906.4, 140.9, | , 28.7, 1.0, 563.3, | ,  5000,  4834, 15000, 14572, | , -3.4, 2482.0, 145.842, |, 3.3
8907.4, 140.9, | , 28.6, 0.5, 562.8, | ,  5000,  4841, 15000, 14627, | , -3.4, 2512.0, 148.065, |, 2.8
8908.4, 140.3, | , 28.7, 9.5, 570.2, | ,  5000,  4839, 15000, 14637, | , -3.4, 2626.4, 154.862, |, 10.6
8909.4, 139.9, | , 28.7, 10.4, 570.7, | ,  5000,  4846, 15000, 14665, | , -3.4, 2670.9, 157.768, |, 11.7
8910.4, 139.9, | , 28.7, 9.4, 570.0, | ,  5000,  4843, 15000, 14601, | , -3.4, 2615.6, 153.969, |, 10.9
8911.4, 140.2, | , 28.7, 10.4, 571.2, | ,  5000,  4839, 15000, 14541, | , -3.4, 2730.5, 160.185, |, 11.6
8912.5, 141.0, | , 28.7, -1.0, 561.3, | ,  5000,  4846, 15000, 14567, | , -3.4, 2733.9, 160.657, |, 1.6
8913.5, 140.0, | , 28.7, 8.9, 569.4, | ,  5000,  4840, 15000, 14647, | , -3.4, 2768.6, 163.314, |, 10.3
8914.5, 141.4, | , 28.6, 9.0, 569.6, | ,  5000,  4850, 15000, 14679, | , -3.4, 2778.4, 164.245, |, 10.7
8915.5, 140.2, | , 28.7, 10.5, 570.3, | ,  5000,  4844, 15000, 14566, | , -3.4, 2802.9, 164.679, |, 11.7
8916.5, 139.8, | , 28.7, 10.2, 570.4, | ,  5000,  4839, 15000, 14580, | , -3.4, 2843.6, 167.139, |, 11.6
8917.5, 140.7, | , 28.7, 0.9, 561.4, | ,  5000,  4842, 15000, 14650, | , -3.4, 2916.4, 172.052, |, 3.4
8918.5, 141.6, | , 28.7, -0.8, 562.4, | ,  5000,  4844, 15000, 14678, | , -3.4, 2911.3, 172.017, |, 1.6
8919.5, 140.3, | , 28.7, 10.5, 569.8, | ,  5000,  4846, 15000, 14624, | , -3.4, 2888.6, 170.229, |, 11.5
8920.5, 139.9, | , 28.7, 9.7, 569.3, | ,  5000,  4839, 15000, 14555, | , -3.4, 2935.7, 172.319, |, 10.6
8921.5, 139.9, | , 28.7, 9.6, 569.7, | ,  5000,  4850, 15000, 14658, | , -3.4, 3005.5, 177.442, |, 11.8
8922.6, 141.2, | , 28.7, 0.4, 562.0, | ,  5000,  4839, 15000, 14590, | , -3.4, 2936.1, 172.651, |, 2.6
8923.6, 141.4, | , 28.7, -3.1, 559.5, | ,  5000,  4843, 15000, 14654, | , -3.4, 3063.8, 180.766, |, -0.2
8924.6, 139.8, | , 28.7, 9.4, 569.1, | ,  5000,  4846, 15000, 14631, | , -3.4, 3010.7, 177.461, |, 10.8
8925.6, 140.3, | , 28.7, 9.9, 569.4, | ,  5000,  4846, 15000, 14627, | , -3.4, 3107.5, 183.111, |, 11.7
8926.6, 139.9, | , 28.7, 9.3, 569.3, | ,  5000,  4841, 15000, 14587, | , -3.4, 3084.4, 181.339, |, 11.2
8927.6, 139.7, | , 28.7, 9.5, 568.4, | ,  5000,  4843, 15000, 14644, | , -3.4, 3077.9, 181.503, |, 11.0
8928.6, 141.0, | , 28.7, -0.2, 560.4, | ,  5000,  4839, 15000, 14639, | , -3.4, 3170.9, 186.884, |, 1.1
8929.6, 142.1, | , 28.7, -6.1, 556.7, | ,  5000,  4839, 15000, 14596, | , -3.4, 3086.9, 181.553, |, -2.6
8930.7, 139.9, | , 28.7, 10.3, 569.1, | ,  5000,  4847, 15000, 14618, | , -3.4, 3121.6, 183.871, |, 11.8
8931.7, 140.2, | , 28.7, 10.2, 569.0, | ,  5000,  4841, 15000, 14611, | , -3.4, 3133.6, 184.445, |, 11.8
8932.7, 141.0, | , 28.7, 9.3, 568.8, | ,  5000,  4844, 15000, 14631, | , -3.4, 3185.9, 187.730, |, 10.9
8933.7, 140.1, | , 28.7, 8.8, 567.8, | ,  5000,  4846, 15000, 14634, | , -3.4, 3184.2, 187.681, |, 10.0
8934.7, 141.2, | , 28.7, -1.7, 559.7, | ,  5000,  4844, 15000, 14644, | , -3.4, 3126.3, 184.361, |, 1.4
8935.7, 141.5, | , 28.6, -0.9, 560.0, | ,  5000,  4849, 15000, 14622, | , -3.4, 3172.2, 186.889, |, 1.6
8936.7, 141.4, | , 28.7, -1.2, 560.8, | ,  5000,  4836, 15000, 14606, | , -3.4, 3190.2, 187.669, |, 1.1
8937.7, 139.9, | , 28.7, 10.1, 568.7, | ,  5000,  4846, 15000, 14659, | , -3.4, 3255.3, 192.108, |, 10.9
8938.7, 140.3, | , 28.7, 8.8, 567.6, | ,  5000,  4843, 15000, 14603, | , -3.4, 3224.0, 189.694, |, 10.5
8939.8, 141.4, | , 28.7, 0.2, 559.5, | ,  5000,  4843, 15000, 14635, | , -3.4, 3226.2, 190.138, |, 2.3
8940.8, 140.7, | , 28.7, 0.5, 560.0, | ,  5000,  4839, 15000, 14564, | , -3.4, 3139.6, 184.337, |, 2.8
8941.8, 139.8, | , 28.7, 9.9, 568.5, | ,  5000,  4846, 15000, 14642, | , -3.4, 3233.9, 190.681, |, 11.8
8942.8, 140.3, | , 28.7, 10.3, 569.0, | ,  5000,  4849, 15000, 14559, | , -3.4, 3276.7, 192.408, |, 11.4
8943.8, 139.6, | , 28.7, 10.3, 568.8, | ,  5000,  4839, 15000, 14553, | , -3.4, 3154.6, 185.101, |, 11.6
8944.8, 139.9, | , 28.7, 9.5, 568.2, | ,  5000,  4842, 15000, 14607, | , -3.4, 3296.0, 193.945, |, 10.9
8945.8, 141.4, | , 28.7, -0.0, 560.5, | ,  5000,  4845, 15000, 14572, | , -3.4, 3287.0, 193.103, |, 2.2
8946.8, 139.8, | , 28.7, 10.4, 568.5, | ,  5000,  4845, 15000, 14591, | , -3.4, 3176.0, 186.784, |, 11.7
8947.8, 140.0, | , 28.7, 8.7, 567.4, | ,  5000,  4844, 15000, 14593, | , -3.4, 3209.9, 188.771, |, 10.5
8948.9, 139.7, | , 28.7, 10.3, 568.8, | ,  5000,  4843, 15000, 14613, | , -3.4, 3201.8, 188.476, |, 11.5
8949.9, 140.3, | , 28.7, 10.1, 568.1, | ,  5000,  4845, 15000, 14598, | , -3.4, 3284.0, 193.172, |, 11.3
8950.9, 140.8, | , 28.7, 1.0, 561.0, | ,  5000,  4842, 15000, 14639, | , -3.4, 3209.9, 189.203, |, 3.4
8951.9, 141.1, | , 28.7, -1.1, 559.7, | ,  5000,  4845, 15000, 14594, | , -3.4, 3183.8, 187.265, |, 1.5
8952.9, 139.8, | , 28.7, 8.6, 566.7, | ,  5000,  4839, 15000, 14552, | , -3.4, 3171.3, 186.077, |, 10.3
8953.9, 140.2, | , 28.7, 10.6, 568.2, | ,  5000,  4844, 15000, 14642, | , -3.4, 3266.4, 192.576, |, 11.8
8954.9, 139.8, | , 28.7, 10.1, 567.9, | ,  5000,  4845, 15000, 14602, | , -3.4, 3212.9, 189.043, |, 11.6
8955.9, 139.7, | , 28.7, 10.3, 568.6, | ,  5000,  4841, 15000, 14565, | , -3.4, 3189.8, 187.302, |, 11.4
8956.9, 141.4, | , 28.7, -0.5, 559.7, | ,  5000,  4842, 15000, 14619, | , -3.4, 3221.0, 189.665, |, 2.0
8957.9, 140.0, | , 28.7, 8.8, 566.9, | ,  5000,  4844, 15000, 14643, | , -3.4, 3192.8, 188.253, |, 10.4
8959.0, 139.8, | , 28.7, 10.3, 568.1, | ,  5000,  4843, 15000, 14613, | , -3.4, 3209.0, 188.906, |, 11.7
8960.0, 140.2, | , 28.7, 10.9, 568.0, | ,  5000,  4842, 15000, 14543, | , -3.4, 3151.6, 184.868, |, 12.0
8961.0, 140.2, | , 28.7, 10.8, 568.1, | ,  5000,  4844, 15000, 14634, | , -3.4, 3146.5, 185.447, |, 12.1
8962.0, 140.8, | , 28.7, 1.1, 559.9, | ,  5000,  4844, 15000, 14648, | , -3.4, 3148.6, 185.709, |, 3.4
8963.0, 141.1, | , 28.7, -1.4, 559.9, | ,  5000,  4845, 15000, 14605, | , -3.4, 3144.3, 185.057, |, 1.0
8964.0, 139.9, | , 28.7, 10.2, 567.2, | ,  5000,  4848, 15000, 14591, | , -3.4, 3133.6, 184.327, |, 11.6
8965.0, 140.1, | , 28.7, 10.7, 568.1, | ,  5000,  4840, 15000, 14602, | , -3.4, 3135.3, 184.457, |, 11.9
8966.0, 139.8, | , 28.7, 10.2, 567.6, | ,  5000,  4839, 15000, 14666, | , -3.4, 3184.6, 187.948, |, 11.6
8967.0, 140.3, | , 28.7, 10.3, 567.2, | ,  5000,  4849, 15000, 14640, | , -3.4, 3111.8, 183.518, |, 11.6
8968.0, 141.5, | , 28.7, -1.2, 558.3, | ,  5000,  4843, 15000, 14606, | , -3.4, 3137.9, 184.673, |, 1.2
8969.1, 139.7, | , 28.7, 10.3, 567.3, | ,  5000,  4839, 15000, 14523, | , -3.4, 3093.4, 181.242, |, 11.6
8970.1, 139.7, | , 28.7, 10.2, 567.4, | ,  5000,  4839, 15000, 14597, | , -3.4, 3091.6, 181.834, |, 11.7
8971.1, 140.2, | , 28.7, 10.5, 567.5, | ,  5000,  4847, 15000, 14643, | , -3.4, 3071.5, 181.155, |, 11.2
8972.1, 139.9, | , 28.7, 10.4, 567.3, | ,  5000,  4845, 15000, 14628, | , -3.4, 3035.9, 178.903, |, 11.3
8973.1, 140.9, | , 28.7, -0.1, 558.9, | ,  5000,  4841, 15000, 14572, | , -3.4, 3038.9, 178.539, |, 2.3
8974.1, 141.3, | , 28.7, 1.1, 558.4, | ,  5000,  4840, 15000, 14618, | , -3.4, 3031.7, 178.521, |, 1.7
8975.1, 140.1, | , 28.7, 10.4, 567.6, | ,  5000,  4843, 15000, 14600, | , -3.4, 3072.4, 180.768, |, 11.8
8976.1, 139.7, | , 28.7, 10.2, 567.2, | ,  5000,  4840, 15000, 14563, | , -3.4, 3026.9, 177.741, |, 11.6
8977.1, 140.2, | , 28.7, 10.6, 567.5, | ,  5000,  4839, 15000, 14563, | , -3.4, 3117.8, 183.040, |, 11.9
8978.2, 140.2, | , 28.7, 9.0, 566.3, | ,  5000,  4837, 15000, 14574, | , -3.4, 2929.3, 172.091, |, 10.4
8979.2, 140.9, | , 28.7, -0.8, 558.9, | ,  5000,  4844, 15000, 14638, | , -3.4, 3054.8, 180.094, |, 1.9
8980.2, 140.0, | , 28.7, 9.2, 565.6, | ,  5000,  4850, 15000, 14652, | , -3.4, 3013.2, 177.841, |, 9.2
8981.2, 140.1, | , 28.7, 10.8, 567.3, | ,  5000,  4843, 15000, 14585, | , -3.4, 3004.7, 176.660, |, 12.1
8982.2, 140.3, | , 28.7, 10.4, 566.9, | ,  5000,  4848, 15000, 14596, | , -3.4, 2947.3, 173.438, |, 11.4
8983.2, 140.0, | , 28.7, 9.0, 565.7, | ,  5000,  4845, 15000, 14624, | , -3.4, 2897.1, 170.714, |, 10.4
8984.2, 140.7, | , 28.7, 1.5, 560.4, | ,  5000,  4835, 15000, 14619, | , -3.4, 2885.6, 169.908, |, 3.8
8985.2, 141.3, | , 28.7, -0.1, 558.8, | ,  5000,  4836, 15000, 14595, | , -3.4, 2991.0, 175.884, |, 2.4
8986.2, 139.7, | , 28.7, 10.3, 566.6, | ,  5000,  4843, 15000, 14557, | , -3.4, 3009.8, 176.707, |, 11.7
8987.2, 139.8, | , 28.7, 10.2, 566.8, | ,  5000,  4846, 15000, 14597, | , -3.4, 2969.5, 174.738, |, 11.7
8988.3, 140.3, | , 28.7, 8.8, 566.0, | ,  5000,  4842, 15000, 14578, | , -3.4, 2938.7, 172.721, |, 11.0
8989.3, 139.7, | , 28.7, 10.2, 566.7, | ,  5000,  4839, 15000, 14623, | , -3.4, 2819.6, 166.097, |, 11.4
8990.3, 141.1, | , 28.7, -0.7, 557.3, | ,  5000,  4841, 15000, 14631, | , -3.4, 2871.4, 169.230, |, 1.4
8991.3, 139.9, | , 28.7, 9.8, 566.2, | ,  5000,  4850, 15000, 14609, | , -3.4, 2912.6, 171.533, |, 10.9
8992.3, 139.8, | , 28.7, 10.0, 565.9, | ,  5000,  4845, 15000, 14608, | , -3.4, 2890.3, 170.168, |, 11.1
8993.3, 140.0, | , 28.7, 8.2, 565.0, | ,  5000,  4838, 15000, 14588, | , -3.4, 2922.4, 171.824, |, 10.0
8994.3, 139.9, | , 28.7, 10.0, 566.5, | ,  5000,  4848, 15000, 14623, | , -3.4, 2883.0, 169.899, |, 11.0
8995.3, 141.2, | , 28.7, 1.0, 559.3, | ,  5000,  4840, 15000, 14632, | , -3.4, 2856.4, 168.357, |, 3.4
8996.3, 141.1, | , 28.7, -0.7, 557.1, | ,  5000,  4842, 15000, 14635, | , -3.4, 2790.4, 164.515, |, 1.8
8997.4, 139.8, | , 28.7, 9.8, 566.0, | ,  5000,  4846, 15000, 14597, | , -3.4, 2821.3, 166.040, |, 11.1
8998.4, 140.3, | , 28.7, 10.3, 566.2, | ,  5000,  4845, 15000, 14621, | , -3.4, 2840.6, 167.368, |, 11.7
8999.4, 140.4, | , 28.7, 9.2, 565.5, | ,  5000,  4843, 15000, 14670, | , -3.4, 2823.9, 166.789, |, 10.4
9000.4, 139.9, | , 28.7, 9.4, 566.1, | ,  5000,  4844, 15000, 14583, | , -3.4, 2801.2, 164.713, |, 11.1
9001.4, 141.0, | , 28.7, -1.0, 557.7, | ,  5000,  4845, 15000, 14573, | , -3.4, 2823.4, 165.952, |, 1.8
9002.4, 140.2, | , 28.7, 10.0, 566.4, | ,  5000,  4843, 15000, 14573, | , -3.4, 2780.2, 163.400, |, 11.7
9003.4, 140.2, | , 28.7, 10.1, 566.3, | ,  5000,  4848, 15000, 14699, | , -3.4, 2832.9, 167.606, |, 11.6
9004.4, 140.1, | , 28.7, 8.8, 564.1, | ,  5000,  4835, 15000, 14549, | , -3.4, 2731.3, 160.276, |, 9.5
9005.4, 140.1, | , 28.7, 10.2, 566.6, | ,  5000,  4840, 15000, 14584, | , -3.4, 2756.2, 162.060, |, 11.6
9006.4, 141.1, | , 28.7, 1.6, 558.2, | ,  5000,  4839, 15000, 14610, | , -3.4, 2831.6, 166.699, |, 3.4
9007.5, 141.2, | , 28.7, -1.5, 556.6, | ,  5000,  4844, 15000, 14675, | , -3.4, 2790.9, 164.891, |, 1.3
9008.5, 139.9, | , 28.7, 10.1, 565.8, | ,  5000,  4847, 15000, 14575, | , -3.4, 2726.2, 160.284, |, 10.9
9009.5, 140.4, | , 28.7, 9.4, 565.3, | ,  5000,  4842, 15000, 14527, | , -3.4, 2763.9, 162.052, |, 10.3
9010.5, 140.0, | , 28.7, 9.0, 564.4, | ,  5000,  4845, 15000, 14622, | , -3.4, 2775.9, 163.579, |, 8.8
9011.5, 139.9, | , 28.7, 9.6, 565.6, | ,  5000,  4842, 15000, 14608, | , -3.4, 2750.6, 161.949, |, 11.3
9012.5, 140.9, | , 28.7, -0.3, 556.9, | ,  5000,  4841, 15000, 14606, | , -3.4, 2709.0, 159.488, |, 1.8
9013.5, 140.3, | , 28.7, 10.1, 566.2, | ,  5000,  4853, 15000, 14583, | , -3.4, 2740.7, 161.253, |, 11.7
9014.5, 139.9, | , 28.7, 8.4, 564.9, | ,  5000,  4839, 15000, 14606, | , -3.4, 2663.2, 156.773, |, 10.3
9015.5, 140.0, | , 28.7, 8.9, 564.3, | ,  5000,  4845, 15000, 14673, | , -3.4, 2754.9, 162.766, |, 9.9
9016.5, 140.0, | , 28.7, 10.8, 566.2, | ,  5000,  4844, 15000, 14579, | , -3.4, 2720.2, 159.939, |, 12.0
9017.6, 141.2, | , 28.7, 1.7, 559.3, | ,  5000,  4847, 15000, 14571, | , -3.4, 2733.0, 160.652, |, 3.8
9018.6, 140.9, | , 28.7, -1.5, 556.9, | ,  5000,  4842, 15000, 14617, | , -3.4, 2676.5, 157.673, |, 1.2
9019.6, 140.0, | , 28.7, 8.4, 565.1, | ,  5000,  4851, 15000, 14648, | , -3.4, 2710.8, 160.007, |, 10.4
9020.6, 140.1, | , 28.7, 10.7, 565.9, | ,  5000,  4843, 15000, 14562, | , -3.4, 2658.1, 156.153, |, 12.1
9021.6, 139.8, | , 28.7, 10.4, 566.1, | ,  5000,  4839, 15000, 14612, | , -3.4, 2683.8, 158.033, |, 11.6
9022.6, 139.7, | , 28.7, 9.9, 565.9, | ,  5000,  4839, 15000, 14619, | , -3.4, 2685.0, 158.158, |, 11.3
9023.6, 141.0, | , 28.7, -0.4, 557.1, | ,  5000,  4845, 15000, 14625, | , -3.4, 2736.9, 161.306, |, 1.9
9024.6, 140.3, | , 28.7, 9.4, 565.0, | ,  5000,  4841, 15000, 14564, | , -3.4, 2704.3, 158.863, |, 10.9
9025.6, 139.9, | , 28.7, 10.2, 565.7, | ,  5000,  4845, 15000, 14613, | , -3.4, 2652.9, 156.268, |, 11.3
9026.6, 139.6, | , 28.7, 10.4, 566.2, | ,  5000,  4844, 15000, 14624, | , -3.4, 2637.1, 155.429, |, 12.1
9027.7, 140.2, | , 28.7, 10.8, 566.3, | ,  5000,  4849, 15000, 14613, | , -3.4, 2716.3, 160.036, |, 12.0
9028.7, 141.2, | , 28.7, 1.7, 558.9, | ,  5000,  4841, 15000, 14526, | , -3.4, 2645.2, 155.092, |, 3.9
9029.7, 141.1, | , 28.7, -2.2, 556.2, | ,  5000,  4836, 15000, 14563, | , -3.4, 2628.9, 154.397, |, 1.1
9030.7, 140.4, | , 28.7, 9.3, 564.9, | ,  5000,  4846, 15000, 14689, | , -3.4, 2670.9, 157.957, |, 10.5
9031.7, 139.9, | , 28.7, 9.5, 564.9, | ,  5000,  4847, 15000, 14641, | , -3.4, 2680.8, 158.155, |, 10.9
9032.7, 139.8, | , 28.7, 9.9, 565.6, | ,  5000,  4845, 15000, 14572, | , -3.4, 2626.8, 154.414, |, 11.2
9033.7, 139.9, | , 28.7, 9.7, 564.9, | ,  5000,  4848, 15000, 14605, | , -3.4, 2648.2, 155.953, |, 11.2
9034.7, 141.5, | , 28.7, -1.7, 555.7, | ,  5000,  4839, 15000, 14597, | , -3.4, 2577.5, 151.675, |, 1.1
9035.7, 139.9, | , 28.7, 10.0, 564.7, | ,  5000,  4846, 15000, 14662, | , -3.4, 2668.8, 157.617, |, 11.1
9036.7, 139.8, | , 28.7, 10.0, 565.3, | ,  5000,  4844, 15000, 14560, | , -3.4, 2676.9, 157.244, |, 11.2
9037.8, 139.8, | , 28.7, 10.4, 565.8, | ,  5000,  4840, 15000, 14613, | , -3.4, 2660.2, 156.660, |, 11.8
9038.8, 140.1, | , 28.7, 10.2, 564.9, | ,  5000,  4841, 15000, 14609, | , -3.4, 2675.2, 157.523, |, 11.7
9039.8, 140.9, | , 28.7, -0.2, 557.4, | ,  5000,  4847, 15000, 14669, | , -3.4, 2645.2, 156.288, |, 2.8
9040.8, 141.1, | , 28.7, -0.8, 556.8, | ,  5000,  4839, 15000, 14529, | , -3.4, 2591.2, 151.947, |, 2.4
9041.8, 140.2, | , 28.7, 10.7, 565.7, | ,  5000,  4843, 15000, 14650, | , -3.4, 2580.9, 152.325, |, 12.0
9042.8, 139.7, | , 28.7, 10.3, 565.2, | ,  5000,  4839, 15000, 14604, | , -3.4, 2590.8, 152.503, |, 10.9
9043.8, 139.8, | , 28.7, 9.9, 565.2, | ,  5000,  4846, 15000, 14594, | , -3.4, 2655.1, 156.252, |, 11.4
9044.8, 139.9, | , 28.7, 9.3, 564.5, | ,  5000,  4844, 15000, 14556, | , -3.4, 2652.5, 155.784, |, 10.7
9045.8, 141.4, | , 28.7, -0.1, 557.3, | ,  5000,  4844, 15000, 14630, | , -3.4, 2626.8, 154.866, |, 2.0
9046.9, 139.8, | , 28.7, 9.9, 565.0, | ,  5000,  4845, 15000, 14618, | , -3.4, 2596.8, 153.014, |, 11.3
9047.9, 139.8, | , 28.7, 9.8, 565.1, | ,  5000,  4845, 15000, 14633, | , -3.4, 2585.2, 152.452, |, 11.3
9048.9, 140.2, | , 28.7, 10.7, 565.3, | ,  5000,  4847, 15000, 14602, | , -3.4, 2606.6, 153.485, |, 11.4
9049.9, 140.8, | , 28.7, 0.6, 557.4, | ,  5000,  4833, 15000, 14560, | , -3.4, 2589.5, 152.043, |, 2.8
9050.9, 140.7, | , 28.7, 1.2, 557.7, | ,  5000,  4839, 15000, 14582, | , -3.4, 2634.5, 154.895, |, 3.5
9051.9, 141.4, | , 28.7, -0.3, 556.8, | ,  5000,  4841, 15000, 14553, | , -3.4, 2593.4, 152.280, |, 3.7
9052.9, 140.2, | , 28.7, 10.8, 565.4, | ,  5000,  4844, 15000, 14604, | , -3.4, 2622.1, 154.384, |, 12.1
9053.9, 139.9, | , 28.7, 10.1, 564.8, | ,  5000,  4850, 15000, 14670, | , -3.4, 2531.7, 149.625, |, 11.4
9054.9, 139.9, | , 28.7, 9.6, 564.7, | ,  5000,  4840, 15000, 14587, | , -3.4, 2602.8, 153.089, |, 10.7
9056.0, 140.1, | , 28.7, 10.8, 565.3, | ,  5000,  4842, 15000, 14583, | , -3.4, 2572.4, 151.291, |, 12.1
9057.0, 141.0, | , 28.7, -0.8, 555.6, | ,  5000,  4842, 15000, 14647, | , -3.4, 2654.6, 156.619, |, 2.2
9058.0, 139.7, | , 28.7, 10.3, 564.8, | ,  5000,  4845, 15000, 14574, | , -3.4, 2621.2, 154.098, |, 11.6
9059.0, 140.2, | , 28.7, 10.9, 565.0, | ,  5000,  4845, 15000, 14608, | , -3.4, 2625.9, 154.645, |, 11.9
9060.0, 139.8, | , 28.7, 8.9, 563.7, | ,  5000,  4833, 15000, 14583, | , -3.4, 2604.1, 153.075, |, 10.2
9061.0, 139.8, | , 28.7, 10.4, 565.1, | ,  5000,  4844, 15000, 14643, | , -3.4, 2600.2, 153.401, |, 11.4
9062.0, 140.7, | , 28.7, 1.0, 558.0, | ,  5000,  4841, 15000, 14582, | , -3.4, 2600.6, 152.927, |, 3.6
9063.0, 141.5, | , 28.7, -0.3, 556.2, | ,  5000,  4840, 15000, 14568, | , -3.4, 2585.6, 151.938, |, 1.7
9064.0, 139.8, | , 28.7, 10.2, 564.8, | ,  5000,  4845, 15000, 14617, | , -3.4, 2556.1, 150.623, |, 11.8
9065.0, 140.0, | , 28.7, 8.8, 564.2, | ,  5000,  4849, 15000, 14657, | , -3.4, 2562.1, 151.306, |, 10.6
9066.1, 140.1, | , 28.7, 10.8, 565.1, | ,  5000,  4841, 15000, 14549, | , -3.4, 2545.8, 149.459, |, 11.9
9067.1, 140.2, | , 28.7, 10.8, 565.2, | ,  5000,  4845, 15000, 14639, | , -3.4, 2576.2, 151.974, |, 12.0
9068.1, 141.0, | , 28.7, -1.3, 554.9, | ,  5000,  4839, 15000, 14622, | , -3.4, 2559.5, 150.815, |, 1.0
9069.1, 140.3, | , 28.7, 10.1, 564.8, | ,  5000,  4853, 15000, 14597, | , -3.4, 2598.5, 153.014, |, 11.6
