Repository: jdhuang-csm/Ru-BCA

## Methods
* (BaO)<sub>x</sub>-(CaO)<sub>y</sub>-(Al<sub>2</sub>O<sub>3</sub>)<sub>1-x-y</sub> (BCA) catalyst supports were synthesized via sol-gel and solid-state methods. 
* Ru/BCA catalysts were prepared via incipient wetness impregnation to achieve 1 wt. % Ru loading.
* Ammonia synthesis rates were measured for Ru/BCA catalysts in a packed-bed reactor at 480-600<sup>o</sup>C, 10 bar, and space velocities up to 1.3 x 10<sup>6</sup> ml g<sub>cat</sub><sup>-1</sup> h<sup>-1</sup>.
* A machine learning (ML) model was employed to improve understanding of the behavior of Ru/BCA catalysts.
* A microkinetic model was developed to describe the best-performing catalyst.

File: data/init_files_Cadigan/BAdC_doubann_2017-06-16-01.txt (part 23 of 43)
********** Start test **********
Elapsed time, Pressure, | , LJtemp(C), Inner-Temp, Outer-Temp, | , N2-set, N2-flow, H2-set, H2-flow, | , pH, NH3_ppm, NH3_Prod_rate, |, In222Temp
8661.6, 140.0, | , 26.7, 12.0, 608.5, | ,  1000,   954,  3000,  2915, | , -3.4, 1350.0, 13.612, |, 12.2
8662.7, 141.9, | , 26.6, 1.2, 599.5, | ,  1000,   951,  3000,  2907, | , -3.4, 1352.2, 13.594, |, 2.9
8663.7, 141.5, | , 26.6, 6.1, 604.5, | ,  1000,   951,  3000,  2921, | , -3.4, 1348.3, 13.606, |, 7.6
8664.7, 139.9, | , 26.7, 11.7, 608.1, | ,  1000,   954,  3000,  2931, | , -3.4, 1346.6, 13.635, |, 11.4
8665.7, 140.1, | , 26.7, 10.6, 607.2, | ,  1000,   952,  3000,  2933, | , -3.4, 1359.0, 13.760, |, 11.1
8666.7, 140.3, | , 26.6, 12.3, 608.9, | ,  1000,   957,  3000,  2943, | , -3.4, 1363.3, 13.857, |, 12.5
8667.7, 140.1, | , 26.7, 11.9, 603.1, | ,  1000,   959,  3000,  2948, | , -3.4, 1388.1, 14.131, |, 7.1
8668.7, 141.0, | , 26.6, 5.7, 603.8, | ,  1000,   953,  3000,  2922, | , -3.4, 1366.3, 13.799, |, 6.9
8669.7, 140.3, | , 26.7, 12.4, 608.9, | ,  1000,   957,  3000,  2928, | , -3.4, 1389.4, 14.066, |, 12.2
8670.7, 140.3, | , 26.7, 10.6, 607.3, | ,  1000,   952,  3000,  2925, | , -3.4, 1424.1, 14.389, |, 11.0
8671.8, 139.8, | , 26.6, 11.7, 608.4, | ,  1000,   955,  3000,  2898, | , -3.4, 1401.4, 14.070, |, 11.6
8672.8, 139.9, | , 26.7, 11.8, 608.3, | ,  1000,   954,  3000,  2935, | , -3.4, 1415.6, 14.347, |, 12.0
8673.8, 141.5, | , 26.6, 5.4, 603.2, | ,  1000,   953,  3000,  2907, | , -3.4, 1424.6, 14.329, |, 6.2
8674.8, 141.4, | , 26.6, 3.9, 601.9, | ,  1000,   950,  3000,  2937, | , -3.4, 1419.8, 14.381, |, 5.4
8675.8, 140.5, | , 26.7, 11.5, 608.4, | ,  1000,   950,  3000,  2937, | , -3.4, 1433.6, 14.519, |, 11.9
8676.8, 139.8, | , 26.7, 12.0, 608.5, | ,  1000,   953,  3000,  2934, | , -3.4, 1451.6, 14.705, |, 12.2
8677.8, 139.7, | , 26.7, 12.0, 608.5, | ,  1000,   948,  3000,  2914, | , -3.4, 1445.6, 14.547, |, 12.1
8678.8, 141.2, | , 26.6, 5.7, 604.1, | ,  1000,   954,  3000,  2929, | , -3.4, 1452.8, 14.698, |, 6.6
8679.9, 141.4, | , 26.6, 6.8, 604.5, | ,  1000,   954,  3000,  2930, | , -3.4, 1460.1, 14.780, |, 7.7
8680.9, 139.9, | , 26.7, 11.2, 607.9, | ,  1000,   955,  3000,  2911, | , -3.4, 1463.5, 14.745, |, 11.3
8681.9, 139.8, | , 26.6, 12.1, 608.3, | ,  1000,   952,  3000,  2904, | , -3.4, 1466.1, 14.734, |, 12.0
8682.9, 140.2, | , 26.6, 12.4, 608.9, | ,  1000,   953,  3000,  2928, | , -3.4, 1476.8, 14.936, |, 12.5
8683.9, 140.0, | , 26.6, 12.1, 608.5, | ,  1000,   951,  3000,  2945, | , -3.4, 1476.4, 14.991, |, 12.2
8684.9, 141.2, | , 26.6, 4.7, 603.0, | ,  1000,   952,  3000,  2918, | , -3.4, 1476.0, 14.884, |, 5.8
8685.9, 142.1, | , 26.6, 9.4, 608.4, | ,  1000,   953,  3000,  2918, | , -3.4, 1500.0, 15.127, |, 11.8
8686.9, 140.1, | , 26.6, 12.8, 609.2, | ,  1000,   955,  3000,  2907, | , -3.4, 1520.1, 15.299, |, 12.7
8687.9, 139.9, | , 26.7, 12.0, 608.5, | ,  1000,   951,  3000,  2922, | , -3.4, 1497.4, 15.112, |, 12.2
8688.9, 140.0, | , 26.6, 12.0, 608.6, | ,  1000,   955,  3000,  2943, | , -3.4, 1494.8, 15.182, |, 12.2
8690.0, 141.5, | , 26.6, 6.2, 603.4, | ,  1000,   953,  3000,  2904, | , -3.4, 1503.8, 15.115, |, 7.1
8691.0, 141.4, | , 26.6, 5.3, 602.8, | ,  1000,   954,  3000,  2925, | , -3.4, 1493.1, 15.091, |, 4.7
8692.0, 139.6, | , 26.7, 11.7, 608.4, | ,  1000,   952,  3000,  2933, | , -3.4, 1521.4, 15.399, |, 11.9
8693.0, 139.7, | , 26.7, 11.9, 609.2, | ,  1000,   956,  3000,  2911, | , -3.4, 1505.5, 15.172, |, 12.4
8694.0, 139.8, | , 26.7, 12.0, 608.6, | ,  1000,   955,  3000,  2944, | , -3.4, 1503.8, 15.278, |, 12.3
8695.0, 140.1, | , 26.7, 11.6, 608.4, | ,  1000,   954,  3000,  2949, | , -3.4, 1507.2, 15.330, |, 12.0
8696.0, 141.1, | , 26.6, 5.7, 603.6, | ,  1000,   955,  3000,  2939, | , -3.4, 1503.4, 15.253, |, 6.6
8697.0, 140.0, | , 26.6, 11.8, 608.4, | ,  1000,   956,  3000,  2931, | , -3.4, 1534.2, 15.540, |, 12.0
8698.1, 139.9, | , 26.6, 12.1, 608.6, | ,  1000,   955,  3000,  2926, | , -3.4, 1513.2, 15.301, |, 11.8
8699.1, 139.7, | , 26.6, 12.2, 608.4, | ,  1000,   951,  3000,  2926, | , -3.4, 1519.2, 15.350, |, 12.2
8700.1, 140.3, | , 26.6, 12.5, 609.2, | ,  1000,   955,  3000,  2921, | , -3.4, 1520.1, 15.351, |, 12.7
8701.1, 141.1, | , 26.6, 5.7, 603.6, | ,  1000,   957,  3000,  2921, | , -3.4, 1525.7, 15.415, |, 6.6
8702.1, 141.2, | , 26.6, 4.7, 603.0, | ,  1000,   954,  3000,  2913, | , -3.4, 1517.5, 15.292, |, 6.2
8703.1, 140.0, | , 26.6, 11.5, 608.3, | ,  1000,   951,  3000,  2912, | , -3.4, 1524.4, 15.345, |, 11.7
8704.1, 140.4, | , 26.6, 12.1, 608.9, | ,  1000,   951,  3000,  2931, | , -3.4, 1530.0, 15.478, |, 12.5
8705.1, 139.8, | , 26.6, 11.4, 608.5, | ,  1000,   958,  3000,  2917, | , -3.4, 1530.0, 15.446, |, 11.9
8706.1, 139.9, | , 26.6, 11.9, 607.9, | ,  1000,   954,  3000,  2940, | , -3.4, 1533.4, 15.558, |, 11.9
8707.2, 142.0, | , 26.6, 3.7, 602.3, | ,  1000,   952,  3000,  2929, | , -3.4, 1526.1, 15.436, |, 4.6
8708.2, 139.9, | , 26.6, 11.6, 608.5, | ,  1000,   953,  3000,  2952, | , -3.4, 1556.5, 15.839, |, 11.8
8709.2, 140.0, | , 26.6, 11.4, 608.4, | ,  1000,   956,  3000,  2926, | , -3.4, 1535.1, 15.528, |, 11.7
8710.2, 139.8, | , 26.6, 12.2, 609.0, | ,  1000,   954,  3000,  2927, | , -3.4, 1555.7, 15.732, |, 12.5
8711.2, 140.2, | , 26.6, 12.2, 608.7, | ,  1000,   954,  3000,  2926, | , -3.4, 1551.8, 15.690, |, 12.5
8712.2, 141.3, | , 26.6, 4.8, 603.1, | ,  1000,   951,  3000,  2928, | , -3.4, 1533.4, 15.500, |, 5.7
8713.2, 141.3, | , 26.6, 3.8, 602.4, | ,  1000,   957,  3000,  2918, | , -3.4, 1533.4, 15.481, |, 5.8
8714.2, 140.4, | , 26.6, 12.3, 609.1, | ,  1000,   950,  3000,  2938, | , -3.4, 1526.1, 15.462, |, 12.2
8715.2, 140.3, | , 26.6, 12.1, 608.7, | ,  1000,   956,  3000,  2939, | , -3.4, 1525.2, 15.482, |, 12.5
8716.2, 139.8, | , 26.6, 12.1, 608.9, | ,  1000,   953,  3000,  2933, | , -3.4, 1530.0, 15.495, |, 12.2
8717.2, 140.2, | , 26.6, 11.7, 608.6, | ,  1000,   955,  3000,  2939, | , -3.4, 1537.2, 15.596, |, 11.9
8718.3, 141.7, | , 26.6, 6.8, 603.5, | ,  1000,   951,  3000,  2923, | , -3.4, 1537.2, 15.518, |, 7.5
8719.3, 139.7, | , 26.6, 11.9, 608.5, | ,  1000,   954,  3000,  2921, | , -3.4, 1534.2, 15.490, |, 11.9
8720.3, 139.7, | , 26.6, 11.9, 608.7, | ,  1000,   954,  3000,  2931, | , -3.4, 1535.5, 15.544, |, 11.9
8721.3, 140.4, | , 26.6, 12.4, 609.0, | ,  1000,   953,  3000,  2942, | , -3.4, 1532.5, 15.554, |, 12.4
8722.3, 140.3, | , 26.6, 11.6, 608.8, | ,  1000,   954,  3000,  2918, | , -3.4, 1532.5, 15.463, |, 12.0
8723.3, 142.1, | , 26.6, 4.6, 600.7, | ,  1000,   956,  3000,  2933, | , -3.4, 1536.0, 15.565, |, 5.5
8724.3, 140.8, | , 26.6, 6.1, 603.6, | ,  1000,   955,  3000,  2914, | , -3.4, 1534.2, 15.469, |, 5.8
8725.3, 139.9, | , 26.6, 12.0, 605.6, | ,  1000,   956,  3000,  2914, | , -3.4, 1571.5, 15.846, |, 12.2
8726.4, 139.8, | , 26.6, 11.7, 608.6, | ,  1000,   953,  3000,  2947, | , -3.4, 1536.4, 15.613, |, 11.7
8727.4, 140.2, | , 26.6, 11.0, 608.0, | ,  1000,   948,  3000,  2922, | , -3.4, 1563.4, 15.766, |, 11.2
8728.4, 140.4, | , 26.6, 9.4, 605.1, | ,  1000,   949,  3000,  2952, | , -3.4, 1564.2, 15.899, |, 7.4
8729.4, 141.3, | , 26.6, 6.6, 603.8, | ,  1000,   953,  3000,  2920, | , -3.4, 1535.5, 15.496, |, 7.3
8730.4, 139.7, | , 26.6, 12.0, 608.8, | ,  1000,   954,  3000,  2911, | , -3.4, 1559.5, 15.706, |, 12.2
8731.4, 139.7, | , 26.6, 12.7, 609.4, | ,  1000,   949,  3000,  2940, | , -3.4, 1534.2, 15.546, |, 12.7
8732.4, 140.5, | , 26.6, 11.6, 608.4, | ,  1000,   958,  3000,  2925, | , -3.4, 1534.7, 15.527, |, 11.9
8733.4, 139.7, | , 26.6, 11.9, 608.4, | ,  1000,   959,  3000,  2945, | , -3.4, 1542.8, 15.694, |, 12.0
8734.4, 141.4, | , 26.6, 4.6, 603.0, | ,  1000,   955,  3000,  2922, | , -3.4, 1540.7, 15.564, |, 6.1
8735.4, 141.8, | , 26.6, 4.9, 603.2, | ,  1000,   955,  3000,  2932, | , -3.4, 1525.2, 15.448, |, 6.1
8736.5, 139.7, | , 26.6, 11.7, 608.3, | ,  1000,   956,  3000,  2919, | , -3.4, 1543.7, 15.588, |, 12.0
8737.5, 139.7, | , 26.6, 11.1, 607.7, | ,  1000,   955,  3000,  2918, | , -3.4, 1524.4, 15.384, |, 11.8
8738.5, 140.3, | , 26.6, 12.6, 609.3, | ,  1000,   954,  3000,  2941, | , -3.4, 1537.2, 15.604, |, 12.7
8739.5, 141.5, | , 26.6, 6.1, 604.3, | ,  1000,   958,  3000,  2933, | , -3.4, 1542.8, 15.644, |, 7.2
8740.5, 141.0, | , 26.6, 6.1, 604.1, | ,  1000,   954,  3000,  2929, | , -3.4, 1548.8, 15.673, |, 7.1
8741.5, 140.0, | , 26.6, 12.6, 609.1, | ,  1000,   956,  3000,  2907, | , -3.4, 1528.7, 15.388, |, 12.6
8742.5, 140.1, | , 26.6, 11.2, 608.0, | ,  1000,   956,  3000,  2927, | , -3.4, 1564.7, 15.831, |, 11.1
8743.5, 139.9, | , 26.6, 11.3, 608.5, | ,  1000,   949,  3000,  2933, | , -3.4, 1542.8, 15.608, |, 12.1
8744.5, 140.1, | , 26.6, 11.3, 608.3, | ,  1000,   952,  3000,  2924, | , -3.4, 1545.4, 15.606, |, 11.6
8745.6, 141.4, | , 26.6, 7.0, 603.5, | ,  1000,   954,  3000,  2909, | , -3.4, 1550.1, 15.601, |, 6.1
8746.6, 141.4, | , 26.6, 1.2, 608.5, | ,  1000,   955,  3000,  2924, | , -3.4, 1533.8, 15.503, |, 5.7
8747.6, 140.2, | , 26.6, 11.1, 608.1, | ,  1000,   954,  3000,  2942, | , -3.4, 1534.7, 15.580, |, 11.3
8748.6, 140.4, | , 26.6, 12.6, 609.6, | ,  1000,   950,  3000,  2928, | , -3.4, 1543.2, 15.593, |, 12.7
8749.6, 140.2, | , 26.6, 12.1, 608.9, | ,  1000,   950,  3000,  2931, | , -3.4, 1533.0, 15.504, |, 12.3
8750.6, 141.2, | , 26.6, 5.3, 603.3, | ,  1000,   955,  3000,  2911, | , -3.4, 1538.1, 15.494, |, 6.3
8751.6, 141.2, | , 26.6, 3.2, 602.1, | ,  1000,   955,  3000,  2917, | , -3.4, 1528.7, 15.421, |, 4.3
8752.6, 140.5, | , 26.6, 11.4, 607.9, | ,  1000,   952,  3000,  2937, | , -3.4, 1528.2, 15.484, |, 11.7
8753.6, 140.1, | , 26.6, 11.7, 608.6, | ,  1000,   950,  3000,  2935, | , -3.4, 1525.7, 15.445, |, 11.6
8754.7, 139.9, | , 26.6, 11.8, 608.2, | ,  1000,   957,  3000,  2921, | , -3.4, 1527.8, 15.439, |, 11.8
8755.7, 140.4, | , 26.6, 12.2, 608.8, | ,  1000,   955,  3000,  2929, | , -3.4, 1527.8, 15.464, |, 12.4
8756.7, 141.5, | , 26.6, 5.5, 604.6, | ,  1000,   952,  3000,  2937, | , -3.4, 1554.8, 15.755, |, 7.5
8757.7, 140.3, | , 26.6, 10.8, 607.8, | ,  1000,   951,  3000,  2932, | , -3.4, 1521.4, 15.392, |, 10.9
8758.7, 140.1, | , 26.6, 12.2, 609.1, | ,  1000,   948,  3000,  2938, | , -3.4, 1529.5, 15.487, |, 12.3
8759.7, 140.2, | , 26.6, 12.3, 608.9, | ,  1000,   953,  3000,  2914, | , -3.4, 1519.7, 15.311, |, 12.5
8760.7, 140.6, | , 26.6, 12.2, 609.1, | ,  1000,   957,  3000,  2944, | , -3.4, 1518.8, 15.438, |, 12.2
8761.7, 141.0, | , 26.6, 5.4, 603.5, | ,  1000,   951,  3000,  2926, | , -3.4, 1524.0, 15.398, |, 6.4
8762.7, 141.3, | , 26.6, 5.7, 603.6, | ,  1000,   950,  3000,  2914, | , -3.4, 1517.5, 15.283, |, 7.0
8763.8, 139.9, | , 26.6, 11.8, 608.4, | ,  1000,   955,  3000,  2936, | , -3.4, 1521.0, 15.421, |, 11.6
8764.8, 140.1, | , 26.6, 11.3, 608.3, | ,  1000,   952,  3000,  2922, | , -3.4, 1535.1, 15.496, |, 11.3
8765.8, 140.0, | , 26.6, 12.7, 609.4, | ,  1000,   950,  3000,  2927, | , -3.4, 1521.8, 15.375, |, 12.8
8766.8, 140.4, | , 26.6, 12.6, 609.5, | ,  1000,   953,  3000,  2944, | , -3.4, 1519.2, 15.427, |, 12.6
8767.8, 141.5, | , 26.6, 2.9, 602.0, | ,  1000,   951,  3000,  2929, | , -3.4, 1512.4, 15.290, |, 4.5
8768.8, 139.9, | , 26.6, 12.1, 609.0, | ,  1000,   952,  3000,  2910, | , -3.4, 1512.8, 15.222, |, 12.2
8769.8, 140.2, | , 26.6, 12.6, 609.7, | ,  1000,   953,  3000,  2933, | , -3.4, 1542.8, 15.622, |, 12.8
8770.8, 139.8, | , 26.6, 11.9, 608.6, | ,  1000,   957,  3000,  2938, | , -3.4, 1511.1, 15.336, |, 12.0
8771.8, 139.9, | , 26.6, 12.0, 608.7, | ,  1000,   954,  3000,  2918, | , -3.4, 1542.8, 15.562, |, 12.1
8772.8, 141.0, | , 26.6, 5.0, 603.4, | ,  1000,   956,  3000,  2907, | , -3.4, 1549.7, 15.597, |, 5.9
8773.9, 141.5, | , 26.6, 5.5, 602.8, | ,  1000,   954,  3000,  2933, | , -3.4, 1520.5, 15.398, |, 5.7
8774.9, 139.8, | , 26.6, 11.6, 608.5, | ,  1000,   955,  3000,  2918, | , -3.4, 1516.2, 15.301, |, 12.0
8775.9, 139.9, | , 26.6, 11.8, 609.0, | ,  1000,   955,  3000,  2926, | , -3.4, 1515.0, 15.323, |, 12.1
8776.9, 140.1, | , 26.6, 12.6, 609.4, | ,  1000,   954,  3000,  2922, | , -3.4, 1513.7, 15.289, |, 12.8
8777.9, 140.2, | , 26.6, 11.1, 608.3, | ,  1000,   956,  3000,  2929, | , -3.4, 1512.4, 15.311, |, 11.4
8778.9, 141.2, | , 26.6, 3.5, 602.9, | ,  1000,   954,  3000,  2918, | , -3.4, 1533.8, 15.474, |, 5.7
8779.9, 140.3, | , 26.6, 12.4, 609.8, | ,  1000,   958,  3000,  2922, | , -3.4, 1542.0, 15.591, |, 12.7
8780.9, 140.4, | , 26.6, 12.5, 609.5, | ,  1000,   954,  3000,  2937, | , -3.4, 1510.7, 15.318, |, 12.7
8781.9, 139.5, | , 26.6, 12.1, 608.7, | ,  1000,   949,  3000,  2922, | , -3.4, 1546.2, 15.594, |, 12.1
8783.0, 140.1, | , 26.6, 11.0, 608.7, | ,  1000,   952,  3000,  2918, | , -3.4, 1535.1, 15.480, |, 11.3
8784.0, 142.2, | , 26.6, 3.7, 602.0, | ,  1000,   949,  3000,  2916, | , -3.4, 1540.7, 15.517, |, 3.7
8785.0, 141.5, | , 26.6, 3.4, 603.6, | ,  1000,   958,  3000,  2920, | , -3.4, 1515.4, 15.312, |, 5.6
8786.0, 139.9, | , 26.6, 11.9, 609.0, | ,  1000,   955,  3000,  2924, | , -3.4, 1505.1, 15.211, |, 12.0
8787.0, 140.3, | , 26.6, 12.7, 609.4, | ,  1000,   955,  3000,  2927, | , -3.4, 1515.4, 15.331, |, 12.5
8788.0, 139.9, | , 26.6, 11.2, 608.0, | ,  1000,   953,  3000,  2952, | , -3.4, 1510.7, 15.374, |, 11.0
8789.0, 140.7, | , 26.6, 5.5, 603.9, | ,  1000,   955,  3000,  2925, | , -3.4, 1539.8, 15.566, |, 6.3
8790.0, 140.8, | , 26.6, 6.2, 604.3, | ,  1000,   951,  3000,  2916, | , -3.4, 1506.8, 15.185, |, 6.6
8791.0, 140.1, | , 26.6, 12.5, 609.3, | ,  1000,   953,  3000,  2935, | , -3.4, 1506.8, 15.264, |, 12.8
8792.1, 140.1, | , 26.6, 11.8, 608.9, | ,  1000,   956,  3000,  2939, | , -3.4, 1528.2, 15.512, |, 12.0
8793.1, 140.0, | , 26.6, 10.9, 608.2, | ,  1000,   950,  3000,  2917, | , -3.4, 1507.2, 15.186, |, 11.9
8794.1, 140.1, | , 26.6, 12.6, 609.5, | ,  1000,   951,  3000,  2920, | , -3.4, 1506.0, 15.192, |, 12.7
8795.1, 141.7, | , 26.6, 5.0, 603.5, | ,  1000,   954,  3000,  2927, | , -3.4, 1509.8, 15.267, |, 6.1
8796.1, 141.2, | , 26.6, 3.8, 602.6, | ,  1000,   955,  3000,  2923, | , -3.4, 1511.1, 15.272, |, 5.1
8797.1, 140.0, | , 26.6, 11.8, 608.6, | ,  1000,   955,  3000,  2918, | , -3.4, 1529.5, 15.437, |, 12.1
8798.1, 140.5, | , 26.6, 11.4, 608.5, | ,  1000,   951,  3000,  2942, | , -3.4, 1517.5, 15.395, |, 11.9
8799.1, 139.7, | , 26.6, 11.8, 608.8, | ,  1000,   954,  3000,  2926, | , -3.4, 1530.4, 15.475, |, 11.6
8800.1, 141.2, | , 26.6, 5.7, 604.0, | ,  1000,   956,  3000,  2904, | , -3.4, 1519.2, 15.283, |, 6.5
8801.1, 141.5, | , 26.6, 4.9, 603.6, | ,  1000,   951,  3000,  2907, | , -3.4, 1512.0, 15.200, |, 5.2
8802.2, 140.3, | , 26.6, 12.5, 609.2, | ,  1000,   961,  3000,  2927, | , -3.4, 1516.7, 15.368, |, 12.7
8803.2, 140.1, | , 26.6, 11.0, 608.1, | ,  1000,   952,  3000,  2918, | , -3.4, 1524.8, 15.375, |, 11.3
8804.2, 139.7, | , 26.6, 11.8, 608.9, | ,  1000,   954,  3000,  2928, | , -3.4, 1533.0, 15.507, |, 12.1
8805.2, 139.9, | , 26.6, 11.8, 608.6, | ,  1000,   956,  3000,  2900, | , -3.4, 1511.5, 15.190, |, 11.9
8806.2, 141.3, | , 26.6, 4.4, 602.6, | ,  1000,   954,  3000,  2911, | , -3.4, 1514.1, 15.251, |, 5.4
8807.2, 141.4, | , 26.6, 5.1, 603.3, | ,  1000,   957,  3000,  2934, | , -3.4, 1503.4, 15.243, |, 6.8
8808.2, 140.5, | , 26.6, 11.7, 608.3, | ,  1000,   950,  3000,  2945, | , -3.4, 1503.8, 15.266, |, 11.9
8809.2, 139.6, | , 26.6, 12.0, 608.7, | ,  1000,   958,  3000,  2919, | , -3.4, 1523.1, 15.387, |, 12.1
8810.3, 140.1, | , 26.6, 11.3, 609.3, | ,  1000,   953,  3000,  2921, | , -3.4, 1524.0, 15.381, |, 12.5
8811.3, 141.3, | , 26.6, 6.2, 604.2, | ,  1000,   955,  3000,  2928, | , -3.4, 1510.2, 15.281, |, 7.2
8812.3, 141.5, | , 26.6, 6.2, 604.0, | ,  1000,   957,  3000,  2916, | , -3.4, 1505.5, 15.193, |, 6.6
8813.3, 140.2, | , 26.6, 10.6, 607.8, | ,  1000,   955,  3000,  2930, | , -3.4, 1525.7, 15.448, |, 10.8
8814.3, 140.4, | , 26.6, 12.0, 609.1, | ,  1000,   956,  3000,  2915, | , -3.4, 1502.5, 15.156, |, 12.5
8815.3, 140.4, | , 26.6, 11.2, 608.3, | ,  1000,   952,  3000,  2924, | , -3.4, 1507.2, 15.223, |, 11.7
8816.3, 140.1, | , 26.6, 10.9, 608.2, | ,  1000,   956,  3000,  2940, | , -3.4, 1524.0, 15.469, |, 11.4
8817.3, 141.4, | , 26.6, 4.4, 603.1, | ,  1000,   949,  3000,  2922, | , -3.4, 1513.7, 15.270, |, 5.7
8818.3, 140.6, | , 26.6, 11.5, 608.3, | ,  1000,   952,  3000,  2932, | , -3.4, 1502.5, 15.208, |, 11.5
8819.4, 139.9, | , 26.6, 11.7, 608.5, | ,  1000,   949,  3000,  2929, | , -3.4, 1506.0, 15.222, |, 11.5
8820.4, 139.9, | , 26.6, 10.9, 608.5, | ,  1000,   954,  3000,  2909, | , -3.4, 1507.2, 15.170, |, 11.9
8821.4, 140.2, | , 26.6, 12.3, 609.0, | ,  1000,   949,  3000,  2920, | , -3.4, 1498.3, 15.104, |, 12.3
8822.4, 141.3, | , 26.6, 5.1, 603.6, | ,  1000,   957,  3000,  2922, | , -3.4, 1506.0, 15.222, |, 6.5
8823.4, 140.9, | , 26.6, 4.6, 603.6, | ,  1000,   954,  3000,  2915, | , -3.4, 1506.8, 15.193, |, 6.5
8824.4, 139.8, | , 26.6, 12.2, 609.2, | ,  1000,   956,  3000,  2939, | , -3.4, 1503.4, 15.258, |, 12.3
8825.4, 140.4, | , 26.6, 12.3, 608.9, | ,  1000,   948,  3000,  2932, | , -3.4, 1506.8, 15.235, |, 12.3
8826.4, 140.1, | , 26.6, 11.7, 609.1, | ,  1000,   958,  3000,  2948, | , -3.4, 1508.1, 15.350, |, 11.7
8827.4, 139.7, | , 26.6, 11.6, 608.8, | ,  1000,   957,  3000,  2920, | , -3.4, 1497.0, 15.124, |, 12.0
8828.5, 141.8, | , 26.6, 3.6, 602.5, | ,  1000,   954,  3000,  2913, | , -3.4, 1504.3, 15.158, |, 4.9
8829.5, 139.9, | , 26.6, 11.7, 608.6, | ,  1000,   956,  3000,  2948, | , -3.4, 1516.2, 15.425, |, 11.6
8830.5, 140.0, | , 26.6, 11.4, 609.0, | ,  1000,   951,  3000,  2919, | , -3.4, 1516.2, 15.292, |, 11.4
8831.5, 140.0, | , 26.6, 11.8, 609.0, | ,  1000,   957,  3000,  2932, | , -3.4, 1505.1, 15.252, |, 11.8
8832.5, 139.6, | , 26.6, 12.1, 609.2, | ,  1000,   956,  3000,  2920, | , -3.4, 1504.3, 15.195, |, 12.2
8833.5, 141.3, | , 26.6, 4.9, 603.3, | ,  1000,   954,  3000,  2941, | , -3.4, 1520.1, 15.427, |, 5.7
8834.5, 141.8, | , 26.6, 5.4, 603.2, | ,  1000,   955,  3000,  2918, | , -3.4, 1499.5, 15.136, |, 5.6
8835.5, 140.0, | , 26.6, 12.5, 609.8, | ,  1000,   952,  3000,  2888, | , -3.4, 1530.4, 15.315, |, 12.8
8836.5, 140.1, | , 26.6, 6.2, 606.9, | ,  1000,   953,  3000,  2927, | , -3.4, 1511.1, 15.278, |, 3.8
8837.6, 139.9, | , 26.6, 12.1, 609.2, | ,  1000,   954,  3000,  2939, | , -3.4, 1511.1, 15.327, |, 12.1
8838.6, 140.5, | , 26.6, 11.4, 608.9, | ,  1000,   954,  3000,  2927, | , -3.4, 1514.5, 15.315, |, 11.6
8839.6, 141.0, | , 26.6, 5.9, 602.2, | ,  1000,   953,  3000,  2944, | , -3.4, 1532.1, 15.555, |, 6.9
8840.6, 139.9, | , 26.6, 11.7, 609.1, | ,  1000,   951,  3000,  2923, | , -3.4, 1517.5, 15.321, |, 11.8
8841.6, 139.9, | , 26.6, 11.7, 609.1, | ,  1000,   955,  3000,  2904, | , -3.4, 1502.5, 15.109, |, 11.9
8842.6, 140.1, | , 26.6, 12.6, 609.9, | ,  1000,   954,  3000,  2926, | , -3.4, 1529.5, 15.463, |, 12.8
8843.6, 140.0, | , 26.6, 10.9, 608.4, | ,  1000,   950,  3000,  2939, | , -3.4, 1526.1, 15.465, |, 10.6
8844.6, 141.9, | , 26.6, 1.8, 600.7, | ,  1000,   946,  3000,  2937, | , -3.4, 1523.1, 15.410, |, 2.1
8845.6, 141.5, | , 26.6, 5.1, 603.8, | ,  1000,   951,  3000,  2937, | , -3.4, 1516.7, 15.364, |, 6.3
8846.7, 140.0, | , 26.6, 11.9, 609.4, | ,  1000,   951,  3000,  2919, | , -3.4, 1496.5, 15.093, |, 12.0
8847.7, 140.0, | , 26.6, 12.0, 609.7, | ,  1000,   953,  3000,  2949, | , -3.4, 1508.1, 15.336, |, 12.2
8848.7, 140.0, | , 26.6, 11.0, 608.8, | ,  1000,   955,  3000,  2926, | , -3.4, 1507.7, 15.247, |, 11.4
8849.7, 140.4, | , 26.6, 12.4, 609.5, | ,  1000,   950,  3000,  2945, | , -3.4, 1502.5, 15.250, |, 12.5
8850.7, 140.8, | , 26.6, 6.4, 604.9, | ,  1000,   952,  3000,  2914, | , -3.4, 1513.7, 15.252, |, 6.4
8851.7, 139.7, | , 26.6, 12.0, 609.4, | ,  1000,   955,  3000,  2925, | , -3.4, 1503.0, 15.195, |, 12.1
8852.7, 140.4, | , 26.6, 12.5, 609.8, | ,  1000,   956,  3000,  2931, | , -3.4, 1526.1, 15.458, |, 12.7
8853.7, 140.0, | , 26.6, 10.8, 608.7, | ,  1000,   956,  3000,  2928, | , -3.4, 1505.1, 15.233, |, 11.3
8854.7, 139.9, | , 26.6, 11.7, 609.2, | ,  1000,   956,  3000,  2932, | , -3.4, 1511.1, 15.308, |, 11.8
8855.8, 141.7, | , 26.6, 5.3, 603.7, | ,  1000,   952,  3000,  2926, | , -3.4, 1498.3, 15.137, |, 6.1
8856.8, 141.8, | , 26.6, 5.7, 604.5, | ,  1000,   953,  3000,  2921, | , -3.4, 1514.1, 15.282, |, 6.3
8857.8, 139.9, | , 26.6, 11.8, 609.0, | ,  1000,   955,  3000,  2914, | , -3.4, 1505.1, 15.175, |, 12.1
8858.8, 140.3, | , 26.6, 11.8, 609.0, | ,  1000,   956,  3000,  2941, | , -3.4, 1504.3, 15.274, |, 11.9
8859.8, 140.0, | , 26.6, 12.0, 609.3, | ,  1000,   953,  3000,  2948, | , -3.4, 1504.3, 15.291, |, 12.2
8860.8, 140.9, | , 26.6, 5.6, 604.2, | ,  1000,   949,  3000,  2915, | , -3.4, 1503.4, 15.140, |, 6.5
8861.8, 141.2, | , 26.6, 6.1, 605.3, | ,  1000,   949,  3000,  2927, | , -3.4, 1503.0, 15.182, |, 7.4
8862.8, 140.1, | , 26.6, 12.7, 609.7, | ,  1000,   954,  3000,  2933, | , -3.4, 1505.5, 15.249, |, 12.7
8863.9, 140.0, | , 26.6, 11.1, 608.7, | ,  1000,   952,  3000,  2934, | , -3.4, 1504.7, 15.237, |, 11.0
8864.9, 139.8, | , 26.6, 12.0, 609.1, | ,  1000,   955,  3000,  2912, | , -3.4, 1497.0, 15.084, |, 11.8
8865.9, 139.9, | , 26.6, 12.6, 609.6, | ,  1000,   956,  3000,  2909, | , -3.4, 1496.1, 15.067, |, 12.7
8866.9, 141.7, | , 26.6, 5.3, 603.8, | ,  1000,   953,  3000,  2948, | , -3.4, 1505.5, 15.304, |, 5.9
8867.9, 141.3, | , 26.6, 4.0, 602.8, | ,  1000,   949,  3000,  2922, | , -3.4, 1497.0, 15.103, |, 5.5
8868.9, 140.7, | , 26.6, 11.6, 609.1, | ,  1000,   951,  3000,  2941, | , -3.4, 1494.8, 15.163, |, 11.7
8869.9, 139.8, | , 26.6, 11.9, 609.4, | ,  1000,   953,  3000,  2933, | , -3.4, 1500.0, 15.187, |, 12.1
8870.9, 140.0, | , 26.6, 11.7, 609.5, | ,  1000,   952,  3000,  2923, | , -3.4, 1502.5, 15.171, |, 12.1
8871.9, 140.9, | , 26.6, 5.3, 604.2, | ,  1000,   955,  3000,  2924, | , -3.4, 1505.5, 15.218, |, 6.3
8872.9, 141.2, | , 26.6, 6.7, 605.1, | ,  1000,   952,  3000,  2907, | , -3.4, 1505.1, 15.134, |, 7.5
8874.0, 140.7, | , 26.6, 10.8, 608.9, | ,  1000,   957,  3000,  2923, | , -3.4, 1504.3, 15.211, |, 11.4
8875.0, 139.9, | , 26.6, 11.5, 608.4, | ,  1000,   951,  3000,  2931, | , -3.4, 1499.1, 15.166, |, 11.9
8876.0, 140.4, | , 26.6, 12.3, 609.8, | ,  1000,   952,  3000,  2924, | , -3.4, 1496.1, 15.109, |, 12.3
8877.0, 139.7, | , 26.6, 11.7, 608.8, | ,  1000,   954,  3000,  2917, | , -3.4, 1517.5, 15.306, |, 11.6
8878.0, 141.1, | , 26.6, 5.2, 604.7, | ,  1000,   950,  3000,  2906, | , -3.4, 1494.8, 15.021, |, 6.9
8879.0, 140.7, | , 26.6, 10.1, 608.4, | ,  1000,   956,  3000,  2928, | , -3.4, 1508.1, 15.262, |, 7.7
8880.0, 140.2, | , 26.6, 12.2, 609.7, | ,  1000,   955,  3000,  2929, | , -3.4, 1497.4, 15.157, |, 12.2
8881.0, 139.8, | , 26.6, 11.7, 609.2, | ,  1000,   954,  3000,  2924, | , -3.4, 1524.4, 15.405, |, 11.6
8882.1, 139.9, | , 26.6, 11.3, 608.8, | ,  1000,   957,  3000,  2918, | , -3.4, 1498.3, 15.130, |, 11.9
8883.1, 141.1, | , 26.6, 5.1, 604.1, | ,  1000,   949,  3000,  2928, | , -3.4, 1528.2, 15.439, |, 6.2
8884.1, 141.1, | , 26.6, 4.9, 603.9, | ,  1000,   954,  3000,  2932, | , -3.4, 1496.5, 15.152, |, 5.8
8885.1, 140.1, | , 26.6, 11.7, 609.4, | ,  1000,   956,  3000,  2940, | , -3.4, 1523.5, 15.466, |, 11.7
8886.1, 140.4, | , 26.6, 12.1, 609.6, | ,  1000,   953,  3000,  2932, | , -3.4, 1498.3, 15.168, |, 12.5
8887.1, 140.1, | , 26.6, 12.0, 609.5, | ,  1000,   951,  3000,  2930, | , -3.4, 1495.7, 15.128, |, 12.5
8888.1, 140.0, | , 26.6, 11.3, 608.9, | ,  1000,   955,  3000,  2916, | , -3.4, 1498.3, 15.112, |, 12.0
8889.1, 141.8, | , 26.6, 3.7, 602.2, | ,  1000,   948,  3000,  2922, | , -3.4, 1503.8, 15.162, |, 4.5
8890.1, 140.4, | , 26.6, 12.3, 609.6, | ,  1000,   952,  3000,  2937, | , -3.4, 1501.3, 15.214, |, 12.4
8891.2, 139.9, | , 26.6, 11.6, 609.2, | ,  1000,   956,  3000,  2922, | , -3.4, 1500.0, 15.159, |, 11.5
8892.2, 140.0, | , 26.6, 11.8, 609.6, | ,  1000,   953,  3000,  2926, | , -3.4, 1513.7, 15.300, |, 11.8
8893.2, 140.1, | , 26.6, 12.6, 609.6, | ,  1000,   953,  3000,  2945, | , -3.4, 1496.1, 15.197, |, 12.7
8894.2, 141.6, | , 26.6, 5.7, 604.6, | ,  1000,   952,  3000,  2927, | , -3.4, 1498.3, 15.145, |, 6.5
8895.2, 141.0, | , 26.6, 4.7, 603.0, | ,  1000,   954,  3000,  2896, | , -3.4, 1500.0, 15.047, |, 5.0
8896.2, 140.3, | , 26.6, 12.5, 609.8, | ,  1000,   954,  3000,  2951, | , -3.4, 102.8, 1.047, |, 12.7
8897.2, 139.8, | , 26.6, 11.9, 609.1, | ,  1000,   952,  3000,  2931, | , -3.4, 116.9, 1.185, |, 12.2
8898.2, 139.8, | , 26.6, 12.0, 609.4, | ,  1000,   955,  3000,  2917, | , -3.4, 129.8, 1.311, |, 12.1
8899.3, 140.3, | , 26.6, 11.6, 609.3, | ,  1000,   956,  3000,  2929, | , -3.4, 146.5, 1.485, |, 11.5
8900.3, 141.8, | , 26.6, 4.8, 603.6, | ,  1000,   959,  3000,  2934, | , -3.4, 174.4, 1.771, |, 5.7
8901.3, 139.9, | , 26.6, 11.9, 609.4, | ,  1000,   955,  3000,  2943, | , -3.4, 208.6, 2.122, |, 12.2
8902.3, 139.8, | , 26.6, 12.0, 609.4, | ,  1000,   952,  3000,  2922, | , -3.4, 207.8, 2.100, |, 12.1
8903.3, 140.3, | , 26.6, 12.4, 609.8, | ,  1000,   953,  3000,  2948, | , -3.4, 252.3, 2.568, |, 12.4
8904.3, 139.9, | , 26.6, 11.3, 608.8, | ,  1000,   954,  3000,  2927, | , -3.4, 249.3, 2.524, |, 11.6
8905.3, 141.2, | , 26.6, 4.0, 603.0, | ,  1000,   953,  3000,  2938, | , -3.4, 266.0, 2.701, |, 5.0
8906.3, 141.8, | , 26.6, 4.6, 604.1, | ,  1000,   953,  3000,  2932, | , -3.4, 278.9, 2.827, |, 6.0
8907.3, 140.0, | , 26.6, 12.6, 610.4, | ,  1000,   955,  3000,  2918, | , -3.4, 297.7, 3.009, |, 12.8
8908.4, 139.8, | , 26.6, 12.0, 609.6, | ,  1000,   952,  3000,  2931, | , -3.4, 325.6, 3.299, |, 12.1
8909.4, 140.1, | , 26.6, 11.2, 608.7, | ,  1000,   955,  3000,  2941, | , -3.4, 328.2, 3.335, |, 11.3
8910.4, 140.1, | , 26.6, 12.4, 609.6, | ,  1000,   950,  3000,  2901, | , -3.4, 351.3, 3.529, |, 12.4
8911.4, 141.3, | , 26.6, 4.1, 603.6, | ,  1000,   946,  3000,  2913, | , -3.4, 371.4, 3.739, |, 3.7
8912.4, 139.9, | , 26.6, 11.8, 609.2, | ,  1000,   957,  3000,  2939, | , -3.4, 409.1, 4.158, |, 12.2
8913.4, 140.2, | , 26.6, 12.5, 610.0, | ,  1000,   958,  3000,  2918, | , -3.4, 428.9, 4.336, |, 12.7
8914.4, 140.6, | , 26.6, 11.8, 609.1, | ,  1000,   961,  3000,  2938, | , -3.4, 431.8, 4.392, |, 12.0
8915.4, 139.7, | , 26.6, 12.0, 609.5, | ,  1000,   950,  3000,  2914, | , -3.4, 469.1, 4.729, |, 12.1
8916.4, 141.8, | , 26.6, 0.9, 601.9, | ,  1000,   951,  3000,  2903, | , -3.4, 468.7, 4.713, |, 2.8
8917.4, 141.5, | , 26.6, 6.8, 603.4, | ,  1000,   956,  3000,  2914, | , -3.4, 507.7, 5.124, |, 6.0
8918.4, 139.9, | , 26.6, 11.9, 609.5, | ,  1000,   958,  3000,  2923, | , -3.4, 509.0, 5.152, |, 12.0
8919.5, 140.3, | , 26.6, 11.0, 608.6, | ,  1000,   957,  3000,  2935, | , -3.4, 548.4, 5.567, |, 11.3
8920.5, 139.9, | , 26.6, 11.6, 609.4, | ,  1000,   958,  3000,  2904, | , -3.4, 551.4, 5.555, |, 11.6
8921.5, 141.3, | , 26.6, 7.2, 604.9, | ,  1000,   957,  3000,  2903, | , -3.4, 555.7, 5.595, |, 7.8
8922.5, 140.7, | , 26.6, 6.3, 605.0, | ,  1000,   952,  3000,  2910, | , -3.4, 580.5, 5.848, |, 7.1
8923.5, 140.2, | , 26.6, 12.5, 609.8, | ,  1000,   955,  3000,  2947, | , -3.4, 628.5, 6.395, |, 12.7
8924.5, 140.6, | , 26.6, 11.6, 609.3, | ,  1000,   958,  3000,  2925, | , -3.4, 618.2, 6.261, |, 11.9
8925.5, 139.7, | , 26.6, 11.8, 609.5, | ,  1000,   958,  3000,  2907, | , -3.4, 618.7, 6.237, |, 12.2
8926.5, 139.7, | , 26.6, 12.0, 606.9, | ,  1000,   955,  3000,  2911, | , -3.4, 639.2, 6.446, |, 11.8
8927.5, 141.8, | , 26.6, 4.3, 604.1, | ,  1000,   955,  3000,  2957, | , -3.4, 654.2, 6.674, |, 5.9
8928.6, 141.5, | , 26.6, 4.5, 603.6, | ,  1000,   953,  3000,  2904, | , -3.4, 700.1, 7.042, |, 5.9
8929.6, 139.9, | , 26.6, 10.7, 608.8, | ,  1000,   954,  3000,  2918, | , -3.4, 696.2, 7.030, |, 11.3
8930.6, 140.0, | , 26.6, 11.8, 609.9, | ,  1000,   955,  3000,  2937, | , -3.4, 719.8, 7.305, |, 12.6
8931.6, 140.0, | , 26.6, 12.7, 609.8, | ,  1000,   954,  3000,  2943, | , -3.4, 745.0, 7.570, |, 12.7
8932.6, 141.1, | , 26.6, 5.5, 604.8, | ,  1000,   948,  3000,  2907, | , -3.4, 753.2, 7.571, |, 6.5
8933.6, 141.3, | , 26.6, 5.7, 603.3, | ,  1000,   950,  3000,  2926, | , -3.4, 771.6, 7.800, |, 6.5
8934.6, 140.6, | , 26.6, 10.8, 608.8, | ,  1000,   954,  3000,  2933, | , -3.4, 816.2, 8.272, |, 11.5
8935.6, 139.8, | , 26.6, 11.4, 609.4, | ,  1000,   951,  3000,  2932, | , -3.4, 823.9, 8.341, |, 11.9
8936.6, 140.0, | , 26.6, 11.8, 609.2, | ,  1000,   953,  3000,  2920, | , -3.4, 832.0, 8.403, |, 11.9
8937.7, 139.9, | , 26.6, 11.5, 609.4, | ,  1000,   953,  3000,  2952, | , -3.4, 842.3, 8.575, |, 12.3
8938.7, 141.8, | , 26.6, 4.8, 603.7, | ,  1000,   957,  3000,  2911, | , -3.4, 854.7, 8.619, |, 5.7
8939.7, 141.3, | , 26.6, 4.3, 603.4, | ,  1000,   952,  3000,  2925, | , -3.4, 892.9, 9.025, |, 5.7
8940.7, 139.8, | , 26.6, 11.4, 609.1, | ,  1000,   954,  3000,  2928, | , -3.4, 888.6, 8.993, |, 12.0
8941.7, 140.4, | , 26.6, 12.3, 609.7, | ,  1000,   951,  3000,  2917, | , -3.4, 934.0, 9.420, |, 12.1
8942.7, 140.3, | , 26.6, 12.3, 609.6, | ,  1000,   956,  3000,  2941, | , -3.4, 937.8, 9.528, |, 12.4
8943.7, 141.2, | , 26.6, 5.0, 604.1, | ,  1000,   951,  3000,  2929, | , -3.4, 942.1, 9.529, |, 6.2
8944.7, 141.3, | , 26.6, 4.1, 604.4, | ,  1000,   954,  3000,  2899, | , -3.4, 955.8, 9.601, |, 6.2
8945.7, 140.3, | , 26.6, 12.2, 610.2, | ,  1000,   956,  3000,  2927, | , -3.4, 979.0, 9.912, |, 12.4
8946.8, 139.8, | , 26.6, 11.7, 609.4, | ,  1000,   951,  3000,  2919, | , -3.4, 1017.1, 10.263, |, 11.9
8947.8, 139.9, | , 26.6, 11.7, 609.6, | ,  1000,   949,  3000,  2914, | , -3.4, 1009.4, 10.168, |, 12.1
8948.8, 140.1, | , 26.6, 12.6, 609.9, | ,  1000,   955,  3000,  2932, | , -3.4, 1027.4, 10.412, |, 12.7
8949.8, 141.6, | , 26.6, 5.7, 604.5, | ,  1000,   955,  3000,  2911, | , -3.4, 1042.0, 10.501, |, 6.8
8950.8, 141.2, | , 26.6, 4.7, 604.2, | ,  1000,   952,  3000,  2933, | , -3.4, 1083.1, 10.968, |, 1.6
8951.8, 140.1, | , 26.6, 12.6, 610.1, | ,  1000,   955,  3000,  2911, | , -3.4, 1083.9, 10.925, |, 12.7
8952.8, 139.7, | , 26.6, 12.1, 609.8, | ,  1000,   955,  3000,  2903, | , -3.4, 1107.9, 11.142, |, 12.2
8953.8, 139.9, | , 26.6, 12.0, 609.9, | ,  1000,   954,  3000,  2924, | , -3.4, 1107.9, 11.199, |, 12.2
8954.8, 140.9, | , 26.6, 5.5, 604.7, | ,  1000,   957,  3000,  2931, | , -3.4, 1119.1, 11.341, |, 6.4
8955.8, 141.8, | , 26.6, 3.6, 603.8, | ,  1000,   953,  3000,  2926, | , -3.4, 1124.2, 11.368, |, 4.7
8956.9, 139.9, | , 26.6, 11.8, 609.5, | ,  1000,   957,  3000,  2918, | , -3.4, 1132.8, 11.442, |, 12.0
8957.9, 139.7, | , 26.6, 11.7, 609.8, | ,  1000,   952,  3000,  2923, | , -3.4, 1173.1, 11.848, |, 12.1
8958.9, 140.4, | , 26.6, 12.3, 610.1, | ,  1000,   955,  3000,  2945, | , -3.4, 1167.1, 11.864, |, 12.1
8959.9, 140.0, | , 26.6, 12.3, 610.0, | ,  1000,   953,  3000,  2928, | , -3.4, 1180.8, 11.946, |, 12.6
8960.9, 140.8, | , 26.6, 5.6, 604.7, | ,  1000,   955,  3000,  2910, | , -3.4, 1198.3, 12.071, |, 6.4
8961.9, 140.1, | , 26.6, 11.0, 609.8, | ,  1000,   955,  3000,  2931, | , -3.4, 1237.3, 12.533, |, 11.3
8962.9, 140.4, | , 26.6, 11.9, 610.1, | ,  1000,   950,  3000,  2945, | , -3.4, 1231.8, 12.506, |, 12.3
8963.9, 139.8, | , 26.6, 11.6, 609.8, | ,  1000,   954,  3000,  2900, | , -3.4, 1258.3, 12.642, |, 11.8
8964.9, 140.1, | , 26.6, 11.4, 609.8, | ,  1000,   956,  3000,  2918, | , -3.4, 1275.0, 12.874, |, 11.9
8966.0, 141.3, | , 26.6, 5.9, 604.8, | ,  1000,   948,  3000,  2905, | , -3.4, 1265.2, 12.706, |, 6.5
8967.0, 141.6, | , 26.6, 5.6, 605.0, | ,  1000,   954,  3000,  2936, | , -3.4, 1272.9, 12.903, |, 7.0
8968.0, 139.8, | , 26.6, 11.5, 609.3, | ,  1000,   953,  3000,  2937, | , -3.4, 1304.2, 13.222, |, 11.9
8969.0, 140.4, | , 26.6, 12.4, 610.1, | ,  1000,   949,  3000,  2922, | , -3.4, 1312.3, 13.242, |, 12.6
8970.0, 140.1, | , 26.6, 12.5, 610.3, | ,  1000,   952,  3000,  2924, | , -3.4, 1322.2, 13.357, |, 12.1
8971.0, 140.1, | , 26.6, 11.8, 609.9, | ,  1000,   948,  3000,  2950, | , -3.4, 1314.4, 13.354, |, 12.0
8972.0, 141.5, | , 26.6, 3.6, 603.6, | ,  1000,   957,  3000,  2940, | , -3.4, 1323.0, 13.437, |, 5.0
8973.0, 139.7, | , 26.6, 12.0, 609.8, | ,  1000,   955,  3000,  2909, | , -3.4, 1332.0, 13.413, |, 12.2
8974.0, 139.8, | , 26.6, 12.0, 609.7, | ,  1000,   958,  3000,  2942, | , -3.4, 1376.1, 13.986, |, 12.1
8975.1, 139.9, | , 26.6, 11.6, 609.7, | ,  1000,   957,  3000,  2929, | , -3.4, 1364.6, 13.818, |, 12.0
8976.1, 140.2, | , 26.6, 12.7, 610.4, | ,  1000,   954,  3000,  2926, | , -3.4, 1379.1, 13.945, |, 12.8
8977.1, 141.7, | , 26.6, 5.8, 604.4, | ,  1000,   952,  3000,  2918, | , -3.4, 1377.4, 13.890, |, 6.6
8978.1, 141.2, | , 26.6, 4.0, 604.4, | ,  1000,   949,  3000,  2929, | , -3.4, 1384.7, 13.994, |, 4.8
8979.1, 140.0, | , 26.6, 12.1, 610.0, | ,  1000,   954,  3000,  2922, | , -3.4, 1399.7, 14.138, |, 12.3
8980.1, 140.2, | , 26.6, 12.6, 610.3, | ,  1000,   950,  3000,  2911, | , -3.4, 1409.1, 14.178, |, 12.8
8981.1, 139.8, | , 26.6, 11.8, 609.6, | ,  1000,   953,  3000,  2941, | , -3.4, 1399.3, 14.199, |, 11.8
8982.1, 140.2, | , 26.6, 11.1, 609.6, | ,  1000,   952,  3000,  2927, | , -3.4, 1404.4, 14.196, |, 11.3
8983.1, 141.3, | , 26.6, 4.1, 605.4, | ,  1000,   955,  3000,  2919, | , -3.4, 1414.7, 14.285, |, 7.3
8984.2, 139.7, | , 26.6, 12.0, 609.9, | ,  1000,   957,  3000,  2937, | , -3.4, 1422.0, 14.431, |, 12.1
8985.2, 139.7, | , 26.6, 11.9, 609.7, | ,  1000,   955,  3000,  2928, | , -3.4, 1442.6, 14.597, |, 12.2
8986.2, 140.1, | , 26.6, 12.7, 610.7, | ,  1000,   951,  3000,  2930, | , -3.4, 1437.4, 14.540, |, 12.7
8987.2, 140.6, | , 26.6, 11.6, 609.7, | ,  1000,   957,  3000,  2942, | , -3.4, 1443.8, 14.670, |, 11.9
8988.2, 141.9, | , 26.6, 3.1, 601.3, | ,  1000,   955,  3000,  2941, | , -3.4, 1475.1, 14.978, |, 3.2
8989.2, 141.1, | , 26.6, 4.4, 605.3, | ,  1000,   949,  3000,  2930, | , -3.4, 1455.4, 14.711, |, 7.3
8990.2, 140.1, | , 26.6, 12.6, 610.5, | ,  1000,   956,  3000,  2931, | , -3.4, 1474.3, 14.935, |, 12.6
8991.2, 140.0, | , 26.6, 11.9, 609.4, | ,  1000,   951,  3000,  2925, | , -3.4, 1467.0, 14.817, |, 12.0
8992.3, 139.9, | , 26.6, 10.4, 609.1, | ,  1000,   949,  3000,  2922, | , -3.4, 1471.7, 14.847, |, 11.2
8993.3, 140.3, | , 26.6, 12.5, 610.4, | ,  1000,   952,  3000,  2914, | , -3.4, 1494.8, 15.062, |, 12.6
8994.3, 141.0, | , 26.6, 6.1, 605.6, | ,  1000,   955,  3000,  2927, | , -3.4, 1487.5, 15.046, |, 6.9
8995.3, 140.0, | , 26.6, 11.8, 610.1, | ,  1000,   953,  3000,  2937, | , -3.4, 1482.4, 15.029, |, 12.2
8996.3, 139.6, | , 26.6, 11.9, 610.5, | ,  1000,   954,  3000,  2918, | , -3.4, 1483.3, 14.964, |, 12.7
8997.3, 140.5, | , 26.6, 11.6, 609.9, | ,  1000,   955,  3000,  2934, | , -3.4, 1508.1, 15.283, |, 11.8
8998.3, 139.9, | , 26.6, 12.0, 610.3, | ,  1000,   956,  3000,  2923, | , -3.4, 1517.1, 15.337, |, 12.1
8999.3, 141.1, | , 26.6, 4.4, 603.9, | ,  1000,   952,  3000,  2914, | , -3.4, 1487.5, 14.984, |, 5.4
9000.3, 141.6, | , 26.6, 6.9, 605.6, | ,  1000,   949,  3000,  2918, | , -3.4, 1505.5, 15.172, |, 7.5
9001.4, 139.8, | , 26.6, 11.7, 609.7, | ,  1000,   954,  3000,  2945, | , -3.4, 1504.7, 15.289, |, 12.1
9002.4, 140.1, | , 26.6, 11.2, 609.5, | ,  1000,   950,  3000,  2925, | , -3.4, 1503.0, 15.174, |, 11.5
9003.4, 139.7, | , 26.6, 12.5, 610.2, | ,  1000,   951,  3000,  2935, | , -3.4, 1518.0, 15.372, |, 12.7
9004.4, 141.6, | , 26.6, 6.2, 605.4, | ,  1000,   950,  3000,  2918, | , -3.4, 1515.0, 15.273, |, 7.1
9005.4, 141.0, | , 26.6, 5.8, 604.9, | ,  1000,   952,  3000,  2922, | , -3.4, 1514.1, 15.286, |, 6.2
9006.4, 140.4, | , 26.6, 12.1, 610.3, | ,  1000,   955,  3000,  2927, | , -3.4, 1551.0, 15.688, |, 12.2
9007.4, 140.0, | , 26.6, 10.7, 608.7, | ,  1000,   952,  3000,  2938, | , -3.4, 1530.8, 15.519, |, 11.1
9008.4, 139.9, | , 26.6, 11.7, 610.0, | ,  1000,   950,  3000,  2922, | , -3.4, 1540.2, 15.542, |, 11.8
9009.4, 139.9, | , 26.6, 11.4, 609.9, | ,  1000,   951,  3000,  2931, | , -3.4, 1524.8, 15.423, |, 12.0
9010.5, 141.3, | , 26.6, 3.9, 603.4, | ,  1000,   951,  3000,  2921, | , -3.4, 1524.8, 15.384, |, 4.0
9011.5, 141.4, | , 26.6, 3.4, 603.4, | ,  1000,   955,  3000,  2915, | , -3.4, 1524.4, 15.373, |, 5.0
9012.5, 140.1, | , 26.6, 10.8, 609.0, | ,  1000,   960,  3000,  2943, | , -3.4, 1545.4, 15.714, |, 10.6
9013.5, 140.1, | , 26.6, 12.2, 610.4, | ,  1000,   957,  3000,  2932, | , -3.4, 1529.5, 15.498, |, 12.4
9014.5, 140.3, | , 26.6, 12.4, 610.6, | ,  1000,   957,  3000,  2907, | , -3.4, 1545.0, 15.558, |, 12.1
9015.5, 141.0, | , 26.6, 4.7, 604.1, | ,  1000,   950,  3000,  2899, | , -3.4, 1554.0, 15.584, |, 5.6
9016.5, 141.5, | , 26.6, 4.8, 605.1, | ,  1000,   952,  3000,  2937, | , -3.4, 1536.0, 15.566, |, 5.9
9017.5, 140.5, | , 26.6, 11.4, 609.6, | ,  1000,   955,  3000,  2941, | , -3.4, 1564.7, 15.886, |, 11.6
9018.5, 139.8, | , 26.6, 11.7, 609.7, | ,  1000,   948,  3000,  2911, | , -3.4, 1560.8, 15.696, |, 11.6
9019.5, 140.0, | , 26.6, 11.2, 609.5, | ,  1000,   955,  3000,  2928, | , -3.4, 1554.0, 15.724, |, 11.8
9020.6, 139.8, | , 26.6, 12.0, 610.3, | ,  1000,   953,  3000,  2931, | , -3.4, 1537.2, 15.558, |, 12.8
9021.6, 141.7, | , 26.6, 5.1, 604.6, | ,  1000,   954,  3000,  2911, | , -3.4, 1534.7, 15.455, |, 6.2
9022.6, 141.8, | , 26.6, 3.0, 603.1, | ,  1000,   956,  3000,  2916, | , -3.4, 1540.2, 15.542, |, 4.7
9023.6, 139.8, | , 26.6, 12.0, 610.4, | ,  1000,   956,  3000,  2931, | , -3.4, 1536.8, 15.566, |, 12.6
9024.6, 140.2, | , 26.6, 12.6, 610.5, | ,  1000,   954,  3000,  2931, | , -3.4, 1546.7, 15.655, |, 12.6
9025.6, 139.9, | , 26.6, 11.5, 609.5, | ,  1000,   952,  3000,  2933, | , -3.4, 1546.2, 15.650, |, 11.8
9026.6, 141.0, | , 26.6, 5.5, 605.0, | ,  1000,   955,  3000,  2913, | , -3.4, 1539.8, 15.517, |, 6.5
9027.6, 141.7, | , 26.6, 6.5, 605.7, | ,  1000,   956,  3000,  2940, | , -3.4, 1558.7, 15.823, |, 7.1
9028.6, 140.0, | , 26.6, 12.6, 610.6, | ,  1000,   951,  3000,  2925, | , -3.4, 1531.7, 15.469, |, 12.7
9029.6, 139.9, | , 26.6, 12.0, 610.0, | ,  1000,   954,  3000,  2914, | , -3.4, 1539.4, 15.512, |, 12.2
9030.7, 139.8, | , 26.6, 11.8, 609.5, | ,  1000,   954,  3000,  2941, | , -3.4, 1534.7, 15.572, |, 12.2
9031.7, 139.9, | , 26.6, 11.7, 610.1, | ,  1000,   953,  3000,  2921, | , -3.4, 1567.7, 15.822, |, 12.2
9032.7, 141.3, | , 26.6, 5.7, 605.5, | ,  1000,   952,  3000,  2896, | , -3.4, 1570.2, 15.740, |, 6.8
9033.7, 141.0, | , 26.6, 4.0, 603.2, | ,  1000,   952,  3000,  2909, | , -3.4, 1551.4, 15.609, |, 3.9
9034.7, 140.0, | , 26.6, 12.6, 610.9, | ,  1000,   956,  3000,  2937, | , -3.4, 1541.1, 15.633, |, 12.7
9035.7, 140.4, | , 26.6, 12.6, 610.4, | ,  1000,   959,  3000,  2927, | , -3.4, 1540.2, 15.596, |, 12.7
9036.7, 139.9, | , 26.6, 11.8, 609.7, | ,  1000,   954,  3000,  2929, | , -3.4, 1533.8, 15.520, |, 11.9
9037.7, 140.9, | , 26.6, 5.6, 605.2, | ,  1000,   954,  3000,  2926, | , -3.4, 1555.2, 15.722, |, 6.5
9038.8, 141.5, | , 26.6, 4.1, 605.0, | ,  1000,   959,  3000,  2917, | , -3.4, 1571.1, 15.867, |, 6.5
9039.8, 139.9, | , 26.6, 11.8, 610.0, | ,  1000,   952,  3000,  2928, | , -3.4, 1532.1, 15.491, |, 12.1
9040.8, 140.3, | , 26.6, 12.4, 610.5, | ,  1000,   957,  3000,  2919, | , -3.4, 1550.5, 15.662, |, 12.7
9041.8, 140.1, | , 26.6, 12.4, 610.5, | ,  1000,   953,  3000,  2925, | , -3.4, 1544.1, 15.601, |, 12.8
9042.8, 139.9, | , 26.6, 11.3, 609.9, | ,  1000,   953,  3000,  2937, | , -3.4, 1550.1, 15.710, |, 12.1
9043.8, 141.3, | , 26.6, 5.7, 605.0, | ,  1000,   951,  3000,  2948, | , -3.4, 1539.8, 15.647, |, 6.7
9044.8, 139.7, | , 26.6, 11.9, 609.4, | ,  1000,   955,  3000,  2922, | , -3.4, 1535.1, 15.509, |, 12.2
9045.8, 139.8, | , 26.6, 11.8, 609.8, | ,  1000,   957,  3000,  2935, | , -3.4, 1564.7, 15.869, |, 12.1
9046.9, 139.8, | , 26.6, 12.0, 609.9, | ,  1000,   951,  3000,  2937, | , -3.4, 1532.5, 15.525, |, 12.2
9047.9, 140.2, | , 26.6, 12.7, 609.9, | ,  1000,   955,  3000,  2941, | , -3.4, 1534.2, 15.578, |, 12.7
9048.9, 141.4, | , 26.6, 5.7, 604.9, | ,  1000,   956,  3000,  2916, | , -3.4, 1534.7, 15.486, |, 6.6
9049.9, 141.0, | , 26.6, 5.4, 605.4, | ,  1000,   954,  3000,  2911, | , -3.4, 1542.4, 15.532, |, 7.1
9050.9, 139.7, | , 26.6, 11.8, 609.6, | ,  1000,   954,  3000,  2923, | , -3.4, 1544.1, 15.598, |, 12.0
9051.9, 140.2, | , 26.6, 12.5, 610.6, | ,  1000,   950,  3000,  2945, | , -3.4, 1542.0, 15.652, |, 12.6
