Repository: jdhuang-csm/Ru-BCA

## Methods
* (BaO)<sub>x</sub>-(CaO)<sub>y</sub>-(Al<sub>2</sub>O<sub>3</sub>)<sub>1-x-y</sub> (BCA) catalyst supports were synthesized via sol-gel and solid-state methods. 
* Ru/BCA catalysts were prepared via incipient wetness impregnation to achieve 1 wt. % Ru loading.
* Ammonia synthesis rates were measured for Ru/BCA catalysts in a packed-bed reactor at 480-600<sup>o</sup>C, 10 bar, and space velocities up to 1.3 x 10<sup>6</sup> ml g<sub>cat</sub><sup>-1</sup> h<sup>-1</sup>.
* A machine learning (ML) model was employed to improve understanding of the behavior of Ru/BCA catalysts.
* A microkinetic model was developed to describe the best-performing catalyst.

File: data/init_files_Cadigan/BCA311.txt (part 23 of 42)
********** Start test **********
Elapsed time, Pressure, | , LJtemp(C), Inner-Temp, Outer-Temp, | , N2-set, N2-flow, H2-set, H2-flow, | , pH, NH3_ppm, NH3_Prod_rate, |, In222Temp
8763.7, 138.5, | , 24.4, 0.0, 604.0, | ,  2000,  1930,  6000,  5867, | , -3.4, 2540.7, 52.849, |, 0.0
8764.7, 139.2, | , 24.4, 0.0, 598.1, | ,  2000,  1930,  6000,  5856, | , -3.4, 2591.6, 53.840, |, 0.0
8765.7, 138.7, | , 24.4, 0.0, 603.2, | ,  2000,  1931,  6000,  5845, | , -3.4, 2630.2, 54.562, |, 0.0
8766.8, 138.6, | , 24.4, 0.0, 603.8, | ,  2000,  1928,  6000,  5867, | , -3.4, 2654.2, 55.199, |, 0.0
8767.8, 138.6, | , 24.4, 0.0, 603.1, | ,  2000,  1931,  6000,  5832, | , -3.4, 2674.3, 55.385, |, 0.0
8768.8, 138.9, | , 24.3, 0.0, 603.8, | ,  2000,  1934,  6000,  5849, | , -3.4, 2715.5, 56.379, |, 0.0
8769.8, 139.6, | , 24.4, 0.0, 599.4, | ,  2000,  1928,  6000,  5874, | , -3.4, 2730.0, 56.813, |, 0.0
8770.8, 139.1, | , 24.4, 0.0, 598.5, | ,  2000,  1921,  6000,  5843, | , -3.4, 2744.2, 56.835, |, 0.0
8771.8, 138.7, | , 24.4, 0.0, 603.8, | ,  2000,  1931,  6000,  5864, | , -3.4, 2760.0, 57.393, |, 0.0
8772.8, 139.0, | , 24.4, 0.0, 603.1, | ,  2000,  1925,  6000,  5822, | , -3.4, 2747.6, 56.783, |, 0.0
8773.8, 138.9, | , 24.4, 0.0, 603.5, | ,  2000,  1931,  6000,  5840, | , -3.4, 2799.0, 58.019, |, 0.0
8774.8, 138.4, | , 24.4, 0.0, 604.0, | ,  2000,  1928,  6000,  5871, | , -3.4, 2846.6, 59.209, |, 0.0
8775.8, 139.6, | , 24.4, 0.0, 598.2, | ,  2000,  1927,  6000,  5860, | , -3.4, 2814.0, 58.444, |, 0.0
8776.9, 138.7, | , 24.4, 0.0, 604.3, | ,  2000,  1930,  6000,  5838, | , -3.4, 2810.6, 58.235, |, 0.0
8777.9, 138.7, | , 24.4, 0.0, 603.2, | ,  2000,  1929,  6000,  5867, | , -3.4, 2817.0, 58.577, |, 0.0
8778.9, 138.4, | , 24.4, 0.0, 603.8, | ,  2000,  1929,  6000,  5849, | , -3.4, 2776.3, 57.606, |, 0.0
8779.9, 138.9, | , 24.4, 0.0, 603.7, | ,  2000,  1928,  6000,  5865, | , -3.4, 2848.7, 59.210, |, 0.0
8780.9, 139.0, | , 24.4, 0.0, 599.1, | ,  2000,  1927,  6000,  5846, | , -3.4, 2813.6, 58.337, |, 0.0
8781.9, 139.3, | , 24.4, 0.0, 597.5, | ,  2000,  1922,  6000,  5859, | , -3.4, 2823.4, 58.595, |, 0.0
8782.9, 139.0, | , 24.4, 0.0, 603.4, | ,  2000,  1921,  6000,  5853, | , -3.4, 2826.0, 58.602, |, 0.0
8783.9, 138.5, | , 24.4, 0.0, 604.0, | ,  2000,  1930,  6000,  5870, | , -3.4, 2825.1, 58.773, |, 0.0
8784.9, 138.6, | , 24.4, 0.0, 604.2, | ,  2000,  1928,  6000,  5865, | , -3.4, 2815.7, 58.528, |, 0.0
8786.0, 138.4, | , 24.4, 0.0, 604.1, | ,  2000,  1930,  6000,  5862, | , -3.4, 2796.9, 58.128, |, 0.0
8787.0, 139.6, | , 24.4, 0.0, 598.3, | ,  2000,  1924,  6000,  5829, | , -3.4, 2797.3, 57.847, |, 0.0
8788.0, 138.6, | , 24.4, 0.0, 602.9, | ,  2000,  1929,  6000,  5863, | , -3.4, 2823.9, 58.697, |, 0.0
8789.0, 138.5, | , 24.4, 0.0, 603.9, | ,  2000,  1934,  6000,  5849, | , -3.4, 2810.2, 58.337, |, 0.0
8790.0, 139.0, | , 24.4, 0.0, 604.0, | ,  2000,  1933,  6000,  5878, | , -3.4, 2803.7, 58.412, |, 0.0
8791.0, 138.9, | , 24.4, 0.0, 603.9, | ,  2000,  1932,  6000,  5845, | , -3.4, 2784.0, 57.747, |, 0.0
8792.0, 139.4, | , 24.4, 0.0, 595.6, | ,  2000,  1928,  6000,  5832, | , -3.4, 2774.6, 57.428, |, 0.0
8793.0, 139.6, | , 24.4, 0.0, 599.2, | ,  2000,  1929,  6000,  5862, | , -3.4, 2800.3, 58.197, |, 0.0
8794.0, 138.7, | , 24.4, 0.0, 603.9, | ,  2000,  1932,  6000,  5854, | , -3.4, 2776.7, 57.668, |, 0.0
8795.0, 138.5, | , 24.4, 0.0, 603.7, | ,  2000,  1931,  6000,  5877, | , -3.4, 2818.7, 58.703, |, 0.0
8796.1, 138.7, | , 24.4, 0.0, 604.0, | ,  2000,  1926,  6000,  5858, | , -3.4, 2790.0, 57.926, |, 0.0
8797.1, 139.1, | , 24.4, 0.0, 600.4, | ,  2000,  1930,  6000,  5834, | , -3.4, 2756.6, 57.090, |, 0.0
8798.1, 139.4, | , 24.4, 0.0, 599.3, | ,  2000,  1930,  6000,  5905, | , -3.4, 2820.4, 58.945, |, 0.0
8799.1, 138.4, | , 24.4, 0.0, 603.7, | ,  2000,  1934,  6000,  5827, | , -3.4, 2736.5, 56.650, |, 0.0
8800.1, 138.4, | , 24.4, 0.0, 603.5, | ,  2000,  1925,  6000,  5841, | , -3.4, 2793.9, 57.880, |, 0.0
8801.1, 138.9, | , 24.4, 0.0, 603.9, | ,  2000,  1924,  6000,  5862, | , -3.4, 2794.3, 58.032, |, 0.0
8802.1, 138.6, | , 24.4, 0.0, 603.6, | ,  2000,  1932,  6000,  5882, | , -3.4, 2782.3, 57.991, |, 0.0
8803.1, 139.3, | , 24.4, 0.0, 597.5, | ,  2000,  1928,  6000,  5847, | , -3.4, 2754.9, 57.131, |, 0.0
8804.1, 138.8, | , 24.4, 0.0, 604.1, | ,  2000,  1928,  6000,  5846, | , -3.4, 2774.2, 57.526, |, 0.0
8805.2, 138.4, | , 24.4, 0.0, 603.7, | ,  2000,  1928,  6000,  5867, | , -3.4, 2806.7, 58.353, |, 0.0
8806.2, 138.6, | , 24.4, 0.0, 603.9, | ,  2000,  1930,  6000,  5867, | , -3.4, 2782.3, 57.861, |, 0.0
8807.2, 138.8, | , 24.4, 0.0, 603.9, | ,  2000,  1929,  6000,  5837, | , -3.4, 2750.6, 56.981, |, 0.0
8808.2, 139.6, | , 24.4, 0.0, 599.5, | ,  2000,  1929,  6000,  5857, | , -3.4, 2770.7, 57.542, |, 0.0
8809.2, 139.3, | , 24.4, 0.0, 597.8, | ,  2000,  1925,  6000,  5856, | , -3.4, 2758.7, 57.256, |, 0.0
8810.2, 138.9, | , 24.4, 0.0, 604.0, | ,  2000,  1929,  6000,  5860, | , -3.4, 2783.2, 57.830, |, 0.0
8811.2, 139.0, | , 24.4, 0.0, 604.2, | ,  2000,  1930,  6000,  5876, | , -3.4, 2793.9, 58.176, |, 0.0
8812.2, 138.4, | , 24.4, 0.0, 603.7, | ,  2000,  1929,  6000,  5842, | , -3.4, 2782.3, 57.677, |, 0.0
8813.3, 138.4, | , 24.4, 0.0, 604.2, | ,  2000,  1928,  6000,  5867, | , -3.4, 2775.9, 57.722, |, 0.0
8814.3, 139.7, | , 24.4, 0.0, 598.2, | ,  2000,  1930,  6000,  5859, | , -3.4, 2774.2, 57.639, |, 0.0
8815.3, 138.9, | , 24.4, 0.0, 603.6, | ,  2000,  1932,  6000,  5860, | , -3.4, 2769.0, 57.550, |, 0.0
8816.3, 138.7, | , 24.4, 0.0, 604.0, | ,  2000,  1926,  6000,  5884, | , -3.4, 2794.3, 58.209, |, 0.0
8817.3, 138.9, | , 24.4, 0.0, 604.2, | ,  2000,  1930,  6000,  5851, | , -3.4, 2737.3, 56.815, |, 0.0
8818.3, 138.9, | , 24.4, 0.0, 603.7, | ,  2000,  1933,  6000,  5867, | , -3.4, 2743.7, 57.085, |, 0.0
8819.3, 139.0, | , 24.4, 0.0, 598.9, | ,  2000,  1931,  6000,  5841, | , -3.4, 2769.0, 57.411, |, 0.0
8820.3, 139.3, | , 24.4, 0.0, 597.6, | ,  2000,  1924,  6000,  5848, | , -3.4, 2804.6, 58.141, |, 0.0
8821.3, 139.0, | , 24.4, 0.0, 604.2, | ,  2000,  1930,  6000,  5867, | , -3.4, 2785.3, 57.926, |, 0.0
8822.4, 138.5, | , 24.4, 0.0, 603.8, | ,  2000,  1929,  6000,  5847, | , -3.4, 2750.2, 57.043, |, 0.0
8823.4, 138.6, | , 24.4, 0.0, 603.9, | ,  2000,  1931,  6000,  5856, | , -3.4, 2760.5, 57.338, |, 0.0
8824.4, 139.0, | , 24.4, 0.0, 604.1, | ,  2000,  1923,  6000,  5864, | , -3.4, 2742.5, 56.969, |, 0.0
8825.4, 139.8, | , 24.4, 0.0, 596.9, | ,  2000,  1929,  6000,  5832, | , -3.4, 2787.9, 57.711, |, 0.0
8826.4, 138.6, | , 24.4, 0.0, 603.1, | ,  2000,  1928,  6000,  5850, | , -3.4, 2761.3, 57.292, |, 0.0
8827.4, 139.0, | , 24.4, 0.0, 604.3, | ,  2000,  1927,  6000,  5869, | , -3.4, 2761.3, 57.420, |, 0.0
8828.4, 138.8, | , 24.4, 0.0, 604.1, | ,  2000,  1934,  6000,  5860, | , -3.4, 2785.7, 57.908, |, 0.0
8829.4, 138.5, | , 24.4, 0.0, 604.3, | ,  2000,  1935,  6000,  5860, | , -3.4, 2778.9, 57.773, |, 0.0
8830.4, 139.4, | , 24.4, 0.0, 596.4, | ,  2000,  1929,  6000,  5867, | , -3.4, 2781.4, 57.847, |, 0.0
8831.4, 139.5, | , 24.4, 0.0, 599.6, | ,  2000,  1929,  6000,  5845, | , -3.4, 2769.5, 57.427, |, 0.0
8832.5, 138.7, | , 24.4, 0.0, 604.4, | ,  2000,  1930,  6000,  5837, | , -3.4, 2795.6, 57.924, |, 0.0
8833.5, 138.4, | , 24.4, 0.0, 603.6, | ,  2000,  1926,  6000,  5843, | , -3.4, 2786.2, 57.739, |, 0.0
8834.5, 138.5, | , 24.4, 0.0, 604.0, | ,  2000,  1928,  6000,  5878, | , -3.4, 2768.6, 57.650, |, 0.0
8835.5, 139.0, | , 24.4, 0.0, 603.5, | ,  2000,  1926,  6000,  5864, | , -3.4, 2753.6, 57.218, |, 0.0
8836.5, 139.7, | , 24.4, 0.0, 599.6, | ,  2000,  1923,  6000,  5859, | , -3.4, 2766.9, 57.434, |, 0.0
8837.5, 138.4, | , 24.4, 0.0, 603.9, | ,  2000,  1933,  6000,  5856, | , -3.4, 2759.6, 57.338, |, 0.0
8838.5, 138.9, | , 24.4, 0.0, 604.3, | ,  2000,  1928,  6000,  5870, | , -3.4, 2770.7, 57.631, |, 0.0
8839.5, 138.7, | , 24.4, 0.0, 604.2, | ,  2000,  1925,  6000,  5837, | , -3.4, 2778.0, 57.523, |, 0.0
8840.5, 138.6, | , 24.4, 0.0, 603.5, | ,  2000,  1929,  6000,  5841, | , -3.4, 2797.3, 57.971, |, 0.0
8841.5, 139.3, | , 24.4, 0.0, 598.5, | ,  2000,  1932,  6000,  5863, | , -3.4, 2812.7, 58.479, |, 0.0
8842.6, 138.9, | , 24.4, 0.0, 604.0, | ,  2000,  1926,  6000,  5863, | , -3.4, 2746.7, 57.069, |, 0.0
8843.6, 138.4, | , 24.4, 0.0, 603.8, | ,  2000,  1926,  6000,  5862, | , -3.4, 2761.7, 57.370, |, 0.0
8844.6, 138.5, | , 24.4, 0.0, 604.2, | ,  2000,  1930,  6000,  5861, | , -3.4, 2756.6, 57.292, |, 0.0
8845.6, 139.5, | , 24.4, 0.0, 599.9, | ,  2000,  1920,  6000,  5840, | , -3.4, 2770.7, 57.353, |, 0.0
8846.6, 139.5, | , 24.4, 0.0, 600.0, | ,  2000,  1926,  6000,  5866, | , -3.4, 2775.9, 57.696, |, 0.0
8847.6, 139.1, | , 24.4, 0.0, 600.0, | ,  2000,  1926,  6000,  5854, | , -3.4, 2787.4, 57.848, |, 0.0
8848.6, 138.7, | , 24.4, 0.0, 603.9, | ,  2000,  1930,  6000,  5848, | , -3.4, 2772.5, 57.523, |, 0.0
8849.6, 138.4, | , 24.4, 0.0, 604.3, | ,  2000,  1928,  6000,  5852, | , -3.4, 2770.7, 57.496, |, 0.0
8850.6, 138.5, | , 24.4, 0.0, 603.6, | ,  2000,  1931,  6000,  5851, | , -3.4, 2763.5, 57.361, |, 0.0
8851.7, 138.5, | , 24.4, 0.0, 604.3, | ,  2000,  1930,  6000,  5859, | , -3.4, 2760.0, 57.346, |, 0.0
8852.7, 139.5, | , 24.4, 0.0, 599.8, | ,  2000,  1929,  6000,  5857, | , -3.4, 2734.7, 56.797, |, 0.0
8853.7, 138.8, | , 24.4, 0.0, 603.9, | ,  2000,  1934,  6000,  5842, | , -3.4, 2772.5, 57.506, |, 0.0
8854.7, 138.6, | , 24.4, 0.0, 598.9, | ,  2000,  1930,  6000,  5852, | , -3.4, 2799.0, 58.102, |, 0.0
8855.7, 138.7, | , 24.4, 0.0, 603.2, | ,  3000,  1930,  9000,  5824, | , -3.4, 2787.4, 57.656, |, 0.0
8856.7, 139.4, | , 24.4, 0.0, 604.1, | ,  3000,  2920,  9000,  9641, | , -3.4, 2758.3, 92.415, |, 0.0
8857.7, 140.0, | , 24.4, 0.0, 595.4, | ,  3000,  2889,  9000,  8727, | , -3.4, 2657.6, 82.351, |, 0.0
8858.7, 139.4, | , 24.4, 0.0, 598.5, | ,  3000,  2894,  9000,  8777, | , -3.4, 2719.3, 84.657, |, 0.0
8859.7, 139.0, | , 24.4, 0.0, 604.1, | ,  3000,  2899,  9000,  8775, | , -3.4, 2745.0, 85.478, |, 0.0
8860.7, 138.6, | , 24.4, 0.0, 603.8, | ,  3000,  2902,  9000,  8734, | , -3.4, 2784.0, 86.399, |, 0.0
8861.8, 138.8, | , 24.4, 0.0, 603.1, | ,  3000,  2904,  9000,  8789, | , -3.4, 2825.1, 88.108, |, 0.0
8862.8, 138.7, | , 24.4, 0.0, 604.2, | ,  3000,  2906,  9000,  8770, | , -3.4, 2767.7, 86.196, |, 0.0
8863.8, 139.7, | , 24.4, 0.0, 599.4, | ,  3000,  2901,  9000,  8764, | , -3.4, 2754.5, 85.698, |, 0.0
8864.8, 139.2, | , 24.4, 0.0, 599.2, | ,  3000,  2907,  9000,  8785, | , -3.4, 2785.3, 86.863, |, 0.0
8865.8, 138.7, | , 24.4, 0.0, 603.9, | ,  3000,  2906,  9000,  8766, | , -3.4, 2786.2, 86.742, |, 0.0
8866.8, 139.0, | , 24.4, 0.0, 603.2, | ,  3000,  2903,  9000,  8834, | , -3.4, 2787.4, 87.258, |, 0.0
8867.8, 138.6, | , 24.4, 0.0, 603.8, | ,  3000,  2904,  9000,  8745, | , -3.4, 2784.9, 86.533, |, 0.0
8868.8, 138.7, | , 24.4, 0.0, 603.6, | ,  3000,  2900,  9000,  8745, | , -3.4, 2784.4, 86.491, |, 0.0
8869.8, 139.4, | , 24.4, 0.0, 598.2, | ,  3000,  2905,  9000,  8783, | , -3.4, 2761.7, 86.104, |, 0.0
8870.9, 138.8, | , 24.4, 0.0, 603.8, | ,  3000,  2899,  9000,  8781, | , -3.4, 2800.7, 87.252, |, 0.0
8871.9, 138.8, | , 24.4, 0.0, 602.7, | ,  3000,  2910,  9000,  8760, | , -3.4, 2825.6, 87.944, |, 0.0
8872.9, 138.7, | , 24.4, 0.0, 603.5, | ,  3000,  2907,  9000,  8800, | , -3.4, 2771.6, 86.543, |, 0.0
8873.9, 139.1, | , 24.4, 0.0, 603.7, | ,  3000,  2907,  9000,  8820, | , -3.4, 2779.3, 86.935, |, 0.0
8874.9, 139.2, | , 24.4, 0.0, 598.7, | ,  3000,  2904,  9000,  8757, | , -3.4, 2770.7, 86.182, |, 0.0
8875.9, 139.4, | , 24.4, 0.0, 597.8, | ,  3000,  2902,  9000,  8749, | , -3.4, 2787.4, 86.619, |, 0.0
8876.9, 139.1, | , 24.4, 0.0, 602.6, | ,  3000,  2907,  9000,  8803, | , -3.4, 2805.0, 87.607, |, 0.0
8877.9, 138.8, | , 24.4, 0.0, 603.0, | ,  3000,  2906,  9000,  8797, | , -3.4, 2815.7, 87.894, |, 0.0
8878.9, 138.6, | , 24.4, 0.0, 603.0, | ,  3000,  2904,  9000,  8781, | , -3.4, 2730.9, 85.121, |, 0.0
8880.0, 138.8, | , 24.4, 0.0, 602.9, | ,  3000,  2908,  9000,  8801, | , -3.4, 2775.0, 86.670, |, 0.0
8881.0, 139.7, | , 24.4, 0.0, 597.7, | ,  3000,  2900,  9000,  8765, | , -3.4, 2750.2, 85.574, |, 0.0
8882.0, 138.8, | , 24.4, 0.0, 602.2, | ,  3000,  2902,  9000,  8774, | , -3.4, 2802.9, 87.289, |, 0.0
8883.0, 138.7, | , 24.4, 0.0, 602.4, | ,  3000,  2909,  9000,  8760, | , -3.4, 2806.7, 87.356, |, 0.0
8884.0, 139.0, | , 24.4, 0.0, 602.6, | ,  3000,  2909,  9000,  8799, | , -3.4, 2778.0, 86.753, |, 0.0
8885.0, 139.1, | , 24.4, 0.0, 603.1, | ,  3000,  2910,  9000,  8803, | , -3.4, 2791.7, 87.217, |, 0.0
8886.0, 139.4, | , 24.4, 0.0, 598.0, | ,  3000,  2901,  9000,  8786, | , -3.4, 2759.2, 86.009, |, 0.0
8887.0, 138.9, | , 24.4, 0.0, 601.6, | ,  3000,  2900,  9000,  8791, | , -3.4, 2752.7, 85.841, |, 0.0
8888.0, 139.2, | , 24.4, 0.0, 602.9, | ,  3000,  2906,  9000,  8786, | , -3.4, 2801.6, 87.374, |, 0.0
8889.0, 138.6, | , 24.4, 0.0, 602.5, | ,  3000,  2904,  9000,  8751, | , -3.4, 2761.3, 85.846, |, 0.0
8890.1, 138.7, | , 24.4, 0.0, 602.6, | ,  3000,  2907,  9000,  8806, | , -3.4, 2807.2, 87.699, |, 0.0
8891.1, 139.0, | , 24.4, 0.0, 602.8, | ,  3000,  2909,  9000,  8775, | , -3.4, 2784.9, 86.793, |, 0.0
8892.1, 139.8, | , 24.4, 0.0, 597.9, | ,  3000,  2908,  9000,  8758, | , -3.4, 2785.3, 86.668, |, 0.0
8893.1, 138.6, | , 24.4, 0.0, 602.5, | ,  3000,  2910,  9000,  8769, | , -3.4, 2784.0, 86.727, |, 0.0
8894.1, 139.0, | , 24.4, 0.0, 602.6, | ,  3000,  2909,  9000,  8772, | , -3.4, 2785.3, 86.781, |, 0.0
8895.1, 139.0, | , 24.4, 0.0, 602.7, | ,  3000,  2905,  9000,  8775, | , -3.4, 2756.2, 85.867, |, 0.0
8896.1, 138.8, | , 24.4, 0.0, 602.2, | ,  3000,  2909,  9000,  8783, | , -3.4, 2801.2, 87.358, |, 0.0
8897.1, 139.6, | , 24.4, 0.0, 596.3, | ,  3000,  2906,  9000,  8847, | , -3.4, 2711.6, 85.015, |, 0.0
8898.1, 139.1, | , 24.4, 0.0, 602.4, | ,  3000,  2903,  9000,  8767, | , -3.4, 2728.3, 84.934, |, 0.0
8899.2, 138.8, | , 24.4, 0.0, 602.3, | ,  3000,  2908,  9000,  8842, | , -3.4, 2737.7, 85.806, |, 0.0
8900.2, 138.6, | , 24.4, 0.0, 602.1, | ,  3000,  2901,  9000,  8794, | , -3.4, 2757.0, 86.009, |, 0.0
8901.2, 139.0, | , 24.4, 0.0, 602.3, | ,  3000,  2900,  9000,  8756, | , -3.4, 2763.5, 85.920, |, 0.0
8902.2, 139.5, | , 24.4, 0.0, 597.0, | ,  3000,  2905,  9000,  8820, | , -3.4, 2759.2, 86.297, |, 0.0
8903.2, 139.5, | , 24.4, 0.0, 596.6, | ,  3000,  2909,  9000,  8786, | , -3.4, 2700.0, 84.234, |, 0.0
8904.2, 138.5, | , 24.4, 0.0, 602.4, | ,  3000,  2903,  9000,  8736, | , -3.4, 2754.5, 85.514, |, 0.0
8905.2, 139.0, | , 24.4, 0.0, 602.6, | ,  3000,  2905,  9000,  8779, | , -3.4, 2740.3, 85.399, |, 0.0
8906.2, 138.6, | , 24.4, 0.0, 602.2, | ,  3000,  2896,  9000,  8760, | , -3.4, 2732.2, 84.947, |, 0.0
8907.2, 138.8, | , 24.4, 0.0, 601.4, | ,  3000,  2902,  9000,  8814, | , -3.4, 2698.8, 84.343, |, 0.0
8908.3, 139.4, | , 24.4, 0.0, 596.9, | ,  3000,  2904,  9000,  8777, | , -3.4, 2715.0, 84.600, |, 0.0
8909.3, 139.0, | , 24.4, 0.0, 602.8, | ,  3000,  2909,  9000,  8781, | , -3.4, 2689.3, 83.861, |, 0.0
8910.3, 138.7, | , 24.4, 0.0, 602.3, | ,  3000,  2907,  9000,  8814, | , -3.4, 2666.2, 83.366, |, 0.0
8911.3, 139.1, | , 24.4, 0.0, 602.1, | ,  3000,  2909,  9000,  8809, | , -3.4, 2684.2, 83.907, |, 0.0
8912.3, 139.2, | , 24.4, 0.0, 601.8, | ,  3000,  2907,  9000,  8801, | , -3.4, 2679.0, 83.676, |, 0.0
8913.3, 139.4, | , 24.4, 0.0, 597.0, | ,  3000,  2907,  9000,  8788, | , -3.4, 2684.2, 83.738, |, 0.0
8914.3, 139.3, | , 24.4, 0.0, 597.8, | ,  3000,  2904,  9000,  8792, | , -3.4, 2689.3, 83.906, |, 0.0
8915.3, 139.0, | , 24.4, 0.0, 602.3, | ,  3000,  2907,  9000,  8814, | , -3.4, 2644.8, 82.696, |, 0.0
8916.4, 138.7, | , 24.4, 0.0, 601.8, | ,  3000,  2904,  9000,  8771, | , -3.4, 2638.3, 82.173, |, 0.0
8917.4, 138.8, | , 24.4, 0.0, 601.4, | ,  3000,  2904,  9000,  8782, | , -3.4, 2623.8, 81.798, |, 0.0
8918.4, 138.7, | , 24.4, 0.0, 601.9, | ,  3000,  2903,  9000,  8809, | , -3.4, 2673.5, 83.525, |, 0.0
8919.4, 139.5, | , 24.4, 0.0, 596.2, | ,  3000,  2900,  9000,  8764, | , -3.4, 2643.9, 82.261, |, 0.0
8920.4, 138.8, | , 24.4, 0.0, 601.8, | ,  3000,  2905,  9000,  8780, | , -3.4, 2628.5, 81.937, |, 0.0
8921.4, 139.0, | , 24.4, 0.0, 601.9, | ,  3000,  2908,  9000,  8780, | , -3.4, 2622.1, 81.757, |, 0.0
8922.4, 138.9, | , 24.4, 0.0, 600.9, | ,  3000,  2909,  9000,  8800, | , -3.4, 2607.1, 81.432, |, 0.0
8923.4, 138.6, | , 24.4, 0.0, 601.6, | ,  3000,  2900,  9000,  8756, | , -3.4, 2586.5, 80.431, |, 0.0
8924.4, 139.2, | , 24.4, 0.0, 597.2, | ,  3000,  2903,  9000,  8764, | , -3.4, 2609.6, 81.227, |, 0.0
8925.5, 139.9, | , 24.4, 0.0, 597.7, | ,  3000,  2907,  9000,  8806, | , -3.4, 2616.9, 81.772, |, 0.0
8926.5, 138.7, | , 24.4, 0.0, 602.1, | ,  3000,  2905,  9000,  8784, | , -3.4, 2535.5, 79.074, |, 0.0
8927.5, 139.1, | , 24.4, 0.0, 601.3, | ,  3000,  2898,  9000,  8752, | , -3.4, 2569.8, 79.869, |, 0.0
8928.5, 138.7, | , 24.4, 0.0, 601.6, | ,  3000,  2910,  9000,  8789, | , -3.4, 2551.4, 79.632, |, 0.0
8929.5, 139.0, | , 24.4, 0.0, 602.6, | ,  3000,  2908,  9000,  8772, | , -3.4, 2545.4, 79.316, |, 0.0
8930.5, 139.4, | , 24.4, 0.0, 596.0, | ,  3000,  2906,  9000,  8759, | , -3.4, 2540.2, 79.056, |, 0.0
8931.5, 139.1, | , 24.4, 0.0, 602.1, | ,  3000,  2904,  9000,  8792, | , -3.4, 2565.9, 80.064, |, 0.0
8932.5, 138.7, | , 24.4, 0.0, 601.0, | ,  3000,  2904,  9000,  8814, | , -3.4, 2544.9, 79.565, |, 0.0
8933.5, 138.8, | , 24.4, 0.0, 601.3, | ,  3000,  2906,  9000,  8801, | , -3.4, 2547.1, 79.551, |, 0.0
8934.6, 138.7, | , 24.4, 0.0, 601.6, | ,  3000,  2909,  9000,  8789, | , -3.4, 2488.8, 77.676, |, 0.0
8935.6, 140.3, | , 24.4, 0.0, 593.8, | ,  3000,  2899,  9000,  8767, | , -3.4, 2494.8, 77.651, |, 0.0
8936.6, 138.6, | , 24.4, 0.0, 601.3, | ,  3000,  2908,  9000,  8777, | , -3.4, 2515.0, 78.406, |, 0.0
8937.6, 138.8, | , 24.4, 0.0, 600.7, | ,  3000,  2903,  9000,  8766, | , -3.4, 2500.8, 77.859, |, 0.0
8938.6, 138.7, | , 24.4, 0.0, 601.1, | ,  3000,  2907,  9000,  8790, | , -3.4, 2489.7, 77.696, |, 0.0
8939.6, 139.2, | , 24.4, 0.0, 601.3, | ,  3000,  2910,  9000,  8797, | , -3.4, 2497.4, 78.006, |, 0.0
8940.6, 138.8, | , 24.4, 0.0, 601.0, | ,  3000,  2905,  9000,  8816, | , -3.4, 2483.2, 77.659, |, 0.0
8941.6, 139.5, | , 24.4, 0.0, 596.5, | ,  3000,  2904,  9000,  8791, | , -3.4, 2452.0, 76.516, |, 0.0
8942.6, 138.8, | , 24.4, 0.0, 600.2, | ,  3000,  2905,  9000,  8777, | , -3.4, 2450.3, 76.376, |, 0.0
8943.6, 139.2, | , 24.4, 0.0, 601.5, | ,  3000,  2906,  9000,  8759, | , -3.4, 2443.8, 76.061, |, 0.0
8944.6, 138.7, | , 24.4, 0.0, 601.0, | ,  3000,  2903,  9000,  8759, | , -3.4, 2467.4, 76.772, |, 0.0
8945.7, 138.7, | , 24.4, 0.0, 601.3, | ,  3000,  2903,  9000,  8749, | , -3.4, 2437.4, 75.773, |, 0.0
8946.7, 140.0, | , 24.4, 0.0, 595.4, | ,  3000,  2903,  9000,  8797, | , -3.4, 2431.4, 75.908, |, 0.0
8947.7, 139.0, | , 24.4, 0.0, 600.9, | ,  3000,  2909,  9000,  8783, | , -3.4, 2434.8, 75.960, |, 0.0
8948.7, 138.7, | , 24.4, 0.0, 601.0, | ,  3000,  2903,  9000,  8764, | , -3.4, 2416.8, 75.241, |, 0.0
8949.7, 139.1, | , 24.4, 0.0, 601.2, | ,  3000,  2907,  9000,  8779, | , -3.4, 2426.3, 75.655, |, 0.0
8950.7, 139.0, | , 24.4, 0.0, 601.4, | ,  3000,  2907,  9000,  8760, | , -3.4, 2412.6, 75.105, |, 0.0
8951.7, 139.4, | , 24.4, 0.0, 596.4, | ,  3000,  2897,  9000,  8821, | , -3.4, 2433.5, 76.088, |, 0.0
8952.7, 140.1, | , 24.4, 0.0, 594.7, | ,  3000,  2899,  9000,  8815, | , -3.4, 2411.3, 75.366, |, 0.0
8953.8, 139.0, | , 24.4, 0.0, 601.6, | ,  3000,  2903,  9000,  8789, | , -3.4, 2386.8, 74.463, |, 0.0
8954.8, 138.7, | , 24.4, 0.0, 601.7, | ,  3000,  2905,  9000,  8806, | , -3.4, 2399.7, 74.986, |, 0.0
8955.8, 138.8, | , 24.4, 0.0, 601.2, | ,  3000,  2904,  9000,  8785, | , -3.4, 2350.0, 73.299, |, 0.0
8956.8, 139.0, | , 24.4, 0.0, 601.4, | ,  3000,  2905,  9000,  8752, | , -3.4, 2357.7, 73.339, |, 0.0
8957.8, 139.6, | , 24.4, 0.0, 594.6, | ,  3000,  2901,  9000,  8811, | , -3.4, 2417.7, 75.556, |, 0.0
8958.8, 138.7, | , 24.4, 0.0, 601.8, | ,  3000,  2899,  9000,  8760, | , -3.4, 2412.6, 75.056, |, 0.0
8959.8, 138.9, | , 24.4, 0.0, 601.6, | ,  3000,  2906,  9000,  8823, | , -3.4, 2349.6, 73.536, |, 0.0
8960.8, 139.1, | , 24.4, 0.0, 601.6, | ,  3000,  2907,  9000,  8769, | , -3.4, 2387.3, 74.377, |, 0.0
8961.8, 138.7, | , 24.4, 0.0, 601.4, | ,  3000,  2905,  9000,  8792, | , -3.4, 2346.1, 73.230, |, 0.0
8962.8, 139.4, | , 24.4, 0.0, 595.7, | ,  3000,  2903,  9000,  8753, | , -3.4, 2349.1, 73.071, |, 0.0
8963.9, 139.6, | , 24.4, 0.0, 595.2, | ,  3000,  2902,  9000,  8750, | , -3.4, 2389.0, 74.279, |, 0.0
8964.9, 138.7, | , 24.4, 0.0, 601.0, | ,  3000,  2908,  9000,  8800, | , -3.4, 2368.4, 73.989, |, 0.0
8965.9, 138.7, | , 24.4, 0.0, 601.0, | ,  3000,  2901,  9000,  8773, | , -3.4, 2336.7, 72.791, |, 0.0
8966.9, 139.0, | , 24.4, 0.0, 599.2, | ,  3000,  2904,  9000,  8797, | , -3.4, 2337.1, 72.973, |, 0.0
8967.9, 138.8, | , 24.4, 0.0, 600.6, | ,  3000,  2903,  9000,  8795, | , -3.4, 2349.1, 73.333, |, 0.0
8968.9, 139.3, | , 24.4, 0.0, 597.2, | ,  3000,  2905,  9000,  8783, | , -3.4, 2326.0, 72.549, |, 0.0
8969.9, 139.0, | , 24.4, 0.0, 601.4, | ,  3000,  2906,  9000,  8771, | , -3.4, 2345.3, 73.078, |, 0.0
8970.9, 138.9, | , 24.4, 0.0, 601.3, | ,  3000,  2905,  9000,  8756, | , -3.4, 2365.9, 73.614, |, 0.0
8971.9, 138.8, | , 24.4, 0.0, 600.9, | ,  3000,  2908,  9000,  8774, | , -3.4, 2373.6, 73.989, |, 0.0
8973.0, 138.7, | , 24.4, 0.0, 600.3, | ,  3000,  2902,  9000,  8762, | , -3.4, 2306.3, 71.785, |, 0.0
8974.0, 139.8, | , 24.4, 0.0, 596.5, | ,  3000,  2903,  9000,  8846, | , -3.4, 2343.6, 73.470, |, 0.0
8975.0, 140.1, | , 24.4, 0.0, 593.3, | ,  3000,  2901,  9000,  8745, | , -3.4, 2314.4, 71.923, |, 0.0
8976.0, 138.6, | , 24.4, 0.0, 600.9, | ,  3000,  2908,  9000,  8732, | , -3.4, 2349.6, 72.980, |, 0.0
8977.0, 139.0, | , 24.4, 0.0, 601.3, | ,  3000,  2906,  9000,  8818, | , -3.4, 2335.4, 73.065, |, 0.0
8978.0, 138.9, | , 24.4, 0.0, 600.0, | ,  3000,  2905,  9000,  8782, | , -3.4, 2341.9, 73.037, |, 0.0
8979.0, 138.6, | , 24.4, 0.0, 601.3, | ,  3000,  2905,  9000,  8794, | , -3.4, 2285.7, 71.363, |, 0.0
8980.0, 139.5, | , 24.4, 0.0, 594.9, | ,  3000,  2899,  9000,  8767, | , -3.4, 2306.3, 71.801, |, 0.0
8981.0, 139.0, | , 24.4, 0.0, 601.0, | ,  3000,  2910,  9000,  8801, | , -3.4, 2303.7, 71.998, |, 0.0
8982.1, 138.7, | , 24.4, 0.0, 600.9, | ,  3000,  2903,  9000,  8754, | , -3.4, 2315.7, 72.035, |, 0.0
8983.1, 138.7, | , 24.4, 0.0, 600.4, | ,  3000,  2901,  9000,  8774, | , -3.4, 2294.3, 71.481, |, 0.0
8984.1, 138.6, | , 24.4, 0.0, 600.7, | ,  3000,  2903,  9000,  8764, | , -3.4, 2325.2, 72.390, |, 0.0
8985.1, 140.2, | , 24.4, 0.0, 594.2, | ,  3000,  2903,  9000,  8817, | , -3.4, 2320.4, 72.570, |, 0.0
8986.1, 138.7, | , 24.4, 0.0, 600.8, | ,  3000,  2908,  9000,  8837, | , -3.4, 2297.7, 72.016, |, 0.0
8987.1, 138.7, | , 24.4, 0.0, 600.9, | ,  3000,  2902,  9000,  8786, | , -3.4, 2312.7, 72.136, |, 0.0
8988.1, 139.2, | , 24.4, 0.0, 600.1, | ,  3000,  2902,  9000,  8746, | , -3.4, 2278.5, 70.822, |, 0.0
8989.1, 139.0, | , 24.4, 0.0, 601.2, | ,  3000,  2907,  9000,  8790, | , -3.4, 2283.6, 71.279, |, 0.0
8990.1, 138.7, | , 24.4, 0.0, 600.8, | ,  3000,  2909,  9000,  8817, | , -3.4, 2304.6, 72.112, |, 0.0
8991.1, 139.8, | , 24.4, 0.0, 596.1, | ,  3000,  2898,  9000,  8775, | , -3.4, 2285.3, 71.192, |, 0.0
8992.2, 139.0, | , 24.4, 0.0, 600.4, | ,  3000,  2905,  9000,  8730, | , -3.4, 2284.9, 70.944, |, 0.0
8993.2, 138.7, | , 24.4, 0.0, 599.8, | ,  3000,  2905,  9000,  8755, | , -3.4, 2290.4, 71.269, |, 0.0
8994.2, 138.9, | , 24.4, 0.0, 600.7, | ,  3000,  2905,  9000,  8829, | , -3.4, 2294.3, 71.841, |, 0.0
8995.2, 139.0, | , 24.4, 0.0, 600.1, | ,  3000,  2904,  9000,  8763, | , -3.4, 2232.2, 69.499, |, 0.0
8996.2, 139.7, | , 24.4, 0.0, 595.1, | ,  3000,  2898,  9000,  8805, | , -3.4, 2296.4, 71.722, |, 0.0
8997.2, 138.8, | , 24.4, 0.0, 600.4, | ,  3000,  2904,  9000,  8750, | , -3.4, 2294.3, 71.351, |, 0.0
8998.2, 139.2, | , 24.4, 0.0, 600.5, | ,  3000,  2899,  9000,  8731, | , -3.4, 2261.7, 70.198, |, 0.0
8999.2, 138.7, | , 24.4, 0.0, 600.8, | ,  3000,  2905,  9000,  8771, | , -3.4, 2268.6, 70.692, |, 0.0
9000.2, 138.6, | , 24.4, 0.0, 600.8, | ,  3000,  2899,  9000,  8756, | , -3.4, 2286.6, 71.120, |, 0.0
9001.3, 139.5, | , 24.4, 0.0, 596.2, | ,  3000,  2900,  9000,  8775, | , -3.4, 2274.2, 70.857, |, 0.0
9002.3, 139.9, | , 24.4, 0.0, 594.7, | ,  3000,  2902,  9000,  8782, | , -3.4, 2251.5, 70.205, |, 0.0
9003.3, 138.9, | , 24.4, 0.0, 599.8, | ,  3000,  2908,  9000,  8821, | , -3.4, 2276.3, 71.250, |, 0.0
9004.3, 138.7, | , 24.4, 0.0, 601.0, | ,  3000,  2909,  9000,  8798, | , -3.4, 2298.2, 71.797, |, 0.0
9005.3, 138.4, | , 24.4, 0.0, 600.8, | ,  3000,  2901,  9000,  8771, | , -3.4, 2268.6, 70.663, |, 0.0
9006.3, 138.6, | , 24.4, 0.0, 601.0, | ,  3000,  2905,  9000,  8798, | , -3.4, 2292.6, 71.599, |, 0.0
9007.3, 139.4, | , 24.4, 0.0, 595.5, | ,  3000,  2903,  9000,  8792, | , -3.4, 2287.0, 71.373, |, 0.0
9008.3, 138.8, | , 24.4, 0.0, 600.3, | ,  3000,  2906,  9000,  8782, | , -3.4, 2253.6, 70.294, |, 0.0
9009.4, 139.0, | , 24.4, 0.0, 601.2, | ,  3000,  2904,  9000,  8743, | , -3.4, 2230.9, 69.345, |, 0.0
9010.4, 138.6, | , 24.4, 0.0, 601.1, | ,  3000,  2907,  9000,  8812, | , -3.4, 2235.2, 69.908, |, 0.0
9011.4, 138.7, | , 24.4, 0.0, 601.3, | ,  3000,  2908,  9000,  8798, | , -3.4, 2260.5, 70.618, |, 0.0
9012.4, 139.3, | , 24.4, 0.0, 596.7, | ,  3000,  2903,  9000,  8785, | , -3.4, 2252.3, 70.256, |, 0.0
9013.4, 139.2, | , 24.4, 0.0, 596.5, | ,  3000,  2905,  9000,  8759, | , -3.4, 2269.9, 70.652, |, 0.0
9014.4, 138.5, | , 24.4, 0.0, 601.3, | ,  3000,  2906,  9000,  8761, | , -3.4, 2274.6, 70.820, |, 0.0
9015.4, 139.0, | , 24.4, 0.0, 601.2, | ,  3000,  2905,  9000,  8786, | , -3.4, 2252.7, 70.285, |, 0.0
9016.4, 138.5, | , 24.4, 0.0, 601.2, | ,  3000,  2907,  9000,  8761, | , -3.4, 2252.7, 70.147, |, 0.0
9017.4, 138.7, | , 24.4, 0.0, 601.7, | ,  3000,  2908,  9000,  8802, | , -3.4, 2260.0, 70.627, |, 0.0
9018.5, 139.6, | , 24.4, 0.0, 596.8, | ,  3000,  2898,  9000,  8788, | , -3.4, 2273.7, 70.907, |, 0.0
9019.5, 138.8, | , 24.4, 0.0, 601.4, | ,  3000,  2904,  9000,  8754, | , -3.4, 2288.7, 71.205, |, 0.0
9020.5, 138.6, | , 24.4, 0.0, 601.5, | ,  3000,  2909,  9000,  8782, | , -3.4, 2260.9, 70.538, |, 0.0
9021.5, 138.7, | , 24.4, 0.0, 601.1, | ,  3000,  2904,  9000,  8846, | , -3.4, 2248.5, 70.504, |, 0.0
9022.5, 138.6, | , 24.4, 0.0, 601.5, | ,  3000,  2907,  9000,  8777, | , -3.4, 2203.5, 68.711, |, 0.0
9023.5, 139.3, | , 24.4, 0.0, 596.3, | ,  3000,  2900,  9000,  8779, | , -3.4, 2224.5, 69.335, |, 0.0
9024.5, 139.3, | , 24.4, 0.0, 595.8, | ,  3000,  2902,  9000,  8763, | , -3.4, 2208.2, 68.742, |, 0.0
9025.5, 139.0, | , 24.4, 0.0, 601.3, | ,  3000,  2900,  9000,  8779, | , -3.4, 2208.2, 68.826, |, 0.0
9026.5, 138.4, | , 24.4, 0.0, 601.4, | ,  3000,  2901,  9000,  8742, | , -3.4, 2209.5, 68.656, |, 0.0
9027.6, 138.6, | , 24.4, 0.0, 601.4, | ,  3000,  2908,  9000,  8800, | , -3.4, 2207.8, 68.983, |, 0.0
9028.6, 139.0, | , 24.4, 0.0, 600.8, | ,  3000,  2908,  9000,  8756, | , -3.4, 2217.2, 69.020, |, 0.0
9029.6, 139.6, | , 24.4, 0.0, 596.1, | ,  3000,  2905,  9000,  8747, | , -3.4, 2212.5, 68.801, |, 0.0
9030.6, 138.6, | , 24.4, 0.0, 601.3, | ,  3000,  2908,  9000,  8801, | , -3.4, 2205.6, 68.924, |, 0.0
9031.6, 138.4, | , 24.4, 0.0, 601.2, | ,  3000,  2903,  9000,  8761, | , -3.4, 2207.8, 68.727, |, 0.0
9032.6, 139.0, | , 24.4, 0.0, 601.3, | ,  3000,  2903,  9000,  8779, | , -3.4, 2218.9, 69.181, |, 0.0
9033.6, 138.8, | , 24.4, 0.0, 600.2, | ,  3000,  2904,  9000,  8805, | , -3.4, 2203.9, 68.875, |, 0.0
9034.6, 139.8, | , 24.4, 0.0, 593.8, | ,  3000,  2899,  9000,  8727, | , -3.4, 2205.2, 68.423, |, 0.0
9035.6, 138.9, | , 24.4, 0.0, 601.4, | ,  3000,  2909,  9000,  8772, | , -3.4, 2203.9, 68.708, |, 0.0
9036.7, 138.6, | , 24.4, 0.0, 600.7, | ,  3000,  2905,  9000,  8763, | , -3.4, 2224.0, 69.255, |, 0.0
9037.7, 138.4, | , 24.4, 0.0, 600.7, | ,  3000,  2897,  9000,  8756, | , -3.4, 2207.3, 68.644, |, 0.0
9038.7, 139.1, | , 24.4, 0.0, 600.4, | ,  3000,  2904,  9000,  8800, | , -3.4, 2222.8, 69.428, |, 0.0
9039.7, 139.8, | , 24.4, 0.0, 595.9, | ,  3000,  2909,  9000,  8771, | , -3.4, 2211.2, 68.923, |, 0.0
9040.7, 139.0, | , 24.4, 0.0, 596.9, | ,  3000,  2903,  9000,  8739, | , -3.4, 2201.3, 68.394, |, 0.0
9041.7, 138.7, | , 24.4, 0.0, 600.8, | ,  3000,  2909,  9000,  8812, | , -3.4, 2207.8, 69.060, |, 0.0
9042.7, 138.8, | , 24.4, 0.0, 601.0, | ,  3000,  2904,  9000,  8760, | , -3.4, 420.7, 13.120, |, 0.0
9043.7, 138.8, | , 24.4, 0.0, 600.1, | ,  3000,  2910,  9000,  8783, | , -3.4, 461.4, 14.425, |, 0.0
9044.7, 138.5, | , 24.4, 0.0, 600.9, | ,  3000,  2904,  9000,  8781, | , -3.4, 521.8, 16.301, |, 0.0
9045.8, 139.6, | , 24.4, 0.0, 595.6, | ,  3000,  2898,  9000,  8769, | , -3.4, 575.4, 17.945, |, 0.0
9046.8, 139.0, | , 24.4, 0.0, 601.1, | ,  3000,  2909,  9000,  8764, | , -3.4, 677.3, 21.133, |, 0.0
9047.8, 138.6, | , 24.4, 0.0, 601.0, | ,  3000,  2910,  9000,  8760, | , -3.4, 712.9, 22.236, |, 0.0
9048.8, 139.1, | , 24.4, 0.0, 600.5, | ,  3000,  2902,  9000,  8795, | , -3.4, 728.3, 22.771, |, 0.0
9049.8, 139.0, | , 24.4, 0.0, 601.1, | ,  3000,  2907,  9000,  8770, | , -3.4, 797.7, 24.895, |, 0.0
9050.8, 139.2, | , 24.4, 0.0, 595.9, | ,  3000,  2907,  9000,  8810, | , -3.4, 860.7, 26.951, |, 0.0
9051.8, 139.3, | , 24.4, 0.0, 594.8, | ,  3000,  2899,  9000,  8744, | , -3.4, 937.4, 29.165, |, 0.0
9052.8, 139.0, | , 24.4, 0.0, 601.0, | ,  3000,  2904,  9000,  8771, | , -3.4, 1002.1, 31.261, |, 0.0
9053.8, 138.7, | , 24.4, 0.0, 600.0, | ,  3000,  2903,  9000,  8768, | , -3.4, 1027.8, 32.053, |, 0.0
9054.9, 138.5, | , 24.4, 0.0, 600.6, | ,  3000,  2903,  9000,  8773, | , -3.4, 1107.1, 34.537, |, 0.0
9055.9, 138.7, | , 24.4, 0.0, 600.4, | ,  3000,  2903,  9000,  8788, | , -3.4, 1168.3, 36.490, |, 0.0
9056.9, 139.6, | , 24.4, 0.0, 596.6, | ,  3000,  2899,  9000,  8792, | , -3.4, 1207.8, 37.722, |, 0.0
9057.9, 138.5, | , 24.4, 0.0, 600.4, | ,  3000,  2904,  9000,  8779, | , -3.4, 1296.9, 40.472, |, 0.0
9058.9, 138.8, | , 24.4, 0.0, 599.8, | ,  3000,  2900,  9000,  8810, | , -3.4, 1355.6, 42.402, |, 0.0
9059.9, 139.0, | , 24.4, 0.0, 600.9, | ,  3000,  2907,  9000,  8799, | , -3.4, 1395.9, 43.645, |, 0.0
9060.9, 139.0, | , 24.4, 0.0, 600.6, | ,  3000,  2902,  9000,  8765, | , -3.4, 1463.1, 45.592, |, 0.0
9061.9, 139.2, | , 24.4, 0.0, 595.7, | ,  3000,  2899,  9000,  8746, | , -3.4, 1530.0, 47.583, |, 0.0
9062.9, 139.1, | , 24.4, 0.0, 596.3, | ,  3000,  2904,  9000,  8773, | , -3.4, 1583.5, 49.379, |, 0.0
9063.9, 139.2, | , 24.4, 0.0, 599.7, | ,  3000,  2908,  9000,  8798, | , -3.4, 1649.9, 51.573, |, 0.0
9065.0, 138.6, | , 24.4, 0.0, 600.2, | ,  3000,  2905,  9000,  8812, | , -3.4, 1678.2, 52.506, |, 0.0
9066.0, 138.6, | , 24.4, 0.0, 600.3, | ,  3000,  2904,  9000,  8747, | , -3.4, 1733.5, 53.928, |, 0.0
9067.0, 138.9, | , 24.4, 0.0, 600.2, | ,  3000,  2906,  9000,  8780, | , -3.4, 1785.7, 55.717, |, 0.0
9068.0, 139.7, | , 24.4, 0.0, 594.9, | ,  3000,  2903,  9000,  8780, | , -3.4, 1854.7, 57.851, |, 0.0
9069.0, 138.7, | , 24.4, 0.0, 599.8, | ,  3000,  2910,  9000,  8764, | , -3.4, 1901.4, 59.260, |, 0.0
9070.0, 138.4, | , 24.4, 0.0, 600.3, | ,  3000,  2902,  9000,  8745, | , -3.4, 1957.1, 60.849, |, 0.0
9071.0, 139.0, | , 24.4, 0.0, 600.7, | ,  3000,  2904,  9000,  8778, | , -3.4, 1986.7, 61.950, |, 0.0
9072.0, 138.4, | , 24.4, 0.0, 600.5, | ,  3000,  2898,  9000,  8774, | , -3.4, 2000.8, 62.337, |, 0.0
9073.0, 139.3, | , 24.4, 0.0, 595.8, | ,  3000,  2905,  9000,  8776, | , -3.4, 2052.2, 63.990, |, 0.0
9074.1, 139.7, | , 24.4, 0.0, 595.5, | ,  3000,  2906,  9000,  8826, | , -3.4, 2061.2, 64.545, |, 0.0
9075.1, 138.6, | , 24.4, 0.0, 600.2, | ,  3000,  2903,  9000,  8835, | , -3.4, 2118.6, 66.376, |, 0.0
9076.1, 138.6, | , 24.4, 0.0, 600.5, | ,  3000,  2898,  9000,  8771, | , -3.4, 2151.6, 67.009, |, 0.0
9077.1, 138.6, | , 24.4, 0.0, 600.5, | ,  3000,  2902,  9000,  8763, | , -3.4, 2190.6, 68.195, |, 0.0
9078.1, 139.0, | , 24.4, 0.0, 600.8, | ,  3000,  2903,  9000,  8796, | , -3.4, 2194.9, 68.528, |, 0.0
9079.1, 139.4, | , 24.4, 0.0, 594.6, | ,  3000,  2902,  9000,  8779, | , -3.4, 2191.0, 68.301, |, 0.0
9080.1, 138.5, | , 24.4, 0.0, 600.5, | ,  3000,  2909,  9000,  8791, | , -3.4, 2203.9, 68.821, |, 0.0
9081.1, 139.0, | , 24.4, 0.0, 601.0, | ,  3000,  2907,  9000,  8772, | , -3.4, 2212.0, 68.950, |, 0.0
9082.1, 138.6, | , 24.4, 0.0, 600.1, | ,  3000,  2908,  9000,  8777, | , -3.4, 2218.9, 69.197, |, 0.0
9083.1, 138.6, | , 24.4, 0.0, 600.3, | ,  3000,  2905,  9000,  8763, | , -3.4, 2230.9, 69.468, |, 0.0
9084.2, 139.7, | , 24.4, 0.0, 591.8, | ,  3000,  2897,  9000,  8761, | , -3.4, 2224.5, 69.207, |, 0.0
9085.2, 139.0, | , 24.4, 0.0, 600.3, | ,  3000,  2901,  9000,  8751, | , -3.4, 2226.6, 69.241, |, 0.0
9086.2, 138.6, | , 24.4, 0.0, 600.6, | ,  3000,  2909,  9000,  8756, | , -3.4, 2240.3, 69.742, |, 0.0
9087.2, 138.5, | , 24.4, 0.0, 600.6, | ,  3000,  2901,  9000,  8809, | , -3.4, 2254.0, 70.436, |, 0.0
9088.2, 138.6, | , 24.4, 0.0, 600.1, | ,  3000,  2903,  9000,  8742, | , -3.4, 2267.3, 70.459, |, 0.0
9089.2, 139.2, | , 24.4, 0.0, 599.8, | ,  3000,  2910,  9000,  8778, | , -3.4, 2244.2, 69.999, |, 0.0
9090.2, 139.3, | , 24.4, 0.0, 596.4, | ,  3000,  2905,  9000,  8811, | , -3.4, 2248.9, 70.315, |, 0.0
9091.2, 138.6, | , 24.4, 0.0, 600.4, | ,  3000,  2909,  9000,  8764, | , -3.4, 2272.0, 70.770, |, 0.0
9092.2, 139.0, | , 24.4, 0.0, 600.4, | ,  3000,  2908,  9000,  8764, | , -3.4, 2267.3, 70.625, |, 0.0
9093.2, 138.6, | , 24.4, 0.0, 600.4, | ,  3000,  2908,  9000,  8790, | , -3.4, 2245.5, 70.095, |, 0.0
9094.3, 138.6, | , 24.4, 0.0, 599.9, | ,  3000,  2904,  9000,  8760, | , -3.4, 2242.5, 69.801, |, 0.0
9095.3, 139.7, | , 24.4, 0.0, 594.9, | ,  3000,  2906,  9000,  8817, | , -3.4, 2227.9, 69.703, |, 0.0
9096.3, 139.0, | , 24.4, 0.0, 600.4, | ,  3000,  2903,  9000,  8783, | , -3.4, 2246.7, 70.071, |, 0.0
9097.3, 138.5, | , 24.4, 0.0, 600.5, | ,  3000,  2907,  9000,  8785, | , -3.4, 2226.6, 69.478, |, 0.0
9098.3, 138.6, | , 24.4, 0.0, 600.9, | ,  3000,  2908,  9000,  8788, | , -3.4, 2263.9, 70.663, |, 0.0
9099.3, 139.0, | , 24.4, 0.0, 600.2, | ,  3000,  2903,  9000,  8762, | , -3.4, 2220.2, 69.118, |, 0.0
9100.3, 139.2, | , 24.4, 0.0, 595.9, | ,  3000,  2906,  9000,  8812, | , -3.4, 2241.6, 70.103, |, 0.0
9101.3, 139.3, | , 24.4, 0.0, 595.0, | ,  3000,  2907,  9000,  8787, | , -3.4, 2233.5, 69.702, |, 0.0
9102.3, 139.0, | , 24.4, 0.0, 600.8, | ,  3000,  2908,  9000,  8782, | , -3.4, 2239.0, 69.848, |, 0.0
9103.4, 138.6, | , 24.4, 0.0, 600.4, | ,  3000,  2909,  9000,  8805, | , -3.4, 2200.9, 68.801, |, 0.0
9104.4, 138.7, | , 24.4, 0.0, 599.6, | ,  3000,  2908,  9000,  8796, | , -3.4, 2224.5, 69.481, |, 0.0
9105.4, 138.4, | , 24.4, 0.0, 600.2, | ,  3000,  2900,  9000,  8757, | , -3.4, 2262.2, 70.374, |, 0.0
9106.4, 139.8, | , 24.4, 0.0, 594.8, | ,  3000,  2906,  9000,  8800, | , -3.4, 2226.2, 69.548, |, 0.0
9107.4, 138.8, | , 24.4, 0.0, 599.8, | ,  3000,  2906,  9000,  8766, | , -3.4, 2211.2, 68.877, |, 0.0
9108.4, 138.7, | , 24.4, 0.0, 599.9, | ,  3000,  2903,  9000,  8815, | , -3.4, 2191.0, 68.518, |, 0.0
9109.4, 139.2, | , 24.4, 0.0, 599.5, | ,  3000,  2901,  9000,  8788, | , -3.4, 2197.0, 68.541, |, 0.0
9110.4, 138.6, | , 24.4, 0.0, 599.9, | ,  3000,  2911,  9000,  8768, | , -3.4, 2198.3, 68.521, |, 0.0
9111.4, 139.4, | , 24.4, 0.0, 595.1, | ,  3000,  2907,  9000,  8779, | , -3.4, 2228.8, 69.505, |, 0.0
9112.4, 139.5, | , 24.4, 0.0, 595.4, | ,  3000,  2897,  9000,  8751, | , -3.4, 2221.5, 69.057, |, 0.0
9113.5, 139.0, | , 24.4, 0.0, 600.4, | ,  3000,  2904,  9000,  8771, | , -3.4, 2183.3, 68.034, |, 0.0
9114.5, 138.8, | , 24.4, 0.0, 599.4, | ,  3000,  2909,  9000,  8828, | , -3.4, 2242.0, 70.227, |, 0.0
9115.5, 138.7, | , 24.4, 0.0, 600.0, | ,  3000,  2908,  9000,  8801, | , -3.4, 2234.3, 69.814, |, 0.0
9116.5, 138.9, | , 24.4, 0.0, 600.1, | ,  3000,  2904,  9000,  8753, | , -3.4, 2206.9, 68.658, |, 0.0
9117.5, 139.3, | , 24.4, 0.0, 594.3, | ,  3000,  2904,  9000,  8759, | , -3.4, 2189.3, 68.147, |, 0.0
9118.5, 138.7, | , 24.4, 0.0, 600.0, | ,  3000,  2907,  9000,  8792, | , -3.4, 2205.2, 68.849, |, 0.0
9119.5, 138.7, | , 24.4, 0.0, 599.1, | ,  3000,  2907,  9000,  8771, | , -3.4, 2208.2, 68.817, |, 0.0
9120.5, 138.6, | , 24.5, 0.0, 600.1, | ,  3000,  2909,  9000,  8798, | , -3.4, 2198.3, 68.687, |, 0.0
9121.5, 138.6, | , 24.5, 0.0, 600.2, | ,  3000,  2906,  9000,  8783, | , -3.4, 2206.5, 68.836, |, 0.0
9122.6, 139.2, | , 24.5, 0.0, 595.4, | ,  3000,  2900,  9000,  8789, | , -3.4, 2197.5, 68.551, |, 0.0
9123.6, 139.8, | , 24.4, 0.0, 594.6, | ,  3000,  2902,  9000,  8779, | , -3.4, 2229.6, 69.508, |, 0.0
9124.6, 139.0, | , 24.5, 0.0, 599.3, | ,  3000,  2909,  9000,  8754, | , -3.4, 2234.8, 69.559, |, 0.0
9125.6, 138.5, | , 24.5, 0.0, 599.7, | ,  3000,  2907,  9000,  8777, | , -3.4, 2223.2, 69.323, |, 0.0
9126.6, 139.0, | , 24.5, 0.0, 600.0, | ,  3000,  2909,  9000,  8801, | , -3.4, 2194.9, 68.593, |, 0.0
9127.6, 138.6, | , 24.5, 0.0, 599.8, | ,  3000,  2900,  9000,  8745, | , -3.4, 2177.8, 67.679, |, 0.0
9128.6, 139.7, | , 24.5, 0.0, 594.7, | ,  3000,  2904,  9000,  8825, | , -3.4, 2198.3, 68.813, |, 0.0
9129.6, 139.1, | , 24.5, 0.0, 599.5, | ,  3000,  2909,  9000,  8771, | , -3.4, 2223.6, 69.314, |, 0.0
9130.7, 138.6, | , 24.5, 0.0, 599.8, | ,  3000,  2898,  9000,  8764, | , -3.4, 2221.0, 69.122, |, 0.0
9131.7, 138.6, | , 24.5, 0.0, 599.9, | ,  3000,  2906,  9000,  8761, | , -3.4, 2194.9, 68.343, |, 0.0
9132.7, 139.0, | , 24.5, 0.0, 599.9, | ,  3000,  2905,  9000,  8776, | , -3.4, 2220.2, 69.211, |, 0.0
9133.7, 139.5, | , 24.5, 0.0, 595.6, | ,  3000,  2902,  9000,  8762, | , -3.4, 2223.6, 69.217, |, 0.0
9134.7, 139.5, | , 24.5, 0.0, 594.2, | ,  3000,  2909,  9000,  8811, | , -3.4, 2210.3, 69.132, |, 0.0
9135.7, 138.6, | , 24.5, 0.0, 599.9, | ,  3000,  2908,  9000,  8758, | , -3.4, 2193.2, 68.282, |, 0.0
9136.7, 139.0, | , 24.5, 0.0, 600.3, | ,  3000,  2906,  9000,  8761, | , -3.4, 2190.2, 68.196, |, 0.0
9137.7, 138.5, | , 24.5, 0.0, 599.8, | ,  3000,  2903,  9000,  8763, | , -3.4, 2191.9, 68.242, |, 0.0
9138.7, 138.5, | , 24.5, 0.0, 599.9, | ,  3000,  2908,  9000,  8797, | , -3.4, 2221.9, 69.405, |, 0.0
9139.8, 139.9, | , 24.5, 0.0, 594.6, | ,  3000,  2900,  9000,  8797, | , -3.4, 2215.0, 69.150, |, 0.0
9140.8, 138.9, | , 24.5, 0.0, 600.3, | ,  3000,  2904,  9000,  8767, | , -3.4, 2206.9, 68.742, |, 0.0
9141.8, 138.7, | , 24.5, 0.0, 599.7, | ,  3000,  2908,  9000,  8808, | , -3.4, 2220.2, 69.415, |, 0.0
9142.8, 138.5, | , 24.5, 0.0, 600.2, | ,  3000,  2904,  9000,  8760, | , -3.4, 2179.9, 67.865, |, 0.0
9143.8, 139.0, | , 24.5, 0.0, 599.9, | ,  3000,  2906,  9000,  8787, | , -3.4, 2205.2, 68.816, |, 0.0
9144.8, 139.7, | , 24.5, 0.0, 592.2, | ,  3000,  2905,  9000,  8740, | , -3.4, 2174.3, 67.577, |, 0.0
9145.8, 138.6, | , 24.5, 0.0, 600.3, | ,  3000,  2912,  9000,  8744, | , -3.4, 2199.2, 68.409, |, 0.0
9146.8, 138.6, | , 24.5, 0.0, 600.1, | ,  3000,  2911,  9000,  8807, | , -3.4, 2190.6, 68.509, |, 0.0
9147.8, 138.9, | , 24.5, 0.0, 600.3, | ,  3000,  2904,  9000,  8800, | , -3.4, 2198.8, 68.679, |, 0.0
9148.8, 138.5, | , 24.5, 0.0, 600.2, | ,  3000,  2903,  9000,  8802, | , -3.4, 2206.0, 68.914, |, 0.0
9149.9, 139.3, | , 24.5, 0.0, 594.7, | ,  3000,  2907,  9000,  8790, | , -3.4, 2189.8, 68.358, |, 0.0
9150.9, 139.6, | , 24.5, 0.0, 595.1, | ,  3000,  2902,  9000,  8750, | , -3.4, 2196.6, 68.309, |, 0.0
9151.9, 138.7, | , 24.5, 0.0, 600.0, | ,  3000,  2905,  9000,  8775, | , -3.4, 2193.2, 68.366, |, 0.0
9152.9, 138.6, | , 24.5, 0.0, 599.8, | ,  3000,  2910,  9000,  8791, | , -3.4, 2169.2, 67.742, |, 0.0
9153.9, 138.6, | , 24.5, 0.0, 600.0, | ,  3000,  2903,  9000,  8806, | , -3.4, 2200.5, 68.763, |, 0.0
9154.9, 138.7, | , 24.5, 0.0, 599.3, | ,  3000,  2900,  9000,  8779, | , -3.4, 2208.2, 68.826, |, 0.0
9155.9, 139.3, | , 24.5, 0.0, 594.5, | ,  3000,  2901,  9000,  8756, | , -3.4, 2227.9, 69.309, |, 0.0
9156.9, 138.7, | , 24.5, 0.0, 599.9, | ,  3000,  2903,  9000,  8775, | , -3.4, 2212.5, 68.958, |, 0.0
9157.9, 139.0, | , 24.5, 0.0, 600.2, | ,  3000,  2908,  9000,  8816, | , -3.4, 2179.9, 68.209, |, 0.0
9158.9, 138.7, | , 24.5, 0.0, 600.2, | ,  3000,  2913,  9000,  8824, | , -3.4, 2185.1, 68.443, |, 0.0
