Repository: jdhuang-csm/Ru-BCA

## Methods
* (BaO)<sub>x</sub>-(CaO)<sub>y</sub>-(Al<sub>2</sub>O<sub>3</sub>)<sub>1-x-y</sub> (BCA) catalyst supports were synthesized via sol-gel and solid-state methods. 
* Ru/BCA catalysts were prepared via incipient wetness impregnation to achieve 1 wt. % Ru loading.
* Ammonia synthesis rates were measured for Ru/BCA catalysts in a packed-bed reactor at 480-600<sup>o</sup>C, 10 bar, and space velocities up to 1.3 x 10<sup>6</sup> ml g<sub>cat</sub><sup>-1</sup> h<sup>-1</sup>.
* A machine learning (ML) model was employed to improve understanding of the behavior of Ru/BCA catalysts.
* A microkinetic model was developed to describe the best-performing catalyst.

File: data/init_files_Cadigan/BCA411.txt (part 23 of 53)
********** Start test **********
Elapsed time, Pressure, | , LJtemp(C), Inner-Temp, Outer-Temp, | , N2-set, N2-flow, H2-set, H2-flow, | , pH, NH3_ppm, NH3_Prod_rate, |, In222Temp
8787.6, 138.4, | , 23.2, 0.0, 606.3, | ,  1000,   962,  3000,  2933, | , -3.4, 3238.2, 31.433, |, 0.0
8788.6, 138.6, | , 23.2, 0.0, 607.7, | ,  1000,   954,  3000,  2923, | , -3.4, 3230.0, 31.212, |, 0.0
8789.6, 138.1, | , 23.2, 0.0, 607.1, | ,  1000,   951,  3000,  2929, | , -3.4, 3240.3, 31.344, |, 0.0
8790.7, 138.3, | , 23.2, 0.0, 607.6, | ,  1000,   958,  3000,  2943, | , -3.4, 3237.7, 31.484, |, 0.0
8791.7, 139.5, | , 23.2, 0.0, 601.8, | ,  1000,   950,  3000,  2959, | , -3.4, 3229.2, 31.462, |, 0.0
8792.7, 138.7, | , 23.2, 0.0, 606.6, | ,  1000,   957,  3000,  2937, | , -3.4, 3223.2, 31.284, |, 0.0
8793.7, 138.2, | , 23.2, 0.0, 607.6, | ,  1000,   958,  3000,  2923, | , -3.4, 3232.6, 31.272, |, 0.0
8794.7, 138.6, | , 23.2, 0.0, 607.7, | ,  1000,   956,  3000,  2920, | , -3.4, 3242.5, 31.327, |, 0.0
8795.7, 138.2, | , 23.2, 0.0, 607.6, | ,  1000,   959,  3000,  2946, | , -3.4, 3256.6, 31.700, |, 0.0
8796.7, 138.7, | , 23.2, 0.0, 602.3, | ,  1000,   952,  3000,  2924, | , -3.4, 3238.6, 31.291, |, 0.0
8797.7, 139.1, | , 23.2, 0.0, 602.6, | ,  1000,   956,  3000,  2938, | , -3.4, 3240.7, 31.459, |, 0.0
8798.7, 138.1, | , 23.2, 0.0, 607.5, | ,  1000,   957,  3000,  2922, | , -3.4, 3272.0, 31.632, |, 0.0
8799.7, 138.6, | , 23.2, 0.0, 607.6, | ,  1000,   958,  3000,  2924, | , -3.4, 3236.9, 31.323, |, 0.0
8800.8, 138.2, | , 23.2, 0.0, 607.5, | ,  1000,   955,  3000,  2957, | , -3.4, 3233.9, 31.538, |, 0.0
8801.8, 138.5, | , 23.2, 0.0, 607.9, | ,  1000,   953,  3000,  2904, | , -3.4, 3249.3, 31.237, |, 0.0
8802.8, 139.5, | , 23.2, 0.0, 601.2, | ,  1000,   952,  3000,  2927, | , -3.4, 3234.3, 31.270, |, 0.0
8803.8, 138.3, | , 23.2, 0.0, 607.8, | ,  1000,   956,  3000,  2931, | , -3.4, 3236.0, 31.351, |, 0.0
8804.8, 138.4, | , 23.2, 0.0, 607.8, | ,  1000,   961,  3000,  2944, | , -3.4, 3250.6, 31.644, |, 0.0
8805.8, 138.7, | , 23.2, 0.0, 607.5, | ,  1000,   961,  3000,  2926, | , -3.4, 3239.5, 31.386, |, 0.0
8806.8, 138.1, | , 23.2, 0.0, 607.3, | ,  1000,   955,  3000,  2921, | , -3.4, 3230.9, 31.214, |, 0.0
8807.8, 139.3, | , 23.2, 0.0, 599.6, | ,  1000,   948,  3000,  2914, | , -3.4, 3239.5, 31.187, |, 0.0
8808.8, 139.0, | , 23.2, 0.0, 602.7, | ,  1000,   959,  3000,  2952, | , -3.4, 3241.2, 31.601, |, 0.0
8809.9, 138.5, | , 23.2, 0.0, 607.6, | ,  1000,   952,  3000,  2921, | , -3.4, 3264.3, 31.513, |, 0.0
8810.9, 138.3, | , 23.2, 0.0, 607.1, | ,  1000,   955,  3000,  2944, | , -3.4, 3242.0, 31.510, |, 0.0
8811.9, 138.6, | , 23.2, 0.0, 607.4, | ,  1000,   956,  3000,  2937, | , -3.4, 3240.3, 31.444, |, 0.0
8812.9, 138.7, | , 23.2, 0.0, 607.1, | ,  1000,   960,  3000,  2933, | , -3.4, 3238.6, 31.424, |, 0.0
8813.9, 139.3, | , 23.2, 0.0, 600.7, | ,  1000,   950,  3000,  2941, | , -3.4, 3243.3, 31.461, |, 0.0
8814.9, 138.3, | , 23.2, 0.0, 607.0, | ,  1000,   957,  3000,  2957, | , -3.4, 3233.9, 31.551, |, 0.0
8815.9, 138.8, | , 23.2, 0.0, 607.6, | ,  1000,   959,  3000,  2932, | , -3.4, 3240.7, 31.426, |, 0.0
8816.9, 138.6, | , 23.2, 0.0, 607.7, | ,  1000,   952,  3000,  2936, | , -3.4, 3234.3, 31.342, |, 0.0
8817.9, 138.4, | , 23.2, 0.0, 606.3, | ,  1000,   959,  3000,  2921, | , -3.4, 3250.2, 31.428, |, 0.0
8818.9, 139.1, | , 23.2, 0.0, 601.3, | ,  1000,   958,  3000,  2927, | , -3.4, 3240.7, 31.385, |, 0.0
8820.0, 138.8, | , 23.2, 0.0, 607.1, | ,  1000,   953,  3000,  2944, | , -3.4, 3258.7, 31.659, |, 0.0
8821.0, 138.5, | , 23.2, 0.0, 607.7, | ,  1000,   961,  3000,  2929, | , -3.4, 3230.5, 31.316, |, 0.0
8822.0, 138.2, | , 23.2, 0.0, 607.9, | ,  1000,   957,  3000,  2944, | , -3.4, 3258.3, 31.677, |, 0.0
8823.0, 138.7, | , 23.2, 0.0, 607.5, | ,  1000,   955,  3000,  2947, | , -3.4, 3236.0, 31.476, |, 0.0
8824.0, 139.4, | , 23.2, 0.0, 603.3, | ,  1000,   957,  3000,  2902, | , -3.4, 3239.0, 31.155, |, 0.0
8825.0, 139.0, | , 23.2, 0.0, 603.8, | ,  1000,   955,  3000,  2945, | , -3.4, 3230.9, 31.408, |, 0.0
8826.0, 138.3, | , 23.2, 0.0, 607.7, | ,  1000,   961,  3000,  2926, | , -3.4, 3235.2, 31.337, |, 0.0
8827.0, 138.6, | , 23.2, 0.0, 608.4, | ,  1000,   955,  3000,  2928, | , -3.4, 3231.3, 31.275, |, 0.0
8828.0, 138.4, | , 23.2, 0.0, 607.2, | ,  1000,   952,  3000,  2921, | , -3.4, 3233.9, 31.217, |, 0.0
8829.0, 138.3, | , 23.2, 0.0, 607.9, | ,  1000,   957,  3000,  2930, | , -3.4, 3233.9, 31.334, |, 0.0
8830.1, 139.0, | , 23.2, 0.0, 602.2, | ,  1000,   955,  3000,  2926, | , -3.4, 3233.0, 31.276, |, 0.0
8831.1, 138.6, | , 23.2, 0.0, 608.2, | ,  1000,   953,  3000,  2918, | , -3.4, 3235.2, 31.221, |, 0.0
8832.1, 138.8, | , 23.2, 0.0, 607.2, | ,  1000,   959,  3000,  2952, | , -3.4, 3230.5, 31.486, |, 0.0
8833.1, 138.4, | , 23.2, 0.0, 607.4, | ,  1000,   951,  3000,  2930, | , -3.4, 3230.9, 31.255, |, 0.0
8834.1, 138.4, | , 23.2, 0.0, 608.0, | ,  1000,   957,  3000,  2919, | , -3.4, 3229.6, 31.201, |, 0.0
8835.1, 138.9, | , 23.2, 0.0, 603.2, | ,  1000,   955,  3000,  2929, | , -3.4, 3234.3, 31.310, |, 0.0
8836.1, 138.7, | , 23.2, 0.0, 603.6, | ,  1000,   953,  3000,  2944, | , -3.4, 3261.7, 31.682, |, 0.0
8837.1, 138.7, | , 23.2, 0.0, 607.6, | ,  1000,   954,  3000,  2937, | , -3.4, 3258.7, 31.600, |, 0.0
8838.1, 138.8, | , 23.2, 0.0, 607.3, | ,  1000,   951,  3000,  2945, | , -3.4, 3242.9, 31.494, |, 0.0
8839.1, 138.1, | , 23.2, 0.0, 608.1, | ,  1000,   954,  3000,  2919, | , -3.4, 3250.6, 31.383, |, 0.0
8840.2, 138.3, | , 23.2, 0.0, 608.3, | ,  1000,   960,  3000,  2934, | , -3.4, 3237.7, 31.426, |, 0.0
8841.2, 139.0, | , 23.2, 0.0, 601.9, | ,  1000,   953,  3000,  2934, | , -3.4, 3234.7, 31.341, |, 0.0
8842.2, 138.5, | , 23.2, 0.0, 608.1, | ,  1000,   956,  3000,  2935, | , -3.4, 3235.6, 31.384, |, 0.0
8843.2, 138.4, | , 23.2, 0.0, 607.4, | ,  1000,   953,  3000,  2944, | , -3.4, 3233.0, 31.401, |, 0.0
8844.2, 138.2, | , 23.2, 0.0, 607.6, | ,  1000,   958,  3000,  2920, | , -3.4, 3247.6, 31.394, |, 0.0
8845.2, 138.4, | , 23.2, 0.0, 607.8, | ,  1000,   956,  3000,  2923, | , -3.4, 3238.6, 31.312, |, 0.0
8846.2, 139.0, | , 23.2, 0.0, 603.2, | ,  1000,   957,  3000,  2930, | , -3.4, 645.2, 6.267, |, 0.0
8847.2, 139.0, | , 23.2, 0.0, 601.9, | ,  1000,   953,  3000,  2950, | , -3.4, 738.6, 7.203, |, 0.0
8848.2, 138.8, | , 23.2, 0.0, 607.2, | ,  1000,   960,  3000,  2928, | , -3.4, 846.6, 8.224, |, 0.0
8849.3, 138.2, | , 23.2, 0.0, 607.7, | ,  1000,   960,  3000,  2938, | , -3.4, 958.4, 9.332, |, 0.0
8850.3, 138.3, | , 23.2, 0.0, 608.0, | ,  1000,   955,  3000,  2924, | , -3.4, 1024.8, 9.931, |, 0.0
8851.3, 138.5, | , 23.2, 0.0, 608.3, | ,  1000,   959,  3000,  2922, | , -3.4, 1124.2, 10.897, |, 0.0
8852.3, 139.1, | , 23.2, 0.0, 602.1, | ,  1000,   950,  3000,  2914, | , -3.4, 1219.3, 11.767, |, 0.0
8853.3, 138.3, | , 23.2, 0.0, 607.1, | ,  1000,   956,  3000,  2941, | , -3.4, 1314.0, 12.787, |, 0.0
8854.3, 138.2, | , 23.2, 0.0, 608.2, | ,  1000,   954,  3000,  2923, | , -3.4, 1414.3, 13.693, |, 0.0
8855.3, 138.4, | , 23.2, 0.0, 607.6, | ,  1000,   958,  3000,  2953, | , -3.4, 1527.0, 14.913, |, 0.0
8856.3, 138.3, | , 23.2, 0.0, 607.9, | ,  1000,   953,  3000,  2929, | , -3.4, 1587.4, 15.385, |, 0.0
8857.3, 138.9, | , 23.2, 0.0, 603.0, | ,  1000,   956,  3000,  2907, | , -3.4, 1668.3, 16.093, |, 0.0
8858.4, 139.3, | , 23.2, 0.0, 602.4, | ,  1000,   956,  3000,  2937, | , -3.4, 1772.5, 17.223, |, 0.0
8859.4, 138.5, | , 23.2, 0.0, 608.4, | ,  1000,   959,  3000,  2920, | , -3.4, 1878.7, 18.190, |, 0.0
8860.4, 138.0, | , 23.2, 0.0, 607.7, | ,  1000,   955,  3000,  2935, | , -3.4, 1939.6, 18.831, |, 0.0
8861.4, 138.2, | , 23.2, 0.0, 608.3, | ,  1000,   954,  3000,  2922, | , -3.4, 2023.5, 19.576, |, 0.0
8862.4, 138.7, | , 23.2, 0.0, 608.6, | ,  1000,   959,  3000,  2959, | , -3.4, 2084.4, 20.375, |, 0.0
8863.4, 139.1, | , 23.2, 0.0, 601.8, | ,  1000,   959,  3000,  2926, | , -3.4, 2155.1, 20.887, |, 0.0
8864.4, 138.3, | , 23.2, 0.0, 607.9, | ,  1000,   955,  3000,  2929, | , -3.4, 2244.2, 21.749, |, 0.0
8865.4, 139.6, | , 23.2, 0.0, 600.4, | ,  1000,   955,  3000,  2941, | , -3.4, 2344.9, 22.790, |, 0.0
8866.4, 138.3, | , 23.2, 0.0, 607.8, | ,  1000,   959,  3000,  2922, | , -3.4, 2417.7, 23.406, |, 0.0
8867.4, 138.2, | , 23.2, 0.0, 608.5, | ,  1000,   958,  3000,  2942, | , -3.4, 2494.4, 24.264, |, 0.0
8868.5, 139.1, | , 23.2, 0.0, 602.9, | ,  1000,   950,  3000,  2926, | , -3.4, 2560.4, 24.752, |, 0.0
8869.5, 139.4, | , 23.2, 0.0, 603.7, | ,  1000,   952,  3000,  2933, | , -3.4, 2637.5, 25.556, |, 0.0
8870.5, 138.4, | , 23.2, 0.0, 607.8, | ,  1000,   957,  3000,  2937, | , -3.4, 2723.2, 26.445, |, 0.0
8871.5, 138.2, | , 23.2, 0.0, 607.6, | ,  1000,   952,  3000,  2928, | , -3.4, 2795.6, 27.048, |, 0.0
8872.5, 138.4, | , 23.2, 0.0, 608.3, | ,  1000,   948,  3000,  2924, | , -3.4, 2858.6, 27.596, |, 0.0
8873.5, 138.2, | , 23.2, 0.0, 606.9, | ,  1000,   952,  3000,  2937, | , -3.4, 2919.4, 28.308, |, 0.0
8874.5, 139.1, | , 23.2, 0.0, 601.1, | ,  1000,   958,  3000,  2942, | , -3.4, 2962.7, 28.809, |, 0.0
8875.5, 138.3, | , 23.2, 0.0, 607.9, | ,  1000,   955,  3000,  2936, | , -3.4, 3019.7, 29.287, |, 0.0
8876.5, 138.3, | , 23.2, 0.0, 607.9, | ,  1000,   953,  3000,  2920, | , -3.4, 3058.2, 29.526, |, 0.0
8877.5, 138.2, | , 23.2, 0.0, 608.1, | ,  1000,   956,  3000,  2940, | , -3.4, 3124.6, 30.345, |, 0.0
8878.6, 138.4, | , 23.2, 0.0, 607.6, | ,  1000,   958,  3000,  2915, | , -3.4, 3156.8, 30.479, |, 0.0
8879.6, 140.0, | , 23.2, 0.0, 599.8, | ,  1000,   947,  3000,  2929, | , -3.4, 3155.1, 30.481, |, 0.0
8880.6, 139.4, | , 23.2, 0.0, 603.2, | ,  1000,   951,  3000,  2929, | , -3.4, 3191.5, 30.864, |, 0.0
8881.6, 138.2, | , 23.2, 0.0, 608.2, | ,  1000,   957,  3000,  2933, | , -3.4, 3233.5, 31.347, |, 0.0
8882.6, 138.2, | , 23.2, 0.0, 607.7, | ,  1000,   958,  3000,  2912, | , -3.4, 3241.6, 31.272, |, 0.0
8883.6, 138.3, | , 23.2, 0.0, 607.2, | ,  1000,   958,  3000,  2916, | , -3.4, 3253.6, 31.420, |, 0.0
8884.6, 138.2, | , 23.2, 0.0, 608.2, | ,  1000,   953,  3000,  2937, | , -3.4, 3261.3, 31.617, |, 0.0
8885.6, 139.0, | , 23.2, 0.0, 602.2, | ,  1000,   955,  3000,  2914, | , -3.4, 3308.4, 31.911, |, 0.0
8886.6, 138.5, | , 23.2, 0.0, 608.5, | ,  1000,   961,  3000,  2940, | , -3.4, 3297.3, 32.053, |, 0.0
8887.7, 138.1, | , 23.2, 0.0, 608.3, | ,  1000,   955,  3000,  2938, | , -3.4, 3295.2, 31.973, |, 0.0
8888.7, 138.4, | , 23.2, 0.0, 607.4, | ,  1000,   952,  3000,  2933, | , -3.4, 3299.0, 31.945, |, 0.0
8889.7, 138.2, | , 23.2, 0.0, 608.0, | ,  1000,   958,  3000,  2924, | , -3.4, 3301.2, 31.942, |, 0.0
8890.7, 140.0, | , 23.2, 0.0, 598.4, | ,  1000,   958,  3000,  2937, | , -3.4, 3300.3, 32.042, |, 0.0
8891.7, 139.0, | , 23.2, 0.0, 602.6, | ,  1000,   955,  3000,  2923, | , -3.4, 3308.0, 31.971, |, 0.0
8892.7, 138.3, | , 23.2, 0.0, 608.1, | ,  1000,   955,  3000,  2926, | , -3.4, 3303.3, 31.953, |, 0.0
8893.7, 138.6, | , 23.2, 0.0, 607.5, | ,  1000,   961,  3000,  2922, | , -3.4, 3293.9, 31.885, |, 0.0
8894.7, 138.7, | , 23.2, 0.0, 608.2, | ,  1000,   957,  3000,  2916, | , -3.4, 3308.0, 31.930, |, 0.0
8895.7, 138.9, | , 23.2, 0.0, 602.9, | ,  1000,   963,  3000,  2922, | , -3.4, 3292.6, 31.886, |, 0.0
8896.7, 138.8, | , 23.2, 0.0, 603.6, | ,  1000,   954,  3000,  2942, | , -3.4, 3284.9, 31.895, |, 0.0
8897.8, 138.6, | , 23.2, 0.0, 608.4, | ,  1000,   952,  3000,  2924, | , -3.4, 3275.9, 31.647, |, 0.0
8898.8, 138.5, | , 23.2, 0.0, 607.3, | ,  1000,   954,  3000,  2958, | , -3.4, 3296.4, 32.142, |, 0.0
8899.8, 138.2, | , 23.2, 0.0, 608.1, | ,  1000,   955,  3000,  2944, | , -3.4, 3279.3, 31.865, |, 0.0
8900.8, 138.7, | , 23.2, 0.0, 608.4, | ,  1000,   952,  3000,  2938, | , -3.4, 3272.9, 31.737, |, 0.0
8901.8, 139.3, | , 23.2, 0.0, 602.5, | ,  1000,   951,  3000,  2900, | , -3.4, 3271.6, 31.408, |, 0.0
8902.8, 139.1, | , 23.2, 0.0, 600.7, | ,  1000,   956,  3000,  2933, | , -3.4, 3287.4, 31.870, |, 0.0
8903.8, 138.7, | , 23.2, 0.0, 607.4, | ,  1000,   959,  3000,  2954, | , -3.4, 3263.0, 31.821, |, 0.0
8904.8, 138.6, | , 23.2, 0.0, 608.7, | ,  1000,   960,  3000,  2922, | , -3.4, 3262.6, 31.573, |, 0.0
8905.8, 138.1, | , 23.2, 0.0, 608.3, | ,  1000,   956,  3000,  2933, | , -3.4, 3266.4, 31.667, |, 0.0
8906.8, 138.7, | , 23.2, 0.0, 603.8, | ,  1000,   947,  3000,  2913, | , -3.4, 3260.5, 31.368, |, 0.0
8907.9, 139.3, | , 23.2, 0.0, 603.8, | ,  1000,   956,  3000,  2950, | , -3.4, 3255.7, 31.698, |, 0.0
8908.9, 139.4, | , 23.2, 0.0, 606.5, | ,  1000,   956,  3000,  2952, | , -3.4, 3251.9, 31.676, |, 0.0
8909.9, 138.1, | , 23.2, 0.0, 608.3, | ,  1000,   957,  3000,  2920, | , -3.4, 3248.0, 31.388, |, 0.0
8910.9, 138.3, | , 23.2, 0.0, 607.7, | ,  1000,   957,  3000,  2931, | , -3.4, 3279.7, 31.781, |, 0.0
8911.9, 138.2, | , 23.2, 0.0, 608.0, | ,  1000,   956,  3000,  2938, | , -3.4, 3263.0, 31.672, |, 0.0
8912.9, 139.6, | , 23.2, 0.0, 599.5, | ,  1000,   955,  3000,  2919, | , -3.4, 3256.6, 31.443, |, 0.0
8913.9, 139.1, | , 23.2, 0.0, 602.6, | ,  1000,   949,  3000,  2923, | , -3.4, 3270.3, 31.564, |, 0.0
8914.9, 139.3, | , 23.2, 0.0, 603.9, | ,  1000,   955,  3000,  2944, | , -3.4, 3248.0, 31.559, |, 0.0
8915.9, 138.7, | , 23.2, 0.0, 607.9, | ,  1000,   961,  3000,  2928, | , -3.4, 3247.2, 31.474, |, 0.0
8917.0, 138.4, | , 23.2, 0.0, 607.8, | ,  1000,   955,  3000,  2926, | , -3.4, 3251.0, 31.453, |, 0.0
8918.0, 138.8, | , 23.2, 0.0, 602.8, | ,  1000,   952,  3000,  2922, | , -3.4, 3240.3, 31.289, |, 0.0
8919.0, 139.3, | , 23.2, 0.0, 603.2, | ,  1000,   953,  3000,  2898, | , -3.4, 3255.7, 31.249, |, 0.0
8920.0, 138.3, | , 23.2, 0.0, 607.7, | ,  1000,   962,  3000,  2941, | , -3.4, 3247.2, 31.590, |, 0.0
8921.0, 138.2, | , 23.2, 0.0, 607.5, | ,  1000,   957,  3000,  2934, | , -3.4, 3270.3, 31.718, |, 0.0
8922.0, 139.9, | , 23.2, 0.0, 599.5, | ,  2000,   949,  6000,  2928, | , -3.4, 3244.2, 31.351, |, 0.0
8923.0, 138.7, | , 23.2, 0.0, 607.5, | ,  2000,  1934,  6000,  5345, | , -3.4, 3270.7, 59.327, |, 0.0
8924.0, 139.8, | , 23.2, 0.0, 601.3, | ,  2000,  1936,  6000,  5421, | , -3.4, 3242.9, 59.463, |, 0.0
8925.0, 139.7, | , 23.2, 0.0, 602.4, | ,  2000,  1935,  6000,  5559, | , -3.4, 3141.3, 58.678, |, 0.0
8926.0, 139.3, | , 23.2, 0.0, 603.1, | ,  2000,  1926,  6000,  5702, | , -3.4, 3232.6, 61.461, |, 0.0
8927.1, 138.7, | , 23.2, 0.0, 607.6, | ,  2000,  1935,  6000,  5755, | , -3.4, 3249.3, 62.271, |, 0.0
8928.1, 138.7, | , 23.2, 0.0, 607.2, | ,  2000,  1933,  6000,  5781, | , -3.4, 3270.7, 62.881, |, 0.0
8929.1, 139.7, | , 23.2, 0.0, 603.1, | ,  2000,  1929,  6000,  5797, | , -3.4, 3267.7, 62.924, |, 0.0
8930.1, 139.6, | , 23.2, 0.0, 602.7, | ,  2000,  1929,  6000,  5834, | , -3.4, 3252.7, 62.929, |, 0.0
8931.1, 138.7, | , 23.2, 0.0, 607.3, | ,  2000,  1937,  6000,  5770, | , -3.4, 3270.3, 62.810, |, 0.0
8932.1, 139.1, | , 23.2, 0.0, 607.8, | ,  2000,  1928,  6000,  5822, | , -3.4, 3248.9, 62.750, |, 0.0
8933.1, 138.7, | , 23.2, 0.0, 607.0, | ,  2000,  1935,  6000,  5822, | , -3.4, 3261.3, 63.054, |, 0.0
8934.1, 138.6, | , 23.2, 0.0, 608.1, | ,  2000,  1934,  6000,  5884, | , -3.4, 3261.3, 63.542, |, 0.0
8935.2, 139.5, | , 23.2, 0.0, 601.6, | ,  2000,  1931,  6000,  5871, | , -3.4, 3264.3, 63.468, |, 0.0
8936.2, 139.0, | , 23.2, 0.0, 607.8, | ,  2000,  1929,  6000,  5863, | , -3.4, 3243.7, 62.990, |, 0.0
8937.2, 138.6, | , 23.2, 0.0, 607.5, | ,  2000,  1929,  6000,  5862, | , -3.4, 3258.3, 63.261, |, 0.0
8938.2, 138.8, | , 23.2, 0.0, 606.8, | ,  2000,  1933,  6000,  5833, | , -3.4, 3250.2, 62.911, |, 0.0
8939.2, 138.9, | , 23.2, 0.0, 607.7, | ,  2000,  1934,  6000,  5859, | , -3.4, 3271.6, 63.533, |, 0.0
8940.2, 139.5, | , 23.2, 0.0, 602.7, | ,  2000,  1927,  6000,  5850, | , -3.4, 3285.7, 63.684, |, 0.0
8941.2, 139.1, | , 23.2, 0.0, 602.7, | ,  2000,  1923,  6000,  5852, | , -3.4, 3224.0, 62.472, |, 0.0
8942.2, 138.8, | , 23.2, 0.0, 607.5, | ,  2000,  1928,  6000,  5882, | , -3.4, 3271.2, 63.674, |, 0.0
8943.3, 138.7, | , 23.2, 0.0, 606.5, | ,  2000,  1931,  6000,  5860, | , -3.4, 3293.9, 63.954, |, 0.0
8944.3, 138.7, | , 23.2, 0.0, 607.4, | ,  2000,  1932,  6000,  5861, | , -3.4, 3269.9, 63.509, |, 0.0
8945.3, 139.0, | , 23.2, 0.0, 607.6, | ,  2000,  1934,  6000,  5875, | , -3.4, 3262.6, 63.499, |, 0.0
8946.3, 139.8, | , 23.2, 0.0, 601.6, | ,  2000,  1927,  6000,  5876, | , -3.4, 3238.6, 62.979, |, 0.0
8947.3, 138.6, | , 23.2, 0.0, 607.2, | ,  2000,  1932,  6000,  5848, | , -3.4, 3260.0, 63.211, |, 0.0
8948.3, 138.9, | , 23.2, 0.0, 607.0, | ,  2000,  1930,  6000,  5858, | , -3.4, 3260.9, 63.291, |, 0.0
8949.3, 138.8, | , 23.2, 0.0, 607.6, | ,  2000,  1924,  6000,  5848, | , -3.4, 3248.0, 62.917, |, 0.0
8950.3, 138.6, | , 23.2, 0.0, 607.0, | ,  2000,  1925,  6000,  5874, | , -3.4, 3280.6, 63.763, |, 0.0
8951.3, 139.2, | , 23.2, 0.0, 602.5, | ,  2000,  1928,  6000,  5858, | , -3.4, 3259.6, 63.248, |, 0.0
8952.3, 139.3, | , 23.2, 0.0, 602.7, | ,  2000,  1927,  6000,  5861, | , -3.4, 3247.2, 63.029, |, 0.0
8953.3, 139.1, | , 23.2, 0.0, 606.8, | ,  2000,  1929,  6000,  5871, | , -3.4, 3257.9, 63.335, |, 0.0
8954.4, 138.9, | , 23.2, 0.0, 606.1, | ,  2000,  1923,  6000,  5871, | , -3.4, 3263.0, 63.383, |, 0.0
8955.4, 138.8, | , 23.2, 0.0, 606.4, | ,  2000,  1927,  6000,  5875, | , -3.4, 3259.2, 63.374, |, 0.0
8956.4, 138.9, | , 23.2, 0.0, 607.2, | ,  2000,  1934,  6000,  5843, | , -3.4, 3272.9, 63.435, |, 0.0
8957.4, 139.5, | , 23.2, 0.0, 601.7, | ,  2000,  1928,  6000,  5894, | , -3.4, 3270.3, 63.749, |, 0.0
8958.4, 138.7, | , 23.2, 0.0, 606.3, | ,  2000,  1933,  6000,  5862, | , -3.4, 3305.4, 64.212, |, 0.0
8959.4, 138.7, | , 23.2, 0.0, 606.7, | ,  2000,  1926,  6000,  5871, | , -3.4, 3257.0, 63.292, |, 0.0
8960.4, 138.9, | , 23.2, 0.0, 607.5, | ,  2000,  1933,  6000,  5836, | , -3.4, 3256.6, 63.050, |, 0.0
8961.4, 138.6, | , 23.2, 0.0, 606.9, | ,  2000,  1930,  6000,  5844, | , -3.4, 3275.4, 63.455, |, 0.0
8962.4, 139.2, | , 23.2, 0.0, 602.1, | ,  2000,  1929,  6000,  5836, | , -3.4, 3284.4, 63.558, |, 0.0
8963.5, 139.9, | , 23.2, 0.0, 598.8, | ,  2000,  1932,  6000,  5877, | , -3.4, 3280.2, 63.832, |, 0.0
8964.5, 139.0, | , 23.2, 0.0, 607.2, | ,  2000,  1928,  6000,  5834, | , -3.4, 3308.4, 64.000, |, 0.0
8965.5, 138.5, | , 23.2, 0.0, 607.2, | ,  2000,  1933,  6000,  5822, | , -3.4, 3226.6, 62.362, |, 0.0
8966.5, 139.0, | , 23.2, 0.0, 606.8, | ,  2000,  1925,  6000,  5891, | , -3.4, 3272.0, 63.739, |, 0.0
8967.5, 138.6, | , 23.2, 0.0, 606.8, | ,  2000,  1933,  6000,  5843, | , -3.4, 3297.7, 63.904, |, 0.0
8968.5, 139.5, | , 23.2, 0.0, 600.5, | ,  2000,  1923,  6000,  5860, | , -3.4, 3259.6, 63.218, |, 0.0
8969.5, 138.6, | , 23.2, 0.0, 606.8, | ,  2000,  1933,  6000,  5878, | , -3.4, 3247.2, 63.209, |, 0.0
8970.5, 138.9, | , 23.2, 0.0, 607.3, | ,  2000,  1932,  6000,  5841, | , -3.4, 3265.2, 63.251, |, 0.0
8971.5, 138.7, | , 23.2, 0.0, 607.1, | ,  2000,  1932,  6000,  5886, | , -3.4, 3283.6, 63.970, |, 0.0
8972.6, 138.6, | , 23.2, 0.0, 607.2, | ,  2000,  1928,  6000,  5832, | , -3.4, 3264.7, 63.136, |, 0.0
8973.6, 140.2, | , 23.2, 0.0, 598.2, | ,  2000,  1920,  6000,  5867, | , -3.4, 3231.3, 62.710, |, 0.0
8974.6, 139.5, | , 23.2, 0.0, 602.0, | ,  2000,  1928,  6000,  5840, | , -3.4, 3279.3, 63.479, |, 0.0
8975.6, 138.8, | , 23.2, 0.0, 606.9, | ,  2000,  1941,  6000,  5897, | , -3.4, 3254.9, 63.580, |, 0.0
8976.6, 138.8, | , 23.2, 0.0, 607.2, | ,  2000,  1929,  6000,  5854, | , -3.4, 3185.5, 61.796, |, 0.0
8977.6, 138.9, | , 23.2, 0.0, 607.2, | ,  2000,  1929,  6000,  5861, | , -3.4, 3248.5, 63.071, |, 0.0
8978.6, 138.7, | , 23.2, 0.0, 606.3, | ,  2000,  1928,  6000,  5858, | , -3.4, 3256.6, 63.193, |, 0.0
8979.6, 139.4, | , 23.2, 0.0, 601.5, | ,  2000,  1925,  6000,  5823, | , -3.4, 3262.6, 63.004, |, 0.0
8980.6, 138.8, | , 23.2, 0.0, 607.1, | ,  2000,  1930,  6000,  5845, | , -3.4, 3248.5, 62.942, |, 0.0
8981.7, 138.7, | , 23.2, 0.0, 606.8, | ,  2000,  1935,  6000,  5875, | , -3.4, 3233.5, 62.939, |, 0.0
8982.7, 138.6, | , 23.2, 0.0, 606.9, | ,  2000,  1926,  6000,  5871, | , -3.4, 3203.9, 62.257, |, 0.0
8983.7, 139.1, | , 23.2, 0.0, 606.4, | ,  2000,  1934,  6000,  5852, | , -3.4, 3216.3, 62.409, |, 0.0
8984.7, 139.4, | , 23.2, 0.0, 601.1, | ,  2000,  1923,  6000,  5845, | , -3.4, 3227.5, 62.481, |, 0.0
8985.7, 140.4, | , 23.2, 0.0, 597.0, | ,  2000,  1926,  6000,  5895, | , -3.4, 3214.6, 62.658, |, 0.0
8986.7, 138.6, | , 23.2, 0.0, 606.8, | ,  2000,  1934,  6000,  5895, | , -3.4, 3210.3, 62.638, |, 0.0
8987.7, 138.6, | , 23.2, 0.0, 606.7, | ,  2000,  1927,  6000,  5882, | , -3.4, 3215.9, 62.583, |, 0.0
8988.7, 139.1, | , 23.2, 0.0, 605.8, | ,  2000,  1925,  6000,  5854, | , -3.4, 3177.3, 61.604, |, 0.0
8989.7, 139.2, | , 23.2, 0.0, 601.7, | ,  2000,  1932,  6000,  5839, | , -3.4, 3188.0, 61.744, |, 0.0
8990.7, 139.6, | , 23.2, 0.0, 602.6, | ,  2000,  1924,  6000,  5847, | , -3.4, 3175.6, 61.509, |, 0.0
8991.8, 138.9, | , 23.2, 0.0, 607.1, | ,  2000,  1931,  6000,  5855, | , -3.4, 3176.0, 61.635, |, 0.0
8992.8, 138.7, | , 23.2, 0.0, 606.7, | ,  2000,  1929,  6000,  5868, | , -3.4, 3180.3, 61.809, |, 0.0
8993.8, 138.7, | , 23.2, 0.0, 605.4, | ,  2000,  1931,  6000,  5835, | , -3.4, 3138.3, 60.749, |, 0.0
8994.8, 138.9, | , 23.2, 0.0, 606.5, | ,  2000,  1928,  6000,  5867, | , -3.4, 3169.2, 61.566, |, 0.0
8995.8, 139.5, | , 23.2, 0.0, 600.6, | ,  2000,  1929,  6000,  5875, | , -3.4, 3162.8, 61.514, |, 0.0
8996.8, 138.6, | , 23.2, 0.0, 605.9, | ,  2000,  1931,  6000,  5841, | , -3.4, 3157.6, 61.170, |, 0.0
8997.8, 138.7, | , 23.2, 0.0, 606.1, | ,  2000,  1929,  6000,  5867, | , -3.4, 3181.6, 61.823, |, 0.0
8998.8, 139.2, | , 23.2, 0.0, 605.2, | ,  2000,  1928,  6000,  5865, | , -3.4, 3118.6, 60.575, |, 0.0
8999.8, 138.8, | , 23.2, 0.0, 605.1, | ,  2000,  1925,  6000,  5870, | , -3.4, 3118.6, 60.592, |, 0.0
9000.8, 139.3, | , 23.2, 0.0, 601.1, | ,  2000,  1927,  6000,  5848, | , -3.4, 3104.5, 60.162, |, 0.0
9001.9, 139.2, | , 23.2, 0.0, 601.9, | ,  2000,  1933,  6000,  5853, | , -3.4, 3116.1, 60.475, |, 0.0
9002.9, 139.0, | , 23.2, 0.0, 606.4, | ,  2000,  1931,  6000,  5856, | , -3.4, 3116.1, 60.478, |, 0.0
9003.9, 138.8, | , 23.2, 0.0, 605.0, | ,  2000,  1925,  6000,  5864, | , -3.4, 3110.5, 60.391, |, 0.0
9004.9, 138.7, | , 23.2, 0.0, 606.1, | ,  2000,  1936,  6000,  5867, | , -3.4, 3106.2, 60.410, |, 0.0
9005.9, 139.3, | , 23.2, 0.0, 606.0, | ,  2000,  1929,  6000,  5877, | , -3.4, 3079.2, 59.912, |, 0.0
9006.9, 139.8, | , 23.2, 0.0, 600.3, | ,  2000,  1929,  6000,  5833, | , -3.4, 3053.5, 59.074, |, 0.0
9007.9, 138.7, | , 23.2, 0.0, 606.1, | ,  2000,  1928,  6000,  5868, | , -3.4, 3077.1, 59.797, |, 0.0
9008.9, 139.3, | , 23.2, 0.0, 605.7, | ,  2000,  1927,  6000,  5871, | , -3.4, 3074.9, 59.766, |, 0.0
9009.9, 139.0, | , 23.2, 0.0, 605.7, | ,  2000,  1932,  6000,  5845, | , -3.4, 3032.1, 58.777, |, 0.0
9010.9, 138.7, | , 23.2, 0.0, 605.9, | ,  2000,  1932,  6000,  5880, | , -3.4, 3048.8, 59.370, |, 0.0
9012.0, 139.5, | , 23.2, 0.0, 601.4, | ,  2000,  1926,  6000,  5840, | , -3.4, 3018.8, 58.437, |, 0.0
9013.0, 139.8, | , 23.2, 0.0, 600.4, | ,  2000,  1929,  6000,  5852, | , -3.4, 3063.8, 59.431, |, 0.0
9014.0, 138.8, | , 23.2, 0.0, 605.5, | ,  2000,  1931,  6000,  5872, | , -3.4, 3026.9, 58.881, |, 0.0
9015.0, 138.7, | , 23.2, 0.0, 606.4, | ,  2000,  1931,  6000,  5865, | , -3.4, 3020.1, 58.690, |, 0.0
9016.0, 139.1, | , 23.2, 0.0, 606.1, | ,  2000,  1927,  6000,  5868, | , -3.4, 2998.7, 58.270, |, 0.0
9017.0, 138.6, | , 23.2, 0.0, 606.6, | ,  2000,  1933,  6000,  5856, | , -3.4, 2981.5, 57.893, |, 0.0
9018.0, 139.4, | , 23.2, 0.0, 600.3, | ,  2000,  1925,  6000,  5856, | , -3.4, 3019.2, 58.557, |, 0.0
9019.0, 139.0, | , 23.2, 0.0, 606.0, | ,  2000,  1935,  6000,  5857, | , -3.4, 2989.7, 58.072, |, 0.0
9020.0, 139.0, | , 23.2, 0.0, 606.3, | ,  2000,  1926,  6000,  5857, | , -3.4, 2982.0, 57.857, |, 0.0
9021.1, 138.4, | , 23.2, 0.0, 606.3, | ,  2000,  1923,  6000,  5828, | , -3.4, 2979.4, 57.570, |, 0.0
9022.1, 138.7, | , 23.2, 0.0, 606.1, | ,  2000,  1931,  6000,  5866, | , -3.4, 2979.0, 57.904, |, 0.0
9023.1, 139.6, | , 23.2, 0.0, 598.9, | ,  2000,  1924,  6000,  5849, | , -3.4, 2938.3, 56.938, |, 0.0
9024.1, 139.3, | , 23.2, 0.0, 599.9, | ,  2000,  1929,  6000,  5871, | , -3.4, 2941.7, 57.200, |, 0.0
9025.1, 138.7, | , 23.2, 0.0, 606.1, | ,  2000,  1932,  6000,  5874, | , -3.4, 2947.3, 57.354, |, 0.0
9026.1, 138.8, | , 23.2, 0.0, 606.7, | ,  2000,  1932,  6000,  5856, | , -3.4, 2925.4, 56.793, |, 0.0
9027.1, 139.0, | , 23.2, 0.0, 606.7, | ,  2000,  1934,  6000,  5860, | , -3.4, 2948.1, 57.286, |, 0.0
9028.1, 138.7, | , 23.2, 0.0, 606.0, | ,  2000,  1926,  6000,  5857, | , -3.4, 2919.8, 56.653, |, 0.0
9029.1, 139.5, | , 23.2, 0.0, 599.7, | ,  2000,  1924,  6000,  5884, | , -3.4, 2880.8, 56.083, |, 0.0
9030.1, 139.0, | , 23.2, 0.0, 606.2, | ,  2000,  1930,  6000,  5857, | , -3.4, 2894.6, 56.194, |, 0.0
9031.2, 138.9, | , 23.2, 0.0, 606.5, | ,  2000,  1933,  6000,  5862, | , -3.4, 2897.6, 56.311, |, 0.0
9032.2, 138.6, | , 23.2, 0.0, 605.5, | ,  2000,  1926,  6000,  5838, | , -3.4, 2904.0, 56.209, |, 0.0
9033.2, 139.2, | , 23.2, 0.0, 606.5, | ,  2000,  1936,  6000,  5908, | , -3.4, 2888.1, 56.479, |, 0.0
9034.2, 139.6, | , 23.2, 0.0, 601.4, | ,  2000,  1929,  6000,  5830, | , -3.4, 2839.7, 54.935, |, 0.0
9035.2, 139.5, | , 23.2, 0.0, 600.6, | ,  2000,  1929,  6000,  5853, | , -3.4, 2863.3, 55.558, |, 0.0
9036.2, 138.5, | , 23.2, 0.0, 605.9, | ,  2000,  1928,  6000,  5846, | , -3.4, 2855.6, 55.347, |, 0.0
9037.2, 138.7, | , 23.2, 0.0, 605.8, | ,  2000,  1934,  6000,  5841, | , -3.4, 2869.7, 55.624, |, 0.0
9038.2, 138.5, | , 23.2, 0.0, 606.0, | ,  2000,  1929,  6000,  5852, | , -3.4, 2825.6, 54.811, |, 0.0
9039.2, 138.5, | , 23.2, 0.0, 605.4, | ,  2000,  1929,  6000,  5830, | , -3.4, 2842.3, 54.987, |, 0.0
9040.3, 140.0, | , 23.2, 0.0, 599.8, | ,  2000,  1930,  6000,  5875, | , -3.4, 2832.9, 55.127, |, 0.0
9041.3, 139.0, | , 23.2, 0.0, 606.2, | ,  2000,  1933,  6000,  5848, | , -3.4, 2848.7, 55.267, |, 0.0
9042.3, 138.5, | , 23.2, 0.0, 605.9, | ,  2000,  1934,  6000,  5838, | , -3.4, 2798.6, 54.234, |, 0.0
9043.3, 138.6, | , 23.2, 0.0, 605.9, | ,  2000,  1927,  6000,  5871, | , -3.4, 2818.7, 54.806, |, 0.0
9044.3, 138.8, | , 23.2, 0.0, 606.2, | ,  2000,  1928,  6000,  5860, | , -3.4, 2781.4, 54.007, |, 0.0
9045.3, 139.3, | , 23.2, 0.0, 600.5, | ,  2000,  1925,  6000,  5861, | , -3.4, 2798.2, 54.322, |, 0.0
9046.3, 139.1, | , 23.2, 0.0, 601.4, | ,  2000,  1927,  6000,  5860, | , -3.4, 2775.4, 53.890, |, 0.0
9047.3, 138.7, | , 23.2, 0.0, 606.3, | ,  2000,  1932,  6000,  5886, | , -3.4, 2771.2, 54.020, |, 0.0
9048.3, 138.9, | , 23.2, 0.0, 606.4, | ,  2000,  1928,  6000,  5848, | , -3.4, 2739.9, 53.124, |, 0.0
9049.3, 138.6, | , 23.2, 0.0, 605.6, | ,  2000,  1924,  6000,  5871, | , -3.4, 2774.2, 53.919, |, 0.0
9050.4, 138.7, | , 23.2, 0.0, 605.1, | ,  2000,  1929,  6000,  5847, | , -3.4, 2763.5, 53.583, |, 0.0
9051.4, 139.3, | , 23.2, 0.0, 600.3, | ,  2000,  1925,  6000,  5836, | , -3.4, 2745.9, 53.137, |, 0.0
9052.4, 139.0, | , 23.2, 0.0, 606.2, | ,  2000,  1933,  6000,  5882, | , -3.4, 2747.2, 53.535, |, 0.0
9053.4, 138.6, | , 23.2, 0.0, 605.8, | ,  2000,  1928,  6000,  5870, | , -3.4, 2766.0, 53.782, |, 0.0
9054.4, 139.0, | , 23.2, 0.0, 606.2, | ,  2000,  1930,  6000,  5853, | , -3.4, 2714.6, 52.683, |, 0.0
9055.4, 139.1, | , 23.3, 0.0, 605.3, | ,  2000,  1928,  6000,  5863, | , -3.4, 2726.6, 52.969, |, 0.0
9056.4, 139.3, | , 23.2, 0.0, 600.9, | ,  2000,  1923,  6000,  5854, | , -3.4, 2718.9, 52.724, |, 0.0
9057.4, 139.2, | , 23.2, 0.0, 599.9, | ,  2000,  1925,  6000,  5837, | , -3.4, 2718.5, 52.615, |, 0.0
9058.4, 138.9, | , 23.3, 0.0, 606.2, | ,  2000,  1931,  6000,  5867, | , -3.4, 2715.5, 52.802, |, 0.0
9059.4, 138.5, | , 23.2, 0.0, 605.8, | ,  2000,  1932,  6000,  5860, | , -3.4, 2696.2, 52.389, |, 0.0
9060.5, 138.6, | , 23.3, 0.0, 605.1, | ,  2000,  1933,  6000,  5847, | , -3.4, 2699.2, 52.365, |, 0.0
9061.5, 138.6, | , 23.2, 0.0, 605.9, | ,  2000,  1928,  6000,  5867, | , -3.4, 2710.3, 52.678, |, 0.0
9062.5, 139.9, | , 23.2, 0.0, 599.6, | ,  2000,  1928,  6000,  5882, | , -3.4, 2667.9, 51.961, |, 0.0
9063.5, 138.7, | , 23.2, 0.0, 605.3, | ,  2000,  1926,  6000,  5849, | , -3.4, 2659.3, 51.560, |, 0.0
9064.5, 138.6, | , 23.2, 0.0, 605.8, | ,  2000,  1923,  6000,  5832, | , -3.4, 2665.8, 51.552, |, 0.0
9065.5, 139.1, | , 23.2, 0.0, 605.8, | ,  2000,  1930,  6000,  5860, | , -3.4, 2652.5, 51.527, |, 0.0
9066.5, 138.6, | , 23.3, 0.0, 605.4, | ,  2000,  1931,  6000,  5861, | , -3.4, 2646.9, 51.435, |, 0.0
9067.5, 139.6, | , 23.2, 0.0, 597.4, | ,  2000,  1925,  6000,  5871, | , -3.4, 2653.8, 51.594, |, 0.0
9068.5, 139.3, | , 23.2, 0.0, 600.0, | ,  2000,  1931,  6000,  5851, | , -3.4, 2652.5, 51.473, |, 0.0
9069.5, 139.0, | , 23.2, 0.0, 606.1, | ,  2000,  1929,  6000,  5869, | , -3.4, 2633.6, 51.213, |, 0.0
9070.6, 138.7, | , 23.2, 0.0, 604.9, | ,  2000,  1933,  6000,  5856, | , -3.4, 2642.6, 51.334, |, 0.0
9071.6, 138.6, | , 23.3, 0.0, 605.8, | ,  2000,  1932,  6000,  5845, | , -3.4, 2620.8, 50.830, |, 0.0
9072.6, 138.6, | , 23.3, 0.0, 606.4, | ,  2000,  1928,  6000,  5859, | , -3.4, 2618.6, 50.847, |, 0.0
9073.6, 139.8, | , 23.2, 0.0, 599.8, | ,  2000,  1925,  6000,  5842, | , -3.4, 2626.4, 50.873, |, 0.0
9074.6, 138.5, | , 23.3, 0.0, 605.7, | ,  2000,  1931,  6000,  5839, | , -3.4, 2629.8, 50.958, |, 0.0
9075.6, 139.0, | , 23.3, 0.0, 605.5, | ,  2000,  1930,  6000,  5861, | , -3.4, 2628.9, 51.076, |, 0.0
9076.6, 139.0, | , 23.3, 0.0, 606.2, | ,  2000,  1934,  6000,  5866, | , -3.4, 2631.1, 51.174, |, 0.0
9077.6, 138.9, | , 23.2, 0.0, 606.2, | ,  2000,  1929,  6000,  5841, | , -3.4, 2601.5, 50.404, |, 0.0
9078.6, 139.9, | , 23.2, 0.0, 597.0, | ,  2000,  1929,  6000,  5860, | , -3.4, 2613.1, 50.756, |, 0.0
9079.6, 139.5, | , 23.2, 0.0, 601.7, | ,  2000,  1928,  6000,  5848, | , -3.4, 2597.2, 50.361, |, 0.0
9080.7, 139.2, | , 23.3, 0.0, 605.4, | ,  2000,  1930,  6000,  5891, | , -3.4, 2606.6, 50.842, |, 0.0
9081.7, 138.5, | , 23.2, 0.0, 605.4, | ,  2000,  1933,  6000,  5855, | , -3.4, 2598.5, 50.464, |, 0.0
9082.7, 138.6, | , 23.3, 0.0, 605.9, | ,  2000,  1929,  6000,  5866, | , -3.4, 2568.5, 49.928, |, 0.0
9083.7, 139.1, | , 23.3, 0.0, 606.4, | ,  2000,  1930,  6000,  5882, | , -3.4, 2578.4, 50.234, |, 0.0
9084.7, 139.3, | , 23.3, 0.0, 601.4, | ,  2000,  1926,  6000,  5858, | , -3.4, 2576.7, 50.019, |, 0.0
9085.7, 138.5, | , 23.3, 0.0, 604.9, | ,  2000,  1934,  6000,  5833, | , -3.4, 2553.9, 49.470, |, 0.0
9086.7, 138.5, | , 23.3, 0.0, 605.3, | ,  2000,  1926,  6000,  5871, | , -3.4, 2571.1, 49.995, |, 0.0
9087.7, 139.0, | , 23.3, 0.0, 606.1, | ,  2000,  1931,  6000,  5889, | , -3.4, 2585.6, 50.422, |, 0.0
9088.7, 138.7, | , 23.3, 0.0, 605.4, | ,  2000,  1928,  6000,  5865, | , -3.4, 2558.7, 49.730, |, 0.0
9089.7, 139.5, | , 23.3, 0.0, 599.5, | ,  2000,  1925,  6000,  5845, | , -3.4, 2550.1, 49.418, |, 0.0
9090.8, 139.6, | , 23.3, 0.0, 599.5, | ,  2000,  1929,  6000,  5863, | , -3.4, 2566.8, 49.878, |, 0.0
9091.8, 138.6, | , 23.3, 0.0, 604.9, | ,  2000,  1931,  6000,  5875, | , -3.4, 2552.7, 49.697, |, 0.0
9092.8, 138.5, | , 23.3, 0.0, 606.0, | ,  2000,  1929,  6000,  5863, | , -3.4, 2554.4, 49.634, |, 0.0
9093.8, 138.6, | , 23.3, 0.0, 605.8, | ,  2000,  1929,  6000,  5860, | , -3.4, 2536.8, 49.279, |, 0.0
9094.8, 139.5, | , 23.2, 0.0, 601.1, | ,  2000,  1929,  6000,  5855, | , -3.4, 2546.2, 49.430, |, 0.0
9095.8, 139.3, | , 23.3, 0.0, 600.9, | ,  2000,  1927,  6000,  5852, | , -3.4, 2552.7, 49.527, |, 0.0
9096.8, 138.7, | , 23.3, 0.0, 605.3, | ,  2000,  1927,  6000,  5852, | , -3.4, 2536.8, 49.215, |, 0.0
9097.8, 138.6, | , 23.3, 0.0, 606.2, | ,  2000,  1928,  6000,  5851, | , -3.4, 2541.5, 49.303, |, 0.0
9098.9, 138.5, | , 23.3, 0.0, 605.8, | ,  2000,  1923,  6000,  5860, | , -3.4, 2549.2, 49.487, |, 0.0
9099.9, 138.6, | , 23.3, 0.0, 606.1, | ,  2000,  1933,  6000,  5846, | , -3.4, 2542.8, 49.330, |, 0.0
9100.9, 140.1, | , 23.2, 0.0, 599.7, | ,  2000,  1934,  6000,  5866, | , -3.4, 2518.4, 48.990, |, 0.0
9101.9, 139.0, | , 23.3, 0.0, 606.0, | ,  2000,  1924,  6000,  5861, | , -3.4, 2499.5, 48.531, |, 0.0
9102.9, 138.5, | , 23.3, 0.0, 605.6, | ,  2000,  1928,  6000,  5827, | , -3.4, 2507.2, 48.492, |, 0.0
9103.9, 138.8, | , 23.3, 0.0, 606.3, | ,  2000,  1929,  6000,  5878, | , -3.4, 2538.1, 49.418, |, 0.0
9104.9, 138.9, | , 23.3, 0.0, 606.2, | ,  2000,  1935,  6000,  5873, | , -3.4, 2538.1, 49.421, |, 0.0
9105.9, 139.1, | , 23.3, 0.0, 601.2, | ,  2000,  1927,  6000,  5838, | , -3.4, 2536.4, 49.120, |, 0.0
9106.9, 139.3, | , 23.3, 0.0, 600.5, | ,  2000,  1933,  6000,  5846, | , -3.4, 2552.7, 49.523, |, 0.0
9108.0, 138.5, | , 23.3, 0.0, 606.0, | ,  2000,  1935,  6000,  5850, | , -3.4, 2549.7, 49.500, |, 0.0
9109.0, 138.6, | , 23.3, 0.0, 606.3, | ,  2000,  1929,  6000,  5871, | , -3.4, 2515.0, 48.925, |, 0.0
9110.0, 138.7, | , 23.3, 0.0, 605.8, | ,  2000,  1925,  6000,  5860, | , -3.4, 2508.5, 48.708, |, 0.0
9111.0, 138.9, | , 23.3, 0.0, 606.4, | ,  2000,  1934,  6000,  5837, | , -3.4, 2493.1, 48.322, |, 0.0
9112.0, 140.0, | , 23.3, 0.0, 599.7, | ,  2000,  1930,  6000,  5868, | , -3.4, 2535.5, 49.315, |, 0.0
9113.0, 138.6, | , 23.3, 0.0, 606.1, | ,  2000,  1925,  6000,  5848, | , -3.4, 2521.8, 48.886, |, 0.0
9114.0, 138.6, | , 23.3, 0.0, 605.8, | ,  2000,  1926,  6000,  5861, | , -3.4, 2543.7, 49.400, |, 0.0
9115.0, 138.8, | , 23.3, 0.0, 606.5, | ,  2000,  1924,  6000,  5822, | , -3.4, 2514.1, 48.570, |, 0.0
9116.0, 138.6, | , 23.3, 0.0, 606.0, | ,  2000,  1938,  6000,  5882, | , -3.4, 2542.8, 49.590, |, 0.0
9117.0, 139.3, | , 23.3, 0.0, 601.1, | ,  2000,  1931,  6000,  5865, | , -3.4, 2514.5, 48.892, |, 0.0
9118.0, 139.9, | , 23.3, 0.0, 599.2, | ,  2000,  1929,  6000,  5854, | , -3.4, 2508.1, 48.686, |, 0.0
9119.1, 139.0, | , 23.3, 0.0, 606.5, | ,  2000,  1926,  6000,  5865, | , -3.4, 2518.4, 48.933, |, 0.0
9120.1, 138.7, | , 23.3, 0.0, 605.7, | ,  2000,  1936,  6000,  5853, | , -3.4, 2491.8, 48.407, |, 0.0
9121.1, 138.7, | , 23.3, 0.0, 606.2, | ,  2000,  1931,  6000,  5878, | , -3.4, 2501.2, 48.718, |, 0.0
9122.1, 139.0, | , 23.3, 0.0, 606.3, | ,  2000,  1932,  6000,  5860, | , -3.4, 2498.7, 48.554, |, 0.0
9123.1, 139.7, | , 23.2, 0.0, 599.7, | ,  2000,  1929,  6000,  5840, | , -3.4, 2506.0, 48.554, |, 0.0
9124.1, 138.7, | , 23.3, 0.0, 605.8, | ,  2000,  1928,  6000,  5858, | , -3.4, 2521.8, 48.971, |, 0.0
9125.1, 139.0, | , 23.3, 0.0, 605.9, | ,  2000,  1928,  6000,  5899, | , -3.4, 2501.2, 48.828, |, 0.0
9126.1, 138.9, | , 23.3, 0.0, 603.9, | ,  2000,  1933,  6000,  5880, | , -3.4, 2511.5, 48.940, |, 0.0
9127.2, 138.6, | , 23.3, 0.0, 605.3, | ,  2000,  1931,  6000,  5837, | , -3.4, 2498.2, 48.399, |, 0.0
9128.2, 139.5, | , 23.3, 0.0, 600.8, | ,  2000,  1925,  6000,  5831, | , -3.4, 2489.7, 48.164, |, 0.0
9129.2, 139.9, | , 23.3, 0.0, 599.2, | ,  2000,  1928,  6000,  5861, | , -3.4, 2533.4, 49.215, |, 0.0
9130.2, 138.7, | , 23.3, 0.0, 605.2, | ,  2000,  1934,  6000,  5860, | , -3.4, 2493.1, 48.465, |, 0.0
9131.2, 138.7, | , 23.3, 0.0, 605.2, | ,  2000,  1933,  6000,  5876, | , -3.4, 2490.1, 48.501, |, 0.0
9132.2, 138.9, | , 23.3, 0.0, 605.6, | ,  2000,  1929,  6000,  5866, | , -3.4, 2506.0, 48.717, |, 0.0
9133.2, 138.5, | , 23.3, 0.0, 605.8, | ,  2000,  1928,  6000,  5863, | , -3.4, 2517.1, 48.910, |, 0.0
9134.2, 139.6, | , 23.3, 0.0, 599.0, | ,  2000,  1926,  6000,  5874, | , -3.4, 2509.4, 48.817, |, 0.0
9135.2, 138.9, | , 23.3, 0.0, 605.3, | ,  2000,  1932,  6000,  5853, | , -3.4, 2492.7, 48.402, |, 0.0
9136.3, 139.1, | , 23.3, 0.0, 605.8, | ,  2000,  1929,  6000,  5876, | , -3.4, 2509.8, 48.854, |, 0.0
9137.3, 138.7, | , 23.3, 0.0, 605.3, | ,  2000,  1934,  6000,  5872, | , -3.4, 2490.5, 48.488, |, 0.0
9138.3, 138.5, | , 23.3, 0.0, 605.6, | ,  2000,  1928,  6000,  5867, | , -3.4, 2493.1, 48.469, |, 0.0
9139.3, 139.6, | , 23.3, 0.0, 600.5, | ,  2000,  1931,  6000,  5844, | , -3.4, 2491.4, 48.309, |, 0.0
9140.3, 139.3, | , 23.3, 0.0, 600.6, | ,  2000,  1933,  6000,  5887, | , -3.4, 2494.4, 48.649, |, 0.0
9141.3, 138.5, | , 23.3, 0.0, 605.6, | ,  2000,  1929,  6000,  5843, | , -3.4, 2494.8, 48.358, |, 0.0
9142.3, 139.0, | , 23.3, 0.0, 606.1, | ,  2000,  1935,  6000,  5854, | , -3.4, 2512.8, 48.811, |, 0.0
9143.3, 138.6, | , 23.3, 0.0, 605.5, | ,  2000,  1925,  6000,  5849, | , -3.4, 2497.8, 48.434, |, 0.0
9144.3, 138.6, | , 23.3, 0.0, 604.8, | ,  2000,  1932,  6000,  5860, | , -3.4, 2499.5, 48.579, |, 0.0
9145.3, 139.5, | , 23.3, 0.0, 599.5, | ,  2000,  1930,  6000,  5879, | , -3.4, 2497.0, 48.634, |, 0.0
9146.4, 138.5, | , 23.3, 0.0, 605.6, | ,  2000,  1927,  6000,  5867, | , -3.4, 2492.2, 48.449, |, 0.0
9147.4, 138.6, | , 23.3, 0.0, 605.5, | ,  2000,  1927,  6000,  5839, | , -3.4, 2501.2, 48.444, |, 0.0
9148.4, 138.5, | , 23.3, 0.0, 605.6, | ,  2000,  1930,  6000,  5836, | , -3.4, 2498.7, 48.395, |, 0.0
9149.4, 139.0, | , 23.3, 0.0, 605.4, | ,  2000,  1924,  6000,  5854, | , -3.4, 2490.5, 48.315, |, 0.0
9150.4, 139.6, | , 23.3, 0.0, 601.0, | ,  2000,  1921,  6000,  5837, | , -3.4, 2508.1, 48.533, |, 0.0
9151.4, 139.2, | , 23.3, 0.0, 601.0, | ,  2000,  1932,  6000,  5845, | , -3.4, 2510.7, 48.698, |, 0.0
9152.4, 138.7, | , 23.3, 0.0, 605.7, | ,  2000,  1927,  6000,  5851, | , -3.4, 2521.4, 48.910, |, 0.0
9153.4, 138.5, | , 23.3, 0.0, 606.0, | ,  2000,  1929,  6000,  5844, | , -3.4, 2491.4, 48.299, |, 0.0
9154.4, 138.8, | , 23.3, 0.0, 604.9, | ,  2000,  1932,  6000,  5871, | , -3.4, 464.0, 9.049, |, 0.0
9155.5, 138.6, | , 23.3, 0.0, 605.6, | ,  2000,  1929,  6000,  5852, | , -3.4, 503.8, 9.797, |, 0.0
9156.5, 139.7, | , 23.3, 0.0, 600.3, | ,  2000,  1926,  6000,  5852, | , -3.4, 566.8, 11.017, |, 0.0
9157.5, 139.0, | , 23.3, 0.0, 606.0, | ,  2000,  1931,  6000,  5888, | , -3.4, 656.8, 12.831, |, 0.0
9158.5, 138.5, | , 23.3, 0.0, 605.4, | ,  2000,  1925,  6000,  5865, | , -3.4, 712.1, 13.859, |, 0.0
9159.5, 138.9, | , 23.3, 0.0, 605.4, | ,  2000,  1931,  6000,  5849, | , -3.4, 784.5, 15.249, |, 0.0
9160.5, 138.8, | , 23.3, 0.0, 606.1, | ,  2000,  1932,  6000,  5856, | , -3.4, 853.9, 16.614, |, 0.0
9161.5, 139.3, | , 23.3, 0.0, 601.0, | ,  2000,  1932,  6000,  5891, | , -3.4, 952.4, 18.612, |, 0.0
9162.5, 139.1, | , 23.3, 0.0, 601.3, | ,  2000,  1927,  6000,  5852, | , -3.4, 997.0, 19.373, |, 0.0
9163.5, 139.0, | , 23.3, 0.0, 606.1, | ,  2000,  1935,  6000,  5867, | , -3.4, 1069.8, 20.848, |, 0.0
9164.6, 138.7, | , 23.3, 0.0, 600.5, | ,  2000,  1931,  6000,  5840, | , -3.4, 1123.4, 21.801, |, 0.0
9165.6, 138.5, | , 23.3, 0.0, 605.6, | ,  2000,  1930,  6000,  5868, | , -3.4, 1209.1, 23.547, |, 0.0
9166.6, 139.0, | , 23.3, 0.0, 606.2, | ,  2000,  1928,  6000,  5871, | , -3.4, 1281.0, 24.946, |, 0.0
9167.6, 139.7, | , 23.3, 0.0, 600.3, | ,  2000,  1923,  6000,  5865, | , -3.4, 1343.6, 26.127, |, 0.0
9168.6, 138.5, | , 23.3, 0.0, 605.9, | ,  2000,  1926,  6000,  5833, | , -3.4, 1430.6, 27.713, |, 0.0
9169.6, 138.8, | , 23.3, 0.0, 604.6, | ,  2000,  1930,  6000,  5861, | , -3.4, 1489.3, 28.967, |, 0.0
9170.6, 138.6, | , 23.3, 0.0, 605.9, | ,  2000,  1934,  6000,  5850, | , -3.4, 1570.2, 30.514, |, 0.0
9171.6, 138.5, | , 23.3, 0.0, 605.6, | ,  2000,  1929,  6000,  5848, | , -3.4, 1622.1, 31.493, |, 0.0
9172.6, 139.3, | , 23.3, 0.0, 600.9, | ,  2000,  1932,  6000,  5880, | , -3.4, 1700.1, 33.149, |, 0.0
9173.6, 139.8, | , 23.3, 0.0, 600.1, | ,  2000,  1928,  6000,  5838, | , -3.4, 1756.2, 34.042, |, 0.0
9174.7, 139.0, | , 23.3, 0.0, 605.8, | ,  2000,  1935,  6000,  5845, | , -3.4, 1802.4, 34.995, |, 0.0
9175.7, 138.5, | , 23.3, 0.0, 606.0, | ,  2000,  1929,  6000,  5863, | , -3.4, 1869.7, 36.359, |, 0.0
9176.7, 138.9, | , 23.3, 0.0, 606.4, | ,  2000,  1923,  6000,  5856, | , -3.4, 1925.4, 37.374, |, 0.0
9177.7, 139.1, | , 23.3, 0.0, 605.6, | ,  2000,  1930,  6000,  5872, | , -3.4, 1983.7, 38.620, |, 0.0
9178.7, 139.5, | , 23.3, 0.0, 599.8, | ,  2000,  1928,  6000,  5875, | , -3.4, 2041.5, 39.748, |, 0.0
9179.7, 138.7, | , 23.3, 0.0, 605.1, | ,  2000,  1934,  6000,  5837, | , -3.4, 2094.6, 40.617, |, 0.0
9180.7, 138.9, | , 23.3, 0.0, 606.2, | ,  2000,  1929,  6000,  5857, | , -3.4, 2151.6, 41.799, |, 0.0
9181.7, 139.0, | , 23.3, 0.0, 606.3, | ,  2000,  1926,  6000,  5879, | , -3.4, 2204.8, 42.934, |, 0.0
9182.7, 138.6, | , 23.3, 0.0, 606.2, | ,  2000,  1932,  6000,  5876, | , -3.4, 2245.5, 43.738, |, 0.0
