Repository: jdhuang-csm/Ru-BCA

## Methods
* (BaO)<sub>x</sub>-(CaO)<sub>y</sub>-(Al<sub>2</sub>O<sub>3</sub>)<sub>1-x-y</sub> (BCA) catalyst supports were synthesized via sol-gel and solid-state methods. 
* Ru/BCA catalysts were prepared via incipient wetness impregnation to achieve 1 wt. % Ru loading.
* Ammonia synthesis rates were measured for Ru/BCA catalysts in a packed-bed reactor at 480-600<sup>o</sup>C, 10 bar, and space velocities up to 1.3 x 10<sup>6</sup> ml g<sub>cat</sub><sup>-1</sup> h<sup>-1</sup>.
* A machine learning (ML) model was employed to improve understanding of the behavior of Ru/BCA catalysts.
* A microkinetic model was developed to describe the best-performing catalyst.

File: data/init_files_Cadigan/BCA512.txt (part 23 of 43)
********** Start test **********
Elapsed time, Pressure, | , LJtemp(C), Inner-Temp, Outer-Temp, | , N2-set, N2-flow, H2-set, H2-flow, | , pH, NH3_ppm, NH3_Prod_rate, |, In222Temp
8747.0, 140.4, | , 25.6, 0.0, 576.8, | ,  4000,  3881, 12000, 11705, | , -3.4, 3333.3, 105.126, |, 0.0
8748.1, 140.0, | , 25.6, 0.0, 583.4, | ,  4000,  3877, 12000, 11713, | , -3.4, 3293.0, 103.897, |, 0.0
8749.1, 140.2, | , 25.6, 0.0, 582.2, | ,  4000,  3878, 12000, 11707, | , -3.4, 3349.6, 105.639, |, 0.0
8750.1, 139.6, | , 25.6, 0.0, 583.2, | ,  4000,  3879, 12000, 11707, | , -3.4, 3375.7, 106.463, |, 0.0
8751.1, 139.7, | , 25.6, 0.0, 582.8, | ,  4000,  3873, 12000, 11701, | , -3.4, 3366.3, 106.085, |, 0.0
8752.1, 140.7, | , 25.6, 0.0, 577.7, | ,  4000,  3868, 12000, 11701, | , -3.4, 3332.4, 104.993, |, 0.0
8753.1, 140.6, | , 25.6, 0.0, 581.6, | ,  4000,  3873, 12000, 11686, | , -3.4, 3285.7, 103.462, |, 0.0
8754.1, 139.8, | , 25.6, 0.0, 581.8, | ,  4000,  3879, 12000, 11701, | , -3.4, 3341.0, 105.331, |, 0.0
8755.1, 139.7, | , 25.6, 0.0, 582.4, | ,  4000,  3878, 12000, 11702, | , -3.4, 3344.9, 105.459, |, 0.0
8756.1, 140.1, | , 25.6, 0.0, 582.6, | ,  4000,  3876, 12000, 11696, | , -3.4, 3346.6, 105.455, |, 0.0
8757.1, 139.7, | , 25.6, 0.0, 582.2, | ,  4000,  3875, 12000, 11724, | , -3.4, 3358.6, 106.011, |, 0.0
8758.2, 140.6, | , 25.6, 0.0, 576.0, | ,  4000,  3875, 12000, 11672, | , -3.4, 3257.9, 102.507, |, 0.0
8759.2, 140.1, | , 25.6, 0.0, 581.8, | ,  4000,  3872, 12000, 11694, | , -3.4, 3313.6, 104.373, |, 0.0
8760.2, 139.6, | , 25.6, 0.0, 582.5, | ,  4000,  3877, 12000, 11700, | , -3.4, 3374.4, 106.361, |, 0.0
8761.2, 139.7, | , 25.6, 0.0, 582.2, | ,  4000,  3875, 12000, 11713, | , -3.4, 3370.1, 106.297, |, 0.0
8762.2, 139.7, | , 25.6, 0.0, 582.7, | ,  4000,  3879, 12000, 11677, | , -3.4, 3362.0, 105.830, |, 0.0
8763.2, 140.8, | , 25.6, 0.0, 577.8, | ,  4000,  3872, 12000, 11690, | , -3.4, 3282.3, 103.370, |, 0.0
8764.2, 139.7, | , 25.6, 0.0, 581.8, | ,  4000,  3872, 12000, 11737, | , -3.4, 3264.7, 103.129, |, 0.0
8765.2, 139.6, | , 25.6, 0.0, 582.8, | ,  4000,  3873, 12000, 11703, | , -3.4, 3341.4, 105.318, |, 0.0
8766.2, 140.1, | , 25.6, 0.0, 583.1, | ,  4000,  3881, 12000, 11698, | , -3.4, 3366.7, 106.130, |, 0.0
8767.3, 139.6, | , 25.6, 0.0, 582.6, | ,  4000,  3875, 12000, 11713, | , -3.4, 3339.3, 105.332, |, 0.0
8768.3, 139.6, | , 25.6, 0.0, 582.4, | ,  4000,  3881, 12000, 11708, | , -3.4, 3310.6, 104.434, |, 0.0
8769.3, 140.8, | , 25.6, 0.0, 577.5, | ,  4000,  3872, 12000, 11707, | , -3.4, 3329.9, 104.975, |, 0.0
8770.3, 140.0, | , 25.6, 0.0, 582.7, | ,  4000,  3875, 12000, 11701, | , -3.4, 3341.4, 105.319, |, 0.0
8771.3, 139.8, | , 25.6, 0.0, 582.4, | ,  4000,  3874, 12000, 11681, | , -3.4, 3302.0, 103.943, |, 0.0
8772.3, 139.6, | , 25.6, 0.0, 582.5, | ,  4000,  3876, 12000, 11705, | , -3.4, 3262.6, 102.880, |, 0.0
8773.3, 140.0, | , 25.6, 0.0, 582.8, | ,  4000,  3871, 12000, 11719, | , -3.4, 3335.0, 105.214, |, 0.0
8774.3, 140.9, | , 25.6, 0.0, 577.3, | ,  4000,  3875, 12000, 11703, | , -3.4, 3379.6, 106.529, |, 0.0
8775.3, 139.8, | , 25.6, 0.0, 582.6, | ,  4000,  3874, 12000, 11702, | , -3.4, 3377.8, 106.463, |, 0.0
8776.3, 140.1, | , 25.6, 0.0, 582.9, | ,  4000,  3881, 12000, 11698, | , -3.4, 3318.3, 104.617, |, 0.0
8777.4, 139.9, | , 25.6, 0.0, 582.8, | ,  4000,  3868, 12000, 11709, | , -3.4, 3289.6, 103.697, |, 0.0
8778.4, 139.6, | , 25.6, 0.0, 582.6, | ,  4000,  3874, 12000, 11702, | , -3.4, 3370.1, 106.225, |, 0.0
8779.4, 140.5, | , 25.6, 0.0, 576.7, | ,  4000,  3870, 12000, 11678, | , -3.4, 3321.7, 104.510, |, 0.0
8780.4, 140.6, | , 25.6, 0.0, 577.8, | ,  4000,  3876, 12000, 11678, | , -3.4, 3286.6, 103.448, |, 0.0
8781.4, 139.7, | , 25.6, 0.0, 582.5, | ,  4000,  3878, 12000, 11716, | , -3.4, 3353.9, 105.831, |, 0.0
8782.4, 139.7, | , 25.6, 0.0, 582.5, | ,  4000,  3883, 12000, 11691, | , -3.4, 3279.7, 103.366, |, 0.0
8783.4, 140.0, | , 25.6, 0.0, 583.2, | ,  4000,  3874, 12000, 11707, | , -3.4, 3312.7, 104.453, |, 0.0
8784.4, 140.1, | , 25.6, 0.0, 582.1, | ,  4000,  3869, 12000, 11718, | , -3.4, 3357.3, 105.890, |, 0.0
8785.4, 140.4, | , 25.6, 0.0, 578.0, | ,  4000,  3876, 12000, 11700, | , -3.4, 3323.0, 104.737, |, 0.0
8786.5, 139.7, | , 25.6, 0.0, 582.7, | ,  4000,  3876, 12000, 11705, | , -3.4, 3295.2, 103.901, |, 0.0
8787.5, 139.9, | , 25.6, 0.0, 583.0, | ,  4000,  3873, 12000, 11729, | , -3.4, 3322.6, 104.903, |, 0.0
8788.5, 139.6, | , 25.6, 0.0, 582.8, | ,  4000,  3879, 12000, 11726, | , -3.4, 3356.4, 105.985, |, 0.0
8789.5, 139.7, | , 25.6, 0.0, 581.8, | ,  4000,  3873, 12000, 11719, | , -3.4, 3340.6, 105.398, |, 0.0
8790.5, 140.9, | , 25.6, 0.0, 577.3, | ,  4000,  3879, 12000, 11707, | , -3.4, 3365.4, 106.140, |, 0.0
8791.5, 140.9, | , 25.6, 0.0, 576.7, | ,  4000,  3868, 12000, 11702, | , -3.4, 3296.9, 103.881, |, 0.0
8792.5, 139.7, | , 25.6, 0.0, 582.3, | ,  4000,  3880, 12000, 11686, | , -3.4, 3311.4, 104.311, |, 0.0
8793.5, 140.1, | , 25.6, 0.0, 582.7, | ,  4000,  3881, 12000, 11683, | , -3.4, 3287.9, 103.557, |, 0.0
8794.5, 139.8, | , 25.6, 0.0, 581.5, | ,  4000,  3878, 12000, 11699, | , -3.4, 3302.0, 104.089, |, 0.0
8795.6, 139.7, | , 25.6, 0.0, 582.0, | ,  4000,  3876, 12000, 11710, | , -3.4, 3326.0, 104.905, |, 0.0
8796.6, 140.3, | , 25.6, 0.0, 577.6, | ,  4000,  3872, 12000, 11677, | , -3.4, 3367.6, 105.955, |, 0.0
8797.6, 140.0, | , 25.6, 0.0, 582.6, | ,  4000,  3881, 12000, 11712, | , -3.4, 3343.6, 105.500, |, 0.0
8798.6, 139.9, | , 25.6, 0.0, 581.1, | ,  4000,  3873, 12000, 11683, | , -3.4, 3303.7, 104.001, |, 0.0
8799.6, 139.7, | , 25.6, 0.0, 581.5, | ,  4000,  3870, 12000, 11728, | , -3.4, 3284.9, 103.685, |, 0.0
8800.6, 140.2, | , 25.6, 0.0, 582.8, | ,  4000,  3877, 12000, 11702, | , -3.4, 3321.7, 104.721, |, 0.0
8801.6, 140.8, | , 25.6, 0.0, 577.3, | ,  4000,  3872, 12000, 11705, | , -3.4, 3250.2, 102.465, |, 0.0
8802.6, 139.7, | , 25.6, 0.0, 582.0, | ,  4000,  3870, 12000, 11723, | , -3.4, 3321.7, 104.815, |, 0.0
8803.6, 139.7, | , 25.6, 0.0, 581.9, | ,  4000,  3878, 12000, 11720, | , -3.4, 3329.4, 105.091, |, 0.0
8804.7, 140.2, | , 25.6, 0.0, 581.9, | ,  4000,  3877, 12000, 11686, | , -3.4, 3324.3, 104.688, |, 0.0
8805.7, 139.7, | , 25.6, 0.0, 582.0, | ,  4000,  3881, 12000, 11694, | , -3.4, 3343.6, 105.380, |, 0.0
8806.7, 139.8, | , 25.6, 0.0, 580.8, | ,  4000,  3875, 12000, 11710, | , -3.4, 3298.2, 104.023, |, 0.0
8807.7, 140.6, | , 25.6, 0.0, 577.1, | ,  4000,  3873, 12000, 11707, | , -3.4, 3339.7, 105.293, |, 0.0
8808.7, 140.1, | , 25.6, 0.0, 582.2, | ,  4000,  3879, 12000, 11689, | , -3.4, 3296.0, 103.837, |, 0.0
8809.7, 139.8, | , 25.6, 0.0, 581.0, | ,  4000,  3877, 12000, 11706, | , -3.4, 3298.6, 104.025, |, 0.0
8810.7, 139.9, | , 25.6, 0.0, 582.5, | ,  4000,  3874, 12000, 11727, | , -3.4, 3326.9, 105.026, |, 0.0
8811.7, 140.2, | , 25.6, 0.0, 582.0, | ,  4000,  3881, 12000, 11697, | , -3.4, 3303.7, 104.144, |, 0.0
8812.7, 140.8, | , 25.6, 0.0, 572.9, | ,  4000,  3876, 12000, 11690, | , -3.4, 3295.6, 103.815, |, 0.0
8813.7, 139.6, | , 25.6, 0.0, 582.1, | ,  4000,  3878, 12000, 11708, | , -3.4, 3299.9, 104.078, |, 0.0
8814.8, 140.1, | , 25.6, 0.0, 581.0, | ,  4000,  3876, 12000, 11705, | , -3.4, 3295.2, 103.903, |, 0.0
8815.8, 139.7, | , 25.6, 0.0, 582.1, | ,  4000,  3872, 12000, 11690, | , -3.4, 3294.3, 103.742, |, 0.0
8816.8, 139.6, | , 25.6, 0.0, 582.1, | ,  4000,  3874, 12000, 11696, | , -3.4, 3298.6, 103.931, |, 0.0
8817.8, 139.7, | , 25.6, 0.0, 582.1, | ,  4000,  3881, 12000, 11683, | , -3.4, 3311.0, 104.285, |, 0.0
8818.8, 141.0, | , 25.6, 0.0, 575.7, | ,  4000,  3875, 12000, 11705, | , -3.4, 3294.3, 103.868, |, 0.0
8819.8, 139.8, | , 25.6, 0.0, 580.6, | ,  4000,  3872, 12000, 11705, | , -3.4, 3305.9, 104.215, |, 0.0
8820.8, 139.6, | , 25.6, 0.0, 581.7, | ,  4000,  3878, 12000, 11708, | , -3.4, 3297.7, 104.013, |, 0.0
8821.8, 140.0, | , 25.6, 0.0, 581.9, | ,  4000,  3876, 12000, 11711, | , -3.4, 3305.4, 104.263, |, 0.0
8822.8, 140.0, | , 25.6, 0.0, 582.3, | ,  4000,  3874, 12000, 11695, | , -3.4, 3323.9, 104.724, |, 0.0
8823.8, 140.7, | , 25.6, 0.0, 575.2, | ,  4000,  3875, 12000, 11697, | , -3.4, 3316.1, 104.499, |, 0.0
8824.9, 139.8, | , 25.6, 0.0, 581.5, | ,  4000,  3880, 12000, 11698, | , -3.4, 3324.7, 104.803, |, 0.0
8825.9, 140.1, | , 25.6, 0.0, 582.2, | ,  4000,  3879, 12000, 11681, | , -3.4, 3309.3, 104.201, |, 0.0
8826.9, 139.7, | , 25.6, 0.0, 582.0, | ,  4000,  3874, 12000, 11701, | , -3.4, 3307.2, 104.239, |, 0.0
8827.9, 139.7, | , 25.6, 0.0, 581.9, | ,  4000,  3876, 12000, 11714, | , -3.4, 416.0, 13.162, |, 0.0
8828.9, 140.6, | , 25.6, 0.0, 576.4, | ,  4000,  3875, 12000, 11670, | , -3.4, 482.4, 15.218, |, 0.0
8829.9, 141.0, | , 25.6, 0.0, 575.1, | ,  4000,  3875, 12000, 11717, | , -3.4, 561.7, 17.771, |, 0.0
8830.9, 139.9, | , 25.6, 0.0, 580.8, | ,  4000,  3879, 12000, 11700, | , -3.4, 637.9, 20.165, |, 0.0
8831.9, 140.0, | , 25.6, 0.0, 582.2, | ,  4000,  3877, 12000, 11698, | , -3.4, 677.8, 21.418, |, 0.0
8832.9, 139.7, | , 25.6, 0.0, 581.8, | ,  4000,  3881, 12000, 11698, | , -3.4, 753.6, 23.820, |, 0.0
8834.0, 139.6, | , 25.6, 0.0, 581.8, | ,  4000,  3878, 12000, 11708, | , -3.4, 827.7, 26.171, |, 0.0
8835.0, 140.6, | , 25.6, 0.0, 575.0, | ,  4000,  3873, 12000, 11717, | , -3.4, 856.0, 27.072, |, 0.0
8836.0, 140.1, | , 25.6, 0.0, 581.9, | ,  4000,  3879, 12000, 11699, | , -3.4, 903.1, 28.540, |, 0.0
8837.0, 140.0, | , 25.6, 0.0, 582.2, | ,  4000,  3879, 12000, 11691, | , -3.4, 956.7, 30.216, |, 0.0
8838.0, 139.7, | , 25.6, 0.0, 582.2, | ,  4000,  3869, 12000, 11701, | , -3.4, 1041.5, 32.890, |, 0.0
8839.0, 140.1, | , 25.6, 0.0, 582.2, | ,  4000,  3882, 12000, 11706, | , -3.4, 1123.4, 35.514, |, 0.0
8840.0, 140.8, | , 25.6, 0.0, 576.5, | ,  4000,  3875, 12000, 11677, | , -3.4, 1171.3, 36.942, |, 0.0
8841.0, 140.7, | , 25.6, 0.0, 575.1, | ,  4000,  3873, 12000, 11681, | , -3.4, 1230.5, 38.811, |, 0.0
8842.1, 140.1, | , 25.6, 0.0, 582.0, | ,  4000,  3879, 12000, 11696, | , -3.4, 1292.2, 40.810, |, 0.0
8843.1, 140.1, | , 25.6, 0.0, 582.1, | ,  4000,  3876, 12000, 11705, | , -3.4, 1378.7, 43.553, |, 0.0
8844.1, 139.6, | , 25.6, 0.0, 582.0, | ,  4000,  3872, 12000, 11703, | , -3.4, 1460.1, 46.105, |, 0.0
8845.1, 140.1, | , 25.6, 0.0, 582.2, | ,  4000,  3876, 12000, 11686, | , -3.4, 1508.5, 47.592, |, 0.0
8846.1, 141.1, | , 25.6, 0.0, 575.3, | ,  4000,  3871, 12000, 11691, | , -3.4, 1545.8, 48.766, |, 0.0
8847.1, 139.6, | , 25.6, 0.0, 581.8, | ,  4000,  3871, 12000, 11713, | , -3.4, 1603.2, 50.646, |, 0.0
8848.1, 139.6, | , 25.6, 0.0, 581.9, | ,  4000,  3875, 12000, 11705, | , -3.4, 1689.3, 53.347, |, 0.0
8849.1, 140.1, | , 25.6, 0.0, 582.1, | ,  4000,  3877, 12000, 11701, | , -3.4, 1758.7, 55.530, |, 0.0
8850.1, 140.2, | , 25.6, 0.0, 582.2, | ,  4000,  3879, 12000, 11683, | , -3.4, 1802.0, 56.835, |, 0.0
8851.2, 140.5, | , 25.6, 0.0, 576.1, | ,  4000,  3872, 12000, 11684, | , -3.4, 1849.6, 58.309, |, 0.0
8852.2, 139.6, | , 25.6, 0.0, 582.0, | ,  4000,  3878, 12000, 11713, | , -3.4, 1904.4, 60.167, |, 0.0
8853.2, 140.0, | , 25.6, 0.0, 582.2, | ,  4000,  3878, 12000, 11696, | , -3.4, 2022.7, 63.830, |, 0.0
8854.2, 139.7, | , 25.6, 0.0, 581.6, | ,  4000,  3881, 12000, 11703, | , -3.4, 2070.2, 65.370, |, 0.0
8855.2, 139.6, | , 25.6, 0.0, 581.8, | ,  4000,  3875, 12000, 11706, | , -3.4, 2080.1, 65.667, |, 0.0
8856.2, 140.3, | , 25.6, 0.0, 581.6, | ,  4000,  3879, 12000, 11700, | , -3.4, 2173.1, 68.587, |, 0.0
8857.2, 140.3, | , 25.6, 0.0, 577.6, | ,  4000,  3881, 12000, 11718, | , -3.4, 2195.3, 69.377, |, 0.0
8858.2, 139.7, | , 25.6, 0.0, 581.8, | ,  4000,  3881, 12000, 11716, | , -3.4, 2309.3, 72.964, |, 0.0
8859.2, 139.6, | , 25.6, 0.0, 582.0, | ,  4000,  3871, 12000, 11700, | , -3.4, 2300.7, 72.567, |, 0.0
8860.3, 140.1, | , 25.6, 0.0, 581.4, | ,  4000,  3882, 12000, 11709, | , -3.4, 2421.6, 76.469, |, 0.0
8861.3, 139.7, | , 25.6, 0.0, 580.6, | ,  4000,  3877, 12000, 11699, | , -3.4, 2468.7, 77.882, |, 0.0
8862.3, 140.8, | , 25.6, 0.0, 572.6, | ,  4000,  3879, 12000, 11703, | , -3.4, 2533.4, 79.946, |, 0.0
8863.3, 140.1, | , 25.6, 0.0, 582.0, | ,  4000,  3877, 12000, 11698, | , -3.4, 2546.7, 80.327, |, 0.0
8864.3, 139.8, | , 25.6, 0.0, 581.1, | ,  4000,  3877, 12000, 11679, | , -3.4, 2562.9, 80.742, |, 0.0
8865.3, 139.6, | , 25.6, 0.0, 581.2, | ,  4000,  3877, 12000, 11713, | , -3.4, 2655.1, 83.816, |, 0.0
8866.3, 140.3, | , 25.6, 0.0, 580.6, | ,  4000,  3871, 12000, 11702, | , -3.4, 2770.7, 87.363, |, 0.0
8867.3, 141.0, | , 25.6, 0.0, 576.9, | ,  4000,  3881, 12000, 11694, | , -3.4, 2773.7, 87.469, |, 0.0
8868.3, 140.5, | , 25.6, 0.0, 576.5, | ,  4000,  3876, 12000, 11668, | , -3.4, 2826.0, 88.938, |, 0.0
8869.3, 139.6, | , 25.6, 0.0, 581.7, | ,  4000,  3877, 12000, 11715, | , -3.4, 2827.7, 89.264, |, 0.0
8870.4, 140.1, | , 25.6, 0.0, 581.8, | ,  4000,  3878, 12000, 11694, | , -3.4, 2819.6, 88.896, |, 0.0
8871.4, 140.8, | , 25.6, 0.0, 580.8, | ,  4000,  3872, 12000, 11699, | , -3.4, 2947.3, 92.905, |, 0.0
8872.4, 139.7, | , 25.6, 0.0, 581.8, | ,  4000,  3883, 12000, 11695, | , -3.4, 2945.5, 92.888, |, 0.0
8873.4, 140.8, | , 25.6, 0.0, 575.8, | ,  4000,  3869, 12000, 11690, | , -3.4, 2967.8, 93.472, |, 0.0
8874.4, 140.0, | , 25.6, 0.0, 581.9, | ,  4000,  3873, 12000, 11722, | , -3.4, 3036.8, 95.866, |, 0.0
8875.4, 139.6, | , 25.6, 0.0, 581.8, | ,  4000,  3874, 12000, 11715, | , -3.4, 3095.5, 97.671, |, 0.0
8876.4, 139.9, | , 25.6, 0.0, 580.9, | ,  4000,  3877, 12000, 11711, | , -3.4, 3080.9, 97.212, |, 0.0
8877.4, 139.6, | , 25.6, 0.0, 581.8, | ,  4000,  3878, 12000, 11707, | , -3.4, 3086.5, 97.364, |, 0.0
8878.4, 140.3, | , 25.6, 0.0, 576.7, | ,  4000,  3870, 12000, 11716, | , -3.4, 3146.9, 99.267, |, 0.0
8879.5, 140.3, | , 25.6, 0.0, 576.8, | ,  4000,  3869, 12000, 11701, | , -3.4, 3186.3, 100.405, |, 0.0
8880.5, 140.0, | , 25.6, 0.0, 581.7, | ,  4000,  3873, 12000, 11715, | , -3.4, 3209.0, 101.238, |, 0.0
8881.5, 139.9, | , 25.6, 0.0, 581.1, | ,  4000,  3872, 12000, 11683, | , -3.4, 3215.5, 101.230, |, 0.0
8882.5, 139.7, | , 25.6, 0.0, 581.7, | ,  4000,  3872, 12000, 11690, | , -3.4, 3135.8, 98.765, |, 0.0
8883.5, 139.7, | , 25.6, 0.0, 581.7, | ,  4000,  3878, 12000, 11702, | , -3.4, 3256.6, 102.681, |, 0.0
8884.5, 140.4, | , 25.6, 0.0, 575.3, | ,  4000,  3874, 12000, 11715, | , -3.4, 3282.3, 103.550, |, 0.0
8885.5, 139.6, | , 25.6, 0.0, 581.5, | ,  4000,  3875, 12000, 11720, | , -3.4, 3313.6, 104.577, |, 0.0
8886.5, 139.8, | , 25.6, 0.0, 580.9, | ,  4000,  3876, 12000, 11708, | , -3.4, 3305.9, 104.256, |, 0.0
8887.5, 140.0, | , 25.6, 0.0, 581.6, | ,  4000,  3874, 12000, 11715, | , -3.4, 3324.3, 104.870, |, 0.0
8888.6, 139.6, | , 25.6, 0.0, 581.7, | ,  4000,  3875, 12000, 11704, | , -3.4, 3326.9, 104.883, |, 0.0
8889.6, 140.5, | , 25.6, 0.0, 576.5, | ,  4000,  3879, 12000, 11702, | , -3.4, 3302.4, 104.132, |, 0.0
8890.6, 140.3, | , 25.6, 0.0, 576.9, | ,  4000,  3871, 12000, 11698, | , -3.4, 3312.3, 104.351, |, 0.0
8891.6, 140.2, | , 25.6, 0.0, 581.2, | ,  4000,  3877, 12000, 11701, | , -3.4, 3350.0, 105.597, |, 0.0
8892.6, 139.6, | , 25.7, 0.0, 581.2, | ,  4000,  3881, 12000, 11703, | , -3.4, 3336.3, 105.212, |, 0.0
8893.6, 139.6, | , 25.6, 0.0, 581.8, | ,  4000,  3883, 12000, 11687, | , -3.4, 3371.0, 106.206, |, 0.0
8894.6, 140.0, | , 25.7, 0.0, 581.9, | ,  4000,  3875, 12000, 11690, | , -3.4, 3340.1, 105.209, |, 0.0
8895.6, 140.6, | , 25.6, 0.0, 575.7, | ,  4000,  3880, 12000, 11706, | , -3.4, 3366.3, 106.168, |, 0.0
8896.6, 139.8, | , 25.7, 0.0, 580.8, | ,  4000,  3877, 12000, 11719, | , -3.4, 3369.3, 106.326, |, 0.0
8897.7, 139.7, | , 25.6, 0.0, 581.7, | ,  4000,  3882, 12000, 11694, | , -3.4, 3380.0, 106.530, |, 0.0
8898.7, 139.6, | , 25.7, 0.0, 581.6, | ,  4000,  3876, 12000, 11704, | , -3.4, 3338.9, 105.264, |, 0.0
8899.7, 139.6, | , 25.7, 0.0, 581.7, | ,  4000,  3878, 12000, 11720, | , -3.4, 3388.1, 106.941, |, 0.0
8900.7, 140.8, | , 25.7, 0.0, 576.4, | ,  4000,  3871, 12000, 11701, | , -3.4, 3401.4, 107.177, |, 0.0
8901.7, 140.2, | , 25.6, 0.0, 580.8, | ,  4000,  3875, 12000, 11722, | , -3.4, 3394.1, 107.121, |, 0.0
8902.7, 139.7, | , 25.7, 0.0, 581.5, | ,  4000,  3882, 12000, 11707, | , -3.4, 3390.3, 106.944, |, 0.0
8903.7, 139.7, | , 25.7, 0.0, 581.6, | ,  4000,  3878, 12000, 11690, | , -3.4, 3345.3, 105.392, |, 0.0
8904.7, 140.1, | , 25.7, 0.0, 582.0, | ,  4000,  3875, 12000, 11690, | , -3.4, 3324.3, 104.707, |, 0.0
8905.7, 139.8, | , 25.7, 0.0, 581.5, | ,  4000,  3875, 12000, 11697, | , -3.4, 3352.1, 105.627, |, 0.0
8906.8, 140.3, | , 25.7, 0.0, 576.1, | ,  4000,  3871, 12000, 11716, | , -3.4, 3314.9, 104.556, |, 0.0
8907.8, 140.0, | , 25.7, 0.0, 581.8, | ,  4000,  3882, 12000, 11714, | , -3.4, 3402.3, 107.368, |, 0.0
8908.8, 140.1, | , 25.7, 0.0, 581.7, | ,  4000,  3879, 12000, 11699, | , -3.4, 3383.8, 106.667, |, 0.0
8909.8, 139.6, | , 25.7, 0.0, 581.5, | ,  4000,  3873, 12000, 11712, | , -3.4, 3303.3, 104.180, |, 0.0
8910.8, 140.0, | , 25.7, 0.0, 581.4, | ,  4000,  3880, 12000, 11713, | , -3.4, 3356.9, 105.924, |, 0.0
8911.8, 141.6, | , 25.6, 0.0, 572.3, | ,  4000,  3875, 12000, 11675, | , -3.4, 3352.1, 105.484, |, 0.0
8912.8, 139.6, | , 25.7, 0.0, 581.2, | ,  4000,  3872, 12000, 11690, | , -3.4, 3266.4, 102.868, |, 0.0
8913.8, 139.7, | , 25.7, 0.0, 581.2, | ,  4000,  3880, 12000, 11703, | , -3.4, 3353.4, 105.744, |, 0.0
8914.8, 140.0, | , 25.7, 0.0, 581.1, | ,  4000,  3870, 12000, 11709, | , -3.4, 3351.7, 105.665, |, 0.0
8915.9, 139.7, | , 25.7, 0.0, 581.2, | ,  4000,  3875, 12000, 11702, | , -3.4, 3360.7, 105.933, |, 0.0
8916.9, 140.6, | , 25.7, 0.0, 574.8, | ,  4000,  3871, 12000, 11713, | , -3.4, 3359.0, 105.925, |, 0.0
8917.9, 140.8, | , 25.7, 0.0, 576.7, | ,  4000,  3876, 12000, 11676, | , -3.4, 3331.1, 104.838, |, 0.0
8918.9, 140.2, | , 25.7, 0.0, 581.4, | ,  4000,  3879, 12000, 11701, | , -3.4, 3318.7, 104.637, |, 0.0
8919.9, 139.9, | , 25.7, 0.0, 581.2, | ,  4000,  3878, 12000, 11694, | , -3.4, 3263.9, 102.860, |, 0.0
8920.9, 139.8, | , 25.7, 0.0, 580.7, | ,  4000,  3877, 12000, 11700, | , -3.4, 3280.2, 103.404, |, 0.0
8921.9, 140.2, | , 25.7, 0.0, 580.6, | ,  4000,  3877, 12000, 11722, | , -3.4, 3336.3, 105.316, |, 0.0
8922.9, 141.1, | , 25.7, 0.0, 574.6, | ,  4000,  3878, 12000, 11694, | , -3.4, 3359.0, 105.849, |, 0.0
8923.9, 139.8, | , 25.7, 0.0, 580.8, | ,  4000,  3876, 12000, 11685, | , -3.4, 3350.9, 105.512, |, 0.0
8924.9, 140.1, | , 25.7, 0.0, 581.1, | ,  4000,  3881, 12000, 11717, | , -3.4, 3279.3, 103.517, |, 0.0
8926.0, 140.2, | , 25.7, 0.0, 581.0, | ,  4000,  3872, 12000, 11687, | , -3.4, 3321.7, 104.586, |, 0.0
8927.0, 139.8, | , 25.7, 0.0, 580.2, | ,  4000,  3881, 12000, 11714, | , -3.4, 3326.9, 104.990, |, 0.0
8928.0, 140.3, | , 25.7, 0.0, 575.9, | ,  4000,  3866, 12000, 11704, | , -3.4, 3321.7, 104.658, |, 0.0
8929.0, 140.3, | , 25.7, 0.0, 576.5, | ,  4000,  3873, 12000, 11701, | , -3.4, 3308.0, 104.262, |, 0.0
8930.0, 139.7, | , 25.7, 0.0, 580.9, | ,  4000,  3877, 12000, 11717, | , -3.4, 3311.4, 104.501, |, 0.0
8931.0, 139.6, | , 25.7, 0.0, 581.4, | ,  4000,  3872, 12000, 11692, | , -3.4, 3347.9, 105.441, |, 0.0
8932.0, 140.2, | , 25.7, 0.0, 580.5, | ,  4000,  3879, 12000, 11700, | , -3.4, 3335.0, 105.137, |, 0.0
8933.0, 139.7, | , 25.7, 0.0, 581.7, | ,  4000,  3878, 12000, 11686, | , -3.4, 3322.1, 104.632, |, 0.0
8934.0, 140.6, | , 25.7, 0.0, 575.0, | ,  4000,  3874, 12000, 11669, | , -3.4, 3254.9, 102.384, |, 0.0
8935.1, 139.8, | , 25.7, 0.0, 581.0, | ,  4000,  3879, 12000, 11694, | , -3.4, 3277.2, 103.276, |, 0.0
8936.1, 140.0, | , 25.7, 0.0, 581.7, | ,  4000,  3876, 12000, 11698, | , -3.4, 3318.7, 104.587, |, 0.0
8937.1, 139.7, | , 25.7, 0.0, 580.3, | ,  4000,  3874, 12000, 11709, | , -3.4, 3335.0, 105.167, |, 0.0
8938.1, 139.6, | , 25.7, 0.0, 581.1, | ,  4000,  3871, 12000, 11715, | , -3.4, 3367.6, 106.211, |, 0.0
8939.1, 140.8, | , 25.7, 0.0, 576.0, | ,  4000,  3876, 12000, 11726, | , -3.4, 3335.0, 105.292, |, 0.0
8940.1, 140.4, | , 25.7, 0.0, 576.1, | ,  4000,  3875, 12000, 11682, | , -3.4, 3301.2, 103.925, |, 0.0
8941.1, 139.6, | , 25.7, 0.0, 581.0, | ,  4000,  3869, 12000, 11689, | , -3.4, 3265.2, 102.805, |, 0.0
8942.1, 139.8, | , 25.7, 0.0, 581.0, | ,  4000,  3873, 12000, 11707, | , -3.4, 3285.3, 103.583, |, 0.0
8943.1, 140.1, | , 25.7, 0.0, 581.7, | ,  4000,  3879, 12000, 11690, | , -3.4, 3353.4, 105.650, |, 0.0
8944.2, 139.6, | , 25.7, 0.0, 581.1, | ,  4000,  3875, 12000, 11704, | , -3.4, 3278.9, 103.371, |, 0.0
8945.2, 140.8, | , 25.7, 0.0, 575.2, | ,  4000,  3875, 12000, 11705, | , -3.4, 3310.6, 104.372, |, 0.0
8946.2, 140.2, | , 25.7, 0.0, 581.5, | ,  4000,  3881, 12000, 11671, | , -3.4, 3289.2, 103.513, |, 0.0
8947.2, 139.8, | , 25.7, 0.0, 580.1, | ,  4000,  3878, 12000, 11688, | , -3.4, 3291.3, 103.677, |, 0.0
8948.2, 139.6, | , 25.7, 0.0, 581.0, | ,  4000,  3872, 12000, 11706, | , -3.4, 3249.3, 102.439, |, 0.0
8949.2, 140.1, | , 25.7, 0.0, 581.7, | ,  4000,  3876, 12000, 11713, | , -3.4, 3296.0, 103.981, |, 0.0
8950.2, 140.9, | , 25.7, 0.0, 576.2, | ,  4000,  3879, 12000, 11705, | , -3.4, 3303.7, 104.190, |, 0.0
8951.2, 139.7, | , 25.7, 0.0, 581.1, | ,  4000,  3873, 12000, 11705, | , -3.4, 3264.7, 102.923, |, 0.0
8952.3, 139.5, | , 25.7, 0.0, 580.6, | ,  4000,  3872, 12000, 11734, | , -3.4, 3354.7, 105.940, |, 0.0
8953.3, 140.2, | , 25.7, 0.0, 581.1, | ,  4000,  3877, 12000, 11698, | , -3.4, 3323.9, 104.761, |, 0.0
8954.3, 139.6, | , 25.7, 0.0, 580.9, | ,  4000,  3877, 12000, 11712, | , -3.4, 3216.3, 101.471, |, 0.0
8955.3, 139.7, | , 25.7, 0.0, 581.2, | ,  4000,  3877, 12000, 11696, | , -3.4, 3333.7, 105.060, |, 0.0
8956.3, 140.8, | , 25.7, 0.0, 576.6, | ,  4000,  3876, 12000, 11686, | , -3.4, 3296.4, 103.808, |, 0.0
8957.3, 139.9, | , 25.7, 0.0, 580.5, | ,  4000,  3880, 12000, 11689, | , -3.4, 3304.2, 104.103, |, 0.0
8958.3, 139.6, | , 25.7, 0.0, 581.2, | ,  4000,  3877, 12000, 11705, | , -3.4, 3263.5, 102.906, |, 0.0
8959.3, 139.7, | , 25.7, 0.0, 581.6, | ,  4000,  3875, 12000, 11699, | , -3.4, 3335.4, 105.120, |, 0.0
8960.3, 140.0, | , 25.7, 0.0, 581.0, | ,  4000,  3870, 12000, 11722, | , -3.4, 3274.2, 103.314, |, 0.0
8961.3, 140.9, | , 25.7, 0.0, 570.9, | ,  4000,  3865, 12000, 11712, | , -3.4, 3320.0, 104.655, |, 0.0
8962.3, 139.8, | , 25.7, 0.0, 579.3, | ,  4000,  3883, 12000, 11696, | , -3.4, 3312.3, 104.423, |, 0.0
8963.4, 139.7, | , 25.7, 0.0, 581.1, | ,  4000,  3873, 12000, 11706, | , -3.4, 3308.4, 104.307, |, 0.0
8964.4, 140.0, | , 25.7, 0.0, 581.1, | ,  4000,  3871, 12000, 11695, | , -3.4, 3290.4, 103.653, |, 0.0
8965.4, 139.8, | , 25.7, 0.0, 580.4, | ,  4000,  3876, 12000, 11710, | , -3.4, 3252.3, 102.584, |, 0.0
8966.4, 139.6, | , 25.7, 0.0, 581.2, | ,  4000,  3872, 12000, 11718, | , -3.4, 3309.7, 104.420, |, 0.0
8967.4, 140.9, | , 25.7, 0.0, 575.9, | ,  4000,  3877, 12000, 11709, | , -3.4, 3293.4, 103.880, |, 0.0
8968.4, 139.6, | , 25.7, 0.0, 580.9, | ,  4000,  3873, 12000, 11701, | , -3.4, 3325.6, 104.808, |, 0.0
8969.4, 139.6, | , 25.7, 0.0, 581.2, | ,  4000,  3876, 12000, 11671, | , -3.4, 3296.9, 103.721, |, 0.0
8970.4, 140.1, | , 25.7, 0.0, 581.3, | ,  4000,  3881, 12000, 11726, | , -3.4, 3281.9, 103.656, |, 0.0
8971.4, 140.1, | , 25.7, 0.0, 581.5, | ,  4000,  3873, 12000, 11696, | , -3.4, 3259.6, 102.702, |, 0.0
8972.5, 140.6, | , 25.7, 0.0, 573.9, | ,  4000,  3871, 12000, 11698, | , -3.4, 3264.7, 102.865, |, 0.0
8973.5, 139.8, | , 25.7, 0.0, 580.7, | ,  4000,  3880, 12000, 11712, | , -3.4, 3271.6, 103.232, |, 0.0
8974.5, 140.0, | , 25.7, 0.0, 580.5, | ,  4000,  3873, 12000, 11711, | , -3.4, 3265.2, 102.978, |, 0.0
8975.5, 139.7, | , 25.7, 0.0, 580.4, | ,  4000,  3883, 12000, 11719, | , -3.4, 3310.2, 104.509, |, 0.0
8976.5, 139.8, | , 25.7, 0.0, 580.7, | ,  4000,  3873, 12000, 11708, | , -3.4, 3273.3, 103.211, |, 0.0
8977.5, 140.9, | , 25.7, 0.0, 575.0, | ,  4000,  3877, 12000, 11687, | , -3.4, 3251.0, 102.403, |, 0.0
8978.5, 140.6, | , 25.7, 0.0, 574.7, | ,  4000,  3878, 12000, 11697, | , -3.4, 3263.0, 102.849, |, 0.0
8979.5, 139.8, | , 25.7, 0.0, 580.0, | ,  4000,  3881, 12000, 11689, | , -3.4, 3265.2, 102.882, |, 0.0
8980.5, 139.7, | , 25.7, 0.0, 580.4, | ,  4000,  3872, 12000, 11731, | , -3.4, 3284.4, 103.709, |, 0.0
8981.6, 140.1, | , 25.7, 0.0, 580.4, | ,  4000,  3876, 12000, 11730, | , -3.4, 3317.0, 104.754, |, 0.0
8982.6, 139.9, | , 25.7, 0.0, 580.1, | ,  4000,  3877, 12000, 11698, | , -3.4, 3302.9, 104.107, |, 0.0
8983.6, 140.8, | , 25.7, 0.0, 573.4, | ,  4000,  3876, 12000, 11694, | , -3.4, 3219.3, 101.441, |, 0.0
8984.6, 140.3, | , 25.7, 0.0, 580.3, | ,  4000,  3885, 12000, 11690, | , -3.4, 3272.0, 103.132, |, 0.0
8985.6, 139.7, | , 25.7, 0.0, 580.4, | ,  4000,  3877, 12000, 11703, | , -3.4, 3243.3, 102.260, |, 0.0
8986.6, 139.7, | , 25.7, 0.0, 580.3, | ,  4000,  3878, 12000, 11702, | , -3.4, 3296.0, 103.922, |, 0.0
8987.6, 140.1, | , 25.7, 0.0, 580.0, | ,  4000,  3874, 12000, 11715, | , -3.4, 3309.7, 104.412, |, 0.0
8988.6, 140.9, | , 25.7, 0.0, 575.3, | ,  4000,  3866, 12000, 11713, | , -3.4, 3308.9, 104.322, |, 0.0
8989.6, 140.7, | , 25.7, 0.0, 574.1, | ,  4000,  3880, 12000, 11690, | , -3.4, 3269.4, 103.021, |, 0.0
8990.7, 140.2, | , 25.7, 0.0, 580.7, | ,  4000,  3882, 12000, 11683, | , -3.4, 3262.6, 102.769, |, 0.0
8991.7, 140.1, | , 25.7, 0.0, 580.8, | ,  4000,  3870, 12000, 11692, | , -3.4, 3221.9, 101.470, |, 0.0
8992.7, 139.6, | , 25.7, 0.0, 580.9, | ,  4000,  3873, 12000, 11702, | , -3.4, 3275.0, 103.229, |, 0.0
8993.7, 139.7, | , 25.7, 0.0, 580.7, | ,  4000,  3881, 12000, 11713, | , -3.4, 3301.2, 104.176, |, 0.0
8994.7, 141.1, | , 25.7, 0.0, 573.7, | ,  4000,  3869, 12000, 11693, | , -3.4, 3266.0, 102.856, |, 0.0
8995.7, 140.0, | , 25.7, 0.0, 581.0, | ,  4000,  3872, 12000, 11700, | , -3.4, 3287.9, 103.612, |, 0.0
8996.7, 139.6, | , 25.7, 0.0, 580.6, | ,  4000,  3881, 12000, 11699, | , -3.4, 3285.7, 103.595, |, 0.0
8997.7, 139.7, | , 25.7, 0.0, 580.9, | ,  4000,  3881, 12000, 11707, | , -3.4, 3281.4, 103.517, |, 0.0
8998.7, 140.1, | , 25.7, 0.0, 580.7, | ,  4000,  3873, 12000, 11720, | , -3.4, 3262.2, 102.939, |, 0.0
8999.7, 140.4, | , 25.7, 0.0, 575.1, | ,  4000,  3873, 12000, 11724, | , -3.4, 3296.0, 104.032, |, 0.0
9000.8, 140.7, | , 25.7, 0.0, 570.4, | ,  4000,  3879, 12000, 11701, | , -3.4, 3290.4, 103.741, |, 0.0
9001.8, 140.1, | , 25.7, 0.0, 580.9, | ,  4000,  3879, 12000, 11722, | , -3.4, 3284.9, 103.709, |, 0.0
9002.8, 139.7, | , 25.7, 0.0, 580.3, | ,  4000,  3882, 12000, 11697, | , -3.4, 3279.3, 103.383, |, 0.0
9003.8, 139.7, | , 25.7, 0.0, 580.4, | ,  4000,  3881, 12000, 11672, | , -3.4, 3248.9, 102.260, |, 0.0
9004.8, 139.7, | , 25.7, 0.0, 580.4, | ,  4000,  3881, 12000, 11709, | , -3.4, 3267.3, 103.088, |, 0.0
9005.8, 140.9, | , 25.7, 0.0, 575.3, | ,  4000,  3871, 12000, 11698, | , -3.4, 3288.3, 103.604, |, 0.0
9006.8, 139.5, | , 25.7, 0.0, 580.4, | ,  4000,  3874, 12000, 11724, | , -3.4, 3263.9, 103.028, |, 0.0
9007.8, 139.7, | , 25.7, 0.0, 580.3, | ,  4000,  3876, 12000, 11701, | , -3.4, 3309.3, 104.316, |, 0.0
9008.8, 140.1, | , 25.7, 0.0, 580.9, | ,  4000,  3875, 12000, 11725, | , -3.4, 3274.6, 103.377, |, 0.0
9009.9, 139.8, | , 25.7, 0.0, 580.2, | ,  4000,  3873, 12000, 11683, | , -3.4, 3281.4, 103.297, |, 0.0
9010.9, 140.7, | , 25.7, 0.0, 573.3, | ,  4000,  3868, 12000, 11696, | , -3.4, 3215.5, 101.281, |, 0.0
9011.9, 140.0, | , 25.7, 0.0, 580.4, | ,  4000,  3877, 12000, 11704, | , -3.4, 3227.0, 101.756, |, 0.0
9012.9, 140.1, | , 25.7, 0.0, 580.3, | ,  4000,  3879, 12000, 11726, | , -3.4, 3307.2, 104.437, |, 0.0
9013.9, 139.6, | , 25.7, 0.0, 580.3, | ,  4000,  3876, 12000, 11728, | , -3.4, 3294.3, 104.020, |, 0.0
9014.9, 139.6, | , 25.7, 0.0, 580.3, | ,  4000,  3872, 12000, 11705, | , -3.4, 3334.1, 105.096, |, 0.0
9015.9, 139.8, | , 25.7, 0.0, 579.1, | ,  4000,  3882, 12000, 11711, | , -3.4, 3280.6, 103.518, |, 0.0
9016.9, 140.5, | , 25.7, 0.0, 575.2, | ,  4000,  3876, 12000, 11705, | , -3.4, 3270.3, 103.117, |, 0.0
9017.9, 139.8, | , 25.7, 0.0, 580.4, | ,  4000,  3883, 12000, 11674, | , -3.4, 3227.9, 101.628, |, 0.0
9019.0, 140.2, | , 25.7, 0.0, 580.2, | ,  4000,  3882, 12000, 11697, | , -3.4, 3232.2, 101.906, |, 0.0
9020.0, 140.1, | , 25.7, 0.0, 580.2, | ,  4000,  3877, 12000, 11721, | , -3.4, 3244.2, 102.413, |, 0.0
9021.0, 139.8, | , 25.7, 0.0, 579.3, | ,  4000,  3871, 12000, 11713, | , -3.4, 3288.3, 103.702, |, 0.0
9022.0, 140.7, | , 25.7, 0.0, 570.6, | ,  4000,  3869, 12000, 11724, | , -3.4, 3240.7, 102.272, |, 0.0
9023.0, 140.1, | , 25.7, 0.0, 580.3, | ,  4000,  3874, 12000, 11707, | , -3.4, 3374.0, 106.374, |, 0.0
9024.0, 139.7, | , 25.7, 0.0, 579.8, | ,  4000,  3871, 12000, 11704, | , -3.4, 3242.9, 102.217, |, 0.0
9025.0, 139.7, | , 25.7, 0.0, 579.9, | ,  4000,  3872, 12000, 11698, | , -3.4, 3207.8, 101.083, |, 0.0
9026.0, 139.8, | , 25.7, 0.0, 579.3, | ,  4000,  3876, 12000, 11717, | , -3.4, 3275.4, 103.358, |, 0.0
9027.0, 141.0, | , 25.7, 0.0, 574.5, | ,  4000,  3880, 12000, 11679, | , -3.4, 3269.9, 102.962, |, 0.0
9028.0, 140.4, | , 25.7, 0.0, 574.0, | ,  4000,  3870, 12000, 11703, | , -3.4, 3227.0, 101.708, |, 0.0
9029.1, 139.7, | , 25.7, 0.0, 579.9, | ,  4000,  3874, 12000, 11715, | , -3.4, 3304.6, 104.246, |, 0.0
9030.1, 139.7, | , 25.7, 0.0, 579.8, | ,  4000,  3880, 12000, 11699, | , -3.4, 3299.0, 104.006, |, 0.0
9031.1, 139.9, | , 25.7, 0.0, 579.0, | ,  4000,  3880, 12000, 11704, | , -3.4, 3236.5, 102.075, |, 0.0
9032.1, 139.7, | , 25.7, 0.0, 579.8, | ,  4000,  3875, 12000, 11718, | , -3.4, 3251.9, 102.618, |, 0.0
9033.1, 141.1, | , 25.7, 0.0, 573.8, | ,  4000,  3874, 12000, 11679, | , -3.4, 3289.2, 103.525, |, 0.0
9034.1, 140.2, | , 25.7, 0.0, 579.8, | ,  4000,  3874, 12000, 11719, | , -3.4, 3280.6, 103.518, |, 0.0
9035.1, 139.7, | , 25.7, 0.0, 579.8, | ,  4000,  3873, 12000, 11725, | , -3.4, 3237.7, 102.210, |, 0.0
9036.1, 140.3, | , 25.7, 0.0, 578.9, | ,  4000,  3874, 12000, 11712, | , -3.4, 3258.3, 102.772, |, 0.0
9037.1, 140.2, | , 25.7, 0.0, 579.8, | ,  4000,  3878, 12000, 11705, | , -3.4, 3293.9, 103.873, |, 0.0
9038.1, 140.6, | , 25.7, 0.0, 574.0, | ,  4000,  3877, 12000, 11695, | , -3.4, 3303.3, 104.099, |, 0.0
9039.2, 140.7, | , 25.7, 0.0, 572.5, | ,  4000,  3875, 12000, 11705, | , -3.4, 3284.0, 103.547, |, 0.0
9040.2, 140.2, | , 25.7, 0.0, 580.1, | ,  4000,  3875, 12000, 11695, | , -3.4, 3241.6, 102.144, |, 0.0
9041.2, 139.8, | , 25.7, 0.0, 578.7, | ,  4000,  3870, 12000, 11705, | , -3.4, 3221.9, 101.552, |, 0.0
9042.2, 139.9, | , 25.7, 0.0, 579.2, | ,  4000,  3873, 12000, 11681, | , -3.4, 3266.9, 102.832, |, 0.0
9043.2, 139.7, | , 25.7, 0.0, 579.4, | ,  4000,  3876, 12000, 11707, | , -3.4, 3291.3, 103.793, |, 0.0
9044.2, 141.2, | , 25.7, 0.0, 573.6, | ,  4000,  3871, 12000, 11683, | , -3.4, 3302.0, 103.937, |, 0.0
9045.2, 139.8, | , 25.7, 0.0, 579.6, | ,  4000,  3874, 12000, 11684, | , -3.4, 3251.0, 102.359, |, 0.0
9046.2, 140.2, | , 25.7, 0.0, 579.0, | ,  4000,  3867, 12000, 11714, | , -3.4, 3222.3, 101.613, |, 0.0
9047.3, 140.3, | , 25.7, 0.0, 579.7, | ,  4000,  3877, 12000, 11673, | , -3.4, 3305.4, 104.016, |, 0.0
9048.3, 139.7, | , 25.7, 0.0, 579.9, | ,  4000,  3875, 12000, 11695, | , -3.4, 3206.5, 101.041, |, 0.0
9049.3, 140.5, | , 25.7, 0.0, 574.1, | ,  4000,  3878, 12000, 11694, | , -3.4, 3281.0, 103.396, |, 0.0
9050.3, 140.8, | , 25.7, 0.0, 573.5, | ,  4000,  3865, 12000, 11713, | , -3.4, 3285.3, 103.571, |, 0.0
9051.3, 139.8, | , 25.7, 0.0, 578.8, | ,  4000,  3879, 12000, 11699, | , -3.4, 3301.6, 104.080, |, 0.0
9052.3, 139.7, | , 25.7, 0.0, 579.9, | ,  4000,  3878, 12000, 11705, | , -3.4, 3244.2, 102.310, |, 0.0
9053.3, 139.9, | , 25.7, 0.0, 580.1, | ,  4000,  3870, 12000, 11714, | , -3.4, 3242.0, 102.247, |, 0.0
9054.3, 140.2, | , 25.7, 0.0, 579.9, | ,  4000,  3877, 12000, 11685, | , -3.4, 3264.3, 102.807, |, 0.0
9055.3, 140.6, | , 25.7, 0.0, 573.4, | ,  4000,  3877, 12000, 11685, | , -3.4, 3236.9, 101.946, |, 0.0
9056.4, 139.8, | , 25.7, 0.0, 579.4, | ,  4000,  3882, 12000, 11693, | , -3.4, 3194.5, 100.696, |, 0.0
9057.4, 140.1, | , 25.7, 0.0, 580.3, | ,  4000,  3881, 12000, 11717, | , -3.4, 3259.2, 102.879, |, 0.0
9058.4, 139.6, | , 25.7, 0.0, 580.1, | ,  4000,  3877, 12000, 11717, | , -3.4, 3245.5, 102.425, |, 0.0
9059.4, 139.7, | , 25.7, 0.0, 579.8, | ,  4000,  3880, 12000, 11704, | , -3.4, 3287.0, 103.662, |, 0.0
9060.4, 140.7, | , 25.7, 0.0, 574.7, | ,  4000,  3869, 12000, 11719, | , -3.4, 3281.0, 103.502, |, 0.0
9061.4, 139.9, | , 25.7, 0.0, 579.0, | ,  4000,  3872, 12000, 11709, | , -3.4, 3278.0, 103.358, |, 0.0
9062.4, 139.7, | , 25.7, 0.0, 579.7, | ,  4000,  3880, 12000, 11707, | , -3.4, 3285.7, 103.641, |, 0.0
9063.4, 140.1, | , 25.7, 0.0, 580.5, | ,  4000,  3884, 12000, 11683, | , -3.4, 3258.3, 102.652, |, 0.0
9064.4, 140.1, | , 25.7, 0.0, 580.2, | ,  4000,  3875, 12000, 11701, | , -3.4, 3259.6, 102.748, |, 0.0
9065.5, 139.6, | , 25.7, 0.0, 580.0, | ,  4000,  3878, 12000, 11735, | , -3.4, 3245.0, 102.537, |, 0.0
9066.5, 140.9, | , 25.7, 0.0, 573.7, | ,  4000,  3878, 12000, 11701, | , -3.4, 3265.6, 102.958, |, 0.0
9067.5, 139.7, | , 25.7, 0.0, 579.9, | ,  4000,  3877, 12000, 11705, | , -3.4, 3258.3, 102.744, |, 0.0
9068.5, 140.0, | , 25.7, 0.0, 580.1, | ,  4000,  3868, 12000, 11688, | , -3.4, 3248.5, 102.267, |, 0.0
9069.5, 139.7, | , 25.7, 0.0, 579.9, | ,  4000,  3878, 12000, 11694, | , -3.4, 3264.3, 102.868, |, 0.0
9070.5, 140.1, | , 25.7, 0.0, 580.0, | ,  4000,  3880, 12000, 11689, | , -3.4, 3242.0, 102.152, |, 0.0
9071.5, 140.9, | , 25.7, 0.0, 570.3, | ,  4000,  3878, 12000, 11689, | , -3.4, 3228.7, 101.718, |, 0.0
9072.5, 139.6, | , 25.7, 0.0, 579.6, | ,  4000,  3877, 12000, 11698, | , -3.4, 3247.2, 102.352, |, 0.0
9073.6, 140.0, | , 25.7, 0.0, 580.1, | ,  4000,  3876, 12000, 11724, | , -3.4, 3291.7, 103.914, |, 0.0
9074.6, 140.1, | , 25.7, 0.0, 580.5, | ,  4000,  3881, 12000, 11694, | , -3.4, 3266.0, 102.941, |, 0.0
9075.6, 139.8, | , 25.7, 0.0, 580.0, | ,  4000,  3875, 12000, 11715, | , -3.4, 3235.2, 102.070, |, 0.0
9076.6, 139.7, | , 25.7, 0.0, 579.6, | ,  4000,  3875, 12000, 11716, | , -3.4, 3214.2, 101.422, |, 0.0
9077.6, 140.8, | , 25.7, 0.0, 575.4, | ,  4000,  3877, 12000, 11698, | , -3.4, 3280.6, 103.402, |, 0.0
9078.6, 139.7, | , 25.7, 0.0, 580.2, | ,  4000,  3875, 12000, 11691, | , -3.4, 3238.2, 102.009, |, 0.0
9079.6, 139.6, | , 25.7, 0.0, 580.1, | ,  4000,  3878, 12000, 11713, | , -3.4, 3233.5, 102.028, |, 0.0
9080.6, 139.6, | , 25.7, 0.0, 580.1, | ,  4000,  3876, 12000, 11698, | , -3.4, 3281.0, 103.404, |, 0.0
9081.6, 140.3, | , 25.7, 0.0, 579.6, | ,  4000,  3873, 12000, 11679, | , -3.4, 3243.3, 102.080, |, 0.0
9082.6, 140.6, | , 25.7, 0.0, 572.3, | ,  4000,  3876, 12000, 11688, | , -3.4, 3249.3, 102.348, |, 0.0
9083.7, 139.7, | , 25.7, 0.0, 580.4, | ,  4000,  3881, 12000, 11686, | , -3.4, 3247.2, 102.304, |, 0.0
9084.7, 140.0, | , 25.7, 0.0, 580.5, | ,  4000,  3877, 12000, 11717, | , -3.4, 3225.7, 101.801, |, 0.0
9085.7, 139.7, | , 25.7, 0.0, 580.2, | ,  4000,  3872, 12000, 11728, | , -3.4, 3247.2, 102.516, |, 0.0
9086.7, 139.9, | , 25.7, 0.0, 579.7, | ,  4000,  3884, 12000, 11680, | , -3.4, 3249.3, 102.350, |, 0.0
9087.7, 140.8, | , 25.7, 0.0, 575.2, | ,  4000,  3866, 12000, 11698, | , -3.4, 3172.6, 99.936, |, 0.0
9088.7, 140.7, | , 25.7, 0.0, 574.3, | ,  4000,  3876, 12000, 11698, | , -3.4, 3272.4, 103.135, |, 0.0
9089.7, 139.6, | , 25.7, 0.0, 580.6, | ,  4000,  3881, 12000, 11720, | , -3.4, 3266.4, 103.126, |, 0.0
9090.7, 139.7, | , 25.7, 0.0, 580.6, | ,  4000,  3880, 12000, 11702, | , -3.4, 3296.4, 103.946, |, 0.0
9091.7, 140.2, | , 25.7, 0.0, 579.9, | ,  4000,  3875, 12000, 11704, | , -3.4, 3221.9, 101.580, |, 0.0
9092.8, 139.7, | , 25.7, 0.0, 580.0, | ,  4000,  3873, 12000, 11695, | , -3.4, 3236.0, 101.957, |, 0.0
9093.8, 140.6, | , 25.7, 0.0, 573.9, | ,  4000,  3874, 12000, 11713, | , -3.4, 3256.2, 102.717, |, 0.0
9094.8, 140.1, | , 25.7, 0.0, 579.6, | ,  4000,  3876, 12000, 11689, | , -3.4, 3270.7, 103.024, |, 0.0
9095.8, 139.8, | , 25.7, 0.0, 579.8, | ,  4000,  3875, 12000, 11701, | , -3.4, 3237.7, 102.065, |, 0.0
9096.8, 139.8, | , 25.7, 0.0, 579.0, | ,  4000,  3876, 12000, 11694, | , -3.4, 3225.3, 101.631, |, 0.0
9097.8, 139.9, | , 25.7, 0.0, 579.6, | ,  4000,  3881, 12000, 11705, | , -3.4, 3232.6, 101.968, |, 0.0
9098.8, 141.0, | , 25.7, 0.0, 574.7, | ,  4000,  3878, 12000, 11686, | , -3.4, 3228.3, 101.684, |, 0.0
9099.8, 140.4, | , 25.7, 0.0, 572.7, | ,  4000,  3872, 12000, 11689, | , -3.4, 3194.5, 100.605, |, 0.0
9100.9, 140.2, | , 25.7, 0.0, 580.0, | ,  4000,  3875, 12000, 11728, | , -3.4, 3266.4, 103.142, |, 0.0
9101.9, 139.9, | , 25.7, 0.0, 578.8, | ,  4000,  3875, 12000, 11719, | , -3.4, 3279.3, 103.484, |, 0.0
9102.9, 139.8, | , 25.7, 0.0, 580.0, | ,  4000,  3878, 12000, 11697, | , -3.4, 3259.2, 102.725, |, 0.0
9103.9, 139.9, | , 25.7, 0.0, 579.6, | ,  4000,  3874, 12000, 11669, | , -3.4, 3258.3, 102.489, |, 0.0
9104.9, 141.0, | , 25.7, 0.0, 572.6, | ,  4000,  3872, 12000, 11705, | , -3.4, 3179.0, 100.229, |, 0.0
9105.9, 140.3, | , 25.7, 0.0, 580.0, | ,  4000,  3878, 12000, 11671, | , -3.4, 3254.0, 102.396, |, 0.0
9106.9, 139.9, | , 25.7, 0.0, 579.0, | ,  4000,  3881, 12000, 11701, | , -3.4, 3171.8, 100.028, |, 0.0
9107.9, 140.2, | , 25.7, 0.0, 579.0, | ,  4000,  3880, 12000, 11703, | , -3.4, 3275.9, 103.309, |, 0.0
9108.9, 139.5, | , 25.7, 0.0, 580.0, | ,  4000,  3871, 12000, 11720, | , -3.4, 3254.5, 102.690, |, 0.0
9110.0, 140.6, | , 25.7, 0.0, 574.9, | ,  4000,  3872, 12000, 11679, | , -3.4, 3313.1, 104.265, |, 0.0
9111.0, 140.8, | , 25.7, 0.0, 574.5, | ,  4000,  3871, 12000, 11700, | , -3.4, 3232.6, 101.864, |, 0.0
9112.0, 140.2, | , 25.7, 0.0, 579.8, | ,  4000,  3874, 12000, 11728, | , -3.4, 3219.7, 101.661, |, 0.0
9113.0, 139.6, | , 25.7, 0.0, 579.9, | ,  4000,  3869, 12000, 11729, | , -3.4, 3245.5, 102.447, |, 0.0
9114.0, 139.8, | , 25.7, 0.0, 579.9, | ,  4000,  3879, 12000, 11683, | , -3.4, 3263.9, 102.790, |, 0.0
9115.0, 140.1, | , 25.7, 0.0, 580.3, | ,  4000,  3879, 12000, 11697, | , -3.4, 3228.3, 101.762, |, 0.0
9116.0, 141.1, | , 25.7, 0.0, 573.7, | ,  4000,  3876, 12000, 11691, | , -3.4, 3238.6, 102.031, |, 0.0
9117.0, 139.9, | , 25.7, 0.0, 579.1, | ,  4000,  3877, 12000, 11724, | , -3.4, 3234.7, 102.135, |, 0.0
9118.0, 139.6, | , 25.7, 0.0, 580.1, | ,  4000,  3878, 12000, 11723, | , -3.4, 3260.9, 102.955, |, 0.0
9119.1, 140.2, | , 25.7, 0.0, 580.1, | ,  4000,  3874, 12000, 11708, | , -3.4, 3260.9, 102.825, |, 0.0
9120.1, 139.7, | , 25.7, 0.0, 580.3, | ,  4000,  3874, 12000, 11697, | , -3.4, 3259.2, 102.698, |, 0.0
9121.1, 140.5, | , 25.7, 0.0, 574.7, | ,  4000,  3874, 12000, 11686, | , -3.4, 3256.2, 102.531, |, 0.0
9122.1, 141.5, | , 25.7, 0.0, 577.8, | ,  4000,  3875, 12000, 11709, | , -3.4, 3259.2, 102.790, |, 0.0
9123.1, 139.7, | , 25.7, 0.0, 580.1, | ,  4000,  3874, 12000, 11699, | , -3.4, 3266.0, 102.933, |, 0.0
9124.1, 139.6, | , 25.7, 0.0, 580.0, | ,  4000,  3875, 12000, 11715, | , -3.4, 3263.5, 102.959, |, 0.0
9125.1, 140.1, | , 25.7, 0.0, 580.3, | ,  4000,  3874, 12000, 11696, | , -3.4, 3262.2, 102.791, |, 0.0
9126.1, 139.6, | , 25.7, 0.0, 580.1, | ,  4000,  3873, 12000, 11695, | , -3.4, 3257.5, 102.628, |, 0.0
9127.1, 140.5, | , 25.7, 0.0, 574.6, | ,  4000,  3874, 12000, 11704, | , -3.4, 3255.3, 102.626, |, 0.0
9128.2, 139.7, | , 25.7, 0.0, 580.2, | ,  4000,  3877, 12000, 11690, | , -3.4, 3256.6, 102.596, |, 0.0
9129.2, 140.1, | , 25.7, 0.0, 580.5, | ,  4000,  3881, 12000, 11709, | , -3.4, 3289.6, 103.779, |, 0.0
9130.2, 139.6, | , 25.7, 0.0, 580.1, | ,  4000,  3878, 12000, 11728, | , -3.4, 3285.7, 103.772, |, 0.0
9131.2, 139.7, | , 25.7, 0.0, 580.1, | ,  4000,  3880, 12000, 11716, | , -3.4, 3258.3, 102.836, |, 0.0
9132.2, 141.4, | , 25.7, 0.0, 570.5, | ,  4000,  3873, 12000, 11690, | , -3.4, 3257.0, 102.585, |, 0.0
9133.2, 139.8, | , 25.7, 0.0, 579.3, | ,  4000,  3883, 12000, 11686, | , -3.4, 3260.9, 102.743, |, 0.0
9134.2, 139.6, | , 25.7, 0.0, 579.8, | ,  4000,  3868, 12000, 11715, | , -3.4, 3278.9, 103.398, |, 0.0
9135.2, 139.7, | , 25.7, 0.0, 579.8, | ,  4000,  3879, 12000, 11705, | , -3.4, 3284.4, 103.578, |, 0.0
9136.2, 140.1, | , 25.7, 0.0, 580.2, | ,  4000,  3872, 12000, 11716, | , -3.4, 3270.7, 103.177, |, 0.0
9137.3, 140.8, | , 25.7, 0.0, 573.5, | ,  4000,  3878, 12000, 11709, | , -3.4, 318.7, 10.084, |, 0.0
9138.3, 140.3, | , 25.7, 0.0, 575.3, | ,  4000,  3876, 12000, 11696, | , -3.4, 387.3, 12.240, |, 0.0
9139.3, 140.3, | , 25.7, 0.0, 580.2, | ,  4000,  3879, 12000, 11662, | , -3.4, 451.1, 14.228, |, 0.0
