Repository: jdhuang-csm/Ru-BCA

## Methods
* (BaO)<sub>x</sub>-(CaO)<sub>y</sub>-(Al<sub>2</sub>O<sub>3</sub>)<sub>1-x-y</sub> (BCA) catalyst supports were synthesized via sol-gel and solid-state methods. 
* Ru/BCA catalysts were prepared via incipient wetness impregnation to achieve 1 wt. % Ru loading.
* Ammonia synthesis rates were measured for Ru/BCA catalysts in a packed-bed reactor at 480-600<sup>o</sup>C, 10 bar, and space velocities up to 1.3 x 10<sup>6</sup> ml g<sub>cat</sub><sup>-1</sup> h<sup>-1</sup>.
* A machine learning (ML) model was employed to improve understanding of the behavior of Ru/BCA catalysts.
* A microkinetic model was developed to describe the best-performing catalyst.

File: data/init_files_Cadigan/BCA532.txt (part 23 of 55)
********** Start test **********
Elapsed time, Pressure, | , LJtemp(C), Inner-Temp, Outer-Temp, | , N2-set, N2-flow, H2-set, H2-flow, | , pH, NH3_ppm, NH3_Prod_rate, |, In222Temp
8775.2, 139.6, | , 26.8, 0.0, 584.0, | ,  3000,  2898,  9000,  8828, | , -3.4, 2287.4, 70.505, |, 0.0
8776.2, 139.7, | , 26.8, 0.0, 582.4, | ,  3000,  2895,  9000,  8715, | , -3.4, 2298.2, 70.130, |, 0.0
8777.2, 138.7, | , 26.8, 0.0, 589.9, | ,  3000,  2911,  9000,  8790, | , -3.4, 2340.6, 71.980, |, 0.0
8778.2, 139.2, | , 26.8, 0.0, 590.3, | ,  3000,  2908,  9000,  8778, | , -3.4, 2297.3, 70.564, |, 0.0
8779.2, 138.9, | , 26.8, 0.0, 589.9, | ,  3000,  2911,  9000,  8836, | , -3.4, 2282.7, 70.485, |, 0.0
8780.3, 138.7, | , 26.8, 0.0, 590.0, | ,  3000,  2905,  9000,  8746, | , -3.4, 2251.0, 68.938, |, 0.0
8781.3, 140.1, | , 26.8, 0.0, 582.2, | ,  3000,  2898,  9000,  8770, | , -3.4, 2310.2, 70.850, |, 0.0
8782.3, 139.2, | , 26.8, 0.0, 590.4, | ,  3000,  2910,  9000,  8803, | , -3.4, 2305.0, 70.965, |, 0.0
8783.3, 138.8, | , 26.8, 0.0, 589.8, | ,  3000,  2907,  9000,  8787, | , -3.4, 2296.9, 70.600, |, 0.0
8784.3, 139.2, | , 26.8, 0.0, 590.3, | ,  3000,  2912,  9000,  8827, | , -3.4, 2317.9, 71.517, |, 0.0
8785.3, 139.2, | , 26.8, 0.0, 590.3, | ,  3000,  2907,  9000,  8751, | , -3.4, 2276.3, 69.754, |, 0.0
8786.3, 139.6, | , 26.8, 0.0, 584.2, | ,  3000,  2903,  9000,  8829, | , -3.4, 2268.6, 69.960, |, 0.0
8787.3, 139.9, | , 26.8, 0.0, 581.7, | ,  3000,  2902,  9000,  8748, | , -3.4, 2288.3, 70.070, |, 0.0
8788.3, 139.3, | , 26.8, 0.0, 590.2, | ,  3000,  2911,  9000,  8808, | , -3.4, 2302.4, 70.920, |, 0.0
8789.4, 138.7, | , 26.8, 0.0, 589.9, | ,  3000,  2906,  9000,  8766, | , -3.4, 2265.6, 69.508, |, 0.0
8790.4, 138.7, | , 26.8, 0.0, 589.9, | ,  3000,  2908,  9000,  8820, | , -3.4, 2289.6, 70.575, |, 0.0
8791.4, 139.1, | , 26.8, 0.0, 590.1, | ,  3000,  2907,  9000,  8803, | , -3.4, 2303.3, 70.893, |, 0.0
8792.4, 140.5, | , 26.8, 0.0, 582.4, | ,  3000,  2908,  9000,  8803, | , -3.4, 2280.6, 70.203, |, 0.0
8793.4, 138.7, | , 26.8, 0.0, 590.0, | ,  3000,  2906,  9000,  8737, | , -3.4, 2263.5, 69.272, |, 0.0
8794.4, 138.7, | , 26.8, 0.0, 590.0, | ,  3000,  2905,  9000,  8765, | , -3.4, 2304.6, 70.691, |, 0.0
8795.4, 139.2, | , 26.8, 0.0, 590.0, | ,  3000,  2903,  9000,  8822, | , -3.4, 2317.0, 71.404, |, 0.0
8796.4, 138.7, | , 26.8, 0.0, 589.8, | ,  3000,  2902,  9000,  8794, | , -3.4, 2299.0, 70.675, |, 0.0
8797.4, 139.7, | , 26.8, 0.0, 583.6, | ,  3000,  2906,  9000,  8777, | , -3.4, 2287.4, 70.242, |, 0.0
8798.4, 140.2, | , 26.8, 0.0, 582.8, | ,  3000,  2897,  9000,  8737, | , -3.4, 2269.0, 69.388, |, 0.0
8799.5, 139.1, | , 26.8, 0.0, 590.0, | ,  3000,  2904,  9000,  8769, | , -3.4, 2275.0, 69.806, |, 0.0
8800.5, 138.8, | , 26.8, 0.0, 590.2, | ,  3000,  2908,  9000,  8817, | , -3.4, 2304.2, 71.009, |, 0.0
8801.5, 138.7, | , 26.8, 0.0, 589.9, | ,  3000,  2904,  9000,  8730, | , -3.4, 2266.9, 69.320, |, 0.0
8802.5, 138.9, | , 26.8, 0.0, 589.0, | ,  3000,  2906,  9000,  8818, | , -3.4, 2284.5, 70.398, |, 0.0
8803.5, 139.9, | , 26.8, 0.0, 583.7, | ,  3000,  2900,  9000,  8759, | , -3.4, 2278.5, 69.825, |, 0.0
8804.5, 138.9, | , 26.8, 0.0, 589.6, | ,  3000,  2901,  9000,  8772, | , -3.4, 2304.6, 70.711, |, 0.0
8805.5, 138.8, | , 26.8, 0.0, 589.4, | ,  3000,  2909,  9000,  8772, | , -3.4, 2288.3, 70.262, |, 0.0
8806.5, 139.2, | , 26.8, 0.0, 590.1, | ,  3000,  2900,  9000,  8768, | , -3.4, 2283.2, 70.024, |, 0.0
8807.5, 138.9, | , 26.8, 0.0, 588.7, | ,  3000,  2900,  9000,  8815, | , -3.4, 2314.0, 71.252, |, 0.0
8808.5, 139.7, | , 26.8, 0.0, 582.2, | ,  3000,  2900,  9000,  8757, | , -3.4, 2292.2, 70.233, |, 0.0
8809.6, 139.3, | , 26.8, 0.0, 589.7, | ,  3000,  2907,  9000,  8829, | , -3.4, 2301.2, 70.985, |, 0.0
8810.6, 138.9, | , 26.8, 0.0, 589.9, | ,  3000,  2906,  9000,  8758, | , -3.4, 2263.5, 69.394, |, 0.0
8811.6, 138.8, | , 26.8, 0.0, 589.5, | ,  3000,  2902,  9000,  8807, | , -3.4, 2279.3, 70.148, |, 0.0
8812.6, 139.3, | , 26.8, 0.0, 588.9, | ,  3000,  2905,  9000,  8737, | , -3.4, 2297.3, 70.299, |, 0.0
8813.6, 139.7, | , 26.8, 0.0, 583.6, | ,  3000,  2904,  9000,  8821, | , -3.4, 2308.4, 71.144, |, 0.0
8814.6, 139.5, | , 26.8, 0.0, 584.6, | ,  3000,  2902,  9000,  8749, | , -3.4, 2279.7, 69.819, |, 0.0
8815.6, 138.8, | , 26.9, 0.0, 589.5, | ,  3000,  2909,  9000,  8792, | , -3.4, 2310.2, 71.046, |, 0.0
8816.6, 139.3, | , 26.8, 0.0, 589.8, | ,  3000,  2914,  9000,  8829, | , -3.4, 2287.4, 70.603, |, 0.0
8817.6, 139.0, | , 26.8, 0.0, 588.8, | ,  3000,  2903,  9000,  8760, | , -3.4, 2270.3, 69.603, |, 0.0
8818.6, 138.7, | , 26.8, 0.0, 590.0, | ,  3000,  2898,  9000,  8737, | , -3.4, 2256.2, 69.003, |, 0.0
8819.7, 140.1, | , 26.8, 0.0, 583.3, | ,  3000,  2907,  9000,  8815, | , -3.4, 2297.7, 70.793, |, 0.0
8820.7, 139.2, | , 26.9, 0.0, 590.2, | ,  3000,  2906,  9000,  8740, | , -3.4, 2300.7, 70.428, |, 0.0
8821.7, 138.7, | , 26.9, 0.0, 589.9, | ,  3000,  2906,  9000,  8755, | , -3.4, 2285.3, 70.043, |, 0.0
8822.7, 138.9, | , 26.9, 0.0, 589.2, | ,  3000,  2905,  9000,  8809, | , -3.4, 2293.9, 70.628, |, 0.0
8823.7, 139.2, | , 26.9, 0.0, 590.2, | ,  3000,  2907,  9000,  8804, | , -3.4, 2280.2, 70.187, |, 0.0
8824.7, 139.6, | , 26.9, 0.0, 583.8, | ,  3000,  2901,  9000,  8784, | , -3.4, 2271.2, 69.755, |, 0.0
8825.7, 139.8, | , 26.8, 0.0, 582.7, | ,  3000,  2902,  9000,  8775, | , -3.4, 2281.9, 70.039, |, 0.0
8826.7, 138.8, | , 26.9, 0.0, 589.8, | ,  3000,  2907,  9000,  8763, | , -3.4, 2296.0, 70.424, |, 0.0
8827.7, 139.3, | , 26.9, 0.0, 589.5, | ,  3000,  2903,  9000,  8744, | , -3.4, 2285.3, 69.962, |, 0.0
8828.8, 138.7, | , 26.9, 0.0, 589.8, | ,  3000,  2902,  9000,  8734, | , -3.4, 2286.6, 69.935, |, 0.0
8829.8, 139.2, | , 26.9, 0.0, 590.6, | ,  3000,  2907,  9000,  8825, | , -3.4, 2290.0, 70.620, |, 0.0
8830.8, 139.7, | , 26.9, 0.0, 584.4, | ,  3000,  2904,  9000,  8757, | , -3.4, 2293.9, 70.312, |, 0.0
8831.8, 138.7, | , 26.9, 0.0, 590.2, | ,  3000,  2913,  9000,  8803, | , -3.4, 2316.2, 71.324, |, 0.0
8832.8, 138.9, | , 26.9, 0.0, 589.5, | ,  3000,  2906,  9000,  8809, | , -3.4, 2299.9, 70.822, |, 0.0
8833.8, 139.1, | , 26.9, 0.0, 590.3, | ,  3000,  2903,  9000,  8792, | , -3.4, 2317.4, 71.237, |, 0.0
8834.8, 138.7, | , 26.9, 0.0, 590.0, | ,  3000,  2899,  9000,  8791, | , -3.4, 2289.2, 70.342, |, 0.0
8835.8, 139.5, | , 26.9, 0.0, 583.9, | ,  3000,  2896,  9000,  8745, | , -3.4, 2316.6, 70.881, |, 0.0
8836.8, 139.6, | , 26.9, 0.0, 583.0, | ,  3000,  2901,  9000,  8766, | , -3.4, 2316.6, 71.040, |, 0.0
8837.9, 139.4, | , 26.9, 0.0, 589.2, | ,  3000,  2907,  9000,  8775, | , -3.4, 2285.3, 70.168, |, 0.0
8838.9, 138.7, | , 26.9, 0.0, 590.0, | ,  3000,  2908,  9000,  8784, | , -3.4, 2286.2, 70.260, |, 0.0
8839.9, 138.7, | , 26.9, 0.0, 589.8, | ,  3000,  2904,  9000,  8749, | , -3.4, 2302.9, 70.533, |, 0.0
8840.9, 139.2, | , 26.9, 0.0, 590.4, | ,  3000,  2907,  9000,  8808, | , -3.4, 2313.2, 71.226, |, 0.0
8841.9, 140.0, | , 26.9, 0.0, 583.0, | ,  3000,  2906,  9000,  8768, | , -3.4, 2293.4, 70.373, |, 0.0
8842.9, 139.0, | , 26.9, 0.0, 589.1, | ,  3000,  2908,  9000,  8804, | , -3.4, 2302.9, 70.890, |, 0.0
8843.9, 139.5, | , 26.9, 0.0, 588.7, | ,  3000,  2907,  9000,  8786, | , -3.4, 2318.3, 71.250, |, 0.0
8844.9, 139.1, | , 26.9, 0.0, 590.0, | ,  3000,  2901,  9000,  8731, | , -3.4, 2287.4, 69.940, |, 0.0
8845.9, 138.7, | , 26.9, 0.0, 590.0, | ,  3000,  2903,  9000,  8797, | , -3.4, 2288.7, 70.381, |, 0.0
8847.0, 139.6, | , 26.9, 0.0, 583.8, | ,  3000,  2901,  9000,  8741, | , -3.4, 2285.3, 69.934, |, 0.0
8848.0, 140.0, | , 26.9, 0.0, 584.2, | ,  3000,  2905,  9000,  8786, | , -3.4, 455.0, 14.006, |, 0.0
8849.0, 138.8, | , 26.9, 0.0, 589.3, | ,  3000,  2905,  9000,  8775, | , -3.4, 521.8, 16.050, |, 0.0
8850.0, 138.8, | , 26.9, 0.0, 589.1, | ,  3000,  2909,  9000,  8847, | , -3.4, 591.2, 18.301, |, 0.0
8851.0, 139.2, | , 26.9, 0.0, 589.8, | ,  3000,  2903,  9000,  8782, | , -3.4, 644.8, 19.835, |, 0.0
8852.0, 139.0, | , 26.9, 0.0, 590.1, | ,  3000,  2905,  9000,  8764, | , -3.4, 712.9, 21.901, |, 0.0
8853.0, 139.7, | , 26.9, 0.0, 583.7, | ,  3000,  2903,  9000,  8808, | , -3.4, 781.5, 24.090, |, 0.0
8854.0, 139.1, | , 26.9, 0.0, 589.9, | ,  3000,  2903,  9000,  8764, | , -3.4, 828.6, 25.446, |, 0.0
8855.0, 139.0, | , 26.9, 0.0, 589.8, | ,  3000,  2904,  9000,  8760, | , -3.4, 912.1, 28.002, |, 0.0
8856.1, 138.8, | , 26.9, 0.0, 589.6, | ,  3000,  2908,  9000,  8791, | , -3.4, 963.6, 29.668, |, 0.0
8857.1, 138.6, | , 26.9, 0.0, 589.8, | ,  3000,  2901,  9000,  8775, | , -3.4, 1015.0, 31.188, |, 0.0
8858.1, 140.7, | , 26.9, 0.0, 579.2, | ,  3000,  2902,  9000,  8818, | , -3.4, 1073.7, 33.115, |, 0.0
8859.1, 139.9, | , 26.9, 0.0, 584.8, | ,  3000,  2910,  9000,  8798, | , -3.4, 1140.5, 35.140, |, 0.0
8860.1, 138.7, | , 26.9, 0.0, 589.3, | ,  3000,  2906,  9000,  8755, | , -3.4, 1176.5, 36.100, |, 0.0
8861.1, 138.9, | , 26.9, 0.0, 589.2, | ,  3000,  2906,  9000,  8810, | , -3.4, 1269.9, 39.148, |, 0.0
8862.1, 138.7, | , 26.9, 0.0, 589.0, | ,  3000,  2908,  9000,  8754, | , -3.4, 1321.7, 40.554, |, 0.0
8863.1, 139.9, | , 26.9, 0.0, 582.2, | ,  3000,  2905,  9000,  8812, | , -3.4, 1387.7, 42.780, |, 0.0
8864.1, 139.6, | , 26.9, 0.0, 584.0, | ,  3000,  2899,  9000,  8782, | , -3.4, 1426.3, 43.827, |, 0.0
8865.1, 138.8, | , 26.9, 0.0, 589.0, | ,  3000,  2908,  9000,  8770, | , -3.4, 1501.3, 46.115, |, 0.0
8866.1, 139.2, | , 26.9, 0.0, 589.2, | ,  3000,  2902,  9000,  8786, | , -3.4, 1553.5, 47.763, |, 0.0
8867.2, 138.8, | , 26.9, 0.0, 589.5, | ,  3000,  2911,  9000,  8794, | , -3.4, 1629.4, 50.164, |, 0.0
8868.2, 138.8, | , 26.9, 0.0, 588.1, | ,  3000,  2900,  9000,  8734, | , -3.4, 1658.1, 50.734, |, 0.0
8869.2, 139.9, | , 26.9, 0.0, 582.1, | ,  3000,  2909,  9000,  8830, | , -3.4, 1728.3, 53.357, |, 0.0
8870.2, 138.8, | , 26.9, 0.0, 589.2, | ,  3000,  2905,  9000,  8775, | , -3.4, 1763.0, 54.158, |, 0.0
8871.2, 138.8, | , 26.9, 0.0, 588.8, | ,  3000,  2904,  9000,  8763, | , -3.4, 1795.6, 55.092, |, 0.0
8872.2, 139.2, | , 26.9, 0.0, 589.3, | ,  3000,  2908,  9000,  8759, | , -3.4, 1848.7, 56.718, |, 0.0
8873.2, 139.4, | , 26.9, 0.0, 589.1, | ,  3000,  2904,  9000,  8801, | , -3.4, 1936.1, 59.587, |, 0.0
8874.2, 139.6, | , 26.9, 0.0, 583.6, | ,  3000,  2908,  9000,  8805, | , -3.4, 1952.8, 60.146, |, 0.0
8875.2, 139.7, | , 26.9, 0.0, 582.4, | ,  3000,  2906,  9000,  8806, | , -3.4, 1965.7, 60.535, |, 0.0
8876.2, 139.2, | , 26.9, 0.0, 589.8, | ,  3000,  2909,  9000,  8765, | , -3.4, 2014.1, 61.822, |, 0.0
8877.3, 139.1, | , 26.9, 0.0, 589.9, | ,  3000,  2903,  9000,  8812, | , -3.4, 2054.8, 63.288, |, 0.0
8878.3, 138.8, | , 26.9, 0.0, 588.5, | ,  3000,  2901,  9000,  8757, | , -3.4, 2129.8, 65.273, |, 0.0
8879.3, 138.7, | , 26.9, 0.0, 589.3, | ,  3000,  2905,  9000,  8771, | , -3.4, 2153.8, 66.109, |, 0.0
8880.3, 140.2, | , 26.9, 0.0, 582.5, | ,  3000,  2901,  9000,  8764, | , -3.4, 2181.6, 66.900, |, 0.0
8881.3, 138.8, | , 26.9, 0.0, 589.7, | ,  3000,  2907,  9000,  8791, | , -3.4, 2170.5, 66.746, |, 0.0
8882.3, 138.7, | , 26.9, 0.0, 589.7, | ,  3000,  2909,  9000,  8757, | , -3.4, 2211.6, 67.822, |, 0.0
8883.3, 139.3, | , 26.9, 0.0, 589.1, | ,  3000,  2905,  9000,  8811, | , -3.4, 2235.2, 68.838, |, 0.0
8884.3, 138.7, | , 26.9, 0.0, 589.5, | ,  3000,  2908,  9000,  8794, | , -3.4, 2241.6, 68.950, |, 0.0
8885.3, 139.7, | , 26.9, 0.0, 583.4, | ,  3000,  2905,  9000,  8775, | , -3.4, 2274.6, 69.828, |, 0.0
8886.4, 140.0, | , 26.9, 0.0, 582.2, | ,  3000,  2902,  9000,  8844, | , -3.4, 2259.2, 69.750, |, 0.0
8887.4, 139.2, | , 26.9, 0.0, 590.0, | ,  3000,  2906,  9000,  8775, | , -3.4, 2266.5, 69.588, |, 0.0
8888.4, 138.9, | , 26.9, 0.0, 588.5, | ,  3000,  2903,  9000,  8777, | , -3.4, 2287.9, 70.242, |, 0.0
8889.4, 138.8, | , 26.9, 0.0, 589.5, | ,  3000,  2903,  9000,  8778, | , -3.4, 2325.2, 71.386, |, 0.0
8890.4, 139.1, | , 26.9, 0.0, 590.1, | ,  3000,  2903,  9000,  8743, | , -3.4, 2334.6, 71.458, |, 0.0
8891.4, 139.7, | , 26.9, 0.0, 582.7, | ,  3000,  2898,  9000,  8794, | , -3.4, 2320.0, 71.301, |, 0.0
8892.4, 138.7, | , 26.9, 0.0, 589.6, | ,  3000,  2910,  9000,  8782, | , -3.4, 2370.6, 72.848, |, 0.0
8893.4, 138.9, | , 26.9, 0.0, 588.6, | ,  3000,  2904,  9000,  8792, | , -3.4, 2323.0, 71.413, |, 0.0
8894.4, 139.2, | , 26.9, 0.0, 589.9, | ,  3000,  2906,  9000,  8771, | , -3.4, 2323.4, 71.306, |, 0.0
8895.4, 138.7, | , 26.9, 0.0, 589.7, | ,  3000,  2904,  9000,  8780, | , -3.4, 2323.0, 71.343, |, 0.0
8896.5, 139.7, | , 26.9, 0.0, 583.6, | ,  3000,  2909,  9000,  8832, | , -3.4, 2308.0, 71.226, |, 0.0
8897.5, 140.2, | , 26.9, 0.0, 582.4, | ,  3000,  2901,  9000,  8762, | , -3.4, 2286.6, 70.097, |, 0.0
8898.5, 138.8, | , 26.9, 0.0, 588.8, | ,  3000,  2902,  9000,  8786, | , -3.4, 2320.9, 71.298, |, 0.0
8899.5, 138.8, | , 26.9, 0.0, 589.7, | ,  3000,  2907,  9000,  8767, | , -3.4, 2329.0, 71.463, |, 0.0
8900.5, 139.1, | , 26.9, 0.0, 590.0, | ,  3000,  2903,  9000,  8794, | , -3.4, 2292.6, 70.486, |, 0.0
8901.5, 138.7, | , 26.9, 0.0, 589.2, | ,  3000,  2906,  9000,  8771, | , -3.4, 2318.3, 71.148, |, 0.0
8902.5, 139.7, | , 26.9, 0.0, 582.4, | ,  3000,  2901,  9000,  8765, | , -3.4, 2294.3, 70.352, |, 0.0
8903.5, 139.4, | , 26.9, 0.0, 588.4, | ,  3000,  2908,  9000,  8767, | , -3.4, 2332.0, 71.560, |, 0.0
8904.5, 139.1, | , 26.9, 0.0, 590.1, | ,  3000,  2902,  9000,  8771, | , -3.4, 2302.0, 70.632, |, 0.0
8905.6, 138.7, | , 26.9, 0.0, 589.7, | ,  3000,  2899,  9000,  8809, | , -3.4, 2298.6, 70.737, |, 0.0
8906.6, 138.8, | , 26.9, 0.0, 589.2, | ,  3000,  2910,  9000,  8769, | , -3.4, 2289.2, 70.273, |, 0.0
8907.6, 140.6, | , 26.9, 0.0, 579.7, | ,  3000,  2900,  9000,  8805, | , -3.4, 2291.3, 70.495, |, 0.0
8908.6, 139.0, | , 26.9, 0.0, 587.5, | ,  3000,  2897,  9000,  8793, | , -3.4, 2295.2, 70.524, |, 0.0
8909.6, 138.8, | , 26.9, 0.0, 589.1, | ,  3000,  2902,  9000,  8750, | , -3.4, 2302.0, 70.505, |, 0.0
8910.6, 138.7, | , 26.9, 0.0, 588.8, | ,  3000,  2907,  9000,  8795, | , -3.4, 2285.7, 70.308, |, 0.0
8911.6, 139.2, | , 26.9, 0.0, 589.7, | ,  3000,  2909,  9000,  8791, | , -3.4, 2299.9, 70.727, |, 0.0
8912.6, 139.4, | , 26.9, 0.0, 584.0, | ,  3000,  2904,  9000,  8774, | , -3.4, 2291.3, 70.330, |, 0.0
8913.6, 139.6, | , 26.9, 0.0, 583.5, | ,  3000,  2901,  9000,  8764, | , -3.4, 2270.3, 69.611, |, 0.0
8914.7, 138.7, | , 26.9, 0.0, 589.6, | ,  3000,  2908,  9000,  8827, | , -3.4, 2270.3, 70.025, |, 0.0
8915.7, 138.8, | , 26.9, 0.0, 589.2, | ,  3000,  2904,  9000,  8794, | , -3.4, 2291.3, 70.457, |, 0.0
8916.7, 138.8, | , 26.9, 0.0, 589.5, | ,  3000,  2902,  9000,  8772, | , -3.4, 2297.7, 70.503, |, 0.0
8917.7, 139.1, | , 26.9, 0.0, 589.9, | ,  3000,  2899,  9000,  8733, | , -3.4, 2272.9, 69.492, |, 0.0
8918.7, 139.9, | , 26.9, 0.0, 581.7, | ,  3000,  2899,  9000,  8798, | , -3.4, 2269.0, 69.767, |, 0.0
8919.7, 138.8, | , 26.9, 0.0, 589.3, | ,  3000,  2909,  9000,  8793, | , -3.4, 2293.0, 70.525, |, 0.0
8920.7, 138.8, | , 26.9, 0.0, 589.2, | ,  3000,  2909,  9000,  8775, | , -3.4, 2271.2, 69.748, |, 0.0
8921.7, 139.2, | , 26.9, 0.0, 589.8, | ,  3000,  2903,  9000,  8779, | , -3.4, 2265.2, 69.555, |, 0.0
8922.7, 138.8, | , 26.9, 0.0, 589.1, | ,  3000,  2908,  9000,  8796, | , -3.4, 2300.7, 70.777, |, 0.0
8923.8, 139.7, | , 26.9, 0.0, 583.3, | ,  3000,  2900,  9000,  8756, | , -3.4, 2279.7, 69.847, |, 0.0
8924.8, 140.3, | , 26.9, 0.0, 578.6, | ,  3000,  2901,  9000,  8778, | , -3.4, 2279.3, 69.969, |, 0.0
8925.8, 138.8, | , 26.9, 0.0, 588.9, | ,  3000,  2907,  9000,  8746, | , -3.4, 2269.9, 69.529, |, 0.0
8926.8, 138.8, | , 26.9, 0.0, 589.5, | ,  3000,  2909,  9000,  8818, | , -3.4, 2267.7, 69.902, |, 0.0
8927.8, 138.8, | , 26.9, 0.0, 589.1, | ,  3000,  2903,  9000,  8758, | , -3.4, 2266.0, 69.459, |, 0.0
8928.8, 139.1, | , 26.9, 0.0, 589.4, | ,  3000,  2903,  9000,  8745, | , -3.4, 2281.5, 69.854, |, 0.0
8929.8, 140.0, | , 26.9, 0.0, 581.4, | ,  3000,  2898,  9000,  8724, | , -3.4, 2280.2, 69.656, |, 0.0
8930.8, 138.9, | , 26.9, 0.0, 589.4, | ,  3000,  2909,  9000,  8807, | , -3.4, 2287.9, 70.452, |, 0.0
8931.8, 139.3, | , 26.9, 0.0, 589.5, | ,  3000,  2902,  9000,  8771, | , -3.4, 2258.3, 69.296, |, 0.0
8932.8, 139.3, | , 26.9, 0.0, 589.5, | ,  3000,  2908,  9000,  8764, | , -3.4, 2258.7, 69.294, |, 0.0
8933.9, 138.7, | , 26.9, 0.0, 589.1, | ,  3000,  2903,  9000,  8725, | , -3.4, 2262.2, 69.142, |, 0.0
8934.9, 139.8, | , 26.9, 0.0, 583.5, | ,  3000,  2898,  9000,  8788, | , -3.4, 2249.7, 69.109, |, 0.0
8935.9, 139.7, | , 26.9, 0.0, 581.5, | ,  3000,  2904,  9000,  8756, | , -3.4, 2319.2, 71.078, |, 0.0
8936.9, 138.7, | , 27.0, 0.0, 589.5, | ,  3000,  2909,  9000,  8800, | , -3.4, 2284.9, 70.318, |, 0.0
8937.9, 138.8, | , 26.9, 0.0, 589.3, | ,  3000,  2904,  9000,  8786, | , -3.4, 2266.5, 69.643, |, 0.0
8938.9, 139.2, | , 26.9, 0.0, 589.6, | ,  3000,  2901,  9000,  8816, | , -3.4, 2280.2, 70.224, |, 0.0
8939.9, 138.7, | , 27.0, 0.0, 589.4, | ,  3000,  2904,  9000,  8769, | , -3.4, 2249.3, 69.016, |, 0.0
8940.9, 139.8, | , 26.9, 0.0, 581.8, | ,  3000,  2896,  9000,  8828, | , -3.4, 2261.7, 69.703, |, 0.0
8942.0, 139.2, | , 26.9, 0.0, 589.7, | ,  3000,  2907,  9000,  8741, | , -3.4, 2284.0, 69.931, |, 0.0
8943.0, 138.8, | , 27.0, 0.0, 589.3, | ,  3000,  2907,  9000,  8787, | , -3.4, 2292.6, 70.471, |, 0.0
8944.0, 138.8, | , 27.0, 0.0, 589.3, | ,  3000,  2904,  9000,  8822, | , -3.4, 2286.2, 70.465, |, 0.0
8945.0, 138.7, | , 27.0, 0.0, 589.6, | ,  3000,  2903,  9000,  8791, | , -3.4, 2259.6, 69.458, |, 0.0
8946.0, 140.1, | , 27.0, 0.0, 583.1, | ,  3000,  2905,  9000,  8780, | , -3.4, 2280.2, 70.034, |, 0.0
8947.0, 139.7, | , 27.0, 0.0, 582.3, | ,  3000,  2903,  9000,  8801, | , -3.4, 2296.4, 70.646, |, 0.0
8948.0, 138.8, | , 27.0, 0.0, 589.7, | ,  3000,  2908,  9000,  8786, | , -3.4, 2317.4, 71.227, |, 0.0
8949.0, 139.2, | , 27.0, 0.0, 589.7, | ,  3000,  2909,  9000,  8781, | , -3.4, 2264.3, 69.575, |, 0.0
8950.0, 139.1, | , 27.0, 0.0, 589.3, | ,  3000,  2902,  9000,  8832, | , -3.4, 2275.5, 70.180, |, 0.0
8951.0, 139.0, | , 27.0, 0.0, 588.9, | ,  3000,  2901,  9000,  8760, | , -3.4, 2263.9, 69.395, |, 0.0
8952.1, 140.3, | , 27.0, 0.0, 583.0, | ,  3000,  2898,  9000,  8770, | , -3.4, 2260.9, 69.341, |, 0.0
8953.1, 139.2, | , 27.0, 0.0, 589.7, | ,  3000,  2901,  9000,  8768, | , -3.4, 2272.5, 69.700, |, 0.0
8954.1, 138.6, | , 27.0, 0.0, 589.2, | ,  3000,  2899,  9000,  8735, | , -3.4, 2279.7, 69.713, |, 0.0
8955.1, 138.7, | , 27.0, 0.0, 589.5, | ,  3000,  2905,  9000,  8797, | , -3.4, 2278.0, 70.067, |, 0.0
8956.1, 139.4, | , 27.0, 0.0, 588.8, | ,  3000,  2906,  9000,  8791, | , -3.4, 2266.9, 69.700, |, 0.0
8957.1, 140.3, | , 27.0, 0.0, 579.1, | ,  3000,  2903,  9000,  8782, | , -3.4, 2265.6, 69.588, |, 0.0
8958.1, 139.7, | , 27.0, 0.0, 583.2, | ,  3000,  2908,  9000,  8795, | , -3.4, 2272.9, 69.917, |, 0.0
8959.1, 138.7, | , 27.0, 0.0, 589.3, | ,  3000,  2904,  9000,  8797, | , -3.4, 2283.6, 70.237, |, 0.0
8960.2, 138.8, | , 27.0, 0.0, 589.3, | ,  3000,  2911,  9000,  8811, | , -3.4, 2268.2, 69.886, |, 0.0
8961.2, 138.9, | , 27.0, 0.0, 588.5, | ,  3000,  2897,  9000,  8734, | , -3.4, 2277.6, 69.632, |, 0.0
8962.2, 138.6, | , 27.0, 0.0, 589.3, | ,  3000,  2908,  9000,  8743, | , -3.4, 2292.6, 70.206, |, 0.0
8963.2, 140.0, | , 27.0, 0.0, 584.0, | ,  3000,  2908,  9000,  8783, | , -3.4, 2283.2, 70.160, |, 0.0
8964.2, 138.7, | , 27.0, 0.0, 589.3, | ,  3000,  2904,  9000,  8798, | , -3.4, 2281.5, 70.175, |, 0.0
8965.2, 138.7, | , 27.0, 0.0, 589.4, | ,  3000,  2899,  9000,  8782, | , -3.4, 2274.2, 69.825, |, 0.0
8966.2, 139.4, | , 27.0, 0.0, 588.8, | ,  3000,  2909,  9000,  8751, | , -3.4, 2274.2, 69.702, |, 0.0
8967.2, 138.8, | , 27.0, 0.0, 589.3, | ,  3000,  2903,  9000,  8835, | , -3.4, 2287.4, 70.569, |, 0.0
8968.2, 139.8, | , 27.0, 0.0, 582.1, | ,  3000,  2902,  9000,  8755, | , -3.4, 2276.7, 69.757, |, 0.0
8969.2, 138.7, | , 27.0, 0.0, 588.9, | ,  3000,  2908,  9000,  8809, | , -3.4, 2267.7, 69.841, |, 0.0
8970.3, 138.9, | , 27.0, 0.0, 589.1, | ,  3000,  2904,  9000,  8816, | , -3.4, 2273.3, 70.037, |, 0.0
8971.3, 138.8, | , 27.0, 0.0, 588.7, | ,  3000,  2899,  9000,  8739, | , -3.4, 2261.3, 69.176, |, 0.0
8972.3, 138.8, | , 27.0, 0.0, 589.4, | ,  3000,  2907,  9000,  8806, | , -3.4, 2296.4, 70.703, |, 0.0
8973.3, 140.0, | , 27.0, 0.0, 583.7, | ,  3000,  2901,  9000,  8781, | , -3.4, 2275.0, 69.855, |, 0.0
8974.3, 140.3, | , 27.0, 0.0, 583.0, | ,  3000,  2908,  9000,  8798, | , -3.4, 2277.6, 70.083, |, 0.0
8975.3, 138.8, | , 27.0, 0.0, 589.1, | ,  3000,  2907,  9000,  8773, | , -3.4, 2265.6, 69.556, |, 0.0
8976.3, 139.4, | , 27.0, 0.0, 588.7, | ,  3000,  2898,  9000,  8779, | , -3.4, 2281.5, 70.024, |, 0.0
8977.3, 139.2, | , 27.0, 0.0, 589.9, | ,  3000,  2904,  9000,  8767, | , -3.4, 2302.4, 70.636, |, 0.0
8978.3, 138.8, | , 27.0, 0.0, 589.0, | ,  3000,  2904,  9000,  8745, | , -3.4, 2289.2, 70.093, |, 0.0
8979.3, 139.6, | , 27.0, 0.0, 581.6, | ,  3000,  2899,  9000,  8719, | , -3.4, 2277.6, 69.553, |, 0.0
8980.4, 139.2, | , 27.0, 0.0, 589.0, | ,  3000,  2902,  9000,  8776, | , -3.4, 2287.0, 70.203, |, 0.0
8981.4, 139.0, | , 27.0, 0.0, 587.9, | ,  3000,  2905,  9000,  8788, | , -3.4, 2272.9, 69.856, |, 0.0
8982.4, 138.8, | , 27.0, 0.0, 588.9, | ,  3000,  2904,  9000,  8765, | , -3.4, 2242.9, 68.797, |, 0.0
8983.4, 138.7, | , 27.0, 0.0, 589.2, | ,  3000,  2903,  9000,  8784, | , -3.4, 2248.0, 69.057, |, 0.0
8984.4, 140.1, | , 27.0, 0.0, 583.4, | ,  3000,  2904,  9000,  8843, | , -3.4, 2320.4, 71.647, |, 0.0
8985.4, 139.9, | , 27.0, 0.0, 582.3, | ,  3000,  2902,  9000,  8767, | , -3.4, 2278.5, 69.882, |, 0.0
8986.4, 138.9, | , 27.0, 0.0, 588.7, | ,  3000,  2908,  9000,  8770, | , -3.4, 2255.3, 69.226, |, 0.0
8987.4, 139.3, | , 27.0, 0.0, 589.8, | ,  3000,  2902,  9000,  8783, | , -3.4, 2265.6, 69.589, |, 0.0
8988.4, 139.2, | , 27.0, 0.0, 589.5, | ,  3000,  2903,  9000,  8749, | , -3.4, 2244.6, 68.749, |, 0.0
8989.4, 138.7, | , 27.0, 0.0, 589.7, | ,  3000,  2902,  9000,  8751, | , -3.4, 2257.9, 69.157, |, 0.0
8990.5, 139.8, | , 27.0, 0.0, 582.5, | ,  3000,  2905,  9000,  8770, | , -3.4, 2272.0, 69.721, |, 0.0
8991.5, 139.3, | , 27.0, 0.0, 588.7, | ,  3000,  2902,  9000,  8758, | , -3.4, 2273.3, 69.673, |, 0.0
8992.5, 138.7, | , 27.0, 0.0, 589.4, | ,  3000,  2908,  9000,  8809, | , -3.4, 2263.5, 69.706, |, 0.0
8993.5, 138.7, | , 27.0, 0.0, 589.4, | ,  3000,  2903,  9000,  8785, | , -3.4, 2257.9, 69.364, |, 0.0
8994.5, 138.6, | , 27.0, 0.0, 589.3, | ,  3000,  2903,  9000,  8711, | , -3.4, 2276.3, 69.495, |, 0.0
8995.5, 140.1, | , 27.0, 0.0, 583.6, | ,  3000,  2900,  9000,  8765, | , -3.4, 2289.6, 70.202, |, 0.0
8996.5, 139.9, | , 27.0, 0.0, 581.4, | ,  3000,  2904,  9000,  8823, | , -3.4, 2272.9, 70.058, |, 0.0
8997.5, 138.7, | , 27.0, 0.0, 589.5, | ,  3000,  2906,  9000,  8742, | , -3.4, 2250.2, 68.896, |, 0.0
8998.5, 138.8, | , 27.0, 0.0, 589.8, | ,  3000,  2907,  9000,  8745, | , -3.4, 2249.7, 68.903, |, 0.0
8999.5, 139.1, | , 27.0, 0.0, 589.8, | ,  3000,  2902,  9000,  8792, | , -3.4, 2286.6, 70.281, |, 0.0
9000.6, 138.7, | , 27.0, 0.0, 589.4, | ,  3000,  2903,  9000,  8756, | , -3.4, 2305.0, 70.637, |, 0.0
9001.6, 140.1, | , 27.0, 0.0, 582.1, | ,  3000,  2907,  9000,  8837, | , -3.4, 2270.7, 70.097, |, 0.0
9002.6, 139.1, | , 27.0, 0.0, 589.7, | ,  3000,  2907,  9000,  8777, | , -3.4, 2260.0, 69.407, |, 0.0
9003.6, 138.8, | , 27.0, 0.0, 589.4, | ,  3000,  2905,  9000,  8771, | , -3.4, 2266.9, 69.577, |, 0.0
9004.6, 138.7, | , 27.0, 0.0, 589.1, | ,  3000,  2906,  9000,  8785, | , -3.4, 2275.5, 69.925, |, 0.0
9005.6, 139.0, | , 27.0, 0.0, 589.8, | ,  3000,  2902,  9000,  8723, | , -3.4, 2269.0, 69.333, |, 0.0
9006.6, 139.6, | , 27.0, 0.0, 582.7, | ,  3000,  2900,  9000,  8814, | , -3.4, 2293.9, 70.630, |, 0.0
9007.6, 139.9, | , 27.0, 0.0, 582.9, | ,  3000,  2907,  9000,  8805, | , -3.4, 2302.4, 70.874, |, 0.0
9008.6, 138.8, | , 27.0, 0.0, 589.7, | ,  3000,  2906,  9000,  8753, | , -3.4, 2235.6, 68.518, |, 0.0
9009.6, 139.1, | , 27.0, 0.0, 589.9, | ,  3000,  2905,  9000,  8737, | , -3.4, 2248.9, 68.820, |, 0.0
9010.6, 138.9, | , 27.0, 0.0, 588.6, | ,  3000,  2908,  9000,  8812, | , -3.4, 2257.0, 69.527, |, 0.0
9011.7, 138.9, | , 27.0, 0.0, 588.7, | ,  3000,  2902,  9000,  8725, | , -3.4, 2286.6, 69.880, |, 0.0
9012.7, 139.8, | , 27.0, 0.0, 582.7, | ,  3000,  2905,  9000,  8831, | , -3.4, 2265.6, 69.893, |, 0.0
9013.7, 139.1, | , 27.0, 0.0, 589.6, | ,  3000,  2907,  9000,  8734, | , -3.4, 2279.7, 69.760, |, 0.0
9014.7, 138.7, | , 27.0, 0.0, 589.1, | ,  3000,  2907,  9000,  8805, | , -3.4, 2281.9, 70.246, |, 0.0
9015.7, 138.9, | , 27.0, 0.0, 588.5, | ,  3000,  2907,  9000,  8753, | , -3.4, 2288.7, 70.146, |, 0.0
9016.7, 139.3, | , 27.0, 0.0, 588.7, | ,  3000,  2908,  9000,  8806, | , -3.4, 2264.3, 69.722, |, 0.0
9017.7, 140.0, | , 27.0, 0.0, 579.8, | ,  3000,  2895,  9000,  8741, | , -3.4, 2257.5, 69.047, |, 0.0
9018.7, 139.8, | , 27.0, 0.0, 582.6, | ,  3000,  2908,  9000,  8826, | , -3.4, 2275.9, 70.193, |, 0.0
9019.7, 138.8, | , 27.0, 0.0, 589.3, | ,  3000,  2909,  9000,  8790, | , -3.4, 2295.2, 70.578, |, 0.0
9020.7, 138.8, | , 27.0, 0.0, 589.2, | ,  3000,  2908,  9000,  8811, | , -3.4, 2259.6, 69.603, |, 0.0
9021.8, 138.9, | , 27.0, 0.0, 588.1, | ,  3000,  2907,  9000,  8753, | , -3.4, 2264.7, 69.411, |, 0.0
9022.8, 138.7, | , 27.0, 0.0, 589.4, | ,  3000,  2902,  9000,  8756, | , -3.4, 2265.6, 69.421, |, 0.0
9023.8, 139.8, | , 27.0, 0.0, 582.4, | ,  3000,  2912,  9000,  8837, | , -3.4, 2263.9, 69.914, |, 0.0
9024.8, 139.2, | , 27.0, 0.0, 589.3, | ,  3000,  2903,  9000,  8746, | , -3.4, 2248.0, 68.839, |, 0.0
9025.8, 138.6, | , 27.0, 0.0, 589.4, | ,  3000,  2902,  9000,  8795, | , -3.4, 2282.3, 70.169, |, 0.0
9026.8, 139.3, | , 27.0, 0.0, 588.8, | ,  3000,  2908,  9000,  8734, | , -3.4, 2308.4, 70.638, |, 0.0
9027.8, 139.2, | , 27.0, 0.0, 589.6, | ,  3000,  2903,  9000,  8827, | , -3.4, 2275.5, 70.157, |, 0.0
9028.8, 139.8, | , 27.0, 0.0, 582.6, | ,  3000,  2904,  9000,  8771, | , -3.4, 2263.0, 69.447, |, 0.0
9029.8, 138.7, | , 27.0, 0.0, 588.9, | ,  3000,  2903,  9000,  8805, | , -3.4, 2275.0, 70.011, |, 0.0
9030.9, 139.3, | , 27.0, 0.0, 589.4, | ,  3000,  2909,  9000,  8782, | , -3.4, 2257.5, 69.374, |, 0.0
9031.9, 138.8, | , 27.0, 0.0, 589.1, | ,  3000,  2907,  9000,  8779, | , -3.4, 2259.6, 69.405, |, 0.0
9032.9, 138.8, | , 27.0, 0.0, 589.7, | ,  3000,  2909,  9000,  8835, | , -3.4, 2265.6, 69.932, |, 0.0
9033.9, 139.5, | , 27.0, 0.0, 582.9, | ,  3000,  2900,  9000,  8721, | , -3.4, 2263.0, 69.124, |, 0.0
9034.9, 140.0, | , 27.0, 0.0, 583.7, | ,  3000,  2903,  9000,  8800, | , -3.4, 2292.6, 70.520, |, 0.0
9035.9, 138.8, | , 27.0, 0.0, 588.7, | ,  3000,  2904,  9000,  8819, | , -3.4, 2288.3, 70.508, |, 0.0
9036.9, 138.9, | , 27.0, 0.0, 588.2, | ,  3000,  2903,  9000,  8796, | , -3.4, 2249.3, 69.171, |, 0.0
9037.9, 139.2, | , 27.0, 0.0, 588.9, | ,  3000,  2904,  9000,  8803, | , -3.4, 2266.0, 69.731, |, 0.0
9038.9, 138.8, | , 27.0, 0.0, 588.3, | ,  3000,  2904,  9000,  8789, | , -3.4, 2275.0, 69.923, |, 0.0
9040.0, 139.9, | , 27.0, 0.0, 581.1, | ,  3000,  2900,  9000,  8767, | , -3.4, 2266.5, 69.508, |, 0.0
9041.0, 139.2, | , 27.0, 0.0, 588.1, | ,  3000,  2905,  9000,  8726, | , -3.4, 2286.2, 69.892, |, 0.0
9042.0, 139.0, | , 27.0, 0.0, 587.7, | ,  3000,  2907,  9000,  8827, | , -3.4, 2255.7, 69.579, |, 0.0
9043.0, 138.7, | , 27.0, 0.0, 588.0, | ,  3000,  2900,  9000,  8717, | , -3.4, 2281.5, 69.666, |, 0.0
9044.0, 139.2, | , 27.0, 0.0, 589.0, | ,  3000,  2910,  9000,  8782, | , -3.4, 2272.5, 69.840, |, 0.0
9045.0, 140.1, | , 27.0, 0.0, 583.0, | ,  3000,  2901,  9000,  8754, | , -3.4, 2295.6, 70.323, |, 0.0
9046.0, 139.9, | , 27.0, 0.0, 582.1, | ,  3000,  2907,  9000,  8775, | , -3.4, 2249.3, 69.069, |, 0.0
9047.0, 138.9, | , 27.0, 0.0, 587.7, | ,  3000,  2909,  9000,  8814, | , -3.4, 2303.3, 70.975, |, 0.0
9048.0, 139.2, | , 27.0, 0.0, 588.8, | ,  3000,  2904,  9000,  8732, | , -3.4, 2291.7, 70.092, |, 0.0
9049.1, 139.1, | , 27.0, 0.0, 589.4, | ,  3000,  2908,  9000,  8809, | , -3.4, 2268.6, 69.864, |, 0.0
9050.1, 138.8, | , 27.0, 0.0, 589.1, | ,  3000,  2907,  9000,  8777, | , -3.4, 2269.9, 69.713, |, 0.0
9051.1, 140.2, | , 27.0, 0.0, 582.0, | ,  3000,  2903,  9000,  8827, | , -3.4, 2258.3, 69.630, |, 0.0
9052.1, 138.9, | , 27.0, 0.0, 588.3, | ,  3000,  2901,  9000,  8785, | , -3.4, 2260.5, 69.435, |, 0.0
9053.1, 138.6, | , 27.0, 0.0, 589.0, | ,  3000,  2909,  9000,  8741, | , -3.4, 2266.5, 69.399, |, 0.0
9054.1, 138.7, | , 27.0, 0.0, 589.6, | ,  3000,  2913,  9000,  8806, | , -3.4, 2294.3, 70.670, |, 0.0
9055.1, 138.7, | , 27.0, 0.0, 588.7, | ,  3000,  2907,  9000,  8770, | , -3.4, 2254.5, 69.198, |, 0.0
9056.1, 139.5, | , 27.0, 0.0, 582.9, | ,  3000,  2902,  9000,  8786, | , -3.4, 2256.6, 69.332, |, 0.0
9057.1, 139.8, | , 27.0, 0.0, 580.7, | ,  3000,  2903,  9000,  8766, | , -3.4, 2288.7, 70.201, |, 0.0
9058.2, 139.2, | , 27.0, 0.0, 589.1, | ,  3000,  2909,  9000,  8801, | , -3.4, 2310.2, 71.103, |, 0.0
9059.2, 138.9, | , 27.0, 0.0, 588.9, | ,  3000,  2906,  9000,  8801, | , -3.4, 2280.2, 70.169, |, 0.0
9060.2, 138.6, | , 27.0, 0.0, 589.0, | ,  3000,  2906,  9000,  8740, | , -3.4, 2254.5, 69.011, |, 0.0
9061.2, 139.3, | , 27.0, 0.0, 589.1, | ,  3000,  2903,  9000,  8768, | , -3.4, 2261.7, 69.388, |, 0.0
9062.2, 139.8, | , 27.0, 0.0, 581.1, | ,  3000,  2900,  9000,  8777, | , -3.4, 2278.9, 69.945, |, 0.0
9063.2, 138.7, | , 27.0, 0.0, 588.9, | ,  3000,  2911,  9000,  8802, | , -3.4, 2284.0, 70.323, |, 0.0
9064.2, 138.8, | , 27.0, 0.0, 589.3, | ,  3000,  2906,  9000,  8786, | , -3.4, 2283.6, 70.184, |, 0.0
9065.2, 138.7, | , 27.0, 0.0, 589.1, | ,  3000,  2907,  9000,  8742, | , -3.4, 2248.5, 68.848, |, 0.0
9066.2, 139.2, | , 27.0, 0.0, 589.2, | ,  3000,  2907,  9000,  8817, | , -3.4, 2269.9, 69.953, |, 0.0
9067.3, 139.7, | , 27.0, 0.0, 581.6, | ,  3000,  2905,  9000,  8787, | , -3.4, 2263.0, 69.551, |, 0.0
9068.3, 140.1, | , 27.0, 0.0, 583.2, | ,  3000,  2901,  9000,  8790, | , -3.4, 2264.7, 69.595, |, 0.0
9069.3, 139.2, | , 27.0, 0.0, 589.3, | ,  3000,  2906,  9000,  8758, | , -3.4, 2311.9, 70.877, |, 0.0
9070.3, 138.6, | , 27.0, 0.0, 589.1, | ,  3000,  2907,  9000,  8792, | , -3.4, 2281.5, 70.154, |, 0.0
9071.3, 138.7, | , 27.0, 0.0, 589.3, | ,  3000,  2902,  9000,  8724, | , -3.4, 2287.4, 69.903, |, 0.0
9072.3, 139.3, | , 27.0, 0.0, 588.8, | ,  3000,  2902,  9000,  8814, | , -3.4, 2274.6, 70.045, |, 0.0
9073.3, 139.7, | , 27.0, 0.0, 581.9, | ,  3000,  2906,  9000,  8805, | , -3.4, 2255.3, 69.426, |, 0.0
9074.3, 138.9, | , 27.0, 0.0, 589.1, | ,  3000,  2906,  9000,  8784, | , -3.4, 2249.7, 69.131, |, 0.0
9075.3, 139.1, | , 27.0, 0.0, 589.0, | ,  3000,  2905,  9000,  8775, | , -3.4, 2236.5, 68.664, |, 0.0
9076.3, 139.2, | , 27.1, 0.0, 588.4, | ,  3000,  2900,  9000,  8780, | , -3.4, 2288.3, 70.253, |, 0.0
9077.4, 138.9, | , 27.0, 0.0, 587.7, | ,  3000,  2904,  9000,  8769, | , -3.4, 2283.2, 70.054, |, 0.0
9078.4, 140.1, | , 27.0, 0.0, 580.6, | ,  3000,  2901,  9000,  8789, | , -3.4, 2269.5, 69.733, |, 0.0
9079.4, 140.3, | , 27.0, 0.0, 581.8, | ,  3000,  2902,  9000,  8756, | , -3.4, 2272.0, 69.617, |, 0.0
9080.4, 138.7, | , 27.1, 0.0, 589.0, | ,  3000,  2907,  9000,  8759, | , -3.4, 2257.0, 69.211, |, 0.0
9081.4, 138.9, | , 27.1, 0.0, 589.1, | ,  3000,  2906,  9000,  8812, | , -3.4, 2269.9, 69.917, |, 0.0
9082.4, 139.4, | , 27.1, 0.0, 588.0, | ,  3000,  2906,  9000,  8771, | , -3.4, 2233.9, 68.570, |, 0.0
9083.4, 139.5, | , 27.1, 0.0, 584.2, | ,  3000,  2898,  9000,  8748, | , -3.4, 2253.6, 68.989, |, 0.0
9084.4, 139.6, | , 27.1, 0.0, 583.9, | ,  3000,  2901,  9000,  8805, | , -3.4, 2307.2, 70.986, |, 0.0
9085.4, 138.8, | , 27.1, 0.0, 588.4, | ,  3000,  2910,  9000,  8809, | , -3.4, 2264.7, 69.763, |, 0.0
9086.4, 139.1, | , 27.1, 0.0, 589.0, | ,  3000,  2901,  9000,  8757, | , -3.4, 2256.2, 69.140, |, 0.0
9087.5, 139.2, | , 27.1, 0.0, 588.5, | ,  3000,  2904,  9000,  8769, | , -3.4, 2265.6, 69.516, |, 0.0
9088.5, 138.6, | , 27.1, 0.0, 588.8, | ,  3000,  2899,  9000,  8758, | , -3.4, 2266.0, 69.435, |, 0.0
9089.5, 140.2, | , 27.1, 0.0, 582.4, | ,  3000,  2900,  9000,  8790, | , -3.4, 2289.2, 70.339, |, 0.0
9090.5, 139.5, | , 27.1, 0.0, 588.7, | ,  3000,  2903,  9000,  8732, | , -3.4, 2273.7, 69.540, |, 0.0
9091.5, 138.7, | , 27.1, 0.0, 588.8, | ,  3000,  2907,  9000,  8800, | , -3.4, 2272.5, 69.929, |, 0.0
9092.5, 138.9, | , 27.1, 0.0, 587.8, | ,  3000,  2899,  9000,  8752, | , -3.4, 2277.2, 69.738, |, 0.0
9093.5, 138.8, | , 27.1, 0.0, 588.9, | ,  3000,  2906,  9000,  8808, | , -3.4, 2257.0, 69.492, |, 0.0
9094.5, 139.7, | , 27.1, 0.0, 582.8, | ,  3000,  2905,  9000,  8830, | , -3.4, 2257.9, 69.648, |, 0.0
9095.5, 139.5, | , 27.1, 0.0, 583.4, | ,  3000,  2905,  9000,  8779, | , -3.4, 2254.9, 69.253, |, 0.0
9096.6, 139.3, | , 27.1, 0.0, 588.2, | ,  3000,  2902,  9000,  8779, | , -3.4, 2284.9, 70.150, |, 0.0
9097.6, 139.4, | , 27.1, 0.0, 588.4, | ,  3000,  2900,  9000,  8768, | , -3.4, 2266.0, 69.502, |, 0.0
9098.6, 138.8, | , 27.1, 0.0, 588.8, | ,  3000,  2907,  9000,  8775, | , -3.4, 2270.7, 69.723, |, 0.0
9099.6, 138.9, | , 27.1, 0.0, 588.6, | ,  3000,  2906,  9000,  8804, | , -3.4, 2296.9, 70.696, |, 0.0
9100.6, 140.3, | , 27.1, 0.0, 581.6, | ,  3000,  2899,  9000,  8774, | , -3.4, 2248.0, 68.974, |, 0.0
9101.6, 138.7, | , 27.1, 0.0, 588.8, | ,  3000,  2903,  9000,  8789, | , -3.4, 2242.9, 68.932, |, 0.0
9102.6, 138.9, | , 27.1, 0.0, 588.0, | ,  3000,  2908,  9000,  8747, | , -3.4, 2287.0, 70.064, |, 0.0
9103.6, 138.8, | , 27.1, 0.0, 588.5, | ,  3000,  2909,  9000,  8776, | , -3.4, 2282.3, 70.102, |, 0.0
9104.6, 139.1, | , 27.1, 0.0, 589.3, | ,  3000,  2905,  9000,  8789, | , -3.4, 2275.0, 69.928, |, 0.0
9105.7, 139.5, | , 27.1, 0.0, 583.0, | ,  3000,  2897,  9000,  8778, | , -3.4, 2257.9, 69.292, |, 0.0
9106.7, 140.1, | , 27.1, 0.0, 582.5, | ,  3000,  2903,  9000,  8756, | , -3.4, 2273.7, 69.675, |, 0.0
9107.7, 139.3, | , 27.1, 0.0, 588.2, | ,  3000,  2908,  9000,  8811, | , -3.4, 2272.0, 69.985, |, 0.0
9108.7, 138.8, | , 27.1, 0.0, 588.9, | ,  3000,  2909,  9000,  8770, | , -3.4, 2272.0, 69.744, |, 0.0
9109.7, 138.8, | , 27.1, 0.0, 589.2, | ,  3000,  2907,  9000,  8800, | , -3.4, 2267.3, 69.767, |, 0.0
9110.7, 139.1, | , 27.1, 0.0, 589.3, | ,  3000,  2904,  9000,  8758, | , -3.4, 2258.3, 69.225, |, 0.0
9111.7, 139.8, | , 27.1, 0.0, 581.7, | ,  3000,  2906,  9000,  8794, | , -3.4, 2280.6, 70.138, |, 0.0
9112.7, 138.8, | , 27.1, 0.0, 588.4, | ,  3000,  2904,  9000,  8801, | , -3.4, 2260.9, 69.561, |, 0.0
9113.7, 138.9, | , 27.1, 0.0, 586.0, | ,  3000,  2906,  9000,  8725, | , -3.4, 2273.7, 69.514, |, 0.0
9114.7, 139.3, | , 27.1, 0.0, 588.9, | ,  3000,  2911,  9000,  8792, | , -3.4, 2293.0, 70.533, |, 0.0
9115.7, 138.8, | , 27.1, 0.0, 588.8, | ,  3000,  2907,  9000,  8787, | , -3.4, 2245.0, 69.008, |, 0.0
9116.8, 139.6, | , 27.1, 0.0, 582.7, | ,  3000,  2901,  9000,  8764, | , -3.4, 2269.0, 69.567, |, 0.0
9117.8, 140.1, | , 27.1, 0.0, 583.4, | ,  3000,  2901,  9000,  8738, | , -3.4, 2243.3, 68.636, |, 0.0
9118.8, 138.7, | , 27.1, 0.0, 588.8, | ,  3000,  2905,  9000,  8800, | , -3.4, 2272.9, 69.929, |, 0.0
9119.8, 138.8, | , 27.1, 0.0, 588.6, | ,  3000,  2908,  9000,  8757, | , -3.4, 2248.0, 68.929, |, 0.0
9120.8, 138.7, | , 27.1, 0.0, 589.0, | ,  3000,  2903,  9000,  8768, | , -3.4, 2265.6, 69.507, |, 0.0
9121.8, 139.2, | , 27.1, 0.0, 589.2, | ,  3000,  2905,  9000,  8823, | , -3.4, 2263.5, 69.774, |, 0.0
9122.8, 139.8, | , 27.1, 0.0, 581.0, | ,  3000,  2907,  9000,  8790, | , -3.4, 2282.7, 70.184, |, 0.0
9123.8, 138.7, | , 27.1, 0.0, 589.1, | ,  3000,  2909,  9000,  8764, | , -3.4, 2268.2, 69.593, |, 0.0
9124.9, 139.1, | , 27.1, 0.0, 589.3, | ,  3000,  2904,  9000,  8773, | , -3.4, 2258.7, 69.331, |, 0.0
9125.9, 138.8, | , 27.1, 0.0, 588.9, | ,  3000,  2910,  9000,  8844, | , -3.4, 2281.0, 70.476, |, 0.0
9126.9, 138.7, | , 27.1, 0.0, 588.7, | ,  3000,  2909,  9000,  8796, | , -3.4, 2273.3, 69.944, |, 0.0
9127.9, 140.0, | , 27.1, 0.0, 582.9, | ,  3000,  2903,  9000,  8778, | , -3.4, 2264.7, 69.536, |, 0.0
9128.9, 140.4, | , 27.1, 0.0, 581.6, | ,  3000,  2900,  9000,  8749, | , -3.4, 2258.7, 69.165, |, 0.0
9129.9, 138.7, | , 27.1, 0.0, 588.4, | ,  3000,  2910,  9000,  8812, | , -3.4, 2257.5, 69.553, |, 0.0
9130.9, 138.7, | , 27.1, 0.0, 588.7, | ,  3000,  2900,  9000,  8730, | , -3.4, 2269.9, 69.389, |, 0.0
9131.9, 139.3, | , 27.1, 0.0, 588.3, | ,  3000,  2907,  9000,  8771, | , -3.4, 2285.3, 70.151, |, 0.0
9132.9, 138.8, | , 27.1, 0.0, 588.1, | ,  3000,  2908,  9000,  8802, | , -3.4, 2293.4, 70.593, |, 0.0
9133.9, 139.9, | , 27.1, 0.0, 580.7, | ,  3000,  2907,  9000,  8806, | , -3.4, 2262.6, 69.662, |, 0.0
9135.0, 139.2, | , 27.1, 0.0, 588.7, | ,  3000,  2911,  9000,  8811, | , -3.4, 2260.5, 69.647, |, 0.0
9136.0, 138.8, | , 27.1, 0.0, 588.9, | ,  3000,  2905,  9000,  8765, | , -3.4, 2251.9, 69.078, |, 0.0
9137.0, 138.7, | , 27.1, 0.0, 588.5, | ,  3000,  2903,  9000,  8788, | , -3.4, 2280.2, 70.070, |, 0.0
9138.0, 138.7, | , 27.1, 0.0, 588.8, | ,  3000,  2901,  9000,  8748, | , -3.4, 2252.7, 68.976, |, 0.0
9139.0, 140.7, | , 27.1, 0.0, 578.5, | ,  3000,  2897,  9000,  8805, | , -3.4, 2266.0, 69.699, |, 0.0
9140.0, 139.6, | , 27.1, 0.0, 582.2, | ,  3000,  2899,  9000,  8752, | , -3.4, 2248.5, 68.859, |, 0.0
9141.0, 138.7, | , 27.1, 0.0, 589.1, | ,  3000,  2907,  9000,  8749, | , -3.4, 2254.0, 69.059, |, 0.0
9142.0, 139.3, | , 27.1, 0.0, 588.6, | ,  3000,  2908,  9000,  8823, | , -3.4, 2255.7, 69.553, |, 0.0
9143.0, 138.7, | , 27.1, 0.0, 588.4, | ,  3000,  2903,  9000,  8706, | , -3.4, 2248.0, 68.596, |, 0.0
9144.1, 138.8, | , 27.1, 0.0, 587.7, | ,  3000,  2906,  9000,  8805, | , -3.4, 2253.2, 69.360, |, 0.0
9145.1, 139.9, | , 27.1, 0.0, 583.4, | ,  3000,  2903,  9000,  8760, | , -3.4, 2252.7, 69.062, |, 0.0
9146.1, 139.2, | , 27.1, 0.0, 588.7, | ,  3000,  2907,  9000,  8786, | , -3.4, 2279.3, 70.059, |, 0.0
9147.1, 138.7, | , 27.1, 0.0, 588.6, | ,  3000,  2908,  9000,  8757, | , -3.4, 2263.0, 69.391, |, 0.0
9148.1, 139.2, | , 27.1, 0.0, 588.7, | ,  3000,  2905,  9000,  8812, | , -3.4, 2253.2, 69.394, |, 0.0
9149.1, 139.3, | , 27.1, 0.0, 588.1, | ,  3000,  2904,  9000,  8749, | , -3.4, 2258.3, 69.173, |, 0.0
9150.1, 139.8, | , 27.1, 0.0, 580.8, | ,  3000,  2899,  9000,  8741, | , -3.4, 2254.9, 68.996, |, 0.0
9151.1, 139.0, | , 27.1, 0.0, 587.6, | ,  3000,  2911,  9000,  8820, | , -3.4, 2248.9, 69.347, |, 0.0
9152.2, 139.4, | , 27.1, 0.0, 588.0, | ,  3000,  2907,  9000,  8738, | , -3.4, 2249.7, 68.863, |, 0.0
9153.2, 138.8, | , 27.1, 0.0, 588.0, | ,  3000,  2906,  9000,  8809, | , -3.4, 2251.9, 69.348, |, 0.0
9154.2, 139.0, | , 27.1, 0.0, 587.5, | ,  3000,  2904,  9000,  8835, | , -3.4, 2279.3, 70.328, |, 0.0
9155.2, 139.6, | , 27.1, 0.0, 582.0, | ,  3000,  2897,  9000,  8730, | , -3.4, 2280.2, 69.682, |, 0.0
9156.2, 140.1, | , 27.1, 0.0, 583.6, | ,  3000,  2903,  9000,  8805, | , -3.4, 408.3, 12.588, |, 0.0
9157.2, 138.8, | , 27.1, 0.0, 588.7, | ,  3000,  2901,  9000,  8737, | , -3.4, 435.3, 13.339, |, 0.0
9158.2, 139.0, | , 27.1, 0.0, 588.5, | ,  3000,  2913,  9000,  8796, | , -3.4, 508.1, 15.665, |, 0.0
9159.2, 139.4, | , 27.1, 0.0, 587.6, | ,  3000,  2908,  9000,  8802, | , -3.4, 554.0, 17.081, |, 0.0
9160.2, 138.7, | , 27.1, 0.0, 588.3, | ,  3000,  2902,  9000,  8759, | , -3.4, 620.8, 19.059, |, 0.0
9161.2, 139.7, | , 27.1, 0.0, 580.8, | ,  3000,  2904,  9000,  8793, | , -3.4, 700.9, 21.584, |, 0.0
9162.3, 138.9, | , 27.1, 0.0, 587.6, | ,  3000,  2903,  9000,  8785, | , -3.4, 760.5, 23.398, |, 0.0
9163.3, 139.2, | , 27.1, 0.0, 588.6, | ,  3000,  2907,  9000,  8774, | , -3.4, 806.3, 24.792, |, 0.0
9164.3, 139.1, | , 27.1, 0.0, 587.6, | ,  3000,  2907,  9000,  8819, | , -3.4, 885.6, 27.332, |, 0.0
9165.3, 139.7, | , 27.1, 0.0, 581.4, | ,  3000,  2903,  9000,  8793, | , -3.4, 873.1, 26.879, |, 0.0
9166.3, 139.6, | , 27.1, 0.0, 582.5, | ,  3000,  2899,  9000,  8734, | , -3.4, 942.1, 28.845, |, 0.0
9167.3, 139.8, | , 27.1, 0.0, 581.0, | ,  3000,  2905,  9000,  8797, | , -3.4, 1027.8, 31.656, |, 0.0
9168.3, 138.7, | , 27.1, 0.0, 588.6, | ,  3000,  2909,  9000,  8726, | , -3.4, 1080.5, 33.085, |, 0.0
9169.3, 139.4, | , 27.1, 0.0, 587.9, | ,  3000,  2904,  9000,  8841, | , -3.4, 1138.8, 35.195, |, 0.0
9170.3, 138.8, | , 27.1, 0.0, 588.6, | ,  3000,  2907,  9000,  8732, | , -3.4, 1193.2, 36.542, |, 0.0
