Repository: jdhuang-csm/Ru-BCA

## Methods
* (BaO)<sub>x</sub>-(CaO)<sub>y</sub>-(Al<sub>2</sub>O<sub>3</sub>)<sub>1-x-y</sub> (BCA) catalyst supports were synthesized via sol-gel and solid-state methods. 
* Ru/BCA catalysts were prepared via incipient wetness impregnation to achieve 1 wt. % Ru loading.
* Ammonia synthesis rates were measured for Ru/BCA catalysts in a packed-bed reactor at 480-600<sup>o</sup>C, 10 bar, and space velocities up to 1.3 x 10<sup>6</sup> ml g<sub>cat</sub><sup>-1</sup> h<sup>-1</sup>.
* A machine learning (ML) model was employed to improve understanding of the behavior of Ru/BCA catalysts.
* A microkinetic model was developed to describe the best-performing catalyst.

File: data/init_files_Cadigan/BCA723.txt (part 23 of 46)
********** Start test **********
Elapsed time, Pressure, | , LJtemp(C), Inner-Temp, Outer-Temp, | , N2-set, N2-flow, H2-set, H2-flow, | , pH, NH3_ppm, NH3_Prod_rate, |, In222Temp
8762.8, 139.3, | , 25.6, 0.0, 590.6, | ,  3000,  2903,  9000,  8771, | , -3.4, 3353.9, 96.198, |, 0.0
8763.8, 139.1, | , 25.6, 0.0, 591.8, | ,  3000,  2909,  9000,  8803, | , -3.4, 3389.4, 97.527, |, 0.0
8764.8, 140.3, | , 25.6, 0.0, 586.2, | ,  3000,  2903,  9000,  8769, | , -3.4, 3366.3, 96.531, |, 0.0
8765.8, 139.8, | , 25.6, 0.0, 586.2, | ,  3000,  2900,  9000,  8764, | , -3.4, 3372.3, 96.639, |, 0.0
8766.8, 139.2, | , 25.6, 0.0, 591.2, | ,  3000,  2909,  9000,  8788, | , -3.4, 3387.7, 97.353, |, 0.0
8767.9, 139.7, | , 25.6, 0.0, 590.9, | ,  3000,  2904,  9000,  8782, | , -3.4, 3373.6, 96.858, |, 0.0
8768.9, 139.1, | , 25.6, 0.0, 591.3, | ,  3000,  2898,  9000,  8766, | , -3.4, 3354.3, 96.120, |, 0.0
8769.9, 139.1, | , 25.6, 0.0, 591.3, | ,  3000,  2903,  9000,  8783, | , -3.4, 3381.3, 97.075, |, 0.0
8770.9, 139.8, | , 25.6, 0.0, 584.3, | ,  3000,  2902,  9000,  8772, | , -3.4, 3374.8, 96.789, |, 0.0
8771.9, 139.5, | , 25.6, 0.0, 591.7, | ,  3000,  2905,  9000,  8778, | , -3.4, 3367.6, 96.655, |, 0.0
8772.9, 139.3, | , 25.6, 0.0, 590.3, | ,  3000,  2909,  9000,  8793, | , -3.4, 3366.3, 96.774, |, 0.0
8773.9, 139.2, | , 25.6, 0.0, 592.0, | ,  3000,  2910,  9000,  8796, | , -3.4, 3350.9, 96.366, |, 0.0
8774.9, 139.1, | , 25.6, 0.0, 591.5, | ,  3000,  2906,  9000,  8775, | , -3.4, 3326.9, 95.475, |, 0.0
8775.9, 139.8, | , 25.6, 0.0, 585.5, | ,  3000,  2901,  9000,  8763, | , -3.4, 3368.8, 96.536, |, 0.0
8777.0, 139.9, | , 25.6, 0.0, 584.7, | ,  3000,  2902,  9000,  8760, | , -3.4, 3404.8, 97.547, |, 0.0
8778.0, 139.8, | , 25.6, 0.0, 590.5, | ,  3000,  2902,  9000,  8805, | , -3.4, 3377.0, 97.130, |, 0.0
8779.0, 139.0, | , 25.6, 0.0, 591.2, | ,  3000,  2905,  9000,  8756, | , -3.4, 3337.1, 95.610, |, 0.0
8780.0, 139.2, | , 25.6, 0.0, 591.2, | ,  3000,  2906,  9000,  8781, | , -3.4, 3391.1, 97.363, |, 0.0
8781.0, 139.1, | , 25.6, 0.0, 591.4, | ,  3000,  2910,  9000,  8775, | , -3.4, 3360.7, 96.478, |, 0.0
8782.0, 140.6, | , 25.6, 0.0, 584.9, | ,  3000,  2904,  9000,  8769, | , -3.4, 3314.9, 95.066, |, 0.0
8783.0, 139.1, | , 25.6, 0.0, 590.8, | ,  3000,  2899,  9000,  8770, | , -3.4, 3364.1, 96.445, |, 0.0
8784.0, 139.1, | , 25.6, 0.0, 591.8, | ,  3000,  2903,  9000,  8786, | , -3.4, 3366.7, 96.687, |, 0.0
8785.1, 139.7, | , 25.6, 0.0, 591.1, | ,  3000,  2904,  9000,  8764, | , -3.4, 3341.0, 95.780, |, 0.0
8786.1, 139.0, | , 25.6, 0.0, 591.1, | ,  3000,  2899,  9000,  8756, | , -3.4, 3368.0, 96.441, |, 0.0
8787.1, 140.0, | , 25.6, 0.0, 585.6, | ,  3000,  2902,  9000,  8797, | , -3.4, 3376.6, 97.047, |, 0.0
8788.1, 139.9, | , 25.6, 0.0, 591.0, | ,  3000,  2902,  9000,  8801, | , -3.4, 3301.6, 94.930, |, 0.0
8789.1, 139.5, | , 25.6, 0.0, 591.5, | ,  3000,  2905,  9000,  8782, | , -3.4, 3302.9, 94.843, |, 0.0
8790.1, 139.2, | , 25.6, 0.0, 591.5, | ,  3000,  2906,  9000,  8763, | , -3.4, 3341.4, 95.789, |, 0.0
8791.1, 139.0, | , 25.6, 0.0, 591.5, | ,  3000,  2906,  9000,  8789, | , -3.4, 3321.7, 95.444, |, 0.0
8792.1, 139.5, | , 25.6, 0.0, 591.6, | ,  3000,  2906,  9000,  8786, | , -3.4, 3388.6, 97.329, |, 0.0
8793.1, 140.1, | , 25.6, 0.0, 583.8, | ,  3000,  2907,  9000,  8787, | , -3.4, 3367.6, 96.749, |, 0.0
8794.1, 139.0, | , 25.6, 0.0, 591.6, | ,  3000,  2906,  9000,  8771, | , -3.4, 3350.9, 96.129, |, 0.0
8795.2, 139.5, | , 25.6, 0.0, 591.4, | ,  3000,  2903,  9000,  8760, | , -3.4, 3334.1, 95.537, |, 0.0
8796.2, 139.6, | , 25.6, 0.0, 591.7, | ,  3000,  2904,  9000,  8785, | , -3.4, 3333.7, 95.740, |, 0.0
8797.2, 139.2, | , 25.6, 0.0, 591.3, | ,  3000,  2909,  9000,  8799, | , -3.4, 3350.0, 96.364, |, 0.0
8798.2, 141.1, | , 25.6, 0.0, 582.3, | ,  3000,  2902,  9000,  8790, | , -3.4, 3256.6, 93.559, |, 0.0
8799.2, 139.5, | , 25.6, 0.0, 591.1, | ,  3000,  2902,  9000,  8745, | , -3.4, 3274.2, 93.693, |, 0.0
8800.2, 139.2, | , 25.6, 0.0, 590.2, | ,  3000,  2902,  9000,  8789, | , -3.4, 3363.7, 96.607, |, 0.0
8801.2, 139.0, | , 25.6, 0.0, 591.4, | ,  3000,  2899,  9000,  8743, | , -3.4, 3351.7, 95.869, |, 0.0
8802.2, 139.6, | , 25.6, 0.0, 591.2, | ,  3000,  2905,  9000,  8773, | , -3.4, 3379.6, 96.956, |, 0.0
8803.2, 140.2, | , 25.6, 0.0, 585.1, | ,  3000,  2908,  9000,  8808, | , -3.4, 3368.0, 96.939, |, 0.0
8804.3, 140.2, | , 25.6, 0.0, 585.4, | ,  3000,  2904,  9000,  8765, | , -3.4, 3294.3, 94.447, |, 0.0
8805.3, 139.5, | , 25.6, 0.0, 591.1, | ,  3000,  2904,  9000,  8774, | , -3.4, 3299.9, 94.676, |, 0.0
8806.3, 139.6, | , 25.6, 0.0, 591.2, | ,  3000,  2905,  9000,  8760, | , -3.4, 3328.1, 95.383, |, 0.0
8807.3, 139.0, | , 25.6, 0.0, 591.1, | ,  3000,  2898,  9000,  8744, | , -3.4, 3365.8, 96.270, |, 0.0
8808.3, 139.8, | , 25.6, 0.0, 589.8, | ,  3000,  2910,  9000,  8789, | , -3.4, 3382.6, 97.220, |, 0.0
8809.3, 140.1, | , 25.6, 0.0, 584.3, | ,  3000,  2902,  9000,  8768, | , -3.4, 3295.2, 94.484, |, 0.0
8810.3, 139.2, | , 25.6, 0.0, 591.0, | ,  3000,  2910,  9000,  8771, | , -3.4, 3332.9, 95.645, |, 0.0
8811.3, 139.7, | , 25.6, 0.0, 591.3, | ,  3000,  2908,  9000,  8789, | , -3.4, 3323.9, 95.518, |, 0.0
8812.4, 139.5, | , 25.6, 0.0, 591.0, | ,  3000,  2904,  9000,  8753, | , -3.4, 3310.2, 94.803, |, 0.0
8813.4, 139.4, | , 25.6, 0.0, 589.8, | ,  3000,  2906,  9000,  8791, | , -3.4, 3346.6, 96.175, |, 0.0
8814.4, 139.8, | , 25.6, 0.0, 585.3, | ,  3000,  2898,  9000,  8789, | , -3.4, 3317.0, 95.242, |, 0.0
8815.4, 140.6, | , 25.6, 0.0, 583.9, | ,  3000,  2907,  9000,  8786, | , -3.4, 3316.1, 95.273, |, 0.0
8816.4, 139.3, | , 25.6, 0.0, 591.3, | ,  3000,  2903,  9000,  8809, | , -3.4, 3275.0, 94.244, |, 0.0
8817.4, 139.1, | , 25.6, 0.0, 590.7, | ,  3000,  2903,  9000,  8765, | , -3.4, 3242.9, 92.972, |, 0.0
8818.4, 139.6, | , 25.6, 0.0, 590.4, | ,  3000,  2898,  9000,  8759, | , -3.4, 3330.7, 95.392, |, 0.0
8819.4, 139.4, | , 25.6, 0.0, 591.5, | ,  3000,  2904,  9000,  8779, | , -3.4, 3396.7, 97.484, |, 0.0
8820.4, 140.1, | , 25.6, 0.0, 583.7, | ,  3000,  2900,  9000,  8768, | , -3.4, 3365.4, 96.474, |, 0.0
8821.5, 139.2, | , 25.6, 0.0, 591.3, | ,  3000,  2911,  9000,  8795, | , -3.4, 3331.6, 95.817, |, 0.0
8822.5, 139.5, | , 25.6, 0.0, 591.4, | ,  3000,  2905,  9000,  8774, | , -3.4, 3260.0, 93.544, |, 0.0
8823.5, 139.2, | , 25.6, 0.0, 590.4, | ,  3000,  2905,  9000,  8782, | , -3.4, 3311.0, 95.076, |, 0.0
8824.5, 139.3, | , 25.6, 0.0, 591.3, | ,  3000,  2909,  9000,  8812, | , -3.4, 3308.0, 95.263, |, 0.0
8825.5, 140.3, | , 25.6, 0.0, 585.4, | ,  3000,  2900,  9000,  8767, | , -3.4, 3249.7, 93.159, |, 0.0
8826.5, 140.4, | , 25.6, 0.0, 585.5, | ,  3000,  2901,  9000,  8789, | , -3.4, 3315.7, 95.229, |, 0.0
8827.5, 139.1, | , 25.6, 0.0, 591.3, | ,  3000,  2906,  9000,  8786, | , -3.4, 3266.9, 93.848, |, 0.0
8828.5, 139.6, | , 25.6, 0.0, 591.4, | ,  3000,  2904,  9000,  8771, | , -3.4, 3302.4, 94.729, |, 0.0
8829.6, 139.6, | , 25.6, 0.0, 591.5, | ,  3000,  2899,  9000,  8774, | , -3.4, 3298.6, 94.601, |, 0.0
8830.6, 139.1, | , 25.6, 0.0, 591.4, | ,  3000,  2902,  9000,  8779, | , -3.4, 3292.2, 94.483, |, 0.0
8831.6, 140.1, | , 25.6, 0.0, 584.3, | ,  3000,  2898,  9000,  8771, | , -3.4, 3282.7, 94.115, |, 0.0
8832.6, 139.5, | , 25.6, 0.0, 591.3, | ,  3000,  2906,  9000,  8778, | , -3.4, 3303.7, 94.834, |, 0.0
8833.6, 139.3, | , 25.6, 0.0, 590.8, | ,  3000,  2909,  9000,  8781, | , -3.4, 3310.2, 95.074, |, 0.0
8834.6, 139.2, | , 25.6, 0.0, 591.3, | ,  3000,  2909,  9000,  8785, | , -3.4, 3302.9, 94.893, |, 0.0
8835.6, 139.5, | , 25.6, 0.0, 591.5, | ,  3000,  2904,  9000,  8781, | , -3.4, 3265.6, 93.756, |, 0.0
8836.6, 140.3, | , 25.6, 0.0, 585.8, | ,  3000,  2905,  9000,  8771, | , -3.4, 3288.3, 94.333, |, 0.0
8837.6, 139.2, | , 25.6, 0.0, 591.3, | ,  3000,  2904,  9000,  8791, | , -3.4, 3296.9, 94.734, |, 0.0
8838.6, 139.4, | , 25.6, 0.0, 590.5, | ,  3000,  2905,  9000,  8786, | , -3.4, 3263.5, 93.746, |, 0.0
8839.7, 139.4, | , 25.6, 0.0, 591.4, | ,  3000,  2906,  9000,  8761, | , -3.4, 3264.3, 93.578, |, 0.0
8840.7, 139.0, | , 25.6, 0.0, 590.8, | ,  3000,  2907,  9000,  8764, | , -3.4, 3314.0, 95.029, |, 0.0
8841.7, 139.0, | , 25.6, 0.0, 591.1, | ,  3000,  2904,  9000,  8765, | , -3.4, 3311.9, 94.949, |, 0.0
8842.7, 140.5, | , 25.6, 0.0, 585.1, | ,  3000,  2907,  9000,  8799, | , -3.4, 3300.7, 94.934, |, 0.0
8843.7, 139.3, | , 25.6, 0.0, 590.5, | ,  3000,  2906,  9000,  8763, | , -3.4, 3266.4, 93.652, |, 0.0
8844.7, 139.0, | , 25.7, 0.0, 591.3, | ,  3000,  2899,  9000,  8760, | , -3.4, 3267.7, 93.612, |, 0.0
8845.7, 139.8, | , 25.7, 0.0, 591.1, | ,  3000,  2907,  9000,  8775, | , -3.4, 3278.9, 94.117, |, 0.0
8846.7, 139.0, | , 25.7, 0.0, 591.1, | ,  3000,  2902,  9000,  8766, | , -3.4, 3258.3, 93.412, |, 0.0
8847.7, 140.0, | , 25.6, 0.0, 582.7, | ,  3000,  2897,  9000,  8756, | , -3.4, 3307.2, 94.689, |, 0.0
8848.8, 139.2, | , 25.7, 0.0, 590.4, | ,  3000,  2902,  9000,  8765, | , -3.4, 3320.9, 95.193, |, 0.0
8849.8, 139.5, | , 25.6, 0.0, 591.1, | ,  3000,  2910,  9000,  8782, | , -3.4, 3329.0, 95.635, |, 0.0
8850.8, 139.2, | , 25.7, 0.0, 591.4, | ,  3000,  2907,  9000,  8789, | , -3.4, 3298.2, 94.777, |, 0.0
8851.8, 139.2, | , 25.7, 0.0, 591.2, | ,  3000,  2905,  9000,  8805, | , -3.4, 3237.3, 93.151, |, 0.0
8852.8, 140.3, | , 25.6, 0.0, 586.0, | ,  3000,  2898,  9000,  8771, | , -3.4, 3266.4, 93.647, |, 0.0
8853.8, 139.9, | , 25.7, 0.0, 585.7, | ,  3000,  2904,  9000,  8764, | , -3.4, 3296.4, 94.501, |, 0.0
8854.8, 139.1, | , 25.7, 0.0, 591.3, | ,  3000,  2907,  9000,  8760, | , -3.4, 3280.2, 94.030, |, 0.0
8855.8, 139.5, | , 25.7, 0.0, 591.4, | ,  3000,  2905,  9000,  8800, | , -3.4, 3278.4, 94.281, |, 0.0
8856.9, 139.5, | , 25.7, 0.0, 591.5, | ,  3000,  2902,  9000,  8777, | , -3.4, 3269.0, 93.807, |, 0.0
8857.9, 139.1, | , 25.7, 0.0, 591.0, | ,  3000,  2911,  9000,  8788, | , -3.4, 3284.9, 94.423, |, 0.0
8858.9, 140.1, | , 25.6, 0.0, 583.2, | ,  3000,  2901,  9000,  8809, | , -3.4, 3311.9, 95.288, |, 0.0
8859.9, 139.6, | , 25.7, 0.0, 591.0, | ,  3000,  2904,  9000,  8762, | , -3.4, 3246.3, 93.055, |, 0.0
8860.9, 139.2, | , 25.7, 0.0, 591.1, | ,  3000,  2907,  9000,  8786, | , -3.4, 3306.3, 94.986, |, 0.0
8861.9, 139.1, | , 25.7, 0.0, 591.0, | ,  3000,  2905,  9000,  8797, | , -3.4, 3282.3, 94.366, |, 0.0
8862.9, 139.6, | , 25.7, 0.0, 590.7, | ,  3000,  2905,  9000,  8770, | , -3.4, 3318.3, 95.184, |, 0.0
8863.9, 140.3, | , 25.7, 0.0, 585.6, | ,  3000,  2900,  9000,  8756, | , -3.4, 3280.6, 93.945, |, 0.0
8864.9, 140.3, | , 25.7, 0.0, 583.6, | ,  3000,  2904,  9000,  8795, | , -3.4, 3272.9, 94.078, |, 0.0
8866.0, 139.6, | , 25.7, 0.0, 591.7, | ,  3000,  2909,  9000,  8786, | , -3.4, 3302.4, 94.884, |, 0.0
8867.0, 139.2, | , 25.7, 0.0, 590.9, | ,  3000,  2904,  9000,  8796, | , -3.4, 3269.4, 93.986, |, 0.0
8868.0, 139.1, | , 25.7, 0.0, 591.1, | ,  3000,  2901,  9000,  8751, | , -3.4, 3270.7, 93.639, |, 0.0
8869.0, 139.1, | , 25.7, 0.0, 591.3, | ,  3000,  2911,  9000,  8801, | , -3.4, 3304.6, 95.088, |, 0.0
8870.0, 140.6, | , 25.7, 0.0, 584.0, | ,  3000,  2899,  9000,  8741, | , -3.4, 3314.4, 94.791, |, 0.0
8871.0, 139.1, | , 25.7, 0.0, 590.9, | ,  3000,  2903,  9000,  8799, | , -3.4, 3267.3, 93.938, |, 0.0
8872.0, 139.3, | , 25.7, 0.0, 591.0, | ,  3000,  2905,  9000,  8802, | , -3.4, 3312.3, 95.273, |, 0.0
8873.0, 139.1, | , 25.7, 0.0, 591.0, | ,  3000,  2898,  9000,  8760, | , -3.4, 3276.3, 93.840, |, 0.0
8874.1, 139.1, | , 25.7, 0.0, 591.4, | ,  3000,  2904,  9000,  8797, | , -3.4, 3309.3, 95.143, |, 0.0
8875.1, 140.0, | , 25.7, 0.0, 585.8, | ,  3000,  2901,  9000,  8785, | , -3.4, 3256.2, 93.495, |, 0.0
8876.1, 139.8, | , 25.7, 0.0, 590.5, | ,  3000,  2896,  9000,  8802, | , -3.4, 3305.0, 94.987, |, 0.0
8877.1, 139.4, | , 25.7, 0.0, 591.6, | ,  3000,  2900,  9000,  8756, | , -3.4, 3290.0, 94.221, |, 0.0
8878.1, 139.1, | , 25.7, 0.0, 591.4, | ,  3000,  2904,  9000,  8787, | , -3.4, 3307.6, 95.011, |, 0.0
8879.1, 139.5, | , 25.7, 0.0, 591.6, | ,  3000,  2902,  9000,  8785, | , -3.4, 3297.7, 94.692, |, 0.0
8880.1, 139.5, | , 25.7, 0.0, 591.6, | ,  3000,  2905,  9000,  8763, | , -3.4, 3299.0, 94.575, |, 0.0
8881.1, 140.1, | , 25.7, 0.0, 585.6, | ,  3000,  2904,  9000,  8817, | , -3.4, 3312.3, 95.387, |, 0.0
8882.1, 139.1, | , 25.7, 0.0, 591.1, | ,  3000,  2901,  9000,  8750, | , -3.4, 3180.3, 91.050, |, 0.0
8883.2, 139.4, | , 25.7, 0.0, 591.3, | ,  3000,  2901,  9000,  8763, | , -3.4, 3335.4, 95.577, |, 0.0
8884.2, 139.5, | , 25.7, 0.0, 591.2, | ,  3000,  2906,  9000,  8779, | , -3.4, 3313.1, 95.119, |, 0.0
8885.2, 139.1, | , 25.7, 0.0, 591.3, | ,  3000,  2901,  9000,  8765, | , -3.4, 3281.4, 94.059, |, 0.0
8886.2, 140.4, | , 25.7, 0.0, 580.7, | ,  3000,  2898,  9000,  8757, | , -3.4, 3278.0, 93.870, |, 0.0
8887.2, 139.6, | , 25.7, 0.0, 590.8, | ,  3000,  2909,  9000,  8786, | , -3.4, 3282.7, 94.334, |, 0.0
8888.2, 139.1, | , 25.7, 0.0, 591.0, | ,  3000,  2908,  9000,  8790, | , -3.4, 3266.4, 93.884, |, 0.0
8889.2, 139.2, | , 25.7, 0.0, 590.6, | ,  3000,  2909,  9000,  8771, | , -3.4, 3307.6, 94.919, |, 0.0
8890.2, 139.6, | , 25.7, 0.0, 591.0, | ,  3000,  2904,  9000,  8781, | , -3.4, 3297.3, 94.663, |, 0.0
8891.2, 139.9, | , 25.7, 0.0, 584.2, | ,  3000,  2902,  9000,  8759, | , -3.4, 3278.0, 93.913, |, 0.0
8892.2, 139.8, | , 25.7, 0.0, 585.8, | ,  3000,  2905,  9000,  8773, | , -3.4, 3312.7, 95.048, |, 0.0
8893.3, 139.2, | , 25.7, 0.0, 590.9, | ,  3000,  2904,  9000,  8785, | , -3.4, 3274.2, 94.030, |, 0.0
8894.3, 139.5, | , 25.7, 0.0, 591.1, | ,  3000,  2898,  9000,  8760, | , -3.4, 3274.2, 93.785, |, 0.0
8895.3, 139.2, | , 25.7, 0.0, 590.5, | ,  3000,  2906,  9000,  8753, | , -3.4, 3252.3, 93.172, |, 0.0
8896.3, 139.3, | , 25.7, 0.0, 590.3, | ,  3000,  2909,  9000,  8786, | , -3.4, 3256.2, 93.568, |, 0.0
8897.3, 140.6, | , 25.7, 0.0, 584.3, | ,  3000,  2906,  9000,  8785, | , -3.4, 3281.0, 94.242, |, 0.0
8898.3, 139.0, | , 25.7, 0.0, 590.8, | ,  3000,  2907,  9000,  8764, | , -3.4, 3282.3, 94.117, |, 0.0
8899.3, 139.1, | , 25.7, 0.0, 590.7, | ,  3000,  2904,  9000,  8779, | , -3.4, 3285.7, 94.317, |, 0.0
8900.3, 139.6, | , 25.7, 0.0, 591.3, | ,  3000,  2902,  9000,  8771, | , -3.4, 3274.6, 93.922, |, 0.0
8901.3, 139.6, | , 25.7, 0.0, 590.8, | ,  3000,  2900,  9000,  8763, | , -3.4, 3296.9, 94.473, |, 0.0
8902.4, 140.0, | , 25.7, 0.0, 585.3, | ,  3000,  2910,  9000,  8778, | , -3.4, 3293.4, 94.575, |, 0.0
8903.4, 139.8, | , 25.7, 0.0, 586.1, | ,  3000,  2899,  9000,  8759, | , -3.4, 3257.9, 93.320, |, 0.0
8904.4, 139.6, | , 25.7, 0.0, 590.8, | ,  3000,  2909,  9000,  8785, | , -3.4, 3294.7, 94.662, |, 0.0
8905.4, 139.0, | , 25.7, 0.0, 590.7, | ,  3000,  2908,  9000,  8770, | , -3.4, 3268.2, 93.771, |, 0.0
8906.4, 139.3, | , 25.7, 0.0, 589.9, | ,  3000,  2903,  9000,  8768, | , -3.4, 3305.9, 94.793, |, 0.0
8907.4, 139.1, | , 25.7, 0.0, 590.7, | ,  3000,  2902,  9000,  8783, | , -3.4, 3290.0, 94.456, |, 0.0
8908.4, 139.8, | , 25.7, 0.0, 584.0, | ,  3000,  2906,  9000,  8749, | , -3.4, 3269.4, 93.625, |, 0.0
8909.4, 139.3, | , 25.7, 0.0, 590.6, | ,  3000,  2910,  9000,  8792, | , -3.4, 3302.4, 94.951, |, 0.0
8910.5, 139.5, | , 25.7, 0.0, 591.6, | ,  3000,  2897,  9000,  8771, | , -3.4, 3198.8, 91.711, |, 0.0
8911.5, 139.6, | , 25.7, 0.0, 589.9, | ,  3000,  2903,  9000,  8761, | , -3.4, 3326.4, 95.322, |, 0.0
8912.5, 139.2, | , 25.7, 0.0, 590.5, | ,  3000,  2913,  9000,  8804, | , -3.4, 3325.6, 95.729, |, 0.0
8913.5, 139.9, | , 25.7, 0.0, 585.0, | ,  3000,  2900,  9000,  8778, | , -3.4, 3261.3, 93.572, |, 0.0
8914.5, 140.5, | , 25.7, 0.0, 584.1, | ,  3000,  2905,  9000,  8763, | , -3.4, 3278.4, 93.985, |, 0.0
8915.5, 139.2, | , 25.7, 0.0, 590.6, | ,  3000,  2908,  9000,  8786, | , -3.4, 3291.3, 94.560, |, 0.0
8916.5, 139.2, | , 25.7, 0.0, 589.7, | ,  3000,  2901,  9000,  8766, | , -3.4, 3276.7, 93.931, |, 0.0
8917.5, 139.2, | , 25.7, 0.0, 590.2, | ,  3000,  2907,  9000,  8774, | , -3.4, 3290.0, 94.420, |, 0.0
8918.5, 139.6, | , 25.7, 0.0, 590.4, | ,  3000,  2905,  9000,  8799, | , -3.4, 3279.3, 94.302, |, 0.0
8919.5, 140.2, | , 25.7, 0.0, 583.3, | ,  3000,  2903,  9000,  8766, | , -3.4, 3257.9, 93.405, |, 0.0
8920.6, 139.3, | , 25.7, 0.0, 590.3, | ,  3000,  2911,  9000,  8797, | , -3.4, 3286.6, 94.537, |, 0.0
8921.6, 139.7, | , 25.7, 0.0, 589.4, | ,  3000,  2897,  9000,  8760, | , -3.4, 3277.6, 93.866, |, 0.0
8922.6, 139.2, | , 25.7, 0.0, 590.1, | ,  3000,  2909,  9000,  8791, | , -3.4, 3297.7, 94.794, |, 0.0
8923.6, 139.1, | , 25.7, 0.0, 590.3, | ,  3000,  2903,  9000,  8769, | , -3.4, 3289.6, 94.339, |, 0.0
8924.6, 140.9, | , 25.7, 0.0, 584.8, | ,  3000,  2905,  9000,  8778, | , -3.4, 3329.9, 95.576, |, 0.0
8925.6, 139.7, | , 25.7, 0.0, 588.5, | ,  3000,  2908,  9000,  8775, | , -3.4, 3282.3, 94.222, |, 0.0
8926.6, 139.4, | , 25.7, 0.0, 589.5, | ,  3000,  2905,  9000,  8767, | , -3.4, 3275.9, 93.943, |, 0.0
8927.6, 139.2, | , 25.7, 0.0, 590.2, | ,  3000,  2904,  9000,  8780, | , -3.4, 3284.9, 94.301, |, 0.0
8928.6, 139.5, | , 25.7, 0.0, 590.4, | ,  3000,  2909,  9000,  8778, | , -3.4, 3296.4, 94.654, |, 0.0
8929.6, 139.2, | , 25.7, 0.0, 590.3, | ,  3000,  2903,  9000,  8801, | , -3.4, 3313.6, 95.284, |, 0.0
8930.7, 140.1, | , 25.7, 0.0, 585.2, | ,  3000,  2905,  9000,  8777, | , -3.4, 3265.2, 93.722, |, 0.0
8931.7, 139.4, | , 25.7, 0.0, 590.2, | ,  3000,  2911,  9000,  8814, | , -3.4, 3242.5, 93.416, |, 0.0
8932.7, 139.4, | , 25.7, 0.0, 590.8, | ,  3000,  2902,  9000,  8775, | , -3.4, 3245.0, 93.103, |, 0.0
8933.7, 139.0, | , 25.7, 0.0, 590.8, | ,  3000,  2906,  9000,  8767, | , -3.4, 3297.7, 94.578, |, 0.0
8934.7, 139.1, | , 25.7, 0.0, 590.7, | ,  3000,  2911,  9000,  8797, | , -3.4, 3344.4, 96.196, |, 0.0
8935.7, 140.5, | , 25.7, 0.0, 584.2, | ,  3000,  2896,  9000,  8771, | , -3.4, 3303.3, 94.694, |, 0.0
8936.7, 140.3, | , 25.7, 0.0, 583.4, | ,  3000,  2905,  9000,  8808, | , -3.4, 3257.9, 93.760, |, 0.0
8937.7, 139.2, | , 25.7, 0.0, 590.9, | ,  3000,  2905,  9000,  8797, | , -3.4, 3238.6, 93.125, |, 0.0
8938.7, 139.0, | , 25.7, 0.0, 590.6, | ,  3000,  2902,  9000,  8761, | , -3.4, 3262.6, 93.496, |, 0.0
8939.7, 139.6, | , 25.7, 0.0, 591.0, | ,  3000,  2907,  9000,  8786, | , -3.4, 3305.9, 94.972, |, 0.0
8940.8, 139.1, | , 25.7, 0.0, 590.6, | ,  3000,  2902,  9000,  8781, | , -3.4, 3310.2, 95.010, |, 0.0
8941.8, 139.8, | , 25.7, 0.0, 585.3, | ,  3000,  2901,  9000,  8786, | , -3.4, 3302.4, 94.832, |, 0.0
8942.8, 140.7, | , 25.7, 0.0, 583.8, | ,  3000,  2904,  9000,  8812, | , -3.4, 3272.9, 94.220, |, 0.0
8943.8, 139.6, | , 25.7, 0.0, 590.6, | ,  3000,  2904,  9000,  8780, | , -3.4, 3249.7, 93.296, |, 0.0
8944.8, 139.1, | , 25.7, 0.0, 590.5, | ,  3000,  2910,  9000,  8774, | , -3.4, 3257.9, 93.526, |, 0.0
8945.8, 139.4, | , 25.7, 0.0, 590.7, | ,  3000,  2902,  9000,  8765, | , -3.4, 3299.4, 94.576, |, 0.0
8946.8, 139.1, | , 25.7, 0.0, 589.7, | ,  4000,  2903, 12000,  8782, | , -3.4, 3326.9, 95.511, |, 0.0
8947.8, 140.5, | , 25.7, 0.0, 583.1, | ,  4000,  3859, 12000, 10838, | , -3.4, 3293.0, 118.913, |, 0.0
8948.8, 140.3, | , 25.7, 0.0, 587.6, | ,  4000,  3877, 12000, 11731, | , -3.4, 3176.0, 121.806, |, 0.0
8949.9, 139.9, | , 25.7, 0.0, 590.4, | ,  4000,  3879, 12000, 11698, | , -3.4, 3207.3, 122.763, |, 0.0
8950.9, 140.3, | , 25.7, 0.0, 585.3, | ,  4000,  3876, 12000, 11740, | , -3.4, 3221.0, 123.588, |, 0.0
8951.9, 139.3, | , 25.7, 0.0, 590.4, | ,  4000,  3880, 12000, 11721, | , -3.4, 3260.5, 124.976, |, 0.0
8952.9, 140.6, | , 25.7, 0.0, 584.5, | ,  4000,  3874, 12000, 11742, | , -3.4, 3287.9, 126.144, |, 0.0
8953.9, 139.3, | , 25.7, 0.0, 589.8, | ,  4000,  3872, 12000, 11702, | , -3.4, 3350.9, 128.211, |, 0.0
8954.9, 139.2, | , 25.7, 0.0, 590.3, | ,  4000,  3878, 12000, 11711, | , -3.4, 3350.4, 128.316, |, 0.0
8955.9, 139.7, | , 25.7, 0.0, 590.8, | ,  4000,  3880, 12000, 11739, | , -3.4, 3367.6, 129.217, |, 0.0
8956.9, 139.7, | , 25.7, 0.0, 590.2, | ,  4000,  3878, 12000, 11672, | , -3.4, 3256.6, 124.427, |, 0.0
8957.9, 139.4, | , 25.7, 0.0, 589.4, | ,  4000,  3871, 12000, 11656, | , -3.4, 3269.4, 124.734, |, 0.0
8959.0, 140.4, | , 25.7, 0.0, 585.4, | ,  4000,  3862, 12000, 11761, | , -3.4, 3258.7, 125.088, |, 0.0
8960.0, 139.8, | , 25.7, 0.0, 590.2, | ,  4000,  3869, 12000, 11678, | , -3.4, 3304.6, 126.225, |, 0.0
8961.0, 139.2, | , 25.7, 0.0, 590.1, | ,  4000,  3869, 12000, 11694, | , -3.4, 3290.9, 125.828, |, 0.0
8962.0, 139.2, | , 25.7, 0.0, 589.9, | ,  4000,  3876, 12000, 11472, | , -3.4, 3298.6, 124.387, |, 0.0
8963.0, 139.5, | , 25.7, 0.0, 589.2, | ,  4000,  3875, 12000, 11615, | , -3.4, 3335.0, 126.916, |, 0.0
8964.0, 141.0, | , 25.7, 0.0, 581.2, | ,  4000,  3872, 12000, 11832, | , -3.4, 3279.7, 126.540, |, 0.0
8965.0, 139.3, | , 25.7, 0.0, 589.7, | ,  4000,  3875, 12000, 11978, | , -3.4, 3283.2, 127.875, |, 0.0
8966.0, 139.7, | , 25.7, 0.0, 589.9, | ,  4000,  3875, 12000, 12048, | , -3.4, 3241.6, 126.821, |, 0.0
8967.1, 139.7, | , 25.7, 0.0, 589.9, | ,  4000,  3877, 12000, 12028, | , -3.4, 3280.6, 128.197, |, 0.0
8968.1, 139.5, | , 25.7, 0.0, 589.1, | ,  4000,  3880, 12000, 11997, | , -3.4, 3328.1, 129.815, |, 0.0
8969.1, 140.3, | , 25.7, 0.0, 586.1, | ,  4000,  3872, 12000, 11925, | , -3.4, 3254.9, 126.329, |, 0.0
8970.1, 140.5, | , 25.7, 0.0, 583.9, | ,  4000,  3871, 12000, 11990, | , -3.4, 3292.6, 128.304, |, 0.0
8971.1, 139.1, | , 25.7, 0.0, 589.1, | ,  4000,  3875, 12000, 11968, | , -3.4, 3341.0, 130.040, |, 0.0
8972.1, 139.4, | , 25.7, 0.0, 589.6, | ,  4000,  3878, 12000, 12054, | , -3.4, 3330.3, 130.351, |, 0.0
8973.1, 139.7, | , 25.7, 0.0, 588.7, | ,  4000,  3870, 12000, 12060, | , -3.4, 3347.4, 131.006, |, 0.0
8974.1, 139.6, | , 25.7, 0.0, 589.5, | ,  4000,  3871, 12000, 11976, | , -3.4, 3330.3, 129.656, |, 0.0
8975.1, 140.3, | , 25.7, 0.0, 582.3, | ,  4000,  3874, 12000, 12044, | , -3.4, 3328.1, 130.159, |, 0.0
8976.1, 139.3, | , 25.7, 0.0, 589.1, | ,  4000,  3879, 12000, 12070, | , -3.4, 3349.6, 131.250, |, 0.0
8977.2, 139.7, | , 25.7, 0.0, 589.3, | ,  4000,  3881, 12000, 12024, | , -3.4, 3346.1, 130.743, |, 0.0
8978.2, 139.4, | , 25.7, 0.0, 588.3, | ,  4000,  3872, 12000, 11780, | , -3.4, 3338.9, 128.398, |, 0.0
8979.2, 139.2, | , 25.7, 0.0, 589.2, | ,  4000,  3880, 12000, 11812, | , -3.4, 3346.1, 129.001, |, 0.0
8980.2, 141.1, | , 25.7, 0.0, 578.5, | ,  4000,  3875, 12000, 11844, | , -3.4, 3329.0, 128.564, |, 0.0
8981.2, 140.5, | , 25.7, 0.0, 584.1, | ,  4000,  3878, 12000, 11760, | , -3.4, 3327.3, 127.830, |, 0.0
8982.2, 139.3, | , 25.7, 0.0, 588.5, | ,  4000,  3873, 12000, 11721, | , -3.4, 3326.0, 127.429, |, 0.0
8983.2, 139.4, | , 25.7, 0.0, 587.9, | ,  4000,  3876, 12000, 11658, | , -3.4, 3338.9, 127.422, |, 0.0
8984.2, 139.9, | , 25.7, 0.0, 589.1, | ,  4000,  3883, 12000, 11736, | , -3.4, 3330.7, 127.806, |, 0.0
8985.2, 139.2, | , 25.7, 0.0, 588.5, | ,  4000,  3876, 12000, 11769, | , -3.4, 3326.0, 127.840, |, 0.0
8986.3, 140.3, | , 25.7, 0.0, 582.0, | ,  4000,  3877, 12000, 11821, | , -3.4, 3330.3, 128.441, |, 0.0
8987.3, 139.8, | , 25.7, 0.0, 588.7, | ,  4000,  3877, 12000, 11677, | , -3.4, 3326.9, 127.129, |, 0.0
8988.3, 139.4, | , 25.7, 0.0, 586.8, | ,  4000,  3876, 12000, 11596, | , -3.4, 3329.0, 126.546, |, 0.0
8989.3, 139.2, | , 25.7, 0.0, 588.4, | ,  4000,  3876, 12000, 11608, | , -3.4, 3341.0, 127.095, |, 0.0
8990.3, 139.8, | , 25.7, 0.0, 588.5, | ,  4000,  3879, 12000, 11651, | , -3.4, 3332.4, 127.148, |, 0.0
8991.3, 140.0, | , 25.7, 0.0, 582.3, | ,  4000,  3870, 12000, 11593, | , -3.4, 293.9, 11.198, |, 0.0
8992.3, 139.9, | , 25.7, 0.0, 581.5, | ,  4000,  3877, 12000, 11731, | , -3.4, 344.0, 13.231, |, 0.0
8993.3, 139.6, | , 25.7, 0.0, 587.4, | ,  4000,  3881, 12000, 11638, | , -3.4, 386.9, 14.793, |, 0.0
8994.4, 139.8, | , 25.7, 0.0, 588.1, | ,  4000,  3875, 12000, 11654, | , -3.4, 434.8, 16.638, |, 0.0
8995.4, 139.2, | , 25.7, 0.0, 587.8, | ,  4000,  3869, 12000, 11590, | , -3.4, 476.4, 18.145, |, 0.0
8996.4, 139.3, | , 25.7, 0.0, 588.6, | ,  4000,  3881, 12000, 11679, | , -3.4, 539.4, 20.676, |, 0.0
8997.4, 140.7, | , 25.7, 0.0, 581.5, | ,  4000,  3871, 12000, 11681, | , -3.4, 572.4, 21.930, |, 0.0
8998.4, 139.8, | , 25.7, 0.0, 587.6, | ,  4000,  3878, 12000, 11697, | , -3.4, 649.5, 24.919, |, 0.0
8999.4, 139.2, | , 25.7, 0.0, 588.0, | ,  4000,  3875, 12000, 11656, | , -3.4, 688.9, 26.357, |, 0.0
9000.4, 139.3, | , 25.7, 0.0, 588.2, | ,  4000,  3880, 12000, 11634, | , -3.4, 757.9, 28.962, |, 0.0
9001.4, 139.2, | , 25.7, 0.0, 588.7, | ,  4000,  3875, 12000, 11717, | , -3.4, 806.7, 30.982, |, 0.0
9002.4, 140.1, | , 25.7, 0.0, 582.9, | ,  4000,  3872, 12000, 11782, | , -3.4, 859.9, 33.152, |, 0.0
9003.4, 140.6, | , 25.7, 0.0, 584.7, | ,  4000,  3879, 12000, 11734, | , -3.4, 871.9, 33.525, |, 0.0
9004.5, 139.6, | , 25.7, 0.0, 588.7, | ,  4000,  3882, 12000, 11671, | , -3.4, 927.6, 35.528, |, 0.0
9005.5, 139.2, | , 25.7, 0.0, 588.7, | ,  4000,  3880, 12000, 11638, | , -3.4, 970.8, 37.099, |, 0.0
9006.5, 139.3, | , 25.7, 0.0, 588.4, | ,  4000,  3878, 12000, 11674, | , -3.4, 1047.1, 40.098, |, 0.0
9007.5, 139.3, | , 25.7, 0.0, 588.5, | ,  4000,  3880, 12000, 11632, | , -3.4, 1063.0, 40.601, |, 0.0
9008.5, 140.7, | , 25.7, 0.0, 583.1, | ,  4000,  3876, 12000, 11709, | , -3.4, 1095.5, 42.039, |, 0.0
9009.5, 139.2, | , 25.7, 0.0, 588.2, | ,  4000,  3881, 12000, 11726, | , -3.4, 1173.9, 45.108, |, 0.0
9010.5, 139.2, | , 25.7, 0.0, 588.2, | ,  4000,  3875, 12000, 11752, | , -3.4, 1238.6, 47.653, |, 0.0
9011.5, 139.5, | , 25.7, 0.0, 588.9, | ,  4000,  3876, 12000, 11665, | , -3.4, 1275.5, 48.800, |, 0.0
9012.5, 139.8, | , 25.7, 0.0, 588.5, | ,  4000,  3879, 12000, 11719, | , -3.4, 1329.0, 51.030, |, 0.0
9013.5, 140.7, | , 25.7, 0.0, 579.3, | ,  4000,  3875, 12000, 11710, | , -3.4, 1338.0, 51.334, |, 0.0
9014.5, 139.3, | , 25.7, 0.0, 588.1, | ,  4000,  3879, 12000, 11746, | , -3.4, 1430.1, 55.005, |, 0.0
9015.6, 139.7, | , 25.7, 0.0, 583.8, | ,  4000,  3877, 12000, 11789, | , -3.4, 1453.3, 56.040, |, 0.0
9016.6, 139.1, | , 25.7, 0.0, 587.7, | ,  4000,  3876, 12000, 11694, | , -3.4, 1504.3, 57.643, |, 0.0
9017.6, 139.3, | , 25.7, 0.0, 588.2, | ,  4000,  3877, 12000, 11705, | , -3.4, 1554.4, 59.610, |, 0.0
9018.6, 139.4, | , 25.7, 0.0, 587.4, | ,  4000,  3878, 12000, 11655, | , -3.4, 1583.9, 60.551, |, 0.0
9019.6, 140.3, | , 25.7, 0.0, 583.2, | ,  4000,  3872, 12000, 11649, | , -3.4, 1624.2, 62.042, |, 0.0
9020.6, 139.3, | , 25.7, 0.0, 588.1, | ,  4000,  3881, 12000, 11651, | , -3.4, 1693.6, 64.733, |, 0.0
9021.6, 140.5, | , 25.7, 0.0, 579.9, | ,  4000,  3866, 12000, 11709, | , -3.4, 1702.2, 65.238, |, 0.0
9022.6, 139.8, | , 25.7, 0.0, 587.6, | ,  4000,  3880, 12000, 11739, | , -3.4, 1763.9, 67.794, |, 0.0
9023.7, 139.4, | , 25.7, 0.0, 587.2, | ,  4000,  3871, 12000, 11707, | , -3.4, 1806.3, 69.234, |, 0.0
9024.7, 140.3, | , 25.7, 0.0, 581.2, | ,  4000,  3876, 12000, 11669, | , -3.4, 1862.9, 71.249, |, 0.0
9025.7, 139.3, | , 25.7, 0.0, 588.0, | ,  4000,  3877, 12000, 11699, | , -3.4, 1850.4, 70.917, |, 0.0
9026.7, 139.7, | , 25.7, 0.0, 588.1, | ,  4000,  3874, 12000, 11674, | , -3.4, 1889.4, 72.276, |, 0.0
9027.7, 139.2, | , 25.7, 0.0, 587.1, | ,  4000,  3870, 12000, 11585, | , -3.4, 1921.1, 73.049, |, 0.0
9028.7, 139.8, | , 25.7, 0.0, 586.7, | ,  4000,  3879, 12000, 11676, | , -3.4, 2053.1, 78.560, |, 0.0
9029.7, 140.1, | , 25.7, 0.0, 582.1, | ,  4000,  3880, 12000, 11727, | , -3.4, 2059.5, 79.066, |, 0.0
9030.7, 140.2, | , 25.7, 0.0, 581.1, | ,  4000,  3879, 12000, 11683, | , -3.4, 2067.7, 79.151, |, 0.0
9031.7, 139.1, | , 25.7, 0.0, 587.9, | ,  4000,  3881, 12000, 11675, | , -3.4, 2061.2, 78.878, |, 0.0
9032.8, 139.8, | , 25.7, 0.0, 587.6, | ,  4000,  3877, 12000, 11748, | , -3.4, 2164.9, 83.203, |, 0.0
9033.8, 139.3, | , 25.7, 0.0, 586.9, | ,  4000,  3877, 12000, 11746, | , -3.4, 2183.3, 83.901, |, 0.0
9034.8, 139.3, | , 25.7, 0.0, 587.9, | ,  4000,  3872, 12000, 11716, | , -3.4, 2249.3, 86.235, |, 0.0
9035.8, 140.4, | , 25.7, 0.0, 582.8, | ,  4000,  3875, 12000, 11709, | , -3.4, 2219.3, 85.061, |, 0.0
9036.8, 139.3, | , 25.7, 0.0, 587.5, | ,  4000,  3880, 12000, 11643, | , -3.4, 2259.2, 86.252, |, 0.0
9037.8, 139.4, | , 25.7, 0.0, 587.2, | ,  4000,  3877, 12000, 11651, | , -3.4, 2326.4, 88.838, |, 0.0
9038.8, 139.7, | , 25.7, 0.0, 586.8, | ,  4000,  3871, 12000, 11602, | , -3.4, 2353.0, 89.537, |, 0.0
9039.8, 139.2, | , 25.7, 0.0, 587.5, | ,  4000,  3875, 12000, 11621, | , -3.4, 2402.7, 91.558, |, 0.0
9040.8, 140.0, | , 25.7, 0.0, 582.0, | ,  4000,  3875, 12000, 11641, | , -3.4, 2420.7, 92.362, |, 0.0
9041.8, 140.2, | , 25.7, 0.0, 580.5, | ,  4000,  3874, 12000, 11671, | , -3.4, 2433.1, 93.004, |, 0.0
9042.9, 139.8, | , 25.7, 0.0, 587.3, | ,  4000,  3878, 12000, 11690, | , -3.4, 2489.2, 95.292, |, 0.0
9043.9, 139.8, | , 25.7, 0.0, 586.9, | ,  4000,  3877, 12000, 11694, | , -3.4, 2471.3, 94.613, |, 0.0
9044.9, 139.1, | , 25.7, 0.0, 587.4, | ,  4000,  3872, 12000, 11663, | , -3.4, 2506.8, 95.756, |, 0.0
9045.9, 139.3, | , 25.7, 0.0, 587.3, | ,  4000,  3879, 12000, 11764, | , -3.4, 2550.1, 98.080, |, 0.0
9046.9, 141.5, | , 25.7, 0.0, 575.6, | ,  4000,  3874, 12000, 11681, | , -3.4, 2569.4, 98.262, |, 0.0
9047.9, 139.5, | , 25.7, 0.0, 586.4, | ,  4000,  3879, 12000, 11685, | , -3.4, 2533.4, 96.949, |, 0.0
9048.9, 139.5, | , 25.7, 0.0, 586.3, | ,  4000,  3873, 12000, 11675, | , -3.4, 2589.9, 99.007, |, 0.0
9049.9, 139.8, | , 25.7, 0.0, 587.6, | ,  4000,  3880, 12000, 11711, | , -3.4, 2618.6, 100.373, |, 0.0
9050.9, 139.3, | , 25.7, 0.0, 587.2, | ,  4000,  3871, 12000, 11722, | , -3.4, 2652.5, 101.685, |, 0.0
9052.0, 140.0, | , 25.7, 0.0, 581.3, | ,  4000,  3870, 12000, 11726, | , -3.4, 2684.6, 102.928, |, 0.0
9053.0, 140.1, | , 25.7, 0.0, 580.2, | ,  4000,  3876, 12000, 11750, | , -3.4, 2663.6, 102.329, |, 0.0
9054.0, 139.9, | , 25.7, 0.0, 586.4, | ,  4000,  3877, 12000, 11710, | , -3.4, 2669.6, 102.296, |, 0.0
9055.0, 139.3, | , 25.7, 0.0, 587.0, | ,  4000,  3877, 12000, 11656, | , -3.4, 2712.5, 103.580, |, 0.0
9056.0, 139.4, | , 25.7, 0.0, 586.8, | ,  4000,  3878, 12000, 11709, | , -3.4, 2698.3, 103.393, |, 0.0
9057.0, 139.8, | , 25.7, 0.0, 587.1, | ,  4000,  3879, 12000, 11725, | , -3.4, 2673.9, 102.577, |, 0.0
9058.0, 140.3, | , 25.7, 0.0, 579.5, | ,  4000,  3874, 12000, 11698, | , -3.4, 2677.8, 102.505, |, 0.0
9059.0, 139.4, | , 25.7, 0.0, 586.0, | ,  4000,  3869, 12000, 11618, | , -3.4, 2722.8, 103.659, |, 0.0
9060.0, 139.8, | , 25.7, 0.0, 587.2, | ,  4000,  3872, 12000, 11739, | , -3.4, 2721.0, 104.421, |, 0.0
9061.1, 139.7, | , 25.7, 0.0, 587.2, | ,  4000,  3873, 12000, 11708, | , -3.4, 2755.7, 105.545, |, 0.0
9062.1, 139.4, | , 25.7, 0.0, 587.0, | ,  4000,  3879, 12000, 11719, | , -3.4, 2781.0, 106.629, |, 0.0
9063.1, 140.3, | , 25.7, 0.0, 580.3, | ,  4000,  3873, 12000, 11736, | , -3.4, 2778.4, 106.609, |, 0.0
9064.1, 139.4, | , 25.7, 0.0, 585.6, | ,  4000,  3873, 12000, 11645, | , -3.4, 2743.3, 104.647, |, 0.0
9065.1, 139.4, | , 25.7, 0.0, 586.9, | ,  4000,  3878, 12000, 11656, | , -3.4, 2800.3, 106.928, |, 0.0
9066.1, 139.3, | , 25.7, 0.0, 586.8, | ,  4000,  3880, 12000, 11698, | , -3.4, 2827.7, 108.273, |, 0.0
9067.1, 139.3, | , 25.7, 0.0, 587.1, | ,  4000,  3881, 12000, 11750, | , -3.4, 2785.3, 107.023, |, 0.0
9068.1, 139.1, | , 25.7, 0.0, 586.8, | ,  4000,  3872, 12000, 11718, | , -3.4, 2785.7, 106.755, |, 0.0
9069.1, 140.4, | , 25.7, 0.0, 579.4, | ,  4000,  3882, 12000, 11700, | , -3.4, 2786.6, 106.730, |, 0.0
9070.1, 139.3, | , 25.7, 0.0, 586.8, | ,  4000,  3880, 12000, 11735, | , -3.4, 2795.2, 107.287, |, 0.0
9071.2, 139.2, | , 25.7, 0.0, 586.9, | ,  4000,  3872, 12000, 11681, | , -3.4, 2801.2, 107.091, |, 0.0
9072.2, 139.3, | , 25.7, 0.0, 586.6, | ,  4000,  3871, 12000, 11752, | , -3.4, 2847.0, 109.329, |, 0.0
9073.2, 139.3, | , 25.7, 0.0, 587.2, | ,  4000,  3878, 12000, 11757, | , -3.4, 2756.6, 105.946, |, 0.0
9074.2, 140.6, | , 25.7, 0.0, 578.8, | ,  4000,  3871, 12000, 11814, | , -3.4, 2789.2, 107.538, |, 0.0
9075.2, 139.2, | , 25.7, 0.0, 587.1, | ,  4000,  3880, 12000, 11834, | , -3.4, 2834.1, 109.473, |, 0.0
9076.2, 139.3, | , 25.7, 0.0, 587.0, | ,  4000,  3875, 12000, 11740, | , -3.4, 2775.9, 106.548, |, 0.0
9077.2, 139.2, | , 25.8, 0.0, 586.9, | ,  4000,  3879, 12000, 11637, | , -3.4, 2815.7, 107.386, |, 0.0
9078.2, 139.7, | , 25.7, 0.0, 586.8, | ,  4000,  3875, 12000, 11633, | , -3.4, 2815.7, 107.330, |, 0.0
9079.3, 140.2, | , 25.7, 0.0, 580.4, | ,  4000,  3874, 12000, 11638, | , -3.4, 2733.5, 104.234, |, 0.0
9080.3, 139.8, | , 25.7, 0.0, 581.9, | ,  4000,  3877, 12000, 11581, | , -3.4, 2771.2, 105.304, |, 0.0
9081.3, 139.7, | , 25.7, 0.0, 587.0, | ,  4000,  3878, 12000, 11609, | , -3.4, 2837.1, 108.003, |, 0.0
9082.3, 139.1, | , 25.8, 0.0, 586.7, | ,  4000,  3873, 12000, 11559, | , -3.4, 2774.6, 105.248, |, 0.0
9083.3, 139.3, | , 25.7, 0.0, 586.8, | ,  4000,  3879, 12000, 11715, | , -3.4, 2813.2, 107.829, |, 0.0
9084.3, 139.8, | , 25.7, 0.0, 586.2, | ,  4000,  3879, 12000, 11487, | , -3.4, 2729.6, 103.109, |, 0.0
9085.3, 140.6, | , 25.7, 0.0, 580.2, | ,  4000,  3876, 12000, 11705, | , -3.4, 2777.2, 106.366, |, 0.0
9086.3, 139.2, | , 25.8, 0.0, 586.7, | ,  4000,  3877, 12000, 11702, | , -3.4, 2759.2, 105.671, |, 0.0
9087.3, 139.2, | , 25.8, 0.0, 586.7, | ,  4000,  3875, 12000, 11641, | , -3.4, 2790.9, 106.442, |, 0.0
9088.3, 139.8, | , 25.7, 0.0, 586.8, | ,  4000,  3883, 12000, 11713, | , -3.4, 2752.3, 105.513, |, 0.0
9089.4, 139.2, | , 25.8, 0.0, 586.0, | ,  4000,  3869, 12000, 11652, | , -3.4, 2701.8, 103.088, |, 0.0
9090.4, 140.1, | , 25.8, 0.0, 580.8, | ,  4000,  3872, 12000, 11764, | , -3.4, 2833.3, 108.895, |, 0.0
9091.4, 140.4, | , 25.7, 0.0, 581.4, | ,  4000,  3877, 12000, 11716, | , -3.4, 2764.7, 105.974, |, 0.0
9092.4, 139.1, | , 25.7, 0.0, 586.5, | ,  4000,  3871, 12000, 11641, | , -3.4, 2782.7, 106.107, |, 0.0
9093.4, 139.4, | , 25.8, 0.0, 584.9, | ,  4000,  3878, 12000, 11768, | , -3.4, 2793.9, 107.448, |, 0.0
9094.4, 139.5, | , 25.8, 0.0, 585.5, | ,  4000,  3875, 12000, 11663, | , -3.4, 2743.7, 104.796, |, 0.0
9095.4, 139.7, | , 25.8, 0.0, 586.9, | ,  4000,  3882, 12000, 11745, | , -3.4, 2733.9, 105.022, |, 0.0
9096.4, 140.0, | , 25.7, 0.0, 581.8, | ,  4000,  3879, 12000, 11738, | , -3.4, 2747.2, 105.461, |, 0.0
9097.4, 139.1, | , 25.8, 0.0, 586.2, | ,  4000,  3873, 12000, 11630, | , -3.4, 2671.8, 101.829, |, 0.0
9098.4, 139.3, | , 25.8, 0.0, 585.7, | ,  4000,  3875, 12000, 11717, | , -3.4, 2749.3, 105.379, |, 0.0
9099.5, 139.8, | , 25.8, 0.0, 585.5, | ,  4000,  3881, 12000, 11721, | , -3.4, 2759.2, 105.825, |, 0.0
9100.5, 139.3, | , 25.8, 0.0, 586.4, | ,  4000,  3878, 12000, 11684, | , -3.4, 2749.7, 105.192, |, 0.0
9101.5, 139.9, | , 25.7, 0.0, 580.8, | ,  4000,  3870, 12000, 11645, | , -3.4, 2724.9, 103.927, |, 0.0
9102.5, 140.5, | , 25.8, 0.0, 581.4, | ,  4000,  3875, 12000, 11713, | , -3.4, 2711.6, 103.904, |, 0.0
9103.5, 139.3, | , 25.8, 0.0, 585.9, | ,  4000,  3881, 12000, 11767, | , -3.4, 2695.8, 103.699, |, 0.0
9104.5, 139.4, | , 25.8, 0.0, 585.3, | ,  4000,  3877, 12000, 11683, | , -3.4, 2718.0, 103.966, |, 0.0
9105.5, 139.8, | , 25.8, 0.0, 586.4, | ,  4000,  3882, 12000, 11716, | , -3.4, 2726.2, 104.528, |, 0.0
9106.5, 139.8, | , 25.8, 0.0, 586.5, | ,  4000,  3880, 12000, 11731, | , -3.4, 2672.2, 102.554, |, 0.0
9107.5, 140.3, | , 25.8, 0.0, 579.4, | ,  4000,  3877, 12000, 11694, | , -3.4, 2700.5, 103.370, |, 0.0
9108.6, 139.8, | , 25.8, 0.0, 585.4, | ,  4000,  3877, 12000, 11764, | , -3.4, 2705.6, 104.029, |, 0.0
9109.6, 139.8, | , 25.8, 0.0, 585.8, | ,  4000,  3876, 12000, 11713, | , -3.4, 2739.0, 104.958, |, 0.0
9110.6, 139.4, | , 25.8, 0.0, 586.1, | ,  4000,  3874, 12000, 11681, | , -3.4, 2725.8, 104.228, |, 0.0
9111.6, 139.2, | , 25.8, 0.0, 585.8, | ,  4000,  3877, 12000, 11690, | , -3.4, 2641.3, 101.093, |, 0.0
9112.6, 140.5, | , 25.8, 0.0, 580.7, | ,  4000,  3874, 12000, 11748, | , -3.4, 2695.3, 103.515, |, 0.0
9113.6, 140.1, | , 25.8, 0.0, 580.9, | ,  4000,  3875, 12000, 11763, | , -3.4, 2676.9, 102.910, |, 0.0
9114.6, 139.5, | , 25.8, 0.0, 584.9, | ,  4000,  3876, 12000, 11686, | , -3.4, 2704.3, 103.459, |, 0.0
9115.6, 139.7, | , 25.8, 0.0, 586.1, | ,  4000,  3878, 12000, 11686, | , -3.4, 2655.5, 101.609, |, 0.0
9116.7, 139.3, | , 25.8, 0.0, 586.4, | ,  4000,  3880, 12000, 11766, | , -3.4, 2719.3, 104.591, |, 0.0
9117.7, 139.2, | , 25.8, 0.0, 586.2, | ,  4000,  3876, 12000, 11727, | , -3.4, 2703.5, 103.696, |, 0.0
9118.7, 140.6, | , 25.8, 0.0, 579.7, | ,  4000,  3872, 12000, 11651, | , -3.4, 2673.9, 102.042, |, 0.0
9119.7, 139.7, | , 25.8, 0.0, 585.8, | ,  4000,  3876, 12000, 11653, | , -3.4, 2667.9, 101.846, |, 0.0
9120.7, 139.3, | , 25.8, 0.0, 586.3, | ,  4000,  3881, 12000, 11649, | , -3.4, 2717.6, 103.750, |, 0.0
9121.7, 139.2, | , 25.8, 0.0, 586.2, | ,  4000,  3871, 12000, 11703, | , -3.4, 2627.6, 100.613, |, 0.0
9122.7, 139.6, | , 25.8, 0.0, 586.6, | ,  4000,  3873, 12000, 11753, | , -3.4, 2710.8, 104.129, |, 0.0
9123.7, 140.2, | , 25.8, 0.0, 578.4, | ,  4000,  3877, 12000, 11657, | , -3.4, 2695.3, 102.928, |, 0.0
9124.7, 139.5, | , 25.8, 0.0, 579.6, | ,  4000,  3873, 12000, 11698, | , -3.4, 2631.5, 100.742, |, 0.0
9125.7, 139.7, | , 25.8, 0.0, 586.3, | ,  4000,  3875, 12000, 11758, | , -3.4, 2688.5, 103.327, |, 0.0
9126.8, 139.6, | , 25.8, 0.0, 586.4, | ,  4000,  3873, 12000, 11710, | , -3.4, 2658.9, 101.864, |, 0.0
9127.8, 139.3, | , 25.8, 0.0, 586.0, | ,  4000,  3874, 12000, 11711, | , -3.4, 2704.8, 103.625, |, 0.0
9128.8, 139.3, | , 25.8, 0.0, 586.1, | ,  4000,  3881, 12000, 11801, | , -3.4, 2709.5, 104.453, |, 0.0
9129.8, 140.6, | , 25.8, 0.0, 580.6, | ,  4000,  3877, 12000, 11693, | , -3.4, 2666.6, 102.072, |, 0.0
9130.8, 139.3, | , 25.8, 0.0, 585.9, | ,  4000,  3877, 12000, 11678, | , -3.4, 2604.9, 99.618, |, 0.0
9131.8, 139.3, | , 25.8, 0.0, 586.0, | ,  4000,  3873, 12000, 11761, | , -3.4, 2657.6, 102.150, |, 0.0
9132.8, 139.3, | , 25.8, 0.0, 586.6, | ,  4000,  3881, 12000, 11736, | , -3.4, 2640.5, 101.378, |, 0.0
9133.8, 139.6, | , 25.8, 0.0, 586.4, | ,  4000,  3873, 12000, 11619, | , -3.4, 2671.8, 101.756, |, 0.0
9134.8, 140.4, | , 25.8, 0.0, 578.9, | ,  4000,  3872, 12000, 11689, | , -3.4, 2678.2, 102.452, |, 0.0
9135.8, 139.1, | , 25.8, 0.0, 586.2, | ,  4000,  3873, 12000, 11621, | , -3.4, 2625.1, 99.995, |, 0.0
9136.9, 139.7, | , 25.8, 0.0, 586.2, | ,  4000,  3882, 12000, 11798, | , -3.4, 2661.5, 102.592, |, 0.0
9137.9, 139.7, | , 25.8, 0.0, 586.2, | ,  4000,  3874, 12000, 11684, | , -3.4, 2659.3, 101.718, |, 0.0
9138.9, 139.3, | , 25.8, 0.0, 585.1, | ,  4000,  3875, 12000, 11702, | , -3.4, 2628.1, 100.647, |, 0.0
9139.9, 140.2, | , 25.8, 0.0, 580.0, | ,  4000,  3871, 12000, 11739, | , -3.4, 2655.1, 101.891, |, 0.0
9140.9, 141.1, | , 25.8, 0.0, 577.2, | ,  4000,  3872, 12000, 11641, | , -3.4, 2672.2, 101.907, |, 0.0
9141.9, 139.3, | , 25.8, 0.0, 585.9, | ,  4000,  3877, 12000, 11718, | , -3.4, 2635.3, 101.037, |, 0.0
9142.9, 139.8, | , 25.8, 0.0, 585.9, | ,  4000,  3881, 12000, 11739, | , -3.4, 2657.6, 102.054, |, 0.0
9143.9, 139.6, | , 25.8, 0.0, 586.1, | ,  4000,  3874, 12000, 11723, | , -3.4, 2635.3, 101.052, |, 0.0
9144.9, 139.4, | , 25.8, 0.0, 585.2, | ,  4000,  3875, 12000, 11830, | , -3.4, 2640.5, 101.949, |, 0.0
9146.0, 140.1, | , 25.8, 0.0, 578.8, | ,  4000,  3875, 12000, 11580, | , -3.4, 2688.5, 102.147, |, 0.0
9147.0, 139.7, | , 25.8, 0.0, 585.7, | ,  4000,  3882, 12000, 11802, | , -3.4, 2697.0, 103.987, |, 0.0
9148.0, 139.3, | , 25.8, 0.0, 586.0, | ,  4000,  3877, 12000, 11650, | , -3.4, 2604.5, 99.423, |, 0.0
9149.0, 139.2, | , 25.8, 0.0, 585.8, | ,  4000,  3872, 12000, 11713, | , -3.4, 2547.9, 97.638, |, 0.0
9150.0, 139.3, | , 25.8, 0.0, 585.0, | ,  4000,  3877, 12000, 11654, | , -3.4, 2675.2, 102.140, |, 0.0
9151.0, 140.4, | , 25.8, 0.0, 580.2, | ,  4000,  3873, 12000, 11739, | , -3.4, 2676.9, 102.739, |, 0.0
9152.0, 140.1, | , 25.8, 0.0, 579.7, | ,  4000,  3873, 12000, 11705, | , -3.4, 2580.5, 98.836, |, 0.0
9153.0, 139.3, | , 25.8, 0.0, 585.8, | ,  4000,  3879, 12000, 11697, | , -3.4, 2634.1, 100.869, |, 0.0
9154.0, 139.6, | , 25.8, 0.0, 585.9, | ,  4000,  3879, 12000, 11717, | , -3.4, 2625.5, 100.672, |, 0.0
9155.1, 139.3, | , 25.8, 0.0, 585.1, | ,  4000,  3879, 12000, 11790, | , -3.4, 2644.3, 101.865, |, 0.0
9156.1, 139.2, | , 25.8, 0.0, 586.0, | ,  4000,  3881, 12000, 11637, | , -3.4, 2673.9, 102.006, |, 0.0
