Repository: jdhuang-csm/Ru-BCA

## Methods
* (BaO)<sub>x</sub>-(CaO)<sub>y</sub>-(Al<sub>2</sub>O<sub>3</sub>)<sub>1-x-y</sub> (BCA) catalyst supports were synthesized via sol-gel and solid-state methods. 
* Ru/BCA catalysts were prepared via incipient wetness impregnation to achieve 1 wt. % Ru loading.
* Ammonia synthesis rates were measured for Ru/BCA catalysts in a packed-bed reactor at 480-600<sup>o</sup>C, 10 bar, and space velocities up to 1.3 x 10<sup>6</sup> ml g<sub>cat</sub><sup>-1</sup> h<sup>-1</sup>.
* A machine learning (ML) model was employed to improve understanding of the behavior of Ru/BCA catalysts.
* A microkinetic model was developed to describe the best-performing catalyst.

File: data/init_files_Cadigan/B2CA_7-12_IW.txt (part 24 of 25)
********** Start test **********
Elapsed time, Pressure, | , LJtemp(C), Inner-Temp, Outer-Temp, | , N2-set, N2-flow, H2-set, H2-flow, | , pH, NH3_ppm, NH3_Prod_rate, |, In222Temp
9143.6, 139.1, | , 29.1, 0.0, 582.0, | ,  3000,  2902,  9000,  8779, | , -3.4, 2702.2, 96.269, |, 0.0
9144.7, 139.8, | , 29.1, 0.0, 577.1, | ,  3000,  2902,  9000,  8782, | , -3.4, 2721.0, 96.965, |, 0.0
9145.7, 139.2, | , 29.1, 0.0, 581.5, | ,  3000,  2904,  9000,  8775, | , -3.4, 2724.5, 97.052, |, 0.0
9146.7, 139.2, | , 29.1, 0.0, 582.1, | ,  3000,  2904,  9000,  8786, | , -3.4, 2758.3, 98.341, |, 0.0
9147.7, 139.2, | , 29.1, 0.0, 581.9, | ,  3000,  2906,  9000,  8782, | , -3.4, 2733.5, 97.447, |, 0.0
9148.7, 139.0, | , 29.1, 0.0, 582.0, | ,  3000,  2899,  9000,  8773, | , -3.4, 2813.2, 100.136, |, 0.0
9149.7, 140.1, | , 29.1, 0.0, 578.3, | ,  3000,  2904,  9000,  8781, | , -3.4, 2816.6, 100.366, |, 0.0
9150.7, 140.2, | , 29.1, 0.0, 576.9, | ,  3000,  2905,  9000,  8768, | , -3.4, 2813.2, 100.147, |, 0.0
9151.7, 139.2, | , 29.1, 0.0, 581.9, | ,  3000,  2909,  9000,  8790, | , -3.4, 2904.4, 103.609, |, 0.0
9152.7, 139.2, | , 29.1, 0.0, 581.6, | ,  3000,  2903,  9000,  8784, | , -3.4, 2823.9, 100.642, |, 0.0
9153.7, 139.5, | , 29.1, 0.0, 582.1, | ,  3000,  2903,  9000,  8777, | , -3.4, 2836.7, 101.037, |, 0.0
9154.8, 139.0, | , 29.1, 0.0, 581.7, | ,  3000,  2899,  9000,  8769, | , -3.4, 2892.4, 102.918, |, 0.0
9155.8, 139.8, | , 29.1, 0.0, 576.8, | ,  3000,  2903,  9000,  8787, | , -3.4, 2933.5, 104.567, |, 0.0
9156.8, 139.6, | , 29.1, 0.0, 582.0, | ,  3000,  2904,  9000,  8791, | , -3.4, 2899.3, 103.401, |, 0.0
9157.8, 139.5, | , 29.1, 0.0, 581.9, | ,  3000,  2905,  9000,  8777, | , -3.4, 2868.4, 102.185, |, 0.0
9158.8, 139.2, | , 29.1, 0.0, 581.6, | ,  3000,  2907,  9000,  8790, | , -3.4, 2891.6, 103.139, |, 0.0
9159.8, 139.1, | , 29.1, 0.0, 581.3, | ,  3000,  2905,  9000,  8790, | , -3.4, 2934.0, 104.626, |, 0.0
9160.8, 140.3, | , 29.1, 0.0, 576.8, | ,  3000,  2903,  9000,  8768, | , -3.4, 2938.7, 104.586, |, 0.0
9161.8, 139.7, | , 29.1, 0.0, 577.1, | ,  3000,  2904,  9000,  8783, | , -3.4, 2928.0, 104.351, |, 0.0
9162.8, 139.2, | , 29.1, 0.0, 581.1, | ,  3000,  2909,  9000,  8779, | , -3.4, 2946.8, 105.028, |, 0.0
9163.8, 139.6, | , 29.1, 0.0, 581.5, | ,  3000,  2904,  9000,  8780, | , -3.4, 2930.5, 104.411, |, 0.0
9164.9, 139.5, | , 29.1, 0.0, 581.3, | ,  3000,  2909,  9000,  8778, | , -3.4, 2931.8, 104.476, |, 0.0
9165.9, 139.3, | , 29.1, 0.0, 580.5, | ,  3000,  2907,  9000,  8783, | , -3.4, 2952.8, 105.257, |, 0.0
9166.9, 139.9, | , 29.1, 0.0, 576.0, | ,  3000,  2903,  9000,  8794, | , -3.4, 2958.8, 105.526, |, 0.0
9167.9, 139.5, | , 29.1, 0.0, 581.5, | ,  3000,  2908,  9000,  8772, | , -3.4, 2932.7, 104.451, |, 0.0
9168.9, 139.1, | , 29.1, 0.0, 580.6, | ,  3000,  2905,  9000,  8767, | , -3.4, 2929.7, 104.270, |, 0.0
9169.9, 139.1, | , 29.1, 0.0, 580.5, | ,  3000,  2904,  9000,  8779, | , -3.4, 2970.0, 105.802, |, 0.0
9170.9, 139.3, | , 29.1, 0.0, 580.4, | ,  3000,  2906,  9000,  8790, | , -3.4, 2972.1, 106.001, |, 0.0
9171.9, 140.4, | , 29.1, 0.0, 575.2, | ,  3000,  2903,  9000,  8767, | , -3.4, 2925.8, 104.116, |, 0.0
9172.9, 139.9, | , 29.1, 0.0, 575.5, | ,  3000,  2904,  9000,  8790, | , -3.4, 2944.7, 105.003, |, 0.0
9173.9, 139.1, | , 29.1, 0.0, 580.9, | ,  3000,  2913,  9000,  8771, | , -3.4, 2907.8, 103.609, |, 0.0
9174.9, 139.2, | , 29.1, 0.0, 580.8, | ,  3000,  2907,  9000,  8785, | , -3.4, 2977.7, 106.152, |, 0.0
9176.0, 139.7, | , 29.1, 0.0, 580.6, | ,  3000,  2909,  9000,  8780, | , -3.4, 2934.8, 104.603, |, 0.0
9177.0, 139.8, | , 29.1, 0.0, 576.0, | ,  3000,  2910,  9000,  8782, | , -3.4, 2936.1, 104.681, |, 0.0
9178.0, 139.7, | , 29.1, 0.0, 576.4, | ,  3000,  2904,  9000,  8793, | , -3.4, 2976.8, 106.170, |, 0.0
9179.0, 139.6, | , 29.1, 0.0, 580.5, | ,  3000,  2907,  9000,  8793, | , -3.4, 2931.4, 104.580, |, 0.0
9180.0, 139.1, | , 29.1, 0.0, 580.4, | ,  3000,  2909,  9000,  8766, | , -3.4, 2896.7, 103.131, |, 0.0
9181.0, 139.2, | , 29.1, 0.0, 580.0, | ,  3000,  2901,  9000,  8771, | , -3.4, 2946.4, 104.865, |, 0.0
9182.0, 139.4, | , 29.1, 0.0, 580.5, | ,  3000,  2903,  9000,  8778, | , -3.4, 2968.7, 105.736, |, 0.0
9183.0, 140.2, | , 29.1, 0.0, 576.0, | ,  3000,  2904,  9000,  8781, | , -3.4, 2972.1, 105.898, |, 0.0
9184.0, 139.1, | , 29.1, 0.0, 580.2, | ,  3000,  2910,  9000,  8774, | , -3.4, 2904.4, 103.480, |, 0.0
9185.0, 139.1, | , 29.1, 0.0, 580.3, | ,  3000,  2911,  9000,  8771, | , -3.4, 2932.7, 104.469, |, 0.0
9186.1, 139.8, | , 29.1, 0.0, 579.8, | ,  3000,  2905,  9000,  8800, | , -3.4, 2901.4, 103.557, |, 0.0
9187.1, 139.5, | , 29.1, 0.0, 580.3, | ,  3000,  2908,  9000,  8778, | , -3.4, 2875.7, 102.478, |, 0.0
9188.1, 139.9, | , 29.1, 0.0, 576.0, | ,  3000,  2901,  9000,  8770, | , -3.4, 2905.3, 103.397, |, 0.0
9189.1, 139.6, | , 29.1, 0.0, 576.7, | ,  3000,  2905,  9000,  8776, | , -3.4, 2914.7, 103.819, |, 0.0
9190.1, 139.5, | , 29.1, 0.0, 580.6, | ,  3000,  2905,  9000,  8794, | , -3.4, 2905.3, 103.645, |, 0.0
9191.1, 139.3, | , 29.1, 0.0, 579.8, | ,  3000,  2904,  9000,  8795, | , -3.4, 2885.6, 102.945, |, 0.0
9192.1, 139.1, | , 29.1, 0.0, 579.9, | ,  3000,  2907,  9000,  8784, | , -3.4, 2861.6, 102.020, |, 0.0
9193.1, 139.5, | , 29.1, 0.0, 580.1, | ,  3000,  2908,  9000,  8775, | , -3.4, 2892.0, 103.026, |, 0.0
9194.1, 139.7, | , 29.1, 0.0, 575.0, | ,  3000,  2903,  9000,  8784, | , -3.4, 2885.6, 102.842, |, 0.0
9195.1, 139.2, | , 29.1, 0.0, 579.9, | ,  3000,  2905,  9000,  8776, | , -3.4, 2895.0, 103.122, |, 0.0
9196.2, 139.1, | , 29.1, 0.0, 579.1, | ,  3000,  2901,  9000,  8767, | , -3.4, 2848.3, 101.342, |, 0.0
9197.2, 139.6, | , 29.1, 0.0, 580.0, | ,  3000,  2908,  9000,  8792, | , -3.4, 2914.7, 103.987, |, 0.0
9198.2, 139.2, | , 29.1, 0.0, 579.5, | ,  3000,  2909,  9000,  8784, | , -3.4, 2916.4, 103.986, |, 0.0
9199.2, 139.6, | , 29.1, 0.0, 575.6, | ,  3000,  2898,  9000,  8764, | , -3.4, 2861.1, 101.751, |, 0.0
9200.2, 140.2, | , 29.1, 0.0, 574.4, | ,  3000,  2905,  9000,  8803, | , -3.4, 2861.1, 102.154, |, 0.0
9201.2, 139.2, | , 29.1, 0.0, 579.0, | ,  3000,  2909,  9000,  8779, | , -3.4, 2851.7, 101.642, |, 0.0
9202.2, 139.1, | , 29.1, 0.0, 579.5, | ,  3000,  2905,  9000,  8781, | , -3.4, 2868.4, 102.217, |, 0.0
9203.2, 139.4, | , 29.1, 0.0, 579.7, | ,  3000,  2906,  9000,  8766, | , -3.4, 2883.4, 102.632, |, 0.0
9204.2, 139.6, | , 29.1, 0.0, 579.6, | ,  3000,  2908,  9000,  8798, | , -3.4, 2888.1, 103.095, |, 0.0
9205.3, 139.7, | , 29.1, 0.0, 574.0, | ,  3000,  2899,  9000,  8764, | , -3.4, 2836.7, 100.888, |, 0.0
9206.3, 139.3, | , 29.1, 0.0, 578.5, | ,  3000,  2908,  9000,  8767, | , -3.4, 2851.7, 101.531, |, 0.0
9207.3, 139.5, | , 29.1, 0.0, 579.4, | ,  3000,  2906,  9000,  8775, | , -3.4, 2845.7, 101.376, |, 0.0
9208.3, 139.4, | , 29.1, 0.0, 579.4, | ,  3000,  2904,  9000,  8771, | , -3.4, 2838.9, 101.079, |, 0.0
9209.3, 139.2, | , 29.1, 0.0, 579.2, | ,  3000,  2905,  9000,  8781, | , -3.4, 2883.4, 102.755, |, 0.0
9210.3, 139.8, | , 29.1, 0.0, 574.7, | ,  3000,  2903,  9000,  8775, | , -3.4, 2836.3, 101.004, |, 0.0
9211.3, 140.2, | , 29.1, 0.0, 574.2, | ,  3000,  2908,  9000,  8781, | , -3.4, 2830.3, 100.886, |, 0.0
9212.3, 139.1, | , 29.1, 0.0, 579.0, | ,  3000,  2903,  9000,  8766, | , -3.4, 2828.6, 100.658, |, 0.0
9213.3, 139.2, | , 29.1, 0.0, 579.1, | ,  3000,  2906,  9000,  8777, | , -3.4, 2869.3, 102.227, |, 0.0
9214.4, 139.4, | , 29.1, 0.0, 578.9, | ,  3000,  2906,  9000,  8771, | , -3.4, 2834.6, 100.936, |, 0.0
9215.4, 139.2, | , 29.1, 0.0, 579.0, | ,  3000,  2906,  9000,  8776, | , -3.4, 2853.0, 101.639, |, 0.0
9216.4, 139.8, | , 29.1, 0.0, 573.1, | ,  3000,  2905,  9000,  8764, | , -3.4, 2856.9, 101.667, |, 0.0
9217.4, 139.1, | , 29.1, 0.0, 578.7, | ,  3000,  2908,  9000,  8770, | , -3.4, 2835.0, 100.964, |, 0.0
9218.4, 139.5, | , 29.1, 0.0, 578.6, | ,  3000,  2906,  9000,  8797, | , -3.4, 2838.4, 101.306, |, 0.0
9219.4, 139.4, | , 29.1, 0.0, 575.9, | ,  3000,  2908,  9000,  8778, | , -3.4, 2824.7, 100.661, |, 0.0
9220.4, 139.2, | , 29.1, 0.0, 578.4, | ,  3000,  2906,  9000,  8780, | , -3.4, 2846.6, 101.445, |, 0.0
9221.4, 140.0, | , 29.1, 0.0, 574.8, | ,  3000,  2901,  9000,  8762, | , -3.4, 2838.9, 100.969, |, 0.0
9222.4, 139.9, | , 29.1, 0.0, 572.5, | ,  3000,  2905,  9000,  8794, | , -3.4, 2803.3, 100.011, |, 0.0
9223.5, 139.2, | , 29.1, 0.0, 578.0, | ,  3000,  2907,  9000,  8784, | , -3.4, 2844.4, 101.411, |, 0.0
9224.5, 139.2, | , 29.1, 0.0, 578.1, | ,  3000,  2906,  9000,  8767, | , -3.4, 2849.1, 101.429, |, 0.0
9225.5, 139.5, | , 29.1, 0.0, 578.0, | ,  3000,  2902,  9000,  8767, | , -3.4, 2811.9, 100.064, |, 0.0
9226.5, 139.2, | , 29.1, 0.0, 578.0, | ,  3000,  2905,  9000,  8779, | , -3.4, 2827.7, 100.750, |, 0.0
9227.5, 139.9, | , 29.1, 0.0, 572.7, | ,  3000,  2903,  9000,  8779, | , -3.4, 2795.2, 99.589, |, 0.0
9228.5, 139.6, | , 29.1, 0.0, 577.8, | ,  3000,  2906,  9000,  8786, | , -3.4, 2811.4, 100.250, |, 0.0
9229.5, 139.1, | , 29.1, 0.0, 577.7, | ,  3000,  2906,  9000,  8777, | , -3.4, 2820.0, 100.476, |, 0.0
9230.5, 139.3, | , 29.1, 0.0, 577.7, | ,  3000,  2905,  9000,  8794, | , -3.4, 2820.4, 100.630, |, 0.0
9231.5, 139.5, | , 29.1, 0.0, 577.8, | ,  3000,  2906,  9000,  8770, | , -3.4, 2804.2, 99.852, |, 0.0
9232.5, 139.7, | , 29.1, 0.0, 572.7, | ,  3000,  2900,  9000,  8763, | , -3.4, 2806.3, 99.813, |, 0.0
9233.6, 139.9, | , 29.1, 0.0, 572.7, | ,  3000,  2900,  9000,  8783, | , -3.4, 2817.0, 100.372, |, 0.0
9234.6, 139.0, | , 29.1, 0.0, 577.5, | ,  3000,  2904,  9000,  8762, | , -3.4, 2815.7, 100.173, |, 0.0
9235.6, 139.5, | , 29.1, 0.0, 577.8, | ,  3000,  2904,  9000,  8779, | , -3.4, 2815.3, 100.303, |, 0.0
9236.6, 139.1, | , 29.1, 0.0, 577.5, | ,  3000,  2909,  9000,  8775, | , -3.4, 2781.4, 99.111, |, 0.0
9237.6, 139.3, | , 29.1, 0.0, 576.9, | ,  3000,  2905,  9000,  8786, | , -3.4, 2787.4, 99.385, |, 0.0
9238.6, 140.1, | , 29.1, 0.0, 572.9, | ,  3000,  2906,  9000,  8767, | , -3.4, 2789.6, 99.312, |, 0.0
9239.6, 139.3, | , 29.1, 0.0, 577.4, | ,  3000,  2904,  9000,  8790, | , -3.4, 2822.2, 100.651, |, 0.0
9240.6, 139.2, | , 29.1, 0.0, 577.2, | ,  3000,  2905,  9000,  8783, | , -3.4, 2752.7, 98.131, |, 0.0
9241.6, 139.1, | , 29.1, 0.0, 577.0, | ,  3000,  2902,  9000,  8776, | , -3.4, 2823.0, 100.538, |, 0.0
9242.7, 139.6, | , 29.1, 0.0, 576.9, | ,  3000,  2900,  9000,  8769, | , -3.4, 2835.9, 100.919, |, 0.0
9243.7, 139.9, | , 29.1, 0.0, 573.1, | ,  3000,  2902,  9000,  8782, | , -3.4, 2813.2, 100.232, |, 0.0
9244.7, 139.7, | , 29.1, 0.0, 573.1, | ,  3000,  2904,  9000,  8804, | , -3.4, 2803.7, 100.111, |, 0.0
9245.7, 139.1, | , 29.1, 0.0, 577.0, | ,  3000,  2905,  9000,  8772, | , -3.4, 2763.9, 98.434, |, 0.0
9246.7, 139.5, | , 29.1, 0.0, 577.2, | ,  3000,  2907,  9000,  8791, | , -3.4, 2781.9, 99.247, |, 0.0
9247.7, 139.3, | , 29.1, 0.0, 576.1, | ,  3000,  2911,  9000,  8778, | , -3.4, 2782.7, 99.201, |, 0.0
9248.7, 139.1, | , 29.1, 0.0, 576.8, | ,  3000,  2899,  9000,  8786, | , -3.4, 2811.9, 100.206, |, 0.0
9249.7, 139.7, | , 29.1, 0.0, 571.9, | ,  3000,  2903,  9000,  8780, | , -3.4, 2798.2, 99.694, |, 0.0
9250.7, 139.1, | , 29.1, 0.0, 576.9, | ,  3000,  2904,  9000,  8779, | , -3.4, 2800.7, 99.786, |, 0.0
9251.7, 139.0, | , 29.1, 0.0, 576.7, | ,  3000,  2909,  9000,  8785, | , -3.4, 2803.7, 99.989, |, 0.0
9252.8, 139.6, | , 29.1, 0.0, 576.4, | ,  3000,  2909,  9000,  8791, | , -3.4, 2809.7, 100.254, |, 0.0
9253.8, 139.1, | , 29.1, 0.0, 576.6, | ,  3000,  2909,  9000,  8790, | , -3.4, 2775.4, 99.028, |, 0.0
9254.8, 139.6, | , 29.1, 0.0, 571.2, | ,  3000,  2903,  9000,  8779, | , -3.4, 2796.0, 99.605, |, 0.0
9255.8, 139.7, | , 29.1, 0.0, 574.4, | ,  3000,  2903,  9000,  8779, | , -3.4, 2771.2, 98.727, |, 0.0
9256.8, 139.5, | , 29.1, 0.0, 576.7, | ,  3000,  2907,  9000,  8774, | , -3.4, 2780.6, 99.054, |, 0.0
9257.8, 139.3, | , 29.1, 0.0, 575.9, | ,  3000,  2907,  9000,  8782, | , -3.4, 2776.3, 98.973, |, 0.0
9258.8, 139.1, | , 29.1, 0.0, 576.6, | ,  3000,  2906,  9000,  8780, | , -3.4, 2783.2, 99.188, |, 0.0
9259.8, 140.0, | , 29.1, 0.0, 572.6, | ,  3000,  2905,  9000,  8776, | , -3.4, 2764.3, 98.480, |, 0.0
9260.8, 139.7, | , 29.1, 0.0, 572.4, | ,  3000,  2905,  9000,  8772, | , -3.4, 2757.0, 98.185, |, 0.0
9261.9, 139.0, | , 29.1, 0.0, 576.4, | ,  3000,  2906,  9000,  8760, | , -3.4, 2751.0, 97.874, |, 0.0
9262.9, 139.3, | , 29.1, 0.0, 575.7, | ,  3000,  2904,  9000,  8788, | , -3.4, 2781.9, 99.194, |, 0.0
9263.9, 139.6, | , 29.1, 0.0, 576.7, | ,  3000,  2904,  9000,  8790, | , -3.4, 2740.7, 97.744, |, 0.0
9264.9, 139.1, | , 29.1, 0.0, 576.0, | ,  3000,  2907,  9000,  8765, | , -3.4, 2737.7, 97.457, |, 0.0
9265.9, 139.7, | , 29.1, 0.0, 571.6, | ,  3000,  2903,  9000,  8769, | , -3.4, 2780.6, 98.979, |, 0.0
9266.9, 139.4, | , 29.1, 0.0, 576.1, | ,  3000,  2907,  9000,  8766, | , -3.4, 2802.4, 99.763, |, 0.0
9267.9, 139.3, | , 29.1, 0.0, 575.4, | ,  3000,  2908,  9000,  8785, | , -3.4, 2771.2, 98.823, |, 0.0
9268.9, 139.1, | , 29.1, 0.0, 576.0, | ,  3000,  2906,  9000,  8769, | , -3.4, 2749.3, 97.893, |, 0.0
9269.9, 139.5, | , 29.1, 0.0, 575.9, | ,  3000,  2909,  9000,  8779, | , -3.4, 2746.3, 97.889, |, 0.0
9271.0, 139.9, | , 29.1, 0.0, 572.1, | ,  3000,  2901,  9000,  8769, | , -3.4, 2748.9, 97.838, |, 0.0
9272.0, 139.8, | , 29.1, 0.0, 571.6, | ,  3000,  2904,  9000,  8777, | , -3.4, 2797.3, 99.650, |, 0.0
9273.0, 139.3, | , 29.1, 0.0, 575.2, | ,  3000,  2904,  9000,  8795, | , -3.4, 2744.6, 97.930, |, 0.0
9274.0, 139.4, | , 29.1, 0.0, 576.0, | ,  3000,  2911,  9000,  8775, | , -3.4, 2714.2, 96.742, |, 0.0
9275.0, 139.5, | , 29.1, 0.0, 576.1, | ,  3000,  2906,  9000,  8785, | , -3.4, 2743.3, 97.814, |, 0.0
9276.0, 139.0, | , 29.1, 0.0, 575.6, | ,  3000,  2902,  9000,  8782, | , -3.4, 2764.3, 98.497, |, 0.0
9277.0, 140.0, | , 29.1, 0.0, 570.5, | ,  3000,  2905,  9000,  8806, | , -3.4, 2788.3, 99.590, |, 0.0
9278.0, 139.6, | , 29.1, 0.0, 574.8, | ,  3000,  2908,  9000,  8771, | , -3.4, 2675.2, 95.298, |, 0.0
9279.0, 139.1, | , 29.1, 0.0, 575.2, | ,  3000,  2904,  9000,  8786, | , -3.4, 2741.2, 97.732, |, 0.0
9280.0, 139.1, | , 29.1, 0.0, 575.4, | ,  3000,  2904,  9000,  8779, | , -3.4, 2777.2, 98.955, |, 0.0
9281.0, 139.4, | , 29.1, 0.0, 575.3, | ,  3000,  2901,  9000,  8775, | , -3.4, 2768.2, 98.566, |, 0.0
9282.1, 139.8, | , 29.1, 0.0, 571.3, | ,  3000,  2900,  9000,  8786, | , -3.4, 2760.9, 98.395, |, 0.0
9283.1, 139.9, | , 29.1, 0.0, 569.8, | ,  3000,  2906,  9000,  8782, | , -3.4, 2714.2, 96.756, |, 0.0
9284.1, 139.0, | , 29.1, 0.0, 574.9, | ,  3000,  2905,  9000,  8769, | , -3.4, 2715.5, 96.688, |, 0.0
9285.1, 139.5, | , 29.1, 0.0, 574.8, | ,  3000,  2908,  9000,  8783, | , -3.4, 2778.0, 99.054, |, 0.0
9286.1, 139.3, | , 29.1, 0.0, 574.6, | ,  3000,  2904,  9000,  8781, | , -3.4, 2744.2, 97.799, |, 0.0
9287.1, 139.3, | , 29.1, 0.0, 574.6, | ,  3000,  2908,  9000,  8786, | , -3.4, 2712.0, 96.722, |, 0.0
9288.1, 140.2, | , 29.1, 0.0, 569.6, | ,  3000,  2903,  9000,  8766, | , -3.4, 2699.2, 96.066, |, 0.0
9289.1, 139.5, | , 29.1, 0.0, 574.4, | ,  3000,  2909,  9000,  8770, | , -3.4, 2706.9, 96.416, |, 0.0
9290.1, 139.2, | , 29.1, 0.0, 574.7, | ,  3000,  2907,  9000,  8791, | , -3.4, 2752.7, 98.208, |, 0.0
9291.2, 139.5, | , 29.1, 0.0, 574.1, | ,  3000,  2908,  9000,  8767, | , -3.4, 2747.6, 97.834, |, 0.0
9292.2, 139.4, | , 29.1, 0.0, 574.7, | ,  3000,  2905,  9000,  8754, | , -3.4, 2719.8, 96.713, |, 0.0
9293.2, 139.9, | , 29.1, 0.0, 569.9, | ,  3000,  2904,  9000,  8787, | , -3.4, 2721.0, 97.024, |, 0.0
9294.2, 139.9, | , 29.1, 0.0, 569.2, | ,  3000,  2910,  9000,  8782, | , -3.4, 2692.8, 96.022, |, 0.0
9295.2, 139.6, | , 29.1, 0.0, 574.4, | ,  3000,  2907,  9000,  8765, | , -3.4, 2706.5, 96.346, |, 0.0
9296.2, 139.6, | , 29.1, 0.0, 574.0, | ,  3000,  2902,  9000,  8776, | , -3.4, 2705.2, 96.350, |, 0.0
9297.2, 139.2, | , 29.1, 0.0, 574.1, | ,  3000,  2906,  9000,  8790, | , -3.4, 2725.8, 97.238, |, 0.0
9298.2, 139.6, | , 29.1, 0.0, 569.4, | ,  3000,  2900,  9000,  8774, | , -3.4, 2741.2, 97.596, |, 0.0
9299.2, 140.2, | , 29.1, 0.0, 569.1, | ,  3000,  2903,  9000,  8774, | , -3.4, 2706.5, 96.387, |, 0.0
9300.2, 139.2, | , 29.1, 0.0, 573.5, | ,  3000,  2904,  9000,  8779, | , -3.4, 2704.8, 96.385, |, 0.0
9301.3, 139.1, | , 29.1, 0.0, 573.2, | ,  3000,  2906,  9000,  8768, | , -3.4, 2704.8, 96.304, |, 0.0
9302.3, 139.6, | , 29.1, 0.0, 573.7, | ,  3000,  2909,  9000,  8781, | , -3.4, 2708.6, 96.574, |, 0.0
9303.3, 139.3, | , 29.1, 0.0, 572.9, | ,  3000,  2909,  9000,  8770, | , -3.4, 2685.9, 95.676, |, 0.0
9304.3, 139.6, | , 29.1, 0.0, 569.6, | ,  3000,  2900,  9000,  8765, | , -3.4, 2680.3, 95.362, |, 0.0
9305.3, 139.8, | , 29.1, 0.0, 568.6, | ,  3000,  2902,  9000,  8776, | , -3.4, 2739.0, 97.558, |, 0.0
9306.3, 139.5, | , 29.1, 0.0, 573.7, | ,  3000,  2907,  9000,  8792, | , -3.4, 2658.5, 94.860, |, 0.0
9307.3, 139.1, | , 29.1, 0.0, 573.6, | ,  3000,  2907,  9000,  8785, | , -3.4, 2708.6, 96.588, |, 0.0
9308.3, 139.1, | , 29.1, 0.0, 573.2, | ,  3000,  2907,  9000,  8766, | , -3.4, 2713.3, 96.599, |, 0.0
9309.3, 139.6, | , 29.1, 0.0, 573.5, | ,  3000,  2906,  9000,  8792, | , -3.4, 2690.6, 96.001, |, 0.0
9310.4, 139.6, | , 29.1, 0.0, 569.7, | ,  3000,  2903,  9000,  8771, | , -3.4, 2685.5, 95.613, |, 0.0
9311.4, 139.2, | , 29.1, 0.0, 573.3, | ,  3000,  2905,  9000,  8784, | , -3.4, 2698.8, 96.218, |, 0.0
9312.4, 139.4, | , 29.1, 0.0, 573.1, | ,  3000,  2901,  9000,  8767, | , -3.4, 2680.8, 95.400, |, 0.0
9313.4, 139.6, | , 29.1, 0.0, 572.6, | ,  3000,  2911,  9000,  8782, | , -3.4, 2685.5, 95.771, |, 0.0
9314.4, 139.2, | , 29.1, 0.0, 573.0, | ,  3000,  2905,  9000,  8772, | , -3.4, 2699.2, 96.133, |, 0.0
9315.4, 139.6, | , 29.1, 0.0, 569.2, | ,  3000,  2901,  9000,  8769, | , -3.4, 2650.8, 94.352, |, 0.0
9316.4, 140.0, | , 29.1, 0.0, 568.3, | ,  3000,  2904,  9000,  8773, | , -3.4, 2679.5, 95.429, |, 0.0
9317.4, 139.1, | , 29.1, 0.0, 573.0, | ,  3000,  2905,  9000,  8777, | , -3.4, 2651.6, 94.485, |, 0.0
9318.4, 139.3, | , 29.1, 0.0, 572.2, | ,  3000,  2908,  9000,  8786, | , -3.4, 2677.3, 95.497, |, 0.0
9319.5, 139.4, | , 29.1, 0.0, 572.7, | ,  3000,  2901,  9000,  8769, | , -3.4, 2679.5, 95.377, |, 0.0
9320.5, 139.1, | , 29.1, 0.0, 573.0, | ,  3000,  2907,  9000,  8776, | , -3.4, 2694.5, 96.014, |, 0.0
9321.5, 139.8, | , 29.1, 0.0, 568.0, | ,  3000,  2905,  9000,  8789, | , -3.4, 2673.9, 95.373, |, 0.0
9322.5, 139.0, | , 29.1, 0.0, 572.6, | ,  3000,  2902,  9000,  8748, | , -3.4, 2655.9, 94.370, |, 0.0
9323.5, 139.5, | , 29.1, 0.0, 572.1, | ,  3000,  2903,  9000,  8769, | , -3.4, 2626.8, 93.523, |, 0.0
9324.5, 139.2, | , 29.1, 0.0, 572.6, | ,  3000,  2908,  9000,  8782, | , -3.4, 2673.9, 95.342, |, 0.0
9325.5, 139.1, | , 29.1, 0.0, 572.2, | ,  3000,  2907,  9000,  8795, | , -3.4, 2682.5, 95.745, |, 0.0
9326.5, 140.6, | , 29.1, 0.0, 566.0, | ,  3000,  2907,  9000,  8783, | , -3.4, 2655.1, 94.668, |, 0.0
9327.5, 139.5, | , 29.1, 0.0, 568.8, | ,  3000,  2898,  9000,  8761, | , -3.4, 2649.5, 94.225, |, 0.0
9328.6, 139.3, | , 29.1, 0.0, 571.8, | ,  3000,  2905,  9000,  8786, | , -3.4, 2678.2, 95.504, |, 0.0
9329.6, 139.1, | , 29.1, 0.0, 572.5, | ,  3000,  2910,  9000,  8797, | , -3.4, 2662.3, 95.067, |, 0.0
9330.6, 139.5, | , 29.1, 0.0, 572.2, | ,  3000,  2905,  9000,  8790, | , -3.4, 2674.3, 95.392, |, 0.0
9331.6, 139.2, | , 29.1, 0.0, 572.0, | ,  3000,  2909,  9000,  8788, | , -3.4, 2640.5, 94.204, |, 0.0
9332.6, 139.8, | , 29.1, 0.0, 567.2, | ,  3000,  2905,  9000,  8782, | , -3.4, 2639.6, 94.092, |, 0.0
9333.6, 139.2, | , 29.1, 0.0, 571.5, | ,  3000,  2905,  9000,  8775, | , -3.4, 2658.1, 94.692, |, 0.0
9334.6, 139.5, | , 29.1, 0.0, 572.4, | ,  3000,  2905,  9000,  8786, | , -3.4, 2674.8, 95.378, |, 0.0
9335.6, 139.1, | , 29.1, 0.0, 571.8, | ,  3000,  2906,  9000,  8770, | , -3.4, 2642.2, 94.095, |, 0.0
9336.6, 139.5, | , 29.1, 0.0, 571.8, | ,  3000,  2907,  9000,  8786, | , -3.4, 2654.6, 94.681, |, 0.0
9337.6, 139.9, | , 29.1, 0.0, 567.6, | ,  3000,  2903,  9000,  8775, | , -3.4, 2643.9, 94.174, |, 0.0
9338.7, 139.8, | , 29.1, 0.0, 566.5, | ,  3000,  2902,  9000,  8786, | , -3.4, 2648.6, 94.427, |, 0.0
9339.7, 139.2, | , 29.1, 0.0, 571.6, | ,  3000,  2907,  9000,  8786, | , -3.4, 2632.3, 93.882, |, 0.0
9340.7, 139.6, | , 29.1, 0.0, 571.7, | ,  3000,  2907,  9000,  8793, | , -3.4, 2612.2, 93.220, |, 0.0
9341.7, 139.0, | , 29.1, 0.0, 571.2, | ,  3000,  2899,  9000,  8778, | , -3.4, 2613.1, 93.070, |, 0.0
9342.7, 139.6, | , 29.1, 0.0, 567.2, | ,  3000,  2904,  9000,  8781, | , -3.4, 2609.2, 93.001, |, 0.0
9343.7, 139.7, | , 29.1, 0.0, 567.0, | ,  3000,  2902,  9000,  8767, | , -3.4, 2649.5, 94.295, |, 0.0
9344.7, 139.6, | , 29.1, 0.0, 571.4, | ,  3000,  2905,  9000,  8778, | , -3.4, 2674.3, 95.293, |, 0.0
9345.7, 139.3, | , 29.1, 0.0, 570.9, | ,  3000,  2905,  9000,  8792, | , -3.4, 2629.3, 93.813, |, 0.0
9346.7, 139.1, | , 29.1, 0.0, 570.8, | ,  3000,  2907,  9000,  8787, | , -3.4, 2609.2, 93.072, |, 0.0
9347.7, 139.5, | , 29.1, 0.0, 570.9, | ,  3000,  2904,  9000,  8775, | , -3.4, 2644.3, 94.197, |, 0.0
9348.8, 140.3, | , 29.1, 0.0, 565.9, | ,  3000,  2904,  9000,  8789, | , -3.4, 2612.2, 93.166, |, 0.0
9349.8, 139.2, | , 29.2, 0.0, 570.4, | ,  3000,  2904,  9000,  8785, | , -3.4, 2597.2, 92.604, |, 0.0
9350.8, 139.2, | , 29.2, 0.0, 570.7, | ,  3000,  2908,  9000,  8786, | , -3.4, 2613.9, 93.241, |, 0.0
9351.8, 139.1, | , 29.1, 0.0, 570.3, | ,  3000,  2904,  9000,  8785, | , -3.4, 2605.4, 92.891, |, 0.0
9352.8, 139.1, | , 29.1, 0.0, 570.3, | ,  3000,  2906,  9000,  8761, | , -3.4, 2634.5, 93.752, |, 0.0
9353.8, 139.7, | , 29.1, 0.0, 566.1, | ,  3000,  2904,  9000,  8779, | , -3.4, 2637.1, 93.979, |, 0.0
9354.8, 139.7, | , 29.1, 0.0, 565.7, | ,  3000,  2905,  9000,  8779, | , -3.4, 2584.8, 92.119, |, 0.0
9355.8, 139.6, | , 29.1, 0.0, 570.3, | ,  3000,  2907,  9000,  8784, | , -3.4, 2602.4, 92.805, |, 0.0
9356.8, 139.2, | , 29.1, 0.0, 570.1, | ,  3000,  2904,  9000,  8778, | , -3.4, 2626.4, 93.585, |, 0.0
9357.9, 139.6, | , 29.1, 0.0, 570.3, | ,  3000,  2906,  9000,  8797, | , -3.4, 2605.4, 93.005, |, 0.0
9358.9, 139.5, | , 29.1, 0.0, 570.6, | ,  3000,  2905,  9000,  8782, | , -3.4, 2626.8, 93.635, |, 0.0
9359.9, 139.9, | , 29.1, 0.0, 564.8, | ,  3000,  2903,  9000,  8782, | , -3.4, 2619.5, 93.372, |, 0.0
9360.9, 139.2, | , 29.1, 0.0, 569.7, | ,  3000,  2905,  9000,  8783, | , -3.4, 2580.1, 91.992, |, 0.0
9361.9, 139.6, | , 29.1, 0.0, 570.0, | ,  3000,  2906,  9000,  8782, | , -3.4, 2623.8, 93.536, |, 0.0
9362.9, 139.2, | , 29.1, 0.0, 569.6, | ,  3000,  2905,  9000,  8782, | , -3.4, 2626.8, 93.635, |, 0.0
9363.9, 139.2, | , 29.1, 0.0, 569.7, | ,  3000,  2912,  9000,  8780, | , -3.4, 2615.2, 93.266, |, 0.0
9364.9, 139.7, | , 29.1, 0.0, 565.8, | ,  3000,  2905,  9000,  8785, | , -3.4, 2594.6, 92.522, |, 0.0
9365.9, 140.2, | , 29.1, 0.0, 565.5, | ,  3000,  2903,  9000,  8788, | , -3.4, 2600.2, 92.728, |, 0.0
9367.0, 139.1, | , 29.2, 0.0, 569.9, | ,  3000,  2907,  9000,  8777, | , -3.4, 2562.9, 91.343, |, 0.0
9368.0, 139.2, | , 29.1, 0.0, 569.8, | ,  3000,  2906,  9000,  8796, | , -3.4, 2590.4, 92.460, |, 0.0
9369.0, 139.5, | , 29.1, 0.0, 570.0, | ,  3000,  2905,  9000,  8779, | , -3.4, 2558.2, 91.173, |, 0.0
9370.0, 139.0, | , 29.1, 0.0, 569.5, | ,  3000,  2908,  9000,  8770, | , -3.4, 2605.4, 92.804, |, 0.0
9371.0, 139.7, | , 29.1, 0.0, 565.4, | ,  3000,  2903,  9000,  8800, | , -3.4, 2601.1, 92.855, |, 0.0
9372.0, 139.2, | , 29.1, 0.0, 569.4, | ,  3000,  2905,  9000,  8786, | , -3.4, 2573.7, 91.783, |, 0.0
9373.0, 139.4, | , 29.1, 0.0, 569.7, | ,  3000,  2906,  9000,  8786, | , -3.4, 2558.2, 91.238, |, 0.0
9374.0, 139.2, | , 29.1, 0.0, 569.2, | ,  3000,  2907,  9000,  8784, | , -3.4, 2566.4, 91.525, |, 0.0
9375.0, 139.1, | , 29.1, 0.0, 569.3, | ,  3000,  2909,  9000,  8782, | , -3.4, 2547.9, 90.864, |, 0.0
9376.0, 140.0, | , 29.1, 0.0, 565.2, | ,  3000,  2902,  9000,  8788, | , -3.4, 2593.8, 92.492, |, 0.0
9377.1, 139.7, | , 29.1, 0.0, 563.9, | ,  3000,  2905,  9000,  8789, | , -3.4, 2559.1, 91.286, |, 0.0
9378.1, 139.2, | , 29.1, 0.0, 568.9, | ,  3000,  2907,  9000,  8792, | , -3.4, 2579.2, 92.039, |, 0.0
9379.1, 139.4, | , 29.1, 0.0, 569.3, | ,  3000,  2904,  9000,  8775, | , -3.4, 2562.5, 91.293, |, 0.0
9380.1, 139.5, | , 29.1, 0.0, 569.1, | ,  3000,  2904,  9000,  8771, | , -3.4, 2591.6, 92.291, |, 0.0
9381.1, 139.1, | , 29.1, 0.0, 569.1, | ,  3000,  2905,  9000,  8785, | , -3.4, 2567.7, 91.562, |, 0.0
9382.1, 140.2, | , 29.1, 0.0, 563.8, | ,  3000,  2906,  9000,  8782, | , -3.4, 2554.8, 91.085, |, 0.0
9383.1, 139.1, | , 29.1, 0.0, 568.7, | ,  3000,  2908,  9000,  8780, | , -3.4, 2552.2, 90.996, |, 0.0
9384.1, 139.2, | , 29.2, 0.0, 568.5, | ,  3000,  2905,  9000,  8785, | , -3.4, 2562.5, 91.379, |, 0.0
9385.2, 139.0, | , 29.1, 0.0, 568.8, | ,  3000,  2902,  9000,  8771, | , -3.4, 2569.4, 91.485, |, 0.0
9386.2, 139.6, | , 29.2, 0.0, 568.8, | ,  3000,  2905,  9000,  8794, | , -3.4, 2572.4, 91.802, |, 0.0
9387.2, 139.7, | , 29.1, 0.0, 564.1, | ,  3000,  2903,  9000,  8775, | , -3.4, 2551.4, 90.887, |, 0.0
9388.2, 139.7, | , 29.1, 0.0, 564.8, | ,  3000,  2904,  9000,  8771, | , -3.4, 2562.5, 91.262, |, 0.0
9389.2, 139.4, | , 29.2, 0.0, 568.7, | ,  3000,  2904,  9000,  8772, | , -3.4, 2550.9, 90.857, |, 0.0
9390.2, 139.1, | , 29.2, 0.0, 568.0, | ,  3000,  2906,  9000,  8781, | , -3.4, 2554.4, 91.064, |, 0.0
9391.2, 139.2, | , 29.1, 0.0, 567.8, | ,  3000,  2904,  9000,  8783, | , -3.4, 2551.4, 90.959, |, 0.0
9392.2, 139.7, | , 29.2, 0.0, 567.5, | ,  3000,  2905,  9000,  8776, | , -3.4, 2558.7, 91.169, |, 0.0
9393.3, 140.2, | , 29.1, 0.0, 563.5, | ,  3000,  2905,  9000,  8786, | , -3.4, 2574.1, 91.801, |, 0.0
9394.3, 139.0, | , 29.2, 0.0, 568.1, | ,  3000,  2907,  9000,  8770, | , -3.4, 2553.9, 90.972, |, 0.0
9395.3, 139.4, | , 29.1, 0.0, 568.3, | ,  3000,  2904,  9000,  8793, | , -3.4, 2553.1, 91.096, |, 0.0
9396.3, 139.3, | , 29.1, 0.0, 567.4, | ,  3000,  2907,  9000,  8784, | , -3.4, 2547.5, 90.852, |, 0.0
9397.3, 139.2, | , 29.1, 0.0, 567.3, | ,  3000,  2902,  9000,  8759, | , -3.4, 2551.8, 90.766, |, 0.0
9398.3, 139.6, | , 29.1, 0.0, 564.0, | ,  3000,  2899,  9000,  8773, | , -3.4, 2555.7, 90.996, |, 0.0
9399.3, 140.0, | , 29.1, 0.0, 562.7, | ,  3000,  2901,  9000,  8782, | , -3.4, 2577.1, 91.840, |, 0.0
9400.3, 139.3, | , 29.1, 0.0, 567.2, | ,  3000,  2905,  9000,  8799, | , -3.4, 2559.9, 91.396, |, 0.0
9401.3, 139.2, | , 29.2, 0.0, 567.6, | ,  3000,  2906,  9000,  8786, | , -3.4, 263.5, 9.418, |, 0.0
9402.4, 139.6, | , 29.1, 0.0, 567.2, | ,  3000,  2904,  9000,  8778, | , -3.4, 294.7, 10.527, |, 0.0
9403.4, 139.5, | , 29.1, 0.0, 567.5, | ,  3000,  2905,  9000,  8774, | , -3.4, 347.9, 12.420, |, 0.0
9404.4, 139.7, | , 29.1, 0.0, 563.5, | ,  3000,  2902,  9000,  8789, | , -3.4, 410.0, 14.653, |, 0.0
9405.4, 139.2, | , 29.1, 0.0, 566.9, | ,  3000,  2907,  9000,  8775, | , -3.4, 471.7, 16.844, |, 0.0
9406.4, 139.6, | , 29.1, 0.0, 567.0, | ,  3000,  2905,  9000,  8786, | , -3.4, 504.7, 18.037, |, 0.0
9407.4, 139.2, | , 29.1, 0.0, 566.3, | ,  3000,  2898,  9000,  8773, | , -3.4, 543.2, 19.380, |, 0.0
9408.4, 139.0, | , 29.1, 0.0, 566.7, | ,  3000,  2903,  9000,  8765, | , -3.4, 599.4, 21.374, |, 0.0
9409.4, 139.8, | , 29.1, 0.0, 562.2, | ,  3000,  2906,  9000,  8794, | , -3.4, 627.6, 22.445, |, 0.0
9410.4, 140.1, | , 29.1, 0.0, 562.0, | ,  3000,  2901,  9000,  8760, | , -3.4, 666.2, 23.742, |, 0.0
9411.4, 139.2, | , 29.1, 0.0, 566.6, | ,  3000,  2905,  9000,  8786, | , -3.4, 714.2, 25.516, |, 0.0
9412.5, 139.3, | , 29.1, 0.0, 565.9, | ,  3000,  2908,  9000,  8779, | , -3.4, 786.6, 28.092, |, 0.0
9413.5, 139.5, | , 29.1, 0.0, 566.8, | ,  3000,  2909,  9000,  8767, | , -3.4, 814.5, 29.057, |, 0.0
9414.5, 139.2, | , 29.1, 0.0, 566.1, | ,  3000,  2910,  9000,  8779, | , -3.4, 873.6, 31.199, |, 0.0
9415.5, 139.8, | , 29.2, 0.0, 561.4, | ,  3000,  2905,  9000,  8791, | , -3.4, 898.9, 32.123, |, 0.0
9416.5, 139.5, | , 29.2, 0.0, 566.5, | ,  3000,  2903,  9000,  8775, | , -3.4, 936.6, 33.418, |, 0.0
9417.5, 139.7, | , 29.1, 0.0, 566.1, | ,  3000,  2906,  9000,  8788, | , -3.4, 972.1, 34.732, |, 0.0
9418.5, 139.2, | , 29.2, 0.0, 566.6, | ,  3000,  2907,  9000,  8771, | , -3.4, 1004.3, 35.830, |, 0.0
9419.5, 139.2, | , 29.2, 0.0, 566.3, | ,  3000,  2905,  9000,  8782, | , -3.4, 1053.5, 37.615, |, 0.0
9420.5, 140.1, | , 29.1, 0.0, 559.5, | ,  3000,  2903,  9000,  8779, | , -3.4, 1098.5, 39.203, |, 0.0
9421.5, 139.8, | , 29.1, 0.0, 560.8, | ,  3000,  2901,  9000,  8791, | , -3.4, 1162.4, 41.515, |, 0.0
9422.6, 139.1, | , 29.1, 0.0, 565.1, | ,  3000,  2903,  9000,  8760, | , -3.4, 1213.8, 43.243, |, 0.0
9423.6, 139.3, | , 29.1, 0.0, 565.8, | ,  3000,  2909,  9000,  8797, | , -3.4, 1270.3, 45.419, |, 0.0
9424.6, 139.4, | , 29.2, 0.0, 566.3, | ,  3000,  2907,  9000,  8762, | , -3.4, 1312.7, 46.786, |, 0.0
9425.6, 139.2, | , 29.1, 0.0, 566.1, | ,  3000,  2908,  9000,  8787, | , -3.4, 1325.2, 47.332, |, 0.0
9426.6, 139.6, | , 29.1, 0.0, 561.1, | ,  3000,  2904,  9000,  8782, | , -3.4, 1359.0, 48.504, |, 0.0
9427.6, 139.1, | , 29.2, 0.0, 565.1, | ,  3000,  2905,  9000,  8770, | , -3.4, 1410.0, 50.271, |, 0.0
9428.6, 139.1, | , 29.2, 0.0, 565.6, | ,  3000,  2907,  9000,  8781, | , -3.4, 1460.5, 52.130, |, 0.0
9429.6, 139.1, | , 29.2, 0.0, 566.0, | ,  3000,  2908,  9000,  8788, | , -3.4, 1476.8, 52.745, |, 0.0
9430.6, 139.1, | , 29.1, 0.0, 565.2, | ,  3000,  2910,  9000,  8782, | , -3.4, 1513.2, 54.031, |, 0.0
9431.7, 140.4, | , 29.1, 0.0, 558.5, | ,  3000,  2902,  9000,  8781, | , -3.4, 1581.4, 56.410, |, 0.0
9432.7, 139.8, | , 29.1, 0.0, 560.9, | ,  3000,  2903,  9000,  8790, | , -3.4, 1610.1, 57.484, |, 0.0
9433.7, 139.4, | , 29.1, 0.0, 565.7, | ,  3000,  2908,  9000,  8770, | , -3.4, 1649.1, 58.795, |, 0.0
9434.7, 139.4, | , 29.1, 0.0, 565.7, | ,  3000,  2909,  9000,  8780, | , -3.4, 1698.8, 60.627, |, 0.0
9435.7, 139.1, | , 29.1, 0.0, 565.4, | ,  3000,  2906,  9000,  8775, | , -3.4, 1735.6, 61.890, |, 0.0
9436.7, 139.6, | , 29.2, 0.0, 561.3, | ,  3000,  2906,  9000,  8764, | , -3.4, 1770.7, 63.081, |, 0.0
9437.7, 140.2, | , 29.1, 0.0, 559.8, | ,  3000,  2904,  9000,  8776, | , -3.4, 1814.9, 64.712, |, 0.0
9438.7, 139.1, | , 29.1, 0.0, 564.9, | ,  3000,  2907,  9000,  8782, | , -3.4, 1859.0, 66.334, |, 0.0
9439.8, 139.2, | , 29.2, 0.0, 564.7, | ,  3000,  2904,  9000,  8786, | , -3.4, 1868.0, 66.656, |, 0.0
9440.8, 139.5, | , 29.2, 0.0, 564.9, | ,  3000,  2905,  9000,  8775, | , -3.4, 1933.1, 68.918, |, 0.0
9441.8, 139.1, | , 29.1, 0.0, 564.8, | ,  3000,  2904,  9000,  8772, | , -3.4, 1956.7, 69.735, |, 0.0
9442.8, 139.8, | , 29.1, 0.0, 559.4, | ,  3000,  2906,  9000,  8775, | , -3.4, 2003.0, 71.405, |, 0.0
9443.8, 139.6, | , 29.1, 0.0, 563.9, | ,  3000,  2904,  9000,  8775, | , -3.4, 2023.5, 72.132, |, 0.0
9444.8, 139.5, | , 29.2, 0.0, 564.8, | ,  3000,  2905,  9000,  8781, | , -3.4, 2051.4, 73.165, |, 0.0
9445.8, 139.1, | , 29.2, 0.0, 564.3, | ,  3000,  2908,  9000,  8794, | , -3.4, 2075.8, 74.137, |, 0.0
9446.8, 139.6, | , 29.2, 0.0, 564.4, | ,  3000,  2906,  9000,  8792, | , -3.4, 2116.5, 75.560, |, 0.0
9447.8, 140.0, | , 29.1, 0.0, 560.4, | ,  3000,  2903,  9000,  8779, | , -3.4, 2116.5, 75.460, |, 0.0
9448.9, 139.8, | , 29.2, 0.0, 560.2, | ,  3000,  2907,  9000,  8786, | , -3.4, 2137.1, 76.256, |, 0.0
9449.9, 139.1, | , 29.2, 0.0, 564.3, | ,  3000,  2903,  9000,  8778, | , -3.4, 2160.6, 77.020, |, 0.0
9450.9, 139.1, | , 29.2, 0.0, 564.1, | ,  3000,  2905,  9000,  8786, | , -3.4, 2188.5, 78.079, |, 0.0
9451.9, 139.5, | , 29.1, 0.0, 564.3, | ,  3000,  2905,  9000,  8779, | , -3.4, 2210.8, 78.824, |, 0.0
9452.9, 139.1, | , 29.2, 0.0, 564.2, | ,  3000,  2905,  9000,  8783, | , -3.4, 2233.9, 79.674, |, 0.0
9453.9, 139.9, | , 29.1, 0.0, 558.8, | ,  3000,  2904,  9000,  8780, | , -3.4, 2249.3, 80.193, |, 0.0
9454.9, 139.4, | , 29.2, 0.0, 564.0, | ,  3000,  2907,  9000,  8775, | , -3.4, 2281.0, 81.306, |, 0.0
9455.9, 139.1, | , 29.2, 0.0, 563.9, | ,  3000,  2905,  9000,  8771, | , -3.4, 2287.0, 81.479, |, 0.0
9456.9, 139.1, | , 29.2, 0.0, 563.8, | ,  3000,  2911,  9000,  8769, | , -3.4, 2304.2, 82.114, |, 0.0
9458.0, 139.5, | , 29.2, 0.0, 563.8, | ,  3000,  2907,  9000,  8776, | , -3.4, 2348.7, 83.722, |, 0.0
9459.0, 139.6, | , 29.1, 0.0, 559.5, | ,  3000,  2902,  9000,  8767, | , -3.4, 2337.1, 83.207, |, 0.0
9460.0, 139.7, | , 29.1, 0.0, 559.5, | ,  3000,  2906,  9000,  8775, | , -3.4, 2350.4, 83.771, |, 0.0
9461.0, 139.1, | , 29.1, 0.0, 563.2, | ,  3000,  2907,  9000,  8791, | , -3.4, 2358.1, 84.165, |, 0.0
9462.0, 139.5, | , 29.2, 0.0, 563.5, | ,  3000,  2906,  9000,  8782, | , -3.4, 2379.6, 84.855, |, 0.0
9463.0, 139.0, | , 29.2, 0.0, 563.4, | ,  3000,  2901,  9000,  8771, | , -3.4, 2394.1, 85.253, |, 0.0
9464.0, 139.0, | , 29.2, 0.0, 563.4, | ,  3000,  2903,  9000,  8781, | , -3.4, 2392.8, 85.301, |, 0.0
9465.0, 140.3, | , 29.1, 0.0, 558.4, | ,  3000,  2900,  9000,  8800, | , -3.4, 2414.7, 86.194, |, 0.0
9466.0, 139.2, | , 29.2, 0.0, 562.9, | ,  3000,  2905,  9000,  8780, | , -3.4, 2373.6, 84.621, |, 0.0
9467.1, 139.1, | , 29.2, 0.0, 562.9, | ,  3000,  2909,  9000,  8778, | , -3.4, 2387.3, 85.121, |, 0.0
9468.1, 139.3, | , 29.2, 0.0, 563.2, | ,  3000,  2908,  9000,  8791, | , -3.4, 2424.6, 86.535, |, 0.0
9469.1, 139.6, | , 29.2, 0.0, 563.0, | ,  3000,  2905,  9000,  8782, | , -3.4, 2393.7, 85.346, |, 0.0
9470.1, 139.7, | , 29.2, 0.0, 558.6, | ,  3000,  2904,  9000,  8779, | , -3.4, 2395.4, 85.377, |, 0.0
9471.1, 140.3, | , 29.2, 0.0, 557.6, | ,  3000,  2903,  9000,  8771, | , -3.4, 2406.6, 85.708, |, 0.0
9472.1, 139.5, | , 29.2, 0.0, 562.7, | ,  3000,  2909,  9000,  8767, | , -3.4, 2427.1, 86.454, |, 0.0
9473.1, 139.2, | , 29.2, 0.0, 562.2, | ,  3000,  2906,  9000,  8783, | , -3.4, 2445.5, 87.209, |, 0.0
9474.1, 139.1, | , 29.2, 0.0, 561.9, | ,  3000,  2902,  9000,  8771, | , -3.4, 2418.6, 86.131, |, 0.0
9475.1, 139.6, | , 29.2, 0.0, 562.7, | ,  3000,  2911,  9000,  8790, | , -3.4, 2465.3, 88.002, |, 0.0
9476.1, 139.9, | , 29.2, 0.0, 555.7, | ,  3000,  2903,  9000,  8786, | , -3.4, 2413.0, 86.058, |, 0.0
9477.2, 139.1, | , 29.2, 0.0, 562.3, | ,  3000,  2906,  9000,  8770, | , -3.4, 2397.6, 85.406, |, 0.0
9478.2, 139.2, | , 29.1, 0.0, 562.0, | ,  3000,  2907,  9000,  8782, | , -3.4, 2446.8, 87.256, |, 0.0
9479.2, 139.5, | , 29.2, 0.0, 562.2, | ,  3000,  2908,  9000,  8779, | , -3.4, 2399.7, 85.557, |, 0.0
9480.2, 139.1, | , 29.2, 0.0, 561.7, | ,  3000,  2900,  9000,  8763, | , -3.4, 2407.0, 85.642, |, 0.0
9481.2, 139.7, | , 29.2, 0.0, 558.2, | ,  3000,  2903,  9000,  8794, | , -3.4, 2415.1, 86.179, |, 0.0
9482.2, 140.2, | , 29.2, 0.0, 557.2, | ,  3000,  2903,  9000,  8786, | , -3.4, 2416.8, 86.190, |, 0.0
9483.2, 139.2, | , 29.2, 0.0, 561.5, | ,  3000,  2907,  9000,  8794, | , -3.4, 2432.3, 86.824, |, 0.0
9484.2, 139.2, | , 29.2, 0.0, 561.7, | ,  3000,  2905,  9000,  8776, | , -3.4, 2399.7, 85.522, |, 0.0
9485.2, 139.2, | , 29.2, 0.0, 561.4, | ,  3000,  2906,  9000,  8798, | , -3.4, 2411.7, 86.115, |, 0.0
9486.3, 139.2, | , 29.2, 0.0, 561.4, | ,  3000,  2905,  9000,  8778, | , -3.4, 2396.3, 85.409, |, 0.0
9487.3, 139.6, | , 29.2, 0.0, 556.6, | ,  3000,  2898,  9000,  8754, | , -3.4, 2383.0, 84.719, |, 0.0
9488.3, 139.1, | , 29.2, 0.0, 561.5, | ,  3000,  2910,  9000,  8779, | , -3.4, 2423.7, 86.438, |, 0.0
9489.3, 139.6, | , 29.2, 0.0, 561.9, | ,  3000,  2907,  9000,  8791, | , -3.4, 2392.4, 85.384, |, 0.0
9490.3, 139.6, | , 29.2, 0.0, 561.8, | ,  3000,  2907,  9000,  8794, | , -3.4, 2373.1, 84.725, |, 0.0
9491.3, 139.1, | , 29.2, 0.0, 561.4, | ,  3000,  2907,  9000,  8781, | , -3.4, 2379.6, 84.851, |, 0.0
9492.3, 139.6, | , 29.2, 0.0, 557.3, | ,  3000,  2901,  9000,  8767, | , -3.4, 2400.6, 85.461, |, 0.0
9493.3, 140.0, | , 29.2, 0.0, 556.5, | ,  3000,  2903,  9000,  8783, | , -3.4, 2390.7, 85.240, |, 0.0
9494.3, 139.1, | , 29.2, 0.0, 561.1, | ,  3000,  2906,  9000,  8775, | , -3.4, 2385.1, 85.002, |, 0.0
9495.3, 139.2, | , 29.2, 0.0, 561.2, | ,  3000,  2907,  9000,  8775, | , -3.4, 2372.3, 84.547, |, 0.0
9496.4, 139.3, | , 29.2, 0.0, 561.1, | ,  3000,  2901,  9000,  8775, | , -3.4, 2332.4, 83.087, |, 0.0
9497.4, 139.5, | , 29.2, 0.0, 561.2, | ,  3000,  2907,  9000,  8786, | , -3.4, 2372.7, 84.644, |, 0.0
9498.4, 139.8, | , 29.2, 0.0, 555.8, | ,  3000,  2903,  9000,  8774, | , -3.4, 2399.3, 85.477, |, 0.0
9499.4, 139.2, | , 29.2, 0.0, 560.4, | ,  3000,  2906,  9000,  8781, | , -3.4, 2340.6, 83.460, |, 0.0
9500.4, 139.6, | , 29.2, 0.0, 560.6, | ,  3000,  2908,  9000,  8781, | , -3.4, 2347.4, 83.715, |, 0.0
9501.4, 139.3, | , 29.2, 0.0, 559.9, | ,  3000,  2904,  9000,  8785, | , -3.4, 2326.0, 82.958, |, 0.0
9502.4, 139.2, | , 29.2, 0.0, 560.6, | ,  3000,  2909,  9000,  8773, | , -3.4, 2354.7, 83.927, |, 0.0
9503.4, 140.2, | , 29.2, 0.0, 556.0, | ,  3000,  2903,  9000,  8779, | , -3.4, 2323.4, 82.813, |, 0.0
9504.4, 139.6, | , 29.2, 0.0, 556.3, | ,  3000,  2903,  9000,  8778, | , -3.4, 2357.7, 84.024, |, 0.0
9505.5, 139.0, | , 29.2, 0.0, 560.4, | ,  3000,  2906,  9000,  8772, | , -3.4, 2349.6, 83.720, |, 0.0
9506.5, 139.3, | , 29.2, 0.0, 560.2, | ,  3000,  2906,  9000,  8795, | , -3.4, 2318.7, 82.783, |, 0.0
9507.5, 139.5, | , 29.2, 0.0, 560.5, | ,  3000,  2910,  9000,  8769, | , -3.4, 2290.9, 81.638, |, 0.0
9508.5, 139.3, | , 29.2, 0.0, 559.5, | ,  3000,  2903,  9000,  8792, | , -3.4, 2302.0, 82.148, |, 0.0
9509.5, 139.6, | , 29.2, 0.0, 555.1, | ,  3000,  2902,  9000,  8763, | , -3.4, 2307.2, 82.116, |, 0.0
9510.5, 139.4, | , 29.2, 0.0, 560.2, | ,  3000,  2908,  9000,  8771, | , -3.4, 2317.9, 82.601, |, 0.0
9511.5, 139.4, | , 29.2, 0.0, 560.1, | ,  3000,  2904,  9000,  8776, | , -3.4, 2336.3, 83.260, |, 0.0
9512.5, 139.2, | , 29.2, 0.0, 559.7, | ,  3000,  2907,  9000,  8783, | , -3.4, 2316.6, 82.630, |, 0.0
9513.5, 139.6, | , 29.2, 0.0, 559.2, | ,  3000,  2906,  9000,  8799, | , -3.4, 2279.7, 81.424, |, 0.0
9514.5, 140.0, | , 29.2, 0.0, 556.3, | ,  3000,  2903,  9000,  8769, | , -3.4, 2278.9, 81.158, |, 0.0
9515.6, 139.9, | , 29.2, 0.0, 554.3, | ,  3000,  2904,  9000,  8775, | , -3.4, 2279.3, 81.223, |, 0.0
9516.6, 139.1, | , 29.2, 0.0, 559.5, | ,  3000,  2910,  9000,  8766, | , -3.4, 2338.4, 83.308, |, 0.0
9517.6, 139.5, | , 29.2, 0.0, 559.5, | ,  3000,  2908,  9000,  8782, | , -3.4, 2299.9, 82.028, |, 0.0
9518.6, 139.2, | , 29.2, 0.0, 558.5, | ,  3000,  2906,  9000,  8789, | , -3.4, 2281.0, 81.398, |, 0.0
9519.6, 139.1, | , 29.2, 0.0, 559.3, | ,  3000,  2907,  9000,  8772, | , -3.4, 2276.7, 81.137, |, 0.0
9520.6, 140.0, | , 29.2, 0.0, 554.7, | ,  3000,  2905,  9000,  8771, | , -3.4, 2286.2, 81.451, |, 0.0
9521.6, 139.5, | , 29.2, 0.0, 559.1, | ,  3000,  2907,  9000,  8779, | , -3.4, 2287.0, 81.552, |, 0.0
9522.6, 139.0, | , 29.2, 0.0, 559.2, | ,  3000,  2908,  9000,  8775, | , -3.4, 2266.5, 80.792, |, 0.0
9523.6, 139.2, | , 29.2, 0.0, 558.4, | ,  3000,  2908,  9000,  8787, | , -3.4, 2304.6, 82.237, |, 0.0
9524.7, 139.5, | , 29.2, 0.0, 559.4, | ,  3000,  2906,  9000,  8779, | , -3.4, 2246.7, 80.111, |, 0.0
9525.7, 139.8, | , 29.2, 0.0, 554.1, | ,  3000,  2902,  9000,  8779, | , -3.4, 2265.2, 80.740, |, 0.0
9526.7, 139.8, | , 29.2, 0.0, 553.3, | ,  3000,  2901,  9000,  8773, | , -3.4, 2283.6, 81.345, |, 0.0
9527.7, 139.5, | , 29.2, 0.0, 559.0, | ,  3000,  2909,  9000,  8788, | , -3.4, 2282.3, 81.458, |, 0.0
9528.7, 139.3, | , 29.2, 0.0, 558.3, | ,  3000,  2907,  9000,  8782, | , -3.4, 2251.5, 80.309, |, 0.0
9529.7, 139.1, | , 29.2, 0.0, 558.4, | ,  3000,  2905,  9000,  8770, | , -3.4, 2251.9, 80.222, |, 0.0
9530.7, 139.4, | , 29.2, 0.0, 558.7, | ,  3000,  2902,  9000,  8776, | , -3.4, 2302.4, 82.043, |, 0.0
9531.7, 139.8, | , 29.2, 0.0, 553.5, | ,  3000,  2903,  9000,  8796, | , -3.4, 2264.3, 80.833, |, 0.0
9532.7, 139.1, | , 29.2, 0.0, 558.0, | ,  3000,  2905,  9000,  8777, | , -3.4, 2245.0, 80.029, |, 0.0
9533.8, 139.4, | , 29.2, 0.0, 557.9, | ,  3000,  2908,  9000,  8789, | , -3.4, 2235.6, 79.790, |, 0.0
9534.8, 139.3, | , 29.2, 0.0, 558.6, | ,  3000,  2902,  9000,  8772, | , -3.4, 2219.8, 79.072, |, 0.0
9535.8, 139.5, | , 29.2, 0.0, 558.6, | ,  3000,  2907,  9000,  8781, | , -3.4, 2261.3, 80.644, |, 0.0
9536.8, 139.7, | , 29.2, 0.0, 552.4, | ,  3000,  2902,  9000,  8768, | , -3.4, 2211.6, 78.759, |, 0.0
9537.8, 140.1, | , 29.2, 0.0, 553.0, | ,  3000,  2899,  9000,  8760, | , -3.4, 2233.5, 79.459, |, 0.0
