Repository: jdhuang-csm/Ru-BCA

## Methods
* (BaO)<sub>x</sub>-(CaO)<sub>y</sub>-(Al<sub>2</sub>O<sub>3</sub>)<sub>1-x-y</sub> (BCA) catalyst supports were synthesized via sol-gel and solid-state methods. 
* Ru/BCA catalysts were prepared via incipient wetness impregnation to achieve 1 wt. % Ru loading.
* Ammonia synthesis rates were measured for Ru/BCA catalysts in a packed-bed reactor at 480-600<sup>o</sup>C, 10 bar, and space velocities up to 1.3 x 10<sup>6</sup> ml g<sub>cat</sub><sup>-1</sup> h<sup>-1</sup>.
* A machine learning (ML) model was employed to improve understanding of the behavior of Ru/BCA catalysts.
* A microkinetic model was developed to describe the best-performing catalyst.

File: data/init_files_Cadigan/B2CA_7-12_dryoven.txt (part 24 of 29)
********** Start test **********
Elapsed time, Pressure, | , LJtemp(C), Inner-Temp, Outer-Temp, | , N2-set, N2-flow, H2-set, H2-flow, | , pH, NH3_ppm, NH3_Prod_rate, |, In222Temp
9137.2, 139.7, | , 29.7, 0.0, 589.5, | ,  1000,   956,  3000,  2937, | , -3.4, 4667.9, 51.415, |, 0.0
9138.2, 139.5, | , 29.7, 0.0, 593.1, | ,  1000,   959,  3000,  2943, | , -3.4, 4662.8, 51.475, |, 0.0
9139.2, 139.2, | , 29.7, 0.0, 594.2, | ,  1000,   955,  3000,  2903, | , -3.4, 4694.0, 51.236, |, 0.0
9140.2, 139.1, | , 29.7, 0.0, 593.7, | ,  1000,   955,  3000,  2950, | , -3.4, 4704.3, 51.976, |, 0.0
9141.3, 139.1, | , 29.7, 0.0, 594.4, | ,  1000,   956,  3000,  2928, | , -3.4, 4691.5, 51.554, |, 0.0
9142.3, 140.2, | , 29.7, 0.0, 589.2, | ,  1000,   953,  3000,  2916, | , -3.4, 4701.7, 51.463, |, 0.0
9143.3, 139.2, | , 29.7, 0.0, 592.8, | ,  1000,   960,  3000,  2940, | , -3.4, 4716.7, 52.035, |, 0.0
9144.3, 139.2, | , 29.7, 0.0, 593.8, | ,  1000,   957,  3000,  2945, | , -3.4, 4691.9, 51.802, |, 0.0
9145.3, 139.2, | , 29.7, 0.0, 593.9, | ,  1000,   953,  3000,  2908, | , -3.4, 4684.2, 51.167, |, 0.0
9146.3, 138.9, | , 29.7, 0.0, 593.9, | ,  1000,   956,  3000,  2919, | , -3.4, 4741.2, 51.985, |, 0.0
9147.3, 139.5, | , 29.7, 0.0, 588.8, | ,  1000,   953,  3000,  2944, | , -3.4, 4730.9, 52.154, |, 0.0
9148.3, 140.2, | , 29.7, 0.0, 588.1, | ,  1000,   955,  3000,  2929, | , -3.4, 4714.2, 51.815, |, 0.0
9149.3, 139.3, | , 29.7, 0.0, 593.6, | ,  1000,   954,  3000,  2943, | , -3.4, 4716.3, 51.996, |, 0.0
9150.4, 139.0, | , 29.7, 0.0, 593.6, | ,  1000,   955,  3000,  2930, | , -3.4, 4695.7, 51.615, |, 0.0
9151.4, 139.1, | , 29.7, 0.0, 593.8, | ,  1000,   958,  3000,  2927, | , -3.4, 4694.9, 51.610, |, 0.0
9152.4, 139.4, | , 29.7, 0.0, 594.3, | ,  1000,   959,  3000,  2936, | , -3.4, 4691.9, 51.697, |, 0.0
9153.4, 139.8, | , 29.7, 0.0, 587.4, | ,  1000,   952,  3000,  2918, | , -3.4, 4700.0, 51.463, |, 0.0
9154.4, 139.0, | , 29.7, 0.0, 593.6, | ,  1000,   955,  3000,  2922, | , -3.4, 4710.7, 51.668, |, 0.0
9155.4, 139.4, | , 29.7, 0.0, 594.0, | ,  1000,   957,  3000,  2941, | , -3.4, 4692.7, 51.748, |, 0.0
9156.4, 139.1, | , 29.7, 0.0, 594.0, | ,  1000,   957,  3000,  2944, | , -3.4, 4676.9, 51.616, |, 0.0
9157.4, 139.0, | , 29.7, 0.0, 593.8, | ,  1000,   960,  3000,  2933, | , -3.4, 4679.5, 51.542, |, 0.0
9158.4, 140.1, | , 29.7, 0.0, 589.2, | ,  1000,   954,  3000,  2926, | , -3.4, 4705.6, 51.654, |, 0.0
9159.5, 140.4, | , 29.7, 0.0, 588.3, | ,  1000,   957,  3000,  2941, | , -3.4, 4682.9, 51.655, |, 0.0
9160.5, 138.9, | , 29.7, 0.0, 594.1, | ,  1000,   957,  3000,  2918, | , -3.4, 4660.6, 51.098, |, 0.0
9161.5, 139.0, | , 29.7, 0.0, 594.1, | ,  1000,   958,  3000,  2935, | , -3.4, 4686.3, 51.621, |, 0.0
9162.5, 139.4, | , 29.7, 0.0, 593.9, | ,  1000,   955,  3000,  2941, | , -3.4, 4691.9, 51.714, |, 0.0
9163.5, 139.1, | , 29.7, 0.0, 592.7, | ,  1000,   958,  3000,  2921, | , -3.4, 4681.2, 51.368, |, 0.0
9164.5, 139.9, | , 29.7, 0.0, 588.2, | ,  1000,   954,  3000,  2933, | , -3.4, 4691.0, 51.593, |, 0.0
9165.5, 139.4, | , 29.7, 0.0, 594.1, | ,  1000,   955,  3000,  2926, | , -3.4, 4654.2, 51.105, |, 0.0
9166.5, 139.5, | , 29.7, 0.0, 594.4, | ,  1000,   955,  3000,  2938, | , -3.4, 4641.3, 51.128, |, 0.0
9167.5, 139.0, | , 29.7, 0.0, 594.0, | ,  1000,   955,  3000,  2932, | , -3.4, 4688.0, 51.552, |, 0.0
9168.6, 139.0, | , 29.7, 0.0, 592.8, | ,  1000,   958,  3000,  2909, | , -3.4, 4645.6, 50.828, |, 0.0
9169.6, 140.3, | , 29.7, 0.0, 584.8, | ,  1000,   950,  3000,  2926, | , -3.4, 4663.6, 51.153, |, 0.0
9170.6, 139.8, | , 29.7, 0.0, 587.8, | ,  1000,   956,  3000,  2927, | , -3.4, 4671.8, 51.324, |, 0.0
9171.6, 139.0, | , 29.7, 0.0, 593.9, | ,  1000,   957,  3000,  2929, | , -3.4, 4642.6, 51.042, |, 0.0
9172.6, 139.5, | , 29.7, 0.0, 593.5, | ,  1000,   956,  3000,  2944, | , -3.4, 4638.3, 51.176, |, 0.0
9173.6, 139.0, | , 29.7, 0.0, 593.1, | ,  1000,   954,  3000,  2914, | , -3.4, 4635.3, 50.735, |, 0.0
9174.6, 139.1, | , 29.7, 0.0, 593.6, | ,  1000,   955,  3000,  2930, | , -3.4, 4656.3, 51.184, |, 0.0
9175.6, 140.0, | , 29.7, 0.0, 589.1, | ,  1000,   951,  3000,  2936, | , -3.4, 4638.8, 51.019, |, 0.0
9176.6, 139.0, | , 29.7, 0.0, 593.3, | ,  1000,   960,  3000,  2929, | , -3.4, 4633.6, 50.981, |, 0.0
9177.6, 139.0, | , 29.7, 0.0, 594.1, | ,  1000,   956,  3000,  2940, | , -3.4, 4632.3, 51.058, |, 0.0
9178.7, 139.0, | , 29.7, 0.0, 593.8, | ,  1000,   955,  3000,  2930, | , -3.4, 4622.5, 50.810, |, 0.0
9179.7, 139.4, | , 29.7, 0.0, 594.5, | ,  1000,   954,  3000,  2944, | , -3.4, 4633.2, 51.109, |, 0.0
9180.7, 139.8, | , 29.7, 0.0, 587.5, | ,  1000,   954,  3000,  2919, | , -3.4, 4617.3, 50.605, |, 0.0
9181.7, 139.7, | , 29.7, 0.0, 588.7, | ,  1000,   954,  3000,  2932, | , -3.4, 4639.6, 51.014, |, 0.0
9182.7, 139.3, | , 29.7, 0.0, 594.4, | ,  1000,   956,  3000,  2925, | , -3.4, 4629.8, 50.833, |, 0.0
9183.7, 139.0, | , 29.7, 0.0, 587.1, | ,  1000,   954,  3000,  2917, | , -3.4, 4645.6, 50.874, |, 0.0
9184.7, 138.9, | , 29.7, 0.0, 594.4, | ,  1000,   958,  3000,  2949, | , -3.4, 4642.2, 51.320, |, 0.0
9185.7, 139.5, | , 29.7, 0.0, 589.5, | ,  1000,   954,  3000,  2920, | , -3.4, 4633.2, 50.780, |, 0.0
9186.7, 140.0, | , 29.7, 0.0, 590.0, | ,  1000,   955,  3000,  2933, | , -3.4, 4613.9, 50.747, |, 0.0
9187.8, 139.1, | , 29.7, 0.0, 594.3, | ,  1000,   963,  3000,  2936, | , -3.4, 4628.1, 51.050, |, 0.0
9188.8, 139.2, | , 29.7, 0.0, 593.5, | ,  1000,   957,  3000,  2933, | , -3.4, 4598.5, 50.625, |, 0.0
9189.8, 138.9, | , 29.7, 0.0, 594.2, | ,  1000,   955,  3000,  2923, | , -3.4, 4582.2, 50.285, |, 0.0
9190.8, 139.3, | , 29.7, 0.0, 594.3, | ,  1000,   958,  3000,  2920, | , -3.4, 4607.5, 50.553, |, 0.0
9191.8, 139.7, | , 29.7, 0.0, 588.2, | ,  1000,   954,  3000,  2930, | , -3.4, 4618.2, 50.755, |, 0.0
9192.8, 139.9, | , 29.7, 0.0, 589.5, | ,  1000,   956,  3000,  2932, | , -3.4, 4624.2, 50.874, |, 0.0
9193.8, 139.6, | , 29.7, 0.0, 593.1, | ,  1000,   956,  3000,  2948, | , -3.4, 4626.3, 51.100, |, 0.0
9194.8, 139.0, | , 29.7, 0.0, 594.0, | ,  1000,   957,  3000,  2922, | , -3.4, 4589.5, 50.373, |, 0.0
9195.9, 138.9, | , 29.7, 0.0, 594.5, | ,  1000,   959,  3000,  2918, | , -3.4, 4600.6, 50.474, |, 0.0
9196.9, 139.9, | , 29.7, 0.0, 589.1, | ,  1000,   952,  3000,  2925, | , -3.4, 4611.8, 50.583, |, 0.0
9197.9, 139.7, | , 29.7, 0.0, 589.2, | ,  1000,   956,  3000,  2928, | , -3.4, 4615.6, 50.724, |, 0.0
9198.9, 139.2, | , 29.7, 0.0, 593.7, | ,  1000,   953,  3000,  2939, | , -3.4, 4605.8, 50.715, |, 0.0
9199.9, 139.4, | , 29.7, 0.0, 594.3, | ,  1000,   954,  3000,  2914, | , -3.4, 4599.8, 50.352, |, 0.0
9200.9, 138.9, | , 29.7, 0.0, 593.6, | ,  1000,   955,  3000,  2914, | , -3.4, 4605.8, 50.411, |, 0.0
9201.9, 138.7, | , 29.7, 0.0, 593.8, | ,  1000,   960,  3000,  2915, | , -3.4, 4638.8, 50.857, |, 0.0
9202.9, 139.8, | , 29.7, 0.0, 587.7, | ,  1000,   952,  3000,  2918, | , -3.4, 4635.3, 50.762, |, 0.0
9203.9, 139.6, | , 29.7, 0.0, 592.7, | ,  1000,   954,  3000,  2948, | , -3.4, 4607.5, 50.860, |, 0.0
9204.9, 139.2, | , 29.7, 0.0, 593.7, | ,  1000,   955,  3000,  2937, | , -3.4, 4606.2, 50.728, |, 0.0
9206.0, 138.8, | , 29.7, 0.0, 593.9, | ,  1000,   958,  3000,  2914, | , -3.4, 4607.5, 50.475, |, 0.0
9207.0, 139.3, | , 29.7, 0.0, 594.1, | ,  1000,   955,  3000,  2931, | , -3.4, 4616.9, 50.763, |, 0.0
9208.0, 139.9, | , 29.7, 0.0, 589.4, | ,  1000,   955,  3000,  2932, | , -3.4, 4608.8, 50.680, |, 0.0
9209.0, 139.7, | , 29.7, 0.0, 588.7, | ,  1000,   956,  3000,  2941, | , -3.4, 4600.2, 50.720, |, 0.0
9210.0, 139.1, | , 29.7, 0.0, 594.0, | ,  1000,   952,  3000,  2936, | , -3.4, 4572.4, 50.300, |, 0.0
9211.0, 139.0, | , 29.7, 0.0, 594.1, | ,  1000,   954,  3000,  2929, | , -3.4, 4598.9, 50.523, |, 0.0
9212.0, 139.0, | , 29.7, 0.0, 594.2, | ,  1000,   955,  3000,  2941, | , -3.4, 4607.9, 50.788, |, 0.0
9213.0, 138.9, | , 29.7, 0.0, 593.9, | ,  1000,   960,  3000,  2923, | , -3.4, 4633.2, 50.908, |, 0.0
9214.0, 139.9, | , 29.7, 0.0, 588.0, | ,  1000,   950,  3000,  2943, | , -3.4, 4607.1, 50.748, |, 0.0
9215.1, 139.3, | , 29.7, 0.0, 594.5, | ,  1000,   957,  3000,  2931, | , -3.4, 4592.9, 50.529, |, 0.0
9216.1, 139.0, | , 29.7, 0.0, 594.3, | ,  1000,   956,  3000,  2926, | , -3.4, 4622.1, 50.760, |, 0.0
9217.1, 139.4, | , 29.7, 0.0, 594.5, | ,  1000,   959,  3000,  2944, | , -3.4, 4598.1, 50.770, |, 0.0
9218.1, 139.1, | , 29.7, 0.0, 594.4, | ,  1000,   956,  3000,  2931, | , -3.4, 4589.1, 50.479, |, 0.0
9219.1, 139.9, | , 29.7, 0.0, 588.9, | ,  1000,   951,  3000,  2943, | , -3.4, 4600.2, 50.689, |, 0.0
9220.1, 139.6, | , 29.7, 0.0, 589.9, | ,  1000,   954,  3000,  2921, | , -3.4, 4571.9, 50.130, |, 0.0
9221.1, 139.2, | , 29.7, 0.0, 594.4, | ,  1000,   959,  3000,  2917, | , -3.4, 4613.5, 50.590, |, 0.0
9222.1, 138.8, | , 29.7, 0.0, 594.3, | ,  1000,   954,  3000,  2930, | , -3.4, 4624.6, 50.829, |, 0.0
9223.1, 138.9, | , 29.7, 0.0, 594.4, | ,  1000,   955,  3000,  2938, | , -3.4, 4629.8, 51.005, |, 0.0
9224.2, 139.4, | , 29.7, 0.0, 594.1, | ,  1000,   955,  3000,  2919, | , -3.4, 4606.2, 50.500, |, 0.0
9225.2, 140.0, | , 29.7, 0.0, 589.0, | ,  1000,   956,  3000,  2923, | , -3.4, 4604.1, 50.540, |, 0.0
9226.2, 139.0, | , 29.7, 0.0, 594.5, | ,  1000,   955,  3000,  2931, | , -3.4, 4609.2, 50.679, |, 0.0
9227.2, 138.9, | , 29.7, 0.0, 594.5, | ,  1000,   954,  3000,  2941, | , -3.4, 4593.3, 50.626, |, 0.0
9228.2, 139.6, | , 29.7, 0.0, 594.1, | ,  1000,   956,  3000,  2920, | , -3.4, 4584.8, 50.284, |, 0.0
9229.2, 139.1, | , 29.7, 0.0, 594.0, | ,  1000,   955,  3000,  2933, | , -3.4, 4637.9, 51.024, |, 0.0
9230.2, 139.6, | , 29.7, 0.0, 589.6, | ,  1000,   955,  3000,  2925, | , -3.4, 4610.5, 50.615, |, 0.0
9231.2, 139.5, | , 29.7, 0.0, 589.8, | ,  1000,   949,  3000,  2917, | , -3.4, 4596.8, 50.288, |, 0.0
9232.2, 139.3, | , 29.7, 0.0, 593.9, | ,  1000,   953,  3000,  2936, | , -3.4, 4603.6, 50.655, |, 0.0
9233.2, 139.0, | , 29.7, 0.0, 594.1, | ,  1000,   957,  3000,  2933, | , -3.4, 4595.1, 50.579, |, 0.0
9234.3, 139.2, | , 29.7, 0.0, 593.6, | ,  1000,   954,  3000,  2932, | , -3.4, 4590.3, 50.466, |, 0.0
9235.3, 139.5, | , 29.7, 0.0, 595.0, | ,  1000,   955,  3000,  2933, | , -3.4, 4585.6, 50.460, |, 0.0
9236.3, 140.1, | , 29.7, 0.0, 588.9, | ,  1000,   952,  3000,  2903, | , -3.4, 4583.9, 50.011, |, 0.0
9237.3, 139.1, | , 29.7, 0.0, 594.4, | ,  1000,   959,  3000,  2945, | , -3.4, 4625.9, 51.101, |, 0.0
9238.3, 139.4, | , 29.7, 0.0, 594.8, | ,  1000,   956,  3000,  2926, | , -3.4, 4593.3, 50.454, |, 0.0
9239.3, 139.5, | , 29.7, 0.0, 593.9, | ,  1000,   958,  3000,  2927, | , -3.4, 4589.9, 50.457, |, 0.0
9240.3, 138.8, | , 29.7, 0.0, 594.8, | ,  1000,   953,  3000,  2929, | , -3.4, 4604.5, 50.572, |, 0.0
9241.3, 139.6, | , 29.7, 0.0, 590.0, | ,  1000,   956,  3000,  2914, | , -3.4, 4635.8, 50.764, |, 0.0
9242.3, 139.9, | , 29.7, 0.0, 590.5, | ,  1000,   955,  3000,  2935, | , -3.4, 4607.5, 50.716, |, 0.0
9243.4, 139.3, | , 29.7, 0.0, 594.7, | ,  1000,   955,  3000,  2945, | , -3.4, 4599.8, 50.765, |, 0.0
9244.4, 139.0, | , 29.7, 0.0, 594.2, | ,  1000,   957,  3000,  2923, | , -3.4, 4590.8, 50.399, |, 0.0
9245.4, 139.2, | , 29.7, 0.0, 595.2, | ,  1000,   955,  3000,  2917, | , -3.4, 4598.9, 50.390, |, 0.0
9246.4, 139.4, | , 29.7, 0.0, 595.4, | ,  1000,   952,  3000,  2942, | , -3.4, 4596.8, 50.654, |, 0.0
9247.4, 139.6, | , 29.7, 0.0, 588.6, | ,  1000,   954,  3000,  2914, | , -3.4, 4575.8, 50.082, |, 0.0
9248.4, 138.9, | , 29.7, 0.0, 595.2, | ,  1000,   957,  3000,  2916, | , -3.4, 4598.9, 50.404, |, 0.0
9249.4, 139.5, | , 29.7, 0.0, 594.5, | ,  1000,   955,  3000,  2946, | , -3.4, 4592.9, 50.700, |, 0.0
9250.4, 138.9, | , 29.7, 0.0, 595.0, | ,  1000,   956,  3000,  2920, | , -3.4, 4598.1, 50.434, |, 0.0
9251.4, 139.0, | , 29.7, 0.0, 595.0, | ,  1000,   958,  3000,  2944, | , -3.4, 4614.3, 50.956, |, 0.0
9252.4, 140.1, | , 29.7, 0.0, 589.3, | ,  1000,   955,  3000,  2934, | , -3.4, 4583.1, 50.434, |, 0.0
9253.5, 140.2, | , 29.7, 0.0, 588.9, | ,  1000,   952,  3000,  2935, | , -3.4, 4567.6, 50.238, |, 0.0
9254.5, 139.1, | , 29.7, 0.0, 594.0, | ,  1000,   957,  3000,  2935, | , -3.4, 4613.5, 50.806, |, 0.0
9255.5, 138.9, | , 29.7, 0.0, 594.6, | ,  1000,   953,  3000,  2920, | , -3.4, 4598.1, 50.392, |, 0.0
9256.5, 139.1, | , 29.7, 0.0, 595.1, | ,  1000,   956,  3000,  2933, | , -3.4, 4613.9, 50.763, |, 0.0
9257.5, 138.8, | , 29.7, 0.0, 594.8, | ,  1000,   955,  3000,  2918, | , -3.4, 4613.5, 50.546, |, 0.0
9258.5, 139.8, | , 29.7, 0.0, 588.8, | ,  1000,   956,  3000,  2944, | , -3.4, 4607.1, 50.847, |, 0.0
9259.5, 139.4, | , 29.7, 0.0, 593.9, | ,  1000,   954,  3000,  2935, | , -3.4, 4594.6, 50.558, |, 0.0
9260.5, 139.1, | , 29.7, 0.0, 594.9, | ,  1000,   955,  3000,  2919, | , -3.4, 4605.8, 50.483, |, 0.0
9261.5, 139.0, | , 29.7, 0.0, 594.7, | ,  1000,   953,  3000,  2936, | , -3.4, 4591.2, 50.523, |, 0.0
9262.6, 139.0, | , 29.7, 0.0, 595.0, | ,  1000,   957,  3000,  2928, | , -3.4, 4615.2, 50.728, |, 0.0
9263.6, 140.4, | , 29.7, 0.0, 587.2, | ,  1000,   950,  3000,  2922, | , -3.4, 4605.8, 50.466, |, 0.0
9264.6, 139.8, | , 29.7, 0.0, 588.4, | ,  1000,   950,  3000,  2930, | , -3.4, 4601.9, 50.527, |, 0.0
9265.6, 138.9, | , 29.7, 0.0, 594.9, | ,  1000,   953,  3000,  2926, | , -3.4, 4610.9, 50.605, |, 0.0
9266.6, 139.4, | , 29.7, 0.0, 595.0, | ,  1000,   958,  3000,  2949, | , -3.4, 4600.6, 50.858, |, 0.0
9267.6, 138.9, | , 29.7, 0.0, 594.6, | ,  1000,   954,  3000,  2917, | , -3.4, 4608.8, 50.476, |, 0.0
9268.6, 139.8, | , 29.7, 0.0, 590.5, | ,  1000,   958,  3000,  2931, | , -3.4, 4632.3, 50.973, |, 0.0
9269.6, 139.7, | , 29.7, 0.0, 588.5, | ,  1000,   954,  3000,  2930, | , -3.4, 4605.3, 50.614, |, 0.0
9270.6, 139.4, | , 29.7, 0.0, 594.3, | ,  1000,   954,  3000,  2926, | , -3.4, 4598.5, 50.488, |, 0.0
9271.6, 138.9, | , 29.7, 0.0, 594.8, | ,  1000,   955,  3000,  2931, | , -3.4, 4581.4, 50.374, |, 0.0
9272.7, 139.1, | , 29.7, 0.0, 594.5, | ,  1000,   957,  3000,  2954, | , -3.4, 4584.8, 50.737, |, 0.0
9273.7, 139.2, | , 29.7, 0.0, 594.7, | ,  1000,   956,  3000,  2926, | , -3.4, 4575.4, 50.249, |, 0.0
9274.7, 139.8, | , 29.7, 0.0, 588.1, | ,  1000,   955,  3000,  2930, | , -3.4, 4630.2, 50.902, |, 0.0
9275.7, 139.7, | , 29.7, 0.0, 589.3, | ,  1000,   950,  3000,  2924, | , -3.4, 4602.8, 50.454, |, 0.0
9276.7, 139.3, | , 29.7, 0.0, 595.1, | ,  1000,   953,  3000,  2926, | , -3.4, 4624.2, 50.760, |, 0.0
9277.7, 139.4, | , 29.7, 0.0, 594.6, | ,  1000,   953,  3000,  2944, | , -3.4, 4573.6, 50.424, |, 0.0
9278.7, 139.1, | , 29.7, 0.0, 594.4, | ,  1000,   957,  3000,  2937, | , -3.4, 4568.5, 50.333, |, 0.0
9279.7, 139.8, | , 29.7, 0.0, 589.6, | ,  1000,   954,  3000,  2934, | , -3.4, 4587.3, 50.468, |, 0.0
9280.8, 139.9, | , 29.7, 0.0, 590.2, | ,  1000,   949,  3000,  2920, | , -3.4, 4595.5, 50.311, |, 0.0
9281.8, 138.9, | , 29.7, 0.0, 594.8, | ,  1000,   957,  3000,  2924, | , -3.4, 4618.6, 50.714, |, 0.0
9282.8, 139.0, | , 29.7, 0.0, 594.7, | ,  1000,   956,  3000,  2926, | , -3.4, 4628.1, 50.825, |, 0.0
9283.8, 139.0, | , 29.7, 0.0, 594.8, | ,  1000,   959,  3000,  2926, | , -3.4, 4613.5, 50.707, |, 0.0
9284.8, 139.0, | , 29.7, 0.0, 593.7, | ,  1000,   956,  3000,  2929, | , -3.4, 4581.8, 50.370, |, 0.0
9285.8, 139.8, | , 29.7, 0.0, 588.4, | ,  1000,   954,  3000,  2929, | , -3.4, 4582.2, 50.344, |, 0.0
9286.8, 139.8, | , 29.7, 0.0, 590.3, | ,  1000,   956,  3000,  2944, | , -3.4, 4583.1, 50.587, |, 0.0
9287.8, 139.3, | , 29.7, 0.0, 595.1, | ,  1000,   955,  3000,  2926, | , -3.4, 4565.1, 50.120, |, 0.0
9288.8, 139.0, | , 29.7, 0.0, 595.0, | ,  1000,   953,  3000,  2941, | , -3.4, 4599.8, 50.670, |, 0.0
9289.8, 139.0, | , 29.7, 0.0, 594.2, | ,  1000,   960,  3000,  2926, | , -3.4, 4592.9, 50.505, |, 0.0
9290.9, 140.0, | , 29.7, 0.0, 590.1, | ,  1000,   952,  3000,  2929, | , -3.4, 4619.5, 50.727, |, 0.0
9291.9, 139.7, | , 29.7, 0.0, 588.6, | ,  1000,   956,  3000,  2925, | , -3.4, 4589.5, 50.393, |, 0.0
9292.9, 139.0, | , 29.7, 0.0, 594.8, | ,  1000,   956,  3000,  2946, | , -3.4, 4583.9, 50.617, |, 0.0
9293.9, 139.0, | , 29.7, 0.0, 594.7, | ,  1000,   954,  3000,  2918, | , -3.4, 4597.2, 50.361, |, 0.0
9294.9, 139.0, | , 29.7, 0.0, 594.4, | ,  1000,   956,  3000,  2917, | , -3.4, 4622.5, 50.659, |, 0.0
9295.9, 139.1, | , 29.7, 0.0, 595.2, | ,  1000,   955,  3000,  2941, | , -3.4, 4598.9, 50.694, |, 0.0
9296.9, 139.8, | , 29.7, 0.0, 589.3, | ,  1000,   955,  3000,  2925, | , -3.4, 4572.4, 50.202, |, 0.0
9297.9, 138.9, | , 29.7, 0.0, 595.3, | ,  1000,   957,  3000,  2926, | , -3.4, 4584.3, 50.364, |, 0.0
9298.9, 139.4, | , 29.7, 0.0, 595.2, | ,  1000,   954,  3000,  2941, | , -3.4, 4584.8, 50.526, |, 0.0
9299.9, 139.1, | , 29.7, 0.0, 594.4, | ,  1000,   957,  3000,  2934, | , -3.4, 4575.8, 50.382, |, 0.0
9301.0, 139.2, | , 29.7, 0.0, 595.7, | ,  1000,   955,  3000,  2918, | , -3.4, 4605.3, 50.470, |, 0.0
9302.0, 139.7, | , 29.7, 0.0, 590.5, | ,  1000,   955,  3000,  2952, | , -3.4, 4590.8, 50.758, |, 0.0
9303.0, 139.5, | , 29.7, 0.0, 591.1, | ,  1000,   955,  3000,  2930, | , -3.4, 4593.8, 50.508, |, 0.0
9304.0, 139.0, | , 29.7, 0.0, 595.1, | ,  1000,   955,  3000,  2930, | , -3.4, 4598.9, 50.552, |, 0.0
9305.0, 139.4, | , 29.7, 0.0, 594.8, | ,  1000,   955,  3000,  2918, | , -3.4, 4587.8, 50.278, |, 0.0
9306.0, 138.9, | , 29.7, 0.0, 595.6, | ,  1000,   958,  3000,  2949, | , -3.4, 4599.8, 50.853, |, 0.0
9307.0, 139.0, | , 29.7, 0.0, 595.6, | ,  1000,   957,  3000,  2926, | , -3.4, 4590.8, 50.434, |, 0.0
9308.0, 140.2, | , 29.7, 0.0, 589.5, | ,  1000,   954,  3000,  2939, | , -3.4, 4583.1, 50.483, |, 0.0
9309.0, 138.8, | , 29.7, 0.0, 595.4, | ,  1000,   957,  3000,  2928, | , -3.4, 4595.1, 50.516, |, 0.0
9310.1, 139.0, | , 29.7, 0.0, 594.8, | ,  1000,   951,  3000,  2933, | , -3.4, 4600.2, 50.556, |, 0.0
9311.1, 138.9, | , 29.7, 0.0, 595.4, | ,  1000,   958,  3000,  2933, | , -3.4, 4604.5, 50.689, |, 0.0
9312.1, 139.2, | , 29.7, 0.0, 595.7, | ,  1000,   956,  3000,  2914, | , -3.4, 4602.3, 50.404, |, 0.0
9313.1, 139.6, | , 29.7, 0.0, 591.0, | ,  1000,   953,  3000,  2922, | , -3.4, 4590.3, 50.335, |, 0.0
9314.1, 139.6, | , 29.7, 0.0, 591.2, | ,  1000,   955,  3000,  2937, | , -3.4, 4598.5, 50.633, |, 0.0
9315.1, 139.4, | , 29.7, 0.0, 594.9, | ,  1000,   956,  3000,  2921, | , -3.4, 4564.6, 50.075, |, 0.0
9316.1, 139.0, | , 29.7, 0.0, 595.6, | ,  1000,   955,  3000,  2926, | , -3.4, 4593.3, 50.452, |, 0.0
9317.1, 139.0, | , 29.7, 0.0, 595.5, | ,  1000,   955,  3000,  2938, | , -3.4, 4586.5, 50.522, |, 0.0
9318.2, 139.3, | , 29.7, 0.0, 595.9, | ,  1000,   954,  3000,  2933, | , -3.4, 4575.4, 50.323, |, 0.0
9319.2, 139.9, | , 29.7, 0.0, 591.6, | ,  1000,   954,  3000,  2920, | , -3.4, 4580.1, 50.200, |, 0.0
9320.2, 139.3, | , 29.7, 0.0, 594.9, | ,  1000,   955,  3000,  2948, | , -3.4, 4603.6, 50.830, |, 0.0
9321.2, 139.2, | , 29.7, 0.0, 596.4, | ,  1000,   956,  3000,  2917, | , -3.4, 4565.9, 50.042, |, 0.0
9322.2, 139.3, | , 29.7, 0.0, 595.4, | ,  1000,   957,  3000,  2924, | , -3.4, 4604.9, 50.572, |, 0.0
9323.2, 138.9, | , 29.7, 0.0, 595.7, | ,  1000,   956,  3000,  2924, | , -3.4, 4632.8, 50.864, |, 0.0
9324.2, 139.8, | , 29.7, 0.0, 590.4, | ,  1000,   951,  3000,  2944, | , -3.4, 4620.3, 50.922, |, 0.0
9325.2, 140.1, | , 29.7, 0.0, 590.0, | ,  1000,   953,  3000,  2929, | , -3.4, 4572.8, 50.225, |, 0.0
9326.2, 138.8, | , 29.7, 0.0, 595.9, | ,  1000,   956,  3000,  2923, | , -3.4, 4613.5, 50.635, |, 0.0
9327.2, 138.9, | , 29.7, 0.0, 595.6, | ,  1000,   955,  3000,  2938, | , -3.4, 4601.1, 50.686, |, 0.0
9328.3, 138.9, | , 29.7, 0.0, 595.7, | ,  1000,   955,  3000,  2922, | , -3.4, 4616.1, 50.644, |, 0.0
9329.3, 139.2, | , 29.7, 0.0, 596.0, | ,  1000,   959,  3000,  2941, | , -3.4, 4598.1, 50.744, |, 0.0
9330.3, 139.8, | , 29.7, 0.0, 589.6, | ,  1000,   951,  3000,  2929, | , -3.4, 4582.6, 50.314, |, 0.0
9331.3, 139.0, | , 29.7, 0.0, 595.9, | ,  1000,   953,  3000,  2952, | , -3.4, 4577.5, 50.569, |, 0.0
9332.3, 139.3, | , 29.7, 0.0, 596.6, | ,  1000,   957,  3000,  2929, | , -3.4, 4568.5, 50.237, |, 0.0
9333.3, 139.3, | , 29.7, 0.0, 596.2, | ,  1000,   956,  3000,  2925, | , -3.4, 4595.9, 50.468, |, 0.0
9334.3, 138.9, | , 29.7, 0.0, 596.0, | ,  1000,   952,  3000,  2927, | , -3.4, 4613.9, 50.646, |, 0.0
9335.3, 139.9, | , 29.7, 0.0, 591.0, | ,  1000,   956,  3000,  2928, | , -3.4, 4601.1, 50.565, |, 0.0
9336.3, 140.0, | , 29.7, 0.0, 591.1, | ,  1000,   952,  3000,  2942, | , -3.4, 4596.3, 50.649, |, 0.0
9337.3, 139.0, | , 29.7, 0.0, 595.8, | ,  1000,   956,  3000,  2929, | , -3.4, 4606.2, 50.638, |, 0.0
9338.4, 139.0, | , 29.7, 0.0, 595.7, | ,  1000,   955,  3000,  2926, | , -3.4, 4583.1, 50.321, |, 0.0
9339.4, 139.4, | , 29.7, 0.0, 596.3, | ,  1000,   956,  3000,  2929, | , -3.4, 4576.6, 50.308, |, 0.0
9340.4, 139.4, | , 29.7, 0.0, 595.5, | ,  1000,   954,  3000,  2936, | , -3.4, 4575.4, 50.353, |, 0.0
9341.4, 139.6, | , 29.7, 0.0, 590.3, | ,  1000,   951,  3000,  2903, | , -3.4, 4555.6, 49.692, |, 0.0
9342.4, 138.9, | , 29.7, 0.0, 596.0, | ,  1000,   957,  3000,  2941, | , -3.4, 4592.9, 50.656, |, 0.0
9343.4, 139.3, | , 29.7, 0.0, 596.0, | ,  1000,   958,  3000,  2937, | , -3.4, 4576.6, 50.445, |, 0.0
9344.4, 139.4, | , 29.7, 0.0, 596.1, | ,  1000,   955,  3000,  2932, | , -3.4, 4580.9, 50.379, |, 0.0
9345.4, 139.1, | , 29.7, 0.0, 595.5, | ,  1000,   955,  3000,  2929, | , -3.4, 4575.4, 50.288, |, 0.0
9346.4, 140.0, | , 29.7, 0.0, 591.4, | ,  1000,   955,  3000,  2942, | , -3.4, 4585.2, 50.568, |, 0.0
9347.5, 139.9, | , 29.7, 0.0, 590.2, | ,  1000,   956,  3000,  2929, | , -3.4, 4588.6, 50.439, |, 0.0
9348.5, 139.1, | , 29.7, 0.0, 595.7, | ,  1000,   957,  3000,  2948, | , -3.4, 4590.3, 50.712, |, 0.0
9349.5, 138.8, | , 29.7, 0.0, 595.4, | ,  1000,   959,  3000,  2914, | , -3.4, 4563.4, 50.010, |, 0.0
9350.5, 139.5, | , 29.7, 0.0, 595.7, | ,  1000,   958,  3000,  2915, | , -3.4, 4588.6, 50.286, |, 0.0
9351.5, 138.9, | , 29.7, 0.0, 596.0, | ,  1000,   959,  3000,  2927, | , -3.4, 4607.9, 50.667, |, 0.0
9352.5, 139.8, | , 29.7, 0.0, 589.7, | ,  1000,   954,  3000,  2939, | , -3.4, 4619.9, 50.891, |, 0.0
9353.5, 139.4, | , 29.7, 0.0, 596.0, | ,  1000,   956,  3000,  2946, | , -3.4, 4601.5, 50.802, |, 0.0
9354.5, 139.0, | , 29.7, 0.0, 595.9, | ,  1000,   955,  3000,  2933, | , -3.4, 4568.1, 50.267, |, 0.0
9355.5, 139.0, | , 29.7, 0.0, 595.3, | ,  1000,   959,  3000,  2928, | , -3.4, 4574.1, 50.302, |, 0.0
9356.6, 138.9, | , 29.7, 0.0, 596.3, | ,  1000,   955,  3000,  2914, | , -3.4, 4620.3, 50.578, |, 0.0
9357.6, 140.1, | , 29.7, 0.0, 588.4, | ,  1000,   954,  3000,  2938, | , -3.4, 4590.8, 50.553, |, 0.0
9358.6, 139.6, | , 29.7, 0.0, 590.0, | ,  1000,   954,  3000,  2919, | , -3.4, 4574.5, 50.129, |, 0.0
9359.6, 138.9, | , 29.7, 0.0, 596.3, | ,  1000,   958,  3000,  2939, | , -3.4, 4574.9, 50.443, |, 0.0
9360.6, 139.5, | , 29.7, 0.0, 595.6, | ,  1000,   953,  3000,  2942, | , -3.4, 4575.4, 50.431, |, 0.0
9361.6, 139.3, | , 29.7, 0.0, 596.7, | ,  1000,   956,  3000,  2929, | , -3.4, 4586.9, 50.431, |, 0.0
9362.6, 138.9, | , 29.7, 0.0, 596.4, | ,  1000,   954,  3000,  2923, | , -3.4, 4583.1, 50.282, |, 0.0
9363.6, 140.1, | , 29.7, 0.0, 591.3, | ,  1000,   959,  3000,  2937, | , -3.4, 4579.6, 50.486, |, 0.0
9364.6, 139.3, | , 29.7, 0.0, 596.7, | ,  1000,   958,  3000,  2926, | , -3.4, 4583.9, 50.367, |, 0.0
9365.7, 139.0, | , 29.7, 0.0, 595.8, | ,  1000,   955,  3000,  2933, | , -3.4, 4577.1, 50.356, |, 0.0
9366.7, 139.0, | , 29.7, 0.0, 596.4, | ,  1000,   957,  3000,  2936, | , -3.4, 4580.5, 50.450, |, 0.0
9367.7, 139.3, | , 29.7, 0.0, 596.7, | ,  1000,   958,  3000,  2937, | , -3.4, 4585.6, 50.529, |, 0.0
9368.7, 139.8, | , 29.7, 0.0, 588.7, | ,  1000,   951,  3000,  2916, | , -3.4, 4598.9, 50.318, |, 0.0
9369.7, 139.7, | , 29.7, 0.0, 590.7, | ,  1000,   952,  3000,  2937, | , -3.4, 4597.2, 50.588, |, 0.0
9370.7, 139.1, | , 29.7, 0.0, 595.8, | ,  1000,   957,  3000,  2949, | , -3.4, 4574.9, 50.563, |, 0.0
9371.7, 139.2, | , 29.7, 0.0, 596.7, | ,  1000,   959,  3000,  2929, | , -3.4, 4604.9, 50.650, |, 0.0
9372.7, 139.0, | , 29.7, 0.0, 596.6, | ,  1000,   958,  3000,  2933, | , -3.4, 4577.1, 50.403, |, 0.0
9373.7, 139.6, | , 29.7, 0.0, 591.5, | ,  1000,   955,  3000,  2941, | , -3.4, 4599.3, 50.698, |, 0.0
9374.7, 139.9, | , 29.7, 0.0, 590.8, | ,  1000,   954,  3000,  2931, | , -3.4, 4574.5, 50.291, |, 0.0
9375.7, 139.0, | , 29.7, 0.0, 595.8, | ,  1000,   956,  3000,  2932, | , -3.4, 4602.8, 50.635, |, 0.0
9376.8, 139.0, | , 29.7, 0.0, 596.6, | ,  1000,   955,  3000,  2933, | , -3.4, 4586.1, 50.464, |, 0.0
9377.8, 139.0, | , 29.7, 0.0, 596.4, | ,  1000,   955,  3000,  2939, | , -3.4, 4574.9, 50.402, |, 0.0
9378.8, 139.3, | , 29.7, 0.0, 596.9, | ,  1000,   959,  3000,  2920, | , -3.4, 4576.2, 50.224, |, 0.0
9379.8, 139.6, | , 29.7, 0.0, 590.9, | ,  1000,   951,  3000,  2914, | , -3.4, 4573.6, 50.020, |, 0.0
9380.8, 139.7, | , 29.7, 0.0, 591.2, | ,  1000,   953,  3000,  2919, | , -3.4, 4585.2, 50.238, |, 0.0
9381.8, 139.3, | , 29.7, 0.0, 597.0, | ,  1000,   955,  3000,  2928, | , -3.4, 4574.1, 50.253, |, 0.0
9382.8, 139.3, | , 29.7, 0.0, 597.1, | ,  1000,   954,  3000,  2933, | , -3.4, 4577.1, 50.339, |, 0.0
9383.8, 138.9, | , 29.7, 0.0, 596.8, | ,  1000,   955,  3000,  2937, | , -3.4, 4576.2, 50.399, |, 0.0
9384.8, 139.8, | , 29.7, 0.0, 592.3, | ,  1000,   955,  3000,  2911, | , -3.4, 4573.6, 50.030, |, 0.0
9385.8, 139.8, | , 29.7, 0.0, 590.6, | ,  1000,   955,  3000,  2928, | , -3.4, 620.4, 6.842, |, 0.0
9386.9, 139.0, | , 29.7, 0.0, 597.0, | ,  1000,   956,  3000,  2937, | , -3.4, 684.2, 7.568, |, 0.0
9387.9, 139.0, | , 29.7, 0.0, 596.8, | ,  1000,   959,  3000,  2933, | , -3.4, 762.2, 8.426, |, 0.0
9388.9, 139.3, | , 29.7, 0.0, 597.0, | ,  1000,   958,  3000,  2935, | , -3.4, 862.0, 9.532, |, 0.0
9389.9, 139.0, | , 29.7, 0.0, 596.7, | ,  1000,   957,  3000,  2936, | , -3.4, 940.8, 10.400, |, 0.0
9390.9, 139.9, | , 29.7, 0.0, 590.2, | ,  1000,   950,  3000,  2941, | , -3.4, 1041.5, 11.506, |, 0.0
9391.9, 139.4, | , 29.7, 0.0, 591.6, | ,  1000,   950,  3000,  2910, | , -3.4, 1144.4, 12.540, |, 0.0
9392.9, 138.8, | , 29.7, 0.0, 596.9, | ,  1000,   955,  3000,  2942, | , -3.4, 1237.8, 13.693, |, 0.0
9393.9, 139.0, | , 29.7, 0.0, 596.3, | ,  1000,   953,  3000,  2952, | , -3.4, 1340.6, 14.862, |, 0.0
9394.9, 138.9, | , 29.7, 0.0, 596.8, | ,  1000,   960,  3000,  2926, | , -3.4, 1416.8, 15.631, |, 0.0
9395.9, 139.6, | , 29.7, 0.0, 592.5, | ,  1000,   952,  3000,  2932, | , -3.4, 1541.1, 16.987, |, 0.0
9397.0, 140.3, | , 29.7, 0.0, 590.3, | ,  1000,   951,  3000,  2947, | , -3.4, 1591.2, 17.603, |, 0.0
9398.0, 139.0, | , 29.7, 0.0, 596.4, | ,  1000,   957,  3000,  2917, | , -3.4, 1681.6, 18.488, |, 0.0
9399.0, 138.9, | , 29.7, 0.0, 596.1, | ,  1000,   957,  3000,  2924, | , -3.4, 1792.6, 19.740, |, 0.0
9400.0, 139.3, | , 29.7, 0.0, 596.4, | ,  1000,   953,  3000,  2926, | , -3.4, 1887.7, 20.771, |, 0.0
9401.0, 138.9, | , 29.7, 0.0, 596.2, | ,  1000,   953,  3000,  2932, | , -3.4, 1983.7, 21.864, |, 0.0
9402.0, 139.9, | , 29.7, 0.0, 590.0, | ,  1000,   952,  3000,  2922, | , -3.4, 2075.8, 22.815, |, 0.0
9403.0, 139.7, | , 29.7, 0.0, 587.8, | ,  1000,   954,  3000,  2918, | , -3.4, 2141.8, 23.525, |, 0.0
9404.0, 139.4, | , 29.7, 0.0, 596.6, | ,  1000,   954,  3000,  2927, | , -3.4, 2242.9, 24.686, |, 0.0
9405.0, 139.0, | , 29.7, 0.0, 596.4, | ,  1000,   956,  3000,  2933, | , -3.4, 2331.6, 25.718, |, 0.0
9406.1, 139.0, | , 29.7, 0.0, 597.2, | ,  1000,   957,  3000,  2926, | , -3.4, 2426.7, 26.720, |, 0.0
9407.1, 140.0, | , 29.7, 0.0, 591.4, | ,  1000,   954,  3000,  2932, | , -3.4, 2516.7, 27.728, |, 0.0
9408.1, 139.8, | , 29.7, 0.0, 591.6, | ,  1000,   954,  3000,  2929, | , -3.4, 2599.8, 28.620, |, 0.0
9409.1, 139.0, | , 29.7, 0.0, 596.3, | ,  1000,   952,  3000,  2943, | , -3.4, 2688.0, 29.678, |, 0.0
9410.1, 139.3, | , 29.7, 0.0, 596.9, | ,  1000,   955,  3000,  2931, | , -3.4, 2775.4, 30.572, |, 0.0
9411.1, 139.3, | , 29.7, 0.0, 596.8, | ,  1000,   955,  3000,  2940, | , -3.4, 2874.4, 31.735, |, 0.0
9412.1, 138.9, | , 29.7, 0.0, 596.6, | ,  1000,   954,  3000,  2922, | , -3.4, 2967.8, 32.595, |, 0.0
9413.1, 139.8, | , 29.7, 0.0, 590.1, | ,  1000,   954,  3000,  2929, | , -3.4, 3041.5, 33.470, |, 0.0
9414.1, 139.5, | , 29.7, 0.0, 596.2, | ,  1000,   952,  3000,  2929, | , -3.4, 3122.1, 34.339, |, 0.0
9415.1, 139.0, | , 29.7, 0.0, 596.5, | ,  1000,   959,  3000,  2941, | , -3.4, 3191.0, 35.261, |, 0.0
9416.2, 139.0, | , 29.7, 0.0, 596.6, | ,  1000,   958,  3000,  2929, | , -3.4, 3282.3, 36.155, |, 0.0
9417.2, 139.4, | , 29.7, 0.0, 596.3, | ,  1000,   953,  3000,  2928, | , -3.4, 3353.0, 36.868, |, 0.0
9418.2, 140.0, | , 29.7, 0.0, 591.4, | ,  1000,   955,  3000,  2936, | , -3.4, 3411.7, 37.603, |, 0.0
9419.2, 139.8, | , 29.7, 0.0, 591.6, | ,  1000,   950,  3000,  2920, | , -3.4, 3500.0, 38.372, |, 0.0
9420.2, 139.8, | , 29.7, 0.0, 596.2, | ,  1000,   952,  3000,  2920, | , -3.4, 3570.2, 39.158, |, 0.0
9421.2, 139.2, | , 29.7, 0.0, 596.6, | ,  1000,   958,  3000,  2914, | , -3.4, 3661.5, 40.146, |, 0.0
9422.2, 139.0, | , 29.7, 0.0, 596.5, | ,  1000,   956,  3000,  2933, | , -3.4, 3722.7, 41.006, |, 0.0
9423.2, 139.0, | , 29.7, 0.0, 596.8, | ,  1000,   955,  3000,  2952, | , -3.4, 3775.4, 41.769, |, 0.0
9424.2, 139.7, | , 29.7, 0.0, 590.6, | ,  1000,   955,  3000,  2907, | , -3.4, 3835.0, 41.933, |, 0.0
9425.2, 139.3, | , 29.7, 0.0, 596.9, | ,  1000,   955,  3000,  2939, | , -3.4, 3938.3, 43.419, |, 0.0
9426.2, 139.0, | , 29.7, 0.0, 596.9, | ,  1000,   954,  3000,  2947, | , -3.4, 3970.8, 43.854, |, 0.0
9427.3, 138.9, | , 29.7, 0.0, 597.1, | ,  1000,   958,  3000,  2942, | , -3.4, 4032.5, 44.522, |, 0.0
9428.3, 138.7, | , 29.7, 0.0, 597.3, | ,  1000,   955,  3000,  2920, | , -3.4, 4086.9, 44.839, |, 0.0
9429.3, 139.9, | , 29.7, 0.0, 592.1, | ,  1000,   954,  3000,  2918, | , -3.4, 4144.3, 45.426, |, 0.0
9430.3, 139.7, | , 29.7, 0.0, 592.7, | ,  1000,   948,  3000,  2944, | , -3.4, 4180.3, 46.054, |, 0.0
9431.3, 138.9, | , 29.7, 0.0, 597.2, | ,  1000,   957,  3000,  2922, | , -3.4, 4205.2, 46.178, |, 0.0
9432.3, 139.3, | , 29.7, 0.0, 597.2, | ,  1000,   957,  3000,  2914, | , -3.4, 4266.9, 46.761, |, 0.0
9433.3, 138.8, | , 29.7, 0.0, 597.3, | ,  1000,   955,  3000,  2929, | , -3.4, 4349.1, 47.820, |, 0.0
9434.3, 139.0, | , 29.7, 0.0, 596.3, | ,  1000,   954,  3000,  2940, | , -3.4, 4366.3, 48.111, |, 0.0
9435.3, 140.2, | , 29.7, 0.0, 591.5, | ,  1000,   955,  3000,  2929, | , -3.4, 4389.0, 48.256, |, 0.0
9436.3, 139.4, | , 29.7, 0.0, 597.2, | ,  1000,   956,  3000,  2934, | , -3.4, 4407.4, 48.525, |, 0.0
9437.4, 138.9, | , 29.7, 0.0, 597.0, | ,  1000,   957,  3000,  2929, | , -3.4, 4430.5, 48.727, |, 0.0
9438.4, 139.0, | , 29.7, 0.0, 597.3, | ,  1000,   954,  3000,  2923, | , -3.4, 4488.8, 49.249, |, 0.0
9439.4, 139.4, | , 29.7, 0.0, 596.3, | ,  1000,   955,  3000,  2928, | , -3.4, 4526.1, 49.724, |, 0.0
9440.4, 139.5, | , 29.7, 0.0, 592.5, | ,  1000,   949,  3000,  2926, | , -3.4, 4550.1, 49.901, |, 0.0
9441.4, 139.5, | , 29.7, 0.0, 592.6, | ,  1000,   956,  3000,  2937, | , -3.4, 4547.1, 50.092, |, 0.0
9442.4, 139.3, | , 29.7, 0.0, 597.2, | ,  1000,   958,  3000,  2940, | , -3.4, 4595.9, 50.687, |, 0.0
9443.4, 139.1, | , 29.7, 0.0, 597.0, | ,  1000,   956,  3000,  2949, | , -3.4, 4562.1, 50.418, |, 0.0
9444.4, 139.0, | , 29.7, 0.0, 596.6, | ,  1000,   956,  3000,  2912, | , -3.4, 4581.4, 50.145, |, 0.0
9445.4, 138.9, | , 29.7, 0.0, 596.9, | ,  1000,   956,  3000,  2918, | , -3.4, 4634.5, 50.792, |, 0.0
9446.5, 139.6, | , 29.7, 0.0, 591.9, | ,  1000,   954,  3000,  2919, | , -3.4, 4638.8, 50.830, |, 0.0
9447.5, 139.0, | , 29.7, 0.0, 596.9, | ,  1000,   961,  3000,  2945, | , -3.4, 4630.6, 51.178, |, 0.0
9448.5, 138.9, | , 29.7, 0.0, 597.4, | ,  1000,   955,  3000,  2927, | , -3.4, 4639.6, 50.956, |, 0.0
9449.5, 139.4, | , 29.7, 0.0, 596.2, | ,  1000,   955,  3000,  2941, | , -3.4, 4642.6, 51.175, |, 0.0
9450.5, 139.2, | , 29.7, 0.0, 597.1, | ,  1000,   959,  3000,  2916, | , -3.4, 4659.3, 51.084, |, 0.0
9451.5, 139.6, | , 29.7, 0.0, 592.2, | ,  1000,   955,  3000,  2928, | , -3.4, 4657.6, 51.175, |, 0.0
9452.5, 140.0, | , 29.7, 0.0, 591.7, | ,  1000,   954,  3000,  2920, | , -3.4, 4675.2, 51.242, |, 0.0
9453.5, 138.8, | , 29.7, 0.0, 597.2, | ,  1000,   957,  3000,  2934, | , -3.4, 4655.0, 51.247, |, 0.0
9454.5, 139.1, | , 29.7, 0.0, 596.0, | ,  1000,   954,  3000,  2941, | , -3.4, 4666.6, 51.420, |, 0.0
9455.6, 138.9, | , 29.7, 0.0, 597.3, | ,  1000,   955,  3000,  2925, | , -3.4, 4656.3, 51.115, |, 0.0
9456.6, 138.9, | , 29.7, 0.0, 596.9, | ,  1000,   953,  3000,  2921, | , -3.4, 4649.5, 50.955, |, 0.0
9457.6, 139.6, | , 29.7, 0.0, 591.4, | ,  1000,   950,  3000,  2927, | , -3.4, 4655.5, 51.067, |, 0.0
9458.6, 138.8, | , 29.7, 0.0, 596.8, | ,  1000,   955,  3000,  2912, | , -3.4, 4662.3, 51.006, |, 0.0
9459.6, 139.5, | , 29.7, 0.0, 596.7, | ,  1000,   955,  3000,  2943, | , -3.4, 4659.8, 51.384, |, 0.0
9460.6, 138.9, | , 29.7, 0.0, 596.9, | ,  1000,   953,  3000,  2933, | , -3.4, 4646.0, 51.078, |, 0.0
9461.6, 139.1, | , 29.7, 0.0, 597.2, | ,  1000,   954,  3000,  2940, | , -3.4, 4637.9, 51.099, |, 0.0
9462.6, 139.5, | , 29.7, 0.0, 592.2, | ,  1000,   955,  3000,  2920, | , -3.4, 4667.9, 51.183, |, 0.0
9463.6, 139.6, | , 29.7, 0.0, 590.6, | ,  1000,   950,  3000,  2920, | , -3.4, 4655.9, 50.986, |, 0.0
9464.6, 139.1, | , 29.7, 0.0, 596.4, | ,  1000,   957,  3000,  2933, | , -3.4, 4672.2, 51.422, |, 0.0
9465.7, 138.7, | , 29.7, 0.0, 596.9, | ,  1000,   950,  3000,  2914, | , -3.4, 4658.5, 50.937, |, 0.0
9466.7, 139.5, | , 29.7, 0.0, 597.2, | ,  1000,   954,  3000,  2939, | , -3.4, 4653.8, 51.262, |, 0.0
9467.7, 139.4, | , 29.7, 0.0, 597.2, | ,  1000,   954,  3000,  2941, | , -3.4, 4631.1, 51.030, |, 0.0
9468.7, 139.8, | , 29.7, 0.0, 591.2, | ,  1000,   954,  3000,  2937, | , -3.4, 4608.8, 50.738, |, 0.0
9469.7, 139.1, | , 29.7, 0.0, 595.8, | ,  1000,   957,  3000,  2913, | , -3.4, 4614.3, 50.531, |, 0.0
9470.7, 139.4, | , 29.7, 0.0, 597.4, | ,  1000,   953,  3000,  2928, | , -3.4, 4622.9, 50.763, |, 0.0
9471.7, 139.0, | , 29.7, 0.0, 596.8, | ,  1000,   955,  3000,  2929, | , -3.4, 4622.5, 50.797, |, 0.0
9472.7, 139.0, | , 29.7, 0.0, 596.2, | ,  1000,   956,  3000,  2912, | , -3.4, 4647.8, 50.872, |, 0.0
9473.7, 140.0, | , 29.7, 0.0, 592.4, | ,  1000,   951,  3000,  2922, | , -3.4, 4621.2, 50.643, |, 0.0
9474.8, 139.8, | , 29.7, 0.0, 592.2, | ,  1000,   954,  3000,  2927, | , -3.4, 4623.3, 50.769, |, 0.0
9475.8, 138.9, | , 29.7, 0.0, 597.1, | ,  1000,   956,  3000,  2933, | , -3.4, 4609.6, 50.716, |, 0.0
9476.8, 139.0, | , 29.7, 0.0, 597.2, | ,  1000,   960,  3000,  2941, | , -3.4, 4597.6, 50.755, |, 0.0
9477.8, 139.3, | , 29.7, 0.0, 597.0, | ,  1000,   954,  3000,  2929, | , -3.4, 4604.9, 50.593, |, 0.0
9478.8, 139.1, | , 29.7, 0.0, 597.1, | ,  1000,   956,  3000,  2949, | , -3.4, 4577.9, 50.592, |, 0.0
9479.8, 139.9, | , 29.7, 0.0, 590.8, | ,  1000,   954,  3000,  2912, | , -3.4, 4580.5, 50.107, |, 0.0
9480.8, 139.3, | , 29.7, 0.0, 597.3, | ,  1000,   958,  3000,  2941, | , -3.4, 4579.2, 50.514, |, 0.0
9481.8, 138.9, | , 29.7, 0.0, 596.8, | ,  1000,   954,  3000,  2915, | , -3.4, 4599.3, 50.353, |, 0.0
9482.8, 139.0, | , 29.7, 0.0, 597.2, | ,  1000,   955,  3000,  2933, | , -3.4, 4611.8, 50.734, |, 0.0
9483.9, 139.3, | , 29.8, 0.0, 597.6, | ,  1000,   954,  3000,  2939, | , -3.4, 4584.3, 50.497, |, 0.0
9484.9, 140.1, | , 29.7, 0.0, 591.0, | ,  1000,   953,  3000,  2923, | , -3.4, 4586.1, 50.303, |, 0.0
9485.9, 140.0, | , 29.7, 0.0, 591.0, | ,  1000,   959,  3000,  2948, | , -3.4, 4587.3, 50.704, |, 0.0
9486.9, 138.8, | , 29.7, 0.0, 597.0, | ,  1000,   957,  3000,  2914, | , -3.4, 4549.6, 49.828, |, 0.0
9487.9, 139.1, | , 29.7, 0.0, 597.0, | ,  1000,   957,  3000,  2923, | , -3.4, 4602.8, 50.530, |, 0.0
9488.9, 138.8, | , 29.8, 0.0, 596.9, | ,  1000,   955,  3000,  2928, | , -3.4, 4589.9, 50.423, |, 0.0
9489.9, 139.0, | , 29.7, 0.0, 595.8, | ,  1000,   955,  3000,  2921, | , -3.4, 4585.6, 50.292, |, 0.0
9490.9, 139.7, | , 29.7, 0.0, 591.3, | ,  1000,   949,  3000,  2931, | , -3.4, 4575.8, 50.239, |, 0.0
9491.9, 139.3, | , 29.7, 0.0, 597.7, | ,  1000,   957,  3000,  2933, | , -3.4, 4564.2, 50.239, |, 0.0
9493.0, 138.9, | , 29.8, 0.0, 597.1, | ,  1000,   952,  3000,  2943, | , -3.4, 4580.5, 50.485, |, 0.0
9494.0, 139.3, | , 29.7, 0.0, 597.3, | ,  1000,   956,  3000,  2922, | , -3.4, 4566.4, 50.108, |, 0.0
9495.0, 139.3, | , 29.7, 0.0, 597.0, | ,  1000,   954,  3000,  2915, | , -3.4, 4564.6, 49.979, |, 0.0
9496.0, 139.5, | , 29.7, 0.0, 590.4, | ,  1000,   953,  3000,  2903, | , -3.4, 4583.9, 50.009, |, 0.0
9497.0, 139.7, | , 29.7, 0.0, 591.2, | ,  1000,   956,  3000,  2926, | , -3.4, 4601.9, 50.550, |, 0.0
9498.0, 139.3, | , 29.7, 0.0, 597.8, | ,  1000,   957,  3000,  2939, | , -3.4, 4557.4, 50.238, |, 0.0
9499.0, 139.0, | , 29.7, 0.0, 597.3, | ,  1000,   951,  3000,  2927, | , -3.4, 4547.9, 49.905, |, 0.0
9500.0, 139.0, | , 29.7, 0.0, 596.7, | ,  1000,   956,  3000,  2922, | , -3.4, 4551.8, 49.941, |, 0.0
9501.0, 138.9, | , 29.7, 0.0, 597.7, | ,  1000,   955,  3000,  2926, | , -3.4, 4568.1, 50.157, |, 0.0
9502.0, 140.1, | , 29.7, 0.0, 591.8, | ,  1000,   955,  3000,  2926, | , -3.4, 4572.4, 50.208, |, 0.0
9503.1, 139.0, | , 29.7, 0.0, 597.4, | ,  1000,   958,  3000,  2946, | , -3.4, 4550.9, 50.271, |, 0.0
9504.1, 138.8, | , 29.7, 0.0, 597.6, | ,  1000,   954,  3000,  2916, | , -3.4, 4596.8, 50.335, |, 0.0
9505.1, 139.3, | , 29.7, 0.0, 597.2, | ,  1000,   956,  3000,  2926, | , -3.4, 4575.4, 50.263, |, 0.0
9506.1, 139.0, | , 29.8, 0.0, 597.4, | ,  1000,   958,  3000,  2938, | , -3.4, 4573.2, 50.418, |, 0.0
9507.1, 140.1, | , 29.7, 0.0, 589.9, | ,  1000,   952,  3000,  2936, | , -3.4, 4548.8, 50.046, |, 0.0
9508.1, 139.9, | , 29.7, 0.0, 590.9, | ,  1000,   954,  3000,  2923, | , -3.4, 4527.8, 49.674, |, 0.0
9509.1, 139.4, | , 29.7, 0.0, 597.0, | ,  1000,   957,  3000,  2913, | , -3.4, 4550.1, 49.830, |, 0.0
9510.1, 139.0, | , 29.7, 0.0, 596.9, | ,  1000,   953,  3000,  2928, | , -3.4, 4562.9, 50.103, |, 0.0
9511.1, 139.0, | , 29.7, 0.0, 597.4, | ,  1000,   959,  3000,  2941, | , -3.4, 4595.5, 50.709, |, 0.0
9512.2, 139.8, | , 29.7, 0.0, 593.0, | ,  1000,   956,  3000,  2914, | , -3.4, 4550.1, 49.820, |, 0.0
9513.2, 139.6, | , 29.7, 0.0, 591.4, | ,  1000,   952,  3000,  2929, | , -3.4, 4592.5, 50.432, |, 0.0
9514.2, 139.0, | , 29.7, 0.0, 597.7, | ,  1000,   960,  3000,  2935, | , -3.4, 4564.6, 50.303, |, 0.0
9515.2, 139.5, | , 29.7, 0.0, 597.2, | ,  1000,   959,  3000,  2931, | , -3.4, 4555.6, 50.145, |, 0.0
9516.2, 139.5, | , 29.7, 0.0, 597.3, | ,  1000,   956,  3000,  2929, | , -3.4, 4559.1, 50.120, |, 0.0
9517.2, 139.0, | , 29.8, 0.0, 597.8, | ,  1000,   955,  3000,  2932, | , -3.4, 4576.2, 50.324, |, 0.0
9518.2, 139.6, | , 29.7, 0.0, 591.4, | ,  1000,   955,  3000,  2918, | , -3.4, 4550.5, 49.859, |, 0.0
9519.2, 140.0, | , 29.7, 0.0, 591.1, | ,  1000,   953,  3000,  2947, | , -3.4, 4576.2, 50.493, |, 0.0
9520.2, 139.4, | , 29.7, 0.0, 596.8, | ,  1000,   956,  3000,  2930, | , -3.4, 4567.2, 50.229, |, 0.0
9521.3, 139.0, | , 29.7, 0.0, 597.6, | ,  1000,   958,  3000,  2935, | , -3.4, 4546.6, 50.081, |, 0.0
9522.3, 139.3, | , 29.7, 0.0, 597.6, | ,  1000,   954,  3000,  2930, | , -3.4, 4546.6, 49.976, |, 0.0
9523.3, 139.9, | , 29.7, 0.0, 593.0, | ,  1000,   954,  3000,  2918, | , -3.4, 4570.6, 50.085, |, 0.0
9524.3, 139.8, | , 29.7, 0.0, 591.8, | ,  1000,   953,  3000,  2928, | , -3.4, 4549.6, 49.962, |, 0.0
9525.3, 139.0, | , 29.7, 0.0, 597.0, | ,  1000,   954,  3000,  2924, | , -3.4, 4547.5, 49.904, |, 0.0
9526.3, 139.3, | , 29.7, 0.0, 597.2, | ,  1000,   958,  3000,  2927, | , -3.4, 4560.4, 50.138, |, 0.0
9527.3, 138.9, | , 29.7, 0.0, 597.6, | ,  1000,   959,  3000,  2916, | , -3.4, 4560.8, 50.004, |, 0.0
9528.3, 138.9, | , 29.7, 0.0, 597.3, | ,  1000,   959,  3000,  2926, | , -3.4, 4575.4, 50.304, |, 0.0
9529.3, 140.1, | , 29.7, 0.0, 591.3, | ,  1000,   954,  3000,  2940, | , -3.4, 4557.4, 50.211, |, 0.0
9530.3, 140.0, | , 29.7, 0.0, 592.3, | ,  1000,   955,  3000,  2930, | , -3.4, 4559.5, 50.120, |, 0.0
9531.4, 139.0, | , 29.8, 0.0, 597.8, | ,  1000,   955,  3000,  2929, | , -3.4, 4550.9, 50.029, |, 0.0
9532.4, 139.4, | , 29.7, 0.0, 597.7, | ,  1000,   955,  3000,  2940, | , -3.4, 4535.9, 49.992, |, 0.0
