Repository: jdhuang-csm/Ru-BCA

## Methods
* (BaO)<sub>x</sub>-(CaO)<sub>y</sub>-(Al<sub>2</sub>O<sub>3</sub>)<sub>1-x-y</sub> (BCA) catalyst supports were synthesized via sol-gel and solid-state methods. 
* Ru/BCA catalysts were prepared via incipient wetness impregnation to achieve 1 wt. % Ru loading.
* Ammonia synthesis rates were measured for Ru/BCA catalysts in a packed-bed reactor at 480-600<sup>o</sup>C, 10 bar, and space velocities up to 1.3 x 10<sup>6</sup> ml g<sub>cat</sub><sup>-1</sup> h<sup>-1</sup>.
* A machine learning (ML) model was employed to improve understanding of the behavior of Ru/BCA catalysts.
* A microkinetic model was developed to describe the best-performing catalyst.

File: data/init_files_Cadigan/B2CA_RubyDry_2017-07-05-01.txt (part 24 of 47)
********** Start test **********
Elapsed time, Pressure, | , LJtemp(C), Inner-Temp, Outer-Temp, | , N2-set, N2-flow, H2-set, H2-flow, | , pH, NH3_ppm, NH3_Prod_rate, |, In222Temp
9070.1, 140.4, | , 28.7, 9.1, 563.7, | ,  5000,  4838, 15000, 14571, | , -3.4, 2596.4, 152.562, |, 9.6
9071.1, 139.8, | , 28.7, 9.7, 563.9, | ,  5000,  4840, 15000, 14630, | , -3.4, 2570.7, 151.533, |, 11.3
9072.1, 139.7, | , 28.7, 9.7, 564.7, | ,  5000,  4844, 15000, 14596, | , -3.4, 2603.2, 153.210, |, 11.1
9073.1, 141.1, | , 28.7, 0.9, 557.5, | ,  5000,  4836, 15000, 14571, | , -3.4, 2604.5, 153.027, |, 3.5
9074.1, 141.4, | , 28.7, 0.7, 556.0, | ,  5000,  4843, 15000, 14635, | , -3.4, 2558.2, 150.866, |, 2.6
9075.1, 140.1, | , 28.7, 8.0, 562.3, | ,  5000,  4842, 15000, 14648, | , -3.4, 2589.9, 152.829, |, 9.8
9076.2, 139.9, | , 28.7, 9.3, 564.0, | ,  5000,  4844, 15000, 14607, | , -3.4, 2530.8, 149.049, |, 11.6
9077.2, 140.2, | , 28.7, 10.3, 564.9, | ,  5000,  4840, 15000, 14632, | , -3.4, 2630.6, 155.077, |, 11.4
9078.2, 140.3, | , 28.7, 10.5, 565.0, | ,  5000,  4848, 15000, 14575, | , -3.4, 2536.4, 149.157, |, 11.4
9079.2, 140.9, | , 28.7, -1.0, 555.9, | ,  5000,  4837, 15000, 14628, | , -3.4, 2604.9, 153.510, |, 1.7
9080.2, 140.3, | , 28.7, 9.0, 563.0, | ,  5000,  4845, 15000, 14566, | , -3.4, 2576.7, 151.431, |, 10.6
9081.2, 140.2, | , 28.7, 10.2, 564.8, | ,  5000,  4845, 15000, 14620, | , -3.4, 2619.1, 154.347, |, 11.9
9082.2, 139.8, | , 28.7, 9.5, 564.4, | ,  5000,  4847, 15000, 14596, | , -3.4, 2528.7, 148.858, |, 11.4
9083.2, 139.9, | , 28.7, 9.8, 564.5, | ,  5000,  4846, 15000, 14598, | , -3.4, 2548.4, 150.028, |, 11.2
9084.2, 141.2, | , 28.7, 1.1, 557.4, | ,  5000,  4840, 15000, 14590, | , -3.4, 2570.7, 151.229, |, 3.4
9085.2, 140.9, | , 28.7, 0.7, 554.0, | ,  5000,  4842, 15000, 14669, | , -3.4, 2589.5, 152.969, |, 0.9
9086.3, 139.7, | , 28.7, 9.5, 564.7, | ,  5000,  4841, 15000, 14553, | , -3.4, 2550.1, 149.740, |, 11.4
9087.3, 140.2, | , 28.7, 10.2, 564.3, | ,  5000,  4849, 15000, 14595, | , -3.4, 2573.7, 151.508, |, 11.8
9088.3, 140.2, | , 28.7, 10.9, 565.2, | ,  5000,  4846, 15000, 14669, | , -3.4, 2622.9, 154.966, |, 12.0
9089.3, 139.7, | , 28.7, 10.4, 564.4, | ,  5000,  4840, 15000, 14554, | , -3.4, 2533.8, 148.785, |, 11.6
9090.3, 141.0, | , 28.7, -1.7, 555.3, | ,  5000,  4835, 15000, 14548, | , -3.4, 2521.0, 147.946, |, 1.1
9091.3, 140.1, | , 28.7, 10.7, 564.7, | ,  5000,  4844, 15000, 14615, | , -3.4, 2592.1, 152.705, |, 12.0
9092.3, 139.8, | , 28.7, 10.2, 564.1, | ,  5000,  4846, 15000, 14567, | , -3.4, 2597.6, 152.671, |, 11.4
9093.3, 139.7, | , 28.7, 10.3, 564.6, | ,  5000,  4835, 15000, 14560, | , -3.4, 2563.8, 150.546, |, 11.7
9094.3, 140.2, | , 28.7, 10.8, 565.0, | ,  5000,  4845, 15000, 14613, | , -3.4, 2532.1, 149.172, |, 12.1
9095.3, 141.3, | , 28.7, 0.8, 556.8, | ,  5000,  4839, 15000, 14612, | , -3.4, 2575.4, 151.661, |, 3.0
9096.4, 141.0, | , 28.7, -0.8, 555.7, | ,  5000,  4841, 15000, 14600, | , -3.4, 2497.0, 146.981, |, 1.3
9097.4, 139.7, | , 28.7, 10.4, 564.6, | ,  5000,  4840, 15000, 14626, | , -3.4, 2495.7, 147.097, |, 11.6
9098.4, 140.2, | , 28.7, 10.7, 564.7, | ,  5000,  4844, 15000, 14639, | , -3.4, 2564.2, 151.261, |, 11.8
9099.4, 140.1, | , 28.7, 10.8, 565.0, | ,  5000,  4843, 15000, 14577, | , -3.4, 2542.8, 149.511, |, 12.2
9100.4, 139.9, | , 28.7, 9.0, 563.6, | ,  5000,  4836, 15000, 14569, | , -3.4, 2584.4, 151.837, |, 10.5
9101.4, 141.3, | , 28.7, -0.7, 555.9, | ,  5000,  4844, 15000, 14681, | , -3.4, 2577.1, 152.344, |, 2.2
9102.4, 140.1, | , 28.7, 10.8, 565.5, | ,  5000,  4841, 15000, 14581, | , -3.4, 2546.2, 149.730, |, 11.9
9103.4, 139.8, | , 28.7, 9.9, 564.1, | ,  5000,  4841, 15000, 14608, | , -3.4, 2550.5, 150.188, |, 11.3
9104.4, 139.7, | , 28.7, 10.4, 564.4, | ,  5000,  4847, 15000, 14620, | , -3.4, 2592.5, 152.803, |, 11.6
9105.4, 140.3, | , 28.7, 9.6, 563.3, | ,  5000,  4839, 15000, 14589, | , -3.4, 2556.5, 150.377, |, 10.8
9106.5, 141.6, | , 28.7, -0.2, 556.0, | ,  5000,  4839, 15000, 14587, | , -3.4, 2559.9, 150.571, |, 2.4
9107.5, 140.9, | , 28.7, -0.9, 554.4, | ,  5000,  4838, 15000, 14643, | , -3.4, 2535.1, 149.525, |, 1.4
9108.5, 139.6, | , 28.7, 10.3, 564.5, | ,  5000,  4844, 15000, 14601, | , -3.4, 2563.8, 150.935, |, 11.4
9109.5, 140.2, | , 28.7, 10.9, 564.6, | ,  5000,  4846, 15000, 14630, | , -3.4, 2582.6, 152.286, |, 12.0
9110.5, 140.0, | , 28.7, 9.1, 563.6, | ,  5000,  4844, 15000, 14614, | , -3.4, 2515.0, 148.167, |, 10.5
9111.5, 139.9, | , 28.7, 9.5, 563.8, | ,  5000,  4842, 15000, 14577, | , -3.4, 2500.4, 147.018, |, 11.0
9112.5, 140.8, | , 28.7, 0.5, 556.2, | ,  5000,  4839, 15000, 14616, | , -3.4, 2515.8, 148.198, |, 2.6
9113.5, 140.2, | , 28.7, 10.8, 564.6, | ,  5000,  4845, 15000, 14613, | , -3.4, 2598.5, 153.078, |, 12.0
9114.5, 139.7, | , 28.7, 10.3, 564.2, | ,  5000,  4846, 15000, 14624, | , -3.4, 2525.2, 148.863, |, 11.7
9115.5, 139.9, | , 28.7, 8.7, 563.3, | ,  5000,  4843, 15000, 14585, | , -3.4, 2553.9, 150.230, |, 10.6
9116.5, 140.2, | , 28.7, 10.0, 563.0, | ,  5000,  4840, 15000, 14583, | , -3.4, 2577.1, 151.553, |, 10.6
9117.6, 141.1, | , 28.7, 1.5, 557.1, | ,  5000,  4839, 15000, 14605, | , -3.4, 2553.9, 150.359, |, 3.8
9118.6, 141.0, | , 28.7, -1.4, 555.3, | ,  5000,  4844, 15000, 14618, | , -3.4, 2576.7, 151.823, |, -1.1
9119.6, 140.2, | , 28.7, 10.4, 564.3, | ,  5000,  4845, 15000, 14545, | , -3.4, 2555.7, 150.031, |, 11.6
9120.6, 140.3, | , 28.7, 8.7, 563.4, | ,  5000,  4841, 15000, 14567, | , -3.4, 2511.1, 147.563, |, 10.8
9121.6, 139.7, | , 28.7, 10.3, 564.3, | ,  5000,  4842, 15000, 14600, | , -3.4, 2550.9, 150.157, |, 11.8
9122.6, 139.9, | , 28.7, 10.4, 564.4, | ,  5000,  4850, 15000, 14673, | , -3.4, 2582.6, 152.649, |, 11.6
9123.6, 141.2, | , 28.7, -0.1, 555.9, | ,  5000,  4838, 15000, 14539, | , -3.4, 2446.8, 143.568, |, 3.0
9124.6, 140.2, | , 28.7, 10.6, 564.3, | ,  5000,  4840, 15000, 14585, | , -3.4, 2584.4, 151.992, |, 12.2
9125.6, 139.9, | , 28.7, 9.0, 563.2, | ,  5000,  4841, 15000, 14609, | , -3.4, 2539.4, 149.549, |, 10.3
9126.7, 139.7, | , 28.7, 10.8, 564.7, | ,  5000,  4843, 15000, 14587, | , -3.4, 2571.9, 151.295, |, 12.2
9127.7, 140.1, | , 28.7, 10.7, 564.4, | ,  5000,  4847, 15000, 14640, | , -3.4, 2577.9, 152.096, |, 12.1
9128.7, 140.7, | , 28.7, 1.2, 556.6, | ,  5000,  4842, 15000, 14557, | , -3.4, 2566.4, 150.731, |, 3.6
9129.7, 140.7, | , 28.7, 2.0, 556.3, | ,  5000,  4844, 15000, 14617, | , -3.4, 2548.8, 150.180, |, 4.4
9130.7, 140.3, | , 28.7, 9.1, 562.8, | ,  5000,  4842, 15000, 14643, | , -3.4, 2482.0, 146.432, |, 10.8
9131.7, 139.8, | , 28.7, 10.4, 564.0, | ,  5000,  4846, 15000, 14645, | , -3.4, 2511.5, 148.216, |, 11.5
9132.7, 139.7, | , 28.7, 10.3, 563.9, | ,  5000,  4844, 15000, 14602, | , -3.4, 2516.7, 148.176, |, 11.6
9133.7, 139.9, | , 28.7, 10.2, 564.5, | ,  5000,  4847, 15000, 14602, | , -3.4, 2582.6, 152.073, |, 11.7
9134.7, 141.5, | , 28.7, -0.5, 555.0, | ,  5000,  4844, 15000, 14648, | , -3.4, 2531.2, 149.386, |, 2.0
9135.8, 139.9, | , 28.7, 8.1, 562.2, | ,  5000,  4848, 15000, 14621, | , -3.4, 2517.5, 148.406, |, 9.6
9136.8, 139.8, | , 28.7, 9.6, 563.2, | ,  5000,  4845, 15000, 14590, | , -3.4, 2556.1, 150.409, |, 11.3
9137.8, 140.3, | , 28.7, 10.3, 564.0, | ,  5000,  4841, 15000, 14581, | , -3.4, 2607.9, 153.346, |, 11.4
9138.8, 139.9, | , 28.7, 9.8, 562.8, | ,  5000,  4848, 15000, 14669, | , -3.4, 2530.4, 149.522, |, 10.3
9139.8, 140.9, | , 28.7, 0.7, 555.9, | ,  5000,  4842, 15000, 14598, | , -3.4, 2505.5, 147.479, |, 2.7
9140.8, 141.5, | , 28.7, -4.8, 554.0, | ,  5000,  4839, 15000, 14531, | , -3.4, 2493.5, 146.246, |, 0.8
9141.8, 140.2, | , 28.7, 10.5, 563.6, | ,  5000,  4842, 15000, 14643, | , -3.4, 2592.5, 152.937, |, 11.5
9142.8, 139.9, | , 28.7, 9.5, 563.6, | ,  5000,  4844, 15000, 14609, | , -3.4, 2560.8, 150.821, |, 11.0
9143.8, 139.7, | , 28.7, 9.7, 563.6, | ,  5000,  4838, 15000, 14569, | , -3.4, 2545.4, 149.566, |, 11.6
9144.8, 140.4, | , 28.7, 9.9, 563.7, | ,  5000,  4845, 15000, 14657, | , -3.4, 2593.4, 153.124, |, 11.6
9145.8, 141.6, | , 28.7, -1.2, 555.3, | ,  5000,  4844, 15000, 14673, | , -3.4, 2444.7, 144.470, |, 1.5
9146.9, 139.8, | , 28.7, 10.1, 563.4, | ,  5000,  4844, 15000, 14594, | , -3.4, 2508.5, 147.636, |, 11.3
9147.9, 139.8, | , 28.7, 10.0, 564.1, | ,  5000,  4848, 15000, 14603, | , -3.4, 2598.1, 152.996, |, 11.6
9148.9, 140.3, | , 28.7, 10.5, 563.8, | ,  5000,  4847, 15000, 14634, | , -3.4, 2573.7, 151.797, |, 11.4
9149.9, 140.1, | , 28.7, 9.8, 563.8, | ,  5000,  4842, 15000, 14587, | , -3.4, 2578.8, 151.688, |, 11.8
9150.9, 141.1, | , 28.7, -0.1, 555.4, | ,  5000,  4846, 15000, 14664, | , -3.4, 2569.8, 151.796, |, 2.2
9151.9, 140.7, | , 28.7, 1.0, 554.5, | ,  5000,  4844, 15000, 14575, | , -3.4, 2570.7, 151.133, |, 3.8
9152.9, 140.2, | , 28.7, 10.5, 563.6, | ,  5000,  4846, 15000, 14620, | , -3.4, 2571.9, 151.578, |, 11.7
9153.9, 139.8, | , 28.7, 10.0, 563.5, | ,  5000,  4845, 15000, 14601, | , -3.4, 2569.8, 151.293, |, 11.0
9154.9, 139.9, | , 28.7, 9.7, 563.6, | ,  5000,  4843, 15000, 14628, | , -3.4, 2570.7, 151.543, |, 11.1
9156.0, 140.4, | , 28.7, 9.4, 562.6, | ,  5000,  4844, 15000, 14592, | , -3.4, 2601.1, 153.056, |, 10.7
9157.0, 141.0, | , 28.7, -0.7, 554.6, | ,  5000,  4847, 15000, 14574, | , -3.4, 2567.7, 150.978, |, 1.4
9158.0, 139.7, | , 28.7, 9.4, 562.7, | ,  5000,  4844, 15000, 14629, | , -3.4, 2568.9, 151.458, |, 11.1
9159.0, 140.2, | , 28.7, 10.5, 563.7, | ,  5000,  4845, 15000, 14629, | , -3.4, 2571.5, 151.617, |, 11.6
9160.0, 140.2, | , 28.7, 10.2, 563.2, | ,  5000,  4845, 15000, 14564, | , -3.4, 2571.1, 151.088, |, 11.9
9161.0, 139.9, | , 28.7, 9.1, 563.1, | ,  5000,  4838, 15000, 14643, | , -3.4, 2580.9, 152.219, |, 10.2
9162.0, 140.6, | , 28.7, 1.3, 556.0, | ,  5000,  4838, 15000, 14578, | , -3.4, 2576.7, 151.467, |, 3.3
9163.0, 141.1, | , 28.7, -0.3, 554.9, | ,  5000,  4841, 15000, 14565, | , -3.4, 2574.9, 151.288, |, 2.2
9164.0, 139.7, | , 28.7, 10.1, 563.3, | ,  5000,  4841, 15000, 14615, | , -3.4, 2570.2, 151.401, |, 11.5
9165.0, 139.8, | , 28.7, 10.5, 563.9, | ,  5000,  4848, 15000, 14654, | , -3.4, 2567.7, 151.609, |, 11.4
9166.1, 140.3, | , 28.7, 7.7, 553.6, | ,  5000,  4842, 15000, 14613, | , -3.4, 2590.4, 152.576, |, 8.0
9167.1, 140.1, | , 28.7, 10.9, 563.8, | ,  5000,  4836, 15000, 14594, | , -3.4, 169.6, 10.003, |, 12.1
9168.1, 141.0, | , 28.7, -1.1, 554.3, | ,  5000,  4844, 15000, 14626, | , -3.4, 203.9, 12.049, |, 1.5
9169.1, 139.9, | , 28.7, 10.1, 563.1, | ,  5000,  4849, 15000, 14636, | , -3.4, 246.8, 14.591, |, 11.2
9170.1, 140.2, | , 28.7, 10.8, 563.4, | ,  5000,  4846, 15000, 14662, | , -3.4, 282.8, 16.739, |, 12.0
9171.1, 140.3, | , 28.7, 9.7, 562.2, | ,  5000,  4847, 15000, 14576, | , -3.4, 314.0, 18.508, |, 10.9
9172.1, 139.6, | , 28.7, 10.2, 563.1, | ,  5000,  4839, 15000, 14583, | , -3.4, 371.0, 21.864, |, 11.7
9173.1, 140.7, | , 28.7, 1.2, 556.4, | ,  5000,  4837, 15000, 14634, | , -3.4, 419.4, 24.779, |, 4.0
9174.1, 141.2, | , 28.7, 2.4, 556.8, | ,  5000,  4853, 15000, 14665, | , -3.4, 467.4, 27.679, |, 4.8
9175.1, 139.8, | , 28.7, 10.4, 563.1, | ,  5000,  4846, 15000, 14596, | , -3.4, 446.4, 26.334, |, 11.7
9176.2, 139.9, | , 28.7, 8.8, 561.6, | ,  5000,  4843, 15000, 14566, | , -3.4, 464.4, 27.348, |, 10.9
9177.2, 140.2, | , 28.7, 9.9, 561.7, | ,  5000,  4842, 15000, 14594, | , -3.4, 517.1, 30.491, |, 11.5
9178.2, 139.8, | , 28.7, 10.3, 562.9, | ,  5000,  4843, 15000, 14569, | , -3.4, 564.2, 33.229, |, 11.5
9179.2, 141.0, | , 28.7, -0.6, 554.4, | ,  5000,  4844, 15000, 14622, | , -3.4, 575.4, 33.978, |, 2.2
9180.2, 140.1, | , 28.7, 10.7, 563.1, | ,  5000,  4851, 15000, 14676, | , -3.4, 609.2, 36.088, |, 12.0
9181.2, 140.0, | , 28.7, 9.0, 561.6, | ,  5000,  4843, 15000, 14622, | , -3.4, 640.1, 37.794, |, 10.5
9182.2, 139.9, | , 28.7, 9.0, 562.4, | ,  5000,  4838, 15000, 14578, | , -3.4, 639.2, 37.649, |, 10.5
9183.2, 139.7, | , 28.7, 10.4, 563.3, | ,  5000,  4842, 15000, 14652, | , -3.4, 740.3, 43.776, |, 11.5
9184.2, 141.2, | , 28.7, 1.7, 555.4, | ,  5000,  4841, 15000, 14634, | , -3.4, 751.0, 44.365, |, 3.8
9185.3, 140.7, | , 28.8, -0.4, 553.9, | ,  5000,  4840, 15000, 14590, | , -3.4, 763.0, 44.970, |, 1.9
9186.3, 139.9, | , 28.8, 9.1, 562.3, | ,  5000,  4847, 15000, 14628, | , -3.4, 832.4, 49.169, |, 10.3
9187.3, 140.1, | , 28.8, 10.8, 562.5, | ,  5000,  4845, 15000, 14569, | , -3.4, 826.4, 48.664, |, 12.0
9188.3, 140.0, | , 28.8, 10.8, 562.8, | ,  5000,  4844, 15000, 14564, | , -3.4, 895.4, 52.702, |, 12.0
9189.3, 139.8, | , 28.8, 10.3, 562.6, | ,  5000,  4848, 15000, 14629, | , -3.4, 896.7, 52.968, |, 11.7
9190.3, 141.4, | , 28.7, -0.2, 554.1, | ,  5000,  4843, 15000, 14633, | , -3.4, 948.1, 55.998, |, 2.4
9191.3, 140.3, | , 28.7, 9.3, 562.4, | ,  5000,  4845, 15000, 14600, | , -3.4, 928.4, 54.749, |, 10.6
9192.3, 139.8, | , 28.8, 9.7, 562.6, | ,  5000,  4844, 15000, 14613, | , -3.4, 962.3, 56.777, |, 11.7
9193.3, 139.8, | , 28.8, 10.2, 562.6, | ,  5000,  4845, 15000, 14632, | , -3.4, 1012.4, 59.791, |, 11.5
9194.4, 140.1, | , 28.8, 10.5, 563.2, | ,  5000,  4840, 15000, 14572, | , -3.4, 1031.7, 60.725, |, 11.6
9195.4, 140.8, | , 28.8, 1.1, 555.4, | ,  5000,  4844, 15000, 14564, | , -3.4, 1078.4, 63.458, |, 3.4
9196.4, 140.8, | , 28.8, 0.9, 555.4, | ,  5000,  4838, 15000, 14609, | , -3.4, 1098.9, 64.801, |, 3.5
9197.4, 140.2, | , 28.8, 11.0, 563.0, | ,  5000,  4849, 15000, 14604, | , -3.4, 1157.6, 68.278, |, 12.2
9198.4, 139.7, | , 28.8, 10.4, 562.7, | ,  5000,  4841, 15000, 14582, | , -3.4, 1160.6, 68.348, |, 11.8
9199.4, 139.7, | , 28.8, 10.1, 562.6, | ,  5000,  4840, 15000, 14594, | , -3.4, 1190.2, 70.125, |, 11.4
9200.4, 140.2, | , 28.8, 10.1, 562.9, | ,  5000,  4846, 15000, 14718, | , -3.4, 1224.5, 72.625, |, 12.1
9201.4, 141.5, | , 28.8, -1.6, 552.9, | ,  5000,  4841, 15000, 14574, | , -3.4, 1218.0, 71.695, |, 1.9
9202.4, 140.4, | , 28.8, 5.1, 558.2, | ,  5000,  4842, 15000, 14566, | , -3.4, 1287.9, 75.772, |, 9.8
9203.5, 139.8, | , 28.8, 10.1, 562.3, | ,  5000,  4843, 15000, 14620, | , -3.4, 1288.7, 76.039, |, 11.0
9204.5, 140.3, | , 28.8, 10.4, 562.4, | ,  5000,  4845, 15000, 14584, | , -3.4, 1349.2, 79.462, |, 12.0
9205.5, 140.2, | , 28.8, 10.4, 562.6, | ,  5000,  4847, 15000, 14617, | , -3.4, 1367.6, 80.686, |, 11.4
9206.5, 140.9, | , 28.8, -0.5, 553.8, | ,  5000,  4844, 15000, 14610, | , -3.4, 1413.8, 83.371, |, 1.9
9207.5, 141.3, | , 28.8, 0.0, 552.5, | ,  5000,  4841, 15000, 14607, | , -3.4, 1451.6, 85.564, |, 2.3
9208.5, 140.3, | , 28.8, 10.0, 561.9, | ,  5000,  4842, 15000, 14593, | , -3.4, 1473.0, 86.767, |, 11.3
9209.5, 139.8, | , 28.8, 9.7, 561.9, | ,  5000,  4841, 15000, 14671, | , -3.4, 1503.0, 88.883, |, 11.5
9210.5, 139.9, | , 28.8, 1.7, 562.1, | ,  5000,  4843, 15000, 14609, | , -3.4, 1533.4, 90.400, |, 11.3
9211.5, 140.3, | , 28.8, 9.0, 561.3, | ,  5000,  4846, 15000, 14635, | , -3.4, 1510.7, 89.194, |, 10.8
9212.5, 141.2, | , 28.8, 1.8, 556.0, | ,  5000,  4846, 15000, 14572, | , -3.4, 1559.1, 91.753, |, 4.5
9213.6, 139.7, | , 28.8, 9.6, 562.1, | ,  5000,  4834, 15000, 14543, | , -3.4, 1589.9, 93.370, |, 11.4
9214.6, 139.8, | , 28.8, 10.4, 562.7, | ,  5000,  4843, 15000, 14673, | , -3.4, 1682.5, 99.504, |, 11.9
9215.6, 140.1, | , 28.8, 10.1, 562.6, | ,  5000,  4845, 15000, 14573, | , -3.4, 1670.1, 98.275, |, 11.8
9216.6, 140.0, | , 28.8, 8.1, 560.9, | ,  5000,  4843, 15000, 14581, | , -3.4, 1701.3, 100.139, |, 9.8
9217.6, 140.9, | , 28.8, 0.9, 555.2, | ,  5000,  4841, 15000, 14628, | , -3.4, 1700.9, 100.347, |, 2.9
9218.6, 141.2, | , 28.8, 2.2, 554.4, | ,  5000,  4838, 15000, 14569, | , -3.4, 1717.6, 101.007, |, 3.8
9219.6, 139.8, | , 28.8, 9.6, 562.3, | ,  5000,  4846, 15000, 14597, | , -3.4, 1778.0, 104.747, |, 11.3
9220.6, 139.9, | , 28.8, 9.5, 562.1, | ,  5000,  4844, 15000, 14607, | , -3.4, 1825.2, 107.564, |, 11.0
9221.6, 140.3, | , 28.8, 8.6, 561.0, | ,  5000,  4843, 15000, 14611, | , -3.4, 1803.7, 106.321, |, 10.6
9222.7, 140.2, | , 28.8, 10.3, 562.9, | ,  5000,  4839, 15000, 14610, | , -3.4, 1865.4, 109.926, |, 11.5
9223.7, 141.0, | , 28.8, -2.1, 553.1, | ,  5000,  4848, 15000, 14595, | , -3.4, 1901.8, 112.029, |, 1.7
9224.7, 140.0, | , 28.8, 10.5, 562.5, | ,  5000,  4853, 15000, 14628, | , -3.4, 1889.0, 111.489, |, 11.1
9225.7, 140.2, | , 28.8, 10.2, 562.1, | ,  5000,  4849, 15000, 14654, | , -3.4, 1846.2, 109.088, |, 11.8
9226.7, 139.8, | , 28.8, 8.0, 561.0, | ,  5000,  4839, 15000, 14536, | , -3.4, 1897.1, 111.361, |, 10.4
9227.7, 139.8, | , 28.8, 10.3, 562.5, | ,  5000,  4840, 15000, 14580, | , -3.4, 1988.0, 116.958, |, 11.7
9228.7, 141.1, | , 28.8, 1.7, 555.9, | ,  5000,  4839, 15000, 14608, | , -3.4, 1983.3, 116.840, |, 3.9
9229.7, 140.7, | , 28.8, 0.9, 553.4, | ,  5000,  4849, 15000, 14608, | , -3.4, 2014.5, 118.736, |, 4.3
9230.7, 139.8, | , 28.8, 9.8, 562.0, | ,  5000,  4842, 15000, 14598, | , -3.4, 2003.8, 118.008, |, 11.5
9231.7, 139.8, | , 28.8, 9.4, 562.5, | ,  5000,  4848, 15000, 14621, | , -3.4, 2034.2, 119.974, |, 11.6
9232.8, 140.1, | , 28.8, 10.9, 562.9, | ,  5000,  4844, 15000, 14628, | , -3.4, 2074.5, 122.366, |, 12.1
9233.8, 139.8, | , 28.8, 10.5, 562.4, | ,  5000,  4844, 15000, 14616, | , -3.4, 2077.9, 122.484, |, 11.9
9234.8, 140.6, | , 28.8, -1.1, 551.9, | ,  5000,  4840, 15000, 14585, | , -3.4, 2041.1, 120.104, |, 1.5
9235.8, 140.3, | , 28.8, 10.6, 562.7, | ,  5000,  4847, 15000, 14562, | , -3.4, 2163.6, 127.197, |, 12.1
9236.8, 139.9, | , 28.8, 9.1, 561.3, | ,  5000,  4844, 15000, 14645, | , -3.4, 2083.1, 122.975, |, 10.5
9237.8, 139.6, | , 28.8, 10.4, 562.6, | ,  5000,  4842, 15000, 14556, | , -3.4, 2168.8, 127.420, |, 11.8
9238.8, 139.7, | , 28.8, 10.2, 562.7, | ,  5000,  4847, 15000, 14556, | , -3.4, 2231.8, 131.148, |, 11.8
9239.8, 140.7, | , 28.8, 0.6, 555.1, | ,  5000,  4844, 15000, 14600, | , -3.4, 2173.1, 127.978, |, 3.6
9240.8, 140.8, | , 28.8, 2.3, 554.8, | ,  5000,  4844, 15000, 14620, | , -3.4, 2210.8, 130.331, |, 4.1
9241.8, 139.9, | , 28.8, 8.0, 561.0, | ,  5000,  4842, 15000, 14564, | , -3.4, 2176.1, 127.899, |, 10.3
9242.9, 140.2, | , 28.8, 10.1, 561.7, | ,  5000,  4842, 15000, 14598, | , -3.4, 2243.3, 132.078, |, 10.3
9243.9, 140.2, | , 28.8, 10.7, 563.1, | ,  5000,  4844, 15000, 14602, | , -3.4, 2258.7, 133.020, |, 12.2
9244.9, 139.7, | , 28.8, 10.5, 562.8, | ,  5000,  4839, 15000, 14542, | , -3.4, 2223.6, 130.520, |, 11.7
9245.9, 140.5, | , 28.8, 2.1, 553.4, | ,  5000,  4837, 15000, 14602, | , -3.4, 2259.2, 133.000, |, 2.8
9246.9, 140.3, | , 28.8, 9.6, 562.3, | ,  5000,  4849, 15000, 14673, | , -3.4, 2311.0, 136.628, |, 11.1
9247.9, 139.9, | , 28.8, 9.8, 562.5, | ,  5000,  4845, 15000, 14600, | , -3.4, 2312.3, 136.167, |, 11.4
9248.9, 139.8, | , 28.8, 10.0, 562.1, | ,  5000,  4844, 15000, 14658, | , -3.4, 2269.5, 134.042, |, 11.4
9249.9, 140.2, | , 28.8, 10.1, 562.6, | ,  5000,  4850, 15000, 14618, | , -3.4, 2308.4, 136.098, |, 11.9
9250.9, 141.1, | , 28.8, 0.8, 554.9, | ,  5000,  4839, 15000, 14565, | , -3.4, 2299.9, 135.153, |, 3.9
9252.0, 140.9, | , 28.8, -1.9, 551.9, | ,  5000,  4843, 15000, 14613, | , -3.4, 2347.4, 138.305, |, -0.1
9253.0, 139.8, | , 28.8, 9.7, 562.2, | ,  5000,  4845, 15000, 14635, | , -3.4, 2342.7, 138.204, |, 12.1
9254.0, 140.1, | , 28.8, 10.3, 562.1, | ,  5000,  4838, 15000, 14532, | , -3.4, 2366.7, 138.827, |, 12.1
9255.0, 139.8, | , 28.8, 9.7, 562.1, | ,  5000,  4842, 15000, 14639, | , -3.4, 2384.3, 140.658, |, 11.5
9256.0, 139.8, | , 28.8, 9.7, 561.8, | ,  5000,  4844, 15000, 14637, | , -3.4, 2387.7, 140.858, |, 11.6
9257.0, 141.2, | , 28.8, 1.2, 552.4, | ,  5000,  4841, 15000, 14568, | , -3.4, 2383.9, 140.107, |, 1.0
9258.0, 139.9, | , 28.8, 9.6, 561.2, | ,  5000,  4854, 15000, 14695, | , -3.4, 2342.3, 138.671, |, 10.9
9259.0, 139.9, | , 28.8, 9.8, 562.2, | ,  5000,  4849, 15000, 14648, | , -3.4, 2365.0, 139.637, |, 10.9
9260.0, 139.8, | , 28.8, 10.0, 561.9, | ,  5000,  4839, 15000, 14550, | , -3.4, 2374.4, 139.413, |, 11.3
9261.0, 139.8, | , 28.8, 10.3, 561.9, | ,  5000,  4842, 15000, 14565, | , -3.4, 2386.0, 140.222, |, 11.1
9262.1, 140.8, | , 28.8, 0.3, 554.0, | ,  5000,  4841, 15000, 14618, | , -3.4, 2453.3, 144.552, |, 2.7
9263.1, 140.7, | , 28.8, 0.8, 555.0, | ,  5000,  4846, 15000, 14613, | , -3.4, 2467.0, 145.356, |, 4.0
9264.1, 139.8, | , 28.8, 10.4, 562.3, | ,  5000,  4844, 15000, 14605, | , -3.4, 2370.6, 139.617, |, 11.6
9265.1, 140.0, | , 28.8, 10.6, 562.8, | ,  5000,  4838, 15000, 14583, | , -3.4, 2374.4, 139.647, |, 12.2
9266.1, 139.8, | , 28.8, 10.4, 562.1, | ,  5000,  4844, 15000, 14585, | , -3.4, 2431.0, 143.017, |, 11.8
9267.1, 139.9, | , 28.8, 9.1, 560.9, | ,  5000,  4829, 15000, 14578, | , -3.4, 2442.1, 143.510, |, 10.6
9268.1, 141.1, | , 28.8, 2.7, 555.9, | ,  5000,  4844, 15000, 14593, | , -3.4, 2438.3, 143.507, |, 5.1
9269.1, 139.8, | , 28.8, 9.3, 561.5, | ,  5000,  4839, 15000, 14548, | , -3.4, 2423.7, 142.287, |, 10.7
9270.1, 139.9, | , 28.8, 10.3, 562.2, | ,  5000,  4844, 15000, 14647, | , -3.4, 2436.5, 143.802, |, 11.6
9271.2, 139.6, | , 28.8, 10.4, 562.0, | ,  5000,  4846, 15000, 14632, | , -3.4, 2416.0, 142.498, |, 11.8
9272.2, 140.1, | , 28.8, 9.3, 560.9, | ,  5000,  4839, 15000, 14549, | , -3.4, 2455.8, 144.170, |, 11.3
9273.2, 140.7, | , 28.8, 1.3, 554.0, | ,  5000,  4841, 15000, 14607, | , -3.4, 2515.4, 148.121, |, 3.5
9274.2, 140.6, | , 28.8, 1.8, 555.0, | ,  5000,  4840, 15000, 14627, | , -3.4, 2429.7, 143.226, |, 4.4
9275.2, 139.8, | , 28.8, 10.4, 562.1, | ,  5000,  4848, 15000, 14639, | , -3.4, 2460.1, 145.167, |, 11.8
9276.2, 140.0, | , 28.8, 10.0, 561.9, | ,  5000,  4849, 15000, 14588, | , -3.4, 2391.1, 140.742, |, 11.4
9277.2, 139.9, | , 28.8, 8.9, 560.8, | ,  5000,  4840, 15000, 14577, | , -3.4, 2435.7, 143.207, |, 10.4
9278.2, 140.1, | , 28.8, 10.9, 562.5, | ,  5000,  4845, 15000, 14644, | , -3.4, 2481.1, 146.417, |, 12.2
9279.2, 140.9, | , 28.8, -0.6, 555.0, | ,  5000,  4841, 15000, 14579, | , -3.4, 2471.3, 145.317, |, 3.7
9280.3, 139.9, | , 28.8, 8.3, 561.7, | ,  5000,  4842, 15000, 14555, | , -3.4, 2529.1, 148.530, |, 11.4
9281.3, 139.8, | , 28.8, 10.5, 562.3, | ,  5000,  4847, 15000, 14635, | , -3.4, 2506.4, 147.852, |, 11.7
9282.3, 140.3, | , 28.8, 9.8, 561.1, | ,  5000,  4845, 15000, 14617, | , -3.4, 2472.5, 145.707, |, 11.0
9283.3, 139.7, | , 28.8, 10.4, 562.2, | ,  5000,  4840, 15000, 14602, | , -3.4, 2477.7, 145.856, |, 11.6
9284.3, 140.8, | , 28.8, 1.2, 554.8, | ,  5000,  4843, 15000, 14602, | , -3.4, 2467.0, 145.254, |, 3.7
9285.3, 141.1, | , 28.8, 1.8, 555.4, | ,  5000,  4835, 15000, 14592, | , -3.4, 2462.7, 144.869, |, 3.7
9286.3, 140.2, | , 28.8, 10.6, 561.7, | ,  5000,  4845, 15000, 14649, | , -3.4, 2450.7, 144.662, |, 11.4
9287.3, 140.0, | , 28.8, 8.7, 560.1, | ,  5000,  4847, 15000, 14552, | , -3.4, 2532.1, 148.725, |, 10.1
9288.3, 139.9, | , 28.8, 9.8, 561.5, | ,  5000,  4845, 15000, 14638, | , -3.4, 2496.1, 147.248, |, 11.0
9289.3, 140.1, | , 28.8, 10.2, 562.0, | ,  5000,  4843, 15000, 14594, | , -3.4, 2467.4, 145.212, |, 11.4
9290.4, 141.1, | , 28.8, -1.7, 552.1, | ,  5000,  4843, 15000, 14551, | , -3.4, 2439.1, 143.239, |, 1.2
9291.4, 140.9, | , 28.8, 1.5, 552.8, | ,  5000,  4838, 15000, 14624, | , -3.4, 2494.4, 146.989, |, 2.1
9292.4, 140.4, | , 28.8, 8.8, 560.0, | ,  5000,  4846, 15000, 14668, | , -3.4, 2446.8, 144.577, |, 10.6
9293.4, 140.1, | , 28.8, 10.5, 562.3, | ,  5000,  4843, 15000, 14529, | , -3.4, 2496.1, 146.410, |, 11.6
9294.4, 139.9, | , 28.8, 10.0, 561.6, | ,  5000,  4845, 15000, 14672, | , -3.4, 2470.4, 145.989, |, 11.4
9295.4, 140.7, | , 28.8, 0.9, 554.5, | ,  5000,  4841, 15000, 14575, | , -3.4, 2462.3, 144.765, |, 2.9
9296.4, 141.0, | , 28.8, 1.1, 554.7, | ,  5000,  4839, 15000, 14601, | , -3.4, 2523.1, 148.511, |, 4.3
9297.4, 139.9, | , 28.8, 8.3, 560.0, | ,  5000,  4843, 15000, 14649, | , -3.4, 2473.0, 145.952, |, 10.2
9298.4, 139.8, | , 28.8, 9.9, 557.4, | ,  5000,  4847, 15000, 14553, | , -3.4, 2493.5, 146.473, |, 11.6
9299.4, 140.1, | , 28.8, 11.0, 562.1, | ,  5000,  4845, 15000, 14583, | , -3.4, 2480.7, 145.936, |, 11.6
9300.5, 140.0, | , 28.8, 10.3, 562.0, | ,  5000,  4844, 15000, 14620, | , -3.4, 2443.8, 144.034, |, 11.8
9301.5, 141.0, | , 28.8, -0.6, 552.9, | ,  5000,  4841, 15000, 14608, | , -3.4, 2479.8, 146.036, |, 1.8
9302.5, 140.9, | , 28.8, 8.3, 559.6, | ,  5000,  4845, 15000, 14644, | , -3.4, 2475.5, 146.090, |, 9.6
9303.5, 140.1, | , 28.8, 11.0, 562.0, | ,  5000,  4845, 15000, 14620, | , -3.4, 2446.0, 144.169, |, 11.7
9304.5, 139.7, | , 28.8, 10.5, 562.1, | ,  5000,  4851, 15000, 14602, | , -3.4, 2445.5, 144.059, |, 11.7
9305.5, 139.6, | , 28.8, 10.4, 561.9, | ,  5000,  4846, 15000, 14580, | , -3.4, 2460.5, 144.737, |, 11.6
9306.5, 141.1, | , 28.8, 1.7, 554.2, | ,  5000,  4839, 15000, 14643, | , -3.4, 2509.0, 148.005, |, 3.6
9307.5, 140.8, | , 28.8, 1.0, 554.3, | ,  5000,  4840, 15000, 14592, | , -3.4, 2452.8, 144.324, |, 2.8
9308.5, 139.9, | , 28.8, 9.0, 560.5, | ,  5000,  4842, 15000, 14564, | , -3.4, 2458.4, 144.461, |, 10.3
9309.6, 139.9, | , 28.8, 10.2, 561.4, | ,  5000,  4845, 15000, 14641, | , -3.4, 2455.4, 144.878, |, 11.2
9310.6, 140.2, | , 28.8, 10.0, 561.5, | ,  5000,  4844, 15000, 14585, | , -3.4, 2448.5, 144.050, |, 11.6
9311.6, 139.8, | , 28.8, 10.2, 561.0, | ,  5000,  4844, 15000, 14621, | , -3.4, 2499.1, 147.291, |, 11.6
9312.6, 141.1, | , 28.8, -2.2, 553.4, | ,  5000,  4838, 15000, 14619, | , -3.4, 2485.0, 146.395, |, 2.5
9313.6, 140.5, | , 28.8, 9.2, 561.1, | ,  5000,  4840, 15000, 14628, | , -3.4, 2501.2, 147.439, |, 9.3
9314.6, 139.7, | , 28.8, 10.0, 561.3, | ,  5000,  4844, 15000, 14570, | , -3.4, 2446.0, 143.786, |, 11.2
9315.6, 139.9, | , 28.8, 10.2, 561.3, | ,  5000,  4849, 15000, 14667, | , -3.4, 2499.1, 147.674, |, 11.4
9316.6, 140.1, | , 28.8, 10.9, 562.1, | ,  5000,  4846, 15000, 14601, | , -3.4, 2398.0, 141.213, |, 12.1
9317.6, 140.8, | , 28.8, 0.2, 553.7, | ,  5000,  4845, 15000, 14601, | , -3.4, 2429.3, 143.041, |, 3.3
9318.6, 140.7, | , 28.8, 1.4, 555.4, | ,  5000,  4842, 15000, 14638, | , -3.4, 2464.4, 145.363, |, 4.3
9319.7, 139.7, | , 28.8, 10.5, 561.4, | ,  5000,  4845, 15000, 14582, | , -3.4, 2460.1, 144.712, |, 11.7
9320.7, 140.0, | , 28.8, 11.0, 561.9, | ,  5000,  4843, 15000, 14571, | , -3.4, 2494.8, 146.651, |, 12.3
9321.7, 140.2, | , 28.8, 10.9, 561.7, | ,  5000,  4846, 15000, 14706, | , -3.4, 2509.0, 148.532, |, 12.1
9322.7, 139.9, | , 28.8, 8.9, 560.5, | ,  5000,  4843, 15000, 14586, | , -3.4, 2429.7, 142.945, |, 10.8
9323.7, 141.3, | , 28.8, 0.1, 553.1, | ,  5000,  4844, 15000, 14572, | , -3.4, 2410.0, 141.697, |, 2.1
9324.7, 141.3, | , 28.8, 0.8, 554.8, | ,  5000,  4848, 15000, 14637, | , -3.4, 2467.4, 145.576, |, 10.6
9325.7, 140.1, | , 28.8, 11.0, 562.1, | ,  5000,  4851, 15000, 14564, | , -3.4, 2461.4, 144.695, |, 12.1
9326.7, 139.7, | , 28.8, 10.2, 560.9, | ,  5000,  4841, 15000, 14597, | , -3.4, 2419.0, 142.383, |, 9.8
9327.7, 140.3, | , 28.8, 9.7, 560.8, | ,  5000,  4845, 15000, 14549, | , -3.4, 2459.7, 144.444, |, 11.2
9328.7, 141.0, | , 28.8, 1.8, 554.4, | ,  5000,  4835, 15000, 14582, | , -3.4, 2419.4, 142.254, |, 3.8
9329.7, 140.8, | , 28.8, 1.5, 554.3, | ,  5000,  4845, 15000, 14644, | , -3.4, 2483.2, 146.544, |, 4.0
9330.8, 139.7, | , 28.8, 10.5, 561.1, | ,  5000,  4842, 15000, 14608, | , -3.4, 2455.8, 144.631, |, 11.5
9331.8, 139.7, | , 28.8, 10.5, 561.1, | ,  5000,  4849, 15000, 14594, | , -3.4, 2428.4, 142.973, |, 11.8
9332.8, 140.0, | , 28.8, 8.9, 560.2, | ,  5000,  4839, 15000, 14639, | , -3.4, 2439.1, 143.856, |, 10.5
9333.8, 139.7, | , 28.8, 10.6, 561.5, | ,  5000,  4845, 15000, 14621, | , -3.4, 2413.0, 142.233, |, 11.9
9334.8, 140.9, | , 28.8, -0.3, 552.7, | ,  5000,  4836, 15000, 14573, | , -3.4, 2443.8, 143.629, |, 2.2
9335.8, 141.1, | , 28.8, 0.8, 554.4, | ,  5000,  4845, 15000, 14634, | , -3.4, 2459.3, 145.050, |, 4.4
9336.8, 139.8, | , 28.8, 10.5, 560.6, | ,  5000,  4841, 15000, 14638, | , -3.4, 2449.0, 144.444, |, 11.6
9337.8, 139.8, | , 28.8, 9.0, 560.2, | ,  5000,  4842, 15000, 14535, | , -3.4, 2414.7, 141.683, |, 10.6
9338.8, 140.2, | , 28.8, 10.9, 561.7, | ,  5000,  4849, 15000, 14593, | , -3.4, 2496.5, 146.961, |, 12.3
9339.9, 140.7, | , 28.8, 1.3, 554.1, | ,  5000,  4840, 15000, 14590, | , -3.4, 2404.0, 141.450, |, 3.5
9340.9, 140.8, | , 28.8, 1.5, 554.4, | ,  5000,  4841, 15000, 14653, | , -3.4, 2453.7, 144.837, |, 3.2
9341.9, 140.2, | , 28.8, 10.4, 561.9, | ,  5000,  4851, 15000, 14616, | , -3.4, 2482.8, 146.345, |, 12.1
9342.9, 140.3, | , 28.8, 9.5, 560.5, | ,  5000,  4843, 15000, 14608, | , -3.4, 2384.7, 140.464, |, 10.7
9343.9, 139.7, | , 28.8, 10.0, 561.4, | ,  5000,  4844, 15000, 14626, | , -3.4, 2449.4, 144.407, |, 11.9
9344.9, 139.6, | , 28.8, 10.5, 560.8, | ,  5000,  4839, 15000, 14599, | , -3.4, 2488.0, 146.432, |, 11.7
9345.9, 141.3, | , 28.8, -0.1, 552.9, | ,  5000,  4838, 15000, 14534, | , -3.4, 2503.8, 146.859, |, 2.1
9346.9, 141.1, | , 28.8, 0.3, 554.5, | ,  5000,  4839, 15000, 14660, | , -3.4, 2462.7, 145.404, |, 4.3
9347.9, 140.0, | , 28.8, 9.4, 560.7, | ,  5000,  4836, 15000, 14635, | , -3.4, 2476.4, 145.998, |, 10.8
9348.9, 140.1, | , 28.8, 11.0, 561.9, | ,  5000,  4844, 15000, 14572, | , -3.4, 2436.1, 143.222, |, 12.3
9350.0, 140.1, | , 28.8, 11.0, 562.0, | ,  5000,  4837, 15000, 14594, | , -3.4, 2409.6, 141.772, |, 12.2
9351.0, 140.7, | , 28.8, 1.2, 554.2, | ,  5000,  4839, 15000, 14675, | , -3.4, 2407.4, 142.260, |, 3.5
9352.0, 140.9, | , 28.8, -1.2, 553.7, | ,  5000,  4849, 15000, 14654, | , -3.4, 2466.1, 145.635, |, 2.0
9353.0, 139.9, | , 28.8, 8.5, 560.1, | ,  5000,  4842, 15000, 14542, | , -3.4, 2426.7, 142.440, |, 10.0
9354.0, 140.2, | , 28.8, 10.6, 561.2, | ,  5000,  4843, 15000, 14583, | , -3.4, 2434.0, 143.170, |, 12.0
9355.0, 139.9, | , 28.8, 10.2, 560.9, | ,  5000,  4839, 15000, 14621, | , -3.4, 2429.7, 143.178, |, 11.2
9356.0, 139.8, | , 28.8, 9.9, 561.0, | ,  5000,  4839, 15000, 14590, | , -3.4, 2453.3, 144.326, |, 11.5
9357.0, 141.5, | , 28.8, -0.7, 552.5, | ,  5000,  4841, 15000, 14677, | , -3.4, 2419.0, 142.965, |, 1.4
9358.0, 141.5, | , 28.8, -0.3, 553.3, | ,  5000,  4841, 15000, 14580, | , -3.4, 2430.1, 142.915, |, 1.1
9359.0, 139.9, | , 28.8, 10.0, 561.5, | ,  5000,  4849, 15000, 14617, | , -3.4, 2454.1, 144.657, |, 11.1
9360.0, 139.8, | , 28.8, 10.0, 561.5, | ,  5000,  4840, 15000, 14596, | , -3.4, 2421.6, 142.517, |, 11.8
9361.1, 140.2, | , 28.8, 10.7, 561.0, | ,  5000,  4845, 15000, 14589, | , -3.4, 2400.6, 141.271, |, 11.7
9362.1, 140.8, | , 28.8, 0.8, 553.3, | ,  5000,  4844, 15000, 14614, | , -3.4, 2432.7, 143.332, |, 3.5
9363.1, 141.1, | , 28.8, -0.2, 553.4, | ,  5000,  4839, 15000, 14594, | , -3.4, 2434.0, 143.219, |, 1.4
9364.1, 140.3, | , 28.8, 10.8, 561.6, | ,  5000,  4848, 15000, 14623, | , -3.4, 2429.3, 143.230, |, 11.6
9365.1, 140.1, | , 28.8, 10.0, 561.0, | ,  5000,  4845, 15000, 14639, | , -3.4, 2401.0, 141.662, |, 11.5
9366.1, 139.8, | , 28.8, 10.0, 560.9, | ,  5000,  4840, 15000, 14617, | , -3.4, 2447.3, 144.184, |, 11.7
9367.1, 140.1, | , 28.8, 10.0, 561.0, | ,  5000,  4843, 15000, 14620, | , -3.4, 2423.3, 142.812, |, 11.7
9368.1, 141.7, | , 28.8, -1.7, 551.4, | ,  5000,  4845, 15000, 14597, | , -3.4, 2429.3, 143.012, |, 1.3
9369.1, 141.0, | , 28.8, 1.0, 551.6, | ,  5000,  4835, 15000, 14568, | , -3.4, 2395.4, 140.747, |, 3.8
9370.2, 139.7, | , 28.8, 9.4, 560.8, | ,  5000,  4844, 15000, 14659, | , -3.4, 2518.4, 148.712, |, 11.6
9371.2, 140.1, | , 28.8, 10.1, 561.8, | ,  5000,  4845, 15000, 14606, | , -3.4, 2463.1, 145.071, |, 11.6
9372.2, 140.1, | , 28.8, 10.7, 561.9, | ,  5000,  4844, 15000, 14659, | , -3.4, 2422.8, 143.088, |, 12.0
9373.2, 140.9, | , 28.8, 0.1, 552.8, | ,  5000,  4842, 15000, 14668, | , -3.4, 2429.7, 143.542, |, 2.6
9374.2, 141.6, | , 28.8, -0.2, 552.2, | ,  5000,  4844, 15000, 14525, | , -3.4, 2353.9, 138.062, |, 0.5
9375.2, 140.1, | , 28.8, 10.4, 561.2, | ,  5000,  4841, 15000, 14595, | , -3.4, 2356.0, 138.669, |, 12.1
9376.2, 139.8, | , 28.8, 10.2, 561.5, | ,  5000,  4843, 15000, 14662, | , -3.4, 2442.1, 144.234, |, 11.5
9377.2, 139.8, | , 28.8, 9.8, 561.3, | ,  5000,  4841, 15000, 14570, | , -3.4, 2440.8, 143.468, |, 11.4
9378.2, 140.3, | , 28.8, 9.4, 560.6, | ,  5000,  4845, 15000, 14643, | , -3.4, 2413.0, 142.401, |, 11.2
9379.2, 141.2, | , 28.8, -1.4, 551.4, | ,  5000,  4851, 15000, 14547, | , -3.4, 2441.7, 143.416, |, 0.8
9380.3, 141.0, | , 28.8, -1.3, 553.6, | ,  5000,  4837, 15000, 14557, | , -3.4, 2368.0, 139.077, |, 3.8
9381.3, 139.7, | , 28.8, 10.3, 561.3, | ,  5000,  4844, 15000, 14669, | , -3.4, 2437.8, 144.041, |, 12.2
9382.3, 140.1, | , 28.8, 11.1, 561.9, | ,  5000,  4846, 15000, 14617, | , -3.4, 2402.3, 141.578, |, 12.3
9383.3, 139.9, | , 28.8, 8.8, 560.3, | ,  5000,  4837, 15000, 14629, | , -3.4, 2466.5, 145.387, |, 10.3
9384.3, 140.9, | , 28.8, 0.4, 553.2, | ,  5000,  4844, 15000, 14649, | , -3.4, 2463.1, 145.379, |, 2.7
9385.3, 141.2, | , 28.8, -0.1, 552.5, | ,  5000,  4847, 15000, 14599, | , -3.4, 2407.8, 141.785, |, 2.2
9386.3, 139.7, | , 28.8, 10.4, 560.9, | ,  5000,  4847, 15000, 14573, | , -3.4, 2416.8, 142.123, |, 11.6
9387.3, 139.8, | , 28.9, 9.8, 560.7, | ,  5000,  4843, 15000, 14663, | , -3.4, 2423.3, 143.135, |, 11.5
9388.3, 140.3, | , 28.8, 9.8, 560.6, | ,  5000,  4847, 15000, 14653, | , -3.4, 2424.6, 143.166, |, 10.7
9389.3, 140.0, | , 28.9, 10.8, 561.3, | ,  5000,  4840, 15000, 14542, | , -3.4, 2456.3, 144.159, |, 12.2
9390.4, 141.0, | , 28.8, -0.4, 552.1, | ,  5000,  4838, 15000, 14686, | , -3.4, 2491.8, 147.306, |, 1.8
9391.4, 140.7, | , 28.8, -0.6, 552.2, | ,  5000,  4845, 15000, 14568, | , -3.4, 2410.4, 141.694, |, 2.3
9392.4, 140.2, | , 28.8, 10.9, 561.8, | ,  5000,  4842, 15000, 14617, | , -3.4, 2389.8, 140.825, |, 12.2
9393.4, 140.4, | , 28.8, 9.8, 560.4, | ,  5000,  4848, 15000, 14669, | , -3.4, 2390.7, 141.288, |, 11.0
9394.4, 139.7, | , 28.9, 10.4, 561.1, | ,  5000,  4841, 15000, 14575, | , -3.4, 2361.1, 138.830, |, 11.8
9395.4, 140.6, | , 28.8, 1.2, 553.6, | ,  5000,  4839, 15000, 14587, | , -3.4, 2405.7, 141.516, |, 3.8
9396.4, 141.1, | , 28.8, 2.1, 554.9, | ,  5000,  4847, 15000, 14646, | , -3.4, 2490.1, 146.971, |, 4.1
9397.4, 139.7, | , 28.9, 10.3, 561.2, | ,  5000,  4844, 15000, 14630, | , -3.4, 2414.7, 142.395, |, 11.8
9398.4, 140.0, | , 28.9, 9.2, 559.1, | ,  5000,  4846, 15000, 14660, | , -3.4, 2446.8, 144.524, |, 10.5
9399.4, 140.2, | , 28.9, 11.1, 561.4, | ,  5000,  4850, 15000, 14642, | , -3.4, 2370.6, 139.924, |, 12.3
9400.5, 139.6, | , 28.9, 10.5, 560.4, | ,  5000,  4837, 15000, 14534, | , -3.4, 2376.6, 139.414, |, 11.8
9401.5, 140.9, | , 28.8, -1.4, 552.0, | ,  5000,  4844, 15000, 14624, | , -3.4, 2476.4, 145.978, |, 1.6
9402.5, 141.0, | , 28.8, -0.9, 554.2, | ,  5000,  4839, 15000, 14535, | , -3.4, 2412.1, 141.515, |, 3.0
9403.5, 140.2, | , 28.9, 9.3, 559.7, | ,  5000,  4845, 15000, 14591, | , -3.4, 2444.3, 143.854, |, 10.6
9404.5, 139.8, | , 28.9, 10.5, 561.2, | ,  5000,  4842, 15000, 14647, | , -3.4, 2443.0, 144.170, |, 11.8
9405.5, 139.7, | , 28.9, 10.6, 561.3, | ,  5000,  4845, 15000, 14650, | , -3.4, 2371.0, 139.980, |, 11.8
9406.5, 140.6, | , 28.8, 1.7, 554.0, | ,  5000,  4836, 15000, 14549, | , -3.4, 2375.7, 139.455, |, 4.1
9407.5, 141.1, | , 28.8, 1.2, 554.0, | ,  5000,  4841, 15000, 14587, | , -3.4, 2468.3, 145.197, |, 3.5
9408.5, 139.9, | , 28.9, 8.7, 559.5, | ,  5000,  4844, 15000, 14654, | , -3.4, 2409.6, 142.263, |, 10.1
9409.5, 139.8, | , 28.9, 10.0, 560.1, | ,  5000,  4847, 15000, 14616, | , -3.4, 2424.6, 142.889, |, 11.3
9410.5, 139.8, | , 28.9, 10.2, 560.9, | ,  5000,  4846, 15000, 14599, | , -3.4, 2398.0, 141.204, |, 11.7
9411.6, 140.1, | , 28.9, 11.1, 561.2, | ,  5000,  4845, 15000, 14553, | , -3.4, 2404.0, 141.204, |, 12.2
9412.6, 141.0, | , 28.9, -0.8, 552.0, | ,  5000,  4840, 15000, 14621, | , -3.4, 2434.8, 143.487, |, 1.8
9413.6, 141.2, | , 28.8, -1.8, 552.5, | ,  5000,  4848, 15000, 14650, | , -3.4, 2404.8, 141.989, |, 1.6
9414.6, 140.0, | , 28.9, 11.0, 561.2, | ,  5000,  4845, 15000, 14569, | , -3.4, 2419.8, 142.254, |, 12.3
9415.6, 140.0, | , 28.9, 10.4, 560.8, | ,  5000,  4833, 15000, 14532, | , -3.4, 2478.1, 145.310, |, 11.7
9416.6, 139.6, | , 28.9, 10.5, 560.5, | ,  5000,  4838, 15000, 14620, | , -3.4, 2484.5, 146.380, |, 11.9
9417.6, 141.1, | , 28.9, 1.7, 553.6, | ,  5000,  4845, 15000, 14665, | , -3.4, 2465.3, 145.641, |, 4.1
9418.6, 141.4, | , 28.9, 0.7, 552.4, | ,  5000,  4847, 15000, 14584, | , -3.4, 2347.4, 138.134, |, 1.9
9419.6, 140.0, | , 28.9, 9.5, 560.2, | ,  5000,  4849, 15000, 14573, | , -3.4, 2366.3, 139.175, |, 10.8
9420.6, 139.7, | , 28.9, 9.6, 560.4, | ,  5000,  4835, 15000, 14637, | , -3.4, 2331.2, 137.465, |, 11.6
9421.7, 140.1, | , 28.9, 10.2, 560.3, | ,  5000,  4846, 15000, 14641, | , -3.4, 2460.5, 145.188, |, 11.6
9422.7, 140.2, | , 28.9, 10.5, 560.7, | ,  5000,  4851, 15000, 14602, | , -3.4, 2501.2, 147.318, |, 11.5
9423.7, 141.2, | , 28.9, -2.3, 550.1, | ,  5000,  4840, 15000, 14625, | , -3.4, 2406.1, 141.824, |, 1.0
9424.7, 141.0, | , 28.9, -1.4, 550.6, | ,  5000,  4844, 15000, 14622, | , -3.4, 2383.9, 140.518, |, 0.9
9425.7, 140.2, | , 28.9, 10.3, 560.2, | ,  5000,  4846, 15000, 14612, | , -3.4, 2443.4, 143.965, |, 11.9
9426.7, 139.8, | , 28.9, 10.0, 560.1, | ,  5000,  4841, 15000, 14534, | , -3.4, 2400.6, 140.840, |, 11.6
9427.7, 139.9, | , 28.9, 9.9, 553.5, | ,  5000,  4845, 15000, 14662, | , -3.4, 2431.8, 143.640, |, 11.2
9428.7, 141.2, | , 28.9, 0.2, 552.5, | ,  5000,  4841, 15000, 14598, | , -3.4, 2413.4, 142.068, |, 3.1
9429.7, 141.2, | , 28.9, 1.7, 553.4, | ,  5000,  4845, 15000, 14583, | , -3.4, 2401.4, 141.277, |, 3.1
9430.7, 139.8, | , 28.9, 10.1, 560.8, | ,  5000,  4839, 15000, 14567, | , -3.4, 2421.1, 142.270, |, 11.4
9431.7, 139.8, | , 28.9, 10.3, 560.3, | ,  5000,  4845, 15000, 14614, | , -3.4, 2438.3, 143.669, |, 11.2
9432.8, 140.2, | , 28.9, 10.3, 560.4, | ,  5000,  4844, 15000, 14628, | , -3.4, 2430.1, 143.280, |, 11.8
9433.8, 139.9, | , 28.9, 8.6, 559.2, | ,  5000,  4839, 15000, 14575, | , -3.4, 2377.9, 139.798, |, 10.1
9434.8, 141.1, | , 28.9, -0.6, 551.3, | ,  5000,  4841, 15000, 14618, | , -3.4, 2435.7, 143.521, |, 1.2
9435.8, 140.9, | , 28.9, 0.7, 552.2, | ,  5000,  4838, 15000, 14586, | , -3.4, 2392.8, 140.745, |, 2.0
9436.8, 140.2, | , 28.9, 10.6, 560.6, | ,  5000,  4845, 15000, 14572, | , -3.4, 2428.0, 142.756, |, 11.6
9437.8, 139.8, | , 28.9, 9.7, 560.3, | ,  5000,  4842, 15000, 14613, | , -3.4, 2404.0, 141.624, |, 11.2
9438.8, 140.0, | , 28.9, 7.5, 558.9, | ,  5000,  4846, 15000, 14643, | , -3.4, 2452.8, 144.754, |, 10.2
9439.8, 141.2, | , 28.9, 0.3, 552.7, | ,  5000,  4842, 15000, 14559, | , -3.4, 2400.1, 141.005, |, 3.0
9440.8, 141.4, | , 28.9, -0.2, 553.7, | ,  5000,  4842, 15000, 14673, | , -3.4, 2404.8, 142.115, |, 3.7
9441.8, 139.8, | , 28.9, 9.8, 559.8, | ,  5000,  4847, 15000, 14681, | , -3.4, 2377.0, 140.569, |, 11.7
9442.9, 140.1, | , 28.9, 10.8, 560.6, | ,  5000,  4840, 15000, 14520, | , -3.4, 2405.3, 141.011, |, 11.8
9443.9, 140.2, | , 28.9, 9.7, 558.9, | ,  5000,  4836, 15000, 14634, | , -3.4, 2440.0, 143.853, |, 11.1
9444.9, 139.9, | , 28.9, 9.1, 559.5, | ,  5000,  4847, 15000, 14647, | , -3.4, 2460.5, 145.234, |, 10.7
9445.9, 140.9, | , 28.9, -0.1, 551.6, | ,  5000,  4841, 15000, 14539, | , -3.4, 2431.8, 142.713, |, 1.9
9446.9, 141.0, | , 28.9, -0.9, 551.8, | ,  5000,  4841, 15000, 14591, | , -3.4, 2395.4, 140.959, |, 2.5
9447.9, 140.1, | , 28.9, 10.8, 561.1, | ,  5000,  4845, 15000, 14646, | , -3.4, 2401.4, 141.733, |, 12.4
9448.9, 139.9, | , 28.9, 9.2, 559.5, | ,  5000,  4846, 15000, 14598, | , -3.4, 2385.6, 140.464, |, 10.6
9449.9, 139.6, | , 28.9, 10.5, 561.0, | ,  5000,  4838, 15000, 14597, | , -3.4, 2432.7, 143.160, |, 12.0
9450.9, 141.0, | , 28.9, 1.7, 553.6, | ,  5000,  4839, 15000, 14617, | , -3.4, 2428.4, 143.061, |, 4.1
9451.9, 140.9, | , 28.9, 0.7, 552.1, | ,  5000,  4845, 15000, 14654, | , -3.4, 2430.6, 143.506, |, 2.5
9453.0, 139.6, | , 28.9, 2.2, 560.7, | ,  5000,  4836, 15000, 14583, | , -3.4, 2399.7, 141.109, |, 11.5
9454.0, 140.2, | , 28.9, 9.3, 558.9, | ,  5000,  4838, 15000, 14601, | , -3.4, 2452.0, 144.321, |, 11.3
9455.0, 140.1, | , 28.9, 10.5, 560.7, | ,  5000,  4843, 15000, 14621, | , -3.4, 2476.0, 145.927, |, 11.7
9456.0, 139.8, | , 28.9, 10.6, 560.6, | ,  5000,  4847, 15000, 14601, | , -3.4, 2428.4, 143.005, |, 11.5
9457.0, 140.9, | , 28.9, -0.9, 551.7, | ,  5000,  4843, 15000, 14670, | , -3.4, 2386.8, 141.038, |, 1.8
