Repository: jdhuang-csm/Ru-BCA

## Methods
* (BaO)<sub>x</sub>-(CaO)<sub>y</sub>-(Al<sub>2</sub>O<sub>3</sub>)<sub>1-x-y</sub> (BCA) catalyst supports were synthesized via sol-gel and solid-state methods. 
* Ru/BCA catalysts were prepared via incipient wetness impregnation to achieve 1 wt. % Ru loading.
* Ammonia synthesis rates were measured for Ru/BCA catalysts in a packed-bed reactor at 480-600<sup>o</sup>C, 10 bar, and space velocities up to 1.3 x 10<sup>6</sup> ml g<sub>cat</sub><sup>-1</sup> h<sup>-1</sup>.
* A machine learning (ML) model was employed to improve understanding of the behavior of Ru/BCA catalysts.
* A microkinetic model was developed to describe the best-performing catalyst.

File: data/init_files_Cadigan/BAdC_doubann_2017-06-16-01.txt (part 24 of 43)
********** Start test **********
Elapsed time, Pressure, | , LJtemp(C), Inner-Temp, Outer-Temp, | , N2-set, N2-flow, H2-set, H2-flow, | , pH, NH3_ppm, NH3_Prod_rate, |, In222Temp
9052.9, 139.7, | , 26.6, 11.7, 609.7, | ,  1000,   952,  3000,  2911, | , -3.4, 1544.1, 15.541, |, 12.1
9053.9, 140.0, | , 26.6, 10.5, 609.2, | ,  1000,   953,  3000,  2915, | , -3.4, 1536.0, 15.483, |, 11.1
9054.9, 141.4, | , 26.6, 4.2, 604.7, | ,  1000,   953,  3000,  2961, | , -3.4, 1535.5, 15.660, |, 5.4
9055.9, 139.8, | , 26.6, 11.9, 609.7, | ,  1000,   954,  3000,  2914, | , -3.4, 1521.0, 15.328, |, 12.2
9057.0, 139.7, | , 26.6, 11.9, 609.9, | ,  1000,   953,  3000,  2942, | , -3.4, 1540.7, 15.637, |, 12.0
9058.0, 140.0, | , 26.6, 11.7, 609.8, | ,  1000,   953,  3000,  2918, | , -3.4, 1536.4, 15.495, |, 12.0
9059.0, 140.1, | , 26.6, 11.8, 609.3, | ,  1000,   951,  3000,  2921, | , -3.4, 1533.4, 15.469, |, 11.7
9060.0, 141.1, | , 26.6, 5.5, 605.0, | ,  1000,   953,  3000,  2911, | , -3.4, 1548.4, 15.591, |, 6.4
9061.0, 141.2, | , 26.6, 5.8, 603.3, | ,  1000,   947,  3000,  2940, | , -3.4, 1565.1, 15.850, |, 5.8
9062.0, 139.7, | , 26.6, 11.5, 609.9, | ,  1000,   955,  3000,  2906, | , -3.4, 1554.8, 15.640, |, 12.4
9063.0, 140.1, | , 26.6, 12.0, 609.9, | ,  1000,   951,  3000,  2936, | , -3.4, 1541.1, 15.609, |, 12.4
9064.0, 140.3, | , 26.6, 10.7, 608.8, | ,  1000,   954,  3000,  2917, | , -3.4, 1533.0, 15.460, |, 9.9
9065.0, 140.2, | , 26.6, 12.2, 610.1, | ,  1000,   950,  3000,  2932, | , -3.4, 1527.8, 15.455, |, 12.5
9066.0, 141.8, | , 26.6, 3.9, 603.8, | ,  1000,   948,  3000,  2947, | , -3.4, 1527.4, 15.501, |, 5.5
9067.1, 140.3, | , 26.6, 12.3, 609.7, | ,  1000,   959,  3000,  2938, | , -3.4, 1527.0, 15.505, |, 12.2
9068.1, 139.8, | , 26.6, 11.2, 609.5, | ,  1000,   952,  3000,  2927, | , -3.4, 1526.1, 15.426, |, 11.8
9069.1, 140.5, | , 26.6, 11.5, 609.2, | ,  1000,   952,  3000,  2933, | , -3.4, 1557.4, 15.766, |, 11.5
9070.1, 139.8, | , 26.6, 11.5, 609.7, | ,  1000,   952,  3000,  2903, | , -3.4, 1548.0, 15.546, |, 12.1
9071.1, 141.2, | , 26.6, 4.3, 603.4, | ,  1000,   949,  3000,  2927, | , -3.4, 1526.1, 15.416, |, 5.1
9072.1, 141.5, | , 26.6, 3.8, 604.3, | ,  1000,   957,  3000,  2927, | , -3.4, 1533.8, 15.525, |, 6.9
9073.1, 140.1, | , 26.6, 12.1, 610.2, | ,  1000,   954,  3000,  2915, | , -3.4, 1529.5, 15.419, |, 12.4
9074.1, 140.0, | , 26.6, 10.6, 608.8, | ,  1000,   956,  3000,  2904, | , -3.4, 1537.2, 15.462, |, 11.1
9075.1, 140.0, | , 26.6, 11.4, 609.8, | ,  1000,   953,  3000,  2955, | , -3.4, 1519.2, 15.471, |, 12.0
9076.2, 140.1, | , 26.6, 12.0, 609.7, | ,  1000,   949,  3000,  2914, | , -3.4, 1521.8, 15.318, |, 12.5
9077.2, 141.7, | , 26.6, 6.4, 605.5, | ,  1000,   951,  3000,  2912, | , -3.4, 1542.8, 15.529, |, 7.5
9078.2, 139.6, | , 26.6, 11.5, 609.3, | ,  1000,   951,  3000,  2902, | , -3.4, 1547.1, 15.533, |, 11.7
9079.2, 140.0, | , 26.6, 10.9, 608.6, | ,  1000,   949,  3000,  2933, | , -3.4, 1527.0, 15.449, |, 10.7
9080.2, 140.5, | , 26.6, 12.2, 610.0, | ,  1000,   949,  3000,  2926, | , -3.4, 1541.1, 15.559, |, 12.2
9081.2, 139.6, | , 26.6, 11.7, 609.3, | ,  1000,   954,  3000,  2921, | , -3.4, 1519.7, 15.343, |, 12.0
9082.2, 141.2, | , 26.6, 1.1, 605.1, | ,  1000,   953,  3000,  2917, | , -3.4, 1516.2, 15.289, |, 3.0
9083.2, 141.7, | , 26.6, 4.7, 605.3, | ,  1000,   957,  3000,  2942, | , -3.4, 1528.2, 15.528, |, 5.6
9084.2, 140.3, | , 26.6, 11.1, 608.9, | ,  1000,   958,  3000,  2924, | , -3.4, 1512.0, 15.293, |, 11.4
9085.3, 139.9, | , 26.6, 12.0, 610.0, | ,  1000,   953,  3000,  2928, | , -3.4, 1534.7, 15.518, |, 12.1
9086.3, 139.9, | , 26.6, 11.7, 609.7, | ,  1000,   952,  3000,  2936, | , -3.4, 1520.5, 15.405, |, 11.9
9087.3, 140.8, | , 26.6, 3.1, 605.0, | ,  1000,   957,  3000,  2931, | , -3.4, 1541.1, 15.613, |, 7.1
9088.3, 141.1, | , 26.6, 6.2, 605.2, | ,  1000,   955,  3000,  2905, | , -3.4, 1539.4, 15.482, |, 7.1
9089.3, 140.1, | , 26.6, 11.0, 609.0, | ,  1000,   953,  3000,  2922, | , -3.4, 1518.4, 15.331, |, 11.3
9090.3, 140.0, | , 26.6, 12.6, 610.5, | ,  1000,   951,  3000,  2941, | , -3.4, 1540.2, 15.622, |, 12.7
9091.3, 139.8, | , 26.6, 11.9, 609.9, | ,  1000,   954,  3000,  2910, | , -3.4, 1520.5, 15.307, |, 11.9
9092.3, 140.0, | , 26.6, 11.1, 609.3, | ,  1000,   951,  3000,  2924, | , -3.4, 1517.5, 15.324, |, 11.6
9093.3, 142.5, | , 26.6, 4.8, 604.6, | ,  1000,   951,  3000,  2930, | , -3.4, 1520.1, 15.373, |, 6.4
9094.4, 141.2, | , 26.6, 3.7, 605.1, | ,  1000,   954,  3000,  2913, | , -3.4, 1535.1, 15.468, |, 6.6
9095.4, 139.7, | , 26.6, 11.6, 609.6, | ,  1000,   953,  3000,  2919, | , -3.4, 1541.5, 15.555, |, 11.7
9096.4, 140.1, | , 26.6, 12.3, 610.1, | ,  1000,   952,  3000,  2924, | , -3.4, 1512.4, 15.275, |, 12.5
9097.4, 140.2, | , 26.6, 12.2, 610.5, | ,  1000,   953,  3000,  2939, | , -3.4, 1514.1, 15.355, |, 12.4
9098.4, 141.3, | , 26.6, 5.0, 604.8, | ,  1000,   957,  3000,  2944, | , -3.4, 1515.0, 15.399, |, 6.3
9099.4, 141.5, | , 26.6, 5.7, 605.2, | ,  1000,   954,  3000,  2923, | , -3.4, 1512.0, 15.276, |, 6.7
9100.4, 140.2, | , 26.6, 12.4, 610.4, | ,  1000,   955,  3000,  2929, | , -3.4, 1525.7, 15.439, |, 12.3
9101.4, 139.8, | , 26.6, 11.7, 609.9, | ,  1000,   955,  3000,  2944, | , -3.4, 1510.2, 15.345, |, 11.8
9102.5, 140.0, | , 26.6, 12.3, 610.6, | ,  1000,   953,  3000,  2903, | , -3.4, 1520.1, 15.275, |, 12.3
9103.5, 140.3, | , 26.6, 12.3, 610.0, | ,  1000,   954,  3000,  2934, | , -3.4, 1536.0, 15.561, |, 12.0
9104.5, 141.4, | , 26.6, 3.9, 603.5, | ,  1000,   947,  3000,  2916, | , -3.4, 1512.4, 15.225, |, 5.0
9105.5, 141.4, | , 26.6, 3.9, 603.5, | ,  1000,   952,  3000,  2918, | , -3.4, 1542.0, 15.552, |, 5.2
9106.5, 140.2, | , 26.6, 12.5, 606.4, | ,  1000,   954,  3000,  2941, | , -3.4, 1513.2, 15.358, |, 12.5
9107.5, 139.7, | , 26.6, 11.9, 610.1, | ,  1000,   953,  3000,  2928, | , -3.4, 1542.8, 15.600, |, 12.2
9108.5, 140.5, | , 26.6, 11.4, 609.8, | ,  1000,   953,  3000,  2926, | , -3.4, 1522.7, 15.392, |, 11.8
9109.5, 141.0, | , 26.6, 5.6, 605.6, | ,  1000,   953,  3000,  2924, | , -3.4, 1532.5, 15.480, |, 6.4
9110.5, 141.5, | , 26.6, 4.6, 605.5, | ,  1000,   951,  3000,  2932, | , -3.4, 1512.0, 15.299, |, 6.1
9111.6, 139.6, | , 26.6, 11.9, 610.0, | ,  1000,   952,  3000,  2903, | , -3.4, 1521.0, 15.275, |, 12.3
9112.6, 140.0, | , 26.6, 11.3, 610.4, | ,  1000,   955,  3000,  2952, | , -3.4, 1537.2, 15.647, |, 11.2
9113.6, 140.2, | , 26.6, 12.5, 610.9, | ,  1000,   955,  3000,  2905, | , -3.4, 1529.1, 15.379, |, 12.8
9114.6, 139.8, | , 26.6, 12.0, 610.2, | ,  1000,   955,  3000,  2917, | , -3.4, 1518.8, 15.325, |, 12.1
9115.6, 141.3, | , 26.6, 3.7, 603.7, | ,  1000,   952,  3000,  2935, | , -3.4, 1522.2, 15.418, |, 5.0
9116.6, 141.0, | , 26.6, 4.7, 604.7, | ,  1000,   954,  3000,  2923, | , -3.4, 1505.1, 15.204, |, 6.9
9117.6, 140.2, | , 26.6, 12.7, 610.8, | ,  1000,   959,  3000,  2914, | , -3.4, 1514.5, 15.288, |, 12.7
9118.6, 139.8, | , 26.6, 11.8, 610.4, | ,  1000,   955,  3000,  2933, | , -3.4, 1529.5, 15.495, |, 12.2
9119.6, 139.9, | , 26.6, 11.8, 610.0, | ,  1000,   954,  3000,  2928, | , -3.4, 1533.8, 15.513, |, 11.8
9120.7, 141.2, | , 26.6, 5.0, 604.9, | ,  1000,   953,  3000,  2894, | , -3.4, 1511.5, 15.152, |, 6.0
9121.7, 141.1, | , 26.6, 5.6, 604.7, | ,  1000,   953,  3000,  2940, | , -3.4, 1511.5, 15.331, |, 6.6
9122.7, 139.9, | , 26.6, 12.0, 610.3, | ,  1000,   952,  3000,  2933, | , -3.4, 1522.2, 15.410, |, 12.1
9123.7, 140.3, | , 26.6, 12.4, 610.4, | ,  1000,   956,  3000,  2914, | , -3.4, 1506.0, 15.188, |, 12.4
9124.7, 139.8, | , 26.6, 11.8, 610.0, | ,  1000,   951,  3000,  2916, | , -3.4, 1515.8, 15.273, |, 12.0
9125.7, 140.0, | , 26.6, 11.3, 610.3, | ,  1000,   956,  3000,  2933, | , -3.4, 1514.1, 15.346, |, 11.9
9126.7, 141.1, | , 26.6, 4.3, 604.6, | ,  1000,   955,  3000,  2918, | , -3.4, 1513.7, 15.274, |, 5.3
9127.7, 141.6, | , 26.6, 4.6, 605.4, | ,  1000,   954,  3000,  2929, | , -3.4, 1532.1, 15.501, |, 5.5
9128.8, 139.7, | , 26.6, 12.0, 610.0, | ,  1000,   952,  3000,  2944, | , -3.4, 1518.4, 15.418, |, 12.1
9129.8, 140.0, | , 26.6, 11.8, 610.4, | ,  1000,   957,  3000,  2922, | , -3.4, 1515.4, 15.317, |, 12.0
9130.8, 140.3, | , 26.6, 11.9, 610.2, | ,  1000,   955,  3000,  2920, | , -3.4, 1533.8, 15.485, |, 12.1
9131.8, 141.2, | , 26.6, 5.4, 605.2, | ,  1000,   956,  3000,  2938, | , -3.4, 1518.8, 15.411, |, 6.6
9132.8, 140.9, | , 26.6, 5.3, 604.8, | ,  1000,   951,  3000,  2906, | , -3.4, 1511.1, 15.185, |, 6.1
9133.8, 140.2, | , 26.6, 11.6, 610.2, | ,  1000,   956,  3000,  2935, | , -3.4, 1511.5, 15.325, |, 12.3
9134.8, 140.9, | , 26.6, 10.0, 608.9, | ,  1000,   955,  3000,  2935, | , -3.4, 1511.5, 15.320, |, 10.6
9135.8, 140.4, | , 26.6, 9.2, 607.5, | ,  1000,   951,  3000,  2911, | , -3.4, 1510.7, 15.204, |, 9.9
9136.8, 140.6, | , 26.6, 10.9, 607.7, | ,  1000,   953,  3000,  2932, | , -3.4, 1506.8, 15.253, |, 10.9
9137.8, 142.4, | , 26.6, 1.7, 602.3, | ,  1000,   950,  3000,  2915, | , -3.4, 1524.0, 15.349, |, 3.5
9138.9, 140.3, | , 26.6, 9.5, 608.3, | ,  1000,   957,  3000,  2924, | , -3.4, 1520.1, 15.371, |, 11.0
9139.9, 140.2, | , 26.6, 10.5, 609.0, | ,  1000,   955,  3000,  2929, | , -3.4, 1504.3, 15.225, |, 10.6
9140.9, 140.7, | , 26.6, 10.0, 608.7, | ,  1000,   951,  3000,  2929, | , -3.4, 1511.1, 15.281, |, 10.5
9141.9, 140.4, | , 26.6, 10.7, 608.8, | ,  1000,   955,  3000,  2926, | , -3.4, 1513.7, 15.307, |, 11.5
9142.9, 141.5, | , 26.6, 3.4, 603.5, | ,  1000,   952,  3000,  2930, | , -3.4, 1541.5, 15.593, |, 4.5
9143.9, 141.8, | , 26.6, 4.1, 603.7, | ,  1000,   950,  3000,  2927, | , -3.4, 1513.2, 15.290, |, 4.9
9144.9, 140.8, | , 26.6, 10.4, 609.9, | ,  1000,   957,  3000,  2947, | , -3.4, 1511.5, 15.376, |, 11.2
9145.9, 140.2, | , 26.6, 9.7, 607.6, | ,  1000,   957,  3000,  2907, | , -3.4, 1533.4, 15.437, |, 10.2
9146.9, 140.6, | , 26.6, 9.9, 609.1, | ,  1000,   954,  3000,  2937, | , -3.4, 1512.8, 15.339, |, 4.7
9148.0, 140.3, | , 26.6, 10.6, 609.9, | ,  1000,   956,  3000,  2914, | , -3.4, 1540.2, 15.531, |, 11.8
9149.0, 141.8, | , 26.6, 2.1, 601.8, | ,  1000,   954,  3000,  2921, | , -3.4, 1509.8, 15.244, |, 3.0
9150.0, 141.7, | , 26.6, 2.5, 602.3, | ,  1000,   957,  3000,  2934, | , -3.4, 1514.1, 15.354, |, 3.9
9151.0, 141.8, | , 26.6, 1.4, 602.8, | ,  1000,   953,  3000,  2909, | , -3.4, 1509.8, 15.195, |, 2.9
9152.0, 140.5, | , 26.6, 11.3, 609.8, | ,  1000,   950,  3000,  2917, | , -3.4, 1523.1, 15.348, |, 11.9
9153.0, 140.3, | , 26.6, 10.9, 609.4, | ,  1000,   954,  3000,  2940, | , -3.4, 1514.5, 15.367, |, 11.4
9154.0, 140.2, | , 26.6, 9.9, 608.7, | ,  1000,   956,  3000,  2935, | , -3.4, 1504.3, 15.251, |, 10.4
9155.0, 141.9, | , 26.6, 4.1, 604.3, | ,  1000,   956,  3000,  2911, | , -3.4, 1503.4, 15.149, |, 5.3
9156.0, 141.5, | , 26.6, 2.6, 603.8, | ,  1000,   951,  3000,  2933, | , -3.4, 1512.8, 15.311, |, 5.4
9157.1, 141.5, | , 26.6, 8.9, 608.6, | ,  1000,   951,  3000,  2950, | , -3.4, 1510.2, 15.351, |, 10.1
9158.1, 140.5, | , 26.6, 11.3, 609.8, | ,  1000,   961,  3000,  2934, | , -3.4, 1534.7, 15.575, |, 11.6
9159.1, 140.9, | , 26.6, 9.6, 609.1, | ,  1000,   949,  3000,  2937, | , -3.4, 1505.5, 15.245, |, 10.5
9160.1, 141.3, | , 26.6, 4.4, 604.3, | ,  1000,   951,  3000,  2915, | , -3.4, 1502.1, 15.133, |, 5.5
9161.1, 142.0, | , 26.6, 1.0, 602.8, | ,  1000,   955,  3000,  2933, | , -3.4, 1500.4, 15.204, |, 3.5
9162.1, 142.0, | , 26.6, 2.5, 602.9, | ,  1000,   952,  3000,  2919, | , -3.4, 1522.2, 15.354, |, 3.6
9163.1, 141.3, | , 26.6, 4.2, 604.0, | ,  1000,   955,  3000,  2949, | , -3.4, 1525.2, 15.515, |, 5.2
9164.1, 140.5, | , 26.6, 9.5, 608.5, | ,  1000,   953,  3000,  2920, | , -3.4, 1519.7, 15.338, |, 9.7
9165.1, 140.3, | , 26.6, 10.9, 609.5, | ,  1000,   956,  3000,  2926, | , -3.4, 1531.7, 15.495, |, 11.6
9166.1, 141.6, | , 26.6, 2.2, 602.5, | ,  1000,   944,  3000,  2933, | , -3.4, 1507.2, 15.230, |, 2.8
9167.2, 141.4, | , 26.6, 2.6, 603.6, | ,  1000,   955,  3000,  2911, | , -3.4, 1532.5, 15.438, |, 5.3
9168.2, 140.0, | , 26.6, 11.0, 609.9, | ,  1000,   952,  3000,  2918, | , -3.4, 1539.8, 15.526, |, 11.2
9169.2, 141.3, | , 26.6, 1.8, 607.9, | ,  1000,   959,  3000,  2956, | , -3.4, 1512.0, 15.421, |, 10.2
9170.2, 140.3, | , 26.6, 10.7, 609.1, | ,  1000,   955,  3000,  2933, | , -3.4, 1503.8, 15.234, |, 10.8
9171.2, 140.4, | , 26.6, 6.5, 608.6, | ,  5000,   957, 15000,  2929, | , -3.4, 1514.1, 15.332, |, 10.3
9172.2, 142.8, | , 26.6, 2.1, 602.4, | ,  5000,  4869, 15000, 12975, | , -3.4, 1442.1, 67.046, |, 4.2
9173.2, 142.4, | , 26.6, 2.8, 602.3, | ,  5000,  4875, 15000, 14781, | , -3.4, 1352.6, 69.275, |, 2.8
9174.2, 142.1, | , 26.6, 4.3, 604.5, | ,  5000,  4872, 15000, 14851, | , -3.4, 1343.2, 69.027, |, 5.5
9175.2, 140.5, | , 26.6, 10.5, 609.4, | ,  5000,  4857, 15000, 14758, | , -3.4, 1389.0, 70.987, |, 11.5
9176.3, 141.1, | , 26.6, 11.2, 609.3, | ,  5000,  4854, 15000, 14753, | , -3.4, 1543.7, 78.849, |, 11.6
9177.3, 142.1, | , 26.6, 2.7, 602.7, | ,  5000,  4847, 15000, 14768, | , -3.4, 1551.4, 79.276, |, 4.2
9178.3, 142.8, | , 26.6, 0.9, 598.2, | ,  5000,  4844, 15000, 14741, | , -3.4, 1579.2, 80.572, |, 2.7
9179.3, 140.7, | , 26.6, 10.1, 608.2, | ,  5000,  4840, 15000, 14796, | , -3.4, 1562.9, 79.950, |, 10.6
9180.3, 140.6, | , 26.6, 9.8, 607.8, | ,  5000,  4849, 15000, 14997, | , -3.4, 1552.7, 80.276, |, 10.6
9181.3, 140.7, | , 26.6, 10.2, 608.4, | ,  5000,  4846, 15000, 14895, | , -3.4, 1505.1, 77.411, |, 11.2
9182.3, 141.0, | , 26.6, 10.1, 607.7, | ,  5000,  4840, 15000, 14756, | , -3.4, 1515.0, 77.343, |, 10.6
9183.3, 142.1, | , 26.6, 2.0, 603.2, | ,  5000,  4841, 15000, 14718, | , -3.4, 1512.8, 77.087, |, 3.8
9184.3, 140.6, | , 26.6, 9.7, 606.9, | ,  5000,  4845, 15000, 14838, | , -3.4, 1524.0, 78.148, |, 10.2
9185.4, 140.7, | , 26.6, 11.0, 608.4, | ,  5000,  4841, 15000, 14728, | , -3.4, 1521.8, 77.583, |, 11.7
9186.4, 140.3, | , 26.6, 10.6, 607.5, | ,  5000,  4845, 15000, 14701, | , -3.4, 1518.8, 77.341, |, 11.1
9187.4, 140.8, | , 26.6, 9.7, 606.5, | ,  5000,  4839, 15000, 14606, | , -3.4, 1538.1, 77.919, |, 9.9
9188.4, 141.9, | , 26.6, 3.5, 602.1, | ,  5000,  4840, 15000, 14633, | , -3.4, 1543.2, 78.288, |, 4.8
9189.4, 142.1, | , 26.6, 4.4, 600.7, | ,  5000,  4845, 15000, 14647, | , -3.4, 1517.5, 77.065, |, 5.6
9190.4, 140.5, | , 26.6, 10.7, 607.3, | ,  5000,  4846, 15000, 14657, | , -3.4, 1549.7, 78.735, |, 11.1
9191.4, 140.8, | , 26.6, 11.2, 607.2, | ,  5000,  4838, 15000, 14626, | , -3.4, 1518.4, 76.993, |, 11.5
9192.4, 141.0, | , 26.6, 10.2, 606.1, | ,  5000,  4835, 15000, 14640, | , -3.4, 1519.2, 77.084, |, 10.3
9193.5, 140.4, | , 26.6, 10.0, 605.7, | ,  5000,  4844, 15000, 14636, | , -3.4, 1519.2, 77.103, |, 10.4
9194.5, 141.9, | , 26.6, 3.9, 601.2, | ,  5000,  4843, 15000, 14618, | , -3.4, 1539.4, 78.044, |, 4.7
9195.5, 140.8, | , 26.6, 11.2, 606.4, | ,  5000,  4844, 15000, 14632, | , -3.4, 1522.2, 77.234, |, 11.6
9196.5, 141.0, | , 26.6, 10.2, 606.2, | ,  5000,  4840, 15000, 14624, | , -3.4, 1521.4, 77.144, |, 10.6
9197.5, 140.9, | , 26.6, 9.4, 604.8, | ,  5000,  4844, 15000, 14640, | , -3.4, 1518.4, 77.073, |, 10.0
9198.5, 140.5, | , 26.6, 10.4, 605.6, | ,  5000,  4841, 15000, 14623, | , -3.4, 1523.1, 77.233, |, 11.1
9199.5, 142.1, | , 26.6, 3.7, 600.4, | ,  5000,  4838, 15000, 14596, | , -3.4, 1517.1, 76.809, |, 4.8
9200.5, 141.8, | , 26.6, 4.0, 600.9, | ,  5000,  4842, 15000, 14601, | , -3.4, 1532.5, 77.627, |, 5.1
9201.5, 140.9, | , 26.6, 9.2, 604.4, | ,  5000,  4840, 15000, 14629, | , -3.4, 1530.0, 77.602, |, 9.7
9202.6, 141.1, | , 26.6, 10.1, 604.8, | ,  5000,  4845, 15000, 14610, | , -3.4, 1527.8, 77.437, |, 10.5
9203.6, 140.7, | , 26.6, 10.5, 605.3, | ,  5000,  4845, 15000, 14628, | , -3.4, 1525.2, 77.379, |, 10.7
9204.6, 140.5, | , 26.6, 10.4, 604.9, | ,  5000,  4846, 15000, 14607, | , -3.4,  75.0, 3.804, |, 11.0
9205.6, 141.8, | , 26.6, 4.4, 600.8, | ,  5000,  4844, 15000, 14594, | , -3.4,  77.5, 3.931, |, 5.3
9206.6, 140.8, | , 26.6, 11.4, 605.4, | ,  5000,  4843, 15000, 14607, | , -3.4,  87.0, 4.412, |, 11.7
9207.6, 140.7, | , 26.6, 9.7, 604.2, | ,  5000,  4841, 15000, 14587, | , -3.4,  79.7, 4.038, |, 10.2
9208.6, 140.2, | , 26.6, 10.7, 604.6, | ,  5000,  4834, 15000, 14582, | , -3.4, 100.2, 5.077, |, 11.1
9209.6, 140.9, | , 26.6, 11.4, 605.4, | ,  5000,  4845, 15000, 14613, | , -3.4, 102.8, 5.219, |, 11.7
9210.6, 141.8, | , 26.6, 3.5, 599.1, | ,  5000,  4840, 15000, 14589, | , -3.4, 106.7, 5.406, |, 4.8
9211.7, 142.2, | , 26.6, 0.9, 597.2, | ,  5000,  4839, 15000, 14609, | , -3.4, 151.2, 7.672, |, 2.9
9212.7, 141.1, | , 26.6, 10.3, 604.0, | ,  5000,  4849, 15000, 14614, | , -3.4, 152.1, 7.722, |, 10.8
9213.7, 141.0, | , 26.6, 11.5, 604.7, | ,  5000,  4842, 15000, 14610, | , -3.4, 139.2, 7.065, |, 11.8
9214.7, 140.3, | , 26.6, 10.8, 604.3, | ,  5000,  4842, 15000, 14590, | , -3.4, 152.1, 7.709, |, 11.2
9215.7, 140.5, | , 26.6, 10.7, 604.3, | ,  5000,  4839, 15000, 14586, | , -3.4, 161.1, 8.162, |, 11.2
9216.7, 141.9, | , 26.6, 3.2, 597.4, | ,  5000,  4839, 15000, 14605, | , -3.4, 174.8, 8.866, |, 5.6
9217.7, 140.8, | , 26.6, 9.8, 603.0, | ,  5000,  4841, 15000, 14628, | , -3.4, 184.2, 9.355, |, 9.8
9218.7, 140.5, | , 26.6, 10.8, 603.7, | ,  5000,  4842, 15000, 14596, | , -3.4, 197.1, 9.993, |, 11.2
9219.7, 141.1, | , 26.6, 11.2, 604.0, | ,  5000,  4845, 15000, 14624, | , -3.4, 190.2, 9.660, |, 11.6
9220.8, 140.6, | , 26.6, 10.9, 603.8, | ,  5000,  4842, 15000, 14605, | , -3.4, 200.5, 10.171, |, 11.1
9221.8, 141.7, | , 26.6, 3.2, 598.2, | ,  5000,  4843, 15000, 14598, | , -3.4, 238.6, 12.101, |, 4.9
9222.8, 142.7, | , 26.6, 1.3, 596.7, | ,  5000,  4840, 15000, 14616, | , -3.4, 213.3, 10.828, |, 2.5
9223.8, 140.9, | , 26.6, 10.9, 603.8, | ,  5000,  4848, 15000, 14606, | , -3.4, 215.1, 10.914, |, 11.5
9224.8, 140.6, | , 26.6, 10.3, 602.9, | ,  5000,  4842, 15000, 14606, | , -3.4, 221.9, 11.258, |, 10.4
9225.8, 140.4, | , 26.6, 10.5, 603.3, | ,  5000,  4838, 15000, 14598, | , -3.4, 230.5, 11.686, |, 10.8
9226.8, 140.8, | , 26.6, 10.9, 602.7, | ,  5000,  4840, 15000, 14607, | , -3.4, 257.5, 13.061, |, 11.2
9227.8, 142.5, | , 26.6, -0.6, 596.4, | ,  5000,  4835, 15000, 14595, | , -3.4, 247.6, 12.551, |, 4.1
9228.9, 140.4, | , 26.6, 11.0, 603.2, | ,  5000,  4843, 15000, 14595, | , -3.4, 255.3, 12.946, |, 11.3
9229.9, 140.7, | , 26.6, 11.0, 602.6, | ,  5000,  4837, 15000, 14575, | , -3.4, 275.9, 13.970, |, 11.5
9230.9, 140.6, | , 26.6, 10.4, 603.1, | ,  5000,  4846, 15000, 14612, | , -3.4, 287.9, 14.612, |, 10.7
9231.9, 140.6, | , 26.6, 9.9, 602.3, | ,  5000,  4845, 15000, 14622, | , -3.4, 271.6, 13.792, |, 10.8
9232.9, 142.4, | , 26.6, 3.0, 595.7, | ,  5000,  4843, 15000, 14606, | , -3.4, 263.9, 13.388, |, 3.7
9233.9, 142.6, | , 26.6, 1.7, 596.6, | ,  5000,  4840, 15000, 14613, | , -3.4, 267.3, 13.565, |, 4.5
9234.9, 140.3, | , 26.6, 10.3, 602.0, | ,  5000,  4837, 15000, 14613, | , -3.4, 278.9, 14.149, |, 10.9
9235.9, 140.4, | , 26.6, 10.3, 602.0, | ,  5000,  4846, 15000, 14598, | , -3.4, 293.9, 14.905, |, 11.0
9236.9, 141.0, | , 26.6, 11.3, 603.1, | ,  5000,  4842, 15000, 14614, | , -3.4, 320.9, 16.284, |, 11.6
9238.0, 140.6, | , 26.6, 9.7, 601.7, | ,  5000,  4843, 15000, 14609, | , -3.4, 300.7, 15.259, |, 3.4
9239.0, 142.2, | , 26.6, 1.6, 596.1, | ,  5000,  4841, 15000, 14591, | , -3.4, 293.9, 14.897, |, 3.8
9240.0, 140.7, | , 26.6, 11.2, 602.6, | ,  5000,  4838, 15000, 14572, | , -3.4, 301.2, 15.248, |, 11.5
9241.0, 140.3, | , 26.6, 10.8, 602.0, | ,  5000,  4842, 15000, 14611, | , -3.4, 313.2, 15.890, |, 11.2
9242.0, 140.7, | , 26.6, 10.5, 601.8, | ,  5000,  4839, 15000, 14630, | , -3.4, 313.2, 15.904, |, 10.8
9243.0, 140.6, | , 26.6, 9.8, 601.2, | ,  5000,  4844, 15000, 14605, | , -3.4, 310.6, 15.757, |, 10.9
9244.0, 142.4, | , 26.6, 3.1, 594.2, | ,  5000,  4837, 15000, 14616, | , -3.4, 325.2, 16.499, |, 4.8
9245.0, 142.0, | , 26.6, 3.8, 595.9, | ,  5000,  4845, 15000, 14609, | , -3.4, 320.9, 16.282, |, 5.1
9246.0, 140.3, | , 26.6, 10.9, 602.2, | ,  5000,  4842, 15000, 14584, | , -3.4, 329.5, 16.693, |, 11.2
9247.0, 140.8, | , 26.6, 11.4, 602.3, | ,  5000,  4844, 15000, 14602, | , -3.4, 338.4, 17.167, |, 11.8
9248.1, 140.8, | , 26.6, 9.8, 600.5, | ,  5000,  4844, 15000, 14590, | , -3.4, 354.7, 17.981, |, 10.1
9249.1, 140.6, | , 26.6, 10.8, 601.2, | ,  5000,  4843, 15000, 14600, | , -3.4, 346.2, 17.555, |, 11.3
9250.1, 141.9, | , 26.6, 4.7, 595.3, | ,  5000,  4840, 15000, 14607, | , -3.4, 358.6, 18.188, |, 5.6
9251.1, 141.0, | , 26.6, 11.3, 601.5, | ,  5000,  4842, 15000, 14635, | , -3.4, 350.4, 17.803, |, 11.7
9252.1, 140.5, | , 26.6, 10.7, 601.1, | ,  5000,  4836, 15000, 14598, | , -3.4, 356.0, 18.046, |, 11.0
9253.1, 140.8, | , 26.6, 10.5, 600.5, | ,  5000,  4845, 15000, 14605, | , -3.4, 355.2, 18.017, |, 10.8
9254.1, 140.9, | , 26.6, 11.5, 601.4, | ,  5000,  4838, 15000, 14590, | , -3.4, 370.2, 18.757, |, 11.8
9255.1, 141.9, | , 26.6, 2.5, 595.2, | ,  5000,  4842, 15000, 14595, | , -3.4, 376.6, 19.091, |, 3.9
9256.1, 142.3, | , 26.6, 2.1, 594.2, | ,  5000,  4844, 15000, 14624, | , -3.4, 370.2, 18.795, |, 4.7
9257.1, 140.7, | , 26.6, 10.7, 601.0, | ,  5000,  4838, 15000, 14598, | , -3.4, 371.4, 18.829, |, 11.6
9258.2, 140.5, | , 26.6, 9.8, 600.1, | ,  5000,  4840, 15000, 14592, | , -3.4, 367.6, 18.630, |, 10.3
9259.2, 140.6, | , 26.6, 10.8, 600.6, | ,  5000,  4843, 15000, 14610, | , -3.4, 376.2, 19.085, |, 11.0
9260.2, 140.4, | , 26.6, 10.9, 600.7, | ,  5000,  4840, 15000, 14598, | , -3.4, 363.3, 18.419, |, 11.2
9261.2, 141.9, | , 26.6, 4.9, 595.8, | ,  5000,  4841, 15000, 14617, | , -3.4, 370.2, 18.785, |, 6.3
9262.2, 140.6, | , 26.6, 10.8, 600.8, | ,  5000,  4844, 15000, 14594, | , -3.4, 385.6, 19.548, |, 11.2
9263.2, 140.7, | , 26.6, 9.7, 600.2, | ,  5000,  4846, 15000, 14595, | , -3.4, 404.4, 20.507, |, 10.2
9264.2, 140.6, | , 26.6, 10.6, 600.7, | ,  5000,  4844, 15000, 14612, | , -3.4, 405.3, 20.565, |, 11.1
9265.2, 140.8, | , 26.6, 11.5, 601.1, | ,  5000,  4846, 15000, 14613, | , -3.4, 402.3, 20.417, |, 11.6
9266.2, 142.5, | , 26.6, -0.6, 590.4, | ,  5000,  4835, 15000, 14587, | , -3.4, 393.3, 19.923, |, -0.6
9267.3, 142.3, | , 26.6, 2.3, 593.4, | ,  5000,  4848, 15000, 14609, | , -3.4, 409.1, 20.763, |, 4.6
9268.3, 140.9, | , 26.6, 10.7, 599.7, | ,  5000,  4842, 15000, 14627, | , -3.4, 401.0, 20.361, |, 10.2
9269.3, 140.4, | , 26.6, 10.6, 600.0, | ,  5000,  4846, 15000, 14609, | , -3.4, 394.1, 20.000, |, 11.1
9270.3, 140.5, | , 26.6, 10.8, 600.3, | ,  5000,  4845, 15000, 14595, | , -3.4, 402.3, 20.396, |, 11.2
9271.3, 141.0, | , 26.6, 9.9, 599.0, | ,  5000,  4840, 15000, 14619, | , -3.4, 393.3, 19.961, |, 11.3
9272.3, 142.1, | , 26.6, 5.2, 594.8, | ,  5000,  4842, 15000, 14604, | , -3.4, 416.0, 21.098, |, 6.3
9273.3, 140.7, | , 26.6, 9.9, 599.0, | ,  5000,  4846, 15000, 14628, | , -3.4, 399.3, 20.280, |, 10.3
9274.3, 140.5, | , 26.6, 10.8, 600.0, | ,  5000,  4848, 15000, 14632, | , -3.4, 397.6, 20.199, |, 11.6
9275.3, 140.9, | , 26.6, 11.5, 600.2, | ,  5000,  4842, 15000, 14601, | , -3.4, 404.4, 20.508, |, 11.7
9276.3, 140.7, | , 26.6, 11.4, 600.3, | ,  5000,  4844, 15000, 14603, | , -3.4, 400.6, 20.317, |, 11.8
9277.4, 142.3, | , 26.6, -0.6, 589.9, | ,  5000,  4838, 15000, 14618, | , -3.4, 408.7, 20.740, |, 1.1
9278.4, 142.1, | , 26.6, 4.1, 594.7, | ,  5000,  4835, 15000, 14604, | , -3.4, 419.9, 21.286, |, 4.6
9279.4, 140.8, | , 26.6, 11.5, 600.2, | ,  5000,  4850, 15000, 14609, | , -3.4, 407.9, 20.698, |, 11.7
9280.4, 140.6, | , 26.6, 10.9, 599.7, | ,  5000,  4846, 15000, 14609, | , -3.4, 386.4, 19.608, |, 11.2
9281.4, 140.3, | , 26.6, 10.5, 599.5, | ,  5000,  4841, 15000, 14582, | , -3.4, 393.3, 19.923, |, 11.2
9282.4, 141.7, | , 26.6, 3.0, 593.2, | ,  5000,  4837, 15000, 14601, | , -3.4, 401.9, 20.372, |, 4.3
9283.4, 142.1, | , 26.6, 3.3, 592.7, | ,  5000,  4840, 15000, 14574, | , -3.4, 407.9, 20.651, |, 4.3
9284.4, 140.6, | , 26.6, 10.5, 599.0, | ,  5000,  4848, 15000, 14605, | , -3.4, 440.0, 22.322, |, 10.9
9285.4, 140.9, | , 26.6, 10.9, 599.3, | ,  5000,  4845, 15000, 14611, | , -3.4, 384.7, 19.523, |, 11.2
9286.5, 140.6, | , 26.6, 9.4, 599.0, | ,  5000,  4838, 15000, 14589, | , -3.4, 412.1, 20.882, |, 10.5
9287.5, 140.4, | , 26.6, 10.4, 599.0, | ,  5000,  4839, 15000, 14600, | , -3.4, 418.1, 21.199, |, 11.1
9288.5, 142.7, | , 26.6, -3.5, 592.5, | ,  5000,  4836, 15000, 14599, | , -3.4, 416.4, 21.108, |, 3.5
9289.5, 142.6, | , 26.6, 4.0, 593.7, | ,  5000,  4837, 15000, 14604, | , -3.4, 425.4, 21.571, |, 5.5
9290.5, 140.7, | , 26.6, 10.3, 598.9, | ,  5000,  4843, 15000, 14613, | , -3.4, 407.4, 20.674, |, 11.0
9291.5, 140.4, | , 26.6, 10.9, 599.2, | ,  5000,  4844, 15000, 14621, | , -3.4, 386.4, 19.619, |, 11.5
9292.5, 140.9, | , 26.6, 10.9, 598.5, | ,  5000,  4843, 15000, 14614, | , -3.4, 402.3, 20.415, |, 11.5
9293.5, 142.1, | , 26.6, 2.4, 592.3, | ,  5000,  4842, 15000, 14612, | , -3.4, 384.3, 19.498, |, 3.6
9294.5, 141.6, | , 26.6, 3.8, 592.7, | ,  5000,  4841, 15000, 14593, | , -3.4, 384.3, 19.479, |, 5.1
9295.6, 141.0, | , 26.6, 11.1, 599.2, | ,  5000,  4840, 15000, 14614, | , -3.4, 401.4, 20.368, |, 11.3
9296.6, 140.3, | , 26.6, 10.5, 598.5, | ,  5000,  4843, 15000, 14613, | , -3.4, 390.7, 19.827, |, 10.8
9297.6, 140.6, | , 26.6, 10.9, 598.8, | ,  5000,  4846, 15000, 14632, | , -3.4, 414.7, 21.067, |, 11.2
9298.6, 141.0, | , 26.6, 10.5, 598.3, | ,  5000,  4845, 15000, 14605, | , -3.4, 390.3, 19.799, |, 10.8
9299.6, 142.4, | , 26.6, 2.9, 593.1, | ,  5000,  4840, 15000, 14594, | , -3.4, 395.9, 20.065, |, 4.4
9300.6, 140.8, | , 26.6, 9.6, 597.7, | ,  5000,  4842, 15000, 14608, | , -3.4, 375.7, 19.060, |, 10.2
9301.6, 140.6, | , 26.6, 10.1, 598.2, | ,  5000,  4839, 15000, 14613, | , -3.4, 367.6, 18.649, |, 10.5
9302.6, 140.4, | , 26.6, 10.9, 598.8, | ,  5000,  4842, 15000, 14617, | , -3.4, 370.6, 18.808, |, 11.2
9303.7, 140.9, | , 26.6, 9.4, 597.3, | ,  5000,  4841, 15000, 14620, | , -3.4, 371.0, 18.833, |, 10.0
9304.7, 141.6, | , 26.6, 3.7, 593.3, | ,  5000,  4834, 15000, 14572, | , -3.4, 362.9, 18.367, |, 4.7
9305.7, 141.9, | , 26.6, 4.8, 593.8, | ,  5000,  4841, 15000, 14593, | , -3.4, 367.2, 18.610, |, 6.2
9306.7, 140.3, | , 26.6, 10.9, 598.0, | ,  5000,  4838, 15000, 14594, | , -3.4, 359.9, 18.240, |, 11.2
9307.7, 140.7, | , 26.6, 10.6, 598.4, | ,  5000,  4844, 15000, 14626, | , -3.4, 361.2, 18.341, |, 10.9
9308.7, 141.0, | , 26.6, 10.4, 597.9, | ,  5000,  4835, 15000, 14605, | , -3.4, 359.4, 18.225, |, 10.5
9309.7, 140.8, | , 26.6, 11.3, 598.5, | ,  5000,  4845, 15000, 14607, | , -3.4, 355.2, 18.019, |, 11.2
9310.7, 141.9, | , 26.6, 2.9, 591.8, | ,  5000,  4837, 15000, 14598, | , -3.4, 344.9, 17.482, |, 3.9
9311.7, 140.5, | , 26.6, 9.9, 598.1, | ,  5000,  4843, 15000, 14617, | , -3.4, 389.4, 19.766, |, 11.1
9312.8, 140.9, | , 26.6, 10.8, 597.6, | ,  5000,  4843, 15000, 14604, | , -3.4, 365.9, 18.557, |, 11.3
9313.8, 140.7, | , 26.6, 9.6, 597.1, | ,  5000,  4844, 15000, 14617, | , -3.4, 344.0, 17.462, |, 10.0
9314.8, 140.7, | , 26.6, 10.6, 598.1, | ,  5000,  4845, 15000, 14598, | , -3.4, 347.9, 17.641, |, 10.9
9315.8, 142.0, | , 26.6, 4.0, 592.6, | ,  5000,  4845, 15000, 14594, | , -3.4, 347.4, 17.616, |, 5.3
9316.8, 141.6, | , 26.6, 3.5, 592.8, | ,  5000,  4838, 15000, 14611, | , -3.4, 337.6, 17.125, |, 4.1
9317.8, 140.7, | , 26.6, 10.6, 597.8, | ,  5000,  4842, 15000, 14608, | , -3.4, 353.4, 17.930, |, 10.9
9318.8, 140.6, | , 26.6, 9.3, 596.8, | ,  5000,  4840, 15000, 14575, | , -3.4, 344.9, 17.464, |, 9.9
9319.8, 141.0, | , 26.6, 10.6, 598.1, | ,  5000,  4842, 15000, 14605, | , -3.4, 339.7, 17.232, |, 11.3
9320.8, 140.5, | , 26.6, 10.6, 597.5, | ,  5000,  4844, 15000, 14619, | , -3.4, 328.2, 16.659, |, 10.8
9321.8, 142.0, | , 26.6, 4.3, 593.0, | ,  5000,  4842, 15000, 14598, | , -3.4, 327.3, 16.596, |, 5.8
9322.9, 140.8, | , 26.6, 11.1, 597.9, | ,  5000,  4842, 15000, 14610, | , -3.4, 326.5, 16.563, |, 11.5
9323.9, 140.9, | , 26.6, 9.9, 596.9, | ,  5000,  4845, 15000, 14616, | , -3.4, 341.4, 17.331, |, 10.3
9324.9, 140.4, | , 26.6, 10.8, 597.9, | ,  5000,  4846, 15000, 14596, | , -3.4, 343.6, 17.424, |, 11.2
9325.9, 140.9, | , 26.6, 11.5, 598.2, | ,  5000,  4837, 15000, 14596, | , -3.4, 317.0, 16.069, |, 11.7
9326.9, 142.1, | , 26.6, 4.4, 592.5, | ,  5000,  4839, 15000, 14605, | , -3.4, 343.2, 17.404, |, 5.6
9327.9, 141.6, | , 26.6, 4.7, 592.3, | ,  5000,  4842, 15000, 14624, | , -3.4, 317.5, 16.118, |, 5.8
9328.9, 140.7, | , 26.6, 9.9, 597.4, | ,  5000,  4844, 15000, 14606, | , -3.4, 321.7, 16.323, |, 10.2
9329.9, 140.6, | , 26.6, 11.5, 598.0, | ,  5000,  4843, 15000, 14602, | , -3.4, 309.7, 15.710, |, 11.8
9330.9, 140.9, | , 26.6, 11.4, 598.3, | ,  5000,  4845, 15000, 14617, | , -3.4, 316.2, 16.050, |, 11.7
9332.0, 140.2, | , 26.6, 10.9, 597.4, | ,  5000,  4835, 15000, 14583, | , -3.4, 319.2, 16.166, |, 11.2
9333.0, 141.7, | , 26.6, 4.2, 591.0, | ,  5000,  4842, 15000, 14601, | , -3.4, 322.2, 16.338, |, 5.4
9334.0, 141.0, | , 26.6, 10.6, 596.7, | ,  5000,  4846, 15000, 14615, | , -3.4, 314.9, 15.984, |, 10.8
9335.0, 140.3, | , 26.6, 10.9, 597.2, | ,  5000,  4837, 15000, 14617, | , -3.4, 319.2, 16.195, |, 11.1
9336.0, 140.4, | , 26.6, 10.9, 597.3, | ,  5000,  4842, 15000, 14624, | , -3.4, 294.3, 14.944, |, 11.2
9337.0, 140.6, | , 26.6, 11.5, 597.8, | ,  5000,  4840, 15000, 14614, | , -3.4, 295.2, 14.979, |, 11.4
9338.0, 141.8, | , 26.6, 3.8, 592.0, | ,  5000,  4835, 15000, 14607, | , -3.4, 292.6, 14.839, |, 5.0
9339.0, 141.6, | , 26.6, 4.2, 592.1, | ,  5000,  4840, 15000, 14598, | , -3.4, 322.6, 16.356, |, 5.2
9340.0, 141.0, | , 26.6, 11.5, 597.8, | ,  5000,  4841, 15000, 14631, | , -3.4, 301.2, 15.297, |, 11.8
9341.1, 140.7, | , 26.6, 11.3, 597.6, | ,  5000,  4847, 15000, 14604, | , -3.4, 320.9, 16.280, |, 11.8
9342.1, 140.3, | , 26.6, 10.8, 597.0, | ,  5000,  4845, 15000, 14630, | , -3.4, 291.3, 14.799, |, 11.2
9343.1, 140.6, | , 26.6, 10.2, 597.0, | ,  5000,  4846, 15000, 14598, | , -3.4, 281.9, 14.298, |, 11.2
9344.1, 142.4, | , 26.6, 2.3, 590.6, | ,  5000,  4849, 15000, 14589, | , -3.4, 286.6, 14.532, |, 4.2
9345.1, 140.6, | , 26.6, 10.8, 596.9, | ,  5000,  4846, 15000, 14605, | , -3.4, 293.9, 14.911, |, 11.2
9346.1, 140.5, | , 26.6, 10.6, 597.1, | ,  5000,  4845, 15000, 14613, | , -3.4, 277.6, 14.090, |, 11.6
9347.1, 140.4, | , 26.6, 10.9, 596.9, | ,  5000,  4841, 15000, 14613, | , -3.4, 284.9, 14.457, |, 11.2
9348.1, 140.8, | , 26.6, 11.5, 597.4, | ,  5000,  4847, 15000, 14626, | , -3.4, 293.9, 14.928, |, 11.8
9349.1, 141.8, | , 26.6, 3.8, 591.3, | ,  5000,  4843, 15000, 14604, | , -3.4, 292.2, 14.821, |, 4.9
9350.2, 142.7, | , 26.6, 2.2, 590.6, | ,  5000,  4844, 15000, 14621, | , -3.4, 300.3, 15.248, |, 4.2
9351.2, 140.4, | , 26.6, 10.9, 596.7, | ,  5000,  4845, 15000, 14618, | , -3.4, 279.3, 14.181, |, 11.2
9352.2, 140.2, | , 26.6, 10.8, 596.2, | ,  5000,  4842, 15000, 14568, | , -3.4, 270.3, 13.687, |, 11.2
9353.2, 140.6, | , 26.6, 10.6, 596.7, | ,  5000,  4843, 15000, 14609, | , -3.4, 290.0, 14.716, |, 10.7
9354.2, 140.7, | , 26.6, 11.5, 596.6, | ,  5000,  4848, 15000, 14613, | , -3.4, 270.3, 13.723, |, 11.8
9355.2, 142.4, | , 26.6, 1.4, 589.3, | ,  5000,  4843, 15000, 14617, | , -3.4, 296.9, 15.070, |, 3.6
9356.2, 140.3, | , 26.6, 10.9, 596.4, | ,  5000,  4833, 15000, 14572, | , -3.4, 283.2, 14.334, |, 11.2
9357.2, 140.7, | , 26.6, 11.4, 596.8, | ,  5000,  4845, 15000, 14626, | , -3.4, 279.8, 14.208, |, 11.7
9358.2, 140.7, | , 26.6, 10.9, 596.3, | ,  5000,  4845, 15000, 14615, | , -3.4, 288.7, 14.657, |, 11.2
9359.3, 140.4, | , 26.6, 10.9, 596.3, | ,  5000,  4842, 15000, 14603, | , -3.4, 271.2, 13.755, |, 11.2
9360.3, 141.6, | , 26.6, 3.8, 591.1, | ,  5000,  4834, 15000, 14620, | , -3.4, 272.5, 13.827, |, 5.4
9361.3, 142.6, | , 26.6, 2.1, 589.3, | ,  5000,  4837, 15000, 14581, | , -3.4, 260.9, 13.215, |, 3.2
9362.3, 140.4, | , 26.6, 10.5, 596.1, | ,  5000,  4839, 15000, 14597, | , -3.4, 266.0, 13.488, |, 10.6
9363.3, 140.5, | , 26.6, 10.0, 595.8, | ,  5000,  4846, 15000, 14618, | , -3.4, 284.5, 14.442, |, 11.1
9364.3, 140.9, | , 26.6, 11.3, 596.8, | ,  5000,  4840, 15000, 14599, | , -3.4, 263.9, 13.382, |, 11.1
9365.3, 140.6, | , 26.6, 10.7, 596.1, | ,  5000,  4839, 15000, 14598, | , -3.4, 271.2, 13.750, |, 10.9
9366.3, 141.7, | , 26.6, 1.3, 588.9, | ,  5000,  4844, 15000, 14617, | , -3.4, 292.2, 14.832, |, 2.8
9367.3, 141.0, | , 26.6, 11.1, 596.2, | ,  5000,  4842, 15000, 14615, | , -3.4, 245.0, 12.437, |, 11.4
9368.4, 140.5, | , 26.6, 10.2, 596.3, | ,  5000,  4840, 15000, 14617, | , -3.4, 281.0, 14.263, |, 10.8
9369.4, 140.5, | , 26.6, 10.4, 595.7, | ,  5000,  4845, 15000, 14599, | , -3.4, 284.0, 14.406, |, 11.1
9370.4, 140.8, | , 26.6, 10.9, 596.2, | ,  5000,  4837, 15000, 14596, | , -3.4, 246.3, 12.487, |, 10.9
9371.4, 142.4, | , 26.6, 3.1, 590.2, | ,  5000,  4839, 15000, 14610, | , -3.4, 252.3, 12.802, |, 4.8
9372.4, 141.7, | , 26.6, 3.8, 588.6, | ,  5000,  4843, 15000, 14580, | , -3.4, 244.2, 12.372, |, 4.3
9373.4, 140.6, | , 26.6, 10.6, 595.8, | ,  5000,  4838, 15000, 14602, | , -3.4, 253.2, 12.838, |, 10.9
9374.4, 140.8, | , 26.6, 11.2, 596.2, | ,  5000,  4845, 15000, 14608, | , -3.4, 260.5, 13.217, |, 11.3
9375.4, 140.5, | , 26.6, 11.0, 595.8, | ,  5000,  4847, 15000, 14608, | , -3.4, 247.2, 12.544, |, 11.0
9376.4, 140.7, | , 26.6, 9.8, 594.4, | ,  5000,  4837, 15000, 14613, | , -3.4, 273.8, 13.888, |, 10.4
9377.5, 141.5, | , 26.6, 4.6, 590.1, | ,  5000,  4841, 15000, 14599, | , -3.4, 248.5, 12.600, |, 5.8
9378.5, 140.9, | , 26.6, 11.6, 596.5, | ,  5000,  4843, 15000, 14592, | , -3.4, 246.3, 12.488, |, 11.5
9379.5, 140.5, | , 26.6, 10.8, 595.4, | ,  5000,  4845, 15000, 14613, | , -3.4, 262.6, 13.329, |, 11.3
9380.5, 140.3, | , 26.6, 11.5, 596.1, | ,  5000,  4842, 15000, 14611, | , -3.4, 246.8, 12.522, |, 11.8
9381.5, 141.2, | , 26.6, 10.5, 595.6, | ,  5000,  4851, 15000, 14615, | , -3.4, 237.3, 12.051, |, 10.7
9382.5, 141.7, | , 26.6, 3.8, 589.8, | ,  5000,  4843, 15000, 14627, | , -3.4, 231.3, 11.749, |, 5.0
9383.5, 141.9, | , 26.6, 3.5, 590.2, | ,  5000,  4842, 15000, 14617, | , -3.4, 239.0, 12.134, |, 4.6
9384.5, 140.9, | , 26.6, 11.5, 596.2, | ,  5000,  4846, 15000, 14611, | , -3.4, 239.9, 12.176, |, 11.6
9385.5, 140.2, | , 26.6, 10.9, 595.4, | ,  5000,  4836, 15000, 14601, | , -3.4, 239.5, 12.142, |, 11.2
9386.5, 140.8, | , 26.6, 9.9, 594.3, | ,  5000,  4850, 15000, 14613, | , -3.4, 247.6, 12.571, |, 10.3
9387.6, 140.3, | , 26.6, 10.6, 595.1, | ,  5000,  4836, 15000, 14602, | , -3.4, 262.6, 13.316, |, 11.1
9388.6, 142.1, | , 26.6, 4.6, 591.1, | ,  5000,  4839, 15000, 14615, | , -3.4, 267.8, 13.588, |, 5.9
9389.6, 140.9, | , 26.6, 11.0, 595.2, | ,  5000,  4840, 15000, 14605, | , -3.4, 236.0, 11.974, |, 11.2
9390.6, 140.3, | , 26.6, 10.4, 595.7, | ,  5000,  4842, 15000, 14602, | , -3.4, 242.0, 12.277, |, 11.3
9391.6, 141.0, | , 26.6, 10.5, 595.0, | ,  5000,  4842, 15000, 14613, | , -3.4, 245.5, 12.458, |, 10.9
9392.6, 140.8, | , 26.6, 11.3, 595.6, | ,  5000,  4843, 15000, 14617, | , -3.4, 229.2, 11.634, |, 11.5
9393.6, 141.6, | , 26.6, 3.7, 589.5, | ,  5000,  4839, 15000, 14609, | , -3.4, 227.9, 11.563, |, 5.1
9394.6, 141.8, | , 26.6, 3.8, 590.2, | ,  5000,  4839, 15000, 14588, | , -3.4, 258.8, 13.113, |, 5.6
9395.6, 140.9, | , 26.6, 11.3, 595.7, | ,  5000,  4841, 15000, 14614, | , -3.4, 238.2, 12.088, |, 11.6
9396.6, 140.5, | , 26.6, 10.0, 594.5, | ,  5000,  4839, 15000, 14590, | , -3.4, 245.5, 12.442, |, 10.3
9397.7, 140.3, | , 26.6, 10.6, 595.2, | ,  5000,  4840, 15000, 14587, | , -3.4, 249.3, 12.635, |, 11.1
9398.7, 140.5, | , 26.6, 10.9, 595.0, | ,  5000,  4840, 15000, 14609, | , -3.4, 240.8, 12.215, |, 10.8
9399.7, 141.8, | , 26.6, 5.1, 590.3, | ,  5000,  4845, 15000, 14613, | , -3.4, 229.2, 11.633, |, 6.4
9400.7, 140.3, | , 26.6, 10.9, 595.1, | ,  5000,  4844, 15000, 14616, | , -3.4, 223.6, 11.352, |, 11.2
9401.7, 140.9, | , 26.6, 9.7, 594.7, | ,  5000,  4839, 15000, 14634, | , -3.4, 244.6, 12.426, |, 10.2
9402.7, 140.8, | , 26.6, 10.8, 594.7, | ,  5000,  4845, 15000, 14592, | , -3.4, 223.2, 11.317, |, 10.2
9403.7, 140.5, | , 26.6, 10.8, 595.1, | ,  5000,  4838, 15000, 14592, | , -3.4, 246.3, 12.485, |, 11.2
9404.7, 142.0, | , 26.6, 3.6, 589.7, | ,  5000,  4840, 15000, 14610, | , -3.4, 242.0, 12.281, |, 4.8
9405.8, 142.5, | , 26.6, 2.3, 588.3, | ,  5000,  4839, 15000, 14607, | , -3.4, 223.2, 11.322, |, 3.9
9406.8, 140.9, | , 26.6, 9.5, 594.6, | ,  5000,  4843, 15000, 14614, | , -3.4, 238.2, 12.090, |, 10.8
9407.8, 140.6, | , 26.6, 10.3, 594.2, | ,  5000,  4842, 15000, 14586, | , -3.4, 255.8, 12.961, |, 10.6
9408.8, 140.6, | , 26.6, 11.5, 595.3, | ,  5000,  4838, 15000, 14596, | , -3.4, 250.6, 12.705, |, 11.9
9409.8, 140.4, | , 26.6, 10.4, 594.1, | ,  5000,  4842, 15000, 14589, | , -3.4, 233.1, 11.813, |, 10.7
9410.8, 141.7, | , 26.6, 3.7, 588.3, | ,  5000,  4842, 15000, 14628, | , -3.4, 236.5, 12.011, |, 5.5
9411.8, 140.6, | , 26.6, 9.8, 594.3, | ,  5000,  4844, 15000, 14594, | , -3.4, 226.6, 11.491, |, 10.3
9412.8, 140.6, | , 26.6, 10.8, 595.0, | ,  5000,  4843, 15000, 14602, | , -3.4, 232.6, 11.800, |, 11.2
9413.8, 140.3, | , 26.6, 10.6, 594.6, | ,  5000,  4837, 15000, 14594, | , -3.4, 220.2, 11.161, |, 11.3
9414.8, 140.5, | , 26.6, 10.7, 594.3, | ,  5000,  4841, 15000, 14624, | , -3.4, 232.2, 11.790, |, 10.9
9415.9, 141.8, | , 26.6, 3.7, 589.0, | ,  5000,  4842, 15000, 14599, | , -3.4, 250.2, 12.688, |, 4.9
9416.9, 142.4, | , 26.6, 1.9, 587.3, | ,  5000,  4841, 15000, 14587, | , -3.4, 227.9, 11.550, |, 3.3
9417.9, 140.5, | , 26.6, 10.7, 594.8, | ,  5000,  4848, 15000, 14627, | , -3.4, 253.6, 12.884, |, 11.3
9418.9, 140.6, | , 26.6, 10.8, 594.9, | ,  5000,  4841, 15000, 14617, | , -3.4, 224.9, 11.416, |, 11.1
9419.9, 140.6, | , 26.6, 11.3, 595.1, | ,  5000,  4841, 15000, 14598, | , -3.4, 224.9, 11.405, |, 6.2
9420.9, 140.6, | , 26.6, 10.5, 594.3, | ,  5000,  4839, 15000, 14595, | , -3.4, 240.8, 12.205, |, 10.9
9421.9, 141.9, | , 26.6, 1.3, 586.6, | ,  5000,  4841, 15000, 14605, | , -3.4, 221.5, 11.235, |, 4.1
9422.9, 140.3, | , 26.6, 10.4, 593.9, | ,  5000,  4841, 15000, 14588, | , -3.4, 234.8, 11.898, |, 10.9
9423.9, 141.0, | , 26.6, 11.1, 594.5, | ,  5000,  4845, 15000, 14602, | , -3.4, 222.8, 11.301, |, 11.5
9425.0, 140.4, | , 26.6, 10.2, 594.3, | ,  5000,  4842, 15000, 14613, | , -3.4, 219.3, 11.132, |, 11.1
9426.0, 140.7, | , 26.6, 11.0, 594.7, | ,  5000,  4847, 15000, 14606, | , -3.4, 215.5, 10.935, |, 11.5
9427.0, 142.5, | , 26.6, 3.4, 588.5, | ,  5000,  4842, 15000, 14598, | , -3.4, 212.5, 10.775, |, 4.4
9428.0, 142.3, | , 26.6, 3.1, 587.2, | ,  5000,  4845, 15000, 14622, | , -3.4, 216.3, 10.987, |, 3.8
9429.0, 140.3, | , 26.6, 10.2, 593.9, | ,  5000,  4839, 15000, 14578, | , -3.4, 212.9, 10.784, |, 11.0
9430.0, 140.8, | , 26.6, 11.1, 594.8, | ,  5000,  4840, 15000, 14605, | , -3.4, 214.6, 10.887, |, 11.4
9431.0, 141.0, | , 26.6, 11.1, 593.8, | ,  5000,  4842, 15000, 14602, | , -3.4, 217.2, 11.017, |, 11.5
9432.0, 140.5, | , 26.6, 9.3, 593.1, | ,  5000,  4841, 15000, 14590, | , -3.4, 243.3, 12.333, |, 10.1
9433.0, 141.8, | , 26.6, 3.9, 588.3, | ,  5000,  4839, 15000, 14600, | , -3.4, 253.2, 12.839, |, 5.7
9434.1, 140.7, | , 26.6, 11.0, 594.2, | ,  5000,  4842, 15000, 14600, | , -3.4, 225.8, 11.450, |, 11.7
9435.1, 140.5, | , 26.6, 10.2, 594.4, | ,  5000,  4841, 15000, 14624, | , -3.4, 215.5, 10.942, |, 10.6
9436.1, 140.7, | , 26.6, 10.7, 594.2, | ,  5000,  4841, 15000, 14618, | , -3.4, 231.3, 11.743, |, 10.8
9437.1, 140.8, | , 26.6, 9.2, 593.3, | ,  5000,  4849, 15000, 14609, | , -3.4, 215.5, 10.937, |, 10.2
9438.1, 141.7, | , 26.6, 2.9, 588.0, | ,  5000,  4833, 15000, 14578, | , -3.4, 236.5, 11.974, |, 4.7
9439.1, 142.2, | , 26.6, 2.7, 588.0, | ,  5000,  4845, 15000, 14627, | , -3.4, 224.9, 11.424, |, 4.5
9440.1, 140.4, | , 26.6, 11.2, 594.4, | ,  5000,  4837, 15000, 14623, | , -3.4, 209.1, 10.613, |, 11.3
9441.1, 140.8, | , 26.6, 11.3, 594.6, | ,  5000,  4841, 15000, 14598, | , -3.4, 219.3, 11.122, |, 11.3
9442.1, 140.7, | , 26.6, 9.8, 593.3, | ,  5000,  4840, 15000, 14603, | , -3.4, 214.6, 10.886, |, 10.4
9443.2, 140.8, | , 26.6, 11.5, 594.2, | ,  5000,  4845, 15000, 14608, | , -3.4, 217.2, 11.022, |, 11.9
9444.2, 142.1, | , 26.6, 2.5, 588.8, | ,  5000,  4838, 15000, 14592, | , -3.4, 243.8, 12.355, |, 2.7
9445.2, 140.6, | , 26.6, 10.8, 594.0, | ,  5000,  4845, 15000, 14609, | , -3.4, 222.3, 11.283, |, 11.2
