Repository: jdhuang-csm/Ru-BCA

## Methods
* (BaO)<sub>x</sub>-(CaO)<sub>y</sub>-(Al<sub>2</sub>O<sub>3</sub>)<sub>1-x-y</sub> (BCA) catalyst supports were synthesized via sol-gel and solid-state methods. 
* Ru/BCA catalysts were prepared via incipient wetness impregnation to achieve 1 wt. % Ru loading.
* Ammonia synthesis rates were measured for Ru/BCA catalysts in a packed-bed reactor at 480-600<sup>o</sup>C, 10 bar, and space velocities up to 1.3 x 10<sup>6</sup> ml g<sub>cat</sub><sup>-1</sup> h<sup>-1</sup>.
* A machine learning (ML) model was employed to improve understanding of the behavior of Ru/BCA catalysts.
* A microkinetic model was developed to describe the best-performing catalyst.

File: data/init_files_Cadigan/BCA311.txt (part 24 of 42)
********** Start test **********
Elapsed time, Pressure, | , LJtemp(C), Inner-Temp, Outer-Temp, | , N2-set, N2-flow, H2-set, H2-flow, | , pH, NH3_ppm, NH3_Prod_rate, |, In222Temp
9160.0, 138.6, | , 24.5, 0.0, 599.0, | ,  3000,  2903,  9000,  8789, | , -3.4, 2162.3, 67.478, |, 0.0
9161.0, 139.6, | , 24.5, 0.0, 595.6, | ,  3000,  2904,  9000,  8790, | , -3.4, 2215.9, 69.157, |, 0.0
9162.0, 139.3, | , 24.5, 0.0, 594.3, | ,  3000,  2902,  9000,  8720, | , -3.4, 2180.8, 67.641, |, 0.0
9163.0, 138.5, | , 24.5, 0.0, 600.0, | ,  3000,  2903,  9000,  8760, | , -3.4, 2225.3, 69.266, |, 0.0
9164.0, 138.5, | , 24.5, 0.0, 600.1, | ,  3000,  2909,  9000,  8797, | , -3.4, 2206.0, 68.919, |, 0.0
9165.0, 139.2, | , 24.5, 0.0, 599.6, | ,  3000,  2909,  9000,  8786, | , -3.4, 2194.9, 68.505, |, 0.0
9166.0, 138.4, | , 24.5, 0.0, 600.0, | ,  3000,  2900,  9000,  8752, | , -3.4, 2184.6, 67.941, |, 0.0
9167.0, 139.5, | , 24.5, 0.0, 593.7, | ,  3000,  2901,  9000,  8758, | , -3.4, 2212.5, 68.844, |, 0.0
9168.0, 139.0, | , 24.5, 0.0, 600.1, | ,  3000,  2907,  9000,  8767, | , -3.4, 2175.6, 67.781, |, 0.0
9169.1, 139.0, | , 24.5, 0.0, 599.8, | ,  3000,  2906,  9000,  8772, | , -3.4, 2220.6, 69.209, |, 0.0
9170.1, 138.7, | , 24.5, 0.0, 599.4, | ,  3000,  2906,  9000,  8771, | , -3.4, 2198.8, 68.525, |, 0.0
9171.1, 139.0, | , 24.5, 0.0, 599.8, | ,  3000,  2899,  9000,  8767, | , -3.4, 2209.9, 68.804, |, 0.0
9172.1, 139.7, | , 24.5, 0.0, 595.1, | ,  3000,  2905,  9000,  8781, | , -3.4, 2195.3, 68.468, |, 0.0
9173.1, 139.2, | , 24.5, 0.0, 595.1, | ,  3000,  2907,  9000,  8805, | , -3.4, 2185.9, 68.329, |, 0.0
9174.1, 138.7, | , 24.5, 0.0, 599.7, | ,  3000,  2909,  9000,  8779, | , -3.4, 2214.2, 69.067, |, 0.0
9175.1, 138.6, | , 24.5, 0.0, 599.4, | ,  3000,  2903,  9000,  8743, | , -3.4, 2174.8, 67.597, |, 0.0
9176.1, 139.0, | , 24.5, 0.0, 599.8, | ,  3000,  2904,  9000,  8775, | , -3.4, 2220.6, 69.218, |, 0.0
9177.1, 138.6, | , 24.5, 0.0, 599.6, | ,  3000,  2899,  9000,  8773, | , -3.4, 2228.8, 69.424, |, 0.0
9178.2, 139.3, | , 24.5, 0.0, 593.8, | ,  3000,  2900,  9000,  8746, | , -3.4, 2200.5, 68.396, |, 0.0
9179.2, 139.2, | , 24.5, 0.0, 600.3, | ,  3000,  2904,  9000,  8823, | , -3.4, 2212.5, 69.241, |, 0.0
9180.2, 138.7, | , 24.5, 0.0, 598.9, | ,  3000,  2898,  9000,  8749, | , -3.4, 2152.1, 66.902, |, 0.0
9181.2, 138.6, | , 24.5, 0.0, 597.2, | ,  3000,  2903,  9000,  8785, | , -3.4, 2189.3, 68.290, |, 0.0
9182.2, 139.1, | , 24.5, 0.0, 599.0, | ,  3000,  2901,  9000,  8752, | , -3.4, 2241.2, 69.695, |, 0.0
9183.2, 139.1, | , 24.5, 0.0, 595.4, | ,  3000,  2902,  9000,  8730, | , -3.4, 2204.3, 68.432, |, 0.0
9184.2, 139.4, | , 24.5, 0.0, 593.9, | ,  3000,  2905,  9000,  8782, | , -3.4, 2195.3, 68.473, |, 0.0
9185.2, 139.2, | , 24.5, 0.0, 599.6, | ,  3000,  2907,  9000,  8809, | , -3.4, 2191.5, 68.525, |, 0.0
9186.2, 138.9, | , 24.5, 0.0, 600.0, | ,  3000,  2904,  9000,  8772, | , -3.4, 2150.3, 67.015, |, 0.0
9187.3, 138.4, | , 24.5, 0.0, 600.0, | ,  3000,  2908,  9000,  8763, | , -3.4, 2209.9, 68.833, |, 0.0
9188.3, 139.0, | , 24.5, 0.0, 600.0, | ,  3000,  2906,  9000,  8795, | , -3.4, 2210.3, 69.026, |, 0.0
9189.3, 139.7, | , 24.5, 0.0, 594.3, | ,  3000,  2904,  9000,  8783, | , -3.4, 2172.2, 67.758, |, 0.0
9190.3, 138.7, | , 24.5, 0.0, 598.8, | ,  3000,  2908,  9000,  8779, | , -3.4, 2212.9, 69.016, |, 0.0
9191.3, 138.6, | , 24.5, 0.0, 599.6, | ,  3000,  2900,  9000,  8762, | , -3.4, 2176.5, 67.742, |, 0.0
9192.3, 138.8, | , 24.5, 0.0, 599.9, | ,  3000,  2903,  9000,  8724, | , -3.4, 2183.3, 67.754, |, 0.0
9193.3, 139.0, | , 24.5, 0.0, 600.0, | ,  3000,  2911,  9000,  8801, | , -3.4, 2215.9, 69.263, |, 0.0
9194.3, 139.3, | , 24.5, 0.0, 594.4, | ,  3000,  2904,  9000,  8786, | , -3.4, 2214.6, 69.093, |, 0.0
9195.3, 139.9, | , 24.5, 0.0, 594.2, | ,  3000,  2905,  9000,  8830, | , -3.4, 2196.6, 68.793, |, 0.0
9196.4, 138.9, | , 24.5, 0.0, 599.6, | ,  3000,  2904,  9000,  8785, | , -3.4, 2174.8, 67.847, |, 0.0
9197.4, 138.7, | , 24.5, 0.0, 599.2, | ,  3000,  2908,  9000,  8782, | , -3.4, 2187.2, 68.239, |, 0.0
9198.4, 138.4, | , 24.5, 0.0, 599.5, | ,  3000,  2906,  9000,  8760, | , -3.4, 2192.3, 68.256, |, 0.0
9199.4, 139.0, | , 24.5, 0.0, 599.7, | ,  3000,  2909,  9000,  8805, | , -3.4, 2189.8, 68.458, |, 0.0
9200.4, 139.4, | , 24.5, 0.0, 593.5, | ,  3000,  2903,  9000,  8775, | , -3.4, 2206.9, 68.776, |, 0.0
9201.4, 138.6, | , 24.5, 0.0, 599.3, | ,  3000,  2906,  9000,  8761, | , -3.4, 2179.9, 67.877, |, 0.0
9202.4, 138.9, | , 24.5, 0.0, 599.8, | ,  3000,  2907,  9000,  8762, | , -3.4, 2191.0, 68.233, |, 0.0
9203.4, 138.9, | , 24.5, 0.0, 599.7, | ,  3000,  2904,  9000,  8773, | , -3.4, 2215.9, 69.056, |, 0.0
9204.4, 138.5, | , 24.5, 0.0, 599.7, | ,  3000,  2902,  9000,  8801, | , -3.4, 2188.9, 68.363, |, 0.0
9205.4, 139.7, | , 24.5, 0.0, 592.0, | ,  3000,  2899,  9000,  8778, | , -3.4, 2190.6, 68.270, |, 0.0
9206.5, 138.8, | , 24.5, 0.0, 600.1, | ,  3000,  2904,  9000,  8790, | , -3.4, 2206.9, 68.872, |, 0.0
9207.5, 138.6, | , 24.5, 0.0, 599.5, | ,  3000,  2911,  9000,  8792, | , -3.4, 2197.5, 68.635, |, 0.0
9208.5, 138.5, | , 24.5, 0.0, 599.2, | ,  3000,  2908,  9000,  8793, | , -3.4, 2177.3, 67.993, |, 0.0
9209.5, 139.0, | , 24.5, 0.0, 599.7, | ,  3000,  2909,  9000,  8745, | , -3.4, 2181.6, 67.855, |, 0.0
9210.5, 139.7, | , 24.5, 0.0, 594.3, | ,  3000,  2903,  9000,  8753, | , -3.4, 2182.9, 67.906, |, 0.0
9211.5, 139.0, | , 24.5, 0.0, 595.3, | ,  3000,  2897,  9000,  8758, | , -3.4, 2173.5, 67.606, |, 0.0
9212.5, 139.1, | , 24.5, 0.0, 599.3, | ,  3000,  2906,  9000,  8808, | , -3.4, 2204.3, 68.912, |, 0.0
9213.5, 138.9, | , 24.5, 0.0, 599.5, | ,  3000,  2907,  9000,  8781, | , -3.4, 2214.2, 69.066, |, 0.0
9214.5, 138.4, | , 24.5, 0.0, 599.4, | ,  3000,  2903,  9000,  8774, | , -3.4, 2169.6, 67.614, |, 0.0
9215.6, 138.7, | , 24.5, 0.0, 599.0, | ,  3000,  2906,  9000,  8776, | , -3.4, 2196.2, 68.471, |, 0.0
9216.6, 139.8, | , 24.5, 0.0, 594.0, | ,  3000,  2904,  9000,  8785, | , -3.4, 2195.8, 68.501, |, 0.0
9217.6, 138.6, | , 24.5, 0.0, 599.4, | ,  3000,  2906,  9000,  8790, | , -3.4, 2191.5, 68.403, |, 0.0
9218.6, 138.6, | , 24.5, 0.0, 599.7, | ,  3000,  2906,  9000,  8767, | , -3.4, 2191.9, 68.290, |, 0.0
9219.6, 138.8, | , 24.5, 0.0, 600.1, | ,  3000,  2905,  9000,  8771, | , -3.4, 2203.9, 68.677, |, 0.0
9220.6, 138.8, | , 24.5, 0.0, 598.9, | ,  3000,  2904,  9000,  8801, | , -3.4, 2199.2, 68.700, |, 0.0
9221.6, 139.3, | , 24.5, 0.0, 594.8, | ,  3000,  2907,  9000,  8764, | , -3.4, 2171.3, 67.638, |, 0.0
9222.6, 139.4, | , 24.5, 0.0, 594.1, | ,  3000,  2899,  9000,  8786, | , -3.4, 2202.2, 68.672, |, 0.0
9223.7, 138.9, | , 24.5, 0.0, 599.9, | ,  3000,  2904,  9000,  8765, | , -3.4, 2193.2, 68.303, |, 0.0
9224.7, 138.5, | , 24.5, 0.0, 599.3, | ,  3000,  2902,  9000,  8779, | , -3.4, 2198.8, 68.549, |, 0.0
9225.7, 138.6, | , 24.5, 0.0, 598.8, | ,  3000,  2907,  9000,  8785, | , -3.4, 2220.6, 69.291, |, 0.0
9226.7, 139.0, | , 24.5, 0.0, 599.7, | ,  3000,  2904,  9000,  8822, | , -3.4, 2228.8, 69.747, |, 0.0
9227.7, 140.0, | , 24.5, 0.0, 593.5, | ,  3000,  2900,  9000,  8810, | , -3.4, 2199.2, 68.728, |, 0.0
9228.7, 138.5, | , 24.5, 0.0, 599.0, | ,  3000,  2900,  9000,  8746, | , -3.4, 2168.8, 67.409, |, 0.0
9229.7, 139.1, | , 24.5, 0.0, 599.6, | ,  3000,  2906,  9000,  8797, | , -3.4, 2219.8, 69.332, |, 0.0
9230.7, 139.2, | , 24.5, 0.0, 598.7, | ,  3000,  2909,  9000,  8786, | , -3.4, 2166.6, 67.629, |, 0.0
9231.7, 138.6, | , 24.5, 0.0, 598.7, | ,  3000,  2906,  9000,  8782, | , -3.4, 2176.9, 67.905, |, 0.0
9232.7, 139.2, | , 24.5, 0.0, 594.3, | ,  3000,  2903,  9000,  8748, | , -3.4, 2204.8, 68.551, |, 0.0
9233.8, 139.7, | , 24.5, 0.0, 595.4, | ,  3000,  2904,  9000,  8780, | , -3.4, 2198.8, 68.565, |, 0.0
9234.8, 139.0, | , 24.5, 0.0, 599.0, | ,  3000,  2902,  9000,  8779, | , -3.4, 2188.9, 68.238, |, 0.0
9235.8, 138.8, | , 24.5, 0.0, 597.9, | ,  3000,  2907,  9000,  8779, | , -3.4, 2198.3, 68.557, |, 0.0
9236.8, 138.6, | , 24.5, 0.0, 599.2, | ,  3000,  2912,  9000,  8793, | , -3.4, 2176.5, 67.991, |, 0.0
9237.8, 139.0, | , 24.5, 0.0, 599.7, | ,  3000,  2900,  9000,  8792, | , -3.4, 2187.6, 68.261, |, 0.0
9238.8, 139.4, | , 24.5, 0.0, 593.3, | ,  3000,  2904,  9000,  8792, | , -3.4, 2196.2, 68.556, |, 0.0
9239.8, 138.6, | , 24.5, 0.0, 598.9, | ,  3000,  2904,  9000,  8787, | , -3.4, 2193.6, 68.444, |, 0.0
9240.8, 139.2, | , 24.5, 0.0, 598.4, | ,  3000,  2903,  9000,  8781, | , -3.4, 2185.1, 68.135, |, 0.0
9241.8, 138.6, | , 24.5, 0.0, 599.0, | ,  3000,  2898,  9000,  8751, | , -3.4, 2188.5, 68.041, |, 0.0
9242.8, 138.7, | , 24.5, 0.0, 599.1, | ,  3000,  2911,  9000,  8810, | , -3.4, 2226.6, 69.651, |, 0.0
9243.9, 139.3, | , 24.5, 0.0, 594.3, | ,  3000,  2903,  9000,  8790, | , -3.4, 2173.1, 67.812, |, 0.0
9244.9, 139.8, | , 24.5, 0.0, 593.7, | ,  3000,  2907,  9000,  8785, | , -3.4, 2182.1, 68.087, |, 0.0
9245.9, 139.0, | , 24.5, 0.0, 598.7, | ,  3000,  2912,  9000,  8803, | , -3.4, 2208.2, 69.037, |, 0.0
9246.9, 138.6, | , 24.5, 0.0, 599.2, | ,  3000,  2904,  9000,  8779, | , -3.4, 2177.3, 67.895, |, 0.0
9247.9, 139.1, | , 24.5, 0.0, 599.5, | ,  3000,  2907,  9000,  8777, | , -3.4, 2203.5, 68.709, |, 0.0
9248.9, 138.5, | , 24.5, 0.0, 599.3, | ,  3000,  2904,  9000,  8704, | , -3.4, 2158.1, 66.859, |, 0.0
9249.9, 139.3, | , 24.5, 0.0, 593.7, | ,  3000,  2908,  9000,  8755, | , -3.4, 2197.9, 68.410, |, 0.0
9250.9, 139.2, | , 24.5, 0.0, 599.0, | ,  3000,  2908,  9000,  8797, | , -3.4, 2203.0, 68.820, |, 0.0
9251.9, 138.9, | , 24.5, 0.0, 599.6, | ,  3000,  2910,  9000,  8768, | , -3.4, 2175.6, 67.813, |, 0.0
9253.0, 138.6, | , 24.5, 0.0, 599.2, | ,  3000,  2903,  9000,  8784, | , -3.4, 2191.9, 68.371, |, 0.0
9254.0, 138.4, | , 24.5, 0.0, 599.3, | ,  3000,  2896,  9000,  8770, | , -3.4, 2176.9, 67.779, |, 0.0
9255.0, 140.0, | , 24.5, 0.0, 591.4, | ,  3000,  2899,  9000,  8790, | , -3.4, 2205.2, 68.795, |, 0.0
9256.0, 139.6, | , 24.5, 0.0, 592.9, | ,  3000,  2904,  9000,  8791, | , -3.4, 2173.1, 67.827, |, 0.0
9257.0, 138.7, | , 24.5, 0.0, 599.5, | ,  3000,  2902,  9000,  8784, | , -3.4, 2187.2, 68.213, |, 0.0
9258.0, 138.9, | , 24.5, 0.0, 599.5, | ,  3000,  2905,  9000,  8764, | , -3.4, 2202.2, 68.584, |, 0.0
9259.0, 138.5, | , 24.5, 0.0, 599.6, | ,  3000,  2910,  9000,  8816, | , -3.4, 2203.5, 68.957, |, 0.0
9260.0, 138.7, | , 24.5, 0.0, 599.6, | ,  3000,  2904,  9000,  8828, | , -3.4, 2204.8, 69.033, |, 0.0
9261.0, 139.5, | , 24.5, 0.0, 592.9, | ,  3000,  2900,  9000,  8780, | , -3.4, 2195.3, 68.436, |, 0.0
9262.1, 138.6, | , 24.5, 0.0, 599.3, | ,  3000,  2912,  9000,  8808, | , -3.4, 2199.2, 68.786, |, 0.0
9263.1, 138.6, | , 24.5, 0.0, 599.7, | ,  3000,  2906,  9000,  8762, | , -3.4, 2184.2, 68.016, |, 0.0
9264.1, 138.5, | , 24.5, 0.0, 599.8, | ,  3000,  2909,  9000,  8785, | , -3.4, 2213.3, 69.076, |, 0.0
9265.1, 139.0, | , 24.5, 0.0, 599.7, | ,  3000,  2906,  9000,  8846, | , -3.4, 2191.5, 68.732, |, 0.0
9266.1, 139.4, | , 24.5, 0.0, 593.7, | ,  3000,  2903,  9000,  8748, | , -3.4, 2167.1, 67.382, |, 0.0
9267.1, 138.7, | , 24.5, 0.0, 599.2, | ,  3000,  2913,  9000,  8801, | , -3.4, 2191.9, 68.523, |, 0.0
9268.1, 139.0, | , 24.5, 0.0, 599.5, | ,  3000,  2910,  9000,  8781, | , -3.4, 2159.8, 67.389, |, 0.0
9269.1, 138.9, | , 24.5, 0.0, 599.4, | ,  3000,  2902,  9000,  8773, | , -3.4, 2200.0, 68.552, |, 0.0
9270.1, 138.5, | , 24.5, 0.0, 599.3, | ,  3000,  2905,  9000,  8813, | , -3.4, 2223.2, 69.525, |, 0.0
9271.2, 139.7, | , 24.5, 0.0, 594.9, | ,  3000,  2903,  9000,  8783, | , -3.4, 2200.5, 68.633, |, 0.0
9272.2, 139.8, | , 24.5, 0.0, 594.8, | ,  3000,  2901,  9000,  8783, | , -3.4, 2168.3, 67.620, |, 0.0
9273.2, 138.7, | , 24.5, 0.0, 599.2, | ,  3000,  2907,  9000,  8781, | , -3.4, 2170.5, 67.708, |, 0.0
9274.2, 138.6, | , 24.5, 0.0, 599.2, | ,  3000,  2907,  9000,  8790, | , -3.4, 2168.3, 67.692, |, 0.0
9275.2, 138.8, | , 24.5, 0.0, 599.0, | ,  3000,  2904,  9000,  8769, | , -3.4, 2205.2, 68.698, |, 0.0
9276.2, 138.5, | , 24.5, 0.0, 599.0, | ,  3000,  2895,  9000,  8797, | , -3.4, 2212.9, 69.055, |, 0.0
9277.2, 139.5, | , 24.5, 0.0, 593.1, | ,  3000,  2904,  9000,  8799, | , -3.4, 2203.5, 68.824, |, 0.0
9278.2, 139.0, | , 24.5, 0.0, 599.2, | ,  3000,  2910,  9000,  8794, | , -3.4, 2168.3, 67.729, |, 0.0
9279.3, 138.5, | , 24.5, 0.0, 599.0, | ,  3000,  2903,  9000,  8778, | , -3.4, 2160.6, 67.357, |, 0.0
9280.3, 138.5, | , 24.5, 0.0, 598.9, | ,  3000,  2900,  9000,  8755, | , -3.4, 2171.8, 67.553, |, 0.0
9281.3, 138.5, | , 24.5, 0.0, 599.4, | ,  3000,  2904,  9000,  8764, | , -3.4, 2177.3, 67.806, |, 0.0
9282.3, 139.6, | , 24.5, 0.0, 594.8, | ,  3000,  2901,  9000,  8795, | , -3.4, 2198.8, 68.634, |, 0.0
9283.3, 139.4, | , 24.5, 0.0, 592.8, | ,  3000,  2905,  9000,  8779, | , -3.4, 2183.8, 68.099, |, 0.0
9284.3, 138.6, | , 24.5, 0.0, 599.1, | ,  3000,  2905,  9000,  8814, | , -3.4, 2200.0, 68.811, |, 0.0
9285.3, 138.8, | , 24.5, 0.0, 599.8, | ,  3000,  2901,  9000,  8758, | , -3.4, 2176.5, 67.725, |, 0.0
9286.3, 138.5, | , 24.5, 0.0, 599.3, | ,  3000,  2899,  9000,  8717, | , -3.4, 2226.2, 69.012, |, 0.0
9287.3, 138.6, | , 24.5, 0.0, 599.1, | ,  3000,  2909,  9000,  8780, | , -3.4, 2212.9, 69.032, |, 0.0
9288.4, 139.9, | , 24.5, 0.0, 593.0, | ,  3000,  2902,  9000,  8781, | , -3.4, 2188.9, 68.251, |, 0.0
9289.4, 138.7, | , 24.5, 0.0, 598.8, | ,  3000,  2911,  9000,  8775, | , -3.4, 2182.5, 68.064, |, 0.0
9290.4, 138.6, | , 24.5, 0.0, 598.6, | ,  3000,  2906,  9000,  8797, | , -3.4, 2181.6, 68.145, |, 0.0
9291.4, 138.7, | , 24.5, 0.0, 598.5, | ,  3000,  2901,  9000,  8800, | , -3.4, 2190.6, 68.410, |, 0.0
9292.4, 138.5, | , 24.5, 0.0, 598.7, | ,  3000,  2902,  9000,  8777, | , -3.4, 2190.6, 68.282, |, 0.0
9293.4, 139.8, | , 24.5, 0.0, 594.1, | ,  3000,  2900,  9000,  8782, | , -3.4, 2206.0, 68.778, |, 0.0
9294.4, 139.2, | , 24.5, 0.0, 593.3, | ,  3000,  2904,  9000,  8760, | , -3.4, 2173.1, 67.647, |, 0.0
9295.4, 138.5, | , 24.5, 0.0, 599.0, | ,  3000,  2908,  9000,  8799, | , -3.4, 2182.5, 68.189, |, 0.0
9296.4, 138.7, | , 24.5, 0.0, 598.9, | ,  3000,  2909,  9000,  8795, | , -3.4, 2192.3, 68.478, |, 0.0
9297.4, 138.7, | , 24.5, 0.0, 598.9, | ,  3000,  2903,  9000,  8796, | , -3.4, 2210.8, 69.024, |, 0.0
9298.5, 138.6, | , 24.5, 0.0, 598.6, | ,  3000,  2905,  9000,  8796, | , -3.4, 2203.0, 68.794, |, 0.0
9299.5, 139.9, | , 24.5, 0.0, 592.8, | ,  3000,  2908,  9000,  8792, | , -3.4, 2157.6, 67.377, |, 0.0
9300.5, 138.7, | , 24.5, 0.0, 598.6, | ,  3000,  2908,  9000,  8815, | , -3.4, 2168.8, 67.853, |, 0.0
9301.5, 138.6, | , 24.5, 0.0, 598.6, | ,  3000,  2909,  9000,  8772, | , -3.4, 2195.3, 68.439, |, 0.0
9302.5, 138.7, | , 24.5, 0.0, 598.8, | ,  3000,  2903,  9000,  8756, | , -3.4, 2213.8, 68.886, |, 0.0
9303.5, 139.0, | , 24.5, 0.0, 599.3, | ,  3000,  2905,  9000,  8770, | , -3.4, 2174.3, 67.749, |, 0.0
9304.5, 139.8, | , 24.5, 0.0, 590.3, | ,  3000,  2906,  9000,  8801, | , -3.4, 2196.6, 68.628, |, 0.0
9305.5, 139.3, | , 24.5, 0.0, 594.3, | ,  3000,  2901,  9000,  8776, | , -3.4, 2182.1, 68.001, |, 0.0
9306.5, 138.9, | , 24.5, 0.0, 599.2, | ,  3000,  2898,  9000,  8752, | , -3.4, 2203.0, 68.502, |, 0.0
9307.6, 138.7, | , 24.5, 0.0, 598.8, | ,  3000,  2904,  9000,  8768, | , -3.4, 2176.5, 67.801, |, 0.0
9308.6, 138.6, | , 24.5, 0.0, 599.0, | ,  3000,  2908,  9000,  8822, | , -3.4, 2176.9, 68.150, |, 0.0
9309.6, 139.0, | , 24.5, 0.0, 598.9, | ,  3000,  2900,  9000,  8774, | , -3.4, 2180.3, 67.933, |, 0.0
9310.6, 139.7, | , 24.5, 0.0, 592.7, | ,  3000,  2897,  9000,  8750, | , -3.4, 2182.5, 67.841, |, 0.0
9311.6, 138.6, | , 24.5, 0.0, 599.3, | ,  3000,  2907,  9000,  8771, | , -3.4, 2198.3, 68.519, |, 0.0
9312.6, 138.5, | , 24.5, 0.0, 599.5, | ,  3000,  2907,  9000,  8794, | , -3.4, 2227.5, 69.561, |, 0.0
9313.6, 139.0, | , 24.5, 0.0, 599.3, | ,  3000,  2903,  9000,  8797, | , -3.4, 2207.8, 68.938, |, 0.0
9314.6, 139.0, | , 24.5, 0.0, 599.3, | ,  3000,  2908,  9000,  8786, | , -3.4, 2175.2, 67.888, |, 0.0
9315.6, 139.3, | , 24.5, 0.0, 594.0, | ,  3000,  2906,  9000,  8774, | , -3.4, 2182.1, 68.017, |, 0.0
9316.7, 139.9, | , 24.5, 0.0, 593.4, | ,  3000,  2904,  9000,  8788, | , -3.4, 2169.2, 67.692, |, 0.0
9317.7, 138.6, | , 24.5, 0.0, 599.1, | ,  3000,  2903,  9000,  8830, | , -3.4, 2181.6, 68.315, |, 0.0
9318.7, 138.5, | , 24.5, 0.0, 599.2, | ,  3000,  2900,  9000,  8750, | , -3.4, 2173.9, 67.595, |, 0.0
9319.7, 138.5, | , 24.5, 0.0, 599.0, | ,  3000,  2905,  9000,  8763, | , -3.4, 2187.2, 68.107, |, 0.0
9320.7, 139.1, | , 24.5, 0.0, 598.4, | ,  3000,  2905,  9000,  8758, | , -3.4, 2191.0, 68.199, |, 0.0
9321.7, 139.5, | , 24.5, 0.0, 593.4, | ,  3000,  2903,  9000,  8799, | , -3.4, 2184.2, 68.216, |, 0.0
9322.7, 139.0, | , 24.5, 0.0, 599.2, | ,  3000,  2904,  9000,  8783, | , -3.4, 2215.9, 69.116, |, 0.0
9323.7, 138.9, | , 24.5, 0.0, 598.9, | ,  3000,  2904,  9000,  8738, | , -3.4, 2175.6, 67.600, |, 0.0
9324.7, 138.6, | , 24.5, 0.0, 598.8, | ,  3000,  2902,  9000,  8763, | , -3.4, 2192.3, 68.250, |, 0.0
9325.7, 138.7, | , 24.5, 0.0, 598.1, | ,  3000,  2903,  9000,  8775, | , -3.4, 2190.2, 68.265, |, 0.0
9326.8, 140.0, | , 24.5, 0.0, 591.4, | ,  3000,  2898,  9000,  8786, | , -3.4, 2236.0, 69.726, |, 0.0
9327.8, 139.8, | , 24.5, 0.0, 594.4, | ,  3000,  2904,  9000,  8782, | , -3.4, 2175.2, 67.845, |, 0.0
9328.8, 138.6, | , 24.5, 0.0, 598.9, | ,  3000,  2906,  9000,  8813, | , -3.4, 2175.2, 68.035, |, 0.0
9329.8, 138.6, | , 24.5, 0.0, 598.6, | ,  3000,  2904,  9000,  8792, | , -3.4, 2166.6, 67.635, |, 0.0
9330.8, 139.0, | , 24.5, 0.0, 598.4, | ,  3000,  2901,  9000,  8771, | , -3.4, 2206.9, 68.743, |, 0.0
9331.8, 138.9, | , 24.5, 0.0, 595.0, | ,  3000,  2905,  9000,  8796, | , -3.4, 2220.2, 69.332, |, 0.0
9332.8, 139.3, | , 24.5, 0.0, 593.1, | ,  3000,  2907,  9000,  8790, | , -3.4, 2205.6, 68.852, |, 0.0
9333.8, 139.0, | , 24.5, 0.0, 599.1, | ,  3000,  2903,  9000,  8798, | , -3.4, 2206.0, 68.894, |, 0.0
9334.8, 139.1, | , 24.5, 0.0, 599.1, | ,  3000,  2909,  9000,  8793, | , -3.4, 2209.9, 69.012, |, 0.0
9335.8, 138.7, | , 24.5, 0.0, 598.3, | ,  3000,  2909,  9000,  8774, | , -3.4, 2207.3, 68.820, |, 0.0
9336.9, 138.7, | , 24.5, 0.0, 598.2, | ,  3000,  2905,  9000,  8782, | , -3.4, 2214.2, 69.062, |, 0.0
9337.9, 139.7, | , 24.5, 0.0, 593.1, | ,  3000,  2897,  9000,  8761, | , -3.4, 2222.3, 69.140, |, 0.0
9338.9, 138.5, | , 24.6, 0.0, 598.9, | ,  3000,  2903,  9000,  8762, | , -3.4, 2218.5, 69.063, |, 0.0
9339.9, 138.7, | , 24.6, 0.0, 598.7, | ,  3000,  2904,  9000,  8792, | , -3.4, 2204.3, 68.808, |, 0.0
9340.9, 138.7, | , 24.6, 0.0, 598.4, | ,  3000,  2899,  9000,  8760, | , -3.4, 2208.6, 68.727, |, 0.0
9341.9, 139.0, | , 24.6, 0.0, 598.9, | ,  3000,  2905,  9000,  8789, | , -3.4, 2209.0, 68.939, |, 0.0
9342.9, 139.2, | , 24.5, 0.0, 594.2, | ,  3000,  2909,  9000,  8781, | , -3.4, 2236.9, 69.786, |, 0.0
9343.9, 139.1, | , 24.6, 0.0, 594.2, | ,  3000,  2905,  9000,  8758, | , -3.4, 2205.2, 68.642, |, 0.0
9344.9, 139.0, | , 24.5, 0.0, 598.9, | ,  3000,  2909,  9000,  8822, | , -3.4, 2207.3, 69.106, |, 0.0
9346.0, 138.7, | , 24.6, 0.0, 596.2, | ,  3000,  2903,  9000,  8741, | , -3.4, 2221.0, 69.025, |, 0.0
9347.0, 138.6, | , 24.6, 0.0, 598.8, | ,  3000,  2906,  9000,  8785, | , -3.4, 2207.8, 68.884, |, 0.0
9348.0, 138.5, | , 24.6, 0.0, 598.8, | ,  3000,  2901,  9000,  8790, | , -3.4, 2228.8, 69.535, |, 0.0
9349.0, 139.8, | , 24.6, 0.0, 593.7, | ,  3000,  2901,  9000,  8791, | , -3.4, 2231.8, 69.638, |, 0.0
9350.0, 138.6, | , 24.6, 0.0, 598.8, | ,  3000,  2907,  9000,  8778, | , -3.4, 2206.0, 68.792, |, 0.0
9351.0, 138.7, | , 24.6, 0.0, 598.0, | ,  3000,  2909,  9000,  8768, | , -3.4, 2222.8, 69.267, |, 0.0
9352.0, 139.0, | , 24.6, 0.0, 598.7, | ,  3000,  2907,  9000,  8800, | , -3.4, 403.6, 12.631, |, 0.0
9353.0, 138.5, | , 24.6, 0.0, 598.2, | ,  3000,  2902,  9000,  8742, | , -3.4, 445.6, 13.871, |, 0.0
9354.0, 139.4, | , 24.6, 0.0, 594.1, | ,  3000,  2907,  9000,  8775, | , -3.4, 507.7, 15.855, |, 0.0
9355.0, 139.7, | , 24.6, 0.0, 594.7, | ,  3000,  2901,  9000,  8765, | , -3.4, 556.1, 17.342, |, 0.0
9356.1, 139.2, | , 24.6, 0.0, 598.3, | ,  3000,  2909,  9000,  8823, | , -3.4, 637.5, 19.991, |, 0.0
9357.1, 138.5, | , 24.6, 0.0, 599.1, | ,  3000,  2903,  9000,  8721, | , -3.4, 696.6, 21.644, |, 0.0
9358.1, 138.5, | , 24.6, 0.0, 598.6, | ,  3000,  2903,  9000,  8771, | , -3.4, 751.9, 23.460, |, 0.0
9359.1, 139.0, | , 24.6, 0.0, 599.1, | ,  3000,  2906,  9000,  8765, | , -3.4, 832.0, 25.952, |, 0.0
9360.1, 139.5, | , 24.6, 0.0, 593.5, | ,  3000,  2906,  9000,  8785, | , -3.4, 866.7, 27.079, |, 0.0
9361.1, 138.8, | , 24.6, 0.0, 598.0, | ,  3000,  2909,  9000,  8805, | , -3.4, 929.7, 29.101, |, 0.0
9362.1, 138.9, | , 24.6, 0.0, 599.1, | ,  3000,  2907,  9000,  8765, | , -3.4, 991.4, 30.920, |, 0.0
9363.1, 138.5, | , 24.6, 0.0, 599.0, | ,  3000,  2905,  9000,  8824, | , -3.4, 1065.5, 33.389, |, 0.0
9364.2, 138.5, | , 24.6, 0.0, 599.0, | ,  3000,  2908,  9000,  8784, | , -3.4, 1133.6, 35.413, |, 0.0
9365.2, 139.6, | , 24.6, 0.0, 594.6, | ,  3000,  2900,  9000,  8809, | , -3.4, 1193.6, 37.340, |, 0.0
9366.2, 139.6, | , 24.6, 0.0, 593.8, | ,  3000,  2900,  9000,  8779, | , -3.4, 1231.8, 38.431, |, 0.0
9367.2, 138.6, | , 24.6, 0.0, 598.7, | ,  3000,  2907,  9000,  8789, | , -3.4, 1301.2, 40.651, |, 0.0
9368.2, 138.8, | , 24.6, 0.0, 599.2, | ,  3000,  2905,  9000,  8736, | , -3.4, 1360.3, 42.296, |, 0.0
9369.2, 139.0, | , 24.6, 0.0, 599.1, | ,  3000,  2904,  9000,  8774, | , -3.4, 1448.1, 45.165, |, 0.0
9370.2, 138.6, | , 24.6, 0.0, 598.7, | ,  3000,  2896,  9000,  8761, | , -3.4, 1489.7, 46.379, |, 0.0
9371.2, 139.4, | , 24.6, 0.0, 593.0, | ,  3000,  2908,  9000,  8787, | , -3.4, 1529.5, 47.772, |, 0.0
9372.2, 138.7, | , 24.6, 0.0, 598.3, | ,  3000,  2902,  9000,  8782, | , -3.4, 1583.5, 49.408, |, 0.0
9373.3, 139.0, | , 24.6, 0.0, 598.8, | ,  3000,  2908,  9000,  8797, | , -3.4, 1638.8, 51.220, |, 0.0
9374.3, 138.6, | , 24.6, 0.0, 599.0, | ,  3000,  2910,  9000,  8798, | , -3.4, 1720.2, 53.776, |, 0.0
9375.3, 138.5, | , 24.6, 0.0, 598.8, | ,  3000,  2900,  9000,  8769, | , -3.4, 1768.6, 55.104, |, 0.0
9376.3, 139.7, | , 24.6, 0.0, 594.2, | ,  3000,  2904,  9000,  8778, | , -3.4, 1792.6, 55.910, |, 0.0
9377.3, 139.4, | , 24.6, 0.0, 593.2, | ,  3000,  2906,  9000,  8824, | , -3.4, 1855.6, 58.111, |, 0.0
9378.3, 138.7, | , 24.6, 0.0, 599.2, | ,  3000,  2911,  9000,  8831, | , -3.4, 1863.7, 58.421, |, 0.0
9379.3, 138.4, | , 24.6, 0.0, 598.9, | ,  3000,  2901,  9000,  8797, | , -3.4, 1921.6, 60.012, |, 0.0
9380.3, 138.5, | , 24.6, 0.0, 599.0, | ,  3000,  2903,  9000,  8775, | , -3.4, 1972.1, 61.478, |, 0.0
9381.3, 138.7, | , 24.6, 0.0, 598.3, | ,  3000,  2901,  9000,  8749, | , -3.4, 1994.4, 62.022, |, 0.0
9382.4, 139.2, | , 24.6, 0.0, 594.5, | ,  3000,  2905,  9000,  8789, | , -3.4, 2021.0, 63.081, |, 0.0
9383.4, 139.0, | , 24.6, 0.0, 598.8, | ,  3000,  2909,  9000,  8756, | , -3.4, 2046.7, 63.725, |, 0.0
9384.4, 138.6, | , 24.6, 0.0, 598.7, | ,  3000,  2909,  9000,  8821, | , -3.4, 2053.5, 64.294, |, 0.0
9385.4, 138.5, | , 24.6, 0.0, 598.7, | ,  3000,  2903,  9000,  8753, | , -3.4, 2110.5, 65.663, |, 0.0
9386.4, 139.1, | , 24.6, 0.0, 598.2, | ,  3000,  2907,  9000,  8789, | , -3.4, 2098.9, 65.524, |, 0.0
9387.4, 139.2, | , 24.6, 0.0, 594.0, | ,  3000,  2901,  9000,  8747, | , -3.4, 2162.8, 67.235, |, 0.0
9388.4, 139.4, | , 24.6, 0.0, 593.2, | ,  3000,  2899,  9000,  8808, | , -3.4, 2142.2, 66.934, |, 0.0
9389.4, 139.0, | , 24.6, 0.0, 598.7, | ,  3000,  2909,  9000,  8786, | , -3.4, 2164.1, 67.544, |, 0.0
9390.4, 138.8, | , 24.6, 0.0, 598.7, | ,  3000,  2902,  9000,  8742, | , -3.4, 2174.3, 67.574, |, 0.0
9391.4, 138.8, | , 24.6, 0.0, 598.2, | ,  3000,  2904,  9000,  8798, | , -3.4, 2208.2, 68.967, |, 0.0
9392.5, 138.6, | , 24.6, 0.0, 598.9, | ,  3000,  2909,  9000,  8787, | , -3.4, 2206.0, 68.865, |, 0.0
9393.5, 139.5, | , 24.6, 0.0, 593.1, | ,  3000,  2901,  9000,  8771, | , -3.4, 2209.0, 68.813, |, 0.0
9394.5, 139.1, | , 24.6, 0.0, 598.8, | ,  3000,  2907,  9000,  8806, | , -3.4, 2232.2, 69.776, |, 0.0
9395.5, 138.7, | , 24.6, 0.0, 598.7, | ,  3000,  2902,  9000,  8790, | , -3.4, 2249.3, 70.188, |, 0.0
9396.5, 139.0, | , 24.6, 0.0, 598.1, | ,  3000,  2903,  9000,  8794, | , -3.4, 2199.2, 68.652, |, 0.0
9397.5, 138.6, | , 24.6, 0.0, 598.3, | ,  3000,  2901,  9000,  8773, | , -3.4, 2230.0, 69.475, |, 0.0
9398.5, 139.6, | , 24.6, 0.0, 591.2, | ,  3000,  2905,  9000,  8776, | , -3.4, 2223.2, 69.307, |, 0.0
9399.5, 139.1, | , 24.6, 0.0, 593.6, | ,  3000,  2907,  9000,  8767, | , -3.4, 2244.2, 69.912, |, 0.0
9400.5, 139.0, | , 24.6, 0.0, 598.1, | ,  3000,  2905,  9000,  8794, | , -3.4, 2226.6, 69.519, |, 0.0
9401.6, 138.8, | , 24.6, 0.0, 597.6, | ,  3000,  2906,  9000,  8825, | , -3.4, 2191.9, 68.627, |, 0.0
9402.6, 138.6, | , 24.6, 0.0, 598.4, | ,  3000,  2901,  9000,  8807, | , -3.4, 2259.6, 70.598, |, 0.0
9403.6, 138.6, | , 24.6, 0.0, 598.3, | ,  3000,  2908,  9000,  8812, | , -3.4, 2235.2, 69.907, |, 0.0
9404.6, 139.7, | , 24.6, 0.0, 592.5, | ,  3000,  2904,  9000,  8798, | , -3.4, 2227.9, 69.579, |, 0.0
9405.6, 138.4, | , 24.6, 0.0, 598.2, | ,  3000,  2904,  9000,  8762, | , -3.4, 2217.2, 69.032, |, 0.0
9406.6, 138.8, | , 24.6, 0.0, 597.6, | ,  3000,  2909,  9000,  8780, | , -3.4, 2239.0, 69.848, |, 0.0
9407.6, 138.9, | , 24.6, 0.0, 598.2, | ,  3000,  2904,  9000,  8779, | , -3.4, 2192.3, 68.354, |, 0.0
9408.6, 138.7, | , 24.6, 0.0, 598.2, | ,  3000,  2903,  9000,  8779, | , -3.4, 2190.6, 68.298, |, 0.0
9409.6, 139.1, | , 24.6, 0.0, 594.2, | ,  3000,  2903,  9000,  8769, | , -3.4, 2191.0, 68.256, |, 0.0
9410.6, 138.7, | , 24.6, 0.0, 597.7, | ,  3000,  2903,  9000,  8790, | , -3.4, 2245.0, 70.052, |, 0.0
9411.7, 139.1, | , 24.6, 0.0, 597.3, | ,  3000,  2908,  9000,  8812, | , -3.4, 2206.5, 69.011, |, 0.0
9412.7, 138.6, | , 24.6, 0.0, 598.0, | ,  3000,  2909,  9000,  8784, | , -3.4, 2196.6, 68.553, |, 0.0
9413.7, 138.8, | , 24.6, 0.0, 598.4, | ,  3000,  2905,  9000,  8809, | , -3.4, 2195.8, 68.643, |, 0.0
9414.7, 139.5, | , 24.6, 0.0, 593.6, | ,  3000,  2905,  9000,  8731, | , -3.4, 2186.8, 67.913, |, 0.0
9415.7, 139.2, | , 24.6, 0.0, 593.7, | ,  3000,  2909,  9000,  8786, | , -3.4, 2200.9, 68.690, |, 0.0
9416.7, 138.8, | , 24.6, 0.0, 597.2, | ,  3000,  2902,  9000,  8772, | , -3.4, 2211.2, 68.893, |, 0.0
9417.7, 139.1, | , 24.6, 0.0, 597.4, | ,  3000,  2905,  9000,  8786, | , -3.4, 2192.8, 68.420, |, 0.0
9418.7, 138.5, | , 24.6, 0.0, 598.1, | ,  3000,  2904,  9000,  8768, | , -3.4, 2221.0, 69.188, |, 0.0
9419.7, 138.7, | , 24.6, 0.0, 598.2, | ,  3000,  2907,  9000,  8831, | , -3.4, 2198.3, 68.869, |, 0.0
9420.7, 139.3, | , 24.6, 0.0, 593.0, | ,  3000,  2898,  9000,  8755, | , -3.4, 2177.3, 67.718, |, 0.0
9421.8, 139.2, | , 24.6, 0.0, 597.3, | ,  3000,  2908,  9000,  8775, | , -3.4, 2199.6, 68.583, |, 0.0
9422.8, 138.7, | , 24.6, 0.0, 598.0, | ,  3000,  2904,  9000,  8750, | , -3.4, 2172.6, 67.576, |, 0.0
9423.8, 138.7, | , 24.6, 0.0, 598.1, | ,  3000,  2910,  9000,  8804, | , -3.4, 2178.6, 68.112, |, 0.0
9424.8, 138.9, | , 24.6, 0.0, 598.6, | ,  3000,  2909,  9000,  8780, | , -3.4, 2165.8, 67.567, |, 0.0
9425.8, 139.6, | , 24.6, 0.0, 593.7, | ,  3000,  2900,  9000,  8741, | , -3.4, 2173.5, 67.527, |, 0.0
9426.8, 139.4, | , 24.6, 0.0, 593.9, | ,  3000,  2904,  9000,  8791, | , -3.4, 2188.9, 68.324, |, 0.0
9427.8, 138.7, | , 24.6, 0.0, 598.3, | ,  3000,  2907,  9000,  8797, | , -3.4, 2182.1, 68.164, |, 0.0
9428.8, 138.9, | , 24.6, 0.0, 598.3, | ,  3000,  2904,  9000,  8770, | , -3.4, 2182.5, 68.000, |, 0.0
9429.9, 138.6, | , 24.6, 0.0, 598.5, | ,  3000,  2903,  9000,  8808, | , -3.4, 2225.3, 69.551, |, 0.0
9430.9, 138.6, | , 24.6, 0.0, 598.5, | ,  3000,  2903,  9000,  8757, | , -3.4, 2203.0, 68.560, |, 0.0
9431.9, 139.8, | , 24.6, 0.0, 592.2, | ,  3000,  2905,  9000,  8794, | , -3.4, 2180.3, 68.073, |, 0.0
9432.9, 138.6, | , 24.6, 0.0, 598.3, | ,  3000,  2904,  9000,  8767, | , -3.4, 2218.5, 69.100, |, 0.0
9433.9, 138.8, | , 24.6, 0.0, 598.5, | ,  3000,  2907,  9000,  8794, | , -3.4, 2171.8, 67.822, |, 0.0
9434.9, 138.9, | , 24.6, 0.0, 598.6, | ,  3000,  2898,  9000,  8743, | , -3.4, 2143.9, 66.611, |, 0.0
9435.9, 138.4, | , 24.6, 0.0, 598.0, | ,  3000,  2902,  9000,  8762, | , -3.4, 2193.2, 68.274, |, 0.0
9436.9, 139.2, | , 24.6, 0.0, 593.7, | ,  3000,  2905,  9000,  8763, | , -3.4, 2239.5, 69.735, |, 0.0
9437.9, 139.4, | , 24.6, 0.0, 591.9, | ,  3000,  2900,  9000,  8773, | , -3.4, 2175.6, 67.781, |, 0.0
9439.0, 139.0, | , 24.6, 0.0, 598.1, | ,  3000,  2908,  9000,  8750, | , -3.4, 2169.2, 67.493, |, 0.0
9440.0, 138.7, | , 24.6, 0.0, 598.1, | ,  3000,  2909,  9000,  8800, | , -3.4, 2173.1, 67.910, |, 0.0
9441.0, 138.6, | , 24.6, 0.0, 597.9, | ,  3000,  2906,  9000,  8785, | , -3.4, 2166.2, 67.590, |, 0.0
9442.0, 138.6, | , 24.6, 0.0, 597.9, | ,  3000,  2908,  9000,  8757, | , -3.4, 2173.1, 67.656, |, 0.0
9443.0, 139.4, | , 24.6, 0.0, 591.9, | ,  3000,  2907,  9000,  8771, | , -3.4, 2200.5, 68.577, |, 0.0
9444.0, 138.5, | , 24.6, 0.0, 598.2, | ,  3000,  2902,  9000,  8752, | , -3.4, 2174.8, 67.643, |, 0.0
9445.0, 138.7, | , 24.6, 0.0, 597.8, | ,  3000,  2903,  9000,  8731, | , -3.4, 2173.5, 67.489, |, 0.0
9446.0, 138.9, | , 24.6, 0.0, 598.4, | ,  3000,  2904,  9000,  8782, | , -3.4, 2167.5, 67.605, |, 0.0
9447.0, 138.4, | , 24.6, 0.0, 598.0, | ,  3000,  2903,  9000,  8769, | , -3.4, 2205.6, 68.707, |, 0.0
9448.1, 139.3, | , 24.6, 0.0, 593.6, | ,  3000,  2903,  9000,  8772, | , -3.4, 2189.3, 68.216, |, 0.0
9449.1, 139.8, | , 24.6, 0.0, 592.8, | ,  3000,  2901,  9000,  8782, | , -3.4, 2164.5, 67.493, |, 0.0
9450.1, 138.5, | , 24.6, 0.0, 598.2, | ,  3000,  2908,  9000,  8768, | , -3.4, 2172.2, 67.689, |, 0.0
9451.1, 138.5, | , 24.6, 0.0, 598.0, | ,  3000,  2906,  9000,  8752, | , -3.4, 2189.3, 68.119, |, 0.0
9452.1, 139.0, | , 24.6, 0.0, 597.8, | ,  3000,  2908,  9000,  8753, | , -3.4, 2202.2, 68.536, |, 0.0
9453.1, 138.6, | , 24.6, 0.0, 597.8, | ,  3000,  2907,  9000,  8792, | , -3.4, 2173.9, 67.878, |, 0.0
9454.1, 139.6, | , 24.6, 0.0, 591.7, | ,  3000,  2902,  9000,  8819, | , -3.4, 2180.3, 68.202, |, 0.0
9455.1, 139.0, | , 24.6, 0.0, 598.4, | ,  3000,  2910,  9000,  8739, | , -3.4, 2165.8, 67.334, |, 0.0
9456.2, 138.5, | , 24.6, 0.0, 598.4, | ,  3000,  2904,  9000,  8784, | , -3.4, 2149.9, 67.069, |, 0.0
9457.2, 138.7, | , 24.6, 0.0, 597.2, | ,  3000,  2903,  9000,  8762, | , -3.4, 2197.0, 68.399, |, 0.0
9458.2, 139.0, | , 24.6, 0.0, 598.2, | ,  3000,  2909,  9000,  8790, | , -3.4, 2203.9, 68.811, |, 0.0
9459.2, 139.6, | , 24.6, 0.0, 593.2, | ,  3000,  2898,  9000,  8779, | , -3.4, 2191.9, 68.312, |, 0.0
9460.2, 139.3, | , 24.6, 0.0, 592.5, | ,  3000,  2898,  9000,  8756, | , -3.4, 2206.5, 68.627, |, 0.0
9461.2, 138.6, | , 24.6, 0.0, 598.0, | ,  3000,  2906,  9000,  8762, | , -3.4, 2180.3, 67.895, |, 0.0
9462.2, 139.0, | , 24.6, 0.0, 598.1, | ,  3000,  2903,  9000,  8782, | , -3.4, 2163.6, 67.473, |, 0.0
9463.2, 138.6, | , 24.6, 0.0, 598.0, | ,  3000,  2902,  9000,  8818, | , -3.4, 2168.3, 67.823, |, 0.0
9464.2, 138.7, | , 24.6, 0.0, 597.6, | ,  3000,  2899,  9000,  8806, | , -3.4, 2175.2, 67.951, |, 0.0
9465.3, 139.8, | , 24.6, 0.0, 592.9, | ,  3000,  2901,  9000,  8798, | , -3.4, 2212.5, 69.078, |, 0.0
9466.3, 139.0, | , 24.6, 0.0, 598.1, | ,  3000,  2907,  9000,  8763, | , -3.4, 2203.0, 68.614, |, 0.0
9467.3, 138.4, | , 24.6, 0.0, 598.1, | ,  3000,  2898,  9000,  8790, | , -3.4, 2169.2, 67.667, |, 0.0
9468.3, 138.9, | , 24.6, 0.0, 598.3, | ,  3000,  2904,  9000,  8784, | , -3.4, 2212.9, 69.030, |, 0.0
9469.3, 138.6, | , 24.6, 0.0, 597.7, | ,  3000,  2906,  9000,  8764, | , -3.4, 2181.2, 67.939, |, 0.0
9470.3, 139.2, | , 24.6, 0.0, 593.5, | ,  3000,  2905,  9000,  8809, | , -3.4, 2165.8, 67.710, |, 0.0
9471.3, 139.2, | , 24.6, 0.0, 592.6, | ,  3000,  2904,  9000,  8788, | , -3.4, 2219.3, 69.251, |, 0.0
9472.3, 139.1, | , 24.6, 0.0, 598.1, | ,  3000,  2908,  9000,  8788, | , -3.4, 2204.8, 68.818, |, 0.0
9473.3, 138.5, | , 24.6, 0.0, 597.6, | ,  3000,  2903,  9000,  8775, | , -3.4, 2200.0, 68.567, |, 0.0
9474.4, 138.7, | , 24.6, 0.0, 597.0, | ,  3000,  2900,  9000,  8775, | , -3.4, 2167.9, 67.554, |, 0.0
9475.4, 139.0, | , 24.6, 0.0, 597.8, | ,  3000,  2908,  9000,  8775, | , -3.4, 2188.9, 68.252, |, 0.0
9476.4, 139.8, | , 24.6, 0.0, 592.5, | ,  3000,  2905,  9000,  8832, | , -3.4, 2175.6, 68.155, |, 0.0
9477.4, 138.7, | , 24.6, 0.0, 597.8, | ,  3000,  2906,  9000,  8770, | , -3.4, 2185.1, 68.089, |, 0.0
9478.4, 138.6, | , 24.6, 0.0, 597.4, | ,  3000,  2908,  9000,  8793, | , -3.4, 2167.1, 67.675, |, 0.0
9479.4, 139.1, | , 24.6, 0.0, 597.5, | ,  3000,  2900,  9000,  8799, | , -3.4, 2203.0, 68.787, |, 0.0
9480.4, 138.7, | , 24.6, 0.0, 597.6, | ,  3000,  2902,  9000,  8767, | , -3.4, 2205.6, 68.690, |, 0.0
9481.4, 139.6, | , 24.6, 0.0, 590.5, | ,  3000,  2903,  9000,  8798, | , -3.4, 2166.6, 67.662, |, 0.0
9482.4, 139.5, | , 24.6, 0.0, 592.9, | ,  3000,  2908,  9000,  8814, | , -3.4, 2188.5, 68.467, |, 0.0
9483.4, 139.0, | , 24.6, 0.0, 597.8, | ,  3000,  2907,  9000,  8796, | , -3.4, 2204.8, 68.863, |, 0.0
9484.5, 138.8, | , 24.6, 0.0, 596.9, | ,  3000,  2905,  9000,  8775, | , -3.4, 2166.6, 67.540, |, 0.0
9485.5, 138.4, | , 24.6, 0.0, 598.0, | ,  3000,  2898,  9000,  8732, | , -3.4, 2176.5, 67.557, |, 0.0
9486.5, 139.0, | , 24.6, 0.0, 598.0, | ,  3000,  2907,  9000,  8789, | , -3.4, 2197.9, 68.607, |, 0.0
9487.5, 139.6, | , 24.6, 0.0, 592.1, | ,  3000,  2907,  9000,  8741, | , -3.4, 2187.2, 67.994, |, 0.0
9488.5, 138.6, | , 24.6, 0.0, 597.8, | ,  3000,  2906,  9000,  8764, | , -3.4, 2161.9, 67.331, |, 0.0
9489.5, 139.1, | , 24.7, 0.0, 597.8, | ,  3000,  2901,  9000,  8782, | , -3.4, 2190.6, 68.302, |, 0.0
9490.5, 139.0, | , 24.6, 0.0, 598.4, | ,  3000,  2906,  9000,  8801, | , -3.4, 2181.2, 68.147, |, 0.0
9491.5, 138.5, | , 24.6, 0.0, 597.9, | ,  3000,  2907,  9000,  8820, | , -3.4, 2179.5, 68.209, |, 0.0
9492.5, 139.6, | , 24.6, 0.0, 591.8, | ,  3000,  2905,  9000,  8800, | , -3.4, 2173.5, 67.896, |, 0.0
9493.6, 139.0, | , 24.6, 0.0, 597.7, | ,  3000,  2902,  9000,  8764, | , -3.4, 2197.5, 68.417, |, 0.0
9494.6, 138.7, | , 24.6, 0.0, 597.8, | ,  3000,  2908,  9000,  8795, | , -3.4, 2227.9, 69.585, |, 0.0
9495.6, 138.6, | , 24.6, 0.0, 598.1, | ,  3000,  2906,  9000,  8800, | , -3.4, 2197.9, 68.663, |, 0.0
9496.6, 139.0, | , 24.6, 0.0, 598.4, | ,  3000,  2906,  9000,  8827, | , -3.4, 2160.6, 67.659, |, 0.0
9497.6, 139.2, | , 24.6, 0.0, 593.5, | ,  3000,  2899,  9000,  8785, | , -3.4, 2182.5, 68.058, |, 0.0
9498.6, 139.0, | , 24.7, 0.0, 593.9, | ,  3000,  2898,  9000,  8745, | , -3.4, 2229.2, 69.262, |, 0.0
9499.6, 138.7, | , 24.7, 0.0, 597.2, | ,  3000,  2907,  9000,  8752, | , -3.4, 2199.2, 68.431, |, 0.0
9500.6, 139.0, | , 24.7, 0.0, 598.0, | ,  3000,  2903,  9000,  8787, | , -3.4, 2146.5, 66.975, |, 0.0
9501.6, 138.5, | , 24.7, 0.0, 598.1, | ,  3000,  2904,  9000,  8788, | , -3.4, 2182.5, 68.104, |, 0.0
9502.7, 139.0, | , 24.7, 0.0, 598.2, | ,  3000,  2906,  9000,  8762, | , -3.4, 2178.6, 67.843, |, 0.0
9503.7, 139.7, | , 24.6, 0.0, 592.7, | ,  3000,  2904,  9000,  8783, | , -3.4, 2160.6, 67.398, |, 0.0
9504.7, 138.7, | , 24.7, 0.0, 597.5, | ,  3000,  2908,  9000,  8771, | , -3.4, 2219.3, 69.177, |, 0.0
9505.7, 138.6, | , 24.7, 0.0, 598.3, | ,  3000,  2906,  9000,  8783, | , -3.4, 2170.9, 67.727, |, 0.0
9506.7, 138.9, | , 24.7, 0.0, 598.3, | ,  3000,  2905,  9000,  8765, | , -3.4, 2162.3, 67.350, |, 0.0
9507.7, 139.0, | , 24.7, 0.0, 598.3, | ,  3000,  2906,  9000,  8778, | , -3.4, 2188.5, 68.244, |, 0.0
9508.7, 139.1, | , 24.7, 0.0, 593.4, | ,  3000,  2904,  9000,  8767, | , -3.4, 2168.8, 67.554, |, 0.0
9509.7, 139.3, | , 24.7, 0.0, 593.9, | ,  3000,  2908,  9000,  8786, | , -3.4, 2184.2, 68.166, |, 0.0
9510.7, 139.1, | , 24.7, 0.0, 598.2, | ,  3000,  2905,  9000,  8815, | , -3.4, 2158.5, 67.515, |, 0.0
9511.8, 138.5, | , 24.7, 0.0, 598.3, | ,  3000,  2903,  9000,  8761, | , -3.4, 2161.1, 67.275, |, 0.0
9512.8, 138.5, | , 24.7, 0.0, 598.1, | ,  3000,  2902,  9000,  8775, | , -3.4, 2153.8, 67.120, |, 0.0
9513.8, 139.0, | , 24.7, 0.0, 598.4, | ,  3000,  2902,  9000,  8790, | , -3.4, 2173.9, 67.836, |, 0.0
9514.8, 139.3, | , 24.7, 0.0, 592.4, | ,  3000,  2902,  9000,  8749, | , -3.4, 2189.8, 68.085, |, 0.0
9515.8, 138.6, | , 24.7, 0.0, 597.8, | ,  3000,  2904,  9000,  8798, | , -3.4, 2222.8, 69.419, |, 0.0
9516.8, 138.6, | , 24.7, 0.0, 597.9, | ,  3000,  2909,  9000,  8768, | , -3.4, 2182.1, 68.007, |, 0.0
9517.8, 139.0, | , 24.7, 0.0, 598.2, | ,  3000,  2903,  9000,  8782, | , -3.4, 2170.5, 67.690, |, 0.0
9518.8, 138.6, | , 24.7, 0.0, 597.7, | ,  3000,  2906,  9000,  8775, | , -3.4, 2165.8, 67.517, |, 0.0
9519.8, 139.1, | , 24.7, 0.0, 593.3, | ,  3000,  2904,  9000,  8753, | , -3.4, 2167.1, 67.423, |, 0.0
9520.8, 139.9, | , 24.7, 0.0, 592.1, | ,  3000,  2900,  9000,  8797, | , -3.4, 2191.0, 68.404, |, 0.0
9521.9, 138.9, | , 24.7, 0.0, 598.2, | ,  3000,  2904,  9000,  8794, | , -3.4, 2166.2, 67.627, |, 0.0
9522.9, 138.5, | , 24.7, 0.0, 597.9, | ,  3000,  2910,  9000,  8793, | , -3.4, 2189.8, 68.392, |, 0.0
9523.9, 139.0, | , 24.7, 0.0, 597.9, | ,  3000,  2905,  9000,  8789, | , -3.4, 2185.1, 68.196, |, 0.0
9524.9, 138.9, | , 24.7, 0.0, 598.1, | ,  3000,  2907,  9000,  8799, | , -3.4, 2170.1, 67.796, |, 0.0
9525.9, 139.2, | , 24.7, 0.0, 593.5, | ,  3000,  2903,  9000,  8779, | , -3.4, 2156.8, 67.248, |, 0.0
9526.9, 138.6, | , 24.7, 0.0, 597.9, | ,  3000,  2906,  9000,  8793, | , -3.4, 2212.9, 69.088, |, 0.0
9527.9, 138.9, | , 24.7, 0.0, 598.2, | ,  3000,  2908,  9000,  8794, | , -3.4, 2197.5, 68.628, |, 0.0
9528.9, 139.1, | , 24.7, 0.0, 597.9, | ,  3000,  2906,  9000,  8793, | , -3.4, 2184.6, 68.209, |, 0.0
9529.9, 138.5, | , 24.7, 0.0, 597.7, | ,  3000,  2905,  9000,  8753, | , -3.4, 2171.8, 67.575, |, 0.0
9531.0, 139.3, | , 24.7, 0.0, 593.1, | ,  3000,  2908,  9000,  8799, | , -3.4, 2172.2, 67.868, |, 0.0
9532.0, 139.9, | , 24.7, 0.0, 592.4, | ,  3000,  2897,  9000,  8809, | , -3.4, 2158.5, 67.431, |, 0.0
9533.0, 138.5, | , 24.7, 0.0, 598.1, | ,  3000,  2908,  9000,  8797, | , -3.4, 2197.9, 68.664, |, 0.0
9534.0, 138.5, | , 24.7, 0.0, 597.9, | ,  3000,  2900,  9000,  8741, | , -3.4, 2197.9, 68.284, |, 0.0
9535.0, 138.9, | , 24.7, 0.0, 598.5, | ,  3000,  2903,  9000,  8782, | , -3.4, 2176.1, 67.864, |, 0.0
9536.0, 138.7, | , 24.7, 0.0, 598.0, | ,  3000,  2907,  9000,  8831, | , -3.4, 2183.8, 68.412, |, 0.0
9537.0, 139.4, | , 24.7, 0.0, 591.7, | ,  3000,  2899,  9000,  8760, | , -3.4, 2137.5, 66.514, |, 0.0
9538.0, 139.0, | , 24.7, 0.0, 597.8, | ,  3000,  2909,  9000,  8812, | , -3.4, 2191.5, 68.559, |, 0.0
9539.0, 139.2, | , 24.7, 0.0, 597.7, | ,  3000,  2901,  9000,  8816, | , -3.4, 2186.8, 68.387, |, 0.0
9540.1, 138.6, | , 24.7, 0.0, 597.8, | ,  3000,  2908,  9000,  8801, | , -3.4, 2152.5, 67.263, |, 0.0
9541.1, 138.6, | , 24.7, 0.0, 597.4, | ,  3000,  2905,  9000,  8796, | , -3.4, 2182.9, 68.167, |, 0.0
9542.1, 139.6, | , 24.7, 0.0, 593.0, | ,  3000,  2901,  9000,  8787, | , -3.4, 2188.1, 68.252, |, 0.0
9543.1, 139.6, | , 24.7, 0.0, 591.1, | ,  3000,  2910,  9000,  8816, | , -3.4, 2182.5, 68.298, |, 0.0
9544.1, 138.7, | , 24.7, 0.0, 597.5, | ,  3000,  2910,  9000,  8789, | , -3.4, 2131.9, 66.568, |, 0.0
9545.1, 138.5, | , 24.7, 0.0, 597.5, | ,  3000,  2904,  9000,  8768, | , -3.4, 2169.2, 67.574, |, 0.0
9546.1, 139.0, | , 24.7, 0.0, 597.7, | ,  3000,  2902,  9000,  8771, | , -3.4, 2201.3, 68.574, |, 0.0
9547.1, 138.7, | , 24.7, 0.0, 597.4, | ,  3000,  2908,  9000,  8749, | , -3.4, 2191.5, 68.174, |, 0.0
9548.1, 139.7, | , 24.7, 0.0, 593.3, | ,  3000,  2904,  9000,  8779, | , -3.4, 2158.9, 67.314, |, 0.0
9549.2, 139.1, | , 24.7, 0.0, 597.9, | ,  3000,  2903,  9000,  8771, | , -3.4, 2188.1, 68.169, |, 0.0
9550.2, 138.6, | , 24.7, 0.0, 597.4, | ,  3000,  2908,  9000,  8767, | , -3.4, 2160.2, 67.309, |, 0.0
9551.2, 138.6, | , 24.7, 0.0, 597.4, | ,  3000,  2903,  9000,  8747, | , -3.4, 2167.9, 67.406, |, 0.0
9552.2, 139.0, | , 24.7, 0.0, 598.0, | ,  3000,  2905,  9000,  8793, | , -3.4, 2218.5, 69.258, |, 0.0
9553.2, 139.3, | , 24.7, 0.0, 592.4, | ,  3000,  2904,  9000,  8807, | , -3.4, 2168.3, 67.775, |, 0.0
9554.2, 139.3, | , 24.7, 0.0, 591.7, | ,  3000,  2905,  9000,  8785, | , -3.4, 2195.8, 68.503, |, 0.0
9555.2, 138.7, | , 24.7, 0.0, 597.3, | ,  3000,  2905,  9000,  8812, | , -3.4, 2181.6, 68.227, |, 0.0
