Repository: jdhuang-csm/Ru-BCA

## Methods
* (BaO)<sub>x</sub>-(CaO)<sub>y</sub>-(Al<sub>2</sub>O<sub>3</sub>)<sub>1-x-y</sub> (BCA) catalyst supports were synthesized via sol-gel and solid-state methods. 
* Ru/BCA catalysts were prepared via incipient wetness impregnation to achieve 1 wt. % Ru loading.
* Ammonia synthesis rates were measured for Ru/BCA catalysts in a packed-bed reactor at 480-600<sup>o</sup>C, 10 bar, and space velocities up to 1.3 x 10<sup>6</sup> ml g<sub>cat</sub><sup>-1</sup> h<sup>-1</sup>.
* A machine learning (ML) model was employed to improve understanding of the behavior of Ru/BCA catalysts.
* A microkinetic model was developed to describe the best-performing catalyst.

File: data/init_files_Cadigan/BCA411.txt (part 24 of 53)
********** Start test **********
Elapsed time, Pressure, | , LJtemp(C), Inner-Temp, Outer-Temp, | , N2-set, N2-flow, H2-set, H2-flow, | , pH, NH3_ppm, NH3_Prod_rate, |, In222Temp
9183.8, 139.4, | , 23.3, 0.0, 599.6, | ,  2000,  1927,  6000,  5864, | , -3.4, 2304.2, 44.781, |, 0.0
9184.8, 139.5, | , 23.3, 0.0, 597.9, | ,  2000,  1925,  6000,  5848, | , -3.4, 2326.0, 45.104, |, 0.0
9185.8, 138.6, | , 23.3, 0.0, 605.4, | ,  2000,  1934,  6000,  5845, | , -3.4, 2364.1, 45.869, |, 0.0
9186.8, 138.6, | , 23.3, 0.0, 605.6, | ,  2000,  1932,  6000,  5871, | , -3.4, 2391.1, 46.537, |, 0.0
9187.8, 138.9, | , 23.3, 0.0, 605.4, | ,  2000,  1934,  6000,  5855, | , -3.4, 2414.3, 46.901, |, 0.0
9188.8, 138.7, | , 23.3, 0.0, 605.1, | ,  2000,  1929,  6000,  5870, | , -3.4, 2412.6, 46.929, |, 0.0
9189.8, 139.5, | , 23.3, 0.0, 598.8, | ,  2000,  1925,  6000,  5860, | , -3.4, 2427.1, 47.130, |, 0.0
9190.8, 138.7, | , 23.3, 0.0, 605.3, | ,  2000,  1930,  6000,  5893, | , -3.4, 2459.3, 47.987, |, 0.0
9191.8, 139.1, | , 23.3, 0.0, 605.8, | ,  2000,  1926,  6000,  5871, | , -3.4, 2458.0, 47.798, |, 0.0
9192.9, 138.6, | , 23.3, 0.0, 605.2, | ,  2000,  1931,  6000,  5861, | , -3.4, 2489.2, 48.377, |, 0.0
9193.9, 138.8, | , 23.3, 0.0, 605.8, | ,  2000,  1925,  6000,  5851, | , -3.4, 2518.8, 48.846, |, 0.0
9194.9, 140.2, | , 23.3, 0.0, 596.5, | ,  2000,  1923,  6000,  5854, | , -3.4, 2507.2, 48.628, |, 0.0
9195.9, 139.4, | , 23.3, 0.0, 599.9, | ,  2000,  1933,  6000,  5833, | , -3.4, 2497.4, 48.373, |, 0.0
9196.9, 138.6, | , 23.3, 0.0, 605.5, | ,  2000,  1928,  6000,  5878, | , -3.4, 2521.0, 49.078, |, 0.0
9197.9, 138.7, | , 23.3, 0.0, 605.4, | ,  2000,  1931,  6000,  5858, | , -3.4, 2502.1, 48.607, |, 0.0
9198.9, 138.8, | , 23.3, 0.0, 605.8, | ,  2000,  1929,  6000,  5860, | , -3.4, 2517.1, 48.897, |, 0.0
9199.9, 138.8, | , 23.3, 0.0, 604.7, | ,  2000,  1931,  6000,  5865, | , -3.4, 2523.1, 49.056, |, 0.0
9200.9, 139.6, | , 23.3, 0.0, 598.6, | ,  2000,  1925,  6000,  5826, | , -3.4, 2500.8, 48.349, |, 0.0
9201.9, 138.8, | , 23.3, 0.0, 605.5, | ,  2000,  1931,  6000,  5841, | , -3.4, 2537.2, 49.176, |, 0.0
9203.0, 138.6, | , 23.3, 0.0, 605.6, | ,  2000,  1934,  6000,  5885, | , -3.4, 2536.4, 49.457, |, 0.0
9204.0, 138.7, | , 23.3, 0.0, 605.5, | ,  2000,  1935,  6000,  5888, | , -3.4, 2512.4, 49.018, |, 0.0
9205.0, 139.1, | , 23.3, 0.0, 605.1, | ,  2000,  1928,  6000,  5843, | , -3.4, 2489.2, 48.245, |, 0.0
9206.0, 139.6, | , 23.3, 0.0, 597.0, | ,  2000,  1928,  6000,  5840, | , -3.4, 2499.5, 48.422, |, 0.0
9207.0, 139.5, | , 23.3, 0.0, 599.7, | ,  2000,  1927,  6000,  5890, | , -3.4, 2508.1, 48.902, |, 0.0
9208.0, 138.5, | , 23.3, 0.0, 605.5, | ,  2000,  1933,  6000,  5845, | , -3.4, 2498.7, 48.475, |, 0.0
9209.0, 138.9, | , 23.3, 0.0, 606.0, | ,  2000,  1922,  6000,  5847, | , -3.4, 2538.9, 49.195, |, 0.0
9210.0, 138.7, | , 23.3, 0.0, 605.0, | ,  2000,  1927,  6000,  5850, | , -3.4, 2527.0, 49.013, |, 0.0
9211.0, 138.7, | , 23.3, 0.0, 605.7, | ,  2000,  1932,  6000,  5882, | , -3.4, 2516.2, 49.037, |, 0.0
9212.0, 139.4, | , 23.3, 0.0, 599.7, | ,  2000,  1922,  6000,  5861, | , -3.4, 2485.8, 48.254, |, 0.0
9213.1, 139.0, | , 23.3, 0.0, 606.1, | ,  2000,  1933,  6000,  5851, | , -3.4, 2502.1, 48.574, |, 0.0
9214.1, 138.6, | , 23.3, 0.0, 605.2, | ,  2000,  1932,  6000,  5854, | , -3.4, 2487.1, 48.297, |, 0.0
9215.1, 138.6, | , 23.3, 0.0, 604.8, | ,  2000,  1930,  6000,  5857, | , -3.4, 2488.0, 48.320, |, 0.0
9216.1, 139.0, | , 23.3, 0.0, 605.0, | ,  2000,  1930,  6000,  5848, | , -3.4, 2505.1, 48.600, |, 0.0
9217.1, 139.6, | , 23.3, 0.0, 597.0, | ,  2000,  1929,  6000,  5840, | , -3.4, 2496.1, 48.362, |, 0.0
9218.1, 139.3, | , 23.3, 0.0, 601.2, | ,  2000,  1926,  6000,  5848, | , -3.4, 2473.0, 47.951, |, 0.0
9219.1, 138.9, | , 23.3, 0.0, 606.0, | ,  2000,  1932,  6000,  5854, | , -3.4, 2486.2, 48.281, |, 0.0
9220.1, 139.1, | , 23.3, 0.0, 605.3, | ,  2000,  1925,  6000,  5883, | , -3.4, 2480.3, 48.300, |, 0.0
9221.1, 138.5, | , 23.3, 0.0, 605.4, | ,  2000,  1932,  6000,  5854, | , -3.4, 2485.4, 48.262, |, 0.0
9222.2, 139.3, | , 23.3, 0.0, 600.6, | ,  2000,  1932,  6000,  5855, | , -3.4, 2499.1, 48.537, |, 0.0
9223.2, 139.5, | , 23.3, 0.0, 599.7, | ,  2000,  1928,  6000,  5844, | , -3.4, 2494.4, 48.349, |, 0.0
9224.2, 138.6, | , 23.3, 0.0, 605.7, | ,  2000,  1932,  6000,  5861, | , -3.4, 2478.1, 48.165, |, 0.0
9225.2, 138.6, | , 23.3, 0.0, 604.8, | ,  2000,  1930,  6000,  5864, | , -3.4, 2468.7, 47.990, |, 0.0
9226.2, 138.7, | , 23.3, 0.0, 605.4, | ,  2000,  1932,  6000,  5879, | , -3.4, 2484.5, 48.402, |, 0.0
9227.2, 138.4, | , 23.3, 0.0, 605.7, | ,  2000,  1928,  6000,  5847, | , -3.4, 2468.3, 47.865, |, 0.0
9228.2, 139.4, | , 23.3, 0.0, 599.5, | ,  2000,  1930,  6000,  5856, | , -3.4, 2489.7, 48.343, |, 0.0
9229.2, 139.7, | , 23.3, 0.0, 601.2, | ,  2000,  1933,  6000,  5867, | , -3.4, 2474.3, 48.135, |, 0.0
9230.2, 139.0, | , 23.3, 0.0, 605.3, | ,  2000,  1929,  6000,  5845, | , -3.4, 2474.3, 47.975, |, 0.0
9231.3, 138.8, | , 23.3, 0.0, 604.8, | ,  2000,  1932,  6000,  5850, | , -3.4, 2497.0, 48.462, |, 0.0
9232.3, 138.6, | , 23.3, 0.0, 605.8, | ,  2000,  1929,  6000,  5878, | , -3.4, 2487.5, 48.438, |, 0.0
9233.3, 139.6, | , 23.3, 0.0, 600.9, | ,  2000,  1929,  6000,  5863, | , -3.4, 2468.7, 47.977, |, 0.0
9234.3, 139.7, | , 23.3, 0.0, 600.8, | ,  2000,  1925,  6000,  5849, | , -3.4, 2491.8, 48.316, |, 0.0
9235.3, 138.8, | , 23.3, 0.0, 604.7, | ,  2000,  1929,  6000,  5866, | , -3.4, 2470.8, 48.038, |, 0.0
9236.3, 138.7, | , 23.3, 0.0, 605.0, | ,  2000,  1929,  6000,  5878, | , -3.4, 2463.5, 47.974, |, 0.0
9237.3, 138.8, | , 23.3, 0.0, 606.2, | ,  2000,  1934,  6000,  5841, | , -3.4, 2475.5, 48.000, |, 0.0
9238.3, 138.6, | , 23.3, 0.0, 605.6, | ,  2000,  1928,  6000,  5848, | , -3.4, 2504.7, 48.580, |, 0.0
9239.3, 139.5, | , 23.3, 0.0, 599.7, | ,  2000,  1928,  6000,  5834, | , -3.4, 2484.5, 48.098, |, 0.0
9240.4, 139.8, | , 23.3, 0.0, 600.0, | ,  2000,  1930,  6000,  5863, | , -3.4, 2488.4, 48.367, |, 0.0
9241.4, 138.6, | , 23.3, 0.0, 605.9, | ,  2000,  1931,  6000,  5845, | , -3.4, 2497.0, 48.426, |, 0.0
9242.4, 138.5, | , 23.3, 0.0, 605.7, | ,  2000,  1927,  6000,  5829, | , -3.4, 2470.8, 47.795, |, 0.0
9243.4, 139.0, | , 23.3, 0.0, 606.0, | ,  2000,  1926,  6000,  5871, | , -3.4, 2476.0, 48.149, |, 0.0
9244.4, 139.7, | , 23.3, 0.0, 601.3, | ,  2000,  1922,  6000,  5892, | , -3.4, 2489.2, 48.510, |, 0.0
9245.4, 139.2, | , 23.3, 0.0, 601.0, | ,  2000,  1928,  6000,  5845, | , -3.4, 2466.5, 47.814, |, 0.0
9246.4, 138.5, | , 23.3, 0.0, 605.5, | ,  2000,  1929,  6000,  5845, | , -3.4, 2502.5, 48.522, |, 0.0
9247.4, 138.9, | , 23.3, 0.0, 606.0, | ,  2000,  1932,  6000,  5852, | , -3.4, 2485.8, 48.256, |, 0.0
9248.4, 138.7, | , 23.3, 0.0, 606.0, | ,  2000,  1935,  6000,  5906, | , -3.4, 2473.8, 48.381, |, 0.0
9249.5, 138.6, | , 23.3, 0.0, 605.6, | ,  2000,  1935,  6000,  5863, | , -3.4, 2483.7, 48.300, |, 0.0
9250.5, 139.8, | , 23.3, 0.0, 599.7, | ,  2000,  1929,  6000,  5847, | , -3.4, 2473.8, 47.975, |, 0.0
9251.5, 138.6, | , 23.3, 0.0, 605.7, | ,  2000,  1929,  6000,  5849, | , -3.4, 2482.0, 48.151, |, 0.0
9252.5, 138.6, | , 23.3, 0.0, 605.8, | ,  2000,  1935,  6000,  5852, | , -3.4, 2494.0, 48.442, |, 0.0
9253.5, 138.9, | , 23.3, 0.0, 606.1, | ,  2000,  1924,  6000,  5848, | , -3.4, 2475.5, 47.990, |, 0.0
9254.5, 139.0, | , 23.3, 0.0, 606.1, | ,  2000,  1931,  6000,  5855, | , -3.4, 2504.2, 48.626, |, 0.0
9255.5, 139.2, | , 23.3, 0.0, 600.5, | ,  2000,  1924,  6000,  5852, | , -3.4, 2498.2, 48.451, |, 0.0
9256.5, 139.6, | , 23.3, 0.0, 599.8, | ,  2000,  1930,  6000,  5851, | , -3.4, 2466.1, 47.858, |, 0.0
9257.5, 139.0, | , 23.3, 0.0, 605.7, | ,  2000,  1934,  6000,  5845, | , -3.4, 2492.2, 48.357, |, 0.0
9258.6, 138.7, | , 23.3, 0.0, 605.5, | ,  2000,  1933,  6000,  5883, | , -3.4, 2488.8, 48.516, |, 0.0
9259.6, 138.7, | , 23.3, 0.0, 605.5, | ,  2000,  1933,  6000,  5852, | , -3.4, 2486.2, 48.275, |, 0.0
9260.6, 139.0, | , 23.3, 0.0, 605.4, | ,  2000,  1933,  6000,  5847, | , -3.4, 2460.1, 47.735, |, 0.0
9261.6, 139.7, | , 23.3, 0.0, 600.4, | ,  2000,  1928,  6000,  5864, | , -3.4, 2458.0, 47.771, |, 0.0
9262.6, 138.8, | , 23.3, 0.0, 605.1, | ,  2000,  1936,  6000,  5878, | , -3.4, 2491.0, 48.543, |, 0.0
9263.6, 138.6, | , 23.3, 0.0, 605.6, | ,  2000,  1933,  6000,  5833, | , -3.4, 2460.5, 47.658, |, 0.0
9264.6, 139.0, | , 23.3, 0.0, 605.8, | ,  2000,  1931,  6000,  5860, | , -3.4, 2468.7, 47.974, |, 0.0
9265.6, 139.1, | , 23.3, 0.0, 605.6, | ,  2000,  1934,  6000,  5893, | , -3.4, 2494.8, 48.699, |, 0.0
9266.6, 139.3, | , 23.3, 0.0, 600.3, | ,  2000,  1926,  6000,  5856, | , -3.4, 2457.5, 47.703, |, 0.0
9267.6, 139.1, | , 23.3, 0.0, 600.6, | ,  2000,  1931,  6000,  5832, | , -3.4, 2493.1, 48.272, |, 0.0
9268.7, 139.0, | , 23.3, 0.0, 605.9, | ,  2000,  1927,  6000,  5884, | , -3.4, 2505.5, 48.812, |, 0.0
9269.7, 138.6, | , 23.3, 0.0, 605.1, | ,  2000,  1934,  6000,  5860, | , -3.4, 2462.7, 47.872, |, 0.0
9270.7, 138.6, | , 23.3, 0.0, 605.6, | ,  2000,  1926,  6000,  5871, | , -3.4, 2483.2, 48.288, |, 0.0
9271.7, 139.0, | , 23.3, 0.0, 606.2, | ,  2000,  1929,  6000,  5868, | , -3.4, 2478.5, 48.204, |, 0.0
9272.7, 139.2, | , 23.3, 0.0, 601.0, | ,  2000,  1930,  6000,  5851, | , -3.4, 2490.5, 48.330, |, 0.0
9273.7, 138.7, | , 23.3, 0.0, 605.7, | ,  2000,  1932,  6000,  5852, | , -3.4, 2475.1, 48.052, |, 0.0
9274.7, 138.6, | , 23.3, 0.0, 605.8, | ,  2000,  1931,  6000,  5838, | , -3.4, 2445.5, 47.390, |, 0.0
9275.7, 138.8, | , 23.3, 0.0, 605.7, | ,  2000,  1936,  6000,  5848, | , -3.4, 2470.4, 47.958, |, 0.0
9276.7, 138.4, | , 23.3, 0.0, 605.4, | ,  2000,  1930,  6000,  5875, | , -3.4, 2521.4, 49.083, |, 0.0
9277.7, 139.3, | , 23.3, 0.0, 600.9, | ,  2000,  1929,  6000,  5856, | , -3.4, 2485.4, 48.259, |, 0.0
9278.7, 139.6, | , 23.3, 0.0, 599.4, | ,  2000,  1936,  6000,  5865, | , -3.4, 2466.5, 47.990, |, 0.0
9279.8, 138.9, | , 23.3, 0.0, 605.5, | ,  2000,  1926,  6000,  5819, | , -3.4, 2452.4, 47.376, |, 0.0
9280.8, 138.5, | , 23.3, 0.0, 605.3, | ,  2000,  1930,  6000,  5873, | , -3.4, 2452.0, 47.721, |, 0.0
9281.8, 139.0, | , 23.3, 0.0, 605.6, | ,  2000,  1925,  6000,  5854, | , -3.4, 2483.7, 48.186, |, 0.0
9282.8, 138.9, | , 23.3, 0.0, 605.9, | ,  2000,  1929,  6000,  5869, | , -3.4, 2485.8, 48.344, |, 0.0
9283.8, 139.4, | , 23.3, 0.0, 598.9, | ,  2000,  1926,  6000,  5863, | , -3.4, 2457.5, 47.741, |, 0.0
9284.8, 138.6, | , 23.3, 0.0, 605.4, | ,  2000,  1931,  6000,  5844, | , -3.4, 2470.0, 47.896, |, 0.0
9285.8, 139.0, | , 23.3, 0.0, 605.5, | ,  2000,  1935,  6000,  5841, | , -3.4, 2471.7, 47.938, |, 0.0
9286.8, 138.8, | , 23.3, 0.0, 605.4, | ,  2000,  1925,  6000,  5837, | , -3.4, 2488.0, 48.168, |, 0.0
9287.8, 138.6, | , 23.3, 0.0, 605.4, | ,  2000,  1932,  6000,  5873, | , -3.4, 2490.5, 48.483, |, 0.0
9288.9, 139.3, | , 23.3, 0.0, 600.1, | ,  2000,  1929,  6000,  5849, | , -3.4, 2467.0, 47.859, |, 0.0
9289.9, 139.9, | , 23.3, 0.0, 599.6, | ,  2000,  1929,  6000,  5875, | , -3.4, 2472.1, 48.123, |, 0.0
9290.9, 138.5, | , 23.3, 0.0, 605.4, | ,  2000,  1935,  6000,  5851, | , -3.4, 2472.1, 48.005, |, 0.0
9291.9, 138.6, | , 23.3, 0.0, 605.0, | ,  2000,  1927,  6000,  5882, | , -3.4, 2495.2, 48.594, |, 0.0
9292.9, 138.8, | , 23.3, 0.0, 605.4, | ,  2000,  1930,  6000,  5862, | , -3.4, 2491.0, 48.409, |, 0.0
9293.9, 138.6, | , 23.3, 0.0, 605.4, | ,  2000,  1928,  6000,  5852, | , -3.4, 2474.7, 48.020, |, 0.0
9294.9, 139.4, | , 23.3, 0.0, 599.2, | ,  2000,  1929,  6000,  5843, | , -3.4, 2473.8, 47.954, |, 0.0
9295.9, 139.0, | , 23.3, 0.0, 605.7, | ,  2000,  1936,  6000,  5852, | , -3.4, 2495.7, 48.476, |, 0.0
9296.9, 139.0, | , 23.3, 0.0, 605.5, | ,  2000,  1924,  6000,  5860, | , -3.4, 2473.8, 48.032, |, 0.0
9297.9, 138.6, | , 23.3, 0.0, 605.2, | ,  2000,  1924,  6000,  5855, | , -3.4, 2471.3, 47.949, |, 0.0
9299.0, 138.5, | , 23.3, 0.0, 605.3, | ,  2000,  1933,  6000,  5826, | , -3.4, 2468.7, 47.774, |, 0.0
9300.0, 139.4, | , 23.3, 0.0, 600.7, | ,  2000,  1931,  6000,  5830, | , -3.4, 2492.7, 48.247, |, 0.0
9301.0, 139.4, | , 23.3, 0.0, 600.4, | ,  2000,  1928,  6000,  5876, | , -3.4, 2492.7, 48.515, |, 0.0
9302.0, 138.5, | , 23.3, 0.0, 605.2, | ,  2000,  1926,  6000,  5844, | , -3.4, 2466.5, 47.799, |, 0.0
9303.0, 138.6, | , 23.3, 0.0, 605.3, | ,  2000,  1926,  6000,  5883, | , -3.4, 2509.4, 48.874, |, 0.0
9304.0, 138.9, | , 23.3, 0.0, 605.6, | ,  2000,  1930,  6000,  5850, | , -3.4, 2467.4, 47.878, |, 0.0
9305.0, 138.5, | , 23.3, 0.0, 605.2, | ,  2000,  1929,  6000,  5862, | , -3.4, 2467.8, 47.955, |, 0.0
9306.0, 139.4, | , 23.3, 0.0, 599.5, | ,  2000,  1930,  6000,  5862, | , -3.4, 2477.7, 48.150, |, 0.0
9307.0, 138.9, | , 23.3, 0.0, 605.4, | ,  2000,  1930,  6000,  5863, | , -3.4, 2487.1, 48.342, |, 0.0
9308.1, 138.5, | , 23.3, 0.0, 605.2, | ,  2000,  1934,  6000,  5866, | , -3.4, 2484.1, 48.326, |, 0.0
9309.1, 138.5, | , 23.3, 0.0, 605.4, | ,  2000,  1927,  6000,  5850, | , -3.4, 2485.8, 48.217, |, 0.0
9310.1, 139.0, | , 23.3, 0.0, 605.5, | ,  2000,  1931,  6000,  5885, | , -3.4, 2477.7, 48.297, |, 0.0
9311.1, 139.4, | , 23.3, 0.0, 599.8, | ,  2000,  1931,  6000,  5842, | , -3.4, 2456.3, 47.622, |, 0.0
9312.1, 139.2, | , 23.3, 0.0, 600.9, | ,  2000,  1930,  6000,  5871, | , -3.4, 2473.4, 48.127, |, 0.0
9313.1, 138.5, | , 23.3, 0.0, 605.2, | ,  2000,  1933,  6000,  5839, | , -3.4, 2475.5, 47.985, |, 0.0
9314.1, 139.0, | , 23.3, 0.0, 605.6, | ,  2000,  1932,  6000,  5867, | , -3.4, 2485.8, 48.351, |, 0.0
9315.1, 138.4, | , 23.3, 0.0, 605.1, | ,  2000,  1933,  6000,  5856, | , -3.4, 2474.3, 48.067, |, 0.0
9316.2, 138.8, | , 23.3, 0.0, 604.3, | ,  2000,  1932,  6000,  5886, | , -3.4, 2510.7, 48.950, |, 0.0
9317.2, 139.7, | , 23.2, 0.0, 600.5, | ,  2000,  1927,  6000,  5851, | , -3.4, 2482.0, 48.147, |, 0.0
9318.2, 138.7, | , 23.3, 0.0, 605.0, | ,  2000,  1932,  6000,  5890, | , -3.4, 2475.5, 48.296, |, 0.0
9319.2, 138.6, | , 23.3, 0.0, 605.1, | ,  2000,  1927,  6000,  5848, | , -3.4, 2452.0, 47.547, |, 0.0
9320.2, 138.5, | , 23.3, 0.0, 605.2, | ,  2000,  1929,  6000,  5857, | , -3.4, 2492.2, 48.399, |, 0.0
9321.2, 139.3, | , 23.3, 0.0, 604.7, | ,  2000,  1936,  6000,  5905, | , -3.4, 2507.7, 49.036, |, 0.0
9322.2, 139.3, | , 23.3, 0.0, 600.1, | ,  2000,  1927,  6000,  5838, | , -3.4, 2468.7, 47.814, |, 0.0
9323.2, 139.2, | , 23.3, 0.0, 600.6, | ,  2000,  1926,  6000,  5833, | , -3.4, 2498.2, 48.346, |, 0.0
9324.2, 138.7, | , 23.3, 0.0, 605.1, | ,  2000,  1931,  6000,  5871, | , -3.4, 2493.1, 48.509, |, 0.0
9325.2, 139.0, | , 23.2, 0.0, 604.7, | ,  2000,  1928,  6000,  5864, | , -3.4, 2484.5, 48.288, |, 0.0
9326.2, 138.7, | , 23.3, 0.0, 604.2, | ,  2000,  1931,  6000,  5864, | , -3.4, 2482.4, 48.264, |, 0.0
9327.3, 138.7, | , 23.3, 0.0, 605.3, | ,  2000,  1926,  6000,  5863, | , -3.4, 2485.0, 48.271, |, 0.0
9328.3, 139.8, | , 23.2, 0.0, 599.2, | ,  2000,  1932,  6000,  5847, | , -3.4, 2468.3, 47.887, |, 0.0
9329.3, 138.6, | , 23.3, 0.0, 605.1, | ,  2000,  1925,  6000,  5855, | , -3.4, 2470.4, 47.936, |, 0.0
9330.3, 138.7, | , 23.3, 0.0, 605.0, | ,  2000,  1925,  6000,  5882, | , -3.4, 2490.1, 48.482, |, 0.0
9331.3, 139.1, | , 23.3, 0.0, 604.1, | ,  2000,  1928,  6000,  5840, | , -3.4, 2479.8, 48.043, |, 0.0
9332.3, 138.5, | , 23.3, 0.0, 605.0, | ,  2000,  1929,  6000,  5819, | , -3.4, 2503.8, 48.388, |, 0.0
9333.3, 139.3, | , 23.2, 0.0, 600.1, | ,  2000,  1928,  6000,  5855, | , -3.4, 2511.5, 48.750, |, 0.0
9334.3, 139.2, | , 23.3, 0.0, 599.1, | ,  2000,  1924,  6000,  5858, | , -3.4, 2472.5, 47.991, |, 0.0
9335.3, 138.8, | , 23.2, 0.0, 605.1, | ,  2000,  1930,  6000,  5881, | , -3.4, 2482.8, 48.371, |, 0.0
9336.3, 138.9, | , 23.2, 0.0, 604.2, | ,  2000,  1926,  6000,  5870, | , -3.4, 2484.5, 48.308, |, 0.0
9337.4, 138.6, | , 23.3, 0.0, 605.1, | ,  2000,  1927,  6000,  5870, | , -3.4, 2479.4, 48.212, |, 0.0
9338.4, 138.7, | , 23.2, 0.0, 604.9, | ,  2000,  1925,  6000,  5845, | , -3.4, 2465.3, 47.773, |, 0.0
9339.4, 139.6, | , 23.2, 0.0, 599.6, | ,  2000,  1929,  6000,  5864, | , -3.4, 2497.0, 48.537, |, 0.0
9340.4, 138.5, | , 23.2, 0.0, 605.0, | ,  2000,  1926,  6000,  5848, | , -3.4, 2503.0, 48.533, |, 0.0
9341.4, 138.8, | , 23.3, 0.0, 604.7, | ,  2000,  1934,  6000,  5863, | , -3.4, 2474.7, 48.125, |, 0.0
9342.4, 138.4, | , 23.2, 0.0, 605.1, | ,  2000,  1934,  6000,  5837, | , -3.4, 2467.8, 47.834, |, 0.0
9343.4, 138.6, | , 23.3, 0.0, 604.8, | ,  2000,  1924,  6000,  5877, | , -3.4, 2468.7, 48.033, |, 0.0
9344.4, 139.5, | , 23.2, 0.0, 599.8, | ,  2000,  1931,  6000,  5875, | , -3.4, 2503.8, 48.750, |, 0.0
9345.4, 139.5, | , 23.2, 0.0, 600.8, | ,  2000,  1926,  6000,  5845, | , -3.4, 2474.7, 47.968, |, 0.0
9346.4, 139.2, | , 23.2, 0.0, 604.4, | ,  2000,  1925,  6000,  5848, | , -3.4, 2497.4, 48.414, |, 0.0
9347.5, 138.5, | , 23.3, 0.0, 604.8, | ,  2000,  1930,  6000,  5848, | , -3.4, 2487.1, 48.249, |, 0.0
9348.5, 139.0, | , 23.3, 0.0, 604.8, | ,  2000,  1928,  6000,  5893, | , -3.4, 2485.0, 48.475, |, 0.0
9349.5, 138.8, | , 23.2, 0.0, 605.5, | ,  2000,  1928,  6000,  5854, | , -3.4, 2493.1, 48.386, |, 0.0
9350.5, 139.4, | , 23.2, 0.0, 598.9, | ,  2000,  1925,  6000,  5882, | , -3.4, 2478.1, 48.254, |, 0.0
9351.5, 138.7, | , 23.3, 0.0, 604.2, | ,  2000,  1930,  6000,  5860, | , -3.4, 2483.2, 48.250, |, 0.0
9352.5, 138.5, | , 23.2, 0.0, 605.2, | ,  2000,  1935,  6000,  5843, | , -3.4, 2481.5, 48.141, |, 0.0
9353.5, 138.9, | , 23.3, 0.0, 605.4, | ,  2000,  1929,  6000,  5852, | , -3.4, 2488.4, 48.297, |, 0.0
9354.5, 138.6, | , 23.2, 0.0, 605.1, | ,  2000,  1923,  6000,  5871, | , -3.4, 2482.0, 48.251, |, 0.0
9355.5, 139.3, | , 23.2, 0.0, 600.2, | ,  2000,  1926,  6000,  5870, | , -3.4, 2486.2, 48.344, |, 0.0
9356.6, 139.5, | , 23.2, 0.0, 600.4, | ,  2000,  1926,  6000,  5852, | , -3.4, 2451.5, 47.555, |, 0.0
9357.6, 138.8, | , 23.2, 0.0, 605.4, | ,  2000,  1928,  6000,  5869, | , -3.4, 2488.8, 48.396, |, 0.0
9358.6, 138.7, | , 23.2, 0.0, 604.9, | ,  2000,  1932,  6000,  5887, | , -3.4, 2493.5, 48.628, |, 0.0
9359.6, 138.9, | , 23.2, 0.0, 605.4, | ,  2000,  1929,  6000,  5851, | , -3.4, 2488.0, 48.273, |, 0.0
9360.6, 138.4, | , 23.2, 0.0, 605.0, | ,  2000,  1924,  6000,  5836, | , -3.4, 2458.0, 47.575, |, 0.0
9361.6, 139.6, | , 23.2, 0.0, 598.7, | ,  2000,  1930,  6000,  5871, | , -3.4, 2496.5, 48.571, |, 0.0
9362.6, 139.0, | , 23.2, 0.0, 605.2, | ,  2000,  1925,  6000,  5846, | , -3.4, 2500.4, 48.464, |, 0.0
9363.6, 138.9, | , 23.2, 0.0, 605.6, | ,  2000,  1931,  6000,  5871, | , -3.4, 2488.8, 48.430, |, 0.0
9364.6, 138.5, | , 23.2, 0.0, 605.1, | ,  2000,  1934,  6000,  5839, | , -3.4, 2477.3, 48.026, |, 0.0
9365.7, 138.5, | , 23.2, 0.0, 605.7, | ,  2000,  1933,  6000,  5842, | , -3.4, 2478.1, 48.058, |, 0.0
9366.7, 139.8, | , 23.2, 0.0, 600.5, | ,  2000,  1933,  6000,  5880, | , -3.4, 2487.5, 48.473, |, 0.0
9367.7, 139.0, | , 23.2, 0.0, 600.9, | ,  2000,  1923,  6000,  5845, | , -3.4, 2469.1, 47.838, |, 0.0
9368.7, 138.6, | , 23.2, 0.0, 605.3, | ,  2000,  1926,  6000,  5883, | , -3.4, 2485.4, 48.408, |, 0.0
9369.7, 138.8, | , 23.2, 0.0, 605.7, | ,  2000,  1927,  6000,  5871, | , -3.4, 2485.0, 48.332, |, 0.0
9370.7, 139.0, | , 23.2, 0.0, 605.7, | ,  2000,  1924,  6000,  5856, | , -3.4, 2482.0, 48.164, |, 0.0
9371.7, 138.7, | , 23.2, 0.0, 602.7, | ,  2000,  1925,  6000,  5852, | , -3.4, 2464.4, 47.798, |, 0.0
9372.7, 139.2, | , 23.2, 0.0, 599.2, | ,  2000,  1929,  6000,  5827, | , -3.4, 2485.8, 48.087, |, 0.0
9373.7, 139.0, | , 23.2, 0.0, 605.7, | ,  2000,  1941,  6000,  5869, | , -3.4, 2487.1, 48.443, |, 0.0
9374.8, 138.6, | , 23.2, 0.0, 605.5, | ,  2000,  1929,  6000,  5849, | , -3.4, 2497.0, 48.439, |, 0.0
9375.8, 138.6, | , 23.2, 0.0, 605.4, | ,  2000,  1933,  6000,  5863, | , -3.4, 2465.7, 47.948, |, 0.0
9376.8, 139.1, | , 23.2, 0.0, 604.6, | ,  2000,  1925,  6000,  5856, | , -3.4, 2467.4, 47.883, |, 0.0
9377.8, 139.3, | , 23.2, 0.0, 600.3, | ,  2000,  1933,  6000,  5852, | , -3.4, 2498.7, 48.513, |, 0.0
9378.8, 139.0, | , 23.2, 0.0, 600.9, | ,  2000,  1928,  6000,  5837, | , -3.4, 2475.5, 47.941, |, 0.0
9379.8, 138.6, | , 23.2, 0.0, 605.5, | ,  2000,  1927,  6000,  5865, | , -3.4, 2483.7, 48.268, |, 0.0
9380.8, 139.0, | , 23.2, 0.0, 605.6, | ,  2000,  1933,  6000,  5878, | , -3.4, 2485.0, 48.411, |, 0.0
9381.8, 138.8, | , 23.2, 0.0, 604.7, | ,  2000,  1930,  6000,  5866, | , -3.4, 2477.3, 48.170, |, 0.0
9382.8, 138.6, | , 23.2, 0.0, 605.3, | ,  2000,  1933,  6000,  5859, | , -3.4, 2485.8, 48.306, |, 0.0
9383.9, 139.8, | , 23.2, 0.0, 599.2, | ,  2000,  1921,  6000,  5854, | , -3.4, 2457.1, 47.651, |, 0.0
9384.9, 138.9, | , 23.2, 0.0, 605.6, | ,  2000,  1931,  6000,  5848, | , -3.4, 2462.7, 47.778, |, 0.0
9385.9, 138.5, | , 23.2, 0.0, 605.3, | ,  2000,  1926,  6000,  5863, | , -3.4, 2490.5, 48.382, |, 0.0
9386.9, 139.0, | , 23.2, 0.0, 604.6, | ,  2000,  1929,  6000,  5871, | , -3.4, 2512.0, 48.861, |, 0.0
9387.9, 138.8, | , 23.2, 0.0, 605.5, | ,  2000,  1928,  6000,  5857, | , -3.4, 2487.1, 48.294, |, 0.0
9388.9, 139.5, | , 23.2, 0.0, 599.1, | ,  2000,  1925,  6000,  5875, | , -3.4, 2485.0, 48.340, |, 0.0
9389.9, 139.5, | , 23.2, 0.0, 598.8, | ,  2000,  1926,  6000,  5869, | , -3.4, 2452.4, 47.680, |, 0.0
9390.9, 138.8, | , 23.2, 0.0, 605.1, | ,  2000,  1929,  6000,  5833, | , -3.4, 2482.0, 48.050, |, 0.0
9391.9, 138.8, | , 23.2, 0.0, 603.5, | ,  2000,  1935,  6000,  5887, | , -3.4, 2491.4, 48.604, |, 0.0
9393.0, 138.7, | , 23.2, 0.0, 604.8, | ,  2000,  1925,  6000,  5864, | , -3.4, 2461.0, 47.813, |, 0.0
9394.0, 138.5, | , 23.2, 0.0, 605.0, | ,  2000,  1930,  6000,  5845, | , -3.4, 2485.8, 48.205, |, 0.0
9395.0, 139.6, | , 23.2, 0.0, 598.9, | ,  2000,  1931,  6000,  5889, | , -3.4, 2498.7, 48.734, |, 0.0
9396.0, 138.4, | , 23.2, 0.0, 605.0, | ,  2000,  1931,  6000,  5818, | , -3.4, 2435.7, 47.082, |, 0.0
9397.0, 139.2, | , 23.2, 0.0, 604.5, | ,  2000,  1933,  6000,  5875, | , -3.4, 2491.0, 48.508, |, 0.0
9398.0, 138.9, | , 23.2, 0.0, 605.3, | ,  2000,  1929,  6000,  5833, | , -3.4, 2463.5, 47.697, |, 0.0
9399.0, 138.5, | , 23.2, 0.0, 605.0, | ,  2000,  1933,  6000,  5856, | , -3.4, 2490.5, 48.382, |, 0.0
9400.0, 139.3, | , 23.2, 0.0, 599.9, | ,  2000,  1928,  6000,  5850, | , -3.4, 2485.8, 48.225, |, 0.0
9401.0, 139.7, | , 23.2, 0.0, 600.7, | ,  2000,  1935,  6000,  5886, | , -3.4, 2483.7, 48.446, |, 0.0
9402.1, 138.7, | , 23.2, 0.0, 604.1, | ,  2000,  1931,  6000,  5856, | , -3.4, 2490.1, 48.358, |, 0.0
9403.1, 138.5, | , 23.2, 0.0, 605.2, | ,  2000,  1927,  6000,  5859, | , -3.4, 2505.1, 48.642, |, 0.0
9404.1, 138.6, | , 23.2, 0.0, 605.1, | ,  2000,  1928,  6000,  5853, | , -3.4, 2482.8, 48.186, |, 0.0
9405.1, 139.0, | , 23.2, 0.0, 605.4, | ,  2000,  1928,  6000,  5871, | , -3.4, 2474.7, 48.137, |, 0.0
9406.1, 139.4, | , 23.2, 0.0, 599.1, | ,  2000,  1928,  6000,  5866, | , -3.4, 2461.0, 47.841, |, 0.0
9407.1, 138.6, | , 23.2, 0.0, 604.3, | ,  2000,  1935,  6000,  5856, | , -3.4, 2479.8, 48.187, |, 0.0
9408.1, 138.8, | , 23.2, 0.0, 605.5, | ,  2000,  1928,  6000,  5852, | , -3.4, 2503.4, 48.577, |, 0.0
9409.1, 138.6, | , 23.2, 0.0, 604.8, | ,  2000,  1926,  6000,  5871, | , -3.4, 2508.1, 48.777, |, 0.0
9410.1, 138.6, | , 23.2, 0.0, 605.0, | ,  2000,  1926,  6000,  5858, | , -3.4, 2463.1, 47.818, |, 0.0
9411.2, 139.6, | , 23.2, 0.0, 599.8, | ,  2000,  1923,  6000,  5858, | , -3.4, 2468.3, 47.902, |, 0.0
9412.2, 139.7, | , 23.2, 0.0, 600.5, | ,  2000,  1935,  6000,  5866, | , -3.4, 2485.8, 48.364, |, 0.0
9413.2, 138.4, | , 23.2, 0.0, 604.8, | ,  2000,  1929,  6000,  5839, | , -3.4, 2470.4, 47.860, |, 0.0
9414.2, 138.6, | , 23.2, 0.0, 605.0, | ,  2000,  1930,  6000,  5860, | , -3.4, 2521.8, 48.991, |, 0.0
9415.2, 138.9, | , 23.2, 0.0, 605.3, | ,  2000,  1934,  6000,  5852, | , -3.4, 2496.1, 48.471, |, 0.0
9416.2, 138.4, | , 23.2, 0.0, 604.8, | ,  2000,  1933,  6000,  5846, | , -3.4, 2486.7, 48.246, |, 0.0
9417.2, 139.6, | , 23.2, 0.0, 598.6, | ,  2000,  1933,  6000,  5868, | , -3.4, 2499.1, 48.626, |, 0.0
9418.2, 139.0, | , 23.2, 0.0, 605.1, | ,  2000,  1932,  6000,  5853, | , -3.4, 2464.4, 47.853, |, 0.0
9419.2, 139.0, | , 23.2, 0.0, 604.9, | ,  2000,  1926,  6000,  5863, | , -3.4, 2465.3, 47.893, |, 0.0
9420.2, 138.4, | , 23.2, 0.0, 604.5, | ,  2000,  1933,  6000,  5844, | , -3.4, 2490.1, 48.298, |, 0.0
9421.3, 138.6, | , 23.2, 0.0, 604.8, | ,  2000,  1937,  6000,  5890, | , -3.4, 2518.4, 49.156, |, 0.0
9422.3, 139.7, | , 23.2, 0.0, 599.7, | ,  2000,  1931,  6000,  5848, | , -3.4, 2473.8, 47.993, |, 0.0
9423.3, 139.2, | , 23.2, 0.0, 600.5, | ,  2000,  1926,  6000,  5875, | , -3.4, 2468.3, 48.025, |, 0.0
9424.3, 139.0, | , 23.2, 0.0, 604.8, | ,  2000,  1927,  6000,  5862, | , -3.4, 2470.4, 47.993, |, 0.0
9425.3, 138.9, | , 23.2, 0.0, 605.0, | ,  2000,  1932,  6000,  5833, | , -3.4, 2479.8, 48.025, |, 0.0
9426.3, 138.6, | , 23.2, 0.0, 604.6, | ,  2000,  1933,  6000,  5871, | , -3.4, 2494.0, 48.544, |, 0.0
9427.3, 138.8, | , 23.2, 0.0, 604.4, | ,  2000,  1933,  6000,  5870, | , -3.4, 2476.4, 48.193, |, 0.0
9428.4, 139.8, | , 23.2, 0.0, 599.2, | ,  2000,  1923,  6000,  5850, | , -3.4, 2459.3, 47.681, |, 0.0
9429.4, 138.7, | , 23.2, 0.0, 604.5, | ,  2000,  1935,  6000,  5857, | , -3.4, 2458.8, 47.786, |, 0.0
9430.4, 138.7, | , 23.2, 0.0, 604.3, | ,  2000,  1928,  6000,  5841, | , -3.4, 2465.7, 47.773, |, 0.0
9431.4, 138.8, | , 23.2, 0.0, 605.0, | ,  2000,  1935,  6000,  5813, | , -3.4, 2482.8, 47.978, |, 0.0
9432.4, 138.5, | , 23.2, 0.0, 604.7, | ,  2000,  1926,  6000,  5848, | , -3.4, 2491.4, 48.307, |, 0.0
9433.4, 139.3, | , 23.2, 0.0, 599.3, | ,  2000,  1925,  6000,  5852, | , -3.4, 2489.7, 48.294, |, 0.0
9434.4, 139.2, | , 23.2, 0.0, 600.6, | ,  2000,  1929,  6000,  5853, | , -3.4, 2468.3, 47.908, |, 0.0
9435.4, 138.8, | , 23.2, 0.0, 604.9, | ,  2000,  1929,  6000,  5819, | , -3.4, 2488.8, 48.099, |, 0.0
9436.4, 138.5, | , 23.2, 0.0, 604.4, | ,  2000,  1925,  6000,  5858, | , -3.4, 2479.0, 48.123, |, 0.0
9437.5, 138.5, | , 23.2, 0.0, 604.7, | ,  2000,  1934,  6000,  5856, | , -3.4, 2502.5, 48.616, |, 0.0
9438.5, 139.2, | , 23.2, 0.0, 603.5, | ,  2000,  1927,  6000,  5860, | , -3.4, 2448.1, 47.548, |, 0.0
9439.5, 139.2, | , 23.2, 0.0, 598.9, | ,  2000,  1928,  6000,  5843, | , -3.4, 2489.2, 48.243, |, 0.0
9440.5, 138.6, | , 23.2, 0.0, 604.7, | ,  2000,  1930,  6000,  5851, | , -3.4, 2505.5, 48.623, |, 0.0
9441.5, 138.7, | , 23.2, 0.0, 604.8, | ,  2000,  1929,  6000,  5860, | , -3.4, 2501.2, 48.584, |, 0.0
9442.5, 138.4, | , 23.2, 0.0, 604.9, | ,  2000,  1933,  6000,  5856, | , -3.4, 2490.1, 48.371, |, 0.0
9443.5, 138.8, | , 23.2, 0.0, 603.9, | ,  2000,  1930,  6000,  5868, | , -3.4, 2503.8, 48.700, |, 0.0
9444.5, 139.3, | , 23.2, 0.0, 599.7, | ,  2000,  1928,  6000,  5863, | , -3.4, 2460.1, 47.808, |, 0.0
9445.5, 139.0, | , 23.2, 0.0, 600.5, | ,  2000,  1923,  6000,  5850, | , -3.4, 2486.2, 48.202, |, 0.0
9446.5, 138.9, | , 23.2, 0.0, 605.0, | ,  2000,  1935,  6000,  5855, | , -3.4, 2461.0, 47.812, |, 0.0
9447.6, 138.6, | , 23.2, 0.0, 604.8, | ,  2000,  1932,  6000,  5838, | , -3.4, 2462.3, 47.717, |, 0.0
9448.6, 138.7, | , 23.2, 0.0, 604.0, | ,  2000,  1933,  6000,  5872, | , -3.4, 2467.0, 48.027, |, 0.0
9449.6, 138.8, | , 23.2, 0.0, 605.3, | ,  2000,  1934,  6000,  5829, | , -3.4, 2464.0, 47.704, |, 0.0
9450.6, 139.2, | , 23.2, 0.0, 599.3, | ,  2000,  1925,  6000,  5871, | , -3.4, 2461.4, 47.865, |, 0.0
9451.6, 138.6, | , 23.2, 0.0, 605.0, | ,  2000,  1934,  6000,  5860, | , -3.4, 2461.0, 47.837, |, 0.0
9452.6, 138.9, | , 23.2, 0.0, 605.2, | ,  2000,  1929,  6000,  5848, | , -3.4, 2461.0, 47.738, |, 0.0
9453.6, 138.7, | , 23.2, 0.0, 604.3, | ,  2000,  1927,  6000,  5868, | , -3.4, 2458.8, 47.808, |, 0.0
9454.6, 138.7, | , 23.2, 0.0, 604.2, | ,  2000,  1935,  6000,  5845, | , -3.4, 2458.8, 47.712, |, 0.0
9455.6, 139.1, | , 23.2, 0.0, 599.9, | ,  2000,  1925,  6000,  5853, | , -3.4, 2462.3, 47.770, |, 0.0
9456.6, 139.6, | , 23.2, 0.0, 600.2, | ,  2000,  1933,  6000,  5885, | , -3.4, 2459.3, 47.953, |, 0.0
9457.6, 138.7, | , 23.2, 0.0, 604.5, | ,  2000,  1927,  6000,  5852, | , -3.4, 2461.8, 47.762, |, 0.0
9458.7, 138.6, | , 23.2, 0.0, 604.3, | ,  2000,  1930,  6000,  5855, | , -3.4, 2470.4, 47.967, |, 0.0
9459.7, 139.0, | , 23.2, 0.0, 599.5, | ,  2000,  1926,  6000,  5875, | , -3.4, 2484.5, 48.343, |, 0.0
9460.7, 138.9, | , 23.2, 0.0, 604.6, | ,  2000,  1935,  6000,  5852, | , -3.4, 2466.5, 47.902, |, 0.0
9461.7, 139.4, | , 23.2, 0.0, 598.5, | ,  2000,  1929,  6000,  5872, | , -3.4, 2458.0, 47.827, |, 0.0
9462.7, 138.6, | , 23.2, 0.0, 604.8, | ,  2000,  1936,  6000,  5869, | , -3.4, 2458.4, 47.857, |, 0.0
9463.7, 139.1, | , 23.2, 0.0, 603.8, | ,  2000,  1935,  6000,  5850, | , -3.4, 440.8, 8.577, |, 0.0
9464.7, 138.6, | , 23.2, 0.0, 604.4, | ,  2000,  1926,  6000,  5837, | , -3.4, 518.4, 10.056, |, 0.0
9465.7, 138.4, | , 23.2, 0.0, 604.3, | ,  2000,  1929,  6000,  5848, | , -3.4, 582.7, 11.323, |, 0.0
9466.7, 139.4, | , 23.2, 0.0, 600.0, | ,  2000,  1923,  6000,  5871, | , -3.4, 658.5, 12.823, |, 0.0
9467.8, 139.7, | , 23.2, 0.0, 599.3, | ,  2000,  1927,  6000,  5856, | , -3.4, 709.9, 13.804, |, 0.0
9468.8, 138.9, | , 23.2, 0.0, 603.0, | ,  2000,  1938,  6000,  5870, | , -3.4, 786.6, 15.344, |, 0.0
9469.8, 138.6, | , 23.2, 0.0, 604.4, | ,  2000,  1931,  6000,  5871, | , -3.4, 862.0, 16.800, |, 0.0
9470.8, 138.7, | , 23.2, 0.0, 603.7, | ,  2000,  1930,  6000,  5857, | , -3.4, 941.7, 18.318, |, 0.0
9471.8, 138.8, | , 23.2, 0.0, 604.8, | ,  2000,  1928,  6000,  5836, | , -3.4, 1010.3, 19.590, |, 0.0
9472.8, 139.3, | , 23.2, 0.0, 599.7, | ,  2000,  1930,  6000,  5861, | , -3.4, 1074.1, 20.900, |, 0.0
9473.8, 139.1, | , 23.2, 0.0, 604.0, | ,  2000,  1931,  6000,  5863, | , -3.4, 1137.9, 22.152, |, 0.0
9474.8, 139.0, | , 23.2, 0.0, 604.5, | ,  2000,  1932,  6000,  5845, | , -3.4, 1218.9, 23.673, |, 0.0
9475.8, 138.8, | , 23.2, 0.0, 604.3, | ,  2000,  1938,  6000,  5887, | , -3.4, 1283.2, 25.073, |, 0.0
9476.8, 138.5, | , 23.2, 0.0, 604.8, | ,  2000,  1930,  6000,  5841, | , -3.4, 1352.2, 26.235, |, 0.0
9477.9, 139.6, | , 23.2, 0.0, 600.0, | ,  2000,  1931,  6000,  5847, | , -3.4, 1440.8, 27.979, |, 0.0
9478.9, 139.2, | , 23.2, 0.0, 599.0, | ,  2000,  1931,  6000,  5834, | , -3.4, 1496.1, 29.003, |, 0.0
9479.9, 138.4, | , 23.2, 0.0, 604.6, | ,  2000,  1931,  6000,  5840, | , -3.4, 1554.8, 30.164, |, 0.0
9480.9, 138.6, | , 23.2, 0.0, 604.6, | ,  2000,  1927,  6000,  5862, | , -3.4, 1610.9, 31.322, |, 0.0
9481.9, 138.8, | , 23.2, 0.0, 605.3, | ,  2000,  1933,  6000,  5867, | , -3.4, 1673.5, 32.579, |, 0.0
9482.9, 138.6, | , 23.2, 0.0, 604.6, | ,  2000,  1931,  6000,  5863, | , -3.4, 1719.8, 33.454, |, 0.0
9483.9, 139.3, | , 23.2, 0.0, 598.5, | ,  2000,  1929,  6000,  5851, | , -3.4, 1795.2, 34.858, |, 0.0
9484.9, 139.0, | , 23.2, 0.0, 605.0, | ,  2000,  1930,  6000,  5878, | , -3.4, 1859.9, 36.243, |, 0.0
9485.9, 138.5, | , 23.2, 0.0, 604.5, | ,  2000,  1923,  6000,  5859, | , -3.4, 1902.3, 36.943, |, 0.0
9486.9, 138.5, | , 23.2, 0.0, 604.6, | ,  2000,  1928,  6000,  5858, | , -3.4, 1954.5, 37.977, |, 0.0
9488.0, 138.8, | , 23.2, 0.0, 603.6, | ,  2000,  1930,  6000,  5847, | , -3.4, 2018.8, 39.177, |, 0.0
9489.0, 139.7, | , 23.2, 0.0, 599.7, | ,  2000,  1927,  6000,  5852, | , -3.4, 2090.8, 40.581, |, 0.0
9490.0, 139.3, | , 23.2, 0.0, 600.6, | ,  2000,  1925,  6000,  5870, | , -3.4, 2131.9, 41.462, |, 0.0
9491.0, 138.5, | , 23.2, 0.0, 604.9, | ,  2000,  1928,  6000,  5866, | , -3.4, 2199.2, 42.763, |, 0.0
9492.0, 138.5, | , 23.2, 0.0, 605.1, | ,  2000,  1932,  6000,  5843, | , -3.4, 2225.8, 43.172, |, 0.0
9493.0, 138.9, | , 23.2, 0.0, 604.5, | ,  2000,  1932,  6000,  5865, | , -3.4, 2263.5, 44.028, |, 0.0
9494.0, 138.9, | , 23.2, 0.0, 604.4, | ,  2000,  1934,  6000,  5871, | , -3.4, 2335.4, 45.469, |, 0.0
9495.0, 139.9, | , 23.2, 0.0, 599.4, | ,  2000,  1928,  6000,  5850, | , -3.4, 2323.4, 45.082, |, 0.0
9496.0, 138.4, | , 23.2, 0.0, 605.0, | ,  2000,  1927,  6000,  5844, | , -3.4, 2358.6, 45.717, |, 0.0
9497.1, 138.5, | , 23.2, 0.0, 604.9, | ,  2000,  1932,  6000,  5852, | , -3.4, 2435.3, 47.282, |, 0.0
9498.1, 138.5, | , 23.2, 0.0, 605.2, | ,  2000,  1934,  6000,  5848, | , -3.4, 2458.4, 47.712, |, 0.0
9499.1, 139.1, | , 23.2, 0.0, 604.2, | ,  2000,  1930,  6000,  5897, | , -3.4, 2458.4, 47.998, |, 0.0
9500.1, 139.3, | , 23.2, 0.0, 599.9, | ,  2000,  1932,  6000,  5854, | , -3.4, 2445.1, 47.484, |, 0.0
9501.1, 139.3, | , 23.2, 0.0, 600.6, | ,  2000,  1930,  6000,  5861, | , -3.4, 2452.4, 47.657, |, 0.0
9502.1, 139.0, | , 23.2, 0.0, 604.7, | ,  2000,  1925,  6000,  5867, | , -3.4, 2454.1, 47.700, |, 0.0
9503.1, 138.4, | , 23.2, 0.0, 604.5, | ,  2000,  1930,  6000,  5848, | , -3.4, 2486.2, 48.235, |, 0.0
9504.1, 138.6, | , 23.2, 0.0, 603.4, | ,  2000,  1932,  6000,  5864, | , -3.4, 2528.7, 49.165, |, 0.0
9505.1, 138.7, | , 23.2, 0.0, 604.5, | ,  2000,  1933,  6000,  5875, | , -3.4, 2536.4, 49.388, |, 0.0
9506.1, 139.6, | , 23.2, 0.0, 598.8, | ,  2000,  1925,  6000,  5845, | , -3.4, 2506.4, 48.570, |, 0.0
9507.2, 138.8, | , 23.2, 0.0, 604.7, | ,  2000,  1929,  6000,  5900, | , -3.4, 2530.4, 49.409, |, 0.0
9508.2, 138.5, | , 23.2, 0.0, 604.5, | ,  2000,  1931,  6000,  5845, | , -3.4, 2491.8, 48.322, |, 0.0
9509.2, 138.7, | , 23.2, 0.0, 603.9, | ,  2000,  1925,  6000,  5856, | , -3.4, 2530.4, 49.105, |, 0.0
9510.2, 138.9, | , 23.2, 0.0, 605.0, | ,  2000,  1933,  6000,  5845, | , -3.4, 2530.4, 49.089, |, 0.0
9511.2, 139.1, | , 23.2, 0.0, 599.9, | ,  2000,  1925,  6000,  5843, | , -3.4, 2530.0, 49.016, |, 0.0
9512.2, 139.3, | , 23.2, 0.0, 600.4, | ,  2000,  1928,  6000,  5867, | , -3.4, 2527.0, 49.123, |, 0.0
9513.2, 138.9, | , 23.2, 0.0, 604.6, | ,  2000,  1929,  6000,  5846, | , -3.4, 2513.7, 48.741, |, 0.0
9514.2, 139.2, | , 23.2, 0.0, 604.6, | ,  2000,  1927,  6000,  5878, | , -3.4, 2518.0, 49.019, |, 0.0
9515.2, 138.5, | , 23.2, 0.0, 604.9, | ,  2000,  1930,  6000,  5853, | , -3.4, 2497.8, 48.488, |, 0.0
9516.2, 138.9, | , 23.2, 0.0, 604.7, | ,  2000,  1930,  6000,  5864, | , -3.4, 2547.1, 49.512, |, 0.0
9517.3, 139.7, | , 23.2, 0.0, 600.6, | ,  2000,  1930,  6000,  5878, | , -3.4, 2517.5, 49.028, |, 0.0
9518.3, 138.6, | , 23.2, 0.0, 604.5, | ,  2000,  1933,  6000,  5848, | , -3.4, 2515.8, 48.823, |, 0.0
9519.3, 138.7, | , 23.2, 0.0, 603.9, | ,  2000,  1929,  6000,  5828, | , -3.4, 2509.0, 48.542, |, 0.0
9520.3, 138.8, | , 23.2, 0.0, 604.8, | ,  2000,  1930,  6000,  5835, | , -3.4, 2510.7, 48.621, |, 0.0
9521.3, 138.6, | , 23.2, 0.0, 605.0, | ,  2000,  1926,  6000,  5852, | , -3.4, 2508.1, 48.650, |, 0.0
9522.3, 139.2, | , 23.2, 0.0, 599.7, | ,  2000,  1922,  6000,  5856, | , -3.4, 2499.1, 48.482, |, 0.0
9523.3, 139.2, | , 23.2, 0.0, 598.7, | ,  2000,  1923,  6000,  5870, | , -3.4, 2501.2, 48.615, |, 0.0
9524.3, 139.1, | , 23.2, 0.0, 604.3, | ,  2000,  1930,  6000,  5872, | , -3.4, 2494.0, 48.531, |, 0.0
9525.3, 138.7, | , 23.2, 0.0, 604.5, | ,  2000,  1930,  6000,  5915, | , -3.4, 2485.8, 48.636, |, 0.0
9526.3, 138.6, | , 23.2, 0.0, 604.3, | ,  2000,  1933,  6000,  5831, | , -3.4, 2476.8, 47.961, |, 0.0
9527.4, 138.8, | , 23.2, 0.0, 604.9, | ,  2000,  1933,  6000,  5809, | , -3.4, 2483.7, 47.960, |, 0.0
9528.4, 139.4, | , 23.2, 0.0, 598.4, | ,  2000,  1922,  6000,  5848, | , -3.4, 2518.4, 48.800, |, 0.0
9529.4, 138.7, | , 23.2, 0.0, 603.7, | ,  2000,  1933,  6000,  5870, | , -3.4, 2494.4, 48.541, |, 0.0
9530.4, 138.7, | , 23.2, 0.0, 604.5, | ,  2000,  1925,  6000,  5874, | , -3.4, 2510.2, 48.826, |, 0.0
9531.4, 138.9, | , 23.2, 0.0, 604.7, | ,  2000,  1926,  6000,  5870, | , -3.4, 2482.4, 48.265, |, 0.0
9532.4, 138.5, | , 23.2, 0.0, 604.4, | ,  2000,  1930,  6000,  5851, | , -3.4, 2483.2, 48.189, |, 0.0
9533.4, 139.3, | , 23.2, 0.0, 599.1, | ,  2000,  1921,  6000,  5855, | , -3.4, 2508.5, 48.650, |, 0.0
9534.4, 139.8, | , 23.2, 0.0, 599.5, | ,  2000,  1924,  6000,  5853, | , -3.4, 2474.7, 48.003, |, 0.0
9535.4, 139.6, | , 23.2, 0.0, 599.0, | ,  2000,  1929,  6000,  5870, | , -3.4, 2485.4, 48.345, |, 0.0
9536.5, 138.7, | , 23.2, 0.0, 604.2, | ,  2000,  1928,  6000,  5838, | , -3.4, 2489.2, 48.213, |, 0.0
9537.5, 139.1, | , 23.2, 0.0, 604.6, | ,  2000,  1935,  6000,  5870, | , -3.4, 2481.1, 48.295, |, 0.0
9538.5, 138.8, | , 23.2, 0.0, 605.0, | ,  2000,  1926,  6000,  5831, | , -3.4, 2484.5, 48.067, |, 0.0
9539.5, 139.5, | , 23.2, 0.0, 598.2, | ,  2000,  1931,  6000,  5878, | , -3.4, 2497.8, 48.651, |, 0.0
9540.5, 138.7, | , 23.2, 0.0, 604.6, | ,  2000,  1938,  6000,  5848, | , -3.4, 2459.7, 47.769, |, 0.0
9541.5, 139.0, | , 23.2, 0.0, 605.2, | ,  2000,  1930,  6000,  5869, | , -3.4, 2482.4, 48.285, |, 0.0
9542.5, 138.5, | , 23.2, 0.0, 604.5, | ,  2000,  1935,  6000,  5851, | , -3.4, 2466.1, 47.887, |, 0.0
9543.5, 139.3, | , 23.2, 0.0, 600.9, | ,  2000,  1925,  6000,  5886, | , -3.4, 2499.5, 48.695, |, 0.0
9544.5, 139.7, | , 23.2, 0.0, 599.8, | ,  2000,  1923,  6000,  5848, | , -3.4, 2494.0, 48.343, |, 0.0
9545.6, 139.3, | , 23.2, 0.0, 599.4, | ,  2000,  1933,  6000,  5869, | , -3.4, 2521.8, 49.072, |, 0.0
9546.6, 138.5, | , 23.2, 0.0, 604.9, | ,  2000,  1930,  6000,  5851, | , -3.4, 2467.8, 47.895, |, 0.0
9547.6, 138.7, | , 23.2, 0.0, 604.2, | ,  3000,  1929,  9000,  5876, | , -3.4, 2475.5, 48.194, |, 0.0
9548.6, 139.3, | , 23.2, 0.0, 604.7, | ,  3000,  2889,  9000,  8654, | , -3.4, 2531.2, 72.863, |, 0.0
9549.6, 139.0, | , 23.2, 0.0, 604.6, | ,  3000,  2900,  9000,  8385, | , -3.4, 2455.0, 69.094, |, 0.0
9550.6, 139.4, | , 23.2, 0.0, 600.1, | ,  3000,  2895,  9000,  8516, | , -3.4, 2419.8, 68.875, |, 0.0
9551.6, 140.0, | , 23.2, 0.0, 599.1, | ,  3000,  2899,  9000,  8614, | , -3.4, 2441.7, 70.117, |, 0.0
9552.6, 138.7, | , 23.2, 0.0, 604.6, | ,  3000,  2910,  9000,  8649, | , -3.4, 2480.3, 71.501, |, 0.0
9553.7, 139.0, | , 23.2, 0.0, 604.2, | ,  3000,  2905,  9000,  8746, | , -3.4, 2508.5, 72.894, |, 0.0
9554.7, 138.8, | , 23.2, 0.0, 604.5, | ,  3000,  2909,  9000,  8727, | , -3.4, 2507.7, 72.774, |, 0.0
9555.7, 138.7, | , 23.2, 0.0, 604.5, | ,  3000,  2901,  9000,  8721, | , -3.4, 2459.3, 71.285, |, 0.0
9556.7, 140.0, | , 23.2, 0.0, 598.2, | ,  3000,  2905,  9000,  8738, | , -3.4, 2485.0, 72.160, |, 0.0
9557.7, 139.8, | , 23.2, 0.0, 600.4, | ,  3000,  2907,  9000,  8756, | , -3.4, 2508.5, 72.968, |, 0.0
9558.7, 139.0, | , 23.2, 0.0, 603.2, | ,  3000,  2909,  9000,  8769, | , -3.4, 2491.8, 72.573, |, 0.0
9559.7, 138.9, | , 23.2, 0.0, 604.0, | ,  3000,  2904,  9000,  8812, | , -3.4, 2491.8, 72.814, |, 0.0
9560.7, 138.9, | , 23.2, 0.0, 604.7, | ,  3000,  2902,  9000,  8744, | , -3.4, 2497.8, 72.547, |, 0.0
9561.8, 139.8, | , 23.2, 0.0, 599.9, | ,  3000,  2899,  9000,  8741, | , -3.4, 2520.1, 73.157, |, 0.0
9562.8, 139.6, | , 23.2, 0.0, 598.9, | ,  3000,  2900,  9000,  8812, | , -3.4, 2491.4, 72.769, |, 0.0
9563.8, 138.9, | , 23.2, 0.0, 603.6, | ,  3000,  2909,  9000,  8791, | , -3.4, 2474.7, 72.214, |, 0.0
9564.8, 138.7, | , 23.2, 0.0, 604.0, | ,  3000,  2904,  9000,  8755, | , -3.4, 2489.2, 72.381, |, 0.0
9565.8, 138.7, | , 23.2, 0.0, 604.2, | ,  3000,  2907,  9000,  8790, | , -3.4, 2485.4, 72.505, |, 0.0
9566.8, 138.9, | , 23.2, 0.0, 604.3, | ,  3000,  2910,  9000,  8794, | , -3.4, 2500.0, 72.975, |, 0.0
9567.8, 140.0, | , 23.2, 0.0, 595.8, | ,  3000,  2897,  9000,  8777, | , -3.4, 2479.4, 72.191, |, 0.0
9568.8, 140.0, | , 23.2, 0.0, 597.6, | ,  3000,  2906,  9000,  8760, | , -3.4, 2495.2, 72.594, |, 0.0
9569.8, 138.9, | , 23.2, 0.0, 604.6, | ,  3000,  2910,  9000,  8816, | , -3.4, 2510.2, 73.410, |, 0.0
9570.8, 138.8, | , 23.2, 0.0, 604.0, | ,  3000,  2906,  9000,  8765, | , -3.4, 2487.1, 72.396, |, 0.0
9571.9, 139.1, | , 23.2, 0.0, 604.1, | ,  3000,  2911,  9000,  8785, | , -3.4, 2499.1, 72.895, |, 0.0
9572.9, 139.3, | , 23.2, 0.0, 599.7, | ,  3000,  2910,  9000,  8812, | , -3.4, 2495.2, 72.948, |, 0.0
9573.9, 139.6, | , 23.2, 0.0, 598.0, | ,  3000,  2907,  9000,  8752, | , -3.4, 2500.0, 72.693, |, 0.0
9574.9, 139.1, | , 23.2, 0.0, 604.3, | ,  3000,  2904,  9000,  8784, | , -3.4, 2526.5, 73.648, |, 0.0
9575.9, 139.2, | , 23.2, 0.0, 604.4, | ,  3000,  2911,  9000,  8808, | , -3.4, 2515.0, 73.500, |, 0.0
9576.9, 138.7, | , 23.2, 0.0, 604.1, | ,  3000,  2904,  9000,  8778, | , -3.4, 2485.4, 72.411, |, 0.0
9577.9, 138.8, | , 23.2, 0.0, 604.1, | ,  3000,  2909,  9000,  8778, | , -3.4, 2491.0, 72.602, |, 0.0
9578.9, 140.5, | , 23.2, 0.0, 594.8, | ,  3000,  2900,  9000,  8779, | , -3.4, 2486.7, 72.428, |, 0.0
