Repository: jdhuang-csm/Ru-BCA

## Methods
* (BaO)<sub>x</sub>-(CaO)<sub>y</sub>-(Al<sub>2</sub>O<sub>3</sub>)<sub>1-x-y</sub> (BCA) catalyst supports were synthesized via sol-gel and solid-state methods. 
* Ru/BCA catalysts were prepared via incipient wetness impregnation to achieve 1 wt. % Ru loading.
* Ammonia synthesis rates were measured for Ru/BCA catalysts in a packed-bed reactor at 480-600<sup>o</sup>C, 10 bar, and space velocities up to 1.3 x 10<sup>6</sup> ml g<sub>cat</sub><sup>-1</sup> h<sup>-1</sup>.
* A machine learning (ML) model was employed to improve understanding of the behavior of Ru/BCA catalysts.
* A microkinetic model was developed to describe the best-performing catalyst.

File: data/init_files_Cadigan/BCA512.txt (part 24 of 43)
********** Start test **********
Elapsed time, Pressure, | , LJtemp(C), Inner-Temp, Outer-Temp, | , N2-set, N2-flow, H2-set, H2-flow, | , pH, NH3_ppm, NH3_Prod_rate, |, In222Temp
9140.3, 139.6, | , 25.7, 0.0, 579.8, | ,  4000,  3871, 12000, 11706, | , -3.4, 514.5, 16.265, |, 0.0
9141.3, 139.8, | , 25.7, 0.0, 579.8, | ,  4000,  3878, 12000, 11699, | , -3.4, 580.9, 18.363, |, 0.0
9142.3, 140.3, | , 25.7, 0.0, 579.2, | ,  4000,  3880, 12000, 11697, | , -3.4, 673.9, 21.299, |, 0.0
9143.3, 141.1, | , 25.7, 0.0, 573.6, | ,  4000,  3876, 12000, 11689, | , -3.4, 748.0, 23.622, |, 0.0
9144.3, 139.6, | , 25.7, 0.0, 579.4, | ,  4000,  3870, 12000, 11716, | , -3.4, 790.9, 25.007, |, 0.0
9145.4, 140.1, | , 25.7, 0.0, 580.4, | ,  4000,  3877, 12000, 11708, | , -3.4, 841.9, 26.616, |, 0.0
9146.4, 140.2, | , 25.7, 0.0, 579.9, | ,  4000,  3876, 12000, 11689, | , -3.4, 895.0, 28.259, |, 0.0
9147.4, 139.8, | , 25.7, 0.0, 579.0, | ,  4000,  3877, 12000, 11711, | , -3.4, 941.7, 29.775, |, 0.0
9148.4, 140.6, | , 25.7, 0.0, 574.5, | ,  4000,  3877, 12000, 11686, | , -3.4, 1003.8, 31.686, |, 0.0
9149.4, 141.0, | , 25.7, 0.0, 572.4, | ,  4000,  3874, 12000, 11690, | , -3.4, 1098.1, 34.662, |, 0.0
9150.4, 139.7, | , 25.7, 0.0, 578.9, | ,  4000,  3875, 12000, 11709, | , -3.4, 1181.6, 37.343, |, 0.0
9151.4, 139.8, | , 25.7, 0.0, 579.2, | ,  4000,  3882, 12000, 11694, | , -3.4, 1236.5, 39.053, |, 0.0
9152.4, 140.2, | , 25.7, 0.0, 578.8, | ,  4000,  3873, 12000, 11702, | , -3.4, 1293.0, 40.836, |, 0.0
9153.4, 140.2, | , 25.7, 0.0, 579.5, | ,  4000,  3878, 12000, 11708, | , -3.4, 1369.3, 43.272, |, 0.0
9154.4, 140.6, | , 25.7, 0.0, 572.5, | ,  4000,  3870, 12000, 11700, | , -3.4, 1383.9, 43.686, |, 0.0
9155.5, 140.1, | , 25.7, 0.0, 579.5, | ,  4000,  3879, 12000, 11708, | , -3.4, 1504.7, 47.547, |, 0.0
9156.5, 140.2, | , 25.7, 0.0, 579.0, | ,  4000,  3881, 12000, 11689, | , -3.4, 1528.2, 48.238, |, 0.0
9157.5, 140.0, | , 25.7, 0.0, 578.3, | ,  4000,  3880, 12000, 11694, | , -3.4, 1577.1, 49.792, |, 0.0
9158.5, 139.7, | , 25.7, 0.0, 579.2, | ,  4000,  3877, 12000, 11699, | , -3.4, 1675.6, 52.904, |, 0.0
9159.5, 140.9, | , 25.7, 0.0, 573.8, | ,  4000,  3871, 12000, 11705, | , -3.4, 1737.3, 54.850, |, 0.0
9160.5, 141.0, | , 25.7, 0.0, 574.0, | ,  4000,  3875, 12000, 11694, | , -3.4, 1788.3, 56.427, |, 0.0
9161.5, 139.8, | , 25.7, 0.0, 579.1, | ,  4000,  3881, 12000, 11694, | , -3.4, 1833.7, 57.881, |, 0.0
9162.5, 140.4, | , 25.7, 0.0, 578.6, | ,  4000,  3873, 12000, 11707, | , -3.4, 1902.3, 60.060, |, 0.0
9163.5, 140.0, | , 25.8, 0.0, 579.8, | ,  4000,  3875, 12000, 11735, | , -3.4, 1943.8, 61.489, |, 0.0
9164.6, 139.8, | , 25.7, 0.0, 579.5, | ,  4000,  3880, 12000, 11703, | , -3.4, 2051.4, 64.771, |, 0.0
9165.6, 140.6, | , 25.7, 0.0, 573.0, | ,  4000,  3877, 12000, 11690, | , -3.4, 2062.9, 65.069, |, 0.0
9166.6, 140.0, | , 25.8, 0.0, 580.1, | ,  4000,  3874, 12000, 11711, | , -3.4, 2135.4, 67.426, |, 0.0
9167.6, 139.8, | , 25.7, 0.0, 579.1, | ,  4000,  3881, 12000, 11711, | , -3.4, 2204.3, 69.629, |, 0.0
9168.6, 139.6, | , 25.8, 0.0, 579.5, | ,  4000,  3876, 12000, 11716, | , -3.4, 2215.0, 69.970, |, 0.0
9169.6, 139.7, | , 25.7, 0.0, 579.5, | ,  4000,  3874, 12000, 11703, | , -3.4, 2285.3, 72.111, |, 0.0
9170.6, 140.8, | , 25.7, 0.0, 574.3, | ,  4000,  3872, 12000, 11705, | , -3.4, 2326.0, 73.394, |, 0.0
9171.6, 140.8, | , 25.7, 0.0, 572.9, | ,  4000,  3880, 12000, 11695, | , -3.4, 2422.4, 76.420, |, 0.0
9172.6, 139.8, | , 25.8, 0.0, 578.9, | ,  4000,  3874, 12000, 11716, | , -3.4, 2376.1, 75.032, |, 0.0
9173.6, 140.1, | , 25.8, 0.0, 579.9, | ,  4000,  3876, 12000, 11719, | , -3.4, 2506.0, 79.149, |, 0.0
9174.7, 140.0, | , 25.7, 0.0, 579.8, | ,  4000,  3879, 12000, 11702, | , -3.4, 2568.1, 81.034, |, 0.0
9175.7, 139.6, | , 25.8, 0.0, 579.5, | ,  4000,  3874, 12000, 11690, | , -3.4, 2655.5, 83.688, |, 0.0
9176.7, 140.7, | , 25.7, 0.0, 575.0, | ,  4000,  3877, 12000, 11719, | , -3.4, 2695.3, 85.121, |, 0.0
9177.7, 140.3, | , 25.8, 0.0, 579.1, | ,  4000,  3877, 12000, 11688, | , -3.4, 2709.9, 85.410, |, 0.0
9178.7, 139.6, | , 25.8, 0.0, 579.0, | ,  4000,  3877, 12000, 11728, | , -3.4, 2694.0, 85.126, |, 0.0
9179.7, 139.7, | , 25.8, 0.0, 579.5, | ,  4000,  3881, 12000, 11705, | , -3.4, 2788.7, 88.001, |, 0.0
9180.7, 140.0, | , 25.8, 0.0, 579.8, | ,  4000,  3870, 12000, 11729, | , -3.4, 2805.9, 88.617, |, 0.0
9181.7, 140.7, | , 25.7, 0.0, 574.3, | ,  4000,  3865, 12000, 11720, | , -3.4, 2893.7, 91.306, |, 0.0
9182.7, 140.6, | , 25.8, 0.0, 573.9, | ,  4000,  3875, 12000, 11710, | , -3.4, 2969.1, 93.672, |, 0.0
9183.8, 140.0, | , 25.8, 0.0, 579.5, | ,  4000,  3875, 12000, 11704, | , -3.4, 2913.8, 91.900, |, 0.0
9184.8, 140.1, | , 25.8, 0.0, 579.6, | ,  4000,  3879, 12000, 11703, | , -3.4, 2978.5, 93.952, |, 0.0
9185.8, 139.7, | , 25.8, 0.0, 579.4, | ,  4000,  3882, 12000, 11719, | , -3.4, 3012.0, 95.115, |, 0.0
9186.8, 139.7, | , 25.8, 0.0, 579.4, | ,  4000,  3882, 12000, 11704, | , -3.4, 3020.9, 95.308, |, 0.0
9187.8, 141.1, | , 25.8, 0.0, 572.3, | ,  4000,  3872, 12000, 11690, | , -3.4, 3034.7, 95.597, |, 0.0
9188.8, 139.6, | , 25.8, 0.0, 579.3, | ,  4000,  3880, 12000, 11716, | , -3.4, 3073.2, 97.016, |, 0.0
9189.8, 139.6, | , 25.8, 0.0, 579.3, | ,  4000,  3879, 12000, 11708, | , -3.4, 3135.3, 98.915, |, 0.0
9190.8, 140.0, | , 25.7, 0.0, 579.2, | ,  4000,  3873, 12000, 11692, | , -3.4, 3132.8, 98.694, |, 0.0
9191.8, 140.0, | , 25.8, 0.0, 579.7, | ,  4000,  3876, 12000, 11700, | , -3.4, 3137.9, 98.922, |, 0.0
9192.8, 140.5, | , 25.8, 0.0, 573.5, | ,  4000,  3878, 12000, 11692, | , -3.4, 3181.6, 100.262, |, 0.0
9193.9, 139.7, | , 25.8, 0.0, 579.3, | ,  4000,  3871, 12000, 11694, | , -3.4, 3161.1, 99.580, |, 0.0
9194.9, 140.1, | , 25.8, 0.0, 579.3, | ,  4000,  3875, 12000, 11679, | , -3.4, 3204.3, 100.868, |, 0.0
9195.9, 139.6, | , 25.8, 0.0, 579.4, | ,  4000,  3877, 12000, 11695, | , -3.4, 3212.9, 101.259, |, 0.0
9196.9, 139.7, | , 25.8, 0.0, 579.0, | ,  4000,  3882, 12000, 11703, | , -3.4, 3239.5, 102.174, |, 0.0
9197.9, 139.8, | , 25.8, 0.0, 578.2, | ,  4000,  3877, 12000, 11698, | , -3.4, 3242.9, 102.211, |, 0.0
9198.9, 140.9, | , 25.8, 0.0, 573.9, | ,  4000,  3872, 12000, 11690, | , -3.4, 3228.3, 101.675, |, 0.0
9199.9, 139.7, | , 25.8, 0.0, 579.2, | ,  4000,  3882, 12000, 11686, | , -3.4, 3246.7, 102.292, |, 0.0
9200.9, 140.0, | , 25.8, 0.0, 579.2, | ,  4000,  3874, 12000, 11704, | , -3.4, 3280.6, 103.422, |, 0.0
9201.9, 140.2, | , 25.8, 0.0, 579.0, | ,  4000,  3874, 12000, 11692, | , -3.4, 3304.6, 104.097, |, 0.0
9203.0, 139.7, | , 25.8, 0.0, 578.2, | ,  4000,  3878, 12000, 11704, | , -3.4, 3243.3, 102.274, |, 0.0
9204.0, 140.9, | , 25.8, 0.0, 569.5, | ,  4000,  3870, 12000, 11698, | , -3.4, 3294.3, 103.789, |, 0.0
9205.0, 140.1, | , 25.8, 0.0, 579.5, | ,  4000,  3881, 12000, 11732, | , -3.4, 3294.3, 104.087, |, 0.0
9206.0, 139.7, | , 25.8, 0.0, 579.3, | ,  4000,  3877, 12000, 11720, | , -3.4, 3296.0, 104.039, |, 0.0
9207.0, 139.7, | , 25.8, 0.0, 579.0, | ,  4000,  3880, 12000, 11712, | , -3.4, 3323.9, 104.871, |, 0.0
9208.0, 139.8, | , 25.8, 0.0, 578.6, | ,  4000,  3878, 12000, 11703, | , -3.4, 3271.6, 103.160, |, 0.0
9209.0, 140.0, | , 25.8, 0.0, 579.2, | ,  4000,  3868, 12000, 11717, | , -3.4, 3288.3, 103.714, |, 0.0
9210.0, 140.3, | , 25.8, 0.0, 572.7, | ,  4000,  3871, 12000, 11695, | , -3.4, 3325.6, 104.758, |, 0.0
9211.0, 139.9, | , 25.8, 0.0, 579.4, | ,  4000,  3886, 12000, 11686, | , -3.4, 3320.0, 104.621, |, 0.0
9212.1, 140.1, | , 25.8, 0.0, 579.2, | ,  4000,  3876, 12000, 11707, | , -3.4, 3257.5, 102.727, |, 0.0
9213.1, 139.9, | , 25.8, 0.0, 578.8, | ,  4000,  3883, 12000, 11705, | , -3.4, 3259.2, 102.809, |, 0.0
9214.1, 139.6, | , 25.8, 0.0, 579.4, | ,  4000,  3877, 12000, 11702, | , -3.4, 3302.4, 104.113, |, 0.0
9215.1, 140.8, | , 25.8, 0.0, 572.5, | ,  4000,  3875, 12000, 11696, | , -3.4, 3276.7, 103.253, |, 0.0
9216.1, 140.1, | , 25.8, 0.0, 578.8, | ,  4000,  3869, 12000, 11695, | , -3.4, 3320.9, 104.593, |, 0.0
9217.1, 139.8, | , 25.8, 0.0, 578.6, | ,  4000,  3875, 12000, 11709, | , -3.4, 3327.3, 104.928, |, 0.0
9218.1, 140.0, | , 25.8, 0.0, 578.6, | ,  4000,  3878, 12000, 11684, | , -3.4, 3355.6, 105.668, |, 0.0
9219.1, 140.1, | , 25.8, 0.0, 578.9, | ,  4000,  3882, 12000, 11701, | , -3.4, 3211.6, 101.281, |, 0.0
9220.1, 140.6, | , 25.8, 0.0, 573.2, | ,  4000,  3872, 12000, 11715, | , -3.4, 3285.7, 103.643, |, 0.0
9221.2, 140.5, | , 25.8, 0.0, 573.2, | ,  4000,  3877, 12000, 11695, | , -3.4, 3276.7, 103.260, |, 0.0
9222.2, 140.2, | , 25.8, 0.0, 578.7, | ,  4000,  3880, 12000, 11705, | , -3.4, 3282.7, 103.538, |, 0.0
9223.2, 140.3, | , 25.8, 0.0, 577.9, | ,  4000,  3881, 12000, 11727, | , -3.4, 3322.1, 104.925, |, 0.0
9224.2, 139.8, | , 25.8, 0.0, 578.3, | ,  4000,  3882, 12000, 11707, | , -3.4, 3236.0, 102.095, |, 0.0
9225.2, 140.2, | , 25.8, 0.0, 578.8, | ,  4000,  3881, 12000, 11690, | , -3.4, 3288.7, 103.631, |, 0.0
9226.2, 140.7, | , 25.8, 0.0, 572.4, | ,  4000,  3873, 12000, 11688, | , -3.4, 3250.2, 102.356, |, 0.0
9227.2, 139.9, | , 25.8, 0.0, 578.8, | ,  4000,  3879, 12000, 11690, | , -3.4, 3284.9, 103.501, |, 0.0
9228.2, 139.9, | , 25.8, 0.0, 578.3, | ,  4000,  3879, 12000, 11719, | , -3.4, 3267.7, 103.147, |, 0.0
9229.2, 140.1, | , 25.8, 0.0, 578.8, | ,  4000,  3876, 12000, 11696, | , -3.4, 3277.2, 103.271, |, 0.0
9230.3, 139.6, | , 25.8, 0.0, 578.6, | ,  4000,  3875, 12000, 11700, | , -3.4, 3287.0, 103.604, |, 0.0
9231.3, 140.5, | , 25.8, 0.0, 573.5, | ,  4000,  3879, 12000, 11705, | , -3.4, 3269.0, 103.098, |, 0.0
9232.3, 141.1, | , 25.8, 0.0, 572.2, | ,  4000,  3882, 12000, 11696, | , -3.4, 3263.0, 102.870, |, 0.0
9233.3, 139.9, | , 25.8, 0.0, 578.2, | ,  4000,  3885, 12000, 11696, | , -3.4, 3235.6, 102.025, |, 0.0
9234.3, 139.7, | , 25.8, 0.0, 579.1, | ,  4000,  3874, 12000, 11701, | , -3.4, 3211.2, 101.221, |, 0.0
9235.3, 140.0, | , 25.8, 0.0, 579.6, | ,  4000,  3877, 12000, 11705, | , -3.4, 3255.3, 102.653, |, 0.0
9236.3, 140.2, | , 25.8, 0.0, 579.3, | ,  4000,  3879, 12000, 11699, | , -3.4, 3236.5, 102.038, |, 0.0
9237.3, 140.5, | , 25.8, 0.0, 572.2, | ,  4000,  3871, 12000, 11708, | , -3.4, 3255.7, 102.645, |, 0.0
9238.3, 139.9, | , 25.8, 0.0, 578.3, | ,  4000,  3880, 12000, 11698, | , -3.4, 3227.9, 101.765, |, 0.0
9239.4, 140.0, | , 25.8, 0.0, 579.4, | ,  4000,  3876, 12000, 11740, | , -3.4, 3269.9, 103.339, |, 0.0
9240.4, 140.0, | , 25.8, 0.0, 579.6, | ,  4000,  3876, 12000, 11714, | , -3.4, 3258.7, 102.814, |, 0.0
9241.4, 139.7, | , 25.8, 0.0, 579.3, | ,  4000,  3878, 12000, 11705, | , -3.4, 3267.7, 103.051, |, 0.0
9242.4, 140.9, | , 25.8, 0.0, 574.0, | ,  4000,  3873, 12000, 11673, | , -3.4, 3179.9, 100.054, |, 0.0
9243.4, 141.0, | , 25.8, 0.0, 572.2, | ,  4000,  3877, 12000, 11703, | , -3.4, 3190.2, 100.595, |, 0.0
9244.4, 139.7, | , 25.8, 0.0, 578.4, | ,  4000,  3879, 12000, 11697, | , -3.4, 3239.0, 102.101, |, 0.0
9245.4, 139.6, | , 25.8, 0.0, 579.2, | ,  4000,  3877, 12000, 11732, | , -3.4, 3242.0, 102.418, |, 0.0
9246.4, 140.0, | , 25.8, 0.0, 579.2, | ,  4000,  3874, 12000, 11698, | , -3.4, 3273.7, 103.166, |, 0.0
9247.4, 139.8, | , 25.8, 0.0, 579.3, | ,  4000,  3879, 12000, 11690, | , -3.4, 3232.6, 101.853, |, 0.0
9248.4, 140.7, | , 25.8, 0.0, 572.1, | ,  4000,  3873, 12000, 11688, | , -3.4, 3184.6, 100.295, |, 0.0
9249.5, 139.6, | , 25.8, 0.0, 579.1, | ,  4000,  3872, 12000, 11695, | , -3.4, 3251.0, 102.420, |, 0.0
9250.5, 140.1, | , 25.8, 0.0, 579.4, | ,  4000,  3878, 12000, 11703, | , -3.4, 3245.0, 102.325, |, 0.0
9251.5, 139.7, | , 25.8, 0.0, 578.8, | ,  4000,  3877, 12000, 11696, | , -3.4, 3180.3, 100.237, |, 0.0
9252.5, 139.7, | , 25.8, 0.0, 578.9, | ,  4000,  3882, 12000, 11714, | , -3.4, 3250.2, 102.584, |, 0.0
9253.5, 140.9, | , 25.8, 0.0, 573.6, | ,  4000,  3880, 12000, 11679, | , -3.4, 3215.9, 101.260, |, 0.0
9254.5, 140.6, | , 25.8, 0.0, 573.4, | ,  4000,  3872, 12000, 11716, | , -3.4, 3190.6, 100.659, |, 0.0
9255.5, 139.6, | , 25.8, 0.0, 578.8, | ,  4000,  3873, 12000, 11712, | , -3.4, 3280.6, 103.464, |, 0.0
9256.5, 140.1, | , 25.8, 0.0, 578.9, | ,  4000,  3875, 12000, 11715, | , -3.4, 3280.2, 103.489, |, 0.0
9257.5, 140.3, | , 25.8, 0.0, 578.7, | ,  4000,  3875, 12000, 11690, | , -3.4, 3180.3, 100.192, |, 0.0
9258.6, 139.8, | , 25.8, 0.0, 578.4, | ,  4000,  3882, 12000, 11686, | , -3.4, 3164.9, 99.724, |, 0.0
9259.6, 141.0, | , 25.8, 0.0, 572.2, | ,  4000,  3870, 12000, 11716, | , -3.4, 3216.7, 101.467, |, 0.0
9260.6, 139.7, | , 25.8, 0.0, 578.8, | ,  4000,  3879, 12000, 11690, | , -3.4, 3249.3, 102.383, |, 0.0
9261.6, 139.7, | , 25.8, 0.0, 578.9, | ,  4000,  3879, 12000, 11720, | , -3.4, 3214.6, 101.488, |, 0.0
9262.6, 139.7, | , 25.8, 0.0, 578.5, | ,  4000,  3880, 12000, 11704, | , -3.4, 3212.0, 101.305, |, 0.0
9263.6, 139.7, | , 25.8, 0.0, 578.5, | ,  4000,  3877, 12000, 11705, | , -3.4, 3210.8, 101.259, |, 0.0
9264.6, 140.5, | , 25.8, 0.0, 572.6, | ,  4000,  3874, 12000, 11709, | , -3.4, 3186.8, 100.504, |, 0.0
9265.6, 140.4, | , 25.8, 0.0, 578.1, | ,  4000,  3874, 12000, 11728, | , -3.4, 3237.3, 102.223, |, 0.0
9266.6, 139.8, | , 25.8, 0.0, 578.4, | ,  4000,  3880, 12000, 11694, | , -3.4, 3201.3, 100.902, |, 0.0
9267.7, 140.0, | , 25.8, 0.0, 579.1, | ,  4000,  3878, 12000, 11706, | , -3.4, 3195.8, 100.798, |, 0.0
9268.7, 139.6, | , 25.8, 0.0, 578.8, | ,  4000,  3875, 12000, 11730, | , -3.4, 3242.5, 102.401, |, 0.0
9269.7, 139.9, | , 25.8, 0.0, 578.0, | ,  4000,  3876, 12000, 11697, | , -3.4, 3244.6, 102.257, |, 0.0
9270.7, 141.2, | , 25.8, 0.0, 571.6, | ,  4000,  3875, 12000, 11693, | , -3.4, 3178.6, 100.151, |, 0.0
9271.7, 139.6, | , 25.8, 0.0, 578.4, | ,  4000,  3873, 12000, 11699, | , -3.4, 3222.3, 101.552, |, 0.0
9272.7, 139.8, | , 25.8, 0.0, 578.2, | ,  4000,  3875, 12000, 11681, | , -3.4, 3236.5, 101.890, |, 0.0
9273.7, 139.7, | , 25.8, 0.0, 578.3, | ,  4000,  3868, 12000, 11695, | , -3.4, 3157.2, 99.451, |, 0.0
9274.7, 140.3, | , 25.8, 0.0, 577.8, | ,  4000,  3875, 12000, 11715, | , -3.4, 3226.6, 101.802, |, 0.0
9275.7, 141.2, | , 25.8, 0.0, 569.7, | ,  4000,  3874, 12000, 11716, | , -3.4, 3227.0, 101.813, |, 0.0
9276.8, 140.1, | , 25.8, 0.0, 578.4, | ,  4000,  3871, 12000, 11710, | , -3.4, 3239.5, 102.153, |, 0.0
9277.8, 140.2, | , 25.8, 0.0, 578.4, | ,  4000,  3877, 12000, 11707, | , -3.4, 3211.2, 101.276, |, 0.0
9278.8, 139.8, | , 25.8, 0.0, 578.3, | ,  4000,  3880, 12000, 11690, | , -3.4, 3206.0, 101.026, |, 0.0
9279.8, 139.9, | , 25.8, 0.0, 577.4, | ,  4000,  3880, 12000, 11690, | , -3.4, 3192.3, 100.601, |, 0.0
9280.8, 140.0, | , 25.8, 0.0, 578.8, | ,  4000,  3867, 12000, 11715, | , -3.4, 3221.9, 101.605, |, 0.0
9281.8, 140.4, | , 25.8, 0.0, 573.2, | ,  4000,  3873, 12000, 11695, | , -3.4, 3269.4, 103.005, |, 0.0
9282.8, 139.8, | , 25.8, 0.0, 578.4, | ,  4000,  3876, 12000, 11688, | , -3.4, 3221.0, 101.460, |, 0.0
9283.8, 139.7, | , 25.8, 0.0, 578.4, | ,  4000,  3878, 12000, 11720, | , -3.4, 3224.5, 101.792, |, 0.0
9284.8, 140.2, | , 25.8, 0.0, 577.4, | ,  4000,  3875, 12000, 11698, | , -3.4, 3234.7, 101.948, |, 0.0
9285.9, 139.8, | , 25.8, 0.0, 578.5, | ,  4000,  3877, 12000, 11683, | , -3.4, 3259.2, 102.625, |, 0.0
9286.9, 140.6, | , 25.8, 0.0, 571.4, | ,  4000,  3874, 12000, 11682, | , -3.4, 3163.2, 99.592, |, 0.0
9287.9, 140.1, | , 25.8, 0.0, 578.2, | ,  4000,  3881, 12000, 11718, | , -3.4, 3189.3, 100.691, |, 0.0
9288.9, 139.7, | , 25.8, 0.0, 577.8, | ,  4000,  3878, 12000, 11708, | , -3.4, 3219.7, 101.561, |, 0.0
9289.9, 139.9, | , 25.8, 0.0, 577.7, | ,  4000,  3877, 12000, 11686, | , -3.4, 3249.7, 102.355, |, 0.0
9290.9, 140.1, | , 25.8, 0.0, 578.8, | ,  4000,  3880, 12000, 11687, | , -3.4, 3216.7, 101.348, |, 0.0
9291.9, 140.1, | , 25.8, 0.0, 578.5, | ,  4000,  3871, 12000, 11705, | , -3.4, 3176.5, 100.137, |, 0.0
9292.9, 140.3, | , 25.8, 0.0, 573.2, | ,  4000,  3869, 12000, 11724, | , -3.4, 3209.0, 101.270, |, 0.0
9293.9, 140.0, | , 25.8, 0.0, 578.1, | ,  4000,  3886, 12000, 11704, | , -3.4, 3240.3, 102.231, |, 0.0
9295.0, 140.0, | , 25.8, 0.0, 578.7, | ,  4000,  3876, 12000, 11730, | , -3.4, 3230.9, 102.041, |, 0.0
9296.0, 140.0, | , 25.8, 0.0, 577.6, | ,  4000,  3880, 12000, 11688, | , -3.4, 3242.5, 102.158, |, 0.0
9297.0, 139.6, | , 25.8, 0.0, 578.2, | ,  4000,  3878, 12000, 11718, | , -3.4, 3174.8, 100.212, |, 0.0
9298.0, 141.3, | , 25.8, 0.0, 569.4, | ,  4000,  3877, 12000, 11701, | , -3.4, 3224.9, 101.666, |, 0.0
9299.0, 140.1, | , 25.8, 0.0, 578.6, | ,  4000,  3875, 12000, 11696, | , -3.4, 3248.5, 102.365, |, 0.0
9300.0, 139.7, | , 25.8, 0.0, 578.3, | ,  4000,  3878, 12000, 11705, | , -3.4, 3195.3, 100.778, |, 0.0
9301.0, 139.8, | , 25.8, 0.0, 577.8, | ,  4000,  3874, 12000, 11723, | , -3.4, 3210.3, 101.333, |, 0.0
9302.0, 140.0, | , 25.8, 0.0, 578.9, | ,  4000,  3877, 12000, 11720, | , -3.4, 3202.2, 101.079, |, 0.0
9303.0, 139.7, | , 25.8, 0.0, 578.5, | ,  4000,  3880, 12000, 11691, | , -3.4, 3214.2, 101.288, |, 0.0
9304.0, 140.3, | , 25.8, 0.0, 573.9, | ,  4000,  3873, 12000, 11694, | , -3.4, 3185.0, 100.349, |, 0.0
9305.1, 140.2, | , 25.8, 0.0, 578.7, | ,  4000,  3880, 12000, 11688, | , -3.4, 3193.2, 100.613, |, 0.0
9306.1, 139.8, | , 25.8, 0.0, 577.8, | ,  4000,  3873, 12000, 11718, | , -3.4, 3185.9, 100.530, |, 0.0
9307.1, 139.6, | , 25.8, 0.0, 578.6, | ,  4000,  3878, 12000, 11717, | , -3.4, 3205.2, 101.167, |, 0.0
9308.1, 139.7, | , 25.8, 0.0, 578.9, | ,  4000,  3879, 12000, 11712, | , -3.4, 3224.0, 101.730, |, 0.0
9309.1, 141.5, | , 25.8, 0.0, 570.1, | ,  4000,  3877, 12000, 11697, | , -3.4, 3210.8, 101.202, |, 0.0
9310.1, 139.6, | , 25.8, 0.0, 578.5, | ,  4000,  3875, 12000, 11719, | , -3.4, 3172.6, 100.130, |, 0.0
9311.1, 139.9, | , 25.8, 0.0, 577.8, | ,  4000,  3873, 12000, 11694, | , -3.4, 3199.6, 100.801, |, 0.0
9312.1, 140.2, | , 25.8, 0.0, 579.0, | ,  4000,  3880, 12000, 11684, | , -3.4, 3209.5, 101.098, |, 0.0
9313.1, 139.6, | , 25.8, 0.0, 577.9, | ,  4000,  3878, 12000, 11691, | , -3.4, 3173.0, 99.984, |, 0.0
9314.2, 140.3, | , 25.8, 0.0, 573.3, | ,  4000,  3875, 12000, 11718, | , -3.4, 3205.2, 101.151, |, 0.0
9315.2, 140.4, | , 25.8, 0.0, 573.7, | ,  4000,  3874, 12000, 11687, | , -3.4, 3241.6, 102.089, |, 0.0
9316.2, 140.2, | , 25.8, 0.0, 577.7, | ,  4000,  3872, 12000, 11716, | , -3.4, 3174.8, 100.164, |, 0.0
9317.2, 139.6, | , 25.8, 0.0, 578.6, | ,  4000,  3882, 12000, 11713, | , -3.4, 3200.9, 101.031, |, 0.0
9318.2, 139.6, | , 25.8, 0.0, 578.3, | ,  4000,  3879, 12000, 11699, | , -3.4, 3185.9, 100.445, |, 0.0
9319.2, 140.1, | , 25.8, 0.0, 578.7, | ,  4000,  3876, 12000, 11708, | , -3.4, 3227.0, 101.778, |, 0.0
9320.2, 140.3, | , 25.8, 0.0, 572.3, | ,  4000,  3868, 12000, 11688, | , -3.4, 3161.9, 99.553, |, 0.0
9321.2, 139.8, | , 25.8, 0.0, 577.9, | ,  4000,  3879, 12000, 11710, | , -3.4, 3224.9, 101.744, |, 0.0
9322.3, 140.2, | , 25.8, 0.0, 578.6, | ,  4000,  3880, 12000, 11674, | , -3.4, 3208.6, 101.001, |, 0.0
9323.3, 139.7, | , 25.8, 0.0, 578.5, | ,  4000,  3875, 12000, 11706, | , -3.4, 3113.1, 98.175, |, 0.0
9324.3, 139.5, | , 25.8, 0.0, 578.6, | ,  4000,  3873, 12000, 11704, | , -3.4, 3213.3, 101.298, |, 0.0
9325.3, 140.5, | , 25.8, 0.0, 572.7, | ,  4000,  3874, 12000, 11714, | , -3.4, 3258.3, 102.790, |, 0.0
9326.3, 141.0, | , 25.8, 0.0, 573.1, | ,  4000,  3876, 12000, 11689, | , -3.4, 3235.2, 101.910, |, 0.0
9327.3, 139.6, | , 25.8, 0.0, 578.5, | ,  4000,  3875, 12000, 11696, | , -3.4, 3212.5, 101.237, |, 0.0
9328.3, 139.6, | , 25.8, 0.0, 578.5, | ,  4000,  3875, 12000, 11694, | , -3.4, 3180.3, 100.212, |, 0.0
9329.3, 140.1, | , 25.8, 0.0, 578.4, | ,  4000,  3881, 12000, 11715, | , -3.4, 3171.8, 100.116, |, 0.0
9330.3, 139.7, | , 25.8, 0.0, 578.1, | ,  4000,  3875, 12000, 11713, | , -3.4, 3197.9, 100.891, |, 0.0
9331.3, 140.7, | , 25.8, 0.0, 571.4, | ,  4000,  3874, 12000, 11700, | , -3.4, 3176.9, 100.135, |, 0.0
9332.4, 139.9, | , 25.8, 0.0, 578.3, | ,  4000,  3884, 12000, 11702, | , -3.4, 3238.6, 102.155, |, 0.0
9333.4, 140.0, | , 25.8, 0.0, 578.7, | ,  4000,  3876, 12000, 11703, | , -3.4, 3174.3, 100.090, |, 0.0
9334.4, 139.6, | , 25.8, 0.0, 578.3, | ,  4000,  3880, 12000, 11705, | , -3.4, 3181.6, 100.352, |, 0.0
9335.4, 139.7, | , 25.8, 0.0, 578.3, | ,  4000,  3877, 12000, 11709, | , -3.4, 3227.5, 101.804, |, 0.0
9336.4, 141.1, | , 25.8, 0.0, 572.4, | ,  4000,  3874, 12000, 11683, | , -3.4, 3204.3, 100.891, |, 0.0
9337.4, 140.4, | , 25.8, 0.0, 573.3, | ,  4000,  3877, 12000, 11699, | , -3.4, 3181.6, 100.300, |, 0.0
9338.4, 139.6, | , 25.8, 0.0, 578.2, | ,  4000,  3875, 12000, 11719, | , -3.4, 3189.8, 100.667, |, 0.0
9339.4, 140.1, | , 25.8, 0.0, 578.7, | ,  4000,  3882, 12000, 11718, | , -3.4, 3236.9, 102.192, |, 0.0
9340.5, 140.1, | , 25.8, 0.0, 578.7, | ,  4000,  3876, 12000, 11707, | , -3.4, 3150.3, 99.359, |, 0.0
9341.5, 139.8, | , 25.8, 0.0, 577.3, | ,  4000,  3877, 12000, 11714, | , -3.4, 3225.3, 101.767, |, 0.0
9342.5, 141.3, | , 25.8, 0.0, 572.0, | ,  4000,  3874, 12000, 11671, | , -3.4, 3186.8, 100.263, |, 0.0
9343.5, 140.1, | , 25.8, 0.0, 578.3, | ,  4000,  3871, 12000, 11702, | , -3.4, 3064.2, 96.591, |, 0.0
9344.5, 139.7, | , 25.8, 0.0, 577.8, | ,  4000,  3878, 12000, 11721, | , -3.4, 3282.3, 103.615, |, 0.0
9345.5, 139.7, | , 25.8, 0.0, 577.9, | ,  4000,  3880, 12000, 11713, | , -3.4, 3203.5, 101.092, |, 0.0
9346.5, 140.2, | , 25.8, 0.0, 577.6, | ,  4000,  3871, 12000, 11713, | , -3.4, 3245.5, 102.353, |, 0.0
9347.5, 140.6, | , 25.8, 0.0, 572.8, | ,  4000,  3872, 12000, 11676, | , -3.4, 3288.7, 103.478, |, 0.0
9348.5, 140.6, | , 25.8, 0.0, 571.7, | ,  4000,  3877, 12000, 11698, | , -3.4, 3142.2, 99.056, |, 0.0
9349.5, 139.8, | , 25.8, 0.0, 578.5, | ,  4000,  3879, 12000, 11686, | , -3.4, 3190.6, 100.513, |, 0.0
9350.6, 139.7, | , 25.8, 0.0, 578.0, | ,  4000,  3872, 12000, 11726, | , -3.4, 3154.2, 99.579, |, 0.0
9351.6, 139.9, | , 25.8, 0.0, 577.4, | ,  4000,  3880, 12000, 11688, | , -3.4, 3233.5, 101.873, |, 0.0
9352.6, 140.2, | , 25.8, 0.0, 578.3, | ,  4000,  3879, 12000, 11707, | , -3.4, 3204.3, 101.079, |, 0.0
9353.6, 140.6, | , 25.8, 0.0, 571.7, | ,  4000,  3871, 12000, 11703, | , -3.4, 3185.9, 100.423, |, 0.0
9354.6, 139.8, | , 25.8, 0.0, 577.7, | ,  4000,  3876, 12000, 11696, | , -3.4, 3221.0, 101.508, |, 0.0
9355.6, 139.8, | , 25.8, 0.0, 578.2, | ,  4000,  3881, 12000, 11714, | , -3.4, 3217.6, 101.553, |, 0.0
9356.6, 140.3, | , 25.8, 0.0, 577.7, | ,  4000,  3878, 12000, 11699, | , -3.4, 3158.1, 99.568, |, 0.0
9357.6, 140.2, | , 25.8, 0.0, 579.0, | ,  4000,  3882, 12000, 11694, | , -3.4, 3188.0, 100.495, |, 0.0
9358.6, 140.4, | , 25.8, 0.0, 573.3, | ,  4000,  3867, 12000, 11713, | , -3.4, 3176.0, 100.151, |, 0.0
9359.7, 140.6, | , 25.8, 0.0, 572.6, | ,  4000,  3876, 12000, 11697, | , -3.4, 3238.6, 102.069, |, 0.0
9360.7, 139.6, | , 25.8, 0.0, 578.7, | ,  4000,  3879, 12000, 11709, | , -3.4, 3226.2, 101.774, |, 0.0
9361.7, 139.8, | , 25.8, 0.0, 577.2, | ,  4000,  3883, 12000, 11692, | , -3.4, 3194.9, 100.708, |, 0.0
9362.7, 139.8, | , 25.8, 0.0, 578.4, | ,  4000,  3879, 12000, 11691, | , -3.4, 3170.9, 99.927, |, 0.0
9363.7, 140.0, | , 25.8, 0.0, 579.1, | ,  4000,  3873, 12000, 11701, | , -3.4, 3140.9, 99.010, |, 0.0
9364.7, 140.6, | , 25.8, 0.0, 572.2, | ,  4000,  3871, 12000, 11683, | , -3.4, 3232.6, 101.760, |, 0.0
9365.7, 139.6, | , 25.8, 0.0, 578.5, | ,  4000,  3877, 12000, 11726, | , -3.4, 3199.6, 101.039, |, 0.0
9366.7, 140.3, | , 25.8, 0.0, 578.1, | ,  4000,  3877, 12000, 11725, | , -3.4, 3234.3, 102.124, |, 0.0
9367.7, 140.1, | , 25.8, 0.0, 578.5, | ,  4000,  3881, 12000, 11698, | , -3.4, 3173.0, 100.045, |, 0.0
9368.8, 139.7, | , 25.8, 0.0, 578.7, | ,  4000,  3881, 12000, 11692, | , -3.4, 3155.1, 99.446, |, 0.0
9369.8, 140.4, | , 25.8, 0.0, 573.1, | ,  4000,  3869, 12000, 11701, | , -3.4, 3155.5, 99.443, |, 0.0
9370.8, 140.9, | , 25.8, 0.0, 571.9, | ,  4000,  3875, 12000, 11721, | , -3.4, 3229.2, 101.922, |, 0.0
9371.8, 139.9, | , 25.8, 0.0, 577.8, | ,  4000,  3882, 12000, 11708, | , -3.4, 3257.9, 102.785, |, 0.0
9372.8, 140.0, | , 25.8, 0.0, 578.8, | ,  4000,  3877, 12000, 11706, | , -3.4, 3162.8, 99.753, |, 0.0
9373.8, 139.6, | , 25.8, 0.0, 578.1, | ,  4000,  3874, 12000, 11720, | , -3.4, 3187.2, 100.592, |, 0.0
9374.8, 140.0, | , 25.8, 0.0, 578.5, | ,  4000,  3880, 12000, 11698, | , -3.4, 3194.0, 100.697, |, 0.0
9375.8, 140.4, | , 25.8, 0.0, 571.3, | ,  4000,  3875, 12000, 11694, | , -3.4, 3199.2, 100.804, |, 0.0
9376.8, 140.2, | , 25.8, 0.0, 577.8, | ,  4000,  3875, 12000, 11708, | , -3.4, 3180.8, 100.317, |, 0.0
9377.9, 139.6, | , 25.8, 0.0, 578.1, | ,  4000,  3879, 12000, 11713, | , -3.4, 3204.3, 101.116, |, 0.0
9378.9, 139.6, | , 25.8, 0.0, 578.4, | ,  4000,  3882, 12000, 11713, | , -3.4, 3212.5, 101.395, |, 0.0
9379.9, 139.7, | , 25.8, 0.0, 578.2, | ,  4000,  3882, 12000, 11692, | , -3.4, 3199.2, 100.835, |, 0.0
9380.9, 140.9, | , 25.8, 0.0, 573.2, | ,  4000,  3879, 12000, 11687, | , -3.4, 3226.2, 101.633, |, 0.0
9381.9, 140.7, | , 25.8, 0.0, 571.4, | ,  4000,  3871, 12000, 11701, | , -3.4, 3171.8, 99.965, |, 0.0
9382.9, 139.7, | , 25.8, 0.0, 578.2, | ,  4000,  3877, 12000, 11690, | , -3.4, 3180.8, 100.212, |, 0.0
9383.9, 140.0, | , 25.8, 0.0, 578.4, | ,  4000,  3874, 12000, 11728, | , -3.4, 3164.5, 99.921, |, 0.0
9384.9, 139.7, | , 25.8, 0.0, 578.3, | ,  4000,  3879, 12000, 11689, | , -3.4, 3212.0, 101.199, |, 0.0
9386.0, 139.7, | , 25.8, 0.0, 578.6, | ,  4000,  3882, 12000, 11708, | , -3.4, 3194.0, 100.775, |, 0.0
9387.0, 140.6, | , 25.8, 0.0, 571.4, | ,  4000,  3867, 12000, 11696, | , -3.4, 3121.2, 98.318, |, 0.0
9388.0, 140.1, | , 25.8, 0.0, 578.4, | ,  4000,  3882, 12000, 11706, | , -3.4, 3248.9, 102.492, |, 0.0
9389.0, 139.7, | , 25.8, 0.0, 577.9, | ,  4000,  3877, 12000, 11697, | , -3.4, 3227.5, 101.723, |, 0.0
9390.0, 140.1, | , 25.8, 0.0, 578.0, | ,  4000,  3878, 12000, 11698, | , -3.4, 3203.0, 100.971, |, 0.0
9391.0, 140.1, | , 25.8, 0.0, 578.2, | ,  4000,  3872, 12000, 11695, | , -3.4, 3176.0, 100.065, |, 0.0
9392.0, 140.6, | , 25.8, 0.0, 571.9, | ,  4000,  3874, 12000, 11716, | , -3.4, 3154.6, 99.545, |, 0.0
9393.0, 140.7, | , 25.8, 0.0, 572.2, | ,  4000,  3873, 12000, 11690, | , -3.4, 3208.6, 101.067, |, 0.0
9394.1, 140.0, | , 25.8, 0.0, 577.9, | ,  4000,  3878, 12000, 11700, | , -3.4, 3176.9, 100.163, |, 0.0
9395.1, 139.6, | , 25.8, 0.0, 577.7, | ,  4000,  3875, 12000, 11698, | , -3.4, 3189.3, 100.518, |, 0.0
9396.1, 139.6, | , 25.8, 0.0, 578.1, | ,  4000,  3872, 12000, 11698, | , -3.4, 3251.5, 102.451, |, 0.0
9397.1, 140.1, | , 25.8, 0.0, 577.6, | ,  4000,  3870, 12000, 11732, | , -3.4, 3192.3, 100.802, |, 0.0
9398.1, 141.2, | , 25.8, 0.0, 571.7, | ,  4000,  3879, 12000, 11694, | , -3.4, 3227.0, 101.705, |, 0.0
9399.1, 139.7, | , 25.8, 0.0, 577.9, | ,  4000,  3878, 12000, 11701, | , -3.4, 3188.9, 100.547, |, 0.0
9400.1, 139.8, | , 25.8, 0.0, 577.0, | ,  4000,  3873, 12000, 11713, | , -3.4, 3113.5, 98.220, |, 0.0
9401.1, 140.0, | , 25.8, 0.0, 578.2, | ,  4000,  3871, 12000, 11740, | , -3.4, 3213.8, 101.540, |, 0.0
9402.1, 139.9, | , 25.8, 0.0, 576.7, | ,  4000,  3875, 12000, 11711, | , -3.4, 3252.7, 102.596, |, 0.0
9403.1, 140.4, | , 25.8, 0.0, 572.2, | ,  4000,  3873, 12000, 11682, | , -3.4, 3162.8, 99.572, |, 0.0
9404.2, 141.2, | , 25.8, 0.0, 570.4, | ,  4000,  3876, 12000, 11664, | , -3.4, 3215.0, 101.109, |, 0.0
9405.2, 140.1, | , 25.8, 0.0, 578.0, | ,  4000,  3875, 12000, 11705, | , -3.4, 3132.3, 98.776, |, 0.0
9406.2, 139.6, | , 25.8, 0.0, 577.7, | ,  4000,  3873, 12000, 11720, | , -3.4, 3159.3, 99.707, |, 0.0
9407.2, 140.3, | , 25.8, 0.0, 577.0, | ,  4000,  3882, 12000, 11692, | , -3.4, 3248.0, 102.373, |, 0.0
9408.2, 139.7, | , 25.8, 0.0, 577.6, | ,  4000,  3876, 12000, 11705, | , -3.4, 3164.5, 99.796, |, 0.0
9409.2, 140.4, | , 25.8, 0.0, 572.8, | ,  4000,  3867, 12000, 11695, | , -3.4, 3180.3, 100.167, |, 0.0
9410.2, 139.7, | , 25.8, 0.0, 577.9, | ,  4000,  3873, 12000, 11705, | , -3.4, 3164.1, 99.757, |, 0.0
9411.2, 140.2, | , 25.8, 0.0, 577.7, | ,  4000,  3878, 12000, 11707, | , -3.4, 3190.2, 100.628, |, 0.0
9412.3, 140.1, | , 25.8, 0.0, 576.9, | ,  4000,  3881, 12000, 11668, | , -3.4, 3227.5, 101.566, |, 0.0
9413.3, 139.6, | , 25.8, 0.0, 577.7, | ,  4000,  3875, 12000, 11708, | , -3.4, 3183.3, 100.396, |, 0.0
9414.3, 140.8, | , 25.8, 0.0, 572.5, | ,  4000,  3875, 12000, 11702, | , -3.4, 3224.9, 101.664, |, 0.0
9415.3, 140.6, | , 25.8, 0.0, 572.3, | ,  4000,  3874, 12000, 11716, | , -3.4, 3248.5, 102.486, |, 0.0
9416.3, 139.8, | , 25.8, 0.0, 577.4, | ,  4000,  3884, 12000, 11694, | , -3.4, 3189.3, 100.559, |, 0.0
9417.3, 139.8, | , 25.8, 0.0, 577.1, | ,  4000,  3873, 12000, 11697, | , -3.4, 3129.3, 98.616, |, 0.0
9418.3, 140.1, | , 25.8, 0.0, 578.4, | ,  4000,  3880, 12000, 11688, | , -3.4, 3148.2, 99.198, |, 0.0
9419.3, 139.7, | , 25.8, 0.0, 578.1, | ,  4000,  3881, 12000, 11701, | , -3.4, 3193.6, 100.710, |, 0.0
9420.3, 140.6, | , 25.8, 0.0, 571.2, | ,  4000,  3871, 12000, 11710, | , -3.4, 3188.9, 100.559, |, 0.0
9421.3, 139.6, | , 25.8, 0.0, 577.9, | ,  4000,  3873, 12000, 11714, | , -3.4, 3263.5, 102.943, |, 0.0
9422.4, 140.2, | , 25.8, 0.0, 577.6, | ,  4000,  3874, 12000, 11720, | , -3.4, 3184.6, 100.511, |, 0.0
9423.4, 139.8, | , 25.8, 0.0, 578.1, | ,  4000,  3882, 12000, 11706, | , -3.4, 3218.9, 101.546, |, 0.0
9424.4, 139.6, | , 25.8, 0.0, 578.1, | ,  4000,  3881, 12000, 11701, | , -3.4, 3155.9, 99.530, |, 0.0
9425.4, 140.9, | , 25.8, 0.0, 573.2, | ,  4000,  3880, 12000, 11689, | , -3.4, 3193.6, 100.629, |, 0.0
9426.4, 140.3, | , 25.8, 0.0, 572.7, | ,  4000,  3879, 12000, 11693, | , -3.4, 3181.2, 100.260, |, 0.0
9427.4, 139.8, | , 25.8, 0.0, 577.3, | ,  4000,  3883, 12000, 11696, | , -3.4, 3206.0, 101.088, |, 0.0
9428.4, 139.6, | , 25.8, 0.0, 578.1, | ,  4000,  3873, 12000, 11702, | , -3.4, 3211.2, 101.225, |, 0.0
9429.4, 140.1, | , 25.8, 0.0, 578.6, | ,  4000,  3879, 12000, 11703, | , -3.4, 3178.2, 100.228, |, 0.0
9430.4, 139.8, | , 25.8, 0.0, 577.5, | ,  4000,  3880, 12000, 11691, | , -3.4, 3183.8, 100.335, |, 0.0
9431.5, 140.9, | , 25.8, 0.0, 572.2, | ,  4000,  3875, 12000, 11714, | , -3.4, 3209.9, 101.274, |, 0.0
9432.5, 139.8, | , 25.8, 0.0, 576.1, | ,  4000,  3880, 12000, 11714, | , -3.4, 3182.9, 100.457, |, 0.0
9433.5, 139.6, | , 25.8, 0.0, 577.8, | ,  4000,  3871, 12000, 11709, | , -3.4, 3188.9, 100.551, |, 0.0
9434.5, 139.6, | , 25.8, 0.0, 577.9, | ,  4000,  3875, 12000, 11704, | , -3.4, 3179.9, 100.264, |, 0.0
9435.5, 140.1, | , 25.8, 0.0, 577.9, | ,  4000,  3879, 12000, 11695, | , -3.4, 3180.8, 100.258, |, 0.0
9436.5, 140.4, | , 25.8, 0.0, 572.4, | ,  4000,  3866, 12000, 11701, | , -3.4, 3179.9, 100.187, |, 0.0
9437.5, 140.7, | , 25.8, 0.0, 570.4, | ,  4000,  3880, 12000, 11676, | , -3.4, 3201.3, 100.791, |, 0.0
9438.5, 139.9, | , 25.8, 0.0, 578.0, | ,  4000,  3876, 12000, 11722, | , -3.4, 3180.8, 100.412, |, 0.0
9439.5, 140.0, | , 25.8, 0.0, 578.1, | ,  4000,  3875, 12000, 11701, | , -3.4, 3178.6, 100.204, |, 0.0
9440.5, 139.7, | , 25.8, 0.0, 577.8, | ,  4000,  3879, 12000, 11706, | , -3.4, 3180.8, 100.329, |, 0.0
9441.6, 139.7, | , 25.8, 0.0, 577.8, | ,  4000,  3881, 12000, 11695, | , -3.4, 3178.6, 100.207, |, 0.0
9442.6, 141.0, | , 25.8, 0.0, 571.7, | ,  4000,  3870, 12000, 11695, | , -3.4, 3199.2, 100.779, |, 0.0
9443.6, 139.6, | , 25.8, 0.0, 577.6, | ,  4000,  3877, 12000, 11715, | , -3.4, 3186.8, 100.565, |, 0.0
9444.6, 139.7, | , 25.8, 0.0, 578.0, | ,  4000,  3877, 12000, 11713, | , -3.4, 3184.6, 100.481, |, 0.0
9445.6, 139.6, | , 25.8, 0.0, 577.6, | ,  4000,  3874, 12000, 11705, | , -3.4, 3183.3, 100.376, |, 0.0
9446.6, 140.1, | , 25.8, 0.0, 578.2, | ,  4000,  3878, 12000, 11725, | , -3.4, 427.1, 13.526, |, 0.0
9447.6, 140.6, | , 25.8, 0.0, 572.0, | ,  4000,  3869, 12000, 11693, | , -3.4, 470.0, 14.842, |, 0.0
9448.6, 140.5, | , 25.8, 0.0, 570.7, | ,  4000,  3869, 12000, 11677, | , -3.4, 532.5, 16.799, |, 0.0
9449.6, 140.1, | , 25.8, 0.0, 577.6, | ,  4000,  3875, 12000, 11701, | , -3.4, 645.6, 20.405, |, 0.0
9450.7, 139.6, | , 25.8, 0.0, 577.8, | ,  4000,  3873, 12000, 11736, | , -3.4, 701.8, 22.225, |, 0.0
9451.7, 139.7, | , 25.8, 0.0, 577.6, | ,  4000,  3876, 12000, 11693, | , -3.4, 748.0, 23.628, |, 0.0
9452.7, 140.2, | , 25.8, 0.0, 577.5, | ,  4000,  3877, 12000, 11720, | , -3.4, 798.2, 25.255, |, 0.0
9453.7, 140.9, | , 25.8, 0.0, 572.7, | ,  4000,  3878, 12000, 11697, | , -3.4, 868.4, 27.439, |, 0.0
9454.7, 139.7, | , 25.8, 0.0, 577.7, | ,  4000,  3873, 12000, 11700, | , -3.4, 905.3, 28.598, |, 0.0
9455.7, 139.6, | , 25.8, 0.0, 577.7, | ,  4000,  3871, 12000, 11705, | , -3.4, 966.6, 30.536, |, 0.0
9456.7, 140.1, | , 25.8, 0.0, 577.6, | ,  4000,  3880, 12000, 11720, | , -3.4, 1047.5, 33.146, |, 0.0
9457.7, 140.1, | , 25.8, 0.0, 577.0, | ,  4000,  3874, 12000, 11690, | , -3.4, 1095.9, 34.593, |, 0.0
9458.7, 140.6, | , 25.8, 0.0, 571.9, | ,  4000,  3879, 12000, 11689, | , -3.4, 1196.2, 37.764, |, 0.0
9459.7, 141.0, | , 25.8, 0.0, 570.7, | ,  4000,  3879, 12000, 11698, | , -3.4, 1204.8, 38.057, |, 0.0
9460.8, 140.0, | , 25.8, 0.0, 577.8, | ,  4000,  3881, 12000, 11716, | , -3.4, 1299.5, 41.098, |, 0.0
9461.8, 139.7, | , 25.8, 0.0, 577.4, | ,  4000,  3876, 12000, 11705, | , -3.4, 1370.6, 43.296, |, 0.0
9462.8, 139.8, | , 25.8, 0.0, 576.7, | ,  4000,  3871, 12000, 11686, | , -3.4, 1431.0, 45.136, |, 0.0
9463.8, 140.1, | , 25.9, 0.0, 577.9, | ,  4000,  3878, 12000, 11716, | , -3.4, 1488.0, 47.042, |, 0.0
9464.8, 140.4, | , 25.8, 0.0, 572.5, | ,  4000,  3870, 12000, 11715, | , -3.4, 1552.7, 49.053, |, 0.0
9465.8, 139.8, | , 25.9, 0.0, 577.8, | ,  4000,  3883, 12000, 11705, | , -3.4, 1613.9, 50.997, |, 0.0
9466.8, 140.0, | , 25.9, 0.0, 578.1, | ,  4000,  3879, 12000, 11699, | , -3.4, 1634.1, 51.600, |, 0.0
9467.8, 140.2, | , 25.8, 0.0, 577.4, | ,  4000,  3876, 12000, 11699, | , -3.4, 1738.2, 54.869, |, 0.0
9468.8, 139.6, | , 25.8, 0.0, 578.1, | ,  4000,  3877, 12000, 11698, | , -3.4, 1784.5, 56.327, |, 0.0
9469.9, 140.9, | , 25.8, 0.0, 573.1, | ,  4000,  3878, 12000, 11713, | , -3.4, 1818.7, 57.465, |, 0.0
9470.9, 140.9, | , 25.8, 0.0, 572.0, | ,  4000,  3867, 12000, 11715, | , -3.4, 1851.7, 58.475, |, 0.0
9471.9, 139.8, | , 25.9, 0.0, 577.2, | ,  4000,  3879, 12000, 11703, | , -3.4, 1928.4, 60.892, |, 0.0
9472.9, 139.6, | , 25.9, 0.0, 577.0, | ,  4000,  3876, 12000, 11715, | , -3.4, 1937.0, 61.195, |, 0.0
9473.9, 140.0, | , 25.8, 0.0, 578.5, | ,  4000,  3883, 12000, 11709, | , -3.4, 2087.8, 65.957, |, 0.0
9474.9, 140.1, | , 25.9, 0.0, 578.1, | ,  4000,  3879, 12000, 11679, | , -3.4, 2087.4, 65.802, |, 0.0
9475.9, 140.6, | , 25.9, 0.0, 571.4, | ,  4000,  3865, 12000, 11689, | , -3.4, 2135.4, 67.291, |, 0.0
9476.9, 139.7, | , 25.9, 0.0, 577.4, | ,  4000,  3881, 12000, 11727, | , -3.4, 2194.9, 69.403, |, 0.0
9477.9, 140.3, | , 25.9, 0.0, 576.4, | ,  4000,  3875, 12000, 11690, | , -3.4, 2276.3, 71.773, |, 0.0
9478.9, 140.0, | , 25.9, 0.0, 577.9, | ,  4000,  3880, 12000, 11714, | , -3.4, 2317.4, 73.205, |, 0.0
9480.0, 139.7, | , 25.9, 0.0, 577.1, | ,  4000,  3875, 12000, 11730, | , -3.4, 2391.6, 75.590, |, 0.0
9481.0, 140.9, | , 25.8, 0.0, 572.3, | ,  4000,  3871, 12000, 11708, | , -3.4, 2445.5, 77.165, |, 0.0
9482.0, 140.4, | , 25.9, 0.0, 571.5, | ,  4000,  3874, 12000, 11713, | , -3.4, 2459.3, 77.635, |, 0.0
9483.0, 139.9, | , 25.9, 0.0, 576.4, | ,  4000,  3877, 12000, 11704, | , -3.4, 2520.5, 79.537, |, 0.0
9484.0, 139.7, | , 25.9, 0.0, 577.2, | ,  4000,  3879, 12000, 11706, | , -3.4, 2529.1, 79.827, |, 0.0
9485.0, 140.1, | , 25.8, 0.0, 577.5, | ,  4000,  3876, 12000, 11726, | , -3.4, 2636.2, 83.289, |, 0.0
9486.0, 139.7, | , 25.9, 0.0, 577.2, | ,  4000,  3875, 12000, 11712, | , -3.4, 2658.5, 83.910, |, 0.0
9487.0, 140.5, | , 25.9, 0.0, 571.9, | ,  4000,  3874, 12000, 11695, | , -3.4, 2701.8, 85.176, |, 0.0
9488.0, 140.1, | , 25.9, 0.0, 576.7, | ,  4000,  3868, 12000, 11709, | , -3.4, 2744.6, 86.567, |, 0.0
9489.1, 139.8, | , 25.9, 0.0, 577.7, | ,  4000,  3872, 12000, 11693, | , -3.4, 2802.0, 88.304, |, 0.0
9490.1, 139.7, | , 25.9, 0.0, 577.5, | ,  4000,  3880, 12000, 11705, | , -3.4, 2802.9, 88.441, |, 0.0
9491.1, 140.0, | , 25.9, 0.0, 578.0, | ,  4000,  3879, 12000, 11689, | , -3.4, 2828.1, 89.139, |, 0.0
9492.1, 140.8, | , 25.9, 0.0, 573.0, | ,  4000,  3877, 12000, 11702, | , -3.4, 2875.7, 90.704, |, 0.0
9493.1, 140.4, | , 25.9, 0.0, 572.1, | ,  4000,  3871, 12000, 11688, | , -3.4, 2911.3, 91.703, |, 0.0
9494.1, 139.7, | , 25.9, 0.0, 577.7, | ,  4000,  3878, 12000, 11701, | , -3.4, 2960.1, 93.355, |, 0.0
9495.1, 140.1, | , 25.9, 0.0, 577.7, | ,  4000,  3875, 12000, 11698, | , -3.4, 2942.5, 92.765, |, 0.0
9496.1, 140.0, | , 25.9, 0.0, 577.7, | ,  4000,  3877, 12000, 11714, | , -3.4, 3000.0, 94.678, |, 0.0
9497.1, 139.7, | , 25.9, 0.0, 577.1, | ,  4000,  3882, 12000, 11711, | , -3.4, 3039.4, 95.933, |, 0.0
9498.1, 141.0, | , 25.9, 0.0, 571.8, | ,  4000,  3871, 12000, 11680, | , -3.4, 3016.7, 94.965, |, 0.0
9499.2, 139.6, | , 25.9, 0.0, 577.1, | ,  4000,  3881, 12000, 11724, | , -3.4, 3120.8, 98.569, |, 0.0
9500.2, 139.7, | , 25.9, 0.0, 577.0, | ,  4000,  3881, 12000, 11707, | , -3.4, 3111.8, 98.177, |, 0.0
9501.2, 139.6, | , 25.9, 0.0, 577.2, | ,  4000,  3874, 12000, 11698, | , -3.4, 3096.4, 97.598, |, 0.0
9502.2, 139.9, | , 25.9, 0.0, 577.8, | ,  4000,  3877, 12000, 11717, | , -3.4, 3102.4, 97.919, |, 0.0
9503.2, 140.7, | , 25.9, 0.0, 571.3, | ,  4000,  3872, 12000, 11708, | , -3.4, 3152.9, 99.421, |, 0.0
9504.2, 140.6, | , 25.9, 0.0, 571.4, | ,  4000,  3868, 12000, 11695, | , -3.4, 3152.9, 99.314, |, 0.0
9505.2, 140.0, | , 25.9, 0.0, 577.7, | ,  4000,  3871, 12000, 11710, | , -3.4, 3121.6, 98.447, |, 0.0
9506.2, 140.2, | , 25.9, 0.0, 577.5, | ,  4000,  3878, 12000, 11697, | , -3.4, 3187.2, 100.468, |, 0.0
9507.2, 139.6, | , 25.9, 0.0, 577.4, | ,  4000,  3878, 12000, 11698, | , -3.4, 3173.5, 100.045, |, 0.0
9508.3, 139.8, | , 25.9, 0.0, 576.9, | ,  4000,  3871, 12000, 11694, | , -3.4, 3135.3, 98.769, |, 0.0
9509.3, 141.0, | , 25.9, 0.0, 571.6, | ,  4000,  3869, 12000, 11697, | , -3.4, 3248.5, 102.329, |, 0.0
9510.3, 139.6, | , 25.9, 0.0, 577.4, | ,  4000,  3877, 12000, 11715, | , -3.4, 3191.0, 100.698, |, 0.0
9511.3, 139.7, | , 25.9, 0.0, 577.1, | ,  4000,  3877, 12000, 11707, | , -3.4, 3219.3, 101.538, |, 0.0
9512.3, 139.6, | , 25.9, 0.0, 577.1, | ,  4000,  3871, 12000, 11713, | , -3.4, 3257.9, 102.743, |, 0.0
9513.3, 140.3, | , 25.9, 0.0, 576.5, | ,  4000,  3879, 12000, 11705, | , -3.4, 3214.2, 101.379, |, 0.0
9514.3, 140.5, | , 25.9, 0.0, 571.7, | ,  4000,  3870, 12000, 11676, | , -3.4, 3222.3, 101.384, |, 0.0
9515.3, 140.5, | , 25.9, 0.0, 571.6, | ,  4000,  3876, 12000, 11686, | , -3.4, 3196.2, 100.670, |, 0.0
9516.3, 139.9, | , 25.9, 0.0, 577.4, | ,  4000,  3874, 12000, 11711, | , -3.4, 3211.6, 101.297, |, 0.0
9517.3, 140.1, | , 25.9, 0.0, 577.3, | ,  4000,  3876, 12000, 11705, | , -3.4, 3272.9, 103.194, |, 0.0
9518.3, 139.9, | , 25.9, 0.0, 576.4, | ,  4000,  3880, 12000, 11715, | , -3.4, 3202.6, 101.078, |, 0.0
9519.4, 139.6, | , 25.9, 0.0, 577.4, | ,  4000,  3877, 12000, 11704, | , -3.4, 3177.8, 100.209, |, 0.0
9520.4, 141.0, | , 25.9, 0.0, 570.8, | ,  4000,  3874, 12000, 11717, | , -3.4, 3251.5, 102.591, |, 0.0
9521.4, 139.6, | , 25.9, 0.0, 577.1, | ,  4000,  3878, 12000, 11701, | , -3.4, 3228.3, 101.791, |, 0.0
9522.4, 139.6, | , 25.9, 0.0, 577.5, | ,  4000,  3874, 12000, 11721, | , -3.4, 3299.9, 104.142, |, 0.0
9523.4, 139.8, | , 25.9, 0.0, 576.3, | ,  4000,  3877, 12000, 11703, | , -3.4, 3226.6, 101.739, |, 0.0
9524.4, 139.6, | , 25.9, 0.0, 577.1, | ,  4000,  3879, 12000, 11720, | , -3.4, 3209.9, 101.332, |, 0.0
9525.4, 140.4, | , 25.9, 0.0, 571.9, | ,  4000,  3872, 12000, 11673, | , -3.4, 3200.0, 100.675, |, 0.0
9526.4, 140.6, | , 25.9, 0.0, 572.3, | ,  4000,  3872, 12000, 11694, | , -3.4, 3197.9, 100.745, |, 0.0
9527.4, 140.0, | , 25.9, 0.0, 576.9, | ,  4000,  3879, 12000, 11711, | , -3.4, 3174.8, 100.171, |, 0.0
9528.5, 139.7, | , 25.9, 0.0, 576.3, | ,  4000,  3873, 12000, 11733, | , -3.4, 3258.3, 102.907, |, 0.0
9529.5, 139.7, | , 25.9, 0.0, 577.0, | ,  4000,  3880, 12000, 11703, | , -3.4, 3248.5, 102.445, |, 0.0
9530.5, 140.0, | , 25.9, 0.0, 577.2, | ,  4000,  3880, 12000, 11722, | , -3.4, 3278.9, 103.525, |, 0.0
9531.5, 141.0, | , 25.9, 0.0, 570.4, | ,  4000,  3871, 12000, 11684, | , -3.4, 3250.6, 102.325, |, 0.0
9532.5, 139.8, | , 25.9, 0.0, 577.3, | ,  4000,  3877, 12000, 11694, | , -3.4, 3220.2, 101.472, |, 0.0
