Repository: jdhuang-csm/Ru-BCA

## Methods
* (BaO)<sub>x</sub>-(CaO)<sub>y</sub>-(Al<sub>2</sub>O<sub>3</sub>)<sub>1-x-y</sub> (BCA) catalyst supports were synthesized via sol-gel and solid-state methods. 
* Ru/BCA catalysts were prepared via incipient wetness impregnation to achieve 1 wt. % Ru loading.
* Ammonia synthesis rates were measured for Ru/BCA catalysts in a packed-bed reactor at 480-600<sup>o</sup>C, 10 bar, and space velocities up to 1.3 x 10<sup>6</sup> ml g<sub>cat</sub><sup>-1</sup> h<sup>-1</sup>.
* A machine learning (ML) model was employed to improve understanding of the behavior of Ru/BCA catalysts.
* A microkinetic model was developed to describe the best-performing catalyst.

File: data/init_files_Cadigan/BCA532.txt (part 24 of 55)
********** Start test **********
Elapsed time, Pressure, | , LJtemp(C), Inner-Temp, Outer-Temp, | , N2-set, N2-flow, H2-set, H2-flow, | , pH, NH3_ppm, NH3_Prod_rate, |, In222Temp
9171.4, 138.7, | , 27.1, 0.0, 589.1, | ,  3000,  2909,  9000,  8827, | , -3.4, 1263.0, 39.002, |, 0.0
9172.4, 139.7, | , 27.1, 0.0, 581.5, | ,  3000,  2903,  9000,  8741, | , -3.4, 1308.5, 40.084, |, 0.0
9173.4, 139.3, | , 27.1, 0.0, 589.3, | ,  3000,  2913,  9000,  8835, | , -3.4, 1392.0, 43.021, |, 0.0
9174.4, 138.7, | , 27.1, 0.0, 587.8, | ,  3000,  2903,  9000,  8726, | , -3.4, 1428.0, 43.689, |, 0.0
9175.4, 138.7, | , 27.1, 0.0, 588.8, | ,  3000,  2904,  9000,  8821, | , -3.4, 1511.1, 46.609, |, 0.0
9176.4, 138.7, | , 27.1, 0.0, 589.0, | ,  3000,  2903,  9000,  8771, | , -3.4, 1546.7, 47.494, |, 0.0
9177.4, 139.6, | , 27.1, 0.0, 582.8, | ,  3000,  2897,  9000,  8768, | , -3.4, 1604.1, 49.217, |, 0.0
9178.4, 139.7, | , 27.1, 0.0, 582.8, | ,  3000,  2901,  9000,  8785, | , -3.4, 1673.1, 51.422, |, 0.0
9179.4, 138.8, | , 27.1, 0.0, 587.8, | ,  3000,  2905,  9000,  8786, | , -3.4, 1709.0, 52.547, |, 0.0
9180.5, 139.1, | , 27.1, 0.0, 589.0, | ,  3000,  2904,  9000,  8785, | , -3.4, 1790.0, 55.026, |, 0.0
9181.5, 138.7, | , 27.1, 0.0, 588.7, | ,  3000,  2902,  9000,  8795, | , -3.4, 1831.6, 56.337, |, 0.0
9182.5, 138.8, | , 27.1, 0.0, 588.5, | ,  3000,  2905,  9000,  8775, | , -3.4, 1862.0, 57.187, |, 0.0
9183.5, 140.2, | , 27.1, 0.0, 581.7, | ,  3000,  2902,  9000,  8775, | , -3.4, 1905.3, 58.502, |, 0.0
9184.5, 139.3, | , 27.1, 0.0, 588.6, | ,  3000,  2901,  9000,  8718, | , -3.4, 1976.8, 60.388, |, 0.0
9185.5, 138.7, | , 27.1, 0.0, 588.6, | ,  3000,  2909,  9000,  8826, | , -3.4, 2007.2, 61.933, |, 0.0
9186.5, 139.2, | , 27.1, 0.0, 589.0, | ,  3000,  2908,  9000,  8800, | , -3.4, 2028.7, 62.444, |, 0.0
9187.5, 139.0, | , 27.1, 0.0, 589.0, | ,  3000,  2904,  9000,  8790, | , -3.4, 2059.1, 63.306, |, 0.0
9188.5, 139.6, | , 27.1, 0.0, 583.0, | ,  3000,  2900,  9000,  8734, | , -3.4, 2141.3, 65.487, |, 0.0
9189.5, 139.9, | , 27.1, 0.0, 580.9, | ,  3000,  2906,  9000,  8824, | , -3.4, 2111.4, 65.109, |, 0.0
9190.6, 139.0, | , 27.1, 0.0, 589.0, | ,  3000,  2904,  9000,  8733, | , -3.4, 2152.5, 65.849, |, 0.0
9191.6, 138.7, | , 27.1, 0.0, 588.9, | ,  3000,  2902,  9000,  8785, | , -3.4, 2189.8, 67.270, |, 0.0
9192.6, 138.9, | , 27.1, 0.0, 588.0, | ,  3000,  2909,  9000,  8805, | , -3.4, 2217.6, 68.282, |, 0.0
9193.6, 139.1, | , 27.1, 0.0, 589.2, | ,  3000,  2897,  9000,  8735, | , -3.4, 2201.8, 67.325, |, 0.0
9194.6, 139.6, | , 27.1, 0.0, 582.9, | ,  3000,  2898,  9000,  8770, | , -3.4, 2226.6, 68.292, |, 0.0
9195.6, 138.7, | , 27.1, 0.0, 588.5, | ,  3000,  2912,  9000,  8786, | , -3.4, 2245.0, 69.029, |, 0.0
9196.6, 138.6, | , 27.1, 0.0, 588.8, | ,  3000,  2903,  9000,  8732, | , -3.4, 2278.0, 69.665, |, 0.0
9197.6, 140.1, | , 27.1, 0.0, 588.7, | ,  3000,  2910,  9000,  8863, | , -3.4, 2274.2, 70.376, |, 0.0
9198.7, 138.6, | , 27.1, 0.0, 588.9, | ,  3000,  2906,  9000,  8722, | , -3.4, 2236.0, 68.342, |, 0.0
9199.7, 139.6, | , 27.1, 0.0, 582.4, | ,  3000,  2903,  9000,  8794, | , -3.4, 2287.0, 70.315, |, 0.0
9200.7, 139.6, | , 27.1, 0.0, 582.9, | ,  3000,  2899,  9000,  8746, | , -3.4, 2293.4, 70.200, |, 0.0
9201.7, 138.7, | , 27.1, 0.0, 588.5, | ,  3000,  2906,  9000,  8795, | , -3.4, 2308.4, 70.995, |, 0.0
9202.7, 138.6, | , 27.1, 0.0, 588.8, | ,  3000,  2899,  9000,  8757, | , -3.4, 2317.0, 70.989, |, 0.0
9203.7, 139.2, | , 27.1, 0.0, 589.3, | ,  3000,  2909,  9000,  8838, | , -3.4, 2296.0, 70.890, |, 0.0
9204.7, 139.3, | , 27.1, 0.0, 588.1, | ,  3000,  2905,  9000,  8762, | , -3.4, 2280.2, 69.927, |, 0.0
9205.7, 139.9, | , 27.1, 0.0, 581.3, | ,  3000,  2903,  9000,  8781, | , -3.4, 2288.3, 70.279, |, 0.0
9206.7, 138.7, | , 27.1, 0.0, 588.7, | ,  3000,  2908,  9000,  8804, | , -3.4, 2281.9, 70.247, |, 0.0
9207.8, 139.1, | , 27.1, 0.0, 589.1, | ,  3000,  2907,  9000,  8782, | , -3.4, 2289.2, 70.329, |, 0.0
9208.8, 138.6, | , 27.2, 0.0, 588.8, | ,  3000,  2907,  9000,  8790, | , -3.4, 2315.7, 71.196, |, 0.0
9209.8, 138.9, | , 27.1, 0.0, 587.8, | ,  3000,  2903,  9000,  8795, | , -3.4, 2333.7, 71.753, |, 0.0
9210.8, 140.1, | , 27.1, 0.0, 578.5, | ,  3000,  2898,  9000,  8756, | , -3.4, 2295.2, 70.302, |, 0.0
9211.8, 139.6, | , 27.1, 0.0, 583.1, | ,  3000,  2903,  9000,  8777, | , -3.4, 2281.5, 70.039, |, 0.0
9212.8, 138.7, | , 27.1, 0.0, 588.3, | ,  3000,  2907,  9000,  8793, | , -3.4, 2282.3, 70.188, |, 0.0
9213.8, 138.6, | , 27.2, 0.0, 588.5, | ,  3000,  2900,  9000,  8757, | , -3.4, 2301.2, 70.510, |, 0.0
9214.8, 139.6, | , 27.1, 0.0, 588.1, | ,  3000,  2905,  9000,  8824, | , -3.4, 2287.0, 70.503, |, 0.0
9215.8, 139.6, | , 27.1, 0.0, 582.2, | ,  3000,  2902,  9000,  8741, | , -3.4, 2264.3, 69.301, |, 0.0
9216.8, 139.5, | , 27.2, 0.0, 583.1, | ,  3000,  2899,  9000,  8771, | , -3.4, 2254.5, 69.154, |, 0.0
9217.9, 139.2, | , 27.2, 0.0, 588.7, | ,  3000,  2906,  9000,  8820, | , -3.4, 2281.9, 70.333, |, 0.0
9218.9, 138.8, | , 27.2, 0.0, 587.6, | ,  3000,  2901,  9000,  8769, | , -3.4, 2255.7, 69.196, |, 0.0
9219.9, 139.0, | , 27.2, 0.0, 587.4, | ,  3000,  2903,  9000,  8819, | , -3.4, 2278.9, 70.213, |, 0.0
9220.9, 138.7, | , 27.2, 0.0, 588.6, | ,  3000,  2901,  9000,  8790, | , -3.4, 2269.9, 69.751, |, 0.0
9221.9, 140.3, | , 27.2, 0.0, 581.7, | ,  3000,  2903,  9000,  8788, | , -3.4, 2255.3, 69.304, |, 0.0
9222.9, 138.8, | , 27.2, 0.0, 588.1, | ,  3000,  2904,  9000,  8774, | , -3.4, 2282.3, 70.054, |, 0.0
9223.9, 139.2, | , 27.2, 0.0, 588.6, | ,  3000,  2908,  9000,  8765, | , -3.4, 2264.7, 69.491, |, 0.0
9224.9, 139.0, | , 27.2, 0.0, 587.3, | ,  3000,  2908,  9000,  8793, | , -3.4, 2277.6, 70.050, |, 0.0
9226.0, 138.7, | , 27.2, 0.0, 588.7, | ,  3000,  2901,  9000,  8737, | , -3.4, 2279.7, 69.734, |, 0.0
9227.0, 139.5, | , 27.2, 0.0, 582.7, | ,  3000,  2903,  9000,  8782, | , -3.4, 2286.6, 70.225, |, 0.0
9228.0, 139.9, | , 27.2, 0.0, 583.7, | ,  3000,  2909,  9000,  8813, | , -3.4, 2274.2, 70.075, |, 0.0
9229.0, 138.7, | , 27.2, 0.0, 588.6, | ,  3000,  2905,  9000,  8745, | , -3.4, 2244.6, 68.741, |, 0.0
9230.0, 138.8, | , 27.2, 0.0, 587.5, | ,  3000,  2904,  9000,  8797, | , -3.4, 2246.3, 69.092, |, 0.0
9231.0, 139.2, | , 27.2, 0.0, 589.2, | ,  3000,  2905,  9000,  8776, | , -3.4, 2277.6, 69.931, |, 0.0
9232.0, 139.0, | , 27.2, 0.0, 589.0, | ,  3000,  2904,  9000,  8747, | , -3.4, 2253.6, 69.016, |, 0.0
9233.0, 139.7, | , 27.2, 0.0, 581.4, | ,  3000,  2903,  9000,  8779, | , -3.4, 2268.6, 69.660, |, 0.0
9234.0, 138.7, | , 27.2, 0.0, 588.8, | ,  3000,  2905,  9000,  8769, | , -3.4, 2260.0, 69.349, |, 0.0
9235.1, 139.3, | , 27.2, 0.0, 588.1, | ,  3000,  2907,  9000,  8771, | , -3.4, 2284.0, 70.105, |, 0.0
9236.1, 138.8, | , 27.2, 0.0, 588.6, | ,  3000,  2903,  9000,  8796, | , -3.4, 2255.7, 69.364, |, 0.0
9237.1, 138.9, | , 27.2, 0.0, 588.4, | ,  3000,  2910,  9000,  8812, | , -3.4, 2259.6, 69.619, |, 0.0
9238.1, 139.9, | , 27.2, 0.0, 582.9, | ,  3000,  2902,  9000,  8775, | , -3.4, 2224.5, 68.279, |, 0.0
9239.1, 140.2, | , 27.2, 0.0, 581.7, | ,  3000,  2899,  9000,  8779, | , -3.4, 2251.9, 69.124, |, 0.0
9240.1, 138.8, | , 27.2, 0.0, 587.4, | ,  3000,  2904,  9000,  8751, | , -3.4, 2281.0, 69.879, |, 0.0
9241.1, 139.1, | , 27.2, 0.0, 589.0, | ,  3000,  2907,  9000,  8813, | , -3.4, 2271.6, 69.982, |, 0.0
9242.1, 139.1, | , 27.2, 0.0, 589.0, | ,  3000,  2903,  9000,  8752, | , -3.4, 2272.5, 69.613, |, 0.0
9243.1, 138.6, | , 27.2, 0.0, 588.5, | ,  3000,  2900,  9000,  8796, | , -3.4, 2276.7, 69.995, |, 0.0
9244.2, 139.8, | , 27.2, 0.0, 582.9, | ,  3000,  2902,  9000,  8754, | , -3.4, 2254.9, 69.088, |, 0.0
9245.2, 139.1, | , 27.2, 0.0, 587.7, | ,  3000,  2904,  9000,  8747, | , -3.4, 2244.2, 68.732, |, 0.0
9246.2, 139.2, | , 27.2, 0.0, 588.8, | ,  3000,  2909,  9000,  8786, | , -3.4, 2272.0, 69.844, |, 0.0
9247.2, 138.7, | , 27.2, 0.0, 588.6, | ,  3000,  2906,  9000,  8785, | , -3.4, 2233.9, 68.651, |, 0.0
9248.2, 139.1, | , 27.2, 0.0, 588.6, | ,  3000,  2897,  9000,  8760, | , -3.4, 2254.9, 69.087, |, 0.0
9249.2, 139.6, | , 27.2, 0.0, 582.6, | ,  3000,  2909,  9000,  8810, | , -3.4, 2258.7, 69.578, |, 0.0
9250.2, 139.6, | , 27.2, 0.0, 582.7, | ,  3000,  2895,  9000,  8775, | , -3.4, 2235.2, 68.566, |, 0.0
9251.2, 138.6, | , 27.2, 0.0, 588.5, | ,  3000,  2908,  9000,  8789, | , -3.4, 2259.2, 69.457, |, 0.0
9252.2, 139.2, | , 27.2, 0.0, 588.7, | ,  3000,  2904,  9000,  8784, | , -3.4, 2276.3, 69.934, |, 0.0
9253.3, 138.7, | , 27.2, 0.0, 588.9, | ,  3000,  2903,  9000,  8799, | , -3.4, 2248.9, 69.178, |, 0.0
9254.3, 138.7, | , 27.2, 0.0, 588.7, | ,  3000,  2901,  9000,  8787, | , -3.4, 2260.5, 69.448, |, 0.0
9255.3, 140.4, | , 27.2, 0.0, 580.8, | ,  3000,  2906,  9000,  8810, | , -3.4, 2262.2, 69.668, |, 0.0
9256.3, 138.7, | , 27.2, 0.0, 588.9, | ,  3000,  2909,  9000,  8805, | , -3.4, 2242.9, 69.067, |, 0.0
9257.3, 138.7, | , 27.2, 0.0, 588.3, | ,  3000,  2901,  9000,  8757, | , -3.4, 2272.5, 69.634, |, 0.0
9258.3, 139.4, | , 27.2, 0.0, 588.4, | ,  3000,  2908,  9000,  8842, | , -3.4, 2270.7, 70.129, |, 0.0
9259.3, 139.1, | , 27.2, 0.0, 589.1, | ,  3000,  2905,  9000,  8787, | , -3.4, 2242.9, 68.933, |, 0.0
9260.3, 139.6, | , 27.2, 0.0, 582.5, | ,  3000,  2904,  9000,  8759, | , -3.4, 2279.3, 69.874, |, 0.0
9261.3, 139.8, | , 27.2, 0.0, 580.7, | ,  3000,  2902,  9000,  8723, | , -3.4, 2254.5, 68.892, |, 0.0
9262.4, 139.1, | , 27.2, 0.0, 588.8, | ,  3000,  2907,  9000,  8809, | , -3.4, 2258.7, 69.564, |, 0.0
9263.4, 138.8, | , 27.2, 0.0, 588.7, | ,  3000,  2909,  9000,  8782, | , -3.4, 2269.5, 69.742, |, 0.0
9264.4, 138.7, | , 27.2, 0.0, 588.7, | ,  3000,  2908,  9000,  8786, | , -3.4, 2268.2, 69.719, |, 0.0
9265.4, 139.1, | , 27.2, 0.0, 589.0, | ,  3000,  2906,  9000,  8761, | , -3.4, 2257.5, 69.231, |, 0.0
9266.4, 139.8, | , 27.2, 0.0, 581.2, | ,  3000,  2904,  9000,  8736, | , -3.4, 2272.9, 69.539, |, 0.0
9267.4, 138.7, | , 27.2, 0.0, 588.6, | ,  3000,  2910,  9000,  8806, | , -3.4, 2263.5, 69.705, |, 0.0
9268.4, 139.2, | , 27.2, 0.0, 588.7, | ,  3000,  2910,  9000,  8775, | , -3.4, 2265.2, 69.571, |, 0.0
9269.4, 138.7, | , 27.2, 0.0, 588.2, | ,  3000,  2902,  9000,  8789, | , -3.4, 2233.9, 68.650, |, 0.0
9270.4, 138.7, | , 27.2, 0.0, 588.5, | ,  3000,  2907,  9000,  8745, | , -3.4, 2263.0, 69.311, |, 0.0
9271.5, 140.3, | , 27.2, 0.0, 577.2, | ,  3000,  2904,  9000,  8784, | , -3.4, 2255.3, 69.288, |, 0.0
9272.5, 140.1, | , 27.2, 0.0, 581.0, | ,  3000,  2899,  9000,  8791, | , -3.4, 2269.5, 69.736, |, 0.0
9273.5, 138.8, | , 27.2, 0.0, 588.3, | ,  3000,  2913,  9000,  8796, | , -3.4, 2261.3, 69.599, |, 0.0
9274.5, 138.7, | , 27.2, 0.0, 588.3, | ,  3000,  2906,  9000,  8769, | , -3.4, 2258.7, 69.317, |, 0.0
9275.5, 139.2, | , 27.2, 0.0, 588.6, | ,  3000,  2901,  9000,  8749, | , -3.4, 2282.3, 69.890, |, 0.0
9276.5, 139.2, | , 27.2, 0.0, 588.0, | ,  3000,  2911,  9000,  8818, | , -3.4, 2270.7, 70.007, |, 0.0
9277.5, 139.7, | , 27.2, 0.0, 582.9, | ,  3000,  2905,  9000,  8794, | , -3.4, 2277.6, 70.035, |, 0.0
9278.5, 139.2, | , 27.2, 0.0, 588.4, | ,  3000,  2907,  9000,  8775, | , -3.4, 2234.8, 68.623, |, 0.0
9279.6, 139.2, | , 27.2, 0.0, 588.2, | ,  3000,  2899,  9000,  8762, | , -3.4, 2245.5, 68.828, |, 0.0
9280.6, 138.7, | , 27.2, 0.0, 588.3, | ,  3000,  2908,  9000,  8797, | , -3.4, 2291.3, 70.490, |, 0.0
9281.6, 139.1, | , 27.2, 0.0, 587.3, | ,  3000,  2907,  9000,  8805, | , -3.4, 2265.6, 69.744, |, 0.0
9282.6, 140.4, | , 27.2, 0.0, 581.8, | ,  3000,  2902,  9000,  8726, | , -3.4, 2240.3, 68.476, |, 0.0
9283.6, 139.5, | , 27.2, 0.0, 581.1, | ,  3000,  2899,  9000,  8767, | , -3.4, 2233.0, 68.474, |, 0.0
9284.6, 138.7, | , 27.2, 0.0, 588.4, | ,  3000,  2908,  9000,  8756, | , -3.4, 2286.6, 70.107, |, 0.0
9285.6, 139.2, | , 27.2, 0.0, 588.8, | ,  3000,  2904,  9000,  8790, | , -3.4, 2270.3, 69.789, |, 0.0
9286.6, 138.9, | , 27.2, 0.0, 587.1, | ,  3000,  2907,  9000,  8752, | , -3.4, 2257.5, 69.183, |, 0.0
9287.6, 139.6, | , 27.2, 0.0, 582.3, | ,  3000,  2901,  9000,  8800, | , -3.4, 2242.9, 68.986, |, 0.0
9288.7, 139.5, | , 27.2, 0.0, 583.1, | ,  3000,  2900,  9000,  8812, | , -3.4, 2250.6, 69.289, |, 0.0
9289.7, 139.2, | , 27.2, 0.0, 588.7, | ,  3000,  2904,  9000,  8757, | , -3.4, 2273.7, 69.692, |, 0.0
9290.7, 138.7, | , 27.2, 0.0, 588.3, | ,  3000,  2909,  9000,  8752, | , -3.4, 2276.3, 69.772, |, 0.0
9291.7, 138.8, | , 27.2, 0.0, 587.3, | ,  3000,  2904,  9000,  8802, | , -3.4, 2260.0, 69.541, |, 0.0
9292.7, 139.2, | , 27.2, 0.0, 588.8, | ,  3000,  2910,  9000,  8762, | , -3.4, 2264.7, 69.481, |, 0.0
9293.7, 139.8, | , 27.2, 0.0, 581.5, | ,  3000,  2901,  9000,  8806, | , -3.4, 2260.9, 69.573, |, 0.0
9294.7, 138.8, | , 27.2, 0.0, 588.4, | ,  3000,  2901,  9000,  8773, | , -3.4, 2252.7, 69.129, |, 0.0
9295.7, 139.1, | , 27.2, 0.0, 588.9, | ,  3000,  2903,  9000,  8764, | , -3.4, 2243.3, 68.800, |, 0.0
9296.8, 139.2, | , 27.2, 0.0, 587.2, | ,  3000,  2903,  9000,  8767, | , -3.4, 2281.9, 69.995, |, 0.0
9297.8, 138.6, | , 27.2, 0.0, 588.4, | ,  3000,  2903,  9000,  8778, | , -3.4, 2288.3, 70.254, |, 0.0
9298.8, 139.9, | , 27.2, 0.0, 582.7, | ,  3000,  2905,  9000,  8774, | , -3.4, 2280.2, 69.994, |, 0.0
9299.8, 140.0, | , 27.2, 0.0, 583.3, | ,  3000,  2903,  9000,  8756, | , -3.4, 2266.9, 69.472, |, 0.0
9300.8, 138.7, | , 27.2, 0.0, 588.2, | ,  3000,  2909,  9000,  8776, | , -3.4, 2264.7, 69.562, |, 0.0
9301.8, 138.9, | , 27.2, 0.0, 587.2, | ,  3000,  2904,  9000,  8795, | , -3.4, 2263.9, 69.620, |, 0.0
9302.8, 138.8, | , 27.2, 0.0, 588.1, | ,  3000,  2906,  9000,  8786, | , -3.4, 2246.3, 69.035, |, 0.0
9303.8, 138.6, | , 27.2, 0.0, 588.4, | ,  3000,  2900,  9000,  8732, | , -3.4, 2243.3, 68.589, |, 0.0
9304.8, 139.7, | , 27.2, 0.0, 581.4, | ,  3000,  2904,  9000,  8797, | , -3.4, 2260.9, 69.536, |, 0.0
9305.8, 138.6, | , 27.2, 0.0, 588.6, | ,  3000,  2903,  9000,  8742, | , -3.4, 2260.9, 69.208, |, 0.0
9306.9, 139.2, | , 27.2, 0.0, 588.0, | ,  3000,  2903,  9000,  8809, | , -3.4, 2312.7, 71.193, |, 0.0
9307.9, 138.8, | , 27.2, 0.0, 588.2, | ,  3000,  2903,  9000,  8800, | , -3.4, 2270.3, 69.840, |, 0.0
9308.9, 138.7, | , 27.2, 0.0, 588.3, | ,  3000,  2903,  9000,  8741, | , -3.4, 2271.6, 69.526, |, 0.0
9309.9, 140.0, | , 27.2, 0.0, 582.7, | ,  3000,  2904,  9000,  8824, | , -3.4, 2232.6, 68.830, |, 0.0
9310.9, 139.7, | , 27.2, 0.0, 580.7, | ,  3000,  2900,  9000,  8715, | , -3.4, 2278.5, 69.557, |, 0.0
9311.9, 139.0, | , 27.2, 0.0, 587.3, | ,  3000,  2909,  9000,  8812, | , -3.4, 2287.0, 70.455, |, 0.0
9312.9, 138.6, | , 27.2, 0.0, 588.1, | ,  3000,  2899,  9000,  8733, | , -3.4, 2278.9, 69.677, |, 0.0
9313.9, 139.2, | , 27.2, 0.0, 588.8, | ,  3000,  2910,  9000,  8823, | , -3.4, 2283.2, 70.412, |, 0.0
9314.9, 138.6, | , 27.2, 0.0, 588.5, | ,  3000,  2901,  9000,  8744, | , -3.4, 2248.0, 68.810, |, 0.0
9316.0, 139.9, | , 27.2, 0.0, 580.8, | ,  3000,  2903,  9000,  8836, | , -3.4, 2255.7, 69.608, |, 0.0
9317.0, 139.3, | , 27.2, 0.0, 587.8, | ,  3000,  2901,  9000,  8743, | , -3.4, 2256.6, 69.065, |, 0.0
9318.0, 138.7, | , 27.2, 0.0, 588.2, | ,  3000,  2907,  9000,  8788, | , -3.4, 2266.5, 69.674, |, 0.0
9319.0, 138.7, | , 27.2, 0.0, 588.7, | ,  3000,  2906,  9000,  8774, | , -3.4, 2264.3, 69.514, |, 0.0
9320.0, 139.1, | , 27.2, 0.0, 588.7, | ,  3000,  2905,  9000,  8751, | , -3.4, 2294.7, 70.304, |, 0.0
9321.0, 139.6, | , 27.2, 0.0, 582.6, | ,  3000,  2906,  9000,  8813, | , -3.4, 2241.2, 69.040, |, 0.0
9322.0, 139.9, | , 27.2, 0.0, 581.6, | ,  3000,  2899,  9000,  8802, | , -3.4, 2249.7, 69.195, |, 0.0
9323.0, 138.8, | , 27.2, 0.0, 587.9, | ,  3000,  2907,  9000,  8741, | , -3.4, 2244.6, 68.727, |, 0.0
9324.0, 139.1, | , 27.2, 0.0, 588.3, | ,  3000,  2908,  9000,  8784, | , -3.4, 2241.2, 68.877, |, 0.0
9325.1, 138.5, | , 27.2, 0.0, 588.3, | ,  3000,  2900,  9000,  8718, | , -3.4, 2274.6, 69.458, |, 0.0
9326.1, 138.8, | , 27.2, 0.0, 588.3, | ,  3000,  2912,  9000,  8802, | , -3.4, 2285.7, 70.379, |, 0.0
9327.1, 140.4, | , 27.2, 0.0, 581.0, | ,  3000,  2903,  9000,  8760, | , -3.4, 2254.9, 69.131, |, 0.0
9328.1, 138.7, | , 27.2, 0.0, 588.1, | ,  3000,  2907,  9000,  8801, | , -3.4, 2245.9, 69.120, |, 0.0
9329.1, 138.7, | , 27.2, 0.0, 587.9, | ,  3000,  2904,  9000,  8744, | , -3.4, 2240.7, 68.604, |, 0.0
9330.1, 138.7, | , 27.2, 0.0, 588.4, | ,  3000,  2907,  9000,  8835, | , -3.4, 2269.9, 70.053, |, 0.0
9331.1, 139.0, | , 27.2, 0.0, 588.8, | ,  3000,  2902,  9000,  8710, | , -3.4, 2250.2, 68.680, |, 0.0
9332.1, 139.6, | , 27.2, 0.0, 582.2, | ,  3000,  2901,  9000,  8814, | , -3.4, 2259.2, 69.570, |, 0.0
9333.1, 139.7, | , 27.2, 0.0, 581.8, | ,  3000,  2903,  9000,  8800, | , -3.4, 2272.0, 69.893, |, 0.0
9334.1, 139.2, | , 27.2, 0.0, 588.2, | ,  3000,  2903,  9000,  8741, | , -3.4, 2226.2, 68.139, |, 0.0
9335.2, 138.8, | , 27.2, 0.0, 587.3, | ,  3000,  2907,  9000,  8819, | , -3.4, 2278.9, 70.239, |, 0.0
9336.2, 138.7, | , 27.2, 0.0, 587.9, | ,  3000,  2907,  9000,  8759, | , -3.4, 2269.9, 69.601, |, 0.0
9337.2, 139.2, | , 27.2, 0.0, 588.1, | ,  3000,  2911,  9000,  8798, | , -3.4, 2278.5, 70.124, |, 0.0
9338.2, 139.8, | , 27.2, 0.0, 581.6, | ,  3000,  2905,  9000,  8818, | , -3.4, 2235.2, 68.880, |, 0.0
9339.2, 138.8, | , 27.2, 0.0, 587.4, | ,  3000,  2902,  9000,  8755, | , -3.4, 2259.2, 69.220, |, 0.0
9340.2, 138.8, | , 27.2, 0.0, 588.0, | ,  3000,  2903,  9000,  8826, | , -3.4, 2300.3, 70.916, |, 0.0
9341.2, 139.1, | , 27.2, 0.0, 588.2, | ,  3000,  2906,  9000,  8764, | , -3.4, 2264.3, 69.460, |, 0.0
9342.2, 138.7, | , 27.3, 0.0, 587.7, | ,  3000,  2909,  9000,  8771, | , -3.4, 2267.7, 69.617, |, 0.0
9343.2, 139.7, | , 27.2, 0.0, 580.8, | ,  3000,  2899,  9000,  8788, | , -3.4, 2263.9, 69.544, |, 0.0
9344.3, 140.3, | , 27.2, 0.0, 581.3, | ,  3000,  2897,  9000,  8785, | , -3.4, 2278.0, 69.949, |, 0.0
9345.3, 139.2, | , 27.3, 0.0, 587.5, | ,  3000,  2909,  9000,  8797, | , -3.4, 2250.2, 69.233, |, 0.0
9346.3, 138.6, | , 27.2, 0.0, 587.8, | ,  3000,  2898,  9000,  8725, | , -3.4, 2253.6, 68.853, |, 0.0
9347.3, 138.7, | , 27.3, 0.0, 588.0, | ,  3000,  2906,  9000,  8815, | , -3.4, 2274.2, 70.063, |, 0.0
9348.3, 139.4, | , 27.2, 0.0, 586.6, | ,  3000,  2908,  9000,  8771, | , -3.4, 2295.6, 70.466, |, 0.0
9349.3, 139.6, | , 27.2, 0.0, 580.5, | ,  3000,  2903,  9000,  8797, | , -3.4, 2253.6, 69.307, |, 0.0
9350.3, 138.7, | , 27.3, 0.0, 588.2, | ,  3000,  2903,  9000,  8767, | , -3.4, 2258.3, 69.276, |, 0.0
9351.3, 139.1, | , 27.3, 0.0, 588.2, | ,  3000,  2910,  9000,  8824, | , -3.4, 2268.2, 69.957, |, 0.0
9352.3, 139.1, | , 27.3, 0.0, 588.4, | ,  3000,  2902,  9000,  8803, | , -3.4, 2282.3, 70.220, |, 0.0
9353.3, 138.7, | , 27.3, 0.0, 587.3, | ,  3000,  2898,  9000,  8742, | , -3.4, 2260.5, 69.162, |, 0.0
9354.4, 140.4, | , 27.3, 0.0, 577.1, | ,  3000,  2904,  9000,  8831, | , -3.4, 2265.6, 69.883, |, 0.0
9355.4, 140.2, | , 27.3, 0.0, 581.7, | ,  3000,  2909,  9000,  8779, | , -3.4, 2242.5, 68.900, |, 0.0
9356.4, 138.6, | , 27.3, 0.0, 588.2, | ,  3000,  2908,  9000,  8770, | , -3.4, 2242.0, 68.823, |, 0.0
9357.4, 138.6, | , 27.3, 0.0, 588.1, | ,  3000,  2903,  9000,  8776, | , -3.4, 2257.0, 69.288, |, 0.0
9358.4, 139.4, | , 27.3, 0.0, 587.6, | ,  3000,  2909,  9000,  8838, | , -3.4, 2263.0, 69.878, |, 0.0
9359.4, 139.1, | , 27.3, 0.0, 588.4, | ,  3000,  2904,  9000,  8779, | , -3.4, 2238.2, 68.734, |, 0.0
9360.4, 139.5, | , 27.3, 0.0, 582.8, | ,  3000,  2906,  9000,  8764, | , -3.4, 2240.7, 68.740, |, 0.0
9361.4, 139.0, | , 27.3, 0.0, 588.4, | ,  3000,  2900,  9000,  8755, | , -3.4, 2259.6, 69.222, |, 0.0
9362.4, 138.8, | , 27.3, 0.0, 588.2, | ,  3000,  2913,  9000,  8796, | , -3.4, 2273.3, 69.965, |, 0.0
9363.5, 138.8, | , 27.3, 0.0, 587.3, | ,  3000,  2904,  9000,  8793, | , -3.4, 2252.7, 69.263, |, 0.0
9364.5, 138.7, | , 27.3, 0.0, 588.2, | ,  3000,  2905,  9000,  8744, | , -3.4, 2268.6, 69.465, |, 0.0
9365.5, 140.1, | , 27.3, 0.0, 581.1, | ,  3000,  2904,  9000,  8810, | , -3.4, 2266.5, 69.789, |, 0.0
9366.5, 139.6, | , 27.3, 0.0, 581.6, | ,  3000,  2902,  9000,  8755, | , -3.4, 2261.7, 69.302, |, 0.0
9367.5, 138.6, | , 27.3, 0.0, 588.2, | ,  3000,  2906,  9000,  8794, | , -3.4, 2254.5, 69.329, |, 0.0
9368.5, 139.4, | , 27.3, 0.0, 587.6, | ,  3000,  2902,  9000,  8762, | , -3.4, 2288.3, 70.155, |, 0.0
9369.5, 139.2, | , 27.3, 0.0, 588.0, | ,  3000,  2906,  9000,  8793, | , -3.4, 2230.0, 68.575, |, 0.0
9370.5, 139.6, | , 27.3, 0.0, 582.2, | ,  3000,  2900,  9000,  8807, | , -3.4, 2254.5, 69.373, |, 0.0
9371.5, 139.9, | , 27.3, 0.0, 582.3, | ,  3000,  2901,  9000,  8738, | , -3.4, 2240.7, 68.553, |, 0.0
9372.6, 139.1, | , 27.3, 0.0, 588.6, | ,  3000,  2911,  9000,  8787, | , -3.4, 2249.3, 69.168, |, 0.0
9373.6, 138.9, | , 27.3, 0.0, 587.5, | ,  3000,  2906,  9000,  8804, | , -3.4, 2278.5, 70.129, |, 0.0
9374.6, 138.7, | , 27.3, 0.0, 588.5, | ,  3000,  2902,  9000,  8775, | , -3.4, 2244.2, 68.882, |, 0.0
9375.6, 139.1, | , 27.3, 0.0, 588.6, | ,  3000,  2902,  9000,  8759, | , -3.4, 2278.5, 69.833, |, 0.0
9376.6, 139.6, | , 27.3, 0.0, 580.8, | ,  3000,  2903,  9000,  8756, | , -3.4, 2247.2, 68.867, |, 0.0
9377.6, 139.4, | , 27.3, 0.0, 587.5, | ,  3000,  2902,  9000,  8801, | , -3.4, 2259.2, 69.496, |, 0.0
9378.6, 139.3, | , 27.3, 0.0, 587.4, | ,  3000,  2908,  9000,  8797, | , -3.4, 2259.2, 69.504, |, 0.0
9379.6, 138.8, | , 27.3, 0.0, 588.3, | ,  3000,  2910,  9000,  8768, | , -3.4, 2243.3, 68.865, |, 0.0
9380.7, 138.7, | , 27.3, 0.0, 588.2, | ,  3000,  2903,  9000,  8795, | , -3.4, 2228.3, 68.520, |, 0.0
9381.7, 139.5, | , 27.3, 0.0, 582.5, | ,  3000,  2896,  9000,  8774, | , -3.4, 2247.6, 68.946, |, 0.0
9382.7, 140.3, | , 27.3, 0.0, 581.1, | ,  3000,  2909,  9000,  8800, | , -3.4, 2279.3, 70.148, |, 0.0
9383.7, 138.9, | , 27.3, 0.0, 587.5, | ,  3000,  2904,  9000,  8741, | , -3.4, 2287.0, 70.003, |, 0.0
9384.7, 138.7, | , 27.3, 0.0, 588.1, | ,  3000,  2907,  9000,  8794, | , -3.4, 2250.6, 69.220, |, 0.0
9385.7, 139.1, | , 27.3, 0.0, 588.4, | ,  3000,  2907,  9000,  8770, | , -3.4, 2248.0, 68.998, |, 0.0
9386.7, 138.7, | , 27.3, 0.0, 588.3, | ,  3000,  2903,  9000,  8794, | , -3.4, 2260.5, 69.498, |, 0.0
9387.7, 139.7, | , 27.3, 0.0, 580.9, | ,  3000,  2900,  9000,  8794, | , -3.4, 2278.9, 70.046, |, 0.0
9388.7, 138.9, | , 27.3, 0.0, 587.7, | ,  3000,  2903,  9000,  8801, | , -3.4, 2239.9, 68.912, |, 0.0
9389.8, 139.1, | , 27.3, 0.0, 588.6, | ,  3000,  2909,  9000,  8749, | , -3.4, 2264.7, 69.400, |, 0.0
9390.8, 138.7, | , 27.3, 0.0, 588.3, | ,  3000,  2902,  9000,  8756, | , -3.4, 2244.2, 68.770, |, 0.0
9391.8, 138.6, | , 27.3, 0.0, 588.3, | ,  3000,  2906,  9000,  8797, | , -3.4, 2273.3, 69.931, |, 0.0
9392.8, 139.6, | , 27.3, 0.0, 582.2, | ,  3000,  2900,  9000,  8812, | , -3.4, 2277.6, 70.117, |, 0.0
9393.8, 140.0, | , 27.3, 0.0, 579.8, | ,  3000,  2905,  9000,  8801, | , -3.4, 2234.3, 68.752, |, 0.0
9394.8, 138.8, | , 27.3, 0.0, 587.5, | ,  3000,  2907,  9000,  8743, | , -3.4, 2245.0, 68.747, |, 0.0
9395.8, 139.1, | , 27.3, 0.0, 587.9, | ,  3000,  2904,  9000,  8777, | , -3.4, 2242.0, 68.839, |, 0.0
9396.8, 138.7, | , 27.3, 0.0, 588.0, | ,  3000,  2904,  9000,  8749, | , -3.4, 2255.3, 69.082, |, 0.0
9397.8, 138.8, | , 27.3, 0.0, 588.1, | ,  3000,  2903,  9000,  8823, | , -3.4, 2260.0, 69.661, |, 0.0
9398.8, 140.1, | , 27.3, 0.0, 580.1, | ,  3000,  2905,  9000,  8790, | , -3.4, 2250.6, 69.186, |, 0.0
9399.9, 139.3, | , 27.3, 0.0, 587.4, | ,  3000,  2902,  9000,  8767, | , -3.4, 2248.0, 68.958, |, 0.0
9400.9, 138.8, | , 27.3, 0.0, 587.8, | ,  3000,  2903,  9000,  8775, | , -3.4, 2233.9, 68.579, |, 0.0
9401.9, 138.9, | , 27.3, 0.0, 587.8, | ,  3000,  2904,  9000,  8779, | , -3.4, 2304.2, 70.754, |, 0.0
9402.9, 139.2, | , 27.3, 0.0, 588.1, | ,  3000,  2903,  9000,  8763, | , -3.4, 2273.7, 69.724, |, 0.0
9403.9, 139.7, | , 27.3, 0.0, 581.3, | ,  3000,  2901,  9000,  8763, | , -3.4, 2249.3, 68.960, |, 0.0
9404.9, 140.5, | , 27.3, 0.0, 575.8, | ,  3000,  2899,  9000,  8759, | , -3.4, 2262.6, 69.333, |, 0.0
9405.9, 139.2, | , 27.3, 0.0, 588.0, | ,  3000,  2902,  9000,  8758, | , -3.4, 2251.0, 68.990, |, 0.0
9407.0, 138.8, | , 27.3, 0.0, 587.9, | ,  3000,  2906,  9000,  8826, | , -3.4, 2236.9, 68.982, |, 0.0
9408.0, 138.6, | , 27.3, 0.0, 587.8, | ,  3000,  2898,  9000,  8715, | , -3.4, 2251.9, 68.738, |, 0.0
9409.0, 138.9, | , 27.3, 0.0, 586.7, | ,  3000,  2901,  9000,  8791, | , -3.4, 2258.7, 69.417, |, 0.0
9410.0, 140.3, | , 27.3, 0.0, 581.2, | ,  3000,  2905,  9000,  8743, | , -3.4, 2273.7, 69.617, |, 0.0
9411.0, 138.8, | , 27.3, 0.0, 587.9, | ,  3000,  2908,  9000,  8799, | , -3.4, 2260.5, 69.559, |, 0.0
9412.0, 139.2, | , 27.3, 0.0, 588.4, | ,  3000,  2906,  9000,  8745, | , -3.4, 2251.0, 68.934, |, 0.0
9413.0, 139.1, | , 27.3, 0.0, 588.1, | ,  3000,  2903,  9000,  8759, | , -3.4, 2255.3, 69.135, |, 0.0
9414.0, 139.2, | , 27.3, 0.0, 587.1, | ,  3000,  2902,  9000,  8816, | , -3.4, 2266.0, 69.800, |, 0.0
9415.0, 139.6, | , 27.3, 0.0, 582.6, | ,  3000,  2897,  9000,  8740, | , -3.4, 2251.9, 68.884, |, 0.0
9416.0, 139.9, | , 27.3, 0.0, 582.7, | ,  3000,  2897,  9000,  8800, | , -3.4, 2243.7, 68.989, |, 0.0
9417.1, 138.7, | , 27.3, 0.0, 588.1, | ,  3000,  2904,  9000,  8767, | , -3.4, 2300.3, 70.564, |, 0.0
9418.1, 138.7, | , 27.3, 0.0, 588.3, | ,  3000,  2905,  9000,  8786, | , -3.4, 2229.6, 68.515, |, 0.0
9419.1, 138.9, | , 27.3, 0.0, 587.1, | ,  3000,  2906,  9000,  8784, | , -3.4, 2274.2, 69.879, |, 0.0
9420.1, 139.2, | , 27.3, 0.0, 588.3, | ,  3000,  2907,  9000,  8772, | , -3.4, 2275.0, 69.842, |, 0.0
9421.1, 139.7, | , 27.3, 0.0, 580.4, | ,  3000,  2899,  9000,  8819, | , -3.4, 2240.7, 69.016, |, 0.0
9422.1, 138.6, | , 27.3, 0.0, 588.0, | ,  3000,  2910,  9000,  8736, | , -3.4, 2264.7, 69.326, |, 0.0
9423.1, 139.1, | , 27.3, 0.0, 587.7, | ,  3000,  2906,  9000,  8799, | , -3.4, 2267.7, 69.774, |, 0.0
9424.1, 139.3, | , 27.3, 0.0, 587.8, | ,  3000,  2909,  9000,  8804, | , -3.4, 2259.2, 69.552, |, 0.0
9425.1, 138.7, | , 27.3, 0.0, 588.2, | ,  3000,  2901,  9000,  8771, | , -3.4, 2270.3, 69.654, |, 0.0
9426.1, 139.7, | , 27.3, 0.0, 582.1, | ,  3000,  2904,  9000,  8791, | , -3.4, 2243.3, 68.964, |, 0.0
9427.2, 140.1, | , 27.3, 0.0, 581.1, | ,  3000,  2906,  9000,  8782, | , -3.4, 2232.2, 68.581, |, 0.0
9428.2, 138.7, | , 27.3, 0.0, 588.4, | ,  3000,  2914,  9000,  8760, | , -3.4, 2263.5, 69.450, |, 0.0
9429.2, 138.8, | , 27.3, 0.0, 587.1, | ,  3000,  2901,  9000,  8776, | , -3.4, 2260.9, 69.397, |, 0.0
9430.2, 139.1, | , 27.3, 0.0, 588.3, | ,  3000,  2906,  9000,  8746, | , -3.4, 2251.9, 68.972, |, 0.0
9431.2, 139.0, | , 27.3, 0.0, 588.1, | ,  3000,  2907,  9000,  8781, | , -3.4, 2266.9, 69.645, |, 0.0
9432.2, 139.5, | , 27.3, 0.0, 582.8, | ,  3000,  2900,  9000,  8778, | , -3.4, 2260.9, 69.399, |, 0.0
9433.2, 138.7, | , 27.3, 0.0, 588.3, | ,  3000,  2907,  9000,  8813, | , -3.4, 2264.7, 69.770, |, 0.0
9434.2, 139.2, | , 27.3, 0.0, 587.3, | ,  3000,  2901,  9000,  8747, | , -3.4, 2252.7, 68.975, |, 0.0
9435.2, 138.7, | , 27.3, 0.0, 588.1, | ,  3000,  2907,  9000,  8801, | , -3.4, 2258.7, 69.513, |, 0.0
9436.3, 138.8, | , 27.3, 0.0, 588.3, | ,  3000,  2906,  9000,  8787, | , -3.4, 2287.4, 70.304, |, 0.0
9437.3, 140.0, | , 27.3, 0.0, 581.4, | ,  3000,  2903,  9000,  8809, | , -3.4, 2213.3, 68.136, |, 0.0
9438.3, 139.8, | , 27.3, 0.0, 580.9, | ,  3000,  2898,  9000,  8735, | , -3.4, 2253.2, 68.901, |, 0.0
9439.3, 138.8, | , 27.3, 0.0, 587.3, | ,  3000,  2901,  9000,  8797, | , -3.4, 2270.7, 69.821, |, 0.0
9440.3, 138.7, | , 27.3, 0.0, 588.1, | ,  3000,  2909,  9000,  8780, | , -3.4, 2272.9, 69.833, |, 0.0
9441.3, 139.2, | , 27.3, 0.0, 588.2, | ,  3000,  2907,  9000,  8782, | , -3.4, 2243.7, 68.936, |, 0.0
9442.3, 138.8, | , 27.3, 0.0, 587.8, | ,  3000,  2904,  9000,  8794, | , -3.4, 2267.3, 69.712, |, 0.0
9443.3, 139.7, | , 27.3, 0.0, 580.6, | ,  3000,  2901,  9000,  8773, | , -3.4, 2228.3, 68.379, |, 0.0
9444.3, 139.2, | , 27.3, 0.0, 588.1, | ,  3000,  2904,  9000,  8740, | , -3.4, 2259.2, 69.148, |, 0.0
9445.4, 138.7, | , 27.3, 0.0, 587.8, | ,  3000,  2909,  9000,  8837, | , -3.4, 2271.6, 70.131, |, 0.0
9446.4, 138.7, | , 27.3, 0.0, 588.3, | ,  3000,  2909,  9000,  8740, | , -3.4, 2267.3, 69.424, |, 0.0
9447.4, 139.1, | , 27.3, 0.0, 588.1, | ,  3000,  2909,  9000,  8818, | , -3.4, 2263.0, 69.755, |, 0.0
9448.4, 140.5, | , 27.3, 0.0, 578.5, | ,  3000,  2898,  9000,  8714, | , -3.4, 2265.6, 69.149, |, 0.0
9449.4, 139.9, | , 27.3, 0.0, 579.8, | ,  3000,  2902,  9000,  8781, | , -3.4, 2266.5, 69.600, |, 0.0
9450.4, 138.8, | , 27.3, 0.0, 587.9, | ,  3000,  2908,  9000,  8791, | , -3.4, 2285.3, 70.275, |, 0.0
9451.4, 138.7, | , 27.3, 0.0, 587.6, | ,  3000,  2906,  9000,  8791, | , -3.4, 2269.9, 69.792, |, 0.0
9452.4, 138.7, | , 27.3, 0.0, 588.4, | ,  3000,  2906,  9000,  8775, | , -3.4, 2274.6, 69.834, |, 0.0
9453.4, 138.7, | , 27.3, 0.0, 588.0, | ,  3000,  2901,  9000,  8770, | , -3.4, 2295.6, 70.420, |, 0.0
9454.5, 140.3, | , 27.3, 0.0, 580.4, | ,  3000,  2904,  9000,  8809, | , -3.4, 2271.2, 69.925, |, 0.0
9455.5, 138.7, | , 27.3, 0.0, 587.4, | ,  3000,  2904,  9000,  8732, | , -3.4, 2272.5, 69.502, |, 0.0
9456.5, 138.8, | , 27.3, 0.0, 587.9, | ,  3000,  2909,  9000,  8812, | , -3.4, 2275.5, 70.104, |, 0.0
9457.5, 139.0, | , 27.3, 0.0, 588.3, | ,  3000,  2905,  9000,  8761, | , -3.4, 2275.9, 69.787, |, 0.0
9458.5, 139.1, | , 27.3, 0.0, 588.4, | ,  3000,  2907,  9000,  8774, | , -3.4, 2267.7, 69.627, |, 0.0
9459.5, 140.3, | , 27.3, 0.0, 577.7, | ,  3000,  2900,  9000,  8792, | , -3.4, 2266.5, 69.656, |, 0.0
9460.5, 139.9, | , 27.3, 0.0, 580.5, | ,  3000,  2905,  9000,  8766, | , -3.4, 2263.5, 69.439, |, 0.0
9461.5, 138.6, | , 27.3, 0.0, 587.5, | ,  3000,  2906,  9000,  8764, | , -3.4, 2267.3, 69.553, |, 0.0
9462.6, 138.7, | , 27.3, 0.0, 587.8, | ,  3000,  2904,  9000,  8769, | , -3.4, 2282.3, 70.027, |, 0.0
9463.6, 138.6, | , 27.3, 0.0, 587.7, | ,  3000,  2903,  9000,  8779, | , -3.4, 2280.2, 70.014, |, 0.0
9464.6, 140.3, | , 27.3, 0.0, 581.4, | ,  3000,  2900,  9000,  8794, | , -3.4, 2265.2, 69.627, |, 0.0
9465.6, 139.9, | , 27.3, 0.0, 581.6, | ,  3000,  2904,  9000,  8750, | , -3.4, 409.1, 12.557, |, 0.0
9466.6, 138.7, | , 27.3, 0.0, 587.5, | ,  3000,  2902,  9000,  8779, | , -3.4, 495.7, 15.245, |, 0.0
9467.6, 139.0, | , 27.3, 0.0, 587.9, | ,  3000,  2903,  9000,  8744, | , -3.4, 552.7, 16.948, |, 0.0
9468.6, 139.2, | , 27.3, 0.0, 588.8, | ,  3000,  2899,  9000,  8774, | , -3.4, 575.4, 17.684, |, 0.0
9469.6, 139.0, | , 27.3, 0.0, 587.1, | ,  3000,  2910,  9000,  8804, | , -3.4, 643.9, 19.859, |, 0.0
9470.6, 139.8, | , 27.3, 0.0, 581.2, | ,  3000,  2904,  9000,  8809, | , -3.4, 681.6, 21.021, |, 0.0
9471.6, 139.7, | , 27.3, 0.0, 580.7, | ,  3000,  2903,  9000,  8726, | , -3.4, 737.8, 22.585, |, 0.0
9472.7, 138.7, | , 27.3, 0.0, 587.8, | ,  3000,  2902,  9000,  8762, | , -3.4, 807.2, 24.783, |, 0.0
9473.7, 138.8, | , 27.3, 0.0, 587.8, | ,  3000,  2908,  9000,  8807, | , -3.4, 874.9, 26.976, |, 0.0
9474.7, 139.4, | , 27.3, 0.0, 587.5, | ,  3000,  2901,  9000,  8780, | , -3.4, 934.4, 28.729, |, 0.0
9475.7, 139.4, | , 27.3, 0.0, 582.0, | ,  3000,  2900,  9000,  8753, | , -3.4, 993.1, 30.460, |, 0.0
9476.7, 139.6, | , 27.3, 0.0, 582.0, | ,  3000,  2910,  9000,  8828, | , -3.4, 1055.7, 32.612, |, 0.0
9477.7, 138.7, | , 27.3, 0.0, 588.1, | ,  3000,  2909,  9000,  8779, | , -3.4, 1111.8, 34.196, |, 0.0
9478.7, 139.1, | , 27.3, 0.0, 588.1, | ,  3000,  2905,  9000,  8805, | , -3.4, 1179.1, 36.331, |, 0.0
9479.7, 139.0, | , 27.3, 0.0, 587.7, | ,  3000,  2908,  9000,  8754, | , -3.4, 1223.2, 37.534, |, 0.0
9480.7, 138.6, | , 27.3, 0.0, 588.8, | ,  3000,  2905,  9000,  8779, | , -3.4, 1280.6, 39.367, |, 0.0
9481.8, 140.2, | , 27.3, 0.0, 581.5, | ,  3000,  2909,  9000,  8774, | , -3.4, 1356.4, 41.691, |, 0.0
9482.8, 138.9, | , 27.3, 0.0, 588.3, | ,  3000,  2902,  9000,  8807, | , -3.4, 1394.6, 42.957, |, 0.0
9483.8, 138.7, | , 27.4, 0.0, 588.5, | ,  3000,  2904,  9000,  8770, | , -3.4, 1461.0, 44.865, |, 0.0
9484.8, 139.3, | , 27.3, 0.0, 587.8, | ,  3000,  2904,  9000,  8779, | , -3.4, 1501.3, 46.135, |, 0.0
9485.8, 139.2, | , 27.4, 0.0, 588.8, | ,  3000,  2907,  9000,  8794, | , -3.4, 1567.7, 48.248, |, 0.0
9486.8, 139.5, | , 27.3, 0.0, 582.4, | ,  3000,  2897,  9000,  8755, | , -3.4, 1616.9, 49.554, |, 0.0
9487.8, 139.6, | , 27.3, 0.0, 583.0, | ,  3000,  2904,  9000,  8768, | , -3.4, 1665.3, 51.127, |, 0.0
9488.8, 138.7, | , 27.3, 0.0, 588.2, | ,  3000,  2904,  9000,  8781, | , -3.4, 1736.0, 53.348, |, 0.0
9489.8, 138.8, | , 27.3, 0.0, 587.5, | ,  3000,  2906,  9000,  8779, | , -3.4, 1784.5, 54.835, |, 0.0
9490.9, 138.7, | , 27.4, 0.0, 588.3, | ,  3000,  2902,  9000,  8753, | , -3.4, 1837.6, 56.322, |, 0.0
9491.9, 139.2, | , 27.4, 0.0, 588.5, | ,  3000,  2905,  9000,  8821, | , -3.4, 1874.0, 57.786, |, 0.0
9492.9, 140.2, | , 27.3, 0.0, 581.5, | ,  3000,  2900,  9000,  8754, | , -3.4, 1898.0, 58.164, |, 0.0
9493.9, 138.7, | , 27.4, 0.0, 587.9, | ,  3000,  2903,  9000,  8753, | , -3.4, 1936.6, 59.356, |, 0.0
9494.9, 138.8, | , 27.4, 0.0, 587.9, | ,  3000,  2904,  9000,  8824, | , -3.4, 1997.0, 61.582, |, 0.0
9495.9, 139.1, | , 27.4, 0.0, 588.5, | ,  3000,  2908,  9000,  8742, | , -3.4, 2042.8, 62.568, |, 0.0
9496.9, 138.7, | , 27.4, 0.0, 588.3, | ,  3000,  2905,  9000,  8823, | , -3.4, 2105.8, 64.925, |, 0.0
9497.9, 139.6, | , 27.4, 0.0, 582.2, | ,  3000,  2902,  9000,  8789, | , -3.4, 2104.1, 64.669, |, 0.0
9498.9, 139.8, | , 27.4, 0.0, 579.5, | ,  3000,  2903,  9000,  8749, | , -3.4, 2105.4, 64.497, |, 0.0
9499.9, 139.2, | , 27.4, 0.0, 587.7, | ,  3000,  2904,  9000,  8762, | , -3.4, 2103.6, 64.520, |, 0.0
9501.0, 138.7, | , 27.4, 0.0, 588.1, | ,  3000,  2901,  9000,  8790, | , -3.4, 2171.3, 66.734, |, 0.0
9502.0, 138.8, | , 27.4, 0.0, 587.9, | ,  3000,  2904,  9000,  8777, | , -3.4, 2196.2, 67.438, |, 0.0
9503.0, 139.1, | , 27.4, 0.0, 588.5, | ,  3000,  2905,  9000,  8751, | , -3.4, 2176.5, 66.687, |, 0.0
9504.0, 139.7, | , 27.4, 0.0, 580.7, | ,  3000,  2898,  9000,  8772, | , -3.4, 2224.9, 68.251, |, 0.0
9505.0, 138.9, | , 27.4, 0.0, 587.3, | ,  3000,  2912,  9000,  8780, | , -3.4, 2230.5, 68.553, |, 0.0
9506.0, 139.2, | , 27.4, 0.0, 588.4, | ,  3000,  2904,  9000,  8764, | , -3.4, 2252.7, 69.088, |, 0.0
9507.0, 139.1, | , 27.4, 0.0, 588.5, | ,  3000,  2903,  9000,  8735, | , -3.4, 2234.3, 68.352, |, 0.0
9508.0, 138.7, | , 27.4, 0.0, 588.0, | ,  3000,  2905,  9000,  8804, | , -3.4, 2269.5, 69.845, |, 0.0
9509.0, 139.5, | , 27.4, 0.0, 582.0, | ,  3000,  2894,  9000,  8761, | , -3.4, 2270.3, 69.553, |, 0.0
9510.0, 140.2, | , 27.4, 0.0, 580.0, | ,  3000,  2900,  9000,  8803, | , -3.4, 2262.2, 69.588, |, 0.0
9511.1, 138.5, | , 27.4, 0.0, 588.1, | ,  3000,  2909,  9000,  8758, | , -3.4, 2296.4, 70.422, |, 0.0
9512.1, 138.8, | , 27.4, 0.0, 587.4, | ,  3000,  2909,  9000,  8822, | , -3.4, 2311.9, 71.283, |, 0.0
9513.1, 139.1, | , 27.4, 0.0, 588.4, | ,  3000,  2905,  9000,  8784, | , -3.4, 2267.3, 69.662, |, 0.0
9514.1, 138.6, | , 27.4, 0.0, 587.6, | ,  3000,  2906,  9000,  8777, | , -3.4, 2275.0, 69.865, |, 0.0
9515.1, 139.8, | , 27.4, 0.0, 580.2, | ,  3000,  2901,  9000,  8771, | , -3.4, 2283.6, 70.064, |, 0.0
9516.1, 138.7, | , 27.4, 0.0, 588.0, | ,  3000,  2904,  9000,  8777, | , -3.4, 2274.2, 69.824, |, 0.0
9517.1, 139.1, | , 27.4, 0.0, 587.9, | ,  3000,  2907,  9000,  8785, | , -3.4, 2294.7, 70.520, |, 0.0
9518.1, 138.8, | , 27.4, 0.0, 588.0, | ,  3000,  2907,  9000,  8803, | , -3.4, 2287.9, 70.421, |, 0.0
9519.1, 138.8, | , 27.4, 0.0, 587.8, | ,  3000,  2901,  9000,  8755, | , -3.4, 2241.6, 68.681, |, 0.0
9520.2, 140.0, | , 27.4, 0.0, 582.2, | ,  3000,  2901,  9000,  8779, | , -3.4, 2278.5, 69.945, |, 0.0
9521.2, 140.0, | , 27.4, 0.0, 580.9, | ,  3000,  2905,  9000,  8774, | , -3.4, 2294.3, 70.427, |, 0.0
9522.2, 138.6, | , 27.4, 0.0, 587.8, | ,  3000,  2909,  9000,  8756, | , -3.4, 2295.6, 70.385, |, 0.0
9523.2, 138.6, | , 27.4, 0.0, 588.0, | ,  3000,  2909,  9000,  8781, | , -3.4, 2299.0, 70.641, |, 0.0
9524.2, 139.3, | , 27.4, 0.0, 588.3, | ,  3000,  2909,  9000,  8777, | , -3.4, 2268.6, 69.683, |, 0.0
9525.2, 138.7, | , 27.4, 0.0, 587.8, | ,  3000,  2903,  9000,  8823, | , -3.4, 2237.8, 68.972, |, 0.0
9526.2, 140.0, | , 27.4, 0.0, 580.2, | ,  3000,  2903,  9000,  8742, | , -3.4, 2259.2, 69.154, |, 0.0
9527.2, 138.7, | , 27.4, 0.0, 587.6, | ,  3000,  2904,  9000,  8788, | , -3.4, 2261.3, 69.499, |, 0.0
9528.2, 138.7, | , 27.4, 0.0, 588.2, | ,  3000,  2910,  9000,  8797, | , -3.4, 2302.4, 70.846, |, 0.0
9529.3, 138.7, | , 27.4, 0.0, 587.0, | ,  3000,  2907,  9000,  8768, | , -3.4, 2278.9, 69.937, |, 0.0
9530.3, 139.3, | , 27.4, 0.0, 588.1, | ,  3000,  2907,  9000,  8860, | , -3.4, 2257.9, 69.834, |, 0.0
9531.3, 140.1, | , 27.4, 0.0, 581.4, | ,  3000,  2898,  9000,  8730, | , -3.4, 2249.3, 68.750, |, 0.0
9532.3, 139.5, | , 27.4, 0.0, 581.6, | ,  3000,  2903,  9000,  8773, | , -3.4, 2224.5, 68.276, |, 0.0
9533.3, 139.1, | , 27.4, 0.0, 587.4, | ,  3000,  2905,  9000,  8747, | , -3.4, 2257.0, 69.130, |, 0.0
9534.3, 138.8, | , 27.4, 0.0, 587.8, | ,  3000,  2902,  9000,  8801, | , -3.4, 2258.7, 69.479, |, 0.0
9535.3, 138.9, | , 27.4, 0.0, 586.5, | ,  3000,  2908,  9000,  8746, | , -3.4, 2261.3, 69.273, |, 0.0
9536.3, 139.0, | , 27.4, 0.0, 586.9, | ,  3000,  2907,  9000,  8798, | , -3.4, 2265.6, 69.705, |, 0.0
9537.4, 140.3, | , 27.4, 0.0, 580.7, | ,  3000,  2901,  9000,  8777, | , -3.4, 2242.0, 68.824, |, 0.0
9538.4, 138.7, | , 27.4, 0.0, 587.7, | ,  3000,  2906,  9000,  8785, | , -3.4, 2227.9, 68.463, |, 0.0
9539.4, 138.9, | , 27.4, 0.0, 587.1, | ,  3000,  2905,  9000,  8778, | , -3.4, 2273.7, 69.823, |, 0.0
9540.4, 138.8, | , 27.4, 0.0, 588.0, | ,  3000,  2906,  9000,  8801, | , -3.4, 2286.2, 70.349, |, 0.0
9541.4, 139.3, | , 27.4, 0.0, 586.9, | ,  3000,  2906,  9000,  8737, | , -3.4, 2227.9, 68.188, |, 0.0
9542.4, 139.6, | , 27.4, 0.0, 581.7, | ,  3000,  2901,  9000,  8805, | , -3.4, 2227.9, 68.558, |, 0.0
9543.4, 139.7, | , 27.4, 0.0, 580.8, | ,  3000,  2902,  9000,  8774, | , -3.4, 2245.0, 68.903, |, 0.0
9544.4, 139.3, | , 27.4, 0.0, 588.0, | ,  3000,  2907,  9000,  8774, | , -3.4, 2243.7, 68.890, |, 0.0
9545.4, 138.7, | , 27.4, 0.0, 587.9, | ,  3000,  2903,  9000,  8784, | , -3.4, 2239.0, 68.787, |, 0.0
9546.4, 138.9, | , 27.4, 0.0, 587.5, | ,  3000,  2903,  9000,  8831, | , -3.4, 2252.7, 69.481, |, 0.0
9547.5, 139.1, | , 27.4, 0.0, 588.3, | ,  3000,  2903,  9000,  8750, | , -3.4, 2261.7, 69.278, |, 0.0
9548.5, 140.2, | , 27.4, 0.0, 581.0, | ,  3000,  2907,  9000,  8803, | , -3.4, 2237.8, 68.880, |, 0.0
9549.5, 138.6, | , 27.4, 0.0, 587.8, | ,  3000,  2906,  9000,  8762, | , -3.4, 2248.9, 68.972, |, 0.0
9550.5, 138.7, | , 27.4, 0.0, 588.0, | ,  3000,  2907,  9000,  8798, | , -3.4, 2284.0, 70.272, |, 0.0
9551.5, 139.3, | , 27.4, 0.0, 587.2, | ,  3000,  2904,  9000,  8809, | , -3.4, 2244.6, 69.106, |, 0.0
9552.5, 139.2, | , 27.4, 0.0, 588.4, | ,  3000,  2910,  9000,  8795, | , -3.4, 2234.3, 68.747, |, 0.0
9553.5, 140.0, | , 27.4, 0.0, 577.5, | ,  3000,  2906,  9000,  8752, | , -3.4, 2221.0, 68.068, |, 0.0
9554.5, 140.1, | , 27.4, 0.0, 581.0, | ,  3000,  2900,  9000,  8735, | , -3.4, 2235.2, 68.363, |, 0.0
9555.5, 138.7, | , 27.4, 0.0, 588.1, | ,  3000,  2905,  9000,  8760, | , -3.4, 2240.7, 68.711, |, 0.0
9556.6, 138.9, | , 27.4, 0.0, 587.1, | ,  3000,  2902,  9000,  8785, | , -3.4, 2261.7, 69.477, |, 0.0
9557.6, 138.6, | , 27.4, 0.0, 588.0, | ,  3000,  2900,  9000,  8772, | , -3.4, 2242.5, 68.800, |, 0.0
9558.6, 138.6, | , 27.4, 0.0, 588.1, | ,  3000,  2909,  9000,  8809, | , -3.4, 2242.5, 69.077, |, 0.0
9559.6, 139.7, | , 27.4, 0.0, 580.8, | ,  3000,  2902,  9000,  8741, | , -3.4, 2262.2, 69.234, |, 0.0
9560.6, 138.7, | , 27.4, 0.0, 587.6, | ,  3000,  2905,  9000,  8816, | , -3.4, 2256.2, 69.509, |, 0.0
9561.6, 139.4, | , 27.4, 0.0, 587.2, | ,  3000,  2903,  9000,  8771, | , -3.4, 2241.6, 68.790, |, 0.0
9562.6, 138.7, | , 27.4, 0.0, 588.1, | ,  3000,  2902,  9000,  8741, | , -3.4, 2232.2, 68.313, |, 0.0
9563.6, 138.6, | , 27.4, 0.0, 587.7, | ,  3000,  2906,  9000,  8825, | , -3.4, 2260.9, 69.714, |, 0.0
9564.6, 140.4, | , 27.4, 0.0, 578.8, | ,  3000,  2901,  9000,  8710, | , -3.4, 2259.2, 68.947, |, 0.0
9565.7, 140.4, | , 27.4, 0.0, 579.2, | ,  3000,  2903,  9000,  8818, | , -3.4, 2265.2, 69.789, |, 0.0
9566.7, 139.0, | , 27.4, 0.0, 587.3, | ,  3000,  2911,  9000,  8778, | , -3.4, 2240.7, 68.847, |, 0.0
