Repository: jdhuang-csm/Ru-BCA

## Methods
* (BaO)<sub>x</sub>-(CaO)<sub>y</sub>-(Al<sub>2</sub>O<sub>3</sub>)<sub>1-x-y</sub> (BCA) catalyst supports were synthesized via sol-gel and solid-state methods. 
* Ru/BCA catalysts were prepared via incipient wetness impregnation to achieve 1 wt. % Ru loading.
* Ammonia synthesis rates were measured for Ru/BCA catalysts in a packed-bed reactor at 480-600<sup>o</sup>C, 10 bar, and space velocities up to 1.3 x 10<sup>6</sup> ml g<sub>cat</sub><sup>-1</sup> h<sup>-1</sup>.
* A machine learning (ML) model was employed to improve understanding of the behavior of Ru/BCA catalysts.
* A microkinetic model was developed to describe the best-performing catalyst.

File: data/init_files_Cadigan/BCA723.txt (part 24 of 46)
********** Start test **********
Elapsed time, Pressure, | , LJtemp(C), Inner-Temp, Outer-Temp, | , N2-set, N2-flow, H2-set, H2-flow, | , pH, NH3_ppm, NH3_Prod_rate, |, In222Temp
9157.1, 140.2, | , 25.8, 0.0, 579.7, | ,  4000,  3878, 12000, 11756, | , -3.4, 2642.6, 101.572, |, 0.0
9158.1, 139.7, | , 25.8, 0.0, 586.1, | ,  4000,  3880, 12000, 11754, | , -3.4, 2629.8, 101.075, |, 0.0
9159.1, 139.2, | , 25.8, 0.0, 585.8, | ,  4000,  3878, 12000, 11608, | , -3.4, 2622.1, 99.832, |, 0.0
9160.1, 139.7, | , 25.8, 0.0, 585.4, | ,  4000,  3868, 12000, 11709, | , -3.4, 2625.9, 100.568, |, 0.0
9161.1, 139.8, | , 25.8, 0.0, 586.2, | ,  4000,  3880, 12000, 11795, | , -3.4, 2647.3, 102.017, |, 0.0
9162.1, 140.0, | , 25.8, 0.0, 580.1, | ,  4000,  3873, 12000, 11733, | , -3.4, 2637.9, 101.210, |, 0.0
9163.1, 140.3, | , 25.8, 0.0, 578.5, | ,  4000,  3871, 12000, 11657, | , -3.4, 2584.4, 98.669, |, 0.0
9164.2, 139.7, | , 25.8, 0.0, 585.8, | ,  4000,  3878, 12000, 11694, | , -3.4, 2612.6, 100.025, |, 0.0
9165.2, 139.9, | , 25.8, 0.0, 585.2, | ,  4000,  3875, 12000, 11611, | , -3.4, 2686.3, 102.269, |, 0.0
9166.2, 139.4, | , 25.8, 0.0, 585.6, | ,  4000,  3882, 12000, 11814, | , -3.4, 2669.2, 103.001, |, 0.0
9167.2, 139.3, | , 25.8, 0.0, 585.6, | ,  4000,  3881, 12000, 11652, | , -3.4, 2618.2, 99.984, |, 0.0
9168.2, 140.6, | , 25.8, 0.0, 579.3, | ,  4000,  3875, 12000, 11737, | , -3.4, 2610.1, 100.182, |, 0.0
9169.2, 139.4, | , 25.8, 0.0, 585.3, | ,  4000,  3883, 12000, 11791, | , -3.4, 2625.1, 101.156, |, 0.0
9170.2, 139.5, | , 25.8, 0.0, 584.7, | ,  4000,  3887, 12000, 11808, | , -3.4, 2604.1, 100.486, |, 0.0
9171.2, 139.6, | , 25.8, 0.0, 585.8, | ,  4000,  3878, 12000, 11714, | , -3.4, 2605.4, 99.875, |, 0.0
9172.2, 139.4, | , 25.8, 0.0, 585.4, | ,  4000,  3876, 12000, 11685, | , -3.4, 2644.3, 101.162, |, 0.0
9173.2, 140.0, | , 25.8, 0.0, 579.5, | ,  4000,  3875, 12000, 11757, | , -3.4, 2625.9, 100.914, |, 0.0
9174.3, 140.1, | , 25.8, 0.0, 579.8, | ,  4000,  3873, 12000, 11632, | , -3.4, 2626.8, 100.132, |, 0.0
9175.3, 139.9, | , 25.8, 0.0, 584.6, | ,  4000,  3874, 12000, 11718, | , -3.4, 2605.4, 99.876, |, 0.0
9176.3, 139.2, | , 25.8, 0.0, 585.2, | ,  4000,  3881, 12000, 11726, | , -3.4, 2625.5, 100.740, |, 0.0
9177.3, 139.3, | , 25.8, 0.0, 585.8, | ,  4000,  3882, 12000, 11675, | , -3.4, 2624.2, 100.366, |, 0.0
9178.3, 139.2, | , 25.8, 0.0, 585.6, | ,  4000,  3877, 12000, 11698, | , -3.4, 2597.2, 99.455, |, 0.0
9179.3, 140.7, | , 25.8, 0.0, 578.4, | ,  4000,  3881, 12000, 11747, | , -3.4, 2649.5, 101.795, |, 0.0
9180.3, 139.4, | , 25.8, 0.0, 584.4, | ,  4000,  3874, 12000, 11682, | , -3.4, 2592.5, 99.153, |, 0.0
9181.3, 139.2, | , 25.8, 0.0, 585.5, | ,  4000,  3879, 12000, 11739, | , -3.4, 2625.1, 100.795, |, 0.0
9182.3, 139.7, | , 25.8, 0.0, 585.4, | ,  4000,  3872, 12000, 11694, | , -3.4, 2635.8, 100.864, |, 0.0
9183.4, 139.3, | , 25.8, 0.0, 585.3, | ,  4000,  3881, 12000, 11686, | , -3.4, 2651.6, 101.476, |, 0.0
9184.4, 139.9, | , 25.8, 0.0, 576.4, | ,  4000,  3868, 12000, 11612, | , -3.4, 2628.9, 100.051, |, 0.0
9185.4, 140.0, | , 25.8, 0.0, 584.3, | ,  4000,  3871, 12000, 11725, | , -3.4, 2625.5, 100.672, |, 0.0
9186.4, 139.6, | , 25.8, 0.0, 585.8, | ,  4000,  3875, 12000, 11733, | , -3.4, 2603.2, 99.897, |, 0.0
9187.4, 139.2, | , 25.8, 0.0, 585.3, | ,  4000,  3881, 12000, 11629, | , -3.4, 2640.9, 100.702, |, 0.0
9188.4, 139.3, | , 25.8, 0.0, 585.2, | ,  4000,  3880, 12000, 11761, | , -3.4, 2628.1, 101.057, |, 0.0
9189.4, 139.6, | , 25.8, 0.0, 585.3, | ,  4000,  3871, 12000, 11689, | , -3.4, 2572.8, 98.427, |, 0.0
9190.4, 140.6, | , 25.8, 0.0, 579.9, | ,  4000,  3873, 12000, 11637, | , -3.4, 2619.5, 99.883, |, 0.0
9191.4, 139.3, | , 25.8, 0.0, 585.5, | ,  4000,  3876, 12000, 11663, | , -3.4, 2625.9, 100.318, |, 0.0
9192.4, 139.6, | , 25.8, 0.0, 585.6, | ,  4000,  3876, 12000, 11692, | , -3.4, 2620.4, 100.290, |, 0.0
9193.5, 139.7, | , 25.8, 0.0, 585.8, | ,  4000,  3871, 12000, 11701, | , -3.4, 2594.6, 99.341, |, 0.0
9194.5, 139.2, | , 25.8, 0.0, 585.1, | ,  4000,  3880, 12000, 11761, | , -3.4, 2581.4, 99.264, |, 0.0
9195.5, 140.2, | , 25.8, 0.0, 577.6, | ,  4000,  3864, 12000, 11693, | , -3.4, 2603.2, 99.568, |, 0.0
9196.5, 139.2, | , 25.8, 0.0, 585.1, | ,  4000,  3879, 12000, 11661, | , -3.4, 2680.8, 102.416, |, 0.0
9197.5, 139.2, | , 25.8, 0.0, 582.4, | ,  4000,  3873, 12000, 11750, | , -3.4, 2611.4, 100.298, |, 0.0
9198.5, 139.2, | , 25.8, 0.0, 584.9, | ,  4000,  3877, 12000, 11705, | , -3.4, 2626.8, 100.632, |, 0.0
9199.5, 139.2, | , 25.8, 0.0, 585.0, | ,  4000,  3875, 12000, 11644, | , -3.4, 2609.6, 99.570, |, 0.0
9200.5, 140.6, | , 25.8, 0.0, 579.0, | ,  4000,  3872, 12000, 11658, | , -3.4, 2612.6, 99.755, |, 0.0
9201.5, 140.0, | , 25.8, 0.0, 579.9, | ,  4000,  3875, 12000, 11728, | , -3.4, 2620.8, 100.536, |, 0.0
9202.5, 139.2, | , 25.8, 0.0, 584.5, | ,  4000,  3874, 12000, 11680, | , -3.4, 2602.8, 99.536, |, 0.0
9203.6, 139.6, | , 25.8, 0.0, 585.4, | ,  4000,  3874, 12000, 11642, | , -3.4, 2598.1, 99.112, |, 0.0
9204.6, 139.4, | , 25.8, 0.0, 584.3, | ,  4000,  3882, 12000, 11776, | , -3.4, 2643.9, 101.778, |, 0.0
9205.6, 139.4, | , 25.8, 0.0, 584.1, | ,  4000,  3874, 12000, 11641, | , -3.4, 2586.9, 98.685, |, 0.0
9206.6, 140.5, | , 25.8, 0.0, 578.7, | ,  4000,  3870, 12000, 11687, | , -3.4, 2582.6, 98.783, |, 0.0
9207.6, 139.6, | , 25.8, 0.0, 584.9, | ,  4000,  3882, 12000, 11745, | , -3.4, 2640.1, 101.427, |, 0.0
9208.6, 139.2, | , 25.8, 0.0, 584.9, | ,  4000,  3875, 12000, 11660, | , -3.4, 2631.5, 100.509, |, 0.0
9209.6, 139.3, | , 25.8, 0.0, 584.2, | ,  4000,  3871, 12000, 11741, | , -3.4, 2632.8, 101.053, |, 0.0
9210.6, 139.9, | , 25.8, 0.0, 584.2, | ,  4000,  3881, 12000, 11683, | , -3.4, 2602.4, 99.577, |, 0.0
9211.6, 140.4, | , 25.8, 0.0, 579.4, | ,  4000,  3874, 12000, 11615, | , -3.4, 2581.4, 98.303, |, 0.0
9212.7, 140.2, | , 25.8, 0.0, 577.7, | ,  4000,  3873, 12000, 11717, | , -3.4, 2606.2, 99.896, |, 0.0
9213.7, 139.5, | , 25.8, 0.0, 584.8, | ,  4000,  3876, 12000, 11660, | , -3.4, 2629.3, 100.428, |, 0.0
9214.7, 139.3, | , 25.8, 0.0, 584.5, | ,  4000,  3872, 12000, 11777, | , -3.4, 2675.2, 102.923, |, 0.0
9215.7, 139.5, | , 25.8, 0.0, 584.1, | ,  4000,  3878, 12000, 11786, | , -3.4, 2616.1, 100.745, |, 0.0
9216.7, 139.2, | , 25.8, 0.0, 585.0, | ,  4000,  3873, 12000, 11701, | , -3.4, 2566.4, 98.275, |, 0.0
9217.7, 140.5, | , 25.8, 0.0, 579.4, | ,  4000,  3868, 12000, 11672, | , -3.4, 2605.4, 99.541, |, 0.0
9218.7, 139.3, | , 25.8, 0.0, 584.6, | ,  4000,  3874, 12000, 11679, | , -3.4, 2643.5, 101.076, |, 0.0
9219.7, 139.3, | , 25.8, 0.0, 584.0, | ,  4000,  3877, 12000, 11753, | , -3.4, 2568.5, 98.703, |, 0.0
9220.7, 139.8, | , 25.8, 0.0, 584.1, | ,  4000,  3874, 12000, 11693, | , -3.4, 2631.5, 100.710, |, 0.0
9221.7, 139.6, | , 25.8, 0.0, 585.1, | ,  4000,  3878, 12000, 11653, | , -3.4, 2628.9, 100.383, |, 0.0
9222.8, 140.1, | , 25.8, 0.0, 579.1, | ,  4000,  3875, 12000, 11701, | , -3.4, 2614.8, 100.129, |, 0.0
9223.8, 140.0, | , 25.8, 0.0, 579.3, | ,  4000,  3870, 12000, 11771, | , -3.4, 2557.8, 98.365, |, 0.0
9224.8, 139.8, | , 25.8, 0.0, 584.5, | ,  4000,  3872, 12000, 11732, | , -3.4, 2598.1, 99.672, |, 0.0
9225.8, 139.4, | , 25.8, 0.0, 583.7, | ,  4000,  3877, 12000, 11646, | , -3.4, 2589.1, 98.815, |, 0.0
9226.8, 139.3, | , 25.8, 0.0, 584.5, | ,  4000,  3877, 12000, 11679, | , -3.4, 2610.5, 99.839, |, 0.0
9227.8, 139.8, | , 25.8, 0.0, 585.0, | ,  4000,  3881, 12000, 11728, | , -3.4, 2582.6, 99.110, |, 0.0
9228.8, 140.7, | , 25.8, 0.0, 577.8, | ,  4000,  3874, 12000, 11769, | , -3.4, 2599.4, 99.971, |, 0.0
9229.8, 139.2, | , 25.8, 0.0, 584.0, | ,  4000,  3882, 12000, 11769, | , -3.4, 2589.1, 99.627, |, 0.0
9230.8, 139.8, | , 25.8, 0.0, 584.0, | ,  4000,  3876, 12000, 11656, | , -3.4, 2640.1, 100.811, |, 0.0
9231.9, 139.7, | , 25.8, 0.0, 584.9, | ,  4000,  3874, 12000, 11661, | , -3.4, 2637.1, 100.716, |, 0.0
9232.9, 139.3, | , 25.8, 0.0, 584.5, | ,  4000,  3881, 12000, 11690, | , -3.4, 2594.6, 99.326, |, 0.0
9233.9, 140.1, | , 25.8, 0.0, 579.0, | ,  4000,  3877, 12000, 11650, | , -3.4, 2600.2, 99.262, |, 0.0
9234.9, 140.4, | , 25.8, 0.0, 577.7, | ,  4000,  3879, 12000, 11679, | , -3.4, 2585.2, 98.889, |, 0.0
9235.9, 139.4, | , 25.8, 0.0, 584.0, | ,  4000,  3879, 12000, 11722, | , -3.4, 2541.1, 97.473, |, 0.0
9236.9, 139.3, | , 25.8, 0.0, 584.7, | ,  4000,  3877, 12000, 11757, | , -3.4, 2609.2, 100.292, |, 0.0
9237.9, 139.6, | , 25.8, 0.0, 584.9, | ,  4000,  3873, 12000, 11750, | , -3.4, 2605.4, 100.076, |, 0.0
9238.9, 139.7, | , 25.8, 0.0, 585.2, | ,  4000,  3877, 12000, 11650, | , -3.4, 2616.9, 99.898, |, 0.0
9239.9, 140.2, | , 25.8, 0.0, 577.4, | ,  4000,  3877, 12000, 11732, | , -3.4, 2619.9, 100.541, |, 0.0
9240.9, 139.5, | , 25.8, 0.0, 583.4, | ,  4000,  3880, 12000, 11784, | , -3.4, 2570.7, 99.004, |, 0.0
9242.0, 139.6, | , 25.8, 0.0, 585.3, | ,  4000,  3876, 12000, 11657, | , -3.4, 2568.5, 98.096, |, 0.0
9243.0, 139.3, | , 25.8, 0.0, 585.0, | ,  4000,  3875, 12000, 11722, | , -3.4, 2604.1, 99.857, |, 0.0
9244.0, 139.2, | , 25.8, 0.0, 584.9, | ,  4000,  3879, 12000, 11668, | , -3.4, 2620.4, 100.153, |, 0.0
9245.0, 140.0, | , 25.8, 0.0, 579.3, | ,  4000,  3878, 12000, 11666, | , -3.4, 2603.2, 99.483, |, 0.0
9246.0, 140.6, | , 25.8, 0.0, 579.3, | ,  4000,  3877, 12000, 11769, | , -3.4, 2577.1, 99.129, |, 0.0
9247.0, 139.3, | , 25.8, 0.0, 584.8, | ,  4000,  3883, 12000, 11681, | , -3.4, 2579.7, 98.714, |, 0.0
9248.0, 139.3, | , 25.8, 0.0, 584.2, | ,  4000,  3873, 12000, 11750, | , -3.4, 2565.5, 98.547, |, 0.0
9249.0, 139.6, | , 25.8, 0.0, 584.5, | ,  4000,  3873, 12000, 11623, | , -3.4, 2624.2, 99.973, |, 0.0
9250.0, 139.6, | , 25.8, 0.0, 585.2, | ,  4000,  3878, 12000, 11789, | , -3.4, 2616.9, 100.800, |, 0.0
9251.1, 140.3, | , 25.8, 0.0, 577.1, | ,  4000,  3869, 12000, 11622, | , -3.4, 2620.4, 99.797, |, 0.0
9252.1, 139.6, | , 25.8, 0.0, 585.2, | ,  4000,  3877, 12000, 11739, | , -3.4, 2589.9, 99.438, |, 0.0
9253.1, 139.6, | , 25.8, 0.0, 584.7, | ,  4000,  3876, 12000, 11659, | , -3.4, 2579.2, 98.512, |, 0.0
9254.1, 139.4, | , 25.8, 0.0, 584.4, | ,  4000,  3888, 12000, 11769, | , -3.4, 2586.9, 99.580, |, 0.0
9255.1, 139.1, | , 25.8, 0.0, 583.4, | ,  4000,  3872, 12000, 11734, | , -3.4, 2614.4, 100.308, |, 0.0
9256.1, 140.7, | , 25.8, 0.0, 575.8, | ,  4000,  3878, 12000, 11641, | , -3.4, 2524.8, 96.338, |, 0.0
9257.1, 140.1, | , 25.8, 0.0, 576.2, | ,  4000,  3876, 12000, 11757, | , -3.4, 2652.1, 101.922, |, 0.0
9258.1, 139.3, | , 25.8, 0.0, 584.4, | ,  4000,  3876, 12000, 11705, | , -3.4, 2604.5, 99.775, |, 0.0
9259.1, 139.6, | , 25.8, 0.0, 584.4, | ,  4000,  3875, 12000, 11626, | , -3.4, 2595.1, 98.901, |, 0.0
9260.1, 139.7, | , 25.8, 0.0, 584.2, | ,  4000,  3880, 12000, 11778, | , -3.4, 2588.2, 99.641, |, 0.0
9261.2, 139.4, | , 25.8, 0.0, 583.6, | ,  4000,  3881, 12000, 11772, | , -3.4, 2595.5, 99.886, |, 0.0
9262.2, 140.3, | , 25.8, 0.0, 578.3, | ,  4000,  3879, 12000, 11679, | , -3.4, 2487.1, 95.147, |, 0.0
9263.2, 139.6, | , 25.8, 0.0, 584.5, | ,  4000,  3877, 12000, 11702, | , -3.4, 2556.1, 97.909, |, 0.0
9264.2, 139.1, | , 25.8, 0.0, 584.1, | ,  4000,  3871, 12000, 11711, | , -3.4, 2633.2, 100.875, |, 0.0
9265.2, 139.3, | , 25.8, 0.0, 584.3, | ,  4000,  3877, 12000, 11632, | , -3.4, 2612.2, 99.606, |, 0.0
9266.2, 139.4, | , 25.8, 0.0, 583.3, | ,  4000,  3877, 12000, 11699, | , -3.4, 2620.8, 100.364, |, 0.0
9267.2, 141.0, | , 25.8, 0.0, 573.9, | ,  4000,  3876, 12000, 11758, | , -3.4, 2609.6, 100.304, |, 0.0
9268.2, 139.3, | , 25.8, 0.0, 584.2, | ,  4000,  3882, 12000, 11757, | , -3.4, 2561.2, 98.482, |, 0.0
9269.3, 139.6, | , 25.8, 0.0, 584.0, | ,  4000,  3877, 12000, 11725, | , -3.4, 2564.7, 98.381, |, 0.0
9270.3, 139.1, | , 25.8, 0.0, 584.3, | ,  4000,  3876, 12000, 11620, | , -3.4, 2593.8, 98.822, |, 0.0
9271.3, 139.4, | , 25.8, 0.0, 583.1, | ,  4000,  3876, 12000, 11719, | , -3.4, 2610.1, 100.070, |, 0.0
9272.3, 140.2, | , 25.8, 0.0, 578.0, | ,  4000,  3873, 12000, 11661, | , -3.4, 2595.1, 99.110, |, 0.0
9273.3, 140.1, | , 25.8, 0.0, 578.4, | ,  4000,  3881, 12000, 11770, | , -3.4, 2586.9, 99.544, |, 0.0
9274.3, 139.7, | , 25.8, 0.0, 584.2, | ,  4000,  3876, 12000, 11725, | , -3.4, 2546.2, 97.670, |, 0.0
9275.3, 139.1, | , 25.8, 0.0, 584.0, | ,  4000,  3873, 12000, 11606, | , -3.4, 2575.4, 98.012, |, 0.0
9276.3, 139.9, | , 25.8, 0.0, 583.8, | ,  4000,  3883, 12000, 11759, | , -3.4, 2616.1, 100.605, |, 0.0
9277.3, 139.7, | , 25.8, 0.0, 584.7, | ,  4000,  3882, 12000, 11780, | , -3.4, 2543.7, 97.948, |, 0.0
9278.3, 140.1, | , 25.8, 0.0, 577.5, | ,  4000,  3875, 12000, 11697, | , -3.4, 2545.4, 97.453, |, 0.0
9279.4, 139.4, | , 25.8, 0.0, 583.8, | ,  4000,  3884, 12000, 11710, | , -3.4, 2602.4, 99.776, |, 0.0
9280.4, 139.6, | , 25.8, 0.0, 584.3, | ,  4000,  3877, 12000, 11634, | , -3.4, 2503.4, 95.473, |, 0.0
9281.4, 139.3, | , 25.8, 0.0, 583.1, | ,  4000,  3877, 12000, 11718, | , -3.4, 2502.5, 95.958, |, 0.0
9282.4, 139.3, | , 25.8, 0.0, 584.4, | ,  4000,  3877, 12000, 11748, | , -3.4, 2501.7, 96.112, |, 0.0
9283.4, 140.1, | , 25.8, 0.0, 578.5, | ,  4000,  3872, 12000, 11717, | , -3.4, 2504.7, 96.010, |, 0.0
9284.4, 140.7, | , 25.8, 0.0, 576.9, | ,  4000,  3877, 12000, 11617, | , -3.4, 2520.5, 96.024, |, 0.0
9285.4, 139.2, | , 25.8, 0.0, 584.0, | ,  4000,  3876, 12000, 11714, | , -3.4, 2505.1, 96.026, |, 0.0
9286.4, 139.5, | , 25.8, 0.0, 583.0, | ,  4000,  3877, 12000, 11730, | , -3.4, 2505.1, 96.131, |, 0.0
9287.4, 139.8, | , 25.8, 0.0, 583.9, | ,  4000,  3874, 12000, 11698, | , -3.4, 2505.5, 95.933, |, 0.0
9288.5, 139.4, | , 25.8, 0.0, 583.8, | ,  4000,  3880, 12000, 11723, | , -3.4, 2504.7, 96.088, |, 0.0
9289.5, 140.2, | , 25.8, 0.0, 576.9, | ,  4000,  3874, 12000, 11638, | , -3.4, 2503.0, 95.463, |, 0.0
9290.5, 139.8, | , 25.8, 0.0, 584.1, | ,  4000,  3882, 12000, 11727, | , -3.4, 2504.7, 96.124, |, 0.0
9291.5, 139.9, | , 25.8, 0.0, 583.3, | ,  4000,  3881, 12000, 11671, | , -3.4, 2513.7, 96.121, |, 0.0
9292.5, 139.3, | , 25.8, 0.0, 583.6, | ,  4000,  3872, 12000, 11660, | , -3.4, 2510.7, 95.886, |, 0.0
9293.5, 139.2, | , 25.8, 0.0, 584.0, | ,  4000,  3873, 12000, 11689, | , -3.4, 2508.5, 95.988, |, 0.0
9294.5, 140.5, | , 25.8, 0.0, 578.5, | ,  4000,  3872, 12000, 11740, | , -3.4, 2505.5, 96.184, |, 0.0
9295.5, 140.4, | , 25.8, 0.0, 578.5, | ,  4000,  3872, 12000, 11630, | , -3.4, 2501.2, 95.345, |, 0.0
9296.5, 139.4, | , 25.8, 0.0, 582.2, | ,  4000,  3878, 12000, 11781, | , -3.4, 2501.2, 96.305, |, 0.0
9297.5, 139.6, | , 25.8, 0.0, 584.4, | ,  4000,  3877, 12000, 11613, | , -3.4, 2504.2, 95.379, |, 0.0
9298.6, 139.3, | , 25.8, 0.0, 584.0, | ,  4000,  3882, 12000, 11718, | , -3.4, 2528.7, 96.991, |, 0.0
9299.6, 139.3, | , 25.8, 0.0, 583.8, | ,  4000,  3875, 12000, 11773, | , -3.4, 2505.5, 96.399, |, 0.0
9300.6, 140.3, | , 25.8, 0.0, 577.4, | ,  4000,  3877, 12000, 11690, | , -3.4, 287.0, 11.011, |, 0.0
9301.6, 139.9, | , 25.8, 0.0, 583.7, | ,  4000,  3878, 12000, 11700, | , -3.4, 360.7, 13.847, |, 0.0
9302.6, 139.3, | , 25.8, 0.0, 583.5, | ,  4000,  3877, 12000, 11708, | , -3.4, 386.9, 14.856, |, 0.0
9303.6, 139.2, | , 25.8, 0.0, 583.6, | ,  4000,  3876, 12000, 11609, | , -3.4, 434.4, 16.574, |, 0.0
9304.6, 139.7, | , 25.8, 0.0, 584.0, | ,  4000,  3874, 12000, 11661, | , -3.4, 494.8, 18.940, |, 0.0
9305.6, 140.2, | , 25.8, 0.0, 577.9, | ,  4000,  3868, 12000, 11715, | , -3.4, 530.0, 20.346, |, 0.0
9306.6, 140.4, | , 25.8, 0.0, 576.2, | ,  4000,  3879, 12000, 11773, | , -3.4, 548.8, 21.163, |, 0.0
9307.7, 139.1, | , 25.9, 0.0, 584.3, | ,  4000,  3876, 12000, 11675, | , -3.4, 575.8, 22.059, |, 0.0
9308.7, 139.7, | , 25.8, 0.0, 584.6, | ,  4000,  3882, 12000, 11670, | , -3.4, 643.5, 24.653, |, 0.0
9309.7, 139.3, | , 25.8, 0.0, 584.3, | ,  4000,  3873, 12000, 11669, | , -3.4, 701.3, 26.850, |, 0.0
9310.7, 139.7, | , 25.9, 0.0, 583.9, | ,  4000,  3877, 12000, 11721, | , -3.4, 743.8, 28.577, |, 0.0
9311.7, 140.4, | , 25.8, 0.0, 578.5, | ,  4000,  3872, 12000, 11732, | , -3.4, 801.2, 30.792, |, 0.0
9312.7, 139.3, | , 25.9, 0.0, 584.0, | ,  4000,  3877, 12000, 11764, | , -3.4, 840.6, 32.380, |, 0.0
9313.7, 139.3, | , 25.8, 0.0, 584.0, | ,  4000,  3877, 12000, 11732, | , -3.4, 869.3, 33.419, |, 0.0
9314.7, 140.5, | , 25.9, 0.0, 582.7, | ,  4000,  3876, 12000, 11701, | , -3.4, 904.0, 34.678, |, 0.0
9315.7, 139.2, | , 25.8, 0.0, 584.0, | ,  4000,  3874, 12000, 11688, | , -3.4, 948.1, 36.335, |, 0.0
9316.8, 140.1, | , 25.8, 0.0, 577.4, | ,  4000,  3870, 12000, 11653, | , -3.4, 1004.7, 38.406, |, 0.0
9317.8, 139.9, | , 25.9, 0.0, 577.7, | ,  4000,  3871, 12000, 11706, | , -3.4, 1018.4, 39.063, |, 0.0
9318.8, 139.6, | , 25.9, 0.0, 584.4, | ,  4000,  3877, 12000, 11749, | , -3.4, 1058.7, 40.734, |, 0.0
9319.8, 139.3, | , 25.9, 0.0, 583.7, | ,  4000,  3878, 12000, 11750, | , -3.4, 1097.7, 42.238, |, 0.0
9320.8, 139.2, | , 25.9, 0.0, 583.7, | ,  4000,  3877, 12000, 11720, | , -3.4, 1107.1, 42.517, |, 0.0
9321.8, 139.8, | , 25.9, 0.0, 583.2, | ,  4000,  3880, 12000, 11686, | , -3.4, 1176.9, 45.105, |, 0.0
9322.8, 140.5, | , 25.8, 0.0, 577.1, | ,  4000,  3877, 12000, 11695, | , -3.4, 1194.9, 45.812, |, 0.0
9323.8, 139.3, | , 25.9, 0.0, 583.6, | ,  4000,  3877, 12000, 11674, | , -3.4, 1269.9, 48.617, |, 0.0
9324.8, 139.2, | , 25.9, 0.0, 583.8, | ,  4000,  3879, 12000, 11656, | , -3.4, 1284.5, 49.126, |, 0.0
9325.8, 139.6, | , 25.9, 0.0, 584.3, | ,  4000,  3877, 12000, 11633, | , -3.4, 1347.4, 51.443, |, 0.0
9326.9, 139.5, | , 25.9, 0.0, 582.7, | ,  4000,  3878, 12000, 11758, | , -3.4, 1398.9, 53.838, |, 0.0
9327.9, 140.1, | , 25.9, 0.0, 577.3, | ,  4000,  3872, 12000, 11668, | , -3.4, 1429.7, 54.689, |, 0.0
9328.9, 140.2, | , 25.9, 0.0, 578.2, | ,  4000,  3877, 12000, 11660, | , -3.4, 1512.8, 57.851, |, 0.0
9329.9, 139.7, | , 25.9, 0.0, 583.8, | ,  4000,  3876, 12000, 11728, | , -3.4, 1527.4, 58.658, |, 0.0
9330.9, 139.3, | , 25.9, 0.0, 583.9, | ,  4000,  3877, 12000, 11749, | , -3.4, 1541.1, 59.266, |, 0.0
9331.9, 139.3, | , 25.9, 0.0, 582.6, | ,  4000,  3874, 12000, 11683, | , -3.4, 1561.2, 59.779, |, 0.0
9332.9, 139.6, | , 25.9, 0.0, 583.8, | ,  4000,  3879, 12000, 11638, | , -3.4, 1646.9, 62.887, |, 0.0
9333.9, 140.7, | , 25.9, 0.0, 576.9, | ,  4000,  3879, 12000, 11754, | , -3.4, 1673.1, 64.367, |, 0.0
9334.9, 139.2, | , 25.9, 0.0, 583.5, | ,  4000,  3880, 12000, 11720, | , -3.4, 1688.1, 64.804, |, 0.0
9335.9, 139.3, | , 25.9, 0.0, 583.6, | ,  4000,  3877, 12000, 11733, | , -3.4, 1761.3, 67.654, |, 0.0
9337.0, 139.5, | , 25.9, 0.0, 582.5, | ,  4000,  3880, 12000, 11761, | , -3.4, 1784.9, 68.690, |, 0.0
9338.0, 139.3, | , 25.9, 0.0, 583.1, | ,  4000,  3879, 12000, 11738, | , -3.4, 1848.3, 71.018, |, 0.0
9339.0, 140.6, | , 25.9, 0.0, 573.3, | ,  4000,  3875, 12000, 11635, | , -3.4, 1856.9, 70.860, |, 0.0
9340.0, 140.7, | , 25.9, 0.0, 577.3, | ,  4000,  3870, 12000, 11667, | , -3.4, 1864.6, 71.277, |, 0.0
9341.0, 139.6, | , 25.9, 0.0, 583.6, | ,  4000,  3880, 12000, 11709, | , -3.4, 1936.6, 74.273, |, 0.0
9342.0, 139.5, | , 25.9, 0.0, 582.5, | ,  4000,  3875, 12000, 11766, | , -3.4, 1991.0, 76.608, |, 0.0
9343.0, 139.3, | , 25.9, 0.0, 583.3, | ,  4000,  3881, 12000, 11750, | , -3.4, 1990.1, 76.526, |, 0.0
9344.0, 139.8, | , 25.9, 0.0, 583.4, | ,  4000,  3883, 12000, 11839, | , -3.4, 2034.7, 78.689, |, 0.0
9345.0, 140.3, | , 25.9, 0.0, 575.9, | ,  4000,  3874, 12000, 11603, | , -3.4, 2036.0, 77.515, |, 0.0
9346.0, 139.5, | , 25.9, 0.0, 583.2, | ,  4000,  3880, 12000, 11785, | , -3.4, 2087.8, 80.449, |, 0.0
9347.0, 139.5, | , 25.9, 0.0, 582.6, | ,  4000,  3879, 12000, 11741, | , -3.4, 2090.8, 80.332, |, 0.0
9348.1, 139.4, | , 25.9, 0.0, 583.0, | ,  4000,  3878, 12000, 11692, | , -3.4, 2171.3, 83.157, |, 0.0
9349.1, 139.6, | , 25.9, 0.0, 583.3, | ,  4000,  3875, 12000, 11661, | , -3.4, 2155.9, 82.388, |, 0.0
9350.1, 140.1, | , 25.9, 0.0, 576.5, | ,  4000,  3872, 12000, 11632, | , -3.4, 2222.8, 84.759, |, 0.0
9351.1, 139.4, | , 25.9, 0.0, 582.8, | ,  4000,  3874, 12000, 11679, | , -3.4, 2214.2, 84.703, |, 0.0
9352.1, 139.5, | , 25.9, 0.0, 582.7, | ,  4000,  3878, 12000, 11769, | , -3.4, 2219.3, 85.411, |, 0.0
9353.1, 139.4, | , 25.9, 0.0, 583.2, | ,  4000,  3874, 12000, 11713, | , -3.4, 2265.2, 86.835, |, 0.0
9354.1, 139.8, | , 25.9, 0.0, 583.8, | ,  4000,  3874, 12000, 11658, | , -3.4, 2313.2, 88.356, |, 0.0
9355.1, 140.6, | , 25.9, 0.0, 577.7, | ,  4000,  3867, 12000, 11716, | , -3.4, 2304.2, 88.306, |, 0.0
9356.2, 140.2, | , 25.9, 0.0, 578.4, | ,  4000,  3878, 12000, 11658, | , -3.4, 2348.7, 89.738, |, 0.0
9357.2, 139.9, | , 25.9, 0.0, 582.7, | ,  4000,  3875, 12000, 11655, | , -3.4, 2348.3, 89.685, |, 0.0
9358.2, 139.8, | , 25.9, 0.0, 583.8, | ,  4000,  3878, 12000, 11743, | , -3.4, 2362.4, 90.753, |, 0.0
9359.2, 139.3, | , 25.9, 0.0, 583.7, | ,  4000,  3878, 12000, 11721, | , -3.4, 2422.8, 92.938, |, 0.0
9360.2, 139.3, | , 25.9, 0.0, 583.9, | ,  4000,  3879, 12000, 11634, | , -3.4, 2435.7, 92.917, |, 0.0
9361.2, 140.7, | , 25.9, 0.0, 577.1, | ,  4000,  3872, 12000, 11608, | , -3.4, 2470.8, 94.049, |, 0.0
9362.2, 140.0, | , 25.9, 0.0, 582.8, | ,  4000,  3880, 12000, 11746, | , -3.4, 2436.5, 93.623, |, 0.0
9363.2, 139.3, | , 25.9, 0.0, 583.4, | ,  4000,  3874, 12000, 11731, | , -3.4, 2464.8, 94.580, |, 0.0
9364.2, 139.9, | , 25.9, 0.0, 583.5, | ,  4000,  3874, 12000, 11716, | , -3.4, 2487.1, 95.340, |, 0.0
9365.2, 139.7, | , 25.9, 0.0, 583.8, | ,  4000,  3875, 12000, 11724, | , -3.4, 2516.7, 96.521, |, 0.0
9366.3, 140.2, | , 25.9, 0.0, 578.0, | ,  4000,  3879, 12000, 11719, | , -3.4, 2519.7, 96.634, |, 0.0
9367.3, 140.5, | , 25.9, 0.0, 576.7, | ,  4000,  3877, 12000, 11729, | , -3.4, 2501.7, 95.993, |, 0.0
9368.3, 139.8, | , 25.9, 0.0, 583.6, | ,  4000,  3880, 12000, 11633, | , -3.4, 2521.8, 96.186, |, 0.0
9369.3, 139.4, | , 25.9, 0.0, 583.2, | ,  4000,  3877, 12000, 11681, | , -3.4, 2504.2, 95.797, |, 0.0
9370.3, 139.3, | , 25.9, 0.0, 583.5, | ,  4000,  3871, 12000, 11653, | , -3.4, 2541.9, 97.024, |, 0.0
9371.3, 139.9, | , 25.9, 0.0, 583.8, | ,  4000,  3883, 12000, 11700, | , -3.4, 2569.8, 98.456, |, 0.0
9372.3, 140.5, | , 25.9, 0.0, 576.4, | ,  4000,  3875, 12000, 11757, | , -3.4, 2556.1, 98.237, |, 0.0
9373.3, 139.5, | , 25.9, 0.0, 583.4, | ,  4000,  3877, 12000, 11751, | , -3.4, 2565.1, 98.565, |, 0.0
9374.4, 139.7, | , 25.9, 0.0, 583.5, | ,  4000,  3869, 12000, 11613, | , -3.4, 2554.8, 97.248, |, 0.0
9375.4, 139.8, | , 25.9, 0.0, 583.6, | ,  4000,  3875, 12000, 11626, | , -3.4, 2627.2, 100.117, |, 0.0
9376.4, 139.5, | , 25.9, 0.0, 583.2, | ,  4000,  3881, 12000, 11749, | , -3.4, 2605.4, 100.114, |, 0.0
9377.4, 140.7, | , 25.9, 0.0, 577.2, | ,  4000,  3870, 12000, 11731, | , -3.4, 2562.1, 98.276, |, 0.0
9378.4, 140.1, | , 25.9, 0.0, 577.4, | ,  4000,  3868, 12000, 11612, | , -3.4, 2592.5, 98.672, |, 0.0
9379.4, 139.5, | , 25.9, 0.0, 583.0, | ,  4000,  3873, 12000, 11655, | , -3.4, 2637.5, 100.687, |, 0.0
9380.4, 139.5, | , 25.9, 0.0, 583.0, | ,  4000,  3876, 12000, 11632, | , -3.4, 2539.8, 96.844, |, 0.0
9381.4, 139.8, | , 25.9, 0.0, 583.6, | ,  4000,  3873, 12000, 11745, | , -3.4, 2571.5, 98.742, |, 0.0
9382.4, 139.6, | , 25.9, 0.0, 582.6, | ,  4000,  3881, 12000, 11741, | , -3.4, 2629.3, 100.985, |, 0.0
9383.5, 140.4, | , 25.9, 0.0, 576.4, | ,  4000,  3870, 12000, 11699, | , -3.4, 2593.8, 99.287, |, 0.0
9384.5, 139.8, | , 25.9, 0.0, 583.5, | ,  4000,  3874, 12000, 11639, | , -3.4, 2628.1, 100.230, |, 0.0
9385.5, 139.9, | , 25.9, 0.0, 583.6, | ,  4000,  3873, 12000, 11677, | , -3.4, 2635.8, 100.767, |, 0.0
9386.5, 139.4, | , 25.9, 0.0, 582.8, | ,  4000,  3880, 12000, 11671, | , -3.4, 2580.9, 98.681, |, 0.0
9387.5, 139.6, | , 25.9, 0.0, 582.1, | ,  4000,  3879, 12000, 11699, | , -3.4, 2632.8, 100.833, |, 0.0
9388.5, 140.6, | , 25.9, 0.0, 577.9, | ,  4000,  3872, 12000, 11732, | , -3.4, 2603.2, 99.873, |, 0.0
9389.5, 140.4, | , 25.9, 0.0, 576.0, | ,  4000,  3873, 12000, 11743, | , -3.4, 2643.1, 101.474, |, 0.0
9390.5, 139.6, | , 25.9, 0.0, 583.2, | ,  4000,  3886, 12000, 11756, | , -3.4, 2606.2, 100.225, |, 0.0
9391.6, 139.9, | , 25.9, 0.0, 583.8, | ,  4000,  3873, 12000, 11718, | , -3.4, 2566.4, 98.380, |, 0.0
9392.6, 139.5, | , 25.9, 0.0, 582.2, | ,  4000,  3875, 12000, 11664, | , -3.4, 2594.6, 99.128, |, 0.0
9393.6, 139.6, | , 25.9, 0.0, 583.1, | ,  4000,  3883, 12000, 11698, | , -3.4, 2627.6, 100.654, |, 0.0
9394.6, 140.7, | , 25.9, 0.0, 576.8, | ,  4000,  3870, 12000, 11654, | , -3.4, 2569.4, 98.066, |, 0.0
9395.6, 139.9, | , 25.9, 0.0, 583.6, | ,  4000,  3885, 12000, 11655, | , -3.4, 2621.2, 100.143, |, 0.0
9396.6, 139.4, | , 25.9, 0.0, 583.3, | ,  4000,  3882, 12000, 11766, | , -3.4, 2594.6, 99.820, |, 0.0
9397.6, 139.6, | , 25.9, 0.0, 582.4, | ,  4000,  3874, 12000, 11758, | , -3.4, 2670.1, 102.612, |, 0.0
9398.6, 139.9, | , 25.9, 0.0, 583.4, | ,  4000,  3875, 12000, 11690, | , -3.4, 2603.6, 99.631, |, 0.0
9399.6, 140.3, | , 25.9, 0.0, 577.4, | ,  4000,  3872, 12000, 11660, | , -3.4, 2585.2, 98.724, |, 0.0
9400.7, 140.5, | , 25.9, 0.0, 575.7, | ,  4000,  3875, 12000, 11665, | , -3.4, 2603.2, 99.460, |, 0.0
9401.7, 139.8, | , 25.9, 0.0, 583.3, | ,  4000,  3875, 12000, 11697, | , -3.4, 2583.9, 98.928, |, 0.0
9402.7, 139.6, | , 25.9, 0.0, 582.1, | ,  4000,  3879, 12000, 11739, | , -3.4, 2627.2, 100.882, |, 0.0
9403.7, 139.5, | , 25.9, 0.0, 583.1, | ,  4000,  3880, 12000, 11739, | , -3.4, 2612.6, 100.323, |, 0.0
9404.7, 139.3, | , 25.9, 0.0, 582.9, | ,  4000,  3874, 12000, 11725, | , -3.4, 2563.4, 98.312, |, 0.0
9405.7, 141.0, | , 25.9, 0.0, 575.3, | ,  4000,  3874, 12000, 11781, | , -3.4, 2627.6, 101.136, |, 0.0
9406.7, 139.5, | , 25.9, 0.0, 582.7, | ,  4000,  3880, 12000, 11625, | , -3.4, 2610.1, 99.495, |, 0.0
9407.7, 139.6, | , 25.9, 0.0, 581.9, | ,  4000,  3880, 12000, 11680, | , -3.4, 2628.9, 100.567, |, 0.0
9408.7, 140.1, | , 25.9, 0.0, 583.4, | ,  4000,  3878, 12000, 11762, | , -3.4, 2607.5, 100.266, |, 0.0
9409.8, 139.5, | , 25.9, 0.0, 582.5, | ,  4000,  3881, 12000, 11795, | , -3.4, 2516.2, 96.982, |, 0.0
9410.8, 140.8, | , 25.9, 0.0, 572.5, | ,  4000,  3877, 12000, 11634, | , -3.4, 2581.4, 98.442, |, 0.0
9411.8, 140.7, | , 25.9, 0.0, 575.6, | ,  4000,  3876, 12000, 11683, | , -3.4, 2572.4, 98.400, |, 0.0
9412.8, 139.9, | , 25.9, 0.0, 581.5, | ,  4000,  3871, 12000, 11716, | , -3.4, 2621.6, 100.465, |, 0.0
9413.8, 139.6, | , 25.9, 0.0, 582.6, | ,  4000,  3887, 12000, 11807, | , -3.4, 2634.9, 101.666, |, 0.0
9414.8, 139.6, | , 25.9, 0.0, 582.7, | ,  4000,  3884, 12000, 11705, | , -3.4, 2545.4, 97.565, |, 0.0
9415.8, 139.9, | , 25.9, 0.0, 582.7, | ,  4000,  3870, 12000, 11600, | , -3.4, 2538.1, 96.538, |, 0.0
9416.8, 140.8, | , 25.9, 0.0, 576.6, | ,  4000,  3874, 12000, 11749, | , -3.4, 2577.9, 99.023, |, 0.0
9417.8, 139.6, | , 25.9, 0.0, 581.3, | ,  4000,  3881, 12000, 11716, | , -3.4, 2584.8, 99.119, |, 0.0
9418.8, 139.9, | , 25.9, 0.0, 583.0, | ,  4000,  3882, 12000, 11772, | , -3.4, 2624.6, 101.007, |, 0.0
9419.9, 139.9, | , 25.9, 0.0, 583.2, | ,  4000,  3875, 12000, 11663, | , -3.4, 2578.4, 98.500, |, 0.0
9420.9, 139.4, | , 25.9, 0.0, 582.7, | ,  4000,  3871, 12000, 11671, | , -3.4, 2574.9, 98.398, |, 0.0
9421.9, 140.8, | , 25.9, 0.0, 573.5, | ,  4000,  3874, 12000, 11765, | , -3.4, 2592.1, 99.666, |, 0.0
9422.9, 140.1, | , 25.9, 0.0, 582.1, | ,  4000,  3879, 12000, 11743, | , -3.4, 2546.2, 97.800, |, 0.0
9423.9, 139.4, | , 25.9, 0.0, 582.7, | ,  4000,  3878, 12000, 11631, | , -3.4, 2547.5, 97.144, |, 0.0
9424.9, 139.5, | , 25.9, 0.0, 582.9, | ,  4000,  3873, 12000, 11653, | , -3.4, 2564.2, 97.883, |, 0.0
9425.9, 139.4, | , 25.9, 0.0, 583.1, | ,  4000,  3877, 12000, 11660, | , -3.4, 2547.1, 97.301, |, 0.0
9426.9, 140.7, | , 25.9, 0.0, 577.4, | ,  4000,  3879, 12000, 11670, | , -3.4, 2598.1, 99.323, |, 0.0
9427.9, 140.5, | , 25.9, 0.0, 576.4, | ,  4000,  3876, 12000, 11737, | , -3.4, 2570.7, 98.679, |, 0.0
9428.9, 139.4, | , 25.9, 0.0, 582.7, | ,  4000,  3874, 12000, 11716, | , -3.4, 2581.4, 98.942, |, 0.0
9430.0, 139.9, | , 25.9, 0.0, 583.0, | ,  4000,  3875, 12000, 11641, | , -3.4, 2549.7, 97.272, |, 0.0
9431.0, 139.4, | , 25.9, 0.0, 582.8, | ,  4000,  3879, 12000, 11730, | , -3.4, 2545.8, 97.701, |, 0.0
9432.0, 139.6, | , 25.9, 0.0, 582.6, | ,  4000,  3876, 12000, 11761, | , -3.4, 2558.2, 98.359, |, 0.0
9433.0, 140.9, | , 25.9, 0.0, 575.1, | ,  4000,  3870, 12000, 11759, | , -3.4, 2541.1, 97.646, |, 0.0
9434.0, 139.4, | , 25.9, 0.0, 582.7, | ,  4000,  3879, 12000, 11813, | , -3.4, 2565.1, 98.966, |, 0.0
9435.0, 139.5, | , 25.9, 0.0, 582.7, | ,  4000,  3876, 12000, 11715, | , -3.4, 2591.2, 99.326, |, 0.0
9436.0, 139.3, | , 25.9, 0.0, 582.4, | ,  4000,  3876, 12000, 11621, | , -3.4, 2542.4, 96.869, |, 0.0
9437.0, 139.8, | , 25.9, 0.0, 583.2, | ,  4000,  3875, 12000, 11736, | , -3.4, 2559.1, 98.225, |, 0.0
9438.0, 140.7, | , 25.9, 0.0, 577.1, | ,  4000,  3871, 12000, 11723, | , -3.4, 2586.9, 99.184, |, 0.0
9439.0, 140.2, | , 25.9, 0.0, 577.7, | ,  4000,  3877, 12000, 11758, | , -3.4, 2538.5, 97.583, |, 0.0
9440.1, 139.8, | , 25.9, 0.0, 582.9, | ,  4000,  3874, 12000, 11670, | , -3.4, 2531.7, 96.759, |, 0.0
9441.1, 139.5, | , 25.9, 0.0, 582.5, | ,  4000,  3877, 12000, 11763, | , -3.4, 2541.5, 97.734, |, 0.0
9442.1, 139.4, | , 25.9, 0.0, 582.9, | ,  4000,  3869, 12000, 11713, | , -3.4, 2522.7, 96.649, |, 0.0
9443.1, 139.5, | , 25.9, 0.0, 582.3, | ,  4000,  3874, 12000, 11613, | , -3.4, 2590.4, 98.632, |, 0.0
9444.1, 141.0, | , 25.9, 0.0, 576.1, | ,  4000,  3881, 12000, 11783, | , -3.4, 2570.7, 99.002, |, 0.0
9445.1, 139.5, | , 25.9, 0.0, 582.8, | ,  4000,  3881, 12000, 11776, | , -3.4, 2521.8, 97.082, |, 0.0
9446.1, 139.4, | , 25.9, 0.0, 583.1, | ,  4000,  3875, 12000, 11650, | , -3.4, 2539.8, 96.948, |, 0.0
9447.1, 139.9, | , 25.9, 0.0, 583.1, | ,  4000,  3880, 12000, 11715, | , -3.4, 2563.4, 98.285, |, 0.0
9448.2, 139.5, | , 25.9, 0.0, 581.9, | ,  4000,  3876, 12000, 11711, | , -3.4, 2553.9, 97.878, |, 0.0
9449.2, 140.2, | , 25.9, 0.0, 577.4, | ,  4000,  3875, 12000, 11767, | , -3.4, 2487.5, 95.672, |, 0.0
9450.2, 140.5, | , 25.9, 0.0, 578.0, | ,  4000,  3873, 12000, 11665, | , -3.4, 2593.4, 99.072, |, 0.0
9451.2, 139.9, | , 25.9, 0.0, 582.9, | ,  4000,  3878, 12000, 11705, | , -3.4, 2555.7, 97.915, |, 0.0
9452.2, 139.5, | , 25.9, 0.0, 582.7, | ,  4000,  3877, 12000, 11762, | , -3.4, 2553.9, 98.208, |, 0.0
9453.2, 139.6, | , 25.9, 0.0, 582.2, | ,  4000,  3876, 12000, 11748, | , -3.4, 2495.2, 95.860, |, 0.0
9454.2, 139.8, | , 25.9, 0.0, 583.3, | ,  4000,  3873, 12000, 11604, | , -3.4, 2535.5, 96.486, |, 0.0
9455.2, 140.8, | , 25.9, 0.0, 576.4, | ,  4000,  3878, 12000, 11720, | , -3.4, 2529.5, 97.015, |, 0.0
9456.2, 140.7, | , 25.9, 0.0, 574.3, | ,  4000,  3874, 12000, 11744, | , -3.4, 2571.1, 98.726, |, 0.0
9457.3, 139.9, | , 25.9, 0.0, 582.8, | ,  4000,  3876, 12000, 11669, | , -3.4, 2555.7, 97.680, |, 0.0
9458.3, 139.5, | , 25.9, 0.0, 582.0, | ,  4000,  3874, 12000, 11605, | , -3.4, 2520.5, 95.933, |, 0.0
9459.3, 139.5, | , 25.9, 0.0, 580.6, | ,  4000,  3872, 12000, 11696, | , -3.4, 2554.4, 97.774, |, 0.0
9460.3, 140.3, | , 25.9, 0.0, 577.0, | ,  4000,  3868, 12000, 11759, | , -3.4, 2533.8, 97.357, |, 0.0
9461.3, 140.7, | , 25.9, 0.0, 577.4, | ,  4000,  3879, 12000, 11749, | , -3.4, 2510.2, 96.457, |, 0.0
9462.3, 139.3, | , 25.9, 0.0, 582.5, | ,  4000,  3875, 12000, 11716, | , -3.4, 2534.2, 97.146, |, 0.0
9463.3, 139.6, | , 25.9, 0.0, 581.1, | ,  4000,  3884, 12000, 11680, | , -3.4, 2553.5, 97.718, |, 0.0
9464.3, 139.9, | , 25.9, 0.0, 582.5, | ,  4000,  3880, 12000, 11688, | , -3.4, 2483.2, 95.058, |, 0.0
9465.3, 139.4, | , 25.9, 0.0, 582.4, | ,  4000,  3882, 12000, 11764, | , -3.4, 2547.9, 98.015, |, 0.0
9466.3, 140.3, | , 25.9, 0.0, 576.8, | ,  4000,  3875, 12000, 11668, | , -3.4, 2557.8, 97.742, |, 0.0
9467.4, 139.5, | , 25.9, 0.0, 581.7, | ,  4000,  3875, 12000, 11671, | , -3.4, 2538.5, 97.029, |, 0.0
9468.4, 140.1, | , 25.9, 0.0, 581.2, | ,  4000,  3875, 12000, 11781, | , -3.4, 2532.1, 97.474, |, 0.0
9469.4, 139.5, | , 25.9, 0.0, 582.2, | ,  4000,  3876, 12000, 11656, | , -3.4, 2540.7, 97.026, |, 0.0
9470.4, 139.5, | , 25.9, 0.0, 582.3, | ,  4000,  3879, 12000, 11686, | , -3.4, 2543.2, 97.331, |, 0.0
9471.4, 140.7, | , 25.9, 0.0, 577.1, | ,  4000,  3875, 12000, 11762, | , -3.4, 2546.2, 97.898, |, 0.0
9472.4, 140.3, | , 25.9, 0.0, 576.6, | ,  4000,  3875, 12000, 11780, | , -3.4, 2546.7, 98.024, |, 0.0
9473.4, 139.7, | , 25.9, 0.0, 581.5, | ,  4000,  3878, 12000, 11749, | , -3.4, 2464.0, 94.679, |, 0.0
9474.4, 139.8, | , 25.9, 0.0, 582.3, | ,  4000,  3873, 12000, 11735, | , -3.4, 2509.8, 96.324, |, 0.0
9475.4, 139.9, | , 25.9, 0.0, 582.6, | ,  4000,  3877, 12000, 11650, | , -3.4, 2561.7, 97.794, |, 0.0
9476.5, 139.6, | , 25.9, 0.0, 582.7, | ,  4000,  3881, 12000, 11727, | , -3.4, 2554.4, 98.023, |, 0.0
9477.5, 140.5, | , 25.9, 0.0, 575.2, | ,  4000,  3869, 12000, 11724, | , -3.4, 2496.1, 95.704, |, 0.0
9478.5, 140.0, | , 25.9, 0.0, 581.5, | ,  4000,  3878, 12000, 11700, | , -3.4, 2548.8, 97.622, |, 0.0
9479.5, 139.5, | , 25.9, 0.0, 581.9, | ,  4000,  3882, 12000, 11890, | , -3.4, 2532.5, 98.210, |, 0.0
9480.5, 139.5, | , 25.9, 0.0, 582.1, | ,  4000,  3884, 12000, 11817, | , -3.4, 2541.9, 98.130, |, 0.0
9481.5, 139.9, | , 25.9, 0.0, 582.6, | ,  4000,  3881, 12000, 11693, | , -3.4, 2548.4, 97.579, |, 0.0
9482.5, 140.2, | , 25.9, 0.0, 576.7, | ,  4000,  3871, 12000, 11621, | , -3.4, 2540.7, 96.778, |, 0.0
9483.5, 140.6, | , 25.9, 0.0, 574.9, | ,  4000,  3876, 12000, 11761, | , -3.4, 2559.9, 98.421, |, 0.0
9484.6, 139.9, | , 25.9, 0.0, 582.1, | ,  4000,  3877, 12000, 11667, | , -3.4, 2505.1, 95.742, |, 0.0
9485.6, 139.5, | , 25.9, 0.0, 582.0, | ,  4000,  3871, 12000, 11705, | , -3.4, 2530.0, 96.886, |, 0.0
9486.6, 139.4, | , 25.9, 0.0, 582.2, | ,  4000,  3877, 12000, 11825, | , -3.4, 2538.5, 98.006, |, 0.0
9487.6, 139.7, | , 25.9, 0.0, 582.6, | ,  4000,  3875, 12000, 11540, | , -3.4, 2549.7, 96.637, |, 0.0
9488.6, 140.7, | , 25.9, 0.0, 576.5, | ,  4000,  3869, 12000, 11825, | , -3.4, 2592.9, 100.047, |, 0.0
9489.6, 139.4, | , 25.9, 0.0, 581.7, | ,  4000,  3880, 12000, 11669, | , -3.4, 2518.8, 96.297, |, 0.0
9490.6, 139.5, | , 25.9, 0.0, 582.1, | ,  4000,  3886, 12000, 11724, | , -3.4, 2564.2, 98.415, |, 0.0
9491.6, 139.8, | , 25.9, 0.0, 582.1, | ,  4000,  3878, 12000, 11762, | , -3.4, 2475.5, 95.206, |, 0.0
9492.6, 139.8, | , 25.9, 0.0, 582.2, | ,  4000,  3875, 12000, 11593, | , -3.4, 2542.4, 96.690, |, 0.0
9493.7, 140.3, | , 25.9, 0.0, 575.7, | ,  4000,  3870, 12000, 11778, | , -3.4, 2532.9, 97.456, |, 0.0
9494.7, 140.9, | , 25.9, 0.0, 574.6, | ,  4000,  3877, 12000, 11611, | , -3.4, 2506.8, 95.464, |, 0.0
9495.7, 140.1, | , 25.9, 0.0, 581.8, | ,  4000,  3879, 12000, 11783, | , -3.4, 2553.5, 98.332, |, 0.0
9496.7, 139.6, | , 25.9, 0.0, 581.4, | ,  4000,  3874, 12000, 11620, | , -3.4, 2473.8, 94.251, |, 0.0
9497.7, 139.3, | , 25.9, 0.0, 582.1, | ,  4000,  3877, 12000, 11736, | , -3.4, 2530.0, 97.120, |, 0.0
9498.7, 140.1, | , 25.9, 0.0, 581.1, | ,  4000,  3876, 12000, 11617, | , -3.4, 2548.8, 97.092, |, 0.0
9499.7, 140.3, | , 25.9, 0.0, 575.1, | ,  4000,  3874, 12000, 11750, | , -3.4, 2539.8, 97.568, |, 0.0
9500.7, 139.5, | , 25.9, 0.0, 582.0, | ,  4000,  3878, 12000, 11662, | , -3.4, 2593.8, 99.099, |, 0.0
9501.8, 139.8, | , 25.9, 0.0, 582.3, | ,  4000,  3879, 12000, 11745, | , -3.4, 2515.8, 96.648, |, 0.0
9502.8, 139.5, | , 26.0, 0.0, 581.9, | ,  4000,  3880, 12000, 11645, | , -3.4, 2520.1, 96.201, |, 0.0
9503.8, 139.7, | , 26.0, 0.0, 581.2, | ,  4000,  3873, 12000, 11744, | , -3.4, 2538.1, 97.459, |, 0.0
9504.8, 140.6, | , 25.9, 0.0, 572.6, | ,  4000,  3871, 12000, 11720, | , -3.4, 2488.0, 95.380, |, 0.0
9505.8, 140.7, | , 25.9, 0.0, 575.7, | ,  4000,  3879, 12000, 11656, | , -3.4, 2548.8, 97.358, |, 0.0
9506.8, 139.6, | , 26.0, 0.0, 581.1, | ,  4000,  3879, 12000, 11656, | , -3.4, 2524.0, 96.411, |, 0.0
9507.8, 139.8, | , 26.0, 0.0, 581.9, | ,  4000,  3871, 12000, 11670, | , -3.4, 2529.5, 96.653, |, 0.0
9508.8, 140.1, | , 26.0, 0.0, 581.2, | ,  4000,  3881, 12000, 11791, | , -3.4, 2544.5, 98.049, |, 0.0
9509.8, 139.4, | , 26.0, 0.0, 581.4, | ,  4000,  3875, 12000, 11655, | , -3.4, 2503.0, 95.578, |, 0.0
9510.9, 140.2, | , 26.0, 0.0, 576.3, | ,  4000,  3878, 12000, 11647, | , -3.4, 2518.8, 96.148, |, 0.0
9511.9, 139.9, | , 26.0, 0.0, 581.9, | ,  4000,  3880, 12000, 11803, | , -3.4, 2570.7, 99.121, |, 0.0
9512.9, 139.4, | , 26.0, 0.0, 581.8, | ,  4000,  3878, 12000, 11631, | , -3.4, 2548.4, 97.179, |, 0.0
9513.9, 139.6, | , 26.0, 0.0, 580.9, | ,  4000,  3880, 12000, 11722, | , -3.4, 2495.2, 95.727, |, 0.0
9514.9, 139.3, | , 26.0, 0.0, 582.2, | ,  4000,  3877, 12000, 11740, | , -3.4, 2510.7, 96.406, |, 0.0
9515.9, 140.7, | , 26.0, 0.0, 575.4, | ,  4000,  3873, 12000, 11648, | , -3.4, 2564.2, 97.855, |, 0.0
9516.9, 140.2, | , 26.0, 0.0, 580.8, | ,  4000,  3870, 12000, 11717, | , -3.4, 2491.8, 95.501, |, 0.0
9517.9, 139.3, | , 26.0, 0.0, 582.1, | ,  4000,  3877, 12000, 11604, | , -3.4, 2501.7, 95.227, |, 0.0
9518.9, 140.2, | , 26.0, 0.0, 581.2, | ,  4000,  3878, 12000, 11868, | , -3.4, 2604.9, 100.845, |, 0.0
9519.9, 139.8, | , 26.0, 0.0, 582.2, | ,  4000,  3876, 12000, 11852, | , -3.4, 2501.2, 96.728, |, 0.0
9521.0, 140.3, | , 26.0, 0.0, 576.4, | ,  4000,  3875, 12000, 11717, | , -3.4, 2544.5, 97.551, |, 0.0
9522.0, 140.2, | , 26.0, 0.0, 576.7, | ,  4000,  3869, 12000, 11575, | , -3.4, 2526.1, 95.927, |, 0.0
9523.0, 139.9, | , 26.0, 0.0, 581.9, | ,  4000,  3876, 12000, 11725, | , -3.4, 2514.1, 96.438, |, 0.0
9524.0, 139.6, | , 26.0, 0.0, 581.1, | ,  4000,  3879, 12000, 11866, | , -3.4, 2551.8, 98.791, |, 0.0
9525.0, 139.4, | , 26.0, 0.0, 581.8, | ,  4000,  3876, 12000, 11634, | , -3.4, 2533.8, 96.624, |, 0.0
9526.0, 139.4, | , 26.0, 0.0, 581.5, | ,  4000,  3875, 12000, 11773, | , -3.4, 2524.8, 97.136, |, 0.0
9527.0, 140.8, | , 26.0, 0.0, 575.3, | ,  4000,  3876, 12000, 11668, | , -3.4, 2510.2, 95.942, |, 0.0
9528.0, 139.6, | , 26.0, 0.0, 581.6, | ,  4000,  3880, 12000, 11750, | , -3.4, 2531.2, 97.281, |, 0.0
9529.0, 139.6, | , 26.0, 0.0, 580.9, | ,  4000,  3879, 12000, 11768, | , -3.4, 2521.4, 97.001, |, 0.0
9530.0, 139.7, | , 26.0, 0.0, 581.5, | ,  4000,  3877, 12000, 11608, | , -3.4, 2503.0, 95.305, |, 0.0
9531.1, 139.4, | , 26.0, 0.0, 581.5, | ,  4000,  3882, 12000, 11726, | , -3.4, 2522.7, 96.812, |, 0.0
9532.1, 140.2, | , 26.0, 0.0, 576.4, | ,  4000,  3874, 12000, 11720, | , -3.4, 2554.4, 97.937, |, 0.0
9533.1, 140.7, | , 26.0, 0.0, 575.1, | ,  4000,  3883, 12000, 11810, | , -3.4, 2501.2, 96.511, |, 0.0
9534.1, 140.0, | , 26.0, 0.0, 580.6, | ,  4000,  3872, 12000, 11580, | , -3.4, 2509.8, 95.359, |, 0.0
9535.1, 139.5, | , 26.0, 0.0, 579.6, | ,  4000,  3881, 12000, 11778, | , -3.4, 2546.2, 98.031, |, 0.0
9536.1, 139.6, | , 26.0, 0.0, 581.6, | ,  4000,  3880, 12000, 11679, | , -3.4, 2495.7, 95.482, |, 0.0
9537.1, 139.9, | , 26.0, 0.0, 582.0, | ,  4000,  3871, 12000, 11741, | , -3.4, 2535.5, 97.329, |, 0.0
9538.1, 140.4, | , 26.0, 0.0, 574.4, | ,  4000,  3877, 12000, 11686, | , -3.4, 2553.9, 97.728, |, 0.0
9539.1, 139.6, | , 26.0, 0.0, 579.8, | ,  4000,  3877, 12000, 11614, | , -3.4, 2530.0, 96.358, |, 0.0
9540.2, 139.8, | , 26.0, 0.0, 581.5, | ,  4000,  3877, 12000, 11746, | , -3.4, 2534.7, 97.366, |, 0.0
9541.2, 139.6, | , 26.0, 0.0, 581.0, | ,  4000,  3884, 12000, 11650, | , -3.4, 2502.5, 95.585, |, 0.0
9542.2, 139.5, | , 26.0, 0.0, 581.5, | ,  4000,  3877, 12000, 11735, | , -3.4, 2499.5, 95.954, |, 0.0
9543.2, 140.6, | , 26.0, 0.0, 575.8, | ,  4000,  3869, 12000, 11705, | , -3.4, 2495.2, 95.549, |, 0.0
9544.2, 140.7, | , 26.0, 0.0, 576.1, | ,  4000,  3879, 12000, 11701, | , -3.4, 2520.5, 96.552, |, 0.0
9545.2, 139.5, | , 26.0, 0.0, 581.2, | ,  4000,  3877, 12000, 11747, | , -3.4, 2516.7, 96.679, |, 0.0
9546.2, 139.8, | , 26.0, 0.0, 581.5, | ,  4000,  3882, 12000, 11680, | , -3.4, 2501.2, 95.709, |, 0.0
9547.2, 139.9, | , 26.0, 0.0, 581.9, | ,  4000,  3876, 12000, 11764, | , -3.4, 2534.2, 97.454, |, 0.0
9548.2, 139.5, | , 26.0, 0.0, 581.7, | ,  4000,  3883, 12000, 11657, | , -3.4, 2538.1, 96.976, |, 0.0
9549.3, 140.4, | , 26.0, 0.0, 573.8, | ,  4000,  3877, 12000, 11680, | , -3.4, 2463.1, 94.221, |, 0.0
9550.3, 139.4, | , 26.0, 0.0, 581.5, | ,  4000,  3876, 12000, 11728, | , -3.4, 2508.1, 96.225, |, 0.0
9551.3, 139.4, | , 26.0, 0.0, 581.5, | ,  4000,  3881, 12000, 11664, | , -3.4, 2496.5, 95.428, |, 0.0
