Repository: jdhuang-csm/Ru-BCA

## Methods
* (BaO)<sub>x</sub>-(CaO)<sub>y</sub>-(Al<sub>2</sub>O<sub>3</sub>)<sub>1-x-y</sub> (BCA) catalyst supports were synthesized via sol-gel and solid-state methods. 
* Ru/BCA catalysts were prepared via incipient wetness impregnation to achieve 1 wt. % Ru loading.
* Ammonia synthesis rates were measured for Ru/BCA catalysts in a packed-bed reactor at 480-600<sup>o</sup>C, 10 bar, and space velocities up to 1.3 x 10<sup>6</sup> ml g<sub>cat</sub><sup>-1</sup> h<sup>-1</sup>.
* A machine learning (ML) model was employed to improve understanding of the behavior of Ru/BCA catalysts.
* A microkinetic model was developed to describe the best-performing catalyst.

File: data/init_files_Cadigan/B2CA_7-12_IW.txt (part 25 of 25)
********** Start test **********
Elapsed time, Pressure, | , LJtemp(C), Inner-Temp, Outer-Temp, | , N2-set, N2-flow, H2-set, H2-flow, | , pH, NH3_ppm, NH3_Prod_rate, |, In222Temp
9538.8, 139.1, | , 29.2, 0.0, 557.5, | ,  3000,  2907,  9000,  8777, | , -3.4, 2250.2, 80.221, |, 0.0
9539.8, 139.2, | , 29.2, 0.0, 557.9, | ,  3000,  2906,  9000,  8787, | , -3.4, 2256.2, 80.498, |, 0.0
9540.8, 139.1, | , 29.2, 0.0, 557.7, | ,  3000,  2906,  9000,  8782, | , -3.4, 2231.3, 79.576, |, 0.0
9541.8, 139.5, | , 29.2, 0.0, 558.0, | ,  3000,  2906,  9000,  8779, | , -3.4, 2214.6, 78.968, |, 0.0
9542.9, 139.8, | , 29.2, 0.0, 552.7, | ,  3000,  2903,  9000,  8771, | , -3.4, 2201.8, 78.429, |, 0.0
9543.9, 139.3, | , 29.2, 0.0, 556.5, | ,  3000,  2908,  9000,  8782, | , -3.4, 2233.0, 79.652, |, 0.0
9544.9, 139.5, | , 29.2, 0.0, 557.5, | ,  3000,  2905,  9000,  8774, | , -3.4, 2227.0, 79.368, |, 0.0
9545.9, 139.6, | , 29.2, 0.0, 557.1, | ,  3000,  2904,  9000,  8795, | , -3.4, 2226.6, 79.491, |, 0.0
9546.9, 139.1, | , 29.2, 0.0, 556.9, | ,  3000,  2906,  9000,  8772, | , -3.4, 2173.5, 77.459, |, 0.0
9547.9, 139.9, | , 29.2, 0.0, 550.5, | ,  3000,  2899,  9000,  8780, | , -3.4, 2228.8, 79.431, |, 0.0
9548.9, 139.9, | , 29.2, 0.0, 551.6, | ,  3000,  2903,  9000,  8786, | , -3.4, 2244.6, 80.066, |, 0.0
9549.9, 139.2, | , 29.2, 0.0, 556.6, | ,  3000,  2905,  9000,  8774, | , -3.4, 2204.3, 78.556, |, 0.0
9550.9, 139.1, | , 29.2, 0.0, 556.8, | ,  3000,  2905,  9000,  8780, | , -3.4, 2201.8, 78.511, |, 0.0
9552.0, 139.1, | , 29.2, 0.0, 556.6, | ,  3000,  2899,  9000,  8784, | , -3.4, 2229.2, 79.473, |, 0.0
9553.0, 139.5, | , 29.2, 0.0, 556.9, | ,  3000,  2905,  9000,  8783, | , -3.4, 2212.9, 78.929, |, 0.0
9554.0, 139.8, | , 29.2, 0.0, 551.1, | ,  3000,  2903,  9000,  8773, | , -3.4, 2232.2, 79.528, |, 0.0
9555.0, 139.2, | , 29.2, 0.0, 556.5, | ,  3000,  2908,  9000,  8775, | , -3.4, 2210.3, 78.798, |, 0.0
9556.0, 139.6, | , 29.2, 0.0, 556.9, | ,  3000,  2905,  9000,  8782, | , -3.4, 2168.3, 77.334, |, 0.0
9557.0, 139.1, | , 29.2, 0.0, 556.3, | ,  3000,  2906,  9000,  8779, | , -3.4, 2171.3, 77.421, |, 0.0
9558.0, 139.1, | , 29.2, 0.0, 556.2, | ,  3000,  2904,  9000,  8784, | , -3.4, 2202.6, 78.560, |, 0.0
9559.0, 140.3, | , 29.2, 0.0, 549.4, | ,  3000,  2902,  9000,  8779, | , -3.4, 2193.2, 78.176, |, 0.0
9560.0, 139.7, | , 29.2, 0.0, 551.5, | ,  3000,  2906,  9000,  8773, | , -3.4, 2171.3, 77.388, |, 0.0
9561.0, 139.1, | , 29.2, 0.0, 556.0, | ,  3000,  2908,  9000,  8772, | , -3.4, 2182.9, 77.803, |, 0.0
9562.1, 139.2, | , 29.2, 0.0, 556.1, | ,  3000,  2904,  9000,  8784, | , -3.4, 2169.6, 77.386, |, 0.0
9563.1, 139.5, | , 29.2, 0.0, 556.0, | ,  3000,  2903,  9000,  8769, | , -3.4, 2158.9, 76.899, |, 0.0
9564.1, 139.7, | , 29.2, 0.0, 550.9, | ,  3000,  2902,  9000,  8771, | , -3.4, 2167.9, 77.227, |, 0.0
9565.1, 139.8, | , 29.2, 0.0, 551.4, | ,  3000,  2905,  9000,  8776, | , -3.4, 2180.8, 77.736, |, 0.0
9566.1, 139.5, | , 29.2, 0.0, 556.0, | ,  3000,  2907,  9000,  8783, | , -3.4, 2149.1, 76.665, |, 0.0
9567.1, 139.1, | , 29.2, 0.0, 555.6, | ,  3000,  2903,  9000,  8785, | , -3.4, 2185.9, 77.966, |, 0.0
9568.1, 139.1, | , 29.2, 0.0, 555.7, | ,  3000,  2904,  9000,  8786, | , -3.4, 2156.3, 76.929, |, 0.0
9569.1, 139.2, | , 29.2, 0.0, 555.2, | ,  3000,  2908,  9000,  8786, | , -3.4, 2156.8, 76.967, |, 0.0
9570.1, 139.9, | , 29.2, 0.0, 550.9, | ,  3000,  2904,  9000,  8767, | , -3.4, 2166.2, 77.152, |, 0.0
9571.2, 139.7, | , 29.2, 0.0, 550.8, | ,  3000,  2903,  9000,  8768, | , -3.4, 2170.9, 77.319, |, 0.0
9572.2, 139.3, | , 29.2, 0.0, 555.7, | ,  3000,  2902,  9000,  8780, | , -3.4, 2118.2, 75.516, |, 0.0
9573.2, 139.5, | , 29.2, 0.0, 555.7, | ,  3000,  2906,  9000,  8800, | , -3.4, 2166.2, 77.381, |, 0.0
9574.2, 139.2, | , 29.2, 0.0, 554.4, | ,  3000,  2900,  9000,  8770, | , -3.4, 2139.2, 76.183, |, 0.0
9575.2, 139.6, | , 29.2, 0.0, 551.4, | ,  3000,  2906,  9000,  8778, | , -3.4, 2133.2, 76.059, |, 0.0
9576.2, 140.2, | , 29.2, 0.0, 549.9, | ,  3000,  2905,  9000,  8785, | , -3.4, 2162.8, 77.153, |, 0.0
9577.2, 139.4, | , 29.2, 0.0, 554.9, | ,  3000,  2905,  9000,  8768, | , -3.4, 2118.2, 75.458, |, 0.0
9578.2, 139.0, | , 29.2, 0.0, 554.8, | ,  3000,  2906,  9000,  8775, | , -3.4, 2173.5, 77.476, |, 0.0
9579.2, 139.3, | , 29.2, 0.0, 554.4, | ,  3000,  2904,  9000,  8792, | , -3.4, 2144.8, 76.553, |, 0.0
9580.3, 139.4, | , 29.2, 0.0, 555.0, | ,  3000,  2906,  9000,  8764, | , -3.4, 2096.4, 74.659, |, 0.0
9581.3, 139.9, | , 29.2, 0.0, 550.3, | ,  3000,  2901,  9000,  8757, | , -3.4, 2127.6, 75.697, |, 0.0
9582.3, 139.7, | , 29.2, 0.0, 549.9, | ,  3000,  2905,  9000,  8786, | , -3.4, 2165.3, 77.253, |, 0.0
9583.3, 139.5, | , 29.2, 0.0, 554.6, | ,  3000,  2908,  9000,  8778, | , -3.4, 2126.8, 75.846, |, 0.0
9584.3, 139.2, | , 29.2, 0.0, 553.6, | ,  3000,  2906,  9000,  8784, | , -3.4, 2117.4, 75.538, |, 0.0
9585.3, 139.0, | , 29.2, 0.0, 554.6, | ,  3000,  2905,  9000,  8777, | , -3.4, 2114.8, 75.392, |, 0.0
9586.3, 139.7, | , 29.2, 0.0, 550.4, | ,  3000,  2903,  9000,  8791, | , -3.4, 2139.6, 76.359, |, 0.0
9587.3, 140.0, | , 29.2, 0.0, 550.0, | ,  3000,  2904,  9000,  8786, | , -3.4, 2103.2, 75.039, |, 0.0
9588.3, 139.1, | , 29.2, 0.0, 554.0, | ,  3000,  2907,  9000,  8778, | , -3.4, 2103.2, 75.002, |, 0.0
9589.3, 139.3, | , 29.2, 0.0, 553.6, | ,  3000,  2905,  9000,  8782, | , -3.4, 2111.4, 75.308, |, 0.0
9590.4, 139.1, | , 29.2, 0.0, 554.0, | ,  3000,  2906,  9000,  8774, | , -3.4, 2123.8, 75.698, |, 0.0
9591.4, 139.5, | , 29.2, 0.0, 553.9, | ,  3000,  2904,  9000,  8775, | , -3.4, 2111.4, 75.251, |, 0.0
9592.4, 139.8, | , 29.2, 0.0, 549.1, | ,  3000,  2903,  9000,  8770, | , -3.4, 2103.2, 74.921, |, 0.0
9593.4, 139.5, | , 29.1, 0.0, 553.0, | ,  3000,  2904,  9000,  8777, | , -3.4, 2105.4, 75.053, |, 0.0
9594.4, 139.6, | , 29.2, 0.0, 553.1, | ,  3000,  2907,  9000,  8769, | , -3.4, 2113.5, 75.308, |, 0.0
9595.4, 139.1, | , 29.2, 0.0, 553.7, | ,  3000,  2907,  9000,  8781, | , -3.4, 2098.5, 74.850, |, 0.0
9596.4, 139.1, | , 29.2, 0.0, 553.3, | ,  3000,  2907,  9000,  8788, | , -3.4, 2092.1, 74.669, |, 0.0
9597.4, 139.9, | , 29.2, 0.0, 549.5, | ,  3000,  2899,  9000,  8762, | , -3.4, 2090.8, 74.408, |, 0.0
9598.4, 139.9, | , 29.2, 0.0, 550.2, | ,  3000,  2909,  9000,  8779, | , -3.4, 2115.6, 75.457, |, 0.0
9599.5, 139.3, | , 29.2, 0.0, 552.4, | ,  3000,  2905,  9000,  8792, | , -3.4, 2078.8, 74.211, |, 0.0
9600.5, 139.0, | , 29.2, 0.0, 553.2, | ,  3000,  2905,  9000,  8768, | , -3.4, 2065.9, 73.600, |, 0.0
9601.5, 139.4, | , 29.2, 0.0, 553.3, | ,  3000,  2908,  9000,  8785, | , -3.4, 2097.6, 74.851, |, 0.0
9602.5, 139.4, | , 29.2, 0.0, 553.4, | ,  3000,  2912,  9000,  8780, | , -3.4, 2110.1, 75.294, |, 0.0
9603.5, 139.8, | , 29.2, 0.0, 547.6, | ,  3000,  2904,  9000,  8788, | , -3.4, 2097.2, 74.834, |, 0.0
9604.5, 139.6, | , 29.2, 0.0, 552.4, | ,  3000,  2903,  9000,  8766, | , -3.4, 2068.1, 73.653, |, 0.0
9605.5, 139.2, | , 29.2, 0.0, 552.5, | ,  3000,  2906,  9000,  8801, | , -3.4, 2062.9, 73.710, |, 0.0
9606.5, 139.1, | , 29.2, 0.0, 552.4, | ,  3000,  2908,  9000,  8763, | , -3.4, 2062.5, 73.461, |, 0.0
9607.5, 139.0, | , 29.2, 0.0, 552.6, | ,  3000,  2901,  9000,  8768, | , -3.4, 2046.7, 72.889, |, 0.0
9608.5, 140.0, | , 29.2, 0.0, 548.7, | ,  3000,  2902,  9000,  8776, | , -3.4, 2081.8, 74.197, |, 0.0
9609.6, 139.6, | , 29.2, 0.0, 548.9, | ,  3000,  2904,  9000,  8780, | , -3.4, 2068.5, 73.764, |, 0.0
9610.6, 139.2, | , 29.2, 0.0, 551.3, | ,  3000,  2906,  9000,  8786, | , -3.4, 2058.2, 73.445, |, 0.0
9611.6, 139.5, | , 29.2, 0.0, 552.4, | ,  3000,  2904,  9000,  8768, | , -3.4, 2062.5, 73.476, |, 0.0
9612.6, 139.6, | , 29.2, 0.0, 552.2, | ,  3000,  2909,  9000,  8801, | , -3.4, 2029.5, 72.531, |, 0.0
9613.6, 139.0, | , 29.2, 0.0, 552.2, | ,  3000,  2901,  9000,  8764, | , -3.4, 2069.4, 73.668, |, 0.0
9614.6, 140.1, | , 29.2, 0.0, 547.4, | ,  3000,  2903,  9000,  8789, | , -3.4, 2044.1, 72.937, |, 0.0
9615.6, 139.6, | , 29.2, 0.0, 551.2, | ,  3000,  2905,  9000,  8765, | , -3.4, 2044.9, 72.837, |, 0.0
9616.6, 139.1, | , 29.2, 0.0, 552.0, | ,  3000,  2911,  9000,  8796, | , -3.4, 2065.5, 73.796, |, 0.0
9617.6, 139.1, | , 29.2, 0.0, 551.9, | ,  3000,  2908,  9000,  8773, | , -3.4, 2034.2, 72.523, |, 0.0
9618.7, 139.1, | , 29.2, 0.0, 551.8, | ,  3000,  2906,  9000,  8775, | , -3.4, 2066.4, 73.668, |, 0.0
9619.7, 140.1, | , 29.2, 0.0, 548.2, | ,  3000,  2906,  9000,  8801, | , -3.4, 2044.9, 73.063, |, 0.0
9620.7, 139.7, | , 29.2, 0.0, 547.1, | ,  3000,  2904,  9000,  8763, | , -3.4, 2023.5, 72.052, |, 0.0
9621.7, 139.2, | , 29.2, 0.0, 551.0, | ,  3000,  2907,  9000,  8781, | , -3.4, 2049.7, 73.112, |, 0.0
9622.7, 139.6, | , 29.2, 0.0, 551.6, | ,  3000,  2910,  9000,  8783, | , -3.4, 2050.1, 73.163, |, 0.0
9623.7, 139.0, | , 29.2, 0.0, 551.5, | ,  3000,  2903,  9000,  8772, | , -3.4, 2032.5, 72.422, |, 0.0
9624.7, 139.2, | , 29.2, 0.0, 551.5, | ,  3000,  2909,  9000,  8784, | , -3.4, 2023.5, 72.214, |, 0.0
9625.7, 140.2, | , 29.2, 0.0, 546.4, | ,  3000,  2904,  9000,  8773, | , -3.4, 2015.0, 71.812, |, 0.0
9626.7, 139.0, | , 29.2, 0.0, 551.2, | ,  3000,  2914,  9000,  8771, | , -3.4, 2023.5, 72.166, |, 0.0
9627.7, 139.0, | , 29.2, 0.0, 551.3, | ,  3000,  2906,  9000,  8774, | , -3.4, 2055.2, 73.263, |, 0.0
9628.8, 139.0, | , 29.2, 0.0, 551.3, | ,  3000,  2906,  9000,  8784, | , -3.4, 2038.1, 72.716, |, 0.0
9629.8, 139.5, | , 29.2, 0.0, 551.4, | ,  3000,  2904,  9000,  8788, | , -3.4, 1997.8, 71.292, |, 0.0
9630.8, 139.6, | , 29.2, 0.0, 547.2, | ,  3000,  2902,  9000,  8790, | , -3.4, 2030.0, 72.435, |, 0.0
9631.8, 139.8, | , 29.2, 0.0, 546.5, | ,  3000,  2902,  9000,  8780, | , -3.4, 1997.0, 71.202, |, 0.0
9632.8, 139.5, | , 29.2, 0.0, 551.2, | ,  3000,  2908,  9000,  8780, | , -3.4, 2014.1, 71.851, |, 0.0
9633.8, 139.0, | , 29.2, 0.0, 551.0, | ,  3000,  2905,  9000,  8768, | , -3.4, 2013.2, 71.728, |, 0.0
9634.8, 139.1, | , 29.2, 0.0, 550.8, | ,  3000,  2907,  9000,  8767, | , -3.4, 2030.4, 72.344, |, 0.0
9635.8, 139.0, | , 29.2, 0.0, 550.7, | ,  3000,  2908,  9000,  8769, | , -3.4, 2008.1, 71.565, |, 0.0
9636.8, 139.9, | , 29.2, 0.0, 546.8, | ,  3000,  2904,  9000,  8797, | , -3.4, 2007.7, 71.705, |, 0.0
9637.9, 139.2, | , 29.2, 0.0, 550.5, | ,  3000,  2907,  9000,  8794, | , -3.4, 1997.8, 71.352, |, 0.0
9638.9, 139.2, | , 29.2, 0.0, 550.4, | ,  3000,  2905,  9000,  8790, | , -3.4, 1958.8, 69.919, |, 0.0
9639.9, 139.3, | , 29.2, 0.0, 550.9, | ,  3000,  2900,  9000,  8774, | , -3.4, 1985.0, 70.727, |, 0.0
9640.9, 139.5, | , 29.2, 0.0, 550.7, | ,  3000,  2904,  9000,  8776, | , -3.4, 2014.1, 71.803, |, 0.0
9641.9, 140.0, | , 29.2, 0.0, 544.5, | ,  3000,  2904,  9000,  8790, | , -3.4, 1991.4, 71.073, |, 0.0
9642.9, 139.9, | , 29.2, 0.0, 544.0, | ,  3000,  2904,  9000,  8780, | , -3.4, 1991.0, 71.002, |, 0.0
9643.9, 139.5, | , 29.2, 0.0, 549.4, | ,  3000,  2909,  9000,  8772, | , -3.4, 2008.1, 71.593, |, 0.0
9644.9, 139.3, | , 29.2, 0.0, 549.4, | ,  3000,  2903,  9000,  8780, | , -3.4, 2002.5, 71.408, |, 0.0
9645.9, 139.3, | , 29.2, 0.0, 548.4, | ,  3000,  2904,  9000,  8783, | , -3.4, 1971.7, 70.333, |, 0.0
9646.9, 139.8, | , 29.2, 0.0, 545.0, | ,  3000,  2908,  9000,  8771, | , -3.4, 1965.7, 70.071, |, 0.0
9648.0, 139.7, | , 29.2, 0.0, 546.2, | ,  3000,  2902,  9000,  8779, | , -3.4, 1959.7, 69.869, |, 0.0
9649.0, 139.1, | , 29.2, 0.0, 549.1, | ,  3000,  2905,  9000,  8765, | , -3.4, 1976.8, 70.414, |, 0.0
9650.0, 139.5, | , 29.2, 0.0, 549.6, | ,  3000,  2907,  9000,  8781, | , -3.4, 2000.4, 71.358, |, 0.0
9651.0, 139.5, | , 29.2, 0.0, 549.6, | ,  3000,  2906,  9000,  8779, | , -3.4, 1979.0, 70.582, |, 0.0
9652.0, 139.2, | , 29.2, 0.0, 549.1, | ,  3000,  2903,  9000,  8778, | , -3.4, 1979.0, 70.557, |, 0.0
9653.0, 139.8, | , 29.2, 0.0, 545.2, | ,  3000,  2902,  9000,  8786, | , -3.4, 1950.7, 69.586, |, 0.0
9654.0, 140.2, | , 29.2, 0.0, 544.0, | ,  3000,  2901,  9000,  8769, | , -3.4, 1924.1, 68.541, |, 0.0
9655.0, 139.1, | , 29.2, 0.0, 549.0, | ,  3000,  2903,  9000,  8801, | , -3.4, 1985.4, 70.919, |, 0.0
9656.0, 139.1, | , 29.2, 0.0, 549.1, | ,  3000,  2911,  9000,  8770, | , -3.4, 1950.7, 69.549, |, 0.0
9657.1, 139.2, | , 29.2, 0.0, 548.6, | ,  3000,  2907,  9000,  8782, | , -3.4, 1968.7, 70.237, |, 0.0
9658.1, 139.5, | , 29.2, 0.0, 549.2, | ,  3000,  2906,  9000,  8805, | , -3.4, 1971.7, 70.476, |, 0.0
9659.1, 139.9, | , 29.2, 0.0, 543.4, | ,  3000,  2903,  9000,  8776, | , -3.4, 1942.6, 69.248, |, 0.0
9660.1, 139.1, | , 29.2, 0.0, 548.7, | ,  3000,  2904,  9000,  8783, | , -3.4, 1945.1, 69.387, |, 0.0
9661.1, 139.4, | , 29.2, 0.0, 548.7, | ,  3000,  2903,  9000,  8764, | , -3.4, 1942.6, 69.179, |, 0.0
9662.1, 139.1, | , 29.2, 0.0, 547.8, | ,  3000,  2906,  9000,  8786, | , -3.4, 1967.8, 70.226, |, 0.0
9663.1, 139.1, | , 29.2, 0.0, 548.3, | ,  3000,  2906,  9000,  8788, | , -3.4, 1934.4, 69.047, |, 0.0
9664.1, 140.3, | , 29.2, 0.0, 543.6, | ,  3000,  2903,  9000,  8783, | , -3.4, 1937.0, 69.094, |, 0.0
9665.1, 140.1, | , 29.2, 0.0, 542.8, | ,  3000,  2903,  9000,  8782, | , -3.4, 1943.4, 69.309, |, 0.0
9666.2, 139.1, | , 29.2, 0.0, 547.7, | ,  3000,  2908,  9000,  8784, | , -3.4, 1928.4, 68.819, |, 0.0
9667.2, 139.5, | , 29.2, 0.0, 547.7, | ,  3000,  2907,  9000,  8774, | , -3.4, 1936.6, 69.045, |, 0.0
9668.2, 139.5, | , 29.2, 0.0, 548.0, | ,  3000,  2904,  9000,  8771, | , -3.4, 1960.1, 69.852, |, 0.0
9669.2, 139.3, | , 29.2, 0.0, 547.0, | ,  3000,  2905,  9000,  8785, | , -3.4, 1926.3, 68.733, |, 0.0
9670.2, 139.9, | , 29.2, 0.0, 542.8, | ,  3000,  2903,  9000,  8785, | , -3.4, 1928.8, 68.815, |, 0.0
9671.2, 139.4, | , 29.2, 0.0, 547.6, | ,  3000,  2909,  9000,  8759, | , -3.4, 1904.0, 67.813, |, 0.0
9672.2, 139.0, | , 29.2, 0.0, 547.6, | ,  3000,  2904,  9000,  8770, | , -3.4, 1929.7, 68.759, |, 0.0
9673.2, 139.1, | , 29.2, 0.0, 547.1, | ,  3000,  2904,  9000,  8783, | , -3.4, 1961.8, 69.984, |, 0.0
9674.2, 139.3, | , 29.2, 0.0, 546.5, | ,  3000,  2906,  9000,  8786, | , -3.4, 1905.3, 67.995, |, 0.0
9675.2, 140.0, | , 29.2, 0.0, 543.4, | ,  3000,  2903,  9000,  8776, | , -3.4, 1900.1, 67.742, |, 0.0
9676.3, 139.7, | , 29.2, 0.0, 542.4, | ,  3000,  2905,  9000,  8775, | , -3.4, 1902.7, 67.834, |, 0.0
9677.3, 139.3, | , 29.2, 0.0, 546.8, | ,  3000,  2906,  9000,  8792, | , -3.4, 1902.3, 67.923, |, 0.0
9678.3, 139.4, | , 29.2, 0.0, 547.4, | ,  3000,  2903,  9000,  8767, | , -3.4, 1904.4, 67.840, |, 0.0
9679.3, 139.5, | , 29.2, 0.0, 546.6, | ,  3000,  2906,  9000,  8775, | , -3.4, 1922.8, 68.559, |, 0.0
9680.3, 139.2, | , 29.2, 0.0, 546.3, | ,  3000,  2909,  9000,  8786, | , -3.4, 1915.6, 68.380, |, 0.0
9681.3, 139.8, | , 29.2, 0.0, 542.1, | ,  3000,  2904,  9000,  8771, | , -3.4, 1915.6, 68.263, |, 0.0
9682.3, 139.5, | , 29.2, 0.0, 544.8, | ,  3000,  2905,  9000,  8774, | , -3.4, 1926.3, 68.668, |, 0.0
9683.3, 139.2, | , 29.2, 0.0, 546.8, | ,  3000,  2907,  9000,  8789, | , -3.4, 1900.1, 67.836, |, 0.0
9684.3, 139.2, | , 29.2, 0.0, 546.0, | ,  3000,  2902,  9000,  8775, | , -3.4, 1885.1, 67.192, |, 0.0
9685.3, 139.4, | , 29.2, 0.0, 546.8, | ,  3000,  2902,  9000,  8774, | , -3.4, 1901.4, 67.765, |, 0.0
9686.4, 140.0, | , 29.2, 0.0, 542.8, | ,  3000,  2903,  9000,  8779, | , -3.4, 1913.4, 68.228, |, 0.0
9687.4, 139.9, | , 29.2, 0.0, 541.0, | ,  3000,  2903,  9000,  8779, | , -3.4, 1911.3, 68.157, |, 0.0
9688.4, 139.2, | , 29.2, 0.0, 546.2, | ,  3000,  2908,  9000,  8779, | , -3.4, 1874.9, 66.888, |, 0.0
9689.4, 139.7, | , 29.2, 0.0, 545.9, | ,  3000,  2905,  9000,  8782, | , -3.4, 1883.4, 67.191, |, 0.0
9690.4, 139.2, | , 29.2, 0.0, 546.1, | ,  3000,  2906,  9000,  8784, | , -3.4, 1863.3, 66.489, |, 0.0
9691.4, 139.1, | , 29.2, 0.0, 546.1, | ,  3000,  2907,  9000,  8767, | , -3.4, 1862.9, 66.388, |, 0.0
9692.4, 140.1, | , 29.2, 0.0, 541.8, | ,  3000,  2906,  9000,  8779, | , -3.4, 1859.9, 66.343, |, 0.0
9693.4, 139.0, | , 29.2, 0.0, 546.4, | ,  3000,  2904,  9000,  8778, | , -3.4, 1885.6, 67.239, |, 0.0
9694.4, 139.2, | , 29.2, 0.0, 545.2, | ,  3000,  2903,  9000,  8762, | , -3.4, 1862.0, 66.301, |, 0.0
9695.5, 139.1, | , 29.2, 0.0, 546.2, | ,  3000,  2912,  9000,  8787, | , -3.4, 1862.9, 66.529, |, 0.0
9696.5, 139.4, | , 29.2, 0.0, 546.3, | ,  3000,  2909,  9000,  8774, | , -3.4, 1859.0, 66.296, |, 0.0
9697.5, 139.6, | , 29.2, 0.0, 542.1, | ,  3000,  2904,  9000,  8771, | , -3.4, 1861.1, 66.325, |, 0.0
9698.5, 139.8, | , 29.2, 0.0, 542.0, | ,  3000,  2903,  9000,  8785, | , -3.4, 1873.6, 66.847, |, 0.0
9699.5, 139.6, | , 29.2, 0.0, 544.9, | ,  3000,  2910,  9000,  8786, | , -3.4, 1859.4, 66.392, |, 0.0
9700.5, 139.1, | , 29.2, 0.0, 545.3, | ,  3000,  2907,  9000,  8778, | , -3.4, 1883.0, 67.163, |, 0.0
9701.5, 139.2, | , 29.2, 0.0, 545.4, | ,  3000,  2905,  9000,  8784, | , -3.4, 1868.4, 66.670, |, 0.0
9702.5, 139.8, | , 29.2, 0.0, 544.6, | ,  3000,  2903,  9000,  8787, | , -3.4, 1861.1, 66.412, |, 0.0
9703.5, 139.9, | , 29.2, 0.0, 540.3, | ,  3000,  2904,  9000,  8781, | , -3.4, 1856.9, 66.231, |, 0.0
9704.6, 139.4, | , 29.2, 0.0, 544.2, | ,  3000,  2904,  9000,  8786, | , -3.4, 1883.0, 67.193, |, 0.0
9705.6, 139.2, | , 29.2, 0.0, 544.5, | ,  3000,  2905,  9000,  8789, | , -3.4, 1888.1, 67.396, |, 0.0
9706.6, 139.6, | , 29.2, 0.0, 545.0, | ,  3000,  2907,  9000,  8778, | , -3.4, 1865.4, 66.538, |, 0.0
9707.6, 139.3, | , 29.2, 0.0, 544.5, | ,  3000,  2904,  9000,  8806, | , -3.4, 1860.3, 66.500, |, 0.0
9708.6, 139.7, | , 29.2, 0.0, 540.7, | ,  3000,  2898,  9000,  8777, | , -3.4, 1868.0, 66.573, |, 0.0
9709.6, 140.1, | , 29.2, 0.0, 537.3, | ,  3000,  2906,  9000,  8775, | , -3.4, 1856.9, 66.210, |, 0.0
9710.6, 139.2, | , 29.2, 0.0, 544.0, | ,  3000,  2907,  9000,  8782, | , -3.4, 207.8, 7.425, |, 0.0
9711.6, 139.0, | , 29.2, 0.0, 543.8, | ,  3000,  2904,  9000,  8773, | , -3.4, 229.2, 8.183, |, 0.0
9712.6, 139.2, | , 29.2, 0.0, 544.3, | ,  3000,  2905,  9000,  8782, | , -3.4, 276.8, 9.889, |, 0.0
9713.7, 139.6, | , 29.2, 0.0, 544.1, | ,  3000,  2906,  9000,  8775, | , -3.4, 277.6, 9.915, |, 0.0
9714.7, 139.7, | , 29.2, 0.0, 539.1, | ,  3000,  2900,  9000,  8761, | , -3.4, 302.5, 10.783, |, 0.0
9715.7, 138.9, | , 29.2, 0.0, 544.5, | ,  3000,  2910,  9000,  8764, | , -3.4, 344.0, 12.277, |, 0.0
9716.7, 139.6, | , 29.2, 0.0, 544.2, | ,  3000,  2905,  9000,  8797, | , -3.4, 388.1, 13.886, |, 0.0
9717.7, 139.3, | , 29.2, 0.0, 543.9, | ,  3000,  2908,  9000,  8794, | , -3.4, 428.9, 15.340, |, 0.0
9718.7, 139.2, | , 29.2, 0.0, 543.9, | ,  3000,  2905,  9000,  8786, | , -3.4, 451.6, 16.138, |, 0.0
9719.7, 139.8, | , 29.2, 0.0, 540.0, | ,  3000,  2901,  9000,  8764, | , -3.4, 470.0, 16.758, |, 0.0
9720.7, 140.1, | , 29.2, 0.0, 539.9, | ,  3000,  2903,  9000,  8794, | , -3.4, 509.8, 18.228, |, 0.0
9721.7, 139.2, | , 29.2, 0.0, 543.9, | ,  3000,  2904,  9000,  8781, | , -3.4, 555.7, 19.846, |, 0.0
9722.8, 139.5, | , 29.2, 0.0, 543.7, | ,  3000,  2904,  9000,  8789, | , -3.4, 591.7, 21.146, |, 0.0
9723.8, 139.5, | , 29.2, 0.0, 544.4, | ,  3000,  2907,  9000,  8764, | , -3.4, 598.1, 21.334, |, 0.0
9724.8, 139.2, | , 29.2, 0.0, 543.3, | ,  3000,  2905,  9000,  8782, | , -3.4, 634.5, 22.664, |, 0.0
9725.8, 139.8, | , 29.2, 0.0, 538.3, | ,  3000,  2903,  9000,  8780, | , -3.4, 664.9, 23.743, |, 0.0
9726.8, 139.5, | , 29.2, 0.0, 543.7, | ,  3000,  2904,  9000,  8771, | , -3.4, 696.6, 24.855, |, 0.0
9727.8, 139.3, | , 29.2, 0.0, 543.3, | ,  3000,  2908,  9000,  8799, | , -3.4, 745.5, 26.670, |, 0.0
9728.8, 139.2, | , 29.2, 0.0, 543.2, | ,  3000,  2907,  9000,  8771, | , -3.4, 759.6, 27.108, |, 0.0
9729.8, 139.6, | , 29.2, 0.0, 543.3, | ,  3000,  2905,  9000,  8786, | , -3.4, 799.0, 28.547, |, 0.0
9730.8, 140.1, | , 29.1, 0.0, 539.3, | ,  3000,  2903,  9000,  8768, | , -3.4, 832.4, 29.689, |, 0.0
9731.9, 139.7, | , 29.2, 0.0, 539.2, | ,  3000,  2903,  9000,  8786, | , -3.4, 890.7, 31.813, |, 0.0
9732.9, 139.2, | , 29.2, 0.0, 543.0, | ,  3000,  2905,  9000,  8778, | , -3.4, 888.6, 31.719, |, 0.0
9733.9, 139.5, | , 29.2, 0.0, 543.0, | ,  3000,  2908,  9000,  8773, | , -3.4, 947.3, 33.807, |, 0.0
9734.9, 139.3, | , 29.2, 0.0, 542.6, | ,  3000,  2905,  9000,  8786, | , -3.4, 966.6, 34.525, |, 0.0
9735.9, 139.4, | , 29.2, 0.0, 542.7, | ,  3000,  2904,  9000,  8779, | , -3.4, 977.7, 34.899, |, 0.0
9736.9, 139.9, | , 29.2, 0.0, 537.6, | ,  3000,  2902,  9000,  8785, | , -3.4, 1019.2, 36.391, |, 0.0
9737.9, 139.7, | , 29.2, 0.0, 542.5, | ,  3000,  2907,  9000,  8788, | , -3.4, 1038.1, 37.091, |, 0.0
9738.9, 139.2, | , 29.2, 0.0, 542.5, | ,  3000,  2906,  9000,  8772, | , -3.4, 1098.1, 39.175, |, 0.0
9739.9, 139.7, | , 29.2, 0.0, 541.9, | ,  3000,  2909,  9000,  8787, | , -3.4, 1113.9, 39.801, |, 0.0
9741.0, 139.2, | , 29.2, 0.0, 542.2, | ,  3000,  2905,  9000,  8778, | , -3.4, 1147.8, 40.963, |, 0.0
9742.0, 139.8, | , 29.2, 0.0, 538.1, | ,  3000,  2903,  9000,  8776, | , -3.4, 1174.3, 41.896, |, 0.0
9743.0, 139.6, | , 29.2, 0.0, 538.4, | ,  3000,  2903,  9000,  8766, | , -3.4, 1198.8, 42.730, |, 0.0
9744.0, 139.5, | , 29.2, 0.0, 542.2, | ,  3000,  2905,  9000,  8776, | , -3.4, 1226.2, 43.751, |, 0.0
9745.0, 139.3, | , 29.2, 0.0, 542.0, | ,  3000,  2905,  9000,  8775, | , -3.4, 1229.6, 43.867, |, 0.0
9746.0, 139.2, | , 29.2, 0.0, 542.1, | ,  3000,  2905,  9000,  8785, | , -3.4, 1257.0, 44.883, |, 0.0
9747.0, 139.6, | , 29.2, 0.0, 541.7, | ,  3000,  2901,  9000,  8774, | , -3.4, 1307.2, 46.611, |, 0.0
9748.0, 140.0, | , 29.2, 0.0, 536.9, | ,  3000,  2902,  9000,  8771, | , -3.4, 1322.2, 47.134, |, 0.0
9749.0, 139.1, | , 29.2, 0.0, 542.1, | ,  3000,  2906,  9000,  8775, | , -3.4, 1349.2, 48.128, |, 0.0
9750.1, 139.3, | , 29.2, 0.0, 541.2, | ,  3000,  2906,  9000,  8786, | , -3.4, 1382.1, 49.350, |, 0.0
9751.1, 139.9, | , 29.2, 0.0, 540.7, | ,  3000,  2906,  9000,  8769, | , -3.4, 1403.1, 50.029, |, 0.0
9752.1, 139.2, | , 29.2, 0.0, 541.4, | ,  3000,  2907,  9000,  8781, | , -3.4, 1409.6, 50.313, |, 0.0
9753.1, 139.8, | , 29.2, 0.0, 537.0, | ,  3000,  2902,  9000,  8783, | , -3.4, 1432.3, 51.112, |, 0.0
9754.1, 139.6, | , 29.2, 0.0, 537.9, | ,  3000,  2900,  9000,  8771, | , -3.4, 1476.0, 52.604, |, 0.0
9755.1, 139.7, | , 29.2, 0.0, 541.2, | ,  3000,  2907,  9000,  8778, | , -3.4, 1502.1, 53.597, |, 0.0
9756.1, 139.2, | , 29.2, 0.0, 540.8, | ,  3000,  2908,  9000,  8779, | , -3.4, 1501.3, 53.578, |, 0.0
9757.1, 139.7, | , 29.2, 0.0, 541.3, | ,  3000,  2908,  9000,  8794, | , -3.4, 1524.0, 54.458, |, 0.0
9758.2, 139.5, | , 29.2, 0.0, 540.8, | ,  3000,  2908,  9000,  8783, | , -3.4, 1512.4, 53.993, |, 0.0
9759.2, 139.8, | , 29.2, 0.0, 536.5, | ,  3000,  2907,  9000,  8786, | , -3.4, 1554.0, 55.479, |, 0.0
9760.2, 139.4, | , 29.2, 0.0, 540.1, | ,  3000,  2905,  9000,  8774, | , -3.4, 1566.8, 55.873, |, 0.0
9761.2, 139.6, | , 29.2, 0.0, 540.8, | ,  3000,  2904,  9000,  8789, | , -3.4, 1582.2, 56.492, |, 0.0
9762.2, 139.6, | , 29.2, 0.0, 540.9, | ,  3000,  2909,  9000,  8776, | , -3.4, 1585.7, 56.573, |, 0.0
9763.2, 139.1, | , 29.2, 0.0, 540.7, | ,  3000,  2909,  9000,  8782, | , -3.4, 1599.4, 57.093, |, 0.0
9764.2, 140.0, | , 29.2, 0.0, 536.5, | ,  3000,  2902,  9000,  8775, | , -3.4, 1612.6, 57.498, |, 0.0
9765.2, 139.6, | , 29.2, 0.0, 535.7, | ,  3000,  2904,  9000,  8769, | , -3.4, 1643.5, 58.575, |, 0.0
9766.2, 139.2, | , 29.2, 0.0, 540.9, | ,  3000,  2906,  9000,  8783, | , -3.4, 1644.4, 58.687, |, 0.0
9767.3, 139.0, | , 29.2, 0.0, 540.4, | ,  3000,  2906,  9000,  8785, | , -3.4, 1625.1, 58.006, |, 0.0
9768.3, 139.5, | , 29.2, 0.0, 540.5, | ,  3000,  2908,  9000,  8774, | , -3.4, 1689.3, 60.252, |, 0.0
9769.3, 139.1, | , 29.2, 0.0, 540.1, | ,  3000,  2905,  9000,  8771, | , -3.4, 1675.2, 59.722, |, 0.0
9770.3, 139.8, | , 29.2, 0.0, 535.2, | ,  3000,  2905,  9000,  8771, | , -3.4, 1690.6, 60.267, |, 0.0
9771.3, 139.6, | , 29.2, 0.0, 540.3, | ,  3000,  2905,  9000,  8781, | , -3.4, 1665.8, 59.431, |, 0.0
9772.3, 139.3, | , 29.2, 0.0, 539.1, | ,  3000,  2904,  9000,  8767, | , -3.4, 1690.2, 60.226, |, 0.0
9773.3, 139.2, | , 29.2, 0.0, 539.5, | ,  3000,  2908,  9000,  8776, | , -3.4, 1683.8, 60.066, |, 0.0
9774.3, 139.5, | , 29.2, 0.0, 539.9, | ,  3000,  2906,  9000,  8774, | , -3.4, 1711.6, 61.032, |, 0.0
9775.3, 140.2, | , 29.2, 0.0, 535.7, | ,  3000,  2907,  9000,  8784, | , -3.4, 1716.3, 61.262, |, 0.0
9776.4, 139.7, | , 29.2, 0.0, 535.6, | ,  3000,  2903,  9000,  8758, | , -3.4, 1690.6, 60.192, |, 0.0
9777.4, 139.5, | , 29.2, 0.0, 539.7, | ,  3000,  2908,  9000,  8778, | , -3.4, 1729.6, 61.704, |, 0.0
9778.4, 139.5, | , 29.2, 0.0, 539.7, | ,  3000,  2908,  9000,  8783, | , -3.4, 1730.5, 61.765, |, 0.0
9779.4, 139.1, | , 29.2, 0.0, 539.5, | ,  3000,  2906,  9000,  8775, | , -3.4, 1704.8, 60.798, |, 0.0
9780.4, 139.5, | , 29.2, 0.0, 539.2, | ,  3000,  2905,  9000,  8774, | , -3.4, 1726.2, 61.549, |, 0.0
9781.4, 140.2, | , 29.2, 0.0, 534.8, | ,  3000,  2905,  9000,  8789, | , -3.4, 1724.0, 61.550, |, 0.0
9782.4, 139.3, | , 29.2, 0.0, 539.1, | ,  3000,  2907,  9000,  8792, | , -3.4, 1714.2, 61.225, |, 0.0
9783.4, 139.1, | , 29.2, 0.0, 539.4, | ,  3000,  2905,  9000,  8772, | , -3.4, 1684.2, 60.046, |, 0.0
9784.5, 139.5, | , 29.2, 0.0, 539.4, | ,  3000,  2903,  9000,  8779, | , -3.4, 1699.6, 60.619, |, 0.0
9785.5, 139.1, | , 29.2, 0.0, 538.7, | ,  3000,  2904,  9000,  8799, | , -3.4, 1715.0, 61.278, |, 0.0
9786.5, 139.6, | , 29.2, 0.0, 534.9, | ,  3000,  2905,  9000,  8772, | , -3.4, 1747.2, 62.288, |, 0.0
9787.5, 139.7, | , 29.2, 0.0, 535.1, | ,  3000,  2906,  9000,  8780, | , -3.4, 1712.0, 61.082, |, 0.0
9788.5, 139.5, | , 29.2, 0.0, 538.9, | ,  3000,  2908,  9000,  8783, | , -3.4, 1706.0, 60.893, |, 0.0
9789.5, 139.1, | , 29.2, 0.0, 539.1, | ,  3000,  2913,  9000,  8774, | , -3.4, 1712.5, 61.102, |, 0.0
9790.5, 139.3, | , 29.2, 0.0, 538.2, | ,  3000,  2907,  9000,  8779, | , -3.4, 1699.6, 60.636, |, 0.0
9791.5, 139.7, | , 29.2, 0.0, 538.4, | ,  3000,  2906,  9000,  8786, | , -3.4, 1691.9, 60.397, |, 0.0
9792.5, 139.8, | , 29.2, 0.0, 533.7, | ,  3000,  2903,  9000,  8776, | , -3.4, 1698.3, 60.557, |, 0.0
9793.5, 139.1, | , 29.2, 0.0, 538.0, | ,  3000,  2907,  9000,  8772, | , -3.4, 1728.3, 61.625, |, 0.0
9794.6, 139.5, | , 29.2, 0.0, 538.3, | ,  3000,  2909,  9000,  8775, | , -3.4, 1712.9, 61.103, |, 0.0
9795.6, 139.7, | , 29.2, 0.0, 538.4, | ,  3000,  2907,  9000,  8790, | , -3.4, 1700.5, 60.722, |, 0.0
9796.6, 139.1, | , 29.2, 0.0, 538.3, | ,  3000,  2906,  9000,  8775, | , -3.4, 1712.9, 61.084, |, 0.0
9797.6, 139.7, | , 29.2, 0.0, 534.0, | ,  3000,  2902,  9000,  8774, | , -3.4, 1683.8, 60.021, |, 0.0
9798.6, 139.8, | , 29.2, 0.0, 534.0, | ,  3000,  2906,  9000,  8771, | , -3.4, 1666.6, 59.420, |, 0.0
9799.6, 139.7, | , 29.2, 0.0, 537.7, | ,  3000,  2908,  9000,  8794, | , -3.4, 1682.5, 60.106, |, 0.0
9800.6, 139.2, | , 29.2, 0.0, 537.7, | ,  3000,  2906,  9000,  8779, | , -3.4, 1668.3, 59.523, |, 0.0
9801.6, 139.4, | , 29.2, 0.0, 538.1, | ,  3000,  2902,  9000,  8773, | , -3.4, 1685.5, 60.077, |, 0.0
9802.7, 139.2, | , 29.2, 0.0, 537.9, | ,  3000,  2909,  9000,  8785, | , -3.4, 1665.8, 59.472, |, 0.0
9803.7, 139.8, | , 29.2, 0.0, 532.8, | ,  3000,  2902,  9000,  8761, | , -3.4, 1667.1, 59.364, |, 0.0
9804.7, 139.1, | , 29.2, 0.0, 538.1, | ,  3000,  2907,  9000,  8771, | , -3.4, 1692.8, 60.353, |, 0.0
9805.7, 139.7, | , 29.2, 0.0, 537.4, | ,  3000,  2906,  9000,  8779, | , -3.4, 1673.5, 59.705, |, 0.0
9806.7, 139.0, | , 29.2, 0.0, 537.9, | ,  3000,  2907,  9000,  8772, | , -3.4, 1683.8, 60.041, |, 0.0
9807.7, 139.0, | , 29.2, 0.0, 537.3, | ,  3000,  2901,  9000,  8772, | , -3.4, 1661.5, 59.217, |, 0.0
9808.7, 139.8, | , 29.2, 0.0, 532.6, | ,  3000,  2906,  9000,  8788, | , -3.4, 1668.3, 59.567, |, 0.0
9809.7, 139.5, | , 29.2, 0.0, 531.8, | ,  3000,  2900,  9000,  8779, | , -3.4, 1646.1, 58.692, |, 0.0
9810.7, 139.1, | , 29.2, 0.0, 536.6, | ,  3000,  2907,  9000,  8764, | , -3.4, 1617.8, 57.650, |, 0.0
9811.8, 139.2, | , 29.2, 0.0, 536.5, | ,  3000,  2903,  9000,  8782, | , -3.4, 1631.1, 58.190, |, 0.0
9812.8, 139.7, | , 29.2, 0.0, 536.2, | ,  3000,  2906,  9000,  8790, | , -3.4, 1647.4, 58.829, |, 0.0
9813.8, 139.3, | , 29.2, 0.0, 536.4, | ,  3000,  2906,  9000,  8762, | , -3.4, 1636.2, 58.292, |, 0.0
9814.8, 139.9, | , 29.2, 0.0, 532.0, | ,  3000,  2902,  9000,  8781, | , -3.4, 1637.5, 58.412, |, 0.0
9815.8, 139.6, | , 29.2, 0.0, 536.4, | ,  3000,  2909,  9000,  8765, | , -3.4, 1615.6, 57.590, |, 0.0
9816.8, 139.4, | , 29.2, 0.0, 536.9, | ,  3000,  2906,  9000,  8799, | , -3.4, 1653.8, 59.104, |, 0.0
9817.8, 139.1, | , 29.2, 0.0, 536.2, | ,  3000,  2900,  9000,  8758, | , -3.4, 1580.9, 56.275, |, 0.0
9818.8, 139.6, | , 29.2, 0.0, 536.8, | ,  3000,  2907,  9000,  8787, | , -3.4, 1667.1, 59.521, |, 0.0
9819.8, 139.9, | , 29.2, 0.0, 532.4, | ,  3000,  2904,  9000,  8791, | , -3.4, 1622.1, 57.921, |, 0.0
9820.9, 139.9, | , 29.2, 0.0, 532.7, | ,  3000,  2902,  9000,  8779, | , -3.4, 1589.1, 56.676, |, 0.0
9821.9, 139.7, | , 29.2, 0.0, 536.6, | ,  3000,  2907,  9000,  8784, | , -3.4, 1598.9, 57.077, |, 0.0
9822.9, 139.3, | , 29.2, 0.0, 535.7, | ,  3000,  2904,  9000,  8782, | , -3.4, 1602.8, 57.190, |, 0.0
9823.9, 139.3, | , 29.2, 0.0, 535.9, | ,  3000,  2908,  9000,  8788, | , -3.4, 1637.9, 58.489, |, 0.0
9824.9, 139.3, | , 29.2, 0.0, 536.0, | ,  3000,  2905,  9000,  8776, | , -3.4, 1622.9, 57.885, |, 0.0
9825.9, 140.3, | , 29.1, 0.0, 531.3, | ,  3000,  2901,  9000,  8769, | , -3.4, 1606.6, 57.249, |, 0.0
9826.9, 139.4, | , 29.2, 0.0, 535.9, | ,  3000,  2906,  9000,  8786, | , -3.4, 1595.9, 56.975, |, 0.0
9827.9, 139.3, | , 29.2, 0.0, 535.1, | ,  3000,  2905,  9000,  8769, | , -3.4, 1604.1, 57.177, |, 0.0
9828.9, 139.5, | , 29.2, 0.0, 535.8, | ,  3000,  2907,  9000,  8765, | , -3.4, 1620.4, 57.747, |, 0.0
9830.0, 139.7, | , 29.2, 0.0, 535.6, | ,  3000,  2907,  9000,  8785, | , -3.4, 1617.4, 57.736, |, 0.0
9831.0, 139.8, | , 29.2, 0.0, 531.5, | ,  3000,  2903,  9000,  8770, | , -3.4, 1564.7, 55.766, |, 0.0
9832.0, 140.1, | , 29.2, 0.0, 530.5, | ,  3000,  2903,  9000,  8775, | , -3.4, 1572.8, 56.087, |, 0.0
9833.0, 139.7, | , 29.2, 0.0, 535.4, | ,  3000,  2905,  9000,  8794, | , -3.4, 1580.1, 56.440, |, 0.0
9834.0, 139.3, | , 29.2, 0.0, 535.0, | ,  3000,  2906,  9000,  8773, | , -3.4, 1561.2, 55.677, |, 0.0
9835.0, 139.2, | , 29.2, 0.0, 534.5, | ,  3000,  2906,  9000,  8783, | , -3.4, 1598.5, 57.055, |, 0.0
9836.0, 139.6, | , 29.2, 0.0, 534.9, | ,  3000,  2906,  9000,  8775, | , -3.4, 1587.8, 56.633, |, 0.0
9837.0, 140.2, | , 29.2, 0.0, 530.8, | ,  3000,  2909,  9000,  8776, | , -3.4, 1560.4, 55.674, |, 0.0
9838.0, 139.1, | , 29.2, 0.0, 535.3, | ,  3000,  2904,  9000,  8792, | , -3.4, 1551.0, 55.392, |, 0.0
9839.1, 139.5, | , 29.2, 0.0, 535.3, | ,  3000,  2906,  9000,  8776, | , -3.4, 1568.9, 55.966, |, 0.0
9840.1, 139.6, | , 29.2, 0.0, 535.8, | ,  3000,  2905,  9000,  8798, | , -3.4, 1562.1, 55.824, |, 0.0
9841.1, 139.3, | , 29.2, 0.0, 534.9, | ,  3000,  2910,  9000,  8776, | , -3.4, 1531.7, 54.656, |, 0.0
9842.1, 139.6, | , 29.2, 0.0, 531.0, | ,  3000,  2897,  9000,  8778, | , -3.4, 1550.5, 55.272, |, 0.0
9843.1, 140.2, | , 29.2, 0.0, 530.6, | ,  3000,  2904,  9000,  8779, | , -3.4, 1569.8, 55.998, |, 0.0
9844.1, 139.6, | , 29.2, 0.0, 534.2, | ,  3000,  2910,  9000,  8786, | , -3.4, 1562.9, 55.822, |, 0.0
9845.1, 139.2, | , 29.2, 0.0, 534.4, | ,  3000,  2905,  9000,  8788, | , -3.4, 1541.1, 55.024, |, 0.0
9846.1, 139.6, | , 29.2, 0.0, 534.2, | ,  3000,  2906,  9000,  8799, | , -3.4, 1534.2, 54.835, |, 0.0
9847.1, 139.5, | , 29.2, 0.0, 535.0, | ,  3000,  2910,  9000,  8777, | , -3.4, 1530.0, 54.600, |, 0.0
9848.2, 139.9, | , 29.2, 0.0, 529.6, | ,  3000,  2901,  9000,  8791, | , -3.4, 1536.8, 54.869, |, 0.0
9849.2, 139.3, | , 29.2, 0.0, 534.2, | ,  3000,  2908,  9000,  8785, | , -3.4, 1558.7, 55.648, |, 0.0
9850.2, 139.3, | , 29.2, 0.0, 534.1, | ,  3000,  2906,  9000,  8781, | , -3.4, 1538.5, 54.906, |, 0.0
9851.2, 139.3, | , 29.2, 0.0, 534.0, | ,  3000,  2906,  9000,  8779, | , -3.4, 1528.2, 54.531, |, 0.0
9852.2, 139.2, | , 29.2, 0.0, 534.3, | ,  3000,  2907,  9000,  8771, | , -3.4, 1528.2, 54.495, |, 0.0
9853.2, 140.0, | , 29.2, 0.0, 530.3, | ,  3000,  2903,  9000,  8767, | , -3.4, 1533.4, 54.640, |, 0.0
9854.2, 140.2, | , 29.2, 0.0, 529.3, | ,  3000,  2901,  9000,  8789, | , -3.4, 1539.8, 54.965, |, 0.0
9855.2, 139.1, | , 29.2, 0.0, 533.9, | ,  3000,  2906,  9000,  8789, | , -3.4, 1539.8, 54.987, |, 0.0
9856.2, 139.6, | , 29.2, 0.0, 533.6, | ,  3000,  2904,  9000,  8773, | , -3.4, 1528.7, 54.508, |, 0.0
9857.3, 139.2, | , 29.2, 0.0, 532.9, | ,  3000,  2907,  9000,  8768, | , -3.4, 1525.7, 54.393, |, 0.0
9858.3, 139.3, | , 29.2, 0.0, 533.5, | ,  3000,  2905,  9000,  8797, | , -3.4, 1516.2, 54.181, |, 0.0
9859.3, 139.8, | , 29.2, 0.0, 528.5, | ,  3000,  2907,  9000,  8769, | , -3.4, 1501.7, 53.542, |, 0.0
9860.3, 139.4, | , 29.2, 0.0, 533.9, | ,  3000,  2905,  9000,  8771, | , -3.4, 1545.8, 55.111, |, 0.0
9861.3, 139.3, | , 29.2, 0.0, 532.6, | ,  3000,  2905,  9000,  8798, | , -3.4, 1545.0, 55.211, |, 0.0
9862.3, 139.2, | , 29.2, 0.0, 533.5, | ,  3000,  2906,  9000,  8771, | , -3.4, 1501.3, 53.533, |, 0.0
9863.3, 139.5, | , 29.2, 0.0, 533.6, | ,  3000,  2904,  9000,  8807, | , -3.4, 1506.0, 53.855, |, 0.0
9864.3, 139.8, | , 29.2, 0.0, 528.7, | ,  3000,  2905,  9000,  8771, | , -3.4, 1500.0, 53.479, |, 0.0
9865.4, 139.8, | , 29.1, 0.0, 529.4, | ,  3000,  2904,  9000,  8775, | , -3.4, 1490.1, 53.140, |, 0.0
9866.4, 139.6, | , 29.2, 0.0, 532.9, | ,  3000,  2906,  9000,  8777, | , -3.4, 1497.8, 53.435, |, 0.0
9867.4, 139.5, | , 29.2, 0.0, 533.0, | ,  3000,  2908,  9000,  8770, | , -3.4, 1492.3, 53.212, |, 0.0
9868.4, 139.2, | , 29.2, 0.0, 533.0, | ,  3000,  2908,  9000,  8773, | , -3.4, 1500.4, 53.517, |, 0.0
9869.4, 139.5, | , 29.2, 0.0, 533.0, | ,  3000,  2904,  9000,  8784, | , -3.4, 1509.8, 53.889, |, 0.0
9870.4, 139.9, | , 29.1, 0.0, 528.0, | ,  3000,  2902,  9000,  8779, | , -3.4, 1485.0, 52.972, |, 0.0
9871.4, 139.2, | , 29.2, 0.0, 532.6, | ,  3000,  2909,  9000,  8788, | , -3.4, 1502.1, 53.651, |, 0.0
9872.4, 139.1, | , 29.1, 0.0, 532.7, | ,  3000,  2908,  9000,  8773, | , -3.4, 1484.1, 52.940, |, 0.0
9873.4, 139.6, | , 29.2, 0.0, 533.0, | ,  3000,  2906,  9000,  8786, | , -3.4, 1488.0, 53.127, |, 0.0
9874.5, 139.1, | , 29.2, 0.0, 532.7, | ,  3000,  2907,  9000,  8770, | , -3.4, 1472.1, 52.493, |, 0.0
9875.5, 139.8, | , 29.1, 0.0, 528.6, | ,  3000,  2902,  9000,  8773, | , -3.4, 1494.4, 53.276, |, 0.0
9876.5, 139.6, | , 29.1, 0.0, 528.6, | ,  3000,  2903,  9000,  8780, | , -3.4, 1470.0, 52.444, |, 0.0
9877.5, 139.3, | , 29.2, 0.0, 532.0, | ,  3000,  2905,  9000,  8797, | , -3.4, 1498.7, 53.555, |, 0.0
9878.5, 139.3, | , 29.2, 0.0, 532.1, | ,  3000,  2909,  9000,  8801, | , -3.4, 1479.0, 52.886, |, 0.0
9879.5, 139.4, | , 29.2, 0.0, 532.7, | ,  3000,  2909,  9000,  8764, | , -3.4, 1476.8, 52.644, |, 0.0
9880.5, 139.5, | , 29.1, 0.0, 532.3, | ,  3000,  2901,  9000,  8768, | , -3.4, 1461.0, 52.064, |, 0.0
9881.5, 139.7, | , 29.2, 0.0, 527.1, | ,  3000,  2901,  9000,  8771, | , -3.4, 1470.0, 52.391, |, 0.0
9882.6, 139.7, | , 29.2, 0.0, 532.3, | ,  3000,  2910,  9000,  8805, | , -3.4, 1486.7, 53.185, |, 0.0
9883.6, 139.2, | , 29.2, 0.0, 532.2, | ,  3000,  2904,  9000,  8786, | , -3.4, 1452.0, 51.836, |, 0.0
9884.6, 139.2, | , 29.1, 0.0, 531.8, | ,  3000,  2903,  9000,  8781, | , -3.4, 1454.6, 51.899, |, 0.0
9885.6, 139.0, | , 29.2, 0.0, 531.7, | ,  3000,  2901,  9000,  8770, | , -3.4, 1463.5, 52.162, |, 0.0
9886.6, 140.3, | , 29.1, 0.0, 527.0, | ,  3000,  2902,  9000,  8779, | , -3.4, 1475.5, 52.636, |, 0.0
9887.6, 140.1, | , 29.1, 0.0, 526.8, | ,  3000,  2909,  9000,  8791, | , -3.4, 1447.3, 51.709, |, 0.0
9888.6, 139.1, | , 29.2, 0.0, 531.0, | ,  3000,  2907,  9000,  8775, | , -3.4, 1446.8, 51.613, |, 0.0
9889.6, 139.6, | , 29.1, 0.0, 531.3, | ,  3000,  2907,  9000,  8776, | , -3.4, 1447.7, 51.650, |, 0.0
9890.6, 139.1, | , 29.2, 0.0, 531.3, | ,  3000,  2902,  9000,  8775, | , -3.4, 1457.1, 51.959, |, 0.0
9891.7, 139.2, | , 29.2, 0.0, 531.2, | ,  3000,  2906,  9000,  8776, | , -3.4, 1453.3, 51.844, |, 0.0
9892.7, 140.3, | , 29.1, 0.0, 526.4, | ,  3000,  2903,  9000,  8777, | , -3.4, 1447.7, 51.639, |, 0.0
9893.7, 139.6, | , 29.1, 0.0, 531.2, | ,  3000,  2903,  9000,  8764, | , -3.4, 1454.1, 51.812, |, 0.0
9894.7, 139.2, | , 29.2, 0.0, 531.1, | ,  3000,  2906,  9000,  8792, | , -3.4, 1440.8, 51.473, |, 0.0
9895.7, 139.4, | , 29.2, 0.0, 530.8, | ,  3000,  2905,  9000,  8777, | , -3.4, 1450.7, 51.753, |, 0.0
9896.7, 139.3, | , 29.1, 0.0, 529.9, | ,  3000,  2906,  9000,  8777, | , -3.4, 1433.1, 51.131, |, 0.0
9897.7, 139.7, | , 29.2, 0.0, 527.1, | ,  3000,  2907,  9000,  8767, | , -3.4, 1415.6, 50.467, |, 0.0
9898.7, 139.8, | , 29.2, 0.0, 526.3, | ,  3000,  2902,  9000,  8767, | , -3.4, 1421.1, 50.642, |, 0.0
9899.7, 139.7, | , 29.1, 0.0, 530.5, | ,  3000,  2906,  9000,  8782, | , -3.4, 1431.8, 51.111, |, 0.0
9900.8, 139.4, | , 29.2, 0.0, 531.3, | ,  3000,  2902,  9000,  8776, | , -3.4, 1432.7, 51.096, |, 0.0
9901.8, 139.2, | , 29.2, 0.0, 530.2, | ,  3000,  2903,  9000,  8775, | , -3.4, 1424.1, 50.788, |, 0.0
9902.8, 139.1, | , 29.2, 0.0, 530.9, | ,  3000,  2906,  9000,  8777, | , -3.4, 1434.4, 51.177, |, 0.0
9903.8, 140.2, | , 29.1, 0.0, 526.0, | ,  3000,  2903,  9000,  8782, | , -3.4, 1414.3, 50.468, |, 0.0
9904.8, 139.1, | , 29.2, 0.0, 530.6, | ,  3000,  2909,  9000,  8781, | , -3.4, 1409.1, 50.306, |, 0.0
9905.8, 139.3, | , 29.1, 0.0, 530.1, | ,  3000,  2907,  9000,  8794, | , -3.4, 1403.6, 50.155, |, 0.0
9906.8, 139.6, | , 29.1, 0.0, 529.9, | ,  3000,  2907,  9000,  8769, | , -3.4, 1439.1, 51.313, |, 0.0
9907.8, 139.2, | , 29.1, 0.0, 530.1, | ,  3000,  2906,  9000,  8787, | , -3.4, 1432.3, 51.144, |, 0.0
9908.8, 139.6, | , 29.2, 0.0, 527.0, | ,  3000,  2906,  9000,  8786, | , -3.4, 1417.7, 50.623, |, 0.0
9909.9, 139.8, | , 29.2, 0.0, 525.6, | ,  3000,  2904,  9000,  8782, | , -3.4, 1418.6, 50.627, |, 0.0
9910.9, 139.4, | , 29.2, 0.0, 531.0, | ,  3000,  2904,  9000,  8794, | , -3.4, 1420.7, 50.757, |, 0.0
9911.9, 139.2, | , 29.2, 0.0, 530.2, | ,  3000,  2907,  9000,  8784, | , -3.4, 1423.3, 50.815, |, 0.0
9912.9, 139.2, | , 29.1, 0.0, 530.3, | ,  3000,  2906,  9000,  8784, | , -3.4, 1395.9, 49.832, |, 0.0
9913.9, 139.6, | , 29.1, 0.0, 530.3, | ,  3000,  2907,  9000,  8784, | , -3.4, 1419.0, 50.662, |, 0.0
9914.9, 139.7, | , 29.2, 0.0, 525.5, | ,  3000,  2904,  9000,  8782, | , -3.4, 1394.6, 49.770, |, 0.0
9915.9, 139.1, | , 29.2, 0.0, 529.9, | ,  3000,  2905,  9000,  8775, | , -3.4, 1439.1, 51.334, |, 0.0
9916.9, 139.3, | , 29.2, 0.0, 529.6, | ,  3000,  2905,  9000,  8793, | , -3.4, 1397.1, 49.914, |, 0.0
9917.9, 139.6, | , 29.2, 0.0, 530.0, | ,  3000,  2905,  9000,  8772, | , -3.4, 1382.1, 49.292, |, 0.0
9919.0, 139.3, | , 29.2, 0.0, 529.4, | ,  3000,  2907,  9000,  8778, | , -3.4, 1395.9, 49.809, |, 0.0
9920.0, 139.7, | , 29.1, 0.0, 525.3, | ,  3000,  2903,  9000,  8771, | , -3.4, 1391.6, 49.616, |, 0.0
9921.0, 140.1, | , 29.1, 0.0, 525.6, | ,  3000,  2906,  9000,  8779, | , -3.4, 1391.6, 49.656, |, 0.0
9922.0, 139.3, | , 29.1, 0.0, 528.6, | ,  3000,  2906,  9000,  8785, | , -3.4, 1405.7, 50.187, |, 0.0
9923.0, 139.1, | , 29.1, 0.0, 529.5, | ,  3000,  2905,  9000,  8774, | , -3.4, 1389.9, 49.573, |, 0.0
9924.0, 139.0, | , 29.1, 0.0, 529.5, | ,  3000,  2905,  9000,  8767, | , -3.4, 1412.6, 50.355, |, 0.0
9925.0, 139.7, | , 29.1, 0.0, 528.0, | ,  3000,  2907,  9000,  8800, | , -3.4, 1384.7, 49.506, |, 0.0
9926.0, 139.7, | , 29.1, 0.0, 524.2, | ,  3000,  2904,  9000,  8774, | , -3.4, 1364.6, 48.666, |, 0.0
9927.1, 139.7, | , 29.1, 0.0, 528.2, | ,  3000,  2902,  9000,  8796, | , -3.4, 1389.9, 49.654, |, 0.0
9928.1, 139.5, | , 29.1, 0.0, 529.3, | ,  3000,  2905,  9000,  8773, | , -3.4, 1365.0, 48.685, |, 0.0
9929.1, 139.2, | , 29.1, 0.0, 528.2, | ,  3000,  2902,  9000,  8782, | , -3.4, 1380.4, 49.256, |, 0.0
9930.1, 139.3, | , 29.1, 0.0, 528.5, | ,  3000,  2906,  9000,  8801, | , -3.4, 1377.4, 49.248, |, 0.0
9931.1, 140.1, | , 29.1, 0.0, 524.5, | ,  3000,  2905,  9000,  8808, | , -3.4, 1366.7, 48.888, |, 0.0
9932.1, 139.7, | , 29.1, 0.0, 523.2, | ,  3000,  2905,  9000,  8785, | , -3.4, 1364.1, 48.704, |, 0.0
9933.1, 139.2, | , 29.2, 0.0, 528.6, | ,  3000,  2904,  9000,  8786, | , -3.4, 1368.9, 48.873, |, 0.0
9934.1, 139.5, | , 29.1, 0.0, 528.8, | ,  3000,  2909,  9000,  8777, | , -3.4, 1353.4, 48.304, |, 0.0
9935.1, 139.4, | , 29.1, 0.0, 528.6, | ,  3000,  2901,  9000,  8762, | , -3.4, 1369.3, 48.774, |, 0.0
9936.2, 139.1, | , 29.2, 0.0, 528.3, | ,  3000,  2906,  9000,  8776, | , -3.4, 1389.0, 49.554, |, 0.0
9937.2, 140.3, | , 29.1, 0.0, 523.2, | ,  3000,  2900,  9000,  8786, | , -3.4, 1356.9, 48.425, |, 0.0
9938.2, 139.2, | , 29.1, 0.0, 527.9, | ,  3000,  2907,  9000,  8783, | , -3.4, 1356.0, 48.412, |, 0.0
9939.2, 139.2, | , 29.1, 0.0, 527.7, | ,  3000,  2907,  9000,  8782, | , -3.4, 1367.1, 48.805, |, 0.0
9940.2, 139.1, | , 29.1, 0.0, 528.1, | ,  3000,  2905,  9000,  8772, | , -3.4, 1339.7, 47.781, |, 0.0
9941.2, 139.5, | , 29.1, 0.0, 528.1, | ,  3000,  2911,  9000,  8799, | , -3.4, 1353.9, 48.418, |, 0.0
9942.2, 139.7, | , 29.1, 0.0, 523.6, | ,  3000,  2903,  9000,  8779, | , -3.4, 1355.2, 48.351, |, 0.0
9943.2, 139.7, | , 29.1, 0.0, 523.7, | ,  3000,  2901,  9000,  8771, | , -3.4, 1341.0, 47.804, |, 0.0
9944.2, 139.5, | , 29.1, 0.0, 527.7, | ,  3000,  2906,  9000,  8781, | , -3.4, 1346.6, 48.065, |, 0.0
9945.3, 139.3, | , 29.1, 0.0, 527.4, | ,  3000,  2905,  9000,  8791, | , -3.4, 1347.4, 48.131, |, 0.0
9946.3, 139.1, | , 29.1, 0.0, 527.5, | ,  3000,  2907,  9000,  8792, | , -3.4, 1333.7, 47.655, |, 0.0
9947.3, 139.2, | , 29.1, 0.0, 526.6, | ,  3000,  2906,  9000,  8769, | , -3.4, 1345.7, 47.983, |, 0.0
9948.3, 140.1, | , 29.1, 0.0, 522.8, | ,  3000,  2909,  9000,  8761, | , -3.4, 1331.6, 47.459, |, 0.0
9949.3, 139.2, | , 29.1, 0.0, 527.5, | ,  3000,  2907,  9000,  8788, | , -3.4, 1347.0, 48.111, |, 0.0
9950.3, 139.2, | , 29.1, 0.0, 527.5, | ,  3000,  2906,  9000,  8783, | , -3.4, 1326.9, 47.372, |, 0.0
9951.3, 139.5, | , 29.1, 0.0, 525.1, | ,  3000,  2906,  9000,  8769, | , -3.4, 1331.6, 47.481, |, 0.0
9952.3, 139.1, | , 29.1, 0.0, 526.9, | ,  3000,  2908,  9000,  8776, | , -3.4, 1326.9, 47.351, |, 0.0
9953.3, 139.5, | , 29.1, 0.0, 523.1, | ,  3000,  2903,  9000,  8761, | , -3.4, 1331.6, 47.436, |, 0.0
9954.4, 140.1, | , 29.1, 0.0, 522.3, | ,  3000,  2900,  9000,  8767, | , -3.4, 1340.2, 47.753, |, 0.0
9955.4, 139.4, | , 29.1, 0.0, 527.3, | ,  3000,  2906,  9000,  8784, | , -3.4, 1347.9, 48.121, |, 0.0
9956.4, 139.1, | , 29.1, 0.0, 527.2, | ,  3000,  2906,  9000,  8776, | , -3.4, 1314.0, 46.885, |, 0.0
9957.4, 139.3, | , 29.1, 0.0, 526.3, | ,  3000,  2905,  9000,  8778, | , -3.4, 1308.5, 46.689, |, 0.0
9958.4, 139.3, | , 29.1, 0.0, 526.8, | ,  3000,  2902,  9000,  8771, | , -3.4, 1317.4, 46.969, |, 0.0
9959.4, 139.8, | , 29.1, 0.0, 521.8, | ,  3000,  2904,  9000,  8777, | , -3.4, 1344.0, 47.947, |, 0.0
