Repository: jdhuang-csm/Ru-BCA

## Methods
* (BaO)<sub>x</sub>-(CaO)<sub>y</sub>-(Al<sub>2</sub>O<sub>3</sub>)<sub>1-x-y</sub> (BCA) catalyst supports were synthesized via sol-gel and solid-state methods. 
* Ru/BCA catalysts were prepared via incipient wetness impregnation to achieve 1 wt. % Ru loading.
* Ammonia synthesis rates were measured for Ru/BCA catalysts in a packed-bed reactor at 480-600<sup>o</sup>C, 10 bar, and space velocities up to 1.3 x 10<sup>6</sup> ml g<sub>cat</sub><sup>-1</sup> h<sup>-1</sup>.
* A machine learning (ML) model was employed to improve understanding of the behavior of Ru/BCA catalysts.
* A microkinetic model was developed to describe the best-performing catalyst.

File: data/init_files_Cadigan/B2CA_7-12_dryoven.txt (part 25 of 29)
********** Start test **********
Elapsed time, Pressure, | , LJtemp(C), Inner-Temp, Outer-Temp, | , N2-set, N2-flow, H2-set, H2-flow, | , pH, NH3_ppm, NH3_Prod_rate, |, In222Temp
9533.4, 139.0, | , 29.7, 0.0, 597.6, | ,  1000,   956,  3000,  2924, | , -3.4, 4538.1, 49.825, |, 0.0
9534.4, 139.6, | , 29.7, 0.0, 592.3, | ,  1000,   956,  3000,  2925, | , -3.4, 4542.4, 49.878, |, 0.0
9535.4, 139.6, | , 29.7, 0.0, 592.7, | ,  1000,   953,  3000,  2929, | , -3.4, 4563.8, 50.131, |, 0.0
9536.4, 139.3, | , 29.7, 0.0, 597.5, | ,  1000,   954,  3000,  2929, | , -3.4, 4553.5, 50.032, |, 0.0
9537.4, 139.3, | , 29.7, 0.0, 597.6, | ,  1000,   954,  3000,  2930, | , -3.4, 4575.4, 50.282, |, 0.0
9538.4, 138.9, | , 29.8, 0.0, 597.3, | ,  1000,   959,  3000,  2937, | , -3.4, 4555.2, 50.222, |, 0.0
9539.5, 139.3, | , 29.7, 0.0, 597.6, | ,  1000,   955,  3000,  2918, | , -3.4, 4550.5, 49.859, |, 0.0
9540.5, 139.8, | , 29.7, 0.0, 591.3, | ,  1000,   954,  3000,  2936, | , -3.4, 4559.9, 50.184, |, 0.0
9541.5, 139.8, | , 29.7, 0.0, 591.8, | ,  1000,   954,  3000,  2925, | , -3.4, 4561.6, 50.064, |, 0.0
9542.5, 138.9, | , 29.7, 0.0, 597.2, | ,  1000,   956,  3000,  2943, | , -3.4, 4553.1, 50.229, |, 0.0
9543.5, 139.3, | , 29.7, 0.0, 597.2, | ,  1000,   957,  3000,  2930, | , -3.4, 4540.2, 49.942, |, 0.0
9544.5, 138.9, | , 29.7, 0.0, 597.8, | ,  1000,   957,  3000,  2941, | , -3.4, 4539.8, 50.079, |, 0.0
9545.5, 139.6, | , 29.7, 0.0, 592.3, | ,  1000,   953,  3000,  2921, | , -3.4, 4533.4, 49.689, |, 0.0
9546.5, 139.8, | , 29.7, 0.0, 593.1, | ,  1000,   954,  3000,  2916, | , -3.4, 4553.9, 49.872, |, 0.0
9547.5, 138.9, | , 29.7, 0.0, 597.6, | ,  1000,   954,  3000,  2926, | , -3.4, 4557.4, 50.032, |, 0.0
9548.6, 139.0, | , 29.7, 0.0, 598.0, | ,  1000,   958,  3000,  2937, | , -3.4, 4574.1, 50.417, |, 0.0
9549.6, 138.8, | , 29.7, 0.0, 598.0, | ,  1000,   957,  3000,  2911, | , -3.4, 4536.8, 49.657, |, 0.0
9550.6, 139.4, | , 29.7, 0.0, 597.8, | ,  1000,   959,  3000,  2946, | , -3.4, 4547.5, 50.249, |, 0.0
9551.6, 139.7, | , 29.7, 0.0, 591.9, | ,  1000,   954,  3000,  2938, | , -3.4, 4559.5, 50.214, |, 0.0
9552.6, 139.0, | , 29.7, 0.0, 598.1, | ,  1000,   952,  3000,  2941, | , -3.4, 4535.1, 49.953, |, 0.0
9553.6, 138.9, | , 29.7, 0.0, 598.0, | ,  1000,   955,  3000,  2921, | , -3.4, 4536.4, 49.746, |, 0.0
9554.6, 139.2, | , 29.7, 0.0, 598.3, | ,  1000,   956,  3000,  2930, | , -3.4, 4544.1, 49.972, |, 0.0
9555.6, 139.0, | , 29.8, 0.0, 597.0, | ,  1000,   956,  3000,  2922, | , -3.4, 4549.6, 49.927, |, 0.0
9556.6, 140.0, | , 29.7, 0.0, 592.8, | ,  1000,   951,  3000,  2930, | , -3.4, 4551.8, 49.987, |, 0.0
9557.6, 139.8, | , 29.7, 0.0, 593.2, | ,  1000,   953,  3000,  2941, | , -3.4, 4542.8, 50.059, |, 0.0
9558.7, 138.9, | , 29.8, 0.0, 597.5, | ,  1000,   955,  3000,  2933, | , -3.4, 4541.9, 49.969, |, 0.0
9559.7, 139.0, | , 29.8, 0.0, 597.5, | ,  1000,   955,  3000,  2932, | , -3.4, 4544.5, 49.989, |, 0.0
9560.7, 139.6, | , 29.8, 0.0, 597.2, | ,  1000,   957,  3000,  2950, | , -3.4, 4510.2, 49.869, |, 0.0
9561.7, 139.6, | , 29.7, 0.0, 593.1, | ,  1000,   954,  3000,  2909, | , -3.4, 4542.4, 49.647, |, 0.0
9562.7, 139.8, | , 29.7, 0.0, 591.4, | ,  1000,   952,  3000,  2937, | , -3.4, 4545.8, 50.019, |, 0.0
9563.7, 139.3, | , 29.7, 0.0, 597.8, | ,  1000,   957,  3000,  2923, | , -3.4, 4536.4, 49.813, |, 0.0
9564.7, 139.0, | , 29.7, 0.0, 597.4, | ,  1000,   954,  3000,  2925, | , -3.4, 4583.9, 50.308, |, 0.0
9565.7, 139.0, | , 29.7, 0.0, 596.7, | ,  1000,   956,  3000,  2918, | , -3.4, 4565.5, 50.058, |, 0.0
9566.7, 138.8, | , 29.7, 0.0, 597.5, | ,  1000,   955,  3000,  2918, | , -3.4, 4571.1, 50.096, |, 0.0
9567.8, 140.0, | , 29.7, 0.0, 592.8, | ,  1000,   951,  3000,  2937, | , -3.4, 4582.2, 50.406, |, 0.0
9568.8, 139.8, | , 29.7, 0.0, 592.3, | ,  1000,   954,  3000,  2924, | , -3.4, 4550.9, 49.937, |, 0.0
9569.8, 139.0, | , 29.7, 0.0, 597.5, | ,  1000,   958,  3000,  2934, | , -3.4, 4556.1, 50.183, |, 0.0
9570.8, 139.2, | , 29.7, 0.0, 596.9, | ,  1000,   953,  3000,  2946, | , -3.4, 4536.8, 50.054, |, 0.0
9571.8, 139.3, | , 29.7, 0.0, 597.9, | ,  1000,   956,  3000,  2938, | , -3.4, 4544.1, 50.078, |, 0.0
9572.8, 138.9, | , 29.7, 0.0, 597.8, | ,  1000,   955,  3000,  2952, | , -3.4, 4540.2, 50.198, |, 0.0
9573.8, 139.7, | , 29.7, 0.0, 592.2, | ,  1000,   950,  3000,  2927, | , -3.4, 4540.2, 49.816, |, 0.0
9574.8, 138.9, | , 29.8, 0.0, 598.0, | ,  1000,   954,  3000,  2933, | , -3.4, 4556.9, 50.119, |, 0.0
9575.8, 139.1, | , 29.7, 0.0, 597.2, | ,  1000,   952,  3000,  2937, | , -3.4, 4576.2, 50.367, |, 0.0
9576.9, 138.9, | , 29.8, 0.0, 598.4, | ,  1000,   958,  3000,  2938, | , -3.4, 4555.2, 50.216, |, 0.0
9577.9, 139.3, | , 29.7, 0.0, 597.9, | ,  1000,   955,  3000,  2935, | , -3.4, 4545.4, 50.039, |, 0.0
9578.9, 139.9, | , 29.7, 0.0, 593.3, | ,  1000,   953,  3000,  2922, | , -3.4, 4543.6, 49.829, |, 0.0
9579.9, 139.5, | , 29.7, 0.0, 593.1, | ,  1000,   951,  3000,  2920, | , -3.4, 4577.9, 50.144, |, 0.0
9580.9, 139.5, | , 29.7, 0.0, 597.4, | ,  1000,   954,  3000,  2946, | , -3.4, 4554.4, 50.255, |, 0.0
9581.9, 139.3, | , 29.7, 0.0, 598.3, | ,  1000,   955,  3000,  2922, | , -3.4, 4551.8, 49.934, |, 0.0
9582.9, 138.8, | , 29.8, 0.0, 597.8, | ,  1000,   955,  3000,  2928, | , -3.4, 4557.8, 50.075, |, 0.0
9583.9, 138.8, | , 29.8, 0.0, 597.9, | ,  1000,   959,  3000,  2915, | , -3.4, 4567.6, 50.073, |, 0.0
9584.9, 139.9, | , 29.7, 0.0, 592.1, | ,  1000,   955,  3000,  2927, | , -3.4, 4553.5, 50.014, |, 0.0
9585.9, 139.4, | , 29.7, 0.0, 597.8, | ,  1000,   958,  3000,  2942, | , -3.4, 4556.5, 50.281, |, 0.0
9587.0, 139.0, | , 29.8, 0.0, 598.1, | ,  1000,   958,  3000,  2927, | , -3.4, 4547.9, 50.002, |, 0.0
9588.0, 138.9, | , 29.8, 0.0, 597.8, | ,  1000,   953,  3000,  2922, | , -3.4, 4525.7, 49.623, |, 0.0
9589.0, 138.9, | , 29.8, 0.0, 597.8, | ,  1000,   958,  3000,  2926, | , -3.4, 4520.5, 49.674, |, 0.0
9590.0, 139.5, | , 29.7, 0.0, 593.0, | ,  1000,   956,  3000,  2919, | , -3.4, 4531.7, 49.690, |, 0.0
9591.0, 139.8, | , 29.8, 0.0, 593.1, | ,  1000,   958,  3000,  2953, | , -3.4, 4542.4, 50.276, |, 0.0
9592.0, 139.3, | , 29.7, 0.0, 598.3, | ,  1000,   955,  3000,  2918, | , -3.4, 4509.8, 49.424, |, 0.0
9593.0, 139.2, | , 29.7, 0.0, 598.5, | ,  1000,   956,  3000,  2930, | , -3.4, 4559.1, 50.140, |, 0.0
9594.0, 138.9, | , 29.8, 0.0, 598.2, | ,  1000,   957,  3000,  2947, | , -3.4, 4568.5, 50.466, |, 0.0
9595.0, 138.8, | , 29.8, 0.0, 598.1, | ,  1000,   952,  3000,  2922, | , -3.4, 4551.8, 49.906, |, 0.0
9596.0, 139.9, | , 29.7, 0.0, 593.4, | ,  1000,   951,  3000,  2911, | , -3.4, 4555.6, 49.779, |, 0.0
9597.1, 138.7, | , 29.7, 0.0, 598.4, | ,  1000,   959,  3000,  2923, | , -3.4, 4549.6, 49.974, |, 0.0
9598.1, 138.9, | , 29.8, 0.0, 598.2, | ,  1000,   958,  3000,  2940, | , -3.4, 4559.1, 50.283, |, 0.0
9599.1, 139.2, | , 29.8, 0.0, 598.4, | ,  1000,   956,  3000,  2933, | , -3.4, 4532.5, 49.886, |, 0.0
9600.1, 139.3, | , 29.7, 0.0, 598.5, | ,  1000,   956,  3000,  2941, | , -3.4, 4525.7, 49.906, |, 0.0
9601.1, 139.7, | , 29.7, 0.0, 592.5, | ,  1000,   954,  3000,  2928, | , -3.4, 4522.7, 49.675, |, 0.0
9602.1, 139.6, | , 29.7, 0.0, 592.3, | ,  1000,   952,  3000,  2938, | , -3.4, 4520.5, 49.758, |, 0.0
9603.1, 139.3, | , 29.7, 0.0, 598.5, | ,  1000,   959,  3000,  2919, | , -3.4, 4543.6, 49.862, |, 0.0
9604.1, 138.9, | , 29.7, 0.0, 598.0, | ,  1000,   955,  3000,  2925, | , -3.4, 4562.9, 50.087, |, 0.0
9605.1, 139.0, | , 29.7, 0.0, 597.9, | ,  1000,   954,  3000,  2916, | , -3.4, 4589.5, 50.260, |, 0.0
9606.2, 139.5, | , 29.7, 0.0, 597.3, | ,  1000,   957,  3000,  2945, | , -3.4, 4559.1, 50.342, |, 0.0
9607.2, 139.8, | , 29.7, 0.0, 592.0, | ,  1000,   954,  3000,  2938, | , -3.4, 4540.6, 50.003, |, 0.0
9608.2, 138.9, | , 29.7, 0.0, 598.0, | ,  1000,   952,  3000,  2912, | , -3.4, 4531.7, 49.555, |, 0.0
9609.2, 138.8, | , 29.8, 0.0, 598.3, | ,  1000,   954,  3000,  2918, | , -3.4, 4545.8, 49.800, |, 0.0
9610.2, 139.3, | , 29.8, 0.0, 598.5, | ,  1000,   955,  3000,  2941, | , -3.4, 4553.5, 50.187, |, 0.0
9611.2, 139.0, | , 29.8, 0.0, 597.4, | ,  1000,   955,  3000,  2922, | , -3.4, 4526.5, 49.666, |, 0.0
9612.2, 139.6, | , 29.8, 0.0, 592.0, | ,  1000,   950,  3000,  2926, | , -3.4, 4540.2, 49.796, |, 0.0
9613.2, 139.7, | , 29.7, 0.0, 592.6, | ,  1000,   952,  3000,  2922, | , -3.4, 4535.5, 49.720, |, 0.0
9614.2, 139.3, | , 29.8, 0.0, 598.4, | ,  1000,   959,  3000,  2914, | , -3.4, 4527.4, 49.619, |, 0.0
9615.2, 139.0, | , 29.8, 0.0, 598.0, | ,  1000,   958,  3000,  2929, | , -3.4, 4544.1, 49.972, |, 0.0
9616.2, 139.0, | , 29.8, 0.0, 596.8, | ,  1000,   953,  3000,  2932, | , -3.4, 4547.1, 49.985, |, 0.0
9617.3, 139.3, | , 29.7, 0.0, 598.5, | ,  1000,   957,  3000,  2935, | , -3.4, 4550.1, 50.115, |, 0.0
9618.3, 140.2, | , 29.7, 0.0, 592.4, | ,  1000,   953,  3000,  2936, | , -3.4, 4534.2, 49.899, |, 0.0
9619.3, 138.9, | , 29.8, 0.0, 598.2, | ,  1000,   959,  3000,  2937, | , -3.4, 4532.9, 49.972, |, 0.0
9620.3, 139.3, | , 29.8, 0.0, 598.7, | ,  1000,   955,  3000,  2939, | , -3.4, 4532.9, 49.949, |, 0.0
9621.3, 139.5, | , 29.8, 0.0, 598.0, | ,  1000,   954,  3000,  2923, | , -3.4, 4565.9, 50.091, |, 0.0
9622.3, 139.0, | , 29.8, 0.0, 598.2, | ,  1000,   956,  3000,  2937, | , -3.4, 4543.2, 50.040, |, 0.0
9623.3, 139.5, | , 29.7, 0.0, 593.6, | ,  1000,   955,  3000,  2910, | , -3.4, 4535.5, 49.599, |, 0.0
9624.3, 140.0, | , 29.8, 0.0, 592.9, | ,  1000,   955,  3000,  2937, | , -3.4, 4543.2, 50.024, |, 0.0
9625.3, 139.3, | , 29.8, 0.0, 598.7, | ,  1000,   957,  3000,  2933, | , -3.4, 4550.9, 50.096, |, 0.0
9626.3, 139.2, | , 29.8, 0.0, 597.6, | ,  1000,   958,  3000,  2941, | , -3.4, 4554.4, 50.237, |, 0.0
9627.4, 138.9, | , 29.8, 0.0, 598.2, | ,  1000,   957,  3000,  2923, | , -3.4, 4535.5, 49.799, |, 0.0
9628.4, 139.3, | , 29.8, 0.0, 598.9, | ,  1000,   957,  3000,  2930, | , -3.4, 4548.8, 50.036, |, 0.0
9629.4, 139.6, | , 29.8, 0.0, 592.9, | ,  1000,   952,  3000,  2911, | , -3.4, 4558.2, 49.829, |, 0.0
9630.4, 138.8, | , 29.8, 0.0, 598.8, | ,  1000,   955,  3000,  2926, | , -3.4, 4557.4, 50.036, |, 0.0
9631.4, 139.4, | , 29.8, 0.0, 598.1, | ,  1000,   956,  3000,  2922, | , -3.4, 4543.6, 49.870, |, 0.0
9632.4, 139.0, | , 29.8, 0.0, 598.6, | ,  1000,   955,  3000,  2948, | , -3.4, 4532.9, 50.061, |, 0.0
9633.4, 139.0, | , 29.8, 0.0, 598.6, | ,  1000,   955,  3000,  2938, | , -3.4, 4511.5, 49.700, |, 0.0
9634.4, 139.6, | , 29.8, 0.0, 593.6, | ,  1000,   954,  3000,  2922, | , -3.4, 4554.4, 49.954, |, 0.0
9635.4, 140.0, | , 29.8, 0.0, 593.5, | ,  1000,   949,  3000,  2932, | , -3.4, 4549.2, 49.959, |, 0.0
9636.4, 139.0, | , 29.8, 0.0, 597.6, | ,  1000,   956,  3000,  2937, | , -3.4, 4544.5, 50.062, |, 0.0
9637.5, 138.9, | , 29.8, 0.0, 598.7, | ,  1000,   957,  3000,  2914, | , -3.4, 4541.5, 49.749, |, 0.0
9638.5, 139.2, | , 29.8, 0.0, 599.2, | ,  1000,   957,  3000,  2918, | , -3.4, 4564.2, 50.048, |, 0.0
9639.5, 139.3, | , 29.8, 0.0, 598.5, | ,  1000,   957,  3000,  2923, | , -3.4, 4544.5, 49.893, |, 0.0
9640.5, 139.7, | , 29.8, 0.0, 593.2, | ,  1000,   951,  3000,  2936, | , -3.4, 4541.1, 49.941, |, 0.0
9641.5, 139.3, | , 29.8, 0.0, 598.5, | ,  1000,   956,  3000,  2945, | , -3.4, 4528.2, 49.995, |, 0.0
9642.5, 139.3, | , 29.8, 0.0, 598.9, | ,  1000,   958,  3000,  2924, | , -3.4, 4547.9, 49.957, |, 0.0
9643.5, 139.0, | , 29.8, 0.0, 598.7, | ,  1000,   956,  3000,  2922, | , -3.4, 4532.5, 49.734, |, 0.0
9644.5, 138.8, | , 29.8, 0.0, 598.5, | ,  1000,   953,  3000,  2921, | , -3.4, 4527.8, 49.632, |, 0.0
9645.5, 140.0, | , 29.8, 0.0, 594.3, | ,  1000,   953,  3000,  2932, | , -3.4, 4543.6, 49.951, |, 0.0
9646.6, 140.1, | , 29.8, 0.0, 592.4, | ,  1000,   956,  3000,  2947, | , -3.4, 4529.5, 50.021, |, 0.0
9647.6, 138.9, | , 29.8, 0.0, 598.6, | ,  1000,   956,  3000,  2916, | , -3.4, 4512.4, 49.439, |, 0.0
9648.6, 138.7, | , 29.8, 0.0, 598.8, | ,  1000,   956,  3000,  2922, | , -3.4, 4549.2, 49.917, |, 0.0
9649.6, 139.3, | , 29.8, 0.0, 598.4, | ,  1000,   955,  3000,  2942, | , -3.4, 4553.1, 50.207, |, 0.0
9650.6, 139.0, | , 29.8, 0.0, 599.0, | ,  1000,   955,  3000,  2935, | , -3.4, 4544.5, 50.029, |, 0.0
9651.6, 139.8, | , 29.8, 0.0, 592.3, | ,  1000,   951,  3000,  2941, | , -3.4, 4532.1, 49.903, |, 0.0
9652.6, 139.1, | , 29.8, 0.0, 599.4, | ,  1000,   957,  3000,  2921, | , -3.4, 4516.2, 49.558, |, 0.0
9653.6, 138.9, | , 29.8, 0.0, 598.8, | ,  1000,   956,  3000,  2913, | , -3.4, 4563.8, 49.968, |, 0.0
9654.6, 139.0, | , 29.8, 0.0, 598.7, | ,  1000,   959,  3000,  2942, | , -3.4, 4543.6, 50.156, |, 0.0
9655.6, 138.9, | , 29.8, 0.0, 598.8, | ,  1000,   957,  3000,  2927, | , -3.4, 4535.9, 49.859, |, 0.0
9656.7, 140.0, | , 29.8, 0.0, 593.4, | ,  1000,   953,  3000,  2937, | , -3.4, 4562.1, 50.214, |, 0.0
9657.7, 139.5, | , 29.8, 0.0, 594.1, | ,  1000,   950,  3000,  2918, | , -3.4, 4542.4, 49.718, |, 0.0
9658.7, 138.9, | , 29.8, 0.0, 598.7, | ,  1000,   957,  3000,  2922, | , -3.4, 4543.2, 49.869, |, 0.0
9659.7, 139.3, | , 29.8, 0.0, 598.9, | ,  1000,   959,  3000,  2939, | , -3.4, 4525.7, 49.918, |, 0.0
9660.7, 138.8, | , 29.8, 0.0, 598.5, | ,  1000,   958,  3000,  2922, | , -3.4, 4536.8, 49.811, |, 0.0
9661.7, 139.1, | , 29.8, 0.0, 598.1, | ,  1000,   958,  3000,  2933, | , -3.4, 4520.9, 49.779, |, 0.0
9662.7, 139.8, | , 29.8, 0.0, 592.9, | ,  1000,   953,  3000,  2952, | , -3.4, 4553.5, 50.319, |, 0.0
9663.7, 139.1, | , 29.8, 0.0, 598.7, | ,  1000,   957,  3000,  2912, | , -3.4, 4548.4, 49.802, |, 0.0
9664.7, 139.0, | , 29.8, 0.0, 598.7, | ,  1000,   955,  3000,  2937, | , -3.4, 4559.9, 50.211, |, 0.0
9665.8, 138.9, | , 29.8, 0.0, 598.8, | ,  1000,   956,  3000,  2917, | , -3.4, 4536.8, 49.716, |, 0.0
9666.8, 139.3, | , 29.8, 0.0, 598.2, | ,  1000,   955,  3000,  2910, | , -3.4, 4555.6, 49.826, |, 0.0
9667.8, 139.6, | , 29.8, 0.0, 593.9, | ,  1000,   954,  3000,  2937, | , -3.4, 4536.4, 49.944, |, 0.0
9668.8, 139.8, | , 29.8, 0.0, 593.7, | ,  1000,   947,  3000,  2933, | , -3.4, 4533.4, 49.772, |, 0.0
9669.8, 139.3, | , 29.8, 0.0, 598.7, | ,  1000,   955,  3000,  2930, | , -3.4, 4535.9, 49.867, |, 0.0
9670.8, 139.3, | , 29.8, 0.0, 598.8, | ,  1000,   958,  3000,  2923, | , -3.4, 4527.4, 49.722, |, 0.0
9671.8, 139.1, | , 29.8, 0.0, 597.6, | ,  1000,   956,  3000,  2933, | , -3.4, 4553.5, 50.102, |, 0.0
9672.8, 139.0, | , 29.8, 0.0, 598.3, | ,  1000,   955,  3000,  2932, | , -3.4, 4542.4, 49.965, |, 0.0
9673.8, 140.2, | , 29.8, 0.0, 592.7, | ,  1000,   953,  3000,  2938, | , -3.4, 4524.4, 49.813, |, 0.0
9674.8, 138.9, | , 29.8, 0.0, 598.0, | ,  1000,   954,  3000,  2926, | , -3.4, 4527.4, 49.696, |, 0.0
9675.9, 138.7, | , 29.8, 0.0, 598.4, | ,  1000,   953,  3000,  2914, | , -3.4, 4525.7, 49.522, |, 0.0
9676.9, 139.2, | , 29.8, 0.0, 597.4, | ,  1000,   955,  3000,  2942, | , -3.4, 4529.5, 49.956, |, 0.0
9677.9, 139.4, | , 29.8, 0.0, 598.6, | ,  1000,   957,  3000,  2953, | , -3.4, 4529.9, 50.127, |, 0.0
9678.9, 139.6, | , 29.8, 0.0, 593.3, | ,  1000,   952,  3000,  2903, | , -3.4, 4523.9, 49.359, |, 0.0
9679.9, 139.6, | , 29.8, 0.0, 591.8, | ,  1000,   953,  3000,  2922, | , -3.4, 4548.8, 49.871, |, 0.0
9680.9, 139.3, | , 29.8, 0.0, 598.6, | ,  1000,   954,  3000,  2933, | , -3.4, 4530.4, 49.824, |, 0.0
9681.9, 139.0, | , 29.8, 0.0, 597.6, | ,  1000,   955,  3000,  2931, | , -3.4, 4526.5, 49.778, |, 0.0
9682.9, 138.9, | , 29.8, 0.0, 598.4, | ,  1000,   952,  3000,  2922, | , -3.4, 4529.1, 49.640, |, 0.0
9683.9, 138.9, | , 29.8, 0.0, 598.2, | ,  1000,   954,  3000,  2941, | , -3.4, 4535.1, 49.983, |, 0.0
9684.9, 140.1, | , 29.8, 0.0, 592.7, | ,  1000,   952,  3000,  2936, | , -3.4, 4534.2, 49.882, |, 0.0
9686.0, 139.0, | , 29.8, 0.0, 598.9, | ,  1000,   963,  3000,  2938, | , -3.4, 4533.8, 50.046, |, 0.0
9687.0, 139.2, | , 29.8, 0.0, 598.4, | ,  1000,   956,  3000,  2929, | , -3.4, 4534.6, 49.845, |, 0.0
9688.0, 139.4, | , 29.8, 0.0, 598.6, | ,  1000,   955,  3000,  2946, | , -3.4, 4533.8, 50.042, |, 0.0
9689.0, 138.9, | , 29.8, 0.0, 598.2, | ,  1000,   960,  3000,  2914, | , -3.4, 4524.4, 49.607, |, 0.0
9690.0, 139.5, | , 29.8, 0.0, 593.8, | ,  1000,   951,  3000,  2907, | , -3.4, 4535.5, 49.520, |, 0.0
9691.0, 139.6, | , 29.8, 0.0, 592.3, | ,  1000,   952,  3000,  2915, | , -3.4, 4528.2, 49.558, |, 0.0
9692.0, 139.4, | , 29.8, 0.0, 598.0, | ,  1000,   956,  3000,  2924, | , -3.4, 4525.7, 49.693, |, 0.0
9693.0, 138.8, | , 29.8, 0.0, 598.9, | ,  1000,   954,  3000,  2931, | , -3.4, 4527.8, 49.780, |, 0.0
9694.1, 138.8, | , 29.8, 0.0, 598.6, | ,  1000,   953,  3000,  2953, | , -3.4, 4528.7, 50.052, |, 0.0
9695.1, 138.8, | , 29.8, 0.0, 598.7, | ,  1000,   956,  3000,  2934, | , -3.4, 4529.1, 49.858, |, 0.0
9696.1, 139.7, | , 29.8, 0.0, 592.6, | ,  1000,   956,  3000,  2941, | , -3.4, 4527.8, 49.935, |, 0.0
9697.1, 139.1, | , 29.8, 0.0, 597.3, | ,  1000,   956,  3000,  2925, | , -3.4, 4535.1, 49.799, |, 0.0
9698.1, 139.4, | , 29.8, 0.0, 598.8, | ,  1000,   953,  3000,  2943, | , -3.4, 4544.5, 50.094, |, 0.0
9699.1, 139.0, | , 29.8, 0.0, 598.7, | ,  1000,   959,  3000,  2943, | , -3.4, 4536.8, 50.087, |, 0.0
9700.1, 138.9, | , 29.8, 0.0, 598.8, | ,  1000,   955,  3000,  2919, | , -3.4, 4529.5, 49.663, |, 0.0
9701.1, 139.6, | , 29.8, 0.0, 594.0, | ,  1000,   955,  3000,  2932, | , -3.4, 4540.2, 49.930, |, 0.0
9702.1, 139.8, | , 29.8, 0.0, 593.9, | ,  1000,   953,  3000,  2901, | , -3.4, 4524.4, 49.346, |, 0.0
9703.1, 138.7, | , 29.8, 0.0, 598.6, | ,  1000,   959,  3000,  2918, | , -3.4, 4525.2, 49.646, |, 0.0
9704.2, 139.1, | , 29.8, 0.0, 598.9, | ,  1000,   958,  3000,  2943, | , -3.4, 4531.7, 50.018, |, 0.0
9705.2, 139.2, | , 29.8, 0.0, 598.8, | ,  1000,   956,  3000,  2937, | , -3.4, 610.1, 6.746, |, 0.0
9706.2, 138.9, | , 29.8, 0.0, 598.2, | ,  1000,   955,  3000,  2933, | , -3.4, 709.9, 7.839, |, 0.0
9707.2, 139.8, | , 29.8, 0.0, 592.3, | ,  1000,   948,  3000,  2926, | , -3.4, 829.4, 9.124, |, 0.0
9708.2, 139.3, | , 29.8, 0.0, 598.8, | ,  1000,   958,  3000,  2944, | , -3.4, 934.0, 10.351, |, 0.0
9709.2, 139.3, | , 29.8, 0.0, 598.7, | ,  1000,   955,  3000,  2929, | , -3.4, 1006.8, 11.105, |, 0.0
9710.2, 139.0, | , 29.8, 0.0, 598.1, | ,  1000,   956,  3000,  2930, | , -3.4, 1122.1, 12.381, |, 0.0
9711.2, 138.8, | , 29.8, 0.0, 598.9, | ,  1000,   957,  3000,  2931, | , -3.4, 1215.5, 13.416, |, 0.0
9712.2, 139.9, | , 29.8, 0.0, 593.4, | ,  1000,   952,  3000,  2925, | , -3.4, 1286.6, 14.160, |, 0.0
9713.2, 140.0, | , 29.8, 0.0, 593.1, | ,  1000,   953,  3000,  2927, | , -3.4, 1368.4, 15.071, |, 0.0
9714.3, 139.0, | , 29.8, 0.0, 599.1, | ,  1000,   956,  3000,  2937, | , -3.4, 1484.5, 16.402, |, 0.0
9715.3, 139.4, | , 29.8, 0.0, 599.0, | ,  1000,   958,  3000,  2948, | , -3.4, 1546.2, 17.143, |, 0.0
9716.3, 138.8, | , 29.8, 0.0, 598.8, | ,  1000,   955,  3000,  2907, | , -3.4, 1666.6, 18.264, |, 0.0
9717.3, 138.8, | , 29.8, 0.0, 598.1, | ,  1000,   953,  3000,  2904, | , -3.4, 1762.6, 19.291, |, 0.0
9718.3, 140.0, | , 29.8, 0.0, 593.0, | ,  1000,   951,  3000,  2915, | , -3.4, 1851.3, 20.307, |, 0.0
9719.3, 138.8, | , 29.8, 0.0, 598.8, | ,  1000,   958,  3000,  2939, | , -3.4, 1937.0, 21.417, |, 0.0
9720.3, 138.9, | , 29.8, 0.0, 599.0, | ,  1000,   957,  3000,  2935, | , -3.4, 2030.0, 22.413, |, 0.0
9721.4, 139.2, | , 29.8, 0.0, 599.3, | ,  1000,   956,  3000,  2935, | , -3.4, 2091.2, 23.082, |, 0.0
9722.4, 139.4, | , 29.8, 0.0, 598.4, | ,  1000,   959,  3000,  2934, | , -3.4, 2135.4, 23.578, |, 0.0
9723.4, 139.6, | , 29.8, 0.0, 593.1, | ,  1000,   955,  3000,  2921, | , -3.4, 2228.3, 24.492, |, 0.0
9724.4, 139.6, | , 29.8, 0.0, 594.4, | ,  1000,   951,  3000,  2933, | , -3.4, 2316.2, 25.510, |, 0.0
9725.4, 139.3, | , 29.8, 0.0, 599.4, | ,  1000,   955,  3000,  2941, | , -3.4, 2419.4, 26.727, |, 0.0
9726.4, 138.8, | , 29.8, 0.0, 598.9, | ,  1000,   955,  3000,  2929, | , -3.4, 2503.8, 27.569, |, 0.0
9727.4, 139.0, | , 29.8, 0.0, 598.3, | ,  1000,   956,  3000,  2929, | , -3.4, 2599.4, 28.627, |, 0.0
9728.4, 139.1, | , 29.8, 0.0, 599.3, | ,  1000,   955,  3000,  2924, | , -3.4, 2679.0, 29.457, |, 0.0
9729.4, 139.7, | , 29.8, 0.0, 592.8, | ,  1000,   953,  3000,  2922, | , -3.4, 2763.5, 30.349, |, 0.0
9730.5, 139.0, | , 29.8, 0.0, 598.9, | ,  1000,   958,  3000,  2943, | , -3.4, 2836.3, 31.359, |, 0.0
9731.5, 139.0, | , 29.8, 0.0, 598.5, | ,  1000,   956,  3000,  2926, | , -3.4, 2915.1, 32.075, |, 0.0
9732.5, 139.1, | , 29.8, 0.0, 597.9, | ,  1000,   956,  3000,  2927, | , -3.4, 3015.0, 33.182, |, 0.0
9733.5, 138.9, | , 29.8, 0.0, 598.5, | ,  1000,   953,  3000,  2937, | , -3.4, 3106.2, 34.243, |, 0.0
9734.5, 139.8, | , 29.8, 0.0, 592.3, | ,  1000,   950,  3000,  2930, | , -3.4, 3188.0, 35.050, |, 0.0
9735.5, 139.6, | , 29.8, 0.0, 592.9, | ,  1000,   954,  3000,  2931, | , -3.4, 3273.7, 36.031, |, 0.0
9736.5, 139.2, | , 29.8, 0.0, 598.7, | ,  1000,   954,  3000,  2918, | , -3.4, 3342.3, 36.664, |, 0.0
9737.5, 139.1, | , 29.8, 0.0, 597.5, | ,  1000,   958,  3000,  2952, | , -3.4, 3422.0, 37.904, |, 0.0
9738.5, 139.0, | , 29.8, 0.0, 598.7, | ,  1000,   957,  3000,  2926, | , -3.4, 3485.8, 38.342, |, 0.0
9739.5, 139.2, | , 29.8, 0.0, 599.0, | ,  1000,   953,  3000,  2929, | , -3.4, 3562.9, 39.184, |, 0.0
9740.6, 139.7, | , 29.8, 0.0, 592.2, | ,  1000,   952,  3000,  2929, | , -3.4, 3630.2, 39.905, |, 0.0
9741.6, 139.0, | , 29.8, 0.0, 598.4, | ,  1000,   958,  3000,  2944, | , -3.4, 3726.6, 41.185, |, 0.0
9742.6, 139.1, | , 29.8, 0.0, 598.0, | ,  1000,   956,  3000,  2934, | , -3.4, 3766.0, 41.490, |, 0.0
9743.6, 139.3, | , 29.8, 0.0, 598.7, | ,  1000,   955,  3000,  2922, | , -3.4, 3849.1, 42.251, |, 0.0
9744.6, 139.0, | , 29.8, 0.0, 598.4, | ,  1000,   955,  3000,  2948, | , -3.4, 3881.3, 42.895, |, 0.0
9745.6, 139.7, | , 29.8, 0.0, 592.1, | ,  1000,   952,  3000,  2936, | , -3.4, 3974.2, 43.743, |, 0.0
9746.6, 140.1, | , 29.8, 0.0, 594.2, | ,  1000,   950,  3000,  2923, | , -3.4, 4005.9, 43.929, |, 0.0
9747.6, 139.0, | , 29.8, 0.0, 597.6, | ,  1000,   955,  3000,  2933, | , -3.4, 4085.2, 44.972, |, 0.0
9748.6, 139.0, | , 29.8, 0.0, 598.4, | ,  1000,   956,  3000,  2951, | , -3.4, 4137.5, 45.759, |, 0.0
9749.7, 139.2, | , 29.8, 0.0, 598.6, | ,  1000,   956,  3000,  2937, | , -3.4, 4181.2, 46.082, |, 0.0
9750.7, 139.0, | , 29.8, 0.0, 598.7, | ,  1000,   954,  3000,  2944, | , -3.4, 4221.9, 46.591, |, 0.0
9751.7, 139.6, | , 29.8, 0.0, 592.2, | ,  1000,   955,  3000,  2910, | , -3.4, 4259.6, 46.590, |, 0.0
9752.7, 139.1, | , 29.8, 0.0, 597.6, | ,  1000,   955,  3000,  2944, | , -3.4, 4286.2, 47.305, |, 0.0
9753.7, 139.3, | , 29.8, 0.0, 598.5, | ,  1000,   959,  3000,  2935, | , -3.4, 4312.7, 47.527, |, 0.0
9754.7, 139.0, | , 29.8, 0.0, 598.4, | ,  1000,   952,  3000,  2920, | , -3.4, 4335.9, 47.520, |, 0.0
9755.7, 138.9, | , 29.8, 0.0, 598.2, | ,  1000,   955,  3000,  2926, | , -3.4, 4385.1, 48.157, |, 0.0
9756.7, 139.9, | , 29.8, 0.0, 593.8, | ,  1000,   953,  3000,  2919, | , -3.4, 4396.3, 48.181, |, 0.0
9757.7, 139.7, | , 29.8, 0.0, 593.0, | ,  1000,   950,  3000,  2922, | , -3.4, 4438.2, 48.643, |, 0.0
9758.7, 138.9, | , 29.8, 0.0, 598.3, | ,  1000,   955,  3000,  2937, | , -3.4, 4468.2, 49.214, |, 0.0
9759.8, 138.9, | , 29.8, 0.0, 598.6, | ,  1000,   958,  3000,  2921, | , -3.4, 4477.2, 49.148, |, 0.0
9760.8, 139.3, | , 29.8, 0.0, 599.0, | ,  1000,   955,  3000,  2934, | , -3.4, 4493.1, 49.448, |, 0.0
9761.8, 139.0, | , 29.8, 0.0, 598.9, | ,  1000,   955,  3000,  2942, | , -3.4, 4521.8, 49.863, |, 0.0
9762.8, 139.8, | , 29.8, 0.0, 592.3, | ,  1000,   952,  3000,  2929, | , -3.4, 4520.1, 49.637, |, 0.0
9763.8, 139.3, | , 29.8, 0.0, 598.7, | ,  1000,   955,  3000,  2941, | , -3.4, 4572.4, 50.408, |, 0.0
9764.8, 138.8, | , 29.8, 0.0, 598.8, | ,  1000,   955,  3000,  2924, | , -3.4, 4577.1, 50.235, |, 0.0
9765.8, 138.7, | , 29.8, 0.0, 598.8, | ,  1000,   956,  3000,  2916, | , -3.4, 4602.3, 50.429, |, 0.0
9766.8, 139.2, | , 29.8, 0.0, 599.1, | ,  1000,   953,  3000,  2936, | , -3.4, 4582.2, 50.416, |, 0.0
9767.8, 140.1, | , 29.8, 0.0, 593.8, | ,  1000,   953,  3000,  2930, | , -3.4, 4601.5, 50.555, |, 0.0
9768.9, 139.6, | , 29.8, 0.0, 593.0, | ,  1000,   954,  3000,  2919, | , -3.4, 4601.9, 50.437, |, 0.0
9769.9, 138.9, | , 29.8, 0.0, 598.7, | ,  1000,   956,  3000,  2940, | , -3.4, 4607.5, 50.794, |, 0.0
9770.9, 139.2, | , 29.8, 0.0, 598.9, | ,  1000,   957,  3000,  2926, | , -3.4, 4593.8, 50.463, |, 0.0
9771.9, 139.2, | , 29.8, 0.0, 599.0, | ,  1000,   954,  3000,  2916, | , -3.4, 4628.9, 50.690, |, 0.0
9772.9, 139.0, | , 29.8, 0.0, 598.0, | ,  1000,   958,  3000,  2926, | , -3.4, 4622.9, 50.802, |, 0.0
9773.9, 139.8, | , 29.8, 0.0, 593.1, | ,  1000,   951,  3000,  2937, | , -3.4, 4616.5, 50.791, |, 0.0
9774.9, 139.2, | , 29.8, 0.0, 598.6, | ,  1000,   956,  3000,  2925, | , -3.4, 4604.9, 50.570, |, 0.0
9775.9, 138.9, | , 29.8, 0.0, 598.8, | ,  1000,   954,  3000,  2947, | , -3.4, 4616.1, 50.943, |, 0.0
9776.9, 138.8, | , 29.8, 0.0, 598.6, | ,  1000,   958,  3000,  2915, | , -3.4, 4624.6, 50.678, |, 0.0
9777.9, 139.3, | , 29.8, 0.0, 597.8, | ,  1000,   955,  3000,  2919, | , -3.4, 4644.8, 50.908, |, 0.0
9779.0, 139.9, | , 29.8, 0.0, 594.1, | ,  1000,   954,  3000,  2922, | , -3.4, 4607.9, 50.529, |, 0.0
9780.0, 139.7, | , 29.8, 0.0, 592.8, | ,  1000,   952,  3000,  2927, | , -3.4, 4619.5, 50.698, |, 0.0
9781.0, 138.9, | , 29.8, 0.0, 598.3, | ,  1000,   959,  3000,  2938, | , -3.4, 4616.9, 50.914, |, 0.0
9782.0, 139.3, | , 29.8, 0.0, 598.6, | ,  1000,   955,  3000,  2933, | , -3.4, 4599.8, 50.606, |, 0.0
9783.0, 139.0, | , 29.8, 0.0, 597.7, | ,  1000,   956,  3000,  2928, | , -3.4, 4593.8, 50.485, |, 0.0
9784.0, 138.8, | , 29.8, 0.0, 598.3, | ,  1000,   956,  3000,  2907, | , -3.4, 4611.8, 50.408, |, 0.0
9785.0, 140.0, | , 29.8, 0.0, 592.5, | ,  1000,   949,  3000,  2917, | , -3.4, 4612.2, 50.448, |, 0.0
9786.0, 139.2, | , 29.8, 0.0, 598.2, | ,  1000,   957,  3000,  2933, | , -3.4, 4608.8, 50.719, |, 0.0
9787.0, 139.0, | , 29.8, 0.0, 598.0, | ,  1000,   956,  3000,  2941, | , -3.4, 4596.8, 50.693, |, 0.0
9788.0, 139.4, | , 29.8, 0.0, 597.8, | ,  1000,   955,  3000,  2933, | , -3.4, 4556.5, 50.141, |, 0.0
9789.1, 139.2, | , 29.8, 0.0, 598.5, | ,  1000,   957,  3000,  2922, | , -3.4, 4559.1, 50.036, |, 0.0
9790.1, 139.5, | , 29.8, 0.0, 593.3, | ,  1000,   955,  3000,  2922, | , -3.4, 4582.2, 50.265, |, 0.0
9791.1, 139.4, | , 29.8, 0.0, 592.3, | ,  1000,   956,  3000,  2924, | , -3.4, 4595.5, 50.453, |, 0.0
9792.1, 139.2, | , 29.8, 0.0, 598.5, | ,  1000,   959,  3000,  2943, | , -3.4, 4584.8, 50.618, |, 0.0
9793.1, 139.4, | , 29.8, 0.0, 597.6, | ,  1000,   952,  3000,  2939, | , -3.4, 4574.1, 50.364, |, 0.0
9794.1, 138.8, | , 29.8, 0.0, 598.0, | ,  1000,   955,  3000,  2921, | , -3.4, 4553.1, 49.932, |, 0.0
9795.1, 139.0, | , 29.8, 0.0, 598.4, | ,  1000,   955,  3000,  2937, | , -3.4, 4557.4, 50.197, |, 0.0
9796.1, 140.0, | , 29.8, 0.0, 592.4, | ,  1000,   954,  3000,  2922, | , -3.4, 4539.8, 49.785, |, 0.0
9797.1, 139.3, | , 29.8, 0.0, 598.1, | ,  1000,   958,  3000,  2927, | , -3.4, 4580.1, 50.350, |, 0.0
9798.1, 139.0, | , 29.8, 0.0, 597.2, | ,  1000,   955,  3000,  2922, | , -3.4, 4568.9, 50.120, |, 0.0
9799.2, 138.9, | , 29.8, 0.0, 597.8, | ,  1000,   956,  3000,  2920, | , -3.4, 4565.5, 50.074, |, 0.0
9800.2, 139.3, | , 29.8, 0.0, 598.2, | ,  1000,   958,  3000,  2925, | , -3.4, 4581.4, 50.337, |, 0.0
9801.2, 139.6, | , 29.8, 0.0, 592.9, | ,  1000,   952,  3000,  2940, | , -3.4, 4551.4, 50.117, |, 0.0
9802.2, 139.6, | , 29.8, 0.0, 593.5, | ,  1000,   953,  3000,  2926, | , -3.4, 4534.2, 49.773, |, 0.0
9803.2, 139.4, | , 29.8, 0.0, 597.5, | ,  1000,   957,  3000,  2922, | , -3.4, 4532.9, 49.751, |, 0.0
9804.2, 139.4, | , 29.8, 0.0, 592.2, | ,  1000,   955,  3000,  2935, | , -3.4, 4525.7, 49.815, |, 0.0
9805.2, 138.8, | , 29.8, 0.0, 597.8, | ,  1000,   955,  3000,  2934, | , -3.4, 4529.1, 49.850, |, 0.0
9806.2, 138.8, | , 29.8, 0.0, 597.8, | ,  1000,   955,  3000,  2929, | , -3.4, 4541.9, 49.922, |, 0.0
9807.2, 140.1, | , 29.8, 0.0, 591.5, | ,  1000,   953,  3000,  2914, | , -3.4, 4540.2, 49.686, |, 0.0
9808.2, 139.2, | , 29.8, 0.0, 596.6, | ,  1000,   958,  3000,  2951, | , -3.4, 4525.7, 50.057, |, 0.0
9809.3, 139.0, | , 29.8, 0.0, 597.7, | ,  1000,   960,  3000,  2925, | , -3.4, 4512.8, 49.603, |, 0.0
9810.3, 139.2, | , 29.8, 0.0, 598.1, | ,  1000,   955,  3000,  2928, | , -3.4, 4532.1, 49.798, |, 0.0
9811.3, 139.4, | , 29.8, 0.0, 597.2, | ,  1000,   959,  3000,  2927, | , -3.4, 4535.1, 49.865, |, 0.0
9812.3, 139.6, | , 29.8, 0.0, 592.3, | ,  1000,   950,  3000,  2936, | , -3.4, 4526.9, 49.778, |, 0.0
9813.3, 139.9, | , 29.8, 0.0, 592.6, | ,  1000,   954,  3000,  2913, | , -3.4, 4540.2, 49.678, |, 0.0
9814.3, 139.3, | , 29.8, 0.0, 597.5, | ,  1000,   953,  3000,  2933, | , -3.4, 4535.9, 49.873, |, 0.0
9815.3, 138.9, | , 29.8, 0.0, 597.2, | ,  1000,   955,  3000,  2952, | , -3.4, 4558.2, 50.389, |, 0.0
9816.3, 138.9, | , 29.8, 0.0, 596.5, | ,  1000,   955,  3000,  2932, | , -3.4, 4526.9, 49.797, |, 0.0
9817.3, 139.3, | , 29.8, 0.0, 597.8, | ,  1000,   954,  3000,  2924, | , -3.4, 4555.2, 49.980, |, 0.0
9818.3, 140.3, | , 29.8, 0.0, 591.1, | ,  1000,   953,  3000,  2940, | , -3.4, 4543.6, 50.049, |, 0.0
9819.3, 139.0, | , 29.8, 0.0, 597.3, | ,  1000,   958,  3000,  2931, | , -3.4, 4511.5, 49.646, |, 0.0
9820.4, 139.0, | , 29.8, 0.0, 597.0, | ,  1000,   957,  3000,  2937, | , -3.4, 4511.5, 49.704, |, 0.0
9821.4, 139.2, | , 29.8, 0.0, 597.4, | ,  1000,   958,  3000,  2928, | , -3.4, 4513.2, 49.624, |, 0.0
9822.4, 139.2, | , 29.8, 0.0, 597.1, | ,  1000,   955,  3000,  2919, | , -3.4, 4526.5, 49.630, |, 0.0
9823.4, 139.7, | , 29.8, 0.0, 591.9, | ,  1000,   951,  3000,  2953, | , -3.4, 4544.9, 50.211, |, 0.0
9824.4, 140.0, | , 29.8, 0.0, 592.5, | ,  1000,   953,  3000,  2930, | , -3.4, 4516.2, 49.631, |, 0.0
9825.4, 138.9, | , 29.8, 0.0, 597.1, | ,  1000,   958,  3000,  2921, | , -3.4, 4518.4, 49.594, |, 0.0
9826.4, 138.8, | , 29.8, 0.0, 596.6, | ,  1000,   956,  3000,  2942, | , -3.4, 4530.8, 49.982, |, 0.0
9827.4, 139.0, | , 29.8, 0.0, 596.8, | ,  1000,   957,  3000,  2938, | , -3.4, 4527.8, 49.907, |, 0.0
9828.5, 139.3, | , 29.8, 0.0, 597.4, | ,  1000,   957,  3000,  2929, | , -3.4, 4510.2, 49.597, |, 0.0
9829.5, 139.8, | , 29.8, 0.0, 590.8, | ,  1000,   952,  3000,  2933, | , -3.4, 4517.1, 49.658, |, 0.0
9830.5, 138.9, | , 29.8, 0.0, 596.8, | ,  1000,   957,  3000,  2937, | , -3.4, 4511.1, 49.708, |, 0.0
9831.5, 139.2, | , 29.8, 0.0, 597.0, | ,  1000,   957,  3000,  2926, | , -3.4, 4531.7, 49.793, |, 0.0
9832.5, 138.9, | , 29.8, 0.0, 596.4, | ,  1000,   953,  3000,  2922, | , -3.4, 4521.4, 49.572, |, 0.0
9833.5, 139.0, | , 29.8, 0.0, 596.9, | ,  1000,   960,  3000,  2937, | , -3.4, 4521.4, 49.857, |, 0.0
9834.5, 139.6, | , 29.8, 0.0, 591.2, | ,  1000,   950,  3000,  2941, | , -3.4, 4516.7, 49.736, |, 0.0
9835.5, 139.9, | , 29.8, 0.0, 592.2, | ,  1000,   951,  3000,  2918, | , -3.4, 4505.1, 49.320, |, 0.0
9836.5, 139.0, | , 29.8, 0.0, 596.7, | ,  1000,   955,  3000,  2941, | , -3.4, 4520.1, 49.843, |, 0.0
9837.6, 139.3, | , 29.8, 0.0, 596.8, | ,  1000,   955,  3000,  2937, | , -3.4, 4520.9, 49.787, |, 0.0
9838.6, 139.2, | , 29.8, 0.0, 597.0, | ,  1000,   954,  3000,  2924, | , -3.4, 4521.4, 49.618, |, 0.0
9839.6, 139.0, | , 29.8, 0.0, 595.7, | ,  1000,   955,  3000,  2933, | , -3.4, 4521.4, 49.734, |, 0.0
9840.6, 139.7, | , 29.8, 0.0, 591.9, | ,  1000,   953,  3000,  2937, | , -3.4, 4535.9, 49.923, |, 0.0
9841.6, 139.3, | , 29.8, 0.0, 596.8, | ,  1000,   957,  3000,  2940, | , -3.4, 4541.9, 50.078, |, 0.0
9842.6, 138.9, | , 29.8, 0.0, 596.5, | ,  1000,   955,  3000,  2942, | , -3.4, 4518.4, 49.830, |, 0.0
9843.6, 138.7, | , 29.8, 0.0, 596.2, | ,  1000,   954,  3000,  2921, | , -3.4, 4527.4, 49.643, |, 0.0
9844.6, 139.0, | , 29.8, 0.0, 595.6, | ,  1000,   954,  3000,  2932, | , -3.4, 4533.4, 49.851, |, 0.0
9845.6, 139.9, | , 29.8, 0.0, 591.4, | ,  1000,   954,  3000,  2922, | , -3.4, 4517.1, 49.547, |, 0.0
9846.7, 139.6, | , 29.8, 0.0, 591.3, | ,  1000,   955,  3000,  2939, | , -3.4, 4518.4, 49.794, |, 0.0
9847.7, 138.8, | , 29.8, 0.0, 595.8, | ,  1000,   959,  3000,  2920, | , -3.4, 4510.2, 49.503, |, 0.0
9848.7, 139.3, | , 29.8, 0.0, 596.3, | ,  1000,   958,  3000,  2940, | , -3.4, 4510.7, 49.747, |, 0.0
9849.7, 138.8, | , 29.8, 0.0, 595.4, | ,  1000,   955,  3000,  2915, | , -3.4, 4527.4, 49.581, |, 0.0
9850.7, 138.9, | , 29.8, 0.0, 596.5, | ,  1000,   955,  3000,  2937, | , -3.4, 4549.2, 50.093, |, 0.0
9851.7, 139.7, | , 29.8, 0.0, 590.4, | ,  1000,   951,  3000,  2932, | , -3.4, 4540.6, 49.894, |, 0.0
9852.7, 139.1, | , 29.8, 0.0, 596.3, | ,  1000,   959,  3000,  2924, | , -3.4, 4518.8, 49.651, |, 0.0
9853.7, 138.9, | , 29.8, 0.0, 595.9, | ,  1000,   958,  3000,  2929, | , -3.4, 4547.5, 50.010, |, 0.0
9854.7, 139.1, | , 29.8, 0.0, 595.4, | ,  1000,   953,  3000,  2940, | , -3.4, 4528.2, 49.879, |, 0.0
9855.7, 138.9, | , 29.8, 0.0, 596.0, | ,  1000,   956,  3000,  2924, | , -3.4, 4520.1, 49.633, |, 0.0
9856.8, 140.0, | , 29.8, 0.0, 591.4, | ,  1000,   955,  3000,  2946, | , -3.4, 4519.7, 49.890, |, 0.0
9857.8, 139.6, | , 29.8, 0.0, 589.4, | ,  1000,   953,  3000,  2912, | , -3.4, 4555.2, 49.815, |, 0.0
9858.8, 139.2, | , 29.8, 0.0, 596.1, | ,  1000,   958,  3000,  2930, | , -3.4, 4541.9, 49.973, |, 0.0
9859.8, 139.0, | , 29.8, 0.0, 594.8, | ,  1000,   955,  3000,  2937, | , -3.4, 4534.6, 49.930, |, 0.0
9860.8, 139.0, | , 29.8, 0.0, 595.8, | ,  1000,   957,  3000,  2941, | , -3.4, 4538.1, 50.046, |, 0.0
9861.8, 138.8, | , 29.8, 0.0, 595.8, | ,  1000,   958,  3000,  2933, | , -3.4, 4514.1, 49.702, |, 0.0
9862.8, 140.0, | , 29.8, 0.0, 589.8, | ,  1000,   954,  3000,  2929, | , -3.4, 4541.1, 49.897, |, 0.0
9863.8, 138.9, | , 29.8, 0.0, 595.6, | ,  1000,   956,  3000,  2931, | , -3.4, 4531.7, 49.842, |, 0.0
9864.8, 139.0, | , 29.8, 0.0, 594.9, | ,  1000,   952,  3000,  2918, | , -3.4, 4556.5, 49.902, |, 0.0
9865.8, 139.1, | , 29.8, 0.0, 595.2, | ,  1000,   956,  3000,  2952, | , -3.4, 4548.4, 50.293, |, 0.0
9866.8, 139.0, | , 29.8, 0.0, 595.3, | ,  1000,   956,  3000,  2937, | , -3.4, 4480.7, 49.368, |, 0.0
9867.9, 139.3, | , 29.8, 0.0, 590.3, | ,  1000,   953,  3000,  2899, | , -3.4, 4556.1, 49.656, |, 0.0
9868.9, 139.3, | , 29.8, 0.0, 590.6, | ,  1000,   953,  3000,  2914, | , -3.4, 4557.8, 49.872, |, 0.0
9869.9, 139.2, | , 29.8, 0.0, 594.6, | ,  1000,   957,  3000,  2954, | , -3.4, 4548.4, 50.332, |, 0.0
9870.9, 139.2, | , 29.8, 0.0, 595.3, | ,  1000,   952,  3000,  2922, | , -3.4, 4547.1, 49.844, |, 0.0
9871.9, 138.8, | , 29.8, 0.0, 595.4, | ,  1000,   957,  3000,  2921, | , -3.4, 4544.9, 49.876, |, 0.0
9872.9, 138.7, | , 29.8, 0.0, 594.9, | ,  1000,   956,  3000,  2918, | , -3.4, 4527.8, 49.636, |, 0.0
9873.9, 140.1, | , 29.8, 0.0, 589.6, | ,  1000,   955,  3000,  2918, | , -3.4, 4530.8, 49.644, |, 0.0
9874.9, 139.2, | , 29.8, 0.0, 594.4, | ,  1000,   961,  3000,  2943, | , -3.4, 4520.1, 49.936, |, 0.0
9875.9, 138.8, | , 29.8, 0.0, 594.9, | ,  1000,   954,  3000,  2904, | , -3.4, 4511.1, 49.254, |, 0.0
9876.9, 138.9, | , 29.8, 0.0, 595.1, | ,  1000,   955,  3000,  2927, | , -3.4, 4525.2, 49.713, |, 0.0
9878.0, 139.1, | , 29.8, 0.0, 595.4, | ,  1000,   954,  3000,  2927, | , -3.4, 4542.4, 49.888, |, 0.0
9879.0, 139.6, | , 29.8, 0.0, 590.0, | ,  1000,   953,  3000,  2931, | , -3.4, 4536.4, 49.853, |, 0.0
9880.0, 139.7, | , 29.8, 0.0, 588.8, | ,  1000,   951,  3000,  2931, | , -3.4, 4507.7, 49.519, |, 0.0
9881.0, 139.2, | , 29.8, 0.0, 594.9, | ,  1000,   953,  3000,  2918, | , -3.4, 4525.2, 49.570, |, 0.0
9882.0, 138.8, | , 29.8, 0.0, 594.4, | ,  1000,   958,  3000,  2933, | , -3.4, 4559.5, 50.200, |, 0.0
9883.0, 139.0, | , 29.8, 0.0, 594.6, | ,  1000,   954,  3000,  2942, | , -3.4, 4549.2, 50.156, |, 0.0
9884.0, 139.4, | , 29.8, 0.0, 594.7, | ,  1000,   955,  3000,  2941, | , -3.4, 4528.2, 49.914, |, 0.0
9885.0, 139.6, | , 29.8, 0.0, 588.9, | ,  1000,   951,  3000,  2921, | , -3.4, 4502.1, 49.331, |, 0.0
9886.0, 139.0, | , 29.8, 0.0, 594.5, | ,  1000,   957,  3000,  2936, | , -3.4, 4526.1, 49.862, |, 0.0
9887.1, 138.9, | , 29.8, 0.0, 594.5, | ,  1000,   954,  3000,  2926, | , -3.4, 4546.6, 49.915, |, 0.0
9888.1, 139.3, | , 29.8, 0.0, 594.8, | ,  1000,   958,  3000,  2928, | , -3.4, 4566.4, 50.210, |, 0.0
9889.1, 138.9, | , 29.8, 0.0, 594.0, | ,  1000,   957,  3000,  2941, | , -3.4, 4536.8, 50.036, |, 0.0
9890.1, 139.6, | , 29.8, 0.0, 589.3, | ,  1000,   952,  3000,  2911, | , -3.4, 4533.4, 49.559, |, 0.0
9891.1, 140.2, | , 29.8, 0.0, 588.3, | ,  1000,   952,  3000,  2940, | , -3.4, 4523.1, 49.811, |, 0.0
9892.1, 138.9, | , 29.8, 0.0, 594.2, | ,  1000,   957,  3000,  2937, | , -3.4, 4513.7, 49.746, |, 0.0
9893.1, 139.0, | , 29.8, 0.0, 593.6, | ,  1000,   954,  3000,  2919, | , -3.4, 4534.2, 49.690, |, 0.0
9894.1, 139.0, | , 29.8, 0.0, 594.0, | ,  1000,   957,  3000,  2948, | , -3.4, 4524.4, 49.997, |, 0.0
9895.1, 139.4, | , 29.8, 0.0, 593.8, | ,  1000,   957,  3000,  2926, | , -3.4, 4520.5, 49.680, |, 0.0
9896.2, 139.5, | , 29.8, 0.0, 589.3, | ,  1000,   953,  3000,  2921, | , -3.4, 4544.1, 49.806, |, 0.0
9897.2, 138.9, | , 29.8, 0.0, 594.3, | ,  1000,   953,  3000,  2931, | , -3.4, 4558.6, 50.105, |, 0.0
9898.2, 139.3, | , 29.8, 0.0, 594.2, | ,  1000,   957,  3000,  2934, | , -3.4, 4547.5, 50.073, |, 0.0
9899.2, 139.0, | , 29.8, 0.0, 593.0, | ,  1000,   955,  3000,  2924, | , -3.4, 4532.5, 49.756, |, 0.0
9900.2, 139.1, | , 29.8, 0.0, 592.5, | ,  1000,   956,  3000,  2939, | , -3.4, 4524.8, 49.876, |, 0.0
9901.2, 140.0, | , 29.8, 0.0, 588.8, | ,  1000,   955,  3000,  2924, | , -3.4, 4531.7, 49.739, |, 0.0
9902.2, 140.1, | , 29.8, 0.0, 589.6, | ,  1000,   954,  3000,  2926, | , -3.4, 4557.8, 50.037, |, 0.0
9903.2, 138.9, | , 29.8, 0.0, 594.0, | ,  1000,   953,  3000,  2937, | , -3.4, 4545.4, 50.041, |, 0.0
9904.2, 139.0, | , 29.8, 0.0, 594.1, | ,  1000,   956,  3000,  2929, | , -3.4, 4571.1, 50.247, |, 0.0
9905.2, 139.5, | , 29.8, 0.0, 593.7, | ,  1000,   957,  3000,  2934, | , -3.4, 4557.8, 50.189, |, 0.0
9906.3, 139.3, | , 29.8, 0.0, 593.8, | ,  1000,   956,  3000,  2928, | , -3.4, 4524.4, 49.722, |, 0.0
9907.3, 139.4, | , 29.8, 0.0, 589.9, | ,  1000,   955,  3000,  2916, | , -3.4, 4542.4, 49.758, |, 0.0
9908.3, 138.9, | , 29.8, 0.0, 593.8, | ,  1000,   957,  3000,  2929, | , -3.4, 4559.5, 50.143, |, 0.0
9909.3, 139.3, | , 29.8, 0.0, 594.2, | ,  1000,   955,  3000,  2942, | , -3.4, 4549.6, 50.173, |, 0.0
9910.3, 139.0, | , 29.8, 0.0, 593.0, | ,  1000,   954,  3000,  2933, | , -3.4, 4542.4, 49.951, |, 0.0
9911.3, 138.9, | , 29.8, 0.0, 594.0, | ,  1000,   958,  3000,  2920, | , -3.4, 4528.7, 49.700, |, 0.0
9912.3, 140.0, | , 29.8, 0.0, 589.1, | ,  1000,   955,  3000,  2935, | , -3.4, 4541.9, 50.001, |, 0.0
9913.3, 139.3, | , 29.8, 0.0, 588.9, | ,  1000,   955,  3000,  2926, | , -3.4, 4558.2, 50.068, |, 0.0
9914.3, 139.0, | , 29.8, 0.0, 593.3, | ,  1000,   956,  3000,  2932, | , -3.4, 4573.6, 50.320, |, 0.0
9915.4, 139.0, | , 29.8, 0.0, 592.8, | ,  1000,   951,  3000,  2926, | , -3.4, 4559.9, 50.019, |, 0.0
9916.4, 139.3, | , 29.8, 0.0, 593.7, | ,  1000,   956,  3000,  2937, | , -3.4, 4553.9, 50.165, |, 0.0
9917.4, 139.0, | , 29.8, 0.0, 593.6, | ,  1000,   957,  3000,  2926, | , -3.4, 4540.6, 49.882, |, 0.0
9918.4, 139.5, | , 29.8, 0.0, 589.1, | ,  1000,   950,  3000,  2932, | , -3.4, 4532.1, 49.788, |, 0.0
9919.4, 139.0, | , 29.8, 0.0, 593.8, | ,  1000,   957,  3000,  2924, | , -3.4, 4534.2, 49.795, |, 0.0
9920.4, 139.3, | , 29.8, 0.0, 593.0, | ,  1000,   953,  3000,  2929, | , -3.4, 4554.8, 50.042, |, 0.0
9921.4, 138.8, | , 29.8, 0.0, 593.3, | ,  1000,   957,  3000,  2926, | , -3.4, 4553.9, 50.035, |, 0.0
9922.4, 138.9, | , 29.8, 0.0, 593.3, | ,  1000,   956,  3000,  2927, | , -3.4, 4560.8, 50.118, |, 0.0
9923.4, 140.0, | , 29.8, 0.0, 588.5, | ,  1000,   954,  3000,  2926, | , -3.4, 4554.4, 50.009, |, 0.0
9924.4, 139.5, | , 29.8, 0.0, 588.9, | ,  1000,   955,  3000,  2927, | , -3.4, 4532.5, 49.785, |, 0.0
9925.5, 139.0, | , 29.8, 0.0, 592.5, | ,  1000,   956,  3000,  2920, | , -3.4, 4542.8, 49.822, |, 0.0
9926.5, 139.3, | , 29.8, 0.0, 593.3, | ,  1000,   957,  3000,  2943, | , -3.4, 4564.2, 50.372, |, 0.0
9927.5, 139.2, | , 29.8, 0.0, 593.3, | ,  1000,   956,  3000,  2926, | , -3.4, 4540.6, 49.878, |, 0.0
9928.5, 138.9, | , 29.8, 0.0, 593.3, | ,  1000,   956,  3000,  2930, | , -3.4, 4558.2, 50.127, |, 0.0
