Repository: jdhuang-csm/Ru-BCA

## Methods
* (BaO)<sub>x</sub>-(CaO)<sub>y</sub>-(Al<sub>2</sub>O<sub>3</sub>)<sub>1-x-y</sub> (BCA) catalyst supports were synthesized via sol-gel and solid-state methods. 
* Ru/BCA catalysts were prepared via incipient wetness impregnation to achieve 1 wt. % Ru loading.
* Ammonia synthesis rates were measured for Ru/BCA catalysts in a packed-bed reactor at 480-600<sup>o</sup>C, 10 bar, and space velocities up to 1.3 x 10<sup>6</sup> ml g<sub>cat</sub><sup>-1</sup> h<sup>-1</sup>.
* A machine learning (ML) model was employed to improve understanding of the behavior of Ru/BCA catalysts.
* A microkinetic model was developed to describe the best-performing catalyst.

File: data/init_files_Cadigan/B2CA_RubyDry_2017-07-05-01.txt (part 25 of 47)
********** Start test **********
Elapsed time, Pressure, | , LJtemp(C), Inner-Temp, Outer-Temp, | , N2-set, N2-flow, H2-set, H2-flow, | , pH, NH3_ppm, NH3_Prod_rate, |, In222Temp
9458.0, 141.4, | , 28.9, -3.6, 551.4, | ,  5000,  4841, 15000, 14558, | , -3.4, 2375.7, 139.564, |, 2.0
9459.0, 140.0, | , 28.9, 8.2, 559.4, | ,  5000,  4843, 15000, 14637, | , -3.4, 2401.8, 141.683, |, 10.3
9460.0, 139.7, | , 28.9, 9.7, 560.5, | ,  5000,  4844, 15000, 14624, | , -3.4, 2389.0, 140.837, |, 11.4
9461.0, 140.1, | , 28.9, 10.6, 560.8, | ,  5000,  4845, 15000, 14554, | , -3.4, 2380.4, 139.836, |, 11.7
9462.0, 141.2, | , 28.9, 1.1, 553.4, | ,  5000,  4844, 15000, 14657, | , -3.4, 2374.4, 140.218, |, 3.9
9463.1, 141.0, | , 28.9, -1.1, 552.7, | ,  5000,  4844, 15000, 14688, | , -3.4, 2371.9, 140.294, |, 1.1
9464.1, 139.9, | , 28.9, 8.7, 559.3, | ,  5000,  4843, 15000, 14534, | , -3.4, 2377.4, 139.503, |, 10.3
9465.1, 140.1, | , 28.9, 10.4, 560.7, | ,  5000,  4844, 15000, 14592, | , -3.4, 2379.1, 140.025, |, 11.8
9466.1, 140.1, | , 28.9, 10.1, 561.0, | ,  5000,  4841, 15000, 14645, | , -3.4, 2392.0, 141.147, |, 11.9
9467.1, 139.7, | , 28.9, 10.3, 560.0, | ,  5000,  4849, 15000, 14649, | , -3.4, 2378.3, 140.425, |, 11.7
9468.1, 140.8, | , 28.9, -0.5, 551.3, | ,  5000,  4834, 15000, 14531, | , -3.4, 2376.6, 139.371, |, 1.8
9469.1, 141.1, | , 28.9, -0.9, 551.3, | ,  5000,  4838, 15000, 14604, | , -3.4, 2382.1, 140.246, |, 1.0
9470.1, 139.7, | , 28.9, 10.4, 560.5, | ,  5000,  4848, 15000, 14633, | , -3.4, 2374.0, 140.052, |, 11.6
9471.1, 139.7, | , 28.9, 10.5, 560.1, | ,  5000,  4841, 15000, 14573, | , -3.4, 2376.6, 139.722, |, 11.9
9472.1, 139.8, | , 28.9, 10.6, 560.5, | ,  5000,  4845, 15000, 14655, | , -3.4, 2377.9, 140.418, |, 11.8
9473.2, 141.1, | , 28.9, 1.9, 553.2, | ,  5000,  4844, 15000, 14613, | , -3.4, 2405.7, 141.745, |, 4.2
9474.2, 140.7, | , 28.9, 1.4, 552.7, | ,  5000,  4836, 15000, 14527, | , -3.4, 2373.6, 139.175, |, 3.6
9475.2, 139.6, | , 28.9, 10.4, 560.2, | ,  5000,  4844, 15000, 14575, | , -3.4, 2378.3, 139.855, |, 11.8
9476.2, 140.1, | , 28.9, 10.8, 559.9, | ,  5000,  4842, 15000, 14587, | , -3.4, 197.5, 11.645, |, 12.2
9477.2, 139.7, | , 28.9, 10.7, 560.3, | ,  5000,  4840, 15000, 14620, | , -3.4, 220.2, 13.004, |, 11.9
9478.2, 139.7, | , 28.9, 10.4, 560.0, | ,  5000,  4841, 15000, 14595, | , -3.4, 246.8, 14.555, |, 11.7
9479.2, 141.3, | , 28.9, -0.9, 551.1, | ,  5000,  4838, 15000, 14593, | , -3.4, 292.2, 17.228, |, 2.3
9480.2, 140.8, | , 28.9, 2.1, 552.9, | ,  5000,  4844, 15000, 14599, | , -3.4, 322.6, 19.033, |, 1.8
9481.2, 139.7, | , 28.9, 10.4, 560.4, | ,  5000,  4844, 15000, 14629, | , -3.4, 351.7, 20.783, |, 11.8
9482.2, 139.7, | , 28.9, 9.9, 560.5, | ,  5000,  4843, 15000, 14638, | , -3.4, 368.4, 21.779, |, 11.7
9483.3, 139.9, | , 28.9, 11.1, 560.8, | ,  5000,  4842, 15000, 14572, | , -3.4, 401.9, 23.672, |, 12.3
9484.3, 140.8, | , 28.9, -0.1, 552.0, | ,  5000,  4840, 15000, 14588, | , -3.4, 429.7, 25.330, |, 2.4
9485.3, 141.0, | , 28.9, -0.8, 551.4, | ,  5000,  4841, 15000, 14668, | , -3.4, 472.6, 27.970, |, 2.0
9486.3, 140.0, | , 28.9, 10.5, 560.3, | ,  5000,  4842, 15000, 14568, | , -3.4, 504.3, 29.694, |, 11.9
9487.3, 140.3, | , 28.9, 11.0, 560.7, | ,  5000,  4848, 15000, 14649, | , -3.4, 532.5, 31.499, |, 12.3
9488.3, 139.7, | , 28.9, 10.6, 560.3, | ,  5000,  4841, 15000, 14604, | , -3.4, 553.1, 32.628, |, 11.8
9489.3, 139.7, | , 28.9, 9.3, 559.0, | ,  5000,  4834, 15000, 14522, | , -3.4, 625.1, 36.703, |, 10.2
9490.3, 141.2, | , 28.9, 0.3, 551.6, | ,  5000,  4836, 15000, 14596, | , -3.4, 682.5, 40.229, |, 2.2
9491.3, 140.7, | , 28.9, -0.8, 550.8, | ,  5000,  4845, 15000, 14628, | , -3.4, 681.2, 40.239, |, 3.4
9492.3, 139.7, | , 28.9, 10.3, 560.1, | ,  5000,  4844, 15000, 14578, | , -3.4, 698.8, 41.165, |, 11.6
9493.4, 139.7, | , 28.9, 10.6, 560.3, | ,  5000,  4845, 15000, 14672, | , -3.4, 698.8, 41.367, |, 12.2
9494.4, 140.3, | , 28.9, 9.2, 559.7, | ,  5000,  4840, 15000, 14614, | , -3.4, 734.3, 43.333, |, 11.1
9495.4, 140.6, | , 28.9, 1.3, 552.7, | ,  5000,  4831, 15000, 14598, | , -3.4, 763.5, 44.993, |, 3.6
9496.4, 141.1, | , 28.9, -1.0, 551.0, | ,  5000,  4846, 15000, 14632, | , -3.4, 853.4, 50.415, |, 2.1
9497.4, 140.2, | , 28.9, 9.7, 559.4, | ,  5000,  4845, 15000, 14612, | , -3.4, 825.6, 48.719, |, 11.4
9498.4, 140.1, | , 28.9, 10.6, 560.1, | ,  5000,  4844, 15000, 14584, | , -3.4, 896.3, 52.808, |, 11.9
9499.4, 139.9, | , 28.9, 8.3, 558.0, | ,  5000,  4842, 15000, 14581, | , -3.4, 919.8, 54.182, |, 10.1
9500.4, 140.1, | , 28.9, 10.3, 559.8, | ,  5000,  4845, 15000, 14695, | , -3.4, 949.4, 56.256, |, 12.1
9501.4, 141.4, | , 28.9, -0.3, 551.2, | ,  5000,  4841, 15000, 14579, | , -3.4, 960.6, 56.569, |, 2.0
9502.4, 140.9, | , 28.9, -6.1, 551.4, | ,  5000,  4842, 15000, 14615, | , -3.4, 965.3, 56.953, |, -4.2
9503.5, 139.7, | , 28.9, 10.2, 559.8, | ,  5000,  4843, 15000, 14630, | , -3.4, 1013.7, 59.856, |, 11.3
9504.5, 140.4, | , 28.9, 9.2, 558.5, | ,  5000,  4843, 15000, 14581, | , -3.4, 1078.4, 63.511, |, 10.3
9505.5, 139.9, | , 28.9, 9.3, 559.3, | ,  5000,  4845, 15000, 14603, | , -3.4, 1091.7, 64.372, |, 10.7
9506.5, 140.8, | , 28.9, 0.6, 552.0, | ,  5000,  4840, 15000, 14658, | , -3.4, 1128.1, 66.692, |, 2.9
9507.5, 141.0, | , 28.9, -0.9, 551.7, | ,  5000,  4845, 15000, 14591, | , -3.4, 1133.2, 66.779, |, 1.5
9508.5, 140.1, | , 28.9, 10.3, 560.0, | ,  5000,  4846, 15000, 14554, | , -3.4, 1188.9, 69.930, |, 12.0
9509.5, 140.1, | , 28.9, 8.6, 558.5, | ,  5000,  4843, 15000, 14560, | , -3.4, 1154.6, 67.926, |, 10.4
9510.5, 140.0, | , 28.9, 8.4, 558.9, | ,  5000,  4842, 15000, 14646, | , -3.4, 1220.2, 72.090, |, 10.1
9511.5, 140.1, | , 28.9, 10.6, 560.0, | ,  5000,  4844, 15000, 14617, | , -3.4, 1267.7, 74.791, |, 11.9
9512.5, 141.9, | , 28.9, -4.3, 548.3, | ,  5000,  4839, 15000, 14526, | , -3.4, 1309.7, 76.885, |, -1.9
9513.6, 140.9, | , 28.9, -0.7, 552.2, | ,  5000,  4839, 15000, 14613, | , -3.4, 1325.6, 78.169, |, 1.8
9514.6, 139.8, | , 28.9, 8.6, 558.1, | ,  5000,  4846, 15000, 14639, | , -3.4, 1353.9, 79.969, |, 10.0
9515.6, 140.2, | , 28.9, 10.6, 560.4, | ,  5000,  4850, 15000, 14598, | , -3.4, 1416.0, 83.470, |, 11.6
9516.6, 139.7, | , 28.9, 10.2, 560.3, | ,  5000,  4846, 15000, 14647, | , -3.4, 1367.1, 80.784, |, 11.9
9517.6, 140.4, | , 28.9, 2.6, 555.3, | ,  5000,  4841, 15000, 14594, | , -3.4, 1409.1, 83.010, |, 7.1
9518.6, 140.9, | , 28.9, 0.0, 552.0, | ,  5000,  4850, 15000, 14624, | , -3.4, 1443.4, 85.199, |, 2.3
9519.6, 141.1, | , 28.9, 1.2, 552.7, | ,  5000,  4837, 15000, 14545, | , -3.4, 1512.4, 88.842, |, 3.7
9520.6, 139.6, | , 28.9, 10.6, 559.9, | ,  5000,  4843, 15000, 14630, | , -3.4, 1550.5, 91.507, |, 11.8
9521.6, 139.7, | , 28.9, 11.0, 560.7, | ,  5000,  4848, 15000, 14632, | , -3.4, 1563.8, 92.325, |, 12.3
9522.6, 139.8, | , 28.9, 9.7, 559.6, | ,  5000,  4840, 15000, 14549, | , -3.4, 1546.7, 90.891, |, 11.2
9523.7, 141.4, | , 28.9, -0.0, 547.8, | ,  5000,  4844, 15000, 14635, | , -3.4, 1570.2, 92.701, |, 3.3
9524.7, 140.8, | , 28.9, 1.0, 551.9, | ,  5000,  4845, 15000, 14564, | , -3.4, 1594.2, 93.773, |, 3.1
9525.7, 140.2, | , 28.9, 10.7, 560.5, | ,  5000,  4843, 15000, 14548, | , -3.4, 1650.4, 96.978, |, 12.0
9526.7, 139.7, | , 28.9, 10.2, 559.8, | ,  5000,  4846, 15000, 14667, | , -3.4, 1666.2, 98.528, |, 11.2
9527.7, 139.7, | , 28.9, 10.7, 559.2, | ,  5000,  4844, 15000, 14665, | , -3.4, 1742.0, 102.984, |, 11.3
9528.7, 139.6, | , 28.9, 2.2, 560.3, | ,  5000,  4843, 15000, 14561, | , -3.4, 1739.0, 102.252, |, 11.8
9529.7, 141.4, | , 28.9, 0.2, 550.3, | ,  5000,  4844, 15000, 14580, | , -3.4, 1798.2, 105.832, |, 2.2
9530.7, 140.7, | , 28.9, 0.9, 552.0, | ,  5000,  4839, 15000, 14672, | , -3.4, 1778.0, 105.113, |, 3.1
9531.7, 140.0, | , 28.9, 9.7, 559.4, | ,  5000,  4851, 15000, 14691, | , -3.4, 1800.3, 106.600, |, 11.3
9532.8, 140.1, | , 28.9, 10.2, 559.5, | ,  5000,  4838, 15000, 14564, | , -3.4, 1749.3, 102.843, |, 11.5
9533.8, 140.2, | , 28.9, 10.3, 559.9, | ,  5000,  4842, 15000, 14596, | , -3.4, 1880.0, 110.718, |, 12.1
9534.8, 140.8, | , 28.9, 0.1, 551.4, | ,  5000,  4836, 15000, 14602, | , -3.4, 1893.7, 111.523, |, 2.4
9535.8, 140.6, | , 28.9, 0.9, 552.3, | ,  5000,  4840, 15000, 14587, | , -3.4, 1922.4, 113.148, |, 4.0
9536.8, 140.2, | , 28.9, 10.6, 559.6, | ,  5000,  4847, 15000, 14576, | , -3.4, 1949.4, 114.708, |, 11.9
9537.8, 139.7, | , 28.9, 10.2, 559.4, | ,  5000,  4841, 15000, 14614, | , -3.4, 1909.1, 112.531, |, 11.6
9538.8, 139.7, | , 28.9, 9.7, 559.4, | ,  5000,  4844, 15000, 14633, | , -3.4, 1941.3, 114.547, |, 11.0
9539.8, 140.0, | , 28.9, 8.5, 558.4, | ,  5000,  4847, 15000, 14648, | , -3.4, 1990.1, 117.531, |, 10.8
9540.8, 141.3, | , 28.9, -0.8, 552.4, | ,  5000,  4843, 15000, 14590, | , -3.4, 1941.7, 114.314, |, 1.9
9541.8, 140.7, | , 28.9, 0.8, 549.8, | ,  5000,  4844, 15000, 14595, | , -3.4, 2062.1, 121.425, |, 1.9
9542.9, 139.8, | , 28.9, 10.7, 559.7, | ,  5000,  4842, 15000, 14640, | , -3.4, 2033.8, 120.031, |, 11.3
9543.9, 140.0, | , 28.9, 10.2, 560.2, | ,  5000,  4846, 15000, 14578, | , -3.4, 2055.2, 120.930, |, 11.8
9544.9, 139.9, | , 28.9, 8.7, 558.4, | ,  5000,  4839, 15000, 14589, | , -3.4, 2117.4, 124.602, |, 10.3
9545.9, 140.8, | , 28.9, 1.4, 552.6, | ,  5000,  4842, 15000, 14647, | , -3.4, 2103.6, 124.185, |, 3.7
9546.9, 141.0, | , 28.9, 3.0, 553.9, | ,  5000,  4840, 15000, 14646, | , -3.4, 2081.8, 122.880, |, 3.5
9547.9, 140.0, | , 28.9, 11.0, 560.6, | ,  5000,  4843, 15000, 14592, | , -3.4, 2138.8, 125.905, |, 12.2
9548.9, 139.7, | , 28.9, 10.1, 559.3, | ,  5000,  4840, 15000, 14538, | , -3.4, 2147.3, 126.040, |, 11.3
9549.9, 139.9, | , 28.9, 9.1, 559.2, | ,  5000,  4844, 15000, 14609, | , -3.4, 2179.1, 128.393, |, 10.6
9550.9, 139.7, | , 28.9, 10.7, 559.7, | ,  5000,  4843, 15000, 14645, | , -3.4, 2186.8, 129.076, |, 11.9
9551.9, 141.0, | , 28.9, -0.5, 550.3, | ,  5000,  4840, 15000, 14527, | , -3.4, 2182.5, 128.018, |, 1.7
9553.0, 140.9, | , 28.9, 1.2, 552.7, | ,  5000,  4842, 15000, 14653, | , -3.4, 2143.5, 126.570, |, 2.7
9554.0, 139.7, | , 28.9, 10.3, 559.7, | ,  5000,  4848, 15000, 14639, | , -3.4, 2210.8, 130.478, |, 11.9
9555.0, 139.8, | , 28.9, 9.0, 558.4, | ,  5000,  4843, 15000, 14561, | , -3.4, 2230.5, 131.082, |, 10.8
9556.0, 139.8, | , 28.9, 10.3, 559.2, | ,  5000,  4846, 15000, 14605, | , -3.4, 2274.2, 133.971, |, 11.7
9557.0, 140.7, | , 28.9, 1.1, 553.1, | ,  5000,  4838, 15000, 14634, | , -3.4, 2233.0, 131.692, |, 3.8
9558.0, 141.2, | , 28.9, -0.4, 551.7, | ,  5000,  4840, 15000, 14585, | , -3.4, 2243.3, 131.980, |, 1.1
9559.0, 139.8, | , 28.9, 10.2, 559.4, | ,  5000,  4848, 15000, 14636, | , -3.4, 2312.7, 136.464, |, 11.6
9560.0, 139.8, | , 28.9, 8.9, 559.5, | ,  5000,  4844, 15000, 14606, | , -3.4, 2320.0, 136.658, |, 11.2
9561.0, 140.0, | , 28.9, 11.0, 559.8, | ,  5000,  4847, 15000, 14556, | , -3.4, 2299.0, 135.094, |, 12.3
9562.1, 140.0, | , 28.9, 10.9, 559.7, | ,  5000,  4842, 15000, 14601, | , -3.4, 2286.2, 134.613, |, 12.2
9563.1, 141.0, | , 28.9, -0.5, 550.6, | ,  5000,  4844, 15000, 14632, | , -3.4, 2352.1, 138.724, |, 2.5
9564.1, 141.2, | , 28.9, 0.3, 551.3, | ,  5000,  4844, 15000, 14641, | , -3.4, 2274.2, 134.200, |, 3.4
9565.1, 140.3, | , 28.9, 9.7, 559.3, | ,  5000,  4846, 15000, 14571, | , -3.4, 2316.6, 136.220, |, 10.8
9566.1, 139.7, | , 28.9, 10.2, 559.6, | ,  5000,  4844, 15000, 14645, | , -3.4, 2328.2, 137.406, |, 11.7
9567.1, 139.8, | , 28.9, 10.5, 559.4, | ,  5000,  4842, 15000, 14580, | , -3.4, 2338.9, 137.565, |, 11.8
9568.1, 141.0, | , 28.9, 1.8, 552.6, | ,  5000,  4837, 15000, 14533, | , -3.4, 2360.3, 138.450, |, 4.3
9569.1, 141.1, | , 28.9, 1.9, 553.0, | ,  5000,  4839, 15000, 14661, | , -3.4, 2334.6, 137.863, |, 4.4
9570.1, 139.9, | , 28.9, 9.1, 557.6, | ,  5000,  4841, 15000, 14592, | , -3.4, 2405.7, 141.566, |, 10.6
9571.1, 140.0, | , 28.9, 8.5, 558.0, | ,  5000,  4837, 15000, 14598, | , -3.4, 2381.7, 140.170, |, 11.2
9572.2, 140.2, | , 28.9, 10.9, 559.6, | ,  5000,  4844, 15000, 14690, | , -3.4, 2408.3, 142.454, |, 12.3
9573.2, 139.7, | , 28.9, 10.5, 559.0, | ,  5000,  4842, 15000, 14580, | , -3.4, 2360.3, 138.822, |, 11.9
9574.2, 141.0, | , 28.9, -1.6, 549.8, | ,  5000,  4842, 15000, 14639, | , -3.4, 2335.4, 137.783, |, 1.3
9575.2, 141.5, | , 28.9, -2.3, 549.9, | ,  5000,  4839, 15000, 14607, | , -3.4, 2409.1, 141.861, |, 1.1
9576.2, 140.3, | , 28.9, 9.6, 559.4, | ,  5000,  4844, 15000, 14602, | , -3.4, 2355.1, 138.692, |, 12.1
9577.2, 139.7, | , 28.9, 9.9, 559.1, | ,  5000,  4841, 15000, 14567, | , -3.4, 2422.0, 142.337, |, 11.6
9578.2, 139.9, | , 28.9, 10.0, 559.5, | ,  5000,  4846, 15000, 14634, | , -3.4, 2404.0, 141.805, |, 11.2
9579.2, 141.1, | , 28.9, 1.3, 552.2, | ,  5000,  4840, 15000, 14610, | , -3.4, 2395.0, 141.060, |, 3.8
9580.2, 140.8, | , 28.9, 0.2, 551.1, | ,  5000,  4841, 15000, 14535, | , -3.4, 2416.4, 141.781, |, 2.0
9581.2, 140.0, | , 28.9, 10.0, 558.6, | ,  5000,  4853, 15000, 14675, | , -3.4, 2430.1, 143.701, |, 11.1
9582.3, 139.6, | , 28.9, 10.2, 559.6, | ,  5000,  4843, 15000, 14570, | , -3.4, 2389.8, 140.489, |, 12.1
9583.3, 140.0, | , 28.9, 10.2, 559.5, | ,  5000,  4840, 15000, 14586, | , -3.4, 2375.3, 139.728, |, 12.0
9584.3, 139.8, | , 28.9, 10.0, 559.3, | ,  5000,  4846, 15000, 14658, | , -3.4, 2461.4, 145.365, |, 11.6
9585.3, 141.2, | , 28.9, -1.9, 549.3, | ,  5000,  4840, 15000, 14587, | , -3.4, 2373.6, 139.633, |, 2.1
9586.3, 141.3, | , 28.9, 0.7, 550.0, | ,  5000,  4838, 15000, 14584, | , -3.4, 2404.8, 141.436, |, 3.1
9587.3, 140.2, | , 28.9, 9.7, 559.1, | ,  5000,  4852, 15000, 14616, | , -3.4, 2457.5, 144.868, |, 11.5
9588.3, 139.8, | , 28.9, 9.7, 558.5, | ,  5000,  4837, 15000, 14544, | , -3.4, 2388.6, 140.182, |, 10.9
9589.3, 139.7, | , 28.9, 9.9, 559.3, | ,  5000,  4840, 15000, 14607, | , -3.4, 2461.8, 144.963, |, 11.1
9590.3, 141.3, | , 28.9, 0.1, 551.0, | ,  5000,  4845, 15000, 14604, | , -3.4, 2461.8, 144.975, |, 3.1
9591.3, 140.9, | , 28.9, 1.0, 551.8, | ,  5000,  4842, 15000, 14658, | , -3.4, 2359.0, 139.305, |, 3.2
9592.4, 139.7, | , 28.9, 10.0, 558.4, | ,  5000,  4842, 15000, 14508, | , -3.4, 2404.8, 140.916, |, 11.4
9593.4, 140.1, | , 28.9, 10.1, 559.2, | ,  5000,  4840, 15000, 14633, | , -3.4, 2501.2, 147.476, |, 12.1
9594.4, 140.1, | , 28.9, 10.7, 559.3, | ,  5000,  4845, 15000, 14622, | , -3.4, 2446.0, 144.183, |, 12.2
9595.4, 139.9, | , 28.9, 9.1, 558.2, | ,  5000,  4845, 15000, 14617, | , -3.4, 2439.5, 143.764, |, 10.6
9596.4, 140.9, | , 28.9, -0.6, 550.3, | ,  5000,  4845, 15000, 14617, | , -3.4, 2416.4, 142.407, |, 2.0
9597.4, 141.3, | , 28.9, -0.7, 550.9, | ,  5000,  4841, 15000, 14648, | , -3.4, 2390.3, 141.069, |, 1.9
9598.4, 140.0, | , 28.9, 11.0, 560.0, | ,  5000,  4847, 15000, 14617, | , -3.4, 2432.7, 143.373, |, 12.3
9599.4, 139.6, | , 28.9, 10.6, 558.9, | ,  5000,  4845, 15000, 14584, | , -3.4, 2430.6, 143.000, |, 11.8
9600.4, 140.3, | , 28.9, 9.7, 558.7, | ,  5000,  4849, 15000, 14562, | , -3.4, 2447.3, 143.844, |, 11.1
9601.4, 141.1, | , 28.9, 1.8, 552.3, | ,  5000,  4844, 15000, 14650, | , -3.4, 2436.5, 143.829, |, 3.9
9602.4, 141.0, | , 28.9, -0.2, 551.3, | ,  5000,  4851, 15000, 14633, | , -3.4, 2397.1, 141.432, |, 2.4
9603.5, 139.7, | , 28.9, 9.8, 558.7, | ,  5000,  4843, 15000, 14538, | , -3.4, 2421.6, 142.114, |, 11.0
9604.5, 140.2, | , 28.9, 10.5, 559.1, | ,  5000,  4843, 15000, 14677, | , -3.4, 2495.2, 147.475, |, 11.7
9605.5, 139.9, | , 28.9, 8.8, 557.9, | ,  5000,  4842, 15000, 14566, | , -3.4, 2484.1, 145.978, |, 9.9
9606.5, 139.8, | , 28.9, 9.9, 558.8, | ,  5000,  4847, 15000, 14617, | , -3.4, 2480.3, 146.169, |, 11.6
9607.5, 141.0, | , 28.9, -0.6, 550.0, | ,  5000,  4845, 15000, 14617, | , -3.4, 2390.7, 140.888, |, 1.5
9608.5, 140.9, | , 28.9, 2.4, 552.5, | ,  5000,  4845, 15000, 14597, | , -3.4, 2467.0, 145.231, |, 4.5
9609.5, 139.8, | , 28.9, 9.8, 558.8, | ,  5000,  4843, 15000, 14647, | , -3.4, 2444.3, 144.251, |, 11.4
9610.5, 140.1, | , 28.9, 8.7, 557.8, | ,  5000,  4845, 15000, 14643, | , -3.4, 2448.5, 144.495, |, 10.4
9611.5, 139.7, | , 28.9, 9.7, 558.3, | ,  5000,  4841, 15000, 14561, | , -3.4, 2429.3, 142.721, |, 11.1
9612.5, 141.1, | , 28.9, 1.9, 552.1, | ,  5000,  4841, 15000, 14635, | , -3.4, 2450.3, 144.498, |, 4.0
9613.6, 140.9, | , 28.9, 0.1, 550.7, | ,  5000,  4846, 15000, 14589, | , -3.4, 2380.4, 140.094, |, 1.5
9614.6, 139.7, | , 28.9, 10.3, 558.6, | ,  5000,  4848, 15000, 14615, | , -3.4, 2371.0, 139.741, |, 11.8
9615.6, 140.3, | , 28.9, 9.2, 558.4, | ,  5000,  4843, 15000, 14650, | , -3.4, 2451.5, 144.703, |, 10.9
9616.6, 139.6, | , 28.9, 9.9, 558.8, | ,  5000,  4843, 15000, 14624, | , -3.4, 2405.7, 141.808, |, 11.9
9617.6, 139.7, | , 28.9, 10.3, 558.6, | ,  5000,  4845, 15000, 14617, | , -3.4, 2463.1, 145.151, |, 11.6
9618.6, 141.3, | , 28.9, 0.1, 550.1, | ,  5000,  4837, 15000, 14553, | , -3.4, 2429.7, 142.660, |, 2.4
9619.6, 140.6, | , 28.9, 2.1, 552.0, | ,  5000,  4840, 15000, 14620, | , -3.4, 2410.8, 142.066, |, 4.2
9620.6, 139.8, | , 28.9, 9.6, 558.0, | ,  5000,  4846, 15000, 14601, | , -3.4, 2462.7, 145.016, |, 11.0
9621.6, 139.9, | , 28.9, 10.0, 558.6, | ,  5000,  4845, 15000, 14576, | , -3.4, 2404.0, 141.381, |, 11.4
9622.6, 140.1, | , 28.9, 10.6, 559.3, | ,  5000,  4843, 15000, 14579, | , -3.4, 2343.6, 137.843, |, 12.1
9623.6, 141.0, | , 28.9, 1.7, 552.1, | ,  5000,  4842, 15000, 14598, | , -3.4, 2437.8, 143.506, |, 3.9
9624.7, 140.9, | , 28.9, -0.8, 550.1, | ,  5000,  4840, 15000, 14596, | , -3.4, 2445.5, 143.928, |, 1.8
9625.7, 139.9, | , 28.9, 9.0, 558.1, | ,  5000,  4842, 15000, 14634, | , -3.4, 2401.0, 141.603, |, 11.1
9626.7, 140.2, | , 28.9, 10.8, 559.4, | ,  5000,  4852, 15000, 14713, | , -3.4, 2426.3, 143.740, |, 12.2
9627.7, 140.0, | , 28.9, 11.0, 559.6, | ,  5000,  4844, 15000, 14542, | , -3.4, 2345.7, 137.709, |, 12.3
9628.7, 139.7, | , 28.9, 10.5, 558.6, | ,  5000,  4840, 15000, 14644, | , -3.4, 2423.7, 143.000, |, 11.9
9629.7, 140.9, | , 28.9, -0.0, 551.0, | ,  5000,  4844, 15000, 14584, | , -3.4, 2440.4, 143.564, |, 2.2
9630.7, 141.4, | , 28.9, -0.6, 550.5, | ,  5000,  4842, 15000, 14579, | , -3.4, 2392.8, 140.725, |, 1.3
9631.7, 139.7, | , 28.9, 10.4, 559.0, | ,  5000,  4845, 15000, 14617, | , -3.4, 2413.0, 142.203, |, 11.9
9632.7, 139.7, | , 28.9, 10.5, 558.9, | ,  5000,  4846, 15000, 14588, | , -3.4, 2419.4, 142.382, |, 11.6
9633.7, 140.0, | , 28.9, 11.1, 559.3, | ,  5000,  4843, 15000, 14570, | , -3.4, 2393.7, 140.713, |, 12.4
9634.8, 140.6, | , 28.9, 1.4, 551.5, | ,  5000,  4839, 15000, 14617, | , -3.4, 2405.7, 141.733, |, 3.6
9635.8, 141.1, | , 28.9, -1.3, 549.2, | ,  5000,  4844, 15000, 14614, | , -3.4, 2474.3, 145.775, |, 0.9
9636.8, 139.7, | , 28.9, 10.7, 559.1, | ,  5000,  4845, 15000, 14598, | , -3.4, 2395.8, 141.053, |, 12.1
9637.8, 140.1, | , 28.9, 10.5, 559.2, | ,  5000,  4846, 15000, 14684, | , -3.4, 2407.8, 142.397, |, 11.5
9638.8, 139.8, | , 28.9, 10.0, 558.8, | ,  5000,  4843, 15000, 14560, | , -3.4, 2391.1, 140.498, |, 11.3
9639.8, 139.6, | , 28.9, 9.4, 557.9, | ,  5000,  4841, 15000, 14605, | , -3.4, 2391.6, 140.834, |, 9.5
9640.8, 141.3, | , 28.9, -0.7, 550.0, | ,  5000,  4842, 15000, 14608, | , -3.4, 2421.6, 142.617, |, 1.6
9641.8, 141.0, | , 28.9, -2.2, 548.9, | ,  5000,  4844, 15000, 14674, | , -3.4, 2422.0, 143.147, |, -1.4
9642.8, 139.7, | , 28.9, 10.2, 558.4, | ,  5000,  4848, 15000, 14560, | , -3.4, 2360.7, 138.747, |, 10.5
9643.9, 140.2, | , 28.9, 10.8, 558.6, | ,  5000,  4846, 15000, 14623, | , -3.4, 2412.6, 142.228, |, 11.8
9644.9, 139.7, | , 28.9, 10.1, 558.8, | ,  5000,  4847, 15000, 14639, | , -3.4, 2376.6, 140.232, |, 11.6
9645.9, 140.8, | , 28.9, 0.2, 550.6, | ,  5000,  4839, 15000, 14564, | , -3.4, 2423.7, 142.398, |, 2.5
9646.9, 141.3, | , 28.9, -0.8, 550.6, | ,  5000,  4841, 15000, 14609, | , -3.4, 2416.4, 142.320, |, 2.2
9647.9, 140.1, | , 28.9, 10.3, 558.9, | ,  5000,  4845, 15000, 14649, | , -3.4, 2390.3, 141.104, |, 11.7
9648.9, 139.7, | , 28.9, 10.2, 558.8, | ,  5000,  4844, 15000, 14594, | , -3.4, 2420.7, 142.483, |, 11.1
9649.9, 139.9, | , 28.9, 9.2, 558.3, | ,  5000,  4846, 15000, 14665, | , -3.4, 2383.0, 140.796, |, 11.3
9650.9, 140.4, | , 28.9, 8.2, 557.7, | ,  5000,  4842, 15000, 14564, | , -3.4, 2332.4, 137.079, |, 10.2
9651.9, 141.3, | , 28.9, -4.6, 546.6, | ,  5000,  4838, 15000, 14553, | , -3.4, 2357.7, 138.447, |, -1.8
9653.0, 141.0, | , 28.9, -0.1, 549.4, | ,  5000,  4848, 15000, 14665, | , -3.4, 2451.5, 144.854, |, 1.2
9654.0, 140.1, | , 28.9, 10.8, 559.4, | ,  5000,  4844, 15000, 14592, | , -3.4, 2404.0, 141.486, |, 11.7
9655.0, 139.8, | , 28.9, 10.2, 558.7, | ,  5000,  4843, 15000, 14587, | , -3.4, 2402.7, 141.367, |, 11.4
9656.0, 139.9, | , 28.9, 8.8, 557.4, | ,  5000,  4838, 15000, 14688, | , -3.4, 2383.4, 140.923, |, 10.1
9657.0, 140.7, | , 28.9, 0.9, 550.5, | ,  5000,  4845, 15000, 14575, | , -3.4, 2368.9, 139.311, |, 3.1
9658.0, 141.3, | , 28.9, 0.0, 550.4, | ,  5000,  4838, 15000, 14564, | , -3.4, 2452.8, 144.107, |, 2.0
9659.0, 139.9, | , 28.9, 9.6, 558.0, | ,  5000,  4840, 15000, 14631, | , -3.4, 2393.7, 141.133, |, 11.4
9660.0, 140.3, | , 28.9, 10.1, 558.9, | ,  5000,  4847, 15000, 14644, | , -3.4, 2392.4, 141.210, |, 11.2
9661.1, 140.3, | , 28.9, 9.2, 558.1, | ,  5000,  4838, 15000, 14551, | , -3.4, 2332.9, 136.978, |, 10.6
9662.1, 139.6, | , 29.0, 10.0, 558.5, | ,  5000,  4840, 15000, 14673, | , -3.4, 2359.0, 139.401, |, 11.8
9663.1, 141.5, | , 28.9, -7.1, 546.0, | ,  5000,  4842, 15000, 14540, | , -3.4, 2434.4, 142.872, |, -3.3
9664.1, 141.1, | , 28.9, 2.1, 552.2, | ,  5000,  4844, 15000, 14622, | , -3.4, 2419.8, 142.639, |, 4.3
9665.1, 139.8, | , 29.0, 9.9, 559.0, | ,  5000,  4845, 15000, 14650, | , -3.4, 2354.7, 139.016, |, 11.0
9666.1, 139.9, | , 28.9, 8.6, 557.7, | ,  5000,  4840, 15000, 14552, | , -3.4, 2380.9, 139.810, |, 10.1
9667.1, 139.8, | , 29.0, 10.0, 558.8, | ,  5000,  4842, 15000, 14602, | , -3.4, 2382.1, 140.266, |, 11.7
9668.1, 140.1, | , 29.0, 10.4, 554.4, | ,  5000,  4842, 15000, 14638, | , -3.4, 2327.7, 137.320, |, 11.9
9669.1, 140.9, | , 28.9, -0.4, 549.6, | ,  5000,  4839, 15000, 14637, | , -3.4, 2404.0, 141.777, |, 2.0
9670.2, 141.0, | , 29.0, -1.6, 547.6, | ,  5000,  4837, 15000, 14572, | , -3.4, 2428.8, 142.746, |, -2.1
9671.2, 140.3, | , 28.9, 9.3, 557.9, | ,  5000,  4848, 15000, 14659, | , -3.4, 2400.1, 141.775, |, 10.4
9672.2, 140.4, | , 29.0, 9.6, 558.2, | ,  5000,  4848, 15000, 14633, | , -3.4, 2362.4, 139.367, |, 10.0
9673.2, 139.6, | , 29.0, 10.6, 558.4, | ,  5000,  4841, 15000, 14583, | , -3.4, 2366.7, 139.215, |, 11.9
9674.2, 140.6, | , 28.9, 1.3, 551.6, | ,  5000,  4844, 15000, 14620, | , -3.4, 2359.0, 139.046, |, 3.8
9675.2, 141.1, | , 28.9, 2.3, 552.6, | ,  5000,  4845, 15000, 14602, | , -3.4, 2428.0, 142.980, |, 5.1
9676.2, 139.9, | , 29.0, 9.2, 558.1, | ,  5000,  4842, 15000, 14617, | , -3.4, 2422.0, 142.711, |, 10.7
9677.2, 139.7, | , 29.0, 10.4, 558.6, | ,  5000,  4846, 15000, 14650, | , -3.4, 2340.1, 138.160, |, 11.7
9678.2, 139.7, | , 29.0, 10.9, 559.1, | ,  5000,  4848, 15000, 14599, | , -3.4, 2370.1, 139.580, |, 12.4
9679.2, 140.0, | , 29.0, 10.7, 559.6, | ,  5000,  4839, 15000, 14651, | , -3.4, 2410.4, 142.264, |, 12.4
9680.2, 140.8, | , 29.0, -0.6, 549.8, | ,  5000,  4844, 15000, 14626, | , -3.4, 2395.4, 141.227, |, 1.8
9681.3, 140.8, | , 29.0, 0.1, 549.5, | ,  5000,  4836, 15000, 14611, | , -3.4, 2396.3, 141.112, |, 2.9
9682.3, 140.2, | , 29.0, 10.9, 559.1, | ,  5000,  4847, 15000, 14642, | , -3.4, 2327.3, 137.354, |, 12.1
9683.3, 140.0, | , 29.0, 11.0, 559.2, | ,  5000,  4845, 15000, 14552, | , -3.4, 2353.0, 138.217, |, 12.6
9684.3, 139.8, | , 29.0, 10.1, 558.4, | ,  5000,  4845, 15000, 14597, | , -3.4, 2414.7, 142.159, |, 11.4
9685.3, 140.6, | , 29.0, 1.6, 551.5, | ,  5000,  4839, 15000, 14584, | , -3.4, 2397.1, 140.988, |, 3.8
9686.3, 141.5, | , 29.0, -1.9, 550.2, | ,  5000,  4846, 15000, 14663, | , -3.4, 2380.9, 140.656, |, 1.6
9687.3, 139.7, | , 29.0, 10.1, 558.5, | ,  5000,  4839, 15000, 14572, | , -3.4, 2403.1, 141.248, |, 11.3
9688.3, 139.8, | , 29.0, 9.8, 558.0, | ,  5000,  4849, 15000, 14647, | , -3.4, 2475.5, 146.139, |, 11.6
9689.3, 140.2, | , 29.0, 10.6, 558.9, | ,  5000,  4841, 15000, 14629, | , -3.4, 2354.3, 138.813, |, 11.8
9690.3, 139.8, | , 29.0, 9.7, 558.7, | ,  5000,  4848, 15000, 14622, | , -3.4, 2363.3, 139.338, |, 11.7
9691.4, 141.0, | , 29.0, -1.5, 548.3, | ,  5000,  4831, 15000, 14618, | , -3.4, 2384.7, 140.451, |, 0.9
9692.4, 141.0, | , 29.0, -1.4, 550.0, | ,  5000,  4843, 15000, 14605, | , -3.4, 2372.7, 139.742, |, 1.5
9693.4, 140.2, | , 29.0, 10.6, 558.7, | ,  5000,  4846, 15000, 14599, | , -3.4, 2428.4, 142.991, |, 11.9
9694.4, 139.8, | , 29.0, 9.9, 558.2, | ,  5000,  4845, 15000, 14594, | , -3.4, 2384.7, 140.378, |, 11.4
9695.4, 139.6, | , 29.0, 10.5, 558.8, | ,  5000,  4840, 15000, 14586, | , -3.4, 2338.0, 137.541, |, 12.0
9696.4, 141.1, | , 29.0, 1.1, 551.2, | ,  5000,  4836, 15000, 14578, | , -3.4, 2375.3, 139.640, |, 2.9
9697.4, 141.1, | , 29.0, 1.9, 552.2, | ,  5000,  4843, 15000, 14584, | , -3.4, 2440.8, 143.582, |, 4.5
9698.4, 139.8, | , 29.0, 10.5, 558.4, | ,  5000,  4847, 15000, 14662, | , -3.4, 2372.3, 140.150, |, 11.5
9699.4, 139.6, | , 29.0, 10.6, 558.4, | ,  5000,  4839, 15000, 14545, | , -3.4, 2360.3, 138.548, |, 12.0
9700.4, 140.1, | , 29.0, 11.0, 559.2, | ,  5000,  4844, 15000, 14630, | , -3.4, 2439.5, 143.854, |, 12.2
9701.5, 139.8, | , 29.0, 9.1, 557.2, | ,  5000,  4845, 15000, 14634, | , -3.4, 2370.1, 139.811, |, 10.7
9702.5, 140.9, | , 29.0, -0.8, 550.4, | ,  5000,  4840, 15000, 14545, | , -3.4, 2383.0, 139.893, |, 1.9
9703.5, 140.8, | , 29.0, -1.0, 549.5, | ,  5000,  4842, 15000, 14600, | , -3.4, 2358.1, 138.835, |, 1.8
9704.5, 140.0, | , 29.0, 10.7, 558.9, | ,  5000,  4845, 15000, 14622, | , -3.4, 2338.0, 137.836, |, 12.1
9705.5, 139.7, | , 29.0, 10.6, 558.5, | ,  5000,  4839, 15000, 14575, | , -3.4, 2435.7, 143.183, |, 12.1
9706.5, 139.9, | , 29.0, 9.5, 558.3, | ,  5000,  4843, 15000, 14660, | , -3.4, 2389.4, 141.116, |, 11.6
9707.5, 140.9, | , 29.0, 1.8, 551.4, | ,  5000,  4839, 15000, 14594, | , -3.4, 2352.1, 138.423, |, 4.2
9708.5, 140.6, | , 29.0, 1.0, 551.8, | ,  5000,  4839, 15000, 14545, | , -3.4, 2437.8, 143.097, |, 3.9
9709.5, 139.7, | , 29.0, 10.1, 558.5, | ,  5000,  4840, 15000, 14631, | , -3.4, 2443.4, 144.059, |, 11.8
9710.5, 140.0, | , 29.0, 10.9, 558.9, | ,  5000,  4843, 15000, 14629, | , -3.4, 2429.3, 143.239, |, 12.2
9711.6, 140.2, | , 29.0, 9.5, 558.0, | ,  5000,  4843, 15000, 14597, | , -3.4, 2353.4, 138.543, |, 11.1
9712.6, 139.7, | , 29.0, 10.3, 558.1, | ,  5000,  4844, 15000, 14614, | , -3.4, 2385.6, 140.567, |, 11.7
9713.6, 140.8, | , 29.0, -0.3, 549.9, | ,  5000,  4836, 15000, 14571, | , -3.4, 2339.7, 137.508, |, 2.0
9714.6, 141.0, | , 29.0, -1.1, 549.9, | ,  5000,  4845, 15000, 14628, | , -3.4, 2351.3, 138.657, |, 1.7
9715.6, 140.1, | , 29.0, 11.1, 559.2, | ,  5000,  4841, 15000, 14567, | , -3.4, 2330.3, 136.959, |, 12.5
9716.6, 139.9, | , 29.0, 9.3, 557.7, | ,  5000,  4847, 15000, 14632, | , -3.4, 2389.8, 140.968, |, 10.7
9717.6, 140.0, | , 29.0, 10.9, 559.2, | ,  5000,  4843, 15000, 14613, | , -3.4, 2397.6, 141.255, |, 12.4
9718.6, 141.1, | , 29.0, 1.6, 551.5, | ,  5000,  4840, 15000, 14549, | , -3.4, 2429.7, 142.654, |, 3.9
9719.6, 140.9, | , 29.0, -0.9, 550.0, | ,  5000,  4847, 15000, 14666, | , -3.4, 2404.8, 142.098, |, 2.1
9720.6, 139.7, | , 29.0, 10.6, 558.9, | ,  5000,  4848, 15000, 14643, | , -3.4, 2399.7, 141.632, |, 11.8
9721.7, 140.2, | , 29.0, 9.6, 557.6, | ,  5000,  4847, 15000, 14572, | , -3.4, 2330.3, 137.040, |, 11.2
9722.7, 139.7, | , 29.0, 10.5, 558.3, | ,  5000,  4848, 15000, 14624, | , -3.4, 2335.9, 137.747, |, 11.5
9723.7, 139.6, | , 29.0, 10.5, 558.8, | ,  5000,  4840, 15000, 14574, | , -3.4, 2377.4, 139.771, |, 11.8
9724.7, 140.9, | , 29.0, -0.6, 550.3, | ,  5000,  4840, 15000, 14566, | , -3.4, 2424.1, 142.452, |, 1.6
9725.7, 141.0, | , 29.0, 2.3, 552.5, | ,  5000,  4842, 15000, 14615, | , -3.4, 2426.7, 142.972, |, 4.9
9726.7, 139.9, | , 29.0, 8.5, 557.5, | ,  5000,  4841, 15000, 14619, | , -3.4, 2399.3, 141.386, |, 10.7
9727.7, 139.8, | , 29.0, 10.3, 558.9, | ,  5000,  4847, 15000, 14673, | , -3.4, 2385.6, 141.007, |, 11.6
9728.7, 139.8, | , 29.0, 10.3, 558.6, | ,  5000,  4844, 15000, 14575, | , -3.4, 2296.9, 135.074, |, 11.7
9729.7, 141.0, | , 29.0, 1.6, 551.8, | ,  5000,  4840, 15000, 14669, | , -3.4, 2335.9, 138.007, |, 4.1
9730.7, 140.9, | , 29.0, -1.7, 549.7, | ,  5000,  4838, 15000, 14591, | , -3.4, 2446.0, 143.904, |, 2.7
9731.8, 140.0, | , 29.0, 8.5, 557.4, | ,  5000,  4848, 15000, 14624, | , -3.4, 2424.6, 142.954, |, 10.3
9732.8, 140.1, | , 29.0, 10.2, 558.7, | ,  5000,  4851, 15000, 14571, | , -3.4, 2422.0, 142.438, |, 12.2
9733.8, 139.7, | , 29.0, 9.8, 557.8, | ,  5000,  4842, 15000, 14619, | , -3.4, 2380.0, 140.260, |, 11.8
9734.8, 139.7, | , 29.0, 10.3, 558.2, | ,  5000,  4842, 15000, 14605, | , -3.4, 2405.3, 141.648, |, 11.6
9735.8, 141.5, | , 29.0, -0.5, 549.6, | ,  5000,  4849, 15000, 14658, | , -3.4, 2404.4, 142.034, |, 2.5
9736.8, 141.4, | , 29.0, 0.6, 550.7, | ,  5000,  4839, 15000, 14616, | , -3.4, 2314.0, 136.338, |, 1.2
9737.8, 139.8, | , 29.0, 10.2, 557.9, | ,  5000,  4847, 15000, 14621, | , -3.4, 2389.0, 140.838, |, 11.4
9738.8, 139.7, | , 29.0, 9.7, 558.4, | ,  5000,  4839, 15000, 14544, | , -3.4, 2362.4, 138.670, |, 11.9
9739.8, 140.0, | , 29.0, 10.1, 558.7, | ,  5000,  4839, 15000, 14628, | , -3.4, 2416.8, 142.464, |, 12.1
9740.9, 140.8, | , 29.0, 1.1, 550.6, | ,  5000,  4841, 15000, 14586, | , -3.4, 2417.7, 142.227, |, 3.3
9741.9, 141.1, | , 29.0, -2.0, 550.6, | ,  5000,  4843, 15000, 14632, | , -3.4, 2359.9, 139.179, |, 3.0
9742.9, 140.1, | , 29.0, 10.3, 559.0, | ,  5000,  4844, 15000, 14617, | , -3.4, 2378.3, 140.161, |, 12.0
9743.9, 139.7, | , 29.0, 10.1, 558.2, | ,  5000,  4843, 15000, 14575, | , -3.4, 2375.7, 139.692, |, 11.5
9744.9, 139.9, | , 29.0, 9.4, 558.1, | ,  5000,  4843, 15000, 14667, | , -3.4, 2398.4, 141.700, |, 11.8
9745.9, 139.7, | , 29.0, 10.0, 558.2, | ,  5000,  4846, 15000, 14615, | , -3.4, 2361.1, 139.153, |, 11.9
9746.9, 141.5, | , 29.0, -0.9, 549.5, | ,  5000,  4840, 15000, 14540, | , -3.4, 2419.0, 141.957, |, 1.1
9747.9, 140.9, | , 29.0, 0.1, 550.8, | ,  5000,  4840, 15000, 14624, | , -3.4, 2380.0, 140.284, |, 2.5
9748.9, 139.6, | , 29.0, 9.8, 557.7, | ,  5000,  4846, 15000, 14560, | , -3.4, 2379.1, 139.812, |, 11.7
9749.9, 139.7, | , 29.0, 10.1, 558.3, | ,  5000,  4842, 15000, 14626, | , -3.4, 2419.8, 142.650, |, 11.5
9751.0, 140.0, | , 29.0, 10.7, 558.2, | ,  5000,  4846, 15000, 14614, | , -3.4, 2362.9, 139.243, |, 11.6
9752.0, 141.0, | , 29.0, -0.2, 549.8, | ,  5000,  4845, 15000, 14628, | , -3.4, 2395.0, 141.228, |, 2.2
9753.0, 141.3, | , 29.0, -0.4, 549.8, | ,  5000,  4845, 15000, 14564, | , -3.4, 2342.7, 137.700, |, 1.8
9754.0, 140.2, | , 29.0, 10.3, 558.6, | ,  5000,  4840, 15000, 14609, | , -3.4, 2410.8, 141.985, |, 11.7
9755.0, 139.7, | , 29.0, 10.1, 558.1, | ,  5000,  4842, 15000, 14645, | , -3.4, 2374.9, 140.143, |, 11.8
9756.0, 139.7, | , 29.0, 10.2, 558.1, | ,  5000,  4844, 15000, 14601, | , -3.4, 2416.0, 142.254, |, 11.4
9757.0, 139.9, | , 29.0, 9.2, 557.5, | ,  5000,  4832, 15000, 14531, | , -3.4, 2382.1, 139.681, |, 10.8
9758.0, 141.4, | , 29.0, -0.8, 549.7, | ,  5000,  4839, 15000, 14675, | , -3.4, 2375.7, 140.386, |, 2.5
9759.0, 140.8, | , 29.0, -0.9, 549.4, | ,  5000,  4840, 15000, 14586, | , -3.4, 2328.6, 136.987, |, 1.8
9760.0, 139.6, | , 29.0, 10.5, 558.2, | ,  5000,  4843, 15000, 14602, | , -3.4, 2354.7, 138.658, |, 12.3
9761.1, 140.1, | , 29.0, 11.0, 558.8, | ,  5000,  4849, 15000, 14607, | , -3.4, 2417.3, 142.411, |, 12.3
9762.1, 140.1, | , 29.0, 8.7, 558.5, | ,  5000,  4839, 15000, 14579, | , -3.4, 2375.7, 139.703, |, 11.4
9763.1, 140.7, | , 29.0, 1.4, 551.0, | ,  5000,  4841, 15000, 14578, | , -3.4, 2442.1, 143.599, |, 3.9
9764.1, 141.2, | , 29.0, -0.1, 549.8, | ,  5000,  4841, 15000, 14649, | , -3.4, 2376.1, 140.242, |, 2.8
9765.1, 140.4, | , 29.0, 2.1, 557.5, | ,  5000,  4848, 15000, 14634, | , -3.4, 2350.0, 138.644, |, 10.8
9766.1, 139.6, | , 29.0, 10.2, 558.1, | ,  5000,  4842, 15000, 14545, | , -3.4, 2321.3, 136.285, |, 11.5
9767.1, 139.8, | , 29.0, 8.6, 557.4, | ,  5000,  4839, 15000, 14600, | , -3.4, 2312.3, 136.125, |, 10.6
9768.1, 140.0, | , 29.0, 11.1, 558.8, | ,  5000,  4845, 15000, 14590, | , -3.4, 2317.9, 136.423, |, 12.4
9769.1, 141.3, | , 29.0, -3.5, 546.0, | ,  5000,  4832, 15000, 14593, | , -3.4, 2335.4, 137.384, |, -0.8
9770.2, 140.6, | , 29.0, 2.2, 548.9, | ,  5000,  4843, 15000, 14624, | , -3.4, 2315.7, 136.517, |, 4.5
9771.2, 140.2, | , 29.0, 10.2, 558.1, | ,  5000,  4844, 15000, 14586, | , -3.4, 2313.2, 136.109, |, 12.0
9772.2, 139.9, | , 29.0, 8.8, 556.7, | ,  5000,  4841, 15000, 14598, | , -3.4, 2336.7, 137.553, |, 10.3
9773.2, 139.7, | , 29.0, 9.8, 558.1, | ,  5000,  4848, 15000, 14650, | , -3.4, 2331.2, 137.648, |, 11.6
9774.2, 141.2, | , 29.0, -0.1, 550.9, | ,  5000,  4845, 15000, 14637, | , -3.4, 2328.2, 137.355, |, 3.7
9775.2, 141.2, | , 29.0, -0.4, 549.5, | ,  5000,  4844, 15000, 14560, | , -3.4, 2320.4, 136.359, |, 2.0
9776.2, 140.7, | , 29.0, -1.7, 546.8, | ,  5000,  4841, 15000, 14594, | , -3.4, 2320.4, 136.580, |, 2.0
9777.2, 140.0, | , 29.0, 8.7, 556.4, | ,  5000,  4848, 15000, 14669, | , -3.4, 2321.7, 137.231, |, 10.6
9778.2, 140.1, | , 29.0, 10.2, 558.6, | ,  5000,  4846, 15000, 14612, | , -3.4, 2321.7, 136.810, |, 12.0
9779.2, 140.3, | , 29.0, 9.0, 557.0, | ,  5000,  4844, 15000, 14585, | , -3.4, 2322.6, 136.654, |, 10.9
9780.2, 140.8, | , 29.0, 1.1, 549.5, | ,  5000,  4846, 15000, 14641, | , -3.4, 2314.9, 136.612, |, 3.1
9781.3, 140.6, | , 29.0, 1.5, 551.6, | ,  5000,  4839, 15000, 14522, | , -3.4, 2315.3, 135.755, |, 4.8
9782.3, 140.3, | , 29.0, 8.1, 556.9, | ,  5000,  4838, 15000, 14623, | , -3.4, 2315.7, 136.480, |, 10.5
9783.3, 140.1, | , 29.0, 10.2, 557.6, | ,  5000,  4846, 15000, 14602, | , -3.4, 2326.0, 136.993, |, 11.9
9784.3, 139.8, | , 29.0, 10.1, 557.9, | ,  5000,  4841, 15000, 14612, | , -3.4, 2324.3, 136.928, |, 11.3
9785.3, 139.7, | , 29.0, 10.7, 558.1, | ,  5000,  4851, 15000, 14650, | , -3.4, 2323.4, 137.221, |, 12.1
9786.3, 141.2, | , 29.0, -0.4, 549.9, | ,  5000,  4838, 15000, 14507, | , -3.4, 2320.4, 135.942, |, 2.5
9787.3, 140.9, | , 29.0, -0.6, 548.0, | ,  5000,  4837, 15000, 14607, | , -3.4, 2313.6, 136.237, |, 2.7
9788.3, 139.7, | , 29.0, 10.2, 558.3, | ,  5000,  4844, 15000, 14608, | , -3.4, 2339.7, 137.822, |, 11.8
9789.3, 140.0, | , 29.0, 10.8, 557.8, | ,  5000,  4839, 15000, 14589, | , -3.4, 2317.0, 136.322, |, 12.5
9790.4, 139.7, | , 29.0, 10.6, 553.2, | ,  5000,  4839, 15000, 14642, | , -3.4, 2316.6, 136.666, |, 11.4
9791.4, 140.7, | , 29.0, 1.4, 550.4, | ,  5000,  4841, 15000, 14553, | , -3.4, 2314.0, 135.909, |, 3.6
9792.4, 141.0, | , 29.0, -1.9, 546.8, | ,  5000,  4840, 15000, 14658, | , -3.4, 2337.6, 138.032, |, 0.9
9793.4, 139.9, | , 29.0, 10.8, 558.3, | ,  5000,  4842, 15000, 14565, | , -3.4, 2334.6, 137.206, |, 12.5
9794.4, 139.7, | , 29.0, 10.4, 558.1, | ,  5000,  4846, 15000, 14615, | , -3.4, 2322.6, 136.881, |, 11.5
9795.4, 139.6, | , 29.0, 10.6, 558.2, | ,  5000,  4842, 15000, 14606, | , -3.4, 191.5, 11.302, |, 12.1
9796.4, 140.3, | , 29.0, 10.5, 558.2, | ,  5000,  4848, 15000, 14675, | , -3.4, 194.1, 11.498, |, 11.9
9797.4, 140.9, | , 29.0, -1.3, 548.6, | ,  5000,  4832, 15000, 14553, | , -3.4, 215.9, 12.702, |, 1.0
9798.4, 140.9, | , 29.0, -0.3, 548.9, | ,  5000,  4839, 15000, 14624, | , -3.4, 276.8, 16.345, |, 1.8
9799.4, 140.0, | , 29.0, 10.5, 557.8, | ,  5000,  4841, 15000, 14604, | , -3.4, 286.6, 16.912, |, 12.0
9800.5, 140.0, | , 29.0, 11.2, 558.5, | ,  5000,  4845, 15000, 14654, | , -3.4, 348.3, 20.609, |, 12.3
9801.5, 139.6, | , 29.0, 10.4, 558.4, | ,  5000,  4842, 15000, 14576, | , -3.4, 355.2, 20.927, |, 11.9
9802.5, 140.8, | , 29.0, 0.2, 550.6, | ,  5000,  4843, 15000, 14670, | , -3.4, 365.9, 21.663, |, 3.5
9803.5, 141.0, | , 29.0, 2.0, 551.6, | ,  5000,  4842, 15000, 14584, | , -3.4, 397.1, 23.409, |, 4.1
9804.5, 140.2, | , 29.0, 11.0, 558.6, | ,  5000,  4847, 15000, 14634, | , -3.4, 428.0, 25.298, |, 12.3
9805.5, 139.8, | , 29.0, 10.6, 557.9, | ,  5000,  4844, 15000, 14601, | , -3.4, 454.1, 26.791, |, 11.9
9806.5, 139.6, | , 29.0, 10.3, 558.4, | ,  5000,  4840, 15000, 14587, | , -3.4, 499.1, 29.419, |, 11.8
9807.5, 140.3, | , 29.0, 9.8, 557.2, | ,  5000,  4833, 15000, 14576, | , -3.4, 540.7, 31.838, |, 11.4
9808.5, 140.8, | , 29.0, -0.7, 549.0, | ,  5000,  4838, 15000, 14597, | , -3.4, 579.7, 34.177, |, 1.7
9809.5, 140.6, | , 29.0, -0.8, 548.9, | ,  5000,  4841, 15000, 14613, | , -3.4, 622.9, 36.762, |, 1.7
9810.6, 140.2, | , 29.0, 9.9, 557.6, | ,  5000,  4844, 15000, 14657, | , -3.4, 618.7, 36.597, |, 11.4
9811.6, 139.6, | , 29.0, 10.6, 558.0, | ,  5000,  4843, 15000, 14570, | , -3.4, 679.5, 40.012, |, 11.8
9812.6, 140.0, | , 29.0, 8.0, 556.7, | ,  5000,  4837, 15000, 14620, | , -3.4, 684.2, 40.382, |, 9.3
9813.6, 141.0, | , 29.0, -1.3, 549.9, | ,  5000,  4840, 15000, 14619, | , -3.4, 700.5, 41.345, |, 2.9
9814.6, 141.3, | , 29.0, 2.1, 550.5, | ,  5000,  4847, 15000, 14556, | , -3.4, 740.3, 43.570, |, 4.2
9815.6, 139.7, | , 29.0, 10.5, 557.6, | ,  5000,  4846, 15000, 14596, | , -3.4, 795.6, 46.914, |, 12.0
9816.6, 139.6, | , 29.0, 10.4, 557.8, | ,  5000,  4839, 15000, 14584, | , -3.4, 811.9, 47.829, |, 11.3
9817.6, 140.2, | , 29.0, 8.6, 557.0, | ,  5000,  4844, 15000, 14635, | , -3.4, 846.6, 50.016, |, 11.0
9818.6, 139.7, | , 29.0, 10.6, 558.2, | ,  5000,  4843, 15000, 14598, | , -3.4, 840.6, 49.563, |, 11.8
9819.6, 140.8, | , 29.0, -1.2, 548.9, | ,  5000,  4838, 15000, 14598, | , -3.4, 902.3, 53.183, |, 1.7
9820.7, 140.9, | , 29.0, 1.5, 550.1, | ,  5000,  4850, 15000, 14607, | , -3.4, 961.4, 56.727, |, 2.4
9821.7, 140.1, | , 29.0, 10.2, 558.0, | ,  5000,  4839, 15000, 14618, | , -3.4, 934.0, 55.111, |, 11.7
9822.7, 139.9, | , 29.0, 8.5, 556.2, | ,  5000,  4841, 15000, 14594, | , -3.4, 994.4, 58.605, |, 10.1
9823.7, 139.7, | , 29.0, 10.2, 557.8, | ,  5000,  4843, 15000, 14598, | , -3.4, 1044.5, 61.574, |, 11.4
9824.7, 140.8, | , 29.0, 1.3, 551.1, | ,  5000,  4846, 15000, 14643, | , -3.4, 1082.2, 63.951, |, 3.7
9825.7, 141.2, | , 29.0, -0.7, 549.0, | ,  5000,  4841, 15000, 14573, | , -3.4, 1077.9, 63.454, |, 1.6
9826.7, 139.6, | , 29.0, 9.9, 557.7, | ,  5000,  4840, 15000, 14605, | , -3.4, 1095.9, 64.619, |, 11.5
9827.7, 140.0, | , 29.0, 9.0, 557.0, | ,  5000,  4844, 15000, 14652, | , -3.4, 1186.3, 70.124, |, 10.9
9828.7, 140.1, | , 29.0, 10.4, 557.9, | ,  5000,  4844, 15000, 14611, | , -3.4, 1159.8, 68.409, |, 12.1
9829.7, 139.7, | , 29.0, 10.2, 557.8, | ,  5000,  4839, 15000, 14549, | , -3.4, 1203.5, 70.738, |, 11.4
9830.8, 140.9, | , 29.0, -1.0, 548.7, | ,  5000,  4842, 15000, 14605, | , -3.4, 1219.3, 71.887, |, 1.8
9831.8, 141.4, | , 29.0, 1.1, 550.6, | ,  5000,  4843, 15000, 14583, | , -3.4, 1276.3, 75.162, |, 3.2
9832.8, 139.9, | , 29.0, 8.9, 556.8, | ,  5000,  4852, 15000, 14616, | , -3.4, 1276.3, 75.324, |, 9.9
9833.8, 139.8, | , 29.0, 10.0, 557.7, | ,  5000,  4844, 15000, 14606, | , -3.4, 1299.5, 76.620, |, 11.2
9834.8, 139.8, | , 29.0, 10.3, 557.5, | ,  5000,  4845, 15000, 14592, | , -3.4, 1329.4, 78.331, |, 11.4
9835.8, 140.8, | , 29.0, 0.7, 549.7, | ,  5000,  4843, 15000, 14685, | , -3.4, 1369.7, 81.082, |, 3.7
9836.8, 140.9, | , 29.0, -1.2, 548.3, | ,  5000,  4838, 15000, 14544, | , -3.4, 1383.4, 81.277, |, 1.8
9837.8, 140.0, | , 29.0, 8.4, 556.8, | ,  5000,  4854, 15000, 14631, | , -3.4, 1426.3, 84.236, |, 10.5
9838.8, 139.9, | , 29.0, 9.8, 557.6, | ,  5000,  4841, 15000, 14614, | , -3.4, 1432.3, 84.462, |, 11.6
9839.8, 140.2, | , 29.0, 10.2, 557.5, | ,  5000,  4842, 15000, 14594, | , -3.4, 1540.7, 90.756, |, 11.9
9840.9, 139.7, | , 29.0, 9.8, 557.5, | ,  5000,  4845, 15000, 14631, | , -3.4, 1498.3, 88.439, |, 11.7
9841.9, 140.9, | , 29.0, -1.3, 549.2, | ,  5000,  4840, 15000, 14636, | , -3.4, 1535.1, 90.613, |, 1.4
9842.9, 141.4, | , 29.0, -0.3, 549.0, | ,  5000,  4845, 15000, 14580, | , -3.4, 1571.1, 92.491, |, 2.1
9843.9, 140.1, | , 29.0, 10.4, 557.6, | ,  5000,  4849, 15000, 14669, | , -3.4, 1573.7, 93.089, |, 12.0
9844.9, 139.8, | , 29.0, 10.1, 557.0, | ,  5000,  4847, 15000, 14602, | , -3.4, 1632.4, 96.211, |, 11.9
9845.9, 139.6, | , 29.0, 10.6, 557.5, | ,  5000,  4845, 15000, 14655, | , -3.4, 1603.2, 94.746, |, 12.0
