Repository: jdhuang-csm/Ru-BCA

## Methods
* (BaO)<sub>x</sub>-(CaO)<sub>y</sub>-(Al<sub>2</sub>O<sub>3</sub>)<sub>1-x-y</sub> (BCA) catalyst supports were synthesized via sol-gel and solid-state methods. 
* Ru/BCA catalysts were prepared via incipient wetness impregnation to achieve 1 wt. % Ru loading.
* Ammonia synthesis rates were measured for Ru/BCA catalysts in a packed-bed reactor at 480-600<sup>o</sup>C, 10 bar, and space velocities up to 1.3 x 10<sup>6</sup> ml g<sub>cat</sub><sup>-1</sup> h<sup>-1</sup>.
* A machine learning (ML) model was employed to improve understanding of the behavior of Ru/BCA catalysts.
* A microkinetic model was developed to describe the best-performing catalyst.

File: data/init_files_Cadigan/BAdC_doubann_2017-06-16-01.txt (part 25 of 43)
********** Start test **********
Elapsed time, Pressure, | , LJtemp(C), Inner-Temp, Outer-Temp, | , N2-set, N2-flow, H2-set, H2-flow, | , pH, NH3_ppm, NH3_Prod_rate, |, In222Temp
9446.2, 140.5, | , 26.6, 11.6, 594.6, | ,  5000,  4843, 15000, 14609, | , -3.4, 221.5, 11.239, |, 11.6
9447.2, 140.8, | , 26.6, 10.9, 593.7, | ,  5000,  4845, 15000, 14603, | , -3.4, 209.1, 10.606, |, 11.1
9448.2, 140.3, | , 26.6, 10.8, 593.6, | ,  5000,  4835, 15000, 14595, | , -3.4, 211.2, 10.705, |, 11.2
9449.2, 142.1, | , 26.6, 2.4, 587.4, | ,  5000,  4837, 15000, 14592, | , -3.4, 212.5, 10.769, |, 3.8
9450.2, 142.2, | , 26.6, 2.5, 588.3, | ,  5000,  4832, 15000, 14579, | , -3.4, 219.8, 11.128, |, 4.0
9451.3, 140.5, | , 26.6, 10.9, 594.0, | ,  5000,  4846, 15000, 14606, | , -3.4, 214.6, 10.891, |, 11.3
9452.3, 140.6, | , 26.6, 10.0, 593.3, | ,  5000,  4847, 15000, 14600, | , -3.4, 208.2, 10.562, |, 10.3
9453.3, 140.9, | , 26.6, 11.5, 594.7, | ,  5000,  4842, 15000, 14602, | , -3.4, 215.9, 10.952, |, 11.7
9454.3, 140.6, | , 26.6, 11.6, 594.2, | ,  5000,  4836, 15000, 14616, | , -3.4, 210.8, 10.695, |, 11.7
9455.3, 142.0, | , 26.6, 1.8, 587.8, | ,  5000,  4836, 15000, 14572, | , -3.4, 205.2, 10.389, |, 3.3
9456.3, 140.4, | , 26.6, 10.9, 593.8, | ,  5000,  4846, 15000, 14626, | , -3.4, 218.1, 11.076, |, 11.3
9457.3, 141.0, | , 26.6, 10.6, 593.6, | ,  5000,  4845, 15000, 14607, | , -3.4, 215.9, 10.956, |, 10.9
9458.3, 140.4, | , 26.6, 10.9, 594.0, | ,  5000,  4838, 15000, 14598, | , -3.4, 209.9, 10.643, |, 11.3
9459.3, 140.4, | , 26.6, 10.6, 594.0, | ,  5000,  4843, 15000, 14604, | , -3.4, 208.2, 10.562, |, 10.8
9460.4, 141.7, | , 26.6, 3.9, 587.9, | ,  5000,  4842, 15000, 14620, | , -3.4, 204.3, 10.375, |, 5.0
9461.4, 142.4, | , 26.6, 3.1, 587.1, | ,  5000,  4837, 15000, 14627, | , -3.4, 243.3, 12.354, |, 4.1
9462.4, 140.7, | , 26.6, 9.9, 592.6, | ,  5000,  4844, 15000, 14610, | , -3.4, 210.3, 10.675, |, 10.2
9463.4, 140.7, | , 26.6, 11.5, 594.3, | ,  5000,  4839, 15000, 14602, | , -3.4, 208.6, 10.581, |, 11.5
9464.4, 140.7, | , 26.6, 11.3, 594.1, | ,  5000,  4840, 15000, 14585, | , -3.4, 245.5, 12.439, |, 11.7
9465.4, 140.5, | , 26.6, 10.7, 593.4, | ,  5000,  4845, 15000, 14617, | , -3.4, 227.1, 11.527, |, 11.1
9466.4, 141.7, | , 26.6, 4.7, 589.1, | ,  5000,  4844, 15000, 14617, | , -3.4, 204.3, 10.374, |, 5.7
9467.4, 140.9, | , 26.6, 10.1, 593.5, | ,  5000,  4842, 15000, 14606, | , -3.4, 242.5, 12.301, |, 10.9
9468.4, 140.4, | , 26.6, 10.9, 593.6, | ,  5000,  4849, 15000, 14620, | , -3.4, 236.9, 12.031, |, 11.0
9469.5, 140.4, | , 26.6, 10.9, 593.7, | ,  5000,  4843, 15000, 14576, | , -3.4, 217.6, 11.024, |, 11.3
9470.5, 140.6, | , 26.6, 11.5, 593.6, | ,  5000,  4846, 15000, 14605, | , -3.4, 224.5, 11.390, |, 11.8
9471.5, 141.9, | , 26.6, 4.5, 588.1, | ,  5000,  4841, 15000, 14613, | , -3.4, 220.6, 11.196, |, 5.6
9472.5, 142.3, | , 26.6, 1.3, 586.0, | ,  5000,  4837, 15000, 14575, | , -3.4, 206.1, 10.435, |, 2.7
9473.5, 140.3, | , 26.6, 10.9, 592.9, | ,  5000,  4844, 15000, 14612, | , -3.4, 218.9, 11.110, |, 11.3
9474.5, 140.9, | , 26.6, 11.3, 593.4, | ,  5000,  4844, 15000, 14605, | , -3.4, 207.8, 10.541, |, 11.6
9475.5, 140.4, | , 26.6, 11.0, 593.3, | ,  5000,  4843, 15000, 14602, | , -3.4, 220.2, 11.169, |, 11.3
9476.5, 140.4, | , 26.6, 10.9, 593.1, | ,  5000,  4841, 15000, 14591, | , -3.4, 207.3, 10.511, |, 11.4
9477.5, 141.8, | , 26.6, 3.7, 588.3, | ,  5000,  4842, 15000, 14599, | , -3.4, 215.1, 10.907, |, 5.5
9478.5, 140.6, | , 26.6, 11.5, 593.5, | ,  5000,  4840, 15000, 14583, | , -3.4, 209.1, 10.592, |, 11.6
9479.6, 140.3, | , 26.6, 10.8, 593.2, | ,  5000,  4836, 15000, 14624, | , -3.4, 239.9, 12.179, |, 11.1
9480.6, 140.5, | , 26.6, 10.8, 593.2, | ,  5000,  4847, 15000, 14621, | , -3.4, 208.2, 10.574, |, 11.1
9481.6, 140.7, | , 26.6, 11.4, 594.0, | ,  5000,  4847, 15000, 14587, | , -3.4, 207.8, 10.533, |, 11.9
9482.6, 141.7, | , 26.6, 3.1, 586.9, | ,  5000,  4841, 15000, 14603, | , -3.4, 214.6, 10.887, |, 4.4
9483.6, 142.3, | , 26.6, 2.6, 586.9, | ,  5000,  4837, 15000, 14610, | , -3.4, 205.2, 10.410, |, 3.1
9484.6, 140.6, | , 26.6, 11.3, 593.8, | ,  5000,  4841, 15000, 14589, | , -3.4, 205.6, 10.423, |, 11.8
9485.6, 140.6, | , 26.6, 11.4, 593.6, | ,  5000,  4843, 15000, 14605, | , -3.4, 206.1, 10.454, |, 6.9
9486.6, 140.4, | , 26.6, 10.9, 593.1, | ,  5000,  4835, 15000, 14609, | , -3.4, 239.0, 12.125, |, 11.2
9487.6, 140.6, | , 26.7, 9.7, 592.2, | ,  5000,  4842, 15000, 14612, | , -3.4, 241.2, 12.240, |, 10.1
9488.7, 141.9, | , 26.6, 5.0, 586.5, | ,  5000,  4842, 15000, 14621, | , -3.4, 234.3, 11.898, |, 5.8
9489.7, 140.6, | , 26.6, 10.8, 592.9, | ,  5000,  4844, 15000, 14597, | , -3.4, 228.3, 11.579, |, 11.3
9490.7, 140.5, | , 26.6, 10.8, 593.7, | ,  5000,  4835, 15000, 14605, | , -3.4, 233.9, 11.862, |, 11.4
9491.7, 140.7, | , 26.6, 11.4, 593.5, | ,  5000,  4844, 15000, 14628, | , -3.4, 214.6, 10.902, |, 12.1
9492.7, 140.7, | , 26.7, 9.3, 592.1, | ,  5000,  4844, 15000, 14605, | , -3.4, 203.1, 10.303, |, 10.3
9493.7, 141.7, | , 26.6, 3.9, 587.8, | ,  5000,  4832, 15000, 14613, | , -3.4, 236.9, 12.017, |, 5.0
9494.7, 142.4, | , 26.6, 3.1, 586.1, | ,  5000,  4839, 15000, 14587, | , -3.4, 204.3, 10.355, |, 3.7
9495.7, 141.0, | , 26.7, 11.1, 593.3, | ,  5000,  4842, 15000, 14607, | , -3.4, 206.1, 10.455, |, 11.3
9496.8, 140.6, | , 26.7, 10.5, 592.5, | ,  5000,  4845, 15000, 14619, | , -3.4, 220.6, 11.202, |, 11.1
9497.8, 141.2, | , 26.6, 9.8, 591.6, | ,  5000,  4846, 15000, 14611, | , -3.4, 208.2, 10.568, |, 10.6
9498.8, 140.5, | , 26.7, 10.7, 592.7, | ,  5000,  4841, 15000, 14608, | , -3.4, 213.3, 10.824, |, 11.1
9499.8, 141.8, | , 26.6, 4.2, 587.5, | ,  5000,  4837, 15000, 14585, | , -3.4, 236.0, 11.959, |, 5.5
9500.8, 140.2, | , 26.6, 10.4, 593.0, | ,  5000,  4837, 15000, 14583, | , -3.4, 221.9, 11.242, |, 10.9
9501.8, 140.7, | , 26.7, 11.0, 592.8, | ,  5000,  4848, 15000, 14608, | , -3.4, 209.1, 10.610, |, 11.4
9502.8, 140.9, | , 26.6, 9.3, 591.7, | ,  5000,  4844, 15000, 14618, | , -3.4, 211.6, 10.744, |, 10.1
9503.8, 140.4, | , 26.7, 10.7, 592.3, | ,  5000,  4845, 15000, 14617, | , -3.4, 212.9, 10.809, |, 11.0
9504.8, 142.1, | , 26.6, 4.4, 587.3, | ,  5000,  4844, 15000, 14614, | , -3.4, 212.1, 10.764, |, 5.3
9505.9, 142.2, | , 26.6, 2.0, 586.5, | ,  5000,  4847, 15000, 14603, | , -3.4, 203.9, 10.347, |, 4.3
9506.9, 140.4, | , 26.7, 10.7, 592.1, | ,  5000,  4841, 15000, 14613, | , -3.4, 205.2, 10.413, |, 10.7
9507.9, 140.9, | , 26.7, 9.7, 592.2, | ,  5000,  4839, 15000, 14596, | , -3.4, 207.8, 10.534, |, 10.5
9508.9, 140.9, | , 26.7, 11.0, 592.3, | ,  5000,  4842, 15000, 14590, | , -3.4, 208.2, 10.554, |, 11.5
9509.9, 140.3, | , 26.7, 10.2, 591.9, | ,  5000,  4838, 15000, 14598, | , -3.4, 207.8, 10.534, |, 11.0
9510.9, 142.1, | , 26.6, 3.6, 587.0, | ,  5000,  4841, 15000, 14607, | , -3.4, 204.8, 10.389, |, 3.6
9511.9, 141.0, | , 26.7, 11.1, 592.9, | ,  5000,  4845, 15000, 14620, | , -3.4, 210.3, 10.680, |, 11.7
9512.9, 140.5, | , 26.6, 9.5, 591.1, | ,  5000,  4840, 15000, 14600, | , -3.4, 205.2, 10.406, |, 10.2
9513.9, 140.7, | , 26.7, 10.3, 592.2, | ,  5000,  4839, 15000, 14609, | , -3.4,  -3.0, -0.153, |, 10.8
9514.9, 140.4, | , 26.7, 11.0, 592.9, | ,  5000,  4844, 15000, 14598, | , -3.4,   8.5, 0.433, |, 11.3
9516.0, 142.1, | , 26.6, 4.5, 587.5, | ,  5000,  4842, 15000, 14614, | , -3.4,  33.8, 1.717, |, 5.7
9517.0, 142.1, | , 26.6, 2.0, 586.2, | ,  5000,  4842, 15000, 14613, | , -3.4,  28.7, 1.456, |, 3.9
9518.0, 140.5, | , 26.7, 9.3, 591.9, | ,  5000,  4841, 15000, 14598, | , -3.4,  19.3, 0.977, |, 11.0
9519.0, 140.6, | , 26.7, 11.5, 592.7, | ,  5000,  4845, 15000, 14602, | , -3.4,  30.4, 1.542, |, 11.9
9520.0, 140.5, | , 26.7, 11.0, 592.5, | ,  5000,  4846, 15000, 14606, | , -3.4,  27.8, 1.412, |, 11.4
9521.0, 140.3, | , 26.7, 10.9, 592.3, | ,  5000,  4844, 15000, 14597, | , -3.4,  18.8, 0.955, |, 11.5
9522.0, 141.9, | , 26.6, 3.6, 587.8, | ,  5000,  4843, 15000, 14605, | , -3.4,  51.4, 2.607, |, 6.0
9523.0, 140.7, | , 26.7, 9.3, 591.6, | ,  5000,  4848, 15000, 14598, | , -3.4,  29.5, 1.499, |, 10.5
9524.1, 140.5, | , 26.7, 10.9, 592.6, | ,  5000,  4842, 15000, 14588, | , -3.4,  34.3, 1.736, |, 11.4
9525.1, 140.4, | , 26.7, 10.8, 592.7, | ,  5000,  4847, 15000, 14609, | , -3.4,  45.0, 2.282, |, 11.9
9526.1, 141.0, | , 26.7, 11.5, 592.9, | ,  5000,  4843, 15000, 14620, | , -3.4,  29.5, 1.500, |, 11.9
9527.1, 141.6, | , 26.7, 3.8, 586.5, | ,  5000,  4840, 15000, 14609, | , -3.4,  34.3, 1.738, |, 5.1
9528.1, 142.1, | , 26.6, 1.1, 584.7, | ,  5000,  4840, 15000, 14613, | , -3.4,  60.4, 3.065, |, 2.5
9529.1, 140.7, | , 26.7, 11.5, 592.8, | ,  5000,  4841, 15000, 14607, | , -3.4,  61.2, 3.108, |, 11.9
9530.1, 140.6, | , 26.7, 11.6, 592.5, | ,  5000,  4846, 15000, 14632, | , -3.4,  42.4, 2.154, |, 11.9
9531.1, 140.5, | , 26.7, 10.8, 592.2, | ,  5000,  4841, 15000, 14603, | , -3.4,  73.2, 3.716, |, 11.3
9532.1, 140.4, | , 26.7, 11.0, 592.1, | ,  5000,  4844, 15000, 14583, | , -3.4,  52.2, 2.648, |, 11.3
9533.1, 141.9, | , 26.6, 3.7, 585.5, | ,  5000,  4840, 15000, 14590, | , -3.4,  66.4, 3.365, |, 5.5
9534.2, 140.6, | , 26.7, 10.9, 592.0, | ,  5000,  4848, 15000, 14609, | , -3.4,  69.4, 3.522, |, 11.2
9535.2, 140.5, | , 26.7, 11.0, 592.4, | ,  5000,  4843, 15000, 14614, | , -3.4,  81.8, 4.153, |, 11.7
9536.2, 140.7, | , 26.7, 11.5, 592.6, | ,  5000,  4843, 15000, 14593, | , -3.4,  71.1, 3.605, |, 11.8
9537.2, 140.9, | , 26.7, 11.4, 592.3, | ,  5000,  4846, 15000, 14624, | , -3.4,  65.1, 3.307, |, 11.8
9538.2, 141.9, | , 26.7, 3.3, 585.7, | ,  5000,  4841, 15000, 14603, | , -3.4,  66.8, 3.389, |, 4.6
9539.2, 142.5, | , 26.6, 2.9, 585.3, | ,  5000,  4836, 15000, 14590, | , -3.4,  75.0, 3.799, |, 3.8
9540.2, 141.0, | , 26.7, 11.4, 592.2, | ,  5000,  4842, 15000, 14620, | , -3.4,  90.4, 4.589, |, 11.6
9541.2, 140.3, | , 26.7, 10.9, 592.0, | ,  5000,  4841, 15000, 14616, | , -3.4,  81.4, 4.131, |, 11.4
9542.2, 140.5, | , 26.7, 10.8, 591.8, | ,  5000,  4845, 15000, 14603, | , -3.4, 104.5, 5.303, |, 11.3
9543.2, 141.1, | , 26.7, 10.4, 591.4, | ,  5000,  4839, 15000, 14607, | , -3.4,  84.4, 4.281, |, 10.8
9544.3, 142.1, | , 26.6, 4.8, 586.5, | ,  5000,  4848, 15000, 14626, | , -3.4,  91.7, 4.657, |, 6.0
9545.3, 140.6, | , 26.7, 10.7, 592.0, | ,  5000,  4843, 15000, 14600, | , -3.4,  81.4, 4.128, |, 11.3
9546.3, 140.9, | , 26.7, 11.4, 592.1, | ,  5000,  4841, 15000, 14628, | , -3.4,  90.4, 4.591, |, 11.8
9547.3, 140.6, | , 26.7, 11.3, 592.0, | ,  5000,  4838, 15000, 14568, | , -3.4,  99.4, 5.031, |, 11.6
9548.3, 140.7, | , 26.7, 9.7, 590.8, | ,  5000,  4841, 15000, 14620, | , -3.4, 106.2, 5.394, |, 10.1
9549.3, 141.8, | , 26.7, 3.8, 585.9, | ,  5000,  4845, 15000, 14621, | , -3.4,  97.7, 4.960, |, 4.9
9550.3, 142.2, | , 26.7, 2.7, 583.6, | ,  5000,  4845, 15000, 14600, | , -3.4,  94.2, 4.781, |, 4.1
9551.3, 140.4, | , 26.7, 10.8, 591.7, | ,  5000,  4839, 15000, 14599, | , -3.4, 107.5, 5.452, |, 11.3
9552.3, 140.4, | , 26.7, 10.9, 591.6, | ,  5000,  4843, 15000, 14601, | , -3.4, 107.9, 5.476, |, 11.4
9553.4, 140.6, | , 26.7, 10.6, 591.1, | ,  5000,  4843, 15000, 14609, | , -3.4, 130.2, 6.608, |, 11.0
9554.4, 140.7, | , 26.7, 11.2, 591.9, | ,  5000,  4845, 15000, 14620, | , -3.4, 116.1, 5.895, |, 11.7
9555.4, 141.7, | , 26.7, 3.6, 586.6, | ,  5000,  4839, 15000, 14617, | , -3.4, 118.2, 6.001, |, 5.8
9556.4, 140.3, | , 26.7, 10.9, 591.5, | ,  5000,  4844, 15000, 14599, | , -3.4, 120.8, 6.127, |, 11.3
9557.4, 140.7, | , 26.7, 11.6, 591.7, | ,  5000,  4840, 15000, 14587, | , -3.4, 120.8, 6.122, |, 11.8
9558.4, 140.9, | , 26.7, 9.1, 590.9, | ,  5000,  4843, 15000, 14628, | , -3.4, 122.1, 6.201, |, 9.8
9559.4, 140.3, | , 26.7, 10.8, 591.4, | ,  5000,  4839, 15000, 14604, | , -3.4, 131.1, 6.649, |, 11.3
9560.4, 142.1, | , 26.7, 4.0, 586.3, | ,  5000,  4842, 15000, 14612, | , -3.4, 130.7, 6.631, |, 5.4
9561.4, 142.4, | , 26.7, 0.8, 585.0, | ,  5000,  4839, 15000, 14597, | , -3.4, 160.6, 8.145, |, 4.2
9562.4, 140.6, | , 26.7, 10.6, 591.1, | ,  5000,  4843, 15000, 14609, | , -3.4, 154.2, 7.826, |, 11.1
9563.5, 140.6, | , 26.7, 9.0, 591.1, | ,  5000,  4843, 15000, 14604, | , -3.4, 135.8, 6.889, |, 10.7
9564.5, 142.3, | , 26.7, 4.4, 586.5, | ,  5000,  4839, 15000, 14612, | , -3.4, 137.5, 6.978, |, 5.7
9565.5, 140.6, | , 26.7, 11.4, 592.0, | ,  5000,  4838, 15000, 14606, | , -3.4, 145.6, 7.388, |, 11.9
9566.5, 141.7, | , 26.7, 4.3, 586.0, | ,  5000,  4842, 15000, 14602, | , -3.4, 146.5, 7.431, |, 5.2
9567.5, 140.4, | , 26.7, 10.3, 590.9, | ,  5000,  4845, 15000, 14629, | , -3.4, 158.9, 8.074, |, 11.1
9568.5, 140.8, | , 26.7, 9.5, 589.9, | ,  5000,  4842, 15000, 14629, | , -3.4, 145.6, 7.398, |, 9.5
9569.5, 140.6, | , 26.7, 10.8, 590.6, | ,  5000,  4841, 15000, 14601, | , -3.4, 155.1, 7.865, |, 11.0
9570.5, 140.4, | , 26.7, 9.9, 590.9, | ,  5000,  4838, 15000, 14622, | , -3.4, 151.6, 7.699, |, 10.9
9571.5, 142.2, | , 26.7, 4.2, 585.9, | ,  5000,  4839, 15000, 14602, | , -3.4, 161.9, 8.212, |, 5.2
9572.6, 142.1, | , 26.7, 1.7, 583.8, | ,  5000,  4838, 15000, 14603, | , -3.4, 169.6, 8.604, |, 3.4
9573.6, 140.6, | , 26.7, 9.2, 589.9, | ,  5000,  4848, 15000, 14624, | , -3.4, 172.2, 8.748, |, 10.1
9574.6, 140.9, | , 26.7, 10.0, 590.4, | ,  5000,  4846, 15000, 14615, | , -3.4, 162.8, 8.265, |, 10.9
9575.6, 141.1, | , 26.7, 11.3, 591.2, | ,  5000,  4843, 15000, 14628, | , -3.4, 160.2, 8.138, |, 11.4
9576.6, 140.5, | , 26.7, 10.5, 590.9, | ,  5000,  4843, 15000, 14605, | , -3.4, 168.8, 8.563, |, 10.9
9577.6, 141.7, | , 26.7, 4.1, 585.6, | ,  5000,  4844, 15000, 14617, | , -3.4, 195.3, 9.918, |, 5.8
9578.6, 140.9, | , 26.7, 10.2, 590.8, | ,  5000,  4848, 15000, 14598, | , -3.4, 180.8, 9.171, |, 10.8
9579.6, 140.4, | , 26.7, 10.5, 591.0, | ,  5000,  4839, 15000, 14600, | , -3.4, 184.2, 9.341, |, 10.8
9580.6, 140.4, | , 26.7, 10.3, 590.6, | ,  5000,  4842, 15000, 14614, | , -3.4, 182.9, 9.284, |, 10.6
9581.6, 140.8, | , 26.7, 11.1, 591.3, | ,  5000,  4843, 15000, 14600, | , -3.4, 179.1, 9.083, |, 11.5
9582.7, 142.4, | , 26.7, 4.2, 585.6, | ,  5000,  4840, 15000, 14622, | , -3.4, 182.5, 9.266, |, 4.8
9583.7, 141.8, | , 26.7, 3.6, 583.2, | ,  5000,  4840, 15000, 14582, | , -3.4, 177.4, 8.986, |, 4.4
9584.7, 140.5, | , 26.7, 10.5, 590.4, | ,  5000,  4840, 15000, 14605, | , -3.4, 193.2, 9.801, |, 10.8
9585.7, 140.9, | , 26.7, 11.0, 591.4, | ,  5000,  4841, 15000, 14620, | , -3.4, 221.1, 11.222, |, 11.1
9586.7, 140.4, | , 26.7, 10.8, 590.4, | ,  5000,  4849, 15000, 14619, | , -3.4, 207.8, 10.552, |, 11.2
9587.7, 140.3, | , 26.7, 10.9, 590.8, | ,  5000,  4837, 15000, 14626, | , -3.4, 194.9, 9.897, |, 11.3
9588.7, 142.1, | , 26.7, 4.6, 585.8, | ,  5000,  4840, 15000, 14613, | , -3.4, 193.2, 9.805, |, 5.3
9589.7, 140.7, | , 26.7, 11.5, 591.3, | ,  5000,  4842, 15000, 14597, | , -3.4, 198.8, 10.080, |, 11.9
9590.7, 140.4, | , 26.7, 11.0, 591.0, | ,  5000,  4840, 15000, 14627, | , -3.4, 196.6, 9.986, |, 11.2
9591.7, 140.5, | , 26.7, 10.9, 591.4, | ,  5000,  4844, 15000, 14608, | , -3.4, 197.5, 10.021, |, 11.4
9592.8, 140.5, | , 26.7, 11.3, 591.4, | ,  5000,  4839, 15000, 14604, | , -3.4, 227.5, 11.538, |, 11.8
9593.8, 141.9, | , 26.7, 2.9, 584.6, | ,  5000,  4842, 15000, 14592, | , -3.4, 206.9, 10.490, |, 4.2
9594.8, 141.5, | , 26.7, 4.7, 586.0, | ,  5000,  4840, 15000, 14605, | , -3.4, 197.1, 9.996, |, 5.9
9595.8, 140.8, | , 26.7, 11.5, 591.4, | ,  5000,  4843, 15000, 14630, | , -3.4, 207.3, 10.533, |, 11.8
9596.8, 140.7, | , 26.7, 11.6, 591.1, | ,  5000,  4841, 15000, 14603, | , -3.4, 201.8, 10.235, |, 11.9
9597.8, 140.5, | , 26.7, 10.9, 590.6, | ,  5000,  4837, 15000, 14601, | , -3.4, 212.5, 10.774, |, 11.3
9598.8, 140.6, | , 26.7, 9.4, 590.4, | ,  5000,  4848, 15000, 14633, | , -3.4, 213.8, 10.863, |, 10.3
9599.8, 141.8, | , 26.7, 4.8, 585.8, | ,  5000,  4843, 15000, 14615, | , -3.4, 197.5, 10.024, |, 5.9
9600.8, 140.3, | , 26.7, 10.9, 590.5, | ,  5000,  4844, 15000, 14603, | , -3.4, 206.1, 10.454, |, 11.2
9601.9, 140.5, | , 26.7, 11.0, 590.7, | ,  5000,  4843, 15000, 14617, | , -3.4, 225.8, 11.461, |, 11.4
9602.9, 140.7, | , 26.7, 11.3, 591.0, | ,  5000,  4843, 15000, 14613, | , -3.4, 215.1, 10.914, |, 11.8
9603.9, 140.8, | , 26.7, 9.3, 589.6, | ,  5000,  4841, 15000, 14609, | , -3.4, 218.1, 11.063, |, 10.5
9604.9, 141.5, | , 26.7, 3.8, 584.6, | ,  5000,  4836, 15000, 14618, | , -3.4, 226.6, 11.501, |, 5.0
9605.9, 142.0, | , 26.7, 2.9, 584.1, | ,  5000,  4844, 15000, 14610, | , -3.4, 234.8, 11.914, |, 4.2
9606.9, 140.5, | , 26.7, 10.9, 590.5, | ,  5000,  4844, 15000, 14593, | , -3.4, 221.1, 11.208, |, 11.3
9607.9, 140.5, | , 26.7, 10.8, 589.8, | ,  5000,  4844, 15000, 14598, | , -3.4, 224.9, 11.406, |, 11.2
9608.9, 140.7, | , 26.7, 9.1, 590.3, | ,  5000,  4844, 15000, 14587, | , -3.4, 233.5, 11.834, |, 11.0
9609.9, 140.7, | , 26.7, 11.6, 591.0, | ,  5000,  4838, 15000, 14629, | , -3.4, 224.9, 11.421, |, 12.0
9611.0, 141.3, | , 26.7, 4.1, 585.4, | ,  5000,  4835, 15000, 14596, | , -3.4, 229.6, 11.639, |, 5.6
9612.0, 140.6, | , 26.7, 10.4, 590.4, | ,  5000,  4853, 15000, 14630, | , -3.4, 222.3, 11.300, |, 11.3
9613.0, 140.6, | , 26.7, 11.6, 590.7, | ,  5000,  4846, 15000, 14594, | , -3.4, 221.1, 11.210, |, 11.8
9614.0, 141.1, | , 26.7, 10.5, 590.2, | ,  5000,  4850, 15000, 14618, | , -3.4, 236.9, 12.031, |, 10.8
9615.0, 140.4, | , 26.7, 10.9, 590.2, | ,  5000,  4846, 15000, 14622, | , -3.4, 251.0, 12.749, |, 11.3
9616.0, 141.7, | , 26.7, 3.8, 584.7, | ,  5000,  4841, 15000, 14603, | , -3.4, 222.8, 11.299, |, 5.1
9617.0, 142.0, | , 26.7, 5.2, 584.6, | ,  5000,  4841, 15000, 14610, | , -3.4, 230.9, 11.716, |, 6.3
9618.0, 140.7, | , 26.7, 10.5, 590.2, | ,  5000,  4840, 15000, 14626, | , -3.4, 232.6, 11.812, |, 10.9
9619.0, 140.6, | , 26.7, 9.2, 589.4, | ,  5000,  4843, 15000, 14618, | , -3.4, 224.5, 11.396, |, 10.4
9620.0, 140.4, | , 26.7, 10.9, 590.7, | ,  5000,  4839, 15000, 14600, | , -3.4, 232.2, 11.774, |, 11.8
9621.1, 140.7, | , 26.7, 11.5, 590.8, | ,  5000,  4848, 15000, 14606, | , -3.4, 232.6, 11.805, |, 11.9
9622.1, 141.7, | , 26.7, 4.7, 585.2, | ,  5000,  4848, 15000, 14613, | , -3.4, 233.5, 11.852, |, 5.3
9623.1, 140.3, | , 26.7, 11.0, 590.6, | ,  5000,  4838, 15000, 14613, | , -3.4, 229.6, 11.651, |, 11.9
9624.1, 140.9, | , 26.7, 10.6, 589.8, | ,  5000,  4844, 15000, 14623, | , -3.4, 231.8, 11.769, |, 10.7
9625.1, 140.5, | , 26.7, 10.8, 590.0, | ,  5000,  4844, 15000, 14604, | , -3.4, 222.8, 11.301, |, 11.4
9626.1, 140.4, | , 26.7, 11.0, 590.1, | ,  5000,  4839, 15000, 14580, | , -3.4, 249.8, 12.652, |, 11.4
9627.1, 141.9, | , 26.7, 4.3, 584.8, | ,  5000,  4844, 15000, 14612, | , -3.4, 230.9, 11.719, |, 5.5
9628.1, 142.2, | , 26.7, 2.7, 583.6, | ,  5000,  4849, 15000, 14615, | , -3.4, 239.0, 12.137, |, 4.0
9629.1, 140.7, | , 26.7, 9.4, 589.3, | ,  5000,  4839, 15000, 14587, | , -3.4, 230.5, 11.679, |, 10.3
9630.2, 140.4, | , 26.7, 11.0, 590.1, | ,  5000,  4841, 15000, 14610, | , -3.4, 261.8, 13.281, |, 11.3
9631.2, 140.7, | , 26.7, 11.5, 590.3, | ,  5000,  4844, 15000, 14606, | , -3.4, 269.5, 13.671, |, 11.9
9632.2, 140.5, | , 26.7, 10.9, 589.7, | ,  5000,  4845, 15000, 14594, | , -3.4, 248.9, 12.621, |, 11.4
9633.2, 141.6, | , 26.7, 4.6, 585.1, | ,  5000,  4844, 15000, 14600, | , -3.4, 256.2, 12.993, |, 5.8
9634.2, 141.0, | , 26.7, 10.5, 589.3, | ,  5000,  4840, 15000, 14600, | , -3.4, 239.9, 12.166, |, 10.8
9635.2, 140.6, | , 26.7, 10.9, 589.9, | ,  5000,  4846, 15000, 14603, | , -3.4, 251.0, 12.736, |, 11.3
9636.2, 140.3, | , 26.7, 11.0, 589.7, | ,  5000,  4838, 15000, 14587, | , -3.4, 242.5, 12.286, |, 11.3
9637.2, 140.5, | , 26.7, 10.7, 590.3, | ,  5000,  4842, 15000, 14624, | , -3.4, 237.3, 12.052, |, 11.4
9638.2, 142.2, | , 26.7, 4.6, 584.9, | ,  5000,  4844, 15000, 14613, | , -3.4, 241.6, 12.263, |, 5.6
9639.3, 141.7, | , 26.7, 3.1, 581.9, | ,  5000,  4840, 15000, 14581, | , -3.4, 240.3, 12.176, |, 4.6
9640.3, 140.6, | , 26.7, 10.2, 589.7, | ,  5000,  4850, 15000, 14626, | , -3.4, 265.6, 13.494, |, 10.7
9641.3, 140.8, | , 26.7, 10.9, 590.0, | ,  5000,  4839, 15000, 14609, | , -3.4, 237.3, 12.040, |, 11.5
9642.3, 140.5, | , 26.7, 9.8, 589.3, | ,  5000,  4833, 15000, 14587, | , -3.4, 233.9, 11.850, |, 11.0
9643.3, 140.5, | , 26.7, 10.5, 589.5, | ,  5000,  4840, 15000, 14614, | , -3.4, 238.2, 12.088, |, 10.7
9644.3, 142.2, | , 26.7, 4.1, 584.5, | ,  5000,  4845, 15000, 14605, | , -3.4, 238.6, 12.107, |, 5.7
9645.3, 141.0, | , 26.7, 11.2, 590.1, | ,  5000,  4846, 15000, 14613, | , -3.4, 241.2, 12.243, |, 11.4
9646.3, 140.7, | , 26.7, 10.6, 589.5, | ,  5000,  4846, 15000, 14618, | , -3.4, 248.5, 12.616, |, 10.8
9647.3, 140.3, | , 26.7, 10.4, 589.6, | ,  5000,  4841, 15000, 14578, | , -3.4, 247.6, 12.543, |, 11.1
9648.4, 141.0, | , 26.7, 11.2, 590.3, | ,  5000,  4842, 15000, 14609, | , -3.4, 246.3, 12.499, |, 11.6
9649.4, 141.9, | , 26.7, 2.9, 583.0, | ,  5000,  4848, 15000, 14605, | , -3.4, 259.6, 13.174, |, 4.2
9650.4, 141.8, | , 26.7, 4.1, 584.2, | ,  5000,  4838, 15000, 14608, | , -3.4, 238.6, 12.104, |, 5.2
9651.4, 140.8, | , 26.7, 10.5, 589.8, | ,  5000,  4845, 15000, 14614, | , -3.4, 266.9, 13.547, |, 10.6
9652.4, 140.4, | , 26.7, 10.7, 589.7, | ,  5000,  4841, 15000, 14622, | , -3.4, 244.2, 12.398, |, 11.1
9653.4, 140.4, | , 26.7, 10.3, 589.1, | ,  5000,  4843, 15000, 14597, | , -3.4, 239.9, 12.165, |, 11.1
9654.4, 140.8, | , 26.7, 9.7, 588.1, | ,  5000,  4836, 15000, 14611, | , -3.4, 231.3, 11.735, |, 10.1
9655.4, 141.9, | , 26.7, 4.5, 585.3, | ,  5000,  4844, 15000, 14602, | , -3.4, 240.8, 12.213, |, 6.3
9656.4, 140.6, | , 26.7, 9.8, 588.9, | ,  5000,  4850, 15000, 14604, | , -3.4, 256.2, 13.000, |, 10.4
9657.5, 141.1, | , 26.7, 10.4, 589.4, | ,  5000,  4842, 15000, 14618, | , -3.4, 252.8, 12.830, |, 11.2
9658.5, 141.0, | , 26.7, 10.5, 589.4, | ,  5000,  4849, 15000, 14635, | , -3.4, 230.5, 11.714, |, 10.5
9659.5, 140.8, | , 26.7, 9.8, 588.5, | ,  5000,  4838, 15000, 14572, | , -3.4, 236.9, 11.995, |, 10.4
9660.5, 141.5, | , 26.7, 3.8, 584.0, | ,  5000,  4843, 15000, 14602, | , -3.4, 229.2, 11.625, |, 5.1
9661.5, 142.0, | , 26.7, 5.2, 583.2, | ,  5000,  4840, 15000, 14622, | , -3.4, 238.2, 12.093, |, 4.9
9662.5, 141.0, | , 26.7, 11.6, 590.1, | ,  5000,  4845, 15000, 14635, | , -3.4, 267.3, 13.583, |, 11.9
9663.5, 140.4, | , 26.7, 10.8, 589.4, | ,  5000,  4838, 15000, 14613, | , -3.4, 235.2, 11.933, |, 11.3
9664.5, 140.6, | , 26.7, 10.5, 589.3, | ,  5000,  4836, 15000, 14602, | , -3.4, 242.5, 12.295, |, 10.7
9665.5, 140.9, | , 26.7, 11.4, 589.8, | ,  5000,  4838, 15000, 14619, | , -3.4, 263.9, 13.393, |, 11.9
9666.6, 141.4, | , 26.7, 4.8, 584.3, | ,  5000,  4842, 15000, 14599, | , -3.4, 247.2, 12.535, |, 5.6
9667.6, 140.4, | , 26.7, 11.0, 589.3, | ,  5000,  4850, 15000, 14614, | , -3.4, 268.6, 13.638, |, 11.3
9668.6, 140.6, | , 26.7, 10.6, 589.4, | ,  5000,  4842, 15000, 14620, | , -3.4, 228.8, 11.614, |, 11.1
9669.6, 140.6, | , 26.7, 9.4, 588.6, | ,  5000,  4847, 15000, 14609, | , -3.4, 230.5, 11.698, |, 10.6
9670.6, 140.4, | , 26.7, 10.8, 589.1, | ,  5000,  4841, 15000, 14605, | , -3.4, 245.5, 12.452, |, 11.1
9671.6, 142.0, | , 26.7, 4.5, 584.0, | ,  5000,  4840, 15000, 14592, | , -3.4, 249.3, 12.639, |, 5.7
9672.6, 141.9, | , 26.7, 5.2, 583.0, | ,  5000,  4845, 15000, 14615, | , -3.4, 248.9, 12.635, |, 6.3
9673.6, 140.5, | , 26.7, 10.3, 588.9, | ,  5000,  4844, 15000, 14628, | , -3.4, 250.2, 12.707, |, 10.9
9674.6, 140.6, | , 26.7, 9.7, 588.7, | ,  5000,  4842, 15000, 14617, | , -3.4, 239.0, 12.134, |, 10.6
9675.7, 141.0, | , 26.7, 10.6, 589.5, | ,  5000,  4845, 15000, 14590, | , -3.4, 259.2, 13.140, |, 11.4
9676.7, 140.3, | , 26.7, 10.7, 588.7, | ,  5000,  4842, 15000, 14598, | , -3.4, 266.9, 13.534, |, 11.0
9677.7, 141.8, | , 26.7, 4.3, 583.9, | ,  5000,  4839, 15000, 14598, | , -3.4, 251.5, 12.750, |, 5.0
9678.7, 140.5, | , 26.7, 10.4, 588.7, | ,  5000,  4842, 15000, 14605, | , -3.4, 239.5, 12.149, |, 10.8
9679.7, 140.7, | , 26.7, 9.4, 587.9, | ,  5000,  4843, 15000, 14623, | , -3.4, 236.0, 11.986, |, 10.3
9680.7, 140.5, | , 26.7, 10.4, 589.0, | ,  5000,  4841, 15000, 14608, | , -3.4, 240.3, 12.193, |, 11.2
9681.7, 140.8, | , 26.7, 11.5, 590.0, | ,  5000,  4839, 15000, 14627, | , -3.4, 250.2, 12.704, |, 11.9
9682.7, 141.8, | , 26.7, 4.5, 584.2, | ,  5000,  4835, 15000, 14587, | , -3.4, 241.2, 12.219, |, 5.7
9683.8, 141.5, | , 26.7, 4.7, 584.1, | ,  5000,  4843, 15000, 14596, | , -3.4, 257.0, 13.034, |, 5.6
9684.8, 141.0, | , 26.7, 9.9, 588.9, | ,  5000,  4844, 15000, 14608, | , -3.4, 242.0, 12.282, |, 11.0
9685.8, 140.8, | , 26.7, 11.6, 590.0, | ,  5000,  4849, 15000, 14616, | , -3.4, 241.2, 12.247, |, 12.0
9686.8, 140.3, | , 26.7, 10.9, 589.3, | ,  5000,  4838, 15000, 14602, | , -3.4, 230.1, 11.666, |, 11.3
9687.8, 140.5, | , 26.7, 11.0, 589.2, | ,  5000,  4843, 15000, 14613, | , -3.4, 241.2, 12.241, |, 11.6
9688.8, 141.7, | , 26.7, 5.2, 584.9, | ,  5000,  4844, 15000, 14617, | , -3.4, 249.3, 12.657, |, 6.0
9689.8, 140.8, | , 26.7, 10.0, 587.8, | ,  5000,  4845, 15000, 14634, | , -3.4, 238.2, 12.103, |, 10.7
9690.8, 140.4, | , 26.7, 11.0, 588.9, | ,  5000,  4837, 15000, 14585, | , -3.4, 228.8, 11.590, |, 11.4
9691.8, 140.4, | , 26.7, 10.8, 589.5, | ,  5000,  4840, 15000, 14612, | , -3.4, 236.9, 12.021, |, 11.9
9692.8, 140.8, | , 26.7, 11.1, 589.1, | ,  5000,  4839, 15000, 14590, | , -3.4, 230.1, 11.659, |, 11.6
9693.9, 141.6, | , 26.7, 3.8, 583.2, | ,  5000,  4837, 15000, 14581, | , -3.4, 260.0, 13.172, |, 5.3
9694.9, 142.1, | , 26.7, 2.2, 582.8, | ,  5000,  4844, 15000, 14636, | , -3.4, 245.0, 12.452, |, 4.5
9695.9, 141.0, | , 26.7, 11.4, 589.4, | ,  5000,  4839, 15000, 14623, | , -3.4, 228.8, 11.614, |, 12.0
9696.9, 140.7, | , 26.7, 11.6, 589.0, | ,  5000,  4844, 15000, 14620, | , -3.4, 229.6, 11.659, |, 11.9
9697.9, 140.5, | , 26.7, 11.0, 588.7, | ,  5000,  4843, 15000, 14617, | , -3.4, 251.0, 12.743, |, 11.3
9698.9, 140.5, | , 26.7, 10.9, 588.6, | ,  5000,  4842, 15000, 14613, | , -3.4, 231.8, 11.762, |, 11.2
9699.9, 141.8, | , 26.7, 4.1, 582.9, | ,  5000,  4843, 15000, 14610, | , -3.4, 228.8, 11.609, |, 5.1
9700.9, 140.3, | , 26.7, 10.9, 588.6, | ,  5000,  4839, 15000, 14587, | , -3.4, 229.2, 11.615, |, 11.4
9702.0, 140.9, | , 26.7, 11.3, 589.0, | ,  5000,  4847, 15000, 14627, | , -3.4, 239.0, 12.143, |, 12.0
9703.0, 140.7, | , 26.7, 11.4, 588.9, | ,  5000,  4845, 15000, 14612, | , -3.4, 258.8, 13.133, |, 11.6
9704.0, 140.6, | , 26.7, 10.7, 588.4, | ,  5000,  4845, 15000, 14602, | , -3.4, 233.5, 11.844, |, 11.0
9705.0, 141.7, | , 26.7, 3.2, 582.2, | ,  5000,  4832, 15000, 14581, | , -3.4, 235.6, 11.932, |, 4.6
9706.0, 141.9, | , 26.7, 5.4, 583.8, | ,  5000,  4844, 15000, 14613, | , -3.4, 252.8, 12.828, |, 6.4
9707.0, 140.4, | , 26.7, 10.8, 588.7, | ,  5000,  4840, 15000, 14609, | , -3.4, 240.8, 12.215, |, 11.2
9708.0, 140.5, | , 26.7, 10.7, 588.5, | ,  5000,  4844, 15000, 14620, | , -3.4, 245.9, 12.485, |, 11.4
9709.0, 140.8, | , 26.7, 11.5, 588.7, | ,  5000,  4842, 15000, 14608, | , -3.4, 232.2, 11.780, |, 12.0
9710.0, 141.0, | , 26.7, 9.9, 588.0, | ,  5000,  4844, 15000, 14594, | , -3.4, 247.6, 12.556, |, 11.2
9711.1, 141.8, | , 26.7, 3.8, 583.6, | ,  5000,  4840, 15000, 14598, | , -3.4, 239.5, 12.143, |, 6.0
9712.1, 140.3, | , 26.7, 11.0, 588.5, | ,  5000,  4846, 15000, 14615, | , -3.4, 241.6, 12.266, |, 11.0
9713.1, 140.9, | , 26.7, 11.5, 588.9, | ,  5000,  4844, 15000, 14631, | , -3.4, 252.8, 12.840, |, 11.9
9714.1, 140.3, | , 26.7, 10.9, 588.5, | ,  5000,  4836, 15000, 14592, | , -3.4, 233.1, 11.811, |, 10.2
9715.1, 140.4, | , 26.7, 10.2, 587.8, | ,  5000,  4840, 15000, 14605, | , -3.4, 230.5, 11.691, |, 10.7
9716.1, 142.1, | , 26.7, 4.3, 583.0, | ,  5000,  4847, 15000, 14615, | , -3.4, 235.6, 11.962, |, 5.4
9717.1, 142.2, | , 26.7, 4.9, 583.4, | ,  5000,  4842, 15000, 14586, | , -3.4, 231.8, 11.745, |, 6.0
9718.1, 140.7, | , 26.7, 10.2, 587.5, | ,  5000,  4845, 15000, 14620, | , -3.4, 256.6, 13.030, |, 11.0
9719.1, 140.7, | , 26.7, 11.3, 588.2, | ,  5000,  4843, 15000, 14609, | , -3.4, 260.0, 13.194, |, 11.5
9720.2, 140.9, | , 26.7, 9.8, 587.1, | ,  5000,  4839, 15000, 14604, | , -3.4, 231.8, 11.755, |, 10.1
9721.2, 140.6, | , 26.7, 10.8, 588.1, | ,  5000,  4845, 15000, 14613, | , -3.4, 253.6, 12.872, |, 10.8
9722.2, 141.5, | , 26.7, 4.2, 583.5, | ,  5000,  4841, 15000, 14592, | , -3.4, 239.9, 12.161, |, 5.4
9723.2, 140.9, | , 26.7, 10.9, 588.3, | ,  5000,  4842, 15000, 14600, | , -3.4, 230.1, 11.667, |, 11.7
9724.2, 140.3, | , 26.7, 9.9, 587.9, | ,  5000,  4847, 15000, 14599, | , -3.4, 240.8, 12.213, |, 10.9
9725.2, 140.8, | , 26.7, 9.7, 587.2, | ,  5000,  4842, 15000, 14609, | , -3.4, 252.3, 12.803, |, 9.8
9726.2, 140.3, | , 26.7, 10.0, 587.5, | ,  5000,  4841, 15000, 14604, | , -3.4, 239.0, 12.125, |, 10.9
9727.2, 142.1, | , 26.7, 4.2, 582.7, | ,  5000,  4841, 15000, 14617, | , -3.4, 232.6, 11.807, |, 5.3
9728.2, 141.8, | , 26.7, 4.3, 582.9, | ,  5000,  4844, 15000, 14639, | , -3.4, 236.9, 12.041, |, 5.3
9729.2, 140.5, | , 26.7, 10.3, 588.2, | ,  5000,  4845, 15000, 14586, | , -3.4, 232.2, 11.769, |, 11.2
9730.3, 140.9, | , 26.7, 9.9, 588.0, | ,  5000,  4839, 15000, 14615, | , -3.4, 244.2, 12.392, |, 10.7
9731.3, 140.5, | , 26.7, 11.0, 588.1, | ,  5000,  4845, 15000, 14619, | , -3.4, 237.3, 12.050, |, 11.4
9732.3, 140.3, | , 26.7, 10.8, 588.2, | ,  5000,  4845, 15000, 14618, | , -3.4, 233.5, 11.854, |, 11.6
9733.3, 141.6, | , 26.7, 4.6, 582.4, | ,  5000,  4839, 15000, 14610, | , -3.4, 239.9, 12.172, |, 5.9
9734.3, 140.8, | , 26.7, 11.5, 588.9, | ,  5000,  4842, 15000, 14598, | , -3.4, 268.6, 13.621, |, 11.7
9735.3, 140.6, | , 26.7, 9.9, 586.8, | ,  5000,  4847, 15000, 14613, | , -3.4, 240.3, 12.200, |, 10.1
9736.3, 140.5, | , 26.7, 11.0, 587.9, | ,  5000,  4839, 15000, 14603, | , -3.4, 238.2, 12.080, |, 11.5
9737.3, 140.6, | , 26.7, 11.5, 588.5, | ,  5000,  4840, 15000, 14587, | , -3.4, 239.5, 12.136, |, 12.1
9738.3, 141.7, | , 26.7, 3.8, 582.6, | ,  5000,  4840, 15000, 14618, | , -3.4, 246.8, 12.525, |, 5.4
9739.4, 142.0, | , 26.7, 3.1, 583.0, | ,  5000,  4838, 15000, 14615, | , -3.4, 248.0, 12.587, |, 5.9
9740.4, 141.2, | , 26.7, 10.6, 587.5, | ,  5000,  4845, 15000, 14614, | , -3.4, 228.3, 11.591, |, 11.1
9741.4, 140.6, | , 26.7, 11.4, 588.3, | ,  5000,  4840, 15000, 14578, | , -3.4, 236.5, 11.978, |, 11.9
9742.4, 140.4, | , 26.7, 11.1, 587.8, | ,  5000,  4845, 15000, 14610, | , -3.4, 234.8, 11.914, |, 11.4
9743.4, 140.4, | , 26.7, 11.0, 587.9, | ,  5000,  4839, 15000, 14592, | , -3.4, 230.9, 11.704, |, 11.6
9744.4, 142.0, | , 26.7, 5.2, 583.3, | ,  5000,  4841, 15000, 14646, | , -3.4, 233.1, 11.846, |, 6.7
9745.4, 140.8, | , 26.7, 9.9, 587.1, | ,  5000,  4843, 15000, 14614, | , -3.4, 221.5, 11.242, |, 10.7
9746.4, 140.3, | , 26.7, 11.0, 587.5, | ,  5000,  4838, 15000, 14607, | , -3.4, 222.8, 11.300, |, 11.4
9747.4, 140.9, | , 26.7, 11.5, 588.3, | ,  5000,  4841, 15000, 14632, | , -3.4, 227.9, 11.577, |, 12.0
9748.4, 140.2, | , 26.7, 10.8, 587.9, | ,  5000,  4838, 15000, 14583, | , -3.4, 230.5, 11.676, |, 11.5
9749.5, 141.8, | , 26.7, 3.9, 582.0, | ,  5000,  4848, 15000, 14615, | , -3.4, 265.6, 13.485, |, 5.1
9750.5, 142.2, | , 26.7, 2.8, 581.8, | ,  5000,  4840, 15000, 14603, | , -3.4, 228.3, 11.581, |, 4.5
9751.5, 140.8, | , 26.7, 11.6, 588.4, | ,  5000,  4842, 15000, 14598, | , -3.4, 236.0, 11.970, |, 12.1
9752.5, 140.3, | , 26.7, 11.0, 587.5, | ,  5000,  4847, 15000, 14619, | , -3.4, 260.0, 13.204, |, 11.6
9753.5, 140.6, | , 26.7, 10.8, 588.4, | ,  5000,  4842, 15000, 14616, | , -3.4, 254.0, 12.894, |, 11.9
9754.5, 140.8, | , 26.7, 11.6, 588.0, | ,  5000,  4840, 15000, 14614, | , -3.4, 222.8, 11.305, |, 12.0
9755.5, 141.5, | , 26.7, 4.1, 581.7, | ,  5000,  4837, 15000, 14609, | , -3.4, 249.3, 12.647, |, 5.2
9756.5, 140.5, | , 26.7, 10.9, 587.4, | ,  5000,  4843, 15000, 14619, | , -3.4, 230.5, 11.701, |, 11.4
9757.6, 140.6, | , 26.7, 10.7, 587.3, | ,  5000,  4849, 15000, 14627, | , -3.4, 231.8, 11.775, |, 11.3
9758.6, 140.6, | , 26.7, 11.7, 587.8, | ,  5000,  4840, 15000, 14589, | , -3.4, 226.6, 11.486, |, 10.5
9759.6, 140.3, | , 26.7, 10.7, 587.1, | ,  5000,  4841, 15000, 14620, | , -3.4, 233.5, 11.853, |, 11.3
9760.6, 141.9, | , 26.7, 3.2, 581.5, | ,  5000,  4842, 15000, 14600, | , -3.4, 231.3, 11.732, |, 4.6
9761.6, 142.3, | , 26.7, 3.9, 581.9, | ,  5000,  4845, 15000, 14611, | , -3.4, 228.8, 11.611, |, 4.8
9762.6, 140.3, | , 26.7, 10.7, 587.1, | ,  5000,  4842, 15000, 14623, | , -3.4, 222.3, 11.289, |, 11.3
9763.6, 140.5, | , 26.7, 10.9, 587.1, | ,  5000,  4843, 15000, 14615, | , -3.4, 232.2, 11.786, |, 11.4
9764.6, 140.7, | , 26.7, 11.5, 587.7, | ,  5000,  4839, 15000, 14612, | , -3.4, 250.6, 12.716, |, 11.9
9765.6, 140.5, | , 26.7, 9.7, 586.4, | ,  5000,  4839, 15000, 14588, | , -3.4, 250.2, 12.679, |, 10.5
9766.7, 141.5, | , 26.7, 4.7, 581.8, | ,  5000,  4834, 15000, 14589, | , -3.4, 230.5, 11.677, |, 5.8
9767.7, 140.6, | , 26.7, 11.4, 587.8, | ,  5000,  4842, 15000, 14584, | , -3.4, 242.5, 12.287, |, 11.9
9768.7, 140.7, | , 26.7, 10.8, 587.2, | ,  5000,  4843, 15000, 14622, | , -3.4, 231.8, 11.768, |, 11.3
9769.7, 140.3, | , 26.7, 10.8, 587.1, | ,  5000,  4842, 15000, 14610, | , -3.4, 223.2, 11.326, |, 11.5
9770.7, 141.1, | , 26.7, 10.5, 587.1, | ,  5000,  4843, 15000, 14594, | , -3.4, 231.3, 11.730, |, 11.0
9771.7, 141.8, | , 26.7, 4.4, 582.3, | ,  5000,  4838, 15000, 14593, | , -3.4, 236.5, 11.986, |, 5.6
9772.7, 141.9, | , 26.7, 2.2, 582.2, | ,  5000,  4845, 15000, 14602, | , -3.4, 248.5, 12.604, |, 5.0
9773.7, 140.3, | , 26.7, 11.0, 587.2, | ,  5000,  4842, 15000, 14596, | , -3.4, 225.3, 11.426, |, 11.4
9774.7, 140.8, | , 26.7, 11.4, 587.7, | ,  5000,  4844, 15000, 14609, | , -3.4, 232.6, 11.804, |, 11.8
9775.7, 141.1, | , 26.7, 10.5, 586.7, | ,  5000,  4842, 15000, 14628, | , -3.4, 262.6, 13.338, |, 11.0
9776.8, 140.3, | , 26.7, 11.0, 587.3, | ,  5000,  4844, 15000, 14598, | , -3.4, 224.5, 11.385, |, 11.4
9777.8, 141.7, | , 26.7, 4.7, 582.8, | ,  5000,  4842, 15000, 14610, | , -3.4, 230.1, 11.673, |, 6.5
9778.8, 140.7, | , 26.7, 10.9, 587.4, | ,  5000,  4841, 15000, 14617, | , -3.4, 238.6, 12.112, |, 12.1
9779.8, 140.6, | , 26.7, 10.8, 587.1, | ,  5000,  4844, 15000, 14616, | , -3.4, 232.6, 11.808, |, 10.8
9780.8, 140.6, | , 26.7, 9.6, 585.7, | ,  5000,  4849, 15000, 14601, | , -3.4, 221.1, 11.215, |, 10.2
9781.8, 140.8, | , 26.7, 11.4, 587.4, | ,  5000,  4838, 15000, 14588, | , -3.4, 224.5, 11.375, |, 11.9
9782.8, 141.6, | , 26.7, 3.8, 581.1, | ,  5000,  4848, 15000, 14607, | , -3.4, 261.3, 13.262, |, 5.2
9783.8, 141.6, | , 26.7, 3.2, 580.9, | ,  5000,  4842, 15000, 14588, | , -3.4, 245.9, 12.463, |, 4.4
9784.8, 140.5, | , 26.7, 11.5, 587.2, | ,  5000,  4845, 15000, 14613, | , -3.4, 222.3, 11.285, |, 11.9
9785.9, 141.0, | , 26.7, 10.4, 586.2, | ,  5000,  4837, 15000, 14613, | , -3.4, 237.3, 12.042, |, 11.2
9786.9, 140.3, | , 26.7, 11.0, 586.8, | ,  5000,  4848, 15000, 14613, | , -3.4, 233.9, 11.874, |, 11.2
9787.9, 140.5, | , 26.7, 10.9, 586.8, | ,  5000,  4844, 15000, 14600, | , -3.4, 238.2, 12.081, |, 11.3
9788.9, 142.1, | , 26.7, 3.2, 581.7, | ,  5000,  4844, 15000, 14627, | , -3.4, 231.8, 11.771, |, 5.7
9789.9, 140.6, | , 26.7, 10.6, 586.4, | ,  5000,  4839, 15000, 14580, | , -3.4, 221.1, 11.198, |, 10.9
9790.9, 141.0, | , 26.7, 9.5, 586.1, | ,  5000,  4841, 15000, 14631, | , -3.4, 232.2, 11.794, |, 10.1
9791.9, 140.4, | , 26.7, 11.0, 586.7, | ,  5000,  4844, 15000, 14619, | , -3.4, 224.9, 11.419, |, 11.2
9792.9, 140.9, | , 26.7, 11.3, 587.0, | ,  5000,  4842, 15000, 14617, | , -3.4, 263.9, 13.395, |, 11.5
9793.9, 141.8, | , 26.7, 3.5, 580.6, | ,  5000,  4844, 15000, 14586, | , -3.4, 254.5, 12.898, |, 4.8
9795.0, 141.6, | , 26.7, 2.9, 580.8, | ,  5000,  4842, 15000, 14631, | , -3.4, 224.9, 11.425, |, 3.2
9796.0, 141.0, | , 26.7, 9.9, 585.9, | ,  5000,  4845, 15000, 14604, | , -3.4, 227.9, 11.563, |, 11.0
9797.0, 140.6, | , 26.7, 10.2, 586.4, | ,  5000,  4843, 15000, 14595, | , -3.4, 246.8, 12.512, |, 11.2
9798.0, 140.6, | , 26.7, 10.5, 586.5, | ,  5000,  4841, 15000, 14605, | , -3.4, 233.5, 11.844, |, 11.7
9799.0, 140.7, | , 26.7, 11.4, 586.7, | ,  5000,  4837, 15000, 14596, | , -3.4, 229.6, 11.640, |, 11.8
9800.0, 141.7, | , 26.7, 3.7, 581.1, | ,  5000,  4845, 15000, 14605, | , -3.4, 219.3, 11.129, |, 4.0
9801.0, 140.8, | , 26.7, 9.1, 585.4, | ,  5000,  4842, 15000, 14617, | , -3.4, 245.0, 12.438, |, 9.7
9802.0, 141.0, | , 26.7, 10.7, 586.6, | ,  5000,  4844, 15000, 14606, | , -3.4, 222.3, 11.281, |, 11.4
9803.1, 140.3, | , 26.7, 10.6, 586.2, | ,  5000,  4843, 15000, 14573, | , -3.4, 229.6, 11.630, |, 11.2
9804.1, 140.4, | , 26.7, 10.8, 586.6, | ,  5000,  4843, 15000, 14614, | , -3.4, 253.2, 12.850, |, 10.8
9805.1, 142.1, | , 26.7, 4.1, 581.4, | ,  5000,  4844, 15000, 14610, | , -3.4, 230.5, 11.696, |, 3.5
9806.1, 142.4, | , 26.7, 3.4, 579.2, | ,  5000,  4840, 15000, 14583, | , -3.4, 231.8, 11.743, |, 3.5
9807.1, 140.3, | , 26.7, 10.4, 586.3, | ,  5000,  4843, 15000, 14610, | , -3.4, 232.6, 11.805, |, 11.2
9808.1, 140.8, | , 26.7, 11.2, 586.8, | ,  5000,  4845, 15000, 14604, | , -3.4, 232.6, 11.802, |, 11.4
9809.1, 140.9, | , 26.7, 11.7, 587.4, | ,  5000,  4841, 15000, 14598, | , -3.4, 243.8, 12.361, |, 12.1
9810.1, 140.4, | , 26.7, 10.7, 586.8, | ,  5000,  4841, 15000, 14617, | , -3.4, 228.8, 11.612, |, 11.4
9811.1, 142.2, | , 26.7, 1.9, 580.9, | ,  5000,  4845, 15000, 14617, | , -3.4, 230.9, 11.722, |, 5.0
9812.2, 140.6, | , 26.7, 10.5, 586.5, | ,  5000,  4848, 15000, 14585, | , -3.4, 237.8, 12.052, |, 11.1
9813.2, 140.7, | , 26.7, 11.5, 586.9, | ,  5000,  4844, 15000, 14602, | , -3.4, 238.6, 12.104, |, 12.0
9814.2, 140.5, | , 26.7, 11.0, 586.8, | ,  5000,  4841, 15000, 14608, | , -3.4, 238.2, 12.084, |, 11.5
9815.2, 140.4, | , 26.7, 10.7, 586.4, | ,  5000,  4840, 15000, 14610, | , -3.4, 238.6, 12.107, |, 11.3
9816.2, 142.2, | , 26.7, 3.6, 580.8, | ,  5000,  4852, 15000, 14624, | , -3.4, 239.0, 12.144, |, 5.2
9817.2, 141.8, | , 26.7, 2.0, 580.9, | ,  5000,  4842, 15000, 14613, | , -3.4, 240.8, 12.219, |, 3.1
9818.2, 140.6, | , 26.7, 10.9, 587.2, | ,  5000,  4848, 15000, 14623, | , -3.4, 251.5, 12.772, |, 11.9
9819.2, 140.6, | , 26.7, 11.6, 587.0, | ,  5000,  4839, 15000, 14570, | , -3.4, 248.5, 12.580, |, 12.1
9820.2, 140.3, | , 26.7, 10.9, 586.5, | ,  5000,  4837, 15000, 14618, | , -3.4, 233.5, 11.849, |, 11.3
9821.3, 140.6, | , 26.7, 9.5, 585.8, | ,  5000,  4841, 15000, 14578, | , -3.4, 232.2, 11.762, |, 10.6
9822.3, 141.7, | , 26.7, 2.5, 579.6, | ,  5000,  4837, 15000, 14597, | , -3.4, 227.5, 11.532, |, 3.8
9823.3, 140.8, | , 26.7, 11.5, 587.1, | ,  5000,  4843, 15000, 14627, | , -3.4, 250.6, 12.728, |, 12.1
9824.3, 140.4, | , 26.7, 10.9, 586.2, | ,  5000,  4845, 15000, 14613, | , -3.4, 236.0, 11.982, |, 11.3
9825.3, 140.4, | , 26.7, 10.8, 586.5, | ,  5000,  4844, 15000, 14617, | , -3.4, 232.2, 11.787, |, 11.3
9826.3, 141.1, | , 26.7, 10.5, 586.4, | ,  5000,  4845, 15000, 14610, | , -3.4, 233.9, 11.871, |, 10.9
9827.3, 141.5, | , 26.7, 3.7, 580.7, | ,  5000,  4843, 15000, 14596, | , -3.4, 248.0, 12.578, |, 5.3
9828.3, 141.6, | , 26.7, 2.1, 579.3, | ,  5000,  4844, 15000, 14612, | , -3.4, 231.3, 11.741, |, 3.7
9829.3, 140.8, | , 26.7, 11.6, 586.5, | ,  5000,  4842, 15000, 14627, | , -3.4, 232.6, 11.814, |, 11.9
9830.4, 140.8, | , 26.7, 11.3, 586.8, | ,  5000,  4836, 15000, 14609, | , -3.4, 229.2, 11.626, |, 11.8
9831.4, 140.3, | , 26.8, 9.9, 585.3, | ,  5000,  4838, 15000, 14587, | , -3.4, 228.8, 11.592, |, 10.2
9832.4, 140.8, | , 26.7, 11.2, 586.3, | ,  5000,  4848, 15000, 14631, | , -3.4,  14.1, 0.717, |, 11.9
9833.4, 142.1, | , 26.7, 3.9, 579.6, | ,  5000,  4841, 15000, 14605, | , -3.4,  -1.7, -0.088, |, 4.9
9834.4, 140.5, | , 26.7, 10.5, 585.7, | ,  5000,  4850, 15000, 14613, | , -3.4,   3.8, 0.195, |, 11.0
9835.4, 140.3, | , 26.7, 10.9, 586.6, | ,  5000,  4837, 15000, 14602, | , -3.4,  21.8, 1.107, |, 12.0
9836.4, 141.1, | , 26.7, 10.5, 586.0, | ,  5000,  4844, 15000, 14614, | , -3.4,  14.1, 0.717, |, 10.7
9837.4, 140.4, | , 26.7, 11.0, 586.2, | ,  5000,  4842, 15000, 14613, | , -3.4,  12.0, 0.608, |, 11.4
9838.4, 141.6, | , 26.7, 3.8, 580.4, | ,  5000,  4844, 15000, 14615, | , -3.4,   9.4, 0.477, |, 5.3
9839.5, 142.1, | , 26.7, 5.4, 581.7, | ,  5000,  4842, 15000, 14584, | , -3.4,  41.1, 2.083, |, 6.5
9840.5, 140.7, | , 26.7, 11.4, 586.6, | ,  5000,  4845, 15000, 14602, | , -3.4,  13.3, 0.673, |, 11.9
