Repository: jdhuang-csm/Ru-BCA

## Methods
* (BaO)<sub>x</sub>-(CaO)<sub>y</sub>-(Al<sub>2</sub>O<sub>3</sub>)<sub>1-x-y</sub> (BCA) catalyst supports were synthesized via sol-gel and solid-state methods. 
* Ru/BCA catalysts were prepared via incipient wetness impregnation to achieve 1 wt. % Ru loading.
* Ammonia synthesis rates were measured for Ru/BCA catalysts in a packed-bed reactor at 480-600<sup>o</sup>C, 10 bar, and space velocities up to 1.3 x 10<sup>6</sup> ml g<sub>cat</sub><sup>-1</sup> h<sup>-1</sup>.
* A machine learning (ML) model was employed to improve understanding of the behavior of Ru/BCA catalysts.
* A microkinetic model was developed to describe the best-performing catalyst.

File: data/init_files_Cadigan/BCA311.txt (part 25 of 42)
********** Start test **********
Elapsed time, Pressure, | , LJtemp(C), Inner-Temp, Outer-Temp, | , N2-set, N2-flow, H2-set, H2-flow, | , pH, NH3_ppm, NH3_Prod_rate, |, In222Temp
9556.2, 138.9, | , 24.7, 0.0, 597.7, | ,  3000,  2907,  9000,  8797, | , -3.4, 2151.6, 67.212, |, 0.0
9557.2, 138.6, | , 24.7, 0.0, 597.4, | ,  3000,  2904,  9000,  8778, | , -3.4, 2167.5, 67.578, |, 0.0
9558.2, 138.6, | , 24.7, 0.0, 596.8, | ,  3000,  2904,  9000,  8731, | , -3.4, 2199.6, 68.304, |, 0.0
9559.3, 139.7, | , 24.7, 0.0, 592.5, | ,  3000,  2903,  9000,  8780, | , -3.4, 2190.2, 68.289, |, 0.0
9560.3, 138.5, | , 24.7, 0.0, 597.5, | ,  3000,  2909,  9000,  8759, | , -3.4, 2186.8, 68.098, |, 0.0
9561.3, 138.7, | , 24.7, 0.0, 597.4, | ,  3000,  2905,  9000,  8809, | , -3.4, 2183.8, 68.267, |, 0.0
9562.3, 139.0, | , 24.7, 0.0, 597.6, | ,  3000,  2903,  9000,  8750, | , -3.4, 2175.6, 67.665, |, 0.0
9563.3, 139.0, | , 24.7, 0.0, 597.1, | ,  3000,  2905,  9000,  8795, | , -3.4, 2161.9, 67.508, |, 0.0
9564.3, 139.3, | , 24.7, 0.0, 592.5, | ,  3000,  2908,  9000,  8785, | , -3.4, 2188.9, 68.306, |, 0.0
9565.3, 139.2, | , 24.7, 0.0, 591.9, | ,  3000,  2905,  9000,  8784, | , -3.4, 2186.3, 68.207, |, 0.0
9566.3, 139.1, | , 24.7, 0.0, 597.8, | ,  3000,  2907,  9000,  8804, | , -3.4, 2183.3, 68.241, |, 0.0
9567.3, 138.8, | , 24.7, 0.0, 596.9, | ,  3000,  2903,  9000,  8800, | , -3.4, 2163.2, 67.565, |, 0.0
9568.4, 138.6, | , 24.7, 0.0, 596.8, | ,  3000,  2900,  9000,  8749, | , -3.4, 2165.8, 67.336, |, 0.0
9569.4, 138.8, | , 24.7, 0.0, 597.6, | ,  3000,  2907,  9000,  8778, | , -3.4, 2192.8, 68.383, |, 0.0
9570.4, 139.7, | , 24.7, 0.0, 591.9, | ,  3000,  2904,  9000,  8820, | , -3.4, 2198.3, 68.781, |, 0.0
9571.4, 138.7, | , 24.7, 0.0, 597.5, | ,  3000,  2910,  9000,  8817, | , -3.4, 2150.3, 67.307, |, 0.0
9572.4, 138.4, | , 24.7, 0.0, 597.7, | ,  3000,  2903,  9000,  8783, | , -3.4, 2198.8, 68.578, |, 0.0
9573.4, 139.0, | , 24.7, 0.0, 597.0, | ,  3000,  2901,  9000,  8761, | , -3.4, 2174.8, 67.692, |, 0.0
9574.4, 139.3, | , 24.7, 0.0, 597.9, | ,  3000,  2907,  9000,  8764, | , -3.4, 2159.8, 67.277, |, 0.0
9575.4, 139.7, | , 24.7, 0.0, 589.8, | ,  3000,  2902,  9000,  8771, | , -3.4, 2167.5, 67.522, |, 0.0
9576.4, 139.0, | , 24.7, 0.0, 592.7, | ,  3000,  2896,  9000,  8736, | , -3.4, 2182.9, 67.766, |, 0.0
9577.4, 139.0, | , 24.7, 0.0, 597.7, | ,  3000,  2907,  9000,  8806, | , -3.4, 2204.8, 68.921, |, 0.0
9578.5, 138.8, | , 24.7, 0.0, 597.0, | ,  3000,  2902,  9000,  8807, | , -3.4, 2192.3, 68.511, |, 0.0
9579.5, 138.4, | , 24.7, 0.0, 597.6, | ,  3000,  2900,  9000,  8754, | , -3.4, 2175.2, 67.654, |, 0.0
9580.5, 138.9, | , 24.7, 0.0, 597.8, | ,  3000,  2899,  9000,  8760, | , -3.4, 2189.3, 68.125, |, 0.0
9581.5, 139.3, | , 24.7, 0.0, 593.2, | ,  3000,  2901,  9000,  8769, | , -3.4, 2188.5, 68.163, |, 0.0
9582.5, 138.7, | , 24.7, 0.0, 597.4, | ,  3000,  2903,  9000,  8772, | , -3.4, 2180.3, 67.940, |, 0.0
9583.5, 138.5, | , 24.7, 0.0, 596.7, | ,  3000,  2899,  9000,  8749, | , -3.4, 2154.2, 66.969, |, 0.0
9584.5, 138.9, | , 24.7, 0.0, 597.4, | ,  3000,  2898,  9000,  8739, | , -3.4, 2175.2, 67.560, |, 0.0
9585.5, 138.5, | , 24.7, 0.0, 597.0, | ,  3000,  2900,  9000,  8752, | , -3.4, 2199.6, 68.405, |, 0.0
9586.5, 139.6, | , 24.7, 0.0, 591.5, | ,  3000,  2901,  9000,  8801, | , -3.4, 2195.3, 68.558, |, 0.0
9587.6, 138.7, | , 24.7, 0.0, 596.2, | ,  3000,  2903,  9000,  8783, | , -3.4, 2172.2, 67.753, |, 0.0
9588.6, 138.7, | , 24.7, 0.0, 596.5, | ,  3000,  2904,  9000,  8794, | , -3.4, 2159.8, 67.433, |, 0.0
9589.6, 138.6, | , 24.7, 0.0, 597.3, | ,  3000,  2910,  9000,  8766, | , -3.4, 2167.1, 67.531, |, 0.0
9590.6, 138.9, | , 24.7, 0.0, 597.3, | ,  3000,  2900,  9000,  8774, | , -3.4, 2172.6, 67.693, |, 0.0
9591.6, 139.6, | , 24.7, 0.0, 592.6, | ,  3000,  2902,  9000,  8773, | , -3.4, 2225.8, 69.349, |, 0.0
9592.6, 139.2, | , 24.7, 0.0, 592.6, | ,  3000,  2904,  9000,  8802, | , -3.4, 2179.5, 68.095, |, 0.0
9593.6, 138.6, | , 24.7, 0.0, 596.5, | ,  3000,  2899,  9000,  8741, | , -3.4, 2182.1, 67.785, |, 0.0
9594.6, 139.0, | , 24.7, 0.0, 597.5, | ,  3000,  2909,  9000,  8771, | , -3.4, 2227.0, 69.414, |, 0.0
9595.6, 138.6, | , 24.7, 0.0, 597.0, | ,  3000,  2904,  9000,  8836, | , -3.4, 2181.2, 68.344, |, 0.0
9596.6, 138.7, | , 24.7, 0.0, 597.3, | ,  3000,  2903,  9000,  8816, | , -3.4, 2151.6, 67.298, |, 0.0
9597.7, 139.8, | , 24.7, 0.0, 591.2, | ,  3000,  2903,  9000,  8775, | , -3.4, 2153.3, 67.115, |, 0.0
9598.7, 138.7, | , 24.7, 0.0, 596.5, | ,  3000,  2904,  9000,  8804, | , -3.4, 2198.8, 68.702, |, 0.0
9599.7, 138.6, | , 24.7, 0.0, 597.3, | ,  3000,  2906,  9000,  8809, | , -3.4, 2215.0, 69.248, |, 0.0
9600.7, 138.6, | , 24.7, 0.0, 597.0, | ,  3000,  2904,  9000,  8771, | , -3.4, 2185.1, 68.085, |, 0.0
9601.7, 138.7, | , 24.7, 0.0, 597.2, | ,  3000,  2908,  9000,  8794, | , -3.4, 2184.6, 68.225, |, 0.0
9602.7, 139.2, | , 24.7, 0.0, 592.5, | ,  3000,  2899,  9000,  8775, | , -3.4, 2137.9, 66.616, |, 0.0
9603.7, 139.1, | , 24.7, 0.0, 592.8, | ,  3000,  2903,  9000,  8753, | , -3.4, 2180.8, 67.845, |, 0.0
9604.7, 139.0, | , 24.7, 0.0, 597.1, | ,  3000,  2902,  9000,  8782, | , -3.4, 2192.8, 68.376, |, 0.0
9605.8, 138.4, | , 24.7, 0.0, 597.1, | ,  3000,  2903,  9000,  8771, | , -3.4, 2182.1, 67.990, |, 0.0
9606.8, 138.6, | , 24.7, 0.0, 596.8, | ,  3000,  2908,  9000,  8763, | , -3.4, 2182.5, 67.977, |, 0.0
9607.8, 138.9, | , 24.7, 0.0, 597.1, | ,  3000,  2904,  9000,  8747, | , -3.4, 2203.9, 68.531, |, 0.0
9608.8, 139.9, | , 24.7, 0.0, 591.4, | ,  3000,  2905,  9000,  8787, | , -3.4, 2212.9, 69.050, |, 0.0
9609.8, 138.7, | , 24.7, 0.0, 597.0, | ,  3000,  2905,  9000,  8769, | , -3.4, 2167.1, 67.521, |, 0.0
9610.8, 139.0, | , 24.7, 0.0, 597.4, | ,  3000,  2903,  9000,  8779, | , -3.4, 2163.6, 67.460, |, 0.0
9611.8, 139.1, | , 24.7, 0.0, 597.6, | ,  3000,  2903,  9000,  8821, | , -3.4, 2181.6, 68.261, |, 0.0
9612.8, 138.5, | , 24.7, 0.0, 597.4, | ,  3000,  2900,  9000,  8809, | , -3.4, 2174.8, 67.957, |, 0.0
9613.8, 139.2, | , 24.7, 0.0, 592.8, | ,  3000,  2905,  9000,  8795, | , -3.4, 2191.0, 68.420, |, 0.0
9614.9, 139.4, | , 24.7, 0.0, 591.3, | ,  3000,  2903,  9000,  8809, | , -3.4, 2190.2, 68.463, |, 0.0
9615.9, 138.5, | , 24.7, 0.0, 596.7, | ,  3000,  2903,  9000,  8750, | , -3.4, 2162.8, 67.262, |, 0.0
9616.9, 138.6, | , 24.7, 0.0, 597.2, | ,  3000,  2901,  9000,  8766, | , -3.4, 2197.9, 68.434, |, 0.0
9617.9, 139.0, | , 24.7, 0.0, 597.3, | ,  3000,  2904,  9000,  8851, | , -3.4, 2185.1, 68.552, |, 0.0
9618.9, 138.6, | , 24.7, 0.0, 597.0, | ,  3000,  2911,  9000,  8803, | , -3.4, 2185.1, 68.314, |, 0.0
9619.9, 139.5, | , 24.7, 0.0, 591.4, | ,  3000,  2899,  9000,  8780, | , -3.4, 2174.3, 67.774, |, 0.0
9620.9, 139.0, | , 24.7, 0.0, 597.5, | ,  3000,  2904,  9000,  8783, | , -3.4, 2188.1, 68.250, |, 0.0
9621.9, 138.9, | , 24.7, 0.0, 597.5, | ,  3000,  2904,  9000,  8809, | , -3.4, 2184.2, 68.282, |, 0.0
9623.0, 138.6, | , 24.7, 0.0, 597.2, | ,  3000,  2903,  9000,  8820, | , -3.4, 2215.0, 69.300, |, 0.0
9624.0, 139.0, | , 24.7, 0.0, 597.3, | ,  3000,  2905,  9000,  8801, | , -3.4, 2202.6, 68.817, |, 0.0
9625.0, 139.6, | , 24.7, 0.0, 593.0, | ,  3000,  2899,  9000,  8775, | , -3.4, 2172.2, 67.675, |, 0.0
9626.0, 139.4, | , 24.7, 0.0, 591.6, | ,  3000,  2904,  9000,  8764, | , -3.4, 2179.9, 67.882, |, 0.0
9627.0, 138.5, | , 24.7, 0.0, 597.3, | ,  3000,  2905,  9000,  8764, | , -3.4, 2166.6, 67.477, |, 0.0
9628.0, 138.9, | , 24.7, 0.0, 597.9, | ,  3000,  2901,  9000,  8779, | , -3.4, 2194.5, 68.402, |, 0.0
9629.0, 138.5, | , 24.7, 0.0, 597.4, | ,  3000,  2909,  9000,  8782, | , -3.4, 2183.3, 68.130, |, 0.0
9630.0, 138.7, | , 24.7, 0.0, 597.5, | ,  3000,  2909,  9000,  8816, | , -3.4, 2175.2, 68.067, |, 0.0
9631.0, 139.8, | , 24.7, 0.0, 592.0, | ,  3000,  2901,  9000,  8756, | , -3.4, 2157.2, 67.114, |, 0.0
9632.1, 138.6, | , 24.7, 0.0, 597.8, | ,  3000,  2901,  9000,  8798, | , -3.4, 2198.8, 68.654, |, 0.0
9633.1, 138.5, | , 24.7, 0.0, 597.3, | ,  3000,  2909,  9000,  8782, | , -3.4, 2175.6, 67.880, |, 0.0
9634.1, 138.5, | , 24.7, 0.0, 597.6, | ,  3000,  2910,  9000,  8760, | , -3.4, 2183.3, 67.998, |, 0.0
9635.1, 138.9, | , 24.7, 0.0, 597.8, | ,  3000,  2907,  9000,  8775, | , -3.4, 2195.3, 68.444, |, 0.0
9636.1, 139.2, | , 24.7, 0.0, 592.1, | ,  3000,  2903,  9000,  8791, | , -3.4, 2169.2, 67.705, |, 0.0
9637.1, 139.2, | , 24.7, 0.0, 593.1, | ,  3000,  2902,  9000,  8803, | , -3.4, 2165.3, 67.642, |, 0.0
9638.1, 138.9, | , 24.7, 0.0, 597.6, | ,  3000,  2903,  9000,  8767, | , -3.4, 2175.2, 67.748, |, 0.0
9639.1, 138.6, | , 24.7, 0.0, 597.5, | ,  3000,  2907,  9000,  8803, | , -3.4, 2203.5, 68.864, |, 0.0
9640.2, 138.5, | , 24.7, 0.0, 597.5, | ,  3000,  2903,  9000,  8787, | , -3.4, 2159.3, 67.372, |, 0.0
9641.2, 139.1, | , 24.7, 0.0, 597.1, | ,  3000,  2907,  9000,  8788, | , -3.4, 2175.2, 67.894, |, 0.0
9642.2, 139.2, | , 24.7, 0.0, 593.0, | ,  3000,  2902,  9000,  8741, | , -3.4, 2171.8, 67.483, |, 0.0
9643.2, 138.7, | , 24.7, 0.0, 597.1, | ,  3000,  2903,  9000,  8756, | , -3.4, 2176.1, 67.713, |, 0.0
9644.2, 138.8, | , 24.7, 0.0, 597.6, | ,  3000,  2904,  9000,  8767, | , -3.4, 2175.6, 67.767, |, 0.0
9645.2, 138.5, | , 24.7, 0.0, 597.3, | ,  3000,  2908,  9000,  8801, | , -3.4, 2190.2, 68.447, |, 0.0
9646.2, 138.6, | , 24.7, 0.0, 597.0, | ,  3000,  2897,  9000,  8782, | , -3.4, 2196.6, 68.468, |, 0.0
9647.2, 139.2, | , 24.7, 0.0, 592.9, | ,  3000,  2906,  9000,  8776, | , -3.4, 2172.6, 67.738, |, 0.0
9648.2, 139.7, | , 24.7, 0.0, 592.0, | ,  3000,  2898,  9000,  8745, | , -3.4, 2203.5, 68.469, |, 0.0
9649.3, 138.6, | , 24.7, 0.0, 597.5, | ,  3000,  2905,  9000,  8783, | , -3.4, 2181.6, 68.057, |, 0.0
9650.3, 138.6, | , 24.7, 0.0, 597.6, | ,  3000,  2903,  9000,  8800, | , -3.4, 2176.5, 67.982, |, 0.0
9651.3, 139.0, | , 24.7, 0.0, 596.6, | ,  3000,  2900,  9000,  8794, | , -3.4, 2176.1, 67.915, |, 0.0
9652.3, 138.5, | , 24.7, 0.0, 597.8, | ,  3000,  2902,  9000,  8762, | , -3.4, 2189.8, 68.166, |, 0.0
9653.3, 139.5, | , 24.7, 0.0, 591.7, | ,  3000,  2907,  9000,  8805, | , -3.4, 2193.6, 68.567, |, 0.0
9654.3, 138.6, | , 24.7, 0.0, 597.3, | ,  3000,  2905,  9000,  8798, | , -3.4, 2182.9, 68.183, |, 0.0
9655.3, 138.8, | , 24.7, 0.0, 597.5, | ,  3000,  2902,  9000,  8750, | , -3.4, 2183.8, 67.908, |, 0.0
9656.3, 138.6, | , 24.7, 0.0, 596.9, | ,  3000,  2904,  9000,  8756, | , -3.4, 2190.6, 68.171, |, 0.0
9657.3, 138.4, | , 24.7, 0.0, 597.1, | ,  3000,  2900,  9000,  8767, | , -3.4, 2176.1, 67.756, |, 0.0
9658.4, 139.6, | , 24.7, 0.0, 591.0, | ,  3000,  2903,  9000,  8772, | , -3.4, 2174.3, 67.750, |, 0.0
9659.4, 139.6, | , 24.7, 0.0, 591.4, | ,  3000,  2903,  9000,  8819, | , -3.4, 2205.2, 68.987, |, 0.0
9660.4, 138.8, | , 24.8, 0.0, 596.6, | ,  3000,  2907,  9000,  8796, | , -3.4, 2183.8, 68.208, |, 0.0
9661.4, 139.1, | , 24.7, 0.0, 595.9, | ,  3000,  2905,  9000,  8750, | , -3.4, 390.7, 12.175, |, 0.0
9662.4, 138.9, | , 24.7, 0.0, 597.0, | ,  3000,  2901,  9000,  8759, | , -3.4, 466.1, 14.530, |, 0.0
9663.4, 138.8, | , 24.8, 0.0, 596.6, | ,  3000,  2903,  9000,  8800, | , -3.4, 531.2, 16.619, |, 0.0
9664.4, 139.5, | , 24.7, 0.0, 592.0, | ,  3000,  2906,  9000,  8780, | , -3.4, 604.9, 18.897, |, 0.0
9665.4, 139.0, | , 24.7, 0.0, 597.1, | ,  3000,  2905,  9000,  8804, | , -3.4, 666.6, 20.863, |, 0.0
9666.4, 138.7, | , 24.8, 0.0, 596.2, | ,  3000,  2907,  9000,  8816, | , -3.4, 703.9, 22.055, |, 0.0
9667.4, 138.6, | , 24.8, 0.0, 596.6, | ,  3000,  2902,  9000,  8778, | , -3.4, 774.6, 24.180, |, 0.0
9668.5, 138.6, | , 24.8, 0.0, 597.0, | ,  3000,  2905,  9000,  8769, | , -3.4, 837.2, 26.118, |, 0.0
9669.5, 140.0, | , 24.7, 0.0, 589.2, | ,  3000,  2900,  9000,  8752, | , -3.4, 893.3, 27.814, |, 0.0
9670.5, 139.4, | , 24.8, 0.0, 591.3, | ,  3000,  2902,  9000,  8783, | , -3.4, 939.1, 29.325, |, 0.0
9671.5, 138.7, | , 24.8, 0.0, 596.8, | ,  3000,  2907,  9000,  8820, | , -3.4, 1003.0, 31.426, |, 0.0
9672.5, 139.0, | , 24.8, 0.0, 597.4, | ,  3000,  2898,  9000,  8752, | , -3.4, 1054.4, 32.822, |, 0.0
9673.5, 138.6, | , 24.8, 0.0, 597.0, | ,  3000,  2903,  9000,  8737, | , -3.4, 1132.8, 35.228, |, 0.0
9674.5, 138.4, | , 24.8, 0.0, 596.8, | ,  3000,  2900,  9000,  8733, | , -3.4, 1191.9, 37.041, |, 0.0
9675.5, 139.8, | , 24.8, 0.0, 592.2, | ,  3000,  2900,  9000,  8764, | , -3.4, 1254.5, 39.086, |, 0.0
9676.5, 139.3, | , 24.8, 0.0, 596.9, | ,  3000,  2911,  9000,  8793, | , -3.4, 1323.0, 41.360, |, 0.0
9677.6, 139.1, | , 24.8, 0.0, 596.7, | ,  3000,  2904,  9000,  8797, | , -3.4, 1350.9, 42.219, |, 0.0
9678.6, 138.9, | , 24.8, 0.0, 597.3, | ,  3000,  2900,  9000,  8765, | , -3.4, 1449.4, 45.156, |, 0.0
9679.6, 139.4, | , 24.8, 0.0, 588.6, | ,  3000,  2899,  9000,  8741, | , -3.4, 1496.1, 46.508, |, 0.0
9680.6, 139.5, | , 24.8, 0.0, 591.2, | ,  3000,  2906,  9000,  8819, | , -3.4, 1519.7, 47.585, |, 0.0
9681.6, 139.4, | , 24.8, 0.0, 591.5, | ,  3000,  2902,  9000,  8782, | , -3.4, 1590.8, 49.634, |, 0.0
9682.6, 139.0, | , 24.8, 0.0, 596.8, | ,  3000,  2902,  9000,  8773, | , -3.4, 1640.1, 51.130, |, 0.0
9683.6, 138.6, | , 24.8, 0.0, 596.6, | ,  3000,  2905,  9000,  8790, | , -3.4, 1706.0, 53.276, |, 0.0
9684.6, 138.6, | , 24.8, 0.0, 597.1, | ,  3000,  2905,  9000,  8783, | , -3.4, 1704.8, 53.204, |, 0.0
9685.7, 138.7, | , 24.8, 0.0, 596.9, | ,  3000,  2903,  9000,  8745, | , -3.4, 1772.9, 55.136, |, 0.0
9686.7, 139.6, | , 24.8, 0.0, 590.3, | ,  3000,  2909,  9000,  8814, | , -3.4, 1813.6, 56.766, |, 0.0
9687.7, 139.1, | , 24.8, 0.0, 592.3, | ,  3000,  2905,  9000,  8791, | , -3.4, 1884.3, 58.835, |, 0.0
9688.7, 138.7, | , 24.8, 0.0, 594.9, | ,  3000,  2903,  9000,  8780, | , -3.4, 1897.1, 59.169, |, 0.0
9689.7, 139.1, | , 24.8, 0.0, 596.8, | ,  3000,  2904,  9000,  8752, | , -3.4, 1908.7, 59.394, |, 0.0
9690.7, 138.7, | , 24.8, 0.0, 595.8, | ,  4000,  2902, 12000,  8733, | , -3.4, 1981.1, 61.529, |, 0.0
9691.7, 140.0, | , 24.8, 0.0, 591.6, | ,  4000,  3792, 12000, 10150, | , -3.4, 2011.5, 74.858, |, 0.0
9692.7, 140.0, | , 24.8, 0.0, 591.3, | ,  4000,  3843, 12000, 11195, | , -3.4, 1975.1, 79.285, |, 0.0
9693.7, 139.7, | , 24.8, 0.0, 590.3, | ,  4000,  3852, 12000, 11378, | , -3.4, 2016.7, 81.980, |, 0.0
9694.8, 139.2, | , 24.8, 0.0, 592.3, | ,  4000,  3865, 12000, 11521, | , -3.4, 2076.2, 85.269, |, 0.0
9695.8, 139.4, | , 24.8, 0.0, 596.1, | ,  4000,  3870, 12000, 11643, | , -3.4, 2091.2, 86.589, |, 0.0
9696.8, 139.3, | , 24.8, 0.0, 596.1, | ,  4000,  3870, 12000, 11679, | , -3.4, 2163.6, 89.790, |, 0.0
9697.8, 139.7, | , 24.8, 0.0, 590.5, | ,  4000,  3873, 12000, 11669, | , -3.4, 2194.5, 91.022, |, 0.0
9698.8, 138.9, | , 24.8, 0.0, 594.8, | ,  4000,  3874, 12000, 11653, | , -3.4, 2197.9, 91.074, |, 0.0
9699.8, 139.3, | , 24.8, 0.0, 595.8, | ,  4000,  3878, 12000, 11690, | , -3.4, 2212.0, 91.909, |, 0.0
9700.8, 139.4, | , 24.8, 0.0, 596.0, | ,  4000,  3873, 12000, 11285, | , -3.4, 2193.2, 88.725, |, 0.0
9701.8, 138.7, | , 24.8, 0.0, 595.8, | ,  4000,  3879, 12000, 11139, | , -3.4, 2184.2, 87.544, |, 0.0
9702.8, 140.0, | , 24.8, 0.0, 590.1, | ,  4000,  3877, 12000, 11400, | , -3.4, 2202.6, 89.801, |, 0.0
9703.8, 140.2, | , 24.8, 0.0, 589.3, | ,  4000,  3879, 12000, 11485, | , -3.4, 2224.5, 91.211, |, 0.0
9704.8, 139.0, | , 24.8, 0.0, 595.2, | ,  4000,  3886, 12000, 11565, | , -3.4, 2227.5, 91.849, |, 0.0
9705.9, 138.9, | , 24.8, 0.0, 595.9, | ,  4000,  3881, 12000, 11604, | , -3.4, 2167.9, 89.593, |, 0.0
9706.9, 139.3, | , 24.8, 0.0, 595.7, | ,  4000,  3876, 12000, 11661, | , -3.4, 2191.0, 90.851, |, 0.0
9707.9, 138.9, | , 24.8, 0.0, 594.8, | ,  4000,  3873, 12000, 11648, | , -3.4, 2229.6, 92.353, |, 0.0
9708.9, 139.7, | , 24.8, 0.0, 588.9, | ,  4000,  3873, 12000, 11714, | , -3.4, 2242.5, 93.280, |, 0.0
9709.9, 139.2, | , 24.8, 0.0, 595.7, | ,  4000,  3879, 12000, 11681, | , -3.4, 2211.2, 91.823, |, 0.0
9710.9, 138.8, | , 24.8, 0.0, 595.6, | ,  4000,  3872, 12000, 11709, | , -3.4, 2213.8, 92.052, |, 0.0
9711.9, 138.9, | , 24.8, 0.0, 595.3, | ,  4000,  3875, 12000, 11698, | , -3.4, 2218.9, 92.221, |, 0.0
9713.0, 138.9, | , 24.8, 0.0, 594.6, | ,  4000,  3872, 12000, 11663, | , -3.4, 2204.3, 91.389, |, 0.0
9714.0, 140.5, | , 24.8, 0.0, 587.0, | ,  4000,  3880, 12000, 11702, | , -3.4, 2197.5, 91.384, |, 0.0
9715.0, 139.6, | , 24.8, 0.0, 590.3, | ,  4000,  3874, 12000, 11689, | , -3.4, 2194.5, 91.145, |, 0.0
9716.0, 138.8, | , 24.8, 0.0, 594.8, | ,  4000,  3875, 12000, 11729, | , -3.4, 2234.3, 93.041, |, 0.0
9717.0, 138.9, | , 24.8, 0.0, 595.1, | ,  4000,  3875, 12000, 11759, | , -3.4, 2226.6, 92.898, |, 0.0
9718.0, 139.1, | , 24.8, 0.0, 594.6, | ,  4000,  3877, 12000, 11754, | , -3.4, 2184.2, 91.115, |, 0.0
9719.0, 138.8, | , 24.8, 0.0, 594.6, | ,  4000,  3876, 12000, 11678, | , -3.4, 2180.8, 90.526, |, 0.0
9720.0, 140.0, | , 24.8, 0.0, 589.0, | ,  4000,  3874, 12000, 11724, | , -3.4, 2186.3, 91.013, |, 0.0
9721.0, 138.8, | , 24.8, 0.0, 595.3, | ,  4000,  3876, 12000, 11696, | , -3.4, 2188.9, 90.965, |, 0.0
9722.0, 138.9, | , 24.8, 0.0, 594.8, | ,  4000,  3881, 12000, 11700, | , -3.4, 2185.1, 90.858, |, 0.0
9723.1, 139.1, | , 24.8, 0.0, 594.2, | ,  4000,  3882, 12000, 11724, | , -3.4, 2163.2, 90.098, |, 0.0
9724.1, 139.4, | , 24.8, 0.0, 595.0, | ,  4000,  3878, 12000, 11743, | , -3.4, 2128.1, 88.720, |, 0.0
9725.1, 139.5, | , 24.8, 0.0, 588.7, | ,  4000,  3866, 12000, 11692, | , -3.4, 2115.2, 87.834, |, 0.0
9726.1, 139.6, | , 24.8, 0.0, 588.8, | ,  4000,  3871, 12000, 11703, | , -3.4, 2158.9, 89.735, |, 0.0
9727.1, 139.3, | , 24.8, 0.0, 594.9, | ,  4000,  3879, 12000, 11691, | , -3.4, 2176.9, 90.461, |, 0.0
9728.1, 138.9, | , 24.8, 0.0, 593.7, | ,  4000,  3873, 12000, 11691, | , -3.4, 2159.3, 89.696, |, 0.0
9729.1, 139.0, | , 24.8, 0.0, 594.7, | ,  4000,  3877, 12000, 11701, | , -3.4, 2160.6, 89.826, |, 0.0
9730.1, 139.6, | , 24.8, 0.0, 589.5, | ,  4000,  3879, 12000, 11689, | , -3.4, 2108.8, 87.622, |, 0.0
9731.1, 139.8, | , 24.8, 0.0, 588.9, | ,  4000,  3873, 12000, 11701, | , -3.4, 2130.2, 88.547, |, 0.0
9732.2, 138.9, | , 24.8, 0.0, 594.4, | ,  4000,  3874, 12000, 11708, | , -3.4, 2134.9, 88.785, |, 0.0
9733.2, 138.9, | , 24.8, 0.0, 594.0, | ,  4000,  3873, 12000, 11690, | , -3.4, 2106.6, 87.510, |, 0.0
9734.2, 139.3, | , 24.8, 0.0, 595.0, | ,  4000,  3875, 12000, 11694, | , -3.4, 2145.6, 89.156, |, 0.0
9735.2, 139.2, | , 24.8, 0.0, 594.5, | ,  4000,  3877, 12000, 11708, | , -3.4, 2105.8, 87.596, |, 0.0
9736.2, 139.7, | , 24.8, 0.0, 588.5, | ,  4000,  3876, 12000, 11686, | , -3.4, 2108.8, 87.587, |, 0.0
9737.2, 139.3, | , 24.8, 0.0, 594.2, | ,  4000,  3877, 12000, 11685, | , -3.4, 2109.6, 87.625, |, 0.0
9738.2, 139.5, | , 24.8, 0.0, 593.5, | ,  4000,  3876, 12000, 11713, | , -3.4, 2092.9, 87.081, |, 0.0
9739.2, 138.9, | , 24.8, 0.0, 594.1, | ,  4000,  3877, 12000, 11690, | , -3.4, 2089.1, 86.805, |, 0.0
9740.2, 138.7, | , 24.8, 0.0, 594.0, | ,  4000,  3875, 12000, 11659, | , -3.4, 2071.1, 85.869, |, 0.0
9741.2, 140.2, | , 24.8, 0.0, 589.3, | ,  4000,  3875, 12000, 11701, | , -3.4, 2090.4, 86.904, |, 0.0
9742.3, 139.9, | , 24.8, 0.0, 589.2, | ,  4000,  3874, 12000, 11698, | , -3.4, 2074.5, 86.226, |, 0.0
9743.3, 139.1, | , 24.8, 0.0, 593.2, | ,  4000,  3883, 12000, 11736, | , -3.4, 2092.9, 87.253, |, 0.0
9744.3, 139.3, | , 24.8, 0.0, 594.3, | ,  4000,  3880, 12000, 11720, | , -3.4, 2068.1, 86.112, |, 0.0
9745.3, 138.7, | , 24.8, 0.0, 594.0, | ,  4000,  3877, 12000, 11701, | , -3.4, 2036.0, 84.662, |, 0.0
9746.3, 138.9, | , 24.8, 0.0, 594.1, | ,  4000,  3883, 12000, 11698, | , -3.4, 2082.2, 86.598, |, 0.0
9747.3, 139.8, | , 24.8, 0.0, 588.3, | ,  4000,  3878, 12000, 11701, | , -3.4, 2048.4, 85.181, |, 0.0
9748.3, 139.5, | , 24.8, 0.0, 593.3, | ,  4000,  3880, 12000, 11721, | , -3.4, 2034.2, 84.714, |, 0.0
9749.3, 138.9, | , 24.8, 0.0, 593.5, | ,  4000,  3874, 12000, 11719, | , -3.4, 1999.5, 83.225, |, 0.0
9750.3, 138.9, | , 24.8, 0.0, 593.5, | ,  4000,  3872, 12000, 11702, | , -3.4, 2036.4, 84.655, |, 0.0
9751.4, 138.8, | , 24.8, 0.0, 594.2, | ,  4000,  3867, 12000, 11687, | , -3.4, 2017.1, 83.746, |, 0.0
9752.4, 139.9, | , 24.8, 0.0, 588.8, | ,  4000,  3871, 12000, 11742, | , -3.4, 2016.2, 84.025, |, 0.0
9753.4, 139.6, | , 24.8, 0.0, 588.6, | ,  4000,  3878, 12000, 11702, | , -3.4, 2028.7, 84.369, |, 0.0
9754.4, 139.2, | , 24.8, 0.0, 594.4, | ,  4000,  3876, 12000, 11708, | , -3.4, 1972.1, 82.036, |, 0.0
9755.4, 139.2, | , 24.8, 0.0, 594.1, | ,  4000,  3874, 12000, 11730, | , -3.4, 2001.2, 83.354, |, 0.0
9756.4, 139.0, | , 24.8, 0.0, 593.8, | ,  4000,  3878, 12000, 11743, | , -3.4, 1990.5, 83.005, |, 0.0
9757.4, 138.9, | , 24.8, 0.0, 593.8, | ,  4000,  3873, 12000, 11719, | , -3.4, 1967.8, 81.903, |, 0.0
9758.4, 139.8, | , 24.8, 0.0, 587.0, | ,  4000,  3874, 12000, 11690, | , -3.4, 1964.8, 81.630, |, 0.0
9759.4, 139.2, | , 24.8, 0.0, 594.5, | ,  4000,  3879, 12000, 11724, | , -3.4, 2018.0, 84.045, |, 0.0
9760.5, 138.8, | , 24.8, 0.0, 594.1, | ,  4000,  3886, 12000, 11735, | , -3.4, 1979.8, 82.556, |, 0.0
9761.5, 139.3, | , 24.8, 0.0, 594.1, | ,  4000,  3875, 12000, 11703, | , -3.4, 1973.0, 82.045, |, 0.0
9762.5, 139.0, | , 24.8, 0.0, 593.8, | ,  4000,  3874, 12000, 11730, | , -3.4, 1953.7, 81.380, |, 0.0
9763.5, 139.7, | , 24.8, 0.0, 588.1, | ,  4000,  3871, 12000, 11707, | , -3.4, 1958.8, 81.456, |, 0.0
9764.5, 139.7, | , 24.8, 0.0, 586.4, | ,  4000,  3876, 12000, 11692, | , -3.4, 1984.5, 82.472, |, 0.0
9765.5, 139.2, | , 24.8, 0.0, 593.6, | ,  4000,  3872, 12000, 11687, | , -3.4, 1957.5, 81.307, |, 0.0
9766.5, 138.8, | , 24.8, 0.0, 593.5, | ,  4000,  3881, 12000, 11715, | , -3.4, 1946.0, 81.014, |, 0.0
9767.5, 138.9, | , 24.8, 0.0, 593.8, | ,  4000,  3879, 12000, 11701, | , -3.4, 1976.4, 82.199, |, 0.0
9768.5, 139.0, | , 24.8, 0.0, 592.9, | ,  4000,  3876, 12000, 11713, | , -3.4, 1923.3, 80.033, |, 0.0
9769.6, 140.2, | , 24.8, 0.0, 586.8, | ,  4000,  3880, 12000, 11711, | , -3.4, 1892.0, 78.746, |, 0.0
9770.6, 138.8, | , 24.8, 0.0, 593.2, | ,  4000,  3881, 12000, 11739, | , -3.4, 1949.0, 81.265, |, 0.0
9771.6, 138.8, | , 24.8, 0.0, 593.5, | ,  4000,  3878, 12000, 11711, | , -3.4, 1945.1, 80.947, |, 0.0
9772.6, 139.2, | , 24.8, 0.0, 593.8, | ,  4000,  3880, 12000, 11728, | , -3.4, 1924.6, 80.186, |, 0.0
9773.6, 139.0, | , 24.8, 0.0, 592.5, | ,  4000,  3878, 12000, 11717, | , -3.4, 1901.8, 79.180, |, 0.0
9774.6, 139.5, | , 24.8, 0.0, 588.3, | ,  4000,  3870, 12000, 11667, | , -3.4, 1916.4, 79.486, |, 0.0
9775.6, 140.2, | , 24.8, 0.0, 586.9, | ,  4000,  3878, 12000, 11759, | , -3.4, 1964.8, 82.016, |, 0.0
9776.6, 138.9, | , 24.8, 0.0, 593.5, | ,  4000,  3875, 12000, 11741, | , -3.4, 1894.1, 78.965, |, 0.0
9777.7, 138.8, | , 24.8, 0.0, 593.5, | ,  4000,  3887, 12000, 11736, | , -3.4, 1932.7, 80.603, |, 0.0
9778.7, 139.4, | , 24.8, 0.0, 592.9, | ,  4000,  3876, 12000, 11706, | , -3.4, 1893.3, 78.758, |, 0.0
9779.7, 138.9, | , 24.8, 0.0, 593.4, | ,  4000,  3875, 12000, 11712, | , -3.4, 1861.6, 77.464, |, 0.0
9780.7, 139.6, | , 24.8, 0.0, 587.9, | ,  4000,  3876, 12000, 11691, | , -3.4, 1907.4, 79.267, |, 0.0
9781.7, 138.8, | , 24.8, 0.0, 593.1, | ,  4000,  3867, 12000, 11675, | , -3.4, 1913.8, 79.405, |, 0.0
9782.7, 138.8, | , 24.8, 0.0, 593.4, | ,  4000,  3876, 12000, 11716, | , -3.4, 1902.3, 79.181, |, 0.0
9783.7, 139.0, | , 24.8, 0.0, 592.8, | ,  4000,  3879, 12000, 11708, | , -3.4, 1919.8, 79.884, |, 0.0
9784.7, 138.9, | , 24.8, 0.0, 593.5, | ,  4000,  3877, 12000, 11712, | , -3.4, 1882.1, 78.325, |, 0.0
9785.7, 139.4, | , 24.8, 0.0, 588.2, | ,  4000,  3872, 12000, 11685, | , -3.4, 1875.3, 77.884, |, 0.0
9786.8, 139.6, | , 24.8, 0.0, 588.5, | ,  4000,  3877, 12000, 11682, | , -3.4, 1869.3, 77.644, |, 0.0
9787.8, 138.8, | , 24.8, 0.0, 593.4, | ,  4000,  3879, 12000, 11697, | , -3.4, 1869.7, 77.748, |, 0.0
9788.8, 139.3, | , 24.8, 0.0, 592.6, | ,  4000,  3874, 12000, 11702, | , -3.4, 1864.1, 77.518, |, 0.0
9789.8, 138.7, | , 24.8, 0.0, 593.4, | ,  4000,  3874, 12000, 11698, | , -3.4, 1882.1, 78.241, |, 0.0
9790.8, 138.8, | , 24.8, 0.0, 593.1, | ,  4000,  3871, 12000, 11701, | , -3.4, 1899.7, 78.968, |, 0.0
9791.8, 140.2, | , 24.8, 0.0, 587.3, | ,  4000,  3877, 12000, 11711, | , -3.4, 1884.7, 78.429, |, 0.0
9792.8, 139.0, | , 24.8, 0.0, 593.1, | ,  4000,  3876, 12000, 11735, | , -3.4, 1850.9, 77.140, |, 0.0
9793.8, 138.8, | , 24.8, 0.0, 592.8, | ,  4000,  3878, 12000, 11700, | , -3.4, 1837.2, 76.407, |, 0.0
9794.8, 138.9, | , 24.8, 0.0, 593.0, | ,  4000,  3878, 12000, 11725, | , -3.4, 1898.8, 79.097, |, 0.0
9795.9, 139.3, | , 24.8, 0.0, 593.6, | ,  4000,  3876, 12000, 11728, | , -3.4, 1847.4, 76.964, |, 0.0
9796.9, 139.5, | , 24.8, 0.0, 587.9, | ,  4000,  3883, 12000, 11683, | , -3.4, 1889.9, 78.530, |, 0.0
9797.9, 139.9, | , 24.8, 0.0, 586.5, | ,  4000,  3872, 12000, 11722, | , -3.4, 1877.9, 78.175, |, 0.0
9798.9, 139.3, | , 24.8, 0.0, 591.9, | ,  4000,  3880, 12000, 11714, | , -3.4, 1815.7, 75.595, |, 0.0
9799.9, 139.1, | , 24.9, 0.0, 592.1, | ,  4000,  3877, 12000, 11685, | , -3.4, 1876.1, 77.943, |, 0.0
9800.9, 138.8, | , 24.8, 0.0, 592.9, | ,  4000,  3877, 12000, 11684, | , -3.4, 1844.0, 76.610, |, 0.0
9801.9, 139.3, | , 24.9, 0.0, 592.7, | ,  4000,  3880, 12000, 11742, | , -3.4, 1845.3, 76.958, |, 0.0
9802.9, 140.2, | , 24.8, 0.0, 586.7, | ,  4000,  3874, 12000, 11734, | , -3.4, 1853.4, 77.228, |, 0.0
9804.0, 139.1, | , 24.9, 0.0, 591.9, | ,  4000,  3877, 12000, 11693, | , -3.4, 1878.3, 78.075, |, 0.0
9805.0, 139.0, | , 24.9, 0.0, 592.8, | ,  4000,  3880, 12000, 11750, | , -3.4, 1855.1, 77.410, |, 0.0
9806.0, 139.1, | , 24.9, 0.0, 592.6, | ,  4000,  3867, 12000, 11636, | , -3.4, 1845.3, 76.373, |, 0.0
9807.0, 138.8, | , 24.9, 0.0, 592.5, | ,  4000,  3871, 12000, 11679, | , -3.4, 1869.3, 77.599, |, 0.0
9808.0, 139.7, | , 24.9, 0.0, 587.1, | ,  4000,  3868, 12000, 11719, | , -3.4, 1862.9, 77.517, |, 0.0
9809.0, 140.5, | , 24.9, 0.0, 585.5, | ,  4000,  3880, 12000, 11571, | , -3.4, 1823.9, 75.237, |, 0.0
9810.0, 139.2, | , 24.9, 0.0, 592.3, | ,  4000,  3874, 12000, 11627, | , -3.4, 1811.4, 74.968, |, 0.0
9811.0, 139.0, | , 24.9, 0.0, 592.4, | ,  4000,  3878, 12000, 11908, | , -3.4, 1845.7, 77.789, |, 0.0
9812.0, 138.9, | , 24.9, 0.0, 593.1, | ,  4000,  3874, 12000, 11982, | , -3.4, 1838.4, 77.821, |, 0.0
9813.0, 139.3, | , 24.9, 0.0, 592.9, | ,  4000,  3879, 12000, 12088, | , -3.4, 1838.0, 78.352, |, 0.0
9814.1, 139.8, | , 24.9, 0.0, 585.9, | ,  4000,  3877, 12000, 12115, | , -3.4, 1817.0, 77.581, |, 0.0
9815.1, 138.8, | , 24.9, 0.0, 592.7, | ,  4000,  3877, 12000, 12038, | , -3.4, 1841.9, 78.255, |, 0.0
9816.1, 139.2, | , 24.9, 0.0, 592.7, | ,  4000,  3870, 12000, 12012, | , -3.4, 1848.3, 78.367, |, 0.0
9817.1, 138.8, | , 24.9, 0.0, 592.6, | ,  4000,  3874, 12000, 12013, | , -3.4, 1838.9, 77.990, |, 0.0
9818.1, 138.8, | , 24.9, 0.0, 592.8, | ,  4000,  3873, 12000, 12012, | , -3.4, 1848.7, 78.399, |, 0.0
9819.1, 139.7, | , 24.9, 0.0, 586.6, | ,  4000,  3877, 12000, 11966, | , -3.4, 1821.3, 77.035, |, 0.0
9820.1, 140.1, | , 24.9, 0.0, 586.4, | ,  4000,  3873, 12000, 11863, | , -3.4, 1799.4, 75.599, |, 0.0
9821.1, 138.9, | , 24.9, 0.0, 592.4, | ,  4000,  3878, 12000, 11856, | , -3.4, 1858.6, 78.072, |, 0.0
9822.1, 138.8, | , 24.9, 0.0, 592.2, | ,  4000,  3871, 12000, 11679, | , -3.4, 1826.4, 75.825, |, 0.0
9823.2, 139.2, | , 24.9, 0.0, 592.9, | ,  4000,  3872, 12000, 11994, | , -3.4, 1868.4, 79.143, |, 0.0
9824.2, 139.0, | , 24.9, 0.0, 592.0, | ,  4000,  3879, 12000, 11947, | , -3.4, 1838.4, 77.675, |, 0.0
9825.2, 139.5, | , 24.9, 0.0, 588.1, | ,  4000,  3871, 12000, 11961, | , -3.4, 1817.9, 76.840, |, 0.0
9826.2, 138.9, | , 24.9, 0.0, 592.3, | ,  4000,  3879, 12000, 11941, | , -3.4, 1824.3, 77.052, |, 0.0
9827.2, 139.3, | , 24.9, 0.0, 592.7, | ,  4000,  3881, 12000, 11894, | , -3.4, 1841.0, 77.533, |, 0.0
9828.2, 138.9, | , 24.9, 0.0, 592.6, | ,  4000,  3874, 12000, 11832, | , -3.4, 1858.6, 77.927, |, 0.0
9829.2, 138.9, | , 24.9, 0.0, 591.8, | ,  4000,  3873, 12000, 11799, | , -3.4, 1776.3, 74.326, |, 0.0
9830.2, 139.5, | , 24.9, 0.0, 587.2, | ,  4000,  3873, 12000, 11735, | , -3.4, 1844.4, 76.860, |, 0.0
9831.2, 139.8, | , 24.9, 0.0, 585.5, | ,  4000,  3877, 12000, 11796, | , -3.4, 1860.3, 77.837, |, 0.0
9832.3, 138.7, | , 24.9, 0.0, 592.4, | ,  4000,  3877, 12000, 11692, | , -3.4, 1842.7, 76.595, |, 0.0
9833.3, 139.4, | , 24.9, 0.0, 592.3, | ,  4000,  3878, 12000, 11745, | , -3.4, 1856.0, 77.410, |, 0.0
9834.3, 139.1, | , 24.9, 0.0, 591.3, | ,  4000,  3882, 12000, 11722, | , -3.4, 1790.0, 74.575, |, 0.0
9835.3, 138.8, | , 24.9, 0.0, 592.9, | ,  4000,  3877, 12000, 11660, | , -3.4, 1809.3, 75.055, |, 0.0
9836.3, 139.5, | , 24.9, 0.0, 588.1, | ,  4000,  3877, 12000, 11769, | , -3.4, 1835.9, 76.685, |, 0.0
9837.3, 139.2, | , 24.9, 0.0, 592.7, | ,  4000,  3879, 12000, 11795, | , -3.4, 1822.2, 76.251, |, 0.0
9838.3, 138.7, | , 24.9, 0.0, 592.5, | ,  4000,  3877, 12000, 11743, | , -3.4, 1819.2, 75.858, |, 0.0
9839.3, 138.8, | , 24.9, 0.0, 591.8, | ,  4000,  3877, 12000, 11728, | , -3.4, 1839.3, 76.630, |, 0.0
9840.3, 139.2, | , 24.9, 0.0, 592.6, | ,  4000,  3880, 12000, 11742, | , -3.4, 1856.4, 77.425, |, 0.0
9841.4, 139.7, | , 24.9, 0.0, 586.5, | ,  4000,  3876, 12000, 11722, | , -3.4, 1829.9, 76.202, |, 0.0
9842.4, 139.7, | , 24.9, 0.0, 587.1, | ,  4000,  3877, 12000, 11710, | , -3.4, 1790.0, 74.492, |, 0.0
9843.4, 138.7, | , 24.9, 0.0, 592.6, | ,  4000,  3877, 12000, 11709, | , -3.4, 1791.3, 74.543, |, 0.0
9844.4, 139.3, | , 24.9, 0.0, 591.9, | ,  4000,  3877, 12000, 11712, | , -3.4, 1817.4, 75.641, |, 0.0
9845.4, 138.9, | , 24.9, 0.0, 592.7, | ,  4000,  3881, 12000, 11744, | , -3.4, 1792.6, 74.780, |, 0.0
9846.4, 139.2, | , 24.9, 0.0, 592.8, | ,  4000,  3880, 12000, 11705, | , -3.4, 1793.0, 74.611, |, 0.0
9847.4, 139.9, | , 24.9, 0.0, 588.3, | ,  4000,  3874, 12000, 11698, | , -3.4, 1805.0, 75.043, |, 0.0
9848.4, 138.7, | , 24.9, 0.0, 592.3, | ,  4000,  3877, 12000, 11688, | , -3.4, 1799.0, 74.760, |, 0.0
9849.5, 139.0, | , 24.9, 0.0, 591.4, | ,  4000,  3875, 12000, 11746, | , -3.4, 1832.0, 76.399, |, 0.0
9850.5, 139.3, | , 24.9, 0.0, 592.3, | ,  4000,  3875, 12000, 11722, | , -3.4, 1777.6, 74.022, |, 0.0
9851.5, 139.2, | , 24.9, 0.0, 592.2, | ,  4000,  3874, 12000, 11712, | , -3.4, 1787.0, 74.362, |, 0.0
9852.5, 139.5, | , 24.9, 0.0, 587.2, | ,  4000,  3877, 12000, 11704, | , -3.4, 1794.3, 74.640, |, 0.0
9853.5, 139.9, | , 24.9, 0.0, 585.9, | ,  4000,  3876, 12000, 11686, | , -3.4, 1791.3, 74.426, |, 0.0
9854.5, 139.4, | , 24.9, 0.0, 591.8, | ,  4000,  3879, 12000, 11727, | , -3.4, 1823.9, 75.991, |, 0.0
9855.5, 138.8, | , 24.9, 0.0, 592.2, | ,  4000,  3877, 12000, 11712, | , -3.4, 1791.7, 74.571, |, 0.0
9856.5, 138.8, | , 24.9, 0.0, 592.3, | ,  4000,  3880, 12000, 11713, | , -3.4, 1784.5, 74.286, |, 0.0
9857.5, 139.2, | , 24.9, 0.0, 592.6, | ,  4000,  3881, 12000, 11696, | , -3.4, 1824.3, 75.867, |, 0.0
9858.5, 139.5, | , 24.9, 0.0, 587.8, | ,  4000,  3876, 12000, 11709, | , -3.4, 1786.2, 74.320, |, 0.0
9859.6, 139.0, | , 24.9, 0.0, 591.3, | ,  4000,  3880, 12000, 11712, | , -3.4, 1785.3, 74.318, |, 0.0
9860.6, 139.0, | , 24.9, 0.0, 592.3, | ,  4000,  3877, 12000, 11683, | , -3.4, 1786.6, 74.218, |, 0.0
9861.6, 138.8, | , 24.9, 0.0, 592.3, | ,  4000,  3873, 12000, 11731, | , -3.4, 1801.2, 75.039, |, 0.0
9862.6, 138.8, | , 24.9, 0.0, 592.1, | ,  4000,  3878, 12000, 11724, | , -3.4, 1837.2, 76.526, |, 0.0
9863.6, 139.9, | , 24.9, 0.0, 587.4, | ,  4000,  3870, 12000, 11684, | , -3.4, 1805.0, 74.955, |, 0.0
9864.6, 139.8, | , 24.9, 0.0, 585.3, | ,  4000,  3874, 12000, 11705, | , -3.4, 1779.3, 74.011, |, 0.0
9865.6, 139.0, | , 24.9, 0.0, 591.7, | ,  4000,  3877, 12000, 11709, | , -3.4, 1771.2, 73.707, |, 0.0
9866.6, 138.8, | , 24.9, 0.0, 592.7, | ,  4000,  3880, 12000, 11710, | , -3.4, 1795.6, 74.740, |, 0.0
9867.6, 139.1, | , 24.9, 0.0, 591.8, | ,  4000,  3875, 12000, 11700, | , -3.4, 1788.3, 74.362, |, 0.0
9868.7, 139.2, | , 24.9, 0.0, 592.4, | ,  4000,  3874, 12000, 11720, | , -3.4, 1793.9, 74.686, |, 0.0
9869.7, 139.7, | , 24.9, 0.0, 586.1, | ,  4000,  3877, 12000, 11709, | , -3.4, 1744.2, 72.586, |, 0.0
9870.7, 138.8, | , 24.9, 0.0, 592.0, | ,  4000,  3873, 12000, 11676, | , -3.4, 1788.3, 74.242, |, 0.0
9871.7, 139.2, | , 24.9, 0.0, 592.4, | ,  4000,  3872, 12000, 11695, | , -3.4, 1822.6, 75.749, |, 0.0
9872.7, 139.0, | , 24.9, 0.0, 591.9, | ,  4000,  3879, 12000, 11729, | , -3.4, 1772.5, 73.861, |, 0.0
9873.7, 138.9, | , 24.9, 0.0, 591.9, | ,  4000,  3878, 12000, 11713, | , -3.4, 1793.5, 74.656, |, 0.0
9874.7, 140.2, | , 24.9, 0.0, 585.8, | ,  4000,  3874, 12000, 11694, | , -3.4, 1791.7, 74.474, |, 0.0
9875.7, 139.8, | , 24.9, 0.0, 585.3, | ,  4000,  3875, 12000, 11697, | , -3.4, 1801.6, 74.901, |, 0.0
9876.7, 138.8, | , 24.9, 0.0, 591.8, | ,  4000,  3878, 12000, 11715, | , -3.4, 1786.2, 74.362, |, 0.0
9877.8, 139.4, | , 24.9, 0.0, 592.3, | ,  4000,  3875, 12000, 11724, | , -3.4, 1795.2, 74.760, |, 0.0
9878.8, 138.8, | , 24.9, 0.0, 591.6, | ,  4000,  3881, 12000, 11691, | , -3.4, 1783.6, 74.155, |, 0.0
9879.8, 139.0, | , 24.9, 0.0, 590.3, | ,  4000,  3876, 12000, 11712, | , -3.4, 1768.2, 73.588, |, 0.0
9880.8, 139.4, | , 24.9, 0.0, 586.9, | ,  4000,  3875, 12000, 11694, | , -3.4, 1776.7, 73.854, |, 0.0
9881.8, 139.3, | , 24.9, 0.0, 592.2, | ,  4000,  3875, 12000, 11718, | , -3.4, 1798.6, 74.876, |, 0.0
9882.8, 138.9, | , 24.9, 0.0, 591.6, | ,  4000,  3877, 12000, 11695, | , -3.4, 1782.7, 74.121, |, 0.0
9883.8, 138.9, | , 24.9, 0.0, 591.8, | ,  4000,  3874, 12000, 11711, | , -3.4, 1802.4, 74.999, |, 0.0
9884.8, 139.4, | , 24.9, 0.0, 591.0, | ,  4000,  3878, 12000, 11705, | , -3.4, 1741.2, 72.446, |, 0.0
9885.9, 139.5, | , 24.9, 0.0, 586.5, | ,  4000,  3871, 12000, 11696, | , -3.4, 1808.0, 75.141, |, 0.0
9886.9, 139.6, | , 24.9, 0.0, 585.1, | ,  4000,  3877, 12000, 11701, | , -3.4, 1781.9, 74.113, |, 0.0
9887.9, 139.1, | , 24.9, 0.0, 592.0, | ,  4000,  3878, 12000, 11721, | , -3.4, 1779.3, 74.106, |, 0.0
9888.9, 138.8, | , 24.9, 0.0, 591.6, | ,  4000,  3878, 12000, 11717, | , -3.4, 1801.6, 75.013, |, 0.0
9889.9, 139.0, | , 24.9, 0.0, 591.2, | ,  4000,  3878, 12000, 11721, | , -3.4, 1754.5, 73.073, |, 0.0
9890.9, 138.8, | , 24.9, 0.0, 591.2, | ,  4000,  3880, 12000, 11710, | , -3.4, 1763.0, 73.384, |, 0.0
9891.9, 139.8, | , 24.9, 0.0, 587.7, | ,  4000,  3877, 12000, 11711, | , -3.4, 1797.7, 74.817, |, 0.0
9892.9, 138.9, | , 24.9, 0.0, 591.7, | ,  4000,  3884, 12000, 11735, | , -3.4, 1773.7, 73.969, |, 0.0
9893.9, 138.8, | , 24.9, 0.0, 591.8, | ,  4000,  3874, 12000, 11696, | , -3.4, 1757.9, 73.077, |, 0.0
9894.9, 139.3, | , 24.9, 0.0, 590.9, | ,  4000,  3877, 12000, 11711, | , -3.4, 1807.2, 75.208, |, 0.0
9896.0, 138.7, | , 24.9, 0.0, 591.6, | ,  4000,  3871, 12000, 11704, | , -3.4, 1778.0, 73.937, |, 0.0
9897.0, 139.6, | , 24.9, 0.0, 585.7, | ,  4000,  3877, 12000, 11713, | , -3.4, 1810.6, 75.358, |, 0.0
9898.0, 140.1, | , 24.9, 0.0, 585.7, | ,  4000,  3872, 12000, 11710, | , -3.4, 1783.6, 74.203, |, 0.0
9899.0, 139.2, | , 24.9, 0.0, 592.0, | ,  4000,  3877, 12000, 11697, | , -3.4, 1770.3, 73.609, |, 0.0
9900.0, 138.9, | , 24.9, 0.0, 591.5, | ,  4000,  3881, 12000, 11686, | , -3.4, 1778.0, 73.896, |, 0.0
9901.0, 139.2, | , 24.9, 0.0, 592.3, | ,  4000,  3877, 12000, 11709, | , -3.4, 1793.9, 74.647, |, 0.0
9902.0, 139.1, | , 24.9, 0.0, 592.1, | ,  4000,  3877, 12000, 11710, | , -3.4, 1768.2, 73.588, |, 0.0
9903.0, 139.3, | , 24.9, 0.0, 587.5, | ,  4000,  3871, 12000, 11688, | , -3.4, 1793.0, 74.485, |, 0.0
9904.1, 138.8, | , 24.9, 0.0, 591.8, | ,  4000,  3876, 12000, 11729, | , -3.4, 1792.2, 74.669, |, 0.0
9905.1, 139.4, | , 24.9, 0.0, 591.1, | ,  4000,  3879, 12000, 11723, | , -3.4, 1762.6, 73.422, |, 0.0
9906.1, 138.7, | , 24.9, 0.0, 591.9, | ,  4000,  3881, 12000, 11721, | , -3.4, 1755.7, 73.138, |, 0.0
9907.1, 138.8, | , 24.9, 0.0, 591.9, | ,  4000,  3880, 12000, 11713, | , -3.4, 1813.6, 75.500, |, 0.0
9908.1, 139.9, | , 24.9, 0.0, 586.3, | ,  4000,  3876, 12000, 11673, | , -3.4, 1782.3, 73.992, |, 0.0
9909.1, 139.7, | , 24.9, 0.0, 585.3, | ,  4000,  3874, 12000, 11717, | , -3.4, 1793.9, 74.674, |, 0.0
9910.1, 138.8, | , 24.9, 0.0, 591.0, | ,  4000,  3878, 12000, 11709, | , -3.4, 1755.3, 73.053, |, 0.0
9911.1, 138.8, | , 24.9, 0.0, 591.7, | ,  4000,  3877, 12000, 11710, | , -3.4, 1787.0, 74.369, |, 0.0
9912.1, 139.2, | , 24.9, 0.0, 592.1, | ,  4000,  3879, 12000, 11720, | , -3.4, 1772.0, 73.804, |, 0.0
9913.2, 138.7, | , 24.9, 0.0, 591.7, | ,  4000,  3876, 12000, 11690, | , -3.4, 1791.3, 74.445, |, 0.0
9914.2, 139.7, | , 24.9, 0.0, 585.3, | ,  4000,  3876, 12000, 11706, | , -3.4, 1808.0, 75.215, |, 0.0
9915.2, 139.3, | , 24.9, 0.0, 590.8, | ,  4000,  3875, 12000, 11716, | , -3.4, 1799.0, 74.885, |, 0.0
9916.2, 138.7, | , 24.9, 0.0, 591.5, | ,  4000,  3874, 12000, 11719, | , -3.4, 1781.9, 74.184, |, 0.0
9917.2, 138.7, | , 24.9, 0.0, 591.5, | ,  4000,  3884, 12000, 11723, | , -3.4, 1795.2, 74.801, |, 0.0
9918.2, 139.2, | , 24.9, 0.0, 591.9, | ,  4000,  3873, 12000, 11712, | , -3.4, 1806.3, 75.158, |, 0.0
9919.2, 140.3, | , 24.9, 0.0, 583.4, | ,  4000,  3876, 12000, 11728, | , -3.4, 1774.2, 73.917, |, 0.0
9920.2, 139.8, | , 24.9, 0.0, 585.9, | ,  4000,  3874, 12000, 11712, | , -3.4, 1744.2, 72.581, |, 0.0
9921.2, 138.8, | , 24.9, 0.0, 591.2, | ,  4000,  3880, 12000, 11719, | , -3.4, 1771.6, 73.783, |, 0.0
9922.3, 139.3, | , 24.9, 0.0, 591.6, | ,  4000,  3878, 12000, 11715, | , -3.4, 1778.9, 74.057, |, 0.0
9923.3, 138.9, | , 24.9, 0.0, 591.3, | ,  4000,  3876, 12000, 11709, | , -3.4, 1791.3, 74.534, |, 0.0
9924.3, 138.6, | , 24.9, 0.0, 591.1, | ,  4000,  3871, 12000, 11683, | , -3.4, 1751.5, 72.737, |, 0.0
9925.3, 140.7, | , 24.9, 0.0, 584.8, | ,  4000,  3875, 12000, 11711, | , -3.4, 1812.7, 75.429, |, 0.0
9926.3, 138.8, | , 24.9, 0.0, 591.4, | ,  4000,  3876, 12000, 11714, | , -3.4, 1790.0, 74.508, |, 0.0
9927.3, 138.8, | , 24.9, 0.0, 591.4, | ,  4000,  3873, 12000, 11703, | , -3.4, 1781.0, 74.068, |, 0.0
9928.3, 139.0, | , 24.9, 0.0, 591.6, | ,  4000,  3879, 12000, 11701, | , -3.4, 1783.6, 74.191, |, 0.0
9929.3, 139.2, | , 24.9, 0.0, 591.6, | ,  4000,  3874, 12000, 11709, | , -3.4, 1823.9, 75.879, |, 0.0
9930.4, 140.0, | , 24.9, 0.0, 582.7, | ,  4000,  3872, 12000, 11707, | , -3.4, 1781.9, 74.115, |, 0.0
9931.4, 139.7, | , 24.9, 0.0, 585.7, | ,  4000,  3874, 12000, 11688, | , -3.4, 1776.3, 73.806, |, 0.0
9932.4, 139.1, | , 24.9, 0.0, 591.5, | ,  4000,  3878, 12000, 11721, | , -3.4, 1786.6, 74.409, |, 0.0
9933.4, 138.9, | , 25.0, 0.0, 591.7, | ,  4000,  3880, 12000, 11726, | , -3.4, 1786.2, 74.423, |, 0.0
9934.4, 138.7, | , 24.9, 0.0, 591.5, | ,  4000,  3875, 12000, 11694, | , -3.4, 1770.3, 73.586, |, 0.0
9935.4, 139.8, | , 24.9, 0.0, 585.1, | ,  4000,  3878, 12000, 11728, | , -3.4, 1784.0, 74.333, |, 0.0
9936.4, 140.1, | , 24.9, 0.0, 585.3, | ,  4000,  3871, 12000, 11694, | , -3.4, 1770.7, 73.591, |, 0.0
9937.4, 138.9, | , 24.9, 0.0, 591.1, | ,  4000,  3874, 12000, 11706, | , -3.4, 1762.6, 73.323, |, 0.0
9938.4, 139.1, | , 24.9, 0.0, 591.4, | ,  4000,  3874, 12000, 11690, | , -3.4, 1763.9, 73.299, |, 0.0
9939.4, 139.2, | , 24.9, 0.0, 591.5, | ,  4000,  3874, 12000, 11720, | , -3.4, 1800.7, 74.969, |, 0.0
9940.5, 138.9, | , 24.9, 0.0, 590.7, | ,  4000,  3875, 12000, 11725, | , -3.4, 1777.6, 74.038, |, 0.0
9941.5, 140.0, | , 24.9, 0.0, 583.8, | ,  4000,  3874, 12000, 11722, | , -3.4, 1769.9, 73.697, |, 0.0
9942.5, 139.5, | , 24.9, 0.0, 586.6, | ,  4000,  3873, 12000, 11698, | , -3.4, 1775.9, 73.832, |, 0.0
9943.5, 139.2, | , 25.0, 0.0, 591.0, | ,  4000,  3874, 12000, 11698, | , -3.4, 1771.6, 73.654, |, 0.0
9944.5, 138.9, | , 25.0, 0.0, 591.0, | ,  4000,  3876, 12000, 11721, | , -3.4, 1792.6, 74.648, |, 0.0
9945.5, 138.9, | , 25.0, 0.0, 590.7, | ,  4000,  3875, 12000, 11698, | , -3.4, 1748.9, 72.716, |, 0.0
9946.5, 139.9, | , 25.0, 0.0, 587.8, | ,  4000,  3876, 12000, 11709, | , -3.4, 1802.4, 74.999, |, 0.0
9947.5, 139.6, | , 25.0, 0.0, 585.8, | ,  4000,  3879, 12000, 11702, | , -3.4, 1798.6, 74.823, |, 0.0
9948.5, 138.8, | , 25.0, 0.0, 590.9, | ,  4000,  3879, 12000, 11710, | , -3.4, 1761.3, 73.310, |, 0.0
9949.6, 139.2, | , 24.9, 0.0, 591.6, | ,  4000,  3874, 12000, 11707, | , -3.4, 1772.0, 73.716, |, 0.0
9950.6, 138.9, | , 25.0, 0.0, 590.7, | ,  4000,  3878, 12000, 11708, | , -3.4, 1807.6, 75.215, |, 0.0
9951.6, 138.8, | , 25.0, 0.0, 591.3, | ,  4000,  3874, 12000, 11727, | , -3.4, 1790.5, 74.576, |, 0.0
