Repository: jdhuang-csm/Ru-BCA

## Methods
* (BaO)<sub>x</sub>-(CaO)<sub>y</sub>-(Al<sub>2</sub>O<sub>3</sub>)<sub>1-x-y</sub> (BCA) catalyst supports were synthesized via sol-gel and solid-state methods. 
* Ru/BCA catalysts were prepared via incipient wetness impregnation to achieve 1 wt. % Ru loading.
* Ammonia synthesis rates were measured for Ru/BCA catalysts in a packed-bed reactor at 480-600<sup>o</sup>C, 10 bar, and space velocities up to 1.3 x 10<sup>6</sup> ml g<sub>cat</sub><sup>-1</sup> h<sup>-1</sup>.
* A machine learning (ML) model was employed to improve understanding of the behavior of Ru/BCA catalysts.
* A microkinetic model was developed to describe the best-performing catalyst.

File: data/init_files_Cadigan/BCA411.txt (part 25 of 53)
********** Start test **********
Elapsed time, Pressure, | , LJtemp(C), Inner-Temp, Outer-Temp, | , N2-set, N2-flow, H2-set, H2-flow, | , pH, NH3_ppm, NH3_Prod_rate, |, In222Temp
9579.9, 139.5, | , 23.2, 0.0, 597.7, | ,  3000,  2906,  9000,  8779, | , -3.4, 2506.8, 73.055, |, 0.0
9581.0, 138.7, | , 23.2, 0.0, 603.6, | ,  3000,  2902,  9000,  8788, | , -3.4, 2507.7, 73.109, |, 0.0
9582.0, 139.1, | , 23.2, 0.0, 603.8, | ,  3000,  2908,  9000,  8773, | , -3.4, 2515.0, 73.262, |, 0.0
9583.0, 138.9, | , 23.2, 0.0, 604.1, | ,  3000,  2909,  9000,  8794, | , -3.4, 2469.5, 72.077, |, 0.0
9584.0, 138.9, | , 23.2, 0.0, 602.7, | ,  3000,  2901,  9000,  8779, | , -3.4, 2467.8, 71.884, |, 0.0
9585.0, 139.6, | , 23.2, 0.0, 597.4, | ,  3000,  2909,  9000,  8772, | , -3.4, 2452.0, 71.433, |, 0.0
9586.0, 139.1, | , 23.2, 0.0, 603.7, | ,  3000,  2909,  9000,  8769, | , -3.4, 2473.8, 72.048, |, 0.0
9587.0, 138.9, | , 23.2, 0.0, 603.2, | ,  3000,  2910,  9000,  8757, | , -3.4, 2499.5, 72.733, |, 0.0
9588.0, 138.9, | , 23.2, 0.0, 603.3, | ,  3000,  2905,  9000,  8775, | , -3.4, 2485.8, 72.415, |, 0.0
9589.0, 138.8, | , 23.2, 0.0, 602.5, | ,  3000,  2901,  9000,  8749, | , -3.4, 2470.8, 71.788, |, 0.0
9590.0, 139.9, | , 23.2, 0.0, 595.7, | ,  3000,  2901,  9000,  8771, | , -3.4, 2482.0, 72.246, |, 0.0
9591.1, 139.6, | , 23.2, 0.0, 597.0, | ,  3000,  2909,  9000,  8784, | , -3.4, 2457.5, 71.671, |, 0.0
9592.1, 138.7, | , 23.2, 0.0, 603.0, | ,  3000,  2903,  9000,  8784, | , -3.4, 2454.1, 71.533, |, 0.0
9593.1, 139.4, | , 23.2, 0.0, 603.6, | ,  3000,  2905,  9000,  8812, | , -3.4, 2484.1, 72.597, |, 0.0
9594.1, 139.0, | , 23.2, 0.0, 601.4, | ,  3000,  2899,  9000,  8764, | , -3.4, 2406.6, 70.004, |, 0.0
9595.1, 138.7, | , 23.2, 0.0, 603.4, | ,  3000,  2904,  9000,  8730, | , -3.4, 2474.7, 71.809, |, 0.0
9596.1, 139.9, | , 23.2, 0.0, 597.9, | ,  3000,  2901,  9000,  8737, | , -3.4, 2433.1, 70.624, |, 0.0
9597.1, 139.0, | , 23.2, 0.0, 603.4, | ,  3000,  2907,  9000,  8792, | , -3.4, 2413.8, 70.432, |, 0.0
9598.1, 138.9, | , 23.2, 0.0, 602.4, | ,  3000,  2908,  9000,  8799, | , -3.4, 2435.7, 71.121, |, 0.0
9599.2, 139.2, | , 23.2, 0.0, 603.0, | ,  3000,  2903,  9000,  8806, | , -3.4, 2425.4, 70.836, |, 0.0
9600.2, 138.9, | , 23.2, 0.0, 603.2, | ,  3000,  2910,  9000,  8814, | , -3.4, 2433.1, 71.149, |, 0.0
9601.2, 139.4, | , 23.2, 0.0, 598.8, | ,  3000,  2905,  9000,  8773, | , -3.4, 2373.6, 69.138, |, 0.0
9602.2, 139.3, | , 23.2, 0.0, 598.8, | ,  3000,  2905,  9000,  8782, | , -3.4, 2398.8, 69.931, |, 0.0
9603.2, 139.1, | , 23.2, 0.0, 603.4, | ,  3000,  2909,  9000,  8761, | , -3.4, 2418.1, 70.383, |, 0.0
9604.2, 138.8, | , 23.2, 0.0, 602.5, | ,  3000,  2909,  9000,  8782, | , -3.4, 2410.8, 70.299, |, 0.0
9605.2, 138.8, | , 23.2, 0.0, 602.9, | ,  3000,  2903,  9000,  8790, | , -3.4, 2385.1, 69.563, |, 0.0
9606.2, 138.8, | , 23.2, 0.0, 602.8, | ,  3000,  2903,  9000,  8766, | , -3.4, 2358.6, 68.648, |, 0.0
9607.2, 139.6, | , 23.2, 0.0, 596.7, | ,  3000,  2908,  9000,  8760, | , -3.4, 2359.9, 68.682, |, 0.0
9608.2, 138.7, | , 23.2, 0.0, 603.4, | ,  3000,  2910,  9000,  8768, | , -3.4, 2372.3, 69.105, |, 0.0
9609.3, 138.7, | , 23.2, 0.0, 602.3, | ,  3000,  2904,  9000,  8749, | , -3.4, 2382.6, 69.253, |, 0.0
9610.3, 139.2, | , 23.2, 0.0, 603.4, | ,  3000,  2902,  9000,  8802, | , -3.4, 2371.9, 69.243, |, 0.0
9611.3, 138.7, | , 23.2, 0.0, 602.9, | ,  3000,  2905,  9000,  8770, | , -3.4, 2320.9, 67.590, |, 0.0
9612.3, 139.6, | , 23.2, 0.0, 598.2, | ,  3000,  2903,  9000,  8803, | , -3.4, 2318.7, 67.703, |, 0.0
9613.3, 139.7, | , 23.2, 0.0, 598.6, | ,  3000,  2903,  9000,  8760, | , -3.4, 2306.7, 67.106, |, 0.0
9614.3, 138.9, | , 23.2, 0.0, 602.3, | ,  3000,  2908,  9000,  8812, | , -3.4, 2307.6, 67.458, |, 0.0
9615.3, 138.8, | , 23.2, 0.0, 602.9, | ,  3000,  2909,  9000,  8805, | , -3.4, 2343.1, 68.464, |, 0.0
9616.3, 139.1, | , 23.2, 0.0, 603.0, | ,  3000,  2907,  9000,  8779, | , -3.4, 2295.2, 66.905, |, 0.0
9617.3, 139.1, | , 23.2, 0.0, 602.2, | ,  3000,  2912,  9000,  8751, | , -3.4, 2306.3, 67.094, |, 0.0
9618.3, 139.6, | , 23.2, 0.0, 597.0, | ,  3000,  2908,  9000,  8782, | , -3.4, 2273.7, 66.307, |, 0.0
9619.4, 138.8, | , 23.2, 0.0, 602.4, | ,  3000,  2902,  9000,  8782, | , -3.4, 2245.5, 65.446, |, 0.0
9620.4, 138.7, | , 23.2, 0.0, 603.1, | ,  3000,  2903,  9000,  8775, | , -3.4, 2266.5, 66.026, |, 0.0
9621.4, 138.9, | , 23.2, 0.0, 602.9, | ,  3000,  2907,  9000,  8831, | , -3.4, 2289.2, 67.032, |, 0.0
9622.4, 138.7, | , 23.2, 0.0, 603.0, | ,  3000,  2903,  9000,  8790, | , -3.4, 2271.2, 66.246, |, 0.0
9623.4, 139.5, | , 23.2, 0.0, 598.0, | ,  3000,  2901,  9000,  8811, | , -3.4, 2243.7, 65.553, |, 0.0
9624.4, 139.8, | , 23.2, 0.0, 598.6, | ,  3000,  2905,  9000,  8786, | , -3.4, 2231.3, 65.081, |, 0.0
9625.4, 138.7, | , 23.2, 0.0, 603.0, | ,  3000,  2905,  9000,  8805, | , -3.4, 2216.3, 64.747, |, 0.0
9626.4, 138.7, | , 23.2, 0.0, 603.2, | ,  3000,  2908,  9000,  8783, | , -3.4, 2231.8, 65.088, |, 0.0
9627.4, 139.1, | , 23.2, 0.0, 603.1, | ,  3000,  2903,  9000,  8776, | , -3.4, 2229.2, 64.949, |, 0.0
9628.5, 138.8, | , 23.2, 0.0, 602.3, | ,  3000,  2909,  9000,  8750, | , -3.4, 2207.3, 64.202, |, 0.0
9629.5, 139.6, | , 23.2, 0.0, 595.8, | ,  3000,  2905,  9000,  8794, | , -3.4, 2193.2, 64.011, |, 0.0
9630.5, 138.9, | , 23.2, 0.0, 602.7, | ,  3000,  2908,  9000,  8794, | , -3.4, 2205.2, 64.379, |, 0.0
9631.5, 139.0, | , 23.2, 0.0, 603.0, | ,  3000,  2905,  9000,  8765, | , -3.4, 2166.6, 63.081, |, 0.0
9632.5, 138.6, | , 23.2, 0.0, 602.7, | ,  3000,  2907,  9000,  8772, | , -3.4, 2211.6, 64.436, |, 0.0
9633.5, 139.2, | , 23.2, 0.0, 603.3, | ,  3000,  2914,  9000,  8785, | , -3.4, 2189.3, 63.897, |, 0.0
9634.5, 139.5, | , 23.2, 0.0, 597.1, | ,  3000,  2900,  9000,  8737, | , -3.4, 2173.5, 63.104, |, 0.0
9635.5, 139.6, | , 23.2, 0.0, 596.1, | ,  3000,  2904,  9000,  8751, | , -3.4, 2171.8, 63.148, |, 0.0
9636.5, 138.7, | , 23.2, 0.0, 602.5, | ,  3000,  2906,  9000,  8732, | , -3.4, 2152.5, 62.499, |, 0.0
9637.6, 139.3, | , 23.2, 0.0, 602.5, | ,  3000,  2900,  9000,  8812, | , -3.4, 2176.5, 63.594, |, 0.0
9638.6, 139.1, | , 23.2, 0.0, 602.4, | ,  3000,  2903,  9000,  8773, | , -3.4, 2148.6, 62.587, |, 0.0
9639.6, 138.9, | , 23.2, 0.0, 601.6, | ,  3000,  2908,  9000,  8792, | , -3.4, 2146.9, 62.666, |, 0.0
9640.6, 139.6, | , 23.2, 0.0, 596.3, | ,  3000,  2907,  9000,  8771, | , -3.4, 2134.1, 62.174, |, 0.0
9641.6, 139.1, | , 23.2, 0.0, 602.1, | ,  3000,  2913,  9000,  8774, | , -3.4, 2122.5, 61.888, |, 0.0
9642.6, 138.8, | , 23.2, 0.0, 602.3, | ,  3000,  2906,  9000,  8782, | , -3.4, 2139.6, 62.396, |, 0.0
9643.6, 138.7, | , 23.2, 0.0, 602.4, | ,  3000,  2908,  9000,  8786, | , -3.4, 2146.5, 62.623, |, 0.0
9644.6, 139.4, | , 23.2, 0.0, 602.1, | ,  3000,  2907,  9000,  8800, | , -3.4, 2134.5, 62.341, |, 0.0
9645.6, 139.3, | , 23.2, 0.0, 597.6, | ,  3000,  2903,  9000,  8741, | , -3.4, 2116.9, 61.498, |, 0.0
9646.6, 139.3, | , 23.2, 0.0, 598.0, | ,  3000,  2908,  9000,  8760, | , -3.4, 2114.8, 61.562, |, 0.0
9647.7, 138.9, | , 23.2, 0.0, 602.2, | ,  3000,  2910,  9000,  8785, | , -3.4, 2137.9, 62.379, |, 0.0
9648.7, 139.1, | , 23.2, 0.0, 602.6, | ,  3000,  2901,  9000,  8775, | , -3.4, 2103.6, 61.278, |, 0.0
9649.7, 138.9, | , 23.2, 0.0, 601.6, | ,  3000,  2906,  9000,  8812, | , -3.4, 2079.2, 60.790, |, 0.0
9650.7, 138.7, | , 23.2, 0.0, 602.5, | ,  3000,  2904,  9000,  8809, | , -3.4, 2094.6, 61.212, |, 0.0
9651.7, 139.6, | , 23.2, 0.0, 596.4, | ,  3000,  2907,  9000,  8779, | , -3.4, 2101.9, 61.280, |, 0.0
9652.7, 139.2, | , 23.2, 0.0, 602.7, | ,  3000,  2905,  9000,  8815, | , -3.4, 2102.8, 61.489, |, 0.0
9653.7, 138.7, | , 23.2, 0.0, 602.3, | ,  3000,  2905,  9000,  8795, | , -3.4, 2090.8, 61.036, |, 0.0
9654.7, 138.8, | , 23.2, 0.0, 602.0, | ,  3000,  2910,  9000,  8776, | , -3.4, 2079.7, 60.636, |, 0.0
9655.7, 139.1, | , 23.2, 0.0, 602.4, | ,  3000,  2904,  9000,  8801, | , -3.4, 2077.9, 60.685, |, 0.0
9656.7, 139.5, | , 23.2, 0.0, 597.3, | ,  3000,  2902,  9000,  8769, | , -3.4, 2087.4, 60.780, |, 0.0
9657.8, 139.4, | , 23.2, 0.0, 596.6, | ,  3000,  2905,  9000,  8755, | , -3.4, 2049.2, 59.616, |, 0.0
9658.8, 139.1, | , 23.2, 0.0, 602.0, | ,  3000,  2905,  9000,  8768, | , -3.4, 2086.9, 60.782, |, 0.0
9659.8, 139.1, | , 23.2, 0.0, 601.0, | ,  3000,  2905,  9000,  8790, | , -3.4, 2069.8, 60.396, |, 0.0
9660.8, 138.7, | , 23.2, 0.0, 602.0, | ,  3000,  2903,  9000,  8790, | , -3.4, 2080.1, 60.688, |, 0.0
9661.8, 138.8, | , 23.2, 0.0, 601.8, | ,  3000,  2910,  9000,  8737, | , -3.4, 2042.8, 59.362, |, 0.0
9662.8, 139.7, | , 23.2, 0.0, 598.0, | ,  3000,  2905,  9000,  8727, | , -3.4, 2043.7, 59.313, |, 0.0
9663.8, 139.1, | , 23.2, 0.0, 602.1, | ,  3000,  2910,  9000,  8811, | , -3.4, 2065.9, 60.419, |, 0.0
9664.8, 138.9, | , 23.2, 0.0, 601.1, | ,  3000,  2910,  9000,  8786, | , -3.4, 2047.5, 59.756, |, 0.0
9665.8, 138.8, | , 23.2, 0.0, 602.1, | ,  3000,  2903,  9000,  8786, | , -3.4, 2050.5, 59.799, |, 0.0
9666.8, 139.1, | , 23.2, 0.0, 602.0, | ,  3000,  2905,  9000,  8770, | , -3.4, 2042.8, 59.507, |, 0.0
9667.9, 139.5, | , 23.2, 0.0, 597.3, | ,  3000,  2908,  9000,  8748, | , -3.4, 2036.0, 59.210, |, 0.0
9668.9, 139.5, | , 23.2, 0.0, 597.6, | ,  3000,  2900,  9000,  8774, | , -3.4, 2024.4, 58.966, |, 0.0
9669.9, 139.3, | , 23.2, 0.0, 601.8, | ,  3000,  2902,  9000,  8786, | , -3.4, 2020.1, 58.909, |, 0.0
9670.9, 139.1, | , 23.2, 0.0, 602.0, | ,  3000,  2909,  9000,  8757, | , -3.4, 2037.2, 59.300, |, 0.0
9671.9, 138.7, | , 23.2, 0.0, 602.0, | ,  3000,  2901,  9000,  8775, | , -3.4, 2029.1, 59.114, |, 0.0
9672.9, 138.8, | , 23.2, 0.0, 602.0, | ,  3000,  2909,  9000,  8764, | , -3.4, 2031.7, 59.178, |, 0.0
9673.9, 139.9, | , 23.2, 0.0, 596.6, | ,  3000,  2908,  9000,  8750, | , -3.4, 2054.8, 59.771, |, 0.0
9674.9, 138.9, | , 23.3, 0.0, 601.5, | ,  3000,  2909,  9000,  8770, | , -3.4, 2037.2, 59.363, |, 0.0
9675.9, 138.5, | , 23.2, 0.0, 602.0, | ,  3000,  2903,  9000,  8726, | , -3.4, 2031.2, 58.937, |, 0.0
9676.9, 138.9, | , 23.2, 0.0, 602.0, | ,  3000,  2910,  9000,  8732, | , -3.4, 2038.5, 59.214, |, 0.0
9678.0, 139.1, | , 23.2, 0.0, 602.1, | ,  3000,  2909,  9000,  8756, | , -3.4, 2001.2, 58.249, |, 0.0
9679.0, 139.4, | , 23.2, 0.0, 597.2, | ,  3000,  2901,  9000,  8750, | , -3.4, 1992.7, 57.930, |, 0.0
9680.0, 139.4, | , 23.2, 0.0, 597.3, | ,  3000,  2911,  9000,  8809, | , -3.4, 2027.0, 59.274, |, 0.0
9681.0, 139.2, | , 23.2, 0.0, 602.4, | ,  3000,  2904,  9000,  8815, | , -3.4, 2019.2, 59.046, |, 0.0
9682.0, 138.8, | , 23.2, 0.0, 601.3, | ,  3000,  2910,  9000,  8802, | , -3.4, 2008.5, 58.698, |, 0.0
9683.0, 138.8, | , 23.2, 0.0, 602.1, | ,  3000,  2909,  9000,  8780, | , -3.4, 2022.2, 58.982, |, 0.0
9684.0, 138.9, | , 23.2, 0.0, 602.2, | ,  3000,  2904,  9000,  8771, | , -3.4, 2018.4, 58.801, |, 0.0
9685.0, 139.8, | , 23.2, 0.0, 595.6, | ,  3000,  2901,  9000,  8796, | , -3.4, 2022.7, 59.033, |, 0.0
9686.0, 138.7, | , 23.2, 0.0, 601.7, | ,  3000,  2903,  9000,  8758, | , -3.4, 1993.1, 57.996, |, 0.0
9687.0, 138.8, | , 23.2, 0.0, 602.2, | ,  3000,  2914,  9000,  8758, | , -3.4, 1995.2, 58.111, |, 0.0
9688.1, 139.3, | , 23.2, 0.0, 601.8, | ,  3000,  2910,  9000,  8798, | , -3.4, 2014.1, 58.841, |, 0.0
9689.1, 139.1, | , 23.2, 0.0, 602.1, | ,  3000,  2909,  9000,  8824, | , -3.4, 1993.1, 58.355, |, 0.0
9690.1, 139.5, | , 23.2, 0.0, 596.5, | ,  3000,  2905,  9000,  8793, | , -3.4, 2018.4, 58.914, |, 0.0
9691.1, 139.8, | , 23.2, 0.0, 596.0, | ,  3000,  2908,  9000,  8767, | , -3.4, 2021.8, 58.895, |, 0.0
9692.1, 138.9, | , 23.2, 0.0, 601.7, | ,  3000,  2908,  9000,  8819, | , -3.4, 2001.7, 58.570, |, 0.0
9693.1, 138.7, | , 23.2, 0.0, 601.7, | ,  3000,  2904,  9000,  8804, | , -3.4, 2002.1, 58.487, |, 0.0
9694.1, 138.6, | , 23.2, 0.0, 601.5, | ,  3000,  2903,  9000,  8803, | , -3.4, 1997.8, 58.357, |, 0.0
9695.1, 139.1, | , 23.2, 0.0, 601.9, | ,  3000,  2909,  9000,  8793, | , -3.4, 1993.1, 58.198, |, 0.0
9696.1, 139.5, | , 23.2, 0.0, 596.8, | ,  3000,  2902,  9000,  8761, | , -3.4, 1985.8, 57.792, |, 0.0
9697.2, 138.7, | , 23.2, 0.0, 602.0, | ,  3000,  2909,  9000,  8777, | , -3.4, 1994.8, 58.167, |, 0.0
9698.2, 139.1, | , 23.2, 0.0, 601.7, | ,  3000,  2904,  9000,  8781, | , -3.4, 1968.3, 57.391, |, 0.0
9699.2, 138.8, | , 23.2, 0.0, 601.5, | ,  3000,  2900,  9000,  8764, | , -3.4, 1979.0, 57.601, |, 0.0
9700.2, 138.8, | , 23.2, 0.0, 601.5, | ,  3000,  2901,  9000,  8810, | , -3.4, 1985.4, 58.019, |, 0.0
9701.2, 139.9, | , 23.2, 0.0, 596.4, | ,  3000,  2901,  9000,  8758, | , -3.4, 1988.0, 57.832, |, 0.0
9702.2, 139.6, | , 23.2, 0.0, 597.0, | ,  3000,  2898,  9000,  8737, | , -3.4, 1999.1, 58.041, |, 0.0
9703.2, 138.5, | , 23.2, 0.0, 601.7, | ,  3000,  2906,  9000,  8745, | , -3.4, 1978.1, 57.505, |, 0.0
9704.2, 138.8, | , 23.2, 0.0, 601.5, | ,  3000,  2905,  9000,  8767, | , -3.4, 2026.1, 59.008, |, 0.0
9705.2, 139.2, | , 23.2, 0.0, 601.6, | ,  3000,  2901,  9000,  8775, | , -3.4, 1971.7, 57.448, |, 0.0
9706.3, 138.9, | , 23.2, 0.0, 601.0, | ,  3000,  2900,  9000,  8801, | , -3.4, 1965.3, 57.381, |, 0.0
9707.3, 139.5, | , 23.2, 0.0, 595.7, | ,  3000,  2905,  9000,  8812, | , -3.4, 1960.1, 57.313, |, 0.0
9708.3, 138.7, | , 23.2, 0.0, 601.7, | ,  3000,  2907,  9000,  8794, | , -3.4, 1971.3, 57.553, |, 0.0
9709.3, 138.9, | , 23.2, 0.0, 601.8, | ,  3000,  2903,  9000,  8735, | , -3.4, 1973.8, 57.323, |, 0.0
9710.3, 138.8, | , 23.2, 0.0, 601.7, | ,  3000,  2903,  9000,  8791, | , -3.4, 1985.4, 57.933, |, 0.0
9711.3, 138.9, | , 23.2, 0.0, 601.2, | ,  3000,  2906,  9000,  8797, | , -3.4, 1954.5, 57.077, |, 0.0
9712.3, 139.7, | , 23.2, 0.0, 596.9, | ,  3000,  2899,  9000,  8760, | , -3.4, 1964.8, 57.163, |, 0.0
9713.3, 139.4, | , 23.2, 0.0, 596.7, | ,  3000,  2901,  9000,  8723, | , -3.4, 1979.0, 57.401, |, 0.0
9714.3, 139.0, | , 23.2, 0.0, 601.4, | ,  3000,  2909,  9000,  8812, | , -3.4, 2002.5, 58.566, |, 0.0
9715.4, 139.0, | , 23.2, 0.0, 601.7, | ,  3000,  2906,  9000,  8784, | , -3.4, 1962.7, 57.252, |, 0.0
9716.4, 139.2, | , 23.2, 0.0, 601.3, | ,  3000,  2911,  9000,  8800, | , -3.4, 1969.5, 57.554, |, 0.0
9717.4, 138.7, | , 23.2, 0.0, 601.2, | ,  3000,  2906,  9000,  8792, | , -3.4, 1970.4, 57.514, |, 0.0
9718.4, 139.3, | , 23.2, 0.0, 597.2, | ,  3000,  2902,  9000,  8790, | , -3.4, 1982.8, 57.846, |, 0.0
9719.4, 139.1, | , 23.2, 0.0, 602.1, | ,  3000,  2903,  9000,  8734, | , -3.4, 1996.5, 57.973, |, 0.0
9720.4, 138.9, | , 23.2, 0.0, 601.1, | ,  3000,  2902,  9000,  8809, | , -3.4, 1955.4, 57.143, |, 0.0
9721.4, 139.0, | , 23.2, 0.0, 600.8, | ,  3000,  2910,  9000,  8793, | , -3.4, 1977.3, 57.738, |, 0.0
9722.4, 138.7, | , 23.2, 0.0, 601.6, | ,  3000,  2907,  9000,  8771, | , -3.4, 1970.4, 57.414, |, 0.0
9723.4, 139.7, | , 23.2, 0.0, 596.9, | ,  3000,  2908,  9000,  8771, | , -3.4, 1972.5, 57.485, |, 0.0
9724.5, 139.4, | , 23.2, 0.0, 596.7, | ,  3000,  2907,  9000,  8769, | , -3.4, 1988.8, 57.942, |, 0.0
9725.5, 139.0, | , 23.2, 0.0, 601.8, | ,  3000,  2911,  9000,  8781, | , -3.4, 1961.8, 57.235, |, 0.0
9726.5, 139.0, | , 23.2, 0.0, 601.0, | ,  3000,  2903,  9000,  8788, | , -3.4, 1968.7, 57.432, |, 0.0
9727.5, 138.6, | , 23.2, 0.0, 601.4, | ,  3000,  2898,  9000,  8787, | , -3.4, 1950.3, 56.867, |, 0.0
9728.5, 138.8, | , 23.2, 0.0, 601.6, | ,  3000,  2904,  9000,  8779, | , -3.4, 1964.8, 57.278, |, 0.0
9729.5, 139.4, | , 23.2, 0.0, 596.7, | ,  3000,  2907,  9000,  8771, | , -3.4, 1957.1, 57.031, |, 0.0
9730.5, 138.7, | , 23.2, 0.0, 601.6, | ,  3000,  2906,  9000,  8797, | , -3.4, 1967.8, 57.464, |, 0.0
9731.5, 139.0, | , 23.2, 0.0, 601.5, | ,  3000,  2905,  9000,  8824, | , -3.4, 1934.4, 56.617, |, 0.0
9732.5, 138.7, | , 23.2, 0.0, 602.2, | ,  3000,  2901,  9000,  8779, | , -3.4, 1954.5, 56.964, |, 0.0
9733.5, 138.9, | , 23.2, 0.0, 602.0, | ,  3000,  2904,  9000,  8771, | , -3.4, 1979.8, 57.679, |, 0.0
9734.6, 139.3, | , 23.2, 0.0, 597.0, | ,  3000,  2908,  9000,  8797, | , -3.4, 1997.8, 58.351, |, 0.0
9735.6, 139.4, | , 23.2, 0.0, 597.4, | ,  3000,  2905,  9000,  8768, | , -3.4, 1977.3, 57.595, |, 0.0
9736.6, 139.1, | , 23.2, 0.0, 600.8, | ,  3000,  2905,  9000,  8780, | , -3.4, 1960.1, 57.153, |, 0.0
9737.6, 138.7, | , 23.2, 0.0, 601.3, | ,  3000,  2909,  9000,  8779, | , -3.4, 1993.5, 58.135, |, 0.0
9738.6, 138.9, | , 23.2, 0.0, 601.7, | ,  3000,  2905,  9000,  8764, | , -3.4, 1964.4, 57.199, |, 0.0
9739.6, 138.8, | , 23.2, 0.0, 601.3, | ,  3000,  2903,  9000,  8771, | , -3.4, 1934.4, 56.349, |, 0.0
9740.6, 139.6, | , 23.2, 0.0, 595.3, | ,  3000,  2908,  9000,  8771, | , -3.4, 1948.1, 56.772, |, 0.0
9741.6, 138.7, | , 23.2, 0.0, 600.2, | ,  3000,  2906,  9000,  8738, | , -3.4, 1950.3, 56.666, |, 0.0
9742.6, 138.7, | , 23.2, 0.0, 601.4, | ,  3000,  2907,  9000,  8745, | , -3.4, 1964.0, 57.103, |, 0.0
9743.6, 139.3, | , 23.2, 0.0, 601.7, | ,  3000,  2909,  9000,  8770, | , -3.4, 1978.5, 57.656, |, 0.0
9744.7, 139.1, | , 23.2, 0.0, 601.7, | ,  3000,  2902,  9000,  8793, | , -3.4, 1954.1, 57.025, |, 0.0
9745.7, 139.5, | , 23.2, 0.0, 596.8, | ,  3000,  2903,  9000,  8830, | , -3.4, 1945.5, 56.963, |, 0.0
9746.7, 139.8, | , 23.2, 0.0, 595.9, | ,  3000,  2908,  9000,  8768, | , -3.4, 1979.0, 57.659, |, 0.0
9747.7, 139.2, | , 23.2, 0.0, 601.6, | ,  3000,  2909,  9000,  8796, | , -3.4, 1985.0, 57.972, |, 0.0
9748.7, 138.6, | , 23.2, 0.0, 601.6, | ,  3000,  2911,  9000,  8767, | , -3.4, 1956.7, 57.023, |, 0.0
9749.7, 138.7, | , 23.2, 0.0, 601.5, | ,  3000,  2908,  9000,  8769, | , -3.4, 1961.4, 57.151, |, 0.0
9750.7, 139.0, | , 23.2, 0.0, 601.6, | ,  3000,  2903,  9000,  8792, | , -3.4, 1973.4, 57.586, |, 0.0
9751.7, 139.6, | , 23.2, 0.0, 595.3, | ,  3000,  2899,  9000,  8800, | , -3.4, 1954.1, 57.044, |, 0.0
9752.7, 138.6, | , 23.2, 0.0, 601.7, | ,  3000,  2904,  9000,  8789, | , -3.4, 1956.7, 57.091, |, 0.0
9753.8, 139.2, | , 23.2, 0.0, 602.1, | ,  3000,  2907,  9000,  8821, | , -3.4, 1982.8, 58.025, |, 0.0
9754.8, 139.1, | , 23.2, 0.0, 602.0, | ,  3000,  2910,  9000,  8745, | , -3.4, 1960.1, 57.003, |, 0.0
9755.8, 138.7, | , 23.2, 0.0, 601.6, | ,  3000,  2904,  9000,  8816, | , -3.4, 1955.0, 57.173, |, 0.0
9756.8, 139.3, | , 23.2, 0.0, 596.8, | ,  3000,  2904,  9000,  8776, | , -3.4, 1977.7, 57.639, |, 0.0
9757.8, 139.6, | , 23.2, 0.0, 596.0, | ,  3000,  2898,  9000,  8811, | , -3.4, 1953.7, 57.084, |, 0.0
9758.8, 138.7, | , 23.2, 0.0, 601.4, | ,  3000,  2907,  9000,  8786, | , -3.4, 1969.1, 57.454, |, 0.0
9759.8, 138.9, | , 23.2, 0.0, 601.5, | ,  3000,  2911,  9000,  8818, | , -3.4, 1956.3, 57.256, |, 0.0
9760.8, 138.7, | , 23.2, 0.0, 601.2, | ,  3000,  2902,  9000,  8752, | , -3.4, 1954.5, 56.843, |, 0.0
9761.8, 139.0, | , 23.2, 0.0, 602.1, | ,  3000,  2900,  9000,  8790, | , -3.4, 1956.3, 57.068, |, 0.0
9762.9, 139.6, | , 23.2, 0.0, 595.2, | ,  3000,  2904,  9000,  8747, | , -3.4, 1962.7, 57.060, |, 0.0
9763.9, 138.5, | , 23.2, 0.0, 601.1, | ,  3000,  2904,  9000,  8749, | , -3.4, 1963.1, 57.080, |, 0.0
9764.9, 138.7, | , 23.2, 0.0, 601.2, | ,  3000,  2908,  9000,  8788, | , -3.4, 1964.0, 57.320, |, 0.0
9765.9, 138.8, | , 23.2, 0.0, 601.4, | ,  3000,  2903,  9000,  8772, | , -3.4, 1963.1, 57.193, |, 0.0
9766.9, 138.8, | , 23.2, 0.0, 601.2, | ,  3000,  2907,  9000,  8813, | , -3.4, 1962.7, 57.400, |, 0.0
9767.9, 139.8, | , 23.2, 0.0, 596.0, | ,  3000,  2909,  9000,  8805, | , -3.4, 1957.5, 57.221, |, 0.0
9768.9, 139.9, | , 23.2, 0.0, 597.3, | ,  3000,  2907,  9000,  8811, | , -3.4, 1957.1, 57.226, |, 0.0
9769.9, 138.7, | , 23.2, 0.0, 600.9, | ,  3000,  2902,  9000,  8752, | , -3.4, 1954.1, 56.827, |, 0.0
9770.9, 138.6, | , 23.2, 0.0, 601.5, | ,  3000,  2903,  9000,  8732, | , -3.4, 1957.1, 56.823, |, 0.0
9771.9, 139.0, | , 23.2, 0.0, 601.1, | ,  3000,  2907,  9000,  8757, | , -3.4, 1974.3, 57.461, |, 0.0
9773.0, 138.8, | , 23.2, 0.0, 599.8, | ,  3000,  2907,  9000,  8786, | , -3.4, 1953.3, 56.992, |, 0.0
9774.0, 139.5, | , 23.2, 0.0, 594.9, | ,  3000,  2908,  9000,  8752, | , -3.4, 1958.0, 56.968, |, 0.0
9775.0, 139.0, | , 23.2, 0.0, 601.2, | ,  3000,  2909,  9000,  8762, | , -3.4, 1954.1, 56.909, |, 0.0
9776.0, 138.8, | , 23.2, 0.0, 601.0, | ,  3000,  2902,  9000,  8775, | , -3.4, 1955.0, 56.960, |, 0.0
9777.0, 138.7, | , 23.2, 0.0, 600.9, | ,  3000,  2907,  9000,  8752, | , -3.4, 1984.1, 57.720, |, 0.0
9778.0, 138.7, | , 23.2, 0.0, 600.4, | ,  3000,  2897,  9000,  8730, | , -3.4, 1964.8, 57.006, |, 0.0
9779.0, 139.8, | , 23.2, 0.0, 596.4, | ,  3000,  2903,  9000,  8760, | , -3.4, 1954.1, 56.871, |, 0.0
9780.0, 139.5, | , 23.2, 0.0, 596.4, | ,  3000,  2911,  9000,  8787, | , -3.4, 1957.1, 57.129, |, 0.0
9781.0, 138.8, | , 23.2, 0.0, 601.2, | ,  3000,  2910,  9000,  8779, | , -3.4, 1955.8, 57.047, |, 0.0
9782.1, 138.7, | , 23.2, 0.0, 601.1, | ,  3000,  2908,  9000,  8795, | , -3.4, 1956.3, 57.128, |, 0.0
9783.1, 138.9, | , 23.2, 0.0, 600.6, | ,  3000,  2905,  9000,  8782, | , -3.4, 378.3, 11.050, |, 0.0
9784.1, 138.8, | , 23.2, 0.0, 600.8, | ,  3000,  2908,  9000,  8795, | , -3.4, 418.1, 12.229, |, 0.0
9785.1, 140.0, | , 23.2, 0.0, 594.3, | ,  3000,  2901,  9000,  8768, | , -3.4, 477.7, 13.930, |, 0.0
9786.1, 139.3, | , 23.2, 0.0, 596.0, | ,  3000,  2909,  9000,  8756, | , -3.4, 518.8, 15.124, |, 0.0
9787.1, 138.7, | , 23.2, 0.0, 600.9, | ,  3000,  2904,  9000,  8749, | , -3.4, 577.9, 16.830, |, 0.0
9788.1, 138.7, | , 23.2, 0.0, 600.0, | ,  3000,  2903,  9000,  8749, | , -3.4, 609.2, 17.737, |, 0.0
9789.1, 139.2, | , 23.2, 0.0, 600.7, | ,  3000,  2901,  9000,  8773, | , -3.4, 675.2, 19.695, |, 0.0
9790.1, 139.6, | , 23.2, 0.0, 595.7, | ,  3000,  2900,  9000,  8812, | , -3.4, 719.8, 21.062, |, 0.0
9791.2, 139.5, | , 23.2, 0.0, 596.5, | ,  3000,  2905,  9000,  8791, | , -3.4, 760.9, 22.235, |, 0.0
9792.2, 139.0, | , 23.2, 0.0, 600.6, | ,  3000,  2902,  9000,  8749, | , -3.4, 845.7, 24.614, |, 0.0
9793.2, 138.8, | , 23.2, 0.0, 599.8, | ,  3000,  2902,  9000,  8783, | , -3.4, 876.1, 25.575, |, 0.0
9794.2, 139.0, | , 23.2, 0.0, 600.6, | ,  3000,  2908,  9000,  8820, | , -3.4, 949.8, 27.826, |, 0.0
9795.2, 138.7, | , 23.2, 0.0, 600.3, | ,  3000,  2905,  9000,  8790, | , -3.4, 1006.4, 29.399, |, 0.0
9796.2, 139.9, | , 23.2, 0.0, 594.8, | ,  3000,  2904,  9000,  8793, | , -3.4, 1045.0, 30.527, |, 0.0
9797.2, 138.7, | , 23.2, 0.0, 600.2, | ,  3000,  2902,  9000,  8777, | , -3.4, 1095.5, 31.953, |, 0.0
9798.2, 139.0, | , 23.2, 0.0, 599.8, | ,  3000,  2909,  9000,  8797, | , -3.4, 1142.2, 33.394, |, 0.0
9799.2, 139.1, | , 23.2, 0.0, 600.2, | ,  3000,  2910,  9000,  8758, | , -3.4, 1197.5, 34.891, |, 0.0
9800.2, 138.7, | , 23.2, 0.0, 600.9, | ,  3000,  2911,  9000,  8789, | , -3.4, 1243.8, 36.336, |, 0.0
9801.3, 139.3, | , 23.2, 0.0, 596.0, | ,  3000,  2902,  9000,  8746, | , -3.4, 1317.9, 38.328, |, 0.0
9802.3, 139.4, | , 23.2, 0.0, 595.9, | ,  3000,  2904,  9000,  8791, | , -3.4, 1366.7, 39.909, |, 0.0
9803.3, 139.3, | , 23.2, 0.0, 600.1, | ,  3000,  2902,  9000,  8775, | , -3.4, 1429.7, 41.681, |, 0.0
9804.3, 138.8, | , 23.2, 0.0, 600.8, | ,  3000,  2901,  9000,  8786, | , -3.4, 1444.7, 42.150, |, 0.0
9805.3, 138.7, | , 23.2, 0.0, 600.6, | ,  3000,  2903,  9000,  8775, | , -3.4, 1494.8, 43.581, |, 0.0
9806.3, 138.6, | , 23.2, 0.0, 600.9, | ,  3000,  2905,  9000,  8770, | , -3.4, 1538.5, 44.841, |, 0.0
9807.3, 139.6, | , 23.2, 0.0, 594.8, | ,  3000,  2903,  9000,  8787, | , -3.4, 1609.2, 46.961, |, 0.0
9808.3, 138.9, | , 23.2, 0.0, 599.8, | ,  3000,  2903,  9000,  8770, | , -3.4, 1646.5, 47.974, |, 0.0
9809.4, 139.1, | , 23.2, 0.0, 600.9, | ,  3000,  2905,  9000,  8761, | , -3.4, 1665.8, 48.508, |, 0.0
9810.4, 138.8, | , 23.2, 0.0, 600.6, | ,  3000,  2908,  9000,  8748, | , -3.4, 1721.5, 50.081, |, 0.0
9811.4, 138.8, | , 23.2, 0.0, 600.6, | ,  3000,  2904,  9000,  8814, | , -3.4, 1742.9, 50.973, |, 0.0
9812.4, 139.2, | , 23.2, 0.0, 595.5, | ,  3000,  2900,  9000,  8771, | , -3.4, 1765.6, 51.428, |, 0.0
9813.4, 139.7, | , 23.2, 0.0, 595.9, | ,  3000,  2899,  9000,  8777, | , -3.4, 1818.3, 52.983, |, 0.0
9814.4, 138.8, | , 23.2, 0.0, 600.1, | ,  3000,  2905,  9000,  8802, | , -3.4, 1833.7, 53.576, |, 0.0
9815.4, 138.8, | , 23.2, 0.0, 600.3, | ,  3000,  2903,  9000,  8797, | , -3.4, 1850.9, 54.044, |, 0.0
9816.4, 139.1, | , 23.2, 0.0, 600.8, | ,  3000,  2908,  9000,  8777, | , -3.4, 1853.9, 54.060, |, 0.0
9817.4, 138.7, | , 23.2, 0.0, 600.5, | ,  3000,  2905,  9000,  8778, | , -3.4, 1880.4, 54.823, |, 0.0
9818.4, 139.6, | , 23.2, 0.0, 593.7, | ,  3000,  2904,  9000,  8771, | , -3.4, 1889.0, 55.038, |, 0.0
9819.5, 138.7, | , 23.2, 0.0, 600.3, | ,  3000,  2904,  9000,  8782, | , -3.4, 1914.3, 55.824, |, 0.0
9820.5, 139.2, | , 23.2, 0.0, 600.5, | ,  3000,  2907,  9000,  8825, | , -3.4, 1930.1, 56.508, |, 0.0
9821.5, 138.7, | , 23.2, 0.0, 600.4, | ,  3000,  2910,  9000,  8790, | , -3.4, 1925.0, 56.206, |, 0.0
9822.5, 138.6, | , 23.2, 0.0, 600.5, | ,  3000,  2903,  9000,  8779, | , -3.4, 1958.0, 57.080, |, 0.0
9823.5, 139.4, | , 23.2, 0.0, 595.4, | ,  3000,  2908,  9000,  8775, | , -3.4, 1964.0, 57.258, |, 0.0
9824.5, 140.2, | , 23.2, 0.0, 594.8, | ,  3000,  2905,  9000,  8798, | , -3.4, 1958.8, 57.203, |, 0.0
9825.5, 138.8, | , 23.2, 0.0, 600.1, | ,  3000,  2903,  9000,  8822, | , -3.4, 1937.0, 56.673, |, 0.0
9826.5, 139.0, | , 23.2, 0.0, 600.5, | ,  3000,  2908,  9000,  8823, | , -3.4, 1956.7, 57.276, |, 0.0
9827.5, 138.9, | , 23.2, 0.0, 600.6, | ,  3000,  2906,  9000,  8752, | , -3.4, 1964.0, 57.133, |, 0.0
9828.6, 138.8, | , 23.2, 0.0, 600.3, | ,  3000,  2910,  9000,  8812, | , -3.4, 1975.1, 57.774, |, 0.0
9829.6, 139.7, | , 23.2, 0.0, 593.9, | ,  3000,  2905,  9000,  8782, | , -3.4, 1976.4, 57.640, |, 0.0
9830.6, 139.0, | , 23.2, 0.0, 601.0, | ,  3000,  2910,  9000,  8778, | , -3.4, 1941.7, 56.630, |, 0.0
9831.6, 139.0, | , 23.2, 0.0, 600.6, | ,  3000,  2903,  9000,  8775, | , -3.4, 1963.5, 57.218, |, 0.0
9832.6, 138.8, | , 23.2, 0.0, 600.3, | ,  3000,  2912,  9000,  8826, | , -3.4, 1973.0, 57.787, |, 0.0
9833.6, 138.8, | , 23.2, 0.0, 601.2, | ,  3000,  2901,  9000,  8824, | , -3.4, 1966.1, 57.522, |, 0.0
9834.6, 139.8, | , 23.2, 0.0, 595.2, | ,  3000,  2899,  9000,  8784, | , -3.4, 1939.1, 56.533, |, 0.0
9835.6, 139.4, | , 23.2, 0.0, 595.4, | ,  3000,  2901,  9000,  8778, | , -3.4, 1945.5, 56.698, |, 0.0
9836.6, 138.7, | , 23.2, 0.0, 600.3, | ,  3000,  2903,  9000,  8793, | , -3.4, 1961.8, 57.256, |, 0.0
9837.6, 139.1, | , 23.2, 0.0, 600.7, | ,  3000,  2905,  9000,  8826, | , -3.4, 1965.7, 57.540, |, 0.0
9838.7, 138.7, | , 23.2, 0.0, 600.5, | ,  3000,  2910,  9000,  8783, | , -3.4, 1950.7, 56.921, |, 0.0
9839.7, 138.9, | , 23.2, 0.0, 599.3, | ,  3000,  2906,  9000,  8794, | , -3.4, 1956.7, 57.122, |, 0.0
9840.7, 139.5, | , 23.2, 0.0, 594.8, | ,  3000,  2901,  9000,  8767, | , -3.4, 1940.0, 56.484, |, 0.0
9841.7, 138.9, | , 23.2, 0.0, 600.7, | ,  3000,  2904,  9000,  8792, | , -3.4, 1958.0, 57.144, |, 0.0
9842.7, 138.7, | , 23.2, 0.0, 599.8, | ,  3000,  2905,  9000,  8742, | , -3.4, 1963.1, 57.057, |, 0.0
9843.7, 138.8, | , 23.2, 0.0, 600.3, | ,  3000,  2910,  9000,  8760, | , -3.4, 1933.1, 56.293, |, 0.0
9844.7, 138.6, | , 23.2, 0.0, 600.3, | ,  3000,  2902,  9000,  8712, | , -3.4, 1947.7, 56.445, |, 0.0
9845.7, 139.7, | , 23.2, 0.0, 595.8, | ,  3000,  2904,  9000,  8748, | , -3.4, 1939.1, 56.383, |, 0.0
9846.7, 139.7, | , 23.2, 0.0, 595.9, | ,  3000,  2911,  9000,  8829, | , -3.4, 1925.8, 56.419, |, 0.0
9847.7, 138.6, | , 23.2, 0.0, 601.0, | ,  3000,  2905,  9000,  8750, | , -3.4, 1909.1, 55.527, |, 0.0
9848.8, 139.0, | , 23.2, 0.0, 600.8, | ,  3000,  2911,  9000,  8757, | , -3.4, 1922.4, 55.977, |, 0.0
9849.8, 138.8, | , 23.2, 0.0, 599.5, | ,  3000,  2896,  9000,  8775, | , -3.4, 1940.8, 56.521, |, 0.0
9850.8, 138.7, | , 23.2, 0.0, 600.4, | ,  3000,  2907,  9000,  8730, | , -3.4, 1932.3, 56.112, |, 0.0
9851.8, 139.6, | , 23.2, 0.0, 594.0, | ,  3000,  2901,  9000,  8793, | , -3.4, 1934.0, 56.433, |, 0.0
9852.8, 139.1, | , 23.2, 0.0, 600.3, | ,  3000,  2909,  9000,  8756, | , -3.4, 1944.7, 56.607, |, 0.0
9853.8, 138.7, | , 23.2, 0.0, 599.7, | ,  3000,  2908,  9000,  8786, | , -3.4, 1925.0, 56.170, |, 0.0
9854.8, 139.0, | , 23.2, 0.0, 599.6, | ,  3000,  2907,  9000,  8794, | , -3.4, 1940.4, 56.656, |, 0.0
9855.8, 139.3, | , 23.2, 0.0, 600.4, | ,  3000,  2906,  9000,  8835, | , -3.4, 1940.4, 56.851, |, 0.0
9856.8, 139.4, | , 23.2, 0.0, 595.2, | ,  3000,  2904,  9000,  8787, | , -3.4, 1918.1, 55.961, |, 0.0
9857.8, 139.6, | , 23.2, 0.0, 594.8, | ,  3000,  2911,  9000,  8799, | , -3.4, 1940.8, 56.712, |, 0.0
9858.9, 139.3, | , 23.2, 0.0, 600.5, | ,  3000,  2904,  9000,  8781, | , -3.4, 1908.7, 55.656, |, 0.0
9859.9, 138.7, | , 23.2, 0.0, 599.8, | ,  3000,  2897,  9000,  8752, | , -3.4, 1922.0, 55.868, |, 0.0
9860.9, 138.8, | , 23.2, 0.0, 599.8, | ,  3000,  2910,  9000,  8794, | , -3.4, 1947.7, 56.887, |, 0.0
9861.9, 138.8, | , 23.2, 0.0, 599.7, | ,  3000,  2906,  9000,  8791, | , -3.4, 1926.7, 56.239, |, 0.0
9862.9, 139.6, | , 23.2, 0.0, 594.4, | ,  3000,  2905,  9000,  8782, | , -3.4, 1916.8, 55.907, |, 0.0
9863.9, 138.9, | , 23.2, 0.0, 600.3, | ,  3000,  2900,  9000,  8807, | , -3.4, 1922.4, 56.162, |, 0.0
9864.9, 139.1, | , 23.2, 0.0, 599.4, | ,  3000,  2904,  9000,  8820, | , -3.4, 1909.6, 55.869, |, 0.0
9866.0, 139.0, | , 23.2, 0.0, 600.4, | ,  3000,  2905,  9000,  8734, | , -3.4, 1908.3, 55.424, |, 0.0
9867.0, 138.7, | , 23.2, 0.0, 600.0, | ,  3000,  2908,  9000,  8798, | , -3.4, 1950.7, 56.983, |, 0.0
9868.0, 139.4, | , 23.2, 0.0, 595.6, | ,  3000,  2897,  9000,  8771, | , -3.4, 1924.1, 56.025, |, 0.0
9869.0, 139.9, | , 23.2, 0.0, 595.7, | ,  3000,  2903,  9000,  8788, | , -3.4, 1928.4, 56.258, |, 0.0
9870.0, 138.8, | , 23.2, 0.0, 599.2, | ,  3000,  2910,  9000,  8779, | , -3.4, 1912.1, 55.777, |, 0.0
9871.0, 138.8, | , 23.2, 0.0, 600.1, | ,  3000,  2908,  9000,  8775, | , -3.4, 1919.4, 55.960, |, 0.0
9872.0, 139.1, | , 23.2, 0.0, 600.1, | ,  3000,  2902,  9000,  8760, | , -3.4, 1939.6, 56.442, |, 0.0
9873.0, 138.6, | , 23.2, 0.0, 600.4, | ,  3000,  2909,  9000,  8772, | , -3.4, 1965.3, 57.284, |, 0.0
9874.0, 139.5, | , 23.2, 0.0, 594.1, | ,  3000,  2908,  9000,  8794, | , -3.4, 1970.4, 57.537, |, 0.0
9875.0, 138.8, | , 23.2, 0.0, 599.5, | ,  3000,  2902,  9000,  8782, | , -3.4, 1926.3, 56.162, |, 0.0
9876.1, 139.2, | , 23.2, 0.0, 600.4, | ,  3000,  2902,  9000,  8810, | , -3.4, 1925.4, 56.274, |, 0.0
9877.1, 138.6, | , 23.2, 0.0, 600.1, | ,  3000,  2906,  9000,  8757, | , -3.4, 1916.8, 55.791, |, 0.0
9878.1, 138.8, | , 23.2, 0.0, 599.8, | ,  3000,  2909,  9000,  8794, | , -3.4, 1947.3, 56.867, |, 0.0
9879.1, 139.8, | , 23.2, 0.0, 595.6, | ,  3000,  2908,  9000,  8819, | , -3.4, 1916.4, 56.079, |, 0.0
9880.1, 139.7, | , 23.2, 0.0, 595.0, | ,  3000,  2908,  9000,  8772, | , -3.4, 1917.3, 55.881, |, 0.0
9881.1, 138.6, | , 23.2, 0.0, 600.2, | ,  3000,  2904,  9000,  8794, | , -3.4, 1933.1, 56.427, |, 0.0
9882.1, 138.7, | , 23.2, 0.0, 599.8, | ,  3000,  2911,  9000,  8799, | , -3.4, 1934.0, 56.512, |, 0.0
9883.1, 138.8, | , 23.2, 0.0, 599.9, | ,  3000,  2902,  9000,  8788, | , -3.4, 1916.4, 55.906, |, 0.0
9884.1, 138.8, | , 23.2, 0.0, 600.0, | ,  3000,  2902,  9000,  8786, | , -3.4, 1911.7, 55.756, |, 0.0
9885.1, 139.6, | , 23.2, 0.0, 594.0, | ,  3000,  2905,  9000,  8750, | , -3.4, 1907.8, 55.491, |, 0.0
9886.2, 139.0, | , 23.2, 0.0, 600.1, | ,  3000,  2911,  9000,  8773, | , -3.4, 1937.8, 56.501, |, 0.0
9887.2, 139.1, | , 23.2, 0.0, 599.9, | ,  3000,  2902,  9000,  8774, | , -3.4, 1930.6, 56.247, |, 0.0
9888.2, 138.7, | , 23.2, 0.0, 599.7, | ,  3000,  2904,  9000,  8809, | , -3.4, 1933.6, 56.517, |, 0.0
9889.2, 138.8, | , 23.2, 0.0, 599.6, | ,  3000,  2905,  9000,  8821, | , -3.4, 1953.7, 57.168, |, 0.0
9890.2, 139.6, | , 23.2, 0.0, 594.4, | ,  3000,  2904,  9000,  8802, | , -3.4, 1902.3, 55.571, |, 0.0
9891.2, 139.6, | , 23.2, 0.0, 593.1, | ,  3000,  2904,  9000,  8792, | , -3.4, 1914.7, 55.884, |, 0.0
9892.2, 138.7, | , 23.2, 0.0, 599.8, | ,  3000,  2908,  9000,  8766, | , -3.4, 1946.8, 56.710, |, 0.0
9893.2, 139.2, | , 23.2, 0.0, 599.6, | ,  3000,  2905,  9000,  8776, | , -3.4, 1931.0, 56.285, |, 0.0
9894.3, 138.7, | , 23.2, 0.0, 599.5, | ,  3000,  2909,  9000,  8801, | , -3.4, 1920.3, 56.109, |, 0.0
9895.3, 138.9, | , 23.2, 0.0, 599.1, | ,  3000,  2908,  9000,  8794, | , -3.4, 1936.1, 56.532, |, 0.0
9896.3, 140.0, | , 23.2, 0.0, 594.1, | ,  3000,  2910,  9000,  8759, | , -3.4, 1946.0, 56.661, |, 0.0
9897.3, 138.6, | , 23.2, 0.0, 599.9, | ,  3000,  2907,  9000,  8715, | , -3.4, 1911.7, 55.446, |, 0.0
9898.3, 138.7, | , 23.2, 0.0, 599.8, | ,  3000,  2905,  9000,  8775, | , -3.4, 1940.0, 56.545, |, 0.0
9899.3, 138.7, | , 23.2, 0.0, 599.9, | ,  3000,  2911,  9000,  8794, | , -3.4, 1934.0, 56.490, |, 0.0
9900.3, 139.1, | , 23.2, 0.0, 599.4, | ,  3000,  2898,  9000,  8758, | , -3.4, 1925.0, 55.993, |, 0.0
9901.3, 139.4, | , 23.2, 0.0, 595.0, | ,  3000,  2905,  9000,  8749, | , -3.4, 1925.8, 56.006, |, 0.0
9902.3, 139.5, | , 23.2, 0.0, 593.5, | ,  3000,  2902,  9000,  8773, | , -3.4, 1934.4, 56.357, |, 0.0
9903.3, 138.6, | , 23.2, 0.0, 599.5, | ,  3000,  2900,  9000,  8739, | , -3.4, 1924.6, 55.897, |, 0.0
9904.4, 139.1, | , 23.2, 0.0, 600.0, | ,  3000,  2910,  9000,  8782, | , -3.4, 1949.8, 56.885, |, 0.0
9905.4, 139.0, | , 23.2, 0.0, 599.3, | ,  3000,  2901,  9000,  8809, | , -3.4, 1908.7, 55.775, |, 0.0
9906.4, 138.7, | , 23.2, 0.0, 599.7, | ,  3000,  2904,  9000,  8790, | , -3.4, 1908.3, 55.685, |, 0.0
9907.4, 140.0, | , 23.2, 0.0, 594.2, | ,  3000,  2906,  9000,  8851, | , -3.4, 1921.6, 56.377, |, 0.0
9908.4, 138.7, | , 23.2, 0.0, 599.8, | ,  3000,  2906,  9000,  8795, | , -3.4, 1928.4, 56.306, |, 0.0
9909.4, 138.7, | , 23.2, 0.0, 600.1, | ,  3000,  2908,  9000,  8788, | , -3.4, 1923.7, 56.144, |, 0.0
9910.4, 138.8, | , 23.2, 0.0, 599.3, | ,  3000,  2903,  9000,  8773, | , -3.4, 1952.8, 56.896, |, 0.0
9911.4, 139.1, | , 23.2, 0.0, 599.8, | ,  3000,  2902,  9000,  8782, | , -3.4, 1912.6, 55.760, |, 0.0
9912.4, 139.4, | , 23.2, 0.0, 595.1, | ,  3000,  2905,  9000,  8767, | , -3.4, 1907.0, 55.543, |, 0.0
9913.5, 139.7, | , 23.2, 0.0, 594.3, | ,  3000,  2899,  9000,  8772, | , -3.4, 1906.6, 55.529, |, 0.0
9914.5, 139.0, | , 23.2, 0.0, 600.4, | ,  3000,  2911,  9000,  8714, | , -3.4, 1925.0, 55.840, |, 0.0
9915.5, 138.8, | , 23.2, 0.0, 599.1, | ,  3000,  2903,  9000,  8757, | , -3.4, 1934.0, 56.270, |, 0.0
9916.5, 138.7, | , 23.2, 0.0, 600.2, | ,  3000,  2908,  9000,  8801, | , -3.4, 1938.3, 56.633, |, 0.0
9917.5, 138.7, | , 23.2, 0.0, 599.9, | ,  3000,  2904,  9000,  8737, | , -3.4, 1932.7, 56.145, |, 0.0
9918.5, 139.6, | , 23.2, 0.0, 593.8, | ,  3000,  2904,  9000,  8771, | , -3.4, 1910.4, 55.660, |, 0.0
9919.5, 138.8, | , 23.2, 0.0, 600.1, | ,  3000,  2905,  9000,  8827, | , -3.4, 1910.4, 55.928, |, 0.0
9920.5, 139.2, | , 23.2, 0.0, 599.5, | ,  3000,  2904,  9000,  8789, | , -3.4, 1922.0, 56.081, |, 0.0
9921.5, 139.1, | , 23.2, 0.0, 600.1, | ,  3000,  2908,  9000,  8775, | , -3.4, 1928.4, 56.220, |, 0.0
9922.6, 138.8, | , 23.2, 0.0, 600.0, | ,  3000,  2901,  9000,  8777, | , -3.4, 1913.0, 55.749, |, 0.0
9923.6, 139.7, | , 23.2, 0.0, 595.3, | ,  3000,  2903,  9000,  8798, | , -3.4, 1934.8, 56.496, |, 0.0
9924.6, 139.8, | , 23.2, 0.0, 594.6, | ,  3000,  2906,  9000,  8784, | , -3.4, 1933.1, 56.392, |, 0.0
9925.6, 138.9, | , 23.2, 0.0, 599.1, | ,  3000,  2911,  9000,  8769, | , -3.4, 1949.8, 56.831, |, 0.0
9926.6, 138.8, | , 23.2, 0.0, 599.8, | ,  3000,  2909,  9000,  8813, | , -3.4, 1895.0, 55.434, |, 0.0
9927.6, 139.3, | , 23.2, 0.0, 600.0, | ,  3000,  2909,  9000,  8812, | , -3.4, 1913.4, 55.966, |, 0.0
9928.6, 139.1, | , 23.2, 0.0, 600.1, | ,  3000,  2909,  9000,  8805, | , -3.4, 1924.1, 56.240, |, 0.0
9929.6, 139.5, | , 23.2, 0.0, 593.8, | ,  3000,  2901,  9000,  8754, | , -3.4, 1930.1, 56.134, |, 0.0
9930.6, 138.8, | , 23.2, 0.0, 599.3, | ,  3000,  2903,  9000,  8756, | , -3.4, 1925.4, 56.018, |, 0.0
9931.7, 139.0, | , 23.2, 0.0, 600.0, | ,  3000,  2908,  9000,  8767, | , -3.4, 1919.4, 55.924, |, 0.0
9932.7, 138.7, | , 23.2, 0.0, 599.9, | ,  3000,  2907,  9000,  8756, | , -3.4, 1938.3, 56.410, |, 0.0
9933.7, 138.9, | , 23.2, 0.0, 600.1, | ,  3000,  2908,  9000,  8807, | , -3.4, 1915.1, 55.985, |, 0.0
9934.7, 139.7, | , 23.2, 0.0, 595.2, | ,  3000,  2899,  9000,  8735, | , -3.4, 1902.3, 55.228, |, 0.0
9935.7, 139.6, | , 23.2, 0.0, 592.9, | ,  3000,  2906,  9000,  8756, | , -3.4, 1939.1, 56.430, |, 0.0
9936.7, 138.8, | , 23.2, 0.0, 599.6, | ,  3000,  2905,  9000,  8785, | , -3.4, 1942.1, 56.653, |, 0.0
9937.7, 138.8, | , 23.2, 0.0, 599.4, | ,  3000,  2910,  9000,  8774, | , -3.4, 1928.0, 56.212, |, 0.0
9938.7, 139.1, | , 23.2, 0.0, 600.0, | ,  3000,  2900,  9000,  8793, | , -3.4, 1910.0, 55.732, |, 0.0
9939.7, 138.7, | , 23.2, 0.0, 599.4, | ,  3000,  2903,  9000,  8765, | , -3.4, 1924.6, 56.034, |, 0.0
9940.7, 139.6, | , 23.2, 0.0, 593.3, | ,  3000,  2907,  9000,  8769, | , -3.4, 1932.3, 56.300, |, 0.0
9941.8, 139.1, | , 23.2, 0.0, 599.6, | ,  3000,  2904,  9000,  8786, | , -3.4, 1946.0, 56.767, |, 0.0
9942.8, 138.8, | , 23.2, 0.0, 599.4, | ,  3000,  2912,  9000,  8765, | , -3.4, 1937.0, 56.443, |, 0.0
9943.8, 138.8, | , 23.2, 0.0, 599.6, | ,  3000,  2904,  9000,  8784, | , -3.4, 1926.3, 56.184, |, 0.0
9944.8, 139.1, | , 23.2, 0.0, 599.6, | ,  3000,  2905,  9000,  8790, | , -3.4, 1941.3, 56.652, |, 0.0
9945.8, 139.9, | , 23.2, 0.0, 594.4, | ,  3000,  2910,  9000,  8831, | , -3.4, 1912.1, 56.024, |, 0.0
9946.8, 139.9, | , 23.2, 0.0, 593.1, | ,  3000,  2909,  9000,  8839, | , -3.4, 1958.4, 57.415, |, 0.0
9947.8, 139.1, | , 23.2, 0.0, 599.4, | ,  3000,  2906,  9000,  8768, | , -3.4, 1955.0, 56.952, |, 0.0
9948.9, 138.5, | , 23.2, 0.0, 599.6, | ,  3000,  2901,  9000,  8730, | , -3.4, 1913.8, 55.551, |, 0.0
9949.9, 138.7, | , 23.2, 0.0, 599.9, | ,  3000,  2910,  9000,  8777, | , -3.4, 1943.0, 56.662, |, 0.0
9950.9, 138.8, | , 23.2, 0.0, 599.8, | ,  3000,  2909,  9000,  8797, | , -3.4, 1938.7, 56.632, |, 0.0
9951.9, 139.7, | , 23.2, 0.0, 593.0, | ,  3000,  2900,  9000,  8788, | , -3.4, 1932.7, 56.371, |, 0.0
9952.9, 138.7, | , 23.2, 0.0, 599.7, | ,  3000,  2901,  9000,  8788, | , -3.4, 1901.0, 55.452, |, 0.0
9953.9, 138.8, | , 23.2, 0.0, 599.5, | ,  3000,  2902,  9000,  8818, | , -3.4, 1935.3, 56.598, |, 0.0
9954.9, 139.0, | , 23.2, 0.0, 599.9, | ,  3000,  2906,  9000,  8797, | , -3.4, 1923.3, 56.169, |, 0.0
9955.9, 139.2, | , 23.2, 0.0, 599.2, | ,  3000,  2902,  9000,  8773, | , -3.4, 1946.0, 56.691, |, 0.0
9956.9, 139.5, | , 23.2, 0.0, 594.3, | ,  3000,  2899,  9000,  8737, | , -3.4, 1938.3, 56.280, |, 0.0
9957.9, 139.4, | , 23.2, 0.0, 593.5, | ,  3000,  2898,  9000,  8767, | , -3.4, 1936.1, 56.361, |, 0.0
9959.0, 138.8, | , 23.2, 0.0, 599.7, | ,  3000,  2907,  9000,  8803, | , -3.4, 1930.6, 56.414, |, 0.0
9960.0, 138.9, | , 23.2, 0.0, 600.0, | ,  3000,  2910,  9000,  8835, | , -3.4, 1910.0, 55.977, |, 0.0
9961.0, 138.8, | , 23.2, 0.0, 599.3, | ,  3000,  2906,  9000,  8763, | , -3.4, 1897.6, 55.254, |, 0.0
9962.0, 138.9, | , 23.2, 0.0, 599.1, | ,  3000,  2903,  9000,  8752, | , -3.4, 1909.1, 55.527, |, 0.0
9963.0, 139.6, | , 23.2, 0.0, 595.2, | ,  3000,  2902,  9000,  8783, | , -3.4, 1945.5, 56.731, |, 0.0
9964.0, 138.7, | , 23.2, 0.0, 599.5, | ,  3000,  2905,  9000,  8773, | , -3.4, 1934.0, 56.357, |, 0.0
9965.0, 138.7, | , 23.2, 0.0, 599.6, | ,  3000,  2911,  9000,  8793, | , -3.4, 1926.7, 56.272, |, 0.0
9966.0, 139.2, | , 23.2, 0.0, 599.9, | ,  3000,  2909,  9000,  8801, | , -3.4, 1916.8, 56.017, |, 0.0
9967.0, 138.7, | , 23.2, 0.0, 599.0, | ,  3000,  2902,  9000,  8764, | , -3.4, 1901.4, 55.350, |, 0.0
9968.1, 139.4, | , 23.2, 0.0, 594.8, | ,  3000,  2907,  9000,  8798, | , -3.4, 1928.0, 56.313, |, 0.0
9969.1, 139.6, | , 23.2, 0.0, 593.5, | ,  3000,  2898,  9000,  8811, | , -3.4, 1929.7, 56.383, |, 0.0
9970.1, 139.0, | , 23.2, 0.0, 599.9, | ,  3000,  2908,  9000,  8798, | , -3.4, 1925.8, 56.255, |, 0.0
9971.1, 138.8, | , 23.2, 0.0, 599.4, | ,  3000,  2899,  9000,  8796, | , -3.4, 1926.3, 56.214, |, 0.0
9972.1, 138.8, | , 23.2, 0.0, 598.8, | ,  3000,  2906,  9000,  8786, | , -3.4, 1916.0, 55.904, |, 0.0
9973.1, 139.2, | , 23.2, 0.0, 599.7, | ,  3000,  2903,  9000,  8807, | , -3.4, 1948.5, 56.938, |, 0.0
9974.1, 139.5, | , 23.2, 0.0, 593.9, | ,  3000,  2905,  9000,  8804, | , -3.4, 1908.3, 55.759, |, 0.0
9975.1, 139.3, | , 23.2, 0.0, 598.7, | ,  3000,  2903,  9000,  8823, | , -3.4, 1944.3, 56.890, |, 0.0
