Repository: jdhuang-csm/Ru-BCA

## Methods
* (BaO)<sub>x</sub>-(CaO)<sub>y</sub>-(Al<sub>2</sub>O<sub>3</sub>)<sub>1-x-y</sub> (BCA) catalyst supports were synthesized via sol-gel and solid-state methods. 
* Ru/BCA catalysts were prepared via incipient wetness impregnation to achieve 1 wt. % Ru loading.
* Ammonia synthesis rates were measured for Ru/BCA catalysts in a packed-bed reactor at 480-600<sup>o</sup>C, 10 bar, and space velocities up to 1.3 x 10<sup>6</sup> ml g<sub>cat</sub><sup>-1</sup> h<sup>-1</sup>.
* A machine learning (ML) model was employed to improve understanding of the behavior of Ru/BCA catalysts.
* A microkinetic model was developed to describe the best-performing catalyst.

File: data/init_files_Cadigan/BCA512.txt (part 25 of 43)
********** Start test **********
Elapsed time, Pressure, | , LJtemp(C), Inner-Temp, Outer-Temp, | , N2-set, N2-flow, H2-set, H2-flow, | , pH, NH3_ppm, NH3_Prod_rate, |, In222Temp
9533.5, 139.7, | , 25.9, 0.0, 576.1, | ,  4000,  3877, 12000, 11713, | , -3.4, 3190.2, 100.663, |, 0.0
9534.5, 140.1, | , 25.9, 0.0, 577.4, | ,  4000,  3881, 12000, 11682, | , -3.4, 3227.9, 101.663, |, 0.0
9535.5, 139.6, | , 25.9, 0.0, 577.5, | ,  4000,  3875, 12000, 11698, | , -3.4, 3195.3, 100.714, |, 0.0
9536.5, 140.5, | , 25.9, 0.0, 571.2, | ,  4000,  3876, 12000, 11715, | , -3.4, 3218.9, 101.564, |, 0.0
9537.5, 141.0, | , 25.9, 0.0, 571.1, | ,  4000,  3873, 12000, 11695, | , -3.4, 3202.2, 100.892, |, 0.0
9538.6, 140.3, | , 25.9, 0.0, 576.2, | ,  4000,  3873, 12000, 11699, | , -3.4, 3162.8, 99.683, |, 0.0
9539.6, 139.7, | , 25.9, 0.0, 576.8, | ,  4000,  3882, 12000, 11690, | , -3.4, 3190.2, 100.544, |, 0.0
9540.6, 140.0, | , 25.9, 0.0, 577.4, | ,  4000,  3872, 12000, 11732, | , -3.4, 3181.2, 100.468, |, 0.0
9541.6, 140.0, | , 25.9, 0.0, 577.2, | ,  4000,  3877, 12000, 11689, | , -3.4, 3223.6, 101.555, |, 0.0
9542.6, 140.7, | , 25.9, 0.0, 570.1, | ,  4000,  3875, 12000, 11679, | , -3.4, 3218.9, 101.328, |, 0.0
9543.6, 139.9, | , 25.9, 0.0, 570.4, | ,  4000,  3882, 12000, 11694, | , -3.4, 3173.0, 100.028, |, 0.0
9544.6, 140.3, | , 25.9, 0.0, 577.0, | ,  4000,  3879, 12000, 11698, | , -3.4, 3184.6, 100.398, |, 0.0
9545.6, 140.3, | , 25.9, 0.0, 569.5, | ,  4000,  3879, 12000, 11694, | , -3.4, 3154.6, 99.429, |, 0.0
9546.6, 140.7, | , 25.9, 0.0, 570.8, | ,  4000,  3875, 12000, 11686, | , -3.4, 3175.6, 100.016, |, 0.0
9547.7, 141.0, | , 25.9, 0.0, 570.8, | ,  4000,  3869, 12000, 11713, | , -3.4, 3188.9, 100.566, |, 0.0
9548.7, 140.6, | , 25.9, 0.0, 571.3, | ,  4000,  3872, 12000, 11705, | , -3.4, 3178.2, 100.202, |, 0.0
9549.7, 139.7, | , 25.9, 0.0, 576.8, | ,  4000,  3877, 12000, 11703, | , -3.4, 3204.3, 101.041, |, 0.0
9550.7, 139.8, | , 25.9, 0.0, 577.1, | ,  4000,  3879, 12000, 11692, | , -3.4, 3170.5, 99.917, |, 0.0
9551.7, 140.0, | , 25.9, 0.0, 577.7, | ,  4000,  3873, 12000, 11718, | , -3.4, 3125.5, 98.628, |, 0.0
9552.7, 139.6, | , 25.9, 0.0, 577.1, | ,  4000,  3874, 12000, 11698, | , -3.4, 3189.3, 100.519, |, 0.0
9553.7, 140.8, | , 25.9, 0.0, 570.6, | ,  4000,  3869, 12000, 11694, | , -3.4, 3174.3, 99.983, |, 0.0
9554.7, 139.7, | , 25.9, 0.0, 577.4, | ,  4000,  3881, 12000, 11716, | , -3.4, 3174.3, 100.205, |, 0.0
9555.8, 139.7, | , 25.9, 0.0, 577.2, | ,  4000,  3877, 12000, 11713, | , -3.4, 3191.0, 100.686, |, 0.0
9556.8, 139.8, | , 25.9, 0.0, 577.3, | ,  4000,  3882, 12000, 11683, | , -3.4, 3157.2, 99.462, |, 0.0
9557.8, 140.1, | , 25.9, 0.0, 577.3, | ,  4000,  3879, 12000, 11716, | , -3.4, 3128.1, 98.737, |, 0.0
9558.8, 141.0, | , 25.9, 0.0, 571.2, | ,   800,  3876,  2400, 11699, | , -3.4, 3215.5, 101.355, |, 0.0
9559.8, 141.0, | , 25.9, 0.0, 564.8, | ,   800,   734,  2400, 11058, | , -3.4, 3170.5, 75.667, |, 0.0
9560.8, 140.7, | , 25.9, 0.0, 570.7, | ,   800,   749,  2400, 10670, | , -3.4, 3230.0, 74.651, |, 0.0
9561.8, 139.5, | , 25.9, 0.0, 576.8, | ,   800,   753,  2400, 10729, | , -3.4, 3218.9, 74.797, |, 0.0
9562.8, 139.4, | , 25.9, 0.0, 577.5, | ,   800,   753,  2400, 10797, | , -3.4, 3219.3, 75.259, |, 0.0
9563.9, 139.0, | , 25.9, 0.0, 577.5, | ,   800,   751,  2400,  8540, | , -3.4, 3176.0, 59.727, |, 0.0
9564.9, 140.1, | , 25.9, 0.0, 570.9, | ,   800,   755,  2400,  6155, | , -3.4, 3212.5, 44.925, |, 0.0
9565.9, 138.2, | , 25.9, 0.0, 577.2, | ,   800,   759,  2400,  4562, | , -3.4, 3258.7, 35.095, |, 0.0
9566.9, 138.0, | , 25.9, 0.0, 578.1, | ,   800,   756,  2400,  3819, | , -3.4, 3223.6, 29.851, |, 0.0
9567.9, 138.2, | , 25.9, 0.0, 578.6, | ,   800,   763,  2400,  3263, | , -3.4, 3190.6, 26.006, |, 0.0
9568.9, 137.8, | , 25.9, 0.0, 578.8, | ,   800,   769,  2400,  2902, | , -3.4, 3159.8, 23.483, |, 0.0
9569.9, 138.7, | , 25.9, 0.0, 572.1, | ,   800,   766,  2400,  2699, | , -3.4, 3133.2, 21.978, |, 0.0
9570.9, 138.8, | , 25.9, 0.0, 572.5, | ,   800,   766,  2400,  2586, | , -3.4, 3128.9, 21.235, |, 0.0
9572.0, 138.2, | , 25.9, 0.0, 579.5, | ,   800,   762,  2400,  2457, | , -3.4, 3149.1, 20.518, |, 0.0
9573.0, 137.8, | , 25.9, 0.0, 579.4, | ,   800,   762,  2400,  2434, | , -3.4, 3129.8, 20.247, |, 0.0
9574.0, 138.5, | , 25.9, 0.0, 579.8, | ,   800,   770,  2400,  2423, | , -3.4, 3128.5, 20.224, |, 0.0
9575.0, 138.1, | , 25.9, 0.0, 578.5, | ,   800,   762,  2400,  2363, | , -3.4, 3134.1, 19.822, |, 0.0
9576.0, 138.7, | , 25.9, 0.0, 574.9, | ,   800,   754,  2400,  2355, | , -3.4, 3126.3, 19.678, |, 0.0
9577.0, 138.0, | , 25.9, 0.0, 580.0, | ,   800,   761,  2400,  2366, | , -3.4, 3121.2, 19.764, |, 0.0
9578.0, 138.3, | , 25.9, 0.0, 580.2, | ,   800,   757,  2400,  2385, | , -3.4, 3120.8, 19.857, |, 0.0
9579.0, 138.4, | , 25.9, 0.0, 580.0, | ,   800,   761,  2400,  2376, | , -3.4, 3119.9, 19.812, |, 0.0
9580.0, 138.5, | , 25.9, 0.0, 579.1, | ,   800,   762,  2400,  2363, | , -3.4, 3115.6, 19.712, |, 0.0
9581.0, 139.1, | , 25.9, 0.0, 575.0, | ,   800,   753,  2400,  2349, | , -3.4, 3109.6, 19.528, |, 0.0
9582.1, 139.7, | , 25.9, 0.0, 574.0, | ,   800,   752,  2400,  2349, | , -3.4, 3120.8, 19.592, |, 0.0
9583.1, 138.5, | , 25.9, 0.0, 580.0, | ,   800,   763,  2400,  2363, | , -3.4, 3124.6, 19.776, |, 0.0
9584.1, 138.7, | , 25.9, 0.0, 580.9, | ,   800,   761,  2400,  2361, | , -3.4, 3151.6, 19.917, |, 0.0
9585.1, 140.4, | , 25.9, 0.0, 572.0, | ,   800,   752,  2400,  2390, | , -3.4, 3134.5, 19.940, |, 0.0
9586.1, 138.7, | , 25.9, 0.0, 581.1, | ,   800,   758,  2400,  2340, | , -3.4, 3149.1, 19.752, |, 0.0
9587.1, 139.6, | , 25.9, 0.0, 574.4, | ,   800,   762,  2400,  2350, | , -3.4, 3130.6, 19.723, |, 0.0
9588.1, 139.0, | , 25.9, 0.0, 581.4, | ,   800,   756,  2400,  2359, | , -3.4, 3129.8, 19.736, |, 0.0
9589.1, 139.1, | , 25.9, 0.0, 581.9, | ,   800,   765,  2400,  2361, | , -3.4, 3130.2, 19.808, |, 0.0
9590.1, 138.7, | , 25.9, 0.0, 581.6, | ,   800,   763,  2400,  2365, | , -3.4, 3157.2, 19.995, |, 0.0
9591.2, 139.1, | , 25.9, 0.0, 581.4, | ,   800,   758,  2400,  2329, | , -3.4, 3129.3, 19.556, |, 0.0
9592.2, 139.4, | , 25.9, 0.0, 576.3, | ,   800,   761,  2400,  2330, | , -3.4, 3119.1, 19.521, |, 0.0
9593.2, 139.6, | , 25.9, 0.0, 575.6, | ,   800,   753,  2400,  2351, | , -3.4, 3118.6, 19.599, |, 0.0
9594.2, 138.7, | , 25.9, 0.0, 582.2, | ,   800,   763,  2400,  2339, | , -3.4, 3119.1, 19.590, |, 0.0
9595.2, 138.9, | , 25.9, 0.0, 582.6, | ,   800,   755,  2400,  2329, | , -3.4, 3119.5, 19.474, |, 0.0
9596.2, 138.8, | , 25.9, 0.0, 580.8, | ,   800,   759,  2400,  2332, | , -3.4, 3139.2, 19.645, |, 0.0
9597.2, 138.6, | , 25.9, 0.0, 582.4, | ,   800,   761,  2400,  2334, | , -3.4, 3122.1, 19.565, |, 0.0
9598.2, 139.7, | , 25.9, 0.0, 575.7, | ,   800,   760,  2400,  2348, | , -3.4, 3119.9, 19.628, |, 0.0
9599.3, 138.7, | , 25.9, 0.0, 582.5, | ,   800,   758,  2400,  2340, | , -3.4, 3145.6, 19.725, |, 0.0
9600.3, 138.7, | , 25.9, 0.0, 582.6, | ,   800,   759,  2400,  2355, | , -3.4, 3122.9, 19.686, |, 0.0
9601.3, 139.1, | , 25.9, 0.0, 582.4, | ,   800,   756,  2400,  2323, | , -3.4, 3135.8, 19.548, |, 0.0
9602.3, 139.0, | , 25.9, 0.0, 582.7, | ,   800,   761,  2400,  2325, | , -3.4, 3123.3, 19.511, |, 0.0
9603.3, 139.3, | , 25.9, 0.0, 577.7, | ,   800,   760,  2400,  2344, | , -3.4, 3138.3, 19.719, |, 0.0
9604.3, 139.5, | , 25.9, 0.0, 576.4, | ,   800,   752,  2400,  2346, | , -3.4, 3116.9, 19.550, |, 0.0
9605.3, 139.2, | , 25.9, 0.0, 583.1, | ,   800,   758,  2400,  2363, | , -3.4, 3126.3, 19.754, |, 0.0
9606.3, 139.0, | , 25.9, 0.0, 581.9, | ,   800,   757,  2400,  2348, | , -3.4, 3118.6, 19.605, |, 0.0
9607.3, 138.6, | , 25.9, 0.0, 583.5, | ,   800,   756,  2400,  2335, | , -3.4, 3129.3, 19.582, |, 0.0
9608.3, 138.7, | , 25.9, 0.0, 583.5, | ,   800,   758,  2400,  2313, | , -3.4, 3131.5, 19.469, |, 0.0
9609.4, 140.0, | , 25.9, 0.0, 576.5, | ,   800,   753,  2400,  2330, | , -3.4, 3121.6, 19.486, |, 0.0
9610.4, 138.6, | , 25.9, 0.0, 583.4, | ,   800,   760,  2400,  2355, | , -3.4, 3137.9, 19.791, |, 0.0
9611.4, 139.1, | , 25.9, 0.0, 582.9, | ,   800,   756,  2400,  2323, | , -3.4, 3124.2, 19.475, |, 0.0
9612.4, 139.1, | , 25.9, 0.0, 583.8, | ,   800,   756,  2400,  2352, | , -3.4, 3124.2, 19.659, |, 0.0
9613.4, 138.5, | , 25.9, 0.0, 583.2, | ,   800,   754,  2400,  2336, | , -3.4, 3122.5, 19.532, |, 0.0
9614.4, 139.2, | , 25.9, 0.0, 578.3, | ,   800,   754,  2400,  2334, | , -3.4, 3119.5, 19.505, |, 0.0
9615.4, 139.9, | , 25.9, 0.0, 576.6, | ,   800,   752,  2400,  2355, | , -3.4, 3119.1, 19.623, |, 0.0
9616.4, 138.7, | , 25.9, 0.0, 582.8, | ,   800,   757,  2400,  2333, | , -3.4, 3140.9, 19.654, |, 0.0
9617.5, 138.6, | , 25.9, 0.0, 583.5, | ,   800,   758,  2400,  2365, | , -3.4, 3122.9, 19.747, |, 0.0
9618.5, 139.2, | , 25.9, 0.0, 584.2, | ,   800,   761,  2400,  2361, | , -3.4, 3122.9, 19.736, |, 0.0
9619.5, 138.8, | , 25.9, 0.0, 583.5, | ,   800,   766,  2400,  2352, | , -3.4, 3134.1, 19.783, |, 0.0
9620.5, 139.8, | , 25.9, 0.0, 575.4, | ,   800,   760,  2400,  2344, | , -3.4, 3112.6, 19.556, |, 0.0
9621.5, 139.4, | , 25.9, 0.0, 583.2, | ,   800,   756,  2400,  2368, | , -3.4, 3113.5, 19.692, |, 0.0
9622.5, 139.0, | , 25.9, 0.0, 584.0, | ,   800,   760,  2400,  2322, | , -3.4, 3130.2, 19.533, |, 0.0
9623.5, 138.8, | , 25.9, 0.0, 583.6, | ,   800,   764,  2400,  2348, | , -3.4, 3140.5, 19.789, |, 0.0
9624.5, 139.0, | , 25.9, 0.0, 583.6, | ,   800,   758,  2400,  2368, | , -3.4, 3121.2, 19.752, |, 0.0
9625.5, 140.0, | , 25.9, 0.0, 578.4, | ,   800,   761,  2400,  2322, | , -3.4, 3121.2, 19.483, |, 0.0
9626.6, 139.8, | , 25.9, 0.0, 577.4, | ,   800,   759,  2400,  2344, | , -3.4, 3136.6, 19.705, |, 0.0
9627.6, 138.9, | , 25.9, 0.0, 584.0, | ,   800,   756,  2400,  2346, | , -3.4, 3136.2, 19.694, |, 0.0
9628.6, 139.1, | , 25.9, 0.0, 584.3, | ,   800,   750,  2400,  2333, | , -3.4, 3111.8, 19.428, |, 0.0
9629.6, 138.7, | , 25.9, 0.0, 583.9, | ,   800,   757,  2400,  2336, | , -3.4, 3118.2, 19.532, |, 0.0
9630.6, 138.7, | , 25.9, 0.0, 584.6, | ,   800,   756,  2400,  2341, | , -3.4, 3120.8, 19.570, |, 0.0
9631.6, 140.0, | , 25.9, 0.0, 577.6, | ,   800,   754,  2400,  2335, | , -3.4, 3131.1, 19.582, |, 0.0
9632.6, 138.8, | , 25.9, 0.0, 584.1, | ,   800,   762,  2400,  2359, | , -3.4, 3120.3, 19.722, |, 0.0
9633.6, 138.8, | , 25.9, 0.0, 584.5, | ,   800,   760,  2400,  2341, | , -3.4, 3127.6, 19.637, |, 0.0
9634.7, 138.7, | , 25.9, 0.0, 584.8, | ,   800,   762,  2400,  2336, | , -3.4, 3126.3, 19.610, |, 0.0
9635.7, 139.1, | , 25.9, 0.0, 584.9, | ,   800,   752,  2400,  2348, | , -3.4, 3120.8, 19.586, |, 0.0
9636.7, 139.4, | , 25.9, 0.0, 578.5, | ,   800,   754,  2400,  2326, | , -3.4, 3119.1, 19.453, |, 0.0
9637.7, 139.3, | , 25.9, 0.0, 578.0, | ,   800,   757,  2400,  2352, | , -3.4, 3121.2, 19.650, |, 0.0
9638.7, 139.1, | , 25.9, 0.0, 585.1, | ,   800,   765,  2400,  2361, | , -3.4, 3134.1, 19.832, |, 0.0
9639.7, 138.7, | , 25.9, 0.0, 585.1, | ,   800,   757,  2400,  2332, | , -3.4, 3119.5, 19.510, |, 0.0
9640.7, 138.7, | , 25.9, 0.0, 584.9, | ,   800,   761,  2400,  2351, | , -3.4, 3122.1, 19.670, |, 0.0
9641.7, 139.1, | , 25.9, 0.0, 583.9, | ,   800,   752,  2400,  2349, | , -3.4, 3150.8, 19.782, |, 0.0
9642.7, 139.6, | , 25.9, 0.0, 580.4, | ,   800,   759,  2400,  2324, | , -3.4, 3134.5, 19.562, |, 0.0
9643.8, 138.7, | , 25.9, 0.0, 585.2, | ,   800,   762,  2400,  2359, | , -3.4, 3128.9, 19.769, |, 0.0
9644.8, 138.5, | , 25.9, 0.0, 585.5, | ,   800,   756,  2400,  2347, | , -3.4, 3136.2, 19.697, |, 0.0
9645.8, 139.1, | , 25.9, 0.0, 585.7, | ,   800,   756,  2400,  2352, | , -3.4, 3119.9, 19.632, |, 0.0
9646.8, 138.8, | , 25.9, 0.0, 584.9, | ,   800,   760,  2400,  2362, | , -3.4, 3123.8, 19.740, |, 0.0
9647.8, 139.3, | , 25.9, 0.0, 579.8, | ,   800,   754,  2400,  2333, | , -3.4, 3117.8, 19.485, |, 0.0
9648.8, 139.8, | , 25.9, 0.0, 580.3, | ,   800,   758,  2400,  2345, | , -3.4, 3126.8, 19.646, |, 0.0
9649.8, 138.5, | , 25.9, 0.0, 585.7, | ,   800,   764,  2400,  2319, | , -3.4, 3151.6, 19.674, |, 0.0
9650.9, 138.5, | , 25.9, 0.0, 585.6, | ,   800,   758,  2400,  2337, | , -3.4, 3136.2, 19.653, |, 0.0
9651.9, 139.3, | , 25.9, 0.0, 585.1, | ,   800,   765,  2400,  2372, | , -3.4, 3120.8, 19.818, |, 0.0
9652.9, 138.6, | , 25.9, 0.0, 585.5, | ,   800,   755,  2400,  2358, | , -3.4, 3122.5, 19.677, |, 0.0
9653.9, 139.2, | , 25.9, 0.0, 580.5, | ,   800,   758,  2400,  2325, | , -3.4, 3142.6, 19.613, |, 0.0
9654.9, 138.6, | , 25.9, 0.0, 585.7, | ,   800,   762,  2400,  2352, | , -3.4, 3144.8, 19.824, |, 0.0
9655.9, 139.0, | , 25.9, 0.0, 585.6, | ,   800,   761,  2400,  2348, | , -3.4, 3140.5, 19.770, |, 0.0
9656.9, 138.8, | , 25.9, 0.0, 584.9, | ,   800,   763,  2400,  2334, | , -3.4, 3125.5, 19.596, |, 0.0
9657.9, 138.7, | , 25.9, 0.0, 585.4, | ,   800,   757,  2400,  2338, | , -3.4, 3125.5, 19.585, |, 0.0
9658.9, 139.6, | , 25.9, 0.0, 580.2, | ,   800,   752,  2400,  2336, | , -3.4, 3134.5, 19.597, |, 0.0
9659.9, 139.5, | , 25.9, 0.0, 579.1, | ,   800,   757,  2400,  2343, | , -3.4, 3139.6, 19.706, |, 0.0
9661.0, 138.6, | , 25.9, 0.0, 585.8, | ,   800,   764,  2400,  2351, | , -3.4, 3131.9, 19.755, |, 0.0
9662.0, 139.2, | , 25.9, 0.0, 585.1, | ,   800,   763,  2400,  2355, | , -3.4, 3128.1, 19.742, |, 0.0
9663.0, 138.6, | , 25.9, 0.0, 585.8, | ,   800,   760,  2400,  2337, | , -3.4, 3131.9, 19.637, |, 0.0
9664.0, 138.7, | , 25.9, 0.0, 585.8, | ,   800,   761,  2400,  2328, | , -3.4, 3133.6, 19.595, |, 0.0
9665.0, 139.3, | , 25.9, 0.0, 581.1, | ,   800,   758,  2400,  2336, | , -3.4, 3132.8, 19.624, |, 0.0
9666.0, 139.0, | , 25.9, 0.0, 586.3, | ,   800,   761,  2400,  2353, | , -3.4, 3141.8, 19.807, |, 0.0
9667.0, 138.9, | , 25.9, 0.0, 585.1, | ,   800,   760,  2400,  2359, | , -3.4, 3136.6, 19.803, |, 0.0
9668.0, 138.5, | , 25.9, 0.0, 586.0, | ,   800,   757,  2400,  2316, | , -3.4, 3135.3, 19.509, |, 0.0
9669.0, 138.9, | , 25.9, 0.0, 586.1, | ,   800,   758,  2400,  2339, | , -3.4, 3146.9, 19.730, |, 0.0
9670.1, 139.4, | , 25.9, 0.0, 580.6, | ,   800,   751,  2400,  2348, | , -3.4, 3156.8, 19.805, |, 0.0
9671.1, 139.6, | , 25.9, 0.0, 579.5, | ,   800,   761,  2400,  2336, | , -3.4, 3144.8, 19.718, |, 0.0
9672.1, 138.9, | , 25.9, 0.0, 585.4, | ,   800,   763,  2400,  2366, | , -3.4, 3143.5, 19.910, |, 0.0
9673.1, 139.0, | , 25.9, 0.0, 586.6, | ,   800,   762,  2400,  2345, | , -3.4, 3148.2, 19.805, |, 0.0
9674.1, 138.5, | , 25.9, 0.0, 586.4, | ,   800,   759,  2400,  2325, | , -3.4, 3150.3, 19.670, |, 0.0
9675.1, 138.5, | , 25.9, 0.0, 586.3, | ,   800,   759,  2400,  2336, | , -3.4, 3151.2, 19.748, |, 0.0
9676.1, 139.5, | , 25.9, 0.0, 581.5, | ,   800,   755,  2400,  2328, | , -3.4, 3176.0, 19.821, |, 0.0
9677.1, 139.1, | , 25.9, 0.0, 585.8, | ,   800,   758,  2400,  2360, | , -3.4, 3158.1, 19.934, |, 0.0
9678.1, 138.8, | , 25.9, 0.0, 586.3, | ,   800,   760,  2400,  2374, | , -3.4, 3158.1, 20.032, |, 0.0
9679.2, 139.0, | , 25.9, 0.0, 586.7, | ,   800,   765,  2400,  2343, | , -3.4, 3158.5, 19.874, |, 0.0
9680.2, 138.9, | , 25.9, 0.0, 586.7, | ,   800,   759,  2400,  2320, | , -3.4, 3163.6, 19.722, |, 0.0
9681.2, 139.4, | , 25.9, 0.0, 581.1, | ,   800,   758,  2400,  2344, | , -3.4, 3196.2, 20.072, |, 0.0
9682.2, 139.8, | , 25.9, 0.0, 579.8, | ,   800,   757,  2400,  2355, | , -3.4, 3164.5, 19.935, |, 0.0
9683.2, 138.9, | , 25.9, 0.0, 586.8, | ,   800,   761,  2400,  2318, | , -3.4, 3167.0, 19.741, |, 0.0
9684.2, 138.6, | , 25.9, 0.0, 586.4, | ,   800,   760,  2400,  2325, | , -3.4, 3186.3, 19.902, |, 0.0
9685.2, 138.5, | , 25.9, 0.0, 586.6, | ,   800,   754,  2400,  2342, | , -3.4, 3182.5, 19.946, |, 0.0
9686.2, 138.9, | , 25.9, 0.0, 582.1, | ,   800,   762,  2400,  2345, | , -3.4, 3173.5, 19.965, |, 0.0
9687.2, 139.6, | , 25.9, 0.0, 580.9, | ,   800,   752,  2400,  2340, | , -3.4, 3170.9, 19.847, |, 0.0
9688.3, 138.6, | , 25.9, 0.0, 586.3, | ,   800,   757,  2400,  2333, | , -3.4, 3176.0, 19.873, |, 0.0
9689.3, 138.7, | , 25.9, 0.0, 586.2, | ,   800,   754,  2400,  2348, | , -3.4, 3181.6, 19.982, |, 0.0
9690.3, 139.3, | , 25.9, 0.0, 586.9, | ,   800,   759,  2400,  2360, | , -3.4, 3179.5, 20.075, |, 0.0
9691.3, 138.6, | , 25.9, 0.0, 586.6, | ,   800,   753,  2400,  2344, | , -3.4, 3186.8, 19.980, |, 0.0
9692.3, 139.8, | , 25.9, 0.0, 580.3, | ,   800,   750,  2400,  2329, | , -3.4, 3215.5, 20.048, |, 0.0
9693.3, 140.0, | , 25.9, 0.0, 579.8, | ,   800,   756,  2400,  2341, | , -3.4, 3226.6, 20.229, |, 0.0
9694.3, 138.7, | , 26.0, 0.0, 586.1, | ,   800,   760,  2400,  2338, | , -3.4, 3227.5, 20.243, |, 0.0
9695.3, 138.6, | , 25.9, 0.0, 586.3, | ,   800,   755,  2400,  2325, | , -3.4, 3242.5, 20.213, |, 0.0
9696.3, 139.1, | , 25.9, 0.0, 586.7, | ,   800,   761,  2400,  2327, | , -3.4, 3212.5, 20.079, |, 0.0
9697.4, 139.2, | , 25.9, 0.0, 586.3, | ,   800,   761,  2400,  2338, | , -3.4, 3220.6, 20.204, |, 0.0
9698.4, 139.6, | , 25.9, 0.0, 581.4, | ,   800,   753,  2400,  2355, | , -3.4, 3223.6, 20.282, |, 0.0
9699.4, 138.7, | , 25.9, 0.0, 587.0, | ,   800,   757,  2400,  2354, | , -3.4, 3230.0, 20.340, |, 0.0
9700.4, 138.7, | , 26.0, 0.0, 586.5, | ,   800,   755,  2400,  2325, | , -3.4, 3228.3, 20.124, |, 0.0
9701.4, 138.5, | , 25.9, 0.0, 586.7, | ,   800,   758,  2400,  2354, | , -3.4, 3241.2, 20.418, |, 0.0
9702.4, 138.6, | , 25.9, 0.0, 586.1, | ,   800,   753,  2400,  2324, | , -3.4, 3233.9, 20.143, |, 0.0
9703.4, 139.4, | , 25.9, 0.0, 581.2, | ,   800,   757,  2400,  2353, | , -3.4, 3242.9, 20.419, |, 0.0
9704.4, 139.8, | , 26.0, 0.0, 581.3, | ,   800,   755,  2400,  2370, | , -3.4, 3251.0, 20.561, |, 0.0
9705.4, 138.8, | , 25.9, 0.0, 586.6, | ,   800,   760,  2400,  2366, | , -3.4, 3251.5, 20.571, |, 0.0
9706.5, 138.6, | , 25.9, 0.0, 587.1, | ,   800,   760,  2400,  2333, | , -3.4, 3258.7, 20.400, |, 0.0
9707.5, 139.1, | , 25.9, 0.0, 587.0, | ,   800,   751,  2400,  2332, | , -3.4, 3287.4, 20.517, |, 0.0
9708.5, 138.5, | , 25.9, 0.0, 587.5, | ,   800,   755,  2400,  2342, | , -3.4, 3289.2, 20.617, |, 0.0
9709.5, 139.4, | , 25.9, 0.0, 580.6, | ,   800,   763,  2400,  2318, | , -3.4, 3283.6, 20.484, |, 0.0
9710.5, 139.0, | , 26.0, 0.0, 587.4, | ,   800,   760,  2400,  2339, | , -3.4, 3298.6, 20.691, |, 0.0
9711.5, 138.6, | , 26.0, 0.0, 587.4, | ,   800,   759,  2400,  2354, | , -3.4, 3290.4, 20.731, |, 0.0
9712.5, 138.7, | , 26.0, 0.0, 586.3, | ,   800,   762,  2400,  2336, | , -3.4, 3293.9, 20.656, |, 0.0
9713.5, 139.2, | , 26.0, 0.0, 588.1, | ,   800,   756,  2400,  2364, | , -3.4, 3302.4, 20.854, |, 0.0
9714.5, 139.9, | , 25.9, 0.0, 582.3, | ,   800,   759,  2400,  2347, | , -3.4, 3337.6, 20.981, |, 0.0
9715.5, 139.5, | , 26.0, 0.0, 580.8, | ,   800,   756,  2400,  2314, | , -3.4, 3335.0, 20.720, |, 0.0
9716.6, 138.6, | , 26.0, 0.0, 587.6, | ,   800,   758,  2400,  2331, | , -3.4, 3326.0, 20.794, |, 0.0
9717.6, 139.2, | , 26.0, 0.0, 586.9, | ,   800,   760,  2400,  2364, | , -3.4, 3326.4, 21.035, |, 0.0
9718.6, 138.6, | , 26.0, 0.0, 587.6, | ,   800,   763,  2400,  2336, | , -3.4, 3333.3, 20.910, |, 0.0
9719.6, 138.6, | , 26.0, 0.0, 587.6, | ,   800,   764,  2400,  2326, | , -3.4, 3344.9, 20.924, |, 0.0
9720.6, 140.0, | , 25.9, 0.0, 581.6, | ,   800,   758,  2400,  2355, | , -3.4, 3354.3, 21.137, |, 0.0
9721.6, 138.7, | , 26.0, 0.0, 587.6, | ,   800,   758,  2400,  2355, | , -3.4, 3365.4, 21.205, |, 0.0
9722.6, 138.9, | , 26.0, 0.0, 586.4, | ,   800,   758,  2400,  2363, | , -3.4, 3380.8, 21.357, |, 0.0
9723.7, 139.2, | , 26.0, 0.0, 587.9, | ,   800,   761,  2400,  2355, | , -3.4, 3387.3, 21.365, |, 0.0
9724.7, 138.7, | , 26.0, 0.0, 587.7, | ,   800,   762,  2400,  2338, | , -3.4, 3382.6, 21.225, |, 0.0
9725.7, 139.4, | , 25.9, 0.0, 582.3, | ,   800,   755,  2400,  2337, | , -3.4, 3396.7, 21.259, |, 0.0
9726.7, 139.5, | , 25.9, 0.0, 581.1, | ,   800,   761,  2400,  2343, | , -3.4, 3392.8, 21.311, |, 0.0
9727.7, 139.0, | , 26.0, 0.0, 587.5, | ,   800,   759,  2400,  2332, | , -3.4, 3412.1, 21.345, |, 0.0
9728.7, 138.6, | , 26.0, 0.0, 588.2, | ,   800,   760,  2400,  2351, | , -3.4, 3418.1, 21.518, |, 0.0
9729.7, 138.7, | , 26.0, 0.0, 587.9, | ,   800,   763,  2400,  2339, | , -3.4, 3427.5, 21.519, |, 0.0
9730.7, 139.1, | , 26.0, 0.0, 588.4, | ,   800,   757,  2400,  2355, | , -3.4, 3428.8, 21.598, |, 0.0
9731.7, 140.1, | , 26.0, 0.0, 583.8, | ,   800,   760,  2400,  2374, | , -3.4, 3444.7, 21.844, |, 0.0
9732.7, 138.8, | , 26.0, 0.0, 587.4, | ,   800,   757,  2400,  2348, | , -3.4, 3451.1, 21.685, |, 0.0
9733.8, 139.0, | , 26.0, 0.0, 588.3, | ,   800,   761,  2400,  2330, | , -3.4, 3469.1, 21.700, |, 0.0
9734.8, 138.5, | , 26.0, 0.0, 588.1, | ,   800,   761,  2400,  2340, | , -3.4, 3489.2, 21.895, |, 0.0
9735.8, 138.5, | , 26.0, 0.0, 588.2, | ,   800,   756,  2400,  2336, | , -3.4, 3503.0, 21.927, |, 0.0
9736.8, 139.3, | , 26.0, 0.0, 582.8, | ,   800,   753,  2400,  2328, | , -3.4, 3497.8, 21.811, |, 0.0
9737.8, 139.6, | , 25.9, 0.0, 581.0, | ,   800,   756,  2400,  2336, | , -3.4, 3511.9, 21.981, |, 0.0
9738.8, 139.1, | , 26.0, 0.0, 588.5, | ,   800,   763,  2400,  2368, | , -3.4, 3503.8, 22.201, |, 0.0
9739.8, 138.8, | , 26.0, 0.0, 588.0, | ,   800,   757,  2400,  2347, | , -3.4, 3501.7, 21.996, |, 0.0
9740.8, 138.9, | , 26.0, 0.0, 588.2, | ,   800,   763,  2400,  2359, | , -3.4, 3517.1, 22.225, |, 0.0
9741.8, 139.1, | , 26.0, 0.0, 588.7, | ,   800,   762,  2400,  2353, | , -3.4, 3500.8, 22.073, |, 0.0
9742.9, 139.6, | , 26.0, 0.0, 581.0, | ,   800,   758,  2400,  2311, | , -3.4, 3500.0, 21.743, |, 0.0
9743.9, 138.6, | , 26.0, 0.0, 588.2, | ,   800,   763,  2400,  2327, | , -3.4, 3529.5, 22.072, |, 0.0
9744.9, 138.9, | , 26.0, 0.0, 588.7, | ,   800,   761,  2400,  2339, | , -3.4, 3498.7, 21.946, |, 0.0
9745.9, 138.5, | , 26.0, 0.0, 588.5, | ,   800,   758,  2400,  2335, | , -3.4, 3501.2, 21.914, |, 0.0
9746.9, 138.6, | , 26.0, 0.0, 588.4, | ,   800,   760,  2400,  2348, | , -3.4, 3503.0, 22.038, |, 0.0
9747.9, 139.9, | , 26.0, 0.0, 583.0, | ,   800,   753,  2400,  2358, | , -3.4, 3497.4, 22.018, |, 0.0
9748.9, 140.0, | , 26.0, 0.0, 582.2, | ,   800,   761,  2400,  2358, | , -3.4, 3500.4, 22.095, |, 0.0
9749.9, 138.8, | , 26.0, 0.0, 588.8, | ,   800,   762,  2400,  2364, | , -3.4, 3500.0, 22.142, |, 0.0
9751.0, 139.1, | , 26.0, 0.0, 588.7, | ,   800,   759,  2400,  2344, | , -3.4, 3497.8, 21.963, |, 0.0
9752.0, 139.1, | , 26.0, 0.0, 588.9, | ,   800,   754,  2400,  2340, | , -3.4, 3501.2, 21.918, |, 0.0
9753.0, 139.0, | , 26.0, 0.0, 587.8, | ,   800,   763,  2400,  2351, | , -3.4, 3499.5, 22.051, |, 0.0
9754.0, 139.9, | , 26.0, 0.0, 583.8, | ,   800,   757,  2400,  2363, | , -3.4, 3499.1, 22.095, |, 0.0
9755.0, 138.8, | , 26.0, 0.0, 588.6, | ,   800,   759,  2400,  2353, | , -3.4, 3531.2, 22.237, |, 0.0
9756.0, 138.7, | , 26.0, 0.0, 588.5, | ,   800,   764,  2400,  2329, | , -3.4, 586.9, 3.685, |, 0.0
9757.0, 138.7, | , 26.0, 0.0, 588.4, | ,   800,   761,  2400,  2329, | , -3.4, 679.9, 4.264, |, 0.0
9758.0, 139.0, | , 26.0, 0.0, 587.9, | ,   800,   751,  2400,  2319, | , -3.4, 767.8, 4.783, |, 0.0
9759.1, 139.5, | , 26.0, 0.0, 583.1, | ,   800,   759,  2400,  2348, | , -3.4, 849.6, 5.356, |, 0.0
9760.1, 139.6, | , 26.0, 0.0, 582.2, | ,   800,   760,  2400,  2353, | , -3.4, 939.6, 5.935, |, 0.0
9761.1, 139.2, | , 26.0, 0.0, 588.7, | ,   800,   756,  2400,  2336, | , -3.4, 1029.5, 6.460, |, 0.0
9762.1, 138.8, | , 26.0, 0.0, 588.5, | ,   800,   760,  2400,  2347, | , -3.4, 1131.9, 7.134, |, 0.0
9763.1, 138.9, | , 26.0, 0.0, 587.7, | ,   800,   755,  2400,  2341, | , -3.4, 1197.1, 7.517, |, 0.0
9764.1, 139.0, | , 26.0, 0.0, 588.8, | ,   800,   754,  2400,  2336, | , -3.4, 1286.2, 8.060, |, 0.0
9765.1, 140.3, | , 26.0, 0.0, 583.5, | ,   800,   760,  2400,  2351, | , -3.4, 1381.3, 8.714, |, 0.0
9766.1, 138.9, | , 26.0, 0.0, 588.3, | ,   800,   764,  2400,  2360, | , -3.4, 1467.8, 9.300, |, 0.0
9767.1, 138.7, | , 26.0, 0.0, 589.1, | ,   800,   758,  2400,  2334, | , -3.4, 1541.5, 9.665, |, 0.0
9768.2, 139.4, | , 26.0, 0.0, 587.6, | ,   800,   756,  2400,  2359, | , -3.4, 1637.1, 10.340, |, 0.0
9769.2, 139.0, | , 26.0, 0.0, 588.6, | ,   800,   761,  2400,  2354, | , -3.4, 1712.9, 10.817, |, 0.0
9770.2, 139.5, | , 26.0, 0.0, 582.9, | ,   800,   753,  2400,  2343, | , -3.4, 1797.7, 11.284, |, 0.0
9771.2, 139.6, | , 26.0, 0.0, 581.8, | ,   800,   754,  2400,  2304, | , -3.4, 1890.7, 11.719, |, 0.0
9772.2, 138.6, | , 26.0, 0.0, 588.6, | ,   800,   762,  2400,  2316, | , -3.4, 1978.5, 12.342, |, 0.0
9773.2, 139.8, | , 26.0, 0.0, 581.2, | ,   800,   757,  2400,  2369, | , -3.4, 2065.5, 13.086, |, 0.0
9774.2, 140.1, | , 26.0, 0.0, 583.0, | ,   800,   758,  2400,  2370, | , -3.4, 2157.6, 13.678, |, 0.0
9775.2, 139.3, | , 26.0, 0.0, 582.3, | ,   800,   762,  2400,  2331, | , -3.4, 2189.3, 13.721, |, 0.0
9776.2, 139.7, | , 26.0, 0.0, 581.1, | ,   800,   760,  2400,  2349, | , -3.4, 2272.0, 14.313, |, 0.0
9777.3, 138.7, | , 26.0, 0.0, 587.1, | ,   800,   757,  2400,  2318, | , -3.4, 2362.0, 14.714, |, 0.0
9778.3, 139.5, | , 26.0, 0.0, 582.7, | ,   800,   754,  2400,  2329, | , -3.4, 2448.5, 15.297, |, 0.0
9779.3, 139.0, | , 26.0, 0.0, 587.3, | ,   800,   756,  2400,  2384, | , -3.4, 2556.5, 16.258, |, 0.0
9780.3, 138.7, | , 26.0, 0.0, 588.8, | ,   800,   763,  2400,  2328, | , -3.4, 2607.1, 16.324, |, 0.0
9781.3, 139.5, | , 26.0, 0.0, 583.0, | ,   800,   761,  2400,  2353, | , -3.4, 2681.2, 16.909, |, 0.0
9782.3, 140.1, | , 26.0, 0.0, 583.3, | ,   800,   763,  2400,  2329, | , -3.4, 2787.9, 17.456, |, 0.0
9783.3, 138.8, | , 26.0, 0.0, 588.8, | ,   800,   758,  2400,  2349, | , -3.4, 2857.3, 17.981, |, 0.0
9784.3, 139.3, | , 26.0, 0.0, 588.5, | ,   800,   757,  2400,  2343, | , -3.4, 2937.0, 18.434, |, 0.0
9785.3, 139.1, | , 26.0, 0.0, 589.3, | ,   800,   762,  2400,  2345, | , -3.4, 3014.1, 18.962, |, 0.0
9786.4, 138.8, | , 26.0, 0.0, 589.2, | ,   800,   756,  2400,  2344, | , -3.4, 3120.3, 19.582, |, 0.0
9787.4, 139.7, | , 26.0, 0.0, 582.8, | ,   800,   756,  2400,  2346, | , -3.4, 3175.2, 19.943, |, 0.0
9788.4, 139.1, | , 26.0, 0.0, 589.8, | ,   800,   762,  2400,  2351, | , -3.4, 3249.7, 20.479, |, 0.0
9789.4, 139.2, | , 26.0, 0.0, 588.7, | ,   800,   763,  2400,  2320, | , -3.4, 3311.0, 20.663, |, 0.0
9790.4, 138.9, | , 26.0, 0.0, 589.3, | ,   800,   757,  2400,  2362, | , -3.4, 3404.4, 21.493, |, 0.0
9791.4, 139.2, | , 26.0, 0.0, 589.3, | ,   800,   762,  2400,  2346, | , -3.4, 3462.7, 21.780, |, 0.0
9792.4, 139.6, | , 26.0, 0.0, 583.7, | ,   800,   759,  2400,  2356, | , -3.4, 3563.8, 22.465, |, 0.0
9793.4, 139.9, | , 26.0, 0.0, 582.3, | ,   800,   762,  2400,  2348, | , -3.4, 3592.5, 22.602, |, 0.0
9794.5, 138.9, | , 26.0, 0.0, 588.7, | ,   800,   756,  2400,  2329, | , -3.4, 3668.3, 22.906, |, 0.0
9795.5, 139.2, | , 26.0, 0.0, 589.5, | ,   800,   765,  2400,  2359, | , -3.4, 3737.3, 23.618, |, 0.0
9796.5, 138.8, | , 26.0, 0.0, 589.6, | ,   800,   764,  2400,  2340, | , -3.4, 3789.6, 23.794, |, 0.0
9797.5, 138.6, | , 26.0, 0.0, 589.4, | ,   800,   753,  2400,  2341, | , -3.4, 3859.8, 24.165, |, 0.0
9798.5, 140.0, | , 26.0, 0.0, 583.5, | ,   800,   758,  2400,  2321, | , -3.4, 3935.3, 24.515, |, 0.0
9799.5, 139.3, | , 26.0, 0.0, 588.6, | ,   800,   758,  2400,  2340, | , -3.4, 3967.0, 24.864, |, 0.0
9800.5, 138.7, | , 26.0, 0.0, 589.6, | ,   800,   762,  2400,  2354, | , -3.4, 4016.7, 25.317, |, 0.0
9801.5, 139.0, | , 26.0, 0.0, 590.0, | ,   800,   764,  2400,  2340, | , -3.4, 4064.6, 25.514, |, 0.0
9802.5, 139.0, | , 26.0, 0.0, 590.0, | ,   800,   763,  2400,  2339, | , -3.4, 4101.5, 25.733, |, 0.0
9803.5, 139.3, | , 26.0, 0.0, 584.2, | ,   800,   754,  2400,  2325, | , -3.4, 4173.9, 25.997, |, 0.0
9804.6, 139.7, | , 26.0, 0.0, 582.5, | ,   800,   762,  2400,  2348, | , -3.4, 4209.0, 26.465, |, 0.0
9805.6, 139.5, | , 26.0, 0.0, 588.3, | ,   800,   762,  2400,  2348, | , -3.4, 4238.2, 26.657, |, 0.0
9806.6, 138.8, | , 26.0, 0.0, 588.7, | ,   800,   757,  2400,  2333, | , -3.4, 4260.9, 26.625, |, 0.0
9807.6, 138.8, | , 26.0, 0.0, 589.5, | ,   800,   761,  2400,  2338, | , -3.4, 4293.0, 26.903, |, 0.0
9808.6, 139.4, | , 26.0, 0.0, 589.8, | ,   800,   763,  2400,  2348, | , -3.4, 4325.1, 27.210, |, 0.0
9809.6, 139.8, | , 26.0, 0.0, 582.4, | ,   800,   760,  2400,  2328, | , -3.4, 4341.4, 27.104, |, 0.0
9810.6, 138.7, | , 26.0, 0.0, 589.7, | ,   800,   762,  2400,  2328, | , -3.4, 4378.3, 27.353, |, 0.0
9811.6, 139.1, | , 26.0, 0.0, 590.3, | ,   800,   762,  2400,  2326, | , -3.4, 4407.8, 27.528, |, 0.0
9812.6, 139.2, | , 26.0, 0.0, 590.3, | ,   800,   759,  2400,  2358, | , -3.4, 4419.4, 27.851, |, 0.0
9813.7, 138.6, | , 26.0, 0.0, 589.5, | ,   800,   750,  2400,  2318, | , -3.4, 4471.2, 27.743, |, 0.0
9814.7, 139.6, | , 26.0, 0.0, 584.0, | ,   800,   755,  2400,  2327, | , -3.4, 4483.7, 27.941, |, 0.0
9815.7, 140.0, | , 26.0, 0.0, 583.5, | ,   800,   757,  2400,  2346, | , -3.4, 4514.1, 28.323, |, 0.0
9816.7, 138.8, | , 26.0, 0.0, 590.3, | ,   800,   763,  2400,  2343, | , -3.4, 4503.4, 28.276, |, 0.0
9817.7, 138.8, | , 26.0, 0.0, 590.3, | ,   800,   758,  2400,  2362, | , -3.4, 4516.2, 28.483, |, 0.0
9818.7, 139.2, | , 26.0, 0.0, 589.9, | ,   800,   756,  2400,  2345, | , -3.4, 4527.4, 28.390, |, 0.0
9819.7, 139.3, | , 26.0, 0.0, 589.2, | ,   800,   760,  2400,  2324, | , -3.4, 4541.5, 28.317, |, 0.0
9820.7, 139.6, | , 26.0, 0.0, 583.9, | ,   800,   756,  2400,  2333, | , -3.4, 4552.6, 28.426, |, 0.0
9821.8, 139.2, | , 26.0, 0.0, 590.2, | ,   800,   760,  2400,  2348, | , -3.4, 4588.6, 28.834, |, 0.0
9822.8, 139.5, | , 26.0, 0.0, 589.7, | ,   800,   759,  2400,  2350, | , -3.4, 4568.1, 28.708, |, 0.0
9823.8, 139.0, | , 26.0, 0.0, 589.8, | ,   800,   760,  2400,  2369, | , -3.4, 4563.8, 28.865, |, 0.0
9824.8, 138.9, | , 26.0, 0.0, 589.9, | ,   800,   759,  2400,  2340, | , -3.4, 4585.6, 28.726, |, 0.0
9825.8, 140.4, | , 26.0, 0.0, 581.7, | ,   800,   750,  2400,  2339, | , -3.4, 4583.1, 28.623, |, 0.0
9826.8, 139.6, | , 26.0, 0.0, 585.7, | ,   800,   756,  2400,  2355, | , -3.4, 4591.6, 28.879, |, 0.0
9827.8, 138.8, | , 26.0, 0.0, 590.5, | ,   800,   760,  2400,  2331, | , -3.4, 4588.6, 28.670, |, 0.0
9828.8, 139.2, | , 26.0, 0.0, 590.7, | ,   800,   757,  2400,  2365, | , -3.4, 4592.5, 28.985, |, 0.0
9829.9, 138.8, | , 26.0, 0.0, 589.6, | ,   800,   757,  2400,  2336, | , -3.4, 4592.5, 28.717, |, 0.0
9830.9, 138.7, | , 26.0, 0.0, 590.8, | ,   800,   757,  2400,  2351, | , -3.4, 4601.9, 28.917, |, 0.0
9831.9, 139.6, | , 26.0, 0.0, 584.1, | ,   800,   759,  2400,  2346, | , -3.4, 4601.1, 28.884, |, 0.0
9832.9, 139.3, | , 26.0, 0.0, 590.4, | ,   800,   762,  2400,  2333, | , -3.4, 4589.1, 28.710, |, 0.0
9833.9, 138.7, | , 26.0, 0.0, 590.5, | ,   800,   760,  2400,  2327, | , -3.4, 4590.8, 28.652, |, 0.0
9834.9, 138.9, | , 26.0, 0.0, 590.0, | ,   800,   764,  2400,  2346, | , -3.4, 4598.1, 28.909, |, 0.0
9835.9, 139.3, | , 26.0, 0.0, 590.5, | ,   800,   762,  2400,  2344, | , -3.4, 4587.8, 28.802, |, 0.0
9836.9, 139.8, | , 26.0, 0.0, 585.0, | ,   800,   756,  2400,  2347, | , -3.4, 4585.6, 28.759, |, 0.0
9837.9, 139.6, | , 26.0, 0.0, 584.7, | ,   800,   757,  2400,  2333, | , -3.4, 4582.2, 28.625, |, 0.0
9838.9, 139.2, | , 26.0, 0.0, 590.2, | ,   800,   760,  2400,  2354, | , -3.4, 4598.1, 28.941, |, 0.0
9840.0, 139.4, | , 26.0, 0.0, 589.5, | ,   800,   760,  2400,  2331, | , -3.4, 4592.5, 28.700, |, 0.0
9841.0, 138.8, | , 26.0, 0.0, 590.1, | ,   800,   765,  2400,  2329, | , -3.4, 4580.5, 28.654, |, 0.0
9842.0, 138.8, | , 26.0, 0.0, 590.4, | ,   800,   764,  2400,  2331, | , -3.4, 4576.2, 28.636, |, 0.0
9843.0, 139.9, | , 26.0, 0.0, 585.3, | ,   800,   758,  2400,  2332, | , -3.4, 4604.1, 28.761, |, 0.0
9844.0, 139.1, | , 26.0, 0.0, 589.9, | ,   800,   763,  2400,  2388, | , -3.4, 4599.8, 29.300, |, 0.0
9845.0, 139.2, | , 26.0, 0.0, 589.3, | ,   800,   762,  2400,  2368, | , -3.4, 4556.5, 28.835, |, 0.0
9846.0, 139.3, | , 26.0, 0.0, 590.5, | ,   800,   761,  2400,  2331, | , -3.4, 4566.4, 28.540, |, 0.0
9847.0, 138.7, | , 26.0, 0.0, 590.2, | ,   800,   754,  2400,  2314, | , -3.4, 4557.4, 28.263, |, 0.0
9848.0, 139.6, | , 26.0, 0.0, 585.1, | ,   800,   753,  2400,  2339, | , -3.4, 4587.8, 28.673, |, 0.0
9849.1, 140.4, | , 26.0, 0.0, 583.0, | ,   800,   754,  2400,  2365, | , -3.4, 4558.6, 28.741, |, 0.0
9850.1, 139.5, | , 26.0, 0.0, 590.3, | ,   800,   764,  2400,  2333, | , -3.4, 4574.9, 28.647, |, 0.0
9851.1, 138.8, | , 26.0, 0.0, 590.5, | ,   800,   760,  2400,  2351, | , -3.4, 4551.8, 28.625, |, 0.0
9852.1, 138.8, | , 26.0, 0.0, 591.0, | ,   800,   753,  2400,  2344, | , -3.4, 4559.9, 28.549, |, 0.0
9853.1, 139.4, | , 26.0, 0.0, 590.4, | ,   800,   765,  2400,  2349, | , -3.4, 4552.2, 28.660, |, 0.0
9854.1, 139.8, | , 26.0, 0.0, 583.2, | ,   800,   753,  2400,  2359, | , -3.4, 4561.2, 28.700, |, 0.0
9855.1, 139.0, | , 26.0, 0.0, 589.4, | ,   800,   757,  2400,  2324, | , -3.4, 4541.5, 28.288, |, 0.0
9856.1, 139.4, | , 26.0, 0.0, 589.7, | ,   800,   760,  2400,  2345, | , -3.4, 4539.8, 28.502, |, 0.0
9857.1, 139.4, | , 26.0, 0.0, 590.9, | ,   800,   756,  2400,  2372, | , -3.4, 4543.2, 28.732, |, 0.0
9858.2, 138.8, | , 26.0, 0.0, 591.0, | ,   800,   758,  2400,  2331, | , -3.4, 4560.4, 28.479, |, 0.0
9859.2, 139.9, | , 26.0, 0.0, 585.5, | ,   800,   761,  2400,  2370, | , -3.4, 4533.8, 28.702, |, 0.0
9860.2, 140.1, | , 26.0, 0.0, 584.4, | ,   800,   756,  2400,  2320, | , -3.4, 4526.1, 28.148, |, 0.0
9861.2, 138.8, | , 26.0, 0.0, 589.9, | ,   800,   759,  2400,  2346, | , -3.4, 4538.5, 28.493, |, 0.0
9862.2, 138.9, | , 26.0, 0.0, 590.1, | ,   800,   763,  2400,  2355, | , -3.4, 4532.1, 28.570, |, 0.0
9863.2, 139.4, | , 26.0, 0.0, 590.5, | ,   800,   761,  2400,  2343, | , -3.4, 4563.8, 28.639, |, 0.0
9864.2, 139.0, | , 26.0, 0.0, 589.1, | ,   800,   765,  2400,  2344, | , -3.4, 4525.7, 28.453, |, 0.0
9865.2, 139.8, | , 26.0, 0.0, 583.0, | ,   800,   759,  2400,  2345, | , -3.4, 4526.5, 28.410, |, 0.0
9866.2, 139.3, | , 26.0, 0.0, 589.6, | ,   800,   764,  2400,  2344, | , -3.4, 4543.6, 28.551, |, 0.0
9867.3, 139.4, | , 26.0, 0.0, 588.4, | ,   800,   762,  2400,  2359, | , -3.4, 4526.9, 28.572, |, 0.0
9868.3, 138.9, | , 26.0, 0.0, 590.1, | ,   800,   759,  2400,  2328, | , -3.4, 4544.5, 28.360, |, 0.0
9869.3, 138.8, | , 26.0, 0.0, 590.2, | ,   800,   760,  2400,  2336, | , -3.4, 4528.7, 28.350, |, 0.0
9870.3, 139.6, | , 26.0, 0.0, 584.5, | ,   800,   755,  2400,  2343, | , -3.4, 4522.7, 28.324, |, 0.0
9871.3, 139.7, | , 26.0, 0.0, 583.4, | ,   800,   757,  2400,  2336, | , -3.4, 4529.9, 28.329, |, 0.0
9872.3, 139.1, | , 26.0, 0.0, 589.9, | ,   800,   760,  2400,  2358, | , -3.4, 4525.2, 28.521, |, 0.0
9873.3, 139.1, | , 26.0, 0.0, 590.8, | ,   800,   757,  2400,  2326, | , -3.4, 4520.5, 28.182, |, 0.0
9874.3, 138.8, | , 26.0, 0.0, 589.8, | ,   800,   760,  2400,  2331, | , -3.4, 4528.2, 28.297, |, 0.0
9875.4, 138.9, | , 26.0, 0.0, 589.9, | ,   800,   756,  2400,  2358, | , -3.4, 4546.2, 28.618, |, 0.0
9876.4, 140.0, | , 26.0, 0.0, 584.4, | ,   800,   761,  2400,  2331, | , -3.4, 4525.2, 28.284, |, 0.0
9877.4, 139.2, | , 26.0, 0.0, 590.8, | ,   800,   757,  2400,  2346, | , -3.4, 4529.1, 28.416, |, 0.0
9878.4, 139.0, | , 26.0, 0.0, 590.7, | ,   800,   762,  2400,  2344, | , -3.4, 4530.4, 28.450, |, 0.0
9879.4, 138.9, | , 26.0, 0.0, 590.3, | ,   800,   761,  2400,  2348, | , -3.4, 4526.9, 28.454, |, 0.0
9880.4, 139.3, | , 26.0, 0.0, 590.4, | ,   800,   757,  2400,  2327, | , -3.4, 4520.1, 28.181, |, 0.0
9881.4, 140.0, | , 26.0, 0.0, 585.5, | ,   800,   760,  2400,  2348, | , -3.4, 4528.2, 28.456, |, 0.0
9882.4, 139.5, | , 26.0, 0.0, 586.0, | ,   800,   758,  2400,  2335, | , -3.4, 4538.1, 28.380, |, 0.0
9883.4, 139.2, | , 26.0, 0.0, 591.5, | ,   800,   762,  2400,  2349, | , -3.4, 4548.8, 28.609, |, 0.0
9884.4, 139.3, | , 26.0, 0.0, 591.2, | ,   800,   760,  2400,  2351, | , -3.4, 4518.8, 28.429, |, 0.0
9885.5, 138.9, | , 26.0, 0.0, 591.1, | ,   800,   759,  2400,  2348, | , -3.4, 4551.4, 28.595, |, 0.0
9886.5, 139.0, | , 26.0, 0.0, 589.9, | ,   800,   762,  2400,  2347, | , -3.4, 4547.1, 28.582, |, 0.0
9887.5, 140.1, | , 26.0, 0.0, 585.0, | ,   800,   753,  2400,  2336, | , -3.4, 4538.5, 28.351, |, 0.0
9888.5, 138.8, | , 26.0, 0.0, 590.6, | ,   800,   763,  2400,  2331, | , -3.4, 4527.4, 28.320, |, 0.0
9889.5, 138.7, | , 26.0, 0.0, 591.4, | ,   800,   761,  2400,  2341, | , -3.4, 4527.8, 28.394, |, 0.0
9890.5, 139.1, | , 26.0, 0.0, 591.6, | ,   800,   757,  2400,  2348, | , -3.4, 4555.6, 28.601, |, 0.0
9891.5, 139.3, | , 26.0, 0.0, 591.1, | ,   800,   756,  2400,  2351, | , -3.4, 4545.4, 28.547, |, 0.0
9892.5, 139.6, | , 26.0, 0.0, 585.5, | ,   800,   756,  2400,  2348, | , -3.4, 4531.2, 28.427, |, 0.0
9893.5, 140.3, | , 26.0, 0.0, 586.8, | ,   800,   761,  2400,  2356, | , -3.4, 4519.7, 28.486, |, 0.0
9894.6, 138.9, | , 26.0, 0.0, 590.8, | ,   800,   758,  2400,  2343, | , -3.4, 4518.8, 28.332, |, 0.0
9895.6, 139.0, | , 26.0, 0.0, 590.9, | ,   800,   757,  2400,  2352, | , -3.4, 4535.5, 28.511, |, 0.0
9896.6, 139.0, | , 26.0, 0.0, 590.9, | ,   800,   759,  2400,  2334, | , -3.4, 4523.9, 28.293, |, 0.0
9897.6, 139.1, | , 26.0, 0.0, 592.1, | ,   800,   754,  2400,  2333, | , -3.4, 4529.9, 28.267, |, 0.0
9898.6, 139.7, | , 26.0, 0.0, 585.5, | ,   800,   758,  2400,  2341, | , -3.4, 4524.8, 28.352, |, 0.0
9899.6, 138.8, | , 26.0, 0.0, 591.7, | ,   800,   759,  2400,  2349, | , -3.4, 4536.4, 28.502, |, 0.0
9900.6, 139.1, | , 26.0, 0.0, 591.8, | ,   800,   756,  2400,  2348, | , -3.4, 4549.2, 28.549, |, 0.0
9901.6, 138.8, | , 26.0, 0.0, 591.0, | ,   800,   760,  2400,  2324, | , -3.4, 4534.2, 28.269, |, 0.0
9902.6, 138.6, | , 26.0, 0.0, 591.5, | ,   800,   753,  2400,  2323, | , -3.4, 4533.4, 28.190, |, 0.0
9903.7, 139.4, | , 26.0, 0.0, 586.6, | ,   800,   750,  2400,  2342, | , -3.4, 4526.9, 28.300, |, 0.0
9904.7, 139.9, | , 26.0, 0.0, 586.9, | ,   800,   760,  2400,  2337, | , -3.4, 4528.2, 28.358, |, 0.0
9905.7, 138.8, | , 26.0, 0.0, 591.9, | ,   800,   762,  2400,  2338, | , -3.4, 4524.8, 28.364, |, 0.0
9906.7, 139.1, | , 26.0, 0.0, 590.7, | ,   800,   756,  2400,  2349, | , -3.4, 4527.4, 28.417, |, 0.0
9907.7, 139.2, | , 26.0, 0.0, 591.8, | ,   800,   756,  2400,  2351, | , -3.4, 4524.8, 28.431, |, 0.0
9908.7, 139.3, | , 26.0, 0.0, 592.0, | ,   800,   764,  2400,  2358, | , -3.4, 4528.2, 28.577, |, 0.0
9909.7, 139.9, | , 26.0, 0.0, 584.7, | ,   800,   756,  2400,  2349, | , -3.4, 4534.2, 28.466, |, 0.0
9910.7, 138.9, | , 26.0, 0.0, 591.6, | ,   800,   762,  2400,  2341, | , -3.4, 4538.5, 28.475, |, 0.0
9911.7, 139.1, | , 26.0, 0.0, 590.3, | ,   800,   763,  2400,  2337, | , -3.4, 4552.2, 28.530, |, 0.0
9912.7, 138.9, | , 26.0, 0.0, 591.3, | ,   800,   762,  2400,  2353, | , -3.4, 4557.4, 28.699, |, 0.0
9913.8, 138.8, | , 26.0, 0.0, 591.6, | ,   800,   757,  2400,  2325, | , -3.4, 4535.1, 28.253, |, 0.0
9914.8, 139.9, | , 26.0, 0.0, 586.1, | ,   800,   754,  2400,  2343, | , -3.4, 4532.9, 28.383, |, 0.0
9915.8, 139.7, | , 26.0, 0.0, 586.9, | ,   800,   756,  2400,  2321, | , -3.4, 4565.1, 28.404, |, 0.0
9916.8, 138.9, | , 26.0, 0.0, 590.9, | ,   800,   758,  2400,  2325, | , -3.4, 4534.2, 28.263, |, 0.0
9917.8, 139.3, | , 26.0, 0.0, 592.0, | ,   800,   759,  2400,  2356, | , -3.4, 4544.1, 28.616, |, 0.0
9918.8, 139.3, | , 26.0, 0.0, 591.8, | ,   800,   764,  2400,  2349, | , -3.4, 4533.4, 28.530, |, 0.0
9919.8, 139.2, | , 26.0, 0.0, 590.7, | ,   800,   762,  2400,  2349, | , -3.4, 4542.4, 28.572, |, 0.0
9920.8, 139.8, | , 26.0, 0.0, 586.1, | ,   800,   762,  2400,  2357, | , -3.4, 4550.9, 28.695, |, 0.0
9921.8, 139.4, | , 26.0, 0.0, 590.7, | ,   800,   756,  2400,  2336, | , -3.4, 4540.2, 28.377, |, 0.0
9922.9, 138.7, | , 26.0, 0.0, 592.1, | ,   800,   764,  2400,  2322, | , -3.4, 4560.8, 28.454, |, 0.0
9923.9, 138.8, | , 26.0, 0.0, 592.1, | ,   800,   762,  2400,  2336, | , -3.4, 4558.6, 28.547, |, 0.0
9924.9, 138.7, | , 26.0, 0.0, 592.4, | ,   800,   761,  2400,  2331, | , -3.4, 4550.5, 28.447, |, 0.0
9925.9, 140.0, | , 26.0, 0.0, 587.1, | ,   800,   754,  2400,  2374, | , -3.4, 4549.6, 28.767, |, 0.0
9926.9, 139.6, | , 26.0, 0.0, 587.3, | ,   800,   758,  2400,  2350, | , -3.4, 4541.5, 28.539, |, 0.0
9927.9, 138.8, | , 26.0, 0.0, 592.1, | ,   800,   759,  2400,  2359, | , -3.4, 4561.2, 28.758, |, 0.0
9928.9, 139.2, | , 26.0, 0.0, 592.3, | ,   800,   758,  2400,  2367, | , -3.4, 4547.9, 28.733, |, 0.0
