Repository: jdhuang-csm/Ru-BCA

## Methods
* (BaO)<sub>x</sub>-(CaO)<sub>y</sub>-(Al<sub>2</sub>O<sub>3</sub>)<sub>1-x-y</sub> (BCA) catalyst supports were synthesized via sol-gel and solid-state methods. 
* Ru/BCA catalysts were prepared via incipient wetness impregnation to achieve 1 wt. % Ru loading.
* Ammonia synthesis rates were measured for Ru/BCA catalysts in a packed-bed reactor at 480-600<sup>o</sup>C, 10 bar, and space velocities up to 1.3 x 10<sup>6</sup> ml g<sub>cat</sub><sup>-1</sup> h<sup>-1</sup>.
* A machine learning (ML) model was employed to improve understanding of the behavior of Ru/BCA catalysts.
* A microkinetic model was developed to describe the best-performing catalyst.

File: data/init_files_Cadigan/BCA532.txt (part 25 of 55)
********** Start test **********
Elapsed time, Pressure, | , LJtemp(C), Inner-Temp, Outer-Temp, | , N2-set, N2-flow, H2-set, H2-flow, | , pH, NH3_ppm, NH3_Prod_rate, |, In222Temp
9567.7, 138.7, | , 27.4, 0.0, 588.3, | ,  3000,  2903,  9000,  8794, | , -3.4, 2221.9, 68.318, |, 0.0
9568.7, 139.1, | , 27.4, 0.0, 588.4, | ,  3000,  2905,  9000,  8775, | , -3.4, 2245.0, 68.929, |, 0.0
9569.7, 139.4, | , 27.4, 0.0, 581.9, | ,  3000,  2894,  9000,  8789, | , -3.4, 2239.0, 68.759, |, 0.0
9570.7, 139.7, | , 27.4, 0.0, 580.4, | ,  3000,  2903,  9000,  8764, | , -3.4, 2288.3, 70.174, |, 0.0
9571.7, 139.2, | , 27.4, 0.0, 587.7, | ,  3000,  2906,  9000,  8813, | , -3.4, 2274.2, 70.056, |, 0.0
9572.7, 138.7, | , 27.4, 0.0, 588.1, | ,  3000,  2907,  9000,  8775, | , -3.4, 2235.6, 68.650, |, 0.0
9573.7, 138.8, | , 27.4, 0.0, 588.0, | ,  3000,  2908,  9000,  8835, | , -3.4, 2235.2, 68.994, |, 0.0
9574.8, 138.6, | , 27.4, 0.0, 587.8, | ,  3000,  2901,  9000,  8745, | , -3.4, 2218.5, 67.912, |, 0.0
9575.8, 140.2, | , 27.4, 0.0, 581.2, | ,  3000,  2907,  9000,  8768, | , -3.4, 2248.0, 68.990, |, 0.0
9576.8, 139.8, | , 27.4, 0.0, 579.5, | ,  3000,  2906,  9000,  8833, | , -3.4, 2224.0, 68.627, |, 0.0
9577.8, 138.7, | , 27.4, 0.0, 587.8, | ,  3000,  2910,  9000,  8726, | , -3.4, 2236.0, 68.391, |, 0.0
9578.8, 139.1, | , 27.4, 0.0, 588.0, | ,  3000,  2907,  9000,  8778, | , -3.4, 2243.3, 68.900, |, 0.0
9579.8, 138.6, | , 27.4, 0.0, 588.0, | ,  3000,  2903,  9000,  8760, | , -3.4, 2233.0, 68.460, |, 0.0
9580.8, 139.6, | , 27.4, 0.0, 581.4, | ,  3000,  2904,  9000,  8801, | , -3.4, 2255.3, 69.395, |, 0.0
9581.8, 139.6, | , 27.4, 0.0, 580.9, | ,  3000,  2900,  9000,  8742, | , -3.4, 2245.5, 68.715, |, 0.0
9582.8, 139.2, | , 27.4, 0.0, 588.3, | ,  3000,  2907,  9000,  8827, | , -3.4, 2244.6, 69.228, |, 0.0
9583.8, 138.7, | , 27.4, 0.0, 587.8, | ,  3000,  2906,  9000,  8743, | , -3.4, 2258.3, 69.148, |, 0.0
9584.9, 138.7, | , 27.4, 0.0, 588.1, | ,  3000,  2906,  9000,  8814, | , -3.4, 2229.6, 68.691, |, 0.0
9585.9, 139.1, | , 27.4, 0.0, 588.3, | ,  3000,  2905,  9000,  8801, | , -3.4, 2251.5, 69.280, |, 0.0
9586.9, 140.4, | , 27.4, 0.0, 579.4, | ,  3000,  2901,  9000,  8738, | , -3.4, 2251.5, 68.880, |, 0.0
9587.9, 139.7, | , 27.4, 0.0, 582.0, | ,  3000,  2903,  9000,  8790, | , -3.4, 2245.5, 69.015, |, 0.0
9588.9, 139.3, | , 27.4, 0.0, 587.3, | ,  3000,  2906,  9000,  8757, | , -3.4, 2258.3, 69.236, |, 0.0
9589.9, 139.1, | , 27.4, 0.0, 588.2, | ,  3000,  2906,  9000,  8764, | , -3.4, 2210.8, 67.814, |, 0.0
9590.9, 138.7, | , 27.4, 0.0, 587.3, | ,  3000,  2904,  9000,  8790, | , -3.4, 2253.2, 69.262, |, 0.0
9591.9, 139.6, | , 27.4, 0.0, 581.8, | ,  3000,  2905,  9000,  8726, | , -3.4, 2240.3, 68.495, |, 0.0
9592.9, 139.6, | , 27.4, 0.0, 581.5, | ,  3000,  2909,  9000,  8826, | , -3.4, 2254.0, 69.525, |, 0.0
9594.0, 138.8, | , 27.4, 0.0, 587.7, | ,  3000,  2904,  9000,  8751, | , -3.4, 2245.9, 68.803, |, 0.0
9595.0, 138.7, | , 27.4, 0.0, 587.6, | ,  3000,  2907,  9000,  8833, | , -3.4, 2251.0, 69.463, |, 0.0
9596.0, 139.1, | , 27.4, 0.0, 587.6, | ,  3000,  2904,  9000,  8752, | , -3.4, 2251.0, 68.965, |, 0.0
9597.0, 139.3, | , 27.4, 0.0, 587.8, | ,  3000,  2909,  9000,  8830, | , -3.4, 2255.3, 69.591, |, 0.0
9598.0, 139.9, | , 27.4, 0.0, 579.7, | ,  3000,  2902,  9000,  8743, | , -3.4, 2226.2, 68.142, |, 0.0
9599.0, 139.8, | , 27.4, 0.0, 581.0, | ,  3000,  2897,  9000,  8789, | , -3.4, 2241.2, 68.844, |, 0.0
9600.0, 139.1, | , 27.4, 0.0, 587.6, | ,  3000,  2903,  9000,  8781, | , -3.4, 2237.3, 68.716, |, 0.0
9601.0, 138.7, | , 27.4, 0.0, 587.6, | ,  3000,  2908,  9000,  8783, | , -3.4, 2266.5, 69.648, |, 0.0
9602.0, 138.7, | , 27.4, 0.0, 588.1, | ,  3000,  2903,  9000,  8782, | , -3.4, 2260.9, 69.446, |, 0.0
9603.1, 139.9, | , 27.4, 0.0, 582.1, | ,  3000,  2906,  9000,  8744, | , -3.4, 2274.2, 69.639, |, 0.0
9604.1, 139.7, | , 27.4, 0.0, 582.0, | ,  3000,  2909,  9000,  8801, | , -3.4, 2249.3, 69.237, |, 0.0
9605.1, 138.8, | , 27.4, 0.0, 587.5, | ,  3000,  2909,  9000,  8782, | , -3.4, 2278.5, 70.016, |, 0.0
9606.1, 139.0, | , 27.4, 0.0, 587.8, | ,  3000,  2906,  9000,  8771, | , -3.4, 2257.0, 69.281, |, 0.0
9607.1, 139.0, | , 27.4, 0.0, 588.2, | ,  3000,  2909,  9000,  8787, | , -3.4, 2236.5, 68.762, |, 0.0
9608.1, 138.8, | , 27.4, 0.0, 587.8, | ,  3000,  2908,  9000,  8789, | , -3.4, 2267.7, 69.720, |, 0.0
9609.1, 139.8, | , 27.4, 0.0, 579.8, | ,  3000,  2905,  9000,  8794, | , -3.4, 2250.2, 69.197, |, 0.0
9610.1, 139.1, | , 27.4, 0.0, 588.2, | ,  3000,  2902,  9000,  8801, | , -3.4, 2229.6, 68.591, |, 0.0
9611.2, 138.7, | , 27.4, 0.0, 587.7, | ,  3000,  2909,  9000,  8793, | , -3.4, 2227.5, 68.515, |, 0.0
9612.2, 138.8, | , 27.4, 0.0, 587.9, | ,  3000,  2907,  9000,  8794, | , -3.4, 2236.9, 68.802, |, 0.0
9613.2, 139.1, | , 27.4, 0.0, 588.0, | ,  3000,  2907,  9000,  8778, | , -3.4, 2239.0, 68.771, |, 0.0
9614.2, 139.5, | , 27.4, 0.0, 581.9, | ,  3000,  2894,  9000,  8751, | , -3.4, 2277.6, 69.714, |, 0.0
9615.2, 139.9, | , 27.4, 0.0, 579.9, | ,  3000,  2906,  9000,  8824, | , -3.4, 2252.7, 69.459, |, 0.0
9616.2, 139.2, | , 27.5, 0.0, 587.6, | ,  3000,  2906,  9000,  8748, | , -3.4, 2218.9, 67.975, |, 0.0
9617.2, 139.3, | , 27.4, 0.0, 587.7, | ,  3000,  2913,  9000,  8809, | , -3.4, 2243.3, 69.125, |, 0.0
9618.2, 138.7, | , 27.4, 0.0, 587.9, | ,  3000,  2904,  9000,  8816, | , -3.4, 2236.0, 68.889, |, 0.0
9619.2, 138.7, | , 27.5, 0.0, 588.0, | ,  3000,  2900,  9000,  8763, | , -3.4, 2270.7, 69.609, |, 0.0
9620.2, 140.4, | , 27.4, 0.0, 580.2, | ,  3000,  2908,  9000,  8806, | , -3.4, 2253.6, 69.393, |, 0.0
9621.3, 139.1, | , 27.4, 0.0, 587.7, | ,  3000,  2906,  9000,  8753, | , -3.4, 2221.9, 68.099, |, 0.0
9622.3, 138.9, | , 27.4, 0.0, 587.9, | ,  3000,  2906,  9000,  8765, | , -3.4, 2257.9, 69.270, |, 0.0
9623.3, 139.0, | , 27.4, 0.0, 587.6, | ,  3000,  2909,  9000,  8758, | , -3.4, 2234.8, 68.534, |, 0.0
9624.3, 139.1, | , 27.5, 0.0, 588.0, | ,  3000,  2902,  9000,  8769, | , -3.4, 2264.7, 69.475, |, 0.0
9625.3, 139.6, | , 27.5, 0.0, 582.0, | ,  3000,  2902,  9000,  8781, | , -3.4, 2268.6, 69.663, |, 0.0
9626.3, 139.9, | , 27.5, 0.0, 580.3, | ,  3000,  2899,  9000,  8756, | , -3.4, 2215.9, 67.889, |, 0.0
9627.3, 139.1, | , 27.5, 0.0, 588.1, | ,  3000,  2906,  9000,  8767, | , -3.4, 2240.7, 68.752, |, 0.0
9628.3, 138.6, | , 27.5, 0.0, 588.0, | ,  3000,  2902,  9000,  8790, | , -3.4, 2266.0, 69.641, |, 0.0
9629.3, 138.7, | , 27.5, 0.0, 587.7, | ,  3000,  2902,  9000,  8759, | , -3.4, 2271.2, 69.614, |, 0.0
9630.4, 139.1, | , 27.5, 0.0, 588.0, | ,  3000,  2905,  9000,  8796, | , -3.4, 2253.2, 69.298, |, 0.0
9631.4, 139.7, | , 27.5, 0.0, 582.1, | ,  3000,  2908,  9000,  8846, | , -3.4, 2219.3, 68.573, |, 0.0
9632.4, 138.6, | , 27.5, 0.0, 588.1, | ,  3000,  2904,  9000,  8739, | , -3.4, 2214.2, 67.767, |, 0.0
9633.4, 138.5, | , 27.5, 0.0, 588.0, | ,  3000,  2902,  9000,  8738, | , -3.4, 2253.6, 68.955, |, 0.0
9634.4, 138.7, | , 27.5, 0.0, 587.9, | ,  3000,  2905,  9000,  8813, | , -3.4, 2256.6, 69.506, |, 0.0
9635.4, 138.7, | , 27.5, 0.0, 587.9, | ,  3000,  2908,  9000,  8760, | , -3.4, 2242.0, 68.761, |, 0.0
9636.4, 139.6, | , 27.5, 0.0, 581.2, | ,  3000,  2903,  9000,  8795, | , -3.4, 2254.9, 69.333, |, 0.0
9637.4, 140.3, | , 27.5, 0.0, 581.5, | ,  3000,  2905,  9000,  8802, | , -3.4, 2249.7, 69.232, |, 0.0
9638.4, 138.7, | , 27.5, 0.0, 587.2, | ,  3000,  2905,  9000,  8746, | , -3.4, 2257.9, 69.151, |, 0.0
9639.5, 138.6, | , 27.5, 0.0, 587.8, | ,  3000,  2907,  9000,  8786, | , -3.4, 2242.0, 68.907, |, 0.0
9640.5, 138.8, | , 27.5, 0.0, 587.6, | ,  3000,  2908,  9000,  8797, | , -3.4, 2258.7, 69.495, |, 0.0
9641.5, 139.4, | , 27.5, 0.0, 586.9, | ,  3000,  2902,  9000,  8805, | , -3.4, 2260.0, 69.550, |, 0.0
9642.5, 139.7, | , 27.5, 0.0, 581.0, | ,  3000,  2901,  9000,  8748, | , -3.4, 2230.5, 68.299, |, 0.0
9643.5, 138.7, | , 27.5, 0.0, 587.4, | ,  3000,  2907,  9000,  8794, | , -3.4, 2262.6, 69.593, |, 0.0
9644.5, 139.1, | , 27.5, 0.0, 587.6, | ,  3000,  2906,  9000,  8741, | , -3.4, 2250.2, 68.893, |, 0.0
9645.5, 139.0, | , 27.5, 0.0, 588.2, | ,  3000,  2908,  9000,  8787, | , -3.4, 2258.7, 69.434, |, 0.0
9646.5, 138.8, | , 27.5, 0.0, 587.1, | ,  3000,  2906,  9000,  8763, | , -3.4, 2257.5, 69.239, |, 0.0
9647.5, 139.9, | , 27.5, 0.0, 582.1, | ,  3000,  2904,  9000,  8807, | , -3.4, 2224.5, 68.480, |, 0.0
9648.5, 139.8, | , 27.5, 0.0, 580.5, | ,  3000,  2902,  9000,  8791, | , -3.4, 2248.9, 69.122, |, 0.0
9649.6, 138.7, | , 27.5, 0.0, 587.7, | ,  3000,  2904,  9000,  8790, | , -3.4, 2203.5, 67.736, |, 0.0
9650.6, 138.7, | , 27.5, 0.0, 587.5, | ,  3000,  2906,  9000,  8711, | , -3.4, 2254.0, 68.830, |, 0.0
9651.6, 139.2, | , 27.5, 0.0, 587.2, | ,  3000,  2905,  9000,  8767, | , -3.4, 2244.2, 68.850, |, 0.0
9652.6, 138.7, | , 27.5, 0.0, 587.0, | ,  3000,  2904,  9000,  8800, | , -3.4, 2265.2, 69.684, |, 0.0
9653.6, 139.7, | , 27.5, 0.0, 579.5, | ,  3000,  2903,  9000,  8770, | , -3.4, 2242.0, 68.795, |, 0.0
9654.6, 139.2, | , 27.5, 0.0, 587.3, | ,  3000,  2905,  9000,  8818, | , -3.4, 2252.7, 69.420, |, 0.0
9655.6, 138.8, | , 27.5, 0.0, 587.3, | ,  3000,  2903,  9000,  8779, | , -3.4, 2227.5, 68.395, |, 0.0
9656.6, 138.9, | , 27.5, 0.0, 585.9, | ,  3000,  2904,  9000,  8772, | , -3.4, 2236.9, 68.658, |, 0.0
9657.6, 138.7, | , 27.5, 0.0, 587.3, | ,  3000,  2905,  9000,  8811, | , -3.4, 2245.9, 69.165, |, 0.0
9658.7, 139.7, | , 27.5, 0.0, 581.4, | ,  3000,  2904,  9000,  8761, | , -3.4, 2245.9, 68.868, |, 0.0
9659.7, 139.5, | , 27.5, 0.0, 580.9, | ,  3000,  2896,  9000,  8758, | , -3.4, 2234.8, 68.460, |, 0.0
9660.7, 138.7, | , 27.5, 0.0, 587.4, | ,  3000,  2907,  9000,  8784, | , -3.4, 2256.2, 69.335, |, 0.0
9661.7, 139.5, | , 27.5, 0.0, 586.3, | ,  3000,  2904,  9000,  8750, | , -3.4, 2254.5, 69.061, |, 0.0
9662.7, 138.7, | , 27.5, 0.0, 587.1, | ,  3000,  2908,  9000,  8818, | , -3.4, 2234.3, 68.870, |, 0.0
9663.7, 138.7, | , 27.5, 0.0, 587.1, | ,  3000,  2896,  9000,  8759, | , -3.4, 2245.0, 68.779, |, 0.0
9664.7, 140.2, | , 27.5, 0.0, 580.7, | ,  3000,  2904,  9000,  8749, | , -3.4, 2253.6, 69.032, |, 0.0
9665.7, 139.1, | , 27.5, 0.0, 587.4, | ,  3000,  2909,  9000,  8784, | , -3.4, 2254.5, 69.294, |, 0.0
9666.8, 139.0, | , 27.5, 0.0, 586.5, | ,  3000,  2904,  9000,  8797, | , -3.4, 2251.9, 69.264, |, 0.0
9667.8, 138.7, | , 27.5, 0.0, 587.0, | ,  3000,  2909,  9000,  8810, | , -3.4, 2239.9, 68.997, |, 0.0
9668.8, 139.2, | , 27.5, 0.0, 587.9, | ,  3000,  2906,  9000,  8763, | , -3.4, 2252.3, 69.085, |, 0.0
9669.8, 140.0, | , 27.5, 0.0, 581.4, | ,  3000,  2904,  9000,  8766, | , -3.4, 2228.8, 68.371, |, 0.0
9670.8, 139.5, | , 27.5, 0.0, 582.4, | ,  3000,  2897,  9000,  8789, | , -3.4, 2264.7, 69.568, |, 0.0
9671.8, 139.0, | , 27.5, 0.0, 586.8, | ,  3000,  2913,  9000,  8839, | , -3.4, 2284.9, 70.575, |, 0.0
9672.8, 139.0, | , 27.5, 0.0, 587.7, | ,  3000,  2904,  9000,  8749, | , -3.4, 2225.8, 68.174, |, 0.0
9673.8, 138.7, | , 27.5, 0.0, 587.8, | ,  3000,  2907,  9000,  8795, | , -3.4, 2271.6, 69.870, |, 0.0
9674.8, 138.6, | , 27.5, 0.0, 587.9, | ,  3000,  2898,  9000,  8753, | , -3.4, 2251.9, 68.969, |, 0.0
9675.8, 139.8, | , 27.5, 0.0, 579.7, | ,  3000,  2908,  9000,  8797, | , -3.4, 2295.6, 70.626, |, 0.0
9676.9, 138.9, | , 27.5, 0.0, 586.5, | ,  3000,  2908,  9000,  8801, | , -3.4, 2272.5, 69.939, |, 0.0
9677.9, 138.7, | , 27.5, 0.0, 587.8, | ,  3000,  2902,  9000,  8787, | , -3.4, 2233.9, 68.641, |, 0.0
9678.9, 139.0, | , 27.5, 0.0, 588.0, | ,  3000,  2907,  9000,  8775, | , -3.4, 2254.5, 69.226, |, 0.0
9679.9, 139.2, | , 27.5, 0.0, 588.1, | ,  3000,  2911,  9000,  8719, | , -3.4, 2251.0, 68.812, |, 0.0
9680.9, 140.2, | , 27.5, 0.0, 576.9, | ,  3000,  2908,  9000,  8820, | , -3.4, 2227.0, 68.653, |, 0.0
9681.9, 140.3, | , 27.5, 0.0, 580.3, | ,  3000,  2902,  9000,  8734, | , -3.4, 2276.3, 69.621, |, 0.0
9682.9, 139.1, | , 27.5, 0.0, 587.6, | ,  3000,  2909,  9000,  8794, | , -3.4, 2235.6, 68.771, |, 0.0
9683.9, 138.7, | , 27.5, 0.0, 587.0, | ,  3000,  2904,  9000,  8755, | , -3.4, 2261.7, 69.313, |, 0.0
9684.9, 138.8, | , 27.5, 0.0, 587.7, | ,  3000,  2908,  9000,  8757, | , -3.4, 2248.9, 68.957, |, 0.0
9686.0, 139.1, | , 27.5, 0.0, 587.6, | ,  3000,  2902,  9000,  8781, | , -3.4, 2248.5, 69.046, |, 0.0
9687.0, 140.3, | , 27.5, 0.0, 581.9, | ,  3000,  2908,  9000,  8796, | , -3.4, 2237.8, 68.842, |, 0.0
9688.0, 138.8, | , 27.5, 0.0, 587.1, | ,  3000,  2903,  9000,  8781, | , -3.4, 2213.3, 67.979, |, 0.0
9689.0, 139.1, | , 27.5, 0.0, 587.4, | ,  3000,  2903,  9000,  8728, | , -3.4, 2266.5, 69.288, |, 0.0
9690.0, 138.7, | , 27.5, 0.0, 587.1, | ,  3000,  2902,  9000,  8777, | , -3.4, 2270.3, 69.694, |, 0.0
9691.0, 138.6, | , 27.5, 0.0, 587.9, | ,  3000,  2905,  9000,  8812, | , -3.4, 2249.3, 69.273, |, 0.0
9692.0, 140.2, | , 27.5, 0.0, 577.1, | ,  3000,  2897,  9000,  8764, | , -3.4, 2250.2, 68.973, |, 0.0
9693.0, 140.3, | , 27.5, 0.0, 581.1, | ,  3000,  2906,  9000,  8831, | , -3.4, 2247.2, 69.327, |, 0.0
9694.0, 138.7, | , 27.5, 0.0, 587.5, | ,  3000,  2909,  9000,  8730, | , -3.4, 2218.5, 67.879, |, 0.0
9695.1, 138.6, | , 27.5, 0.0, 587.6, | ,  3000,  2905,  9000,  8786, | , -3.4, 2230.5, 68.541, |, 0.0
9696.1, 139.2, | , 27.5, 0.0, 587.7, | ,  3000,  2905,  9000,  8785, | , -3.4, 2250.6, 69.158, |, 0.0
9697.1, 139.8, | , 27.5, 0.0, 580.5, | ,  3000,  2903,  9000,  8745, | , -3.4, 2259.2, 69.168, |, 0.0
9698.1, 139.4, | , 27.5, 0.0, 582.6, | ,  3000,  2896,  9000,  8785, | , -3.4, 2218.0, 68.106, |, 0.0
9699.1, 138.6, | , 27.5, 0.0, 587.5, | ,  3000,  2904,  9000,  8747, | , -3.4, 2270.7, 69.541, |, 0.0
9700.1, 139.2, | , 27.5, 0.0, 588.0, | ,  3000,  2906,  9000,  8786, | , -3.4, 2244.2, 68.976, |, 0.0
9701.1, 138.7, | , 27.5, 0.0, 587.6, | ,  3000,  2908,  9000,  8807, | , -3.4, 2263.0, 69.683, |, 0.0
9702.1, 138.7, | , 27.5, 0.0, 587.2, | ,  3000,  2906,  9000,  8749, | , -3.4, 2237.8, 68.552, |, 0.0
9703.1, 140.0, | , 27.5, 0.0, 578.3, | ,  3000,  2897,  9000,  8752, | , -3.4, 2269.9, 69.509, |, 0.0
9704.2, 139.7, | , 27.5, 0.0, 580.7, | ,  3000,  2907,  9000,  8823, | , -3.4, 2257.5, 69.600, |, 0.0
9705.2, 138.7, | , 27.5, 0.0, 587.8, | ,  3000,  2909,  9000,  8771, | , -3.4, 2225.8, 68.336, |, 0.0
9706.2, 138.7, | , 27.5, 0.0, 587.8, | ,  3000,  2903,  9000,  8767, | , -3.4, 2221.5, 68.148, |, 0.0
9707.2, 138.7, | , 27.5, 0.0, 586.1, | ,  3000,  2908,  9000,  8787, | , -3.4, 2271.2, 69.819, |, 0.0
9708.2, 139.5, | , 27.5, 0.0, 581.4, | ,  3000,  2897,  9000,  8767, | , -3.4, 2260.5, 69.310, |, 0.0
9709.2, 139.6, | , 27.5, 0.0, 579.9, | ,  3000,  2902,  9000,  8759, | , -3.4, 2250.6, 68.983, |, 0.0
9710.2, 139.2, | , 27.5, 0.0, 587.7, | ,  3000,  2904,  9000,  8749, | , -3.4, 2245.5, 68.783, |, 0.0
9711.2, 138.7, | , 27.5, 0.0, 587.4, | ,  3000,  2908,  9000,  8797, | , -3.4, 2233.9, 68.730, |, 0.0
9712.2, 139.0, | , 27.5, 0.0, 586.8, | ,  3000,  2909,  9000,  8794, | , -3.4, 2229.6, 68.585, |, 0.0
9713.2, 139.2, | , 27.5, 0.0, 587.7, | ,  3000,  2903,  9000,  8780, | , -3.4, 2230.0, 68.483, |, 0.0
9714.3, 139.7, | , 27.5, 0.0, 580.7, | ,  3000,  2898,  9000,  8764, | , -3.4, 2285.3, 70.057, |, 0.0
9715.3, 139.8, | , 27.5, 0.0, 580.6, | ,  3000,  2899,  9000,  8776, | , -3.4, 2254.0, 69.176, |, 0.0
9716.3, 139.0, | , 27.5, 0.0, 588.0, | ,  3000,  2902,  9000,  8775, | , -3.4, 2258.3, 69.313, |, 0.0
9717.3, 139.4, | , 27.5, 0.0, 587.2, | ,  3000,  2907,  9000,  8770, | , -3.4, 2276.3, 69.866, |, 0.0
9718.3, 138.7, | , 27.5, 0.0, 587.7, | ,  3000,  2903,  9000,  8809, | , -3.4, 2208.2, 67.984, |, 0.0
9719.3, 139.5, | , 27.5, 0.0, 581.7, | ,  3000,  2900,  9000,  8707, | , -3.4, 2261.7, 69.005, |, 0.0
9720.3, 140.1, | , 27.5, 0.0, 582.0, | ,  3000,  2903,  9000,  8820, | , -3.4, 2248.5, 69.289, |, 0.0
9721.3, 138.6, | , 27.5, 0.0, 587.8, | ,  3000,  2906,  9000,  8779, | , -3.4, 2261.7, 69.465, |, 0.0
9722.4, 138.8, | , 27.5, 0.0, 586.9, | ,  3000,  2904,  9000,  8732, | , -3.4, 2263.5, 69.228, |, 0.0
9723.4, 139.1, | , 27.5, 0.0, 587.9, | ,  3000,  2908,  9000,  8775, | , -3.4, 2241.2, 68.830, |, 0.0
9724.4, 139.1, | , 27.5, 0.0, 587.8, | ,  3000,  2904,  9000,  8789, | , -3.4, 2236.0, 68.727, |, 0.0
9725.4, 139.7, | , 27.5, 0.0, 580.6, | ,  3000,  2903,  9000,  8800, | , -3.4, 2235.6, 68.773, |, 0.0
9726.4, 139.9, | , 27.5, 0.0, 580.6, | ,  3000,  2908,  9000,  8796, | , -3.4, 2264.3, 69.661, |, 0.0
9727.4, 139.0, | , 27.5, 0.0, 586.2, | ,  3000,  2909,  9000,  8791, | , -3.4, 2232.6, 68.663, |, 0.0
9728.4, 138.7, | , 27.5, 0.0, 587.5, | ,  3000,  2907,  9000,  8814, | , -3.4, 2240.3, 69.022, |, 0.0
9729.4, 138.7, | , 27.5, 0.0, 587.5, | ,  3000,  2903,  9000,  8736, | , -3.4, 2248.0, 68.778, |, 0.0
9730.4, 139.6, | , 27.5, 0.0, 581.6, | ,  3000,  2903,  9000,  8779, | , -3.4, 2248.9, 69.057, |, 0.0
9731.5, 139.8, | , 27.5, 0.0, 580.4, | ,  3000,  2903,  9000,  8806, | , -3.4, 2267.7, 69.793, |, 0.0
9732.5, 139.0, | , 27.5, 0.0, 586.4, | ,  3000,  2908,  9000,  8771, | , -3.4, 2252.7, 69.159, |, 0.0
9733.5, 139.2, | , 27.5, 0.0, 587.8, | ,  3000,  2907,  9000,  8827, | , -3.4, 2270.7, 70.039, |, 0.0
9734.5, 138.8, | , 27.5, 0.0, 587.6, | ,  3000,  2905,  9000,  8765, | , -3.4, 2236.5, 68.608, |, 0.0
9735.5, 138.7, | , 27.5, 0.0, 587.3, | ,  3000,  2905,  9000,  8795, | , -3.4, 2241.2, 68.929, |, 0.0
9736.5, 140.3, | , 27.5, 0.0, 579.9, | ,  3000,  2902,  9000,  8776, | , -3.4, 2257.5, 69.296, |, 0.0
9737.5, 140.4, | , 27.5, 0.0, 579.7, | ,  3000,  2906,  9000,  8805, | , -3.4, 2241.6, 69.000, |, 0.0
9738.5, 138.9, | , 27.5, 0.0, 587.6, | ,  3000,  2904,  9000,  8759, | , -3.4, 2236.9, 68.577, |, 0.0
9739.6, 139.0, | , 27.5, 0.0, 587.6, | ,  3000,  2907,  9000,  8770, | , -3.4, 2258.7, 69.328, |, 0.0
9740.6, 139.1, | , 27.5, 0.0, 587.9, | ,  3000,  2904,  9000,  8732, | , -3.4, 2256.6, 69.022, |, 0.0
9741.6, 139.7, | , 27.5, 0.0, 580.9, | ,  3000,  2903,  9000,  8835, | , -3.4, 2242.5, 69.189, |, 0.0
9742.6, 140.0, | , 27.5, 0.0, 580.6, | ,  3000,  2903,  9000,  8784, | , -3.4, 2247.2, 69.031, |, 0.0
9743.6, 138.7, | , 27.5, 0.0, 587.3, | ,  3000,  2909,  9000,  8786, | , -3.4, 2244.2, 68.992, |, 0.0
9744.6, 138.7, | , 27.5, 0.0, 587.3, | ,  3000,  2904,  9000,  8791, | , -3.4, 2235.6, 68.730, |, 0.0
9745.6, 138.7, | , 27.5, 0.0, 587.8, | ,  3000,  2906,  9000,  8779, | , -3.4, 2228.3, 68.439, |, 0.0
9746.6, 139.2, | , 27.5, 0.0, 587.7, | ,  3000,  2902,  9000,  8785, | , -3.4, 2242.0, 68.875, |, 0.0
9747.7, 139.6, | , 27.5, 0.0, 579.6, | ,  3000,  2896,  9000,  8729, | , -3.4, 2225.8, 68.014, |, 0.0
9748.7, 139.7, | , 27.5, 0.0, 581.7, | ,  3000,  2903,  9000,  8801, | , -3.4, 2272.9, 69.922, |, 0.0
9749.7, 138.8, | , 27.5, 0.0, 587.3, | ,  3000,  2910,  9000,  8825, | , -3.4, 2238.6, 69.053, |, 0.0
9750.7, 139.0, | , 27.5, 0.0, 588.1, | ,  3000,  2903,  9000,  8755, | , -3.4, 2219.8, 68.026, |, 0.0
9751.7, 138.7, | , 27.5, 0.0, 587.4, | ,  3000,  2902,  9000,  8823, | , -3.4, 2266.9, 69.860, |, 0.0
9752.7, 139.9, | , 27.5, 0.0, 581.8, | ,  3000,  2905,  9000,  8756, | , -3.4, 2256.2, 69.152, |, 0.0
9753.7, 139.9, | , 27.5, 0.0, 582.3, | ,  3000,  2901,  9000,  8814, | , -3.4, 2258.7, 69.556, |, 0.0
9754.7, 138.7, | , 27.5, 0.0, 587.5, | ,  3000,  2905,  9000,  8763, | , -3.4, 2256.2, 69.197, |, 0.0
9755.7, 139.1, | , 27.5, 0.0, 585.4, | ,  3000,  2907,  9000,  8827, | , -3.4, 2287.0, 70.538, |, 0.0
9756.8, 138.7, | , 27.5, 0.0, 587.4, | ,  3000,  2904,  9000,  8775, | , -3.4, 2286.2, 70.177, |, 0.0
9757.8, 139.1, | , 27.5, 0.0, 587.6, | ,  3000,  2907,  9000,  8772, | , -3.4, 2265.6, 69.550, |, 0.0
9758.8, 139.8, | , 27.5, 0.0, 580.0, | ,  3000,  2900,  9000,  8776, | , -3.4, 2254.0, 69.181, |, 0.0
9759.8, 139.8, | , 27.5, 0.0, 580.2, | ,  3000,  2910,  9000,  8806, | , -3.4, 2259.6, 69.586, |, 0.0
9760.8, 138.8, | , 27.5, 0.0, 587.7, | ,  3000,  2908,  9000,  8787, | , -3.4, 2256.2, 69.358, |, 0.0
9761.8, 138.8, | , 27.5, 0.0, 587.4, | ,  3000,  2902,  9000,  8803, | , -3.4, 2256.2, 69.414, |, 0.0
9762.8, 138.6, | , 27.5, 0.0, 587.7, | ,  3000,  2904,  9000,  8759, | , -3.4, 2260.5, 69.299, |, 0.0
9763.8, 139.6, | , 27.5, 0.0, 581.6, | ,  3000,  2903,  9000,  8809, | , -3.4, 2286.6, 70.386, |, 0.0
9764.9, 140.0, | , 27.5, 0.0, 577.1, | ,  3000,  2900,  9000,  8756, | , -3.4, 2287.4, 70.086, |, 0.0
9765.9, 138.8, | , 27.5, 0.0, 587.9, | ,  3000,  2912,  9000,  8760, | , -3.4, 2259.2, 69.314, |, 0.0
9766.9, 139.2, | , 27.5, 0.0, 588.1, | ,  3000,  2903,  9000,  8842, | , -3.4, 2257.9, 69.705, |, 0.0
9767.9, 139.0, | , 27.5, 0.0, 587.7, | ,  3000,  2901,  9000,  8741, | , -3.4, 2259.2, 69.138, |, 0.0
9768.9, 138.6, | , 27.5, 0.0, 587.6, | ,  3000,  2905,  9000,  8779, | , -3.4, 2282.7, 70.108, |, 0.0
9769.9, 140.3, | , 27.5, 0.0, 579.9, | ,  3000,  2897,  9000,  8761, | , -3.4, 2263.0, 69.349, |, 0.0
9770.9, 139.7, | , 27.5, 0.0, 583.4, | ,  3000,  2905,  9000,  8797, | , -3.4, 2275.0, 69.978, |, 0.0
9771.9, 138.7, | , 27.5, 0.0, 587.7, | ,  3000,  2902,  9000,  8778, | , -3.4, 2254.9, 69.228, |, 0.0
9772.9, 138.7, | , 27.5, 0.0, 587.4, | ,  3000,  2909,  9000,  8786, | , -3.4, 2255.7, 69.341, |, 0.0
9773.9, 139.2, | , 27.5, 0.0, 588.0, | ,  3000,  2905,  9000,  8775, | , -3.4, 2256.2, 69.268, |, 0.0
9775.0, 140.0, | , 27.5, 0.0, 582.0, | ,  3000,  2902,  9000,  8797, | , -3.4, 431.0, 13.278, |, 0.0
9776.0, 139.6, | , 27.5, 0.0, 581.6, | ,  3000,  2906,  9000,  8771, | , -3.4, 489.3, 15.043, |, 0.0
9777.0, 139.1, | , 27.5, 0.0, 587.9, | ,  3000,  2903,  9000,  8764, | , -3.4, 540.2, 16.597, |, 0.0
9778.0, 139.2, | , 27.5, 0.0, 588.0, | ,  3000,  2910,  9000,  8819, | , -3.4, 594.2, 18.350, |, 0.0
9779.0, 138.7, | , 27.5, 0.0, 587.5, | ,  3000,  2908,  9000,  8741, | , -3.4, 644.4, 19.762, |, 0.0
9780.0, 138.7, | , 27.5, 0.0, 587.7, | ,  3000,  2906,  9000,  8809, | , -3.4, 720.6, 22.225, |, 0.0
9781.0, 140.3, | , 27.5, 0.0, 580.6, | ,  3000,  2897,  9000,  8719, | , -3.4, 798.6, 24.421, |, 0.0
9782.0, 138.9, | , 27.5, 0.0, 587.4, | ,  3000,  2912,  9000,  8814, | , -3.4, 840.6, 25.946, |, 0.0
9783.0, 138.7, | , 27.5, 0.0, 587.8, | ,  3000,  2906,  9000,  8796, | , -3.4, 922.8, 28.424, |, 0.0
9784.1, 139.2, | , 27.5, 0.0, 588.0, | ,  3000,  2908,  9000,  8792, | , -3.4, 979.8, 30.173, |, 0.0
9785.1, 139.2, | , 27.5, 0.0, 588.4, | ,  3000,  2903,  9000,  8784, | , -3.4, 1012.4, 31.141, |, 0.0
9786.1, 139.5, | , 27.5, 0.0, 581.4, | ,  3000,  2902,  9000,  8805, | , -3.4, 1057.8, 32.589, |, 0.0
9787.1, 139.7, | , 27.5, 0.0, 579.3, | ,  3000,  2905,  9000,  8758, | , -3.4, 1125.9, 34.556, |, 0.0
9788.1, 139.2, | , 27.5, 0.0, 587.6, | ,  3000,  2906,  9000,  8809, | , -3.4, 1182.9, 36.467, |, 0.0
9789.1, 138.8, | , 27.5, 0.0, 587.7, | ,  3000,  2905,  9000,  8794, | , -3.4, 1261.7, 38.840, |, 0.0
9790.1, 138.7, | , 27.5, 0.0, 587.0, | ,  3000,  2900,  9000,  8721, | , -3.4, 1310.2, 40.058, |, 0.0
9791.1, 139.1, | , 27.5, 0.0, 587.3, | ,  3000,  2908,  9000,  8812, | , -3.4, 1371.4, 42.286, |, 0.0
9792.1, 140.3, | , 27.5, 0.0, 579.5, | ,  3000,  2900,  9000,  8775, | , -3.4, 1410.0, 43.305, |, 0.0
9793.1, 138.8, | , 27.5, 0.0, 587.6, | ,  3000,  2908,  9000,  8726, | , -3.4, 1478.1, 45.235, |, 0.0
9794.2, 139.3, | , 27.5, 0.0, 587.5, | ,  3000,  2908,  9000,  8799, | , -3.4, 1527.4, 47.034, |, 0.0
9795.2, 139.3, | , 27.5, 0.0, 587.5, | ,  3000,  2903,  9000,  8775, | , -3.4, 1559.1, 47.888, |, 0.0
9796.2, 138.7, | , 27.5, 0.0, 587.1, | ,  3000,  2904,  9000,  8791, | , -3.4, 1621.2, 49.872, |, 0.0
9797.2, 139.8, | , 27.5, 0.0, 580.6, | ,  3000,  2904,  9000,  8808, | , -3.4, 1700.9, 52.392, |, 0.0
9798.2, 140.3, | , 27.5, 0.0, 579.5, | ,  3000,  2896,  9000,  8726, | , -3.4, 1754.9, 53.640, |, 0.0
9799.2, 138.8, | , 27.6, 0.0, 587.5, | ,  3000,  2909,  9000,  8776, | , -3.4, 1798.6, 55.267, |, 0.0
9800.2, 138.7, | , 27.6, 0.0, 586.9, | ,  3000,  2903,  9000,  8753, | , -3.4, 1857.7, 56.942, |, 0.0
9801.2, 138.7, | , 27.6, 0.0, 587.1, | ,  3000,  2904,  9000,  8739, | , -3.4, 1877.9, 57.493, |, 0.0
9802.2, 139.4, | , 27.5, 0.0, 586.6, | ,  3000,  2905,  9000,  8832, | , -3.4, 1913.8, 59.066, |, 0.0
9803.3, 139.6, | , 27.5, 0.0, 582.0, | ,  3000,  2903,  9000,  8763, | , -3.4, 1937.0, 59.417, |, 0.0
9804.3, 138.8, | , 27.6, 0.0, 587.3, | ,  3000,  2909,  9000,  8787, | , -3.4, 1976.8, 60.795, |, 0.0
9805.3, 139.2, | , 27.6, 0.0, 587.2, | ,  3000,  2908,  9000,  8844, | , -3.4, 2025.2, 62.575, |, 0.0
9806.3, 139.2, | , 27.6, 0.0, 587.8, | ,  3000,  2908,  9000,  8757, | , -3.4, 2061.7, 63.226, |, 0.0
9807.3, 138.9, | , 27.6, 0.0, 586.0, | ,  3000,  2902,  9000,  8758, | , -3.4, 2101.5, 64.418, |, 0.0
9808.3, 139.7, | , 27.6, 0.0, 581.3, | ,  3000,  2905,  9000,  8814, | , -3.4, 2143.9, 66.049, |, 0.0
9809.3, 139.8, | , 27.6, 0.0, 580.3, | ,  3000,  2900,  9000,  8748, | , -3.4, 2113.1, 64.706, |, 0.0
9810.3, 138.7, | , 27.6, 0.0, 587.3, | ,  3000,  2915,  9000,  8817, | , -3.4, 2144.8, 66.147, |, 0.0
9811.3, 138.7, | , 27.6, 0.0, 587.5, | ,  3000,  2906,  9000,  8738, | , -3.4, 2178.6, 66.688, |, 0.0
9812.4, 139.3, | , 27.6, 0.0, 587.2, | ,  3000,  2902,  9000,  8805, | , -3.4, 2213.3, 68.114, |, 0.0
9813.4, 139.1, | , 27.6, 0.0, 588.0, | ,  3000,  2908,  9000,  8756, | , -3.4, 2206.0, 67.635, |, 0.0
9814.4, 139.8, | , 27.6, 0.0, 580.3, | ,  3000,  2901,  9000,  8756, | , -3.4, 2232.2, 68.394, |, 0.0
9815.4, 138.7, | , 27.6, 0.0, 587.7, | ,  3000,  2908,  9000,  8749, | , -3.4, 2232.6, 68.410, |, 0.0
9816.4, 138.7, | , 27.6, 0.0, 587.4, | ,  3000,  2911,  9000,  8790, | , -3.4, 2235.6, 68.762, |, 0.0
9817.4, 138.7, | , 27.6, 0.0, 587.2, | ,  3000,  2907,  9000,  8783, | , -3.4, 2234.3, 68.660, |, 0.0
9818.4, 138.7, | , 27.6, 0.0, 587.5, | ,  3000,  2905,  9000,  8794, | , -3.4, 2257.9, 69.429, |, 0.0
9819.4, 140.0, | , 27.6, 0.0, 581.7, | ,  3000,  2900,  9000,  8792, | , -3.4, 2283.6, 70.181, |, 0.0
9820.4, 139.8, | , 27.6, 0.0, 581.5, | ,  3000,  2902,  9000,  8739, | , -3.4, 2244.6, 68.685, |, 0.0
9821.4, 138.7, | , 27.6, 0.0, 587.6, | ,  3000,  2905,  9000,  8812, | , -3.4, 2257.9, 69.541, |, 0.0
9822.5, 139.2, | , 27.6, 0.0, 586.9, | ,  3000,  2898,  9000,  8745, | , -3.4, 2268.2, 69.418, |, 0.0
9823.5, 139.1, | , 27.6, 0.0, 587.8, | ,  3000,  2907,  9000,  8832, | , -3.4, 2282.3, 70.423, |, 0.0
9824.5, 138.7, | , 27.6, 0.0, 587.8, | ,  3000,  2904,  9000,  8784, | , -3.4, 2271.6, 69.787, |, 0.0
9825.5, 139.8, | , 27.6, 0.0, 580.4, | ,  3000,  2909,  9000,  8777, | , -3.4, 2250.6, 69.132, |, 0.0
9826.5, 138.7, | , 27.6, 0.0, 587.4, | ,  3000,  2903,  9000,  8797, | , -3.4, 2290.9, 70.447, |, 0.0
9827.5, 138.9, | , 27.6, 0.0, 586.9, | ,  3000,  2904,  9000,  8768, | , -3.4, 2269.0, 69.616, |, 0.0
9828.5, 138.7, | , 27.6, 0.0, 586.8, | ,  3000,  2907,  9000,  8817, | , -3.4, 2260.9, 69.675, |, 0.0
9829.5, 139.1, | , 27.6, 0.0, 587.5, | ,  3000,  2903,  9000,  8751, | , -3.4, 2265.6, 69.402, |, 0.0
9830.5, 140.0, | , 27.6, 0.0, 582.1, | ,  3000,  2904,  9000,  8790, | , -3.4, 2281.9, 70.142, |, 0.0
9831.6, 139.8, | , 27.6, 0.0, 580.1, | ,  3000,  2897,  9000,  8726, | , -3.4, 2278.0, 69.596, |, 0.0
9832.6, 139.4, | , 27.6, 0.0, 586.9, | ,  3000,  2911,  9000,  8817, | , -3.4, 2265.6, 69.846, |, 0.0
9833.6, 139.2, | , 27.6, 0.0, 587.6, | ,  3000,  2900,  9000,  8760, | , -3.4, 2237.8, 68.590, |, 0.0
9834.6, 138.7, | , 27.6, 0.0, 587.2, | ,  3000,  2908,  9000,  8764, | , -3.4, 2270.7, 69.668, |, 0.0
9835.6, 138.7, | , 27.6, 0.0, 587.3, | ,  3000,  2902,  9000,  8759, | , -3.4, 2253.2, 69.062, |, 0.0
9836.6, 140.2, | , 27.6, 0.0, 580.2, | ,  3000,  2897,  9000,  8756, | , -3.4, 2266.9, 69.434, |, 0.0
9837.6, 139.3, | , 27.6, 0.0, 586.6, | ,  3000,  2904,  9000,  8782, | , -3.4, 2259.2, 69.397, |, 0.0
9838.6, 138.7, | , 27.6, 0.0, 587.6, | ,  3000,  2908,  9000,  8778, | , -3.4, 2245.0, 68.960, |, 0.0
9839.6, 139.3, | , 27.6, 0.0, 586.6, | ,  3000,  2910,  9000,  8789, | , -3.4, 2257.0, 69.404, |, 0.0
9840.6, 139.2, | , 27.6, 0.0, 587.6, | ,  3000,  2906,  9000,  8754, | , -3.4, 2241.6, 68.702, |, 0.0
9841.7, 139.6, | , 27.6, 0.0, 581.0, | ,  3000,  2903,  9000,  8786, | , -3.4, 2224.0, 68.333, |, 0.0
9842.7, 139.8, | , 27.6, 0.0, 580.0, | ,  3000,  2904,  9000,  8746, | , -3.4, 2251.0, 68.934, |, 0.0
9843.7, 139.2, | , 27.6, 0.0, 588.1, | ,  3000,  2909,  9000,  8814, | , -3.4, 2236.5, 68.916, |, 0.0
9844.7, 138.7, | , 27.6, 0.0, 587.1, | ,  3000,  2907,  9000,  8753, | , -3.4, 2239.5, 68.641, |, 0.0
9845.7, 138.8, | , 27.6, 0.0, 587.5, | ,  3000,  2903,  9000,  8813, | , -3.4, 2256.6, 69.493, |, 0.0
9846.7, 138.8, | , 27.6, 0.0, 586.9, | ,  3000,  2905,  9000,  8787, | , -3.4, 2228.3, 68.489, |, 0.0
9847.7, 140.2, | , 27.6, 0.0, 579.8, | ,  3000,  2898,  9000,  8769, | , -3.4, 2256.2, 69.190, |, 0.0
9848.7, 138.7, | , 27.6, 0.0, 587.1, | ,  3000,  2901,  9000,  8761, | , -3.4, 2273.7, 69.699, |, 0.0
9849.8, 139.1, | , 27.6, 0.0, 587.7, | ,  3000,  2902,  9000,  8764, | , -3.4, 2242.5, 68.765, |, 0.0
9850.8, 138.7, | , 27.6, 0.0, 587.5, | ,  3000,  2906,  9000,  8793, | , -3.4, 2237.8, 68.812, |, 0.0
9851.8, 138.7, | , 27.6, 0.0, 587.1, | ,  3000,  2906,  9000,  8782, | , -3.4, 2232.2, 68.581, |, 0.0
9852.8, 139.6, | , 27.6, 0.0, 581.1, | ,  3000,  2898,  9000,  8741, | , -3.4, 2230.0, 68.230, |, 0.0
9853.8, 140.3, | , 27.6, 0.0, 580.3, | ,  3000,  2903,  9000,  8839, | , -3.4, 2218.5, 68.474, |, 0.0
9854.8, 139.0, | , 27.6, 0.0, 587.6, | ,  3000,  2899,  9000,  8692, | , -3.4, 2218.9, 67.608, |, 0.0
9855.8, 138.7, | , 27.6, 0.0, 587.2, | ,  3000,  2903,  9000,  8812, | , -3.4, 2254.9, 69.440, |, 0.0
9856.8, 139.2, | , 27.6, 0.0, 587.8, | ,  3000,  2912,  9000,  8811, | , -3.4, 2242.5, 69.099, |, 0.0
9857.8, 138.8, | , 27.6, 0.0, 586.7, | ,  3000,  2903,  9000,  8779, | , -3.4, 2239.0, 68.753, |, 0.0
9858.9, 139.9, | , 27.6, 0.0, 579.0, | ,  3000,  2904,  9000,  8788, | , -3.4, 2260.9, 69.484, |, 0.0
9859.9, 138.9, | , 27.6, 0.0, 587.2, | ,  3000,  2911,  9000,  8824, | , -3.4, 2225.3, 68.640, |, 0.0
9860.9, 139.2, | , 27.6, 0.0, 587.2, | ,  3000,  2910,  9000,  8775, | , -3.4, 2245.5, 68.966, |, 0.0
9861.9, 138.6, | , 27.6, 0.0, 587.1, | ,  3000,  2899,  9000,  8745, | , -3.4, 2219.3, 67.932, |, 0.0
9862.9, 138.9, | , 27.6, 0.0, 585.6, | ,  3000,  2908,  9000,  8805, | , -3.4, 2245.0, 69.116, |, 0.0
9863.9, 139.6, | , 27.6, 0.0, 580.9, | ,  3000,  2904,  9000,  8762, | , -3.4, 2218.0, 68.020, |, 0.0
9864.9, 140.1, | , 27.6, 0.0, 580.4, | ,  3000,  2905,  9000,  8794, | , -3.4, 2227.0, 68.491, |, 0.0
9865.9, 138.7, | , 27.6, 0.0, 587.1, | ,  3000,  2908,  9000,  8794, | , -3.4, 2227.5, 68.517, |, 0.0
9866.9, 138.7, | , 27.6, 0.0, 587.0, | ,  3000,  2905,  9000,  8743, | , -3.4, 2235.6, 68.452, |, 0.0
9868.0, 138.8, | , 27.6, 0.0, 586.1, | ,  3000,  2907,  9000,  8793, | , -3.4, 2240.3, 68.900, |, 0.0
9869.0, 138.7, | , 27.6, 0.0, 587.0, | ,  3000,  2905,  9000,  8790, | , -3.4, 2272.9, 69.874, |, 0.0
9870.0, 139.8, | , 27.6, 0.0, 580.3, | ,  3000,  2903,  9000,  8790, | , -3.4, 2227.0, 68.452, |, 0.0
9871.0, 138.8, | , 27.6, 0.0, 587.2, | ,  3000,  2910,  9000,  8749, | , -3.4, 2224.9, 68.188, |, 0.0
9872.0, 139.3, | , 27.6, 0.0, 587.4, | ,  3000,  2911,  9000,  8805, | , -3.4, 2227.0, 68.587, |, 0.0
9873.0, 138.9, | , 27.6, 0.0, 586.4, | ,  3000,  2909,  9000,  8805, | , -3.4, 2229.6, 68.657, |, 0.0
9874.0, 138.7, | , 27.6, 0.0, 586.5, | ,  3000,  2910,  9000,  8772, | , -3.4, 2231.3, 68.520, |, 0.0
9875.0, 140.2, | , 27.6, 0.0, 581.4, | ,  3000,  2907,  9000,  8808, | , -3.4, 2259.2, 69.564, |, 0.0
9876.0, 140.3, | , 27.6, 0.0, 580.3, | ,  3000,  2906,  9000,  8778, | , -3.4, 2240.7, 68.816, |, 0.0
9877.0, 138.7, | , 27.6, 0.0, 587.3, | ,  3000,  2909,  9000,  8786, | , -3.4, 2218.9, 68.211, |, 0.0
9878.0, 139.3, | , 27.6, 0.0, 586.1, | ,  3000,  2908,  9000,  8801, | , -3.4, 2280.6, 70.187, |, 0.0
9879.1, 139.3, | , 27.6, 0.0, 586.7, | ,  3000,  2903,  9000,  8819, | , -3.4, 2245.5, 69.189, |, 0.0
9880.1, 138.7, | , 27.6, 0.0, 587.1, | ,  3000,  2906,  9000,  8782, | , -3.4, 2257.0, 69.346, |, 0.0
9881.1, 139.6, | , 27.6, 0.0, 580.0, | ,  3000,  2902,  9000,  8779, | , -3.4, 2234.3, 68.603, |, 0.0
9882.1, 140.3, | , 27.6, 0.0, 579.5, | ,  3000,  2908,  9000,  8803, | , -3.4, 2224.0, 68.462, |, 0.0
9883.1, 140.1, | , 27.6, 0.0, 578.6, | ,  3000,  2905,  9000,  8748, | , -3.4, 2256.6, 69.118, |, 0.0
9884.1, 138.8, | , 27.6, 0.0, 587.3, | ,  3000,  2912,  9000,  8797, | , -3.4, 2251.5, 69.293, |, 0.0
9885.1, 138.8, | , 27.6, 0.0, 587.0, | ,  3000,  2902,  9000,  8786, | , -3.4, 2210.3, 67.910, |, 0.0
9886.1, 139.7, | , 27.6, 0.0, 584.2, | ,  3000,  2909,  9000,  8802, | , -3.4, 2213.8, 68.147, |, 0.0
9887.1, 139.6, | , 27.6, 0.0, 581.5, | ,  3000,  2902,  9000,  8778, | , -3.4, 2230.0, 68.465, |, 0.0
9888.1, 139.6, | , 27.6, 0.0, 581.3, | ,  3000,  2898,  9000,  8779, | , -3.4, 2228.8, 68.413, |, 0.0
9889.2, 140.5, | , 27.6, 0.0, 578.2, | ,  4000,  2901, 12000,  8800, | , -3.4, 2225.3, 68.446, |, 0.0
9890.2, 139.2, | , 27.6, 0.0, 586.2, | ,  4000,  3883, 12000, 12350, | , -3.4, 2224.5, 94.923, |, 0.0
9891.2, 139.3, | , 27.6, 0.0, 586.1, | ,  4000,  3893, 12000, 11771, | , -3.4, 2199.6, 90.571, |, 0.0
9892.2, 140.1, | , 27.6, 0.0, 579.8, | ,  4000,  3883, 12000, 11765, | , -3.4, 2143.5, 88.173, |, 0.0
9893.2, 140.4, | , 27.6, 0.0, 577.7, | ,  4000,  3873, 12000, 11701, | , -3.4, 2176.1, 89.085, |, 0.0
9894.2, 139.7, | , 27.6, 0.0, 581.6, | ,  4000,  3886, 12000, 11671, | , -3.4, 2251.5, 92.066, |, 0.0
9895.2, 138.8, | , 27.6, 0.0, 587.0, | ,  4000,  3881, 12000, 11701, | , -3.4, 2297.7, 94.105, |, 0.0
9896.2, 138.9, | , 27.6, 0.0, 586.6, | ,  4000,  3880, 12000, 11749, | , -3.4, 2293.9, 94.230, |, 0.0
9897.3, 139.0, | , 27.6, 0.0, 586.4, | ,  4000,  3885, 12000, 11730, | , -3.4, 2290.9, 94.021, |, 0.0
9898.3, 139.9, | , 27.6, 0.0, 583.4, | ,  4000,  3879, 12000, 11706, | , -3.4, 2240.7, 91.794, |, 0.0
9899.3, 140.1, | , 27.6, 0.0, 579.0, | ,  4000,  3877, 12000, 11756, | , -3.4, 2235.6, 91.869, |, 0.0
9900.3, 139.3, | , 27.6, 0.0, 587.0, | ,  4000,  3875, 12000, 11657, | , -3.4, 2226.6, 90.907, |, 0.0
9901.3, 139.0, | , 27.6, 0.0, 585.0, | ,  4000,  3876, 12000, 11628, | , -3.4, 2268.6, 92.449, |, 0.0
9902.3, 138.8, | , 27.6, 0.0, 586.3, | ,  4000,  3878, 12000, 11635, | , -3.4, 2281.9, 93.043, |, 0.0
9903.3, 139.0, | , 27.6, 0.0, 586.6, | ,  4000,  3878, 12000, 11859, | , -3.4, 2262.2, 93.574, |, 0.0
9904.3, 140.7, | , 27.6, 0.0, 576.5, | ,  4000,  3872, 12000, 11853, | , -3.4, 2224.0, 91.931, |, 0.0
9905.4, 140.1, | , 27.6, 0.0, 578.0, | ,  4000,  3875, 12000, 11881, | , -3.4, 2259.2, 93.560, |, 0.0
9906.4, 139.5, | , 27.6, 0.0, 585.6, | ,  4000,  3879, 12000, 11859, | , -3.4, 2243.7, 92.823, |, 0.0
9907.4, 138.8, | , 27.6, 0.0, 586.2, | ,  4000,  3876, 12000, 11759, | , -3.4, 2267.7, 93.194, |, 0.0
9908.4, 139.3, | , 27.6, 0.0, 586.7, | ,  4000,  3877, 12000, 11734, | , -3.4, 2265.2, 92.945, |, 0.0
9909.4, 140.7, | , 27.6, 0.0, 581.1, | ,  4000,  3875, 12000, 11757, | , -3.4, 2209.5, 90.785, |, 0.0
9910.4, 139.8, | , 27.6, 0.0, 579.1, | ,  4000,  3878, 12000, 11766, | , -3.4, 2264.3, 93.110, |, 0.0
9911.4, 139.0, | , 27.6, 0.0, 585.7, | ,  4000,  3881, 12000, 11694, | , -3.4, 2264.7, 92.717, |, 0.0
9912.4, 139.4, | , 27.6, 0.0, 586.7, | ,  4000,  3881, 12000, 11777, | , -3.4, 2218.5, 91.312, |, 0.0
9913.4, 139.2, | , 27.6, 0.0, 586.7, | ,  4000,  3875, 12000, 11660, | , -3.4, 2212.0, 90.330, |, 0.0
9914.5, 138.9, | , 27.6, 0.0, 586.3, | ,  4000,  3876, 12000, 11741, | , -3.4, 2276.7, 93.458, |, 0.0
9915.5, 140.7, | , 27.6, 0.0, 576.3, | ,  4000,  3872, 12000, 11729, | , -3.4, 2234.8, 91.644, |, 0.0
9916.5, 140.4, | , 27.6, 0.0, 576.9, | ,  4000,  3872, 12000, 11683, | , -3.4, 2236.0, 91.429, |, 0.0
9917.5, 138.9, | , 27.6, 0.0, 586.1, | ,  4000,  3883, 12000, 11759, | , -3.4, 2271.6, 93.393, |, 0.0
9918.5, 139.0, | , 27.6, 0.0, 586.2, | ,  4000,  3880, 12000, 11697, | , -3.4, 2211.6, 90.555, |, 0.0
9919.5, 139.2, | , 27.6, 0.0, 586.2, | ,  4000,  3876, 12000, 11674, | , -3.4, 2199.6, 89.907, |, 0.0
9920.5, 139.6, | , 27.6, 0.0, 579.7, | ,  4000,  3872, 12000, 11715, | , -3.4, 2258.7, 92.540, |, 0.0
9921.5, 140.0, | , 27.6, 0.0, 577.7, | ,  4000,  3874, 12000, 11671, | , -3.4, 2222.8, 90.821, |, 0.0
9922.5, 139.0, | , 27.6, 0.0, 584.8, | ,  4000,  3881, 12000, 11770, | , -3.4, 2219.8, 91.322, |, 0.0
9923.6, 139.4, | , 27.6, 0.0, 586.0, | ,  4000,  3882, 12000, 11700, | , -3.4, 2219.8, 90.917, |, 0.0
9924.6, 138.8, | , 27.6, 0.0, 585.5, | ,  4000,  3878, 12000, 11675, | , -3.4, 2202.2, 90.033, |, 0.0
9925.6, 139.0, | , 27.6, 0.0, 585.3, | ,  4000,  3876, 12000, 11758, | , -3.4, 2218.9, 91.183, |, 0.0
9926.6, 140.4, | , 27.6, 0.0, 578.1, | ,  4000,  3870, 12000, 11686, | , -3.4, 2181.2, 89.194, |, 0.0
9927.6, 139.7, | , 27.6, 0.0, 578.6, | ,  4000,  3877, 12000, 11707, | , -3.4, 2192.3, 89.807, |, 0.0
9928.6, 138.9, | , 27.6, 0.0, 585.2, | ,  4000,  3877, 12000, 11724, | , -3.4, 2175.2, 89.211, |, 0.0
9929.6, 139.1, | , 27.6, 0.0, 585.2, | ,  4000,  3876, 12000, 11658, | , -3.4, 2196.2, 89.680, |, 0.0
9930.6, 139.3, | , 27.6, 0.0, 585.7, | ,  4000,  3879, 12000, 11711, | , -3.4, 2168.8, 88.879, |, 0.0
9931.6, 140.1, | , 27.6, 0.0, 578.6, | ,  4000,  3872, 12000, 11686, | , -3.4, 2198.3, 89.908, |, 0.0
9932.6, 139.9, | , 27.6, 0.0, 578.5, | ,  4000,  3877, 12000, 11764, | , -3.4, 2200.9, 90.491, |, 0.0
9933.7, 139.3, | , 27.6, 0.0, 585.9, | ,  4000,  3881, 12000, 11687, | , -3.4, 2168.8, 88.756, |, 0.0
9934.7, 138.9, | , 27.6, 0.0, 585.5, | ,  4000,  3879, 12000, 11742, | , -3.4, 2189.8, 89.918, |, 0.0
9935.7, 138.9, | , 27.6, 0.0, 585.4, | ,  4000,  3875, 12000, 11691, | , -3.4, 2156.8, 88.256, |, 0.0
9936.7, 139.0, | , 27.6, 0.0, 584.8, | ,  4000,  3870, 12000, 11638, | , -3.4, 2150.8, 87.679, |, 0.0
9937.7, 140.3, | , 27.6, 0.0, 574.8, | ,  4000,  3875, 12000, 11732, | , -3.4, 2158.1, 88.542, |, 0.0
9938.7, 139.9, | , 27.6, 0.0, 578.1, | ,  4000,  3872, 12000, 11671, | , -3.4, 2140.1, 87.443, |, 0.0
9939.7, 139.2, | , 27.6, 0.0, 585.5, | ,  4000,  3878, 12000, 11634, | , -3.4, 2135.8, 87.096, |, 0.0
9940.7, 139.0, | , 27.6, 0.0, 585.5, | ,  4000,  3882, 12000, 11757, | , -3.4, 2162.3, 88.894, |, 0.0
9941.8, 139.0, | , 27.6, 0.0, 584.3, | ,  4000,  3873, 12000, 11701, | , -3.4, 2084.4, 85.345, |, 0.0
9942.8, 139.7, | , 27.6, 0.0, 579.6, | ,  4000,  3877, 12000, 11704, | , -3.4, 2119.1, 86.799, |, 0.0
9943.8, 140.3, | , 27.6, 0.0, 577.7, | ,  4000,  3874, 12000, 11707, | , -3.4, 2126.4, 87.097, |, 0.0
9944.8, 138.8, | , 27.6, 0.0, 584.8, | ,  4000,  3878, 12000, 11671, | , -3.4, 2122.5, 86.758, |, 0.0
9945.8, 138.8, | , 27.6, 0.0, 585.2, | ,  4000,  3874, 12000, 11705, | , -3.4, 2100.2, 86.014, |, 0.0
9946.8, 139.4, | , 27.6, 0.0, 584.7, | ,  4000,  3876, 12000, 11730, | , -3.4, 2095.5, 85.971, |, 0.0
9947.8, 139.3, | , 27.6, 0.0, 585.1, | ,  4000,  3880, 12000, 11836, | , -3.4, 2112.2, 87.270, |, 0.0
9948.8, 140.2, | , 27.6, 0.0, 575.5, | ,  4000,  3875, 12000, 11722, | , -3.4, 2080.1, 85.290, |, 0.0
9949.8, 140.3, | , 27.6, 0.0, 578.2, | ,  4000,  3873, 12000, 11671, | , -3.4, 2059.5, 84.168, |, 0.0
9950.9, 139.3, | , 27.6, 0.0, 585.3, | ,  4000,  3879, 12000, 11727, | , -3.4, 2071.1, 84.971, |, 0.0
9951.9, 139.1, | , 27.6, 0.0, 583.7, | ,  4000,  3884, 12000, 11759, | , -3.4, 2050.5, 84.333, |, 0.0
9952.9, 138.9, | , 27.6, 0.0, 585.2, | ,  4000,  3876, 12000, 11691, | , -3.4, 2042.8, 83.607, |, 0.0
9953.9, 140.0, | , 27.6, 0.0, 579.5, | ,  4000,  3878, 12000, 11724, | , -3.4, 2023.5, 83.006, |, 0.0
9954.9, 140.4, | , 27.6, 0.0, 578.0, | ,  4000,  3871, 12000, 11689, | , -3.4, 2061.2, 84.320, |, 0.0
9955.9, 138.8, | , 27.6, 0.0, 584.9, | ,  4000,  3874, 12000, 11710, | , -3.4, 2059.1, 84.365, |, 0.0
9956.9, 139.5, | , 27.6, 0.0, 584.7, | ,  4000,  3879, 12000, 11716, | , -3.4, 2044.1, 83.808, |, 0.0
9957.9, 138.9, | , 27.6, 0.0, 585.3, | ,  4000,  3874, 12000, 11760, | , -3.4, 2046.7, 84.124, |, 0.0
9958.9, 138.7, | , 27.6, 0.0, 585.2, | ,  4000,  3874, 12000, 11653, | , -3.4, 2024.8, 82.661, |, 0.0
9960.0, 140.4, | , 27.6, 0.0, 575.4, | ,  4000,  3875, 12000, 11737, | , -3.4, 1982.8, 81.388, |, 0.0
9961.0, 140.0, | , 27.6, 0.0, 579.8, | ,  4000,  3876, 12000, 11746, | , -3.4, 2004.7, 82.341, |, 0.0
9962.0, 139.0, | , 27.7, 0.0, 584.0, | ,  4000,  3883, 12000, 11740, | , -3.4, 2019.2, 82.943, |, 0.0
9963.0, 138.9, | , 27.6, 0.0, 585.3, | ,  4000,  3880, 12000, 11731, | , -3.4, 2000.8, 82.122, |, 0.0
