Repository: jdhuang-csm/Ru-BCA

## Methods
* (BaO)<sub>x</sub>-(CaO)<sub>y</sub>-(Al<sub>2</sub>O<sub>3</sub>)<sub>1-x-y</sub> (BCA) catalyst supports were synthesized via sol-gel and solid-state methods. 
* Ru/BCA catalysts were prepared via incipient wetness impregnation to achieve 1 wt. % Ru loading.
* Ammonia synthesis rates were measured for Ru/BCA catalysts in a packed-bed reactor at 480-600<sup>o</sup>C, 10 bar, and space velocities up to 1.3 x 10<sup>6</sup> ml g<sub>cat</sub><sup>-1</sup> h<sup>-1</sup>.
* A machine learning (ML) model was employed to improve understanding of the behavior of Ru/BCA catalysts.
* A microkinetic model was developed to describe the best-performing catalyst.

File: data/init_files_Cadigan/BCA723.txt (part 25 of 46)
********** Start test **********
Elapsed time, Pressure, | , LJtemp(C), Inner-Temp, Outer-Temp, | , N2-set, N2-flow, H2-set, H2-flow, | , pH, NH3_ppm, NH3_Prod_rate, |, In222Temp
9552.3, 139.3, | , 26.0, 0.0, 581.7, | ,  4000,  3868, 12000, 11739, | , -3.4, 2565.9, 98.461, |, 0.0
9553.3, 139.8, | , 26.0, 0.0, 582.1, | ,  4000,  3883, 12000, 11670, | , -3.4, 2566.8, 98.154, |, 0.0
9554.3, 140.2, | , 26.0, 0.0, 576.3, | ,  4000,  3871, 12000, 11713, | , -3.4, 2524.0, 96.708, |, 0.0
9555.3, 140.5, | , 26.0, 0.0, 574.1, | ,  4000,  3871, 12000, 11755, | , -3.4, 2499.5, 96.036, |, 0.0
9556.3, 139.5, | , 26.0, 0.0, 581.4, | ,  4000,  3884, 12000, 11881, | , -3.4, 2556.5, 99.091, |, 0.0
9557.4, 139.9, | , 26.0, 0.0, 581.7, | ,  4000,  3877, 12000, 11682, | , -3.4, 2480.3, 94.886, |, 0.0
9558.4, 139.5, | , 26.0, 0.0, 581.8, | ,  4000,  3880, 12000, 11738, | , -3.4, 2516.7, 96.642, |, 0.0
9559.4, 139.4, | , 26.0, 0.0, 581.8, | ,  4000,  3875, 12000, 11598, | , -3.4, 2547.9, 96.935, |, 0.0
9560.4, 141.1, | , 26.0, 0.0, 574.6, | ,  4000,  3877, 12000, 11665, | , -3.4, 2554.4, 97.610, |, 0.0
9561.4, 139.5, | , 26.0, 0.0, 581.2, | ,  4000,  3881, 12000, 11799, | , -3.4, 2445.5, 94.296, |, 0.0
9562.4, 139.4, | , 26.0, 0.0, 581.5, | ,  4000,  3879, 12000, 11599, | , -3.4, 2518.8, 95.858, |, 0.0
9563.4, 139.5, | , 26.0, 0.0, 581.3, | ,  4000,  3877, 12000, 11791, | , -3.4, 2520.1, 97.080, |, 0.0
9564.4, 139.7, | , 26.0, 0.0, 582.4, | ,  4000,  3872, 12000, 11551, | , -3.4, 2528.2, 95.876, |, 0.0
9565.4, 140.3, | , 26.0, 0.0, 576.2, | ,  4000,  3877, 12000, 11737, | , -3.4, 2567.2, 98.558, |, 0.0
9566.5, 141.0, | , 26.0, 0.0, 574.1, | ,  4000,  3877, 12000, 11638, | , -3.4, 2483.2, 94.729, |, 0.0
9567.5, 139.5, | , 26.0, 0.0, 582.1, | ,  4000,  3875, 12000, 11679, | , -3.4, 2479.8, 94.842, |, 0.0
9568.5, 139.4, | , 26.0, 0.0, 581.9, | ,  4000,  3877, 12000, 11720, | , -3.4, 2487.1, 95.378, |, 0.0
9569.5, 139.4, | , 26.0, 0.0, 581.6, | ,  4000,  3874, 12000, 11715, | , -3.4, 2526.5, 96.842, |, 0.0
9570.5, 139.8, | , 26.0, 0.0, 582.1, | ,  4000,  3880, 12000, 11611, | , -3.4, 2515.8, 95.825, |, 0.0
9571.5, 140.4, | , 26.0, 0.0, 574.8, | ,  4000,  3874, 12000, 11761, | , -3.4, 2540.2, 97.653, |, 0.0
9572.5, 139.4, | , 26.0, 0.0, 581.6, | ,  4000,  3881, 12000, 11806, | , -3.4, 2495.7, 96.263, |, 0.0
9573.5, 139.8, | , 26.0, 0.0, 582.1, | ,  4000,  3875, 12000, 11740, | , -3.4, 2505.5, 96.197, |, 0.0
9574.6, 139.5, | , 26.0, 0.0, 582.2, | ,  4000,  3880, 12000, 11660, | , -3.4, 2520.1, 96.289, |, 0.0
9575.6, 139.3, | , 26.0, 0.0, 581.7, | ,  4000,  3871, 12000, 11641, | , -3.4, 2447.3, 93.346, |, 0.0
9576.6, 140.3, | , 26.0, 0.0, 575.8, | ,  4000,  3873, 12000, 11648, | , -3.4, 2571.1, 98.112, |, 0.0
9577.6, 140.9, | , 26.0, 0.0, 575.4, | ,  4000,  3873, 12000, 11732, | , -3.4, 2524.0, 96.842, |, 0.0
9578.6, 139.3, | , 26.0, 0.0, 582.0, | ,  4000,  3871, 12000, 11600, | , -3.4, 2502.1, 95.178, |, 0.0
9579.6, 139.4, | , 26.0, 0.0, 582.0, | ,  4000,  3876, 12000, 11680, | , -3.4, 2541.9, 97.223, |, 0.0
9580.6, 139.9, | , 26.0, 0.0, 582.3, | ,  4000,  3879, 12000, 11790, | , -3.4, 2520.1, 97.089, |, 0.0
9581.6, 139.6, | , 26.0, 0.0, 580.8, | ,  4000,  3873, 12000, 11626, | , -3.4, 2461.0, 93.793, |, 0.0
9582.6, 140.4, | , 26.0, 0.0, 575.4, | ,  4000,  3874, 12000, 11792, | , -3.4, 2539.8, 97.833, |, 0.0
9583.6, 139.8, | , 26.0, 0.0, 581.8, | ,  4000,  3881, 12000, 11797, | , -3.4, 2492.2, 96.074, |, 0.0
9584.7, 139.8, | , 26.0, 0.0, 582.2, | ,  4000,  3877, 12000, 11668, | , -3.4, 2527.4, 96.599, |, 0.0
9585.7, 139.4, | , 26.0, 0.0, 581.9, | ,  4000,  3882, 12000, 11649, | , -3.4, 2527.8, 96.526, |, 0.0
9586.7, 139.6, | , 26.0, 0.0, 581.0, | ,  4000,  3880, 12000, 11743, | , -3.4, 2509.0, 96.376, |, 0.0
9587.7, 140.5, | , 26.0, 0.0, 576.5, | ,  4000,  3874, 12000, 11570, | , -3.4, 2479.4, 94.156, |, 0.0
9588.7, 140.8, | , 26.0, 0.0, 575.3, | ,  4000,  3872, 12000, 11672, | , -3.4, 2534.2, 96.860, |, 0.0
9589.7, 139.3, | , 26.0, 0.0, 581.7, | ,  4000,  3877, 12000, 11641, | , -3.4, 2546.7, 97.167, |, 0.0
9590.7, 139.9, | , 26.0, 0.0, 580.6, | ,  4000,  3878, 12000, 11713, | , -3.4, 2532.5, 97.083, |, 0.0
9591.7, 140.1, | , 26.0, 0.0, 581.0, | ,  4000,  3875, 12000, 11690, | , -3.4, 2557.8, 97.888, |, 0.0
9592.7, 139.4, | , 26.0, 0.0, 581.2, | ,  4000,  3875, 12000, 11729, | , -3.4, 2551.4, 97.883, |, 0.0
9593.7, 140.1, | , 26.0, 0.0, 576.2, | ,  4000,  3867, 12000, 11625, | , -3.4, 2523.5, 96.126, |, 0.0
9594.8, 139.8, | , 26.0, 0.0, 581.6, | ,  4000,  3880, 12000, 11709, | , -3.4, 2527.8, 96.892, |, 0.0
9595.8, 139.3, | , 26.0, 0.0, 581.3, | ,  4000,  3873, 12000, 11619, | , -3.4, 2526.5, 96.236, |, 0.0
9596.8, 139.7, | , 26.0, 0.0, 580.3, | ,  4000,  3881, 12000, 11810, | , -3.4, 2527.0, 97.493, |, 0.0
9597.8, 139.4, | , 26.0, 0.0, 581.5, | ,  4000,  3878, 12000, 11711, | , -3.4, 2524.4, 96.761, |, 0.0
9598.8, 140.0, | , 26.0, 0.0, 575.5, | ,  4000,  3870, 12000, 11601, | , -3.4, 2523.1, 95.980, |, 0.0
9599.8, 140.6, | , 26.0, 0.0, 574.1, | ,  4000,  3880, 12000, 11756, | , -3.4, 2525.7, 97.098, |, 0.0
9600.8, 139.8, | , 26.0, 0.0, 581.3, | ,  4000,  3877, 12000, 11739, | , -3.4, 2525.7, 96.970, |, 0.0
9601.8, 140.1, | , 26.0, 0.0, 580.4, | ,  4000,  3882, 12000, 11805, | , -3.4, 2539.8, 97.959, |, 0.0
9602.9, 139.6, | , 26.0, 0.0, 581.0, | ,  4000,  3880, 12000, 11743, | , -3.4, 2530.4, 97.197, |, 0.0
9603.9, 139.5, | , 26.0, 0.0, 581.1, | ,  4000,  3873, 12000, 11630, | , -3.4, 2525.2, 96.254, |, 0.0
9604.9, 140.7, | , 26.0, 0.0, 574.5, | ,  4000,  3868, 12000, 11662, | , -3.4, 2523.1, 96.344, |, 0.0
9605.9, 139.8, | , 26.0, 0.0, 580.9, | ,  4000,  3880, 12000, 11775, | , -3.4, 2523.5, 97.133, |, 0.0
9606.9, 139.5, | , 26.0, 0.0, 580.1, | ,  4000,  3878, 12000, 11690, | , -3.4, 2523.5, 96.596, |, 0.0
9607.9, 140.0, | , 26.0, 0.0, 581.3, | ,  4000,  3881, 12000, 11735, | , -3.4, 2525.2, 96.960, |, 0.0
9608.9, 140.0, | , 26.0, 0.0, 581.3, | ,  4000,  3883, 12000, 11803, | , -3.4, 2526.1, 97.428, |, 0.0
9609.9, 140.4, | , 26.0, 0.0, 574.2, | ,  4000,  3872, 12000, 11633, | , -3.4, 266.9, 10.198, |, 0.0
9610.9, 140.2, | , 26.0, 0.0, 574.3, | ,  4000,  3869, 12000, 11806, | , -3.4, 341.0, 13.172, |, 0.0
9611.9, 140.1, | , 26.0, 0.0, 580.2, | ,  4000,  3877, 12000, 11630, | , -3.4, 402.7, 15.388, |, 0.0
9613.0, 139.3, | , 26.0, 0.0, 580.9, | ,  4000,  3871, 12000, 11766, | , -3.4, 470.0, 18.108, |, 0.0
9614.0, 139.5, | , 26.0, 0.0, 581.3, | ,  4000,  3880, 12000, 11694, | , -3.4, 490.5, 18.822, |, 0.0
9615.0, 139.3, | , 26.0, 0.0, 581.1, | ,  4000,  3878, 12000, 11656, | , -3.4, 511.1, 19.561, |, 0.0
9616.0, 141.3, | , 26.0, 0.0, 573.7, | ,  4000,  3876, 12000, 11801, | , -3.4, 540.2, 20.865, |, 0.0
9617.0, 139.5, | , 26.0, 0.0, 580.0, | ,  4000,  3876, 12000, 11589, | , -3.4, 592.1, 22.556, |, 0.0
9618.0, 139.4, | , 26.0, 0.0, 580.9, | ,  4000,  3876, 12000, 11699, | , -3.4, 664.5, 25.494, |, 0.0
9619.0, 139.5, | , 26.0, 0.0, 580.9, | ,  4000,  3878, 12000, 11705, | , -3.4, 670.9, 25.755, |, 0.0
9620.0, 139.3, | , 26.0, 0.0, 580.7, | ,  4000,  3871, 12000, 11721, | , -3.4, 723.2, 27.776, |, 0.0
9621.0, 140.6, | , 26.0, 0.0, 570.7, | ,  4000,  3870, 12000, 11590, | , -3.4, 746.8, 28.437, |, 0.0
9622.1, 140.9, | , 26.0, 0.0, 573.6, | ,  4000,  3870, 12000, 11705, | , -3.4, 796.5, 30.552, |, 0.0
9623.1, 139.8, | , 26.0, 0.0, 580.9, | ,  4000,  3875, 12000, 11586, | , -3.4, 812.3, 30.933, |, 0.0
9624.1, 139.4, | , 26.0, 0.0, 580.9, | ,  4000,  3875, 12000, 11724, | , -3.4, 840.6, 32.293, |, 0.0
9625.1, 139.9, | , 26.0, 0.0, 581.2, | ,  4000,  3876, 12000, 11758, | , -3.4, 887.3, 34.162, |, 0.0
9626.1, 139.8, | , 26.0, 0.0, 581.2, | ,  4000,  3878, 12000, 11690, | , -3.4, 924.6, 35.446, |, 0.0
9627.1, 140.5, | , 26.0, 0.0, 573.7, | ,  4000,  3877, 12000, 11695, | , -3.4, 985.0, 37.770, |, 0.0
9628.1, 139.3, | , 26.0, 0.0, 580.6, | ,  4000,  3881, 12000, 11703, | , -3.4, 1060.0, 40.674, |, 0.0
9629.1, 139.3, | , 26.0, 0.0, 580.8, | ,  4000,  3866, 12000, 11620, | , -3.4, 1101.1, 41.987, |, 0.0
9630.1, 139.5, | , 26.0, 0.0, 580.4, | ,  4000,  3875, 12000, 11698, | , -3.4, 1112.7, 42.666, |, 0.0
9631.2, 139.5, | , 26.0, 0.0, 580.7, | ,  4000,  3880, 12000, 11830, | , -3.4, 1166.6, 45.125, |, 0.0
9632.2, 140.6, | , 26.0, 0.0, 571.3, | ,  4000,  3868, 12000, 11521, | , -3.4, 1162.8, 44.056, |, 0.0
9633.2, 140.6, | , 26.0, 0.0, 575.3, | ,  4000,  3876, 12000, 11743, | , -3.4, 1204.3, 46.311, |, 0.0
9634.2, 139.4, | , 26.0, 0.0, 580.7, | ,  4000,  3879, 12000, 11643, | , -3.4, 1285.3, 49.116, |, 0.0
9635.2, 139.5, | , 26.0, 0.0, 580.8, | ,  4000,  3876, 12000, 11785, | , -3.4, 1331.6, 51.335, |, 0.0
9636.2, 139.7, | , 26.0, 0.0, 581.2, | ,  4000,  3877, 12000, 11616, | , -3.4, 1388.1, 52.939, |, 0.0
9637.2, 140.5, | , 26.0, 0.0, 574.0, | ,  4000,  3876, 12000, 11781, | , -3.4, 1396.7, 53.829, |, 0.0
9638.2, 140.3, | , 26.0, 0.0, 574.5, | ,  4000,  3871, 12000, 11635, | , -3.4, 1394.6, 53.231, |, 0.0
9639.2, 139.3, | , 26.0, 0.0, 581.3, | ,  4000,  3876, 12000, 11712, | , -3.4, 1467.8, 56.316, |, 0.0
9640.3, 139.9, | , 26.0, 0.0, 581.4, | ,  4000,  3872, 12000, 11720, | , -3.4, 1488.4, 57.123, |, 0.0
9641.3, 139.4, | , 26.0, 0.0, 580.9, | ,  4000,  3881, 12000, 11628, | , -3.4, 1520.5, 58.042, |, 0.0
9642.3, 140.1, | , 26.0, 0.0, 580.4, | ,  4000,  3881, 12000, 11819, | , -3.4, 1580.5, 61.069, |, 0.0
9643.3, 140.9, | , 26.0, 0.0, 574.4, | ,  4000,  3870, 12000, 11646, | , -3.4, 1588.7, 60.665, |, 0.0
9644.3, 140.1, | , 26.0, 0.0, 574.4, | ,  4000,  3871, 12000, 11747, | , -3.4, 1643.1, 63.150, |, 0.0
9645.3, 139.4, | , 26.0, 0.0, 580.7, | ,  4000,  3882, 12000, 11709, | , -3.4, 1729.6, 66.353, |, 0.0
9646.3, 139.7, | , 26.0, 0.0, 581.1, | ,  4000,  3877, 12000, 11689, | , -3.4, 1737.3, 66.545, |, 0.0
9647.3, 139.6, | , 26.0, 0.0, 579.8, | ,  4000,  3874, 12000, 11859, | , -3.4, 1798.6, 69.627, |, 0.0
9648.3, 140.3, | , 26.0, 0.0, 574.9, | ,  4000,  3876, 12000, 11767, | , -3.4, 1816.2, 69.905, |, 0.0
9649.4, 140.5, | , 26.0, 0.0, 575.9, | ,  4000,  3874, 12000, 11593, | , -3.4, 1795.2, 68.320, |, 0.0
9650.4, 139.5, | , 26.0, 0.0, 580.7, | ,  4000,  3879, 12000, 11755, | , -3.4, 1859.0, 71.511, |, 0.0
9651.4, 139.3, | , 26.0, 0.0, 580.6, | ,  4000,  3878, 12000, 11666, | , -3.4, 1881.3, 71.949, |, 0.0
9652.4, 139.5, | , 26.0, 0.0, 579.6, | ,  4000,  3877, 12000, 11661, | , -3.4, 1967.0, 75.192, |, 0.0
9653.4, 139.4, | , 26.0, 0.0, 581.0, | ,  4000,  3870, 12000, 11734, | , -3.4, 1983.7, 76.149, |, 0.0
9654.4, 140.5, | , 26.0, 0.0, 574.0, | ,  4000,  3874, 12000, 11776, | , -3.4, 1987.1, 76.505, |, 0.0
9655.4, 139.5, | , 26.0, 0.0, 579.6, | ,  4000,  3876, 12000, 11643, | , -3.4, 2002.5, 76.452, |, 0.0
9656.4, 139.9, | , 26.0, 0.0, 581.0, | ,  4000,  3884, 12000, 11767, | , -3.4, 2067.7, 79.603, |, 0.0
9657.5, 139.6, | , 26.0, 0.0, 580.1, | ,  4000,  3878, 12000, 11704, | , -3.4, 2061.7, 79.025, |, 0.0
9658.5, 139.5, | , 26.0, 0.0, 580.9, | ,  4000,  3882, 12000, 11818, | , -3.4, 2089.9, 80.711, |, 0.0
9659.5, 140.6, | , 26.0, 0.0, 575.5, | ,  4000,  3867, 12000, 11599, | , -3.4, 2087.4, 79.411, |, 0.0
9660.5, 140.6, | , 26.0, 0.0, 575.9, | ,  4000,  3876, 12000, 11787, | , -3.4, 2155.1, 83.025, |, 0.0
9661.5, 139.4, | , 26.0, 0.0, 580.7, | ,  4000,  3880, 12000, 11630, | , -3.4, 2179.9, 83.157, |, 0.0
9662.5, 139.6, | , 26.0, 0.0, 579.8, | ,  4000,  3876, 12000, 11772, | , -3.4, 2188.9, 84.242, |, 0.0
9663.5, 139.8, | , 26.0, 0.0, 581.1, | ,  4000,  3885, 12000, 11672, | , -3.4, 2257.5, 86.375, |, 0.0
9664.5, 139.4, | , 26.0, 0.0, 581.1, | ,  4000,  3878, 12000, 11679, | , -3.4, 2263.0, 86.589, |, 0.0
9665.5, 140.3, | , 26.0, 0.0, 573.0, | ,  4000,  3877, 12000, 11640, | , -3.4, 2261.7, 86.313, |, 0.0
9666.5, 139.9, | , 26.0, 0.0, 580.3, | ,  4000,  3880, 12000, 11822, | , -3.4, 2293.4, 88.568, |, 0.0
9667.6, 139.5, | , 26.0, 0.0, 579.2, | ,  4000,  3869, 12000, 11803, | , -3.4, 2285.7, 88.096, |, 0.0
9668.6, 139.7, | , 26.0, 0.0, 580.7, | ,  4000,  3886, 12000, 11790, | , -3.4, 2348.3, 90.529, |, 0.0
9669.6, 139.3, | , 26.0, 0.0, 580.2, | ,  4000,  3869, 12000, 11613, | , -3.4, 2205.6, 83.986, |, 0.0
9670.6, 140.5, | , 26.0, 0.0, 574.8, | ,  4000,  3870, 12000, 11671, | , -3.4, 2385.6, 91.167, |, 0.0
9671.6, 140.2, | , 26.0, 0.0, 575.3, | ,  4000,  3871, 12000, 11624, | , -3.4, 2421.1, 92.249, |, 0.0
9672.6, 139.7, | , 26.0, 0.0, 580.0, | ,  4000,  3881, 12000, 11724, | , -3.4, 2377.4, 91.230, |, 0.0
9673.6, 139.8, | , 26.0, 0.0, 581.0, | ,  4000,  3881, 12000, 11848, | , -3.4, 2342.7, 90.619, |, 0.0
9674.6, 139.9, | , 26.0, 0.0, 581.0, | ,  4000,  3879, 12000, 11820, | , -3.4, 2417.3, 93.317, |, 0.0
9675.6, 139.5, | , 26.0, 0.0, 580.4, | ,  4000,  3879, 12000, 11679, | , -3.4, 2429.7, 92.956, |, 0.0
9676.6, 140.8, | , 26.0, 0.0, 574.2, | ,  4000,  3870, 12000, 11667, | , -3.4, 2431.0, 92.876, |, 0.0
9677.7, 140.0, | , 26.0, 0.0, 579.8, | ,  4000,  3879, 12000, 11644, | , -3.4, 2486.7, 94.913, |, 0.0
9678.7, 139.6, | , 26.0, 0.0, 580.4, | ,  4000,  3877, 12000, 11820, | , -3.4, 2457.1, 94.838, |, 0.0
9679.7, 139.3, | , 26.1, 0.0, 580.4, | ,  4000,  3871, 12000, 11741, | , -3.4, 2385.1, 91.566, |, 0.0
9680.7, 139.9, | , 26.1, 0.0, 581.1, | ,  4000,  3882, 12000, 11626, | , -3.4, 2524.0, 96.237, |, 0.0
9681.7, 140.7, | , 26.0, 0.0, 575.1, | ,  4000,  3872, 12000, 11658, | , -3.4, 2432.7, 92.899, |, 0.0
9682.7, 140.1, | , 26.1, 0.0, 574.5, | ,  4000,  3877, 12000, 11768, | , -3.4, 2493.1, 95.902, |, 0.0
9683.7, 139.4, | , 26.1, 0.0, 580.6, | ,  4000,  3880, 12000, 11660, | , -3.4, 2527.4, 96.569, |, 0.0
9684.7, 139.9, | , 26.1, 0.0, 580.8, | ,  4000,  3875, 12000, 11814, | , -3.4, 2512.0, 96.901, |, 0.0
9685.7, 139.8, | , 26.1, 0.0, 580.7, | ,  4000,  3880, 12000, 11713, | , -3.4, 2491.0, 95.503, |, 0.0
9686.7, 140.1, | , 26.1, 0.0, 575.0, | ,  4000,  3872, 12000, 11659, | , -3.4, 2521.4, 96.286, |, 0.0
9687.8, 140.4, | , 26.1, 0.0, 573.5, | ,  4000,  3877, 12000, 11802, | , -3.4, 2506.0, 96.605, |, 0.0
9688.8, 139.9, | , 26.1, 0.0, 580.9, | ,  4000,  3882, 12000, 11805, | , -3.4, 2505.5, 96.639, |, 0.0
9689.8, 139.4, | , 26.1, 0.0, 580.5, | ,  4000,  3877, 12000, 11657, | , -3.4, 2501.7, 95.553, |, 0.0
9690.8, 139.3, | , 26.1, 0.0, 580.6, | ,  4000,  3874, 12000, 11628, | , -3.4, 2515.0, 95.861, |, 0.0
9691.8, 139.9, | , 26.1, 0.0, 581.1, | ,  4000,  3878, 12000, 11825, | , -3.4, 2508.5, 96.861, |, 0.0
9692.8, 140.0, | , 26.1, 0.0, 575.0, | ,  4000,  3867, 12000, 11561, | , -3.4, 2485.4, 94.286, |, 0.0
9693.8, 140.3, | , 26.1, 0.0, 575.1, | ,  4000,  3872, 12000, 11761, | , -3.4, 2546.7, 97.890, |, 0.0
9694.8, 139.4, | , 26.1, 0.0, 580.9, | ,  4000,  3874, 12000, 11683, | , -3.4, 2508.5, 95.953, |, 0.0
9695.8, 139.7, | , 26.1, 0.0, 580.9, | ,  4000,  3871, 12000, 11593, | , -3.4, 2528.7, 96.146, |, 0.0
9696.9, 139.6, | , 26.1, 0.0, 580.8, | ,  4000,  3881, 12000, 11765, | , -3.4, 2542.4, 97.808, |, 0.0
9697.9, 139.3, | , 26.1, 0.0, 580.7, | ,  4000,  3873, 12000, 11636, | , -3.4, 2455.8, 93.653, |, 0.0
9698.9, 140.5, | , 26.1, 0.0, 573.0, | ,  4000,  3874, 12000, 11702, | , -3.4, 2568.5, 98.368, |, 0.0
9699.9, 139.5, | , 26.1, 0.0, 580.6, | ,  4000,  3883, 12000, 11797, | , -3.4, 2574.9, 99.271, |, 0.0
9700.9, 139.4, | , 26.1, 0.0, 580.2, | ,  4000,  3877, 12000, 11635, | , -3.4, 2512.0, 95.812, |, 0.0
9701.9, 139.3, | , 26.1, 0.0, 580.5, | ,  4000,  3873, 12000, 11712, | , -3.4, 2488.0, 95.343, |, 0.0
9702.9, 139.8, | , 26.1, 0.0, 580.9, | ,  4000,  3880, 12000, 11826, | , -3.4, 2541.9, 98.165, |, 0.0
9703.9, 140.2, | , 26.1, 0.0, 575.1, | ,  4000,  3878, 12000, 11642, | , -3.4, 2541.1, 96.971, |, 0.0
9704.9, 140.7, | , 26.1, 0.0, 574.9, | ,  4000,  3873, 12000, 11674, | , -3.4, 2515.0, 96.140, |, 0.0
9706.0, 139.8, | , 26.1, 0.0, 580.9, | ,  4000,  3881, 12000, 11646, | , -3.4, 2494.4, 95.231, |, 0.0
9707.0, 139.4, | , 26.1, 0.0, 580.6, | ,  4000,  3874, 12000, 11729, | , -3.4, 2543.2, 97.566, |, 0.0
9708.0, 139.3, | , 26.1, 0.0, 580.4, | ,  4000,  3874, 12000, 11694, | , -3.4, 2493.5, 95.455, |, 0.0
9709.0, 139.8, | , 26.1, 0.0, 580.8, | ,  4000,  3879, 12000, 11640, | , -3.4, 2549.7, 97.286, |, 0.0
9710.0, 140.4, | , 26.1, 0.0, 573.2, | ,  4000,  3875, 12000, 11791, | , -3.4, 2511.5, 96.739, |, 0.0
9711.0, 139.4, | , 26.1, 0.0, 580.4, | ,  4000,  3875, 12000, 11653, | , -3.4, 2497.4, 95.351, |, 0.0
9712.0, 139.7, | , 26.1, 0.0, 580.6, | ,  4000,  3876, 12000, 11594, | , -3.4, 2526.1, 96.085, |, 0.0
9713.0, 139.9, | , 26.1, 0.0, 580.8, | ,  4000,  3885, 12000, 11844, | , -3.4, 2536.8, 98.112, |, 0.0
9714.0, 139.5, | , 26.1, 0.0, 580.1, | ,  4000,  3880, 12000, 11803, | , -3.4, 2503.4, 96.539, |, 0.0
9715.1, 140.1, | , 26.1, 0.0, 574.5, | ,  4000,  3872, 12000, 11616, | , -3.4, 2523.1, 96.083, |, 0.0
9716.1, 140.6, | , 26.1, 0.0, 574.5, | ,  4000,  3872, 12000, 11598, | , -3.4, 2503.8, 95.241, |, 0.0
9717.1, 139.3, | , 26.1, 0.0, 580.4, | ,  4000,  3876, 12000, 11631, | , -3.4, 2509.4, 95.678, |, 0.0
9718.1, 139.4, | , 26.1, 0.0, 580.4, | ,  4000,  3874, 12000, 11700, | , -3.4, 2524.4, 96.663, |, 0.0
9719.1, 139.9, | , 26.1, 0.0, 580.3, | ,  4000,  3880, 12000, 11769, | , -3.4, 2533.8, 97.497, |, 0.0
9720.1, 139.9, | , 26.1, 0.0, 580.4, | ,  4000,  3875, 12000, 11770, | , -3.4, 2517.5, 96.844, |, 0.0
9721.1, 140.5, | , 26.1, 0.0, 572.7, | ,  4000,  3871, 12000, 11684, | , -3.4, 2480.3, 94.868, |, 0.0
9722.1, 139.3, | , 26.1, 0.0, 580.4, | ,  4000,  3877, 12000, 11648, | , -3.4, 2488.0, 94.977, |, 0.0
9723.1, 139.7, | , 26.1, 0.0, 580.9, | ,  4000,  3876, 12000, 11589, | , -3.4, 2510.7, 95.466, |, 0.0
9724.1, 139.4, | , 26.1, 0.0, 580.1, | ,  4000,  3878, 12000, 11829, | , -3.4, 2535.9, 97.935, |, 0.0
9725.2, 139.4, | , 26.1, 0.0, 580.5, | ,  4000,  3875, 12000, 11747, | , -3.4, 2504.7, 96.212, |, 0.0
9726.2, 140.8, | , 26.1, 0.0, 574.5, | ,  4000,  3872, 12000, 11685, | , -3.4, 2464.4, 94.272, |, 0.0
9727.2, 140.7, | , 26.1, 0.0, 572.8, | ,  4000,  3868, 12000, 11563, | , -3.4, 2463.5, 93.479, |, 0.0
9728.2, 139.5, | , 26.1, 0.0, 579.9, | ,  4000,  3884, 12000, 11760, | , -3.4, 2505.5, 96.375, |, 0.0
9729.2, 139.8, | , 26.1, 0.0, 580.1, | ,  4000,  3878, 12000, 11798, | , -3.4, 2547.1, 98.169, |, 0.0
9730.2, 139.9, | , 26.1, 0.0, 580.0, | ,  4000,  3874, 12000, 11770, | , -3.4, 2505.1, 96.364, |, 0.0
9731.2, 139.6, | , 26.1, 0.0, 579.1, | ,  4000,  3872, 12000, 11572, | , -3.4, 2499.1, 94.904, |, 0.0
9732.2, 140.4, | , 26.1, 0.0, 573.5, | ,  4000,  3873, 12000, 11683, | , -3.4, 2482.8, 94.971, |, 0.0
9733.2, 139.9, | , 26.1, 0.0, 580.0, | ,  4000,  3880, 12000, 11855, | , -3.4, 2530.8, 97.918, |, 0.0
9734.3, 139.4, | , 26.1, 0.0, 579.8, | ,  4000,  3877, 12000, 11680, | , -3.4, 2476.0, 94.715, |, 0.0
9735.3, 139.4, | , 26.1, 0.0, 579.8, | ,  4000,  3872, 12000, 11608, | , -3.4, 2498.2, 95.088, |, 0.0
9736.3, 139.7, | , 26.1, 0.0, 579.3, | ,  4000,  3878, 12000, 11709, | , -3.4, 2474.3, 94.828, |, 0.0
9737.3, 140.2, | , 26.1, 0.0, 574.2, | ,  4000,  3871, 12000, 11671, | , -3.4, 2475.5, 94.606, |, 0.0
9738.3, 140.4, | , 26.1, 0.0, 572.9, | ,  4000,  3875, 12000, 11690, | , -3.4, 2472.5, 94.631, |, 0.0
9739.3, 139.5, | , 26.1, 0.0, 579.9, | ,  4000,  3881, 12000, 11767, | , -3.4, 2514.5, 96.747, |, 0.0
9740.3, 139.9, | , 26.1, 0.0, 580.6, | ,  4000,  3876, 12000, 11756, | , -3.4, 2489.2, 95.678, |, 0.0
9741.3, 139.9, | , 26.1, 0.0, 580.1, | ,  4000,  3881, 12000, 11715, | , -3.4, 2488.8, 95.441, |, 0.0
9742.3, 139.4, | , 26.1, 0.0, 580.4, | ,  4000,  3874, 12000, 11633, | , -3.4, 2472.5, 94.277, |, 0.0
9743.3, 140.8, | , 26.1, 0.0, 573.6, | ,  4000,  3870, 12000, 11670, | , -3.4, 2487.5, 95.051, |, 0.0
9744.4, 139.8, | , 26.1, 0.0, 580.6, | ,  4000,  3874, 12000, 11780, | , -3.4, 2489.7, 95.830, |, 0.0
9745.4, 139.5, | , 26.1, 0.0, 579.8, | ,  4000,  3884, 12000, 11728, | , -3.4, 2488.4, 95.528, |, 0.0
9746.4, 139.6, | , 26.1, 0.0, 578.5, | ,  4000,  3875, 12000, 11657, | , -3.4, 2430.6, 92.834, |, 0.0
9747.4, 139.8, | , 26.1, 0.0, 580.2, | ,  4000,  3878, 12000, 11829, | , -3.4, 2423.3, 93.594, |, 0.0
9748.4, 140.5, | , 26.1, 0.0, 574.6, | ,  4000,  3870, 12000, 11616, | , -3.4, 2510.7, 95.600, |, 0.0
9749.4, 140.1, | , 26.1, 0.0, 575.1, | ,  4000,  3874, 12000, 11725, | , -3.4, 2478.5, 95.068, |, 0.0
9750.4, 139.4, | , 26.1, 0.0, 580.7, | ,  4000,  3880, 12000, 11775, | , -3.4, 2455.4, 94.519, |, 0.0
9751.4, 139.9, | , 26.1, 0.0, 579.8, | ,  4000,  3873, 12000, 11739, | , -3.4, 2456.7, 94.305, |, 0.0
9752.4, 139.4, | , 26.1, 0.0, 580.1, | ,  4000,  3876, 12000, 11775, | , -3.4, 2487.5, 95.726, |, 0.0
9753.5, 139.4, | , 26.1, 0.0, 579.4, | ,  4000,  3877, 12000, 11667, | , -3.4, 2479.8, 94.780, |, 0.0
9754.5, 140.8, | , 26.1, 0.0, 573.3, | ,  4000,  3877, 12000, 11817, | , -3.4, 2487.1, 95.971, |, 0.0
9755.5, 139.4, | , 26.1, 0.0, 579.8, | ,  4000,  3878, 12000, 11814, | , -3.4, 2461.0, 94.954, |, 0.0
9756.5, 139.6, | , 26.1, 0.0, 578.7, | ,  4000,  3876, 12000, 11696, | , -3.4, 2495.7, 95.554, |, 0.0
9757.5, 139.5, | , 26.1, 0.0, 580.2, | ,  4000,  3881, 12000, 11733, | , -3.4, 2446.4, 93.926, |, 0.0
9758.5, 139.3, | , 26.1, 0.0, 580.2, | ,  4000,  3877, 12000, 11630, | , -3.4, 2448.5, 93.371, |, 0.0
9759.5, 140.3, | , 26.1, 0.0, 574.2, | ,  4000,  3878, 12000, 11742, | , -3.4, 2468.3, 94.798, |, 0.0
9760.5, 140.4, | , 26.1, 0.0, 572.4, | ,  4000,  3873, 12000, 11679, | , -3.4, 2432.7, 93.032, |, 0.0
9761.5, 139.4, | , 26.1, 0.0, 579.0, | ,  4000,  3875, 12000, 11709, | , -3.4, 2484.5, 95.204, |, 0.0
9762.5, 139.9, | , 26.1, 0.0, 579.9, | ,  4000,  3875, 12000, 11716, | , -3.4, 2539.4, 97.345, |, 0.0
9763.6, 139.4, | , 26.1, 0.0, 580.2, | ,  4000,  3879, 12000, 11653, | , -3.4, 2488.8, 95.053, |, 0.0
9764.6, 139.7, | , 26.1, 0.0, 580.4, | ,  4000,  3869, 12000, 11670, | , -3.4, 2454.1, 93.772, |, 0.0
9765.6, 140.8, | , 26.1, 0.0, 573.8, | ,  4000,  3874, 12000, 11723, | , -3.4, 2472.1, 94.806, |, 0.0
9766.6, 139.6, | , 26.1, 0.0, 579.3, | ,  4000,  3877, 12000, 11674, | , -3.4, 2449.0, 93.649, |, 0.0
9767.6, 139.4, | , 26.1, 0.0, 580.3, | ,  4000,  3879, 12000, 11722, | , -3.4, 2441.7, 93.668, |, 0.0
9768.6, 139.3, | , 26.1, 0.0, 580.1, | ,  4000,  3877, 12000, 11695, | , -3.4, 2487.1, 95.228, |, 0.0
9769.6, 139.5, | , 26.1, 0.0, 579.8, | ,  4000,  3882, 12000, 11818, | , -3.4, 2507.7, 96.799, |, 0.0
9770.6, 140.2, | , 26.1, 0.0, 574.6, | ,  4000,  3880, 12000, 11716, | , -3.4, 2442.5, 93.673, |, 0.0
9771.6, 140.9, | , 26.1, 0.0, 572.3, | ,  4000,  3870, 12000, 11660, | , -3.4, 2454.5, 93.733, |, 0.0
9772.7, 139.7, | , 26.1, 0.0, 580.3, | ,  4000,  3877, 12000, 11654, | , -3.4, 2481.5, 94.765, |, 0.0
9773.7, 139.4, | , 26.1, 0.0, 580.4, | ,  4000,  3874, 12000, 11711, | , -3.4, 2473.4, 94.785, |, 0.0
9774.7, 139.3, | , 26.1, 0.0, 580.3, | ,  4000,  3880, 12000, 11639, | , -3.4, 2482.8, 94.741, |, 0.0
9775.7, 139.9, | , 26.1, 0.0, 580.4, | ,  4000,  3881, 12000, 11765, | , -3.4, 2470.4, 95.037, |, 0.0
9776.7, 140.5, | , 26.1, 0.0, 572.9, | ,  4000,  3880, 12000, 11752, | , -3.4, 2425.4, 93.233, |, 0.0
9777.7, 139.4, | , 26.1, 0.0, 580.1, | ,  4000,  3875, 12000, 11669, | , -3.4, 2450.7, 93.669, |, 0.0
9778.7, 139.3, | , 26.1, 0.0, 580.2, | ,  4000,  3882, 12000, 11743, | , -3.4, 2466.1, 94.751, |, 0.0
9779.7, 139.8, | , 26.1, 0.0, 580.3, | ,  4000,  3879, 12000, 11646, | , -3.4, 2479.0, 94.632, |, 0.0
9780.7, 139.3, | , 26.1, 0.0, 580.0, | ,  4000,  3878, 12000, 11622, | , -3.4, 2457.5, 93.667, |, 0.0
9781.8, 140.2, | , 26.1, 0.0, 572.6, | ,  4000,  3865, 12000, 11743, | , -3.4, 2457.1, 94.300, |, 0.0
9782.8, 140.8, | , 26.1, 0.0, 573.0, | ,  4000,  3869, 12000, 11652, | , -3.4, 2476.8, 94.523, |, 0.0
9783.8, 139.4, | , 26.1, 0.0, 579.9, | ,  4000,  3875, 12000, 11707, | , -3.4, 2473.8, 94.781, |, 0.0
9784.8, 139.9, | , 26.1, 0.0, 579.9, | ,  4000,  3878, 12000, 11745, | , -3.4, 2452.0, 94.195, |, 0.0
9785.8, 139.9, | , 26.1, 0.0, 580.6, | ,  4000,  3881, 12000, 11755, | , -3.4, 2469.5, 94.946, |, 0.0
9786.8, 139.4, | , 26.1, 0.0, 579.2, | ,  4000,  3868, 12000, 11655, | , -3.4, 2420.3, 92.386, |, 0.0
9787.8, 140.3, | , 26.1, 0.0, 573.0, | ,  4000,  3872, 12000, 11728, | , -3.4, 2519.7, 96.650, |, 0.0
9788.8, 139.8, | , 26.1, 0.0, 580.6, | ,  4000,  3878, 12000, 11676, | , -3.4, 2483.7, 94.989, |, 0.0
9789.8, 139.4, | , 26.1, 0.0, 579.6, | ,  4000,  3877, 12000, 11790, | , -3.4, 2456.7, 94.644, |, 0.0
9790.9, 139.4, | , 26.1, 0.0, 579.7, | ,  4000,  3881, 12000, 11728, | , -3.4, 2453.3, 94.162, |, 0.0
9791.9, 139.5, | , 26.1, 0.0, 579.5, | ,  4000,  3875, 12000, 11770, | , -3.4, 2461.0, 94.672, |, 0.0
9792.9, 140.7, | , 26.1, 0.0, 573.6, | ,  4000,  3871, 12000, 11743, | , -3.4, 2449.0, 94.031, |, 0.0
9793.9, 140.3, | , 26.1, 0.0, 573.0, | ,  4000,  3871, 12000, 11706, | , -3.4, 2468.7, 94.555, |, 0.0
9794.9, 139.3, | , 26.1, 0.0, 579.9, | ,  4000,  3877, 12000, 11660, | , -3.4, 2507.2, 95.785, |, 0.0
9795.9, 139.9, | , 26.1, 0.0, 580.0, | ,  4000,  3876, 12000, 11740, | , -3.4, 2470.8, 94.876, |, 0.0
9796.9, 139.6, | , 26.1, 0.0, 578.9, | ,  4000,  3877, 12000, 11781, | , -3.4, 2451.1, 94.376, |, 0.0
9797.9, 139.5, | , 26.1, 0.0, 579.7, | ,  4000,  3881, 12000, 11792, | , -3.4, 2447.3, 94.319, |, 0.0
9798.9, 140.3, | , 26.1, 0.0, 572.8, | ,  4000,  3872, 12000, 11715, | , -3.4, 2456.7, 94.159, |, 0.0
9800.0, 139.8, | , 26.1, 0.0, 579.5, | ,  4000,  3878, 12000, 11666, | , -3.4, 2450.3, 93.656, |, 0.0
9801.0, 139.6, | , 26.1, 0.0, 579.4, | ,  4000,  3877, 12000, 11686, | , -3.4, 2477.7, 94.816, |, 0.0
9802.0, 140.0, | , 26.1, 0.0, 578.8, | ,  4000,  3879, 12000, 11716, | , -3.4, 2425.8, 93.028, |, 0.0
9803.0, 139.7, | , 26.1, 0.0, 579.8, | ,  4000,  3876, 12000, 11612, | , -3.4, 2452.8, 93.413, |, 0.0
9804.0, 140.6, | , 26.1, 0.0, 570.2, | ,  4000,  3867, 12000, 11712, | , -3.4, 2469.1, 94.586, |, 0.0
9805.0, 140.5, | , 26.1, 0.0, 572.9, | ,  4000,  3873, 12000, 11759, | , -3.4, 2482.4, 95.419, |, 0.0
9806.0, 139.9, | , 26.1, 0.0, 579.7, | ,  4000,  3880, 12000, 11707, | , -3.4, 2431.0, 93.174, |, 0.0
9807.0, 139.9, | , 26.1, 0.0, 578.8, | ,  4000,  3872, 12000, 11652, | , -3.4, 2482.0, 94.740, |, 0.0
9808.0, 139.5, | , 26.1, 0.0, 579.4, | ,  4000,  3883, 12000, 11751, | , -3.4, 2510.7, 96.517, |, 0.0
9809.1, 139.9, | , 26.1, 0.0, 579.7, | ,  4000,  3879, 12000, 11702, | , -3.4, 2443.4, 93.619, |, 0.0
9810.1, 140.8, | , 26.1, 0.0, 572.9, | ,  4000,  3875, 12000, 11731, | , -3.4, 2473.4, 94.909, |, 0.0
9811.1, 139.4, | , 26.1, 0.0, 579.4, | ,  4000,  3878, 12000, 11664, | , -3.4, 2485.8, 94.998, |, 0.0
9812.1, 139.6, | , 26.1, 0.0, 578.9, | ,  4000,  3878, 12000, 11774, | , -3.4, 2476.8, 95.324, |, 0.0
9813.1, 139.3, | , 26.1, 0.0, 579.9, | ,  4000,  3877, 12000, 11641, | , -3.4, 2464.0, 94.021, |, 0.0
9814.1, 139.3, | , 26.1, 0.0, 579.9, | ,  4000,  3877, 12000, 11596, | , -3.4, 2485.8, 94.581, |, 0.0
9815.1, 140.5, | , 26.1, 0.0, 570.5, | ,  4000,  3872, 12000, 11661, | , -3.4, 2443.8, 93.343, |, 0.0
9816.1, 140.8, | , 26.1, 0.0, 573.2, | ,  4000,  3878, 12000, 11684, | , -3.4, 2445.1, 93.569, |, 0.0
9817.1, 139.9, | , 26.1, 0.0, 579.6, | ,  4000,  3881, 12000, 11645, | , -3.4, 2462.7, 94.023, |, 0.0
9818.2, 139.3, | , 26.1, 0.0, 579.8, | ,  4000,  3879, 12000, 11716, | , -3.4, 2479.4, 95.081, |, 0.0
9819.2, 139.9, | , 26.1, 0.0, 580.3, | ,  4000,  3878, 12000, 11728, | , -3.4, 2465.7, 94.620, |, 0.0
9820.2, 140.7, | , 26.1, 0.0, 570.6, | ,  4000,  3882, 12000, 11649, | , -3.4, 2456.7, 93.815, |, 0.0
9821.2, 140.3, | , 26.1, 0.0, 573.1, | ,  4000,  3872, 12000, 11709, | , -3.4, 2487.1, 95.286, |, 0.0
9822.2, 139.5, | , 26.1, 0.0, 578.9, | ,  4000,  3877, 12000, 11750, | , -3.4, 2449.8, 94.139, |, 0.0
9823.2, 139.8, | , 26.1, 0.0, 580.2, | ,  4000,  3877, 12000, 11664, | , -3.4, 2493.1, 95.263, |, 0.0
9824.2, 139.2, | , 26.1, 0.0, 579.8, | ,  4000,  3875, 12000, 11747, | , -3.4, 2464.0, 94.648, |, 0.0
9825.2, 139.4, | , 26.1, 0.0, 579.6, | ,  4000,  3877, 12000, 11728, | , -3.4, 2476.0, 95.005, |, 0.0
9826.2, 141.1, | , 26.1, 0.0, 569.8, | ,  4000,  3869, 12000, 11730, | , -3.4, 2474.3, 94.900, |, 0.0
9827.3, 140.5, | , 26.1, 0.0, 572.4, | ,  4000,  3869, 12000, 11759, | , -3.4, 2456.3, 94.388, |, 0.0
9828.3, 139.4, | , 26.1, 0.0, 579.3, | ,  4000,  3879, 12000, 11726, | , -3.4, 2455.0, 94.202, |, 0.0
9829.3, 139.5, | , 26.1, 0.0, 580.0, | ,  4000,  3874, 12000, 11746, | , -3.4, 2424.1, 93.107, |, 0.0
9830.3, 139.8, | , 26.1, 0.0, 580.2, | ,  4000,  3869, 12000, 11628, | , -3.4, 2437.8, 92.900, |, 0.0
9831.3, 140.2, | , 26.1, 0.0, 572.8, | ,  4000,  3876, 12000, 11549, | , -3.4, 2458.4, 93.245, |, 0.0
9832.3, 140.4, | , 26.1, 0.0, 572.6, | ,  4000,  3880, 12000, 11692, | , -3.4, 2495.7, 95.557, |, 0.0
9833.3, 139.4, | , 26.1, 0.0, 579.8, | ,  4000,  3872, 12000, 11620, | , -3.4, 2473.8, 94.239, |, 0.0
9834.3, 140.1, | , 26.1, 0.0, 579.8, | ,  4000,  3880, 12000, 11653, | , -3.4, 2490.5, 95.124, |, 0.0
9835.4, 139.5, | , 26.1, 0.0, 579.6, | ,  4000,  3873, 12000, 11729, | , -3.4, 2410.8, 92.496, |, 0.0
9836.4, 139.4, | , 26.1, 0.0, 579.4, | ,  4000,  3868, 12000, 11660, | , -3.4, 2437.8, 93.080, |, 0.0
9837.4, 140.8, | , 26.1, 0.0, 572.7, | ,  4000,  3864, 12000, 11656, | , -3.4, 2497.0, 95.289, |, 0.0
9838.4, 140.4, | , 26.1, 0.0, 573.7, | ,  4000,  3878, 12000, 11661, | , -3.4, 2455.0, 93.807, |, 0.0
9839.4, 139.3, | , 26.1, 0.0, 579.9, | ,  4000,  3883, 12000, 11683, | , -3.4, 2434.0, 93.166, |, 0.0
9840.4, 140.9, | , 26.1, 0.0, 573.6, | ,  4000,  3879, 12000, 11718, | , -3.4, 2468.3, 94.664, |, 0.0
9841.4, 139.4, | , 26.1, 0.0, 579.9, | ,  4000,  3875, 12000, 11726, | , -3.4, 2396.3, 91.931, |, 0.0
9842.4, 140.3, | , 26.1, 0.0, 573.2, | ,  4000,  3877, 12000, 11686, | , -3.4, 2465.7, 94.356, |, 0.0
9843.4, 140.2, | , 26.1, 0.0, 572.8, | ,  4000,  3878, 12000, 11674, | , -3.4, 2515.0, 96.168, |, 0.0
9844.5, 139.8, | , 26.1, 0.0, 579.7, | ,  4000,  3880, 12000, 11662, | , -3.4, 2423.7, 92.627, |, 0.0
9845.5, 139.3, | , 26.1, 0.0, 579.8, | ,  4000,  3882, 12000, 11707, | , -3.4, 2441.3, 93.578, |, 0.0
9846.5, 139.8, | , 26.1, 0.0, 579.8, | ,  4000,  3874, 12000, 11723, | , -3.4, 2454.1, 94.119, |, 0.0
9847.5, 140.0, | , 26.1, 0.0, 579.1, | ,  4000,  3878, 12000, 11761, | , -3.4, 2477.3, 95.258, |, 0.0
9848.5, 140.3, | , 26.1, 0.0, 573.3, | ,  4000,  3877, 12000, 11701, | , -3.4, 2438.3, 93.396, |, 0.0
9849.5, 140.1, | , 26.1, 0.0, 574.2, | ,  4000,  3878, 12000, 11701, | , -3.4, 2463.1, 94.357, |, 0.0
9850.5, 140.6, | , 26.1, 0.0, 573.3, | ,  2000,  3874,  6000, 11761, | , -3.4, 2450.3, 94.207, |, 0.0
9851.5, 139.0, | , 26.1, 0.0, 578.0, | ,  2000,  1884,  6000,  4469, | , -3.4, 2458.0, 38.400, |, 0.0
9852.6, 138.8, | , 26.1, 0.0, 579.3, | ,  2000,  1923,  6000,  5023, | , -3.4, 2555.2, 43.643, |, 0.0
9853.6, 139.9, | , 26.1, 0.0, 568.7, | ,  2000,  1920,  6000,  5511, | , -3.4, 2545.8, 46.521, |, 0.0
9854.6, 139.9, | , 26.1, 0.0, 573.2, | ,  2000,  1928,  6000,  5562, | , -3.4, 2532.5, 46.643, |, 0.0
9855.6, 139.9, | , 26.1, 0.0, 572.9, | ,  2000,  1932,  6000,  5563, | , -3.4, 2476.4, 45.642, |, 0.0
9856.6, 139.6, | , 26.1, 0.0, 579.0, | ,  2000,  1937,  6000,  5837, | , -3.4, 2422.8, 46.315, |, 0.0
9857.6, 139.6, | , 26.1, 0.0, 579.6, | ,  2000,  1936,  6000,  5848, | , -3.4, 2408.3, 46.099, |, 0.0
9858.6, 139.0, | , 26.1, 0.0, 580.0, | ,  2000,  1927,  6000,  5475, | , -3.4, 2402.7, 43.739, |, 0.0
9859.6, 140.0, | , 26.1, 0.0, 573.1, | ,  2000,  1928,  6000,  5584, | , -3.4, 2433.1, 44.947, |, 0.0
9860.6, 140.2, | , 26.1, 0.0, 574.8, | ,  2000,  1928,  6000,  5693, | , -3.4, 2426.3, 45.469, |, 0.0
9861.7, 139.1, | , 26.1, 0.0, 579.3, | ,  2000,  1925,  6000,  5773, | , -3.4, 2466.1, 46.680, |, 0.0
9862.7, 139.1, | , 26.2, 0.0, 580.6, | ,  2000,  1929,  6000,  5818, | , -3.4, 2441.3, 46.507, |, 0.0
9863.7, 139.6, | , 26.1, 0.0, 580.8, | ,  2000,  1928,  6000,  5839, | , -3.4, 2416.8, 46.164, |, 0.0
9864.7, 139.9, | , 26.1, 0.0, 575.2, | ,  2000,  1942,  6000,  5812, | , -3.4, 2409.6, 45.951, |, 0.0
9865.7, 140.0, | , 26.1, 0.0, 573.7, | ,  2000,  1951,  6000,  5841, | , -3.4, 2422.0, 46.409, |, 0.0
9866.7, 139.6, | , 26.1, 0.0, 579.5, | ,  2000,  1945,  6000,  5833, | , -3.4, 2430.6, 46.488, |, 0.0
9867.7, 139.2, | , 26.2, 0.0, 580.1, | ,  2000,  1936,  6000,  5865, | , -3.4, 2455.0, 47.096, |, 0.0
9868.7, 138.9, | , 26.2, 0.0, 580.5, | ,  2000,  1930,  6000,  5853, | , -3.4, 2433.5, 46.581, |, 0.0
9869.8, 139.2, | , 26.2, 0.0, 581.1, | ,  2000,  1941,  6000,  5901, | , -3.4, 2448.1, 47.205, |, 0.0
9870.8, 140.4, | , 26.1, 0.0, 574.6, | ,  2000,  1931,  6000,  5847, | , -3.4, 2419.0, 46.271, |, 0.0
9871.8, 140.1, | , 26.1, 0.0, 575.2, | ,  2000,  1929,  6000,  5860, | , -3.4, 2429.3, 46.525, |, 0.0
9872.8, 139.6, | , 26.2, 0.0, 581.5, | ,  2000,  1936,  6000,  5870, | , -3.4, 2432.3, 46.688, |, 0.0
9873.8, 139.3, | , 26.2, 0.0, 581.9, | ,  2000,  1925,  6000,  5811, | , -3.4, 2440.4, 46.427, |, 0.0
9874.8, 138.8, | , 26.2, 0.0, 581.4, | ,  2000,  1923,  6000,  5829, | , -3.4, 2459.3, 46.878, |, 0.0
9875.8, 139.6, | , 26.2, 0.0, 575.8, | ,  2000,  1927,  6000,  5832, | , -3.4, 2452.4, 46.789, |, 0.0
9876.8, 140.6, | , 26.1, 0.0, 575.8, | ,  2000,  1933,  6000,  5893, | , -3.4, 2446.0, 47.071, |, 0.0
9877.9, 139.0, | , 26.2, 0.0, 581.6, | ,  2000,  1932,  6000,  5846, | , -3.4, 2410.0, 46.100, |, 0.0
9878.9, 139.0, | , 26.2, 0.0, 582.2, | ,  2000,  1928,  6000,  5855, | , -3.4, 2402.3, 45.978, |, 0.0
9879.9, 139.5, | , 26.2, 0.0, 582.1, | ,  2000,  1929,  6000,  5866, | , -3.4, 2436.1, 46.700, |, 0.0
9880.9, 139.0, | , 26.2, 0.0, 582.4, | ,  2000,  1927,  6000,  5850, | , -3.4, 2426.3, 46.402, |, 0.0
9881.9, 140.1, | , 26.2, 0.0, 575.0, | ,  2000,  1927,  6000,  5871, | , -3.4, 2429.3, 46.589, |, 0.0
9882.9, 140.0, | , 26.2, 0.0, 576.1, | ,  2000,  1929,  6000,  5846, | , -3.4, 2443.0, 46.712, |, 0.0
9883.9, 139.4, | , 26.2, 0.0, 582.7, | ,  2000,  1931,  6000,  5841, | , -3.4, 2420.7, 46.271, |, 0.0
9884.9, 139.0, | , 26.2, 0.0, 582.5, | ,  2000,  1924,  6000,  5871, | , -3.4, 2422.4, 46.441, |, 0.0
9885.9, 139.2, | , 26.2, 0.0, 582.5, | ,  2000,  1921,  6000,  5803, | , -3.4, 2431.0, 46.176, |, 0.0
9887.0, 140.3, | , 26.2, 0.0, 576.3, | ,  2000,  1923,  6000,  5870, | , -3.4, 2443.8, 46.831, |, 0.0
9888.0, 139.8, | , 26.2, 0.0, 576.4, | ,  2000,  1929,  6000,  5829, | , -3.4, 2456.7, 46.867, |, 0.0
9889.0, 139.0, | , 26.2, 0.0, 582.5, | ,  2000,  1929,  6000,  5876, | , -3.4, 2415.6, 46.366, |, 0.0
9890.0, 139.0, | , 26.2, 0.0, 582.6, | ,  2000,  1926,  6000,  5870, | , -3.4, 2414.3, 46.285, |, 0.0
9891.0, 139.4, | , 26.2, 0.0, 583.0, | ,  2000,  1932,  6000,  5840, | , -3.4, 2435.3, 46.541, |, 0.0
9892.0, 139.1, | , 26.2, 0.0, 582.3, | ,  2000,  1932,  6000,  5854, | , -3.4, 2422.8, 46.390, |, 0.0
9893.0, 140.6, | , 26.2, 0.0, 575.5, | ,  2000,  1924,  6000,  5869, | , -3.4, 2444.7, 46.852, |, 0.0
9894.0, 139.6, | , 26.2, 0.0, 582.5, | ,  2000,  1933,  6000,  5851, | , -3.4, 2416.4, 46.253, |, 0.0
9895.1, 139.1, | , 26.2, 0.0, 582.5, | ,  2000,  1932,  6000,  5850, | , -3.4, 2410.8, 46.136, |, 0.0
9896.1, 139.0, | , 26.2, 0.0, 582.5, | ,  2000,  1933,  6000,  5833, | , -3.4, 2429.7, 46.404, |, 0.0
9897.1, 139.5, | , 26.2, 0.0, 582.6, | ,  2000,  1930,  6000,  5860, | , -3.4, 2437.4, 46.690, |, 0.0
9898.1, 139.8, | , 26.2, 0.0, 576.9, | ,  2000,  1930,  6000,  5833, | , -3.4, 2446.4, 46.699, |, 0.0
9899.1, 139.9, | , 26.2, 0.0, 576.6, | ,  2000,  1924,  6000,  5836, | , -3.4, 2448.1, 46.714, |, 0.0
9900.1, 139.4, | , 26.2, 0.0, 582.8, | ,  2000,  1930,  6000,  5845, | , -3.4, 2436.5, 46.584, |, 0.0
9901.1, 139.1, | , 26.2, 0.0, 582.7, | ,  2000,  1930,  6000,  5864, | , -3.4, 2440.0, 46.766, |, 0.0
9902.1, 139.0, | , 26.2, 0.0, 582.5, | ,  2000,  1933,  6000,  5831, | , -3.4, 2429.7, 46.390, |, 0.0
9903.1, 139.5, | , 26.2, 0.0, 583.4, | ,  2000,  1930,  6000,  5877, | , -3.4, 2435.7, 46.760, |, 0.0
9904.2, 140.4, | , 26.2, 0.0, 575.7, | ,  2000,  1929,  6000,  5806, | , -3.4, 2432.7, 46.275, |, 0.0
9905.2, 139.0, | , 26.2, 0.0, 582.8, | ,  2000,  1923,  6000,  5860, | , -3.4, 2437.4, 46.654, |, 0.0
9906.2, 139.0, | , 26.2, 0.0, 583.4, | ,  2000,  1931,  6000,  5863, | , -3.4, 2435.7, 46.684, |, 0.0
9907.2, 139.3, | , 26.2, 0.0, 583.5, | ,  2000,  1931,  6000,  5835, | , -3.4, 2434.4, 46.490, |, 0.0
9908.2, 138.9, | , 26.2, 0.0, 583.2, | ,  2000,  1927,  6000,  5841, | , -3.4, 2433.1, 46.474, |, 0.0
9909.2, 139.9, | , 26.2, 0.0, 577.7, | ,  2000,  1929,  6000,  5865, | , -3.4, 2430.1, 46.575, |, 0.0
9910.2, 140.2, | , 26.2, 0.0, 578.3, | ,  2000,  1931,  6000,  5834, | , -3.4, 2448.5, 46.755, |, 0.0
9911.2, 139.1, | , 26.2, 0.0, 583.4, | ,  2000,  1941,  6000,  5905, | , -3.4, 2431.0, 46.909, |, 0.0
9912.2, 139.1, | , 26.2, 0.0, 583.2, | ,  2000,  1925,  6000,  5852, | , -3.4, 2460.1, 47.044, |, 0.0
9913.2, 139.0, | , 26.2, 0.0, 583.3, | ,  2000,  1932,  6000,  5852, | , -3.4, 2434.8, 46.603, |, 0.0
9914.3, 138.9, | , 26.2, 0.0, 583.5, | ,  2000,  1934,  6000,  5868, | , -3.4, 2439.1, 46.800, |, 0.0
9915.3, 140.0, | , 26.2, 0.0, 576.0, | ,  2000,  1927,  6000,  5848, | , -3.4, 2429.3, 46.447, |, 0.0
9916.3, 139.0, | , 26.2, 0.0, 583.4, | ,  2000,  1932,  6000,  5841, | , -3.4, 2433.1, 46.507, |, 0.0
9917.3, 139.5, | , 26.2, 0.0, 583.8, | ,  2000,  1927,  6000,  5875, | , -3.4, 2452.8, 47.055, |, 0.0
9918.3, 139.4, | , 26.2, 0.0, 583.8, | ,  2000,  1933,  6000,  5848, | , -3.4, 260.0, 4.987, |, 0.0
9919.3, 138.9, | , 26.2, 0.0, 583.6, | ,  2000,  1930,  6000,  5857, | , -3.4, 321.3, 6.166, |, 0.0
9920.3, 140.0, | , 26.2, 0.0, 577.8, | ,  2000,  1922,  6000,  5867, | , -3.4, 361.6, 6.940, |, 0.0
9921.3, 140.2, | , 26.2, 0.0, 577.9, | ,  2000,  1918,  6000,  5818, | , -3.4, 434.0, 8.273, |, 0.0
9922.3, 139.0, | , 26.2, 0.0, 583.2, | ,  2000,  1927,  6000,  5860, | , -3.4, 463.6, 8.895, |, 0.0
9923.4, 138.8, | , 26.2, 0.0, 583.1, | ,  2000,  1923,  6000,  5817, | , -3.4, 496.5, 9.470, |, 0.0
9924.4, 139.0, | , 26.2, 0.0, 583.1, | ,  2000,  1932,  6000,  5832, | , -3.4, 564.7, 10.802, |, 0.0
9925.4, 139.5, | , 26.2, 0.0, 583.6, | ,  2000,  1929,  6000,  5912, | , -3.4, 578.8, 11.181, |, 0.0
9926.4, 140.1, | , 26.2, 0.0, 575.5, | ,  2000,  1929,  6000,  5831, | , -3.4, 618.7, 11.828, |, 0.0
9927.4, 139.3, | , 26.2, 0.0, 582.7, | ,  2000,  1932,  6000,  5834, | , -3.4, 698.3, 13.361, |, 0.0
9928.4, 139.4, | , 26.2, 0.0, 583.7, | ,  2000,  1933,  6000,  5848, | , -3.4, 761.3, 14.592, |, 0.0
9929.4, 139.0, | , 26.2, 0.0, 583.4, | ,  2000,  1927,  6000,  5866, | , -3.4, 804.2, 15.435, |, 0.0
9930.4, 138.9, | , 26.2, 0.0, 583.8, | ,  2000,  1923,  6000,  5813, | , -3.4, 854.3, 16.277, |, 0.0
9931.4, 140.3, | , 26.2, 0.0, 578.1, | ,  2000,  1929,  6000,  5869, | , -3.4, 895.4, 17.197, |, 0.0
9932.5, 139.8, | , 26.2, 0.0, 578.3, | ,  2000,  1927,  6000,  5841, | , -3.4, 927.1, 17.737, |, 0.0
9933.5, 139.0, | , 26.2, 0.0, 583.4, | ,  2000,  1929,  6000,  5879, | , -3.4, 986.3, 18.965, |, 0.0
9934.5, 139.5, | , 26.2, 0.0, 583.8, | ,  2000,  1931,  6000,  5865, | , -3.4, 1033.8, 19.848, |, 0.0
9935.5, 139.0, | , 26.2, 0.0, 583.6, | ,  2000,  1930,  6000,  5853, | , -3.4, 1098.9, 21.062, |, 0.0
9936.5, 139.1, | , 26.2, 0.0, 583.6, | ,  2000,  1928,  6000,  5876, | , -3.4, 1143.5, 21.972, |, 0.0
9937.5, 140.1, | , 26.2, 0.0, 575.4, | ,  2000,  1921,  6000,  5853, | , -3.4, 1215.5, 23.265, |, 0.0
9938.5, 139.5, | , 26.2, 0.0, 583.7, | ,  2000,  1930,  6000,  5871, | , -3.4, 1287.5, 24.727, |, 0.0
9939.5, 139.0, | , 26.2, 0.0, 583.9, | ,  2000,  1931,  6000,  5845, | , -3.4, 1322.2, 25.313, |, 0.0
9940.5, 139.2, | , 26.2, 0.0, 583.6, | ,  2000,  1933,  6000,  5863, | , -3.4, 1367.1, 26.240, |, 0.0
9941.6, 139.5, | , 26.2, 0.0, 583.9, | ,  2000,  1930,  6000,  5864, | , -3.4, 1407.8, 27.012, |, 0.0
9942.6, 140.2, | , 26.2, 0.0, 577.3, | ,  2000,  1919,  6000,  5826, | , -3.4, 1463.1, 27.891, |, 0.0
9943.6, 139.8, | , 26.2, 0.0, 578.8, | ,  2000,  1930,  6000,  5845, | , -3.4, 1519.2, 29.072, |, 0.0
9944.6, 139.5, | , 26.2, 0.0, 583.9, | ,  2000,  1930,  6000,  5866, | , -3.4, 1586.1, 30.434, |, 0.0
9945.6, 139.7, | , 26.2, 0.0, 584.2, | ,  2000,  1932,  6000,  5892, | , -3.4, 1610.9, 31.021, |, 0.0
9946.6, 139.2, | , 26.2, 0.0, 583.6, | ,  2000,  1929,  6000,  5880, | , -3.4, 1683.3, 32.350, |, 0.0
9947.6, 139.3, | , 26.2, 0.0, 582.7, | ,  2000,  1933,  6000,  5916, | , -3.4, 1744.2, 33.692, |, 0.0
