Repository: jdhuang-csm/Ru-BCA

## Methods
* (BaO)<sub>x</sub>-(CaO)<sub>y</sub>-(Al<sub>2</sub>O<sub>3</sub>)<sub>1-x-y</sub> (BCA) catalyst supports were synthesized via sol-gel and solid-state methods. 
* Ru/BCA catalysts were prepared via incipient wetness impregnation to achieve 1 wt. % Ru loading.
* Ammonia synthesis rates were measured for Ru/BCA catalysts in a packed-bed reactor at 480-600<sup>o</sup>C, 10 bar, and space velocities up to 1.3 x 10<sup>6</sup> ml g<sub>cat</sub><sup>-1</sup> h<sup>-1</sup>.
* A machine learning (ML) model was employed to improve understanding of the behavior of Ru/BCA catalysts.
* A microkinetic model was developed to describe the best-performing catalyst.

File: data/init_files_Cadigan/B2CA_7-12_dryoven.txt (part 26 of 29)
********** Start test **********
Elapsed time, Pressure, | , LJtemp(C), Inner-Temp, Outer-Temp, | , N2-set, N2-flow, H2-set, H2-flow, | , pH, NH3_ppm, NH3_Prod_rate, |, In222Temp
9929.5, 139.6, | , 29.8, 0.0, 589.2, | ,  1000,   954,  3000,  2923, | , -3.4, 4568.1, 50.110, |, 0.0
9930.5, 139.5, | , 29.8, 0.0, 592.4, | ,  1000,   959,  3000,  2949, | , -3.4, 4552.2, 50.338, |, 0.0
9931.5, 139.2, | , 29.8, 0.0, 593.4, | ,  1000,   954,  3000,  2916, | , -3.4, 4539.8, 49.718, |, 0.0
9932.5, 138.7, | , 29.8, 0.0, 592.9, | ,  1000,   957,  3000,  2934, | , -3.4, 4547.9, 50.077, |, 0.0
9933.5, 138.9, | , 29.8, 0.0, 592.9, | ,  1000,   954,  3000,  2929, | , -3.4, 4559.5, 50.102, |, 0.0
9934.5, 139.9, | , 29.8, 0.0, 588.4, | ,  1000,   954,  3000,  2922, | , -3.4, 4566.4, 50.081, |, 0.0
9935.5, 139.6, | , 29.8, 0.0, 586.3, | ,  1000,   954,  3000,  2929, | , -3.4, 4553.5, 50.041, |, 0.0
9936.6, 139.1, | , 29.8, 0.0, 592.3, | ,  1000,   953,  3000,  2944, | , -3.4, 4560.8, 50.291, |, 0.0
9937.6, 139.2, | , 29.8, 0.0, 593.3, | ,  1000,   957,  3000,  2917, | , -3.4, 4566.8, 50.064, |, 0.0
9938.6, 138.9, | , 29.8, 0.0, 592.5, | ,  1000,   953,  3000,  2921, | , -3.4, 4559.9, 49.983, |, 0.0
9939.6, 138.8, | , 29.8, 0.0, 592.5, | ,  1000,   955,  3000,  2916, | , -3.4, 4566.4, 50.012, |, 0.0
9940.6, 139.6, | , 29.8, 0.0, 588.0, | ,  1000,   953,  3000,  2938, | , -3.4, 4563.8, 50.253, |, 0.0
9941.6, 139.3, | , 29.8, 0.0, 592.7, | ,  1000,   958,  3000,  2932, | , -3.4, 4589.5, 50.510, |, 0.0
9942.6, 138.9, | , 29.8, 0.0, 592.2, | ,  1000,   956,  3000,  2934, | , -3.4, 4575.4, 50.361, |, 0.0
9943.6, 138.9, | , 29.8, 0.0, 592.3, | ,  1000,   957,  3000,  2914, | , -3.4, 4556.1, 49.902, |, 0.0
9944.6, 139.3, | , 29.8, 0.0, 593.2, | ,  1000,   959,  3000,  2934, | , -3.4, 4579.6, 50.445, |, 0.0
9945.6, 140.0, | , 29.8, 0.0, 587.3, | ,  1000,   954,  3000,  2933, | , -3.4, 4557.8, 50.128, |, 0.0
9946.7, 139.6, | , 29.8, 0.0, 588.0, | ,  1000,   957,  3000,  2951, | , -3.4, 4568.9, 50.526, |, 0.0
9947.7, 139.1, | , 29.8, 0.0, 592.8, | ,  1000,   955,  3000,  2916, | , -3.4, 4560.4, 49.951, |, 0.0
9948.7, 139.2, | , 29.8, 0.0, 592.5, | ,  1000,   960,  3000,  2931, | , -3.4, 4583.1, 50.462, |, 0.0
9949.7, 138.9, | , 29.8, 0.0, 592.3, | ,  1000,   959,  3000,  2924, | , -3.4, 4576.2, 50.283, |, 0.0
9950.7, 139.0, | , 29.8, 0.0, 591.3, | ,  1000,   956,  3000,  2918, | , -3.4, 4575.4, 50.151, |, 0.0
9951.7, 140.1, | , 29.8, 0.0, 587.7, | ,  1000,   950,  3000,  2941, | , -3.4, 4570.6, 50.314, |, 0.0
9952.7, 139.3, | , 29.8, 0.0, 592.7, | ,  1000,   957,  3000,  2924, | , -3.4, 4558.2, 50.058, |, 0.0
9953.7, 138.9, | , 29.8, 0.0, 592.5, | ,  1000,   960,  3000,  2937, | , -3.4, 4579.2, 50.492, |, 0.0
9954.7, 138.7, | , 29.8, 0.0, 592.1, | ,  1000,   955,  3000,  2907, | , -3.4, 4592.1, 50.183, |, 0.0
9955.7, 139.5, | , 29.8, 0.0, 591.5, | ,  1000,   955,  3000,  2941, | , -3.4, 4584.8, 50.543, |, 0.0
9956.8, 139.9, | , 29.8, 0.0, 587.4, | ,  1000,   953,  3000,  2927, | , -3.4, 4556.5, 50.027, |, 0.0
9957.8, 139.4, | , 29.8, 0.0, 586.9, | ,  1000,   955,  3000,  2922, | , -3.4, 4581.4, 50.270, |, 0.0
9958.8, 139.2, | , 29.8, 0.0, 591.9, | ,  1000,   953,  3000,  2941, | , -3.4, 4581.8, 50.483, |, 0.0
9959.8, 139.3, | , 29.8, 0.0, 591.9, | ,  1000,   953,  3000,  2934, | , -3.4, 4621.2, 50.831, |, 0.0
9960.8, 139.1, | , 29.8, 0.0, 590.6, | ,  1000,   954,  3000,  2940, | , -3.4, 4574.9, 50.404, |, 0.0
9961.8, 138.9, | , 29.8, 0.0, 591.6, | ,  1000,   956,  3000,  2930, | , -3.4, 4580.5, 50.367, |, 0.0
9962.8, 140.1, | , 29.8, 0.0, 586.0, | ,  1000,   952,  3000,  2926, | , -3.4, 4572.8, 50.178, |, 0.0
9963.8, 139.1, | , 29.8, 0.0, 591.8, | ,  1000,   963,  3000,  2941, | , -3.4, 4569.8, 50.482, |, 0.0
9964.8, 138.9, | , 29.8, 0.0, 591.5, | ,  1000,   954,  3000,  2924, | , -3.4, 4566.8, 50.110, |, 0.0
9965.9, 139.3, | , 29.8, 0.0, 591.1, | ,  1000,   952,  3000,  2916, | , -3.4, 4599.3, 50.343, |, 0.0
9966.9, 139.1, | , 29.8, 0.0, 591.8, | ,  1000,   956,  3000,  2927, | , -3.4, 4598.9, 50.535, |, 0.0
9967.9, 139.5, | , 29.8, 0.0, 586.6, | ,  1000,   956,  3000,  2941, | , -3.4, 4608.8, 50.810, |, 0.0
9968.9, 139.6, | , 29.8, 0.0, 587.0, | ,  1000,   955,  3000,  2942, | , -3.4, 4607.5, 50.808, |, 0.0
9969.9, 139.2, | , 29.8, 0.0, 591.4, | ,  1000,   956,  3000,  2923, | , -3.4, 4576.2, 50.232, |, 0.0
9970.9, 139.1, | , 29.8, 0.0, 590.9, | ,  1000,   957,  3000,  2928, | , -3.4, 4586.5, 50.414, |, 0.0
9971.9, 139.0, | , 29.8, 0.0, 591.1, | ,  1000,   955,  3000,  2930, | , -3.4, 4619.1, 50.785, |, 0.0
9972.9, 139.2, | , 29.8, 0.0, 591.1, | ,  1000,   955,  3000,  2910, | , -3.4, 4589.5, 50.186, |, 0.0
9973.9, 140.2, | , 29.8, 0.0, 585.1, | ,  1000,   955,  3000,  2933, | , -3.4, 4607.9, 50.689, |, 0.0
9974.9, 139.0, | , 29.8, 0.0, 591.3, | ,  1000,   954,  3000,  2931, | , -3.4, 4606.6, 50.642, |, 0.0
9976.0, 139.1, | , 29.8, 0.0, 590.2, | ,  1000,   959,  3000,  2927, | , -3.4, 4594.6, 50.521, |, 0.0
9977.0, 138.9, | , 29.8, 0.0, 590.9, | ,  1000,   957,  3000,  2914, | , -3.4, 4610.5, 50.505, |, 0.0
9978.0, 139.4, | , 29.8, 0.0, 591.7, | ,  1000,   956,  3000,  2925, | , -3.4, 4613.9, 50.660, |, 0.0
9979.0, 139.6, | , 29.8, 0.0, 586.2, | ,  1000,   955,  3000,  2937, | , -3.4, 4581.4, 50.456, |, 0.0
9980.0, 139.2, | , 29.8, 0.0, 586.6, | ,  1000,   954,  3000,  2899, | , -3.4, 4595.1, 50.091, |, 0.0
9981.0, 139.2, | , 29.8, 0.0, 590.2, | ,  1000,   953,  3000,  2924, | , -3.4, 4647.8, 50.987, |, 0.0
9982.0, 139.3, | , 29.8, 0.0, 590.9, | ,  1000,   953,  3000,  2938, | , -3.4, 4615.6, 50.821, |, 0.0
9983.0, 138.8, | , 29.8, 0.0, 590.7, | ,  1000,   956,  3000,  2921, | , -3.4, 4626.8, 50.749, |, 0.0
9984.0, 139.2, | , 29.8, 0.0, 590.9, | ,  1000,   954,  3000,  2936, | , -3.4, 4598.1, 50.606, |, 0.0
9985.0, 139.8, | , 29.8, 0.0, 584.9, | ,  1000,   951,  3000,  2944, | , -3.4, 4603.6, 50.743, |, 0.0
9986.0, 139.0, | , 29.8, 0.0, 589.6, | ,  1000,   958,  3000,  2929, | , -3.4, 4607.1, 50.670, |, 0.0
9987.1, 138.8, | , 29.8, 0.0, 590.8, | ,  1000,   952,  3000,  2922, | , -3.4, 4593.8, 50.354, |, 0.0
9988.1, 139.2, | , 29.8, 0.0, 590.7, | ,  1000,   957,  3000,  2927, | , -3.4, 4623.3, 50.807, |, 0.0
9989.1, 138.8, | , 29.8, 0.0, 590.4, | ,  1000,   955,  3000,  2918, | , -3.4, 4630.6, 50.746, |, 0.0
9990.1, 139.5, | , 29.8, 0.0, 581.9, | ,  1000,   953,  3000,  2925, | , -3.4, 4630.2, 50.797, |, 0.0
9991.1, 140.0, | , 29.8, 0.0, 586.0, | ,  1000,   951,  3000,  2950, | , -3.4, 4610.9, 50.895, |, 0.0
9992.1, 139.0, | , 29.8, 0.0, 590.2, | ,  1000,   953,  3000,  2931, | , -3.4, 4602.8, 50.588, |, 0.0
9993.1, 138.8, | , 29.8, 0.0, 590.2, | ,  1000,   956,  3000,  2934, | , -3.4, 4596.8, 50.600, |, 0.0
9994.1, 138.9, | , 29.8, 0.0, 590.4, | ,  1000,   960,  3000,  2933, | , -3.4, 4625.1, 50.945, |, 0.0
9995.1, 138.8, | , 29.8, 0.0, 590.4, | ,  1000,   957,  3000,  2931, | , -3.4, 4625.1, 50.885, |, 0.0
9996.2, 139.7, | , 29.8, 0.0, 583.8, | ,  1000,   953,  3000,  2932, | , -3.4, 4624.2, 50.824, |, 0.0
9997.2, 139.0, | , 29.8, 0.0, 590.3, | ,  1000,   958,  3000,  2948, | , -3.4, 4649.0, 51.385, |, 0.0
9998.2, 139.0, | , 29.8, 0.0, 589.9, | ,  1000,   956,  3000,  2930, | , -3.4, 4633.2, 50.943, |, 0.0
9999.2, 139.1, | , 29.8, 0.0, 590.4, | ,  1000,   954,  3000,  2913, | , -3.4, 4621.2, 50.564, |, 0.0
10000.2, 138.8, | , 29.8, 0.0, 589.9, | ,  1000,   953,  3000,  2929, | , -3.4, 4624.2, 50.797, |, 0.0
10001.2, 140.0, | , 29.8, 0.0, 584.9, | ,  1000,   950,  3000,  2936, | , -3.4, 4623.8, 50.834, |, 0.0
10002.2, 139.7, | , 29.8, 0.0, 584.1, | ,  1000,   953,  3000,  2924, | , -3.4, 4634.5, 50.842, |, 0.0
10003.2, 138.8, | , 29.8, 0.0, 589.9, | ,  1000,   955,  3000,  2929, | , -3.4, 4627.2, 50.845, |, 0.0
10004.2, 138.9, | , 29.8, 0.0, 590.0, | ,  1000,   956,  3000,  2943, | , -3.4, 4625.9, 51.033, |, 0.0
10005.3, 139.2, | , 29.8, 0.0, 590.0, | ,  1000,   955,  3000,  2926, | , -3.4, 4621.6, 50.747, |, 0.0
10006.3, 138.9, | , 29.8, 0.0, 588.7, | ,  1000,   957,  3000,  2915, | , -3.4, 4624.6, 50.666, |, 0.0
10007.3, 139.7, | , 29.8, 0.0, 583.5, | ,  1000,   953,  3000,  2935, | , -3.4, 4622.1, 50.850, |, 0.0
10008.3, 138.8, | , 29.8, 0.0, 589.8, | ,  1000,   955,  3000,  2923, | , -3.4, 4645.2, 50.973, |, 0.0
10009.3, 139.3, | , 29.8, 0.0, 589.6, | ,  1000,   955,  3000,  2942, | , -3.4, 4625.1, 51.001, |, 0.0
10010.3, 138.9, | , 29.8, 0.0, 589.3, | ,  1000,   956,  3000,  2934, | , -3.4, 4634.9, 51.014, |, 0.0
10011.3, 139.0, | , 29.8, 0.0, 588.6, | ,  1000,   953,  3000,  2929, | , -3.4, 4625.1, 50.803, |, 0.0
10012.3, 139.8, | , 29.8, 0.0, 584.8, | ,  1000,   951,  3000,  2916, | , -3.4, 4625.5, 50.607, |, 0.0
10013.3, 139.4, | , 29.8, 0.0, 584.5, | ,  1000,   952,  3000,  2921, | , -3.4, 4623.3, 50.658, |, 0.0
10014.3, 138.7, | , 29.8, 0.0, 589.1, | ,  1000,   955,  3000,  2914, | , -3.4, 672.6, 7.393, |, 0.0
10015.4, 139.0, | , 29.8, 0.0, 589.0, | ,  1000,   956,  3000,  2963, | , -3.4, 751.9, 8.370, |, 0.0
10016.4, 139.4, | , 29.8, 0.0, 588.5, | ,  1000,   957,  3000,  2929, | , -3.4, 868.0, 9.581, |, 0.0
10017.4, 138.9, | , 29.8, 0.0, 589.0, | ,  1000,   955,  3000,  2930, | , -3.4, 955.0, 10.535, |, 0.0
10018.4, 139.7, | , 29.8, 0.0, 582.9, | ,  1000,   953,  3000,  2929, | , -3.4, 1060.0, 11.685, |, 0.0
10019.4, 139.1, | , 29.8, 0.0, 589.1, | ,  1000,   956,  3000,  2909, | , -3.4, 1168.8, 12.826, |, 0.0
10020.4, 138.9, | , 29.8, 0.0, 588.8, | ,  1000,   956,  3000,  2942, | , -3.4, 1261.3, 13.959, |, 0.0
10021.4, 139.0, | , 29.8, 0.0, 587.8, | ,  1000,   957,  3000,  2932, | , -3.4, 1357.3, 14.984, |, 0.0
10022.4, 139.2, | , 29.8, 0.0, 588.7, | ,  1000,   956,  3000,  2933, | , -3.4, 1440.8, 15.907, |, 0.0
10023.4, 139.9, | , 29.8, 0.0, 583.7, | ,  1000,   953,  3000,  2929, | , -3.4, 1548.8, 17.064, |, 0.0
10024.4, 139.5, | , 29.8, 0.0, 583.3, | ,  1000,   954,  3000,  2941, | , -3.4, 1622.9, 17.942, |, 0.0
10025.5, 138.9, | , 29.8, 0.0, 588.0, | ,  1000,   955,  3000,  2934, | , -3.4, 1721.5, 18.996, |, 0.0
10026.5, 139.5, | , 29.8, 0.0, 587.7, | ,  1000,   956,  3000,  2936, | , -3.4, 1821.7, 20.117, |, 0.0
10027.5, 138.8, | , 29.8, 0.0, 587.9, | ,  1000,   954,  3000,  2905, | , -3.4, 1925.8, 21.086, |, 0.0
10028.5, 138.9, | , 29.8, 0.0, 588.2, | ,  1000,   958,  3000,  2940, | , -3.4, 2007.7, 22.199, |, 0.0
10029.5, 139.8, | , 29.8, 0.0, 581.5, | ,  1000,   954,  3000,  2933, | , -3.4, 2098.1, 23.132, |, 0.0
10030.5, 139.3, | , 29.8, 0.0, 586.4, | ,  1000,   953,  3000,  2914, | , -3.4, 2212.9, 24.271, |, 0.0
10031.5, 139.1, | , 29.8, 0.0, 586.7, | ,  1000,   952,  3000,  2955, | , -3.4, 2285.7, 25.327, |, 0.0
10032.5, 139.0, | , 29.8, 0.0, 587.6, | ,  1000,   957,  3000,  2944, | , -3.4, 2370.1, 26.221, |, 0.0
10033.5, 139.1, | , 29.8, 0.0, 587.3, | ,  1000,   952,  3000,  2915, | , -3.4, 2464.8, 27.031, |, 0.0
10034.5, 139.9, | , 29.8, 0.0, 582.7, | ,  1000,   951,  3000,  2926, | , -3.4, 2567.7, 28.221, |, 0.0
10035.6, 139.7, | , 29.8, 0.0, 582.8, | ,  1000,   953,  3000,  2930, | , -3.4, 2641.8, 29.084, |, 0.0
10036.6, 139.0, | , 29.8, 0.0, 586.4, | ,  1000,   955,  3000,  2921, | , -3.4, 2770.7, 30.440, |, 0.0
10037.6, 139.3, | , 29.8, 0.0, 587.3, | ,  1000,   958,  3000,  2922, | , -3.4, 2852.1, 31.366, |, 0.0
10038.6, 139.0, | , 29.8, 0.0, 587.1, | ,  1000,   959,  3000,  2926, | , -3.4, 2924.5, 32.201, |, 0.0
10039.6, 139.0, | , 29.8, 0.0, 587.4, | ,  1000,   956,  3000,  2929, | , -3.4, 3038.1, 33.454, |, 0.0
10040.6, 139.7, | , 29.8, 0.0, 580.8, | ,  1000,   953,  3000,  2924, | , -3.4, 3068.5, 33.712, |, 0.0
10041.6, 139.4, | , 29.8, 0.0, 586.2, | ,  1000,   954,  3000,  2929, | , -3.4, 3152.1, 34.681, |, 0.0
10042.6, 138.9, | , 29.8, 0.0, 587.1, | ,  1000,   953,  3000,  2923, | , -3.4, 3236.9, 35.552, |, 0.0
10043.7, 139.4, | , 29.8, 0.0, 586.8, | ,  1000,   958,  3000,  2952, | , -3.4, 3335.4, 36.948, |, 0.0
10044.7, 139.4, | , 29.8, 0.0, 587.2, | ,  1000,   954,  3000,  2937, | , -3.4, 3397.1, 37.441, |, 0.0
10045.7, 139.5, | , 29.8, 0.0, 582.1, | ,  1000,   956,  3000,  2907, | , -3.4, 3459.2, 37.859, |, 0.0
10046.7, 139.6, | , 29.8, 0.0, 581.6, | ,  1000,   952,  3000,  2949, | , -3.4, 3603.2, 39.817, |, 0.0
10047.7, 139.3, | , 29.8, 0.0, 587.1, | ,  1000,   956,  3000,  2932, | , -3.4, 3666.2, 40.369, |, 0.0
10048.7, 138.9, | , 29.8, 0.0, 586.8, | ,  1000,   954,  3000,  2918, | , -3.4, 3760.4, 41.240, |, 0.0
10049.7, 139.0, | , 29.8, 0.0, 586.8, | ,  1000,   958,  3000,  2928, | , -3.4, 3817.0, 41.998, |, 0.0
10050.7, 139.3, | , 29.8, 0.0, 587.1, | ,  1000,   953,  3000,  2914, | , -3.4, 3891.6, 42.615, |, 0.0
10051.7, 140.1, | , 29.8, 0.0, 580.4, | ,  1000,   956,  3000,  2920, | , -3.4, 3943.4, 43.274, |, 0.0
10052.7, 139.7, | , 29.8, 0.0, 578.6, | ,  1000,   954,  3000,  2933, | , -3.4, 4025.2, 44.291, |, 0.0
10053.8, 139.0, | , 29.8, 0.0, 586.7, | ,  1000,   956,  3000,  2929, | , -3.4, 4080.1, 44.881, |, 0.0
10054.8, 139.0, | , 29.8, 0.0, 586.4, | ,  1000,   956,  3000,  2938, | , -3.4, 4140.9, 45.645, |, 0.0
10055.8, 138.9, | , 29.8, 0.0, 586.6, | ,  1000,   957,  3000,  2925, | , -3.4, 4182.5, 45.954, |, 0.0
10056.8, 139.6, | , 29.8, 0.0, 581.5, | ,  1000,   953,  3000,  2929, | , -3.4, 4263.0, 46.843, |, 0.0
10057.8, 139.8, | , 29.8, 0.0, 580.2, | ,  1000,   953,  3000,  2920, | , -3.4, 4300.7, 47.148, |, 0.0
10058.8, 139.2, | , 29.8, 0.0, 586.7, | ,  1000,   954,  3000,  2916, | , -3.4, 4367.1, 47.832, |, 0.0
10059.8, 138.8, | , 29.8, 0.0, 586.3, | ,  1000,   957,  3000,  2932, | , -3.4, 4444.2, 48.907, |, 0.0
10060.8, 139.0, | , 29.8, 0.0, 586.4, | ,  1000,   956,  3000,  2930, | , -3.4, 4454.1, 48.991, |, 0.0
10061.8, 139.2, | , 29.8, 0.0, 586.8, | ,  1000,   957,  3000,  2930, | , -3.4, 4490.1, 49.389, |, 0.0
10062.8, 139.7, | , 29.8, 0.0, 581.2, | ,  1000,   953,  3000,  2929, | , -3.4, 4516.7, 49.611, |, 0.0
10063.9, 139.7, | , 29.8, 0.0, 580.1, | ,  1000,   957,  3000,  2935, | , -3.4, 4559.1, 50.214, |, 0.0
10064.9, 139.3, | , 29.8, 0.0, 586.7, | ,  1000,   955,  3000,  2924, | , -3.4, 4571.9, 50.179, |, 0.0
10065.9, 139.2, | , 29.8, 0.0, 586.4, | ,  1000,   956,  3000,  2916, | , -3.4, 4630.6, 50.737, |, 0.0
10066.9, 139.0, | , 29.8, 0.0, 585.7, | ,  1000,   957,  3000,  2928, | , -3.4, 4678.2, 51.425, |, 0.0
10067.9, 139.5, | , 29.8, 0.0, 580.8, | ,  1000,   951,  3000,  2926, | , -3.4, 4689.3, 51.442, |, 0.0
10068.9, 139.9, | , 29.8, 0.0, 581.8, | ,  1000,   953,  3000,  2919, | , -3.4, 4719.3, 51.705, |, 0.0
10069.9, 139.1, | , 29.8, 0.0, 586.1, | ,  1000,   955,  3000,  2921, | , -3.4, 4725.7, 51.817, |, 0.0
10070.9, 138.8, | , 29.8, 0.0, 585.8, | ,  1000,   958,  3000,  2922, | , -3.4, 4757.0, 52.222, |, 0.0
10071.9, 138.9, | , 29.8, 0.0, 585.9, | ,  1000,   958,  3000,  2942, | , -3.4, 4763.4, 52.558, |, 0.0
10072.9, 139.5, | , 29.8, 0.0, 584.8, | ,  1000,   955,  3000,  2935, | , -3.4, 4761.7, 52.410, |, 0.0
10074.0, 139.7, | , 29.8, 0.0, 579.4, | ,  1000,   951,  3000,  2928, | , -3.4, 4755.7, 52.184, |, 0.0
10075.0, 139.6, | , 29.8, 0.0, 580.7, | ,  1000,   957,  3000,  2928, | , -3.4, 4785.7, 52.593, |, 0.0
10076.0, 139.2, | , 29.8, 0.0, 585.6, | ,  1000,   956,  3000,  2918, | , -3.4, 4809.7, 52.714, |, 0.0
10077.0, 138.9, | , 29.8, 0.0, 585.7, | ,  1000,   953,  3000,  2939, | , -3.4, 4819.1, 53.062, |, 0.0
10078.0, 138.9, | , 29.8, 0.0, 584.7, | ,  1000,   955,  3000,  2919, | , -3.4, 4839.3, 53.038, |, 0.0
10079.0, 139.6, | , 29.8, 0.0, 580.5, | ,  1000,   951,  3000,  2930, | , -3.4, 4834.6, 53.086, |, 0.0
10080.0, 140.1, | , 29.8, 0.0, 579.6, | ,  1000,   950,  3000,  2933, | , -3.4, 4812.3, 52.873, |, 0.0
10081.0, 139.0, | , 29.8, 0.0, 584.7, | ,  1000,   956,  3000,  2949, | , -3.4, 4835.4, 53.420, |, 0.0
10082.0, 139.0, | , 29.8, 0.0, 584.6, | ,  1000,   954,  3000,  2920, | , -3.4, 4838.4, 53.027, |, 0.0
10083.1, 139.3, | , 29.8, 0.0, 585.0, | ,  1000,   955,  3000,  2922, | , -3.4, 4842.3, 53.119, |, 0.0
10084.1, 138.8, | , 29.8, 0.0, 584.9, | ,  1000,   957,  3000,  2933, | , -3.4, 4859.8, 53.480, |, 0.0
10085.1, 139.5, | , 29.8, 0.0, 579.0, | ,  1000,   953,  3000,  2911, | , -3.4, 4865.4, 53.189, |, 0.0
10086.1, 139.8, | , 29.8, 0.0, 578.7, | ,  1000,   952,  3000,  2929, | , -3.4, 4859.0, 53.351, |, 0.0
10087.1, 139.3, | , 29.8, 0.0, 584.9, | ,  1000,   958,  3000,  2944, | , -3.4, 4868.8, 53.752, |, 0.0
10088.1, 139.0, | , 29.8, 0.0, 584.3, | ,  1000,   955,  3000,  2933, | , -3.4, 4849.6, 53.335, |, 0.0
10089.1, 139.0, | , 29.8, 0.0, 584.7, | ,  1000,   955,  3000,  2926, | , -3.4, 4856.0, 53.303, |, 0.0
10090.1, 139.9, | , 29.8, 0.0, 580.1, | ,  1000,   952,  3000,  2924, | , -3.4, 4835.4, 53.018, |, 0.0
10091.1, 139.9, | , 29.8, 0.0, 579.7, | ,  1000,   953,  3000,  2915, | , -3.4, 4863.7, 53.224, |, 0.0
10092.1, 139.0, | , 29.8, 0.0, 584.5, | ,  1000,   956,  3000,  2933, | , -3.4, 4884.7, 53.728, |, 0.0
10093.2, 139.6, | , 29.8, 0.0, 583.8, | ,  1000,   956,  3000,  2932, | , -3.4, 4844.0, 53.272, |, 0.0
10094.2, 139.1, | , 29.8, 0.0, 584.5, | ,  1000,   959,  3000,  2918, | , -3.4, 4836.3, 53.036, |, 0.0
10095.2, 138.9, | , 29.8, 0.0, 584.3, | ,  1000,   958,  3000,  2932, | , -3.4, 4853.0, 53.400, |, 0.0
10096.2, 139.8, | , 29.8, 0.0, 578.0, | ,  1000,   953,  3000,  2916, | , -3.4, 4835.4, 52.927, |, 0.0
10097.2, 140.0, | , 29.8, 0.0, 577.8, | ,  1000,   954,  3000,  2939, | , -3.4, 4847.4, 53.376, |, 0.0
10098.2, 139.1, | , 29.8, 0.0, 582.4, | ,  1000,   953,  3000,  2920, | , -3.4, 4831.6, 52.931, |, 0.0
10099.2, 139.0, | , 29.8, 0.0, 584.2, | ,  1000,   954,  3000,  2933, | , -3.4, 4833.7, 53.148, |, 0.0
10100.2, 139.0, | , 29.8, 0.0, 583.4, | ,  1000,   955,  3000,  2943, | , -3.4, 4840.6, 53.372, |, 0.0
10101.2, 139.8, | , 29.8, 0.0, 579.3, | ,  1000,   954,  3000,  2905, | , -3.4, 4830.3, 52.729, |, 0.0
10102.2, 139.8, | , 29.8, 0.0, 578.0, | ,  1000,   952,  3000,  2922, | , -3.4, 4834.1, 52.967, |, 0.0
10103.3, 139.0, | , 29.8, 0.0, 583.2, | ,  1000,   954,  3000,  2914, | , -3.4, 4826.8, 52.806, |, 0.0
10104.3, 139.2, | , 29.8, 0.0, 583.7, | ,  1000,   955,  3000,  2916, | , -3.4, 4838.4, 52.986, |, 0.0
10105.3, 138.9, | , 29.8, 0.0, 583.4, | ,  1000,   957,  3000,  2935, | , -3.4, 4837.6, 53.257, |, 0.0
10106.3, 139.0, | , 29.8, 0.0, 583.7, | ,  1000,   956,  3000,  2941, | , -3.4, 4829.4, 53.235, |, 0.0
10107.3, 139.8, | , 29.8, 0.0, 577.6, | ,  1000,   955,  3000,  2927, | , -3.4, 4833.7, 53.077, |, 0.0
10108.3, 140.2, | , 29.8, 0.0, 577.2, | ,  1000,   949,  3000,  2929, | , -3.4, 4802.4, 52.690, |, 0.0
10109.3, 138.9, | , 29.8, 0.0, 583.3, | ,  1000,   955,  3000,  2914, | , -3.4, 4840.1, 52.972, |, 0.0
10110.3, 139.2, | , 29.8, 0.0, 583.5, | ,  1000,   954,  3000,  2939, | , -3.4, 4828.6, 53.178, |, 0.0
10111.3, 139.3, | , 29.8, 0.0, 583.1, | ,  1000,   952,  3000,  2929, | , -3.4, 4834.1, 53.069, |, 0.0
10112.4, 139.7, | , 29.8, 0.0, 578.3, | ,  1000,   954,  3000,  2939, | , -3.4, 4848.7, 53.390, |, 0.0
10113.4, 139.7, | , 29.8, 0.0, 578.2, | ,  1000,   952,  3000,  2930, | , -3.4, 4808.0, 52.809, |, 0.0
10114.4, 139.3, | , 29.8, 0.0, 583.3, | ,  1000,   959,  3000,  2936, | , -3.4, 4815.7, 53.055, |, 0.0
10115.4, 138.8, | , 29.8, 0.0, 583.0, | ,  1000,   957,  3000,  2926, | , -3.4, 4827.3, 53.031, |, 0.0
10116.4, 138.9, | , 29.8, 0.0, 582.9, | ,  1000,   954,  3000,  2922, | , -3.4, 4851.7, 53.204, |, 0.0
10117.4, 139.0, | , 29.8, 0.0, 582.8, | ,  1000,   958,  3000,  2950, | , -3.4, 4845.7, 53.574, |, 0.0
10118.4, 140.1, | , 29.8, 0.0, 576.7, | ,  1000,   951,  3000,  2915, | , -3.4, 4821.3, 52.737, |, 0.0
10119.4, 139.8, | , 29.8, 0.0, 576.5, | ,  1000,   953,  3000,  2924, | , -3.4, 4834.1, 53.017, |, 0.0
10120.4, 138.8, | , 29.8, 0.0, 582.4, | ,  1000,   957,  3000,  2929, | , -3.4, 4828.1, 53.068, |, 0.0
10121.5, 139.1, | , 29.8, 0.0, 582.6, | ,  1000,   955,  3000,  2917, | , -3.4, 4838.0, 52.983, |, 0.0
10122.5, 138.9, | , 29.8, 0.0, 582.4, | ,  1000,   957,  3000,  2943, | , -3.4, 4834.1, 53.336, |, 0.0
10123.5, 139.6, | , 29.8, 0.0, 577.5, | ,  1000,   953,  3000,  2933, | , -3.4, 4842.7, 53.236, |, 0.0
10124.5, 140.3, | , 29.8, 0.0, 576.4, | ,  1000,   951,  3000,  2929, | , -3.4, 4802.0, 52.701, |, 0.0
10125.5, 139.0, | , 29.8, 0.0, 582.0, | ,  1000,   957,  3000,  2940, | , -3.4, 4817.9, 53.106, |, 0.0
10126.5, 138.9, | , 29.8, 0.0, 582.3, | ,  1000,   955,  3000,  2925, | , -3.4, 4811.9, 52.815, |, 0.0
10127.5, 139.3, | , 29.8, 0.0, 582.4, | ,  1000,   955,  3000,  2929, | , -3.4, 4837.1, 53.147, |, 0.0
10128.5, 139.2, | , 29.8, 0.0, 582.4, | ,  1000,   958,  3000,  2944, | , -3.4, 4852.1, 53.554, |, 0.0
10129.6, 139.8, | , 29.8, 0.0, 576.1, | ,  1000,   955,  3000,  2923, | , -3.4, 4843.6, 53.144, |, 0.0
10130.6, 139.6, | , 29.8, 0.0, 575.8, | ,  1000,   952,  3000,  2913, | , -3.4, 4841.8, 52.937, |, 0.0
10131.6, 139.3, | , 29.8, 0.0, 582.8, | ,  1000,   955,  3000,  2943, | , -3.4, 4846.6, 53.434, |, 0.0
10132.6, 138.7, | , 29.8, 0.0, 582.1, | ,  1000,   955,  3000,  2905, | , -3.4, 4844.0, 52.900, |, 0.0
10133.6, 138.9, | , 29.8, 0.0, 581.9, | ,  1000,   953,  3000,  2931, | , -3.4, 4844.8, 53.231, |, 0.0
10134.6, 139.9, | , 29.8, 0.0, 576.7, | ,  1000,   954,  3000,  2933, | , -3.4, 4837.1, 53.186, |, 0.0
10135.6, 139.7, | , 29.8, 0.0, 576.0, | ,  1000,   952,  3000,  2927, | , -3.4, 4832.4, 53.024, |, 0.0
10136.6, 138.9, | , 29.8, 0.0, 581.9, | ,  1000,   953,  3000,  2936, | , -3.4, 4838.4, 53.226, |, 0.0
10137.6, 138.9, | , 29.8, 0.0, 581.7, | ,  1000,   957,  3000,  2929, | , -3.4, 4859.0, 53.405, |, 0.0
10138.7, 139.3, | , 29.8, 0.0, 581.8, | ,  1000,   954,  3000,  2918, | , -3.4, 4828.6, 52.887, |, 0.0
10139.7, 139.0, | , 29.8, 0.0, 580.5, | ,  1000,   956,  3000,  2936, | , -3.4, 4861.1, 53.513, |, 0.0
10140.7, 139.6, | , 29.8, 0.0, 575.7, | ,  1000,   953,  3000,  2917, | , -3.4, 4841.4, 53.003, |, 0.0
10141.7, 140.0, | , 29.8, 0.0, 575.4, | ,  1000,   954,  3000,  2935, | , -3.4, 4873.1, 53.608, |, 0.0
10142.7, 138.9, | , 29.8, 0.0, 580.7, | ,  1000,   955,  3000,  2929, | , -3.4, 4859.0, 53.388, |, 0.0
10143.7, 139.0, | , 29.8, 0.0, 580.9, | ,  1000,   959,  3000,  2934, | , -3.4, 4892.4, 53.878, |, 0.0
10144.7, 139.4, | , 29.8, 0.0, 580.6, | ,  1000,   956,  3000,  2914, | , -3.4, 4850.8, 53.098, |, 0.0
10145.7, 140.0, | , 29.8, 0.0, 576.3, | ,  1000,   955,  3000,  2912, | , -3.4, 4852.1, 53.077, |, 0.0
10146.7, 139.9, | , 29.8, 0.0, 574.1, | ,  1000,   952,  3000,  2933, | , -3.4, 4869.7, 53.512, |, 0.0
10147.8, 138.8, | , 29.8, 0.0, 580.4, | ,  1000,   956,  3000,  2925, | , -3.4, 4859.8, 53.352, |, 0.0
10148.8, 139.1, | , 29.8, 0.0, 576.7, | ,  1000,   958,  3000,  2920, | , -3.4, 4868.8, 53.407, |, 0.0
10149.8, 139.1, | , 29.8, 0.0, 579.5, | ,  1000,   955,  3000,  2932, | , -3.4, 4849.6, 53.315, |, 0.0
10150.8, 139.0, | , 29.8, 0.0, 580.7, | ,  1000,   953,  3000,  2928, | , -3.4, 4813.1, 52.837, |, 0.0
10151.8, 139.9, | , 29.8, 0.0, 576.6, | ,  1000,   955,  3000,  2932, | , -3.4, 4825.6, 53.057, |, 0.0
10152.8, 139.5, | , 29.8, 0.0, 576.2, | ,  1000,   954,  3000,  2932, | , -3.4, 4867.6, 53.499, |, 0.0
10153.8, 138.8, | , 29.8, 0.0, 580.5, | ,  1000,   955,  3000,  2938, | , -3.4, 4878.3, 53.730, |, 0.0
10154.8, 138.9, | , 29.8, 0.0, 579.8, | ,  1000,   956,  3000,  2939, | , -3.4, 4886.0, 53.838, |, 0.0
10155.8, 138.8, | , 29.8, 0.0, 580.8, | ,  1000,   957,  3000,  2920, | , -3.4, 4905.3, 53.795, |, 0.0
10156.8, 139.6, | , 29.8, 0.0, 575.3, | ,  1000,   954,  3000,  2929, | , -3.4, 4874.0, 53.530, |, 0.0
10157.9, 139.7, | , 29.8, 0.0, 574.4, | ,  1000,   954,  3000,  2935, | , -3.4, 4864.6, 53.510, |, 0.0
10158.9, 139.0, | , 29.8, 0.0, 580.0, | ,  1000,   956,  3000,  2947, | , -3.4, 4885.5, 53.942, |, 0.0
10159.9, 139.5, | , 29.8, 0.0, 579.6, | ,  1000,   955,  3000,  2943, | , -3.4, 4857.7, 53.569, |, 0.0
10160.9, 138.7, | , 29.8, 0.0, 579.9, | ,  1000,   955,  3000,  2903, | , -3.4, 4876.5, 53.221, |, 0.0
10161.9, 138.9, | , 29.8, 0.0, 580.1, | ,  1000,   959,  3000,  2928, | , -3.4, 4884.7, 53.702, |, 0.0
10162.9, 139.8, | , 29.8, 0.0, 574.5, | ,  1000,   952,  3000,  2917, | , -3.4, 4898.0, 53.602, |, 0.0
10163.9, 139.7, | , 29.8, 0.0, 573.8, | ,  1000,   956,  3000,  2929, | , -3.4, 4910.8, 53.959, |, 0.0
10164.9, 139.1, | , 29.8, 0.0, 579.3, | ,  1000,   955,  3000,  2943, | , -3.4, 4877.0, 53.776, |, 0.0
10165.9, 139.2, | , 29.8, 0.0, 579.9, | ,  1000,   955,  3000,  2928, | , -3.4, 4888.1, 53.691, |, 0.0
10166.9, 139.3, | , 29.8, 0.0, 579.6, | ,  1000,   956,  3000,  2932, | , -3.4, 4879.5, 53.670, |, 0.0
10168.0, 138.9, | , 29.8, 0.0, 579.6, | ,  1000,   958,  3000,  2931, | , -3.4, 4883.0, 53.718, |, 0.0
10169.0, 139.8, | , 29.8, 0.0, 573.9, | ,  1000,   956,  3000,  2936, | , -3.4, 4876.1, 53.678, |, 0.0
10170.0, 139.4, | , 29.8, 0.0, 578.9, | ,  1000,   957,  3000,  2925, | , -3.4, 4882.5, 53.613, |, 0.0
10171.0, 139.1, | , 29.8, 0.0, 579.3, | ,  1000,   956,  3000,  2920, | , -3.4, 4929.2, 54.048, |, 0.0
10172.0, 139.0, | , 29.8, 0.0, 579.0, | ,  1000,   955,  3000,  2929, | , -3.4, 4937.0, 54.232, |, 0.0
10173.0, 138.8, | , 29.8, 0.0, 579.3, | ,  1000,   955,  3000,  2920, | , -3.4, 4897.1, 53.676, |, 0.0
10174.0, 140.0, | , 29.8, 0.0, 574.3, | ,  1000,   950,  3000,  2922, | , -3.4, 4915.1, 53.839, |, 0.0
10175.0, 139.5, | , 29.8, 0.0, 574.2, | ,  1000,   955,  3000,  2911, | , -3.4, 4905.3, 53.644, |, 0.0
10176.0, 138.7, | , 29.8, 0.0, 579.1, | ,  1000,   954,  3000,  2926, | , -3.4, 4931.0, 54.113, |, 0.0
10177.0, 139.3, | , 29.8, 0.0, 579.0, | ,  1000,   953,  3000,  2937, | , -3.4, 4922.4, 54.163, |, 0.0
10178.1, 138.9, | , 29.8, 0.0, 578.9, | ,  1000,   955,  3000,  2943, | , -3.4, 4897.1, 54.002, |, 0.0
10179.1, 138.8, | , 29.8, 0.0, 579.1, | ,  1000,   956,  3000,  2926, | , -3.4, 4901.8, 53.837, |, 0.0
10180.1, 140.2, | , 29.8, 0.0, 572.3, | ,  1000,   953,  3000,  2926, | , -3.4, 4898.8, 53.749, |, 0.0
10181.1, 139.3, | , 29.8, 0.0, 578.6, | ,  1000,   952,  3000,  2934, | , -3.4, 4916.4, 54.049, |, 0.0
10182.1, 139.1, | , 29.8, 0.0, 572.6, | ,  1000,   960,  3000,  2929, | , -3.4, 4914.7, 54.054, |, 0.0
10183.1, 138.9, | , 29.8, 0.0, 578.4, | ,  1000,   956,  3000,  2934, | , -3.4, 4905.7, 53.988, |, 0.0
10184.1, 139.3, | , 29.8, 0.0, 578.6, | ,  1000,   957,  3000,  2930, | , -3.4, 4916.0, 54.055, |, 0.0
10185.1, 140.1, | , 29.8, 0.0, 573.4, | ,  1000,   955,  3000,  2934, | , -3.4, 4915.5, 54.074, |, 0.0
10186.1, 139.5, | , 29.8, 0.0, 574.8, | ,  1000,   950,  3000,  2937, | , -3.4, 4918.5, 54.090, |, 0.0
10187.1, 138.9, | , 29.8, 0.0, 578.6, | ,  1000,   953,  3000,  2914, | , -3.4, 4934.0, 53.979, |, 0.0
10188.2, 139.3, | , 29.8, 0.0, 578.6, | ,  1000,   959,  3000,  2936, | , -3.4, 4929.2, 54.299, |, 0.0
10189.2, 139.0, | , 29.8, 0.0, 578.2, | ,  1000,   957,  3000,  2931, | , -3.4, 4935.7, 54.282, |, 0.0
10190.2, 139.1, | , 29.8, 0.0, 577.6, | ,  1000,   958,  3000,  2949, | , -3.4, 4921.5, 54.397, |, 0.0
10191.2, 139.7, | , 29.8, 0.0, 572.3, | ,  1000,   954,  3000,  2916, | , -3.4, 4912.5, 53.772, |, 0.0
10192.2, 139.2, | , 29.8, 0.0, 578.1, | ,  1000,   950,  3000,  2917, | , -3.4, 4955.4, 54.196, |, 0.0
10193.2, 139.0, | , 29.8, 0.0, 578.2, | ,  1000,   959,  3000,  2951, | , -3.4, 4942.5, 54.655, |, 0.0
10194.2, 138.9, | , 29.8, 0.0, 578.0, | ,  1000,   953,  3000,  2919, | , -3.4, 4910.0, 53.783, |, 0.0
10195.2, 139.0, | , 29.8, 0.0, 577.1, | ,  1000,   955,  3000,  2926, | , -3.4, 4929.7, 54.104, |, 0.0
10196.2, 139.4, | , 29.8, 0.0, 573.1, | ,  1000,   955,  3000,  2922, | , -3.4, 4934.4, 54.120, |, 0.0
10197.3, 139.6, | , 29.8, 0.0, 573.6, | ,  1000,   949,  3000,  2925, | , -3.4, 4957.5, 54.313, |, 0.0
10198.3, 139.2, | , 29.8, 0.0, 577.9, | ,  1000,   956,  3000,  2931, | , -3.4, 4969.5, 54.643, |, 0.0
10199.3, 139.0, | , 29.8, 0.0, 577.9, | ,  1000,   956,  3000,  2936, | , -3.4, 4935.7, 54.334, |, 0.0
10200.3, 139.1, | , 29.8, 0.0, 576.9, | ,  1000,   954,  3000,  2942, | , -3.4, 4930.5, 54.331, |, 0.0
10201.3, 138.9, | , 29.8, 0.0, 577.6, | ,  1000,   953,  3000,  2931, | , -3.4, 4922.4, 54.083, |, 0.0
10202.3, 140.1, | , 29.8, 0.0, 571.8, | ,  1000,   952,  3000,  2916, | , -3.4, 4934.4, 53.992, |, 0.0
10203.3, 139.0, | , 29.8, 0.0, 576.9, | ,  1000,   952,  3000,  2930, | , -3.4, 4959.2, 54.462, |, 0.0
10204.3, 138.9, | , 29.8, 0.0, 577.7, | ,  1000,   957,  3000,  2926, | , -3.4, 4961.0, 54.485, |, 0.0
10205.3, 139.4, | , 29.8, 0.0, 576.2, | ,  1000,   953,  3000,  2943, | , -3.4, 4955.0, 54.605, |, 0.0
10206.3, 139.3, | , 29.8, 0.0, 577.7, | ,  1000,   953,  3000,  2919, | , -3.4, 4936.5, 54.064, |, 0.0
10207.3, 139.5, | , 29.8, 0.0, 572.6, | ,  1000,   957,  3000,  2915, | , -3.4, 4938.2, 54.085, |, 0.0
10208.4, 139.3, | , 29.8, 0.0, 571.4, | ,  1000,   954,  3000,  2937, | , -3.4, 4961.0, 54.587, |, 0.0
10209.4, 139.3, | , 29.8, 0.0, 577.3, | ,  1000,   953,  3000,  2940, | , -3.4, 4963.1, 54.650, |, 0.0
10210.4, 138.9, | , 29.8, 0.0, 576.4, | ,  1000,   954,  3000,  2926, | , -3.4, 4980.7, 54.647, |, 0.0
10211.4, 139.0, | , 29.8, 0.0, 576.6, | ,  1000,   958,  3000,  2933, | , -3.4, 4951.5, 54.506, |, 0.0
10212.4, 138.9, | , 29.8, 0.0, 577.2, | ,  1000,   952,  3000,  2926, | , -3.4, 4943.0, 54.213, |, 0.0
10213.4, 140.2, | , 29.8, 0.0, 571.0, | ,  1000,   953,  3000,  2944, | , -3.4, 4943.8, 54.490, |, 0.0
10214.4, 139.5, | , 29.8, 0.0, 572.3, | ,  1000,   950,  3000,  2921, | , -3.4, 4937.8, 54.069, |, 0.0
10215.4, 139.0, | , 29.8, 0.0, 576.0, | ,  1000,   955,  3000,  2938, | , -3.4, 4971.2, 54.744, |, 0.0
10216.4, 138.9, | , 29.8, 0.0, 576.6, | ,  1000,   957,  3000,  2925, | , -3.4, 4978.5, 54.666, |, 0.0
10217.4, 139.1, | , 29.8, 0.0, 576.7, | ,  1000,   959,  3000,  2924, | , -3.4, 4983.2, 54.724, |, 0.0
10218.5, 139.4, | , 29.8, 0.0, 571.6, | ,  1000,   955,  3000,  2917, | , -3.4, 4983.2, 54.566, |, 0.0
10219.5, 139.6, | , 29.8, 0.0, 570.6, | ,  1000,   952,  3000,  2924, | , -3.4, 4985.8, 54.654, |, 0.0
10220.5, 139.0, | , 29.8, 0.0, 575.3, | ,  1000,   958,  3000,  2926, | , -3.4, 4963.5, 54.527, |, 0.0
10221.5, 139.0, | , 29.8, 0.0, 576.5, | ,  1000,   955,  3000,  2937, | , -3.4, 4969.1, 54.694, |, 0.0
10222.5, 138.9, | , 29.8, 0.0, 576.1, | ,  1000,   952,  3000,  2933, | , -3.4, 4959.7, 54.511, |, 0.0
10223.5, 139.2, | , 29.8, 0.0, 576.1, | ,  1000,   955,  3000,  2919, | , -3.4, 4990.5, 54.683, |, 0.0
10224.5, 139.7, | , 29.8, 0.0, 570.1, | ,  1000,   951,  3000,  2918, | , -3.4, 4977.7, 54.483, |, 0.0
10225.5, 140.0, | , 29.8, 0.0, 569.2, | ,  1000,   954,  3000,  2948, | , -3.4, 4928.8, 54.400, |, 0.0
10226.5, 139.0, | , 29.8, 0.0, 575.8, | ,  1000,   955,  3000,  2929, | , -3.4, 4938.2, 54.246, |, 0.0
10227.5, 139.2, | , 29.8, 0.0, 575.7, | ,  1000,   955,  3000,  2925, | , -3.4, 4998.2, 54.846, |, 0.0
10228.6, 138.8, | , 29.8, 0.0, 575.6, | ,  1000,   954,  3000,  2937, | , -3.4, 5025.6, 55.311, |, 0.0
10229.6, 139.4, | , 29.8, 0.0, 570.6, | ,  1000,   954,  3000,  2922, | , -3.4, 5008.9, 54.909, |, 0.0
10230.6, 140.2, | , 29.8, 0.0, 570.2, | ,  1000,   955,  3000,  2941, | , -3.4, 5005.9, 55.173, |, 0.0
10231.6, 138.9, | , 29.8, 0.0, 575.2, | ,  1000,   958,  3000,  2944, | , -3.4, 4987.1, 55.042, |, 0.0
10232.6, 138.9, | , 29.8, 0.0, 575.4, | ,  1000,   955,  3000,  2929, | , -3.4, 4970.4, 54.604, |, 0.0
10233.6, 139.0, | , 29.8, 0.0, 575.4, | ,  1000,   955,  3000,  2935, | , -3.4, 4997.8, 54.982, |, 0.0
10234.6, 139.2, | , 29.8, 0.0, 575.8, | ,  1000,   954,  3000,  2935, | , -3.4, 4977.7, 54.757, |, 0.0
10235.6, 139.8, | , 29.8, 0.0, 568.6, | ,  1000,   952,  3000,  2934, | , -3.4, 4992.7, 54.883, |, 0.0
10236.7, 140.0, | , 29.8, 0.0, 569.1, | ,  1000,   955,  3000,  2909, | , -3.4, 5001.7, 54.655, |, 0.0
10237.7, 139.2, | , 29.8, 0.0, 575.4, | ,  1000,   959,  3000,  2927, | , -3.4, 4986.2, 54.801, |, 0.0
10238.7, 138.8, | , 29.8, 0.0, 575.2, | ,  1000,   954,  3000,  2931, | , -3.4, 4999.9, 54.936, |, 0.0
10239.7, 138.9, | , 29.8, 0.0, 575.4, | ,  1000,   954,  3000,  2941, | , -3.4, 4986.2, 54.931, |, 0.0
10240.7, 139.8, | , 29.8, 0.0, 570.7, | ,  1000,   955,  3000,  2914, | , -3.4, 4979.4, 54.480, |, 0.0
10241.7, 139.9, | , 29.8, 0.0, 569.1, | ,  1000,   955,  3000,  2927, | , -3.4, 4997.4, 54.874, |, 0.0
10242.7, 138.7, | , 29.8, 0.0, 575.2, | ,  1000,   954,  3000,  2926, | , -3.4, 5019.2, 55.068, |, 0.0
10243.7, 139.0, | , 29.8, 0.0, 574.9, | ,  1000,   957,  3000,  2950, | , -3.4, 5032.9, 55.611, |, 0.0
10244.7, 139.1, | , 29.8, 0.0, 575.2, | ,  1000,   957,  3000,  2919, | , -3.4, 5023.5, 55.070, |, 0.0
10245.7, 139.1, | , 29.8, 0.0, 575.2, | ,  1000,   955,  3000,  2924, | , -3.4, 5013.2, 54.994, |, 0.0
10246.8, 139.8, | , 29.8, 0.0, 568.1, | ,  1000,   952,  3000,  2943, | , -3.4, 5008.5, 55.179, |, 0.0
10247.8, 140.0, | , 29.8, 0.0, 568.4, | ,  1000,   954,  3000,  2933, | , -3.4, 4999.5, 54.965, |, 0.0
10248.8, 138.8, | , 29.8, 0.0, 574.4, | ,  1000,   956,  3000,  2926, | , -3.4, 5029.5, 55.232, |, 0.0
10249.8, 138.9, | , 29.8, 0.0, 574.5, | ,  1000,   954,  3000,  2936, | , -3.4, 5032.5, 55.368, |, 0.0
10250.8, 139.0, | , 29.8, 0.0, 574.4, | ,  1000,   955,  3000,  2927, | , -3.4, 5022.2, 55.150, |, 0.0
10251.8, 139.6, | , 29.8, 0.0, 569.8, | ,  1000,   954,  3000,  2922, | , -3.4, 5017.5, 54.993, |, 0.0
10252.8, 139.6, | , 29.8, 0.0, 569.4, | ,  1000,   953,  3000,  2926, | , -3.4, 5026.5, 55.143, |, 0.0
10253.8, 139.0, | , 29.8, 0.0, 574.1, | ,  1000,   958,  3000,  2934, | , -3.4, 5023.1, 55.292, |, 0.0
10254.8, 139.2, | , 29.8, 0.0, 574.3, | ,  1000,   957,  3000,  2938, | , -3.4, 5022.2, 55.334, |, 0.0
10255.9, 139.2, | , 29.8, 0.0, 574.7, | ,  1000,   957,  3000,  2920, | , -3.4, 5044.9, 55.319, |, 0.0
10256.9, 138.7, | , 29.8, 0.0, 574.4, | ,  1000,   955,  3000,  2923, | , -3.4, 5028.6, 55.155, |, 0.0
10257.9, 140.1, | , 29.8, 0.0, 568.4, | ,  1000,   949,  3000,  2924, | , -3.4, 5023.5, 55.030, |, 0.0
10258.9, 140.1, | , 29.8, 0.0, 568.4, | ,  1000,   953,  3000,  2944, | , -3.4, 5029.9, 55.430, |, 0.0
10259.9, 138.9, | , 29.8, 0.0, 574.0, | ,  1000,   955,  3000,  2936, | , -3.4, 5022.2, 55.269, |, 0.0
10260.9, 138.9, | , 29.8, 0.0, 573.9, | ,  1000,   955,  3000,  2930, | , -3.4, 5047.9, 55.476, |, 0.0
10261.9, 138.9, | , 29.8, 0.0, 573.8, | ,  1000,   956,  3000,  2927, | , -3.4, 5026.5, 55.206, |, 0.0
10262.9, 139.9, | , 29.8, 0.0, 568.7, | ,  1000,   953,  3000,  2912, | , -3.4, 5053.1, 55.232, |, 0.0
10263.9, 139.7, | , 29.8, 0.0, 567.8, | ,  1000,   953,  3000,  2932, | , -3.4, 5064.6, 55.645, |, 0.0
10264.9, 139.0, | , 29.8, 0.0, 573.5, | ,  1000,   956,  3000,  2943, | , -3.4, 5047.1, 55.661, |, 0.0
10266.0, 139.3, | , 29.8, 0.0, 573.7, | ,  1000,   955,  3000,  2941, | , -3.4, 5040.6, 55.550, |, 0.0
10267.0, 138.9, | , 29.8, 0.0, 573.0, | ,  1000,   956,  3000,  2919, | , -3.4, 5044.5, 55.285, |, 0.0
10268.0, 139.0, | , 29.8, 0.0, 572.6, | ,  1000,   954,  3000,  2914, | , -3.4, 5056.5, 55.315, |, 0.0
10269.0, 140.1, | , 29.8, 0.0, 567.8, | ,  1000,   952,  3000,  2925, | , -3.4, 5053.9, 55.409, |, 0.0
10270.0, 139.9, | , 29.8, 0.0, 567.0, | ,  1000,   953,  3000,  2933, | , -3.4, 5054.8, 55.544, |, 0.0
10271.0, 138.9, | , 29.8, 0.0, 572.9, | ,  1000,   954,  3000,  2939, | , -3.4, 5049.6, 55.596, |, 0.0
10272.0, 139.0, | , 29.8, 0.0, 572.9, | ,  1000,   958,  3000,  2929, | , -3.4, 5062.1, 55.656, |, 0.0
10273.0, 139.5, | , 29.8, 0.0, 572.4, | ,  1000,   954,  3000,  2934, | , -3.4, 5042.4, 55.449, |, 0.0
10274.0, 139.6, | , 29.8, 0.0, 567.8, | ,  1000,   953,  3000,  2940, | , -3.4, 5047.1, 55.566, |, 0.0
10275.0, 139.6, | , 29.8, 0.0, 566.6, | ,  1000,   953,  3000,  2926, | , -3.4, 5059.1, 55.501, |, 0.0
10276.1, 139.3, | , 29.8, 0.0, 573.2, | ,  1000,   957,  3000,  2927, | , -3.4, 5070.6, 55.706, |, 0.0
10277.1, 139.0, | , 29.8, 0.0, 572.2, | ,  1000,   956,  3000,  2933, | , -3.4, 5092.1, 56.009, |, 0.0
10278.1, 139.0, | , 29.8, 0.0, 571.8, | ,  1000,   957,  3000,  2934, | , -3.4, 5068.5, 55.780, |, 0.0
10279.1, 139.3, | , 29.8, 0.0, 572.9, | ,  1000,   953,  3000,  2937, | , -3.4, 5058.6, 55.652, |, 0.0
10280.1, 140.1, | , 29.8, 0.0, 566.9, | ,  1000,   952,  3000,  2918, | , -3.4, 5040.6, 55.162, |, 0.0
10281.1, 139.6, | , 29.8, 0.0, 567.9, | ,  1000,   954,  3000,  2927, | , -3.4, 5067.6, 55.619, |, 0.0
10282.1, 139.5, | , 29.8, 0.0, 572.0, | ,  1000,   954,  3000,  2941, | , -3.4, 5046.2, 55.597, |, 0.0
10283.2, 139.0, | , 29.8, 0.0, 571.6, | ,  1000,   956,  3000,  2926, | , -3.4, 5056.9, 55.511, |, 0.0
10284.2, 138.9, | , 29.8, 0.0, 572.4, | ,  1000,   955,  3000,  2920, | , -3.4, 5088.6, 55.769, |, 0.0
10285.2, 139.5, | , 29.8, 0.0, 567.1, | ,  1000,   952,  3000,  2931, | , -3.4, 5092.1, 55.925, |, 0.0
10286.2, 140.0, | , 29.8, 0.0, 566.3, | ,  1000,   952,  3000,  2918, | , -3.4, 5077.9, 55.573, |, 0.0
10287.2, 139.0, | , 29.8, 0.0, 572.0, | ,  1000,   956,  3000,  2954, | , -3.4, 5072.8, 56.092, |, 0.0
10288.2, 139.0, | , 29.8, 0.0, 571.2, | ,  1000,   954,  3000,  2925, | , -3.4, 5069.8, 55.618, |, 0.0
10289.2, 139.4, | , 29.8, 0.0, 572.4, | ,  1000,   957,  3000,  2940, | , -3.4, 5081.8, 56.001, |, 0.0
10290.2, 138.8, | , 29.8, 0.0, 571.6, | ,  1000,   957,  3000,  2923, | , -3.4, 5066.8, 55.599, |, 0.0
10291.2, 140.0, | , 29.8, 0.0, 563.9, | ,  1000,   950,  3000,  2933, | , -3.4, 5084.3, 55.838, |, 0.0
10292.2, 139.5, | , 29.8, 0.0, 567.5, | ,  1000,   956,  3000,  2920, | , -3.4, 5053.9, 55.404, |, 0.0
10293.3, 139.3, | , 29.8, 0.0, 571.1, | ,  1000,   953,  3000,  2941, | , -3.4, 5107.1, 56.234, |, 0.0
10294.3, 138.8, | , 29.8, 0.0, 571.8, | ,  1000,   957,  3000,  2926, | , -3.4, 5078.8, 55.768, |, 0.0
10295.3, 138.8, | , 29.8, 0.0, 571.9, | ,  1000,   959,  3000,  2938, | , -3.4, 5078.3, 55.972, |, 0.0
10296.3, 139.9, | , 29.8, 0.0, 567.2, | ,  1000,   952,  3000,  2928, | , -3.4, 5089.1, 55.846, |, 0.0
10297.3, 139.6, | , 29.8, 0.0, 565.5, | ,  1000,   953,  3000,  2929, | , -3.4, 5069.4, 55.647, |, 0.0
10298.3, 139.0, | , 29.8, 0.0, 570.8, | ,  1000,   954,  3000,  2915, | , -3.4, 5093.8, 55.739, |, 0.0
10299.3, 139.2, | , 29.8, 0.0, 571.7, | ,  1000,   956,  3000,  2939, | , -3.4, 5112.6, 56.323, |, 0.0
10300.3, 139.2, | , 29.8, 0.0, 571.2, | ,  1000,   955,  3000,  2929, | , -3.4, 5091.2, 55.933, |, 0.0
10301.3, 138.8, | , 29.8, 0.0, 571.5, | ,  1000,   957,  3000,  2933, | , -3.4, 5104.9, 56.168, |, 0.0
10302.4, 139.9, | , 29.8, 0.0, 562.7, | ,  1000,   954,  3000,  2922, | , -3.4, 5100.2, 55.904, |, 0.0
10303.4, 139.9, | , 29.8, 0.0, 564.7, | ,  1000,   951,  3000,  2914, | , -3.4, 5083.9, 55.572, |, 0.0
10304.4, 139.2, | , 29.8, 0.0, 571.4, | ,  1000,   955,  3000,  2930, | , -3.4, 5087.8, 55.912, |, 0.0
10305.4, 138.7, | , 29.8, 0.0, 571.0, | ,  1000,   954,  3000,  2914, | , -3.4, 5114.8, 55.960, |, 0.0
10306.4, 139.2, | , 29.8, 0.0, 571.3, | ,  1000,   954,  3000,  2935, | , -3.4, 5087.8, 55.962, |, 0.0
10307.4, 139.7, | , 29.8, 0.0, 565.5, | ,  1000,   953,  3000,  2941, | , -3.4, 5112.6, 56.311, |, 0.0
10308.4, 139.7, | , 29.8, 0.0, 564.3, | ,  1000,   954,  3000,  2912, | , -3.4, 5090.3, 55.660, |, 0.0
10309.4, 138.9, | , 29.8, 0.0, 570.8, | ,  1000,   959,  3000,  2945, | , -3.4, 5099.8, 56.305, |, 0.0
10310.5, 139.3, | , 29.8, 0.0, 570.7, | ,  1000,   953,  3000,  2937, | , -3.4, 5107.1, 56.177, |, 0.0
10311.5, 138.9, | , 29.8, 0.0, 570.2, | ,  1000,   958,  3000,  2934, | , -3.4, 5111.3, 56.258, |, 0.0
10312.5, 138.9, | , 29.8, 0.0, 570.3, | ,  1000,   959,  3000,  2928, | , -3.4, 5112.2, 56.195, |, 0.0
10313.5, 139.9, | , 29.8, 0.0, 564.4, | ,  1000,   952,  3000,  2926, | , -3.4, 5088.2, 55.794, |, 0.0
10314.5, 139.8, | , 29.8, 0.0, 566.1, | ,  1000,   953,  3000,  2943, | , -3.4, 5087.8, 56.057, |, 0.0
10315.5, 139.0, | , 29.8, 0.0, 570.5, | ,  1000,   957,  3000,  2937, | , -3.4, 5087.3, 56.021, |, 0.0
10316.5, 139.2, | , 29.8, 0.0, 570.5, | ,  1000,   955,  3000,  2921, | , -3.4, 5085.6, 55.743, |, 0.0
10317.5, 139.2, | , 29.8, 0.0, 570.3, | ,  1000,   956,  3000,  2931, | , -3.4, 5090.8, 55.965, |, 0.0
10318.5, 138.9, | , 29.8, 0.0, 569.5, | ,  1000,   958,  3000,  2911, | , -3.4, 5101.1, 55.813, |, 0.0
10319.5, 139.5, | , 29.8, 0.0, 565.7, | ,  1000,   952,  3000,  2930, | , -3.4, 5094.6, 55.937, |, 0.0
10320.5, 139.2, | , 29.8, 0.0, 570.3, | ,  1000,   956,  3000,  2946, | , -3.4, 5093.8, 56.209, |, 0.0
10321.6, 139.2, | , 29.8, 0.0, 570.2, | ,  1000,   958,  3000,  2929, | , -3.4, 5092.9, 55.977, |, 0.0
