Repository: jdhuang-csm/Ru-BCA

## Methods
* (BaO)<sub>x</sub>-(CaO)<sub>y</sub>-(Al<sub>2</sub>O<sub>3</sub>)<sub>1-x-y</sub> (BCA) catalyst supports were synthesized via sol-gel and solid-state methods. 
* Ru/BCA catalysts were prepared via incipient wetness impregnation to achieve 1 wt. % Ru loading.
* Ammonia synthesis rates were measured for Ru/BCA catalysts in a packed-bed reactor at 480-600<sup>o</sup>C, 10 bar, and space velocities up to 1.3 x 10<sup>6</sup> ml g<sub>cat</sub><sup>-1</sup> h<sup>-1</sup>.
* A machine learning (ML) model was employed to improve understanding of the behavior of Ru/BCA catalysts.
* A microkinetic model was developed to describe the best-performing catalyst.

File: data/init_files_Cadigan/B2CA_RubyDry_2017-07-05-01.txt (part 26 of 47)
********** Start test **********
Elapsed time, Pressure, | , LJtemp(C), Inner-Temp, Outer-Temp, | , N2-set, N2-flow, H2-set, H2-flow, | , pH, NH3_ppm, NH3_Prod_rate, |, In222Temp
9846.9, 141.0, | , 29.0, 1.9, 550.5, | ,  5000,  4844, 15000, 14636, | , -3.4, 1661.5, 98.082, |, 4.1
9847.9, 140.9, | , 29.0, -0.7, 548.2, | ,  5000,  4843, 15000, 14554, | , -3.4, 1689.8, 99.321, |, 1.3
9848.9, 139.8, | , 29.0, 10.1, 557.6, | ,  5000,  4841, 15000, 14624, | , -3.4, 1724.0, 101.689, |, 11.6
9849.9, 139.7, | , 29.0, 10.6, 558.3, | ,  5000,  4845, 15000, 14624, | , -3.4, 1727.9, 101.936, |, 12.5
9851.0, 140.0, | , 29.0, 11.2, 557.9, | ,  5000,  4841, 15000, 14571, | , -3.4, 1763.0, 103.700, |, 12.4
9852.0, 139.7, | , 29.0, 10.3, 557.6, | ,  5000,  4843, 15000, 14630, | , -3.4, 1771.2, 104.505, |, 11.8
9853.0, 141.4, | , 29.0, -5.8, 546.4, | ,  5000,  4836, 15000, 14638, | , -3.4, 1810.2, 106.810, |, -0.5
9854.0, 140.5, | , 29.0, 2.6, 551.1, | ,  5000,  4844, 15000, 14644, | , -3.4, 1849.6, 109.207, |, 4.9
9855.0, 140.1, | , 29.0, 10.3, 557.9, | ,  5000,  4847, 15000, 14636, | , -3.4, 1886.0, 111.326, |, 11.9
9856.0, 139.8, | , 29.0, 10.2, 557.3, | ,  5000,  4842, 15000, 14592, | , -3.4, 1908.7, 112.379, |, 11.3
9857.0, 140.1, | , 29.0, 10.7, 557.5, | ,  5000,  4844, 15000, 14605, | , -3.4, 1891.1, 111.430, |, 12.1
9858.0, 140.8, | , 29.0, -0.7, 549.3, | ,  5000,  4840, 15000, 14575, | , -3.4, 1922.8, 113.098, |, 2.7
9859.0, 141.0, | , 29.0, -2.5, 548.1, | ,  5000,  4842, 15000, 14624, | , -3.4, 1940.8, 114.455, |, 0.9
9860.0, 140.8, | , 29.0, 1.8, 549.9, | ,  5000,  4847, 15000, 14680, | , -3.4, 2003.8, 118.533, |, 3.2
9861.0, 140.1, | , 29.0, 10.8, 558.1, | ,  5000,  4846, 15000, 14602, | , -3.4, 1970.4, 116.094, |, 11.9
9862.1, 139.7, | , 29.0, 10.2, 557.8, | ,  5000,  4844, 15000, 14600, | , -3.4, 1986.3, 116.995, |, 11.3
9863.1, 139.9, | , 29.0, 9.0, 556.4, | ,  5000,  4839, 15000, 14675, | , -3.4, 2025.7, 119.745, |, 10.9
9864.1, 140.9, | , 29.0, -0.4, 549.6, | ,  5000,  4840, 15000, 14558, | , -3.4, 2070.7, 121.670, |, 2.8
9865.1, 141.0, | , 29.0, 0.6, 550.3, | ,  5000,  4839, 15000, 14602, | , -3.4, 2013.7, 118.594, |, 4.2
9866.1, 139.7, | , 29.0, 10.1, 557.8, | ,  5000,  4845, 15000, 14597, | , -3.4, 2110.9, 124.311, |, 11.7
9867.1, 139.7, | , 29.1, 10.7, 557.9, | ,  5000,  4849, 15000, 14648, | , -3.4, 2103.2, 124.211, |, 12.1
9868.1, 140.2, | , 29.0, 9.8, 557.1, | ,  5000,  4837, 15000, 14557, | , -3.4, 2087.4, 122.629, |, 10.6
9869.1, 140.0, | , 29.0, 10.9, 558.4, | ,  5000,  4845, 15000, 14656, | , -3.4, 2125.5, 125.549, |, 12.5
9870.1, 141.0, | , 29.0, -0.6, 548.6, | ,  5000,  4848, 15000, 14625, | , -3.4, 2159.8, 127.386, |, 1.9
9871.1, 141.0, | , 29.0, -1.1, 549.1, | ,  5000,  4844, 15000, 14623, | , -3.4, 2106.2, 124.196, |, 1.8
9872.2, 140.0, | , 29.1, 11.0, 558.1, | ,  5000,  4844, 15000, 14582, | , -3.4, 2149.1, 126.450, |, 12.5
9873.2, 139.9, | , 29.0, 9.5, 556.3, | ,  5000,  4842, 15000, 14615, | , -3.4, 2118.2, 124.838, |, 11.0
9874.2, 139.8, | , 29.1, 10.5, 557.9, | ,  5000,  4853, 15000, 14720, | , -3.4, 2194.5, 130.092, |, 12.0
9875.2, 140.7, | , 29.1, 1.7, 550.2, | ,  5000,  4844, 15000, 14513, | , -3.4, 2207.3, 129.410, |, 4.3
9876.2, 140.9, | , 29.0, 2.1, 551.3, | ,  5000,  4834, 15000, 14602, | , -3.4, 2157.2, 126.993, |, 5.2
9877.2, 139.7, | , 29.1, 10.6, 557.3, | ,  5000,  4846, 15000, 14627, | , -3.4, 2237.8, 131.977, |, 12.0
9878.2, 139.9, | , 29.1, 9.3, 556.3, | ,  5000,  4845, 15000, 14594, | , -3.4, 2269.5, 133.602, |, 10.9
9879.2, 140.1, | , 29.1, 10.9, 558.1, | ,  5000,  4844, 15000, 14635, | , -3.4, 2246.3, 132.520, |, 12.3
9880.2, 139.9, | , 29.1, 11.0, 558.0, | ,  5000,  4839, 15000, 14570, | , -3.4, 2243.3, 131.865, |, 12.4
9881.2, 140.9, | , 29.1, -0.8, 548.5, | ,  5000,  4842, 15000, 14601, | , -3.4, 2221.0, 130.789, |, 1.7
9882.3, 141.2, | , 29.1, -0.2, 548.7, | ,  5000,  4840, 15000, 14598, | , -3.4, 2321.3, 136.647, |, 1.9
9883.3, 139.8, | , 29.1, 9.3, 556.8, | ,  5000,  4843, 15000, 14630, | , -3.4, 2259.2, 133.238, |, 10.8
9884.3, 139.7, | , 29.1, 10.2, 557.2, | ,  5000,  4844, 15000, 14574, | , -3.4, 2291.7, 134.767, |, 11.5
9885.3, 139.7, | , 29.1, 10.4, 557.8, | ,  5000,  4841, 15000, 14600, | , -3.4, 2266.0, 133.422, |, 11.5
9886.3, 141.1, | , 29.1, 1.8, 550.4, | ,  5000,  4839, 15000, 14650, | , -3.4, 2239.9, 132.212, |, 4.1
9887.3, 140.7, | , 29.1, 1.6, 550.1, | ,  5000,  4844, 15000, 14576, | , -3.4, 2266.0, 133.275, |, 4.2
9888.3, 139.7, | , 29.1, 9.2, 556.1, | ,  5000,  4841, 15000, 14566, | , -3.4, 2289.2, 134.544, |, 10.8
9889.3, 139.7, | , 29.1, 10.9, 557.9, | ,  5000,  4847, 15000, 14645, | , -3.4, 2368.4, 139.798, |, 12.3
9890.3, 140.0, | , 29.1, 10.9, 557.2, | ,  5000,  4847, 15000, 14628, | , -3.4, 2324.3, 137.087, |, 12.3
9891.3, 139.8, | , 29.1, 10.6, 557.3, | ,  5000,  4844, 15000, 14626, | , -3.4, 2298.2, 135.511, |, 11.9
9892.4, 141.6, | , 29.1, -7.9, 543.4, | ,  5000,  4834, 15000, 14678, | , -3.4, 2315.3, 136.816, |, -4.3
9893.4, 141.0, | , 29.1, -2.1, 547.5, | ,  5000,  4841, 15000, 14605, | , -3.4, 2352.1, 138.510, |, 0.7
9894.4, 140.1, | , 29.1, 10.5, 557.8, | ,  5000,  4845, 15000, 14581, | , -3.4, 2383.4, 140.211, |, 12.0
9895.4, 139.7, | , 29.1, 10.2, 557.1, | ,  5000,  4843, 15000, 14654, | , -3.4, 2338.0, 138.039, |, 11.8
9896.5, 139.8, | , 29.1, 9.4, 557.0, | ,  5000,  4843, 15000, 14644, | , -3.4, 2336.7, 137.901, |, 11.7
9897.5, 140.8, | , 29.1, 0.5, 549.7, | ,  5000,  4843, 15000, 14585, | , -3.4, 2342.3, 137.807, |, 3.4
9898.5, 141.5, | , 29.1, -0.3, 548.6, | ,  5000,  4847, 15000, 14564, | , -3.4, 2366.7, 139.122, |, 3.0
9899.5, 139.9, | , 29.1, 10.3, 557.1, | ,  5000,  4850, 15000, 14699, | , -3.4, 2352.6, 139.267, |, 11.4
9900.5, 139.8, | , 29.1, 10.2, 557.1, | ,  5000,  4845, 15000, 14559, | , -3.4, 2348.3, 137.985, |, 11.5
9901.5, 139.7, | , 29.1, 10.3, 557.3, | ,  5000,  4838, 15000, 14605, | , -3.4, 2368.9, 139.477, |, 11.8
9902.5, 140.1, | , 29.1, 10.9, 557.5, | ,  5000,  4839, 15000, 14650, | , -3.4, 2370.1, 139.876, |, 11.4
9903.5, 141.0, | , 29.1, -2.0, 547.8, | ,  5000,  4842, 15000, 14611, | , -3.4, 2391.1, 140.855, |, 0.8
9904.5, 140.6, | , 29.1, 1.7, 548.8, | ,  5000,  4837, 15000, 14557, | , -3.4, 2397.6, 140.801, |, 3.4
9905.5, 140.1, | , 29.1, 10.4, 557.3, | ,  5000,  4848, 15000, 14680, | , -3.4, 2392.0, 141.449, |, 12.3
9906.6, 139.7, | , 29.1, 9.6, 557.4, | ,  5000,  4845, 15000, 14521, | , -3.4, 2359.0, 138.344, |, 11.4
9907.6, 140.0, | , 29.1, 8.7, 556.4, | ,  5000,  4844, 15000, 14633, | , -3.4, 2398.0, 141.435, |, 10.8
9908.6, 140.9, | , 29.1, -0.2, 549.6, | ,  5000,  4845, 15000, 14672, | , -3.4, 2338.4, 138.213, |, 2.4
9909.6, 140.8, | , 29.1, 0.7, 549.8, | ,  5000,  4837, 15000, 14532, | , -3.4, 2383.9, 139.818, |, 2.5
9910.6, 139.7, | , 29.1, 9.9, 557.0, | ,  5000,  4840, 15000, 14628, | , -3.4, 2418.6, 142.580, |, 11.2
9911.6, 140.0, | , 29.1, 9.8, 557.6, | ,  5000,  4851, 15000, 14695, | , -3.4, 2422.8, 143.395, |, 11.2
9912.6, 140.1, | , 29.1, 10.8, 557.4, | ,  5000,  4843, 15000, 14554, | , -3.4, 2333.3, 137.061, |, 11.5
9913.6, 140.3, | , 29.1, 9.2, 556.1, | ,  5000,  4840, 15000, 14628, | , -3.4, 2415.6, 142.398, |, 10.9
9914.6, 141.0, | , 29.1, -0.9, 547.5, | ,  5000,  4845, 15000, 14680, | , -3.4, 2365.4, 139.867, |, 2.0
9915.6, 141.0, | , 29.1, -0.8, 550.2, | ,  5000,  4842, 15000, 14568, | , -3.4, 2336.3, 137.325, |, 4.0
9916.6, 140.0, | , 29.1, 10.8, 557.6, | ,  5000,  4843, 15000, 14611, | , -3.4, 2382.1, 140.333, |, 11.9
9917.7, 139.6, | , 29.1, 10.3, 557.8, | ,  5000,  4839, 15000, 14586, | , -3.4, 2412.6, 141.911, |, 11.5
9918.7, 139.8, | , 29.1, 9.2, 556.6, | ,  5000,  4845, 15000, 14626, | , -3.4, 2404.4, 141.766, |, 10.7
9919.7, 141.1, | , 29.1, 2.1, 550.3, | ,  5000,  4843, 15000, 14624, | , -3.4, 2383.9, 140.525, |, 4.2
9920.7, 140.8, | , 29.1, -0.5, 548.5, | ,  5000,  4838, 15000, 14583, | , -3.4, 2345.3, 137.936, |, 2.2
9921.7, 139.7, | , 29.1, 10.5, 557.6, | ,  5000,  4846, 15000, 14600, | , -3.4, 2411.7, 142.013, |, 12.0
9922.7, 140.1, | , 29.1, 11.0, 557.7, | ,  5000,  4847, 15000, 14639, | , -3.4, 2392.4, 141.173, |, 12.5
9923.7, 140.2, | , 29.1, 9.9, 556.6, | ,  5000,  4846, 15000, 14567, | , -3.4, 2320.9, 136.446, |, 10.9
9924.7, 139.6, | , 29.1, 10.7, 557.8, | ,  5000,  4841, 15000, 14529, | , -3.4, 2383.4, 139.805, |, 12.1
9925.7, 140.8, | , 29.1, -0.7, 548.5, | ,  5000,  4839, 15000, 14615, | , -3.4, 2409.6, 141.941, |, 2.6
9926.8, 141.1, | , 29.1, 1.2, 550.0, | ,  5000,  4837, 15000, 14527, | , -3.4, 2456.7, 144.049, |, 3.3
9927.8, 139.7, | , 29.1, 10.3, 557.0, | ,  5000,  4845, 15000, 14613, | , -3.4, 2463.1, 145.126, |, 11.8
9928.8, 139.9, | , 29.1, 9.2, 556.3, | ,  5000,  4854, 15000, 14688, | , -3.4, 2377.4, 140.685, |, 10.5
9929.8, 139.7, | , 29.1, 10.5, 557.5, | ,  5000,  4840, 15000, 14560, | , -3.4, 2322.2, 136.425, |, 12.4
9930.8, 141.0, | , 29.1, 2.0, 550.3, | ,  5000,  4839, 15000, 14621, | , -3.4, 2362.9, 139.249, |, 4.4
9931.8, 140.9, | , 29.1, -0.3, 548.8, | ,  5000,  4847, 15000, 14657, | , -3.4, 2398.4, 141.653, |, 2.0
9932.8, 139.8, | , 29.1, 9.8, 557.3, | ,  5000,  4846, 15000, 14556, | , -3.4, 2397.1, 140.834, |, 11.8
9933.8, 140.3, | , 29.1, 7.8, 555.6, | ,  5000,  4841, 15000, 14620, | , -3.4, 2378.7, 140.189, |, 10.5
9934.8, 139.7, | , 29.1, 10.3, 557.2, | ,  5000,  4844, 15000, 14686, | , -3.4, 2386.0, 141.111, |, 11.5
9935.9, 139.7, | , 29.1, 10.3, 556.5, | ,  5000,  4846, 15000, 14560, | , -3.4, 2415.6, 141.947, |, 11.6
9936.9, 141.3, | , 29.1, -0.4, 548.2, | ,  5000,  4845, 15000, 14605, | , -3.4, 2390.7, 140.808, |, 2.1
9937.9, 141.1, | , 29.1, -1.4, 548.9, | ,  5000,  4844, 15000, 14623, | , -3.4, 2343.1, 138.133, |, 2.3
9938.9, 139.8, | , 29.1, 8.8, 555.5, | ,  5000,  4838, 15000, 14553, | , -3.4, 2314.4, 135.915, |, 10.3
9939.9, 139.8, | , 29.1, 10.0, 557.0, | ,  5000,  4849, 15000, 14662, | , -3.4, 2446.8, 144.560, |, 11.6
9940.9, 140.2, | , 29.1, 10.8, 557.4, | ,  5000,  4842, 15000, 14578, | , -3.4, 2380.9, 140.010, |, 12.1
9941.9, 140.6, | , 29.1, 1.4, 550.1, | ,  5000,  4839, 15000, 14616, | , -3.4, 2361.6, 139.131, |, 3.8
9942.9, 140.8, | , 29.1, -0.7, 549.0, | ,  5000,  4844, 15000, 14583, | , -3.4, 2419.0, 142.306, |, 2.1
9943.9, 140.3, | , 29.1, 9.7, 555.4, | ,  5000,  4843, 15000, 14562, | , -3.4, 2392.4, 140.583, |, 11.0
9945.0, 140.0, | , 29.1, 11.1, 558.1, | ,  5000,  4841, 15000, 14659, | , -3.4, 2389.0, 141.073, |, 12.5
9946.0, 139.9, | , 29.1, 9.7, 557.5, | ,  5000,  4847, 15000, 14563, | , -3.4, 2389.0, 140.415, |, 12.0
9947.0, 139.7, | , 29.1, 10.0, 557.2, | ,  5000,  4841, 15000, 14607, | , -3.4, 2342.7, 137.973, |, 11.8
9948.0, 141.5, | , 29.1, -4.7, 545.6, | ,  5000,  4833, 15000, 14631, | , -3.4, 2325.6, 137.082, |, -1.7
9949.0, 140.7, | , 29.1, 2.0, 550.4, | ,  5000,  4840, 15000, 14575, | , -3.4, 2402.7, 141.255, |, 4.3
9950.0, 139.6, | , 29.1, 10.5, 557.4, | ,  5000,  4841, 15000, 14559, | , -3.4, 2344.9, 137.757, |, 12.0
9951.0, 139.7, | , 29.1, 10.5, 557.9, | ,  5000,  4845, 15000, 14650, | , -3.4, 2404.8, 141.967, |, 12.2
9952.0, 140.0, | , 29.1, 11.1, 557.6, | ,  5000,  4842, 15000, 14560, | , -3.4, 2389.4, 140.391, |, 12.7
9953.0, 140.6, | , 29.1, 1.2, 549.5, | ,  5000,  4845, 15000, 14618, | , -3.4, 2357.3, 138.942, |, 3.9
9954.0, 141.1, | , 29.1, -2.1, 548.1, | ,  5000,  4849, 15000, 14646, | , -3.4, 2424.1, 143.098, |, 0.9
9955.0, 140.9, | , 29.1, -1.1, 548.0, | ,  5000,  4844, 15000, 14568, | , -3.4, 2377.9, 139.778, |, 1.7
9956.1, 140.0, | , 29.1, 11.2, 558.0, | ,  5000,  4845, 15000, 14621, | , -3.4, 2372.3, 139.842, |, 12.5
9957.1, 139.8, | , 29.1, 9.7, 557.0, | ,  5000,  4845, 15000, 14626, | , -3.4, 2389.0, 140.856, |, 11.5
9958.1, 140.1, | , 29.1, 11.3, 557.5, | ,  5000,  4848, 15000, 14695, | , -3.4, 2361.1, 139.740, |, 12.5
9959.1, 141.2, | , 29.1, 0.4, 548.2, | ,  5000,  4837, 15000, 14503, | , -3.4, 2344.4, 137.309, |, 2.1
9960.1, 140.7, | , 29.1, -0.6, 550.0, | ,  5000,  4841, 15000, 14662, | , -3.4, 2331.2, 137.682, |, 3.1
9961.1, 139.7, | , 29.1, 10.4, 556.8, | ,  5000,  4842, 15000, 14625, | , -3.4, 2403.1, 141.666, |, 12.0
9962.1, 140.1, | , 29.1, 11.1, 557.5, | ,  5000,  4845, 15000, 14553, | , -3.4, 2388.6, 140.310, |, 12.2
9963.1, 139.6, | , 29.1, 10.5, 557.0, | ,  5000,  4842, 15000, 14582, | , -3.4, 2354.7, 138.504, |, 12.2
9964.1, 139.8, | , 29.1, 9.9, 555.9, | ,  5000,  4847, 15000, 14625, | , -3.4, 2344.4, 138.245, |, 11.0
9965.1, 140.9, | , 29.1, -0.7, 548.4, | ,  5000,  4843, 15000, 14631, | , -3.4, 2371.9, 139.873, |, 2.0
9966.2, 141.5, | , 29.1, -0.7, 548.6, | ,  5000,  4846, 15000, 14656, | , -3.4, 2383.4, 140.754, |, 1.9
9967.2, 139.6, | , 29.1, 10.8, 557.0, | ,  5000,  4842, 15000, 14558, | , -3.4, 2311.0, 135.778, |, 12.0
9968.2, 139.6, | , 29.1, 10.7, 557.1, | ,  5000,  4843, 15000, 14640, | , -3.4, 2377.4, 140.264, |, 12.2
9969.2, 140.2, | , 29.1, 9.7, 556.1, | ,  5000,  4841, 15000, 14659, | , -3.4, 2405.7, 142.055, |, 11.4
9970.2, 141.0, | , 29.1, 2.1, 549.9, | ,  5000,  4838, 15000, 14553, | , -3.4, 2403.6, 141.134, |, 4.3
9971.2, 140.6, | , 29.1, 1.6, 549.8, | ,  5000,  4840, 15000, 14622, | , -3.4, 2347.0, 138.327, |, 4.0
9972.2, 139.6, | , 29.1, 10.6, 556.5, | ,  5000,  4844, 15000, 14669, | , -3.4, 2359.9, 139.445, |, 12.0
9973.2, 140.1, | , 29.1, 10.8, 557.1, | ,  5000,  4842, 15000, 14579, | , -3.4, 2383.9, 140.201, |, 12.3
9974.2, 139.8, | , 29.1, 9.4, 555.8, | ,  5000,  4845, 15000, 14642, | , -3.4, 2357.3, 139.108, |, 11.0
9975.2, 139.5, | , 29.1, 10.6, 557.2, | ,  5000,  4841, 15000, 14591, | , -3.4, 2371.0, 139.526, |, 12.0
9976.3, 141.0, | , 29.1, -1.2, 548.2, | ,  5000,  4843, 15000, 14603, | , -3.4, 2383.4, 140.352, |, 1.3
9977.3, 141.3, | , 29.1, -1.2, 547.2, | ,  5000,  4845, 15000, 14646, | , -3.4, 2358.1, 139.183, |, 1.4
9978.3, 139.7, | , 29.1, 10.3, 557.0, | ,  5000,  4848, 15000, 14590, | , -3.4, 2368.9, 139.442, |, 11.5
9979.3, 140.2, | , 29.1, 9.5, 556.6, | ,  5000,  4845, 15000, 14598, | , -3.4, 2344.4, 138.036, |, 11.4
9980.3, 140.2, | , 29.1, 10.9, 557.0, | ,  5000,  4841, 15000, 14607, | , -3.4, 2328.6, 137.147, |, 12.1
9981.3, 141.1, | , 29.1, 1.4, 550.1, | ,  5000,  4841, 15000, 14635, | , -3.4, 2359.0, 139.135, |, 3.7
9982.3, 140.7, | , 29.1, -0.5, 547.8, | ,  5000,  4840, 15000, 14572, | , -3.4, 2397.1, 140.907, |, 2.0
9983.3, 139.7, | , 29.1, 9.9, 556.7, | ,  5000,  4851, 15000, 14650, | , -3.4, 2404.4, 141.988, |, 11.6
9984.3, 140.4, | , 29.1, 9.3, 555.4, | ,  5000,  4854, 15000, 14608, | , -3.4, 2315.7, 136.483, |, 11.1
9985.3, 139.7, | , 29.1, 10.1, 556.6, | ,  5000,  4842, 15000, 14603, | , -3.4, 2367.6, 139.414, |, 11.5
9986.3, 139.7, | , 29.1, 10.0, 556.5, | ,  5000,  4839, 15000, 14639, | , -3.4, 2405.7, 141.900, |, 11.5
9987.4, 141.4, | , 29.1, -0.6, 548.5, | ,  5000,  4840, 15000, 14560, | , -3.4, 2377.4, 139.666, |, 2.1
9988.4, 141.2, | , 29.1, -1.1, 549.0, | ,  5000,  4848, 15000, 14566, | , -3.4, 2319.2, 136.351, |, 1.8
9989.4, 139.8, | , 29.1, 8.6, 556.0, | ,  5000,  4839, 15000, 14615, | , -3.4, 2352.6, 138.597, |, 10.2
9990.4, 139.7, | , 29.1, 10.1, 557.2, | ,  5000,  4849, 15000, 14648, | , -3.4, 2362.9, 139.506, |, 12.0
9991.4, 140.1, | , 29.1, 10.8, 557.2, | ,  5000,  4843, 15000, 14583, | , -3.4, 2420.7, 142.399, |, 12.2
9992.4, 140.7, | , 29.1, 0.7, 549.0, | ,  5000,  4838, 15000, 14610, | , -3.4, 2341.0, 137.874, |, 3.2
9993.4, 140.8, | , 29.1, -1.0, 547.7, | ,  5000,  4848, 15000, 14648, | , -3.4, 2362.0, 139.449, |, 1.7
9994.4, 140.3, | , 29.1, 9.2, 555.7, | ,  5000,  4850, 15000, 14608, | , -3.4, 2362.0, 139.179, |, 10.3
9995.5, 139.6, | , 29.1, 9.8, 556.6, | ,  5000,  4843, 15000, 14610, | , -3.4, 2303.3, 135.692, |, 11.7
9996.5, 139.7, | , 29.1, 9.7, 556.6, | ,  5000,  4845, 15000, 14602, | , -3.4, 2331.6, 137.312, |, 11.8
9997.5, 139.7, | , 29.1, 10.0, 556.8, | ,  5000,  4847, 15000, 14664, | , -3.4, 2382.6, 140.767, |, 11.8
9998.5, 141.0, | , 29.1, -0.7, 548.4, | ,  5000,  4842, 15000, 14598, | , -3.4, 2343.1, 137.938, |, 1.6
9999.5, 141.0, | , 29.1, -1.8, 548.4, | ,  5000,  4837, 15000, 14601, | , -3.4, 2338.9, 137.673, |, 1.5
10000.5, 139.8, | , 29.1, 10.3, 557.5, | ,  5000,  4845, 15000, 14625, | , -3.4, 2360.3, 139.162, |, 11.3
10001.5, 139.7, | , 29.1, 9.8, 556.6, | ,  5000,  4838, 15000, 14592, | , -3.4, 2335.4, 137.421, |, 11.2
10002.5, 140.1, | , 29.1, 11.0, 557.1, | ,  5000,  4844, 15000, 14669, | , -3.4, 2324.7, 137.379, |, 12.1
10003.5, 140.6, | , 29.1, 0.9, 549.6, | ,  5000,  4839, 15000, 14579, | , -3.4, 2367.6, 139.219, |, 2.5
10004.5, 141.0, | , 29.1, -2.6, 547.5, | ,  5000,  4839, 15000, 14566, | , -3.4, 2394.6, 140.710, |, 0.9
10005.5, 140.2, | , 29.1, 10.1, 556.4, | ,  5000,  4845, 15000, 14639, | , -3.4, 2362.9, 139.411, |, 12.1
10006.6, 139.8, | , 29.1, 10.1, 557.0, | ,  5000,  4845, 15000, 14621, | , -3.4, 2324.3, 137.019, |, 11.4
10007.6, 139.6, | , 29.1, 10.5, 556.5, | ,  5000,  4842, 15000, 14576, | , -3.4, 2339.3, 137.565, |, 11.8
10008.6, 140.2, | , 29.1, 9.8, 556.7, | ,  5000,  4848, 15000, 14619, | , -3.4, 2361.1, 139.190, |, 11.7
10009.6, 141.3, | , 29.1, -1.2, 548.5, | ,  5000,  4837, 15000, 14580, | , -3.4, 2361.1, 138.839, |, 1.8
10010.6, 140.6, | , 29.1, 2.7, 550.6, | ,  5000,  4843, 15000, 14602, | , -3.4, 2353.9, 138.602, |, 5.0
10011.6, 140.0, | , 29.1, 11.2, 557.5, | ,  5000,  4844, 15000, 14633, | , -3.4, 2321.7, 136.943, |, 12.4
10012.6, 139.9, | , 29.1, 11.3, 557.8, | ,  5000,  4847, 15000, 14576, | , -3.4, 2363.3, 139.008, |, 12.5
10013.6, 139.7, | , 29.1, 9.9, 557.2, | ,  5000,  4842, 15000, 14595, | , -3.4, 2401.4, 141.347, |, 11.4
10014.7, 140.9, | , 29.1, 0.8, 549.4, | ,  5000,  4845, 15000, 14706, | , -3.4, 2326.4, 137.745, |, 3.2
10015.7, 141.2, | , 29.1, -0.1, 548.3, | ,  5000,  4839, 15000, 14525, | , -3.4, 2281.5, 133.792, |, 2.6
10016.7, 140.7, | , 29.1, -0.3, 548.1, | ,  5000,  4843, 15000, 14593, | , -3.4, 2338.9, 137.664, |, 3.6
10017.7, 139.6, | , 29.1, 10.7, 556.9, | ,  5000,  4846, 15000, 14665, | , -3.4, 2392.0, 141.332, |, 12.1
10018.7, 139.6, | , 29.1, 10.6, 557.2, | ,  5000,  4844, 15000, 14549, | , -3.4, 2405.7, 141.274, |, 12.0
10019.7, 140.3, | , 29.1, 9.2, 556.0, | ,  5000,  4836, 15000, 14617, | , -3.4, 2362.0, 139.140, |, 10.9
10020.7, 141.3, | , 29.1, -4.4, 550.5, | ,  5000,  4838, 15000, 14609, | , -3.4, 2342.7, 137.970, |, -1.0
10021.7, 140.9, | , 29.1, 0.8, 550.8, | ,  5000,  4845, 15000, 14609, | , -3.4, 2314.9, 136.374, |, 5.1
10022.7, 140.0, | , 29.1, 10.4, 556.6, | ,  5000,  4840, 15000, 14594, | , -3.4, 2345.7, 138.057, |, 12.3
10023.7, 139.8, | , 29.1, 9.8, 556.7, | ,  5000,  4848, 15000, 14632, | , -3.4, 2398.0, 141.459, |, 11.1
10024.8, 139.9, | , 29.1, 8.4, 555.9, | ,  5000,  4844, 15000, 14600, | , -3.4, 2360.7, 139.002, |, 10.4
10025.8, 141.2, | , 29.1, 1.6, 550.1, | ,  5000,  4845, 15000, 14625, | , -3.4, 2309.7, 136.195, |, 3.7
10026.8, 141.3, | , 29.1, -0.4, 547.8, | ,  5000,  4840, 15000, 14654, | , -3.4, 2320.9, 137.018, |, 1.9
10027.8, 140.7, | , 29.1, -1.3, 547.6, | ,  5000,  4838, 15000, 14557, | , -3.4, 2366.7, 139.008, |, 1.4
10028.8, 139.8, | , 29.1, 10.4, 555.8, | ,  5000,  4847, 15000, 14653, | , -3.4, 2389.4, 141.094, |, 9.9
10029.8, 139.9, | , 29.1, 8.7, 555.0, | ,  5000,  4844, 15000, 14579, | , -3.4, 2298.2, 135.181, |, 10.7
10030.8, 140.0, | , 29.1, 10.8, 557.1, | ,  5000,  4840, 15000, 14598, | , -3.4, 2317.0, 136.389, |, 12.3
10031.8, 140.7, | , 29.1, 1.5, 549.7, | ,  5000,  4844, 15000, 14692, | , -3.4, 2338.0, 138.324, |, 3.7
10032.8, 140.8, | , 29.1, -1.5, 548.3, | ,  5000,  4838, 15000, 14554, | , -3.4, 2329.4, 136.797, |, 2.0
10033.8, 140.0, | , 29.1, 11.1, 557.2, | ,  5000,  4846, 15000, 14638, | , -3.4, 2425.8, 143.122, |, 12.5
10034.9, 139.9, | , 29.2, 8.8, 555.6, | ,  5000,  4848, 15000, 14612, | , -3.4, 2359.9, 139.068, |, 10.8
10035.9, 139.6, | , 29.2, 10.9, 557.0, | ,  5000,  4846, 15000, 14579, | , -3.4, 2309.3, 135.854, |, 12.1
10036.9, 139.9, | , 29.1, 10.9, 557.1, | ,  5000,  4839, 15000, 14669, | , -3.4, 2385.1, 140.904, |, 12.3
10037.9, 140.9, | , 29.2, -0.2, 547.8, | ,  5000,  4845, 15000, 14610, | , -3.4, 2372.7, 139.790, |, 1.9
10038.9, 140.9, | , 29.1, -1.0, 547.6, | ,  5000,  4842, 15000, 14649, | , -3.4, 2294.7, 135.453, |, 2.8
10039.9, 140.3, | , 29.2, 9.9, 556.0, | ,  5000,  4850, 15000, 14619, | , -3.4, 2320.0, 136.784, |, 11.4
10040.9, 140.0, | , 29.2, 10.9, 557.1, | ,  5000,  4838, 15000, 14575, | , -3.4, 2322.2, 136.522, |, 12.5
10041.9, 139.6, | , 29.2, 10.8, 556.9, | ,  5000,  4841, 15000, 14594, | , -3.4, 2355.6, 138.640, |, 12.1
10042.9, 140.6, | , 29.2, 1.5, 549.6, | ,  5000,  4843, 15000, 14592, | , -3.4, 2353.4, 138.509, |, 3.9
10043.9, 140.9, | , 29.1, 2.0, 549.8, | ,  5000,  4844, 15000, 14590, | , -3.4, 2374.9, 139.767, |, 4.6
10045.0, 139.9, | , 29.2, 9.4, 555.5, | ,  5000,  4849, 15000, 14655, | , -3.4, 2377.9, 140.443, |, 11.0
10046.0, 139.7, | , 29.2, 10.8, 556.7, | ,  5000,  4843, 15000, 14609, | , -3.4, 2369.7, 139.584, |, 11.9
10047.0, 139.6, | , 29.2, 10.6, 557.1, | ,  5000,  4841, 15000, 14608, | , -3.4, 2308.4, 135.967, |, 12.5
10048.0, 139.9, | , 29.2, 11.1, 557.2, | ,  5000,  4842, 15000, 14600, | , -3.4, 2378.7, 140.048, |, 12.1
10049.0, 140.9, | , 29.2, -0.5, 548.0, | ,  5000,  4846, 15000, 14643, | , -3.4, 2396.3, 141.414, |, 2.9
10050.0, 141.4, | , 29.2, -2.2, 547.6, | ,  5000,  4844, 15000, 14580, | , -3.4, 2372.7, 139.565, |, 1.4
10051.0, 139.9, | , 29.2, 11.0, 557.3, | ,  5000,  4840, 15000, 14598, | , -3.4, 2332.0, 137.274, |, 12.5
10052.0, 139.7, | , 29.2, 10.5, 556.9, | ,  5000,  4845, 15000, 14659, | , -3.4, 2363.3, 139.586, |, 11.6
10053.0, 139.8, | , 29.2, 10.3, 556.8, | ,  5000,  4843, 15000, 14617, | , -3.4, 2316.2, 136.502, |, 11.8
10054.1, 140.9, | , 29.2, 2.0, 549.7, | ,  5000,  4833, 15000, 14596, | , -3.4, 2324.7, 136.787, |, 4.5
10055.1, 141.2, | , 29.2, -1.2, 549.4, | ,  5000,  4841, 15000, 14644, | , -3.4, 2388.1, 140.910, |, 3.9
10056.1, 139.6, | , 29.2, 10.7, 556.7, | ,  5000,  4840, 15000, 14608, | , -3.4, 2344.4, 138.077, |, 12.1
10057.1, 139.6, | , 29.2, 10.6, 557.0, | ,  5000,  4843, 15000, 14610, | , -3.4, 2352.1, 138.563, |, 12.1
10058.1, 140.0, | , 29.2, 11.1, 557.2, | ,  5000,  4839, 15000, 14589, | , -3.4, 2370.1, 139.442, |, 12.6
10059.1, 139.6, | , 29.2, 10.7, 556.6, | ,  5000,  4840, 15000, 14622, | , -3.4, 2358.6, 139.005, |, 12.2
10060.1, 141.1, | , 29.2, -1.8, 547.0, | ,  5000,  4847, 15000, 14628, | , -3.4, 2369.3, 139.729, |, 1.2
10061.1, 140.6, | , 29.2, 1.9, 548.5, | ,  5000,  4838, 15000, 14568, | , -3.4, 2343.6, 137.725, |, 3.4
10062.1, 140.1, | , 29.2, 11.1, 557.4, | ,  5000,  4846, 15000, 14650, | , -3.4, 2347.9, 138.620, |, 12.5
10063.1, 139.6, | , 29.2, 10.8, 556.1, | ,  5000,  4846, 15000, 14647, | , -3.4, 2313.2, 136.558, |, 12.1
10064.2, 139.6, | , 29.2, 10.6, 556.5, | ,  5000,  4840, 15000, 14597, | , -3.4, 2369.7, 139.481, |, 12.1
10065.2, 141.1, | , 29.2, 0.9, 549.0, | ,  5000,  4838, 15000, 14634, | , -3.4, 2368.0, 139.628, |, 3.7
10066.2, 140.7, | , 29.2, 2.0, 549.4, | ,  5000,  4842, 15000, 14578, | , -3.4, 2367.1, 139.205, |, 4.2
10067.2, 139.8, | , 29.2, 9.8, 556.3, | ,  5000,  4850, 15000, 14659, | , -3.4, 2397.6, 141.638, |, 12.0
10068.2, 139.7, | , 29.2, 10.1, 556.9, | ,  5000,  4837, 15000, 14565, | , -3.4, 2338.0, 137.373, |, 12.3
10069.2, 140.2, | , 29.2, 10.8, 557.3, | ,  5000,  4844, 15000, 14656, | , -3.4, 2313.2, 136.601, |, 11.8
10070.2, 139.9, | , 29.2, 8.8, 554.3, | ,  5000,  4846, 15000, 14610, | , -3.4, 2321.3, 136.774, |, 10.5
10071.2, 140.9, | , 29.2, -1.3, 547.7, | ,  5000,  4841, 15000, 14582, | , -3.4, 2296.0, 135.058, |, 2.7
10072.2, 141.4, | , 29.2, -1.1, 548.8, | ,  5000,  4840, 15000, 14611, | , -3.4, 2364.6, 139.283, |, 2.0
10073.2, 140.1, | , 29.2, 10.4, 556.7, | ,  5000,  4843, 15000, 14576, | , -3.4, 2359.9, 138.776, |, 11.8
10074.3, 139.7, | , 29.2, 9.9, 555.9, | ,  5000,  4846, 15000, 14647, | , -3.4, 2370.1, 139.914, |, 11.9
10075.3, 140.2, | , 29.2, 9.5, 555.7, | ,  5000,  4838, 15000, 14538, | , -3.4, 2311.0, 135.602, |, 10.9
10076.3, 141.0, | , 29.2, 1.3, 549.4, | ,  5000,  4838, 15000, 14650, | , -3.4, 2374.9, 140.145, |, 4.1
10077.3, 141.1, | , 29.2, -1.2, 547.5, | ,  5000,  4846, 15000, 14545, | , -3.4, 2319.6, 136.213, |, 1.9
10078.3, 139.7, | , 29.2, 9.6, 556.5, | ,  5000,  4839, 15000, 14613, | , -3.4, 2247.6, 132.413, |, 11.6
10079.3, 139.7, | , 29.2, 10.2, 556.5, | ,  5000,  4845, 15000, 14654, | , -3.4, 2404.4, 141.969, |, 11.8
10080.3, 139.9, | , 29.2, 9.0, 555.5, | ,  5000,  4843, 15000, 14594, | , -3.4, 2402.3, 141.390, |, 10.5
10081.3, 139.9, | , 29.2, 10.4, 556.3, | ,  5000,  4843, 15000, 14596, | , -3.4, 2407.0, 141.684, |, 11.7
10082.3, 140.9, | , 29.2, -1.5, 547.7, | ,  5000,  4837, 15000, 14639, | , -3.4, 2383.9, 140.594, |, 1.6
10083.3, 141.0, | , 29.2, 2.1, 549.8, | ,  5000,  4841, 15000, 14650, | , -3.4, 2303.3, 135.964, |, 4.6
10084.4, 139.7, | , 29.2, 9.9, 556.4, | ,  5000,  4843, 15000, 14624, | , -3.4, 2425.8, 143.002, |, 5.8
10085.4, 139.9, | , 29.2, 9.1, 554.5, | ,  5000,  4842, 15000, 14605, | , -3.4, 2373.6, 139.781, |, 10.3
10086.4, 140.2, | , 29.2, 10.7, 556.7, | ,  5000,  4842, 15000, 14640, | , -3.4, 2378.7, 140.338, |, 11.9
10087.4, 140.7, | , 29.2, 1.2, 549.4, | ,  5000,  4841, 15000, 14560, | , -3.4, 2395.4, 140.730, |, 3.5
10088.4, 141.0, | , 29.2, -0.4, 547.5, | ,  5000,  4835, 15000, 14546, | , -3.4, 2401.8, 140.961, |, 2.5
10089.4, 140.9, | , 29.2, 1.4, 547.8, | ,  5000,  4840, 15000, 14655, | , -3.4, 2377.4, 140.352, |, 3.5
10090.4, 139.9, | , 29.2, 9.2, 555.5, | ,  5000,  4844, 15000, 14605, | , -3.4, 2377.4, 140.018, |, 10.8
10091.4, 139.6, | , 29.2, 10.6, 556.9, | ,  5000,  4841, 15000, 14608, | , -3.4, 2403.1, 141.530, |, 12.3
10092.4, 139.7, | , 29.2, 10.7, 556.6, | ,  5000,  4844, 15000, 14613, | , -3.4, 2380.9, 140.274, |, 11.5
10093.4, 141.0, | , 29.2, -5.0, 544.7, | ,  5000,  4840, 15000, 14560, | , -3.4, 2386.4, 140.199, |, -0.8
10094.5, 140.9, | , 29.2, 2.6, 550.2, | ,  5000,  4840, 15000, 14649, | , -3.4, 2375.7, 140.210, |, 5.2
10095.5, 139.9, | , 29.2, 9.5, 555.7, | ,  5000,  4844, 15000, 14545, | , -3.4, 2399.7, 140.894, |, 10.9
10096.5, 139.6, | , 29.2, 10.7, 556.9, | ,  5000,  4841, 15000, 14620, | , -3.4, 2379.1, 140.208, |, 12.1
10097.5, 140.0, | , 29.2, 11.1, 557.1, | ,  5000,  4847, 15000, 14614, | , -3.4, 2393.3, 141.038, |, 12.7
10098.5, 139.8, | , 29.2, 11.4, 557.3, | ,  5000,  4840, 15000, 14581, | , -3.4, 2390.3, 140.572, |, 12.6
10099.5, 140.9, | , 29.2, -0.7, 547.0, | ,  5000,  4841, 15000, 14589, | , -3.4, 2378.7, 139.959, |, 1.9
10100.5, 140.9, | , 29.2, -0.5, 547.6, | ,  5000,  4845, 15000, 14620, | , -3.4, 2373.1, 139.888, |, 1.8
10101.5, 140.1, | , 29.2, 11.2, 557.2, | ,  5000,  4850, 15000, 14677, | , -3.4, 2382.1, 140.864, |, 12.6
10102.5, 139.8, | , 29.2, 10.5, 556.6, | ,  5000,  4846, 15000, 14559, | , -3.4, 2388.1, 140.334, |, 12.0
10103.5, 139.6, | , 29.2, 10.8, 556.4, | ,  5000,  4838, 15000, 14631, | , -3.4, 2374.9, 140.011, |, 12.2
10104.6, 140.9, | , 29.2, 2.0, 549.6, | ,  5000,  4841, 15000, 14632, | , -3.4, 180.8, 10.684, |, 4.1
10105.6, 140.8, | , 29.2, 0.9, 548.0, | ,  5000,  4841, 15000, 14586, | , -3.4, 207.8, 12.249, |, 3.1
10106.6, 139.7, | , 29.2, 10.1, 556.0, | ,  5000,  4844, 15000, 14652, | , -3.4, 226.6, 13.408, |, 11.6
10107.6, 139.6, | , 29.2, 10.0, 556.4, | ,  5000,  4842, 15000, 14581, | , -3.4, 292.2, 17.221, |, 12.2
10108.6, 140.1, | , 29.2, 10.8, 556.8, | ,  5000,  4839, 15000, 14580, | , -3.4, 317.0, 18.682, |, 12.3
10109.6, 139.8, | , 29.2, 10.0, 556.3, | ,  5000,  4845, 15000, 14653, | , -3.4, 323.9, 19.162, |, 11.4
10110.6, 141.1, | , 29.2, -4.5, 546.6, | ,  5000,  4839, 15000, 14549, | , -3.4, 350.0, 20.592, |, 0.7
10111.6, 141.2, | , 29.2, 0.6, 547.3, | ,  5000,  4842, 15000, 14599, | , -3.4, 407.4, 24.033, |, 1.5
10112.6, 140.1, | , 29.2, 11.0, 556.3, | ,  5000,  4840, 15000, 14635, | , -3.4, 433.1, 25.594, |, 11.9
10113.6, 139.7, | , 29.2, 10.4, 555.4, | ,  5000,  4848, 15000, 14590, | , -3.4, 476.0, 28.072, |, 11.9
10114.7, 139.7, | , 29.2, 10.2, 555.9, | ,  5000,  4842, 15000, 14622, | , -3.4, 491.0, 28.994, |, 11.9
10115.7, 140.8, | , 29.2, -0.2, 548.1, | ,  5000,  4839, 15000, 14662, | , -3.4, 518.4, 30.670, |, 3.0
10116.7, 140.6, | , 29.2, 2.2, 546.6, | ,  5000,  4848, 15000, 14609, | , -3.4, 539.4, 31.839, |, 1.4
10117.7, 139.8, | , 29.2, 10.3, 556.2, | ,  5000,  4846, 15000, 14594, | , -3.4, 555.7, 32.771, |, 11.6
10118.7, 139.7, | , 29.2, 10.1, 556.7, | ,  5000,  4846, 15000, 14626, | , -3.4, 610.5, 36.064, |, 12.1
10119.7, 140.1, | , 29.2, 10.0, 556.0, | ,  5000,  4842, 15000, 14560, | , -3.4, 640.5, 37.698, |, 11.4
10120.7, 139.9, | , 29.2, 9.4, 555.6, | ,  5000,  4848, 15000, 14584, | , -3.4, 689.3, 40.634, |, 11.0
10121.7, 140.9, | , 29.2, -1.2, 547.8, | ,  5000,  4841, 15000, 14592, | , -3.4, 704.8, 41.543, |, 2.7
10122.7, 140.9, | , 29.2, -0.3, 546.7, | ,  5000,  4840, 15000, 14587, | , -3.4, 712.5, 41.985, |, 2.2
10123.7, 140.0, | , 29.2, 11.3, 557.1, | ,  5000,  4845, 15000, 14603, | , -3.4, 740.8, 43.698, |, 12.4
10124.7, 139.6, | , 29.2, 10.7, 556.5, | ,  5000,  4844, 15000, 14590, | , -3.4, 762.2, 44.927, |, 12.1
10125.8, 139.9, | , 29.2, 9.3, 556.2, | ,  5000,  4847, 15000, 14623, | , -3.4, 810.2, 47.842, |, 11.4
10126.8, 141.1, | , 29.2, 1.7, 549.4, | ,  5000,  4838, 15000, 14539, | , -3.4, 841.4, 49.451, |, 4.3
10127.8, 141.1, | , 29.2, 1.7, 549.2, | ,  5000,  4840, 15000, 14662, | , -3.4, 871.4, 51.541, |, 3.7
10128.8, 139.6, | , 29.2, 10.9, 556.7, | ,  5000,  4848, 15000, 14596, | , -3.4, 912.1, 53.786, |, 12.2
10129.8, 140.0, | , 29.2, 11.0, 556.6, | ,  5000,  4842, 15000, 14583, | , -3.4, 940.8, 55.423, |, 12.2
10130.8, 139.9, | , 29.2, 9.6, 556.1, | ,  5000,  4847, 15000, 14647, | , -3.4, 976.0, 57.697, |, 10.8
10131.8, 139.6, | , 29.2, 10.9, 556.7, | ,  5000,  4843, 15000, 14588, | , -3.4, 950.3, 55.996, |, 12.3
10132.8, 140.9, | , 29.2, -0.2, 548.1, | ,  5000,  4842, 15000, 14633, | , -3.4, 984.1, 58.119, |, 2.6
10133.8, 141.2, | , 29.2, 2.8, 550.1, | ,  5000,  4836, 15000, 14572, | , -3.4, 1022.7, 60.186, |, 3.3
10134.8, 139.7, | , 29.2, 10.7, 556.7, | ,  5000,  4842, 15000, 14605, | , -3.4, 1063.4, 62.705, |, 12.2
10135.9, 139.9, | , 29.2, 9.4, 556.0, | ,  5000,  4845, 15000, 14578, | , -3.4, 1111.4, 65.449, |, 11.0
10136.9, 139.6, | , 29.2, 11.0, 556.9, | ,  5000,  4843, 15000, 14565, | , -3.4, 1140.9, 67.137, |, 12.5
10137.9, 141.1, | , 29.2, 2.0, 549.9, | ,  5000,  4847, 15000, 14620, | , -3.4, 1188.1, 70.119, |, 4.3
10138.9, 140.8, | , 29.2, 0.5, 548.2, | ,  5000,  4840, 15000, 14564, | , -3.4, 1195.3, 70.321, |, 2.0
10139.9, 139.6, | , 29.2, 10.4, 556.2, | ,  5000,  4843, 15000, 14658, | , -3.4, 1245.0, 73.609, |, 11.8
10140.9, 140.2, | , 29.2, 9.7, 555.7, | ,  5000,  4845, 15000, 14621, | , -3.4, 1285.3, 75.850, |, 11.3
10141.9, 140.1, | , 29.2, 11.2, 557.0, | ,  5000,  4840, 15000, 14672, | , -3.4, 1274.6, 75.396, |, 12.5
10142.9, 139.6, | , 29.2, 10.9, 556.6, | ,  5000,  4844, 15000, 14632, | , -3.4, 1287.9, 76.041, |, 12.2
10143.9, 140.6, | , 29.2, -0.6, 546.8, | ,  5000,  4841, 15000, 14575, | , -3.4, 1326.4, 78.075, |, 1.5
10144.9, 141.2, | , 29.2, 1.4, 548.5, | ,  5000,  4844, 15000, 14587, | , -3.4, 1343.6, 79.141, |, 4.3
10145.9, 139.9, | , 29.2, 9.3, 555.3, | ,  5000,  4846, 15000, 14602, | , -3.4, 1421.1, 83.775, |, 10.9
10147.0, 139.6, | , 29.2, 10.7, 556.3, | ,  5000,  4844, 15000, 14549, | , -3.4, 1431.0, 84.117, |, 12.3
10148.0, 139.7, | , 29.2, 11.3, 556.9, | ,  5000,  4845, 15000, 14652, | , -3.4, 1473.4, 87.073, |, 12.6
10149.0, 141.2, | , 29.2, 2.0, 549.8, | ,  5000,  4842, 15000, 14618, | , -3.4, 1455.8, 85.872, |, 4.3
10150.0, 140.9, | , 29.2, -1.6, 546.9, | ,  5000,  4841, 15000, 14594, | , -3.4, 1425.0, 83.947, |, 1.1
10151.0, 140.2, | , 29.2, 9.8, 555.2, | ,  5000,  4841, 15000, 14620, | , -3.4, 1553.5, 91.630, |, 11.2
10152.0, 139.9, | , 29.2, 11.1, 556.8, | ,  5000,  4844, 15000, 14604, | , -3.4, 1585.7, 93.457, |, 12.7
10153.0, 139.6, | , 29.2, 10.4, 556.3, | ,  5000,  4840, 15000, 14560, | , -3.4, 1612.6, 94.812, |, 11.8
10154.0, 139.7, | , 29.2, 10.7, 556.6, | ,  5000,  4847, 15000, 14575, | , -3.4, 1628.1, 95.824, |, 12.1
10155.1, 141.5, | , 29.2, -6.0, 543.4, | ,  5000,  4842, 15000, 14635, | , -3.4, 1590.4, 93.877, |, 2.8
10156.1, 141.5, | , 29.2, -3.4, 547.2, | ,  5000,  4842, 15000, 14579, | , -3.4, 1664.5, 97.960, |, 1.0
10157.1, 139.7, | , 29.2, 10.3, 555.6, | ,  5000,  4845, 15000, 14598, | , -3.4, 1663.2, 97.997, |, 11.8
10158.1, 139.8, | , 29.2, 10.1, 556.4, | ,  5000,  4847, 15000, 14600, | , -3.4, 1693.2, 99.782, |, 11.6
10159.1, 140.1, | , 29.2, 10.6, 556.0, | ,  5000,  4846, 15000, 14608, | , -3.4, 1716.3, 101.176, |, 12.4
10160.1, 139.7, | , 29.2, 10.0, 555.9, | ,  5000,  4840, 15000, 14655, | , -3.4, 1725.3, 101.923, |, 12.0
10161.1, 141.0, | , 29.2, -1.5, 546.8, | ,  5000,  4838, 15000, 14564, | , -3.4, 1813.6, 106.614, |, 0.8
10162.1, 141.1, | , 29.2, -1.5, 546.7, | ,  5000,  4840, 15000, 14592, | , -3.4, 1862.4, 109.651, |, 2.4
10163.1, 139.8, | , 29.2, 10.2, 555.4, | ,  5000,  4849, 15000, 14637, | , -3.4, 1847.9, 109.098, |, 11.9
10164.1, 139.7, | , 29.2, 10.1, 555.8, | ,  5000,  4843, 15000, 14587, | , -3.4, 1809.7, 106.541, |, 12.0
10165.1, 139.9, | , 29.2, 10.2, 556.1, | ,  5000,  4842, 15000, 14632, | , -3.4, 1853.0, 109.329, |, 10.7
10166.2, 141.2, | , 29.2, 0.4, 547.8, | ,  5000,  4843, 15000, 14650, | , -3.4, 1837.2, 108.505, |, 3.5
10167.2, 140.7, | , 29.2, 2.4, 549.2, | ,  5000,  4845, 15000, 14594, | , -3.4, 1919.4, 113.038, |, 3.5
10168.2, 139.7, | , 29.2, 10.5, 556.2, | ,  5000,  4844, 15000, 14605, | , -3.4, 1932.7, 113.881, |, 11.8
10169.2, 139.7, | , 29.2, 9.4, 555.6, | ,  5000,  4847, 15000, 14583, | , -3.4, 1940.0, 114.193, |, 11.6
10170.2, 139.7, | , 29.2, 10.4, 555.7, | ,  5000,  4846, 15000, 14617, | , -3.4, 1988.8, 117.259, |, 11.8
10171.2, 139.8, | , 29.2, 8.7, 554.3, | ,  5000,  4840, 15000, 14621, | , -3.4, 1946.4, 114.758, |, 10.7
10172.2, 141.5, | , 29.2, -0.3, 547.2, | ,  5000,  4839, 15000, 14613, | , -3.4, 2009.4, 118.407, |, 2.2
10173.2, 141.4, | , 29.2, -0.9, 548.5, | ,  5000,  4850, 15000, 14658, | , -3.4, 2016.7, 119.174, |, 3.7
10174.2, 139.7, | , 29.2, 10.3, 555.8, | ,  5000,  4849, 15000, 14596, | , -3.4, 2061.2, 121.409, |, 12.1
10175.3, 139.7, | , 29.2, 10.1, 555.7, | ,  5000,  4845, 15000, 14608, | , -3.4, 2022.7, 119.192, |, 12.0
10176.3, 139.9, | , 29.2, 8.6, 554.9, | ,  5000,  4848, 15000, 14622, | , -3.4, 2072.4, 122.226, |, 10.7
10177.3, 141.1, | , 29.2, 1.6, 548.9, | ,  5000,  4839, 15000, 14599, | , -3.4, 2092.9, 123.235, |, 4.1
10178.3, 141.0, | , 29.2, -0.7, 548.2, | ,  5000,  4842, 15000, 14621, | , -3.4, 2116.1, 124.754, |, -0.2
10179.3, 139.7, | , 29.2, 10.4, 556.4, | ,  5000,  4840, 15000, 14556, | , -3.4, 2101.1, 123.443, |, 12.2
10180.3, 140.2, | , 29.2, 10.6, 556.2, | ,  5000,  4853, 15000, 14630, | , -3.4, 2097.6, 123.794, |, 12.5
10181.3, 139.9, | , 29.2, 9.1, 554.7, | ,  5000,  4839, 15000, 14617, | , -3.4, 2177.8, 128.331, |, 11.1
10182.3, 139.6, | , 29.2, 10.9, 556.4, | ,  5000,  4847, 15000, 14601, | , -3.4, 2166.2, 127.597, |, 12.2
10183.3, 141.2, | , 29.2, 0.0, 548.4, | ,  5000,  4842, 15000, 14619, | , -3.4, 2159.8, 127.307, |, 2.5
10184.3, 140.9, | , 29.2, -1.2, 546.8, | ,  5000,  4844, 15000, 14560, | , -3.4, 2169.2, 127.488, |, 1.7
10185.4, 139.7, | , 29.2, 10.5, 556.0, | ,  5000,  4843, 15000, 14623, | , -3.4, 2167.5, 127.795, |, 11.9
10186.4, 139.8, | , 29.2, 9.5, 556.3, | ,  5000,  4841, 15000, 14605, | , -3.4, 2196.2, 129.349, |, 11.0
10187.4, 139.7, | , 29.2, 10.7, 556.4, | ,  5000,  4845, 15000, 14583, | , -3.4, 2215.0, 130.333, |, 12.1
10188.4, 140.6, | , 29.2, 1.6, 548.9, | ,  5000,  4841, 15000, 14622, | , -3.4, 2222.8, 131.026, |, 3.9
10189.4, 140.6, | , 29.2, 1.6, 549.1, | ,  5000,  4840, 15000, 14613, | , -3.4, 2215.5, 130.536, |, 4.2
10190.4, 139.7, | , 29.2, 11.2, 556.8, | ,  5000,  4855, 15000, 14662, | , -3.4, 2236.5, 132.192, |, 12.6
10191.4, 140.2, | , 29.2, 9.9, 555.8, | ,  5000,  4841, 15000, 14579, | , -3.4, 2251.9, 132.447, |, 11.5
10192.4, 139.6, | , 29.2, 10.7, 556.6, | ,  5000,  4844, 15000, 14596, | , -3.4, 2211.6, 130.218, |, 12.2
10193.4, 139.7, | , 29.2, 10.9, 556.5, | ,  5000,  4836, 15000, 14595, | , -3.4, 2266.5, 133.380, |, 11.8
10194.4, 141.1, | , 29.2, 1.0, 548.3, | ,  5000,  4842, 15000, 14569, | , -3.4, 2269.5, 133.414, |, 3.3
10195.4, 141.1, | , 29.2, 0.9, 546.4, | ,  5000,  4841, 15000, 14597, | , -3.4, 2340.1, 137.751, |, 3.0
10196.5, 140.0, | , 29.2, 9.0, 554.5, | ,  5000,  4847, 15000, 14572, | , -3.4, 2253.2, 132.515, |, 10.4
10197.5, 139.7, | , 29.2, 10.6, 556.4, | ,  5000,  4843, 15000, 14615, | , -3.4, 2298.6, 135.448, |, 11.6
10198.5, 140.9, | , 29.2, 9.4, 555.5, | ,  5000,  4844, 15000, 14610, | , -3.4, 2288.3, 134.819, |, 11.4
10199.5, 141.1, | , 29.2, 1.5, 548.9, | ,  5000,  4843, 15000, 14590, | , -3.4, 2266.9, 133.420, |, 4.0
10200.5, 141.0, | , 29.2, -1.1, 546.0, | ,  5000,  4840, 15000, 14604, | , -3.4, 2263.9, 133.317, |, 2.4
10201.5, 140.2, | , 29.2, 8.4, 555.0, | ,  5000,  4839, 15000, 14605, | , -3.4, 2332.0, 137.318, |, 10.1
10202.5, 140.0, | , 29.2, 10.9, 556.2, | ,  5000,  4844, 15000, 14643, | , -3.4, 2330.7, 137.547, |, 12.5
10203.5, 139.6, | , 29.2, 10.0, 555.5, | ,  5000,  4840, 15000, 14619, | , -3.4, 2365.4, 139.385, |, 11.7
10204.5, 139.7, | , 29.2, 10.1, 556.2, | ,  5000,  4847, 15000, 14602, | , -3.4, 2349.6, 138.381, |, 11.9
10205.5, 140.9, | , 29.2, -1.6, 547.5, | ,  5000,  4840, 15000, 14651, | , -3.4, 2236.5, 132.022, |, 1.8
10206.6, 141.3, | , 29.2, -0.6, 547.2, | ,  5000,  4837, 15000, 14590, | , -3.4, 2280.6, 134.184, |, 2.1
10207.6, 139.8, | , 29.2, 10.1, 555.5, | ,  5000,  4851, 15000, 14629, | , -3.4, 2323.9, 137.090, |, 11.9
10208.6, 139.6, | , 29.2, 10.2, 555.6, | ,  5000,  4840, 15000, 14628, | , -3.4, 2307.6, 136.053, |, 11.7
10209.6, 140.1, | , 29.2, 10.5, 555.5, | ,  5000,  4842, 15000, 14613, | , -3.4, 2355.6, 138.784, |, 12.2
10210.6, 140.6, | , 29.2, 1.6, 548.8, | ,  5000,  4841, 15000, 14577, | , -3.4, 2344.4, 137.861, |, 4.2
10211.6, 141.0, | , 29.2, -2.1, 546.2, | ,  5000,  4842, 15000, 14632, | , -3.4, 2338.0, 137.878, |, 1.5
10212.6, 140.0, | , 29.3, 11.1, 556.4, | ,  5000,  4851, 15000, 14614, | , -3.4, 2360.3, 139.126, |, 12.5
10213.6, 140.0, | , 29.2, 11.4, 556.3, | ,  5000,  4841, 15000, 14583, | , -3.4, 2355.6, 138.561, |, 12.5
10214.6, 139.7, | , 29.2, 10.6, 556.1, | ,  5000,  4842, 15000, 14691, | , -3.4, 2374.4, 140.447, |, 12.2
10215.6, 139.9, | , 29.3, 9.5, 555.3, | ,  5000,  4842, 15000, 14562, | , -3.4, 2338.0, 137.386, |, 11.0
10216.6, 141.2, | , 29.2, 0.4, 547.2, | ,  5000,  4838, 15000, 14613, | , -3.4, 2319.2, 136.609, |, 2.5
10217.7, 140.5, | , 29.2, 0.2, 546.9, | ,  5000,  4843, 15000, 14612, | , -3.4, 2337.6, 137.718, |, 2.6
10218.7, 139.6, | , 29.3, 10.9, 556.4, | ,  5000,  4845, 15000, 14570, | , -3.4, 2452.0, 144.144, |, 11.8
10219.7, 139.7, | , 29.3, 11.1, 556.2, | ,  5000,  4845, 15000, 14676, | , -3.4, 2353.0, 139.098, |, 12.5
10220.7, 140.5, | , 29.3, 9.4, 555.5, | ,  5000,  4843, 15000, 14603, | , -3.4, 2347.0, 138.212, |, 11.4
10221.7, 139.9, | , 29.3, 9.5, 555.1, | ,  5000,  4842, 15000, 14656, | , -3.4, 2326.4, 137.372, |, 10.4
10222.7, 140.9, | , 29.2, -0.0, 547.3, | ,  5000,  4847, 15000, 14642, | , -3.4, 2377.0, 140.280, |, 1.9
10223.7, 140.7, | , 29.3, -0.9, 546.6, | ,  5000,  4840, 15000, 14558, | , -3.4, 2369.7, 139.203, |, 4.4
10224.7, 140.1, | , 29.3, 11.3, 556.6, | ,  5000,  4845, 15000, 14619, | , -3.4, 2367.1, 139.524, |, 12.7
10225.7, 139.6, | , 29.3, 10.5, 555.7, | ,  5000,  4845, 15000, 14601, | , -3.4, 2332.0, 137.332, |, 12.0
10226.7, 139.9, | , 29.3, 8.0, 555.1, | ,  5000,  4840, 15000, 14569, | , -3.4, 2368.4, 139.207, |, 11.1
10227.8, 141.0, | , 29.2, 2.3, 549.2, | ,  5000,  4836, 15000, 14659, | , -3.4, 2336.3, 137.930, |, 4.4
10228.8, 140.5, | , 29.3, 2.5, 549.3, | ,  5000,  4841, 15000, 14577, | , -3.4, 2374.4, 139.622, |, 4.5
10229.8, 139.6, | , 29.3, 10.8, 556.2, | ,  5000,  4845, 15000, 14593, | , -3.4, 2407.0, 141.675, |, 12.2
10230.8, 140.0, | , 29.3, 10.8, 556.4, | ,  5000,  4846, 15000, 14635, | , -3.4, 2384.3, 140.656, |, 12.8
10231.8, 140.4, | , 29.3, 9.3, 555.2, | ,  5000,  4845, 15000, 14594, | , -3.4, 2353.9, 138.563, |, 11.3
