Repository: jdhuang-csm/Ru-BCA

## Methods
* (BaO)<sub>x</sub>-(CaO)<sub>y</sub>-(Al<sub>2</sub>O<sub>3</sub>)<sub>1-x-y</sub> (BCA) catalyst supports were synthesized via sol-gel and solid-state methods. 
* Ru/BCA catalysts were prepared via incipient wetness impregnation to achieve 1 wt. % Ru loading.
* Ammonia synthesis rates were measured for Ru/BCA catalysts in a packed-bed reactor at 480-600<sup>o</sup>C, 10 bar, and space velocities up to 1.3 x 10<sup>6</sup> ml g<sub>cat</sub><sup>-1</sup> h<sup>-1</sup>.
* A machine learning (ML) model was employed to improve understanding of the behavior of Ru/BCA catalysts.
* A microkinetic model was developed to describe the best-performing catalyst.

File: data/init_files_Cadigan/BAdC_doubann_2017-06-16-01.txt (part 26 of 43)
********** Start test **********
Elapsed time, Pressure, | , LJtemp(C), Inner-Temp, Outer-Temp, | , N2-set, N2-flow, H2-set, H2-flow, | , pH, NH3_ppm, NH3_Prod_rate, |, In222Temp
9841.5, 140.6, | , 26.7, 9.9, 585.3, | ,  5000,  4844, 15000, 14611, | , -3.4,  28.3, 1.434, |, 10.6
9842.5, 140.6, | , 26.7, 10.8, 586.5, | ,  5000,  4842, 15000, 14618, | , -3.4,  27.0, 1.369, |, 11.2
9843.5, 140.6, | , 26.7, 11.5, 586.3, | ,  5000,  4843, 15000, 14630, | , -3.4,  33.4, 1.697, |, 12.0
9844.5, 142.1, | , 26.7, 2.5, 579.3, | ,  5000,  4839, 15000, 14598, | , -3.4,  36.0, 1.824, |, 4.4
9845.5, 140.5, | , 26.8, 10.9, 586.3, | ,  5000,  4848, 15000, 14621, | , -3.4,  35.1, 1.783, |, 11.5
9846.5, 140.9, | , 26.7, 10.6, 585.6, | ,  5000,  4839, 15000, 14606, | , -3.4,  51.8, 2.629, |, 11.0
9847.5, 140.7, | , 26.7, 11.4, 586.1, | ,  5000,  4846, 15000, 14616, | , -3.4,  58.2, 2.958, |, 11.9
9848.6, 140.5, | , 26.8, 10.7, 585.9, | ,  5000,  4847, 15000, 14598, | , -3.4,  33.4, 1.694, |, 11.4
9849.6, 142.2, | , 26.7, 4.2, 580.5, | ,  5000,  4842, 15000, 14602, | , -3.4,  42.8, 2.172, |, 5.4
9850.6, 142.0, | , 26.7, 4.5, 581.2, | ,  5000,  4844, 15000, 14618, | , -3.4,  65.1, 3.305, |, 6.5
9851.6, 140.6, | , 26.7, 9.9, 585.1, | ,  5000,  4845, 15000, 14596, | , -3.4,  47.5, 2.411, |, 10.6
9852.6, 140.4, | , 26.8, 10.8, 585.4, | ,  5000,  4842, 15000, 14610, | , -3.4,  50.1, 2.543, |, 11.3
9853.6, 140.9, | , 26.7, 11.6, 586.4, | ,  5000,  4846, 15000, 14608, | , -3.4,  48.8, 2.478, |, 12.1
9854.6, 140.3, | , 26.8, 11.1, 585.7, | ,  5000,  4839, 15000, 14606, | , -3.4,  52.7, 2.672, |, 11.5
9855.6, 141.9, | , 26.7, 0.0, 579.2, | ,  5000,  4841, 15000, 14631, | , -3.4,  57.4, 2.915, |, 3.9
9856.6, 141.1, | , 26.8, 10.4, 585.4, | ,  5000,  4841, 15000, 14610, | , -3.4,  60.4, 3.065, |, 11.1
9857.7, 140.3, | , 26.8, 10.7, 585.4, | ,  5000,  4840, 15000, 14624, | , -3.4,  82.7, 4.198, |, 11.3
9858.7, 140.6, | , 26.8, 11.0, 585.7, | ,  5000,  4844, 15000, 14605, | , -3.4,  84.8, 4.303, |, 11.5
9859.7, 140.3, | , 26.8, 10.7, 586.0, | ,  5000,  4844, 15000, 14600, | , -3.4,  72.4, 3.672, |, 11.2
9860.7, 142.1, | , 26.7, 4.4, 580.8, | ,  5000,  4842, 15000, 14588, | , -3.4,  63.4, 3.213, |, 5.8
9861.7, 141.9, | , 26.7, 2.5, 580.0, | ,  5000,  4844, 15000, 14617, | , -3.4,  74.5, 3.784, |, 4.9
9862.7, 140.6, | , 26.8, 10.4, 585.3, | ,  5000,  4843, 15000, 14624, | , -3.4,  91.2, 4.634, |, 10.8
9863.7, 140.8, | , 26.8, 11.3, 585.8, | ,  5000,  4840, 15000, 14606, | , -3.4,  73.7, 3.738, |, 11.5
9864.7, 140.6, | , 26.8, 10.5, 585.5, | ,  5000,  4840, 15000, 14598, | , -3.4,  71.5, 3.627, |, 11.2
9865.8, 140.5, | , 26.8, 10.7, 585.3, | ,  5000,  4839, 15000, 14598, | , -3.4, 108.8, 5.517, |, 10.9
9866.8, 142.1, | , 26.7, 1.2, 575.9, | ,  5000,  4840, 15000, 14612, | , -3.4,  95.1, 4.826, |, 2.8
9867.8, 140.9, | , 26.8, 11.0, 585.8, | ,  5000,  4851, 15000, 14600, | , -3.4,  82.2, 4.173, |, 11.8
9868.8, 140.5, | , 26.8, 10.4, 585.0, | ,  5000,  4841, 15000, 14594, | , -3.4,  88.2, 4.474, |, 10.7
9869.8, 140.5, | , 26.8, 10.8, 585.5, | ,  5000,  4845, 15000, 14624, | , -3.4,  91.2, 4.634, |, 11.3
9870.8, 140.9, | , 26.8, 11.2, 585.9, | ,  5000,  4839, 15000, 14613, | , -3.4, 120.8, 6.130, |, 11.6
9871.8, 141.6, | , 26.8, 3.6, 579.3, | ,  5000,  4844, 15000, 14603, | , -3.4, 117.8, 5.977, |, 4.9
9872.8, 141.8, | , 26.8, 3.6, 579.3, | ,  5000,  4841, 15000, 14615, | , -3.4,  94.7, 4.805, |, 5.1
9873.8, 140.9, | , 26.8, 11.3, 585.5, | ,  5000,  4842, 15000, 14632, | , -3.4, 107.9, 5.484, |, 11.8
9874.8, 140.4, | , 26.8, 10.1, 584.8, | ,  5000,  4842, 15000, 14601, | , -3.4, 120.8, 6.127, |, 11.2
9875.9, 140.4, | , 26.8, 10.3, 585.1, | ,  5000,  4840, 15000, 14629, | , -3.4, 131.5, 6.679, |, 11.2
9876.9, 140.6, | , 26.8, 10.5, 585.4, | ,  5000,  4846, 15000, 14606, | , -3.4, 105.8, 5.369, |, 11.6
9877.9, 142.1, | , 26.8, 4.3, 580.0, | ,  5000,  4840, 15000, 14617, | , -3.4, 114.8, 5.827, |, 5.6
9878.9, 140.5, | , 26.8, 10.6, 584.9, | ,  5000,  4838, 15000, 14602, | , -3.4, 144.4, 7.321, |, 11.1
9879.9, 140.3, | , 26.8, 10.4, 585.1, | ,  5000,  4840, 15000, 14586, | , -3.4, 140.9, 7.142, |, 11.3
9880.9, 140.7, | , 26.8, 11.3, 585.3, | ,  5000,  4842, 15000, 14617, | , -3.4, 128.5, 6.524, |, 11.5
9881.9, 141.0, | , 26.8, 10.9, 585.3, | ,  5000,  4840, 15000, 14611, | , -3.4, 136.2, 6.912, |, 11.3
9882.9, 142.0, | , 26.8, 3.4, 579.0, | ,  5000,  4845, 15000, 14624, | , -3.4, 127.7, 6.484, |, 4.7
9883.9, 142.0, | , 26.8, 5.0, 580.8, | ,  5000,  4842, 15000, 14613, | , -3.4, 128.5, 6.522, |, 6.6
9885.0, 140.6, | , 26.8, 11.5, 585.7, | ,  5000,  4842, 15000, 14598, | , -3.4, 131.5, 6.670, |, 12.0
9886.0, 140.4, | , 26.8, 11.1, 585.0, | ,  5000,  4837, 15000, 14602, | , -3.4, 134.9, 6.843, |, 11.4
9887.0, 140.4, | , 26.8, 11.3, 585.3, | ,  5000,  4841, 15000, 14612, | , -3.4, 136.7, 6.935, |, 11.8
9888.0, 141.0, | , 26.8, 10.6, 584.7, | ,  5000,  4843, 15000, 14614, | , -3.4, 135.8, 6.893, |, 11.2
9889.0, 141.8, | , 26.8, 3.0, 579.5, | ,  5000,  4842, 15000, 14599, | , -3.4, 133.2, 6.757, |, 5.3
9890.0, 140.4, | , 26.8, 10.7, 584.4, | ,  5000,  4845, 15000, 14605, | , -3.4, 150.8, 7.651, |, 11.2
9891.0, 140.7, | , 26.8, 11.5, 585.4, | ,  5000,  4840, 15000, 14602, | , -3.4, 138.8, 7.040, |, 12.0
9892.0, 140.4, | , 26.8, 10.9, 584.9, | ,  5000,  4841, 15000, 14613, | , -3.4, 172.6, 8.762, |, 10.9
9893.0, 140.4, | , 26.8, 9.2, 584.3, | ,  5000,  4837, 15000, 14615, | , -3.4, 149.5, 7.587, |, 10.3
9894.0, 141.7, | , 26.8, 4.0, 579.4, | ,  5000,  4839, 15000, 14623, | , -3.4, 184.6, 9.374, |, 5.4
9895.1, 141.7, | , 26.8, 5.0, 580.5, | ,  5000,  4842, 15000, 14621, | , -3.4, 151.2, 7.678, |, 6.3
9896.1, 140.3, | , 26.8, 10.3, 584.5, | ,  5000,  4837, 15000, 14587, | , -3.4, 151.2, 7.663, |, 11.0
9897.1, 140.6, | , 26.8, 10.2, 584.6, | ,  5000,  4849, 15000, 14624, | , -3.4, 185.5, 9.423, |, 11.2
9898.1, 141.2, | , 26.8, 10.2, 584.4, | ,  5000,  4842, 15000, 14625, | , -3.4, 161.9, 8.224, |, 10.7
9899.1, 140.9, | , 26.8, 10.6, 584.3, | ,  5000,  4842, 15000, 14614, | , -3.4, 159.4, 8.088, |, 10.9
9900.1, 142.0, | , 26.8, 2.5, 579.7, | ,  5000,  4843, 15000, 14580, | , -3.4, 168.4, 8.531, |, 3.3
9901.1, 140.7, | , 26.8, 8.5, 585.2, | ,  5000,  4839, 15000, 14586, | , -3.4, 176.5, 8.944, |, 11.0
9902.1, 141.0, | , 26.8, 11.2, 585.0, | ,  5000,  4845, 15000, 14627, | , -3.4, 167.9, 8.530, |, 11.8
9903.1, 140.7, | , 26.8, 9.6, 583.6, | ,  5000,  4843, 15000, 14619, | , -3.4, 167.9, 8.526, |, 10.0
9904.2, 140.5, | , 26.8, 10.7, 585.0, | ,  5000,  4842, 15000, 14598, | , -3.4, 170.1, 8.625, |, 10.9
9905.2, 141.7, | , 26.8, 3.8, 579.4, | ,  5000,  4843, 15000, 14596, | , -3.4, 173.5, 8.798, |, 5.3
9906.2, 141.8, | , 26.8, 4.3, 578.2, | ,  5000,  4844, 15000, 14607, | , -3.4, 177.8, 9.021, |, 5.4
9907.2, 140.4, | , 26.8, 10.8, 584.8, | ,  5000,  4841, 15000, 14589, | , -3.4, 175.2, 8.881, |, 11.2
9908.2, 140.9, | , 26.8, 9.8, 584.5, | ,  5000,  4836, 15000, 14619, | , -3.4, 182.5, 9.262, |, 10.8
9909.2, 140.7, | , 26.8, 11.5, 585.2, | ,  5000,  4848, 15000, 14611, | , -3.4, 194.9, 9.894, |, 12.0
9910.2, 140.5, | , 26.8, 10.9, 584.7, | ,  5000,  4838, 15000, 14598, | , -3.4, 183.4, 9.297, |, 11.5
9911.2, 141.7, | , 26.8, 3.0, 578.4, | ,  5000,  4844, 15000, 14601, | , -3.4, 172.6, 8.757, |, 4.2
9912.2, 141.9, | , 26.8, 2.9, 578.4, | ,  5000,  4842, 15000, 14605, | , -3.4, 180.8, 9.171, |, 0.4
9913.3, 140.8, | , 26.8, 9.7, 583.4, | ,  5000,  4841, 15000, 14617, | , -3.4, 183.8, 9.329, |, 10.4
9914.3, 140.3, | , 26.8, 10.3, 584.8, | ,  5000,  4846, 15000, 14610, | , -3.4, 188.1, 9.545, |, 11.4
9915.3, 140.9, | , 26.8, 11.4, 584.9, | ,  5000,  4843, 15000, 14625, | , -3.4, 196.6, 9.986, |, 11.7
9916.3, 141.8, | , 26.8, 4.4, 579.6, | ,  5000,  4842, 15000, 14584, | , -3.4, 207.3, 10.507, |, 5.8
9917.3, 141.4, | , 26.8, 4.7, 577.7, | ,  5000,  4837, 15000, 14598, | , -3.4, 190.6, 9.665, |, 3.7
9918.3, 140.7, | , 26.8, 9.6, 584.2, | ,  5000,  4841, 15000, 14621, | , -3.4, 194.5, 9.874, |, 10.3
9919.3, 140.3, | , 26.8, 11.0, 584.3, | ,  5000,  4837, 15000, 14613, | , -3.4, 197.5, 10.020, |, 11.5
9920.3, 140.3, | , 26.8, 10.9, 584.5, | ,  5000,  4841, 15000, 14611, | , -3.4, 190.6, 9.673, |, 11.4
9921.3, 140.5, | , 26.8, 10.9, 585.1, | ,  5000,  4844, 15000, 14613, | , -3.4, 193.2, 9.806, |, 11.3
9922.3, 141.9, | , 26.8, 3.1, 579.2, | ,  5000,  4843, 15000, 14622, | , -3.4, 190.6, 9.680, |, 5.4
9923.4, 142.0, | , 26.8, 1.9, 578.6, | ,  5000,  4836, 15000, 14588, | , -3.4, 190.2, 9.638, |, 4.2
9924.4, 140.4, | , 26.8, 10.7, 584.5, | ,  5000,  4844, 15000, 14624, | , -3.4, 209.1, 10.617, |, 11.0
9925.4, 140.9, | , 26.8, 11.6, 584.9, | ,  5000,  4845, 15000, 14611, | , -3.4, 199.2, 10.110, |, 12.1
9926.4, 140.9, | , 26.8, 11.6, 584.8, | ,  5000,  4841, 15000, 14610, | , -3.4, 199.6, 10.130, |, 12.0
9927.4, 141.5, | , 26.8, 4.0, 578.7, | ,  5000,  4839, 15000, 14598, | , -3.4, 204.3, 10.361, |, 5.4
9928.4, 141.8, | , 26.8, 1.5, 578.5, | ,  5000,  4844, 15000, 14605, | , -3.4, 198.8, 10.085, |, 5.0
9929.4, 140.8, | , 26.8, 11.4, 584.6, | ,  5000,  4839, 15000, 14590, | , -3.4, 199.2, 10.096, |, 12.1
9930.4, 140.3, | , 26.8, 11.0, 584.2, | ,  5000,  4842, 15000, 14620, | , -3.4, 205.2, 10.418, |, 11.6
9931.5, 140.5, | , 26.8, 10.7, 584.7, | ,  5000,  4837, 15000, 14600, | , -3.4, 224.1, 11.360, |, 11.4
9932.5, 140.7, | , 26.8, 11.6, 585.0, | ,  5000,  4841, 15000, 14598, | , -3.4, 223.6, 11.340, |, 12.0
9933.5, 141.9, | , 26.8, 2.2, 577.7, | ,  5000,  4835, 15000, 14617, | , -3.4, 226.6, 11.499, |, 3.9
9934.5, 141.4, | , 26.8, 2.7, 578.8, | ,  5000,  4838, 15000, 14594, | , -3.4, 207.8, 10.532, |, 4.5
9935.5, 140.4, | , 26.8, 10.9, 584.0, | ,  5000,  4841, 15000, 14618, | , -3.4, 215.9, 10.960, |, 11.5
9936.5, 141.0, | , 26.8, 11.4, 584.8, | ,  5000,  4842, 15000, 14614, | , -3.4, 209.1, 10.610, |, 12.0
9937.5, 140.2, | , 26.8, 10.9, 584.0, | ,  5000,  4842, 15000, 14590, | , -3.4, 227.9, 11.552, |, 11.3
9938.5, 142.0, | , 26.8, 3.1, 578.0, | ,  5000,  4844, 15000, 14617, | , -3.4, 226.2, 11.483, |, 4.6
9939.5, 142.1, | , 26.8, 4.3, 579.2, | ,  5000,  4845, 15000, 14600, | , -3.4, 221.9, 11.256, |, 6.2
9940.6, 140.7, | , 26.8, 10.2, 583.9, | ,  5000,  4849, 15000, 14621, | , -3.4, 230.5, 11.706, |, 11.4
9941.6, 140.4, | , 26.8, 10.3, 583.9, | ,  5000,  4841, 15000, 14592, | , -3.4, 206.5, 10.467, |, 11.7
9942.6, 140.9, | , 26.8, 11.3, 584.7, | ,  5000,  4845, 15000, 14619, | , -3.4, 216.8, 11.006, |, 11.4
9943.6, 141.1, | , 26.8, 10.2, 583.2, | ,  5000,  4843, 15000, 14618, | , -3.4, 220.6, 11.200, |, 10.9
9944.6, 141.9, | , 26.8, 1.9, 579.0, | ,  5000,  4838, 15000, 14617, | , -3.4, 236.9, 12.022, |, 5.0
9945.6, 142.4, | , 26.8, 2.6, 577.4, | ,  5000,  4841, 15000, 14624, | , -3.4, 213.3, 10.833, |, 5.2
9946.6, 140.4, | , 26.8, 10.4, 583.8, | ,  5000,  4841, 15000, 14586, | , -3.4, 208.2, 10.551, |, 11.3
9947.6, 140.4, | , 26.8, 10.6, 584.3, | ,  5000,  4844, 15000, 14616, | , -3.4, 246.3, 12.504, |, 11.0
9948.7, 140.6, | , 26.8, 10.2, 583.2, | ,  5000,  4839, 15000, 14609, | , -3.4, 215.1, 10.911, |, 10.6
9949.7, 142.3, | , 26.8, 4.3, 579.1, | ,  5000,  4843, 15000, 14600, | , -3.4, 215.5, 10.929, |, 5.3
9950.7, 141.5, | , 26.8, 4.4, 578.5, | ,  5000,  4835, 15000, 14572, | , -3.4, 213.8, 10.822, |, 5.9
9951.7, 140.4, | , 26.8, 10.5, 583.7, | ,  5000,  4848, 15000, 14624, | , -3.4, 224.5, 11.402, |, 11.2
9952.7, 140.9, | , 26.8, 11.1, 583.8, | ,  5000,  4840, 15000, 14594, | , -3.4, 217.2, 11.011, |, 11.9
9953.7, 140.6, | , 26.8, 10.0, 583.3, | ,  5000,  4842, 15000, 14605, | , -3.4, 221.5, 11.236, |, 10.5
9954.7, 140.5, | , 26.8, 10.7, 584.0, | ,  5000,  4847, 15000, 14605, | , -3.4, 214.6, 10.891, |, 11.5
9955.7, 142.1, | , 26.8, 2.8, 578.1, | ,  5000,  4845, 15000, 14619, | , -3.4, 232.2, 11.789, |, 4.2
9956.7, 142.1, | , 26.8, 3.8, 577.7, | ,  5000,  4839, 15000, 14584, | , -3.4, 216.3, 10.961, |, 4.1
9957.7, 140.5, | , 26.8, 11.0, 584.1, | ,  5000,  4845, 15000, 14597, | , -3.4, 224.5, 11.384, |, 11.1
9958.8, 140.7, | , 26.8, 10.4, 583.8, | ,  5000,  4844, 15000, 14619, | , -3.4, 221.1, 11.223, |, 11.1
9959.8, 140.6, | , 26.8, 11.6, 584.4, | ,  5000,  4837, 15000, 14650, | , -3.4, 224.9, 11.433, |, 12.1
9960.8, 142.2, | , 26.8, 4.6, 578.7, | ,  5000,  4841, 15000, 14609, | , -3.4, 215.5, 10.933, |, 5.9
9961.8, 141.6, | , 26.8, 4.0, 579.3, | ,  5000,  4841, 15000, 14617, | , -3.4, 214.6, 10.895, |, 5.9
9962.8, 140.7, | , 26.8, 11.3, 584.6, | ,  5000,  4838, 15000, 14607, | , -3.4, 215.5, 10.930, |, 11.8
9963.8, 141.0, | , 26.8, 10.5, 583.7, | ,  5000,  4844, 15000, 14628, | , -3.4, 224.9, 11.424, |, 11.2
9964.8, 140.5, | , 26.8, 10.5, 583.8, | ,  5000,  4838, 15000, 14614, | , -3.4, 234.3, 11.891, |, 11.4
9965.8, 140.4, | , 26.8, 10.8, 584.6, | ,  5000,  4843, 15000, 14628, | , -3.4, 219.3, 11.141, |, 12.0
9966.9, 141.9, | , 26.8, 5.5, 576.2, | ,  5000,  4839, 15000, 14609, | , -3.4, 206.9, 10.498, |, 4.2
9967.9, 142.1, | , 26.8, 1.6, 576.3, | ,  5000,  4837, 15000, 14592, | , -3.4, 245.9, 12.463, |, 3.1
9968.9, 140.6, | , 26.8, 9.5, 582.7, | ,  5000,  4845, 15000, 14609, | , -3.4, 221.5, 11.240, |, 10.3
9969.9, 140.8, | , 26.8, 11.3, 584.1, | ,  5000,  4849, 15000, 14632, | , -3.4, 222.3, 11.299, |, 11.5
9970.9, 140.6, | , 26.8, 10.3, 583.8, | ,  5000,  4840, 15000, 14594, | , -3.4, 220.2, 11.163, |, 11.0
9971.9, 141.7, | , 26.8, 3.6, 577.9, | ,  5000,  4844, 15000, 14595, | , -3.4, 214.6, 10.883, |, 4.7
9972.9, 141.6, | , 26.8, 4.3, 578.7, | ,  5000,  4835, 15000, 14607, | , -3.4, 231.3, 11.732, |, 5.9
9973.9, 141.2, | , 26.8, 10.2, 582.9, | ,  5000,  4843, 15000, 14613, | , -3.4, 250.2, 12.697, |, 10.6
9974.9, 140.6, | , 26.8, 10.2, 583.5, | ,  5000,  4846, 15000, 14622, | , -3.4, 213.8, 10.857, |, 11.3
9976.0, 140.4, | , 26.8, 11.2, 584.0, | ,  5000,  4839, 15000, 14597, | , -3.4, 214.2, 10.860, |, 11.6
9977.0, 140.9, | , 26.8, 11.4, 584.3, | ,  5000,  4844, 15000, 14610, | , -3.4, 232.2, 11.783, |, 11.8
9978.0, 142.3, | , 26.8, -1.0, 574.5, | ,  5000,  4843, 15000, 14604, | , -3.4, 249.8, 12.670, |, 1.1
9979.0, 142.1, | , 26.8, 1.4, 576.3, | ,  5000,  4843, 15000, 14607, | , -3.4, 244.6, 12.411, |, 3.1
9980.0, 140.7, | , 26.8, 11.4, 584.4, | ,  5000,  4839, 15000, 14587, | , -3.4, 214.2, 10.854, |, 12.1
9981.0, 141.0, | , 26.8, 11.6, 584.4, | ,  5000,  4846, 15000, 14602, | , -3.4, 222.3, 11.280, |, 12.0
9982.0, 140.3, | , 26.8, 10.9, 583.8, | ,  5000,  4837, 15000, 14611, | , -3.4, 223.6, 11.345, |, 11.5
9983.0, 142.0, | , 26.8, 3.8, 578.1, | ,  5000,  4844, 15000, 14617, | , -3.4, 225.8, 11.462, |, 5.1
9984.0, 142.1, | , 26.8, 2.8, 577.1, | ,  5000,  4836, 15000, 14583, | , -3.4, 242.0, 12.261, |, 4.0
9985.0, 140.3, | , 26.8, 10.9, 584.0, | ,  5000,  4842, 15000, 14619, | , -3.4, 240.3, 12.201, |, 11.6
9986.1, 140.6, | , 26.8, 10.7, 583.5, | ,  5000,  4846, 15000, 14590, | , -3.4, 228.3, 11.577, |, 11.2
9987.1, 140.5, | , 26.8, 11.5, 584.4, | ,  5000,  4835, 15000, 14577, | , -3.4, 217.2, 10.999, |, 12.1
9988.1, 141.0, | , 26.8, 9.2, 582.6, | ,  5000,  4845, 15000, 14631, | , -3.4, 216.3, 10.991, |, 9.7
9989.1, 142.2, | , 26.8, -0.8, 573.3, | ,  5000,  4839, 15000, 14586, | , -3.4, 228.8, 11.592, |, -0.1
9990.1, 142.0, | , 26.8, 2.8, 576.9, | ,  5000,  4845, 15000, 14642, | , -3.4, 226.6, 11.520, |, 4.2
9991.1, 140.6, | , 26.8, 11.5, 584.3, | ,  5000,  4840, 15000, 14607, | , -3.4, 213.8, 10.845, |, 12.1
9992.1, 140.3, | , 26.8, 11.0, 583.6, | ,  5000,  4840, 15000, 14604, | , -3.4, 213.8, 10.843, |, 11.4
9993.1, 140.6, | , 26.8, 10.8, 583.3, | ,  5000,  4844, 15000, 14613, | , -3.4, 224.5, 11.394, |, 11.4
9994.2, 140.9, | , 26.8, 10.0, 583.5, | ,  5000,  4840, 15000, 14638, | , -3.4, 239.5, 12.168, |, 11.1
9995.2, 141.7, | , 26.8, 4.8, 579.1, | ,  5000,  4844, 15000, 14600, | , -3.4, 225.3, 11.429, |, 6.1
9996.2, 140.3, | , 26.8, 10.4, 583.6, | ,  5000,  4844, 15000, 14609, | , -3.4, 250.2, 12.696, |, 11.4
9997.2, 140.2, | , 26.8, 11.0, 583.5, | ,  5000,  4830, 15000, 14606, | , -3.4, 206.1, 10.448, |, 11.3
9998.2, 140.7, | , 26.8, 11.5, 584.1, | ,  5000,  4840, 15000, 14609, | , -3.4, 222.8, 11.303, |, 12.2
9999.2, 140.7, | , 26.8, 9.9, 582.7, | ,  5000,  4844, 15000, 14604, | , -3.4, 222.8, 11.301, |, 10.7
10000.2, 141.5, | , 26.8, 3.9, 577.8, | ,  5000,  4837, 15000, 14575, | , -3.4, 220.2, 11.150, |, 5.4
10001.2, 142.1, | , 26.8, 2.8, 578.8, | ,  5000,  4841, 15000, 14618, | , -3.4, 212.9, 10.808, |, 5.4
10002.2, 140.3, | , 26.8, 10.9, 583.4, | ,  5000,  4845, 15000, 14610, | , -3.4, 239.5, 12.153, |, 11.7
10003.3, 140.6, | , 26.8, 10.3, 583.2, | ,  5000,  4839, 15000, 14620, | , -3.4, 213.8, 10.851, |, 11.1
10004.3, 140.6, | , 26.8, 9.9, 582.5, | ,  5000,  4842, 15000, 14623, | , -3.4, 213.8, 10.854, |, 10.6
10005.3, 140.6, | , 26.8, 11.0, 583.1, | ,  5000,  4848, 15000, 14632, | , -3.4, 215.1, 10.928, |, 11.6
10006.3, 141.5, | , 26.8, 4.5, 578.6, | ,  5000,  4840, 15000, 14582, | , -3.4, 239.9, 12.154, |, 6.1
10007.3, 140.4, | , 26.8, 10.9, 583.6, | ,  5000,  4844, 15000, 14598, | , -3.4, 218.9, 11.102, |, 11.6
10008.3, 141.1, | , 26.8, 10.7, 582.8, | ,  5000,  4841, 15000, 14628, | , -3.4, 235.2, 11.945, |, 11.5
10009.3, 140.4, | , 26.8, 9.7, 582.5, | ,  5000,  4840, 15000, 14614, | , -3.4, 224.9, 11.414, |, 10.9
10010.3, 140.4, | , 26.8, 11.0, 583.2, | ,  5000,  4838, 15000, 14590, | , -3.4, 222.8, 11.290, |, 11.6
10011.3, 142.0, | , 26.8, 4.5, 578.2, | ,  5000,  4838, 15000, 14624, | , -3.4, 224.1, 11.375, |, 5.8
10012.3, 141.5, | , 26.8, 3.4, 576.6, | ,  5000,  4845, 15000, 14628, | , -3.4, 223.2, 11.337, |, 5.5
10013.4, 140.5, | , 26.8, 10.1, 582.9, | ,  5000,  4847, 15000, 14629, | , -3.4, 223.2, 11.339, |, 10.3
10014.4, 141.2, | , 26.8, 10.6, 582.9, | ,  5000,  4842, 15000, 14603, | , -3.4, 222.3, 11.278, |, 11.2
10015.4, 140.4, | , 26.8, 11.6, 583.4, | ,  5000,  4837, 15000, 14587, | , -3.4, 216.8, 10.984, |, 12.1
10016.4, 140.5, | , 26.8, 11.1, 583.2, | ,  5000,  4842, 15000, 14602, | , -3.4, 223.6, 11.343, |, 11.6
10017.4, 141.7, | , 26.8, 4.1, 577.7, | ,  5000,  4839, 15000, 14632, | , -3.4, 221.1, 11.228, |, 5.4
10018.4, 141.0, | , 26.8, 10.6, 582.8, | ,  5000,  4846, 15000, 14587, | , -3.4, 214.2, 10.858, |, 11.0
10019.4, 140.9, | , 26.8, 9.2, 581.4, | ,  5000,  4846, 15000, 14634, | , -3.4, 237.3, 12.060, |, 10.1
10020.4, 140.4, | , 26.8, 10.3, 582.1, | ,  5000,  4842, 15000, 14598, | , -3.4, 211.2, 10.710, |, 11.1
10021.4, 141.0, | , 26.8, 11.1, 583.1, | ,  5000,  4841, 15000, 14608, | , -3.4, 217.2, 11.019, |, 11.3
10022.5, 142.0, | , 26.8, 4.2, 577.3, | ,  5000,  4833, 15000, 14596, | , -3.4, 213.8, 10.835, |, 5.7
10023.5, 142.0, | , 26.8, 2.8, 576.5, | ,  5000,  4842, 15000, 14613, | , -3.4, 222.8, 11.305, |, 4.4
10024.5, 140.6, | , 26.8, 10.3, 582.2, | ,  5000,  4836, 15000, 14595, | , -3.4, 223.2, 11.313, |, 10.8
10025.5, 140.8, | , 26.8, 11.1, 582.7, | ,  5000,  4840, 15000, 14605, | , -3.4, 221.5, 11.234, |, 11.8
10026.5, 140.3, | , 26.8, 10.7, 582.5, | ,  5000,  4837, 15000, 14598, | , -3.4, 215.9, 10.947, |, 11.0
10027.5, 140.4, | , 26.8, 10.7, 582.2, | ,  5000,  4841, 15000, 14605, | , -3.4, 244.2, 12.387, |, 11.5
10028.5, 142.5, | , 26.8, 0.5, 577.5, | ,  5000,  4838, 15000, 14607, | , -3.4, 214.6, 10.887, |, 5.2
10029.5, 140.5, | , 26.8, 9.6, 581.5, | ,  5000,  4839, 15000, 14599, | , -3.4, 213.3, 10.818, |, 10.2
10030.5, 141.0, | , 26.8, 6.8, 575.9, | ,  5000,  4842, 15000, 14594, | , -3.4, 223.6, 11.338, |, 7.6
10031.6, 140.9, | , 26.8, 11.2, 583.1, | ,  5000,  4841, 15000, 14606, | , -3.4, 216.3, 10.975, |, 11.8
10032.6, 140.7, | , 26.8, 11.2, 582.7, | ,  5000,  4844, 15000, 14615, | , -3.4, 218.9, 11.112, |, 12.0
10033.6, 141.6, | , 26.8, 3.3, 576.4, | ,  5000,  4845, 15000, 14610, | , -3.4, 215.1, 10.915, |, 5.2
10034.6, 142.3, | , 26.8, 1.8, 575.4, | ,  5000,  4842, 15000, 14603, | , -3.4, 212.5, 10.778, |, 2.5
10035.6, 140.8, | , 26.8, 11.2, 583.1, | ,  5000,  4838, 15000, 14591, | , -3.4, 222.8, 11.291, |, 11.9
10036.6, 140.5, | , 26.8, 10.1, 582.6, | ,  5000,  4839, 15000, 14609, | , -3.4, 232.2, 11.779, |, 11.2
10037.6, 140.4, | , 26.8, 11.0, 582.7, | ,  5000,  4836, 15000, 14602, | , -3.4, 214.6, 10.883, |, 11.5
10038.6, 140.7, | , 26.8, 11.7, 583.0, | ,  5000,  4845, 15000, 14629, | , -3.4, 221.9, 11.273, |, 12.3
10039.6, 142.5, | , 26.8, 2.4, 576.0, | ,  5000,  4842, 15000, 14585, | , -3.4, 214.2, 10.855, |, 4.4
10040.6, 140.4, | , 26.8, 10.5, 582.1, | ,  5000,  4844, 15000, 14609, | , -3.4, 242.5, 12.304, |, 11.3
10041.7, 140.3, | , 26.8, 10.7, 582.2, | ,  5000,  4841, 15000, 14605, | , -3.4, 214.2, 10.866, |, 11.3
10042.7, 140.9, | , 26.8, 11.2, 582.9, | ,  5000,  4842, 15000, 14618, | , -3.4, 213.8, 10.852, |, 11.6
10043.7, 140.6, | , 26.8, 11.0, 582.8, | ,  5000,  4839, 15000, 14587, | , -3.4, 218.5, 11.072, |, 12.2
10044.7, 141.5, | , 26.8, 4.0, 577.2, | ,  5000,  4845, 15000, 14598, | , -3.4, 220.2, 11.168, |, 5.3
10045.7, 142.4, | , 26.8, 4.0, 576.4, | ,  5000,  4846, 15000, 14599, | , -3.4, 226.6, 11.495, |, 5.8
10046.7, 140.6, | , 26.8, 11.5, 583.0, | ,  5000,  4839, 15000, 14591, | , -3.4, 218.9, 11.096, |, 11.9
10047.7, 140.3, | , 26.8, 11.0, 582.2, | ,  5000,  4850, 15000, 14622, | , -3.4, 232.6, 11.816, |, 11.6
10048.7, 140.8, | , 26.8, 9.7, 581.8, | ,  5000,  4843, 15000, 14590, | , -3.4, 213.3, 10.815, |, 11.0
10049.7, 140.7, | , 26.8, 11.4, 582.8, | ,  5000,  4834, 15000, 14606, | , -3.4, 214.6, 10.884, |, 12.0
10050.7, 142.1, | , 26.8, 1.0, 575.7, | ,  5000,  4846, 15000, 14588, | , -3.4, 211.6, 10.729, |, 4.0
10051.8, 141.8, | , 26.8, 3.8, 575.2, | ,  5000,  4840, 15000, 14586, | , -3.4, 217.2, 11.006, |, 4.6
10052.8, 140.9, | , 26.8, 11.6, 582.9, | ,  5000,  4843, 15000, 14630, | , -3.4, 233.5, 11.860, |, 12.1
10053.8, 140.9, | , 26.8, 10.9, 582.2, | ,  5000,  4850, 15000, 14628, | , -3.4, 214.2, 10.883, |, 11.6
10054.8, 140.5, | , 26.8, 10.8, 582.3, | ,  5000,  4840, 15000, 14593, | , -3.4, 207.3, 10.511, |, 11.3
10055.8, 141.7, | , 26.8, 3.3, 576.1, | ,  5000,  4834, 15000, 14609, | , -3.4, 216.3, 10.973, |, 5.0
10056.8, 141.9, | , 26.8, 5.2, 577.9, | ,  5000,  4837, 15000, 14593, | , -3.4, 228.8, 11.595, |, 6.7
10057.8, 140.5, | , 26.8, 10.5, 582.0, | ,  5000,  4847, 15000, 14606, | , -3.4, 233.9, 11.870, |, 11.1
10058.8, 140.6, | , 26.8, 10.4, 582.8, | ,  5000,  4843, 15000, 14601, | , -3.4, 214.2, 10.865, |, 11.2
10059.9, 140.7, | , 26.8, 11.3, 582.4, | ,  5000,  4843, 15000, 14620, | , -3.4, 233.5, 11.853, |, 11.6
10060.9, 141.2, | , 26.8, 10.3, 581.7, | ,  5000,  4846, 15000, 14621, | , -3.4, 240.8, 12.226, |, 10.8
10061.9, 142.2, | , 26.8, 2.5, 576.7, | ,  5000,  4847, 15000, 14619, | , -3.4, 234.3, 11.899, |, 3.8
10062.9, 142.1, | , 26.8, 2.4, 577.7, | ,  5000,  4837, 15000, 14597, | , -3.4, 210.8, 10.685, |, 5.1
10063.9, 140.8, | , 26.8, 11.1, 582.2, | ,  5000,  4844, 15000, 14619, | , -3.4, 218.5, 11.093, |, 11.8
10064.9, 140.5, | , 26.8, 10.5, 581.7, | ,  5000,  4840, 15000, 14611, | , -3.4, 207.8, 10.543, |, 11.4
10065.9, 140.6, | , 26.8, 8.8, 581.2, | ,  5000,  4842, 15000, 14613, | , -3.4, 225.3, 11.436, |, 10.5
10066.9, 142.3, | , 26.8, 4.4, 576.9, | ,  5000,  4845, 15000, 14613, | , -3.4, 236.5, 12.002, |, 5.6
10067.9, 141.8, | , 26.8, 3.0, 576.8, | ,  5000,  4842, 15000, 14605, | , -3.4, 205.2, 10.410, |, 5.6
10069.0, 140.6, | , 26.8, 10.5, 582.2, | ,  5000,  4844, 15000, 14617, | , -3.4, 203.9, 10.352, |, 11.1
10070.0, 140.7, | , 26.8, 11.4, 582.4, | ,  5000,  4840, 15000, 14592, | , -3.4, 207.3, 10.511, |, 11.9
10071.0, 140.7, | , 26.8, 9.7, 580.4, | ,  5000,  4841, 15000, 14617, | , -3.4, 213.3, 10.829, |, 10.4
10072.0, 140.5, | , 26.8, 10.8, 582.1, | ,  5000,  4841, 15000, 14609, | , -3.4, 209.5, 10.629, |, 11.4
10073.0, 141.6, | , 26.8, 4.8, 576.2, | ,  5000,  4847, 15000, 14613, | , -3.4, 212.9, 10.809, |, 4.2
10074.0, 141.9, | , 26.8, 3.3, 576.2, | ,  5000,  4839, 15000, 14602, | , -3.4, 236.0, 11.970, |, 6.0
10075.0, 140.4, | , 26.8, 10.8, 582.5, | ,  5000,  4838, 15000, 14591, | , -3.4, 231.3, 11.725, |, 11.4
10076.0, 140.6, | , 26.8, 9.9, 582.0, | ,  5000,  4845, 15000, 14594, | , -3.4, 215.5, 10.926, |, 11.2
10077.0, 140.4, | , 26.8, 11.6, 582.5, | ,  5000,  4834, 15000, 14590, | , -3.4, 219.3, 11.114, |, 12.1
10078.1, 141.8, | , 26.8, 3.8, 576.9, | ,  5000,  4845, 15000, 14622, | , -3.4, 215.1, 10.921, |, 5.3
10079.1, 141.8, | , 26.8, 4.7, 577.1, | ,  5000,  4844, 15000, 14623, | , -3.4, 207.8, 10.551, |, 5.5
10080.1, 140.3, | , 26.8, 11.0, 582.0, | ,  5000,  4838, 15000, 14594, | , -3.4, 208.2, 10.554, |, 11.5
10081.1, 140.9, | , 26.8, 10.7, 581.4, | ,  5000,  4845, 15000, 14627, | , -3.4, 215.9, 10.967, |, 10.9
10082.1, 140.6, | , 26.8, 11.0, 582.2, | ,  5000,  4847, 15000, 14620, | , -3.4, 213.8, 10.855, |, 11.7
10083.1, 140.3, | , 26.8, 11.6, 582.4, | ,  5000,  4841, 15000, 14618, | , -3.4, 233.5, 11.852, |, 12.1
10084.1, 142.4, | , 26.8, 3.8, 575.9, | ,  5000,  4843, 15000, 14613, | , -3.4, 219.8, 11.154, |, 4.9
10085.1, 142.1, | , 26.8, 2.2, 574.8, | ,  5000,  4844, 15000, 14596, | , -3.4, 206.9, 10.493, |, 3.9
10086.1, 140.5, | , 26.8, 10.1, 581.0, | ,  5000,  4837, 15000, 14594, | , -3.4, 213.8, 10.836, |, 10.5
10087.2, 140.8, | , 26.8, 11.6, 582.3, | ,  5000,  4841, 15000, 14621, | , -3.4, 214.6, 10.896, |, 11.9
10088.2, 140.5, | , 26.8, 11.0, 581.9, | ,  5000,  4844, 15000, 14626, | , -3.4, 220.2, 11.184, |, 11.6
10089.2, 141.5, | , 26.8, 3.9, 576.1, | ,  5000,  4843, 15000, 14606, | , -3.4, 215.9, 10.955, |, 5.4
10090.2, 141.5, | , 26.8, 4.0, 577.1, | ,  5000,  4842, 15000, 14595, | , -3.4, 205.6, 10.427, |, 5.9
10091.2, 141.1, | , 26.9, 10.7, 581.7, | ,  5000,  4844, 15000, 14617, | , -3.4, 221.5, 11.244, |, 10.9
10092.2, 140.3, | , 26.8, 10.9, 581.6, | ,  5000,  4844, 15000, 14621, | , -3.4, 221.1, 11.224, |, 11.4
10093.2, 140.4, | , 26.8, 10.7, 582.0, | ,  5000,  4842, 15000, 14586, | , -3.4, 206.5, 10.465, |, 11.9
10094.2, 140.8, | , 26.8, 11.6, 582.4, | ,  5000,  4842, 15000, 14625, | , -3.4, 225.3, 11.443, |, 12.0
10095.2, 142.2, | , 26.8, -0.2, 572.8, | ,  5000,  4839, 15000, 14615, | , -3.4, 230.9, 11.718, |, 1.6
10096.2, 142.3, | , 26.8, 1.4, 574.2, | ,  5000,  4838, 15000, 14601, | , -3.4, 201.8, 10.232, |, 2.6
10097.3, 140.7, | , 26.8, 11.5, 582.5, | ,  5000,  4845, 15000, 14628, | , -3.4, 213.8, 10.859, |, 12.0
10098.3, 140.2, | , 26.8, 11.0, 581.8, | ,  5000,  4836, 15000, 14614, | , -3.4, 212.5, 10.781, |, 11.6
10099.3, 140.3, | , 26.8, 11.0, 582.0, | ,  5000,  4842, 15000, 14596, | , -3.4, 210.8, 10.688, |, 11.2
10100.3, 141.2, | , 26.9, 4.3, 578.5, | ,  5000,  4848, 15000, 14624, | , -3.4, 213.3, 10.836, |, 6.5
10101.3, 142.1, | , 26.8, 2.8, 575.2, | ,  5000,  4836, 15000, 14564, | , -3.4, 207.8, 10.515, |, 5.8
10102.3, 140.4, | , 26.9, 10.9, 581.9, | ,  5000,  4837, 15000, 14627, | , -3.4, 213.3, 10.832, |, 11.5
10103.3, 140.5, | , 26.9, 11.1, 582.0, | ,  5000,  4841, 15000, 14598, | , -3.4, 213.8, 10.840, |, 11.5
10104.3, 140.6, | , 26.8, 11.3, 582.1, | ,  5000,  4842, 15000, 14609, | , -3.4, 204.8, 10.391, |, 12.0
10105.3, 140.4, | , 26.8, 10.8, 581.7, | ,  5000,  4847, 15000, 14594, | , -3.4, 210.3, 10.668, |, 11.4
10106.4, 141.9, | , 26.8, 2.1, 574.6, | ,  5000,  4836, 15000, 14588, | , -3.4, 207.8, 10.528, |, 3.7
10107.4, 141.6, | , 26.8, 4.6, 577.0, | ,  5000,  4842, 15000, 14587, | , -3.4, 227.5, 11.529, |, 5.9
10108.4, 140.7, | , 26.8, 11.6, 581.8, | ,  5000,  4839, 15000, 14599, | , -3.4, 217.2, 11.014, |, 12.1
10109.4, 140.3, | , 26.9, 10.9, 581.7, | ,  5000,  4844, 15000, 14617, | , -3.4, 207.3, 10.526, |, 11.5
10110.4, 140.6, | , 26.9, 10.8, 581.7, | ,  5000,  4846, 15000, 14613, | , -3.4, 234.3, 11.895, |, 11.4
10111.4, 140.9, | , 26.9, 10.6, 581.2, | ,  5000,  4835, 15000, 14587, | , -3.4, 207.8, 10.527, |, 11.1
10112.4, 141.6, | , 26.8, 4.0, 575.3, | ,  5000,  4839, 15000, 14587, | , -3.4, 206.1, 10.442, |, 5.4
10113.4, 140.8, | , 26.9, 10.5, 581.5, | ,  5000,  4847, 15000, 14635, | , -3.4, 246.8, 12.540, |, 11.0
10114.4, 140.8, | , 26.8, 10.9, 581.6, | ,  5000,  4841, 15000, 14587, | , -3.4, 225.3, 11.420, |, 11.7
10115.5, 140.6, | , 26.9, 11.1, 582.3, | ,  5000,  4835, 15000, 14556, | , -3.4, 206.9, 10.467, |, 11.7
10116.5, 140.7, | , 26.9, 9.1, 580.9, | ,  5000,  4845, 15000, 14636, | , -3.4, 215.5, 10.951, |, 10.3
10117.5, 141.8, | , 26.8, 3.4, 576.2, | ,  5000,  4844, 15000, 14627, | , -3.4, 207.8, 10.553, |, 4.9
10118.5, 142.2, | , 26.8, 2.8, 574.3, | ,  5000,  4844, 15000, 14609, | , -3.4, 233.9, 11.870, |, 5.3
10119.5, 140.8, | , 26.9, 10.9, 581.7, | ,  5000,  4839, 15000, 14608, | , -3.4, 209.1, 10.606, |, 11.9
10120.5, 140.6, | , 26.9, 10.5, 581.3, | ,  5000,  4844, 15000, 14598, | , -3.4, 215.9, 10.951, |, 10.9
10121.5, 140.9, | , 26.9, 10.3, 580.3, | ,  5000,  4839, 15000, 14563, | , -3.4, 207.3, 10.494, |, 11.0
10122.5, 140.8, | , 26.9, 11.1, 581.7, | ,  5000,  4843, 15000, 14616, | , -3.4, 208.2, 10.568, |, 11.8
10123.5, 141.6, | , 26.9, 4.3, 576.0, | ,  5000,  4841, 15000, 14624, | , -3.4, 204.8, 10.398, |, 5.6
10124.6, 140.4, | , 26.9, 10.5, 581.3, | ,  5000,  4842, 15000, 14596, | , -3.4, 209.1, 10.601, |, 11.2
10125.6, 140.9, | , 26.9, 11.0, 581.6, | ,  5000,  4849, 15000, 14620, | , -3.4, 209.5, 10.639, |, 11.8
10126.6, 140.8, | , 26.9, 8.7, 580.2, | ,  5000,  4842, 15000, 14605, | , -3.4, 232.2, 11.779, |, 10.0
10127.6, 140.4, | , 26.9, 10.8, 581.2, | ,  5000,  4841, 15000, 14588, | , -3.4, 209.5, 10.617, |, 11.1
10128.6, 142.4, | , 26.8, 2.6, 571.7, | ,  5000,  4843, 15000, 14595, | , -3.4, 207.3, 10.514, |, 2.5
10129.6, 142.2, | , 26.9, 3.6, 575.6, | ,  5000,  4839, 15000, 14598, | , -3.4, 206.5, 10.470, |, 4.2
10130.6, 140.6, | , 26.9, 10.8, 580.8, | ,  5000,  4846, 15000, 14598, | , -3.4, 208.6, 10.582, |, 11.1
10131.6, 141.0, | , 26.9, 9.5, 580.3, | ,  5000,  4848, 15000, 14624, | , -3.4, 205.6, 10.445, |, 10.5
10132.6, 140.2, | , 26.9, 11.0, 580.9, | ,  5000,  4842, 15000, 14581, | , -3.4, 208.2, 10.549, |, 11.6
10133.7, 140.4, | , 26.9, 11.1, 581.3, | ,  5000,  4837, 15000, 14580, | , -3.4, 228.8, 11.587, |, 11.6
10134.7, 141.5, | , 26.9, 4.5, 576.0, | ,  5000,  4842, 15000, 14627, | , -3.4, 224.9, 11.422, |, 5.9
10135.7, 140.3, | , 26.9, 11.0, 581.4, | ,  5000,  4850, 15000, 14593, | , -3.4, 204.8, 10.386, |, 11.6
10136.7, 141.1, | , 26.9, 10.6, 580.7, | ,  5000,  4842, 15000, 14595, | , -3.4, 222.3, 11.273, |, 11.3
10137.7, 140.3, | , 26.9, 10.7, 577.5, | ,  5000,  4838, 15000, 14589, | , -3.4, 211.2, 10.703, |, 11.5
10138.7, 140.8, | , 26.9, 11.7, 581.6, | ,  5000,  4843, 15000, 14598, | , -3.4, 209.5, 10.624, |, 12.2
10139.7, 142.2, | , 26.9, 4.5, 576.1, | ,  5000,  4836, 15000, 14613, | , -3.4, 222.3, 11.280, |, 6.0
10140.7, 141.3, | , 26.9, 2.2, 573.9, | ,  5000,  4839, 15000, 14581, | , -3.4, 211.6, 10.721, |, 3.6
10141.7, 140.6, | , 26.9, 10.0, 580.0, | ,  5000,  4849, 15000, 14602, | , -3.4,  -1.7, -0.088, |, 10.7
10142.8, 140.7, | , 26.9, 11.5, 581.7, | ,  5000,  4840, 15000, 14585, | , -3.4,  29.5, 1.497, |, 11.9
10143.8, 140.4, | , 26.9, 11.0, 581.2, | ,  5000,  4843, 15000, 14612, | , -3.4,  20.5, 1.043, |, 11.8
10144.8, 140.2, | , 26.9, 11.0, 580.3, | ,  5000,  4841, 15000, 14591, | , -3.4,  12.4, 0.629, |, 11.6
10145.8, 141.8, | , 26.9, 3.9, 574.6, | ,  5000,  4840, 15000, 14617, | , -3.4,   4.3, 0.216, |, 4.5
10146.8, 140.8, | , 26.9, 10.7, 580.1, | ,  5000,  4839, 15000, 14603, | , -3.4,   3.4, 0.173, |, 11.3
10147.8, 140.3, | , 26.9, 10.9, 580.8, | ,  5000,  4845, 15000, 14623, | , -3.4,  24.0, 1.217, |, 11.7
10148.8, 140.6, | , 26.9, 10.6, 580.7, | ,  5000,  4845, 15000, 14605, | , -3.4,  12.4, 0.629, |, 11.4
10149.8, 140.7, | , 26.9, 11.4, 581.3, | ,  5000,  4842, 15000, 14626, | , -3.4,  15.8, 0.804, |, 12.1
10150.8, 141.5, | , 26.9, 3.9, 575.3, | ,  5000,  4838, 15000, 14583, | , -3.4,  26.5, 1.345, |, 5.4
10151.8, 141.5, | , 26.9, 4.1, 575.5, | ,  5000,  4841, 15000, 14594, | , -3.4,  32.1, 1.628, |, 4.8
10152.9, 140.4, | , 26.9, 11.3, 581.0, | ,  5000,  4844, 15000, 14607, | , -3.4,  48.4, 2.456, |, 12.1
10153.9, 140.8, | , 26.9, 10.7, 580.0, | ,  5000,  4842, 15000, 14617, | , -3.4,  19.7, 0.999, |, 10.5
10154.9, 140.4, | , 26.9, 11.1, 580.7, | ,  5000,  4835, 15000, 14594, | , -3.4,  28.3, 1.432, |, 11.7
10155.9, 140.9, | , 26.9, 11.5, 581.3, | ,  5000,  4847, 15000, 14632, | , -3.4,  27.0, 1.371, |, 12.2
10156.9, 142.5, | , 26.9, 2.5, 574.0, | ,  5000,  4833, 15000, 14619, | , -3.4,  26.5, 1.347, |, 4.5
10157.9, 140.4, | , 26.9, 11.0, 580.7, | ,  5000,  4842, 15000, 14604, | , -3.4,  27.0, 1.368, |, 11.6
10158.9, 140.5, | , 26.9, 10.7, 580.5, | ,  5000,  4843, 15000, 14612, | , -3.4,  37.7, 1.913, |, 11.2
10159.9, 140.6, | , 26.9, 11.6, 581.4, | ,  5000,  4845, 15000, 14611, | , -3.4,  37.7, 1.913, |, 12.2
10160.9, 140.9, | , 26.9, 11.3, 581.5, | ,  5000,  4840, 15000, 14613, | , -3.4,  62.1, 3.152, |, 12.1
10162.0, 141.6, | , 26.9, 3.2, 574.3, | ,  5000,  4841, 15000, 14579, | , -3.4,  57.0, 2.886, |, 4.6
10163.0, 141.7, | , 26.9, 4.9, 575.6, | ,  5000,  4841, 15000, 14613, | , -3.4,  52.2, 2.652, |, 6.0
10164.0, 140.6, | , 26.9, 11.2, 581.0, | ,  5000,  4839, 15000, 14587, | , -3.4,  51.8, 2.626, |, 11.9
10165.0, 140.8, | , 26.9, 11.7, 581.1, | ,  5000,  4846, 15000, 14609, | , -3.4,  52.7, 2.674, |, 12.0
10166.0, 140.4, | , 26.9, 11.1, 580.9, | ,  5000,  4837, 15000, 14582, | , -3.4,  51.0, 2.582, |, 11.7
10167.0, 140.8, | , 26.9, 10.6, 580.6, | ,  5000,  4839, 15000, 14597, | , -3.4,  59.5, 3.019, |, 10.9
10168.0, 142.4, | , 26.9, 3.5, 574.6, | ,  5000,  4850, 15000, 14620, | , -3.4,  87.0, 4.417, |, 4.8
10169.0, 141.6, | , 26.9, 3.0, 573.9, | ,  5000,  4836, 15000, 14590, | , -3.4,  61.2, 3.104, |, 5.7
10170.0, 140.5, | , 26.9, 10.6, 580.4, | ,  5000,  4846, 15000, 14613, | , -3.4,  66.0, 3.349, |, 11.4
10171.0, 140.8, | , 26.9, 11.5, 581.1, | ,  5000,  4843, 15000, 14591, | , -3.4,  66.0, 3.344, |, 12.2
10172.1, 140.5, | , 26.9, 10.3, 580.1, | ,  5000,  4844, 15000, 14630, | , -3.4,  90.4, 4.592, |, 11.0
10173.1, 141.8, | , 26.9, 4.0, 575.1, | ,  5000,  4840, 15000, 14617, | , -3.4,  84.0, 4.262, |, 5.3
10174.1, 141.9, | , 26.9, 5.1, 576.3, | ,  5000,  4843, 15000, 14605, | , -3.4,  74.5, 3.781, |, 6.6
10175.1, 140.6, | , 26.9, 11.5, 581.2, | ,  5000,  4842, 15000, 14605, | , -3.4,  71.5, 3.629, |, 12.2
10176.1, 140.0, | , 26.9, 11.0, 580.6, | ,  5000,  4838, 15000, 14583, | , -3.4,  75.4, 3.820, |, 11.6
10177.1, 141.2, | , 26.9, 9.3, 580.4, | ,  5000,  4844, 15000, 14631, | , -3.4,  79.2, 4.026, |, 11.2
10178.1, 140.4, | , 26.9, 11.0, 580.6, | ,  5000,  4843, 15000, 14609, | , -3.4,  96.8, 4.913, |, 11.6
10179.1, 141.8, | , 26.9, 3.8, 575.2, | ,  5000,  4839, 15000, 14623, | , -3.4,  89.1, 4.524, |, 5.6
10180.1, 141.6, | , 26.9, 3.4, 575.2, | ,  5000,  4841, 15000, 14590, | , -3.4,  81.0, 4.104, |, 5.7
10181.2, 140.7, | , 26.9, 10.9, 580.7, | ,  5000,  4842, 15000, 14587, | , -3.4,  81.8, 4.147, |, 11.7
10182.2, 140.9, | , 26.9, 9.6, 579.7, | ,  5000,  4841, 15000, 14597, | , -3.4,  90.4, 4.583, |, 10.2
10183.2, 140.3, | , 26.9, 10.6, 580.3, | ,  5000,  4839, 15000, 14613, | , -3.4,  98.1, 4.978, |, 11.4
10184.2, 142.2, | , 26.9, 3.7, 575.0, | ,  5000,  4838, 15000, 14617, | , -3.4, 128.9, 6.544, |, 5.4
10185.2, 141.5, | , 26.9, 4.4, 575.3, | ,  5000,  4839, 15000, 14611, | , -3.4, 117.4, 5.956, |, 4.8
10186.2, 140.5, | , 26.9, 10.4, 580.1, | ,  5000,  4846, 15000, 14617, | , -3.4,  98.1, 4.981, |, 11.4
10187.2, 140.6, | , 26.9, 9.8, 579.3, | ,  5000,  4842, 15000, 14615, | , -3.4,  96.8, 4.914, |, 10.4
10188.2, 140.7, | , 26.9, 11.4, 580.3, | ,  5000,  4843, 15000, 14633, | , -3.4, 103.2, 5.245, |, 11.8
10189.2, 140.4, | , 26.9, 10.5, 579.8, | ,  5000,  4843, 15000, 14598, | , -3.4, 106.2, 5.388, |, 11.3
10190.3, 141.8, | , 26.9, 2.1, 573.8, | ,  5000,  4837, 15000, 14600, | , -3.4, 111.8, 5.669, |, 4.1
10191.3, 142.2, | , 26.9, 3.1, 573.3, | ,  5000,  4840, 15000, 14609, | , -3.4, 143.9, 7.303, |, 4.7
10192.3, 141.1, | , 26.9, 10.2, 580.0, | ,  5000,  4844, 15000, 14608, | , -3.4, 111.8, 5.673, |, 10.8
10193.3, 140.6, | , 26.9, 10.7, 579.9, | ,  5000,  4845, 15000, 14621, | , -3.4, 142.6, 7.244, |, 11.3
10194.3, 140.8, | , 26.9, 11.2, 580.3, | ,  5000,  4841, 15000, 14594, | , -3.4, 116.5, 5.908, |, 11.7
10195.3, 141.9, | , 26.9, 4.0, 575.1, | ,  5000,  4841, 15000, 14593, | , -3.4, 132.8, 6.733, |, 5.7
10196.3, 141.8, | , 26.9, 4.3, 575.6, | ,  5000,  4845, 15000, 14615, | , -3.4, 127.2, 6.459, |, 5.9
10197.3, 140.7, | , 26.9, 9.6, 579.8, | ,  5000,  4845, 15000, 14626, | , -3.4, 155.1, 7.877, |, 11.2
10198.4, 140.6, | , 26.9, 10.9, 580.1, | ,  5000,  4844, 15000, 14605, | , -3.4, 148.6, 7.542, |, 11.1
10199.4, 140.4, | , 26.9, 10.9, 580.5, | ,  5000,  4840, 15000, 14591, | , -3.4, 128.9, 6.536, |, 11.6
10200.4, 140.3, | , 26.9, 11.0, 580.2, | ,  5000,  4840, 15000, 14613, | , -3.4, 128.9, 6.544, |, 11.6
10201.4, 141.8, | , 26.9, 4.8, 573.3, | ,  5000,  4839, 15000, 14622, | , -3.4, 128.9, 6.546, |, 5.5
10202.4, 142.0, | , 26.9, 1.2, 572.7, | ,  5000,  4840, 15000, 14585, | , -3.4, 158.5, 8.032, |, 3.1
10203.4, 140.5, | , 26.9, 11.1, 580.3, | ,  5000,  4845, 15000, 14620, | , -3.4, 140.5, 7.135, |, 11.6
10204.4, 140.5, | , 26.9, 11.1, 580.4, | ,  5000,  4847, 15000, 14600, | , -3.4, 140.1, 7.107, |, 11.6
10205.4, 140.7, | , 26.9, 11.6, 580.9, | ,  5000,  4846, 15000, 14605, | , -3.4, 158.1, 8.021, |, 12.1
10206.4, 141.6, | , 26.9, 4.0, 574.8, | ,  5000,  4844, 15000, 14605, | , -3.4, 136.2, 6.912, |, 5.4
10207.5, 142.2, | , 26.9, 0.1, 573.9, | ,  5000,  4841, 15000, 14590, | , -3.4, 143.9, 7.296, |, 3.5
10208.5, 140.5, | , 26.9, 10.8, 579.9, | ,  5000,  4842, 15000, 14616, | , -3.4, 147.4, 7.480, |, 11.4
10209.5, 140.2, | , 26.9, 11.0, 580.4, | ,  5000,  4840, 15000, 14593, | , -3.4, 146.5, 7.427, |, 11.8
10210.5, 140.4, | , 26.9, 10.3, 580.4, | ,  5000,  4845, 15000, 14629, | , -3.4, 155.9, 7.922, |, 11.9
10211.5, 140.7, | , 26.9, 11.5, 580.9, | ,  5000,  4838, 15000, 14592, | , -3.4, 157.6, 7.991, |, 12.1
10212.5, 143.0, | , 26.9, -1.8, 570.7, | ,  5000,  4847, 15000, 14632, | , -3.4, 156.8, 7.967, |, 0.7
10213.5, 141.9, | , 26.9, 2.0, 573.4, | ,  5000,  4842, 15000, 14612, | , -3.4, 159.4, 8.087, |, 2.1
10214.5, 140.8, | , 26.9, 11.4, 580.8, | ,  5000,  4838, 15000, 14600, | , -3.4, 156.4, 7.929, |, 12.1
10215.5, 140.8, | , 26.9, 11.7, 580.7, | ,  5000,  4843, 15000, 14604, | , -3.4, 174.4, 8.845, |, 12.3
10216.6, 140.3, | , 26.9, 10.9, 580.1, | ,  5000,  4845, 15000, 14600, | , -3.4, 161.9, 8.214, |, 11.7
10217.6, 140.7, | , 26.9, 9.3, 579.9, | ,  5000,  4845, 15000, 14590, | , -3.4, 185.9, 9.426, |, 11.3
10218.6, 141.8, | , 26.9, 5.3, 575.4, | ,  5000,  4839, 15000, 14609, | , -3.4, 161.5, 8.194, |, 6.7
10219.6, 141.4, | , 26.9, 9.4, 578.7, | ,  5000,  4842, 15000, 14605, | , -3.4, 166.2, 8.432, |, 10.4
10220.6, 141.7, | , 26.9, 4.2, 574.1, | ,  5000,  4841, 15000, 14619, | , -3.4, 189.3, 9.612, |, 5.4
10221.6, 140.8, | , 26.9, 11.3, 580.5, | ,  5000,  4839, 15000, 14616, | , -3.4, 164.5, 8.349, |, 11.7
10222.6, 140.6, | , 26.9, 9.5, 578.9, | ,  5000,  4843, 15000, 14605, | , -3.4, 175.2, 8.889, |, 10.4
10223.6, 142.0, | , 26.9, 3.8, 574.4, | ,  5000,  4847, 15000, 14613, | , -3.4, 185.1, 9.395, |, 4.9
10224.6, 142.1, | , 26.9, 3.1, 573.1, | ,  5000,  4845, 15000, 14586, | , -3.4, 167.5, 8.490, |, 5.1
10225.6, 140.5, | , 26.9, 10.4, 579.8, | ,  5000,  4846, 15000, 14631, | , -3.4, 175.6, 8.924, |, 11.1
10226.7, 140.6, | , 26.9, 9.4, 579.9, | ,  5000,  4845, 15000, 14613, | , -3.4, 177.4, 9.003, |, 10.7
10227.7, 140.9, | , 26.9, 9.7, 580.0, | ,  5000,  4842, 15000, 14634, | , -3.4, 197.1, 10.012, |, 10.3
10228.7, 141.0, | , 26.9, 8.1, 579.9, | ,  4000,  4845, 12000, 14602, | , -3.4, 178.2, 9.041, |, 11.2
10229.7, 141.4, | , 26.9, 3.8, 573.6, | ,  4000,  3849, 12000, 12766, | , -3.4, 205.6, 8.913, |, 5.0
10230.7, 140.5, | , 26.9, 9.8, 579.1, | ,  4000,  3863, 12000, 11964, | , -3.4, 195.8, 8.083, |, 10.1
10231.7, 140.6, | , 26.9, 10.0, 579.8, | ,  4000,  3867, 12000, 11758, | , -3.4, 191.1, 7.788, |, 11.0
10232.7, 140.6, | , 26.9, 11.2, 580.0, | ,  4000,  3873, 12000, 11660, | , -3.4, 182.9, 7.412, |, 12.0
10233.7, 140.3, | , 26.9, 10.7, 579.6, | ,  4000,  3871, 12000, 11699, | , -3.4, 194.9, 7.917, |, 11.0
10234.8, 141.7, | , 26.9, 3.7, 574.7, | ,  4000,  3878, 12000, 11799, | , -3.4, 208.2, 8.515, |, 5.4
