Repository: jdhuang-csm/Ru-BCA

## Methods
* (BaO)<sub>x</sub>-(CaO)<sub>y</sub>-(Al<sub>2</sub>O<sub>3</sub>)<sub>1-x-y</sub> (BCA) catalyst supports were synthesized via sol-gel and solid-state methods. 
* Ru/BCA catalysts were prepared via incipient wetness impregnation to achieve 1 wt. % Ru loading.
* Ammonia synthesis rates were measured for Ru/BCA catalysts in a packed-bed reactor at 480-600<sup>o</sup>C, 10 bar, and space velocities up to 1.3 x 10<sup>6</sup> ml g<sub>cat</sub><sup>-1</sup> h<sup>-1</sup>.
* A machine learning (ML) model was employed to improve understanding of the behavior of Ru/BCA catalysts.
* A microkinetic model was developed to describe the best-performing catalyst.

File: data/init_files_Cadigan/BCA311.txt (part 26 of 42)
********** Start test **********
Elapsed time, Pressure, | , LJtemp(C), Inner-Temp, Outer-Temp, | , N2-set, N2-flow, H2-set, H2-flow, | , pH, NH3_ppm, NH3_Prod_rate, |, In222Temp
9952.6, 139.9, | , 25.0, 0.0, 583.9, | ,  4000,  3877, 12000, 11704, | , -3.4, 1778.0, 73.963, |, 0.0
9953.6, 139.9, | , 25.0, 0.0, 586.1, | ,  4000,  3876, 12000, 11724, | , -3.4, 1777.6, 74.034, |, 0.0
9954.6, 138.6, | , 25.0, 0.0, 591.1, | ,  4000,  3879, 12000, 11679, | , -3.4, 1809.7, 75.173, |, 0.0
9955.6, 138.9, | , 25.0, 0.0, 591.0, | ,  4000,  3879, 12000, 11708, | , -3.4, 1779.7, 74.063, |, 0.0
9956.6, 139.2, | , 25.0, 0.0, 591.3, | ,  4000,  3873, 12000, 11712, | , -3.4, 1778.5, 74.000, |, 0.0
9957.6, 139.4, | , 25.0, 0.0, 586.0, | ,  4000,  3878, 12000, 11705, | , -3.4, 1777.2, 73.942, |, 0.0
9958.6, 139.6, | , 25.0, 0.0, 585.9, | ,  4000,  3878, 12000, 11698, | , -3.4, 1777.6, 73.921, |, 0.0
9959.7, 139.1, | , 25.0, 0.0, 591.8, | ,  4000,  3884, 12000, 11695, | , -3.4, 1776.3, 73.886, |, 0.0
9960.7, 139.1, | , 25.0, 0.0, 591.2, | ,  4000,  3877, 12000, 11691, | , -3.4, 1802.4, 74.917, |, 0.0
9961.7, 138.7, | , 25.0, 0.0, 591.5, | ,  4000,  3876, 12000, 11706, | , -3.4, 1778.9, 74.006, |, 0.0
9962.7, 138.7, | , 25.0, 0.0, 591.8, | ,  4000,  3881, 12000, 11716, | , -3.4, 1776.3, 73.969, |, 0.0
9963.7, 139.9, | , 25.0, 0.0, 583.7, | ,  4000,  3872, 12000, 11680, | , -3.4, 1785.3, 74.131, |, 0.0
9964.7, 139.4, | , 25.0, 0.0, 585.5, | ,  4000,  3876, 12000, 11722, | , -3.4, 1775.5, 73.939, |, 0.0
9965.7, 138.9, | , 25.0, 0.0, 591.0, | ,  4000,  3879, 12000, 11730, | , -3.4, 1775.9, 74.008, |, 0.0
9966.7, 139.2, | , 25.0, 0.0, 591.7, | ,  4000,  3879, 12000, 11712, | , -3.4, 1780.6, 74.120, |, 0.0
9967.8, 138.7, | , 25.0, 0.0, 591.4, | ,  4000,  3876, 12000, 11688, | , -3.4, 1801.6, 74.864, |, 0.0
9968.8, 139.4, | , 25.0, 0.0, 586.6, | ,  4000,  3875, 12000, 11709, | , -3.4, 1778.0, 73.979, |, 0.0
9969.8, 139.3, | , 25.0, 0.0, 585.6, | ,  4000,  3872, 12000, 11697, | , -3.4, 297.7, 12.395, |, 0.0
9970.8, 139.2, | , 25.0, 0.0, 590.9, | ,  4000,  3875, 12000, 11705, | , -3.4, 359.0, 14.955, |, 0.0
9971.8, 138.7, | , 25.0, 0.0, 591.4, | ,  4000,  3876, 12000, 11695, | , -3.4, 373.6, 15.552, |, 0.0
9972.8, 138.6, | , 25.0, 0.0, 591.4, | ,  4000,  3879, 12000, 11705, | , -3.4, 443.4, 18.473, |, 0.0
9973.8, 139.1, | , 25.0, 0.0, 591.7, | ,  4000,  3881, 12000, 11713, | , -3.4, 455.4, 18.985, |, 0.0
9974.8, 139.8, | , 25.0, 0.0, 583.5, | ,  4000,  3870, 12000, 11705, | , -3.4, 505.1, 21.030, |, 0.0
9975.8, 139.7, | , 25.0, 0.0, 586.4, | ,  4000,  3873, 12000, 11694, | , -3.4, 589.1, 24.514, |, 0.0
9976.9, 139.0, | , 25.0, 0.0, 591.4, | ,  4000,  3875, 12000, 11713, | , -3.4, 606.2, 25.261, |, 0.0
9977.9, 138.7, | , 25.0, 0.0, 590.9, | ,  4000,  3873, 12000, 11710, | , -3.4, 677.8, 28.230, |, 0.0
9978.9, 138.8, | , 25.0, 0.0, 591.4, | ,  4000,  3877, 12000, 11692, | , -3.4, 717.6, 29.861, |, 0.0
9979.9, 139.8, | , 25.0, 0.0, 586.8, | ,  4000,  3871, 12000, 11690, | , -3.4, 726.6, 30.221, |, 0.0
9980.9, 139.6, | , 25.0, 0.0, 585.2, | ,  4000,  3876, 12000, 11706, | , -3.4, 832.4, 34.665, |, 0.0
9981.9, 138.7, | , 25.0, 0.0, 591.4, | ,  4000,  3873, 12000, 11691, | , -3.4, 851.7, 35.426, |, 0.0
9982.9, 138.8, | , 25.0, 0.0, 591.4, | ,  4000,  3875, 12000, 11715, | , -3.4, 910.0, 37.911, |, 0.0
9983.9, 139.0, | , 25.0, 0.0, 591.4, | ,  4000,  3879, 12000, 11677, | , -3.4, 969.1, 40.284, |, 0.0
9985.0, 138.9, | , 25.0, 0.0, 591.3, | ,  4000,  3887, 12000, 11728, | , -3.4, 1008.1, 42.061, |, 0.0
9986.0, 139.7, | , 25.0, 0.0, 583.8, | ,  4000,  3875, 12000, 11703, | , -3.4, 997.4, 41.517, |, 0.0
9987.0, 139.9, | , 25.0, 0.0, 587.0, | ,  4000,  3874, 12000, 11694, | , -3.4, 1063.8, 44.247, |, 0.0
9988.0, 138.7, | , 25.0, 0.0, 591.2, | ,  4000,  3883, 12000, 11708, | , -3.4, 1106.7, 46.095, |, 0.0
9989.0, 138.8, | , 25.0, 0.0, 591.2, | ,  4000,  3873, 12000, 11702, | , -3.4, 1155.1, 48.064, |, 0.0
9990.0, 138.8, | , 25.0, 0.0, 591.3, | ,  4000,  3880, 12000, 11729, | , -3.4, 1193.6, 49.773, |, 0.0
9991.0, 139.8, | , 25.0, 0.0, 586.0, | ,  4000,  3877, 12000, 11684, | , -3.4, 1271.2, 52.840, |, 0.0
9992.0, 139.6, | , 25.0, 0.0, 585.0, | ,  4000,  3881, 12000, 11728, | , -3.4, 1314.0, 54.787, |, 0.0
9993.0, 138.6, | , 25.0, 0.0, 591.2, | ,  4000,  3877, 12000, 11696, | , -3.4, 1335.4, 55.550, |, 0.0
9994.1, 139.2, | , 25.0, 0.0, 591.6, | ,  4000,  3877, 12000, 11718, | , -3.4, 1420.7, 59.175, |, 0.0
9995.1, 138.6, | , 25.0, 0.0, 591.0, | ,  4000,  3875, 12000, 11697, | , -3.4, 1413.0, 58.765, |, 0.0
9996.1, 138.9, | , 25.0, 0.0, 590.9, | ,  4000,  3878, 12000, 11717, | , -3.4, 1471.3, 61.278, |, 0.0
9997.1, 139.9, | , 25.0, 0.0, 585.2, | ,  4000,  3872, 12000, 11694, | , -3.4, 1473.8, 61.271, |, 0.0
9998.1, 139.8, | , 25.0, 0.0, 586.9, | ,  4000,  3876, 12000, 11708, | , -3.4, 1533.0, 63.799, |, 0.0
9999.1, 138.9, | , 25.0, 0.0, 590.5, | ,  4000,  3877, 12000, 11718, | , -3.4, 1540.2, 64.145, |, 0.0
10000.1, 138.7, | , 25.0, 0.0, 590.7, | ,  4000,  3874, 12000, 11694, | , -3.4, 1569.4, 65.244, |, 0.0
10001.1, 139.2, | , 25.0, 0.0, 590.7, | ,  4000,  3876, 12000, 11692, | , -3.4, 1601.5, 66.577, |, 0.0
10002.1, 139.3, | , 25.0, 0.0, 586.2, | ,  4000,  3873, 12000, 11716, | , -3.4, 1633.6, 68.006, |, 0.0
10003.1, 139.2, | , 25.0, 0.0, 587.1, | ,  4000,  3876, 12000, 11701, | , -3.4, 1667.9, 69.376, |, 0.0
10004.2, 139.2, | , 25.0, 0.0, 591.5, | ,  4000,  3882, 12000, 11724, | , -3.4, 1676.9, 69.876, |, 0.0
10005.2, 138.8, | , 25.0, 0.0, 591.3, | ,  4000,  3874, 12000, 11717, | , -3.4, 1683.8, 70.096, |, 0.0
10006.2, 138.9, | , 25.0, 0.0, 590.4, | ,  4000,  3879, 12000, 11720, | , -3.4, 1699.2, 70.772, |, 0.0
10007.2, 138.8, | , 25.0, 0.0, 590.8, | ,  4000,  3881, 12000, 11705, | , -3.4, 1707.8, 71.070, |, 0.0
10008.2, 139.9, | , 25.0, 0.0, 585.0, | ,  4000,  3876, 12000, 11713, | , -3.4, 1733.9, 72.172, |, 0.0
10009.2, 139.3, | , 25.0, 0.0, 586.8, | ,  4000,  3871, 12000, 11703, | , -3.4, 1743.3, 72.494, |, 0.0
10010.2, 138.7, | , 25.0, 0.0, 590.3, | ,  4000,  3880, 12000, 11700, | , -3.4, 1763.5, 73.357, |, 0.0
10011.2, 139.2, | , 25.0, 0.0, 590.2, | ,  4000,  3880, 12000, 11704, | , -3.4, 1771.6, 73.714, |, 0.0
10012.2, 139.3, | , 25.0, 0.0, 590.4, | ,  4000,  3877, 12000, 11731, | , -3.4, 1769.0, 73.722, |, 0.0
10013.3, 139.4, | , 25.0, 0.0, 586.1, | ,  4000,  3874, 12000, 11712, | , -3.4, 1730.0, 71.996, |, 0.0
10014.3, 139.9, | , 25.0, 0.0, 585.2, | ,  4000,  3870, 12000, 11719, | , -3.4, 1770.3, 73.682, |, 0.0
10015.3, 139.4, | , 25.0, 0.0, 588.8, | ,  4000,  3877, 12000, 11700, | , -3.4, 1779.3, 73.999, |, 0.0
10016.3, 139.0, | , 25.0, 0.0, 590.0, | ,  4000,  3880, 12000, 11695, | , -3.4, 1805.0, 75.060, |, 0.0
10017.3, 138.7, | , 25.0, 0.0, 590.5, | ,  4000,  3880, 12000, 11707, | , -3.4, 1767.7, 73.565, |, 0.0
10018.3, 139.0, | , 25.0, 0.0, 590.8, | ,  4000,  3873, 12000, 11694, | , -3.4, 1780.2, 73.991, |, 0.0
10019.3, 139.9, | , 25.0, 0.0, 585.4, | ,  4000,  3875, 12000, 11711, | , -3.4, 1831.6, 76.212, |, 0.0
10020.3, 139.7, | , 25.0, 0.0, 585.2, | ,  4000,  3876, 12000, 11711, | , -3.4, 1782.3, 74.170, |, 0.0
10021.3, 139.3, | , 25.0, 0.0, 589.5, | ,  4000,  3876, 12000, 11720, | , -3.4, 1754.5, 73.060, |, 0.0
10022.4, 138.7, | , 25.0, 0.0, 590.2, | ,  4000,  3881, 12000, 11716, | , -3.4, 1753.2, 73.009, |, 0.0
10023.4, 138.7, | , 25.0, 0.0, 590.2, | ,  4000,  3878, 12000, 11690, | , -3.4, 1763.0, 73.279, |, 0.0
10024.4, 139.5, | , 25.0, 0.0, 585.2, | ,  4000,  3875, 12000, 11701, | , -3.4, 1795.2, 74.655, |, 0.0
10025.4, 139.9, | , 25.0, 0.0, 585.5, | ,  4000,  3873, 12000, 11692, | , -3.4, 1787.9, 74.300, |, 0.0
10026.4, 138.8, | , 25.0, 0.0, 589.4, | ,  4000,  3875, 12000, 11684, | , -3.4, 1774.6, 73.721, |, 0.0
10027.4, 138.8, | , 25.0, 0.0, 590.7, | ,  4000,  3874, 12000, 11711, | , -3.4, 1790.5, 74.500, |, 0.0
10028.4, 138.7, | , 25.0, 0.0, 590.2, | ,  4000,  3878, 12000, 11705, | , -3.4, 1734.8, 72.180, |, 0.0
10029.4, 139.0, | , 25.0, 0.0, 590.5, | ,  4000,  3873, 12000, 11688, | , -3.4, 1742.0, 72.377, |, 0.0
10030.4, 139.6, | , 25.0, 0.0, 584.7, | ,  4000,  3871, 12000, 11698, | , -3.4, 1763.0, 73.286, |, 0.0
10031.4, 139.5, | , 25.0, 0.0, 583.8, | ,  4000,  3871, 12000, 11682, | , -3.4, 1742.0, 72.337, |, 0.0
10032.5, 138.7, | , 25.0, 0.0, 590.4, | ,  4000,  3879, 12000, 11727, | , -3.4, 1793.5, 74.725, |, 0.0
10033.5, 138.7, | , 25.0, 0.0, 590.7, | ,  4000,  3872, 12000, 11705, | , -3.4, 1755.7, 73.023, |, 0.0
10034.5, 138.7, | , 25.0, 0.0, 590.4, | ,  4000,  3880, 12000, 11707, | , -3.4, 1754.0, 72.999, |, 0.0
10035.5, 139.4, | , 25.0, 0.0, 585.7, | ,  4000,  3874, 12000, 11698, | , -3.4, 1763.5, 73.321, |, 0.0
10036.5, 139.8, | , 25.0, 0.0, 585.0, | ,  4000,  3877, 12000, 11673, | , -3.4, 1737.8, 72.149, |, 0.0
10037.5, 139.0, | , 25.0, 0.0, 589.8, | ,  4000,  3883, 12000, 11707, | , -3.4, 1763.0, 73.387, |, 0.0
10038.5, 139.1, | , 25.0, 0.0, 590.6, | ,  4000,  3874, 12000, 11719, | , -3.4, 1730.0, 72.029, |, 0.0
10039.5, 139.3, | , 25.0, 0.0, 590.5, | ,  4000,  3879, 12000, 11706, | , -3.4, 1741.2, 72.457, |, 0.0
10040.5, 138.5, | , 25.0, 0.0, 590.4, | ,  4000,  3875, 12000, 11681, | , -3.4, 1745.9, 72.514, |, 0.0
10041.6, 139.7, | , 25.0, 0.0, 584.2, | ,  4000,  3879, 12000, 11705, | , -3.4, 1755.7, 73.053, |, 0.0
10042.6, 139.3, | , 25.0, 0.0, 584.9, | ,  4000,  3880, 12000, 11703, | , -3.4, 1766.9, 73.513, |, 0.0
10043.6, 138.8, | , 25.0, 0.0, 589.8, | ,  4000,  3881, 12000, 11709, | , -3.4, 1710.3, 71.195, |, 0.0
10044.6, 138.6, | , 25.0, 0.0, 590.2, | ,  4000,  3877, 12000, 11686, | , -3.4, 1764.3, 73.311, |, 0.0
10045.6, 138.8, | , 25.0, 0.0, 590.2, | ,  4000,  3877, 12000, 11723, | , -3.4, 1783.2, 74.271, |, 0.0
10046.6, 139.9, | , 25.0, 0.0, 585.3, | ,  4000,  3874, 12000, 11695, | , -3.4, 1756.6, 73.022, |, 0.0
10047.6, 139.4, | , 25.0, 0.0, 585.3, | ,  4000,  3877, 12000, 11687, | , -3.4, 1760.9, 73.176, |, 0.0
10048.6, 138.7, | , 25.0, 0.0, 589.8, | ,  4000,  3877, 12000, 11713, | , -3.4, 1740.8, 72.459, |, 0.0
10049.6, 139.3, | , 25.0, 0.0, 590.4, | ,  4000,  3879, 12000, 11720, | , -3.4, 1733.9, 72.213, |, 0.0
10050.7, 138.7, | , 25.0, 0.0, 589.8, | ,  4000,  3868, 12000, 11701, | , -3.4, 1733.0, 72.044, |, 0.0
10051.7, 138.9, | , 25.0, 0.0, 589.6, | ,  4000,  3876, 12000, 11721, | , -3.4, 1730.0, 72.049, |, 0.0
10052.7, 140.0, | , 25.0, 0.0, 583.6, | ,  4000,  3878, 12000, 11691, | , -3.4, 1758.3, 73.094, |, 0.0
10053.7, 139.4, | , 25.0, 0.0, 589.7, | ,  4000,  3876, 12000, 11719, | , -3.4, 1756.6, 73.139, |, 0.0
10054.7, 139.4, | , 25.0, 0.0, 585.0, | ,  4000,  3870, 12000, 11703, | , -3.4, 1741.2, 72.399, |, 0.0
10055.7, 139.3, | , 25.0, 0.0, 590.0, | ,  4000,  3881, 12000, 11721, | , -3.4, 1709.5, 71.214, |, 0.0
10056.7, 138.7, | , 25.0, 0.0, 589.8, | ,  4000,  3871, 12000, 11698, | , -3.4, 1732.2, 72.002, |, 0.0
10057.7, 139.6, | , 25.0, 0.0, 584.6, | ,  4000,  3876, 12000, 11696, | , -3.4, 1748.0, 72.676, |, 0.0
10058.7, 139.5, | , 25.0, 0.0, 585.0, | ,  4000,  3882, 12000, 11723, | , -3.4, 1751.9, 72.990, |, 0.0
10059.8, 139.1, | , 25.0, 0.0, 589.8, | ,  4000,  3875, 12000, 11701, | , -3.4, 1737.8, 72.273, |, 0.0
10060.8, 138.8, | , 25.0, 0.0, 589.8, | ,  4000,  3878, 12000, 11713, | , -3.4, 1764.7, 73.458, |, 0.0
10061.8, 138.7, | , 25.0, 0.0, 590.1, | ,  4000,  3875, 12000, 11717, | , -3.4, 1748.5, 72.789, |, 0.0
10062.8, 139.0, | , 25.0, 0.0, 589.2, | ,  4000,  3876, 12000, 11700, | , -3.4, 1764.3, 73.373, |, 0.0
10063.8, 139.9, | , 25.0, 0.0, 584.0, | ,  4000,  3877, 12000, 11685, | , -3.4, 1769.5, 73.520, |, 0.0
10064.8, 139.0, | , 25.0, 0.0, 588.6, | ,  4000,  3881, 12000, 11705, | , -3.4, 1760.0, 73.242, |, 0.0
10065.8, 138.8, | , 25.1, 0.0, 590.1, | ,  4000,  3875, 12000, 11699, | , -3.4, 1733.5, 72.082, |, 0.0
10066.8, 139.2, | , 25.0, 0.0, 589.7, | ,  4000,  3880, 12000, 11718, | , -3.4, 1715.5, 71.446, |, 0.0
10067.8, 139.0, | , 25.0, 0.0, 589.0, | ,  4000,  3874, 12000, 11721, | , -3.4, 1714.2, 71.378, |, 0.0
10068.8, 139.6, | , 25.1, 0.0, 584.7, | ,  4000,  3875, 12000, 11715, | , -3.4, 1731.3, 72.066, |, 0.0
10069.9, 139.3, | , 25.0, 0.0, 583.8, | ,  4000,  3878, 12000, 11694, | , -3.4, 1739.9, 72.341, |, 0.0
10070.9, 139.1, | , 25.1, 0.0, 590.3, | ,  4000,  3878, 12000, 11721, | , -3.4, 1773.7, 73.873, |, 0.0
10071.9, 138.7, | , 25.1, 0.0, 589.9, | ,  4000,  3881, 12000, 11694, | , -3.4, 1745.9, 72.606, |, 0.0
10072.9, 138.9, | , 25.1, 0.0, 588.9, | ,  4000,  3881, 12000, 11705, | , -3.4, 1739.9, 72.405, |, 0.0
10073.9, 139.2, | , 25.1, 0.0, 590.0, | ,  4000,  3879, 12000, 11705, | , -3.4, 1733.9, 72.144, |, 0.0
10074.9, 139.7, | , 25.1, 0.0, 583.3, | ,  4000,  3875, 12000, 11723, | , -3.4, 1711.2, 71.265, |, 0.0
10075.9, 138.8, | , 25.1, 0.0, 588.9, | ,  4000,  3875, 12000, 11705, | , -3.4, 1715.0, 71.343, |, 0.0
10076.9, 138.8, | , 25.1, 0.0, 590.0, | ,  4000,  3877, 12000, 11717, | , -3.4, 1761.7, 73.351, |, 0.0
10077.9, 139.3, | , 25.1, 0.0, 589.3, | ,  4000,  3874, 12000, 11696, | , -3.4, 1746.8, 72.617, |, 0.0
10079.0, 138.7, | , 25.1, 0.0, 589.9, | ,  4000,  3875, 12000, 11710, | , -3.4, 1739.9, 72.403, |, 0.0
10080.0, 139.4, | , 25.1, 0.0, 585.0, | ,  4000,  3873, 12000, 11718, | , -3.4, 1761.7, 73.335, |, 0.0
10081.0, 139.7, | , 25.1, 0.0, 586.0, | ,  4000,  3874, 12000, 11722, | , -3.4, 1728.3, 71.969, |, 0.0
10082.0, 138.8, | , 25.1, 0.0, 589.8, | ,  4000,  3881, 12000, 11711, | , -3.4, 1730.9, 72.059, |, 0.0
10083.0, 138.8, | , 25.1, 0.0, 588.9, | ,  4000,  3876, 12000, 11695, | , -3.4, 1739.5, 72.317, |, 0.0
10084.0, 139.0, | , 25.1, 0.0, 589.9, | ,  4000,  3870, 12000, 11703, | , -3.4, 1754.5, 72.951, |, 0.0
10085.0, 138.8, | , 25.1, 0.0, 589.1, | ,  4000,  3878, 12000, 11710, | , -3.4, 1763.0, 73.377, |, 0.0
10086.0, 139.7, | , 25.1, 0.0, 583.8, | ,  4000,  3871, 12000, 11707, | , -3.4, 1740.3, 72.387, |, 0.0
10087.0, 138.7, | , 25.1, 0.0, 590.0, | ,  4000,  3870, 12000, 11702, | , -3.4, 1724.0, 71.684, |, 0.0
10088.1, 139.3, | , 25.1, 0.0, 589.4, | ,  4000,  3879, 12000, 11701, | , -3.4, 1744.6, 72.577, |, 0.0
10089.1, 138.9, | , 25.1, 0.0, 589.9, | ,  4000,  3879, 12000, 11718, | , -3.4, 1754.5, 73.064, |, 0.0
10090.1, 138.8, | , 25.1, 0.0, 589.9, | ,  4000,  3877, 12000, 11710, | , -3.4, 1738.6, 72.358, |, 0.0
10091.1, 139.8, | , 25.1, 0.0, 584.9, | ,  4000,  3879, 12000, 11677, | , -3.4, 1739.9, 72.266, |, 0.0
10092.1, 139.4, | , 25.1, 0.0, 585.2, | ,  4000,  3878, 12000, 11727, | , -3.4, 1744.6, 72.689, |, 0.0
10093.1, 138.9, | , 25.1, 0.0, 589.0, | ,  4000,  3877, 12000, 11703, | , -3.4, 1723.2, 71.683, |, 0.0
10094.1, 139.0, | , 25.1, 0.0, 590.1, | ,  4000,  3877, 12000, 11683, | , -3.4, 1738.2, 72.217, |, 0.0
10095.1, 139.0, | , 25.1, 0.0, 590.3, | ,  4000,  3875, 12000, 11691, | , -3.4, 1764.3, 73.326, |, 0.0
10096.1, 138.9, | , 25.1, 0.0, 589.4, | ,  4000,  3882, 12000, 11715, | , -3.4, 1763.0, 73.419, |, 0.0
10097.2, 139.5, | , 25.1, 0.0, 584.2, | ,  4000,  3872, 12000, 11690, | , -3.4, 1701.8, 70.709, |, 0.0
10098.2, 139.1, | , 25.1, 0.0, 589.1, | ,  4000,  3873, 12000, 11693, | , -3.4, 1763.9, 73.307, |, 0.0
10099.2, 139.2, | , 25.1, 0.0, 589.8, | ,  4000,  3877, 12000, 11707, | , -3.4, 1763.5, 73.375, |, 0.0
10100.2, 138.7, | , 25.1, 0.0, 589.9, | ,  4000,  3877, 12000, 11691, | , -3.4, 1715.9, 71.329, |, 0.0
10101.2, 139.1, | , 25.1, 0.0, 590.3, | ,  4000,  3879, 12000, 11728, | , -3.4, 1747.6, 72.824, |, 0.0
10102.2, 139.3, | , 25.1, 0.0, 585.6, | ,  4000,  3873, 12000, 11695, | , -3.4, 1715.0, 71.290, |, 0.0
10103.2, 139.4, | , 25.1, 0.0, 585.7, | ,  4000,  3877, 12000, 11705, | , -3.4, 1736.9, 72.262, |, 0.0
10104.2, 138.7, | , 25.1, 0.0, 590.0, | ,  4000,  3877, 12000, 11705, | , -3.4, 1754.0, 72.975, |, 0.0
10105.2, 139.0, | , 25.1, 0.0, 590.1, | ,  4000,  3876, 12000, 11690, | , -3.4, 1750.6, 72.758, |, 0.0
10106.2, 138.7, | , 25.1, 0.0, 589.9, | ,  4000,  3881, 12000, 11699, | , -3.4, 1777.2, 73.924, |, 0.0
10107.3, 138.6, | , 25.1, 0.0, 590.1, | ,  4000,  3880, 12000, 11685, | , -3.4, 1734.8, 72.095, |, 0.0
10108.3, 139.9, | , 25.1, 0.0, 583.9, | ,  4000,  3874, 12000, 11698, | , -3.4, 1745.0, 72.553, |, 0.0
10109.3, 139.0, | , 25.1, 0.0, 589.7, | ,  4000,  3874, 12000, 11702, | , -3.4, 1733.0, 72.077, |, 0.0
10110.3, 138.7, | , 25.1, 0.0, 589.9, | ,  4000,  3876, 12000, 11705, | , -3.4, 1737.3, 72.275, |, 0.0
10111.3, 138.6, | , 25.1, 0.0, 590.1, | ,  4000,  3880, 12000, 11708, | , -3.4, 1727.9, 71.917, |, 0.0
10112.3, 139.2, | , 25.1, 0.0, 590.2, | ,  4000,  3875, 12000, 11716, | , -3.4, 1743.8, 72.589, |, 0.0
10113.3, 139.3, | , 25.1, 0.0, 585.2, | ,  4000,  3875, 12000, 11686, | , -3.4, 1721.0, 71.506, |, 0.0
10114.3, 139.6, | , 25.1, 0.0, 583.9, | ,  4000,  3872, 12000, 11709, | , -3.4, 1745.9, 72.632, |, 0.0
10115.4, 139.1, | , 25.1, 0.0, 589.3, | ,  4000,  3873, 12000, 11711, | , -3.4, 1740.8, 72.430, |, 0.0
10116.4, 138.7, | , 25.1, 0.0, 589.7, | ,  4000,  3873, 12000, 11690, | , -3.4, 1765.6, 73.368, |, 0.0
10117.4, 138.7, | , 25.1, 0.0, 589.3, | ,  4000,  3882, 12000, 11702, | , -3.4, 1749.3, 72.788, |, 0.0
10118.4, 139.2, | , 25.1, 0.0, 589.8, | ,  4000,  3877, 12000, 11709, | , -3.4, 1754.0, 72.994, |, 0.0
10119.4, 139.7, | , 25.1, 0.0, 582.9, | ,  4000,  3875, 12000, 11695, | , -3.4, 1752.3, 72.849, |, 0.0
10120.4, 138.7, | , 25.1, 0.0, 589.2, | ,  4000,  3881, 12000, 11696, | , -3.4, 1730.5, 71.970, |, 0.0
10121.4, 138.7, | , 25.1, 0.0, 589.6, | ,  4000,  3878, 12000, 11696, | , -3.4, 1731.3, 71.994, |, 0.0
10122.4, 139.2, | , 25.1, 0.0, 589.8, | ,  4000,  3874, 12000, 11713, | , -3.4, 1749.3, 72.801, |, 0.0
10123.4, 138.8, | , 25.1, 0.0, 589.4, | ,  4000,  3875, 12000, 11728, | , -3.4, 1736.0, 72.325, |, 0.0
10124.4, 139.5, | , 25.1, 0.0, 584.1, | ,  4000,  3872, 12000, 11706, | , -3.4, 1717.2, 71.425, |, 0.0
10125.5, 140.2, | , 25.1, 0.0, 584.6, | ,  4000,  3877, 12000, 11709, | , -3.4, 1690.6, 70.356, |, 0.0
10126.5, 138.8, | , 25.1, 0.0, 589.1, | ,  4000,  3877, 12000, 11714, | , -3.4, 1753.6, 72.998, |, 0.0
10127.5, 138.7, | , 25.1, 0.0, 589.1, | ,  4000,  3880, 12000, 11711, | , -3.4, 1715.0, 71.394, |, 0.0
10128.5, 138.7, | , 25.1, 0.0, 589.3, | ,  4000,  3874, 12000, 11707, | , -3.4, 1752.7, 72.916, |, 0.0
10129.5, 139.1, | , 25.1, 0.0, 589.5, | ,  4000,  3879, 12000, 11714, | , -3.4, 1747.2, 72.740, |, 0.0
10130.5, 139.7, | , 25.1, 0.0, 582.8, | ,  4000,  3867, 12000, 11713, | , -3.4, 1736.9, 72.256, |, 0.0
10131.5, 138.7, | , 25.1, 0.0, 589.2, | ,  4000,  3878, 12000, 11714, | , -3.4, 1753.6, 73.004, |, 0.0
10132.5, 139.1, | , 25.1, 0.0, 589.5, | ,  4000,  3876, 12000, 11694, | , -3.4, 1715.5, 71.317, |, 0.0
10133.5, 139.3, | , 25.1, 0.0, 589.7, | ,  4000,  3880, 12000, 11732, | , -3.4, 1731.3, 72.172, |, 0.0
10134.6, 138.7, | , 25.1, 0.0, 589.7, | ,  4000,  3878, 12000, 11698, | , -3.4, 1764.7, 73.394, |, 0.0
10135.6, 140.0, | , 25.1, 0.0, 584.5, | ,  4000,  3875, 12000, 11697, | , -3.4, 1716.3, 71.362, |, 0.0
10136.6, 139.4, | , 25.1, 0.0, 584.5, | ,  4000,  3869, 12000, 11703, | , -3.4, 1729.6, 71.913, |, 0.0
10137.6, 138.7, | , 25.1, 0.0, 589.4, | ,  4000,  3879, 12000, 11705, | , -3.4, 1765.2, 73.447, |, 0.0
10138.6, 138.7, | , 25.1, 0.0, 589.5, | ,  4000,  3876, 12000, 11682, | , -3.4, 1747.6, 72.593, |, 0.0
10139.6, 139.1, | , 25.1, 0.0, 589.5, | ,  4000,  3872, 12000, 11715, | , -3.4, 1748.5, 72.767, |, 0.0
10140.6, 139.1, | , 25.1, 0.0, 589.1, | ,  4000,  3878, 12000, 11713, | , -3.4, 1746.3, 72.692, |, 0.0
10141.6, 139.4, | , 25.1, 0.0, 582.8, | ,  4000,  3872, 12000, 11677, | , -3.4, 1740.8, 72.271, |, 0.0
10142.6, 139.2, | , 25.1, 0.0, 589.1, | ,  4000,  3879, 12000, 11729, | , -3.4, 1717.6, 71.580, |, 0.0
10143.6, 139.3, | , 25.1, 0.0, 589.1, | ,  4000,  3878, 12000, 11697, | , -3.4, 1729.2, 71.909, |, 0.0
10144.7, 138.9, | , 25.1, 0.0, 589.0, | ,  4000,  3873, 12000, 11715, | , -3.4, 1754.5, 73.020, |, 0.0
10145.7, 138.7, | , 25.1, 0.0, 589.0, | ,  4000,  3876, 12000, 11680, | , -3.4, 1709.9, 71.021, |, 0.0
10146.7, 139.7, | , 25.1, 0.0, 584.5, | ,  4000,  3871, 12000, 11690, | , -3.4, 1762.2, 73.217, |, 0.0
10147.7, 139.5, | , 25.1, 0.0, 583.7, | ,  4000,  3878, 12000, 11711, | , -3.4, 1770.3, 73.682, |, 0.0
10148.7, 138.8, | , 25.1, 0.0, 588.9, | ,  4000,  3878, 12000, 11691, | , -3.4, 1739.0, 72.291, |, 0.0
10149.7, 138.8, | , 25.1, 0.0, 589.0, | ,  4000,  3880, 12000, 11714, | , -3.4, 1746.3, 72.710, |, 0.0
10150.7, 139.2, | , 25.1, 0.0, 589.1, | ,  4000,  3877, 12000, 11709, | , -3.4, 1701.3, 70.804, |, 0.0
10151.7, 138.7, | , 25.1, 0.0, 588.8, | ,  4000,  3880, 12000, 11679, | , -3.4, 1733.9, 72.031, |, 0.0
10152.7, 139.7, | , 25.1, 0.0, 582.6, | ,  4000,  3872, 12000, 11714, | , -3.4, 1728.8, 71.943, |, 0.0
10153.8, 138.7, | , 25.1, 0.0, 588.7, | ,  4000,  3880, 12000, 11692, | , -3.4, 1722.3, 71.611, |, 0.0
10154.8, 138.7, | , 25.1, 0.0, 589.2, | ,  4000,  3879, 12000, 11715, | , -3.4, 1751.5, 72.923, |, 0.0
10155.8, 138.7, | , 25.1, 0.0, 589.2, | ,  4000,  3874, 12000, 11716, | , -3.4, 1722.8, 71.715, |, 0.0
10156.8, 138.8, | , 25.1, 0.0, 589.1, | ,  4000,  3877, 12000, 11714, | , -3.4, 1730.5, 72.038, |, 0.0
10157.8, 139.7, | , 25.1, 0.0, 584.3, | ,  4000,  3871, 12000, 11697, | , -3.4, 1724.5, 71.678, |, 0.0
10158.8, 139.9, | , 25.1, 0.0, 583.0, | ,  4000,  3877, 12000, 11705, | , -3.4, 1765.6, 73.452, |, 0.0
10159.8, 139.1, | , 25.1, 0.0, 589.3, | ,  4000,  3875, 12000, 11717, | , -3.4, 1693.6, 70.511, |, 0.0
10160.8, 138.7, | , 25.1, 0.0, 588.9, | ,  4000,  3878, 12000, 11713, | , -3.4, 1730.9, 72.055, |, 0.0
10161.9, 138.7, | , 25.1, 0.0, 588.9, | ,  4000,  3878, 12000, 11716, | , -3.4, 1752.3, 72.959, |, 0.0
10162.9, 138.9, | , 25.1, 0.0, 589.2, | ,  4000,  3882, 12000, 11717, | , -3.4, 1730.9, 72.092, |, 0.0
10163.9, 139.9, | , 25.1, 0.0, 582.9, | ,  4000,  3874, 12000, 11691, | , -3.4, 1700.1, 70.656, |, 0.0
10164.9, 138.8, | , 25.1, 0.0, 589.3, | ,  4000,  3880, 12000, 11698, | , -3.4, 1738.2, 72.298, |, 0.0
10165.9, 138.6, | , 25.1, 0.0, 589.2, | ,  4000,  3878, 12000, 11705, | , -3.4, 1718.9, 71.518, |, 0.0
10166.9, 139.0, | , 25.1, 0.0, 589.4, | ,  4000,  3877, 12000, 11724, | , -3.4, 1757.9, 73.226, |, 0.0
10167.9, 138.8, | , 25.1, 0.0, 589.4, | ,  4000,  3872, 12000, 11724, | , -3.4, 1762.2, 73.382, |, 0.0
10168.9, 139.3, | , 25.1, 0.0, 584.7, | ,  4000,  3868, 12000, 11690, | , -3.4, 1720.2, 71.455, |, 0.0
10169.9, 139.9, | , 25.1, 0.0, 583.6, | ,  4000,  3872, 12000, 11718, | , -3.4, 1729.2, 71.978, |, 0.0
10171.0, 139.1, | , 25.1, 0.0, 589.6, | ,  4000,  3877, 12000, 11701, | , -3.4, 1712.5, 71.232, |, 0.0
10172.0, 138.6, | , 25.1, 0.0, 589.4, | ,  4000,  3872, 12000, 11687, | , -3.4, 1730.5, 71.891, |, 0.0
10173.0, 138.7, | , 25.1, 0.0, 589.7, | ,  4000,  3873, 12000, 11702, | , -3.4, 1769.0, 73.564, |, 0.0
10174.0, 139.1, | , 25.1, 0.0, 589.3, | ,  4000,  3874, 12000, 11707, | , -3.4, 1733.0, 72.099, |, 0.0
10175.0, 139.4, | , 25.1, 0.0, 583.4, | ,  4000,  3872, 12000, 11682, | , -3.4, 1717.2, 71.314, |, 0.0
10176.0, 139.7, | , 25.1, 0.0, 582.3, | ,  4000,  3872, 12000, 11703, | , -3.4, 1737.3, 72.248, |, 0.0
10177.0, 139.1, | , 25.1, 0.0, 589.8, | ,  4000,  3878, 12000, 11710, | , -3.4, 1725.8, 71.830, |, 0.0
10178.0, 139.1, | , 25.1, 0.0, 589.6, | ,  4000,  3881, 12000, 11713, | , -3.4, 1731.8, 72.100, |, 0.0
10179.0, 138.7, | , 25.1, 0.0, 589.4, | ,  4000,  3880, 12000, 11708, | , -3.4, 1739.0, 72.378, |, 0.0
10180.0, 139.3, | , 25.1, 0.0, 585.0, | ,  4000,  3872, 12000, 11702, | , -3.4, 1728.8, 71.890, |, 0.0
10181.1, 139.7, | , 25.1, 0.0, 584.0, | ,  4000,  3881, 12000, 11720, | , -3.4, 1725.8, 71.889, |, 0.0
10182.1, 138.5, | , 25.1, 0.0, 589.0, | ,  4000,  3874, 12000, 11672, | , -3.4, 1676.1, 69.574, |, 0.0
10183.1, 138.8, | , 25.1, 0.0, 588.0, | ,  4000,  3874, 12000, 11710, | , -3.4, 1778.5, 74.000, |, 0.0
10184.1, 139.1, | , 25.1, 0.0, 589.4, | ,  4000,  3877, 12000, 11724, | , -3.4, 1748.9, 72.845, |, 0.0
10185.1, 139.2, | , 25.1, 0.0, 589.3, | ,  4000,  3876, 12000, 11720, | , -3.4, 1750.6, 72.896, |, 0.0
10186.1, 139.5, | , 25.1, 0.0, 583.1, | ,  4000,  3873, 12000, 11698, | , -3.4, 1709.0, 71.058, |, 0.0
10187.1, 138.7, | , 25.1, 0.0, 589.2, | ,  4000,  3874, 12000, 11710, | , -3.4, 1748.0, 72.736, |, 0.0
10188.1, 139.2, | , 25.1, 0.0, 589.5, | ,  4000,  3878, 12000, 11701, | , -3.4, 1732.2, 72.057, |, 0.0
10189.1, 138.7, | , 25.1, 0.0, 589.1, | ,  4000,  3875, 12000, 11695, | , -3.4, 1736.5, 72.188, |, 0.0
10190.2, 138.7, | , 25.1, 0.0, 589.3, | ,  4000,  3873, 12000, 11696, | , -3.4, 1732.2, 72.008, |, 0.0
10191.2, 139.7, | , 25.1, 0.0, 584.9, | ,  4000,  3876, 12000, 11715, | , -3.4, 1744.2, 72.604, |, 0.0
10192.2, 139.5, | , 25.1, 0.0, 583.3, | ,  4000,  3878, 12000, 11711, | , -3.4, 1738.6, 72.366, |, 0.0
10193.2, 138.7, | , 25.1, 0.0, 589.2, | ,  4000,  3879, 12000, 11727, | , -3.4, 1751.9, 72.998, |, 0.0
10194.2, 139.0, | , 25.1, 0.0, 589.6, | ,  4000,  3874, 12000, 11716, | , -3.4, 1728.8, 71.965, |, 0.0
10195.2, 139.1, | , 25.1, 0.0, 589.7, | ,  4000,  3882, 12000, 11724, | , -3.4, 1731.8, 72.157, |, 0.0
10196.2, 138.7, | , 25.1, 0.0, 589.3, | ,  4000,  3881, 12000, 11700, | , -3.4, 1718.5, 71.490, |, 0.0
10197.2, 139.4, | , 25.1, 0.0, 584.8, | ,  4000,  3876, 12000, 11697, | , -3.4, 1733.9, 72.093, |, 0.0
10198.2, 139.1, | , 25.1, 0.0, 589.3, | ,  4000,  3880, 12000, 11705, | , -3.4, 1734.3, 72.169, |, 0.0
10199.3, 138.7, | , 25.1, 0.0, 589.0, | ,  4000,  3878, 12000, 11701, | , -3.4, 1716.8, 71.416, |, 0.0
10200.3, 138.8, | , 25.1, 0.0, 589.1, | ,  4000,  3881, 12000, 11711, | , -3.4, 1721.5, 71.666, |, 0.0
10201.3, 139.0, | , 25.1, 0.0, 589.2, | ,  4000,  3880, 12000, 11700, | , -3.4, 1713.3, 71.274, |, 0.0
10202.3, 139.6, | , 25.1, 0.0, 584.8, | ,  4000,  3871, 12000, 11692, | , -3.4, 1724.0, 71.640, |, 0.0
10203.3, 139.6, | , 25.1, 0.0, 582.0, | ,  4000,  3874, 12000, 11708, | , -3.4, 1748.9, 72.758, |, 0.0
10204.3, 138.7, | , 25.1, 0.0, 588.6, | ,  4000,  3880, 12000, 11713, | , -3.4, 1749.7, 72.850, |, 0.0
10205.3, 139.9, | , 25.1, 0.0, 588.8, | ,  4000,  3875, 12000, 11729, | , -3.4, 1752.7, 73.024, |, 0.0
10206.3, 138.7, | , 25.1, 0.0, 588.4, | ,  4000,  3875, 12000, 11704, | , -3.4, 1733.9, 72.123, |, 0.0
10207.4, 139.5, | , 25.1, 0.0, 587.3, | ,  4000,  3877, 12000, 11721, | , -3.4, 1728.8, 72.001, |, 0.0
10208.4, 140.1, | , 25.1, 0.0, 582.8, | ,  4000,  3877, 12000, 11704, | , -3.4, 1710.8, 71.171, |, 0.0
10209.4, 138.7, | , 25.1, 0.0, 588.5, | ,  4000,  3874, 12000, 11704, | , -3.4, 1718.9, 71.497, |, 0.0
10210.4, 138.7, | , 25.1, 0.0, 588.5, | ,  4000,  3878, 12000, 11716, | , -3.4, 1740.8, 72.476, |, 0.0
10211.4, 138.8, | , 25.2, 0.0, 588.7, | ,  4000,  3880, 12000, 11711, | , -3.4, 1754.9, 73.053, |, 0.0
10212.4, 139.2, | , 25.2, 0.0, 588.6, | ,  4000,  3876, 12000, 11719, | , -3.4, 1749.3, 72.836, |, 0.0
10213.4, 139.7, | , 25.1, 0.0, 583.0, | ,  4000,  3872, 12000, 11714, | , -3.4, 1750.2, 72.832, |, 0.0
10214.4, 140.1, | , 25.1, 0.0, 582.4, | ,  4000,  3870, 12000, 11709, | , -3.4, 1705.6, 70.947, |, 0.0
10215.4, 139.1, | , 25.1, 0.0, 588.7, | ,  4000,  3872, 12000, 11689, | , -3.4, 1727.5, 71.774, |, 0.0
10216.5, 138.8, | , 25.2, 0.0, 588.5, | ,  4000,  3878, 12000, 11719, | , -3.4, 1737.8, 72.367, |, 0.0
10217.5, 138.9, | , 25.2, 0.0, 588.9, | ,  4000,  3880, 12000, 11709, | , -3.4, 1747.6, 72.738, |, 0.0
10218.5, 139.1, | , 25.2, 0.0, 588.6, | ,  4000,  3876, 12000, 11695, | , -3.4, 1696.6, 70.541, |, 0.0
10219.5, 139.7, | , 25.2, 0.0, 583.3, | ,  4000,  3879, 12000, 11743, | , -3.4, 1755.7, 73.234, |, 0.0
10220.5, 138.8, | , 25.2, 0.0, 588.6, | ,  4000,  3877, 12000, 11716, | , -3.4, 1717.6, 71.511, |, 0.0
10221.5, 139.1, | , 25.2, 0.0, 588.7, | ,  4000,  3881, 12000, 11715, | , -3.4, 1756.2, 73.128, |, 0.0
10222.5, 138.8, | , 25.2, 0.0, 588.6, | ,  4000,  3880, 12000, 11696, | , -3.4, 1725.3, 71.755, |, 0.0
10223.5, 138.7, | , 25.2, 0.0, 588.1, | ,  4000,  3873, 12000, 11679, | , -3.4, 1743.8, 72.411, |, 0.0
10224.5, 139.5, | , 25.2, 0.0, 583.4, | ,  4000,  3872, 12000, 11717, | , -3.4, 1739.0, 72.387, |, 0.0
10225.6, 140.3, | , 25.2, 0.0, 583.3, | ,  4000,  3881, 12000, 11722, | , -3.4, 1740.3, 72.503, |, 0.0
10226.6, 138.7, | , 25.2, 0.0, 588.5, | ,  4000,  3881, 12000, 11682, | , -3.4, 1685.9, 70.056, |, 0.0
10227.6, 138.7, | , 25.2, 0.0, 588.5, | ,  4000,  3879, 12000, 11698, | , -3.4, 1724.5, 71.725, |, 0.0
10228.6, 139.2, | , 25.2, 0.0, 588.5, | ,  4000,  3880, 12000, 11701, | , -3.4, 1785.7, 74.284, |, 0.0
10229.6, 139.3, | , 25.2, 0.0, 589.4, | ,  4000,  3880, 12000, 11710, | , -3.4, 1767.3, 73.564, |, 0.0
10230.6, 139.6, | , 25.2, 0.0, 582.8, | ,  4000,  3877, 12000, 11684, | , -3.4, 1738.2, 72.219, |, 0.0
10231.6, 138.7, | , 25.2, 0.0, 588.6, | ,  4000,  3879, 12000, 11720, | , -3.4, 1730.0, 72.058, |, 0.0
10232.6, 138.7, | , 25.2, 0.0, 589.0, | ,  4000,  3880, 12000, 11717, | , -3.4, 1718.0, 71.549, |, 0.0
10233.6, 139.0, | , 25.2, 0.0, 588.2, | ,  4000,  3879, 12000, 11705, | , -3.4, 1740.8, 72.430, |, 0.0
10234.7, 138.7, | , 25.2, 0.0, 589.1, | ,  4000,  3881, 12000, 11717, | , -3.4, 1679.1, 69.934, |, 0.0
10235.7, 139.8, | , 25.2, 0.0, 584.3, | ,  4000,  3872, 12000, 11697, | , -3.4, 1728.8, 71.862, |, 0.0
10236.7, 139.5, | , 25.2, 0.0, 583.3, | ,  4000,  3875, 12000, 11697, | , -3.4, 1732.2, 72.017, |, 0.0
10237.7, 138.7, | , 25.2, 0.0, 588.7, | ,  4000,  3879, 12000, 11710, | , -3.4, 1733.9, 72.172, |, 0.0
10238.7, 139.3, | , 25.2, 0.0, 588.4, | ,  4000,  3877, 12000, 11701, | , -3.4, 1722.8, 71.656, |, 0.0
10239.7, 138.6, | , 25.2, 0.0, 589.3, | ,  4000,  3879, 12000, 11704, | , -3.4, 1686.8, 70.186, |, 0.0
10240.7, 138.7, | , 25.2, 0.0, 588.8, | ,  4000,  3879, 12000, 11695, | , -3.4, 1760.0, 73.185, |, 0.0
10241.7, 139.4, | , 25.2, 0.0, 584.0, | ,  4000,  3873, 12000, 11692, | , -3.4, 1774.2, 73.730, |, 0.0
10242.7, 138.9, | , 25.2, 0.0, 589.5, | ,  4000,  3878, 12000, 11698, | , -3.4, 1759.2, 73.156, |, 0.0
10243.8, 138.8, | , 25.2, 0.0, 588.3, | ,  4000,  3873, 12000, 11738, | , -3.4, 1721.9, 71.770, |, 0.0
10244.8, 138.6, | , 25.2, 0.0, 588.7, | ,  4000,  3877, 12000, 11689, | , -3.4, 1732.6, 72.007, |, 0.0
10245.8, 139.1, | , 25.2, 0.0, 589.5, | ,  4000,  3879, 12000, 11711, | , -3.4, 1711.6, 71.247, |, 0.0
10246.8, 139.8, | , 25.2, 0.0, 584.7, | ,  4000,  3877, 12000, 11716, | , -3.4, 1709.9, 71.193, |, 0.0
10247.8, 139.3, | , 25.2, 0.0, 583.4, | ,  4000,  3866, 12000, 11686, | , -3.4, 1699.6, 70.577, |, 0.0
10248.8, 139.2, | , 25.2, 0.0, 588.4, | ,  4000,  3875, 12000, 11710, | , -3.4, 1731.3, 72.045, |, 0.0
10249.8, 138.7, | , 25.2, 0.0, 588.9, | ,  4000,  3880, 12000, 11716, | , -3.4, 1763.9, 73.450, |, 0.0
10250.8, 138.7, | , 25.2, 0.0, 588.6, | ,  4000,  3875, 12000, 11696, | , -3.4, 1724.5, 71.696, |, 0.0
10251.8, 138.7, | , 25.2, 0.0, 588.3, | ,  4000,  3879, 12000, 11703, | , -3.4, 1749.7, 72.795, |, 0.0
10252.8, 139.8, | , 25.2, 0.0, 583.6, | ,  4000,  3870, 12000, 11716, | , -3.4, 1753.6, 72.978, |, 0.0
10253.9, 139.2, | , 25.2, 0.0, 588.4, | ,  4000,  3875, 12000, 11705, | , -3.4, 1717.2, 71.432, |, 0.0
10254.9, 138.7, | , 25.2, 0.0, 588.5, | ,  4000,  3874, 12000, 11724, | , -3.4, 1708.6, 71.164, |, 0.0
10255.9, 138.6, | , 25.2, 0.0, 588.7, | ,  4000,  3879, 12000, 11698, | , -3.4, 1745.9, 72.612, |, 0.0
10256.9, 139.2, | , 25.2, 0.0, 589.1, | ,  4000,  3872, 12000, 11738, | , -3.4, 1743.3, 72.659, |, 0.0
10257.9, 139.3, | , 25.2, 0.0, 583.9, | ,  4000,  3871, 12000, 11710, | , -3.4, 1720.6, 71.584, |, 0.0
10258.9, 139.6, | , 25.2, 0.0, 583.0, | ,  4000,  3872, 12000, 11724, | , -3.4, 1733.5, 72.187, |, 0.0
10259.9, 138.9, | , 25.2, 0.0, 588.9, | ,  4000,  3881, 12000, 11684, | , -3.4, 1724.0, 71.652, |, 0.0
10260.9, 138.6, | , 25.2, 0.0, 588.8, | ,  4000,  3878, 12000, 11712, | , -3.4, 1752.3, 72.941, |, 0.0
10261.9, 138.6, | , 25.2, 0.0, 588.8, | ,  4000,  3882, 12000, 11712, | , -3.4, 1727.9, 71.942, |, 0.0
10263.0, 138.6, | , 25.2, 0.0, 588.9, | ,  4000,  3877, 12000, 11700, | , -3.4, 1726.6, 71.814, |, 0.0
10264.0, 139.8, | , 25.2, 0.0, 583.5, | ,  4000,  3871, 12000, 11720, | , -3.4, 1748.9, 72.807, |, 0.0
10265.0, 138.7, | , 25.2, 0.0, 588.7, | ,  4000,  3876, 12000, 11698, | , -3.4, 1728.3, 71.872, |, 0.0
10266.0, 139.1, | , 25.2, 0.0, 589.0, | ,  4000,  3875, 12000, 11728, | , -3.4, 1724.5, 71.844, |, 0.0
10267.0, 138.9, | , 25.2, 0.0, 588.9, | ,  4000,  3873, 12000, 11701, | , -3.4, 1750.2, 72.775, |, 0.0
10268.0, 138.7, | , 25.2, 0.0, 588.8, | ,  4000,  3877, 12000, 11718, | , -3.4, 1738.2, 72.377, |, 0.0
10269.0, 139.5, | , 25.2, 0.0, 584.2, | ,  4000,  3875, 12000, 11728, | , -3.4, 1722.3, 71.756, |, 0.0
10270.0, 139.8, | , 25.2, 0.0, 582.8, | ,  4000,  3875, 12000, 11686, | , -3.4, 1721.9, 71.546, |, 0.0
10271.0, 138.9, | , 25.2, 0.0, 585.0, | ,  4000,  3880, 12000, 11687, | , -3.4, 1731.8, 71.982, |, 0.0
10272.1, 138.7, | , 25.2, 0.0, 588.4, | ,  4000,  3874, 12000, 11701, | , -3.4, 1730.0, 71.945, |, 0.0
10273.1, 139.0, | , 25.2, 0.0, 589.0, | ,  4000,  3882, 12000, 11705, | , -3.4, 1723.6, 71.733, |, 0.0
10274.1, 139.2, | , 25.2, 0.0, 588.5, | ,  4000,  3874, 12000, 11711, | , -3.4, 1724.9, 71.779, |, 0.0
10275.1, 139.6, | , 25.2, 0.0, 582.9, | ,  4000,  3876, 12000, 11722, | , -3.4, 1723.6, 71.785, |, 0.0
10276.1, 138.6, | , 25.2, 0.0, 588.5, | ,  4000,  3874, 12000, 11713, | , -3.4, 1737.3, 72.301, |, 0.0
10277.1, 139.0, | , 25.2, 0.0, 588.8, | ,  4000,  3876, 12000, 11713, | , -3.4, 1726.6, 71.865, |, 0.0
10278.1, 138.6, | , 25.2, 0.0, 588.7, | ,  4000,  3878, 12000, 11703, | , -3.4, 236.9, 9.870, |, 0.0
10279.1, 138.5, | , 25.2, 0.0, 588.5, | ,  4000,  3876, 12000, 11715, | , -3.4, 289.6, 12.073, |, 0.0
10280.1, 139.5, | , 25.2, 0.0, 583.6, | ,  4000,  3872, 12000, 11721, | , -3.4, 343.2, 14.307, |, 0.0
10281.2, 139.8, | , 25.2, 0.0, 582.6, | ,  4000,  3877, 12000, 11709, | , -3.4, 393.3, 16.388, |, 0.0
10282.2, 138.7, | , 25.2, 0.0, 588.3, | ,  4000,  3879, 12000, 11684, | , -3.4, 437.4, 18.200, |, 0.0
10283.2, 139.1, | , 25.2, 0.0, 588.8, | ,  4000,  3879, 12000, 11731, | , -3.4, 483.3, 20.166, |, 0.0
10284.2, 139.0, | , 25.2, 0.0, 588.9, | ,  4000,  3875, 12000, 11698, | , -3.4, 509.8, 21.225, |, 0.0
10285.2, 138.8, | , 25.2, 0.0, 587.7, | ,  4000,  3874, 12000, 11723, | , -3.4, 574.5, 23.953, |, 0.0
10286.2, 139.2, | , 25.2, 0.0, 584.2, | ,  4000,  3878, 12000, 11717, | , -3.4, 595.1, 24.807, |, 0.0
10287.2, 139.0, | , 25.2, 0.0, 588.7, | ,  4000,  3880, 12000, 11716, | , -3.4, 635.8, 26.504, |, 0.0
10288.2, 139.1, | , 25.2, 0.0, 588.3, | ,  4000,  3879, 12000, 11723, | , -3.4, 683.3, 28.496, |, 0.0
10289.2, 138.5, | , 25.2, 0.0, 588.3, | ,  4000,  3871, 12000, 11700, | , -3.4, 721.5, 30.025, |, 0.0
10290.2, 138.8, | , 25.2, 0.0, 588.3, | ,  4000,  3877, 12000, 11710, | , -3.4, 813.2, 33.874, |, 0.0
10291.3, 139.6, | , 25.2, 0.0, 584.3, | ,  4000,  3876, 12000, 11709, | , -3.4, 824.3, 34.333, |, 0.0
10292.3, 139.5, | , 25.2, 0.0, 582.4, | ,  4000,  3871, 12000, 11705, | , -3.4, 879.6, 36.609, |, 0.0
10293.3, 138.4, | , 25.2, 0.0, 588.1, | ,  4000,  3875, 12000, 11683, | , -3.4, 916.9, 38.117, |, 0.0
10294.3, 138.8, | , 25.2, 0.0, 588.0, | ,  4000,  3879, 12000, 11715, | , -3.4, 993.5, 41.398, |, 0.0
10295.3, 138.7, | , 25.2, 0.0, 587.3, | ,  4000,  3878, 12000, 11694, | , -3.4, 1001.7, 41.680, |, 0.0
10296.3, 138.8, | , 25.2, 0.0, 588.3, | ,  4000,  3876, 12000, 11699, | , -3.4, 1091.2, 45.408, |, 0.0
10297.3, 139.4, | , 25.2, 0.0, 582.4, | ,  4000,  3875, 12000, 11701, | , -3.4, 1087.8, 45.271, |, 0.0
10298.3, 139.2, | , 25.2, 0.0, 588.0, | ,  4000,  3880, 12000, 11709, | , -3.4, 1167.5, 48.622, |, 0.0
10299.3, 138.8, | , 25.2, 0.0, 587.8, | ,  4000,  3879, 12000, 11713, | , -3.4, 1208.6, 50.345, |, 0.0
10300.4, 139.0, | , 25.2, 0.0, 586.8, | ,  4000,  3881, 12000, 11708, | , -3.4, 1252.3, 52.150, |, 0.0
10301.4, 139.2, | , 25.2, 0.0, 587.6, | ,  4000,  3880, 12000, 11723, | , -3.4, 1294.7, 53.963, |, 0.0
10302.4, 139.8, | , 25.2, 0.0, 583.3, | ,  4000,  3871, 12000, 11687, | , -3.4, 1294.3, 53.791, |, 0.0
10303.4, 139.3, | , 25.2, 0.0, 583.3, | ,  4000,  3877, 12000, 11699, | , -3.4, 1365.9, 56.823, |, 0.0
10304.4, 138.8, | , 25.2, 0.0, 587.2, | ,  4000,  3877, 12000, 11703, | , -3.4, 1417.7, 58.996, |, 0.0
10305.4, 139.3, | , 25.2, 0.0, 587.4, | ,  4000,  3885, 12000, 11719, | , -3.4, 1441.7, 60.081, |, 0.0
10306.4, 138.7, | , 25.2, 0.0, 588.2, | ,  4000,  3877, 12000, 11720, | , -3.4, 1444.3, 60.165, |, 0.0
10307.4, 138.6, | , 25.2, 0.0, 588.0, | ,  4000,  3879, 12000, 11711, | , -3.4, 1499.5, 62.435, |, 0.0
10308.4, 139.7, | , 25.2, 0.0, 582.4, | ,  4000,  3877, 12000, 11724, | , -3.4, 1535.5, 63.977, |, 0.0
10309.4, 139.1, | , 25.2, 0.0, 588.2, | ,  4000,  3880, 12000, 11690, | , -3.4, 1571.1, 65.323, |, 0.0
10310.5, 138.8, | , 25.2, 0.0, 586.9, | ,  4000,  3877, 12000, 11725, | , -3.4, 1615.6, 67.315, |, 0.0
10311.5, 139.1, | , 25.2, 0.0, 588.1, | ,  4000,  3875, 12000, 11698, | , -3.4, 1634.5, 67.971, |, 0.0
10312.5, 138.7, | , 25.2, 0.0, 588.6, | ,  4000,  3873, 12000, 11703, | , -3.4, 1625.5, 67.611, |, 0.0
10313.5, 139.2, | , 25.2, 0.0, 583.9, | ,  4000,  3873, 12000, 11701, | , -3.4, 1667.5, 69.347, |, 0.0
10314.5, 139.2, | , 25.2, 0.0, 584.6, | ,  4000,  3877, 12000, 11705, | , -3.4, 1670.5, 69.503, |, 0.0
10315.5, 139.3, | , 25.2, 0.0, 587.7, | ,  4000,  3875, 12000, 11728, | , -3.4, 1671.8, 69.654, |, 0.0
10316.5, 138.6, | , 25.2, 0.0, 588.6, | ,  4000,  3876, 12000, 11720, | , -3.4, 1681.2, 70.011, |, 0.0
10317.5, 138.6, | , 25.2, 0.0, 588.2, | ,  4000,  3879, 12000, 11719, | , -3.4, 1671.3, 69.610, |, 0.0
10318.5, 139.0, | , 25.2, 0.0, 589.1, | ,  4000,  3878, 12000, 11687, | , -3.4, 1701.8, 70.729, |, 0.0
10319.6, 139.7, | , 25.2, 0.0, 583.5, | ,  4000,  3878, 12000, 11709, | , -3.4, 1759.2, 73.212, |, 0.0
10320.6, 138.9, | , 25.2, 0.0, 587.7, | ,  4000,  3881, 12000, 11698, | , -3.4, 1730.9, 71.998, |, 0.0
10321.6, 138.6, | , 25.2, 0.0, 588.5, | ,  4000,  3879, 12000, 11708, | , -3.4, 1706.9, 71.039, |, 0.0
10322.6, 139.0, | , 25.2, 0.0, 589.2, | ,  4000,  3874, 12000, 11709, | , -3.4, 1699.2, 70.704, |, 0.0
10323.6, 138.7, | , 25.2, 0.0, 588.5, | ,  4000,  3878, 12000, 11699, | , -3.4, 1732.2, 72.044, |, 0.0
10324.6, 139.2, | , 25.2, 0.0, 584.5, | ,  4000,  3872, 12000, 11703, | , -3.4, 1720.2, 71.538, |, 0.0
10325.6, 139.5, | , 25.2, 0.0, 584.5, | ,  4000,  3878, 12000, 11686, | , -3.4, 1754.5, 72.912, |, 0.0
10326.6, 138.7, | , 25.2, 0.0, 588.2, | ,  4000,  3878, 12000, 11701, | , -3.4, 1744.2, 72.555, |, 0.0
10327.7, 138.8, | , 25.2, 0.0, 588.3, | ,  4000,  3880, 12000, 11728, | , -3.4, 1748.9, 72.883, |, 0.0
10328.7, 139.0, | , 25.2, 0.0, 588.7, | ,  4000,  3875, 12000, 11696, | , -3.4, 1727.5, 71.821, |, 0.0
10329.7, 139.0, | , 25.2, 0.0, 588.5, | ,  4000,  3875, 12000, 11688, | , -3.4, 1685.5, 70.043, |, 0.0
10330.7, 139.5, | , 25.2, 0.0, 582.6, | ,  4000,  3872, 12000, 11698, | , -3.4, 1728.8, 71.872, |, 0.0
10331.7, 138.6, | , 25.2, 0.0, 588.6, | ,  4000,  3881, 12000, 11710, | , -3.4, 1767.7, 73.586, |, 0.0
10332.7, 139.1, | , 25.2, 0.0, 588.4, | ,  4000,  3879, 12000, 11720, | , -3.4, 1733.5, 72.196, |, 0.0
10333.7, 138.7, | , 25.2, 0.0, 588.1, | ,  4000,  3881, 12000, 11704, | , -3.4, 1733.9, 72.150, |, 0.0
10334.7, 138.7, | , 25.2, 0.0, 588.9, | ,  4000,  3881, 12000, 11714, | , -3.4, 1738.2, 72.378, |, 0.0
10335.7, 139.7, | , 25.2, 0.0, 584.5, | ,  4000,  3878, 12000, 11703, | , -3.4, 1701.8, 70.801, |, 0.0
10336.8, 139.3, | , 25.2, 0.0, 584.3, | ,  4000,  3872, 12000, 11725, | , -3.4, 1700.5, 70.817, |, 0.0
10337.8, 138.5, | , 25.2, 0.0, 588.3, | ,  4000,  3877, 12000, 11682, | , -3.4, 1736.9, 72.156, |, 0.0
10338.8, 138.5, | , 25.2, 0.0, 588.7, | ,  4000,  3868, 12000, 11705, | , -3.4, 1757.0, 73.057, |, 0.0
10339.8, 139.0, | , 25.2, 0.0, 588.9, | ,  4000,  3873, 12000, 11719, | , -3.4, 1718.9, 71.559, |, 0.0
10340.8, 138.7, | , 25.2, 0.0, 588.8, | ,  4000,  3877, 12000, 11729, | , -3.4, 1703.0, 70.964, |, 0.0
10341.8, 139.8, | , 25.2, 0.0, 583.1, | ,  4000,  3875, 12000, 11698, | , -3.4, 1724.9, 71.720, |, 0.0
10342.8, 139.0, | , 25.2, 0.0, 589.1, | ,  4000,  3880, 12000, 11697, | , -3.4, 1716.8, 71.402, |, 0.0
10343.8, 138.6, | , 25.2, 0.0, 588.7, | ,  4000,  3879, 12000, 11700, | , -3.4, 1736.9, 72.249, |, 0.0
10344.8, 138.6, | , 25.3, 0.0, 588.5, | ,  4000,  3878, 12000, 11722, | , -3.4, 1739.5, 72.453, |, 0.0
