Repository: jdhuang-csm/Ru-BCA

## Methods
* (BaO)<sub>x</sub>-(CaO)<sub>y</sub>-(Al<sub>2</sub>O<sub>3</sub>)<sub>1-x-y</sub> (BCA) catalyst supports were synthesized via sol-gel and solid-state methods. 
* Ru/BCA catalysts were prepared via incipient wetness impregnation to achieve 1 wt. % Ru loading.
* Ammonia synthesis rates were measured for Ru/BCA catalysts in a packed-bed reactor at 480-600<sup>o</sup>C, 10 bar, and space velocities up to 1.3 x 10<sup>6</sup> ml g<sub>cat</sub><sup>-1</sup> h<sup>-1</sup>.
* A machine learning (ML) model was employed to improve understanding of the behavior of Ru/BCA catalysts.
* A microkinetic model was developed to describe the best-performing catalyst.

File: data/init_files_Cadigan/BCA411.txt (part 26 of 53)
********** Start test **********
Elapsed time, Pressure, | , LJtemp(C), Inner-Temp, Outer-Temp, | , N2-set, N2-flow, H2-set, H2-flow, | , pH, NH3_ppm, NH3_Prod_rate, |, In222Temp
9976.1, 139.1, | , 23.2, 0.0, 599.4, | ,  3000,  2907,  9000,  8808, | , -3.4, 1925.8, 56.296, |, 0.0
9977.1, 138.9, | , 23.2, 0.0, 598.4, | ,  3000,  2909,  9000,  8790, | , -3.4, 1923.3, 56.147, |, 0.0
9978.2, 138.7, | , 23.2, 0.0, 599.1, | ,  3000,  2904,  9000,  8827, | , -3.4, 1926.3, 56.393, |, 0.0
9979.2, 139.4, | , 23.2, 0.0, 594.6, | ,  3000,  2904,  9000,  8829, | , -3.4, 1942.6, 56.876, |, 0.0
9980.2, 139.7, | , 23.2, 0.0, 595.2, | ,  3000,  2903,  9000,  8749, | , -3.4, 1916.0, 55.714, |, 0.0
9981.2, 138.8, | , 23.2, 0.0, 599.6, | ,  3000,  2906,  9000,  8781, | , -3.4, 1922.8, 56.076, |, 0.0
9982.2, 138.9, | , 23.2, 0.0, 599.0, | ,  3000,  2902,  9000,  8808, | , -3.4, 1940.8, 56.709, |, 0.0
9983.2, 139.1, | , 23.2, 0.0, 599.9, | ,  3000,  2908,  9000,  8786, | , -3.4, 1907.8, 55.672, |, 0.0
9984.2, 139.0, | , 23.2, 0.0, 599.5, | ,  3000,  2911,  9000,  8796, | , -3.4, 1916.4, 55.987, |, 0.0
9985.2, 139.6, | , 23.2, 0.0, 593.4, | ,  3000,  2897,  9000,  8790, | , -3.4, 1932.7, 56.368, |, 0.0
9986.2, 140.1, | , 23.2, 0.0, 591.9, | ,  3000,  2903,  9000,  8778, | , -3.4, 1913.8, 55.786, |, 0.0
9987.2, 139.0, | , 23.2, 0.0, 599.2, | ,  3000,  2902,  9000,  8751, | , -3.4, 1923.7, 55.938, |, 0.0
9988.3, 138.9, | , 23.2, 0.0, 599.7, | ,  3000,  2902,  9000,  8790, | , -3.4, 1950.3, 56.901, |, 0.0
9989.3, 138.7, | , 23.2, 0.0, 599.5, | ,  3000,  2903,  9000,  8767, | , -3.4, 1895.4, 55.199, |, 0.0
9990.3, 139.8, | , 23.2, 0.0, 594.7, | ,  3000,  2908,  9000,  8786, | , -3.4, 1914.3, 55.865, |, 0.0
9991.3, 139.7, | , 23.2, 0.0, 595.4, | ,  3000,  2907,  9000,  8775, | , -3.4, 1906.6, 55.580, |, 0.0
9992.3, 139.0, | , 23.2, 0.0, 598.8, | ,  3000,  2908,  9000,  8784, | , -3.4, 1915.6, 55.891, |, 0.0
9993.3, 138.7, | , 23.2, 0.0, 599.5, | ,  3000,  2908,  9000,  8766, | , -3.4, 1918.1, 55.879, |, 0.0
9994.3, 139.1, | , 23.2, 0.0, 599.6, | ,  3000,  2904,  9000,  8804, | , -3.4, 1934.8, 56.529, |, 0.0
9995.3, 139.0, | , 23.2, 0.0, 599.6, | ,  3000,  2903,  9000,  8770, | , -3.4, 1927.1, 56.133, |, 0.0
9996.3, 139.5, | , 23.2, 0.0, 594.1, | ,  3000,  2906,  9000,  8779, | , -3.4, 1930.6, 56.289, |, 0.0
9997.3, 139.5, | , 23.2, 0.0, 593.5, | ,  3000,  2899,  9000,  8777, | , -3.4, 1923.7, 56.051, |, 0.0
9998.4, 138.7, | , 23.2, 0.0, 599.4, | ,  3000,  2909,  9000,  8781, | , -3.4, 1903.1, 55.520, |, 0.0
9999.4, 138.8, | , 23.2, 0.0, 599.7, | ,  3000,  2911,  9000,  8809, | , -3.4, 1916.4, 56.049, |, 0.0
10000.4, 138.5, | , 23.2, 0.0, 599.5, | ,  3000,  2901,  9000,  8715, | , -3.4, 1901.4, 55.117, |, 0.0
10001.4, 139.3, | , 23.2, 0.0, 594.6, | ,  3000,  2903,  9000,  8746, | , -3.4, 1941.3, 56.428, |, 0.0
10002.4, 139.5, | , 23.2, 0.0, 594.5, | ,  3000,  2909,  9000,  8759, | , -3.4, 1932.7, 56.274, |, 0.0
10003.4, 138.9, | , 23.2, 0.0, 599.0, | ,  3000,  2908,  9000,  8808, | , -3.4, 1911.7, 55.888, |, 0.0
10004.4, 139.0, | , 23.2, 0.0, 599.3, | ,  3000,  2903,  9000,  8716, | , -3.4, 1933.6, 56.061, |, 0.0
10005.4, 139.2, | , 23.2, 0.0, 599.3, | ,  3000,  2904,  9000,  8796, | , -3.4, 1915.1, 55.915, |, 0.0
10006.5, 138.7, | , 23.2, 0.0, 598.7, | ,  3000,  2910,  9000,  8793, | , -3.4, 1916.4, 55.965, |, 0.0
10007.5, 140.2, | , 23.2, 0.0, 593.1, | ,  3000,  2908,  9000,  8797, | , -3.4, 1917.3, 56.003, |, 0.0
10008.5, 139.8, | , 23.2, 0.0, 594.9, | ,  3000,  2909,  9000,  8790, | , -3.4, 1919.4, 56.036, |, 0.0
10009.5, 138.7, | , 23.2, 0.0, 599.4, | ,  3000,  2903,  9000,  8756, | , -3.4, 1894.6, 55.118, |, 0.0
10010.5, 138.8, | , 23.2, 0.0, 598.9, | ,  3000,  2910,  9000,  8751, | , -3.4, 1933.6, 56.262, |, 0.0
10011.5, 139.1, | , 23.2, 0.0, 599.1, | ,  3000,  2902,  9000,  8796, | , -3.4, 1955.8, 57.090, |, 0.0
10012.5, 139.8, | , 23.2, 0.0, 594.0, | ,  3000,  2900,  9000,  8790, | , -3.4, 1939.1, 56.564, |, 0.0
10013.5, 139.4, | , 23.2, 0.0, 594.1, | ,  3000,  2909,  9000,  8740, | , -3.4, 1907.8, 55.459, |, 0.0
10014.5, 139.1, | , 23.2, 0.0, 599.0, | ,  3000,  2909,  9000,  8763, | , -3.4, 1917.7, 55.853, |, 0.0
10015.5, 139.2, | , 23.2, 0.0, 599.3, | ,  3000,  2906,  9000,  8792, | , -3.4, 1915.1, 55.904, |, 0.0
10016.6, 138.6, | , 23.2, 0.0, 599.3, | ,  3000,  2903,  9000,  8752, | , -3.4, 1909.6, 55.541, |, 0.0
10017.6, 138.8, | , 23.2, 0.0, 599.0, | ,  3000,  2906,  9000,  8786, | , -3.4, 1941.3, 56.638, |, 0.0
10018.6, 140.0, | , 23.2, 0.0, 593.0, | ,  3000,  2899,  9000,  8767, | , -3.4, 1908.3, 55.556, |, 0.0
10019.6, 139.4, | , 23.2, 0.0, 592.9, | ,  3000,  2900,  9000,  8783, | , -3.4, 1905.7, 55.561, |, 0.0
10020.6, 138.7, | , 23.2, 0.0, 598.5, | ,  3000,  2900,  9000,  8763, | , -3.4, 1930.6, 56.185, |, 0.0
10021.6, 139.1, | , 23.2, 0.0, 599.1, | ,  3000,  2909,  9000,  8788, | , -3.4, 1923.7, 56.153, |, 0.0
10022.6, 139.2, | , 23.2, 0.0, 598.8, | ,  3000,  2903,  9000,  8797, | , -3.4, 1919.4, 56.043, |, 0.0
10023.6, 139.5, | , 23.2, 0.0, 593.5, | ,  3000,  2897,  9000,  8818, | , -3.4, 1886.9, 55.160, |, 0.0
10024.6, 139.6, | , 23.2, 0.0, 593.3, | ,  3000,  2909,  9000,  8812, | , -3.4, 1917.7, 56.095, |, 0.0
10025.6, 139.1, | , 23.2, 0.0, 599.2, | ,  3000,  2907,  9000,  8796, | , -3.4, 1961.0, 57.265, |, 0.0
10026.7, 138.7, | , 23.2, 0.0, 599.0, | ,  3000,  2908,  9000,  8760, | , -3.4, 1925.8, 56.075, |, 0.0
10027.7, 138.9, | , 23.2, 0.0, 598.7, | ,  3000,  2911,  9000,  8787, | , -3.4, 1925.4, 56.208, |, 0.0
10028.7, 139.1, | , 23.2, 0.0, 598.1, | ,  3000,  2906,  9000,  8774, | , -3.4, 1928.8, 56.219, |, 0.0
10029.7, 139.9, | , 23.2, 0.0, 592.5, | ,  3000,  2901,  9000,  8809, | , -3.4, 1936.6, 56.591, |, 0.0
10030.7, 139.6, | , 23.2, 0.0, 593.3, | ,  3000,  2905,  9000,  8801, | , -3.4, 1913.8, 55.903, |, 0.0
10031.7, 139.1, | , 23.2, 0.0, 598.9, | ,  3000,  2904,  9000,  8783, | , -3.4, 1901.0, 55.442, |, 0.0
10032.7, 138.6, | , 23.2, 0.0, 599.1, | ,  3000,  2908,  9000,  8800, | , -3.4, 1922.8, 56.177, |, 0.0
10033.7, 138.8, | , 23.2, 0.0, 598.2, | ,  3000,  2902,  9000,  8822, | , -3.4, 1919.4, 56.153, |, 0.0
10034.7, 139.5, | , 23.2, 0.0, 594.0, | ,  3000,  2898,  9000,  8804, | , -3.4, 1919.0, 56.037, |, 0.0
10035.8, 139.7, | , 23.2, 0.0, 594.9, | ,  3000,  2908,  9000,  8749, | , -3.4, 1919.8, 55.844, |, 0.0
10036.8, 138.8, | , 23.2, 0.0, 598.2, | ,  3000,  2903,  9000,  8764, | , -3.4, 1930.1, 56.197, |, 0.0
10037.8, 138.6, | , 23.2, 0.0, 599.0, | ,  3000,  2908,  9000,  8776, | , -3.4, 1932.7, 56.349, |, 0.0
10038.8, 138.7, | , 23.2, 0.0, 598.4, | ,  3000,  2903,  9000,  8821, | , -3.4, 1939.1, 56.732, |, 0.0
10039.8, 139.1, | , 23.2, 0.0, 599.2, | ,  3000,  2907,  9000,  8774, | , -3.4, 1958.0, 57.071, |, 0.0
10040.8, 139.8, | , 23.2, 0.0, 590.3, | ,  3000,  2903,  9000,  8745, | , -3.4, 1928.4, 56.048, |, 0.0
10041.8, 139.6, | , 23.2, 0.0, 592.8, | ,  3000,  2906,  9000,  8772, | , -3.4, 1899.7, 55.362, |, 0.0
10042.8, 139.2, | , 23.2, 0.0, 599.4, | ,  3000,  2904,  9000,  8837, | , -3.4, 1916.8, 56.163, |, 0.0
10043.8, 139.0, | , 23.2, 0.0, 598.2, | ,  3000,  2906,  9000,  8820, | , -3.4, 1915.6, 56.051, |, 0.0
10044.9, 138.6, | , 23.2, 0.0, 598.8, | ,  3000,  2907,  9000,  8775, | , -3.4, 1910.4, 55.691, |, 0.0
10045.9, 138.7, | , 23.2, 0.0, 596.6, | ,  3000,  2904,  9000,  8818, | , -3.4, 1922.8, 56.244, |, 0.0
10046.9, 139.4, | , 23.2, 0.0, 592.3, | ,  3000,  2908,  9000,  8794, | , -3.4, 1952.4, 57.010, |, 0.0
10047.9, 138.7, | , 23.2, 0.0, 598.7, | ,  3000,  2903,  9000,  8741, | , -3.4, 1916.8, 55.695, |, 0.0
10048.9, 138.8, | , 23.2, 0.0, 598.3, | ,  3000,  2907,  9000,  8747, | , -3.4, 1914.7, 55.681, |, 0.0
10049.9, 139.2, | , 23.2, 0.0, 599.2, | ,  3000,  2903,  9000,  8790, | , -3.4, 1906.1, 55.615, |, 0.0
10050.9, 139.0, | , 23.2, 0.0, 598.9, | ,  3000,  2909,  9000,  8779, | , -3.4, 1912.1, 55.774, |, 0.0
10051.9, 139.7, | , 23.2, 0.0, 590.1, | ,  3000,  2909,  9000,  8779, | , -3.4, 1921.6, 56.040, |, 0.0
10052.9, 139.9, | , 23.2, 0.0, 593.6, | ,  3000,  2901,  9000,  8751, | , -3.4, 1908.3, 55.486, |, 0.0
10053.9, 139.3, | , 23.2, 0.0, 598.1, | ,  3000,  2901,  9000,  8767, | , -3.4, 1895.0, 55.175, |, 0.0
10055.0, 138.6, | , 23.2, 0.0, 598.9, | ,  3000,  2905,  9000,  8765, | , -3.4, 1922.8, 55.998, |, 0.0
10056.0, 138.7, | , 23.2, 0.0, 598.1, | ,  3000,  2907,  9000,  8793, | , -3.4, 1914.7, 55.900, |, 0.0
10057.0, 138.8, | , 23.2, 0.0, 598.4, | ,  3000,  2909,  9000,  8793, | , -3.4, 1910.4, 55.785, |, 0.0
10058.0, 139.9, | , 23.2, 0.0, 592.9, | ,  3000,  2909,  9000,  8780, | , -3.4, 1911.7, 55.761, |, 0.0
10059.0, 138.8, | , 23.2, 0.0, 597.7, | ,  3000,  2908,  9000,  8748, | , -3.4, 1909.1, 55.527, |, 0.0
10060.0, 139.1, | , 23.2, 0.0, 598.9, | ,  3000,  2906,  9000,  8758, | , -3.4, 1917.3, 55.807, |, 0.0
10061.0, 139.0, | , 23.2, 0.0, 599.0, | ,  3000,  2903,  9000,  8760, | , -3.4, 1926.3, 56.062, |, 0.0
10062.0, 138.9, | , 23.2, 0.0, 598.9, | ,  3000,  2910,  9000,  8793, | , -3.4, 1924.6, 56.203, |, 0.0
10063.0, 139.3, | , 23.2, 0.0, 593.5, | ,  3000,  2908,  9000,  8765, | , -3.4, 1876.6, 54.664, |, 0.0
10064.1, 139.4, | , 23.2, 0.0, 593.9, | ,  3000,  2903,  9000,  8787, | , -3.4, 1917.3, 55.932, |, 0.0
10065.1, 139.8, | , 23.2, 0.0, 592.4, | ,  3000,  2899,  9000,  8775, | , -3.4, 1917.3, 55.853, |, 0.0
10066.1, 138.8, | , 23.2, 0.0, 598.5, | ,  3000,  2907,  9000,  8767, | , -3.4, 1910.8, 55.663, |, 0.0
10067.1, 138.7, | , 23.2, 0.0, 599.4, | ,  3000,  2910,  9000,  8778, | , -3.4, 1913.4, 55.809, |, 0.0
10068.1, 139.0, | , 23.2, 0.0, 598.5, | ,  3000,  2905,  9000,  8794, | , -3.4, 1931.4, 56.385, |, 0.0
10069.1, 139.7, | , 23.2, 0.0, 592.2, | ,  3000,  2902,  9000,  8769, | , -3.4, 1931.0, 56.236, |, 0.0
10070.1, 139.0, | , 23.2, 0.0, 598.7, | ,  3000,  2908,  9000,  8787, | , -3.4, 1917.3, 55.954, |, 0.0
10071.1, 138.8, | , 23.2, 0.0, 599.0, | ,  3000,  2908,  9000,  8795, | , -3.4, 1914.7, 55.917, |, 0.0
10072.1, 138.8, | , 23.2, 0.0, 598.8, | ,  3000,  2899,  9000,  8755, | , -3.4, 1897.1, 55.174, |, 0.0
10073.1, 138.7, | , 23.2, 0.0, 598.7, | ,  3000,  2904,  9000,  8768, | , -3.4, 1896.3, 55.234, |, 0.0
10074.2, 139.9, | , 23.2, 0.0, 593.3, | ,  3000,  2906,  9000,  8779, | , -3.4, 1895.4, 55.271, |, 0.0
10075.2, 139.8, | , 23.2, 0.0, 592.7, | ,  3000,  2907,  9000,  8758, | , -3.4, 1908.7, 55.559, |, 0.0
10076.2, 138.9, | , 23.2, 0.0, 598.4, | ,  3000,  2907,  9000,  8802, | , -3.4, 1913.8, 55.921, |, 0.0
10077.2, 138.8, | , 23.2, 0.0, 598.4, | ,  3000,  2911,  9000,  8808, | , -3.4, 1897.6, 55.492, |, 0.0
10078.2, 139.2, | , 23.2, 0.0, 598.8, | ,  3000,  2907,  9000,  8829, | , -3.4, 1895.9, 55.522, |, 0.0
10079.2, 139.2, | , 23.2, 0.0, 597.6, | ,  3000,  2905,  9000,  8779, | , -3.4, 1926.3, 56.161, |, 0.0
10080.2, 139.5, | , 23.2, 0.0, 592.6, | ,  3000,  2903,  9000,  8757, | , -3.4, 1892.9, 55.080, |, 0.0
10081.2, 138.8, | , 23.2, 0.0, 598.6, | ,  3000,  2912,  9000,  8776, | , -3.4, 1919.4, 55.982, |, 0.0
10082.2, 139.2, | , 23.2, 0.0, 599.1, | ,  3000,  2905,  9000,  8769, | , -3.4, 1896.3, 55.242, |, 0.0
10083.2, 138.8, | , 23.2, 0.0, 598.6, | ,  3000,  2908,  9000,  8764, | , -3.4, 1907.4, 55.556, |, 0.0
10084.3, 138.9, | , 23.2, 0.0, 598.1, | ,  3000,  2908,  9000,  8758, | , -3.4, 1904.0, 55.430, |, 0.0
10085.3, 139.7, | , 23.2, 0.0, 594.0, | ,  3000,  2903,  9000,  8767, | , -3.4, 1892.4, 55.110, |, 0.0
10086.3, 139.6, | , 23.2, 0.0, 592.8, | ,  3000,  2906,  9000,  8800, | , -3.4, 1891.6, 55.258, |, 0.0
10087.3, 139.0, | , 23.2, 0.0, 596.6, | ,  3000,  2908,  9000,  8823, | , -3.4, 1926.3, 56.387, |, 0.0
10088.3, 138.8, | , 23.2, 0.0, 598.7, | ,  3000,  2907,  9000,  8824, | , -3.4, 1898.4, 55.571, |, 0.0
10089.3, 139.3, | , 23.2, 0.0, 597.8, | ,  3000,  2904,  9000,  8829, | , -3.4, 1893.7, 55.449, |, 0.0
10090.3, 138.7, | , 23.2, 0.0, 598.3, | ,  3000,  2903,  9000,  8777, | , -3.4, 1895.0, 55.234, |, 0.0
10091.3, 139.5, | , 23.2, 0.0, 592.8, | ,  3000,  2900,  9000,  8745, | , -3.4, 1895.0, 55.068, |, 0.0
10092.3, 138.7, | , 23.2, 0.0, 598.0, | ,  3000,  2899,  9000,  8738, | , -3.4, 391.6, 11.389, |, 0.0
10093.3, 139.1, | , 23.2, 0.0, 598.9, | ,  3000,  2903,  9000,  8774, | , -3.4, 443.4, 12.939, |, 0.0
10094.4, 139.0, | , 23.2, 0.0, 597.9, | ,  3000,  2900,  9000,  8805, | , -3.4, 484.5, 14.173, |, 0.0
10095.4, 138.6, | , 23.2, 0.0, 598.7, | ,  3000,  2903,  9000,  8767, | , -3.4, 523.5, 15.268, |, 0.0
10096.4, 139.7, | , 23.2, 0.0, 594.0, | ,  3000,  2906,  9000,  8786, | , -3.4, 584.4, 17.074, |, 0.0
10097.4, 139.6, | , 23.2, 0.0, 594.3, | ,  3000,  2908,  9000,  8732, | , -3.4, 656.8, 19.102, |, 0.0
10098.4, 138.7, | , 23.2, 0.0, 598.4, | ,  3000,  2905,  9000,  8761, | , -3.4, 704.3, 20.530, |, 0.0
10099.4, 139.5, | , 23.2, 0.0, 597.8, | ,  3000,  2907,  9000,  8760, | , -3.4, 750.6, 21.878, |, 0.0
10100.4, 139.1, | , 23.2, 0.0, 598.4, | ,  3000,  2904,  9000,  8775, | , -3.4, 804.2, 23.463, |, 0.0
10101.4, 138.8, | , 23.2, 0.0, 598.5, | ,  3000,  2911,  9000,  8793, | , -3.4, 864.6, 25.277, |, 0.0
10102.4, 139.6, | , 23.2, 0.0, 592.4, | ,  3000,  2899,  9000,  8838, | , -3.4, 915.6, 26.842, |, 0.0
10103.4, 139.1, | , 23.2, 0.0, 596.5, | ,  3000,  2907,  9000,  8813, | , -3.4, 982.8, 28.772, |, 0.0
10104.5, 139.3, | , 23.2, 0.0, 597.4, | ,  3000,  2904,  9000,  8801, | , -3.4, 1009.4, 29.511, |, 0.0
10105.5, 138.7, | , 23.2, 0.0, 597.6, | ,  3000,  2910,  9000,  8797, | , -3.4, 1068.9, 31.256, |, 0.0
10106.5, 138.7, | , 23.2, 0.0, 597.7, | ,  3000,  2904,  9000,  8756, | , -3.4, 1126.8, 32.814, |, 0.0
10107.5, 139.8, | , 23.2, 0.0, 593.3, | ,  3000,  2901,  9000,  8790, | , -3.4, 1208.6, 35.283, |, 0.0
10108.5, 139.4, | , 23.2, 0.0, 593.9, | ,  3000,  2905,  9000,  8792, | , -3.4, 1227.5, 35.852, |, 0.0
10109.5, 139.0, | , 23.2, 0.0, 597.3, | ,  3000,  2908,  9000,  8762, | , -3.4, 1272.0, 37.067, |, 0.0
10110.5, 138.7, | , 23.2, 0.0, 598.2, | ,  3000,  2903,  9000,  8750, | , -3.4, 1320.9, 38.434, |, 0.0
10111.5, 139.0, | , 23.2, 0.0, 598.3, | ,  3000,  2905,  9000,  8801, | , -3.4, 1383.0, 40.424, |, 0.0
10112.5, 138.7, | , 23.2, 0.0, 598.5, | ,  3000,  2913,  9000,  8771, | , -3.4, 1405.7, 41.005, |, 0.0
10113.6, 139.5, | , 23.2, 0.0, 592.5, | ,  3000,  2902,  9000,  8785, | , -3.4, 1466.5, 42.789, |, 0.0
10114.6, 139.6, | , 23.2, 0.0, 593.7, | ,  3000,  2904,  9000,  8790, | , -3.4, 1506.0, 43.962, |, 0.0
10115.6, 138.8, | , 23.2, 0.0, 598.5, | ,  3000,  2909,  9000,  8801, | , -3.4, 1556.9, 45.513, |, 0.0
10116.6, 138.7, | , 23.2, 0.0, 598.0, | ,  3000,  2911,  9000,  8780, | , -3.4, 1564.2, 45.652, |, 0.0
10117.6, 139.0, | , 23.2, 0.0, 598.4, | ,  3000,  2909,  9000,  8802, | , -3.4, 1631.5, 47.693, |, 0.0
10118.6, 139.5, | , 23.2, 0.0, 593.1, | ,  3000,  2907,  9000,  8798, | , -3.4, 1662.3, 48.567, |, 0.0
10119.6, 139.3, | , 23.2, 0.0, 592.5, | ,  3000,  2902,  9000,  8763, | , -3.4, 1685.9, 49.085, |, 0.0
10120.6, 139.0, | , 23.2, 0.0, 598.4, | ,  3000,  2905,  9000,  8768, | , -3.4, 1754.9, 51.129, |, 0.0
10121.6, 139.1, | , 23.2, 0.0, 598.1, | ,  3000,  2903,  9000,  8802, | , -3.4, 1759.2, 51.393, |, 0.0
10122.6, 138.7, | , 23.2, 0.0, 598.1, | ,  3000,  2903,  9000,  8766, | , -3.4, 1781.5, 51.883, |, 0.0
10123.7, 138.8, | , 23.2, 0.0, 598.1, | ,  3000,  2903,  9000,  8802, | , -3.4, 1808.9, 52.843, |, 0.0
10124.7, 139.9, | , 23.2, 0.0, 591.9, | ,  3000,  2901,  9000,  8737, | , -3.4, 1841.9, 53.496, |, 0.0
10125.7, 139.7, | , 23.2, 0.0, 594.3, | ,  3000,  2902,  9000,  8784, | , -3.4, 1839.3, 53.642, |, 0.0
10126.7, 138.7, | , 23.2, 0.0, 598.3, | ,  3000,  2906,  9000,  8753, | , -3.4, 1880.9, 54.724, |, 0.0
10127.7, 139.1, | , 23.2, 0.0, 598.4, | ,  3000,  2909,  9000,  8778, | , -3.4, 1877.9, 54.767, |, 0.0
10128.7, 138.8, | , 23.2, 0.0, 598.3, | ,  3000,  2909,  9000,  8771, | , -3.4, 1896.7, 55.284, |, 0.0
10129.7, 139.5, | , 23.2, 0.0, 592.6, | ,  3000,  2903,  9000,  8794, | , -3.4, 1924.6, 56.172, |, 0.0
10130.7, 139.4, | , 23.2, 0.0, 593.8, | ,  3000,  2902,  9000,  8785, | , -3.4, 1923.3, 56.087, |, 0.0
10131.7, 138.8, | , 23.2, 0.0, 598.5, | ,  3000,  2903,  9000,  8760, | , -3.4, 1949.8, 56.749, |, 0.0
10132.8, 138.8, | , 23.2, 0.0, 598.5, | ,  3000,  2910,  9000,  8782, | , -3.4, 1931.0, 56.343, |, 0.0
10133.8, 138.7, | , 23.2, 0.0, 598.2, | ,  3000,  2909,  9000,  8743, | , -3.4, 1923.3, 55.921, |, 0.0
10134.8, 139.3, | , 23.2, 0.0, 598.0, | ,  3000,  2904,  9000,  8773, | , -3.4, 1923.7, 56.056, |, 0.0
10135.8, 139.6, | , 23.2, 0.0, 592.2, | ,  3000,  2908,  9000,  8803, | , -3.4, 1932.7, 56.480, |, 0.0
10136.8, 139.6, | , 23.2, 0.0, 592.1, | ,  3000,  2904,  9000,  8771, | , -3.4, 1943.8, 56.631, |, 0.0
10137.8, 138.6, | , 23.2, 0.0, 598.4, | ,  3000,  2908,  9000,  8754, | , -3.4, 1940.4, 56.466, |, 0.0
10138.8, 139.1, | , 23.2, 0.0, 598.5, | ,  3000,  2902,  9000,  8769, | , -3.4, 1936.6, 56.399, |, 0.0
10139.8, 138.9, | , 23.2, 0.0, 598.0, | ,  3000,  2903,  9000,  8788, | , -3.4, 1935.7, 56.473, |, 0.0
10140.8, 139.3, | , 23.2, 0.0, 593.3, | ,  3000,  2902,  9000,  8767, | , -3.4, 1922.4, 55.977, |, 0.0
10141.9, 139.5, | , 23.2, 0.0, 592.3, | ,  3000,  2899,  9000,  8783, | , -3.4, 1956.7, 57.040, |, 0.0
10142.9, 138.9, | , 23.2, 0.0, 598.3, | ,  3000,  2909,  9000,  8809, | , -3.4, 1937.0, 56.641, |, 0.0
10143.9, 138.7, | , 23.2, 0.0, 598.5, | ,  3000,  2908,  9000,  8793, | , -3.4, 1929.3, 56.330, |, 0.0
10144.9, 139.2, | , 23.2, 0.0, 597.9, | ,  3000,  2909,  9000,  8757, | , -3.4, 1921.6, 55.940, |, 0.0
10145.9, 138.8, | , 23.2, 0.0, 598.3, | ,  3000,  2911,  9000,  8785, | , -3.4, 1924.6, 56.172, |, 0.0
10146.9, 139.3, | , 23.2, 0.0, 592.4, | ,  3000,  2901,  9000,  8741, | , -3.4, 1927.1, 55.982, |, 0.0
10147.9, 139.6, | , 23.2, 0.0, 591.9, | ,  3000,  2907,  9000,  8811, | , -3.4, 1933.6, 56.537, |, 0.0
10148.9, 139.0, | , 23.2, 0.0, 598.5, | ,  3000,  2907,  9000,  8771, | , -3.4, 1948.1, 56.771, |, 0.0
10149.9, 138.8, | , 23.2, 0.0, 597.7, | ,  3000,  2908,  9000,  8771, | , -3.4, 1912.6, 55.742, |, 0.0
10151.0, 138.8, | , 23.2, 0.0, 598.1, | ,  3000,  2908,  9000,  8812, | , -3.4, 1919.4, 56.135, |, 0.0
10152.0, 139.8, | , 23.2, 0.0, 589.7, | ,  3000,  2907,  9000,  8768, | , -3.4, 1910.8, 55.672, |, 0.0
10153.0, 139.6, | , 23.2, 0.0, 591.7, | ,  3000,  2906,  9000,  8745, | , -3.4, 1894.1, 55.075, |, 0.0
10154.0, 138.9, | , 23.2, 0.0, 598.0, | ,  3000,  2905,  9000,  8812, | , -3.4, 1928.0, 56.370, |, 0.0
10155.0, 139.0, | , 23.2, 0.0, 597.7, | ,  3000,  2900,  9000,  8760, | , -3.4, 1907.4, 55.498, |, 0.0
10156.0, 138.9, | , 23.2, 0.0, 598.3, | ,  3000,  2899,  9000,  8739, | , -3.4, 1955.4, 56.785, |, 0.0
10157.0, 138.7, | , 23.2, 0.0, 598.1, | ,  3000,  2901,  9000,  8764, | , -3.4, 1922.4, 55.962, |, 0.0
10158.0, 139.9, | , 23.2, 0.0, 592.0, | ,  3000,  2897,  9000,  8782, | , -3.4, 1901.4, 55.420, |, 0.0
10159.0, 139.8, | , 23.2, 0.0, 592.4, | ,  3000,  2901,  9000,  8779, | , -3.4, 1903.1, 55.468, |, 0.0
10160.1, 139.1, | , 23.2, 0.0, 597.1, | ,  3000,  2902,  9000,  8747, | , -3.4, 1884.7, 54.787, |, 0.0
10161.1, 138.7, | , 23.2, 0.0, 597.9, | ,  3000,  2903,  9000,  8747, | , -3.4, 1902.3, 55.301, |, 0.0
10162.1, 139.0, | , 23.2, 0.0, 598.0, | ,  3000,  2906,  9000,  8762, | , -3.4, 1911.7, 55.662, |, 0.0
10163.1, 139.5, | , 23.2, 0.0, 593.1, | ,  3000,  2909,  9000,  8790, | , -3.4, 1921.6, 56.093, |, 0.0
10164.1, 139.6, | , 23.2, 0.0, 592.0, | ,  3000,  2904,  9000,  8794, | , -3.4, 1910.0, 55.759, |, 0.0
10165.1, 139.3, | , 23.2, 0.0, 597.4, | ,  3000,  2904,  9000,  8810, | , -3.4, 1915.6, 55.997, |, 0.0
10166.1, 138.9, | , 23.2, 0.0, 597.5, | ,  3000,  2903,  9000,  8782, | , -3.4, 1894.6, 55.243, |, 0.0
10167.1, 138.6, | , 23.2, 0.0, 597.8, | ,  3000,  2903,  9000,  8768, | , -3.4, 1895.9, 55.220, |, 0.0
10168.1, 138.7, | , 23.2, 0.0, 597.9, | ,  3000,  2908,  9000,  8769, | , -3.4, 1925.8, 56.117, |, 0.0
10169.2, 140.2, | , 23.2, 0.0, 589.5, | ,  3000,  2908,  9000,  8801, | , -3.4, 1941.7, 56.729, |, 0.0
10170.2, 139.3, | , 23.2, 0.0, 593.4, | ,  3000,  2908,  9000,  8779, | , -3.4, 1907.8, 55.644, |, 0.0
10171.2, 138.8, | , 23.2, 0.0, 597.7, | ,  3000,  2909,  9000,  8758, | , -3.4, 1917.3, 55.819, |, 0.0
10172.2, 138.9, | , 23.2, 0.0, 597.8, | ,  3000,  2901,  9000,  8814, | , -3.4, 1930.6, 56.435, |, 0.0
10173.2, 139.1, | , 23.2, 0.0, 598.4, | ,  3000,  2908,  9000,  8816, | , -3.4, 1888.1, 55.245, |, 0.0
10174.2, 138.8, | , 23.2, 0.0, 598.2, | ,  3000,  2903,  9000,  8825, | , -3.4, 1910.4, 55.914, |, 0.0
10175.2, 139.4, | , 23.2, 0.0, 591.5, | ,  3000,  2903,  9000,  8779, | , -3.4, 1932.7, 56.339, |, 0.0
10176.2, 139.0, | , 23.2, 0.0, 598.4, | ,  3000,  2909,  9000,  8817, | , -3.4, 1941.7, 56.817, |, 0.0
10177.2, 138.8, | , 23.2, 0.0, 597.7, | ,  3000,  2905,  9000,  8844, | , -3.4, 1908.3, 55.951, |, 0.0
10178.2, 138.7, | , 23.2, 0.0, 597.8, | ,  3000,  2901,  9000,  8774, | , -3.4, 1891.6, 55.111, |, 0.0
10179.3, 138.7, | , 23.2, 0.0, 598.2, | ,  3000,  2899,  9000,  8764, | , -3.4, 1944.7, 56.593, |, 0.0
10180.3, 139.9, | , 23.2, 0.0, 592.9, | ,  3000,  2901,  9000,  8791, | , -3.4, 1905.3, 55.589, |, 0.0
10181.3, 139.4, | , 23.2, 0.0, 593.7, | ,  3000,  2906,  9000,  8794, | , -3.4, 1903.6, 55.576, |, 0.0
10182.3, 139.0, | , 23.2, 0.0, 598.1, | ,  3000,  2910,  9000,  8752, | , -3.4, 1902.3, 55.364, |, 0.0
10183.3, 138.8, | , 23.2, 0.0, 598.3, | ,  3000,  2907,  9000,  8777, | , -3.4, 1909.1, 55.665, |, 0.0
10184.3, 138.7, | , 23.2, 0.0, 597.9, | ,  3000,  2909,  9000,  8760, | , -3.4, 1899.7, 55.314, |, 0.0
10185.3, 139.6, | , 23.2, 0.0, 592.6, | ,  3000,  2904,  9000,  8816, | , -3.4, 1915.6, 56.024, |, 0.0
10186.3, 140.0, | , 23.2, 0.0, 592.5, | ,  3000,  2898,  9000,  8802, | , -3.4, 1903.6, 55.581, |, 0.0
10187.4, 138.6, | , 23.2, 0.0, 598.1, | ,  3000,  2904,  9000,  8750, | , -3.4, 1896.3, 55.151, |, 0.0
10188.4, 138.6, | , 23.2, 0.0, 598.3, | ,  3000,  2904,  9000,  8767, | , -3.4, 1926.7, 56.117, |, 0.0
10189.4, 139.2, | , 23.2, 0.0, 598.3, | ,  3000,  2910,  9000,  8782, | , -3.4, 1924.6, 56.154, |, 0.0
10190.4, 139.0, | , 23.2, 0.0, 598.3, | ,  3000,  2905,  9000,  8766, | , -3.4, 1889.9, 55.042, |, 0.0
10191.4, 139.4, | , 23.2, 0.0, 593.5, | ,  3000,  2905,  9000,  8754, | , -3.4, 1908.3, 55.521, |, 0.0
10192.4, 139.5, | , 23.2, 0.0, 593.5, | ,  3000,  2901,  9000,  8781, | , -3.4, 1936.6, 56.453, |, 0.0
10193.4, 139.1, | , 23.2, 0.0, 598.1, | ,  3000,  2904,  9000,  8777, | , -3.4, 1916.8, 55.873, |, 0.0
10194.4, 138.7, | , 23.2, 0.0, 597.9, | ,  3000,  2904,  9000,  8763, | , -3.4, 1910.4, 55.621, |, 0.0
10195.4, 138.8, | , 23.2, 0.0, 597.6, | ,  3000,  2902,  9000,  8792, | , -3.4, 1909.1, 55.711, |, 0.0
10196.5, 139.3, | , 23.2, 0.0, 597.2, | ,  3000,  2903,  9000,  8823, | , -3.4, 1906.1, 55.775, |, 0.0
10197.5, 140.0, | , 23.2, 0.0, 592.1, | ,  3000,  2903,  9000,  8809, | , -3.4, 1902.3, 55.598, |, 0.0
10198.5, 138.8, | , 23.2, 0.0, 598.1, | ,  3000,  2902,  9000,  8786, | , -3.4, 1904.4, 55.545, |, 0.0
10199.5, 139.1, | , 23.2, 0.0, 597.9, | ,  3000,  2909,  9000,  8756, | , -3.4, 1903.1, 55.400, |, 0.0
10200.5, 138.7, | , 23.2, 0.0, 597.4, | ,  3000,  2908,  9000,  8766, | , -3.4, 1920.3, 55.939, |, 0.0
10201.5, 138.8, | , 23.2, 0.0, 597.0, | ,  3000,  2904,  9000,  8746, | , -3.4, 1938.7, 56.363, |, 0.0
10202.5, 139.3, | , 23.2, 0.0, 593.4, | ,  3000,  2903,  9000,  8765, | , -3.4, 1921.6, 55.949, |, 0.0
10203.5, 140.0, | , 23.2, 0.0, 592.2, | ,  3000,  2910,  9000,  8790, | , -3.4, 1916.0, 55.944, |, 0.0
10204.5, 138.7, | , 23.2, 0.0, 597.9, | ,  3000,  2902,  9000,  8784, | , -3.4, 1877.0, 54.738, |, 0.0
10205.5, 138.6, | , 23.2, 0.0, 598.2, | ,  3000,  2906,  9000,  8756, | , -3.4, 1904.0, 55.408, |, 0.0
10206.6, 138.9, | , 23.2, 0.0, 597.4, | ,  3000,  2907,  9000,  8786, | , -3.4, 1922.8, 56.110, |, 0.0
10207.6, 139.1, | , 23.2, 0.0, 598.2, | ,  3000,  2902,  9000,  8789, | , -3.4, 1897.1, 55.347, |, 0.0
10208.6, 139.6, | , 23.2, 0.0, 591.9, | ,  3000,  2905,  9000,  8783, | , -3.4, 1893.7, 55.237, |, 0.0
10209.6, 138.9, | , 23.2, 0.0, 598.1, | ,  3000,  2908,  9000,  8805, | , -3.4, 1938.3, 56.651, |, 0.0
10210.6, 139.0, | , 23.2, 0.0, 598.2, | ,  3000,  2909,  9000,  8791, | , -3.4, 1906.1, 55.651, |, 0.0
10211.6, 138.8, | , 23.2, 0.0, 597.3, | ,  3000,  2900,  9000,  8768, | , -3.4, 1954.1, 56.895, |, 0.0
10212.6, 138.7, | , 23.2, 0.0, 598.0, | ,  3000,  2905,  9000,  8768, | , -3.4, 1911.3, 55.677, |, 0.0
10213.6, 139.4, | , 23.2, 0.0, 593.5, | ,  3000,  2900,  9000,  8782, | , -3.4, 1907.8, 55.619, |, 0.0
10214.6, 139.8, | , 23.2, 0.0, 592.5, | ,  3000,  2907,  9000,  8730, | , -3.4, 1914.3, 55.589, |, 0.0
10215.7, 138.7, | , 23.2, 0.0, 597.9, | ,  3000,  2909,  9000,  8786, | , -3.4, 1885.6, 55.034, |, 0.0
10216.7, 138.9, | , 23.2, 0.0, 597.2, | ,  3000,  2902,  9000,  8790, | , -3.4, 1915.6, 55.888, |, 0.0
10217.7, 139.0, | , 23.2, 0.0, 598.2, | ,  3000,  2909,  9000,  8771, | , -3.4, 1906.6, 55.570, |, 0.0
10218.7, 138.7, | , 23.2, 0.0, 598.0, | ,  3000,  2900,  9000,  8783, | , -3.4, 1923.7, 56.085, |, 0.0
10219.7, 139.6, | , 23.2, 0.0, 591.6, | ,  3000,  2902,  9000,  8787, | , -3.4, 1908.7, 55.677, |, 0.0
10220.7, 138.9, | , 23.2, 0.0, 592.2, | ,  3000,  2909,  9000,  8773, | , -3.4, 1901.4, 55.429, |, 0.0
10221.7, 139.1, | , 23.2, 0.0, 597.4, | ,  3000,  2906,  9000,  8751, | , -3.4, 1904.8, 55.411, |, 0.0
10222.7, 138.5, | , 23.2, 0.0, 597.9, | ,  3000,  2900,  9000,  8741, | , -3.4, 1940.8, 56.375, |, 0.0
10223.7, 139.1, | , 23.2, 0.0, 598.3, | ,  3000,  2909,  9000,  8774, | , -3.4, 1933.1, 56.359, |, 0.0
10224.8, 139.8, | , 23.2, 0.0, 593.3, | ,  3000,  2900,  9000,  8771, | , -3.4, 1915.1, 55.779, |, 0.0
10225.8, 139.4, | , 23.2, 0.0, 592.9, | ,  3000,  2905,  9000,  8794, | , -3.4, 1891.1, 55.211, |, 0.0
10226.8, 138.8, | , 23.2, 0.0, 597.4, | ,  3000,  2903,  9000,  8770, | , -3.4, 1901.4, 55.389, |, 0.0
10227.8, 139.2, | , 23.2, 0.0, 598.3, | ,  3000,  2903,  9000,  8809, | , -3.4, 1925.4, 56.272, |, 0.0
10228.8, 138.6, | , 23.2, 0.0, 598.0, | ,  3000,  2904,  9000,  8781, | , -3.4, 1901.8, 55.458, |, 0.0
10229.8, 138.9, | , 23.2, 0.0, 597.7, | ,  3000,  2906,  9000,  8824, | , -3.4, 1899.7, 55.607, |, 0.0
10230.8, 139.4, | , 23.2, 0.0, 592.1, | ,  3000,  2895,  9000,  8748, | , -3.4, 1894.1, 55.034, |, 0.0
10231.8, 139.8, | , 23.2, 0.0, 593.4, | ,  3000,  2902,  9000,  8812, | , -3.4, 1928.8, 56.384, |, 0.0
10232.8, 138.8, | , 23.2, 0.0, 597.3, | ,  3000,  2903,  9000,  8800, | , -3.4, 1928.4, 56.318, |, 0.0
10233.9, 138.8, | , 23.2, 0.0, 598.0, | ,  3000,  2908,  9000,  8784, | , -3.4, 1902.7, 55.515, |, 0.0
10234.9, 139.0, | , 23.2, 0.0, 598.2, | ,  3000,  2898,  9000,  8795, | , -3.4, 1910.8, 55.759, |, 0.0
10235.9, 139.4, | , 23.2, 0.0, 593.2, | ,  3000,  2905,  9000,  8773, | , -3.4, 1900.6, 55.387, |, 0.0
10236.9, 139.5, | , 23.2, 0.0, 593.2, | ,  3000,  2908,  9000,  8790, | , -3.4, 1917.3, 55.971, |, 0.0
10237.9, 139.1, | , 23.2, 0.0, 598.0, | ,  3000,  2910,  9000,  8778, | , -3.4, 1912.1, 55.768, |, 0.0
10238.9, 139.0, | , 23.2, 0.0, 598.3, | ,  3000,  2905,  9000,  8763, | , -3.4, 1950.3, 56.781, |, 0.0
10239.9, 138.7, | , 23.2, 0.0, 597.8, | ,  3000,  2905,  9000,  8780, | , -3.4, 1919.0, 55.955, |, 0.0
10240.9, 138.7, | , 23.2, 0.0, 597.9, | ,  3000,  2909,  9000,  8783, | , -3.4, 1925.8, 56.188, |, 0.0
10241.9, 140.0, | , 23.2, 0.0, 591.5, | ,  3000,  2901,  9000,  8808, | , -3.4, 1915.6, 55.968, |, 0.0
10242.9, 139.4, | , 23.2, 0.0, 593.4, | ,  3000,  2906,  9000,  8780, | , -3.4, 1918.6, 55.950, |, 0.0
10244.0, 138.8, | , 23.2, 0.0, 597.8, | ,  3000,  2909,  9000,  8760, | , -3.4, 1909.6, 55.609, |, 0.0
10245.0, 139.1, | , 23.2, 0.0, 598.0, | ,  3000,  2910,  9000,  8781, | , -3.4, 1904.0, 55.549, |, 0.0
10246.0, 138.8, | , 23.2, 0.0, 597.4, | ,  3000,  2910,  9000,  8798, | , -3.4, 1901.8, 55.568, |, 0.0
10247.0, 139.5, | , 23.2, 0.0, 592.1, | ,  3000,  2906,  9000,  8768, | , -3.4, 1907.8, 55.579, |, 0.0
10248.0, 139.9, | , 23.2, 0.0, 593.0, | ,  3000,  2906,  9000,  8793, | , -3.4, 1931.4, 56.385, |, 0.0
10249.0, 139.0, | , 23.2, 0.0, 597.6, | ,  3000,  2908,  9000,  8774, | , -3.4, 1914.3, 55.801, |, 0.0
10250.0, 138.7, | , 23.2, 0.0, 597.1, | ,  3000,  2906,  9000,  8778, | , -3.4, 1934.0, 56.388, |, 0.0
10251.0, 138.8, | , 23.2, 0.0, 597.6, | ,  3000,  2906,  9000,  8777, | , -3.4, 1907.4, 55.611, |, 0.0
10252.0, 139.2, | , 23.2, 0.0, 596.9, | ,  3000,  2902,  9000,  8803, | , -3.4, 1935.3, 56.524, |, 0.0
10253.1, 139.7, | , 23.2, 0.0, 591.4, | ,  3000,  2909,  9000,  8825, | , -3.4, 1915.1, 56.077, |, 0.0
10254.1, 139.3, | , 23.2, 0.0, 590.9, | ,  3000,  2901,  9000,  8769, | , -3.4, 1878.3, 54.701, |, 0.0
10255.1, 139.2, | , 23.2, 0.0, 597.5, | ,  3000,  2903,  9000,  8761, | , -3.4, 1887.7, 54.949, |, 0.0
10256.1, 139.1, | , 23.2, 0.0, 597.4, | ,  3000,  2901,  9000,  8814, | , -3.4, 1915.6, 55.999, |, 0.0
10257.1, 138.9, | , 23.2, 0.0, 596.6, | ,  3000,  2907,  9000,  8801, | , -3.4, 1935.3, 56.541, |, 0.0
10258.1, 139.5, | , 23.2, 0.0, 592.5, | ,  3000,  2902,  9000,  8818, | , -3.4, 1900.6, 55.587, |, 0.0
10259.1, 139.9, | , 23.2, 0.0, 593.1, | ,  3000,  2908,  9000,  8808, | , -3.4, 1891.6, 55.302, |, 0.0
10260.1, 139.1, | , 23.2, 0.0, 597.3, | ,  3000,  2910,  9000,  8794, | , -3.4, 1895.0, 55.347, |, 0.0
10261.1, 138.7, | , 23.2, 0.0, 597.8, | ,  3000,  2908,  9000,  8809, | , -3.4, 1915.1, 55.995, |, 0.0
10262.2, 139.1, | , 23.2, 0.0, 596.8, | ,  3000,  2901,  9000,  8767, | , -3.4, 1922.8, 55.986, |, 0.0
10263.2, 138.7, | , 23.2, 0.0, 597.5, | ,  3000,  2904,  9000,  8767, | , -3.4, 1933.6, 56.313, |, 0.0
10264.2, 139.7, | , 23.2, 0.0, 591.6, | ,  3000,  2905,  9000,  8809, | , -3.4, 1916.4, 56.020, |, 0.0
10265.2, 139.6, | , 23.2, 0.0, 591.4, | ,  3000,  2906,  9000,  8761, | , -3.4, 1877.4, 54.663, |, 0.0
10266.2, 139.1, | , 23.2, 0.0, 597.7, | ,  3000,  2904,  9000,  8729, | , -3.4, 1893.7, 54.975, |, 0.0
10267.2, 138.7, | , 23.2, 0.0, 596.8, | ,  3000,  2902,  9000,  8772, | , -3.4, 1924.6, 56.064, |, 0.0
10268.2, 138.7, | , 23.2, 0.0, 597.8, | ,  3000,  2902,  9000,  8803, | , -3.4, 1953.3, 57.052, |, 0.0
10269.2, 139.8, | , 23.2, 0.0, 593.1, | ,  3000,  2905,  9000,  8770, | , -3.4, 1922.0, 55.996, |, 0.0
10270.2, 139.8, | , 23.2, 0.0, 592.4, | ,  3000,  2908,  9000,  8767, | , -3.4, 1916.8, 55.847, |, 0.0
10271.3, 138.6, | , 23.2, 0.0, 597.3, | ,  3000,  2907,  9000,  8765, | , -3.4, 1903.6, 55.444, |, 0.0
10272.3, 138.8, | , 23.2, 0.0, 597.0, | ,  3000,  2909,  9000,  8769, | , -3.4, 1915.1, 55.811, |, 0.0
10273.3, 139.2, | , 23.2, 0.0, 597.7, | ,  3000,  2907,  9000,  8758, | , -3.4, 1910.0, 55.598, |, 0.0
10274.3, 138.8, | , 23.2, 0.0, 597.8, | ,  3000,  2911,  9000,  8745, | , -3.4, 1884.3, 54.808, |, 0.0
10275.3, 139.9, | , 23.2, 0.0, 591.7, | ,  3000,  2899,  9000,  8759, | , -3.4, 1894.1, 55.104, |, 0.0
10276.3, 139.2, | , 23.2, 0.0, 591.6, | ,  3000,  2905,  9000,  8782, | , -3.4, 1925.4, 56.155, |, 0.0
10277.3, 138.9, | , 23.2, 0.0, 596.6, | ,  3000,  2913,  9000,  8840, | , -3.4, 1918.6, 56.268, |, 0.0
10278.3, 138.8, | , 23.2, 0.0, 597.6, | ,  3000,  2902,  9000,  8819, | , -3.4, 1890.3, 55.290, |, 0.0
10279.3, 139.1, | , 23.2, 0.0, 597.8, | ,  3000,  2907,  9000,  8813, | , -3.4, 1897.1, 55.485, |, 0.0
10280.4, 139.4, | , 23.2, 0.0, 592.9, | ,  3000,  2903,  9000,  8752, | , -3.4, 1894.1, 55.095, |, 0.0
10281.4, 139.4, | , 23.2, 0.0, 591.7, | ,  3000,  2900,  9000,  8764, | , -3.4, 1902.7, 55.380, |, 0.0
10282.4, 139.3, | , 23.2, 0.0, 596.6, | ,  3000,  2910,  9000,  8749, | , -3.4, 1928.4, 56.108, |, 0.0
10283.4, 139.1, | , 23.2, 0.0, 597.2, | ,  3000,  2908,  9000,  8777, | , -3.4, 1907.4, 55.617, |, 0.0
10284.4, 138.8, | , 23.2, 0.0, 597.6, | ,  3000,  2905,  9000,  8812, | , -3.4, 1892.4, 55.338, |, 0.0
10285.4, 138.7, | , 23.2, 0.0, 597.4, | ,  3000,  2904,  9000,  8790, | , -3.4, 1896.7, 55.351, |, 0.0
10286.4, 139.9, | , 23.2, 0.0, 592.2, | ,  3000,  2904,  9000,  8791, | , -3.4, 1909.1, 55.716, |, 0.0
10287.4, 139.6, | , 23.2, 0.0, 592.5, | ,  3000,  2905,  9000,  8809, | , -3.4, 1935.7, 56.585, |, 0.0
10288.4, 138.7, | , 23.2, 0.0, 597.3, | ,  3000,  2907,  9000,  8777, | , -3.4, 1904.8, 55.537, |, 0.0
10289.5, 138.9, | , 23.2, 0.0, 597.0, | ,  3000,  2908,  9000,  8789, | , -3.4, 1909.1, 55.723, |, 0.0
10290.5, 139.3, | , 23.2, 0.0, 596.8, | ,  3000,  2910,  9000,  8761, | , -3.4, 1887.3, 54.968, |, 0.0
10291.5, 138.7, | , 23.2, 0.0, 597.6, | ,  3000,  2905,  9000,  8749, | , -3.4, 1925.0, 55.982, |, 0.0
10292.5, 140.1, | , 23.2, 0.0, 591.6, | ,  3000,  2904,  9000,  8803, | , -3.4, 1910.0, 55.799, |, 0.0
10293.5, 139.0, | , 23.2, 0.0, 597.9, | ,  3000,  2909,  9000,  8808, | , -3.4, 1904.4, 55.680, |, 0.0
10294.5, 138.7, | , 23.2, 0.0, 597.5, | ,  3000,  2904,  9000,  8782, | , -3.4, 1902.3, 55.478, |, 0.0
10295.5, 138.7, | , 23.2, 0.0, 597.2, | ,  3000,  2909,  9000,  8772, | , -3.4, 1902.3, 55.449, |, 0.0
10296.5, 138.6, | , 23.2, 0.0, 597.1, | ,  3000,  2910,  9000,  8766, | , -3.4, 1900.1, 55.364, |, 0.0
10297.5, 139.9, | , 23.2, 0.0, 592.4, | ,  3000,  2908,  9000,  8802, | , -3.4, 1923.3, 56.199, |, 0.0
10298.6, 139.7, | , 23.2, 0.0, 593.0, | ,  3000,  2904,  9000,  8808, | , -3.4, 1925.8, 56.286, |, 0.0
10299.6, 138.8, | , 23.2, 0.0, 597.8, | ,  3000,  2907,  9000,  8801, | , -3.4, 1871.9, 54.688, |, 0.0
10300.6, 139.1, | , 23.2, 0.0, 597.8, | ,  3000,  2905,  9000,  8797, | , -3.4, 1888.1, 55.137, |, 0.0
10301.6, 138.7, | , 23.2, 0.0, 597.2, | ,  3000,  2905,  9000,  8829, | , -3.4, 1930.1, 56.518, |, 0.0
10302.6, 138.7, | , 23.2, 0.0, 596.1, | ,  3000,  2904,  9000,  8764, | , -3.4, 1925.8, 56.074, |, 0.0
10303.6, 139.9, | , 23.2, 0.0, 591.4, | ,  3000,  2909,  9000,  8771, | , -3.4, 1920.3, 55.970, |, 0.0
10304.6, 138.9, | , 23.2, 0.0, 597.5, | ,  3000,  2912,  9000,  8825, | , -3.4, 1916.4, 56.130, |, 0.0
10305.6, 139.7, | , 23.2, 0.0, 592.4, | ,  3000,  2898,  9000,  8802, | , -3.4, 1909.1, 55.743, |, 0.0
10306.6, 138.7, | , 23.2, 0.0, 597.7, | ,  3000,  2902,  9000,  8773, | , -3.4, 1897.1, 55.272, |, 0.0
10307.6, 139.3, | , 23.2, 0.0, 597.2, | ,  3000,  2898,  9000,  8784, | , -3.4, 1910.0, 55.682, |, 0.0
10308.6, 139.4, | , 23.2, 0.0, 592.6, | ,  3000,  2908,  9000,  8792, | , -3.4, 1906.1, 55.651, |, 0.0
10309.7, 139.4, | , 23.2, 0.0, 591.5, | ,  3000,  2899,  9000,  8790, | , -3.4, 1892.9, 55.216, |, 0.0
10310.7, 138.8, | , 23.2, 0.0, 597.3, | ,  3000,  2907,  9000,  8807, | , -3.4, 1945.5, 56.868, |, 0.0
10311.7, 139.1, | , 23.2, 0.0, 597.5, | ,  3000,  2904,  9000,  8753, | , -3.4, 1901.0, 55.301, |, 0.0
10312.7, 138.9, | , 23.2, 0.0, 596.8, | ,  3000,  2911,  9000,  8755, | , -3.4, 1909.6, 55.590, |, 0.0
10313.7, 138.6, | , 23.2, 0.0, 597.3, | ,  3000,  2904,  9000,  8752, | , -3.4, 1903.6, 55.367, |, 0.0
10314.7, 139.9, | , 23.2, 0.0, 591.7, | ,  3000,  2907,  9000,  8745, | , -3.4, 1914.7, 55.673, |, 0.0
10315.7, 139.5, | , 23.2, 0.0, 591.4, | ,  3000,  2907,  9000,  8763, | , -3.4, 1887.3, 54.961, |, 0.0
10316.7, 138.8, | , 23.2, 0.0, 597.9, | ,  3000,  2909,  9000,  8775, | , -3.4, 1905.7, 55.567, |, 0.0
10317.7, 139.3, | , 23.2, 0.0, 597.0, | ,  3000,  2909,  9000,  8779, | , -3.4, 1886.9, 55.037, |, 0.0
10318.8, 138.9, | , 23.2, 0.0, 597.9, | ,  3000,  2903,  9000,  8739, | , -3.4, 1892.4, 54.979, |, 0.0
10319.8, 139.4, | , 23.2, 0.0, 591.1, | ,  3000,  2908,  9000,  8792, | , -3.4, 1907.8, 55.701, |, 0.0
10320.8, 139.5, | , 23.2, 0.0, 591.3, | ,  3000,  2907,  9000,  8750, | , -3.4, 1909.1, 55.534, |, 0.0
10321.8, 139.1, | , 23.2, 0.0, 597.9, | ,  3000,  2907,  9000,  8771, | , -3.4, 1894.1, 55.199, |, 0.0
10322.8, 138.8, | , 23.3, 0.0, 596.8, | ,  3000,  2900,  9000,  8767, | , -3.4, 1885.6, 54.897, |, 0.0
10323.8, 138.7, | , 23.2, 0.0, 597.5, | ,  3000,  2905,  9000,  8794, | , -3.4, 1910.0, 55.760, |, 0.0
10324.8, 139.2, | , 23.2, 0.0, 597.4, | ,  3000,  2908,  9000,  8794, | , -3.4, 1919.0, 56.033, |, 0.0
10325.8, 139.6, | , 23.2, 0.0, 591.3, | ,  3000,  2907,  9000,  8782, | , -3.4, 1919.8, 55.998, |, 0.0
10326.8, 139.4, | , 23.2, 0.0, 592.4, | ,  3000,  2910,  9000,  8763, | , -3.4, 1876.6, 54.663, |, 0.0
10327.9, 138.7, | , 23.2, 0.0, 597.0, | ,  3000,  2905,  9000,  8768, | , -3.4, 1931.8, 56.275, |, 0.0
10328.9, 139.1, | , 23.2, 0.0, 597.5, | ,  3000,  2911,  9000,  8819, | , -3.4, 1921.1, 56.235, |, 0.0
10329.9, 138.9, | , 23.2, 0.0, 596.9, | ,  3000,  2909,  9000,  8797, | , -3.4, 1903.6, 55.606, |, 0.0
10330.9, 139.3, | , 23.2, 0.0, 592.5, | ,  3000,  2903,  9000,  8812, | , -3.4, 1947.3, 56.924, |, 0.0
10331.9, 139.8, | , 23.2, 0.0, 593.2, | ,  3000,  2901,  9000,  8779, | , -3.4, 1913.0, 55.760, |, 0.0
10332.9, 139.0, | , 23.2, 0.0, 596.7, | ,  3000,  2900,  9000,  8794, | , -3.4, 1879.1, 54.840, |, 0.0
10333.9, 138.8, | , 23.2, 0.0, 597.1, | ,  3000,  2908,  9000,  8792, | , -3.4, 1918.1, 56.000, |, 0.0
10334.9, 138.8, | , 23.3, 0.0, 597.3, | ,  3000,  2907,  9000,  8812, | , -3.4, 1907.0, 55.767, |, 0.0
10335.9, 139.1, | , 23.2, 0.0, 597.6, | ,  3000,  2909,  9000,  8792, | , -3.4, 1898.0, 55.419, |, 0.0
10337.0, 139.6, | , 23.2, 0.0, 591.0, | ,  3000,  2908,  9000,  8816, | , -3.4, 1917.3, 56.089, |, 0.0
10338.0, 139.8, | , 23.2, 0.0, 589.1, | ,  3000,  2908,  9000,  8773, | , -3.4, 1928.8, 56.224, |, 0.0
10339.0, 138.9, | , 23.3, 0.0, 597.1, | ,  3000,  2908,  9000,  8797, | , -3.4, 1902.7, 55.576, |, 0.0
10340.0, 138.7, | , 23.3, 0.0, 596.7, | ,  3000,  2903,  9000,  8775, | , -3.4, 1916.8, 55.864, |, 0.0
10341.0, 138.7, | , 23.3, 0.0, 596.9, | ,  3000,  2908,  9000,  8768, | , -3.4, 1893.7, 55.180, |, 0.0
10342.0, 139.5, | , 23.2, 0.0, 592.2, | ,  3000,  2907,  9000,  8789, | , -3.4, 1910.4, 55.759, |, 0.0
10343.0, 139.4, | , 23.2, 0.0, 592.0, | ,  3000,  2899,  9000,  8782, | , -3.4, 1911.3, 55.715, |, 0.0
10344.0, 138.8, | , 23.3, 0.0, 597.0, | ,  3000,  2909,  9000,  8757, | , -3.4, 1905.7, 55.478, |, 0.0
10345.0, 139.1, | , 23.3, 0.0, 597.3, | ,  3000,  2906,  9000,  8755, | , -3.4, 1895.0, 55.143, |, 0.0
10346.1, 138.7, | , 23.2, 0.0, 597.4, | ,  3000,  2904,  9000,  8767, | , -3.4, 1903.1, 55.428, |, 0.0
10347.1, 138.7, | , 23.3, 0.0, 597.7, | ,  3000,  2903,  9000,  8754, | , -3.4, 1902.7, 55.350, |, 0.0
10348.1, 139.6, | , 23.2, 0.0, 590.7, | ,  3000,  2908,  9000,  8761, | , -3.4, 1914.7, 55.753, |, 0.0
10349.1, 139.5, | , 23.2, 0.0, 591.5, | ,  3000,  2906,  9000,  8779, | , -3.4, 1907.0, 55.608, |, 0.0
10350.1, 138.7, | , 23.3, 0.0, 597.5, | ,  3000,  2909,  9000,  8768, | , -3.4, 1895.9, 55.248, |, 0.0
10351.1, 138.7, | , 23.2, 0.0, 597.1, | ,  3000,  2909,  9000,  8778, | , -3.4, 1925.4, 56.149, |, 0.0
10352.1, 139.1, | , 23.2, 0.0, 597.5, | ,  3000,  2902,  9000,  8802, | , -3.4, 1907.0, 55.696, |, 0.0
10353.1, 139.3, | , 23.2, 0.0, 592.0, | ,  3000,  2898,  9000,  8719, | , -3.4, 1885.6, 54.661, |, 0.0
10354.1, 139.3, | , 23.2, 0.0, 593.1, | ,  3000,  2908,  9000,  8760, | , -3.4, 1942.1, 56.544, |, 0.0
10355.2, 139.0, | , 23.3, 0.0, 597.6, | ,  3000,  2909,  9000,  8750, | , -3.4, 1901.4, 55.322, |, 0.0
10356.2, 139.1, | , 23.3, 0.0, 597.5, | ,  3000,  2906,  9000,  8816, | , -3.4, 1927.6, 56.387, |, 0.0
10357.2, 138.7, | , 23.3, 0.0, 597.3, | ,  3000,  2903,  9000,  8779, | , -3.4, 1930.6, 56.279, |, 0.0
10358.2, 138.9, | , 23.3, 0.0, 596.5, | ,  3000,  2910,  9000,  8771, | , -3.4, 1896.3, 55.277, |, 0.0
10359.2, 139.9, | , 23.3, 0.0, 591.6, | ,  3000,  2906,  9000,  8751, | , -3.4, 1912.1, 55.621, |, 0.0
10360.2, 140.0, | , 23.2, 0.0, 591.1, | ,  3000,  2907,  9000,  8730, | , -3.4, 1899.3, 55.156, |, 0.0
10361.2, 138.6, | , 23.3, 0.0, 597.5, | ,  3000,  2905,  9000,  8730, | , -3.4, 1915.6, 55.615, |, 0.0
10362.2, 139.1, | , 23.3, 0.0, 597.3, | ,  3000,  2909,  9000,  8749, | , -3.4, 1931.0, 56.179, |, 0.0
10363.2, 138.8, | , 23.3, 0.0, 596.5, | ,  3000,  2905,  9000,  8771, | , -3.4, 1901.4, 55.400, |, 0.0
10364.2, 139.3, | , 23.2, 0.0, 592.1, | ,  3000,  2900,  9000,  8762, | , -3.4, 1900.1, 55.296, |, 0.0
10365.3, 139.5, | , 23.3, 0.0, 592.3, | ,  3000,  2906,  9000,  8786, | , -3.4, 1906.6, 55.631, |, 0.0
10366.3, 139.1, | , 23.3, 0.0, 596.9, | ,  3000,  2910,  9000,  8786, | , -3.4, 1917.3, 55.959, |, 0.0
10367.3, 138.8, | , 23.3, 0.0, 596.8, | ,  3000,  2909,  9000,  8782, | , -3.4, 1910.0, 55.722, |, 0.0
