Repository: jdhuang-csm/Ru-BCA

## Methods
* (BaO)<sub>x</sub>-(CaO)<sub>y</sub>-(Al<sub>2</sub>O<sub>3</sub>)<sub>1-x-y</sub> (BCA) catalyst supports were synthesized via sol-gel and solid-state methods. 
* Ru/BCA catalysts were prepared via incipient wetness impregnation to achieve 1 wt. % Ru loading.
* Ammonia synthesis rates were measured for Ru/BCA catalysts in a packed-bed reactor at 480-600<sup>o</sup>C, 10 bar, and space velocities up to 1.3 x 10<sup>6</sup> ml g<sub>cat</sub><sup>-1</sup> h<sup>-1</sup>.
* A machine learning (ML) model was employed to improve understanding of the behavior of Ru/BCA catalysts.
* A microkinetic model was developed to describe the best-performing catalyst.

File: data/init_files_Cadigan/BCA512.txt (part 26 of 43)
********** Start test **********
Elapsed time, Pressure, | , LJtemp(C), Inner-Temp, Outer-Temp, | , N2-set, N2-flow, H2-set, H2-flow, | , pH, NH3_ppm, NH3_Prod_rate, |, In222Temp
9929.9, 138.8, | , 26.0, 0.0, 592.0, | ,   800,   763,  2400,  2342, | , -3.4, 4550.5, 28.569, |, 0.0
9930.9, 138.9, | , 26.0, 0.0, 591.9, | ,   800,   760,  2400,  2363, | , -3.4, 4549.2, 28.728, |, 0.0
9932.0, 139.8, | , 26.0, 0.0, 584.8, | ,   800,   760,  2400,  2333, | , -3.4, 4549.6, 28.445, |, 0.0
9933.0, 140.1, | , 26.0, 0.0, 586.0, | ,   800,   754,  2400,  2336, | , -3.4, 4573.2, 28.569, |, 0.0
9934.0, 138.8, | , 26.0, 0.0, 592.0, | ,   800,   764,  2400,  2359, | , -3.4, 4576.6, 28.896, |, 0.0
9935.0, 139.1, | , 26.0, 0.0, 592.2, | ,   800,   761,  2400,  2336, | , -3.4, 4565.5, 28.588, |, 0.0
9936.0, 139.2, | , 26.0, 0.0, 592.4, | ,   800,   754,  2400,  2325, | , -3.4, 4568.1, 28.434, |, 0.0
9937.0, 139.9, | , 26.0, 0.0, 586.3, | ,   800,   761,  2400,  2354, | , -3.4, 4569.8, 28.773, |, 0.0
9938.0, 139.9, | , 26.0, 0.0, 585.8, | ,   800,   761,  2400,  2362, | , -3.4, 4567.2, 28.835, |, 0.0
9939.0, 139.2, | , 26.0, 0.0, 592.4, | ,   800,   765,  2400,  2328, | , -3.4, 4567.2, 28.560, |, 0.0
9940.0, 139.2, | , 26.0, 0.0, 592.6, | ,   800,   764,  2400,  2330, | , -3.4, 4564.6, 28.557, |, 0.0
9941.1, 138.9, | , 26.0, 0.0, 592.2, | ,   800,   764,  2400,  2347, | , -3.4, 4568.5, 28.734, |, 0.0
9942.1, 139.5, | , 26.0, 0.0, 591.7, | ,   800,   756,  2400,  2369, | , -3.4, 4576.2, 28.908, |, 0.0
9943.1, 140.5, | , 26.0, 0.0, 582.2, | ,   800,   749,  2400,  2329, | , -3.4, 4571.5, 28.446, |, 0.0
9944.1, 139.4, | , 26.0, 0.0, 585.7, | ,   800,   757,  2400,  2319, | , -3.4, 4574.9, 28.454, |, 0.0
9945.1, 138.8, | , 26.0, 0.0, 592.4, | ,   800,   756,  2400,  2365, | , -3.4, 4572.4, 28.853, |, 0.0
9946.1, 139.2, | , 26.0, 0.0, 592.0, | ,   800,   764,  2400,  2348, | , -3.4, 4579.2, 28.813, |, 0.0
9947.1, 139.0, | , 26.0, 0.0, 591.7, | ,   800,   759,  2400,  2356, | , -3.4, 4595.9, 28.944, |, 0.0
9948.2, 140.1, | , 26.0, 0.0, 586.7, | ,   800,   750,  2400,  2344, | , -3.4, 4571.1, 28.600, |, 0.0
9949.2, 139.8, | , 26.0, 0.0, 585.2, | ,   800,   753,  2400,  2333, | , -3.4, 4574.1, 28.543, |, 0.0
9950.2, 138.7, | , 26.0, 0.0, 591.9, | ,   800,   764,  2400,  2331, | , -3.4, 4578.8, 28.652, |, 0.0
9951.2, 139.0, | , 26.0, 0.0, 592.3, | ,   800,   757,  2400,  2344, | , -3.4, 4597.6, 28.817, |, 0.0
9952.2, 139.3, | , 26.0, 0.0, 592.2, | ,   800,   757,  2400,  2334, | , -3.4, 4573.2, 28.580, |, 0.0
9953.2, 139.3, | , 26.0, 0.0, 593.0, | ,   800,   758,  2400,  2352, | , -3.4, 4575.8, 28.769, |, 0.0
9954.2, 139.9, | , 26.0, 0.0, 583.9, | ,   800,   752,  2400,  2340, | , -3.4, 4574.1, 28.597, |, 0.0
9955.2, 139.7, | , 26.0, 0.0, 587.6, | ,   800,   762,  2400,  2345, | , -3.4, 4574.9, 28.733, |, 0.0
9956.2, 139.3, | , 26.0, 0.0, 592.7, | ,   800,   762,  2400,  2356, | , -3.4, 4601.9, 29.005, |, 0.0
9957.2, 139.0, | , 26.0, 0.0, 591.6, | ,   800,   758,  2400,  2346, | , -3.4, 4574.5, 28.709, |, 0.0
9958.3, 138.8, | , 26.0, 0.0, 592.7, | ,   800,   756,  2400,  2345, | , -3.4, 4591.6, 28.788, |, 0.0
9959.3, 139.2, | , 26.0, 0.0, 593.0, | ,   800,   753,  2400,  2345, | , -3.4, 4605.3, 28.847, |, 0.0
9960.3, 139.5, | , 26.0, 0.0, 586.4, | ,   800,   759,  2400,  2307, | , -3.4, 4587.3, 28.433, |, 0.0
9961.3, 138.9, | , 26.0, 0.0, 593.1, | ,   800,   756,  2400,  2368, | , -3.4, 4594.6, 29.016, |, 0.0
9962.3, 139.4, | , 26.0, 0.0, 592.2, | ,   800,   761,  2400,  2351, | , -3.4, 4585.2, 28.850, |, 0.0
9963.3, 139.1, | , 26.0, 0.0, 592.9, | ,   800,   758,  2400,  2332, | , -3.4, 4607.9, 28.782, |, 0.0
9964.3, 138.7, | , 26.0, 0.0, 592.9, | ,   800,   763,  2400,  2340, | , -3.4, 4588.2, 28.790, |, 0.0
9965.3, 139.8, | , 26.0, 0.0, 583.0, | ,   800,   754,  2400,  2329, | , -3.4, 4598.9, 28.669, |, 0.0
9966.3, 140.1, | , 26.0, 0.0, 586.5, | ,   800,   754,  2400,  2351, | , -3.4, 4595.9, 28.843, |, 0.0
9967.4, 138.9, | , 26.0, 0.0, 592.3, | ,   800,   763,  2400,  2349, | , -3.4, 4591.2, 28.886, |, 0.0
9968.4, 138.8, | , 26.0, 0.0, 592.9, | ,   800,   755,  2400,  2348, | , -3.4, 4618.2, 28.968, |, 0.0
9969.4, 139.0, | , 26.0, 0.0, 593.1, | ,   800,   757,  2400,  2359, | , -3.4, 4613.5, 29.058, |, 0.0
9970.4, 138.9, | , 26.0, 0.0, 593.0, | ,   800,   762,  2400,  2362, | , -3.4, 4595.9, 29.027, |, 0.0
9971.4, 139.6, | , 26.0, 0.0, 585.7, | ,   800,   754,  2400,  2314, | , -3.4, 4587.8, 28.461, |, 0.0
9972.4, 139.4, | , 26.0, 0.0, 592.5, | ,   800,   762,  2400,  2339, | , -3.4, 4588.6, 28.763, |, 0.0
9973.4, 138.9, | , 26.0, 0.0, 592.8, | ,   800,   762,  2400,  2350, | , -3.4, 4624.6, 29.094, |, 0.0
9974.4, 138.7, | , 26.0, 0.0, 593.0, | ,   800,   760,  2400,  2321, | , -3.4, 4595.9, 28.627, |, 0.0
9975.4, 138.7, | , 26.0, 0.0, 593.1, | ,   800,   752,  2400,  2329, | , -3.4, 4590.8, 28.594, |, 0.0
9976.5, 139.7, | , 26.0, 0.0, 588.1, | ,   800,   754,  2400,  2321, | , -3.4, 4597.2, 28.575, |, 0.0
9977.5, 139.8, | , 26.0, 0.0, 586.0, | ,   800,   760,  2400,  2353, | , -3.4, 4601.9, 28.958, |, 0.0
9978.5, 138.8, | , 26.0, 0.0, 592.9, | ,   800,   757,  2400,  2343, | , -3.4, 4628.5, 29.005, |, 0.0
9979.5, 139.2, | , 26.0, 0.0, 593.6, | ,   800,   761,  2400,  2359, | , -3.4, 4596.3, 28.983, |, 0.0
9980.5, 139.0, | , 26.0, 0.0, 593.0, | ,   800,   764,  2400,  2357, | , -3.4, 4597.2, 29.006, |, 0.0
9981.5, 138.8, | , 26.0, 0.0, 593.0, | ,   800,   761,  2400,  2341, | , -3.4, 4599.8, 28.846, |, 0.0
9982.5, 139.9, | , 26.0, 0.0, 586.0, | ,   800,   756,  2400,  2351, | , -3.4, 4629.8, 29.081, |, 0.0
9983.5, 139.4, | , 26.0, 0.0, 593.4, | ,   800,   757,  2400,  2336, | , -3.4, 4598.5, 28.762, |, 0.0
9984.6, 138.9, | , 26.0, 0.0, 593.4, | ,   800,   760,  2400,  2345, | , -3.4, 4598.9, 28.869, |, 0.0
9985.6, 138.9, | , 26.0, 0.0, 593.2, | ,   800,   759,  2400,  2346, | , -3.4, 4604.9, 28.905, |, 0.0
9986.6, 139.2, | , 26.0, 0.0, 593.3, | ,   800,   754,  2400,  2343, | , -3.4, 4633.6, 29.004, |, 0.0
9987.6, 140.0, | , 26.0, 0.0, 587.9, | ,   800,   748,  2400,  2331, | , -3.4, 4620.3, 28.758, |, 0.0
9988.6, 139.8, | , 26.0, 0.0, 586.1, | ,   800,   756,  2400,  2353, | , -3.4, 4622.9, 29.051, |, 0.0
9989.6, 139.2, | , 26.0, 0.0, 593.4, | ,   800,   757,  2400,  2328, | , -3.4, 4608.3, 28.742, |, 0.0
9990.6, 139.3, | , 26.0, 0.0, 592.6, | ,   800,   763,  2400,  2353, | , -3.4, 4607.1, 29.020, |, 0.0
9991.6, 138.7, | , 26.0, 0.0, 593.4, | ,   800,   754,  2400,  2329, | , -3.4, 4615.2, 28.767, |, 0.0
9992.6, 139.2, | , 26.0, 0.0, 593.1, | ,   800,   751,  2400,  2345, | , -3.4, 4607.5, 28.840, |, 0.0
9993.7, 140.1, | , 26.0, 0.0, 586.6, | ,   800,   759,  2400,  2340, | , -3.4, 4607.9, 28.872, |, 0.0
9994.7, 138.7, | , 26.0, 0.0, 592.9, | ,   800,   763,  2400,  2353, | , -3.4, 4614.3, 29.071, |, 0.0
9995.7, 138.8, | , 26.0, 0.0, 593.0, | ,   800,   761,  2400,  2339, | , -3.4, 4604.9, 28.859, |, 0.0
9996.7, 139.2, | , 26.0, 0.0, 593.3, | ,   800,   758,  2400,  2337, | , -3.4, 4608.3, 28.839, |, 0.0
9997.7, 138.9, | , 26.0, 0.0, 592.2, | ,   800,   762,  2400,  2328, | , -3.4, 4613.5, 28.812, |, 0.0
9998.7, 139.5, | , 26.0, 0.0, 587.8, | ,   800,   761,  2400,  2325, | , -3.4, 4612.6, 28.775, |, 0.0
9999.7, 140.3, | , 26.0, 0.0, 586.7, | ,   800,   755,  2400,  2361, | , -3.4, 4613.9, 29.065, |, 0.0
10000.7, 138.8, | , 26.0, 0.0, 593.4, | ,   800,   754,  2400,  2334, | , -3.4, 4612.6, 28.795, |, 0.0
10001.7, 138.8, | , 26.0, 0.0, 593.1, | ,   800,   758,  2400,  2347, | , -3.4, 4614.8, 28.968, |, 0.0
10002.8, 139.3, | , 26.0, 0.0, 592.6, | ,   800,   761,  2400,  2342, | , -3.4, 4619.5, 28.979, |, 0.0
10003.8, 138.9, | , 26.0, 0.0, 593.0, | ,   800,   758,  2400,  2347, | , -3.4, 4624.6, 29.026, |, 0.0
10004.8, 139.9, | , 26.0, 0.0, 586.8, | ,   800,   755,  2400,  2359, | , -3.4, 4605.8, 29.000, |, 0.0
10005.8, 139.1, | , 26.0, 0.0, 592.1, | ,   800,   766,  2400,  2341, | , -3.4, 4598.9, 28.888, |, 0.0
10006.8, 140.2, | , 26.0, 0.0, 587.5, | ,   800,   753,  2400,  2337, | , -3.4, 4623.3, 28.886, |, 0.0
10007.8, 139.5, | , 26.0, 0.0, 592.4, | ,   800,   762,  2400,  2369, | , -3.4, 4627.2, 29.290, |, 0.0
10008.8, 138.9, | , 26.0, 0.0, 593.2, | ,   800,   757,  2400,  2333, | , -3.4, 4631.5, 28.930, |, 0.0
10009.8, 139.9, | , 26.0, 0.0, 588.1, | ,   800,   754,  2400,  2333, | , -3.4, 4612.2, 28.788, |, 0.0
10010.8, 140.0, | , 26.0, 0.0, 588.1, | ,   800,   755,  2400,  2349, | , -3.4, 4632.3, 29.070, |, 0.0
10011.9, 138.9, | , 26.0, 0.0, 593.1, | ,   800,   762,  2400,  2340, | , -3.4, 4615.2, 28.939, |, 0.0
10012.9, 138.9, | , 26.0, 0.0, 591.9, | ,   800,   763,  2400,  2336, | , -3.4, 4615.2, 28.914, |, 0.0
10013.9, 139.0, | , 26.0, 0.0, 592.8, | ,   800,   760,  2400,  2325, | , -3.4, 4614.3, 28.778, |, 0.0
10014.9, 138.7, | , 26.0, 0.0, 592.9, | ,   800,   765,  2400,  2318, | , -3.4, 4616.1, 28.765, |, 0.0
10015.9, 139.8, | , 26.0, 0.0, 587.1, | ,   800,   758,  2400,  2362, | , -3.4, 4640.5, 29.263, |, 0.0
10016.9, 139.2, | , 26.0, 0.0, 593.4, | ,   800,   756,  2400,  2336, | , -3.4, 4612.6, 28.838, |, 0.0
10017.9, 138.9, | , 26.0, 0.0, 592.2, | ,   800,   760,  2400,  2329, | , -3.4, 4617.8, 28.839, |, 0.0
10018.9, 138.8, | , 26.0, 0.0, 593.2, | ,   800,   757,  2400,  2334, | , -3.4, 4629.8, 28.931, |, 0.0
10019.9, 138.7, | , 26.0, 0.0, 593.4, | ,   800,   759,  2400,  2334, | , -3.4, 4632.3, 28.962, |, 0.0
10021.0, 139.6, | , 26.0, 0.0, 587.9, | ,   800,   755,  2400,  2345, | , -3.4, 4615.2, 28.926, |, 0.0
10022.0, 139.5, | , 26.0, 0.0, 588.5, | ,   800,   761,  2400,  2333, | , -3.4, 4612.6, 28.853, |, 0.0
10023.0, 139.2, | , 26.0, 0.0, 592.1, | ,   800,   756,  2400,  2358, | , -3.4, 4634.0, 29.165, |, 0.0
10024.0, 139.2, | , 26.0, 0.0, 592.9, | ,   800,   764,  2400,  2340, | , -3.4, 4622.5, 29.013, |, 0.0
10025.0, 138.8, | , 26.0, 0.0, 592.9, | ,   800,   763,  2400,  2324, | , -3.4, 4652.5, 29.036, |, 0.0
10026.0, 138.9, | , 26.0, 0.0, 593.1, | ,   800,   764,  2400,  2347, | , -3.4, 4624.2, 29.080, |, 0.0
10027.0, 140.2, | , 26.0, 0.0, 587.6, | ,   800,   756,  2400,  2348, | , -3.4, 4613.1, 28.945, |, 0.0
10028.0, 139.0, | , 26.0, 0.0, 592.1, | ,   800,   762,  2400,  2349, | , -3.4, 4645.2, 29.216, |, 0.0
10029.0, 139.0, | , 26.0, 0.0, 592.5, | ,   800,   758,  2400,  2356, | , -3.4, 4637.0, 29.193, |, 0.0
10030.1, 139.1, | , 26.0, 0.0, 592.7, | ,   800,   762,  2400,  2359, | , -3.4, 4633.2, 29.226, |, 0.0
10031.1, 139.2, | , 26.0, 0.0, 593.5, | ,   800,   757,  2400,  2331, | , -3.4, 4613.5, 28.801, |, 0.0
10032.1, 139.5, | , 26.0, 0.0, 587.5, | ,   800,   752,  2400,  2346, | , -3.4, 4649.0, 29.112, |, 0.0
10033.1, 139.8, | , 26.0, 0.0, 586.1, | ,   800,   757,  2400,  2322, | , -3.4, 4624.2, 28.783, |, 0.0
10034.1, 139.2, | , 26.0, 0.0, 593.3, | ,   800,   766,  2400,  2362, | , -3.4, 4620.3, 29.210, |, 0.0
10035.1, 138.8, | , 26.0, 0.0, 593.0, | ,   800,   762,  2400,  2336, | , -3.4, 4612.6, 28.890, |, 0.0
10036.1, 138.7, | , 26.0, 0.0, 592.9, | ,   800,   760,  2400,  2342, | , -3.4, 4616.9, 28.949, |, 0.0
10037.1, 139.0, | , 26.0, 0.0, 593.5, | ,   800,   751,  2400,  2324, | , -3.4, 4638.8, 28.832, |, 0.0
10038.2, 140.1, | , 26.0, 0.0, 586.8, | ,   800,   761,  2400,  2336, | , -3.4, 4627.2, 28.976, |, 0.0
10039.2, 138.7, | , 26.0, 0.0, 593.3, | ,   800,   762,  2400,  2352, | , -3.4, 4620.3, 29.092, |, 0.0
10040.2, 139.2, | , 26.0, 0.0, 593.6, | ,   800,   755,  2400,  2357, | , -3.4, 4625.1, 29.095, |, 0.0
10041.2, 139.3, | , 26.0, 0.0, 593.3, | ,   800,   760,  2400,  2345, | , -3.4, 4653.8, 29.208, |, 0.0
10042.2, 138.7, | , 26.0, 0.0, 593.3, | ,   800,   752,  2400,  2333, | , -3.4, 4651.2, 29.010, |, 0.0
10043.2, 139.6, | , 26.0, 0.0, 587.7, | ,   800,   754,  2400,  2360, | , -3.4, 4620.8, 29.089, |, 0.0
10044.2, 139.7, | , 26.0, 0.0, 587.6, | ,   800,   752,  2400,  2336, | , -3.4, 4619.1, 28.843, |, 0.0
10045.2, 138.7, | , 26.0, 0.0, 593.1, | ,   800,   756,  2400,  2333, | , -3.4, 4624.6, 28.880, |, 0.0
10046.2, 138.7, | , 26.0, 0.0, 592.9, | ,   800,   763,  2400,  2334, | , -3.4, 4621.2, 28.934, |, 0.0
10047.3, 139.2, | , 26.0, 0.0, 593.5, | ,   800,   761,  2400,  2349, | , -3.4, 4619.9, 29.048, |, 0.0
10048.3, 138.8, | , 26.0, 0.0, 593.3, | ,   800,   763,  2400,  2355, | , -3.4, 4624.2, 29.148, |, 0.0
10049.3, 139.8, | , 26.0, 0.0, 585.9, | ,   800,   755,  2400,  2341, | , -3.4, 4622.9, 28.937, |, 0.0
10050.3, 138.8, | , 26.0, 0.0, 593.3, | ,   800,   763,  2400,  2337, | , -3.4, 4619.9, 28.959, |, 0.0
10051.3, 139.3, | , 26.0, 0.0, 593.0, | ,   800,   761,  2400,  2344, | , -3.4, 4655.5, 29.216, |, 0.0
10052.3, 138.9, | , 26.0, 0.0, 593.0, | ,   800,   755,  2400,  2330, | , -3.4, 4640.5, 28.940, |, 0.0
10053.3, 139.0, | , 26.0, 0.0, 593.3, | ,   800,   762,  2400,  2359, | , -3.4, 4644.3, 29.296, |, 0.0
10054.3, 140.0, | , 26.0, 0.0, 587.6, | ,   800,   755,  2400,  2342, | , -3.4, 4641.8, 29.056, |, 0.0
10055.3, 139.7, | , 26.0, 0.0, 586.6, | ,   800,   752,  2400,  2317, | , -3.4, 4623.3, 28.682, |, 0.0
10056.4, 139.0, | , 26.0, 0.0, 593.2, | ,   800,   761,  2400,  2361, | , -3.4, 4622.5, 29.169, |, 0.0
10057.4, 139.1, | , 26.0, 0.0, 593.7, | ,   800,   750,  2400,  2345, | , -3.4, 4641.8, 29.045, |, 0.0
10058.4, 139.0, | , 26.0, 0.0, 593.8, | ,   800,   756,  2400,  2312, | , -3.4, 4627.6, 28.697, |, 0.0
10059.4, 138.8, | , 26.0, 0.0, 592.8, | ,   800,   762,  2400,  2354, | , -3.4, 4653.8, 29.311, |, 0.0
10060.4, 139.5, | , 26.0, 0.0, 588.1, | ,   800,   752,  2400,  2336, | , -3.4, 4646.9, 29.016, |, 0.0
10061.4, 139.2, | , 26.0, 0.0, 593.7, | ,   800,   758,  2400,  2359, | , -3.4, 4625.5, 29.153, |, 0.0
10062.4, 139.0, | , 26.0, 0.0, 593.5, | ,   800,   761,  2400,  2353, | , -3.4, 4629.3, 29.139, |, 0.0
10063.4, 138.8, | , 26.0, 0.0, 593.2, | ,   800,   759,  2400,  2354, | , -3.4, 4622.1, 29.085, |, 0.0
10064.4, 139.4, | , 26.0, 0.0, 592.9, | ,   800,   751,  2400,  2337, | , -3.4, 579.7, 3.634, |, 0.0
10065.5, 139.5, | , 26.0, 0.0, 588.6, | ,   800,   758,  2400,  2343, | , -3.4, 660.2, 4.155, |, 0.0
10066.5, 139.6, | , 26.0, 0.0, 586.8, | ,   800,   754,  2400,  2341, | , -3.4, 751.9, 4.723, |, 0.0
10067.5, 139.2, | , 26.0, 0.0, 594.0, | ,   800,   761,  2400,  2340, | , -3.4, 866.3, 5.452, |, 0.0
10068.5, 139.3, | , 26.0, 0.0, 594.0, | ,   800,   765,  2400,  2350, | , -3.4, 940.0, 5.941, |, 0.0
10069.5, 139.0, | , 26.0, 0.0, 593.0, | ,   800,   764,  2400,  2355, | , -3.4, 1018.8, 6.446, |, 0.0
10070.5, 138.8, | , 26.0, 0.0, 593.9, | ,   800,   752,  2400,  2342, | , -3.4, 1103.7, 6.927, |, 0.0
10071.5, 140.1, | , 26.0, 0.0, 587.6, | ,   800,   755,  2400,  2333, | , -3.4, 1206.5, 7.559, |, 0.0
10072.5, 138.7, | , 26.0, 0.0, 594.0, | ,   800,   760,  2400,  2348, | , -3.4, 1299.5, 8.192, |, 0.0
10073.5, 138.8, | , 26.0, 0.0, 594.0, | ,   800,   759,  2400,  2357, | , -3.4, 1386.4, 8.762, |, 0.0
10074.6, 138.9, | , 26.0, 0.0, 593.4, | ,   800,   758,  2400,  2343, | , -3.4, 1496.1, 9.407, |, 0.0
10075.6, 139.1, | , 26.0, 0.0, 594.4, | ,   800,   759,  2400,  2344, | , -3.4, 1556.1, 9.789, |, 0.0
10076.6, 139.5, | , 26.0, 0.0, 588.6, | ,   800,   753,  2400,  2333, | , -3.4, 1641.4, 10.269, |, 0.0
10077.6, 139.8, | , 26.0, 0.0, 587.0, | ,   800,   758,  2400,  2359, | , -3.4, 1709.5, 10.802, |, 0.0
10078.6, 139.0, | , 26.0, 0.0, 593.4, | ,   800,   758,  2400,  2359, | , -3.4, 1791.7, 11.319, |, 0.0
10079.6, 139.3, | , 26.0, 0.0, 591.9, | ,   800,   753,  2400,  2355, | , -3.4, 1867.1, 11.762, |, 0.0
10080.6, 139.1, | , 26.0, 0.0, 593.4, | ,   800,   763,  2400,  2347, | , -3.4, 1949.0, 12.284, |, 0.0
10081.6, 139.3, | , 26.0, 0.0, 593.7, | ,   800,   754,  2400,  2328, | , -3.4, 2044.1, 12.769, |, 0.0
10082.6, 140.1, | , 26.0, 0.0, 587.8, | ,   800,   755,  2400,  2344, | , -3.4, 2142.6, 13.459, |, 0.0
10083.7, 138.8, | , 26.0, 0.0, 593.5, | ,   800,   763,  2400,  2338, | , -3.4, 2236.0, 14.051, |, 0.0
10084.7, 139.1, | , 26.0, 0.0, 593.0, | ,   800,   753,  2400,  2347, | , -3.4, 2306.7, 14.488, |, 0.0
10085.7, 139.3, | , 26.0, 0.0, 594.3, | ,   800,   763,  2400,  2348, | , -3.4, 2404.8, 15.157, |, 0.0
10086.7, 138.9, | , 26.0, 0.0, 593.5, | ,   800,   755,  2400,  2332, | , -3.4, 2476.8, 15.488, |, 0.0
10087.7, 139.7, | , 26.0, 0.0, 588.5, | ,   800,   762,  2400,  2343, | , -3.4, 2568.5, 16.152, |, 0.0
10088.7, 139.9, | , 26.0, 0.0, 589.2, | ,   800,   760,  2400,  2350, | , -3.4, 2679.9, 16.880, |, 0.0
10089.7, 138.9, | , 26.0, 0.0, 592.5, | ,   800,   764,  2400,  2340, | , -3.4, 2755.7, 17.321, |, 0.0
10090.7, 138.7, | , 26.0, 0.0, 593.8, | ,   800,   760,  2400,  2345, | , -3.4, 2836.7, 17.836, |, 0.0
10091.7, 138.8, | , 26.0, 0.0, 594.2, | ,   800,   765,  2400,  2337, | , -3.4, 2908.7, 18.271, |, 0.0
10092.7, 139.2, | , 26.0, 0.0, 594.4, | ,   800,   762,  2400,  2349, | , -3.4, 2991.0, 18.841, |, 0.0
10093.8, 139.6, | , 26.0, 0.0, 587.8, | ,   800,   760,  2400,  2323, | , -3.4, 3075.4, 19.197, |, 0.0
10094.8, 138.9, | , 26.0, 0.0, 593.4, | ,   800,   758,  2400,  2359, | , -3.4, 3166.2, 19.977, |, 0.0
10095.8, 139.2, | , 26.0, 0.0, 594.5, | ,   800,   762,  2400,  2343, | , -3.4, 3237.7, 20.353, |, 0.0
10096.8, 138.8, | , 26.0, 0.0, 594.2, | ,   800,   756,  2400,  2364, | , -3.4, 3335.4, 21.068, |, 0.0
10097.8, 138.7, | , 26.0, 0.0, 594.0, | ,   800,   756,  2400,  2334, | , -3.4, 3415.5, 21.365, |, 0.0
10098.8, 140.1, | , 26.0, 0.0, 589.1, | ,   800,   759,  2400,  2366, | , -3.4, 3474.2, 21.971, |, 0.0
10099.8, 139.9, | , 26.0, 0.0, 588.2, | ,   800,   759,  2400,  2344, | , -3.4, 3529.1, 22.162, |, 0.0
10100.8, 138.8, | , 26.0, 0.0, 594.3, | ,   800,   758,  2400,  2353, | , -3.4, 3608.8, 22.719, |, 0.0
10101.9, 138.7, | , 26.0, 0.0, 593.8, | ,   800,   760,  2400,  2340, | , -3.4, 3709.0, 23.259, |, 0.0
10102.9, 139.1, | , 26.0, 0.0, 594.5, | ,   800,   762,  2400,  2325, | , -3.4, 3756.6, 23.459, |, 0.0
10103.9, 138.7, | , 26.0, 0.0, 594.5, | ,   800,   762,  2400,  2336, | , -3.4, 3840.1, 24.069, |, 0.0
10104.9, 139.9, | , 26.0, 0.0, 587.3, | ,   800,   760,  2400,  2352, | , -3.4, 3897.6, 24.537, |, 0.0
10105.9, 139.5, | , 26.0, 0.0, 593.8, | ,   800,   762,  2400,  2357, | , -3.4, 3943.0, 24.877, |, 0.0
10106.9, 138.8, | , 26.0, 0.0, 594.4, | ,   800,   764,  2400,  2340, | , -3.4, 4016.7, 25.221, |, 0.0
10107.9, 138.8, | , 26.0, 0.0, 594.1, | ,   800,   756,  2400,  2349, | , -3.4, 4072.8, 25.583, |, 0.0
10108.9, 138.8, | , 26.0, 0.0, 593.9, | ,   800,   763,  2400,  2354, | , -3.4, 4128.9, 26.032, |, 0.0
10109.9, 139.9, | , 26.0, 0.0, 589.3, | ,   800,   755,  2400,  2315, | , -3.4, 4158.9, 25.821, |, 0.0
10111.0, 139.5, | , 26.0, 0.0, 589.3, | ,   800,   755,  2400,  2333, | , -3.4, 4201.3, 26.233, |, 0.0
10112.0, 139.3, | , 26.0, 0.0, 594.2, | ,   800,   762,  2400,  2359, | , -3.4, 4245.0, 26.800, |, 0.0
10113.0, 139.1, | , 26.0, 0.0, 594.2, | ,   800,   760,  2400,  2333, | , -3.4, 4283.2, 26.790, |, 0.0
10114.0, 138.7, | , 26.0, 0.0, 594.3, | ,   800,   756,  2400,  2319, | , -3.4, 4335.0, 26.958, |, 0.0
10115.0, 138.8, | , 26.0, 0.0, 593.8, | ,   800,   760,  2400,  2342, | , -3.4, 4377.0, 27.456, |, 0.0
10116.0, 140.4, | , 26.0, 0.0, 586.6, | ,   800,   760,  2400,  2360, | , -3.4, 4424.1, 27.908, |, 0.0
10117.0, 139.3, | , 26.0, 0.0, 593.3, | ,   800,   760,  2400,  2338, | , -3.4, 4452.4, 27.889, |, 0.0
10118.0, 139.0, | , 26.0, 0.0, 594.2, | ,   800,   757,  2400,  2366, | , -3.4, 4477.7, 28.271, |, 0.0
10119.1, 139.4, | , 26.0, 0.0, 594.3, | ,   800,   757,  2400,  2344, | , -3.4, 4544.1, 28.482, |, 0.0
10120.1, 139.0, | , 26.0, 0.0, 593.8, | ,   800,   756,  2400,  2323, | , -3.4, 4545.4, 28.293, |, 0.0
10121.1, 139.7, | , 26.0, 0.0, 588.4, | ,   800,   760,  2400,  2336, | , -3.4, 4570.2, 28.609, |, 0.0
10122.1, 140.1, | , 26.0, 0.0, 587.9, | ,   800,   757,  2400,  2321, | , -3.4, 4613.1, 28.705, |, 0.0
10123.1, 138.8, | , 26.0, 0.0, 593.9, | ,   800,   759,  2400,  2344, | , -3.4, 4616.5, 28.958, |, 0.0
10124.1, 138.9, | , 26.0, 0.0, 594.0, | ,   800,   757,  2400,  2351, | , -3.4, 4660.6, 29.276, |, 0.0
10125.1, 138.7, | , 26.0, 0.0, 593.9, | ,   800,   757,  2400,  2328, | , -3.4, 4652.5, 29.016, |, 0.0
10126.1, 139.1, | , 26.0, 0.0, 594.5, | ,   800,   763,  2400,  2315, | , -3.4, 4699.2, 29.243, |, 0.0
10127.1, 139.7, | , 26.0, 0.0, 587.0, | ,   800,   757,  2400,  2331, | , -3.4, 4681.2, 29.218, |, 0.0
10128.2, 139.8, | , 26.0, 0.0, 589.3, | ,   800,   757,  2400,  2352, | , -3.4, 4717.6, 29.654, |, 0.0
10129.2, 139.3, | , 26.0, 0.0, 594.5, | ,   800,   756,  2400,  2340, | , -3.4, 4712.5, 29.492, |, 0.0
10130.2, 138.9, | , 26.0, 0.0, 594.1, | ,   800,   760,  2400,  2334, | , -3.4, 4710.7, 29.462, |, 0.0
10131.2, 138.9, | , 26.0, 0.0, 594.2, | ,   800,   760,  2400,  2344, | , -3.4, 4737.7, 29.721, |, 0.0
10132.2, 140.0, | , 26.0, 0.0, 589.1, | ,   800,   758,  2400,  2345, | , -3.4, 4743.7, 29.752, |, 0.0
10133.2, 139.5, | , 26.0, 0.0, 589.1, | ,   800,   758,  2400,  2333, | , -3.4, 4729.2, 29.541, |, 0.0
10134.2, 138.8, | , 26.0, 0.0, 594.4, | ,   800,   756,  2400,  2340, | , -3.4, 4757.0, 29.764, |, 0.0
10135.2, 138.9, | , 26.0, 0.0, 594.5, | ,   800,   758,  2400,  2333, | , -3.4, 4769.9, 29.800, |, 0.0
10136.2, 139.3, | , 26.0, 0.0, 594.4, | ,   800,   759,  2400,  2345, | , -3.4, 4774.6, 29.960, |, 0.0
10137.2, 139.3, | , 26.0, 0.0, 594.9, | ,   800,   756,  2400,  2331, | , -3.4, 4765.2, 29.737, |, 0.0
10138.3, 140.3, | , 26.0, 0.0, 584.0, | ,   800,   757,  2400,  2336, | , -3.4, 4751.0, 29.705, |, 0.0
10139.3, 139.8, | , 26.0, 0.0, 588.7, | ,   800,   757,  2400,  2359, | , -3.4, 4770.3, 30.038, |, 0.0
10140.3, 139.2, | , 26.0, 0.0, 594.9, | ,   800,   764,  2400,  2351, | , -3.4, 4778.4, 30.088, |, 0.0
10141.3, 139.0, | , 26.0, 0.0, 594.7, | ,   800,   764,  2400,  2370, | , -3.4, 4754.4, 30.115, |, 0.0
10142.3, 138.8, | , 26.0, 0.0, 594.4, | ,   800,   751,  2400,  2327, | , -3.4, 4746.3, 29.527, |, 0.0
10143.3, 140.2, | , 26.0, 0.0, 588.9, | ,   800,   753,  2400,  2325, | , -3.4, 4751.4, 29.568, |, 0.0
10144.3, 139.9, | , 26.0, 0.0, 589.1, | ,   800,   754,  2400,  2351, | , -3.4, 4755.3, 29.852, |, 0.0
10145.3, 139.0, | , 26.0, 0.0, 594.0, | ,   800,   764,  2400,  2346, | , -3.4, 4752.3, 29.871, |, 0.0
10146.4, 139.4, | , 26.0, 0.0, 590.9, | ,   800,   758,  2400,  2355, | , -3.4, 4750.6, 29.892, |, 0.0
10147.4, 139.2, | , 26.0, 0.0, 594.2, | ,   800,   761,  2400,  2344, | , -3.4, 4746.7, 29.786, |, 0.0
10148.4, 139.0, | , 26.0, 0.0, 593.8, | ,   800,   764,  2400,  2327, | , -3.4, 4742.4, 29.628, |, 0.0
10149.4, 140.7, | , 26.0, 0.0, 584.6, | ,   800,   758,  2400,  2345, | , -3.4, 4747.2, 29.780, |, 0.0
10150.4, 140.1, | , 26.0, 0.0, 587.8, | ,   800,   752,  2400,  2339, | , -3.4, 4747.2, 29.658, |, 0.0
10151.4, 138.8, | , 26.0, 0.0, 594.1, | ,   800,   757,  2400,  2323, | , -3.4, 4738.6, 29.502, |, 0.0
10152.4, 139.3, | , 26.0, 0.0, 594.8, | ,   800,   762,  2400,  2353, | , -3.4, 4742.0, 29.853, |, 0.0
10153.4, 139.4, | , 26.0, 0.0, 593.9, | ,   800,   764,  2400,  2344, | , -3.4, 4736.0, 29.746, |, 0.0
10154.4, 139.2, | , 26.0, 0.0, 594.8, | ,   800,   759,  2400,  2328, | , -3.4, 4739.9, 29.577, |, 0.0
10155.5, 139.8, | , 26.0, 0.0, 587.7, | ,   800,   757,  2400,  2326, | , -3.4, 4722.7, 29.434, |, 0.0
10156.5, 139.4, | , 26.0, 0.0, 594.1, | ,   800,   756,  2400,  2379, | , -3.4, 4715.0, 29.878, |, 0.0
10157.5, 138.9, | , 26.0, 0.0, 594.1, | ,   800,   755,  2400,  2349, | , -3.4, 4731.7, 29.691, |, 0.0
10158.5, 139.0, | , 26.0, 0.0, 593.0, | ,   800,   762,  2400,  2340, | , -3.4, 4708.6, 29.527, |, 0.0
10159.5, 138.9, | , 26.0, 0.0, 594.3, | ,   800,   760,  2400,  2337, | , -3.4, 4712.0, 29.503, |, 0.0
10160.5, 140.0, | , 26.0, 0.0, 588.2, | ,   800,   752,  2400,  2348, | , -3.4, 4700.9, 29.464, |, 0.0
10161.5, 139.9, | , 26.0, 0.0, 588.1, | ,   800,   758,  2400,  2336, | , -3.4, 4701.3, 29.405, |, 0.0
10162.5, 138.9, | , 26.0, 0.0, 594.3, | ,   800,   765,  2400,  2359, | , -3.4, 4700.0, 29.673, |, 0.0
10163.6, 139.4, | , 26.0, 0.0, 593.6, | ,   800,   760,  2400,  2345, | , -3.4, 4700.5, 29.500, |, 0.0
10164.6, 138.7, | , 26.0, 0.0, 594.9, | ,   800,   754,  2400,  2329, | , -3.4, 4698.7, 29.288, |, 0.0
10165.6, 138.8, | , 26.0, 0.0, 594.7, | ,   800,   757,  2400,  2358, | , -3.4, 4702.6, 29.610, |, 0.0
10166.6, 139.8, | , 26.0, 0.0, 588.1, | ,   800,   760,  2400,  2348, | , -3.4, 4708.6, 29.584, |, 0.0
10167.6, 139.3, | , 26.0, 0.0, 594.9, | ,   800,   761,  2400,  2358, | , -3.4, 4685.0, 29.538, |, 0.0
10168.6, 139.1, | , 26.0, 0.0, 594.0, | ,   800,   756,  2400,  2348, | , -3.4, 4687.2, 29.408, |, 0.0
10169.6, 138.8, | , 26.0, 0.0, 594.8, | ,   800,   763,  2400,  2336, | , -3.4, 4683.3, 29.344, |, 0.0
10170.6, 139.3, | , 26.0, 0.0, 594.9, | ,   800,   757,  2400,  2346, | , -3.4, 4706.0, 29.518, |, 0.0
10171.6, 139.6, | , 26.0, 0.0, 589.1, | ,   800,   753,  2400,  2333, | , -3.4, 4691.9, 29.267, |, 0.0
10172.6, 139.7, | , 26.0, 0.0, 589.8, | ,   800,   764,  2400,  2342, | , -3.4, 4693.2, 29.464, |, 0.0
10173.7, 139.5, | , 26.0, 0.0, 594.2, | ,   800,   756,  2400,  2342, | , -3.4, 4709.0, 29.494, |, 0.0
10174.7, 139.2, | , 26.0, 0.0, 595.0, | ,   800,   759,  2400,  2355, | , -3.4, 4700.0, 29.586, |, 0.0
10175.7, 138.7, | , 26.0, 0.0, 594.4, | ,   800,   758,  2400,  2331, | , -3.4, 4674.3, 29.188, |, 0.0
10176.7, 138.8, | , 26.0, 0.0, 594.2, | ,   800,   756,  2400,  2355, | , -3.4, 4683.3, 29.451, |, 0.0
10177.7, 140.1, | , 26.0, 0.0, 588.5, | ,   800,   756,  2400,  2351, | , -3.4, 4667.9, 29.323, |, 0.0
10178.7, 139.0, | , 26.0, 0.0, 593.9, | ,   800,   765,  2400,  2356, | , -3.4, 4676.9, 29.508, |, 0.0
10179.7, 138.8, | , 26.0, 0.0, 594.9, | ,   800,   759,  2400,  2339, | , -3.4, 4677.8, 29.293, |, 0.0
10180.7, 139.1, | , 26.0, 0.0, 594.9, | ,   800,   752,  2400,  2326, | , -3.4, 4672.2, 29.073, |, 0.0
10181.7, 138.8, | , 26.0, 0.0, 594.2, | ,   800,   756,  2400,  2338, | , -3.4, 4670.5, 29.216, |, 0.0
10182.8, 139.7, | , 26.0, 0.0, 589.1, | ,   800,   756,  2400,  2341, | , -3.4, 4686.7, 29.338, |, 0.0
10183.8, 140.0, | , 26.0, 0.0, 588.6, | ,   800,   754,  2400,  2374, | , -3.4, 4684.2, 29.617, |, 0.0
10184.8, 139.4, | , 26.0, 0.0, 594.7, | ,   800,   758,  2400,  2332, | , -3.4, 4651.6, 29.057, |, 0.0
10185.8, 139.0, | , 26.0, 0.0, 594.2, | ,   800,   757,  2400,  2327, | , -3.4, 4652.9, 29.006, |, 0.0
10186.8, 139.0, | , 26.0, 0.0, 594.5, | ,   800,   762,  2400,  2357, | , -3.4, 4658.5, 29.370, |, 0.0
10187.8, 139.2, | , 26.0, 0.0, 594.9, | ,   800,   756,  2400,  2328, | , -3.4, 4666.2, 29.083, |, 0.0
10188.8, 140.2, | , 26.0, 0.0, 587.5, | ,   800,   752,  2400,  2319, | , -3.4, 4664.0, 28.953, |, 0.0
10189.8, 138.9, | , 26.0, 0.0, 594.5, | ,   800,   764,  2400,  2360, | , -3.4, 4659.3, 29.426, |, 0.0
10190.8, 139.3, | , 26.0, 0.0, 594.9, | ,   800,   764,  2400,  2339, | , -3.4, 4658.9, 29.220, |, 0.0
10191.8, 139.2, | , 26.0, 0.0, 594.7, | ,   800,   760,  2400,  2334, | , -3.4, 4651.2, 29.088, |, 0.0
10192.9, 139.0, | , 26.0, 0.0, 595.3, | ,   800,   762,  2400,  2355, | , -3.4, 4655.0, 29.334, |, 0.0
10193.9, 139.7, | , 26.0, 0.0, 589.9, | ,   800,   756,  2400,  2339, | , -3.4, 4650.8, 29.101, |, 0.0
10194.9, 140.3, | , 26.0, 0.0, 588.2, | ,   800,   759,  2400,  2340, | , -3.4, 4645.2, 29.100, |, 0.0
10195.9, 139.1, | , 26.0, 0.0, 595.2, | ,   800,   757,  2400,  2310, | , -3.4, 4655.5, 28.858, |, 0.0
10196.9, 138.8, | , 26.0, 0.0, 595.3, | ,   800,   762,  2400,  2331, | , -3.4, 4661.9, 29.149, |, 0.0
10197.9, 139.2, | , 26.0, 0.0, 595.3, | ,   800,   762,  2400,  2344, | , -3.4, 4670.0, 29.329, |, 0.0
10198.9, 139.2, | , 26.0, 0.0, 594.9, | ,   800,   763,  2400,  2332, | , -3.4, 4651.6, 29.104, |, 0.0
10199.9, 139.7, | , 26.0, 0.0, 587.9, | ,   800,   765,  2400,  2340, | , -3.4, 4652.9, 29.206, |, 0.0
10200.9, 138.5, | , 26.0, 0.0, 595.0, | ,   800,   758,  2400,  2329, | , -3.4, 4657.6, 29.066, |, 0.0
10202.0, 138.7, | , 26.0, 0.0, 595.0, | ,   800,   762,  2400,  2351, | , -3.4, 4655.0, 29.295, |, 0.0
10203.0, 138.7, | , 26.0, 0.0, 594.9, | ,   800,   763,  2400,  2351, | , -3.4, 4666.2, 29.381, |, 0.0
10204.0, 138.8, | , 26.0, 0.0, 595.1, | ,   800,   757,  2400,  2351, | , -3.4, 4659.3, 29.279, |, 0.0
10205.0, 139.7, | , 26.0, 0.0, 589.6, | ,   800,   760,  2400,  2355, | , -3.4, 4662.3, 29.351, |, 0.0
10206.0, 140.1, | , 26.0, 0.0, 589.9, | ,   800,   756,  2400,  2352, | , -3.4, 4654.2, 29.242, |, 0.0
10207.0, 138.8, | , 26.0, 0.0, 595.0, | ,   800,   759,  2400,  2336, | , -3.4, 4671.3, 29.223, |, 0.0
10208.0, 139.2, | , 26.0, 0.0, 595.2, | ,   800,   758,  2400,  2337, | , -3.4, 4654.6, 29.122, |, 0.0
10209.0, 139.3, | , 26.0, 0.0, 595.1, | ,   800,   756,  2400,  2363, | , -3.4, 4657.2, 29.358, |, 0.0
10210.0, 138.9, | , 26.0, 0.0, 594.9, | ,   800,   757,  2400,  2337, | , -3.4, 4683.7, 29.300, |, 0.0
10211.1, 139.8, | , 26.0, 0.0, 588.2, | ,   800,   764,  2400,  2345, | , -3.4, 4647.8, 29.209, |, 0.0
10212.1, 139.2, | , 26.0, 0.0, 595.2, | ,   800,   756,  2400,  2349, | , -3.4, 4656.3, 29.232, |, 0.0
10213.1, 139.0, | , 26.0, 0.0, 594.9, | ,   800,   757,  2400,  2348, | , -3.4, 4655.9, 29.228, |, 0.0
10214.1, 139.0, | , 26.0, 0.0, 595.1, | ,   800,   759,  2400,  2355, | , -3.4, 4663.6, 29.356, |, 0.0
10215.1, 139.1, | , 26.0, 0.0, 595.2, | ,   800,   759,  2400,  2336, | , -3.4, 4654.6, 29.119, |, 0.0
10216.1, 140.0, | , 26.0, 0.0, 590.1, | ,   800,   752,  2400,  2344, | , -3.4, 4666.2, 29.203, |, 0.0
10217.1, 139.4, | , 26.0, 0.0, 590.2, | ,   800,   762,  2400,  2326, | , -3.4, 4650.3, 29.033, |, 0.0
10218.1, 138.9, | , 26.0, 0.0, 594.7, | ,   800,   760,  2400,  2344, | , -3.4, 4652.0, 29.189, |, 0.0
10219.1, 139.4, | , 26.0, 0.0, 594.8, | ,   800,   762,  2400,  2344, | , -3.4, 4649.0, 29.182, |, 0.0
10220.2, 138.8, | , 26.0, 0.0, 594.8, | ,   800,   761,  2400,  2325, | , -3.4, 4678.6, 29.178, |, 0.0
10221.2, 138.8, | , 26.0, 0.0, 595.0, | ,   800,   755,  2400,  2314, | , -3.4, 4643.5, 28.808, |, 0.0
10222.2, 140.2, | , 26.0, 0.0, 588.6, | ,   800,   756,  2400,  2321, | , -3.4, 4650.8, 28.924, |, 0.0
10223.2, 139.3, | , 26.0, 0.0, 595.1, | ,   800,   760,  2400,  2334, | , -3.4, 4653.3, 29.108, |, 0.0
10224.2, 138.7, | , 26.0, 0.0, 595.1, | ,   800,   766,  2400,  2345, | , -3.4, 4658.5, 29.294, |, 0.0
10225.2, 138.7, | , 26.0, 0.0, 595.2, | ,   800,   764,  2400,  2331, | , -3.4, 4654.2, 29.116, |, 0.0
10226.2, 139.3, | , 26.0, 0.0, 595.7, | ,   800,   762,  2400,  2354, | , -3.4, 4646.0, 29.265, |, 0.0
10227.2, 139.7, | , 26.0, 0.0, 590.1, | ,   800,   761,  2400,  2332, | , -3.4, 4670.9, 29.198, |, 0.0
10228.2, 139.6, | , 26.0, 0.0, 589.5, | ,   800,   750,  2400,  2333, | , -3.4, 4657.6, 29.032, |, 0.0
10229.2, 139.1, | , 26.0, 0.0, 595.2, | ,   800,   763,  2400,  2321, | , -3.4, 4665.3, 29.093, |, 0.0
10230.3, 138.9, | , 26.0, 0.0, 595.0, | ,   800,   760,  2400,  2357, | , -3.4, 4653.8, 29.323, |, 0.0
10231.3, 138.9, | , 26.0, 0.0, 595.6, | ,   800,   760,  2400,  2344, | , -3.4, 4653.8, 29.193, |, 0.0
10232.3, 139.2, | , 26.0, 0.0, 595.7, | ,   800,   758,  2400,  2338, | , -3.4, 4663.6, 29.188, |, 0.0
10233.3, 140.0, | , 26.0, 0.0, 587.3, | ,   800,   753,  2400,  2340, | , -3.4, 4646.5, 29.059, |, 0.0
10234.3, 139.7, | , 26.0, 0.0, 588.0, | ,   800,   760,  2400,  2329, | , -3.4, 4643.0, 28.989, |, 0.0
10235.3, 138.9, | , 26.0, 0.0, 594.9, | ,   800,   756,  2400,  2339, | , -3.4, 4665.8, 29.191, |, 0.0
10236.3, 139.3, | , 26.0, 0.0, 595.2, | ,   800,   755,  2400,  2356, | , -3.4, 4647.8, 29.233, |, 0.0
10237.3, 138.9, | , 26.0, 0.0, 595.1, | ,   800,   758,  2400,  2352, | , -3.4, 4653.3, 29.255, |, 0.0
10238.4, 139.8, | , 26.0, 0.0, 589.2, | ,   800,   762,  2400,  2363, | , -3.4, 4659.3, 29.430, |, 0.0
10239.4, 140.1, | , 26.0, 0.0, 588.6, | ,   800,   754,  2400,  2336, | , -3.4, 4644.3, 29.007, |, 0.0
10240.4, 139.0, | , 26.0, 0.0, 595.5, | ,   800,   761,  2400,  2355, | , -3.4, 4648.6, 29.280, |, 0.0
10241.4, 139.0, | , 26.0, 0.0, 595.1, | ,   800,   759,  2400,  2365, | , -3.4, 4647.3, 29.351, |, 0.0
10242.4, 139.0, | , 26.0, 0.0, 594.8, | ,   800,   760,  2400,  2340, | , -3.4, 4648.2, 29.125, |, 0.0
10243.4, 139.5, | , 26.0, 0.0, 595.5, | ,   800,   764,  2400,  2360, | , -3.4, 4643.9, 29.329, |, 0.0
10244.4, 140.0, | , 26.0, 0.0, 588.2, | ,   800,   759,  2400,  2329, | , -3.4, 4654.2, 29.052, |, 0.0
10245.4, 139.9, | , 26.0, 0.0, 589.9, | ,   800,   755,  2400,  2334, | , -3.4, 4661.5, 29.108, |, 0.0
10246.4, 139.1, | , 26.0, 0.0, 595.5, | ,   800,   762,  2400,  2325, | , -3.4, 4643.9, 28.982, |, 0.0
10247.5, 138.9, | , 26.0, 0.0, 595.0, | ,   800,   757,  2400,  2347, | , -3.4, 4654.2, 29.205, |, 0.0
10248.5, 138.9, | , 26.0, 0.0, 595.3, | ,   800,   761,  2400,  2355, | , -3.4, 4651.6, 29.293, |, 0.0
10249.5, 140.1, | , 26.0, 0.0, 589.4, | ,   800,   760,  2400,  2324, | , -3.4, 4648.2, 28.976, |, 0.0
10250.5, 140.3, | , 26.0, 0.0, 589.1, | ,   800,   757,  2400,  2332, | , -3.4, 4645.2, 29.002, |, 0.0
10251.5, 139.0, | , 26.0, 0.0, 595.3, | ,   800,   761,  2400,  2366, | , -3.4, 4641.3, 29.345, |, 0.0
10252.5, 138.8, | , 26.0, 0.0, 595.3, | ,   800,   764,  2400,  2325, | , -3.4, 4658.9, 29.096, |, 0.0
10253.5, 139.1, | , 26.0, 0.0, 595.9, | ,   800,   752,  2400,  2331, | , -3.4, 4676.0, 29.145, |, 0.0
10254.5, 139.1, | , 26.0, 0.0, 594.3, | ,   800,   762,  2400,  2348, | , -3.4, 4670.9, 29.366, |, 0.0
10255.5, 140.2, | , 26.0, 0.0, 585.6, | ,   800,   750,  2400,  2343, | , -3.4, 4657.6, 29.121, |, 0.0
10256.6, 139.7, | , 26.0, 0.0, 588.5, | ,   800,   757,  2400,  2338, | , -3.4, 4678.2, 29.273, |, 0.0
10257.6, 138.8, | , 26.0, 0.0, 595.5, | ,   800,   761,  2400,  2333, | , -3.4, 4644.3, 29.046, |, 0.0
10258.6, 139.0, | , 26.0, 0.0, 595.1, | ,   800,   758,  2400,  2344, | , -3.4, 4645.2, 29.136, |, 0.0
10259.6, 139.5, | , 26.0, 0.0, 594.7, | ,   800,   762,  2400,  2340, | , -3.4, 4644.3, 29.126, |, 0.0
10260.6, 140.0, | , 26.0, 0.0, 589.9, | ,   800,   764,  2400,  2341, | , -3.4, 4646.5, 29.164, |, 0.0
10261.6, 139.8, | , 26.0, 0.0, 588.7, | ,   800,   763,  2400,  2329, | , -3.4, 4647.8, 29.045, |, 0.0
10262.6, 139.1, | , 26.0, 0.0, 595.8, | ,   800,   756,  2400,  2339, | , -3.4, 4651.6, 29.100, |, 0.0
10263.6, 138.7, | , 26.0, 0.0, 595.3, | ,   800,   754,  2400,  2340, | , -3.4, 4663.2, 29.166, |, 0.0
10264.6, 138.9, | , 26.0, 0.0, 594.6, | ,   800,   757,  2400,  2349, | , -3.4, 4660.2, 29.262, |, 0.0
10265.7, 139.0, | , 26.0, 0.0, 595.3, | ,   800,   763,  2400,  2368, | , -3.4, 4668.3, 29.551, |, 0.0
10266.7, 140.2, | , 26.0, 0.0, 589.0, | ,   800,   752,  2400,  2351, | , -3.4, 4637.9, 29.100, |, 0.0
10267.7, 140.2, | , 26.0, 0.0, 589.1, | ,   800,   756,  2400,  2328, | , -3.4, 4638.8, 28.922, |, 0.0
10268.7, 138.9, | , 26.0, 0.0, 595.1, | ,   800,   765,  2400,  2338, | , -3.4, 4663.6, 29.251, |, 0.0
10269.7, 139.4, | , 26.0, 0.0, 594.4, | ,   800,   763,  2400,  2332, | , -3.4, 4677.8, 29.264, |, 0.0
10270.7, 139.3, | , 26.0, 0.0, 595.3, | ,   800,   757,  2400,  2341, | , -3.4, 4647.3, 29.110, |, 0.0
10271.7, 138.8, | , 26.0, 0.0, 595.6, | ,   800,   757,  2400,  2335, | , -3.4, 4667.5, 29.173, |, 0.0
10272.7, 139.9, | , 26.0, 0.0, 588.6, | ,   800,   756,  2400,  2354, | , -3.4, 4661.0, 29.297, |, 0.0
10273.8, 139.4, | , 26.0, 0.0, 595.3, | ,   800,   765,  2400,  2359, | , -3.4, 4664.0, 29.460, |, 0.0
10274.8, 139.1, | , 26.0, 0.0, 594.6, | ,   800,   762,  2400,  2352, | , -3.4, 4668.8, 29.390, |, 0.0
10275.8, 139.0, | , 26.0, 0.0, 595.1, | ,   800,   766,  2400,  2345, | , -3.4, 4643.5, 29.200, |, 0.0
10276.8, 139.3, | , 26.0, 0.0, 595.7, | ,   800,   757,  2400,  2334, | , -3.4, 4644.3, 29.019, |, 0.0
10277.8, 140.0, | , 26.0, 0.0, 590.2, | ,   800,   762,  2400,  2323, | , -3.4, 4643.5, 28.960, |, 0.0
10278.8, 139.7, | , 26.0, 0.0, 590.2, | ,   800,   760,  2400,  2342, | , -3.4, 4647.8, 29.141, |, 0.0
10279.8, 138.9, | , 26.0, 0.0, 595.0, | ,   800,   755,  2400,  2336, | , -3.4, 4662.8, 29.128, |, 0.0
10280.8, 139.2, | , 26.0, 0.0, 595.8, | ,   800,   763,  2400,  2329, | , -3.4, 4663.2, 29.144, |, 0.0
10281.8, 138.9, | , 26.0, 0.0, 595.1, | ,   800,   756,  2400,  2349, | , -3.4, 4666.6, 29.290, |, 0.0
10282.9, 138.8, | , 26.0, 0.0, 596.0, | ,   800,   765,  2400,  2343, | , -3.4, 4652.0, 29.223, |, 0.0
10283.9, 140.2, | , 26.0, 0.0, 589.4, | ,   800,   761,  2400,  2344, | , -3.4, 4648.6, 29.176, |, 0.0
10284.9, 139.1, | , 26.0, 0.0, 594.8, | ,   800,   758,  2400,  2325, | , -3.4, 4655.9, 29.018, |, 0.0
10285.9, 138.9, | , 26.0, 0.0, 595.5, | ,   800,   763,  2400,  2340, | , -3.4, 4654.6, 29.199, |, 0.0
10286.9, 139.5, | , 26.0, 0.0, 593.8, | ,   800,   759,  2400,  2326, | , -3.4, 4644.3, 28.963, |, 0.0
10287.9, 138.9, | , 26.0, 0.0, 595.3, | ,   800,   758,  2400,  2341, | , -3.4, 4645.2, 29.103, |, 0.0
10288.9, 140.0, | , 26.0, 0.0, 586.4, | ,   800,   756,  2400,  2328, | , -3.4, 4636.6, 28.903, |, 0.0
10289.9, 139.9, | , 26.0, 0.0, 588.1, | ,   800,   757,  2400,  2329, | , -3.4, 4661.9, 29.082, |, 0.0
10290.9, 138.9, | , 26.0, 0.0, 594.7, | ,   800,   758,  2400,  2348, | , -3.4, 4637.5, 29.121, |, 0.0
10292.0, 138.9, | , 26.0, 0.0, 595.3, | ,   800,   764,  2400,  2355, | , -3.4, 4640.0, 29.256, |, 0.0
10293.0, 139.0, | , 26.0, 0.0, 595.0, | ,   800,   760,  2400,  2352, | , -3.4, 4651.6, 29.268, |, 0.0
10294.0, 139.5, | , 26.0, 0.0, 595.8, | ,   800,   762,  2400,  2370, | , -3.4, 4639.6, 29.381, |, 0.0
10295.0, 139.7, | , 26.0, 0.0, 589.6, | ,   800,   755,  2400,  2333, | , -3.4, 4630.2, 28.902, |, 0.0
10296.0, 139.6, | , 26.0, 0.0, 588.7, | ,   800,   762,  2400,  2333, | , -3.4, 4671.8, 29.219, |, 0.0
10297.0, 138.9, | , 26.0, 0.0, 595.4, | ,   800,   763,  2400,  2355, | , -3.4, 4645.6, 29.279, |, 0.0
10298.0, 139.3, | , 26.0, 0.0, 595.9, | ,   800,   759,  2400,  2364, | , -3.4, 4660.6, 29.424, |, 0.0
10299.0, 138.9, | , 26.0, 0.0, 595.4, | ,   800,   758,  2400,  2340, | , -3.4, 4648.2, 29.114, |, 0.0
10300.0, 138.9, | , 26.0, 0.0, 595.0, | ,   800,   755,  2400,  2323, | , -3.4, 4658.5, 28.982, |, 0.0
10301.0, 139.9, | , 26.0, 0.0, 589.5, | ,   800,   758,  2400,  2325, | , -3.4, 4662.3, 29.058, |, 0.0
10302.1, 139.3, | , 26.0, 0.0, 596.0, | ,   800,   757,  2400,  2349, | , -3.4, 4669.2, 29.315, |, 0.0
10303.1, 139.2, | , 26.0, 0.0, 595.4, | ,   800,   759,  2400,  2349, | , -3.4, 4639.6, 29.148, |, 0.0
10304.1, 139.3, | , 26.0, 0.0, 595.5, | ,   800,   763,  2400,  2342, | , -3.4, 4650.8, 29.190, |, 0.0
10305.1, 140.7, | , 26.0, 0.0, 586.5, | ,  1000,   757,  3000,  2313, | , -3.4, 4652.9, 28.872, |, 0.0
10306.1, 139.9, | , 26.0, 0.0, 589.3, | ,  1000,   969,  3000,  3300, | , -3.4, 4651.6, 40.136, |, 0.0
10307.1, 140.2, | , 26.0, 0.0, 587.2, | ,  1000,   958,  3000,  2835, | , -3.4, 4673.5, 35.825, |, 0.0
10308.1, 139.5, | , 26.0, 0.0, 596.3, | ,  1000,   964,  3000,  2858, | , -3.4, 4660.6, 35.999, |, 0.0
10309.1, 139.0, | , 26.0, 0.0, 595.9, | ,  1000,   959,  3000,  2879, | , -3.4, 4639.2, 35.987, |, 0.0
10310.2, 139.2, | , 26.0, 0.0, 596.1, | ,  1000,   955,  3000,  2908, | , -3.4, 4648.6, 36.298, |, 0.0
10311.2, 139.5, | , 26.0, 0.0, 596.3, | ,  1000,   954,  3000,  2888, | , -3.4, 4631.1, 35.961, |, 0.0
10312.2, 140.0, | , 26.0, 0.0, 588.7, | ,  1000,   955,  3000,  2936, | , -3.4, 4637.9, 36.474, |, 0.0
10313.2, 139.9, | , 26.0, 0.0, 589.2, | ,  1000,   958,  3000,  2918, | , -3.4, 4653.3, 36.454, |, 0.0
10314.2, 140.0, | , 26.0, 0.0, 590.6, | ,  1000,   956,  3000,  2919, | , -3.4, 4656.8, 36.474, |, 0.0
10315.2, 139.6, | , 26.0, 0.0, 595.8, | ,  1000,   959,  3000,  2950, | , -3.4, 4655.9, 36.787, |, 0.0
10316.2, 139.1, | , 26.0, 0.0, 595.8, | ,  1000,   952,  3000,  2916, | , -3.4, 4639.6, 36.279, |, 0.0
10317.2, 139.9, | , 26.0, 0.0, 590.4, | ,  1000,   953,  3000,  2912, | , -3.4, 4644.3, 36.284, |, 0.0
10318.2, 140.3, | , 26.0, 0.0, 590.6, | ,  1000,   956,  3000,  2925, | , -3.4, 4645.6, 36.439, |, 0.0
10319.3, 139.1, | , 26.0, 0.0, 595.8, | ,  1000,   952,  3000,  2913, | , -3.4, 4653.3, 36.356, |, 0.0
10320.3, 139.1, | , 26.0, 0.0, 596.0, | ,  1000,   954,  3000,  2926, | , -3.4, 4660.2, 36.543, |, 0.0
10321.3, 139.6, | , 26.0, 0.0, 595.4, | ,  1000,   952,  3000,  2944, | , -3.4, 4672.6, 36.790, |, 0.0
10322.3, 139.2, | , 26.0, 0.0, 595.0, | ,  1000,   947,  3000,  2914, | , -3.4, 4643.5, 36.240, |, 0.0
