Repository: jdhuang-csm/Ru-BCA

## Methods
* (BaO)<sub>x</sub>-(CaO)<sub>y</sub>-(Al<sub>2</sub>O<sub>3</sub>)<sub>1-x-y</sub> (BCA) catalyst supports were synthesized via sol-gel and solid-state methods. 
* Ru/BCA catalysts were prepared via incipient wetness impregnation to achieve 1 wt. % Ru loading.
* Ammonia synthesis rates were measured for Ru/BCA catalysts in a packed-bed reactor at 480-600<sup>o</sup>C, 10 bar, and space velocities up to 1.3 x 10<sup>6</sup> ml g<sub>cat</sub><sup>-1</sup> h<sup>-1</sup>.
* A machine learning (ML) model was employed to improve understanding of the behavior of Ru/BCA catalysts.
* A microkinetic model was developed to describe the best-performing catalyst.

File: data/init_files_Cadigan/BCA532.txt (part 26 of 55)
********** Start test **********
Elapsed time, Pressure, | , LJtemp(C), Inner-Temp, Outer-Temp, | , N2-set, N2-flow, H2-set, H2-flow, | , pH, NH3_ppm, NH3_Prod_rate, |, In222Temp
9964.0, 139.2, | , 27.6, 0.0, 585.2, | ,  4000,  3874, 12000, 11674, | , -3.4, 1980.7, 80.969, |, 0.0
9965.0, 139.6, | , 27.6, 0.0, 579.0, | ,  4000,  3877, 12000, 11722, | , -3.4, 1993.1, 81.745, |, 0.0
9966.0, 139.9, | , 27.7, 0.0, 577.1, | ,  4000,  3869, 12000, 11703, | , -3.4, 2022.2, 82.793, |, 0.0
9967.0, 139.7, | , 27.6, 0.0, 583.2, | ,  4000,  3880, 12000, 11685, | , -3.4, 1982.8, 81.142, |, 0.0
9968.0, 139.4, | , 27.6, 0.0, 584.1, | ,  4000,  3873, 12000, 11736, | , -3.4, 1954.5, 80.217, |, 0.0
9969.1, 139.1, | , 27.7, 0.0, 583.9, | ,  4000,  3882, 12000, 11703, | , -3.4, 1985.4, 81.354, |, 0.0
9970.1, 138.9, | , 27.7, 0.0, 584.5, | ,  4000,  3875, 12000, 11758, | , -3.4, 2001.2, 82.256, |, 0.0
9971.1, 140.8, | , 27.6, 0.0, 575.1, | ,  4000,  3869, 12000, 11716, | , -3.4, 1988.8, 81.495, |, 0.0
9972.1, 140.6, | , 27.6, 0.0, 576.6, | ,  4000,  3876, 12000, 11725, | , -3.4, 1947.3, 79.875, |, 0.0
9973.1, 139.0, | , 27.7, 0.0, 584.2, | ,  4000,  3877, 12000, 11681, | , -3.4, 1943.0, 79.482, |, 0.0
9974.1, 139.3, | , 27.7, 0.0, 584.6, | ,  4000,  3876, 12000, 11746, | , -3.4, 1929.7, 79.264, |, 0.0
9975.1, 139.3, | , 27.7, 0.0, 584.6, | ,  4000,  3880, 12000, 11708, | , -3.4, 1955.0, 80.126, |, 0.0
9976.1, 139.8, | , 27.7, 0.0, 579.9, | ,  4000,  3881, 12000, 11761, | , -3.4, 1999.5, 82.230, |, 0.0
9977.1, 140.1, | , 27.7, 0.0, 576.6, | ,  4000,  3876, 12000, 11710, | , -3.4, 1934.0, 79.255, |, 0.0
9978.1, 139.2, | , 27.7, 0.0, 584.2, | ,  4000,  3873, 12000, 11687, | , -3.4, 1921.1, 78.599, |, 0.0
9979.1, 139.0, | , 27.7, 0.0, 583.8, | ,  4000,  3878, 12000, 11667, | , -3.4, 1927.6, 78.785, |, 0.0
9980.2, 138.9, | , 27.7, 0.0, 584.6, | ,  4000,  3878, 12000, 11773, | , -3.4, 1944.3, 80.007, |, 0.0
9981.2, 138.7, | , 27.7, 0.0, 584.5, | ,  4000,  3876, 12000, 11669, | , -3.4, 1946.0, 79.537, |, 0.0
9982.2, 140.2, | , 27.7, 0.0, 573.6, | ,  4000,  3872, 12000, 11656, | , -3.4, 1920.7, 78.421, |, 0.0
9983.2, 139.9, | , 27.7, 0.0, 579.4, | ,  4000,  3871, 12000, 11685, | , -3.4, 1906.6, 77.985, |, 0.0
9984.2, 138.9, | , 27.7, 0.0, 584.4, | ,  4000,  3879, 12000, 11714, | , -3.4, 1933.6, 79.274, |, 0.0
9985.2, 139.4, | , 27.7, 0.0, 584.4, | ,  4000,  3877, 12000, 11814, | , -3.4, 1907.4, 78.696, |, 0.0
9986.2, 138.7, | , 27.7, 0.0, 584.0, | ,  4000,  3871, 12000, 11717, | , -3.4, 1913.0, 78.412, |, 0.0
9987.2, 139.1, | , 27.7, 0.0, 583.4, | ,  4000,  3879, 12000, 11814, | , -3.4, 1930.6, 79.663, |, 0.0
9988.2, 140.3, | , 27.7, 0.0, 577.1, | ,  4000,  3869, 12000, 11629, | , -3.4, 1891.6, 77.081, |, 0.0
9989.3, 139.2, | , 27.7, 0.0, 584.5, | ,  4000,  3875, 12000, 11720, | , -3.4, 1949.0, 79.916, |, 0.0
9990.3, 138.8, | , 27.7, 0.0, 584.3, | ,  4000,  3875, 12000, 11683, | , -3.4, 1945.1, 79.565, |, 0.0
9991.3, 139.0, | , 27.7, 0.0, 584.4, | ,  4000,  3881, 12000, 11741, | , -3.4, 1877.0, 77.101, |, 0.0
9992.3, 139.5, | , 27.7, 0.0, 583.1, | ,  4000,  3873, 12000, 11701, | , -3.4, 1876.1, 76.832, |, 0.0
9993.3, 140.2, | , 27.7, 0.0, 575.6, | ,  4000,  3872, 12000, 11612, | , -3.4, 1904.4, 77.537, |, 0.0
9994.3, 139.6, | , 27.7, 0.0, 577.7, | ,  4000,  3877, 12000, 11725, | , -3.4, 1889.4, 77.512, |, 0.0
9995.3, 139.3, | , 27.7, 0.0, 583.6, | ,  4000,  3876, 12000, 11664, | , -3.4, 1945.1, 79.478, |, 0.0
9996.3, 138.9, | , 27.7, 0.0, 583.5, | ,  4000,  3874, 12000, 11683, | , -3.4, 1905.3, 77.936, |, 0.0
9997.3, 138.9, | , 27.7, 0.0, 583.4, | ,  4000,  3878, 12000, 11689, | , -3.4, 1904.0, 77.934, |, 0.0
9998.4, 140.1, | , 27.7, 0.0, 574.6, | ,  4000,  3883, 12000, 11727, | , -3.4, 1894.1, 77.744, |, 0.0
9999.4, 140.4, | , 27.7, 0.0, 575.6, | ,  4000,  3870, 12000, 11684, | , -3.4, 1859.0, 76.033, |, 0.0
10000.4, 139.0, | , 27.7, 0.0, 583.4, | ,  4000,  3882, 12000, 11701, | , -3.4, 1900.1, 77.860, |, 0.0
10001.4, 138.9, | , 27.7, 0.0, 583.6, | ,  4000,  3876, 12000, 11640, | , -3.4, 1896.3, 77.366, |, 0.0
10002.4, 139.3, | , 27.7, 0.0, 583.4, | ,  4000,  3874, 12000, 11725, | , -3.4, 1925.8, 78.989, |, 0.0
10003.4, 138.9, | , 27.7, 0.0, 583.3, | ,  4000,  3880, 12000, 11674, | , -3.4, 1891.1, 77.342, |, 0.0
10004.4, 140.8, | , 27.7, 0.0, 573.9, | ,  4000,  3880, 12000, 11694, | , -3.4, 1889.9, 77.388, |, 0.0
10005.5, 139.7, | , 27.7, 0.0, 578.2, | ,  4000,  3873, 12000, 11701, | , -3.4, 1859.9, 76.170, |, 0.0
10006.5, 138.8, | , 27.7, 0.0, 583.8, | ,  4000,  3877, 12000, 11695, | , -3.4, 1889.4, 77.366, |, 0.0
10007.5, 138.9, | , 27.7, 0.0, 583.2, | ,  4000,  3878, 12000, 11689, | , -3.4, 1877.4, 76.848, |, 0.0
10008.5, 139.1, | , 27.7, 0.0, 584.1, | ,  4000,  3879, 12000, 11650, | , -3.4, 1876.1, 76.612, |, 0.0
10009.5, 140.3, | , 27.7, 0.0, 577.4, | ,  4000,  3877, 12000, 11737, | , -3.4, 1893.7, 77.751, |, 0.0
10010.5, 140.0, | , 27.7, 0.0, 576.4, | ,  4000,  3876, 12000, 11762, | , -3.4, 1853.4, 76.214, |, 0.0
10011.5, 139.3, | , 27.7, 0.0, 584.0, | ,  4000,  3873, 12000, 11724, | , -3.4, 1815.3, 74.458, |, 0.0
10012.5, 138.7, | , 27.7, 0.0, 583.9, | ,  4000,  3880, 12000, 11680, | , -3.4, 1859.4, 76.081, |, 0.0
10013.5, 138.7, | , 27.7, 0.0, 583.8, | ,  4000,  3878, 12000, 11629, | , -3.4, 1882.6, 76.761, |, 0.0
10014.6, 138.9, | , 27.7, 0.0, 583.2, | ,  4000,  3877, 12000, 11714, | , -3.4, 1888.1, 77.404, |, 0.0
10015.6, 140.7, | , 27.7, 0.0, 573.7, | ,  4000,  3873, 12000, 11718, | , -3.4, 1899.3, 77.861, |, 0.0
10016.6, 139.7, | , 27.7, 0.0, 578.5, | ,  4000,  3874, 12000, 11682, | , -3.4, 1852.6, 75.778, |, 0.0
10017.6, 138.7, | , 27.7, 0.0, 583.7, | ,  4000,  3878, 12000, 11680, | , -3.4, 1833.3, 75.006, |, 0.0
10018.6, 139.2, | , 27.7, 0.0, 583.9, | ,  4000,  3874, 12000, 11675, | , -3.4, 1880.9, 76.897, |, 0.0
10019.6, 139.1, | , 27.7, 0.0, 582.8, | ,  4000,  3883, 12000, 11723, | , -3.4, 1884.7, 77.340, |, 0.0
10020.6, 139.5, | , 27.7, 0.0, 579.1, | ,  4000,  3883, 12000, 11809, | , -3.4, 1840.6, 75.950, |, 0.0
10021.6, 140.3, | , 27.7, 0.0, 576.7, | ,  4000,  3872, 12000, 11680, | , -3.4, 1840.2, 75.254, |, 0.0
10022.6, 139.4, | , 27.7, 0.0, 583.5, | ,  4000,  3877, 12000, 11754, | , -3.4, 1878.3, 77.203, |, 0.0
10023.7, 138.8, | , 27.7, 0.0, 583.9, | ,  4000,  3881, 12000, 11702, | , -3.4, 1864.1, 76.386, |, 0.0
10024.7, 139.0, | , 27.7, 0.0, 583.2, | ,  4000,  3874, 12000, 11714, | , -3.4, 1866.7, 76.517, |, 0.0
10025.7, 139.3, | , 27.7, 0.0, 583.9, | ,  4000,  3881, 12000, 11810, | , -3.4, 1868.9, 77.105, |, 0.0
10026.7, 140.8, | , 27.7, 0.0, 578.1, | ,  4000,  3873, 12000, 11683, | , -3.4, 1838.0, 75.189, |, 0.0
10027.7, 139.8, | , 27.7, 0.0, 577.8, | ,  4000,  3871, 12000, 11740, | , -3.4, 1837.6, 75.432, |, 0.0
10028.7, 138.9, | , 27.7, 0.0, 584.0, | ,  4000,  3883, 12000, 11747, | , -3.4, 1823.0, 74.929, |, 0.0
10029.7, 138.9, | , 27.7, 0.0, 582.9, | ,  4000,  3877, 12000, 11660, | , -3.4, 1862.0, 76.075, |, 0.0
10030.7, 138.7, | , 27.7, 0.0, 583.6, | ,  4000,  3879, 12000, 11713, | , -3.4, 1895.0, 77.690, |, 0.0
10031.7, 139.8, | , 27.7, 0.0, 578.1, | ,  4000,  3883, 12000, 11671, | , -3.4, 1866.3, 76.330, |, 0.0
10032.7, 139.9, | , 27.7, 0.0, 576.8, | ,  4000,  3869, 12000, 11675, | , -3.4, 1844.9, 75.409, |, 0.0
10033.8, 138.9, | , 27.7, 0.0, 584.2, | ,  4000,  3878, 12000, 11799, | , -3.4, 1829.4, 75.416, |, 0.0
10034.8, 139.1, | , 27.7, 0.0, 583.0, | ,  4000,  3881, 12000, 11730, | , -3.4, 1823.4, 74.852, |, 0.0
10035.8, 139.3, | , 27.7, 0.0, 583.9, | ,  4000,  3879, 12000, 11720, | , -3.4, 1820.4, 74.678, |, 0.0
10036.8, 139.1, | , 27.7, 0.0, 584.4, | ,  4000,  3875, 12000, 11620, | , -3.4, 1857.3, 75.675, |, 0.0
10037.8, 140.1, | , 27.7, 0.0, 574.1, | ,  4000,  3872, 12000, 11698, | , -3.4, 1892.4, 77.481, |, 0.0
10038.8, 139.7, | , 27.7, 0.0, 575.6, | ,  4000,  3876, 12000, 11705, | , -3.4, 1868.4, 76.548, |, 0.0
10039.8, 139.4, | , 27.7, 0.0, 583.1, | ,  4000,  3882, 12000, 11700, | , -3.4, 1884.3, 77.204, |, 0.0
10040.8, 139.1, | , 27.7, 0.0, 583.6, | ,  4000,  3879, 12000, 11742, | , -3.4, 1830.3, 75.184, |, 0.0
10041.8, 138.8, | , 27.7, 0.0, 583.2, | ,  4000,  3880, 12000, 11653, | , -3.4, 1807.2, 73.820, |, 0.0
10042.9, 139.6, | , 27.7, 0.0, 576.0, | ,  4000,  3877, 12000, 11656, | , -3.4, 1844.9, 75.352, |, 0.0
10043.9, 140.4, | , 27.7, 0.0, 576.3, | ,  4000,  3878, 12000, 11673, | , -3.4, 1851.7, 75.723, |, 0.0
10044.9, 139.0, | , 27.7, 0.0, 582.6, | ,  4000,  3882, 12000, 11701, | , -3.4, 1847.0, 75.681, |, 0.0
10045.9, 139.0, | , 27.7, 0.0, 583.2, | ,  4000,  3877, 12000, 11742, | , -3.4, 1844.4, 75.752, |, 0.0
10046.9, 139.3, | , 27.7, 0.0, 583.8, | ,  4000,  3878, 12000, 11709, | , -3.4, 1862.9, 76.356, |, 0.0
10047.9, 138.9, | , 27.7, 0.0, 583.3, | ,  4000,  3881, 12000, 11651, | , -3.4, 1848.7, 75.504, |, 0.0
10048.9, 140.2, | , 27.7, 0.0, 573.1, | ,  4000,  3866, 12000, 11682, | , -3.4, 1805.4, 73.816, |, 0.0
10049.9, 140.3, | , 27.7, 0.0, 576.8, | ,  4000,  3877, 12000, 11645, | , -3.4, 1862.4, 76.018, |, 0.0
10050.9, 139.5, | , 27.7, 0.0, 583.7, | ,  4000,  3884, 12000, 11683, | , -3.4, 1845.7, 75.552, |, 0.0
10051.9, 138.8, | , 27.7, 0.0, 583.3, | ,  4000,  3878, 12000, 11722, | , -3.4, 1796.0, 73.681, |, 0.0
10053.0, 138.9, | , 27.7, 0.0, 583.1, | ,  4000,  3878, 12000, 11687, | , -3.4, 1851.3, 75.772, |, 0.0
10054.0, 139.2, | , 27.7, 0.0, 583.6, | ,  4000,  3876, 12000, 11743, | , -3.4, 1845.7, 75.807, |, 0.0
10055.0, 140.0, | , 27.7, 0.0, 575.7, | ,  4000,  3877, 12000, 11736, | , -3.4, 1852.1, 76.044, |, 0.0
10056.0, 139.1, | , 27.7, 0.0, 583.1, | ,  4000,  3883, 12000, 11725, | , -3.4, 1798.6, 73.822, |, 0.0
10057.0, 139.2, | , 27.7, 0.0, 583.8, | ,  4000,  3878, 12000, 11713, | , -3.4, 1831.6, 75.092, |, 0.0
10058.0, 139.0, | , 27.7, 0.0, 583.7, | ,  4000,  3880, 12000, 11672, | , -3.4, 1830.3, 74.851, |, 0.0
10059.0, 138.7, | , 27.7, 0.0, 583.1, | ,  4000,  3876, 12000, 11686, | , -3.4, 1853.0, 75.831, |, 0.0
10060.0, 140.0, | , 27.7, 0.0, 574.5, | ,  4000,  3880, 12000, 11687, | , -3.4, 1827.3, 74.802, |, 0.0
10061.1, 140.2, | , 27.7, 0.0, 577.7, | ,  4000,  3874, 12000, 11731, | , -3.4, 1829.9, 75.093, |, 0.0
10062.1, 138.7, | , 27.7, 0.0, 583.6, | ,  4000,  3878, 12000, 11681, | , -3.4, 1850.9, 75.725, |, 0.0
10063.1, 139.2, | , 27.7, 0.0, 583.6, | ,  4000,  3883, 12000, 11710, | , -3.4, 1863.3, 76.402, |, 0.0
10064.1, 139.3, | , 27.7, 0.0, 583.5, | ,  4000,  3874, 12000, 11744, | , -3.4, 1830.7, 75.186, |, 0.0
10065.1, 138.9, | , 27.7, 0.0, 582.6, | ,  4000,  3874, 12000, 11650, | , -3.4, 1830.7, 74.736, |, 0.0
10066.1, 140.0, | , 27.7, 0.0, 576.8, | ,  4000,  3877, 12000, 11753, | , -3.4, 1850.9, 76.072, |, 0.0
10067.1, 138.8, | , 27.7, 0.0, 583.0, | ,  4000,  3876, 12000, 11719, | , -3.4, 1846.2, 75.705, |, 0.0
10068.1, 138.8, | , 27.7, 0.0, 583.4, | ,  4000,  3876, 12000, 11692, | , -3.4, 1829.0, 74.875, |, 0.0
10069.2, 138.7, | , 27.7, 0.0, 583.2, | ,  4000,  3881, 12000, 11686, | , -3.4, 1827.7, 74.819, |, 0.0
10070.2, 139.4, | , 27.7, 0.0, 582.8, | ,  4000,  3875, 12000, 11746, | , -3.4, 1831.6, 75.235, |, 0.0
10071.2, 139.6, | , 27.7, 0.0, 577.3, | ,  4000,  3875, 12000, 11658, | , -3.4, 1829.4, 74.727, |, 0.0
10072.2, 139.9, | , 27.7, 0.0, 575.6, | ,  4000,  3881, 12000, 11774, | , -3.4, 1859.0, 76.527, |, 0.0
10073.2, 139.0, | , 27.7, 0.0, 582.9, | ,  4000,  3881, 12000, 11706, | , -3.4, 1838.0, 75.336, |, 0.0
10074.2, 139.3, | , 27.7, 0.0, 583.3, | ,  4000,  3883, 12000, 11738, | , -3.4, 1837.6, 75.480, |, 0.0
10075.2, 139.0, | , 27.7, 0.0, 582.4, | ,  4000,  3874, 12000, 11706, | , -3.4, 1836.3, 75.234, |, 0.0
10076.2, 139.0, | , 27.7, 0.0, 582.9, | ,  4000,  3879, 12000, 11786, | , -3.4, 1835.9, 75.626, |, 0.0
10077.2, 140.2, | , 27.7, 0.0, 576.5, | ,  4000,  3871, 12000, 11737, | , -3.4, 1835.9, 75.350, |, 0.0
10078.2, 139.4, | , 27.7, 0.0, 583.6, | ,  4000,  3878, 12000, 11738, | , -3.4, 1829.4, 75.124, |, 0.0
10079.3, 139.1, | , 27.7, 0.0, 582.8, | ,  4000,  3879, 12000, 11634, | , -3.4, 1861.6, 75.934, |, 0.0
10080.3, 139.5, | , 27.7, 0.0, 581.8, | ,  4000,  3878, 12000, 11728, | , -3.4, 1831.2, 75.149, |, 0.0
10081.3, 139.3, | , 27.7, 0.0, 582.9, | ,  4000,  3875, 12000, 11686, | , -3.4, 1829.0, 74.841, |, 0.0
10082.3, 139.7, | , 27.7, 0.0, 577.3, | ,  4000,  3877, 12000, 11736, | , -3.4, 1830.3, 75.145, |, 0.0
10083.3, 139.9, | , 27.7, 0.0, 575.5, | ,  4000,  3874, 12000, 11718, | , -3.4, 1827.3, 74.922, |, 0.0
10084.3, 138.6, | , 27.7, 0.0, 583.0, | ,  4000,  3874, 12000, 11688, | , -3.4, 1829.0, 74.849, |, 0.0
10085.3, 139.3, | , 27.7, 0.0, 582.3, | ,  4000,  3876, 12000, 11679, | , -3.4, 1828.2, 74.780, |, 0.0
10086.3, 138.9, | , 27.7, 0.0, 583.1, | ,  4000,  3882, 12000, 11776, | , -3.4, 1830.3, 75.358, |, 0.0
10087.3, 139.4, | , 27.7, 0.0, 583.2, | ,  4000,  3883, 12000, 11756, | , -3.4, 1828.6, 75.199, |, 0.0
10088.4, 140.2, | , 27.7, 0.0, 576.4, | ,  4000,  3871, 12000, 11724, | , -3.4, 1831.2, 75.092, |, 0.0
10089.4, 138.9, | , 27.7, 0.0, 583.1, | ,  4000,  3884, 12000, 11746, | , -3.4, 1828.6, 75.159, |, 0.0
10090.4, 138.9, | , 27.7, 0.0, 582.1, | ,  4000,  3876, 12000, 11649, | , -3.4, 1831.6, 74.770, |, 0.0
10091.4, 139.3, | , 27.7, 0.0, 582.8, | ,  4000,  3875, 12000, 11733, | , -3.4, 1841.9, 75.593, |, 0.0
10092.4, 138.8, | , 27.7, 0.0, 583.0, | ,  4000,  3874, 12000, 11755, | , -3.4, 1849.1, 75.998, |, 0.0
10093.4, 139.7, | , 27.7, 0.0, 576.6, | ,  4000,  3877, 12000, 11679, | , -3.4, 285.3, 11.689, |, 0.0
10094.4, 139.8, | , 27.7, 0.0, 575.6, | ,  4000,  3881, 12000, 11660, | , -3.4, 352.6, 14.430, |, 0.0
10095.4, 139.3, | , 27.7, 0.0, 582.0, | ,  4000,  3877, 12000, 11715, | , -3.4, 399.3, 16.395, |, 0.0
10096.4, 138.9, | , 27.7, 0.0, 582.6, | ,  4000,  3878, 12000, 11690, | , -3.4, 449.4, 18.423, |, 0.0
10097.5, 138.7, | , 27.7, 0.0, 582.9, | ,  4000,  3878, 12000, 11694, | , -3.4, 511.1, 20.957, |, 0.0
10098.5, 139.3, | , 27.7, 0.0, 583.3, | ,  4000,  3877, 12000, 11717, | , -3.4, 539.8, 22.165, |, 0.0
10099.5, 139.6, | , 27.7, 0.0, 578.0, | ,  4000,  3873, 12000, 11693, | , -3.4, 578.4, 23.704, |, 0.0
10100.5, 139.0, | , 27.7, 0.0, 581.9, | ,  4000,  3879, 12000, 11769, | , -3.4, 634.1, 26.124, |, 0.0
10101.5, 139.3, | , 27.7, 0.0, 583.1, | ,  4000,  3877, 12000, 11660, | , -3.4, 660.2, 27.005, |, 0.0
10102.5, 139.1, | , 27.7, 0.0, 583.1, | ,  4000,  3876, 12000, 11686, | , -3.4, 730.0, 29.907, |, 0.0
10103.5, 139.0, | , 27.7, 0.0, 583.1, | ,  4000,  3883, 12000, 11735, | , -3.4, 784.5, 32.250, |, 0.0
10104.5, 140.1, | , 27.7, 0.0, 577.3, | ,  4000,  3871, 12000, 11659, | , -3.4, 806.7, 32.979, |, 0.0
10105.5, 140.6, | , 27.7, 0.0, 575.2, | ,  4000,  3876, 12000, 11691, | , -3.4, 883.0, 36.180, |, 0.0
10106.6, 138.7, | , 27.7, 0.0, 582.6, | ,  4000,  3880, 12000, 11680, | , -3.4, 915.6, 37.496, |, 0.0
10107.6, 138.9, | , 27.7, 0.0, 583.3, | ,  4000,  3877, 12000, 11653, | , -3.4, 993.1, 40.592, |, 0.0
10108.6, 139.2, | , 27.7, 0.0, 583.2, | ,  4000,  3877, 12000, 11742, | , -3.4, 1029.5, 42.318, |, 0.0
10109.6, 138.8, | , 27.7, 0.0, 583.2, | ,  4000,  3872, 12000, 11709, | , -3.4, 1077.9, 44.201, |, 0.0
10110.6, 139.8, | , 27.7, 0.0, 576.5, | ,  4000,  3879, 12000, 11749, | , -3.4, 1086.5, 44.683, |, 0.0
10111.6, 139.3, | , 27.7, 0.0, 582.8, | ,  4000,  3877, 12000, 11689, | , -3.4, 1134.1, 46.454, |, 0.0
10112.6, 139.1, | , 27.7, 0.0, 583.0, | ,  4000,  3878, 12000, 11689, | , -3.4, 1156.8, 47.386, |, 0.0
10113.6, 139.0, | , 27.7, 0.0, 582.7, | ,  4000,  3881, 12000, 11685, | , -3.4, 1214.6, 49.748, |, 0.0
10114.6, 138.8, | , 27.7, 0.0, 582.5, | ,  4000,  3879, 12000, 11724, | , -3.4, 1207.8, 49.587, |, 0.0
10115.7, 140.3, | , 27.7, 0.0, 576.5, | ,  4000,  3874, 12000, 11711, | , -3.4, 1302.0, 53.389, |, 0.0
10116.7, 139.9, | , 27.7, 0.0, 576.2, | ,  4000,  3874, 12000, 11634, | , -3.4, 1389.0, 56.670, |, 0.0
10117.7, 138.9, | , 27.7, 0.0, 582.6, | ,  4000,  3878, 12000, 11730, | , -3.4, 1405.3, 57.700, |, 0.0
10118.7, 139.3, | , 27.7, 0.0, 582.4, | ,  4000,  3873, 12000, 11679, | , -3.4, 1441.3, 58.963, |, 0.0
10119.7, 139.0, | , 27.7, 0.0, 582.3, | ,  4000,  3877, 12000, 11716, | , -3.4, 1456.7, 59.751, |, 0.0
10120.7, 138.9, | , 27.7, 0.0, 581.1, | ,  4000,  3872, 12000, 11661, | , -3.4, 1497.8, 61.203, |, 0.0
10121.7, 140.4, | , 27.7, 0.0, 575.6, | ,  4000,  3874, 12000, 11715, | , -3.4, 1562.1, 64.053, |, 0.0
10122.7, 139.5, | , 27.7, 0.0, 582.5, | ,  4000,  3883, 12000, 11728, | , -3.4, 1547.5, 63.544, |, 0.0
10123.7, 138.9, | , 27.7, 0.0, 582.7, | ,  4000,  3877, 12000, 11714, | , -3.4, 1551.0, 63.605, |, 0.0
10124.8, 138.7, | , 27.7, 0.0, 582.4, | ,  4000,  3869, 12000, 11627, | , -3.4, 1639.2, 66.808, |, 0.0
10125.8, 139.0, | , 27.7, 0.0, 581.5, | ,  4000,  3878, 12000, 11739, | , -3.4, 1689.8, 69.406, |, 0.0
10126.8, 140.3, | , 27.7, 0.0, 576.5, | ,  4000,  3876, 12000, 11700, | , -3.4, 1691.1, 69.274, |, 0.0
10127.8, 139.9, | , 27.7, 0.0, 574.8, | ,  4000,  3878, 12000, 11673, | , -3.4, 1695.3, 69.336, |, 0.0
10128.8, 139.0, | , 27.7, 0.0, 582.2, | ,  4000,  3879, 12000, 11731, | , -3.4, 1709.0, 70.166, |, 0.0
10129.8, 139.2, | , 27.7, 0.0, 582.4, | ,  4000,  3872, 12000, 11683, | , -3.4, 1722.3, 70.457, |, 0.0
10130.8, 138.9, | , 27.7, 0.0, 581.8, | ,  4000,  3878, 12000, 11757, | , -3.4, 1772.9, 72.895, |, 0.0
10131.8, 138.9, | , 27.7, 0.0, 582.7, | ,  4000,  3877, 12000, 11673, | , -3.4, 1788.3, 73.126, |, 0.0
10132.8, 140.3, | , 27.7, 0.0, 575.5, | ,  4000,  3872, 12000, 11676, | , -3.4, 1768.2, 72.298, |, 0.0
10133.8, 138.9, | , 27.7, 0.0, 582.2, | ,  4000,  3881, 12000, 11733, | , -3.4, 1774.2, 72.848, |, 0.0
10134.9, 138.8, | , 27.7, 0.0, 582.5, | ,  4000,  3883, 12000, 11750, | , -3.4, 1814.4, 74.587, |, 0.0
10135.9, 139.0, | , 27.7, 0.0, 581.5, | ,  4000,  3878, 12000, 11743, | , -3.4, 1815.7, 74.585, |, 0.0
10136.9, 139.0, | , 27.8, 0.0, 582.5, | ,  4000,  3880, 12000, 11768, | , -3.4, 1811.0, 74.522, |, 0.0
10137.9, 139.6, | , 27.7, 0.0, 576.4, | ,  4000,  3874, 12000, 11698, | , -3.4, 1793.0, 73.422, |, 0.0
10138.9, 140.0, | , 27.7, 0.0, 575.1, | ,  4000,  3872, 12000, 11622, | , -3.4, 1820.9, 74.190, |, 0.0
10139.9, 139.2, | , 27.7, 0.0, 582.3, | ,  4000,  3880, 12000, 11733, | , -3.4, 1861.6, 76.426, |, 0.0
10140.9, 139.0, | , 27.8, 0.0, 581.8, | ,  4000,  3879, 12000, 11723, | , -3.4, 1846.2, 75.742, |, 0.0
10141.9, 138.9, | , 27.8, 0.0, 582.4, | ,  4000,  3884, 12000, 11701, | , -3.4, 1800.3, 73.786, |, 0.0
10143.0, 139.1, | , 27.7, 0.0, 582.7, | ,  4000,  3875, 12000, 11734, | , -3.4, 1816.6, 74.565, |, 0.0
10144.0, 140.4, | , 27.7, 0.0, 575.1, | ,  4000,  3876, 12000, 11709, | , -3.4, 1829.9, 74.990, |, 0.0
10145.0, 138.9, | , 27.8, 0.0, 581.7, | ,  4000,  3876, 12000, 11743, | , -3.4, 1859.9, 76.382, |, 0.0
10146.0, 139.6, | , 27.7, 0.0, 581.7, | ,  4000,  3877, 12000, 11681, | , -3.4, 1841.0, 75.320, |, 0.0
10147.0, 139.2, | , 27.7, 0.0, 582.2, | ,  4000,  3878, 12000, 11671, | , -3.4, 1821.3, 74.467, |, 0.0
10148.0, 138.9, | , 27.8, 0.0, 581.7, | ,  4000,  3871, 12000, 11761, | , -3.4, 1838.4, 75.571, |, 0.0
10149.0, 139.9, | , 27.8, 0.0, 575.9, | ,  4000,  3875, 12000, 11717, | , -3.4, 1837.6, 75.345, |, 0.0
10150.0, 139.7, | , 27.7, 0.0, 576.0, | ,  4000,  3876, 12000, 11690, | , -3.4, 1797.7, 73.585, |, 0.0
10151.0, 139.0, | , 27.8, 0.0, 580.9, | ,  4000,  3880, 12000, 11690, | , -3.4, 1793.9, 73.447, |, 0.0
10152.1, 138.8, | , 27.8, 0.0, 582.2, | ,  4000,  3875, 12000, 11734, | , -3.4, 1860.7, 76.371, |, 0.0
10153.1, 139.3, | , 27.8, 0.0, 582.0, | ,  4000,  3880, 12000, 11700, | , -3.4, 1841.9, 75.460, |, 0.0
10154.1, 139.3, | , 27.8, 0.0, 582.6, | ,  4000,  3878, 12000, 11705, | , -3.4, 1820.9, 74.618, |, 0.0
10155.1, 139.9, | , 27.8, 0.0, 574.8, | ,  4000,  3870, 12000, 11708, | , -3.4, 1784.5, 73.101, |, 0.0
10156.1, 139.5, | , 27.8, 0.0, 581.6, | ,  4000,  3877, 12000, 11686, | , -3.4, 1797.3, 73.555, |, 0.0
10157.1, 138.8, | , 27.8, 0.0, 582.0, | ,  4000,  3882, 12000, 11726, | , -3.4, 1806.7, 74.156, |, 0.0
10158.1, 138.9, | , 27.8, 0.0, 581.3, | ,  4000,  3874, 12000, 11646, | , -3.4, 1841.0, 75.136, |, 0.0
10159.1, 138.7, | , 27.8, 0.0, 582.0, | ,  4000,  3877, 12000, 11658, | , -3.4, 1804.6, 73.722, |, 0.0
10160.1, 140.2, | , 27.8, 0.0, 576.3, | ,  4000,  3878, 12000, 11743, | , -3.4, 1817.4, 74.660, |, 0.0
10161.2, 140.1, | , 27.8, 0.0, 575.8, | ,  4000,  3873, 12000, 11701, | , -3.4, 1796.5, 73.578, |, 0.0
10162.2, 138.8, | , 27.8, 0.0, 581.9, | ,  4000,  3873, 12000, 11658, | , -3.4, 1776.3, 72.549, |, 0.0
10163.2, 139.0, | , 27.8, 0.0, 581.3, | ,  4000,  3877, 12000, 11709, | , -3.4, 1790.0, 73.371, |, 0.0
10164.2, 138.8, | , 27.8, 0.0, 581.9, | ,  4000,  3875, 12000, 11664, | , -3.4, 1832.9, 74.893, |, 0.0
10165.2, 138.8, | , 27.8, 0.0, 582.2, | ,  4000,  3875, 12000, 11697, | , -3.4, 1831.2, 74.983, |, 0.0
10166.2, 140.0, | , 27.8, 0.0, 573.5, | ,  4000,  3872, 12000, 11701, | , -3.4, 1810.2, 74.127, |, 0.0
10167.2, 139.0, | , 27.8, 0.0, 582.0, | ,  4000,  3885, 12000, 11754, | , -3.4, 1782.7, 73.315, |, 0.0
10168.2, 138.9, | , 27.8, 0.0, 582.1, | ,  4000,  3879, 12000, 11774, | , -3.4, 1792.2, 73.772, |, 0.0
10169.2, 138.8, | , 27.8, 0.0, 581.9, | ,  4000,  3877, 12000, 11780, | , -3.4, 1777.2, 73.169, |, 0.0
10170.3, 139.1, | , 27.8, 0.0, 582.4, | ,  4000,  3876, 12000, 11670, | , -3.4, 1784.5, 72.952, |, 0.0
10171.3, 140.2, | , 27.8, 0.0, 575.9, | ,  4000,  3872, 12000, 11741, | , -3.4, 1817.9, 74.638, |, 0.0
10172.3, 139.8, | , 27.8, 0.0, 576.9, | ,  4000,  3875, 12000, 11627, | , -3.4, 1805.0, 73.583, |, 0.0
10173.3, 138.8, | , 27.8, 0.0, 581.9, | ,  4000,  3879, 12000, 11720, | , -3.4, 1803.3, 73.973, |, 0.0
10174.3, 139.3, | , 27.8, 0.0, 582.7, | ,  4000,  3874, 12000, 11655, | , -3.4, 1767.7, 72.192, |, 0.0
10175.3, 138.7, | , 27.8, 0.0, 582.0, | ,  4000,  3876, 12000, 11647, | , -3.4, 1758.3, 71.777, |, 0.0
10176.3, 139.0, | , 27.8, 0.0, 581.3, | ,  4000,  3874, 12000, 11724, | , -3.4, 1798.2, 73.761, |, 0.0
10177.3, 140.2, | , 27.8, 0.0, 575.0, | ,  4000,  3870, 12000, 11659, | , -3.4, 1788.3, 73.027, |, 0.0
10178.3, 138.9, | , 27.8, 0.0, 581.7, | ,  4000,  3880, 12000, 11710, | , -3.4, 1792.6, 73.492, |, 0.0
10179.4, 138.8, | , 27.8, 0.0, 581.7, | ,  4000,  3877, 12000, 11698, | , -3.4, 1800.3, 73.735, |, 0.0
10180.4, 139.2, | , 27.8, 0.0, 582.3, | ,  4000,  3875, 12000, 11699, | , -3.4, 1789.6, 73.295, |, 0.0
10181.4, 139.6, | , 27.8, 0.0, 581.2, | ,  4000,  3877, 12000, 11758, | , -3.4, 1803.3, 74.140, |, 0.0
10182.4, 139.7, | , 27.8, 0.0, 576.0, | ,  4000,  3875, 12000, 11678, | , -3.4, 1762.2, 72.072, |, 0.0
10183.4, 139.6, | , 27.8, 0.0, 576.5, | ,  4000,  3880, 12000, 11750, | , -3.4, 1831.2, 75.264, |, 0.0
10184.4, 139.3, | , 27.8, 0.0, 582.4, | ,  4000,  3877, 12000, 11649, | , -3.4, 1784.0, 72.839, |, 0.0
10185.4, 138.8, | , 27.8, 0.0, 581.9, | ,  4000,  3874, 12000, 11650, | , -3.4, 1796.0, 73.321, |, 0.0
10186.4, 138.9, | , 27.8, 0.0, 580.5, | ,  4000,  3871, 12000, 11674, | , -3.4, 1796.5, 73.435, |, 0.0
10187.4, 139.2, | , 27.8, 0.0, 581.9, | ,  4000,  3879, 12000, 11701, | , -3.4, 1814.4, 74.338, |, 0.0
10188.4, 140.4, | , 27.8, 0.0, 574.4, | ,  4000,  3872, 12000, 11622, | , -3.4, 1796.0, 73.178, |, 0.0
10189.5, 139.4, | , 27.8, 0.0, 578.1, | ,  4000,  3883, 12000, 11710, | , -3.4, 1812.7, 74.330, |, 0.0
10190.5, 138.9, | , 27.8, 0.0, 581.8, | ,  4000,  3878, 12000, 11737, | , -3.4, 1772.0, 72.768, |, 0.0
10191.5, 139.4, | , 27.8, 0.0, 581.1, | ,  4000,  3877, 12000, 11697, | , -3.4, 1774.6, 72.677, |, 0.0
10192.5, 139.4, | , 27.8, 0.0, 581.7, | ,  4000,  3874, 12000, 11656, | , -3.4, 1811.9, 73.995, |, 0.0
10193.5, 139.9, | , 27.8, 0.0, 574.9, | ,  4000,  3880, 12000, 11754, | , -3.4, 1794.3, 73.767, |, 0.0
10194.5, 139.6, | , 27.8, 0.0, 576.5, | ,  4000,  3878, 12000, 11719, | , -3.4, 1771.2, 72.647, |, 0.0
10195.5, 139.3, | , 27.8, 0.0, 582.2, | ,  4000,  3877, 12000, 11697, | , -3.4, 1779.7, 72.889, |, 0.0
10196.5, 139.0, | , 27.8, 0.0, 581.3, | ,  4000,  3876, 12000, 11731, | , -3.4, 1791.3, 73.516, |, 0.0
10197.5, 138.8, | , 27.8, 0.0, 582.4, | ,  4000,  3874, 12000, 11714, | , -3.4, 1776.3, 72.815, |, 0.0
10198.6, 139.2, | , 27.8, 0.0, 582.1, | ,  4000,  3880, 12000, 11698, | , -3.4, 1800.3, 73.747, |, 0.0
10199.6, 140.0, | , 27.8, 0.0, 574.3, | ,  4000,  3882, 12000, 11684, | , -3.4, 1794.7, 73.464, |, 0.0
10200.6, 140.0, | , 27.8, 0.0, 571.2, | ,  4000,  3873, 12000, 11679, | , -3.4, 1769.5, 72.366, |, 0.0
10201.6, 139.5, | , 27.8, 0.0, 581.2, | ,  4000,  3874, 12000, 11773, | , -3.4, 1782.3, 73.334, |, 0.0
10202.6, 139.3, | , 27.8, 0.0, 582.1, | ,  4000,  3881, 12000, 11715, | , -3.4, 1797.3, 73.710, |, 0.0
10203.6, 138.8, | , 27.8, 0.0, 581.3, | ,  4000,  3879, 12000, 11699, | , -3.4, 1784.9, 73.119, |, 0.0
10204.6, 139.7, | , 27.8, 0.0, 575.3, | ,  4000,  3871, 12000, 11680, | , -3.4, 1795.6, 73.429, |, 0.0
10205.6, 140.1, | , 27.8, 0.0, 576.0, | ,  4000,  3878, 12000, 11722, | , -3.4, 1791.7, 73.504, |, 0.0
10206.6, 139.5, | , 27.8, 0.0, 580.6, | ,  4000,  3875, 12000, 11731, | , -3.4, 1760.5, 72.249, |, 0.0
10207.6, 138.9, | , 27.8, 0.0, 581.7, | ,  4000,  3873, 12000, 11704, | , -3.4, 1774.6, 72.695, |, 0.0
10208.7, 138.8, | , 27.8, 0.0, 582.0, | ,  4000,  3879, 12000, 11656, | , -3.4, 1808.4, 73.876, |, 0.0
10209.7, 139.3, | , 27.8, 0.0, 582.1, | ,  4000,  3877, 12000, 11727, | , -3.4, 1791.3, 73.506, |, 0.0
10210.7, 139.8, | , 27.8, 0.0, 574.5, | ,  4000,  3870, 12000, 11721, | , -3.4, 1783.2, 73.111, |, 0.0
10211.7, 140.0, | , 27.8, 0.0, 574.8, | ,  4000,  3872, 12000, 11709, | , -3.4, 1810.6, 74.184, |, 0.0
10212.7, 139.3, | , 27.8, 0.0, 582.3, | ,  4000,  3877, 12000, 11728, | , -3.4, 1802.4, 73.964, |, 0.0
10213.7, 138.8, | , 27.8, 0.0, 581.9, | ,  4000,  3880, 12000, 11738, | , -3.4, 1782.7, 73.219, |, 0.0
10214.7, 138.8, | , 27.8, 0.0, 581.9, | ,  4000,  3875, 12000, 11710, | , -3.4, 1786.6, 73.222, |, 0.0
10215.7, 140.1, | , 27.8, 0.0, 576.1, | ,  4000,  3877, 12000, 11638, | , -3.4, 1799.0, 73.399, |, 0.0
10216.7, 139.9, | , 27.8, 0.0, 576.3, | ,  4000,  3872, 12000, 11619, | , -3.4, 1786.2, 72.760, |, 0.0
10217.8, 138.8, | , 27.8, 0.0, 581.9, | ,  4000,  3880, 12000, 11706, | , -3.4, 1815.7, 74.422, |, 0.0
10218.8, 139.3, | , 27.8, 0.0, 582.2, | ,  4000,  3878, 12000, 11705, | , -3.4, 1803.3, 73.901, |, 0.0
10219.8, 139.3, | , 27.8, 0.0, 582.2, | ,  4000,  3877, 12000, 11684, | , -3.4, 1763.5, 72.163, |, 0.0
10220.8, 138.8, | , 27.8, 0.0, 582.0, | ,  4000,  3881, 12000, 11748, | , -3.4, 1810.6, 74.414, |, 0.0
10221.8, 140.0, | , 27.8, 0.0, 574.4, | ,  4000,  3872, 12000, 11720, | , -3.4, 1777.2, 72.870, |, 0.0
10222.8, 139.5, | , 27.8, 0.0, 580.8, | ,  4000,  3876, 12000, 11725, | , -3.4, 1783.2, 73.159, |, 0.0
10223.8, 138.8, | , 27.8, 0.0, 581.6, | ,  4000,  3877, 12000, 11683, | , -3.4, 1784.9, 73.034, |, 0.0
10224.8, 138.9, | , 27.8, 0.0, 581.8, | ,  4000,  3879, 12000, 11692, | , -3.4, 1819.6, 74.504, |, 0.0
10225.9, 139.3, | , 27.8, 0.0, 582.0, | ,  4000,  3873, 12000, 11735, | , -3.4, 1802.9, 73.998, |, 0.0
10226.9, 139.9, | , 27.8, 0.0, 575.0, | ,  4000,  3879, 12000, 11766, | , -3.4, 1782.7, 73.346, |, 0.0
10227.9, 139.7, | , 27.8, 0.0, 575.6, | ,  4000,  3877, 12000, 11737, | , -3.4, 1777.2, 72.972, |, 0.0
10228.9, 138.9, | , 27.8, 0.0, 581.3, | ,  4000,  3876, 12000, 11679, | , -3.4, 1791.3, 73.275, |, 0.0
10229.9, 139.2, | , 27.8, 0.0, 582.0, | ,  4000,  3875, 12000, 11694, | , -3.4, 1820.0, 74.511, |, 0.0
10230.9, 139.0, | , 27.8, 0.0, 581.3, | ,  4000,  3882, 12000, 11739, | , -3.4, 1806.3, 74.197, |, 0.0
10231.9, 139.1, | , 27.8, 0.0, 581.0, | ,  4000,  3874, 12000, 11786, | , -3.4, 1781.5, 73.363, |, 0.0
10232.9, 140.3, | , 27.8, 0.0, 574.6, | ,  4000,  3874, 12000, 11715, | , -3.4, 1775.0, 72.769, |, 0.0
10233.9, 139.9, | , 27.8, 0.0, 574.0, | ,  4000,  3878, 12000, 11664, | , -3.4, 1803.7, 73.717, |, 0.0
10235.0, 138.7, | , 27.8, 0.0, 581.7, | ,  4000,  3880, 12000, 11720, | , -3.4, 1794.7, 73.630, |, 0.0
10236.0, 138.8, | , 27.8, 0.0, 582.0, | ,  4000,  3873, 12000, 11701, | , -3.4, 1812.7, 74.240, |, 0.0
10237.0, 139.5, | , 27.8, 0.0, 581.2, | ,  4000,  3875, 12000, 11767, | , -3.4, 1799.9, 74.034, |, 0.0
10238.0, 139.6, | , 27.8, 0.0, 576.1, | ,  4000,  3874, 12000, 11676, | , -3.4, 1774.6, 72.568, |, 0.0
10239.0, 139.4, | , 27.8, 0.0, 576.7, | ,  4000,  3876, 12000, 11628, | , -3.4, 1799.4, 73.363, |, 0.0
10240.0, 139.0, | , 27.8, 0.0, 581.7, | ,  4000,  3880, 12000, 11764, | , -3.4, 1800.7, 74.081, |, 0.0
10241.0, 138.9, | , 27.8, 0.0, 581.9, | ,  4000,  3876, 12000, 11709, | , -3.4, 1756.2, 71.981, |, 0.0
10242.0, 138.9, | , 27.8, 0.0, 580.4, | ,  4000,  3875, 12000, 11620, | , -3.4, 1781.5, 72.593, |, 0.0
10243.0, 139.3, | , 27.8, 0.0, 582.3, | ,  4000,  3879, 12000, 11707, | , -3.4, 1820.0, 74.593, |, 0.0
10244.1, 139.9, | , 27.8, 0.0, 574.5, | ,  4000,  3874, 12000, 11698, | , -3.4, 1793.5, 73.439, |, 0.0
10245.1, 139.9, | , 27.8, 0.0, 576.1, | ,  4000,  3878, 12000, 11730, | , -3.4, 1796.5, 73.736, |, 0.0
10246.1, 138.7, | , 27.8, 0.0, 581.6, | ,  4000,  3877, 12000, 11682, | , -3.4, 1777.2, 72.715, |, 0.0
10247.1, 139.4, | , 27.8, 0.0, 581.3, | ,  4000,  3879, 12000, 11670, | , -3.4, 1799.9, 73.595, |, 0.0
10248.1, 138.8, | , 27.8, 0.0, 582.0, | ,  4000,  3885, 12000, 11698, | , -3.4, 1774.2, 72.705, |, 0.0
10249.1, 139.6, | , 27.8, 0.0, 575.9, | ,  4000,  3871, 12000, 11694, | , -3.4, 1805.0, 73.885, |, 0.0
10250.1, 139.6, | , 27.8, 0.0, 576.1, | ,  4000,  3880, 12000, 11750, | , -3.4, 1782.3, 73.255, |, 0.0
10251.1, 139.2, | , 27.8, 0.0, 581.9, | ,  4000,  3877, 12000, 11736, | , -3.4, 1806.7, 74.181, |, 0.0
10252.1, 138.9, | , 27.8, 0.0, 580.7, | ,  4000,  3876, 12000, 11694, | , -3.4, 1780.6, 72.904, |, 0.0
10253.1, 138.8, | , 27.8, 0.0, 581.8, | ,  4000,  3876, 12000, 11649, | , -3.4, 1820.4, 74.316, |, 0.0
10254.2, 139.3, | , 27.8, 0.0, 582.5, | ,  4000,  3880, 12000, 11720, | , -3.4, 1784.0, 73.188, |, 0.0
10255.2, 139.8, | , 27.8, 0.0, 574.4, | ,  4000,  3875, 12000, 11660, | , -3.4, 1769.0, 72.268, |, 0.0
10256.2, 139.6, | , 27.8, 0.0, 576.4, | ,  4000,  3876, 12000, 11667, | , -3.4, 1793.5, 73.303, |, 0.0
10257.2, 139.6, | , 27.8, 0.0, 581.2, | ,  4000,  3880, 12000, 11730, | , -3.4, 1783.6, 73.215, |, 0.0
10258.2, 139.3, | , 27.8, 0.0, 582.2, | ,  4000,  3878, 12000, 11748, | , -3.4, 1778.5, 73.083, |, 0.0
10259.2, 138.9, | , 27.8, 0.0, 581.1, | ,  4000,  3873, 12000, 11695, | , -3.4, 1776.3, 72.725, |, 0.0
10260.2, 140.0, | , 27.8, 0.0, 576.0, | ,  4000,  3874, 12000, 11646, | , -3.4, 1806.7, 73.740, |, 0.0
10261.2, 139.9, | , 27.8, 0.0, 576.6, | ,  4000,  3873, 12000, 11705, | , -3.4, 1789.2, 73.292, |, 0.0
10262.2, 139.0, | , 27.8, 0.0, 580.4, | ,  4000,  3880, 12000, 11709, | , -3.4, 1781.9, 73.048, |, 0.0
10263.3, 138.8, | , 27.8, 0.0, 581.8, | ,  4000,  3876, 12000, 11685, | , -3.4, 1777.2, 72.722, |, 0.0
10264.3, 139.2, | , 27.8, 0.0, 582.0, | ,  4000,  3878, 12000, 11638, | , -3.4, 1804.2, 73.616, |, 0.0
10265.3, 139.4, | , 27.8, 0.0, 581.9, | ,  4000,  3881, 12000, 11772, | , -3.4, 1793.0, 73.805, |, 0.0
10266.3, 140.0, | , 27.8, 0.0, 574.0, | ,  4000,  3876, 12000, 11700, | , -3.4, 1761.7, 72.163, |, 0.0
10267.3, 140.0, | , 27.8, 0.0, 575.0, | ,  4000,  3877, 12000, 11741, | , -3.4, 1790.9, 73.552, |, 0.0
10268.3, 139.3, | , 27.8, 0.0, 581.5, | ,  4000,  3880, 12000, 11683, | , -3.4, 1785.3, 73.063, |, 0.0
10269.3, 138.7, | , 27.8, 0.0, 581.4, | ,  4000,  3871, 12000, 11626, | , -3.4, 1790.5, 72.965, |, 0.0
10270.3, 138.9, | , 27.8, 0.0, 581.2, | ,  4000,  3878, 12000, 11698, | , -3.4, 1812.7, 74.249, |, 0.0
10271.3, 140.3, | , 27.8, 0.0, 575.5, | ,  4000,  3877, 12000, 11715, | , -3.4, 1765.6, 72.398, |, 0.0
10272.3, 139.7, | , 27.8, 0.0, 574.8, | ,  4000,  3874, 12000, 11695, | , -3.4, 1746.8, 71.521, |, 0.0
10273.4, 138.8, | , 27.8, 0.0, 580.7, | ,  4000,  3877, 12000, 11628, | , -3.4, 1829.0, 74.574, |, 0.0
10274.4, 138.9, | , 27.8, 0.0, 581.0, | ,  4000,  3883, 12000, 11718, | , -3.4, 1809.7, 74.246, |, 0.0
10275.4, 139.2, | , 27.8, 0.0, 581.3, | ,  4000,  3875, 12000, 11686, | , -3.4, 1801.2, 73.702, |, 0.0
10276.4, 138.8, | , 27.8, 0.0, 580.9, | ,  4000,  3874, 12000, 11654, | , -3.4, 1804.2, 73.671, |, 0.0
10277.4, 140.4, | , 27.8, 0.0, 573.1, | ,  4000,  3869, 12000, 11677, | , -3.4, 1810.6, 74.020, |, 0.0
10278.4, 140.4, | , 27.8, 0.0, 574.7, | ,  4000,  3875, 12000, 11720, | , -3.4, 1780.2, 73.003, |, 0.0
10279.4, 138.9, | , 27.8, 0.0, 581.4, | ,  4000,  3878, 12000, 11645, | , -3.4, 1746.8, 71.311, |, 0.0
10280.5, 138.8, | , 27.8, 0.0, 581.2, | ,  4000,  3878, 12000, 11691, | , -3.4, 1815.7, 74.340, |, 0.0
10281.5, 139.4, | , 27.8, 0.0, 581.2, | ,  4000,  3875, 12000, 11641, | , -3.4, 1802.9, 73.558, |, 0.0
10282.5, 139.9, | , 27.8, 0.0, 575.2, | ,  4000,  3877, 12000, 11696, | , -3.4, 1773.7, 72.638, |, 0.0
10283.5, 139.6, | , 27.8, 0.0, 575.3, | ,  4000,  3874, 12000, 11698, | , -3.4, 1804.6, 73.899, |, 0.0
10284.5, 139.2, | , 27.8, 0.0, 581.3, | ,  4000,  3878, 12000, 11647, | , -3.4, 1809.3, 73.868, |, 0.0
10285.5, 138.8, | , 27.8, 0.0, 581.2, | ,  4000,  3880, 12000, 11694, | , -3.4, 1814.0, 74.290, |, 0.0
10286.5, 138.9, | , 27.8, 0.0, 581.7, | ,  4000,  3881, 12000, 11741, | , -3.4, 1802.9, 74.065, |, 0.0
10287.5, 138.8, | , 27.8, 0.0, 581.4, | ,  4000,  3875, 12000, 11751, | , -3.4, 1775.9, 72.977, |, 0.0
10288.5, 140.6, | , 27.8, 0.0, 573.8, | ,  4000,  3879, 12000, 11694, | , -3.4, 1787.0, 73.184, |, 0.0
10289.5, 139.9, | , 27.8, 0.0, 574.0, | ,  4000,  3871, 12000, 11717, | , -3.4, 1742.0, 71.412, |, 0.0
10290.6, 138.7, | , 27.8, 0.0, 581.6, | ,  4000,  3877, 12000, 11683, | , -3.4, 1781.0, 72.880, |, 0.0
10291.6, 139.3, | , 27.8, 0.0, 581.8, | ,  4000,  3883, 12000, 11713, | , -3.4, 1814.9, 74.434, |, 0.0
10292.6, 138.8, | , 27.8, 0.0, 581.7, | ,  4000,  3877, 12000, 11721, | , -3.4, 1783.6, 73.164, |, 0.0
10293.6, 139.8, | , 27.8, 0.0, 574.8, | ,  4000,  3876, 12000, 11705, | , -3.4, 1814.4, 74.344, |, 0.0
10294.6, 139.8, | , 27.8, 0.0, 576.0, | ,  4000,  3876, 12000, 11828, | , -3.4, 1773.3, 73.233, |, 0.0
10295.6, 139.2, | , 27.8, 0.0, 581.8, | ,  4000,  3874, 12000, 11701, | , -3.4, 1757.5, 71.984, |, 0.0
10296.6, 138.9, | , 27.9, 0.0, 581.3, | ,  4000,  3882, 12000, 11719, | , -3.4, 1790.9, 73.472, |, 0.0
10297.6, 139.3, | , 27.9, 0.0, 581.8, | ,  4000,  3878, 12000, 11725, | , -3.4, 1784.0, 73.202, |, 0.0
10298.6, 139.5, | , 27.8, 0.0, 581.0, | ,  4000,  3872, 12000, 11726, | , -3.4, 1795.2, 73.635, |, 0.0
10299.7, 140.4, | , 27.8, 0.0, 574.6, | ,  4000,  3870, 12000, 11664, | , -3.4, 1776.3, 72.566, |, 0.0
10300.7, 139.9, | , 27.8, 0.0, 573.7, | ,  4000,  3879, 12000, 11748, | , -3.4, 1788.3, 73.492, |, 0.0
10301.7, 139.4, | , 27.8, 0.0, 581.6, | ,  4000,  3877, 12000, 11711, | , -3.4, 1774.6, 72.748, |, 0.0
10302.7, 138.7, | , 27.9, 0.0, 581.3, | ,  4000,  3877, 12000, 11678, | , -3.4, 1774.2, 72.574, |, 0.0
10303.7, 139.1, | , 27.9, 0.0, 580.5, | ,  4000,  3877, 12000, 11696, | , -3.4, 1805.0, 73.920, |, 0.0
10304.7, 139.8, | , 27.9, 0.0, 575.3, | ,  4000,  3879, 12000, 11730, | , -3.4, 1784.0, 73.230, |, 0.0
10305.7, 140.3, | , 27.9, 0.0, 573.6, | ,  4000,  3882, 12000, 11744, | , -3.4, 1773.7, 72.888, |, 0.0
10306.7, 138.9, | , 27.9, 0.0, 581.0, | ,  4000,  3878, 12000, 11743, | , -3.4, 1768.6, 72.654, |, 0.0
10307.7, 139.6, | , 27.8, 0.0, 576.4, | ,  4000,  3878, 12000, 11661, | , -3.4, 1776.7, 72.607, |, 0.0
10308.8, 139.4, | , 27.9, 0.0, 580.4, | ,  4000,  3874, 12000, 11735, | , -3.4, 1806.7, 74.157, |, 0.0
10309.8, 138.9, | , 27.9, 0.0, 581.4, | ,  4000,  3876, 12000, 11709, | , -3.4, 1792.6, 73.467, |, 0.0
10310.8, 139.9, | , 27.9, 0.0, 574.1, | ,  4000,  3872, 12000, 11690, | , -3.4, 1768.6, 72.382, |, 0.0
10311.8, 139.6, | , 27.9, 0.0, 575.7, | ,  4000,  3873, 12000, 11647, | , -3.4, 1793.5, 73.198, |, 0.0
10312.8, 139.3, | , 27.9, 0.0, 581.7, | ,  4000,  3878, 12000, 11702, | , -3.4, 1793.9, 73.499, |, 0.0
10313.8, 139.2, | , 27.9, 0.0, 580.4, | ,  4000,  3880, 12000, 11751, | , -3.4, 1787.0, 73.459, |, 0.0
10314.8, 138.8, | , 27.9, 0.0, 581.5, | ,  4000,  3881, 12000, 11731, | , -3.4, 1763.5, 72.405, |, 0.0
10315.8, 140.1, | , 27.8, 0.0, 575.7, | ,  4000,  3874, 12000, 11713, | , -3.4, 1790.9, 73.407, |, 0.0
10316.9, 139.7, | , 27.9, 0.0, 573.6, | ,  4000,  3870, 12000, 11622, | , -3.4, 1792.2, 73.012, |, 0.0
10317.9, 138.9, | , 27.9, 0.0, 581.4, | ,  4000,  3885, 12000, 11761, | , -3.4, 1807.2, 74.355, |, 0.0
10318.9, 139.5, | , 27.9, 0.0, 580.7, | ,  4000,  3876, 12000, 11705, | , -3.4, 1762.2, 72.208, |, 0.0
10319.9, 139.2, | , 27.9, 0.0, 581.7, | ,  4000,  3879, 12000, 11698, | , -3.4, 1767.3, 72.393, |, 0.0
10320.9, 138.7, | , 27.9, 0.0, 581.7, | ,  4000,  3878, 12000, 11635, | , -3.4, 1792.6, 73.130, |, 0.0
10321.9, 139.8, | , 27.9, 0.0, 574.6, | ,  4000,  3876, 12000, 11715, | , -3.4, 1803.3, 73.932, |, 0.0
10322.9, 140.3, | , 27.9, 0.0, 574.4, | ,  4000,  3878, 12000, 11699, | , -3.4, 1797.3, 73.622, |, 0.0
10323.9, 139.1, | , 27.9, 0.0, 580.8, | ,  4000,  3887, 12000, 11712, | , -3.4, 1824.3, 74.831, |, 0.0
10324.9, 138.8, | , 27.9, 0.0, 581.5, | ,  4000,  3879, 12000, 11713, | , -3.4, 1770.7, 72.608, |, 0.0
10326.0, 138.7, | , 27.9, 0.0, 581.4, | ,  4000,  3879, 12000, 11711, | , -3.4, 1775.9, 72.806, |, 0.0
10327.0, 139.6, | , 27.9, 0.0, 575.2, | ,  4000,  3873, 12000, 11638, | , -3.4, 1788.7, 72.959, |, 0.0
10328.0, 139.6, | , 27.9, 0.0, 575.8, | ,  4000,  3874, 12000, 11623, | , -3.4, 1811.4, 73.818, |, 0.0
10329.0, 139.1, | , 27.9, 0.0, 580.6, | ,  4000,  3884, 12000, 11703, | , -3.4, 1790.5, 73.389, |, 0.0
10330.0, 139.3, | , 27.9, 0.0, 581.4, | ,  4000,  3883, 12000, 11741, | , -3.4, 1773.3, 72.863, |, 0.0
10331.0, 138.9, | , 27.9, 0.0, 581.4, | ,  4000,  3874, 12000, 11673, | , -3.4, 1771.2, 72.416, |, 0.0
10332.0, 139.0, | , 27.9, 0.0, 581.8, | ,  4000,  3872, 12000, 11622, | , -3.4, 1763.5, 71.852, |, 0.0
10333.0, 140.3, | , 27.9, 0.0, 574.3, | ,  4000,  3876, 12000, 11685, | , -3.4, 1795.6, 73.475, |, 0.0
10334.0, 139.9, | , 27.9, 0.0, 573.1, | ,  4000,  3871, 12000, 11668, | , -3.4, 1775.5, 72.552, |, 0.0
10335.0, 139.0, | , 27.9, 0.0, 581.3, | ,  4000,  3879, 12000, 11802, | , -3.4, 1758.3, 72.510, |, 0.0
10336.1, 139.2, | , 27.9, 0.0, 581.5, | ,  4000,  3880, 12000, 11672, | , -3.4, 1793.5, 73.349, |, 0.0
10337.1, 139.2, | , 27.9, 0.0, 581.5, | ,  4000,  3877, 12000, 11695, | , -3.4, 1767.7, 72.394, |, 0.0
10338.1, 139.7, | , 27.9, 0.0, 575.2, | ,  4000,  3877, 12000, 11667, | , -3.4, 1777.6, 72.664, |, 0.0
10339.1, 140.1, | , 27.9, 0.0, 573.1, | ,  4000,  3873, 12000, 11717, | , -3.4, 1808.0, 74.123, |, 0.0
10340.1, 139.3, | , 27.9, 0.0, 581.0, | ,  4000,  3877, 12000, 11703, | , -3.4, 1796.9, 73.619, |, 0.0
10341.1, 139.0, | , 27.9, 0.0, 580.5, | ,  4000,  3883, 12000, 11749, | , -3.4, 1775.0, 72.970, |, 0.0
10342.1, 139.0, | , 27.9, 0.0, 580.9, | ,  4000,  3877, 12000, 11705, | , -3.4, 1781.0, 72.981, |, 0.0
10343.1, 139.2, | , 27.9, 0.0, 580.9, | ,  4000,  3870, 12000, 11686, | , -3.4, 1786.6, 73.090, |, 0.0
10344.1, 140.0, | , 27.9, 0.0, 572.2, | ,  4000,  3874, 12000, 11717, | , -3.4, 1791.3, 73.443, |, 0.0
10345.2, 140.0, | , 27.9, 0.0, 573.5, | ,  4000,  3883, 12000, 11697, | , -3.4, 1787.9, 73.248, |, 0.0
10346.2, 139.3, | , 27.9, 0.0, 581.0, | ,  4000,  3883, 12000, 11696, | , -3.4, 1776.3, 72.773, |, 0.0
10347.2, 139.3, | , 27.9, 0.0, 581.0, | ,  4000,  3875, 12000, 11766, | , -3.4, 1786.2, 73.467, |, 0.0
10348.2, 138.8, | , 27.9, 0.0, 580.4, | ,  4000,  3880, 12000, 11671, | , -3.4, 1785.7, 73.026, |, 0.0
10349.2, 139.8, | , 27.9, 0.0, 574.0, | ,  4000,  3868, 12000, 11697, | , -3.4, 1761.7, 72.111, |, 0.0
10350.2, 140.2, | , 27.9, 0.0, 574.8, | ,  4000,  3874, 12000, 11657, | , -3.4, 1787.5, 73.006, |, 0.0
10351.2, 138.9, | , 27.9, 0.0, 580.7, | ,  4000,  3881, 12000, 11722, | , -3.4, 1775.0, 72.832, |, 0.0
10352.2, 138.8, | , 27.9, 0.0, 580.8, | ,  4000,  3876, 12000, 11732, | , -3.4, 1782.7, 73.175, |, 0.0
10353.2, 139.0, | , 27.9, 0.0, 580.7, | ,  4000,  3884, 12000, 11735, | , -3.4, 1789.2, 73.489, |, 0.0
10354.3, 139.4, | , 27.9, 0.0, 580.0, | ,  4000,  3875, 12000, 11729, | , -3.4, 1782.7, 73.156, |, 0.0
10355.3, 139.8, | , 27.9, 0.0, 574.0, | ,  4000,  3869, 12000, 11630, | , -3.4, 1814.0, 73.934, |, 0.0
