Repository: jdhuang-csm/Ru-BCA

## Methods
* (BaO)<sub>x</sub>-(CaO)<sub>y</sub>-(Al<sub>2</sub>O<sub>3</sub>)<sub>1-x-y</sub> (BCA) catalyst supports were synthesized via sol-gel and solid-state methods. 
* Ru/BCA catalysts were prepared via incipient wetness impregnation to achieve 1 wt. % Ru loading.
* Ammonia synthesis rates were measured for Ru/BCA catalysts in a packed-bed reactor at 480-600<sup>o</sup>C, 10 bar, and space velocities up to 1.3 x 10<sup>6</sup> ml g<sub>cat</sub><sup>-1</sup> h<sup>-1</sup>.
* A machine learning (ML) model was employed to improve understanding of the behavior of Ru/BCA catalysts.
* A microkinetic model was developed to describe the best-performing catalyst.

File: data/init_files_Cadigan/BCA723.txt (part 26 of 46)
********** Start test **********
Elapsed time, Pressure, | , LJtemp(C), Inner-Temp, Outer-Temp, | , N2-set, N2-flow, H2-set, H2-flow, | , pH, NH3_ppm, NH3_Prod_rate, |, In222Temp
9948.6, 140.5, | , 26.2, 0.0, 577.1, | ,  2000,  1929,  6000,  5855, | , -3.4, 1802.9, 34.531, |, 0.0
9949.6, 139.2, | , 26.2, 0.0, 583.9, | ,  2000,  1931,  6000,  5876, | , -3.4, 1843.2, 35.409, |, 0.0
9950.7, 138.9, | , 26.2, 0.0, 583.6, | ,  2000,  1931,  6000,  5833, | , -3.4, 1874.4, 35.812, |, 0.0
9951.7, 139.4, | , 26.2, 0.0, 584.0, | ,  2000,  1929,  6000,  5845, | , -3.4, 1944.3, 37.187, |, 0.0
9952.7, 139.2, | , 26.2, 0.0, 583.3, | ,  2000,  1929,  6000,  5851, | , -3.4, 1984.5, 37.987, |, 0.0
9953.7, 139.9, | , 26.2, 0.0, 578.4, | ,  2000,  1925,  6000,  5869, | , -3.4, 2052.7, 39.358, |, 0.0
9954.7, 139.7, | , 26.2, 0.0, 579.0, | ,  2000,  1924,  6000,  5863, | , -3.4, 2040.7, 39.092, |, 0.0
9955.7, 139.5, | , 26.2, 0.0, 584.3, | ,  2000,  1930,  6000,  5871, | , -3.4, 2089.1, 40.087, |, 0.0
9956.7, 139.0, | , 26.2, 0.0, 584.2, | ,  2000,  1932,  6000,  5842, | , -3.4, 2151.2, 41.138, |, 0.0
9957.7, 139.2, | , 26.2, 0.0, 583.3, | ,  2000,  1930,  6000,  5863, | , -3.4, 2200.9, 42.193, |, 0.0
9958.7, 139.5, | , 26.2, 0.0, 584.5, | ,  2000,  1927,  6000,  5893, | , -3.4, 2263.5, 43.535, |, 0.0
9959.7, 140.5, | , 26.2, 0.0, 577.6, | ,  2000,  1929,  6000,  5875, | , -3.4, 2297.3, 44.092, |, 0.0
9960.8, 139.0, | , 26.2, 0.0, 584.1, | ,  2000,  1933,  6000,  5886, | , -3.4, 2327.7, 44.762, |, 0.0
9961.8, 139.5, | , 26.2, 0.0, 584.5, | ,  2000,  1928,  6000,  5848, | , -3.4, 2392.0, 45.740, |, 0.0
9962.8, 139.6, | , 26.2, 0.0, 584.1, | ,  2000,  1926,  6000,  5854, | , -3.4, 2455.8, 46.986, |, 0.0
9963.8, 138.9, | , 26.2, 0.0, 584.5, | ,  2000,  1923,  6000,  5837, | , -3.4, 2495.7, 47.623, |, 0.0
9964.8, 139.8, | , 26.2, 0.0, 579.2, | ,  2000,  1926,  6000,  5845, | , -3.4, 2563.8, 48.990, |, 0.0
9965.8, 140.5, | , 26.2, 0.0, 578.2, | ,  2000,  1935,  6000,  5896, | , -3.4, 2577.9, 49.640, |, 0.0
9966.8, 139.2, | , 26.2, 0.0, 584.0, | ,  2000,  1931,  6000,  5868, | , -3.4, 2603.6, 49.928, |, 0.0
9967.8, 139.2, | , 26.2, 0.0, 584.0, | ,  2000,  1925,  6000,  5863, | , -3.4, 2640.9, 50.564, |, 0.0
9968.9, 139.5, | , 26.2, 0.0, 584.6, | ,  2000,  1935,  6000,  5878, | , -3.4, 2701.8, 51.895, |, 0.0
9969.9, 139.1, | , 26.2, 0.0, 584.6, | ,  2000,  1931,  6000,  5843, | , -3.4, 2753.2, 52.619, |, 0.0
9970.9, 139.8, | , 26.2, 0.0, 579.5, | ,  2000,  1929,  6000,  5847, | , -3.4, 2797.3, 53.468, |, 0.0
9971.9, 139.2, | , 26.2, 0.0, 584.5, | ,  2000,  1935,  6000,  5886, | , -3.4, 2846.6, 54.722, |, 0.0
9972.9, 139.6, | , 26.2, 0.0, 583.8, | ,  2000,  1928,  6000,  5818, | , -3.4, 2871.4, 54.672, |, 0.0
9973.9, 139.1, | , 26.2, 0.0, 584.0, | ,  2000,  1926,  6000,  5848, | , -3.4, 2905.3, 55.521, |, 0.0
9974.9, 139.0, | , 26.2, 0.0, 584.2, | ,  2000,  1924,  6000,  5840, | , -3.4, 2934.8, 56.008, |, 0.0
9975.9, 140.0, | , 26.2, 0.0, 579.3, | ,  2000,  1928,  6000,  5879, | , -3.4, 2966.5, 56.926, |, 0.0
9976.9, 140.3, | , 26.2, 0.0, 578.2, | ,  2000,  1928,  6000,  5861, | , -3.4, 2971.7, 56.890, |, 0.0
9978.0, 139.2, | , 26.2, 0.0, 583.9, | ,  2000,  1930,  6000,  5877, | , -3.4, 3046.2, 58.447, |, 0.0
9979.0, 139.0, | , 26.2, 0.0, 584.6, | ,  2000,  1931,  6000,  5881, | , -3.4, 3068.1, 58.900, |, 0.0
9980.0, 139.0, | , 26.2, 0.0, 585.2, | ,  2000,  1929,  6000,  5841, | , -3.4, 3091.2, 59.029, |, 0.0
9981.0, 139.1, | , 26.2, 0.0, 584.9, | ,  2000,  1931,  6000,  5862, | , -3.4, 3132.3, 59.984, |, 0.0
9982.0, 140.0, | , 26.2, 0.0, 578.5, | ,  2000,  1920,  6000,  5802, | , -3.4, 3111.8, 59.053, |, 0.0
9983.0, 139.1, | , 26.2, 0.0, 584.2, | ,  2000,  1926,  6000,  5860, | , -3.4, 3194.0, 61.110, |, 0.0
9984.0, 139.0, | , 26.2, 0.0, 584.4, | ,  2000,  1936,  6000,  5872, | , -3.4, 3206.0, 61.514, |, 0.0
9985.0, 139.1, | , 26.2, 0.0, 584.9, | ,  2000,  1929,  6000,  5852, | , -3.4, 3190.2, 61.002, |, 0.0
9986.0, 139.3, | , 26.2, 0.0, 584.8, | ,  2000,  1921,  6000,  5814, | , -3.4, 3223.6, 61.270, |, 0.0
9987.0, 139.9, | , 26.2, 0.0, 579.0, | ,  2000,  1924,  6000,  5872, | , -3.4, 3265.2, 62.546, |, 0.0
9988.1, 139.9, | , 26.2, 0.0, 579.0, | ,  2000,  1930,  6000,  5851, | , -3.4, 3269.9, 62.513, |, 0.0
9989.1, 139.0, | , 26.2, 0.0, 584.3, | ,  2000,  1932,  6000,  5869, | , -3.4, 3328.1, 63.792, |, 0.0
9990.1, 139.0, | , 26.2, 0.0, 584.2, | ,  2000,  1926,  6000,  5817, | , -3.4, 3330.3, 63.358, |, 0.0
9991.1, 139.1, | , 26.2, 0.0, 584.6, | ,  2000,  1933,  6000,  5853, | , -3.4, 3326.9, 63.641, |, 0.0
9992.1, 139.0, | , 26.2, 0.0, 584.6, | ,  2000,  1930,  6000,  5831, | , -3.4, 3361.6, 64.102, |, 0.0
9993.1, 140.4, | , 26.2, 0.0, 577.9, | ,  2000,  1925,  6000,  5847, | , -3.4, 3380.8, 64.558, |, 0.0
9994.1, 139.5, | , 26.2, 0.0, 584.6, | ,  2000,  1931,  6000,  5852, | , -3.4, 3389.8, 64.825, |, 0.0
9995.1, 138.9, | , 26.2, 0.0, 584.9, | ,  2000,  1933,  6000,  5830, | , -3.4, 3421.5, 65.250, |, 0.0
9996.1, 139.2, | , 26.2, 0.0, 584.6, | ,  2000,  1934,  6000,  5890, | , -3.4, 3450.3, 66.319, |, 0.0
9997.2, 139.0, | , 26.2, 0.0, 584.7, | ,  2000,  1931,  6000,  5833, | , -3.4, 3436.1, 65.535, |, 0.0
9998.2, 139.8, | , 26.2, 0.0, 578.8, | ,  2000,  1923,  6000,  5845, | , -3.4, 3432.3, 65.507, |, 0.0
9999.2, 139.6, | , 26.2, 0.0, 579.8, | ,  2000,  1927,  6000,  5849, | , -3.4, 3477.2, 66.423, |, 0.0
10000.2, 139.5, | , 26.2, 0.0, 581.3, | ,  2000,  1929,  6000,  5877, | , -3.4, 3487.5, 66.877, |, 0.0
10001.2, 139.5, | , 26.2, 0.0, 585.1, | ,  2000,  1932,  6000,  5872, | , -3.4, 3486.7, 66.844, |, 0.0
10002.2, 139.0, | , 26.2, 0.0, 584.3, | ,  2000,  1927,  6000,  5824, | , -3.4, 3491.8, 66.486, |, 0.0
10003.2, 139.1, | , 26.2, 0.0, 584.1, | ,  2000,  1934,  6000,  5855, | , -3.4, 3547.1, 67.861, |, 0.0
10004.2, 140.3, | , 26.2, 0.0, 578.6, | ,  2000,  1929,  6000,  5837, | , -3.4, 3516.2, 67.075, |, 0.0
10005.2, 139.0, | , 26.2, 0.0, 584.9, | ,  2000,  1930,  6000,  5855, | , -3.4, 3565.9, 68.193, |, 0.0
10006.3, 139.0, | , 26.2, 0.0, 585.0, | ,  2000,  1930,  6000,  5851, | , -3.4, 3556.5, 67.973, |, 0.0
10007.3, 139.5, | , 26.2, 0.0, 585.3, | ,  2000,  1933,  6000,  5856, | , -3.4, 3519.7, 67.342, |, 0.0
10008.3, 139.6, | , 26.2, 0.0, 583.4, | ,  2000,  1925,  6000,  5866, | , -3.4, 3541.9, 67.788, |, 0.0
10009.3, 139.8, | , 26.2, 0.0, 578.9, | ,  2000,  1928,  6000,  5882, | , -3.4, 3585.2, 68.771, |, 0.0
10010.3, 140.4, | , 26.2, 0.0, 578.6, | ,  2000,  1926,  6000,  5845, | , -3.4, 3600.2, 68.716, |, 0.0
10011.3, 139.1, | , 26.2, 0.0, 584.6, | ,  2000,  1931,  6000,  5838, | , -3.4, 3595.1, 68.610, |, 0.0
10012.3, 139.2, | , 26.2, 0.0, 584.9, | ,  2000,  1932,  6000,  5882, | , -3.4, 3587.4, 68.851, |, 0.0
10013.3, 139.3, | , 26.2, 0.0, 584.1, | ,  2000,  1929,  6000,  5855, | , -3.4, 3562.9, 68.127, |, 0.0
10014.3, 139.4, | , 26.2, 0.0, 585.2, | ,  2000,  1928,  6000,  5835, | , -3.4, 3610.9, 68.855, |, 0.0
10015.4, 140.1, | , 26.2, 0.0, 578.2, | ,  2000,  1926,  6000,  5863, | , -3.4, 3620.3, 69.260, |, 0.0
10016.4, 139.1, | , 26.2, 0.0, 585.0, | ,  2000,  1928,  6000,  5841, | , -3.4, 3610.5, 68.900, |, 0.0
10017.4, 139.6, | , 26.2, 0.0, 585.1, | ,  2000,  1929,  6000,  5905, | , -3.4, 3665.8, 70.541, |, 0.0
10018.4, 139.2, | , 26.2, 0.0, 583.6, | ,  2000,  1930,  6000,  5846, | , -3.4, 3652.5, 69.761, |, 0.0
10019.4, 139.0, | , 26.2, 0.0, 585.3, | ,  2000,  1933,  6000,  5822, | , -3.4, 3617.8, 68.911, |, 0.0
10020.4, 140.3, | , 26.2, 0.0, 579.6, | ,  2000,  1925,  6000,  5849, | , -3.4, 3644.3, 69.586, |, 0.0
10021.4, 140.3, | , 26.2, 0.0, 580.3, | ,  2000,  1927,  6000,  5833, | , -3.4, 3642.2, 69.421, |, 0.0
10022.4, 139.0, | , 26.2, 0.0, 585.1, | ,  2000,  1930,  6000,  5863, | , -3.4, 3648.2, 69.828, |, 0.0
10023.4, 139.3, | , 26.2, 0.0, 584.4, | ,  2000,  1930,  6000,  5866, | , -3.4, 3649.1, 69.875, |, 0.0
10024.5, 139.5, | , 26.2, 0.0, 586.0, | ,  2000,  1923,  6000,  5863, | , -3.4, 3628.1, 69.383, |, 0.0
10025.5, 139.2, | , 26.2, 0.0, 585.7, | ,  2000,  1930,  6000,  5824, | , -3.4, 3648.6, 69.487, |, 0.0
10026.5, 140.0, | , 26.2, 0.0, 578.8, | ,  2000,  1927,  6000,  5868, | , -3.4, 3693.6, 70.716, |, 0.0
10027.5, 139.5, | , 26.2, 0.0, 586.0, | ,  2000,  1934,  6000,  5869, | , -3.4, 3672.6, 70.382, |, 0.0
10028.5, 139.3, | , 26.2, 0.0, 585.2, | ,  2000,  1929,  6000,  5848, | , -3.4, 3693.2, 70.551, |, 0.0
10029.5, 139.0, | , 26.2, 0.0, 585.6, | ,  2000,  1930,  6000,  5835, | , -3.4, 3684.6, 70.275, |, 0.0
10030.5, 138.9, | , 26.2, 0.0, 585.3, | ,  2000,  1928,  6000,  5837, | , -3.4, 3672.6, 70.043, |, 0.0
10031.5, 139.8, | , 26.2, 0.0, 580.2, | ,  2000,  1924,  6000,  5859, | , -3.4, 3725.3, 71.211, |, 0.0
10032.5, 140.0, | , 26.2, 0.0, 579.5, | ,  2000,  1934,  6000,  5871, | , -3.4, 3700.0, 70.927, |, 0.0
10033.6, 139.7, | , 26.2, 0.0, 585.4, | ,  2000,  1930,  6000,  5881, | , -3.4, 3682.0, 70.638, |, 0.0
10034.6, 139.4, | , 26.2, 0.0, 586.0, | ,  2000,  1924,  6000,  5828, | , -3.4, 3660.6, 69.702, |, 0.0
10035.6, 139.0, | , 26.2, 0.0, 585.7, | ,  2000,  1933,  6000,  5842, | , -3.4, 3695.3, 70.569, |, 0.0
10036.6, 138.9, | , 26.2, 0.0, 585.7, | ,  2000,  1927,  6000,  5852, | , -3.4, 3753.2, 71.706, |, 0.0
10037.6, 140.5, | , 26.2, 0.0, 579.3, | ,  2000,  1927,  6000,  5885, | , -3.4, 3718.9, 71.352, |, 0.0
10038.6, 139.3, | , 26.2, 0.0, 584.7, | ,  2000,  1928,  6000,  5856, | , -3.4, 3699.6, 70.727, |, 0.0
10039.6, 139.1, | , 26.2, 0.0, 585.3, | ,  2000,  1931,  6000,  5852, | , -3.4, 3714.6, 71.002, |, 0.0
10040.6, 139.9, | , 26.2, 0.0, 583.7, | ,  2000,  1932,  6000,  5867, | , -3.4, 3720.2, 71.254, |, 0.0
10041.7, 139.0, | , 26.2, 0.0, 585.6, | ,  2000,  1931,  6000,  5846, | , -3.4, 3722.3, 71.096, |, 0.0
10042.7, 139.9, | , 26.2, 0.0, 580.2, | ,  2000,  1928,  6000,  5872, | , -3.4, 3722.7, 71.319, |, 0.0
10043.7, 140.3, | , 26.2, 0.0, 577.7, | ,  2000,  1927,  6000,  5861, | , -3.4, 3725.7, 71.263, |, 0.0
10044.7, 139.5, | , 26.2, 0.0, 586.1, | ,  2000,  1928,  6000,  5841, | , -3.4, 3718.0, 70.935, |, 0.0
10045.7, 139.1, | , 26.2, 0.0, 585.8, | ,  2000,  1932,  6000,  5837, | , -3.4, 3744.2, 71.440, |, 0.0
10046.7, 139.0, | , 26.2, 0.0, 585.6, | ,  2000,  1924,  6000,  5826, | , -3.4, 3728.7, 70.976, |, 0.0
10047.7, 139.5, | , 26.2, 0.0, 586.1, | ,  2000,  1926,  6000,  5852, | , -3.4, 3745.0, 71.532, |, 0.0
10048.7, 140.1, | , 26.2, 0.0, 578.9, | ,  2000,  1929,  6000,  5879, | , -3.4, 3748.9, 71.886, |, 0.0
10049.7, 138.9, | , 26.2, 0.0, 586.0, | ,  2000,  1928,  6000,  5868, | , -3.4, 3746.7, 71.735, |, 0.0
10050.7, 139.0, | , 26.2, 0.0, 585.9, | ,  2000,  1929,  6000,  5848, | , -3.4, 3760.9, 71.837, |, 0.0
10051.8, 139.0, | , 26.2, 0.0, 586.1, | ,  2000,  1929,  6000,  5855, | , -3.4, 3736.5, 71.424, |, 0.0
10052.8, 139.1, | , 26.2, 0.0, 585.8, | ,  2000,  1926,  6000,  5879, | , -3.4, 3773.3, 72.329, |, 0.0
10053.8, 140.0, | , 26.2, 0.0, 579.7, | ,  2000,  1925,  6000,  5864, | , -3.4, 3737.3, 71.496, |, 0.0
10054.8, 139.8, | , 26.2, 0.0, 580.3, | ,  2000,  1922,  6000,  5832, | , -3.4, 3730.0, 71.034, |, 0.0
10055.8, 139.4, | , 26.2, 0.0, 586.1, | ,  2000,  1932,  6000,  5839, | , -3.4, 3801.1, 72.538, |, 0.0
10056.8, 139.0, | , 26.2, 0.0, 585.7, | ,  2000,  1927,  6000,  5877, | , -3.4, 3772.0, 72.289, |, 0.0
10057.8, 139.5, | , 26.2, 0.0, 586.1, | ,  2000,  1929,  6000,  5840, | , -3.4, 3747.2, 71.490, |, 0.0
10058.8, 139.6, | , 26.2, 0.0, 585.4, | ,  2000,  1925,  6000,  5857, | , -3.4, 3735.6, 71.401, |, 0.0
10059.8, 140.0, | , 26.2, 0.0, 579.2, | ,  2000,  1923,  6000,  5858, | , -3.4, 3747.2, 71.611, |, 0.0
10060.9, 139.0, | , 26.2, 0.0, 585.8, | ,  2000,  1933,  6000,  5868, | , -3.4, 3754.4, 71.928, |, 0.0
10061.9, 139.5, | , 26.2, 0.0, 586.1, | ,  2000,  1929,  6000,  5837, | , -3.4, 3781.4, 72.128, |, 0.0
10062.9, 139.0, | , 26.2, 0.0, 585.7, | ,  2000,  1931,  6000,  5857, | , -3.4, 3757.4, 71.869, |, 0.0
10063.9, 139.2, | , 26.2, 0.0, 584.6, | ,  2000,  1925,  6000,  5846, | , -3.4, 3778.4, 72.108, |, 0.0
10064.9, 140.2, | , 26.2, 0.0, 580.1, | ,  2000,  1927,  6000,  5862, | , -3.4, 3789.2, 72.479, |, 0.0
10065.9, 139.7, | , 26.2, 0.0, 580.5, | ,  2000,  1925,  6000,  5852, | , -3.4, 3785.3, 72.290, |, 0.0
10066.9, 139.1, | , 26.2, 0.0, 586.4, | ,  2000,  1927,  6000,  5850, | , -3.4, 3770.7, 72.018, |, 0.0
10067.9, 139.1, | , 26.2, 0.0, 585.6, | ,  2000,  1930,  6000,  5860, | , -3.4, 3753.6, 71.816, |, 0.0
10069.0, 139.6, | , 26.2, 0.0, 585.4, | ,  2000,  1934,  6000,  5839, | , -3.4, 3760.4, 71.785, |, 0.0
10070.0, 139.1, | , 26.2, 0.0, 585.8, | ,  2000,  1932,  6000,  5866, | , -3.4, 3800.3, 72.772, |, 0.0
10071.0, 139.9, | , 26.2, 0.0, 579.1, | ,  2000,  1923,  6000,  5833, | , -3.4, 3778.0, 71.955, |, 0.0
10072.0, 139.0, | , 26.2, 0.0, 586.2, | ,  2000,  1929,  6000,  5855, | , -3.4, 3808.9, 72.806, |, 0.0
10073.0, 139.5, | , 26.2, 0.0, 586.3, | ,  2000,  1931,  6000,  5856, | , -3.4, 3790.0, 72.472, |, 0.0
10074.0, 139.2, | , 26.2, 0.0, 585.1, | ,  2000,  1929,  6000,  5845, | , -3.4, 3782.7, 72.216, |, 0.0
10075.0, 139.1, | , 26.2, 0.0, 585.8, | ,  2000,  1932,  6000,  5895, | , -3.4, 3764.3, 72.359, |, 0.0
10076.0, 140.3, | , 26.2, 0.0, 580.6, | ,  2000,  1925,  6000,  5860, | , -3.4, 3792.6, 72.509, |, 0.0
10077.0, 140.1, | , 26.2, 0.0, 579.7, | ,  2000,  1925,  6000,  5848, | , -3.4, 3803.7, 72.603, |, 0.0
10078.0, 138.9, | , 26.2, 0.0, 585.9, | ,  2000,  1928,  6000,  5872, | , -3.4, 3816.1, 73.101, |, 0.0
10079.1, 139.2, | , 26.2, 0.0, 585.2, | ,  2000,  1926,  6000,  5845, | , -3.4, 3784.9, 72.237, |, 0.0
10080.1, 139.4, | , 26.2, 0.0, 586.2, | ,  2000,  1933,  6000,  5859, | , -3.4, 3790.9, 72.541, |, 0.0
10081.1, 139.1, | , 26.2, 0.0, 586.3, | ,  2000,  1928,  6000,  5834, | , -3.4, 3784.4, 72.144, |, 0.0
10082.1, 140.1, | , 26.2, 0.0, 578.6, | ,  2000,  1927,  6000,  5850, | , -3.4, 3772.9, 72.062, |, 0.0
10083.1, 139.4, | , 26.2, 0.0, 585.5, | ,  2000,  1928,  6000,  5838, | , -3.4, 3775.4, 72.007, |, 0.0
10084.1, 139.7, | , 26.2, 0.0, 584.9, | ,  2000,  1929,  6000,  5875, | , -3.4, 3820.9, 73.233, |, 0.0
10085.1, 139.2, | , 26.2, 0.0, 585.4, | ,  2000,  1929,  6000,  5837, | , -3.4, 3802.9, 72.532, |, 0.0
10086.1, 139.5, | , 26.2, 0.0, 586.3, | ,  2000,  1934,  6000,  5842, | , -3.4, 3775.0, 72.088, |, 0.0
10087.1, 140.2, | , 26.2, 0.0, 580.6, | ,  2000,  1921,  6000,  5842, | , -3.4, 3789.6, 72.245, |, 0.0
10088.1, 139.9, | , 26.2, 0.0, 580.9, | ,  2000,  1930,  6000,  5879, | , -3.4, 3832.0, 73.489, |, 0.0
10089.2, 139.2, | , 26.2, 0.0, 585.4, | ,  2000,  1929,  6000,  5832, | , -3.4, 3799.4, 72.413, |, 0.0
10090.2, 139.5, | , 26.2, 0.0, 586.4, | ,  2000,  1929,  6000,  5845, | , -3.4, 3793.4, 72.417, |, 0.0
10091.2, 139.1, | , 26.2, 0.0, 585.9, | ,  2000,  1927,  6000,  5841, | , -3.4, 3819.6, 72.866, |, 0.0
10092.2, 139.1, | , 26.2, 0.0, 586.1, | ,  2000,  1929,  6000,  5858, | , -3.4, 3802.0, 72.705, |, 0.0
10093.2, 140.5, | , 26.2, 0.0, 579.0, | ,  2000,  1921,  6000,  5811, | , -3.4, 3777.2, 71.722, |, 0.0
10094.2, 139.7, | , 26.2, 0.0, 585.5, | ,  2000,  1927,  6000,  5848, | , -3.4, 3814.9, 72.843, |, 0.0
10095.2, 139.1, | , 26.2, 0.0, 586.0, | ,  2000,  1928,  6000,  5851, | , -3.4, 3835.9, 73.277, |, 0.0
10096.2, 139.1, | , 26.2, 0.0, 585.1, | ,  2000,  1925,  6000,  5875, | , -3.4, 3824.7, 73.255, |, 0.0
10097.2, 139.6, | , 26.2, 0.0, 586.3, | ,  2000,  1931,  6000,  5914, | , -3.4, 3824.3, 73.673, |, 0.0
10098.2, 139.9, | , 26.2, 0.0, 580.4, | ,  2000,  1923,  6000,  5875, | , -3.4, 3814.0, 73.040, |, 0.0
10099.3, 140.0, | , 26.2, 0.0, 578.9, | ,  2000,  1924,  6000,  5875, | , -3.4, 3824.3, 73.248, |, 0.0
10100.3, 139.0, | , 26.2, 0.0, 586.1, | ,  2000,  1926,  6000,  5881, | , -3.4, 3819.1, 73.219, |, 0.0
10101.3, 139.4, | , 26.2, 0.0, 586.7, | ,  2000,  1934,  6000,  5854, | , -3.4, 3810.1, 72.867, |, 0.0
10102.3, 139.0, | , 26.2, 0.0, 586.4, | ,  2000,  1929,  6000,  5860, | , -3.4, 3852.1, 73.685, |, 0.0
10103.3, 139.5, | , 26.2, 0.0, 586.3, | ,  2000,  1933,  6000,  5875, | , -3.4, 3817.0, 73.181, |, 0.0
10104.3, 140.2, | , 26.2, 0.0, 579.2, | ,  2000,  1922,  6000,  5845, | , -3.4, 3799.4, 72.470, |, 0.0
10105.3, 139.1, | , 26.2, 0.0, 586.3, | ,  2000,  1930,  6000,  5867, | , -3.4, 3818.7, 73.116, |, 0.0
10106.3, 139.0, | , 26.2, 0.0, 586.5, | ,  2000,  1931,  6000,  5871, | , -3.4, 3833.7, 73.449, |, 0.0
10107.4, 139.4, | , 26.2, 0.0, 586.6, | ,  2000,  1926,  6000,  5870, | , -3.4, 3847.4, 73.652, |, 0.0
10108.4, 139.2, | , 26.2, 0.0, 586.2, | ,  2000,  1932,  6000,  5880, | , -3.4, 3817.4, 73.236, |, 0.0
10109.4, 139.8, | , 26.2, 0.0, 580.3, | ,  2000,  1929,  6000,  5820, | , -3.4, 3810.1, 72.511, |, 0.0
10110.4, 139.6, | , 26.2, 0.0, 581.2, | ,  2000,  1931,  6000,  5848, | , -3.4, 3847.0, 73.490, |, 0.0
10111.4, 139.5, | , 26.2, 0.0, 586.4, | ,  2000,  1932,  6000,  5860, | , -3.4, 3832.4, 73.336, |, 0.0
10112.4, 139.2, | , 26.2, 0.0, 586.0, | ,  2000,  1933,  6000,  5874, | , -3.4, 3839.7, 73.611, |, 0.0
10113.4, 139.1, | , 26.2, 0.0, 585.8, | ,  2000,  1933,  6000,  5824, | , -3.4, 3795.6, 72.301, |, 0.0
10114.4, 139.6, | , 26.2, 0.0, 585.6, | ,  2000,  1933,  6000,  5863, | , -3.4, 3791.7, 72.596, |, 0.0
10115.4, 140.1, | , 26.2, 0.0, 579.3, | ,  2000,  1929,  6000,  5849, | , -3.4, 3833.3, 73.216, |, 0.0
10116.4, 139.1, | , 26.2, 0.0, 586.3, | ,  2000,  1927,  6000,  5858, | , -3.4, 3807.1, 72.788, |, 0.0
10117.5, 139.5, | , 26.2, 0.0, 586.5, | ,  2000,  1931,  6000,  5886, | , -3.4, 3870.6, 74.297, |, 0.0
10118.5, 139.5, | , 26.2, 0.0, 587.0, | ,  2000,  1927,  6000,  5844, | , -3.4, 3806.7, 72.647, |, 0.0
10119.5, 139.4, | , 26.2, 0.0, 585.9, | ,  2000,  1925,  6000,  5895, | , -3.4, 3821.7, 73.393, |, 0.0
10120.5, 140.2, | , 26.2, 0.0, 581.5, | ,  2000,  1926,  6000,  5874, | , -3.4, 3820.4, 73.180, |, 0.0
10121.5, 140.2, | , 26.2, 0.0, 580.8, | ,  2000,  1927,  6000,  5842, | , -3.4, 3817.9, 72.844, |, 0.0
10122.5, 139.0, | , 26.2, 0.0, 587.0, | ,  2000,  1925,  6000,  5858, | , -3.4, 3861.1, 73.795, |, 0.0
10123.5, 139.1, | , 26.2, 0.0, 586.9, | ,  2000,  1926,  6000,  5867, | , -3.4, 3846.6, 73.606, |, 0.0
10124.5, 139.6, | , 26.2, 0.0, 586.0, | ,  2000,  1925,  6000,  5844, | , -3.4, 3826.9, 73.009, |, 0.0
10125.5, 139.4, | , 26.2, 0.0, 587.2, | ,  2000,  1934,  6000,  5846, | , -3.4, 3843.1, 73.427, |, 0.0
10126.6, 139.9, | , 26.2, 0.0, 579.7, | ,  2000,  1925,  6000,  5858, | , -3.4, 3833.7, 73.276, |, 0.0
10127.6, 139.1, | , 26.2, 0.0, 586.7, | ,  2000,  1939,  6000,  5863, | , -3.4, 3829.0, 73.366, |, 0.0
10128.6, 139.3, | , 26.2, 0.0, 587.1, | ,  2000,  1927,  6000,  5822, | , -3.4, 3807.6, 72.458, |, 0.0
10129.6, 139.2, | , 26.2, 0.0, 586.2, | ,  2000,  1925,  6000,  5849, | , -3.4, 3823.9, 73.004, |, 0.0
10130.6, 139.0, | , 26.2, 0.0, 586.9, | ,  2000,  1933,  6000,  5860, | , -3.4, 3816.1, 73.038, |, 0.0
10131.6, 140.3, | , 26.2, 0.0, 581.4, | ,  2000,  1925,  6000,  5864, | , -3.4, 3845.7, 73.558, |, 0.0
10132.6, 140.4, | , 26.2, 0.0, 580.4, | ,  2000,  1925,  6000,  5853, | , -3.4, 3826.9, 73.101, |, 0.0
10133.6, 139.0, | , 26.2, 0.0, 586.6, | ,  2000,  1932,  6000,  5864, | , -3.4, 3840.1, 73.518, |, 0.0
10134.6, 139.3, | , 26.2, 0.0, 585.8, | ,  2000,  1928,  6000,  5872, | , -3.4, 3833.7, 73.431, |, 0.0
10135.6, 139.4, | , 26.2, 0.0, 587.1, | ,  2000,  1929,  6000,  5844, | , -3.4, 3814.9, 72.817, |, 0.0
10136.6, 139.1, | , 26.2, 0.0, 586.9, | ,  2000,  1930,  6000,  5905, | , -3.4, 3868.0, 74.427, |, 0.0
10137.7, 140.0, | , 26.2, 0.0, 580.1, | ,  2000,  1928,  6000,  5848, | , -3.4, 3820.4, 72.955, |, 0.0
10138.7, 139.1, | , 26.2, 0.0, 586.5, | ,  2000,  1926,  6000,  5857, | , -3.4, 3830.3, 73.209, |, 0.0
10139.7, 139.6, | , 26.2, 0.0, 586.1, | ,  2000,  1925,  6000,  5847, | , -3.4, 3832.9, 73.153, |, 0.0
10140.7, 138.8, | , 26.2, 0.0, 587.2, | ,  2000,  1928,  6000,  5826, | , -3.4, 3842.3, 73.155, |, 0.0
10141.7, 139.0, | , 26.2, 0.0, 586.9, | ,  2000,  1929,  6000,  5848, | , -3.4, 3874.8, 73.999, |, 0.0
10142.7, 140.3, | , 26.2, 0.0, 581.5, | ,  2000,  1928,  6000,  5867, | , -3.4, 3856.0, 73.806, |, 0.0
10143.7, 140.0, | , 26.2, 0.0, 580.1, | ,  2000,  1927,  6000,  5863, | , -3.4, 3818.7, 73.057, |, 0.0
10144.7, 139.2, | , 26.2, 0.0, 586.0, | ,  2000,  1930,  6000,  5875, | , -3.4, 3834.6, 73.496, |, 0.0
10145.7, 139.3, | , 26.2, 0.0, 587.4, | ,  2000,  1927,  6000,  5822, | , -3.4, 3839.7, 73.070, |, 0.0
10146.8, 139.5, | , 26.2, 0.0, 587.5, | ,  2000,  1927,  6000,  5847, | , -3.4, 3881.3, 74.091, |, 0.0
10147.8, 139.1, | , 26.2, 0.0, 587.1, | ,  2000,  1929,  6000,  5847, | , -3.4, 3852.1, 73.555, |, 0.0
10148.8, 140.2, | , 26.2, 0.0, 579.4, | ,  2000,  1925,  6000,  5856, | , -3.4, 3815.7, 72.905, |, 0.0
10149.8, 139.2, | , 26.2, 0.0, 585.9, | ,  2000,  1927,  6000,  5852, | , -3.4, 3829.4, 73.160, |, 0.0
10150.8, 139.5, | , 26.2, 0.0, 586.4, | ,  2000,  1927,  6000,  5859, | , -3.4, 3865.4, 73.902, |, 0.0
10151.8, 138.9, | , 26.2, 0.0, 586.5, | ,  2000,  1924,  6000,  5829, | , -3.4, 3860.7, 73.504, |, 0.0
10152.8, 139.1, | , 26.2, 0.0, 586.5, | ,  2000,  1924,  6000,  5877, | , -3.4, 3889.8, 74.517, |, 0.0
10153.8, 140.4, | , 26.2, 0.0, 581.2, | ,  2000,  1928,  6000,  5864, | , -3.4, 3814.4, 72.995, |, 0.0
10154.8, 139.9, | , 26.2, 0.0, 581.0, | ,  2000,  1925,  6000,  5826, | , -3.4, 3798.6, 72.299, |, 0.0
10155.8, 139.0, | , 26.2, 0.0, 586.5, | ,  2000,  1933,  6000,  5853, | , -3.4, 3841.9, 73.458, |, 0.0
10156.9, 139.0, | , 26.2, 0.0, 586.8, | ,  2000,  1928,  6000,  5856, | , -3.4, 3853.4, 73.663, |, 0.0
10157.9, 139.2, | , 26.2, 0.0, 586.5, | ,  2000,  1929,  6000,  5886, | , -3.4, 3853.0, 73.935, |, 0.0
10158.9, 139.2, | , 26.2, 0.0, 586.7, | ,  2000,  1927,  6000,  5888, | , -3.4, 3820.9, 73.325, |, 0.0
10159.9, 140.5, | , 26.2, 0.0, 579.8, | ,  2000,  1929,  6000,  5849, | , -3.4, 3822.6, 73.015, |, 0.0
10160.9, 139.5, | , 26.2, 0.0, 587.1, | ,  2000,  1930,  6000,  5848, | , -3.4, 3871.8, 73.960, |, 0.0
10161.9, 139.2, | , 26.2, 0.0, 586.9, | ,  2000,  1928,  6000,  5878, | , -3.4, 3852.1, 73.845, |, 0.0
10162.9, 139.0, | , 26.2, 0.0, 587.1, | ,  2000,  1928,  6000,  5831, | , -3.4, 3859.4, 73.535, |, 0.0
10163.9, 139.5, | , 26.3, 0.0, 587.5, | ,  2000,  1928,  6000,  5839, | , -3.4, 3833.7, 73.122, |, 0.0
10164.9, 139.7, | , 26.2, 0.0, 581.0, | ,  2000,  1919,  6000,  5839, | , -3.4, 3826.0, 72.892, |, 0.0
10166.0, 139.9, | , 26.2, 0.0, 580.9, | ,  2000,  1926,  6000,  5822, | , -3.4, 3875.3, 73.738, |, 0.0
10167.0, 139.5, | , 26.2, 0.0, 587.1, | ,  2000,  1927,  6000,  5833, | , -3.4, 3855.1, 73.463, |, 0.0
10168.0, 139.5, | , 26.2, 0.0, 587.7, | ,  2000,  1929,  6000,  5843, | , -3.4, 3834.6, 73.187, |, 0.0
10169.0, 139.1, | , 26.3, 0.0, 587.1, | ,  2000,  1928,  6000,  5870, | , -3.4, 3835.4, 73.441, |, 0.0
10170.0, 139.5, | , 26.3, 0.0, 586.5, | ,  2000,  1931,  6000,  5845, | , -3.4, 3828.1, 73.105, |, 0.0
10171.0, 140.0, | , 26.3, 0.0, 580.2, | ,  2000,  1928,  6000,  5870, | , -3.4, 3825.6, 73.256, |, 0.0
10172.0, 139.0, | , 26.3, 0.0, 587.2, | ,  2000,  1927,  6000,  5852, | , -3.4, 3851.7, 73.574, |, 0.0
10173.0, 139.1, | , 26.2, 0.0, 587.3, | ,  2000,  1934,  6000,  5844, | , -3.4, 3824.3, 73.040, |, 0.0
10174.1, 139.4, | , 26.2, 0.0, 587.5, | ,  2000,  1926,  6000,  5834, | , -3.4, 3877.0, 73.884, |, 0.0
10175.1, 139.3, | , 26.2, 0.0, 586.5, | ,  2000,  1928,  6000,  5833, | , -3.4, 3840.1, 73.187, |, 0.0
10176.1, 139.7, | , 26.3, 0.0, 581.3, | ,  2000,  1923,  6000,  5826, | , -3.4, 3808.4, 72.473, |, 0.0
10177.1, 140.2, | , 26.2, 0.0, 580.6, | ,  2000,  1931,  6000,  5836, | , -3.4, 3892.8, 74.242, |, 0.0
10178.1, 138.9, | , 26.2, 0.0, 587.2, | ,  2000,  1935,  6000,  5824, | , -3.4, 3869.7, 73.726, |, 0.0
10179.1, 139.0, | , 26.3, 0.0, 587.3, | ,  2000,  1927,  6000,  5867, | , -3.4, 3875.7, 74.178, |, 0.0
10180.1, 139.5, | , 26.3, 0.0, 586.9, | ,  2000,  1933,  6000,  5832, | , -3.4, 3872.3, 73.835, |, 0.0
10181.1, 139.6, | , 26.3, 0.0, 587.6, | ,  2000,  1935,  6000,  5875, | , -3.4, 3847.9, 73.792, |, 0.0
10182.1, 139.9, | , 26.2, 0.0, 581.0, | ,  2000,  1926,  6000,  5852, | , -3.4, 3826.9, 73.092, |, 0.0
10183.2, 139.1, | , 26.2, 0.0, 586.8, | ,  2000,  1933,  6000,  5828, | , -3.4, 3816.1, 72.735, |, 0.0
10184.2, 139.2, | , 26.3, 0.0, 587.4, | ,  2000,  1930,  6000,  5885, | , -3.4, 3835.0, 73.598, |, 0.0
10185.2, 139.3, | , 26.3, 0.0, 586.5, | ,  2000,  1922,  6000,  5859, | , -3.4, 3886.8, 74.265, |, 0.0
10186.2, 139.2, | , 26.3, 0.0, 587.3, | ,  2000,  1932,  6000,  5909, | , -3.4, 3878.3, 74.676, |, 0.0
10187.2, 140.4, | , 26.2, 0.0, 581.7, | ,  2000,  1927,  6000,  5881, | , -3.4, 3866.7, 74.140, |, 0.0
10188.2, 139.8, | , 26.2, 0.0, 581.7, | ,  2000,  1921,  6000,  5839, | , -3.4, 3822.6, 72.848, |, 0.0
10189.2, 139.0, | , 26.3, 0.0, 587.0, | ,  2000,  1927,  6000,  5834, | , -3.4, 3831.6, 73.024, |, 0.0
10190.2, 139.7, | , 26.2, 0.0, 586.6, | ,  2000,  1924,  6000,  5847, | , -3.4, 3859.8, 73.657, |, 0.0
10191.2, 139.6, | , 26.2, 0.0, 587.8, | ,  2000,  1932,  6000,  5873, | , -3.4, 3877.0, 74.306, |, 0.0
10192.3, 139.0, | , 26.3, 0.0, 587.5, | ,  2000,  1925,  6000,  5848, | , -3.4, 3847.4, 73.434, |, 0.0
10193.3, 140.0, | , 26.3, 0.0, 580.4, | ,  2000,  1927,  6000,  5864, | , -3.4, 3826.9, 73.223, |, 0.0
10194.3, 139.3, | , 26.2, 0.0, 587.5, | ,  2000,  1927,  6000,  5858, | , -3.4, 3876.1, 74.099, |, 0.0
10195.3, 139.2, | , 26.2, 0.0, 586.2, | ,  2000,  1927,  6000,  5880, | , -3.4, 3871.4, 74.222, |, 0.0
10196.3, 139.1, | , 26.3, 0.0, 587.1, | ,  2000,  1929,  6000,  5860, | , -3.4, 3828.1, 73.228, |, 0.0
10197.3, 139.5, | , 26.3, 0.0, 587.6, | ,  2000,  1927,  6000,  5860, | , -3.4, 3818.3, 73.009, |, 0.0
10198.3, 140.2, | , 26.2, 0.0, 582.0, | ,  2000,  1922,  6000,  5856, | , -3.4, 3873.1, 73.974, |, 0.0
10199.3, 139.8, | , 26.2, 0.0, 582.2, | ,  2000,  1926,  6000,  5858, | , -3.4, 3864.1, 73.858, |, 0.0
10200.4, 139.6, | , 26.3, 0.0, 586.7, | ,  2000,  1929,  6000,  5839, | , -3.4, 3866.7, 73.763, |, 0.0
10201.4, 139.0, | , 26.3, 0.0, 587.3, | ,  2000,  1927,  6000,  5856, | , -3.4, 3866.3, 73.892, |, 0.0
10202.4, 139.1, | , 26.3, 0.0, 587.5, | ,  2000,  1930,  6000,  5873, | , -3.4, 3865.0, 74.056, |, 0.0
10203.4, 139.1, | , 26.3, 0.0, 587.5, | ,  2000,  1931,  6000,  5859, | , -3.4, 3831.6, 73.296, |, 0.0
10204.4, 140.5, | , 26.2, 0.0, 580.9, | ,  2000,  1927,  6000,  5854, | , -3.4, 3825.1, 73.091, |, 0.0
10205.4, 139.6, | , 26.2, 0.0, 587.1, | ,  2000,  1928,  6000,  5859, | , -3.4, 3835.0, 73.329, |, 0.0
10206.4, 138.9, | , 26.3, 0.0, 587.3, | ,  2000,  1928,  6000,  5825, | , -3.4, 3864.6, 73.573, |, 0.0
10207.4, 139.0, | , 26.3, 0.0, 587.4, | ,  2000,  1933,  6000,  5852, | , -3.4, 3885.1, 74.275, |, 0.0
10208.4, 139.6, | , 26.2, 0.0, 587.3, | ,  2000,  1924,  6000,  5878, | , -3.4, 3885.6, 74.442, |, 0.0
10209.4, 139.8, | , 26.2, 0.0, 581.8, | ,  2000,  1924,  6000,  5849, | , -3.4, 3895.8, 74.367, |, 0.0
10210.5, 139.7, | , 26.3, 0.0, 581.8, | ,  2000,  1927,  6000,  5841, | , -3.4, 3879.6, 73.996, |, 0.0
10211.5, 139.5, | , 26.2, 0.0, 587.6, | ,  2000,  1930,  6000,  5855, | , -3.4, 3902.3, 74.599, |, 0.0
10212.5, 139.1, | , 26.3, 0.0, 587.5, | ,  2000,  1928,  6000,  5879, | , -3.4, 3883.4, 74.453, |, 0.0
10213.5, 139.1, | , 26.3, 0.0, 587.6, | ,  2000,  1932,  6000,  5856, | , -3.4, 3884.3, 74.287, |, 0.0
10214.5, 139.0, | , 26.3, 0.0, 587.8, | ,  2000,  1932,  6000,  5833, | , -3.4, 3883.8, 74.063, |, 0.0
10215.5, 140.5, | , 26.3, 0.0, 580.6, | ,  2000,  1924,  6000,  5875, | , -3.4, 3886.8, 74.444, |, 0.0
10216.5, 139.1, | , 26.3, 0.0, 587.6, | ,  2000,  1929,  6000,  5827, | , -3.4, 3885.1, 73.994, |, 0.0
10217.5, 139.5, | , 26.3, 0.0, 588.0, | ,  2000,  1932,  6000,  5844, | , -3.4, 3890.3, 74.278, |, 0.0
10218.5, 139.4, | , 26.3, 0.0, 587.8, | ,  2000,  1932,  6000,  5839, | , -3.4, 3890.3, 74.238, |, 0.0
10219.6, 139.1, | , 26.3, 0.0, 587.5, | ,  2000,  1930,  6000,  5868, | , -3.4, 3889.8, 74.491, |, 0.0
10220.6, 140.4, | , 26.2, 0.0, 581.5, | ,  2000,  1923,  6000,  5864, | , -3.4, 3888.6, 74.356, |, 0.0
10221.6, 139.7, | , 26.2, 0.0, 582.4, | ,  2000,  1921,  6000,  5841, | , -3.4, 3889.8, 74.140, |, 0.0
10222.6, 138.9, | , 26.3, 0.0, 587.4, | ,  2000,  1928,  6000,  5840, | , -3.4, 3889.0, 74.182, |, 0.0
10223.6, 138.8, | , 26.3, 0.0, 587.5, | ,  2000,  1929,  6000,  5865, | , -3.4, 3913.0, 74.890, |, 0.0
10224.6, 139.6, | , 26.3, 0.0, 587.6, | ,  2000,  1934,  6000,  5857, | , -3.4, 3883.0, 74.285, |, 0.0
10225.6, 139.3, | , 26.3, 0.0, 586.6, | ,  2000,  1932,  6000,  5886, | , -3.4, 3880.8, 74.511, |, 0.0
10226.6, 139.8, | , 26.3, 0.0, 581.6, | ,  2000,  1922,  6000,  5816, | , -3.4, 3883.0, 73.779, |, 0.0
10227.7, 139.5, | , 26.3, 0.0, 586.9, | ,  2000,  1933,  6000,  5870, | , -3.4, 3900.1, 74.730, |, 0.0
10228.7, 139.1, | , 26.3, 0.0, 587.3, | ,  2000,  1925,  6000,  5866, | , -3.4, 3885.1, 74.324, |, 0.0
10229.7, 139.1, | , 26.3, 0.0, 586.8, | ,  2000,  1926,  6000,  5861, | , -3.4, 3913.4, 74.830, |, 0.0
10230.7, 139.4, | , 26.3, 0.0, 586.5, | ,  2000,  1931,  6000,  5862, | , -3.4, 3885.6, 74.355, |, 0.0
10231.7, 139.8, | , 26.3, 0.0, 581.2, | ,  2000,  1926,  6000,  5843, | , -3.4, 3891.6, 74.240, |, 0.0
10232.7, 139.9, | , 26.3, 0.0, 576.7, | ,  2000,  1924,  6000,  5828, | , -3.4, 3883.4, 73.921, |, 0.0
10233.7, 139.3, | , 26.3, 0.0, 586.7, | ,  2000,  1938,  6000,  5867, | , -3.4, 3880.8, 74.381, |, 0.0
10234.7, 139.4, | , 26.3, 0.0, 587.0, | ,  2000,  1931,  6000,  5832, | , -3.4, 3883.0, 74.023, |, 0.0
10235.8, 139.1, | , 26.3, 0.0, 586.3, | ,  2000,  1920,  6000,  5850, | , -3.4, 3879.6, 74.026, |, 0.0
10236.8, 139.0, | , 26.3, 0.0, 586.9, | ,  2000,  1929,  6000,  5869, | , -3.4, 3882.6, 74.345, |, 0.0
10237.8, 140.2, | , 26.3, 0.0, 582.8, | ,  2000,  1928,  6000,  5863, | , -3.4, 398.9, 7.657, |, 0.0
10238.8, 139.2, | , 26.3, 0.0, 587.0, | ,  2000,  1936,  6000,  5869, | , -3.4, 482.0, 9.269, |, 0.0
10239.8, 139.1, | , 26.3, 0.0, 586.9, | ,  2000,  1928,  6000,  5882, | , -3.4, 528.3, 10.164, |, 0.0
10240.8, 139.2, | , 26.3, 0.0, 586.2, | ,  2000,  1928,  6000,  5850, | , -3.4, 580.5, 11.124, |, 0.0
10241.8, 139.4, | , 26.3, 0.0, 587.2, | ,  2000,  1928,  6000,  5854, | , -3.4, 650.8, 12.476, |, 0.0
10242.8, 139.8, | , 26.3, 0.0, 581.3, | ,  2000,  1930,  6000,  5832, | , -3.4, 728.3, 13.926, |, 0.0
10243.8, 139.8, | , 26.3, 0.0, 582.2, | ,  2000,  1929,  6000,  5850, | , -3.4, 815.7, 15.629, |, 0.0
10244.8, 139.5, | , 26.3, 0.0, 587.5, | ,  2000,  1930,  6000,  5840, | , -3.4, 874.0, 16.725, |, 0.0
10245.9, 139.3, | , 26.3, 0.0, 586.4, | ,  2000,  1928,  6000,  5856, | , -3.4, 942.1, 18.062, |, 0.0
10246.9, 139.8, | , 26.3, 0.0, 580.8, | ,  2000,  1933,  6000,  5831, | , -3.4, 991.8, 18.965, |, 0.0
10247.9, 139.0, | , 26.3, 0.0, 587.1, | ,  2000,  1936,  6000,  5832, | , -3.4, 1049.2, 20.070, |, 0.0
10248.9, 139.9, | , 26.3, 0.0, 580.2, | ,  2000,  1926,  6000,  5823, | , -3.4, 1113.1, 21.238, |, 0.0
10249.9, 139.0, | , 26.3, 0.0, 587.4, | ,  2000,  1930,  6000,  5843, | , -3.4, 1179.5, 22.574, |, 0.0
10250.9, 139.1, | , 26.3, 0.0, 586.2, | ,  2000,  1929,  6000,  5854, | , -3.4, 1238.2, 23.725, |, 0.0
10251.9, 139.6, | , 26.3, 0.0, 587.8, | ,  2000,  1932,  6000,  5893, | , -3.4, 1314.9, 25.330, |, 0.0
10252.9, 139.4, | , 26.3, 0.0, 587.9, | ,  2000,  1924,  6000,  5832, | , -3.4, 1354.7, 25.866, |, 0.0
10253.9, 139.8, | , 26.3, 0.0, 581.7, | ,  2000,  1930,  6000,  5844, | , -3.4, 1431.8, 27.400, |, 0.0
10255.0, 140.2, | , 26.3, 0.0, 582.7, | ,  2000,  1925,  6000,  5860, | , -3.4, 1496.5, 28.677, |, 0.0
10256.0, 139.8, | , 26.3, 0.0, 586.7, | ,  2000,  1925,  6000,  5867, | , -3.4, 1571.9, 30.147, |, 0.0
10257.0, 139.0, | , 26.3, 0.0, 587.5, | ,  2000,  1931,  6000,  5841, | , -3.4, 1625.5, 31.091, |, 0.0
10258.0, 139.1, | , 26.3, 0.0, 587.4, | ,  2000,  1931,  6000,  5852, | , -3.4, 1682.1, 32.217, |, 0.0
10259.0, 139.4, | , 26.3, 0.0, 587.6, | ,  2000,  1924,  6000,  5854, | , -3.4, 1736.0, 33.228, |, 0.0
10260.0, 139.8, | , 26.3, 0.0, 582.1, | ,  2000,  1931,  6000,  5840, | , -3.4, 1841.9, 35.217, |, 0.0
10261.0, 139.2, | , 26.3, 0.0, 586.1, | ,  2000,  1928,  6000,  5845, | , -3.4, 1868.9, 35.743, |, 0.0
10262.0, 139.5, | , 26.3, 0.0, 587.5, | ,  2000,  1929,  6000,  5849, | , -3.4, 1952.4, 37.363, |, 0.0
10263.1, 139.0, | , 26.3, 0.0, 587.2, | ,  2000,  1928,  6000,  5850, | , -3.4, 1979.4, 37.876, |, 0.0
10264.1, 138.9, | , 26.3, 0.0, 587.1, | ,  2000,  1923,  6000,  5837, | , -3.4, 2030.8, 38.765, |, 0.0
10265.1, 140.3, | , 26.3, 0.0, 582.0, | ,  2000,  1928,  6000,  5878, | , -3.4, 2108.8, 40.491, |, 0.0
10266.1, 140.4, | , 26.3, 0.0, 581.9, | ,  2000,  1925,  6000,  5856, | , -3.4, 2167.5, 41.489, |, 0.0
10267.1, 138.9, | , 26.3, 0.0, 587.2, | ,  2000,  1929,  6000,  5815, | , -3.4, 2216.3, 42.213, |, 0.0
10268.1, 139.0, | , 26.3, 0.0, 587.2, | ,  2000,  1929,  6000,  5845, | , -3.4, 2286.6, 43.725, |, 0.0
10269.1, 139.5, | , 26.3, 0.0, 587.3, | ,  2000,  1933,  6000,  5869, | , -3.4, 2338.9, 44.876, |, 0.0
10270.1, 138.9, | , 26.3, 0.0, 587.2, | ,  2000,  1924,  6000,  5829, | , -3.4, 2389.0, 45.547, |, 0.0
10271.1, 139.9, | , 26.3, 0.0, 581.5, | ,  2000,  1928,  6000,  5875, | , -3.4, 2448.1, 46.975, |, 0.0
10272.2, 139.6, | , 26.3, 0.0, 587.3, | ,  2000,  1931,  6000,  5836, | , -3.4, 2504.7, 47.834, |, 0.0
10273.2, 139.0, | , 26.3, 0.0, 587.3, | ,  2000,  1937,  6000,  5844, | , -3.4, 2532.5, 48.451, |, 0.0
10274.2, 138.9, | , 26.3, 0.0, 586.8, | ,  2000,  1932,  6000,  5822, | , -3.4, 2628.1, 50.106, |, 0.0
10275.2, 139.3, | , 26.3, 0.0, 587.3, | ,  2000,  1926,  6000,  5821, | , -3.4, 2689.3, 51.220, |, 0.0
10276.2, 139.7, | , 26.3, 0.0, 581.0, | ,  2000,  1925,  6000,  5813, | , -3.4, 2764.3, 52.584, |, 0.0
10277.2, 139.7, | , 26.3, 0.0, 581.8, | ,  2000,  1925,  6000,  5863, | , -3.4, 2808.0, 53.757, |, 0.0
10278.2, 139.5, | , 26.3, 0.0, 587.4, | ,  2000,  1931,  6000,  5882, | , -3.4, 2854.3, 54.818, |, 0.0
10279.2, 139.3, | , 26.3, 0.0, 587.1, | ,  2000,  1925,  6000,  5828, | , -3.4, 2886.4, 55.009, |, 0.0
10280.2, 139.0, | , 26.3, 0.0, 587.3, | ,  2000,  1927,  6000,  5846, | , -3.4, 2987.1, 57.065, |, 0.0
10281.3, 139.8, | , 26.3, 0.0, 586.5, | ,  2000,  1933,  6000,  5880, | , -3.4, 2976.8, 57.166, |, 0.0
10282.3, 140.0, | , 26.3, 0.0, 580.6, | ,  2000,  1927,  6000,  5837, | , -3.4, 3022.7, 57.672, |, 0.0
10283.3, 138.9, | , 26.3, 0.0, 587.5, | ,  2000,  1930,  6000,  5847, | , -3.4, 3119.1, 59.611, |, 0.0
10284.3, 139.5, | , 26.3, 0.0, 587.7, | ,  2000,  1926,  6000,  5854, | , -3.4, 3158.1, 60.379, |, 0.0
10285.3, 139.0, | , 26.3, 0.0, 587.6, | ,  2000,  1927,  6000,  5816, | , -3.4, 3182.0, 60.545, |, 0.0
10286.4, 139.2, | , 26.3, 0.0, 586.7, | ,  2000,  1923,  6000,  5827, | , -3.4, 3246.7, 61.833, |, 0.0
10287.4, 140.2, | , 26.3, 0.0, 582.3, | ,  2000,  1927,  6000,  5840, | , -3.4, 3284.4, 62.681, |, 0.0
10288.4, 140.1, | , 26.3, 0.0, 580.8, | ,  2000,  1930,  6000,  5876, | , -3.4, 3323.0, 63.731, |, 0.0
10289.4, 139.0, | , 26.3, 0.0, 588.0, | ,  2000,  1929,  6000,  5859, | , -3.4, 3334.1, 63.794, |, 0.0
10290.4, 139.0, | , 26.3, 0.0, 587.8, | ,  2000,  1927,  6000,  5865, | , -3.4, 3371.4, 64.539, |, 0.0
10291.4, 139.7, | , 26.3, 0.0, 587.8, | ,  2000,  1927,  6000,  5881, | , -3.4, 3423.7, 65.669, |, 0.0
10292.4, 138.9, | , 26.3, 0.0, 587.9, | ,  2000,  1927,  6000,  5831, | , -3.4, 3461.4, 65.972, |, 0.0
10293.4, 140.1, | , 26.3, 0.0, 580.2, | ,  2000,  1928,  6000,  5867, | , -3.4, 3514.1, 67.292, |, 0.0
10294.4, 139.2, | , 26.3, 0.0, 587.4, | ,  2000,  1928,  6000,  5831, | , -3.4, 3511.5, 66.927, |, 0.0
10295.4, 139.6, | , 26.3, 0.0, 587.9, | ,  2000,  1929,  6000,  5836, | , -3.4, 3586.1, 68.401, |, 0.0
10296.5, 139.3, | , 26.3, 0.0, 587.2, | ,  2000,  1929,  6000,  5859, | , -3.4, 3602.8, 68.919, |, 0.0
10297.5, 139.1, | , 26.3, 0.0, 587.3, | ,  2000,  1926,  6000,  5876, | , -3.4, 3617.3, 69.320, |, 0.0
10298.5, 140.3, | , 26.3, 0.0, 581.8, | ,  2000,  1930,  6000,  5853, | , -3.4, 3629.8, 69.395, |, 0.0
10299.5, 139.6, | , 26.3, 0.0, 582.8, | ,  2000,  1929,  6000,  5825, | , -3.4, 3665.3, 69.802, |, 0.0
10300.5, 139.1, | , 26.3, 0.0, 587.7, | ,  2000,  1929,  6000,  5875, | , -3.4, 3714.6, 71.197, |, 0.0
10301.5, 139.5, | , 26.3, 0.0, 586.7, | ,  2000,  1927,  6000,  5859, | , -3.4, 3719.7, 71.128, |, 0.0
10302.5, 139.5, | , 26.3, 0.0, 587.7, | ,  2000,  1932,  6000,  5891, | , -3.4, 3754.4, 72.131, |, 0.0
10303.5, 139.2, | , 26.3, 0.0, 587.7, | ,  2000,  1929,  6000,  5852, | , -3.4, 3722.3, 71.139, |, 0.0
10304.5, 139.8, | , 26.3, 0.0, 583.1, | ,  2000,  1924,  6000,  5852, | , -3.4, 3753.2, 71.677, |, 0.0
10305.5, 139.6, | , 26.3, 0.0, 587.6, | ,  2000,  1931,  6000,  5893, | , -3.4, 3793.4, 72.893, |, 0.0
10306.6, 139.3, | , 26.3, 0.0, 586.6, | ,  2000,  1929,  6000,  5857, | , -3.4, 3787.9, 72.428, |, 0.0
10307.6, 139.1, | , 26.3, 0.0, 587.1, | ,  2000,  1934,  6000,  5831, | , -3.4, 3811.0, 72.675, |, 0.0
10308.6, 139.5, | , 26.3, 0.0, 587.9, | ,  2000,  1933,  6000,  5870, | , -3.4, 3860.3, 73.963, |, 0.0
10309.6, 140.2, | , 26.3, 0.0, 582.2, | ,  2000,  1923,  6000,  5844, | , -3.4, 3856.8, 73.564, |, 0.0
10310.6, 139.8, | , 26.3, 0.0, 582.2, | ,  2000,  1925,  6000,  5866, | , -3.4, 3920.3, 74.997, |, 0.0
10311.7, 139.3, | , 26.3, 0.0, 585.8, | ,  2000,  1932,  6000,  5865, | , -3.4, 3886.0, 74.402, |, 0.0
10312.7, 139.1, | , 26.3, 0.0, 587.1, | ,  2000,  1930,  6000,  5866, | , -3.4, 3875.3, 74.185, |, 0.0
10313.7, 139.0, | , 26.3, 0.0, 587.5, | ,  2000,  1929,  6000,  5867, | , -3.4, 3889.0, 74.442, |, 0.0
10314.7, 139.4, | , 26.3, 0.0, 587.7, | ,  2000,  1929,  6000,  5819, | , -3.4, 3904.0, 74.282, |, 0.0
10315.7, 139.7, | , 26.3, 0.0, 582.3, | ,  2000,  1931,  6000,  5852, | , -3.4, 3929.3, 75.097, |, 0.0
10316.7, 139.2, | , 26.3, 0.0, 586.3, | ,  2000,  1932,  6000,  5842, | , -3.4, 3931.8, 75.059, |, 0.0
10317.7, 139.4, | , 26.3, 0.0, 588.0, | ,  2000,  1929,  6000,  5841, | , -3.4, 3904.0, 74.491, |, 0.0
10318.7, 139.5, | , 26.3, 0.0, 587.9, | ,  2000,  1926,  6000,  5859, | , -3.4, 3930.5, 75.133, |, 0.0
10319.7, 139.0, | , 26.3, 0.0, 588.0, | ,  2000,  1927,  6000,  5861, | , -3.4, 3948.5, 75.505, |, 0.0
10320.7, 139.8, | , 26.3, 0.0, 582.0, | ,  2000,  1927,  6000,  5857, | , -3.4, 3928.8, 75.092, |, 0.0
10321.7, 140.2, | , 26.3, 0.0, 582.8, | ,  2000,  1926,  6000,  5823, | , -3.4, 3937.4, 74.920, |, 0.0
10322.8, 139.1, | , 26.3, 0.0, 587.5, | ,  2000,  1922,  6000,  5843, | , -3.4, 3967.0, 75.636, |, 0.0
10323.8, 139.0, | , 26.3, 0.0, 587.7, | ,  2000,  1929,  6000,  5867, | , -3.4, 3952.4, 75.657, |, 0.0
10324.8, 139.4, | , 26.3, 0.0, 588.1, | ,  2000,  1931,  6000,  5857, | , -3.4, 3948.1, 75.498, |, 0.0
10325.8, 139.2, | , 26.3, 0.0, 587.7, | ,  2000,  1923,  6000,  5849, | , -3.4, 3985.4, 76.060, |, 0.0
10326.8, 139.9, | , 26.3, 0.0, 581.8, | ,  2000,  1926,  6000,  5815, | , -3.4, 3914.7, 74.414, |, 0.0
10327.8, 139.0, | , 26.3, 0.0, 587.4, | ,  2000,  1931,  6000,  5848, | , -3.4, 3978.5, 75.996, |, 0.0
10328.8, 139.6, | , 26.3, 0.0, 587.6, | ,  2000,  1933,  6000,  5858, | , -3.4, 3991.4, 76.352, |, 0.0
10329.8, 139.1, | , 26.3, 0.0, 587.4, | ,  2000,  1927,  6000,  5848, | , -3.4, 3955.0, 75.497, |, 0.0
10330.8, 139.1, | , 26.3, 0.0, 587.7, | ,  2000,  1929,  6000,  5894, | , -3.4, 3975.1, 76.353, |, 0.0
10331.9, 140.3, | , 26.3, 0.0, 581.3, | ,  2000,  1928,  6000,  5855, | , -3.4, 3964.0, 75.753, |, 0.0
10332.9, 139.7, | , 26.3, 0.0, 582.3, | ,  2000,  1929,  6000,  5871, | , -3.4, 3958.4, 75.811, |, 0.0
10333.9, 139.1, | , 26.3, 0.0, 587.7, | ,  2000,  1927,  6000,  5860, | , -3.4, 3958.4, 75.680, |, 0.0
10334.9, 139.5, | , 26.3, 0.0, 587.8, | ,  2000,  1931,  6000,  5893, | , -3.4, 3948.5, 75.857, |, 0.0
10335.9, 139.6, | , 26.3, 0.0, 587.9, | ,  2000,  1932,  6000,  5860, | , -3.4, 3962.2, 75.806, |, 0.0
10336.9, 139.1, | , 26.3, 0.0, 587.0, | ,  2000,  1934,  6000,  5846, | , -3.4, 3922.0, 74.928, |, 0.0
10337.9, 140.0, | , 26.3, 0.0, 581.2, | ,  2000,  1927,  6000,  5851, | , -3.4, 3943.8, 75.322, |, 0.0
10338.9, 139.5, | , 26.3, 0.0, 588.1, | ,  2000,  1925,  6000,  5865, | , -3.4, 3937.8, 75.321, |, 0.0
10339.9, 139.5, | , 26.3, 0.0, 588.6, | ,  2000,  1931,  6000,  5850, | , -3.4, 3947.7, 75.424, |, 0.0
