Repository: jdhuang-csm/Ru-BCA

## Methods
* (BaO)<sub>x</sub>-(CaO)<sub>y</sub>-(Al<sub>2</sub>O<sub>3</sub>)<sub>1-x-y</sub> (BCA) catalyst supports were synthesized via sol-gel and solid-state methods. 
* Ru/BCA catalysts were prepared via incipient wetness impregnation to achieve 1 wt. % Ru loading.
* Ammonia synthesis rates were measured for Ru/BCA catalysts in a packed-bed reactor at 480-600<sup>o</sup>C, 10 bar, and space velocities up to 1.3 x 10<sup>6</sup> ml g<sub>cat</sub><sup>-1</sup> h<sup>-1</sup>.
* A machine learning (ML) model was employed to improve understanding of the behavior of Ru/BCA catalysts.
* A microkinetic model was developed to describe the best-performing catalyst.

File: data/init_files_Cadigan/B2CA_7-12_dryoven.txt (part 27 of 29)
********** Start test **********
Elapsed time, Pressure, | , LJtemp(C), Inner-Temp, Outer-Temp, | , N2-set, N2-flow, H2-set, H2-flow, | , pH, NH3_ppm, NH3_Prod_rate, |, In222Temp
10322.6, 138.8, | , 29.8, 0.0, 570.0, | ,  1000,   953,  3000,  2923, | , -3.4, 679.9, 7.486, |, 0.0
10323.6, 139.4, | , 29.8, 0.0, 569.1, | ,  1000,   955,  3000,  2941, | , -3.4, 794.3, 8.790, |, 0.0
10324.6, 139.7, | , 29.8, 0.0, 564.9, | ,  1000,   951,  3000,  2914, | , -3.4, 897.6, 9.852, |, 0.0
10325.6, 139.4, | , 29.8, 0.0, 565.3, | ,  1000,   953,  3000,  2927, | , -3.4, 1041.5, 11.474, |, 0.0
10326.6, 139.0, | , 29.8, 0.0, 569.5, | ,  1000,   961,  3000,  2938, | , -3.4, 1106.2, 12.248, |, 0.0
10327.6, 139.3, | , 29.8, 0.0, 569.8, | ,  1000,   956,  3000,  2926, | , -3.4, 1212.5, 13.364, |, 0.0
10328.6, 139.0, | , 29.8, 0.0, 568.7, | ,  1000,   955,  3000,  2938, | , -3.4, 1350.0, 14.918, |, 0.0
10329.6, 139.0, | , 29.8, 0.0, 569.3, | ,  1000,   954,  3000,  2942, | , -3.4, 1429.7, 15.812, |, 0.0
10330.7, 139.6, | , 29.8, 0.0, 562.8, | ,  1000,   955,  3000,  2925, | , -3.4, 1536.8, 16.920, |, 0.0
10331.7, 138.9, | , 29.8, 0.0, 569.0, | ,  1000,   955,  3000,  2933, | , -3.4, 1654.6, 18.255, |, 0.0
10332.7, 138.9, | , 29.8, 0.0, 569.2, | ,  1000,   957,  3000,  2927, | , -3.4, 1703.0, 18.771, |, 0.0
10333.7, 139.0, | , 29.8, 0.0, 568.0, | ,  1000,   956,  3000,  2934, | , -3.4, 1808.9, 19.965, |, 0.0
10334.7, 139.2, | , 29.8, 0.0, 569.3, | ,  1000,   959,  3000,  2918, | , -3.4, 1914.7, 21.063, |, 0.0
10335.7, 139.6, | , 29.8, 0.0, 564.3, | ,  1000,   954,  3000,  2933, | , -3.4, 2013.7, 22.206, |, 0.0
10336.7, 139.6, | , 29.8, 0.0, 564.1, | ,  1000,   954,  3000,  2941, | , -3.4, 2136.2, 23.597, |, 0.0
10337.7, 139.2, | , 29.8, 0.0, 568.4, | ,  1000,   956,  3000,  2933, | , -3.4, 2218.5, 24.471, |, 0.0
10338.7, 139.3, | , 29.8, 0.0, 567.9, | ,  1000,   954,  3000,  2922, | , -3.4, 2347.0, 25.802, |, 0.0
10339.8, 138.8, | , 29.8, 0.0, 568.3, | ,  1000,   953,  3000,  2938, | , -3.4, 2449.0, 27.023, |, 0.0
10340.8, 138.9, | , 29.8, 0.0, 568.3, | ,  1000,   954,  3000,  2937, | , -3.4, 2532.1, 27.939, |, 0.0
10341.8, 140.2, | , 29.8, 0.0, 562.4, | ,  1000,   952,  3000,  2927, | , -3.4, 2627.6, 28.898, |, 0.0
10342.8, 139.6, | , 29.8, 0.0, 563.3, | ,  1000,   957,  3000,  2931, | , -3.4, 2728.3, 30.069, |, 0.0
10343.8, 139.1, | , 29.8, 0.0, 567.1, | ,  1000,   954,  3000,  2932, | , -3.4, 2820.4, 31.068, |, 0.0
10344.8, 139.3, | , 29.8, 0.0, 568.2, | ,  1000,   957,  3000,  2929, | , -3.4, 2951.5, 32.509, |, 0.0
10345.8, 139.3, | , 29.8, 0.0, 568.7, | ,  1000,   957,  3000,  2927, | , -3.4, 3045.8, 33.529, |, 0.0
10346.8, 139.5, | , 29.8, 0.0, 562.4, | ,  1000,   954,  3000,  2926, | , -3.4, 3133.2, 34.440, |, 0.0
10347.8, 139.6, | , 29.8, 0.0, 563.6, | ,  1000,   955,  3000,  2937, | , -3.4, 3220.6, 35.508, |, 0.0
10348.8, 139.4, | , 29.8, 0.0, 567.5, | ,  1000,   954,  3000,  2932, | , -3.4, 3325.6, 36.613, |, 0.0
10349.9, 138.9, | , 29.8, 0.0, 567.9, | ,  1000,   955,  3000,  2933, | , -3.4, 3419.4, 37.657, |, 0.0
10350.9, 138.9, | , 29.8, 0.0, 567.6, | ,  1000,   954,  3000,  2927, | , -3.4, 3552.2, 39.052, |, 0.0
10351.9, 138.9, | , 29.8, 0.0, 567.3, | ,  1000,   955,  3000,  2941, | , -3.4, 3628.9, 40.048, |, 0.0
10352.9, 140.0, | , 29.8, 0.0, 561.8, | ,  1000,   954,  3000,  2918, | , -3.4, 3710.3, 40.693, |, 0.0
10353.9, 139.7, | , 29.8, 0.0, 562.2, | ,  1000,   950,  3000,  2948, | , -3.4, 3809.7, 42.055, |, 0.0
10354.9, 138.9, | , 29.8, 0.0, 567.2, | ,  1000,   956,  3000,  2922, | , -3.4, 3909.5, 42.934, |, 0.0
10355.9, 139.3, | , 29.8, 0.0, 567.5, | ,  1000,   957,  3000,  2922, | , -3.4, 4008.9, 44.028, |, 0.0
10356.9, 139.1, | , 29.8, 0.0, 567.4, | ,  1000,   957,  3000,  2919, | , -3.4, 4080.9, 44.779, |, 0.0
10357.9, 139.6, | , 29.8, 0.0, 562.3, | ,  1000,   955,  3000,  2926, | , -3.4, 4182.0, 45.949, |, 0.0
10358.9, 139.6, | , 29.8, 0.0, 560.5, | ,  1000,   953,  3000,  2904, | , -3.4, 4244.6, 46.342, |, 0.0
10360.0, 139.3, | , 29.8, 0.0, 567.3, | ,  1000,   954,  3000,  2946, | , -3.4, 4326.0, 47.750, |, 0.0
10361.0, 138.9, | , 29.8, 0.0, 567.0, | ,  1000,   958,  3000,  2917, | , -3.4, 4391.1, 48.150, |, 0.0
10362.0, 138.9, | , 29.8, 0.0, 567.0, | ,  1000,   955,  3000,  2941, | , -3.4, 4455.8, 49.137, |, 0.0
10363.0, 139.2, | , 29.8, 0.0, 566.9, | ,  1000,   955,  3000,  2924, | , -3.4, 4525.7, 49.673, |, 0.0
10364.0, 139.8, | , 29.8, 0.0, 559.9, | ,  1000,   952,  3000,  2929, | , -3.4, 4577.1, 50.264, |, 0.0
10365.0, 139.6, | , 29.8, 0.0, 560.6, | ,  1000,   952,  3000,  2914, | , -3.4, 4629.8, 50.654, |, 0.0
10366.0, 139.3, | , 29.8, 0.0, 567.0, | ,  1000,   955,  3000,  2940, | , -3.4, 4718.9, 51.995, |, 0.0
10367.0, 138.9, | , 29.8, 0.0, 566.2, | ,  1000,   953,  3000,  2940, | , -3.4, 4752.3, 52.336, |, 0.0
10368.0, 138.9, | , 29.8, 0.0, 566.7, | ,  1000,   956,  3000,  2941, | , -3.4, 4798.6, 52.903, |, 0.0
10369.1, 139.5, | , 29.8, 0.0, 561.5, | ,  1000,   953,  3000,  2912, | , -3.4, 4867.6, 53.219, |, 0.0
10370.1, 140.1, | , 29.8, 0.0, 560.8, | ,  1000,   954,  3000,  2926, | , -3.4, 4920.3, 54.007, |, 0.0
10371.1, 138.9, | , 29.8, 0.0, 566.7, | ,  1000,   955,  3000,  2928, | , -3.4, 4962.7, 54.511, |, 0.0
10372.1, 138.8, | , 29.8, 0.0, 566.4, | ,  1000,   953,  3000,  2925, | , -3.4, 4992.2, 54.753, |, 0.0
10373.1, 139.3, | , 29.8, 0.0, 566.6, | ,  1000,   955,  3000,  2934, | , -3.4, 5035.9, 55.392, |, 0.0
10374.1, 139.3, | , 29.8, 0.0, 566.6, | ,  1000,   955,  3000,  2942, | , -3.4, 5046.6, 55.631, |, 0.0
10375.1, 139.8, | , 29.8, 0.0, 559.6, | ,  1000,   952,  3000,  2932, | , -3.4, 5072.3, 55.721, |, 0.0
10376.1, 139.6, | , 29.8, 0.0, 560.6, | ,  1000,   954,  3000,  2935, | , -3.4, 5115.6, 56.257, |, 0.0
10377.1, 139.1, | , 29.8, 0.0, 566.4, | ,  1000,   958,  3000,  2909, | , -3.4, 5158.0, 56.406, |, 0.0
10378.2, 138.7, | , 29.8, 0.0, 565.7, | ,  1000,   958,  3000,  2919, | , -3.4, 5204.7, 57.060, |, 0.0
10379.2, 138.8, | , 29.8, 0.0, 565.7, | ,  1000,   955,  3000,  2936, | , -3.4, 5243.7, 57.699, |, 0.0
10380.2, 140.0, | , 29.8, 0.0, 561.0, | ,  1000,   955,  3000,  2931, | , -3.4, 5197.5, 57.123, |, 0.0
10381.2, 139.8, | , 29.8, 0.0, 561.1, | ,  1000,   953,  3000,  2918, | , -3.4, 5221.4, 57.149, |, 0.0
10382.2, 139.0, | , 29.8, 0.0, 565.1, | ,  1000,   957,  3000,  2930, | , -3.4, 5241.6, 57.617, |, 0.0
10383.2, 139.3, | , 29.8, 0.0, 565.7, | ,  1000,   956,  3000,  2933, | , -3.4, 5275.0, 58.010, |, 0.0
10384.2, 139.1, | , 29.8, 0.0, 566.0, | ,  1000,   960,  3000,  2918, | , -3.4, 5269.9, 57.787, |, 0.0
10385.2, 138.8, | , 29.8, 0.0, 565.8, | ,  1000,   954,  3000,  2928, | , -3.4, 5282.3, 57.979, |, 0.0
10386.2, 139.9, | , 29.8, 0.0, 559.3, | ,  1000,   953,  3000,  2949, | , -3.4, 5280.6, 58.269, |, 0.0
10387.2, 140.1, | , 29.8, 0.0, 559.3, | ,  1000,   954,  3000,  2933, | , -3.4, 5272.9, 57.963, |, 0.0
10388.3, 139.1, | , 29.8, 0.0, 565.7, | ,  1000,   959,  3000,  2922, | , -3.4, 5308.4, 58.262, |, 0.0
10389.3, 138.8, | , 29.8, 0.0, 565.6, | ,  1000,   955,  3000,  2922, | , -3.4, 5331.6, 58.443, |, 0.0
10390.3, 138.9, | , 29.8, 0.0, 565.3, | ,  1000,   956,  3000,  2944, | , -3.4, 5327.3, 58.746, |, 0.0
10391.3, 140.0, | , 29.8, 0.0, 560.9, | ,  1000,   953,  3000,  2943, | , -3.4, 5298.6, 58.372, |, 0.0
10392.3, 139.8, | , 29.8, 0.0, 558.7, | ,  1000,   953,  3000,  2924, | , -3.4, 5312.7, 58.238, |, 0.0
10393.3, 138.8, | , 29.8, 0.0, 565.2, | ,  1000,   956,  3000,  2924, | , -3.4, 5331.1, 58.491, |, 0.0
10394.3, 139.0, | , 29.8, 0.0, 565.4, | ,  1000,   959,  3000,  2922, | , -3.4, 5332.8, 58.507, |, 0.0
10395.3, 138.7, | , 29.8, 0.0, 564.9, | ,  1000,   957,  3000,  2916, | , -3.4, 5340.1, 58.480, |, 0.0
10396.3, 138.8, | , 29.8, 0.0, 565.1, | ,  1000,   959,  3000,  2928, | , -3.4, 5340.1, 58.687, |, 0.0
10397.3, 139.8, | , 29.8, 0.0, 558.3, | ,  1000,   955,  3000,  2944, | , -3.4, 5314.9, 58.581, |, 0.0
10398.4, 139.9, | , 29.8, 0.0, 560.8, | ,  1000,   951,  3000,  2936, | , -3.4, 5294.7, 58.195, |, 0.0
10399.4, 138.9, | , 29.8, 0.0, 564.6, | ,  1000,   956,  3000,  2932, | , -3.4, 5280.1, 58.048, |, 0.0
10400.4, 138.7, | , 29.8, 0.0, 564.6, | ,  1000,   958,  3000,  2919, | , -3.4, 5296.4, 58.060, |, 0.0
10401.4, 139.1, | , 29.8, 0.0, 565.1, | ,  1000,   954,  3000,  2926, | , -3.4, 5327.3, 58.430, |, 0.0
10402.4, 139.5, | , 29.8, 0.0, 559.3, | ,  1000,   956,  3000,  2930, | , -3.4, 5320.0, 58.455, |, 0.0
10403.4, 140.3, | , 29.8, 0.0, 554.8, | ,  1000,   952,  3000,  2929, | , -3.4, 5302.4, 58.178, |, 0.0
10404.4, 139.3, | , 29.8, 0.0, 564.6, | ,  1000,   954,  3000,  2930, | , -3.4, 5277.1, 57.963, |, 0.0
10405.4, 139.1, | , 29.8, 0.0, 564.5, | ,  1000,   957,  3000,  2911, | , -3.4, 5296.9, 57.921, |, 0.0
10406.5, 139.0, | , 29.8, 0.0, 564.1, | ,  1000,   954,  3000,  2943, | , -3.4, 5298.6, 58.386, |, 0.0
10407.5, 139.2, | , 29.8, 0.0, 564.5, | ,  1000,   960,  3000,  2923, | , -3.4, 5278.0, 57.947, |, 0.0
10408.5, 140.2, | , 29.8, 0.0, 557.5, | ,  1000,   955,  3000,  2934, | , -3.4, 5287.9, 58.149, |, 0.0
10409.5, 139.6, | , 29.8, 0.0, 559.5, | ,  1000,   957,  3000,  2934, | , -3.4, 5291.3, 58.224, |, 0.0
10410.5, 138.9, | , 29.8, 0.0, 564.1, | ,  1000,   954,  3000,  2929, | , -3.4, 5264.7, 57.804, |, 0.0
10411.5, 139.1, | , 29.8, 0.0, 564.2, | ,  1000,   956,  3000,  2923, | , -3.4, 5267.7, 57.783, |, 0.0
10412.5, 138.7, | , 29.8, 0.0, 563.8, | ,  1000,   957,  3000,  2919, | , -3.4, 5275.4, 57.827, |, 0.0
10413.5, 139.6, | , 29.8, 0.0, 558.2, | ,  1000,   957,  3000,  2922, | , -3.4, 5283.6, 57.941, |, 0.0
10414.5, 140.1, | , 29.8, 0.0, 557.4, | ,  1000,   955,  3000,  2940, | , -3.4, 5272.9, 58.067, |, 0.0
10415.6, 139.2, | , 29.8, 0.0, 563.8, | ,  1000,   954,  3000,  2932, | , -3.4, 5255.7, 57.753, |, 0.0
10416.6, 138.7, | , 29.8, 0.0, 563.5, | ,  1000,   960,  3000,  2920, | , -3.4, 5255.3, 57.652, |, 0.0
10417.6, 139.2, | , 29.8, 0.0, 563.2, | ,  1000,   957,  3000,  2924, | , -3.4, 5281.0, 57.953, |, 0.0
10418.6, 139.4, | , 29.8, 0.0, 562.5, | ,  1000,   956,  3000,  2927, | , -3.4, 5267.7, 57.846, |, 0.0
10419.6, 140.1, | , 29.8, 0.0, 554.3, | ,  1000,   955,  3000,  2933, | , -3.4, 5263.9, 57.879, |, 0.0
10420.6, 139.7, | , 29.8, 0.0, 556.9, | ,  1000,   950,  3000,  2925, | , -3.4, 5259.2, 57.623, |, 0.0
10421.6, 139.1, | , 29.8, 0.0, 563.1, | ,  1000,   959,  3000,  2918, | , -3.4, 5246.7, 57.514, |, 0.0
10422.6, 138.9, | , 29.8, 0.0, 562.7, | ,  1000,   957,  3000,  2933, | , -3.4, 5275.4, 58.017, |, 0.0
10423.7, 139.0, | , 29.8, 0.0, 562.5, | ,  1000,   956,  3000,  2932, | , -3.4, 5279.7, 58.048, |, 0.0
10424.7, 139.3, | , 29.8, 0.0, 563.3, | ,  1000,   958,  3000,  2949, | , -3.4, 5234.7, 57.832, |, 0.0
10425.7, 139.7, | , 29.8, 0.0, 556.5, | ,  1000,   953,  3000,  2911, | , -3.4, 5251.9, 57.387, |, 0.0
10426.7, 139.0, | , 29.8, 0.0, 562.5, | ,  1000,   957,  3000,  2932, | , -3.4, 5254.0, 57.781, |, 0.0
10427.7, 139.1, | , 29.8, 0.0, 562.8, | ,  1000,   956,  3000,  2911, | , -3.4, 5282.3, 57.769, |, 0.0
10428.7, 139.3, | , 29.8, 0.0, 561.8, | ,  1000,   955,  3000,  2933, | , -3.4, 5284.0, 58.083, |, 0.0
10429.7, 138.9, | , 29.8, 0.0, 562.8, | ,  1000,   958,  3000,  2936, | , -3.4, 5268.1, 58.004, |, 0.0
10430.7, 139.6, | , 29.8, 0.0, 556.7, | ,  1000,   953,  3000,  2931, | , -3.4, 5272.9, 57.909, |, 0.0
10431.8, 139.9, | , 29.8, 0.0, 557.9, | ,  1000,   957,  3000,  2912, | , -3.4, 5253.2, 57.478, |, 0.0
10432.8, 139.0, | , 29.8, 0.0, 562.3, | ,  1000,   956,  3000,  2947, | , -3.4, 5251.4, 57.961, |, 0.0
10433.8, 139.0, | , 29.8, 0.0, 561.6, | ,  1000,   957,  3000,  2928, | , -3.4, 5245.4, 57.628, |, 0.0
10434.8, 139.2, | , 29.8, 0.0, 562.6, | ,  1000,   955,  3000,  2919, | , -3.4, 5259.2, 57.612, |, 0.0
10435.8, 138.8, | , 29.8, 0.0, 562.3, | ,  1000,   955,  3000,  2918, | , -3.4, 5253.6, 57.523, |, 0.0
10436.8, 139.7, | , 29.8, 0.0, 555.8, | ,  1000,   957,  3000,  2930, | , -3.4, 5245.4, 57.654, |, 0.0
10437.8, 139.4, | , 29.8, 0.0, 562.0, | ,  1000,   959,  3000,  2952, | , -3.4, 5247.2, 58.027, |, 0.0
10438.8, 139.4, | , 29.8, 0.0, 561.5, | ,  1000,   955,  3000,  2924, | , -3.4, 5221.9, 57.271, |, 0.0
10439.8, 138.9, | , 29.8, 0.0, 561.7, | ,  1000,   955,  3000,  2932, | , -3.4, 5244.6, 57.649, |, 0.0
10440.8, 138.9, | , 29.8, 0.0, 561.4, | ,  1000,   957,  3000,  2922, | , -3.4, 5261.7, 57.712, |, 0.0
10441.9, 139.9, | , 29.8, 0.0, 556.8, | ,  1000,   955,  3000,  2933, | , -3.4, 5270.3, 57.949, |, 0.0
10442.9, 139.4, | , 29.8, 0.0, 557.3, | ,  1000,   956,  3000,  2931, | , -3.4, 5259.6, 57.816, |, 0.0
10443.9, 139.1, | , 29.8, 0.0, 560.5, | ,  1000,   955,  3000,  2942, | , -3.4, 5226.6, 57.600, |, 0.0
10444.9, 139.2, | , 29.8, 0.0, 561.2, | ,  1000,   957,  3000,  2918, | , -3.4, 5249.3, 57.525, |, 0.0
10445.9, 139.2, | , 29.8, 0.0, 561.3, | ,  1000,   955,  3000,  2926, | , -3.4, 5248.0, 57.600, |, 0.0
10446.9, 138.9, | , 29.8, 0.0, 561.0, | ,  1000,   956,  3000,  2926, | , -3.4, 5243.7, 57.572, |, 0.0
10447.9, 139.7, | , 29.8, 0.0, 554.8, | ,  1000,   954,  3000,  2913, | , -3.4, 5259.2, 57.504, |, 0.0
10448.9, 139.8, | , 29.8, 0.0, 555.5, | ,  1000,   951,  3000,  2923, | , -3.4, 5260.9, 57.633, |, 0.0
10449.9, 138.9, | , 29.8, 0.0, 560.8, | ,  1000,   957,  3000,  2932, | , -3.4, 5259.6, 57.837, |, 0.0
10450.9, 139.0, | , 29.8, 0.0, 560.2, | ,  1000,   955,  3000,  2933, | , -3.4, 5253.6, 57.746, |, 0.0
10452.0, 138.9, | , 29.8, 0.0, 560.9, | ,  1000,   956,  3000,  2939, | , -3.4, 5269.0, 58.027, |, 0.0
10453.0, 139.9, | , 29.8, 0.0, 556.2, | ,  1000,   952,  3000,  2926, | , -3.4, 5256.6, 57.652, |, 0.0
10454.0, 139.7, | , 29.8, 0.0, 554.9, | ,  1000,   954,  3000,  2933, | , -3.4, 5253.6, 57.753, |, 0.0
10455.0, 138.7, | , 29.8, 0.0, 561.0, | ,  1000,   955,  3000,  2937, | , -3.4, 5287.0, 58.175, |, 0.0
10456.0, 139.2, | , 29.8, 0.0, 561.0, | ,  1000,   957,  3000,  2937, | , -3.4, 5306.3, 58.435, |, 0.0
10457.0, 139.2, | , 29.8, 0.0, 560.9, | ,  1000,   954,  3000,  2938, | , -3.4, 5272.9, 58.034, |, 0.0
10458.0, 138.8, | , 29.8, 0.0, 560.6, | ,  1000,   957,  3000,  2916, | , -3.4, 5253.2, 57.532, |, 0.0
10459.0, 140.1, | , 29.8, 0.0, 554.3, | ,  1000,   955,  3000,  2933, | , -3.4, 5253.2, 57.757, |, 0.0
10460.0, 140.1, | , 29.8, 0.0, 555.8, | ,  1000,   952,  3000,  2936, | , -3.4, 5274.1, 57.975, |, 0.0
10461.0, 138.9, | , 29.8, 0.0, 560.2, | ,  1000,   955,  3000,  2918, | , -3.4, 5232.2, 57.303, |, 0.0
10462.1, 138.9, | , 29.8, 0.0, 560.2, | ,  1000,   956,  3000,  2933, | , -3.4, 5246.3, 57.701, |, 0.0
10463.1, 139.2, | , 29.8, 0.0, 560.1, | ,  1000,   958,  3000,  2917, | , -3.4, 5255.3, 57.586, |, 0.0
10464.1, 139.9, | , 29.8, 0.0, 554.9, | ,  1000,   953,  3000,  2929, | , -3.4, 5260.4, 57.743, |, 0.0
10465.1, 139.7, | , 29.8, 0.0, 555.3, | ,  1000,   950,  3000,  2929, | , -3.4, 5266.0, 57.773, |, 0.0
10466.1, 138.9, | , 29.8, 0.0, 559.9, | ,  1000,   955,  3000,  2931, | , -3.4, 5246.7, 57.661, |, 0.0
10467.1, 139.3, | , 29.8, 0.0, 559.8, | ,  1000,   955,  3000,  2939, | , -3.4, 5270.3, 58.027, |, 0.0
10468.1, 138.9, | , 29.8, 0.0, 559.3, | ,  1000,   954,  3000,  2932, | , -3.4, 5245.0, 57.626, |, 0.0
10469.1, 139.0, | , 29.8, 0.0, 558.6, | ,  1000,   956,  3000,  2928, | , -3.4, 5255.3, 57.713, |, 0.0
10470.1, 139.9, | , 29.8, 0.0, 554.2, | ,  1000,   955,  3000,  2920, | , -3.4, 5268.6, 57.721, |, 0.0
10471.1, 139.9, | , 29.8, 0.0, 553.4, | ,  1000,   953,  3000,  2922, | , -3.4, 5282.7, 57.883, |, 0.0
10472.2, 138.8, | , 29.8, 0.0, 559.3, | ,  1000,   954,  3000,  2939, | , -3.4, 5280.6, 58.130, |, 0.0
10473.2, 138.8, | , 29.8, 0.0, 559.0, | ,  1000,   955,  3000,  2922, | , -3.4, 5269.4, 57.775, |, 0.0
10474.2, 139.2, | , 29.8, 0.0, 558.1, | ,  1000,   956,  3000,  2944, | , -3.4, 5274.1, 58.154, |, 0.0
10475.2, 139.5, | , 29.8, 0.0, 554.2, | ,  1000,   955,  3000,  2929, | , -3.4, 5225.3, 57.383, |, 0.0
10476.2, 139.6, | , 29.8, 0.0, 553.3, | ,  1000,   951,  3000,  2920, | , -3.4, 5271.6, 57.698, |, 0.0
10477.2, 139.3, | , 29.8, 0.0, 559.4, | ,  1000,   957,  3000,  2936, | , -3.4, 5268.6, 57.994, |, 0.0
10478.2, 138.9, | , 29.8, 0.0, 559.0, | ,  1000,   956,  3000,  2936, | , -3.4, 5260.0, 57.891, |, 0.0
10479.2, 139.0, | , 29.8, 0.0, 558.3, | ,  1000,   958,  3000,  2927, | , -3.4, 5273.7, 57.935, |, 0.0
10480.2, 139.3, | , 29.8, 0.0, 559.1, | ,  1000,   955,  3000,  2938, | , -3.4, 5286.6, 58.198, |, 0.0
10481.3, 139.7, | , 29.8, 0.0, 553.4, | ,  1000,   954,  3000,  2912, | , -3.4, 5263.0, 57.529, |, 0.0
10482.3, 139.6, | , 29.8, 0.0, 553.3, | ,  1000,   955,  3000,  2921, | , -3.4, 5269.0, 57.742, |, 0.0
10483.3, 138.9, | , 29.8, 0.0, 559.0, | ,  1000,   957,  3000,  2939, | , -3.4, 5305.9, 58.450, |, 0.0
10484.3, 139.3, | , 29.8, 0.0, 558.6, | ,  1000,   955,  3000,  2935, | , -3.4, 5269.9, 57.964, |, 0.0
10485.3, 139.1, | , 29.8, 0.0, 559.2, | ,  1000,   955,  3000,  2931, | , -3.4, 5277.6, 57.984, |, 0.0
10486.3, 139.5, | , 29.8, 0.0, 553.7, | ,  1000,   951,  3000,  2925, | , -3.4, 5311.0, 58.207, |, 0.0
10487.3, 140.0, | , 29.8, 0.0, 552.2, | ,  1000,   954,  3000,  2918, | , -3.4, 5268.6, 57.693, |, 0.0
10488.3, 139.3, | , 29.8, 0.0, 558.8, | ,  1000,   958,  3000,  2940, | , -3.4, 5285.3, 58.246, |, 0.0
10489.3, 139.1, | , 29.8, 0.0, 557.9, | ,  1000,   955,  3000,  2945, | , -3.4, 5267.7, 58.098, |, 0.0
10490.3, 138.8, | , 29.8, 0.0, 558.4, | ,  1000,   958,  3000,  2911, | , -3.4, 5274.1, 57.700, |, 0.0
10491.4, 139.2, | , 29.8, 0.0, 558.6, | ,  1000,   957,  3000,  2932, | , -3.4, 5288.3, 58.156, |, 0.0
10492.4, 139.6, | , 29.8, 0.0, 551.9, | ,  1000,   951,  3000,  2924, | , -3.4, 5301.6, 58.093, |, 0.0
10493.4, 139.7, | , 29.8, 0.0, 551.9, | ,  1000,   953,  3000,  2944, | , -3.4, 5281.0, 58.192, |, 0.0
10494.4, 138.8, | , 29.8, 0.0, 557.6, | ,  1000,   956,  3000,  2933, | , -3.4, 5250.6, 57.741, |, 0.0
10495.4, 139.1, | , 29.8, 0.0, 558.3, | ,  1000,   957,  3000,  2921, | , -3.4, 5266.9, 57.757, |, 0.0
10496.4, 138.8, | , 29.8, 0.0, 558.2, | ,  1000,   956,  3000,  2935, | , -3.4, 5285.7, 58.156, |, 0.0
10497.4, 139.6, | , 29.8, 0.0, 552.8, | ,  1000,   953,  3000,  2933, | , -3.4, 5283.6, 58.062, |, 0.0
10498.4, 140.0, | , 29.8, 0.0, 552.2, | ,  1000,   952,  3000,  2920, | , -3.4, 5265.2, 57.646, |, 0.0
10499.4, 139.3, | , 29.8, 0.0, 557.3, | ,  1000,   956,  3000,  2930, | , -3.4, 5252.3, 57.720, |, 0.0
10500.4, 138.8, | , 29.8, 0.0, 557.4, | ,  1000,   954,  3000,  2927, | , -3.4, 5268.1, 57.818, |, 0.0
10501.5, 139.1, | , 29.8, 0.0, 558.2, | ,  1000,   953,  3000,  2924, | , -3.4, 5278.0, 57.864, |, 0.0
10502.5, 138.9, | , 29.8, 0.0, 557.4, | ,  1000,   954,  3000,  2947, | , -3.4, 5282.3, 58.267, |, 0.0
10503.5, 139.6, | , 29.8, 0.0, 551.6, | ,  1000,   953,  3000,  2937, | , -3.4, 5262.6, 57.879, |, 0.0
10504.5, 139.5, | , 29.8, 0.0, 552.3, | ,  1000,   955,  3000,  2917, | , -3.4, 5264.3, 57.637, |, 0.0
10505.5, 139.1, | , 29.8, 0.0, 557.4, | ,  1000,   958,  3000,  2933, | , -3.4, 5277.1, 58.050, |, 0.0
10506.5, 138.8, | , 29.8, 0.0, 557.3, | ,  1000,   958,  3000,  2939, | , -3.4, 5286.6, 58.248, |, 0.0
10507.5, 138.8, | , 29.8, 0.0, 557.4, | ,  1000,   956,  3000,  2944, | , -3.4, 5275.0, 58.180, |, 0.0
10508.5, 139.4, | , 29.8, 0.0, 552.3, | ,  1000,   954,  3000,  2918, | , -3.4, 5265.2, 57.646, |, 0.0
10509.6, 139.8, | , 29.8, 0.0, 550.7, | ,  1000,   954,  3000,  2924, | , -3.4, 5289.6, 58.004, |, 0.0
10510.6, 138.9, | , 29.8, 0.0, 556.7, | ,  1000,   955,  3000,  2946, | , -3.4, 5299.0, 58.457, |, 0.0
10511.6, 138.9, | , 29.8, 0.0, 556.5, | ,  1000,   956,  3000,  2928, | , -3.4, 5263.9, 57.811, |, 0.0
10512.6, 139.2, | , 29.8, 0.0, 557.1, | ,  1000,   955,  3000,  2912, | , -3.4, 5283.6, 57.772, |, 0.0
10513.6, 139.0, | , 29.8, 0.0, 556.7, | ,  1000,   953,  3000,  2941, | , -3.4, 5281.4, 58.156, |, 0.0
10514.6, 139.9, | , 29.8, 0.0, 548.1, | ,  1000,   955,  3000,  2914, | , -3.4, 5273.7, 57.695, |, 0.0
10515.6, 140.1, | , 29.8, 0.0, 551.5, | ,  1000,   959,  3000,  2933, | , -3.4, 5268.6, 57.980, |, 0.0
10516.6, 139.0, | , 29.8, 0.0, 556.5, | ,  1000,   957,  3000,  2950, | , -3.4, 5282.7, 58.366, |, 0.0
10517.6, 138.9, | , 29.8, 0.0, 556.2, | ,  1000,   957,  3000,  2916, | , -3.4, 5269.9, 57.714, |, 0.0
10518.7, 138.7, | , 29.8, 0.0, 556.3, | ,  1000,   955,  3000,  2905, | , -3.4, 5290.0, 57.730, |, 0.0
10519.7, 139.9, | , 29.8, 0.0, 550.4, | ,  1000,   952,  3000,  2918, | , -3.4, 5300.3, 58.010, |, 0.0
10520.7, 139.6, | , 29.8, 0.0, 551.0, | ,  1000,   951,  3000,  2915, | , -3.4, 5289.6, 57.823, |, 0.0
10521.7, 139.3, | , 29.8, 0.0, 556.3, | ,  1000,   961,  3000,  2948, | , -3.4, 5276.7, 58.326, |, 0.0
10522.7, 138.9, | , 29.8, 0.0, 555.7, | ,  1000,   955,  3000,  2924, | , -3.4, 5253.2, 57.617, |, 0.0
10523.7, 138.9, | , 29.8, 0.0, 556.2, | ,  1000,   958,  3000,  2922, | , -3.4, 5289.1, 58.028, |, 0.0
10524.7, 139.0, | , 29.8, 0.0, 555.3, | ,  1000,   955,  3000,  2933, | , -3.4, 5287.0, 58.132, |, 0.0
10525.7, 139.6, | , 29.8, 0.0, 550.0, | ,  1000,   953,  3000,  2949, | , -3.4, 5279.3, 58.255, |, 0.0
10526.8, 139.5, | , 29.8, 0.0, 551.4, | ,  1000,   954,  3000,  2919, | , -3.4, 5252.7, 57.523, |, 0.0
10527.8, 138.9, | , 29.8, 0.0, 555.6, | ,  1000,   956,  3000,  2944, | , -3.4, 5295.1, 58.396, |, 0.0
10528.8, 139.2, | , 29.8, 0.0, 555.9, | ,  1000,   955,  3000,  2934, | , -3.4, 5277.6, 58.041, |, 0.0
10529.8, 138.9, | , 29.8, 0.0, 555.0, | ,  1000,   957,  3000,  2909, | , -3.4, 5296.0, 57.888, |, 0.0
10530.8, 138.8, | , 29.8, 0.0, 556.1, | ,  1000,   956,  3000,  2918, | , -3.4, 5289.1, 57.945, |, 0.0
10531.8, 139.5, | , 29.8, 0.0, 551.0, | ,  1000,   955,  3000,  2930, | , -3.4, 5320.0, 58.436, |, 0.0
10532.8, 139.2, | , 29.8, 0.0, 555.5, | ,  1000,   955,  3000,  2923, | , -3.4, 5291.3, 58.025, |, 0.0
10533.8, 138.9, | , 29.8, 0.0, 555.5, | ,  1000,   958,  3000,  2937, | , -3.4, 5273.7, 58.076, |, 0.0
10534.8, 139.1, | , 29.8, 0.0, 554.6, | ,  1000,   955,  3000,  2944, | , -3.4, 5266.9, 58.081, |, 0.0
10535.9, 139.2, | , 29.8, 0.0, 555.7, | ,  1000,   953,  3000,  2918, | , -3.4, 5254.4, 57.520, |, 0.0
10536.9, 139.6, | , 29.8, 0.0, 550.4, | ,  1000,   954,  3000,  2929, | , -3.4, 5273.7, 57.905, |, 0.0
10537.9, 139.6, | , 29.8, 0.0, 550.9, | ,  1000,   954,  3000,  2942, | , -3.4, 5275.4, 58.121, |, 0.0
10538.9, 139.3, | , 29.8, 0.0, 555.0, | ,  1000,   958,  3000,  2925, | , -3.4, 5273.3, 57.890, |, 0.0
10539.9, 139.2, | , 29.8, 0.0, 555.2, | ,  1000,   953,  3000,  2926, | , -3.4, 5278.0, 57.878, |, 0.0
10540.9, 139.0, | , 29.8, 0.0, 554.3, | ,  1000,   955,  3000,  2914, | , -3.4, 5300.3, 57.989, |, 0.0
10541.9, 138.8, | , 29.8, 0.0, 555.2, | ,  1000,   955,  3000,  2944, | , -3.4, 5293.0, 58.354, |, 0.0
10542.9, 140.0, | , 29.8, 0.0, 549.5, | ,  1000,   956,  3000,  2929, | , -3.4, 5303.3, 58.265, |, 0.0
10543.9, 139.5, | , 29.8, 0.0, 550.8, | ,  1000,   956,  3000,  2918, | , -3.4, 5272.9, 57.763, |, 0.0
10544.9, 138.8, | , 29.8, 0.0, 554.9, | ,  1000,   956,  3000,  2930, | , -3.4, 5285.3, 58.085, |, 0.0
10546.0, 139.3, | , 29.8, 0.0, 554.2, | ,  1000,   954,  3000,  2936, | , -3.4, 5316.6, 58.477, |, 0.0
10547.0, 139.2, | , 29.8, 0.0, 555.0, | ,  1000,   959,  3000,  2934, | , -3.4, 5298.1, 58.327, |, 0.0
10548.0, 139.5, | , 29.8, 0.0, 549.6, | ,  1000,   952,  3000,  2929, | , -3.4, 5275.4, 57.895, |, 0.0
10549.0, 139.7, | , 29.8, 0.0, 548.2, | ,  1000,   952,  3000,  2945, | , -3.4, 5257.9, 57.943, |, 0.0
10550.0, 139.1, | , 29.8, 0.0, 554.8, | ,  1000,   955,  3000,  2909, | , -3.4, 5284.9, 57.734, |, 0.0
10551.0, 139.0, | , 29.8, 0.0, 553.9, | ,  1000,   958,  3000,  2926, | , -3.4, 5289.6, 58.097, |, 0.0
10552.0, 138.8, | , 29.8, 0.0, 554.4, | ,  1000,   957,  3000,  2929, | , -3.4, 5307.6, 58.326, |, 0.0
10553.0, 139.3, | , 29.8, 0.0, 554.5, | ,  1000,   955,  3000,  2931, | , -3.4, 5273.7, 57.947, |, 0.0
10554.0, 140.1, | , 29.8, 0.0, 548.3, | ,  1000,   953,  3000,  2944, | , -3.4, 5244.6, 57.804, |, 0.0
10555.1, 139.6, | , 29.8, 0.0, 549.3, | ,  1000,   950,  3000,  2914, | , -3.4, 5266.9, 57.550, |, 0.0
10556.1, 138.9, | , 29.8, 0.0, 553.3, | ,  1000,   955,  3000,  2916, | , -3.4, 5312.3, 58.143, |, 0.0
10557.1, 139.1, | , 29.8, 0.0, 554.2, | ,  1000,   955,  3000,  2933, | , -3.4, 5308.9, 58.359, |, 0.0
10558.1, 138.9, | , 29.8, 0.0, 553.9, | ,  1000,   954,  3000,  2929, | , -3.4, 5299.9, 58.188, |, 0.0
10559.1, 139.6, | , 29.8, 0.0, 548.8, | ,  1000,   950,  3000,  2941, | , -3.4, 5275.9, 58.046, |, 0.0
10560.1, 139.5, | , 29.8, 0.0, 548.3, | ,  1000,   955,  3000,  2918, | , -3.4, 5296.4, 58.011, |, 0.0
10561.1, 139.3, | , 29.8, 0.0, 553.3, | ,  1000,   956,  3000,  2933, | , -3.4, 5283.1, 58.109, |, 0.0
10562.1, 138.8, | , 29.8, 0.0, 553.7, | ,  1000,   955,  3000,  2928, | , -3.4, 5311.0, 58.316, |, 0.0
10563.1, 139.2, | , 29.8, 0.0, 553.6, | ,  1000,   957,  3000,  2936, | , -3.4, 5299.9, 58.332, |, 0.0
10564.2, 138.8, | , 29.8, 0.0, 552.8, | ,  1000,   954,  3000,  2939, | , -3.4, 5287.9, 58.210, |, 0.0
10565.2, 139.6, | , 29.8, 0.0, 547.6, | ,  1000,   953,  3000,  2926, | , -3.4, 5300.7, 58.131, |, 0.0
10566.2, 139.7, | , 29.8, 0.0, 546.5, | ,  1000,   952,  3000,  2919, | , -3.4, 5265.6, 57.635, |, 0.0
10567.2, 139.0, | , 29.8, 0.0, 553.5, | ,  1000,   958,  3000,  2929, | , -3.4, 5281.0, 58.034, |, 0.0
10568.2, 138.8, | , 29.8, 0.0, 553.2, | ,  1000,   956,  3000,  2937, | , -3.4, 5289.1, 58.217, |, 0.0
10569.2, 138.8, | , 29.8, 0.0, 553.2, | ,  1000,   955,  3000,  2933, | , -3.4, 5305.0, 58.312, |, 0.0
10570.2, 139.9, | , 29.8, 0.0, 548.3, | ,  1000,   952,  3000,  2941, | , -3.4, 5265.6, 57.968, |, 0.0
10571.2, 139.9, | , 29.8, 0.0, 548.0, | ,  1000,   952,  3000,  2933, | , -3.4, 5257.9, 57.771, |, 0.0
10572.2, 139.0, | , 29.8, 0.0, 552.5, | ,  1000,   957,  3000,  2951, | , -3.4, 5266.9, 58.199, |, 0.0
10573.3, 138.9, | , 29.8, 0.0, 551.2, | ,  1000,   953,  3000,  2933, | , -3.4, 5269.4, 57.912, |, 0.0
10574.3, 138.8, | , 29.8, 0.0, 552.9, | ,  1000,   956,  3000,  2919, | , -3.4, 5269.4, 57.742, |, 0.0
10575.3, 138.8, | , 29.8, 0.0, 552.6, | ,  1000,   955,  3000,  2933, | , -3.4, 5273.7, 57.970, |, 0.0
10576.3, 139.7, | , 29.8, 0.0, 546.1, | ,  1000,   955,  3000,  2927, | , -3.4, 5275.4, 57.902, |, 0.0
10577.3, 139.6, | , 29.8, 0.0, 546.4, | ,  1000,   952,  3000,  2926, | , -3.4, 5275.0, 57.836, |, 0.0
10578.3, 139.2, | , 29.8, 0.0, 552.4, | ,  1000,   955,  3000,  2936, | , -3.4, 5292.6, 58.233, |, 0.0
10579.3, 138.7, | , 29.8, 0.0, 552.4, | ,  1000,   955,  3000,  2918, | , -3.4, 5285.7, 57.889, |, 0.0
10580.3, 139.0, | , 29.8, 0.0, 552.2, | ,  1000,   954,  3000,  2940, | , -3.4, 5296.9, 58.320, |, 0.0
10581.3, 139.8, | , 29.8, 0.0, 547.1, | ,  1000,   952,  3000,  2929, | , -3.4, 5317.4, 58.358, |, 0.0
10582.4, 139.8, | , 29.8, 0.0, 546.1, | ,  1000,   953,  3000,  2952, | , -3.4, 5305.9, 58.585, |, 0.0
10583.4, 138.9, | , 29.8, 0.0, 551.5, | ,  1000,   956,  3000,  2926, | , -3.4, 5243.3, 57.556, |, 0.0
10584.4, 139.3, | , 29.8, 0.0, 551.7, | ,  1000,   957,  3000,  2932, | , -3.4, 5267.3, 57.926, |, 0.0
10585.4, 139.3, | , 29.8, 0.0, 551.6, | ,  1000,   954,  3000,  2932, | , -3.4, 5260.4, 57.804, |, 0.0
10586.4, 139.0, | , 29.8, 0.0, 550.6, | ,  1000,   956,  3000,  2933, | , -3.4, 5267.3, 57.919, |, 0.0
10587.4, 139.6, | , 29.8, 0.0, 545.6, | ,  1000,   952,  3000,  2914, | , -3.4, 5266.4, 57.583, |, 0.0
10588.4, 139.9, | , 29.8, 0.0, 547.2, | ,  1000,   952,  3000,  2926, | , -3.4, 5306.3, 58.194, |, 0.0
10589.4, 138.7, | , 29.8, 0.0, 551.0, | ,  1000,   956,  3000,  2912, | , -3.4, 5276.7, 57.721, |, 0.0
10590.4, 139.0, | , 29.8, 0.0, 551.2, | ,  1000,   959,  3000,  2935, | , -3.4, 5296.9, 58.316, |, 0.0
10591.4, 139.4, | , 29.8, 0.0, 550.6, | ,  1000,   955,  3000,  2933, | , -3.4, 5286.1, 58.106, |, 0.0
10592.5, 139.6, | , 29.8, 0.0, 546.0, | ,  1000,   953,  3000,  2922, | , -3.4, 5289.6, 57.945, |, 0.0
10593.5, 139.6, | , 29.8, 0.0, 545.2, | ,  1000,   953,  3000,  2917, | , -3.4, 5290.4, 57.893, |, 0.0
10594.5, 139.1, | , 29.8, 0.0, 551.1, | ,  1000,   955,  3000,  2910, | , -3.4, 5302.0, 57.941, |, 0.0
10595.5, 139.3, | , 29.8, 0.0, 550.9, | ,  1000,   956,  3000,  2939, | , -3.4, 5293.4, 58.299, |, 0.0
10596.5, 139.0, | , 29.8, 0.0, 550.1, | ,  1000,   956,  3000,  2926, | , -3.4, 5262.6, 57.762, |, 0.0
10597.5, 139.0, | , 29.8, 0.0, 550.2, | ,  1000,   955,  3000,  2938, | , -3.4, 5266.4, 57.978, |, 0.0
10598.5, 140.5, | , 29.8, 0.0, 542.3, | ,  1000,   951,  3000,  2927, | , -3.4, 5274.1, 57.841, |, 0.0
10599.5, 140.0, | , 29.8, 0.0, 546.1, | ,  1000,   953,  3000,  2934, | , -3.4, 5268.1, 57.900, |, 0.0
10600.5, 138.6, | , 29.8, 0.0, 550.6, | ,  1000,   955,  3000,  2911, | , -3.4, 5286.1, 57.783, |, 0.0
10601.6, 139.3, | , 29.8, 0.0, 549.4, | ,  1000,   956,  3000,  2939, | , -3.4, 5297.7, 58.342, |, 0.0
10602.6, 139.2, | , 29.8, 0.0, 550.4, | ,  1000,   955,  3000,  2933, | , -3.4, 5298.6, 58.259, |, 0.0
10603.6, 139.4, | , 29.8, 0.0, 545.0, | ,  1000,   955,  3000,  2930, | , -3.4, 5281.9, 58.029, |, 0.0
10604.6, 139.6, | , 29.8, 0.0, 543.7, | ,  1000,   951,  3000,  2927, | , -3.4, 5296.4, 58.084, |, 0.0
10605.6, 138.8, | , 29.8, 0.0, 550.1, | ,  1000,   956,  3000,  2930, | , -3.4, 5274.6, 57.968, |, 0.0
10606.6, 139.5, | , 29.8, 0.0, 549.3, | ,  1000,   955,  3000,  2951, | , -3.4, 5287.0, 58.387, |, 0.0
10607.6, 138.9, | , 29.8, 0.0, 549.8, | ,  1000,   957,  3000,  2926, | , -3.4, 5252.3, 57.668, |, 0.0
10608.6, 138.8, | , 29.8, 0.0, 550.2, | ,  1000,   957,  3000,  2923, | , -3.4, 5283.1, 57.970, |, 0.0
10609.6, 139.9, | , 29.8, 0.0, 545.1, | ,  1000,   951,  3000,  2933, | , -3.4, 5305.4, 58.277, |, 0.0
10610.6, 139.5, | , 29.8, 0.0, 544.7, | ,  1000,   951,  3000,  2937, | , -3.4, 5279.7, 58.034, |, 0.0
10611.7, 139.0, | , 29.8, 0.0, 549.2, | ,  1000,   955,  3000,  2932, | , -3.4, 5245.0, 57.645, |, 0.0
10612.7, 139.2, | , 29.8, 0.0, 549.5, | ,  1000,   955,  3000,  2913, | , -3.4, 5242.9, 57.345, |, 0.0
10613.7, 138.8, | , 29.8, 0.0, 549.9, | ,  1000,   954,  3000,  2926, | , -3.4, 5247.6, 57.572, |, 0.0
10614.7, 138.7, | , 29.8, 0.0, 549.7, | ,  1000,   958,  3000,  2917, | , -3.4, 5269.4, 57.731, |, 0.0
10615.7, 139.6, | , 29.8, 0.0, 543.8, | ,  1000,   954,  3000,  2924, | , -3.4, 5247.2, 57.537, |, 0.0
10616.7, 139.5, | , 29.8, 0.0, 548.5, | ,  1000,   953,  3000,  2934, | , -3.4, 5256.2, 57.774, |, 0.0
10617.7, 138.8, | , 29.8, 0.0, 549.1, | ,  1000,   958,  3000,  2929, | , -3.4, 5255.7, 57.769, |, 0.0
10618.7, 138.9, | , 29.8, 0.0, 549.6, | ,  1000,   955,  3000,  2930, | , -3.4, 5252.3, 57.706, |, 0.0
10619.7, 139.2, | , 29.8, 0.0, 549.9, | ,  1000,   956,  3000,  2944, | , -3.4, 5245.9, 57.856, |, 0.0
10620.7, 139.9, | , 29.8, 0.0, 544.7, | ,  1000,   949,  3000,  2929, | , -3.4, 5247.6, 57.558, |, 0.0
10621.8, 139.6, | , 29.8, 0.0, 544.5, | ,  1000,   954,  3000,  2922, | , -3.4, 5273.7, 57.799, |, 0.0
10622.8, 139.3, | , 29.8, 0.0, 548.8, | ,  1000,   957,  3000,  2929, | , -3.4, 5266.4, 57.860, |, 0.0
10623.8, 138.8, | , 29.8, 0.0, 549.0, | ,  1000,   955,  3000,  2940, | , -3.4, 5269.4, 58.029, |, 0.0
10624.8, 138.9, | , 29.8, 0.0, 549.1, | ,  1000,   955,  3000,  2922, | , -3.4, 5245.9, 57.497, |, 0.0
10625.8, 138.8, | , 29.8, 0.0, 548.8, | ,  1000,   957,  3000,  2941, | , -3.4, 5245.9, 57.827, |, 0.0
10626.8, 139.7, | , 29.8, 0.0, 542.6, | ,  1000,   953,  3000,  2913, | , -3.4, 5266.0, 57.559, |, 0.0
10627.8, 139.9, | , 29.8, 0.0, 543.1, | ,  1000,   954,  3000,  2939, | , -3.4, 5249.7, 57.783, |, 0.0
10628.8, 138.9, | , 29.8, 0.0, 548.9, | ,  1000,   955,  3000,  2928, | , -3.4, 5276.3, 57.933, |, 0.0
10629.8, 139.2, | , 29.8, 0.0, 548.8, | ,  1000,   956,  3000,  2931, | , -3.4, 5243.7, 57.638, |, 0.0
10630.9, 139.2, | , 29.8, 0.0, 549.0, | ,  1000,   957,  3000,  2937, | , -3.4, 5245.0, 57.743, |, 0.0
10631.9, 139.6, | , 29.8, 0.0, 542.9, | ,  1000,   951,  3000,  2929, | , -3.4, 722.3, 7.960, |, 0.0
10632.9, 139.6, | , 29.8, 0.0, 542.8, | ,  1000,   954,  3000,  2926, | , -3.4, 817.0, 9.003, |, 0.0
10633.9, 139.3, | , 29.8, 0.0, 548.7, | ,  1000,   956,  3000,  2930, | , -3.4, 913.0, 10.077, |, 0.0
10634.9, 138.9, | , 29.8, 0.0, 547.9, | ,  1000,   954,  3000,  2933, | , -3.4, 1027.0, 11.335, |, 0.0
10635.9, 138.9, | , 29.8, 0.0, 548.3, | ,  1000,   957,  3000,  2915, | , -3.4, 1147.4, 12.616, |, 0.0
10636.9, 139.4, | , 29.8, 0.0, 546.9, | ,  1000,   955,  3000,  2948, | , -3.4, 1260.5, 13.965, |, 0.0
10637.9, 140.0, | , 29.8, 0.0, 542.5, | ,  1000,   954,  3000,  2914, | , -3.4, 1355.2, 14.878, |, 0.0
10638.9, 139.7, | , 29.8, 0.0, 542.3, | ,  1000,   952,  3000,  2946, | , -3.4, 1438.7, 15.918, |, 0.0
10639.9, 138.8, | , 29.8, 0.0, 547.4, | ,  1000,   958,  3000,  2926, | , -3.4, 1558.2, 17.177, |, 0.0
10641.0, 139.1, | , 29.8, 0.0, 548.1, | ,  1000,   957,  3000,  2922, | , -3.4, 1667.9, 18.360, |, 0.0
10642.0, 139.0, | , 29.8, 0.0, 547.3, | ,  1000,   953,  3000,  2946, | , -3.4, 1771.6, 19.598, |, 0.0
10643.0, 139.5, | , 29.8, 0.0, 543.5, | ,  1000,   956,  3000,  2922, | , -3.4, 1868.9, 20.561, |, 0.0
10644.0, 139.9, | , 29.8, 0.0, 543.6, | ,  1000,   956,  3000,  2923, | , -3.4, 1984.1, 21.837, |, 0.0
10645.0, 139.2, | , 29.8, 0.0, 547.9, | ,  1000,   955,  3000,  2933, | , -3.4, 2081.8, 22.957, |, 0.0
10646.0, 138.7, | , 29.8, 0.0, 548.0, | ,  1000,   957,  3000,  2903, | , -3.4, 2195.8, 24.043, |, 0.0
10647.0, 139.0, | , 29.8, 0.0, 546.9, | ,  1000,   951,  3000,  2944, | , -3.4, 2318.7, 25.613, |, 0.0
10648.0, 139.3, | , 29.8, 0.0, 547.2, | ,  1000,   957,  3000,  2941, | , -3.4, 2424.1, 26.795, |, 0.0
10649.0, 139.9, | , 29.8, 0.0, 541.6, | ,  1000,   952,  3000,  2926, | , -3.4, 2531.2, 27.837, |, 0.0
10650.0, 139.7, | , 29.8, 0.0, 541.2, | ,  1000,   954,  3000,  2938, | , -3.4, 2601.9, 28.714, |, 0.0
10651.1, 139.2, | , 29.8, 0.0, 547.6, | ,  1000,   958,  3000,  2920, | , -3.4, 2718.5, 29.885, |, 0.0
10652.1, 139.2, | , 29.8, 0.0, 546.5, | ,  1000,   958,  3000,  2924, | , -3.4, 2821.7, 31.046, |, 0.0
10653.1, 138.8, | , 29.8, 0.0, 547.1, | ,  1000,   955,  3000,  2929, | , -3.4, 2947.7, 32.444, |, 0.0
10654.1, 139.6, | , 29.8, 0.0, 542.2, | ,  1000,   954,  3000,  2940, | , -3.4, 3029.5, 33.432, |, 0.0
10655.1, 140.1, | , 29.8, 0.0, 541.2, | ,  1000,   952,  3000,  2930, | , -3.4, 3147.3, 34.623, |, 0.0
10656.1, 138.9, | , 29.8, 0.0, 546.6, | ,  1000,   953,  3000,  2934, | , -3.4, 3226.6, 35.534, |, 0.0
10657.1, 138.9, | , 29.8, 0.0, 546.6, | ,  1000,   955,  3000,  2926, | , -3.4, 3338.0, 36.706, |, 0.0
10658.1, 139.2, | , 29.8, 0.0, 546.9, | ,  1000,   955,  3000,  2929, | , -3.4, 3464.0, 38.113, |, 0.0
10659.1, 139.2, | , 29.8, 0.0, 547.1, | ,  1000,   958,  3000,  2930, | , -3.4, 3538.5, 38.975, |, 0.0
10660.1, 139.6, | , 29.8, 0.0, 540.6, | ,  1000,   953,  3000,  2914, | , -3.4, 3601.1, 39.434, |, 0.0
10661.2, 139.5, | , 29.8, 0.0, 542.1, | ,  1000,   955,  3000,  2944, | , -3.4, 3680.3, 40.631, |, 0.0
10662.2, 139.2, | , 29.8, 0.0, 546.2, | ,  1000,   958,  3000,  2929, | , -3.4, 3760.4, 41.395, |, 0.0
10663.2, 138.9, | , 29.8, 0.0, 546.1, | ,  1000,   956,  3000,  2929, | , -3.4, 3876.1, 42.650, |, 0.0
10664.2, 138.9, | , 29.8, 0.0, 546.2, | ,  1000,   956,  3000,  2948, | , -3.4, 3947.3, 43.634, |, 0.0
10665.2, 139.5, | , 29.8, 0.0, 541.4, | ,  1000,   957,  3000,  2926, | , -3.4, 4048.4, 44.508, |, 0.0
10666.2, 139.9, | , 29.8, 0.0, 540.4, | ,  1000,   955,  3000,  2934, | , -3.4, 4125.9, 45.424, |, 0.0
10667.2, 139.0, | , 29.8, 0.0, 545.2, | ,  1000,   955,  3000,  2928, | , -3.4, 4230.0, 46.497, |, 0.0
10668.2, 138.8, | , 29.8, 0.0, 546.4, | ,  1000,   958,  3000,  2934, | , -3.4, 4315.7, 47.539, |, 0.0
10669.2, 138.9, | , 29.8, 0.0, 546.2, | ,  1000,   958,  3000,  2946, | , -3.4, 4390.7, 48.512, |, 0.0
10670.3, 139.2, | , 29.8, 0.0, 546.1, | ,  1000,   956,  3000,  2937, | , -3.4, 4480.2, 49.349, |, 0.0
10671.3, 139.9, | , 29.8, 0.0, 537.5, | ,  1000,   951,  3000,  2921, | , -3.4, 4525.7, 49.584, |, 0.0
10672.3, 140.1, | , 29.8, 0.0, 540.1, | ,  1000,   956,  3000,  2937, | , -3.4, 4605.3, 50.725, |, 0.0
10673.3, 138.9, | , 29.8, 0.0, 545.6, | ,  1000,   956,  3000,  2918, | , -3.4, 4663.6, 51.110, |, 0.0
10674.3, 138.9, | , 29.8, 0.0, 545.7, | ,  1000,   955,  3000,  2935, | , -3.4, 4733.9, 52.092, |, 0.0
10675.3, 138.8, | , 29.8, 0.0, 545.8, | ,  1000,   955,  3000,  2933, | , -3.4, 4787.0, 52.661, |, 0.0
10676.3, 139.8, | , 29.8, 0.0, 540.9, | ,  1000,   956,  3000,  2914, | , -3.4, 4854.3, 53.154, |, 0.0
10677.3, 139.8, | , 29.8, 0.0, 539.1, | ,  1000,   949,  3000,  2945, | , -3.4, 4900.1, 53.980, |, 0.0
10678.3, 138.9, | , 29.8, 0.0, 545.4, | ,  1000,   957,  3000,  2918, | , -3.4, 4940.0, 54.152, |, 0.0
10679.3, 139.2, | , 29.8, 0.0, 545.6, | ,  1000,   956,  3000,  2941, | , -3.4, 4994.4, 55.040, |, 0.0
10680.4, 139.2, | , 29.8, 0.0, 545.6, | ,  1000,   955,  3000,  2928, | , -3.4, 5023.9, 55.176, |, 0.0
10681.4, 138.8, | , 29.8, 0.0, 545.3, | ,  1000,   957,  3000,  2925, | , -3.4, 5089.5, 55.878, |, 0.0
10682.4, 139.6, | , 29.8, 0.0, 539.6, | ,  1000,   952,  3000,  2925, | , -3.4, 5108.3, 56.007, |, 0.0
10683.4, 139.9, | , 29.8, 0.0, 540.2, | ,  1000,   951,  3000,  2946, | , -3.4, 5125.0, 56.480, |, 0.0
10684.4, 138.9, | , 29.8, 0.0, 545.0, | ,  1000,   956,  3000,  2929, | , -3.4, 5141.3, 56.488, |, 0.0
10685.4, 138.9, | , 29.8, 0.0, 544.8, | ,  1000,   957,  3000,  2932, | , -3.4, 5166.6, 56.815, |, 0.0
10686.4, 138.9, | , 29.8, 0.0, 544.8, | ,  1000,   957,  3000,  2922, | , -3.4, 5200.0, 57.051, |, 0.0
10687.4, 139.5, | , 29.8, 0.0, 544.3, | ,  1000,   956,  3000,  2940, | , -3.4, 5242.0, 57.748, |, 0.0
10688.4, 139.8, | , 29.8, 0.0, 538.8, | ,  1000,   952,  3000,  2941, | , -3.4, 5252.7, 57.816, |, 0.0
10689.4, 139.5, | , 29.8, 0.0, 538.5, | ,  1000,   953,  3000,  2925, | , -3.4, 5261.3, 57.689, |, 0.0
10690.5, 138.7, | , 29.8, 0.0, 544.6, | ,  1000,   956,  3000,  2898, | , -3.4, 5285.3, 57.601, |, 0.0
10691.5, 139.3, | , 29.8, 0.0, 544.6, | ,  1000,   958,  3000,  2941, | , -3.4, 5347.4, 58.938, |, 0.0
10692.5, 139.0, | , 29.8, 0.0, 543.3, | ,  1000,   954,  3000,  2937, | , -3.4, 5329.0, 58.637, |, 0.0
10693.5, 139.9, | , 29.8, 0.0, 539.7, | ,  1000,   950,  3000,  2937, | , -3.4, 5305.9, 58.327, |, 0.0
10694.5, 140.2, | , 29.8, 0.0, 538.1, | ,  1000,   953,  3000,  2918, | , -3.4, 5296.9, 57.987, |, 0.0
10695.5, 138.8, | , 29.8, 0.0, 544.2, | ,  1000,   955,  3000,  2913, | , -3.4, 5314.9, 58.133, |, 0.0
10696.5, 138.8, | , 29.8, 0.0, 544.2, | ,  1000,   955,  3000,  2943, | , -3.4, 5341.8, 58.870, |, 0.0
10697.5, 139.3, | , 29.8, 0.0, 543.4, | ,  1000,   953,  3000,  2931, | , -3.4, 5374.0, 59.019, |, 0.0
10698.5, 138.9, | , 29.8, 0.0, 544.3, | ,  1000,   956,  3000,  2936, | , -3.4, 5348.3, 58.852, |, 0.0
10699.5, 139.7, | , 29.8, 0.0, 537.8, | ,  1000,   951,  3000,  2925, | , -3.4, 5330.7, 58.422, |, 0.0
10700.6, 139.8, | , 29.8, 0.0, 539.3, | ,  1000,   953,  3000,  2934, | , -3.4, 5320.8, 58.486, |, 0.0
10701.6, 139.2, | , 29.8, 0.0, 544.1, | ,  1000,   955,  3000,  2931, | , -3.4, 5305.4, 58.298, |, 0.0
10702.6, 139.0, | , 29.8, 0.0, 542.8, | ,  1000,   957,  3000,  2927, | , -3.4, 5351.7, 58.768, |, 0.0
10703.6, 138.9, | , 29.8, 0.0, 543.8, | ,  1000,   954,  3000,  2946, | , -3.4, 5349.1, 58.988, |, 0.0
10704.6, 139.8, | , 29.8, 0.0, 538.9, | ,  1000,   952,  3000,  2933, | , -3.4, 5342.3, 58.672, |, 0.0
10705.6, 139.6, | , 29.8, 0.0, 537.8, | ,  1000,   954,  3000,  2938, | , -3.4, 5322.6, 58.578, |, 0.0
10706.6, 138.8, | , 29.8, 0.0, 543.4, | ,  1000,   956,  3000,  2914, | , -3.4, 5329.8, 58.325, |, 0.0
10707.6, 139.0, | , 29.8, 0.0, 542.7, | ,  1000,   957,  3000,  2946, | , -3.4, 5321.7, 58.730, |, 0.0
10708.7, 139.0, | , 29.8, 0.0, 543.6, | ,  1000,   956,  3000,  2921, | , -3.4, 5332.4, 58.448, |, 0.0
10709.7, 138.8, | , 29.8, 0.0, 542.9, | ,  1000,   956,  3000,  2932, | , -3.4, 5314.4, 58.418, |, 0.0
10710.7, 140.0, | , 29.8, 0.0, 538.0, | ,  1000,   953,  3000,  2937, | , -3.4, 5315.3, 58.456, |, 0.0
10711.7, 140.0, | , 29.8, 0.0, 538.1, | ,  1000,   952,  3000,  2937, | , -3.4, 5296.4, 58.252, |, 0.0
10712.7, 139.0, | , 29.8, 0.0, 542.7, | ,  1000,   954,  3000,  2923, | , -3.4, 5277.1, 57.857, |, 0.0
10713.7, 138.8, | , 29.8, 0.0, 543.0, | ,  1000,   958,  3000,  2920, | , -3.4, 5278.0, 57.871, |, 0.0
