Repository: jdhuang-csm/Ru-BCA

## Methods
* (BaO)<sub>x</sub>-(CaO)<sub>y</sub>-(Al<sub>2</sub>O<sub>3</sub>)<sub>1-x-y</sub> (BCA) catalyst supports were synthesized via sol-gel and solid-state methods. 
* Ru/BCA catalysts were prepared via incipient wetness impregnation to achieve 1 wt. % Ru loading.
* Ammonia synthesis rates were measured for Ru/BCA catalysts in a packed-bed reactor at 480-600<sup>o</sup>C, 10 bar, and space velocities up to 1.3 x 10<sup>6</sup> ml g<sub>cat</sub><sup>-1</sup> h<sup>-1</sup>.
* A machine learning (ML) model was employed to improve understanding of the behavior of Ru/BCA catalysts.
* A microkinetic model was developed to describe the best-performing catalyst.

File: data/init_files_Cadigan/B2CA_RubyDry_2017-07-05-01.txt (part 27 of 47)
********** Start test **********
Elapsed time, Pressure, | , LJtemp(C), Inner-Temp, Outer-Temp, | , N2-set, N2-flow, H2-set, H2-flow, | , pH, NH3_ppm, NH3_Prod_rate, |, In222Temp
10232.8, 139.6, | , 29.3, 10.8, 555.6, | ,  5000,  4839, 15000, 14626, | , -3.4, 2268.2, 133.714, |, 12.2
10233.8, 140.8, | , 29.3, 1.8, 549.5, | ,  5000,  4840, 15000, 14530, | , -3.4, 2378.7, 139.526, |, 4.5
10234.8, 141.3, | , 29.3, -0.4, 547.0, | ,  5000,  4841, 15000, 14653, | , -3.4, 2383.0, 140.672, |, 2.5
10235.8, 140.1, | , 29.3, 11.0, 556.3, | ,  5000,  4848, 15000, 14639, | , -3.4, 2386.4, 140.825, |, 12.2
10236.8, 139.9, | , 29.3, 9.2, 554.9, | ,  5000,  4845, 15000, 14614, | , -3.4, 2341.9, 138.007, |, 11.0
10237.9, 139.6, | , 29.3, 10.1, 556.0, | ,  5000,  4842, 15000, 14578, | , -3.4, 2332.0, 137.148, |, 11.8
10238.9, 141.1, | , 29.3, 2.0, 548.8, | ,  5000,  4840, 15000, 14619, | , -3.4, 2387.7, 140.699, |, 4.5
10239.9, 140.7, | , 29.3, 1.8, 549.1, | ,  5000,  4843, 15000, 14595, | , -3.4, 2333.3, 137.349, |, 4.3
10240.9, 139.6, | , 29.3, 10.7, 556.1, | ,  5000,  4847, 15000, 14631, | , -3.4, 2347.9, 138.488, |, 12.3
10241.9, 140.2, | , 29.3, 10.0, 555.4, | ,  5000,  4842, 15000, 14582, | , -3.4, 2405.7, 141.496, |, 11.4
10242.9, 139.5, | , 29.3, 10.8, 556.0, | ,  5000,  4839, 15000, 14581, | , -3.4, 2359.0, 138.732, |, 12.2
10243.9, 139.6, | , 29.3, 10.9, 556.0, | ,  5000,  4840, 15000, 14587, | , -3.4, 2410.8, 141.824, |, 12.3
10244.9, 141.0, | , 29.3, -1.0, 546.4, | ,  5000,  4843, 15000, 14677, | , -3.4, 2320.0, 137.140, |, 1.6
10245.9, 141.8, | , 29.3, -0.6, 547.5, | ,  5000,  4847, 15000, 14654, | , -3.4, 2313.2, 136.610, |, 1.7
10246.9, 140.0, | , 29.3, 8.5, 552.9, | ,  5000,  4840, 15000, 14542, | , -3.4, 2304.2, 135.251, |, 10.3
10248.0, 139.7, | , 29.3, 10.1, 555.5, | ,  5000,  4838, 15000, 14594, | , -3.4, 2391.6, 140.733, |, 12.0
10249.0, 140.2, | , 29.3, 10.8, 556.0, | ,  5000,  4848, 15000, 14653, | , -3.4, 2362.9, 139.533, |, 12.0
10250.0, 140.8, | , 29.3, 0.4, 548.1, | ,  5000,  4842, 15000, 14591, | , -3.4, 2378.7, 139.985, |, 3.3
10251.0, 140.8, | , 29.3, 1.0, 548.4, | ,  5000,  4839, 15000, 14598, | , -3.4, 2326.4, 136.940, |, 2.7
10252.0, 140.4, | , 29.3, 9.2, 555.0, | ,  5000,  4849, 15000, 14665, | , -3.4, 2360.3, 139.478, |, 10.7
10253.0, 140.1, | , 29.3, 10.5, 555.9, | ,  5000,  4846, 15000, 14581, | , -3.4, 2332.0, 137.198, |, 12.1
10254.0, 139.6, | , 29.3, 10.5, 555.8, | ,  5000,  4839, 15000, 14657, | , -3.4, 2313.2, 136.573, |, 11.8
10255.0, 139.6, | , 29.3, 10.4, 555.9, | ,  5000,  4842, 15000, 14581, | , -3.4, 2400.1, 141.168, |, 11.9
10256.0, 141.7, | , 29.3, -4.5, 549.9, | ,  5000,  4840, 15000, 14687, | , -3.4, 2400.6, 141.946, |, -0.9
10257.1, 141.1, | , 29.3, -2.2, 545.3, | ,  5000,  4838, 15000, 14567, | , -3.4, 2333.7, 137.142, |, 0.4
10258.1, 139.8, | , 29.3, 10.4, 555.5, | ,  5000,  4843, 15000, 14635, | , -3.4, 2288.3, 134.980, |, 12.0
10259.1, 140.1, | , 29.3, 10.9, 555.9, | ,  5000,  4837, 15000, 14602, | , -3.4, 2348.3, 138.234, |, 12.3
10260.1, 139.8, | , 29.3, 10.6, 555.6, | ,  5000,  4845, 15000, 14666, | , -3.4, 2331.2, 137.742, |, 11.7
10261.1, 140.8, | , 29.3, 0.8, 548.3, | ,  5000,  4844, 15000, 14594, | , -3.4, 2349.1, 138.278, |, 3.7
10262.1, 141.0, | , 29.3, -1.8, 545.9, | ,  5000,  4845, 15000, 14585, | , -3.4, 2336.3, 137.466, |, 1.3
10263.1, 140.2, | , 29.3, 9.4, 554.9, | ,  5000,  4841, 15000, 14577, | , -3.4, 2366.7, 139.172, |, 11.3
10264.1, 139.7, | , 29.3, 10.2, 555.7, | ,  5000,  4843, 15000, 14580, | , -3.4, 2359.0, 138.754, |, 11.9
10265.1, 139.7, | , 29.3, 10.3, 555.4, | ,  5000,  4846, 15000, 14617, | , -3.4, 2311.9, 136.268, |, 12.1
10266.2, 140.0, | , 29.3, 10.9, 556.0, | ,  5000,  4843, 15000, 14631, | , -3.4, 2331.6, 137.501, |, 11.9
10267.2, 141.2, | , 29.3, 1.0, 548.1, | ,  5000,  4837, 15000, 14589, | , -3.4, 2365.0, 139.127, |, 3.4
10268.2, 140.6, | , 29.3, 2.1, 549.2, | ,  5000,  4839, 15000, 14559, | , -3.4, 2349.6, 138.022, |, 4.5
10269.2, 139.8, | , 29.3, 10.1, 555.3, | ,  5000,  4850, 15000, 14668, | , -3.4, 2312.7, 136.698, |, 11.8
10270.2, 139.7, | , 29.3, 10.4, 555.8, | ,  5000,  4844, 15000, 14591, | , -3.4, 2336.3, 137.506, |, 11.6
10271.2, 139.7, | , 29.3, 10.6, 556.0, | ,  5000,  4843, 15000, 14595, | , -3.4, 2314.9, 136.271, |, 12.1
10272.2, 139.9, | , 29.3, 9.6, 554.8, | ,  5000,  4845, 15000, 14646, | , -3.4, 2296.4, 135.554, |, 11.1
10273.2, 141.1, | , 29.3, 0.0, 547.8, | ,  5000,  4839, 15000, 14554, | , -3.4, 2280.2, 133.919, |, 3.4
10274.2, 141.2, | , 29.3, 1.7, 547.5, | ,  5000,  4841, 15000, 14605, | , -3.4, 2314.0, 136.277, |, 3.3
10275.2, 139.7, | , 29.3, 10.9, 556.0, | ,  5000,  4845, 15000, 14583, | , -3.4, 2407.0, 141.606, |, 12.4
10276.3, 139.6, | , 29.3, 10.7, 556.9, | ,  5000,  4845, 15000, 14631, | , -3.4, 2339.7, 137.996, |, 12.2
10277.3, 140.2, | , 29.3, 10.1, 555.5, | ,  5000,  4838, 15000, 14539, | , -3.4, 2312.7, 135.717, |, 11.0
10278.3, 140.7, | , 29.3, 1.6, 548.9, | ,  5000,  4842, 15000, 14571, | , -3.4, 2306.3, 135.588, |, 4.1
10279.3, 140.7, | , 29.3, 0.1, 549.0, | ,  5000,  4840, 15000, 14636, | , -3.4, 2290.4, 135.100, |, 3.9
10280.3, 140.0, | , 29.3, 10.8, 556.4, | ,  5000,  4843, 15000, 14557, | , -3.4, 2338.4, 137.377, |, 12.5
10281.3, 139.8, | , 29.3, 9.8, 555.1, | ,  5000,  4843, 15000, 14677, | , -3.4, 2323.4, 137.348, |, 10.1
10282.3, 140.0, | , 29.3, 9.6, 554.9, | ,  5000,  4844, 15000, 14632, | , -3.4, 2364.1, 139.437, |, 11.1
10283.3, 139.7, | , 29.3, 10.9, 556.5, | ,  5000,  4842, 15000, 14617, | , -3.4, 2261.3, 133.266, |, 12.8
10284.3, 141.1, | , 29.3, -0.1, 547.6, | ,  5000,  4839, 15000, 14580, | , -3.4, 2327.3, 136.864, |, 2.7
10285.3, 141.0, | , 29.3, -1.9, 546.0, | ,  5000,  4842, 15000, 14596, | , -3.4, 2349.6, 138.308, |, 1.1
10286.4, 139.8, | , 29.3, 10.3, 555.3, | ,  5000,  4844, 15000, 14627, | , -3.4, 2359.4, 139.118, |, 11.8
10287.4, 140.2, | , 29.3, 9.0, 554.8, | ,  5000,  4842, 15000, 14540, | , -3.4, 2298.6, 134.922, |, 11.1
10288.4, 139.8, | , 29.3, 10.5, 555.7, | ,  5000,  4852, 15000, 14642, | , -3.4, 2346.1, 138.500, |, 12.0
10289.4, 140.8, | , 29.3, 1.4, 548.6, | ,  5000,  4840, 15000, 14628, | , -3.4, 2342.3, 138.095, |, 3.2
10290.4, 140.7, | , 29.3, 0.8, 548.6, | ,  5000,  4842, 15000, 14612, | , -3.4, 2312.7, 136.253, |, 4.0
10291.4, 140.1, | , 29.3, 10.2, 556.1, | ,  5000,  4845, 15000, 14650, | , -3.4, 2324.3, 137.223, |, 12.2
10292.4, 139.8, | , 29.3, 8.9, 554.5, | ,  5000,  4837, 15000, 14620, | , -3.4, 2322.6, 136.852, |, 10.3
10293.4, 139.6, | , 29.3, 9.6, 555.4, | ,  5000,  4841, 15000, 14596, | , -3.4, 2343.1, 137.920, |, 11.5
10294.4, 139.6, | , 29.3, 10.7, 555.8, | ,  5000,  4840, 15000, 14605, | , -3.4, 2369.3, 139.516, |, 11.3
10295.5, 141.3, | , 29.3, 0.9, 547.5, | ,  5000,  4846, 15000, 14666, | , -3.4, 2278.0, 134.619, |, 3.4
10296.5, 141.1, | , 29.3, 0.6, 548.1, | ,  5000,  4842, 15000, 14531, | , -3.4, 2277.6, 133.630, |, -0.8
10297.5, 140.2, | , 29.3, 9.6, 555.2, | ,  5000,  4842, 15000, 14523, | , -3.4, 2288.3, 134.197, |, 11.0
10298.5, 140.0, | , 29.3, 11.0, 556.1, | ,  5000,  4840, 15000, 14672, | , -3.4, 2365.0, 139.741, |, 12.2
10299.5, 139.8, | , 29.3, 10.1, 555.2, | ,  5000,  4848, 15000, 14593, | , -3.4, 2311.9, 136.114, |, 11.2
10300.5, 140.6, | , 29.3, 1.7, 548.4, | ,  5000,  4837, 15000, 14488, | , -3.4, 2336.3, 136.725, |, 4.2
10301.5, 141.2, | , 29.3, -0.2, 547.9, | ,  5000,  4840, 15000, 14637, | , -3.4, 2360.7, 139.240, |, 3.2
10302.5, 140.1, | , 29.3, 10.1, 555.2, | ,  5000,  4839, 15000, 14594, | , -3.4, 2293.0, 134.951, |, 11.5
10303.5, 139.7, | , 29.3, 10.5, 555.9, | ,  5000,  4848, 15000, 14654, | , -3.4, 2315.3, 136.743, |, 12.0
10304.5, 139.6, | , 29.3, 10.7, 555.7, | ,  5000,  4844, 15000, 14594, | , -3.4, 2338.9, 137.677, |, 12.3
10305.5, 140.0, | , 29.3, 11.3, 556.5, | ,  5000,  4838, 15000, 14554, | , -3.4, 2345.3, 137.728, |, 12.7
10306.6, 140.9, | , 29.3, -1.1, 546.7, | ,  5000,  4839, 15000, 14620, | , -3.4, 2281.0, 134.425, |, 1.8
10307.6, 141.0, | , 29.3, -1.0, 545.7, | ,  5000,  4843, 15000, 14572, | , -3.4, 2331.2, 137.060, |, 1.0
10308.6, 139.6, | , 29.3, 10.7, 556.2, | ,  5000,  4841, 15000, 14574, | , -3.4, 2307.2, 135.656, |, 12.5
10309.6, 139.9, | , 29.3, 11.3, 556.5, | ,  5000,  4845, 15000, 14621, | , -3.4, 2377.0, 140.123, |, 12.7
10310.6, 139.7, | , 29.3, 10.9, 556.3, | ,  5000,  4850, 15000, 14590, | , -3.4, 2360.7, 138.972, |, 12.3
10311.6, 140.6, | , 29.3, 1.8, 548.5, | ,  5000,  4838, 15000, 14584, | , -3.4, 2276.3, 133.893, |, 4.1
10312.6, 141.4, | , 29.3, -0.8, 546.9, | ,  5000,  4843, 15000, 14639, | , -3.4, 2290.4, 135.134, |, 1.9
10313.6, 140.0, | , 29.3, 10.3, 555.3, | ,  5000,  4840, 15000, 14611, | , -3.4, 2322.2, 136.790, |, 11.9
10314.6, 139.7, | , 29.3, 10.0, 555.5, | ,  5000,  4848, 15000, 14617, | , -3.4, 2337.1, 137.762, |, 12.0
10315.6, 139.7, | , 29.3, 10.5, 555.3, | ,  5000,  4847, 15000, 14599, | , -3.4, 2290.0, 134.868, |, 11.6
10316.7, 140.0, | , 29.3, 11.1, 556.0, | ,  5000,  4851, 15000, 14666, | , -3.4, 2310.2, 136.545, |, 12.0
10317.7, 140.8, | , 29.3, 0.5, 545.8, | ,  5000,  4835, 15000, 14572, | , -3.4, 2311.9, 135.870, |, 1.2
10318.7, 140.6, | , 29.3, 2.6, 546.9, | ,  5000,  4840, 15000, 14624, | , -3.4, 2319.6, 136.731, |, 4.5
10319.7, 139.7, | , 29.3, 10.2, 555.7, | ,  5000,  4845, 15000, 14598, | , -3.4, 2316.2, 136.380, |, 12.5
10320.7, 140.0, | , 29.3, 10.8, 555.6, | ,  5000,  4845, 15000, 14619, | , -3.4, 2350.4, 138.542, |, 11.7
10321.7, 139.7, | , 29.3, 10.6, 555.1, | ,  5000,  4845, 15000, 14568, | , -3.4, 2358.6, 138.655, |, 12.1
10322.7, 139.8, | , 29.3, 9.4, 555.1, | ,  5000,  4845, 15000, 14664, | , -3.4, 2305.0, 136.187, |, 11.2
10323.7, 140.9, | , 29.3, -0.0, 547.0, | ,  5000,  4848, 15000, 14598, | , -3.4, 2325.2, 136.931, |, 2.1
10324.7, 141.2, | , 29.3, 0.2, 546.9, | ,  5000,  4839, 15000, 14605, | , -3.4, 2260.5, 133.113, |, 3.2
10325.7, 139.6, | , 29.3, 10.9, 555.7, | ,  5000,  4844, 15000, 14620, | , -3.4, 2289.2, 134.938, |, 12.4
10326.8, 140.0, | , 29.3, 11.2, 556.4, | ,  5000,  4840, 15000, 14592, | , -3.4, 2342.7, 137.864, |, 12.7
10327.8, 140.2, | , 29.3, 10.0, 555.2, | ,  5000,  4845, 15000, 14654, | , -3.4, 2359.4, 139.315, |, 11.6
10328.8, 140.7, | , 29.3, 1.8, 548.3, | ,  5000,  4840, 15000, 14525, | , -3.4, 2347.0, 137.634, |, 4.1
10329.8, 140.8, | , 29.3, -1.8, 547.4, | ,  5000,  4836, 15000, 14590, | , -3.4, 2304.6, 135.580, |, 3.2
10330.8, 140.0, | , 29.3, 11.0, 556.2, | ,  5000,  4844, 15000, 14603, | , -3.4, 2359.0, 138.924, |, 12.6
10331.8, 139.7, | , 29.3, 11.0, 556.0, | ,  5000,  4844, 15000, 14617, | , -3.4, 2309.3, 136.100, |, 12.2
10332.8, 139.8, | , 29.3, 9.4, 554.6, | ,  5000,  4838, 15000, 14602, | , -3.4, 2305.0, 135.702, |, 11.0
10333.8, 139.6, | , 29.3, 11.3, 556.0, | ,  5000,  4843, 15000, 14575, | , -3.4, 2325.6, 136.757, |, 12.7
10334.8, 141.2, | , 29.3, 0.2, 546.9, | ,  5000,  4836, 15000, 14616, | , -3.4, 2316.6, 136.465, |, 3.0
10335.8, 140.8, | , 29.3, -0.8, 546.6, | ,  5000,  4845, 15000, 14635, | , -3.4, 2306.3, 136.058, |, 1.9
10336.9, 139.7, | , 29.3, 10.7, 555.8, | ,  5000,  4845, 15000, 14624, | , -3.4, 2364.1, 139.390, |, 12.2
10337.9, 140.3, | , 29.3, 9.7, 555.2, | ,  5000,  4841, 15000, 14629, | , -3.4, 2322.6, 136.950, |, 11.4
10338.9, 140.0, | , 29.3, 11.2, 555.8, | ,  5000,  4842, 15000, 14593, | , -3.4, 2304.6, 135.640, |, 12.6
10339.9, 140.7, | , 29.3, 1.4, 548.6, | ,  5000,  4844, 15000, 14635, | , -3.4, 2345.7, 138.366, |, 4.1
10340.9, 140.6, | , 29.3, 1.5, 547.7, | ,  5000,  4837, 15000, 14551, | , -3.4, 2300.3, 135.062, |, 3.8
10341.9, 140.1, | , 29.3, 11.3, 555.8, | ,  5000,  4846, 15000, 14599, | , -3.4, 2367.6, 139.417, |, 12.4
10342.9, 139.8, | , 29.3, 9.2, 554.5, | ,  5000,  4843, 15000, 14662, | , -3.4, 2277.6, 134.545, |, 11.1
10343.9, 139.6, | , 29.3, 10.7, 555.5, | ,  5000,  4838, 15000, 14557, | , -3.4, 2337.6, 137.301, |, 12.2
10344.9, 139.6, | , 29.3, 10.7, 555.7, | ,  5000,  4845, 15000, 14643, | , -3.4, 2317.0, 136.738, |, 12.3
10345.9, 141.2, | , 29.3, 0.2, 546.8, | ,  5000,  4841, 15000, 14566, | , -3.4, 2320.4, 136.378, |, 2.7
10347.0, 141.2, | , 29.3, -2.8, 543.0, | ,  5000,  4841, 15000, 14589, | , -3.4, 2307.2, 135.761, |, 2.2
10348.0, 140.0, | , 29.3, 9.1, 554.6, | ,  5000,  4849, 15000, 14618, | , -3.4, 2323.4, 136.976, |, 10.7
10349.0, 140.0, | , 29.3, 10.8, 555.9, | ,  5000,  4839, 15000, 14563, | , -3.4, 2287.9, 134.435, |, 12.2
10350.0, 140.1, | , 29.3, 10.9, 555.8, | ,  5000,  4845, 15000, 14672, | , -3.4, 2357.7, 139.350, |, 12.0
10351.0, 140.5, | , 29.3, 1.1, 548.2, | ,  5000,  4837, 15000, 14557, | , -3.4, 2325.2, 136.562, |, 4.0
10352.0, 141.4, | , 29.3, -1.7, 543.3, | ,  5000,  4842, 15000, 14612, | , -3.4, 2386.4, 140.584, |, 0.9
10353.0, 140.3, | , 29.3, 9.6, 554.6, | ,  5000,  4850, 15000, 14639, | , -3.4, 2312.7, 136.494, |, 11.1
10354.0, 139.7, | , 29.3, 10.1, 555.1, | ,  5000,  4843, 15000, 14584, | , -3.4, 2302.0, 135.435, |, 11.2
10355.0, 139.7, | , 29.3, 10.4, 554.2, | ,  5000,  4845, 15000, 14594, | , -3.4, 2319.2, 136.525, |, 12.1
10356.0, 140.0, | , 29.3, 10.6, 555.4, | ,  5000,  4839, 15000, 14566, | , -3.4, 2285.7, 134.329, |, 12.3
10357.0, 140.6, | , 29.3, 2.5, 546.1, | ,  5000,  4836, 15000, 14619, | , -3.4, 2309.7, 136.082, |, 1.4
10358.1, 141.0, | , 29.3, -2.3, 546.5, | ,  5000,  4839, 15000, 14626, | , -3.4, 2332.4, 137.489, |, 1.3
10359.1, 139.7, | , 29.3, 10.3, 554.9, | ,  5000,  4842, 15000, 14570, | , -3.4, 2331.2, 137.038, |, 11.4
10360.1, 139.8, | , 29.3, 10.4, 555.1, | ,  5000,  4848, 15000, 14636, | , -3.4, 2297.3, 135.558, |, 11.5
10361.1, 139.7, | , 29.3, 10.4, 554.9, | ,  5000,  4841, 15000, 14545, | , -3.4, 2282.3, 134.002, |, 11.3
10362.1, 140.7, | , 29.3, 1.3, 547.7, | ,  5000,  4839, 15000, 14627, | , -3.4, 2291.7, 135.101, |, 3.5
10363.1, 141.0, | , 29.3, -1.1, 545.5, | ,  5000,  4842, 15000, 14606, | , -3.4, 2349.6, 138.377, |, 1.8
10364.1, 141.4, | , 29.3, -1.6, 546.7, | ,  5000,  4845, 15000, 14590, | , -3.4, 2317.0, 136.379, |, 2.0
10365.1, 139.7, | , 29.3, 10.5, 555.6, | ,  5000,  4844, 15000, 14654, | , -3.4, 2302.0, 135.928, |, 11.8
10366.1, 139.7, | , 29.3, 10.7, 554.9, | ,  5000,  4844, 15000, 14560, | , -3.4, 2289.2, 134.522, |, 12.1
10367.1, 140.0, | , 29.3, 11.5, 555.7, | ,  5000,  4842, 15000, 14678, | , -3.4, 2306.3, 136.340, |, 12.8
10368.2, 140.7, | , 29.3, 0.3, 547.2, | ,  5000,  4839, 15000, 14591, | , -3.4, 2322.6, 136.670, |, 3.0
10369.2, 140.6, | , 29.3, 3.0, 549.0, | ,  5000,  4845, 15000, 14625, | , -3.4, 2320.9, 136.843, |, 4.6
10370.2, 139.7, | , 29.3, 10.9, 555.4, | ,  5000,  4841, 15000, 14610, | , -3.4, 2342.3, 137.975, |, 12.4
10371.2, 140.0, | , 29.3, 11.0, 555.5, | ,  5000,  4843, 15000, 14605, | , -3.4, 2270.3, 133.715, |, 12.5
10372.2, 139.6, | , 29.3, 11.0, 555.0, | ,  5000,  4847, 15000, 14602, | , -3.4, 2339.3, 137.777, |, 12.5
10373.2, 139.8, | , 29.3, 9.4, 554.4, | ,  5000,  4839, 15000, 14578, | , -3.4, 2310.2, 135.840, |, 11.2
10374.2, 140.9, | , 29.3, -0.6, 546.4, | ,  5000,  4844, 15000, 14632, | , -3.4, 2352.6, 138.752, |, 2.5
10375.2, 141.3, | , 29.3, -0.6, 546.3, | ,  5000,  4843, 15000, 14575, | , -3.4, 2342.3, 137.737, |, 2.8
10376.2, 139.8, | , 29.3, 10.5, 555.4, | ,  5000,  4848, 15000, 14613, | , -3.4, 2293.0, 135.149, |, 11.7
10377.2, 139.7, | , 29.3, 10.4, 555.1, | ,  5000,  4846, 15000, 14599, | , -3.4, 2302.0, 135.562, |, 11.8
10378.3, 139.9, | , 29.3, 8.9, 554.1, | ,  5000,  4850, 15000, 14652, | , -3.4, 2291.7, 135.351, |, 11.2
10379.3, 140.6, | , 29.3, 1.4, 547.0, | ,  5000,  4843, 15000, 14612, | , -3.4, 2269.9, 133.739, |, 3.5
10380.3, 140.6, | , 29.3, 1.3, 548.0, | ,  5000,  4838, 15000, 14563, | , -3.4, 2338.0, 137.361, |, 3.9
10381.3, 140.2, | , 29.3, 10.8, 555.1, | ,  5000,  4855, 15000, 14706, | , -3.4, 2352.1, 139.331, |, 11.8
10382.3, 139.7, | , 29.3, 10.3, 554.7, | ,  5000,  4844, 15000, 14617, | , -3.4, 2337.6, 137.763, |, 11.8
10383.3, 139.8, | , 29.3, 9.0, 553.8, | ,  5000,  4838, 15000, 14575, | , -3.4, 2306.7, 135.610, |, 10.9
10384.3, 139.6, | , 29.3, 11.1, 555.7, | ,  5000,  4848, 15000, 14667, | , -3.4, 2298.2, 135.823, |, 12.6
10385.3, 141.2, | , 29.3, -0.0, 547.0, | ,  5000,  4844, 15000, 14568, | , -3.4, 2259.6, 132.842, |, 2.7
10386.3, 140.8, | , 29.3, -0.3, 546.6, | ,  5000,  4844, 15000, 14596, | , -3.4, 2290.0, 134.822, |, 2.8
10387.3, 139.6, | , 29.3, 10.8, 555.5, | ,  5000,  4847, 15000, 14612, | , -3.4, 2361.1, 139.132, |, 12.3
10388.4, 139.8, | , 29.3, 8.8, 554.5, | ,  5000,  4847, 15000, 14639, | , -3.4, 2301.6, 135.820, |, 11.0
10389.4, 140.0, | , 29.3, 11.3, 555.7, | ,  5000,  4842, 15000, 14599, | , -3.4, 2300.3, 135.437, |, 12.7
10390.4, 140.8, | , 29.3, 1.6, 548.1, | ,  5000,  4848, 15000, 14662, | , -3.4, 2322.6, 137.224, |, 4.2
10391.4, 140.6, | , 29.3, 0.4, 546.3, | ,  5000,  4835, 15000, 14619, | , -3.4, 2290.9, 134.972, |, 2.6
10392.4, 140.0, | , 29.3, 11.2, 555.5, | ,  5000,  4847, 15000, 14624, | , -3.4, 2352.1, 138.693, |, 12.5
10393.4, 139.9, | , 29.3, 9.4, 553.8, | ,  5000,  4847, 15000, 14628, | , -3.4, 2251.9, 132.822, |, 11.3
10394.4, 139.5, | , 29.3, 10.9, 555.1, | ,  5000,  4842, 15000, 14579, | , -3.4, 2252.3, 132.473, |, 12.3
10395.4, 139.6, | , 29.3, 10.8, 555.8, | ,  5000,  4845, 15000, 14648, | , -3.4, 2254.5, 133.095, |, 12.1
10396.4, 140.8, | , 29.3, -0.4, 547.3, | ,  5000,  4836, 15000, 14585, | , -3.4, 2253.6, 132.555, |, 2.2
10397.4, 140.7, | , 29.3, 0.0, 548.3, | ,  5000,  4839, 15000, 14613, | , -3.4, 2253.6, 132.765, |, 3.7
10398.4, 139.9, | , 29.4, 8.9, 554.0, | ,  5000,  4848, 15000, 14634, | , -3.4, 2255.7, 133.097, |, 10.1
10399.5, 140.2, | , 29.3, 10.6, 555.2, | ,  5000,  4846, 15000, 14558, | , -3.4, 2256.6, 132.613, |, 12.5
10400.5, 139.8, | , 29.4, 11.0, 555.6, | ,  5000,  4841, 15000, 14655, | , -3.4, 2253.2, 133.042, |, 11.8
10401.5, 140.7, | , 29.3, 1.1, 547.7, | ,  5000,  4845, 15000, 14598, | , -3.4, 2252.7, 132.655, |, 4.2
10402.5, 141.3, | , 29.3, -0.8, 546.5, | ,  5000,  4836, 15000, 14584, | , -3.4, 2251.9, 132.449, |, 2.3
10403.5, 139.8, | , 29.4, 9.1, 554.6, | ,  5000,  4848, 15000, 14631, | , -3.4, 2255.3, 133.046, |, 10.3
10404.5, 139.8, | , 29.4, 10.7, 555.0, | ,  5000,  4849, 15000, 14635, | , -3.4, 2275.9, 134.296, |, 11.9
10405.5, 139.9, | , 29.4, 10.4, 555.1, | ,  5000,  4843, 15000, 14582, | , -3.4, 2262.2, 133.082, |, 11.6
10406.5, 140.0, | , 29.4, 10.9, 555.5, | ,  5000,  4839, 15000, 14653, | , -3.4, 2269.9, 133.999, |, 12.5
10407.5, 141.2, | , 29.3, -5.5, 542.8, | ,  5000,  4841, 15000, 14604, | , -3.4, 2250.6, 132.541, |, -2.0
10408.6, 141.0, | , 29.4, -2.4, 546.2, | ,  5000,  4836, 15000, 14585, | , -3.4, 2259.6, 132.907, |, 1.7
10409.6, 139.7, | , 29.4, 11.0, 555.1, | ,  5000,  4851, 15000, 14679, | , -3.4, 2255.3, 133.399, |, 12.3
10410.6, 140.1, | , 29.4, 11.1, 555.7, | ,  5000,  4845, 15000, 14529, | , -3.4, 2286.2, 134.137, |, 12.1
10411.6, 139.8, | , 29.4, 10.5, 554.9, | ,  5000,  4844, 15000, 14630, | , -3.4, 2257.5, 133.143, |, 11.6
10412.6, 141.0, | , 29.4, 1.0, 547.4, | ,  5000,  4846, 15000, 14632, | , -3.4, 2257.9, 133.194, |, 3.7
10413.6, 141.4, | , 29.3, -0.7, 546.1, | ,  5000,  4832, 15000, 14569, | , -3.4, 188.5, 11.098, |, 2.5
10414.6, 140.6, | , 29.3, 2.3, 548.3, | ,  5000,  4849, 15000, 14664, | , -3.4, 234.3, 13.876, |, 3.7
10415.6, 139.8, | , 29.4, 10.3, 554.5, | ,  5000,  4845, 15000, 14613, | , -3.4, 255.8, 15.102, |, 11.8
10416.6, 139.5, | , 29.4, 11.1, 555.2, | ,  5000,  4840, 15000, 14582, | , -3.4, 285.7, 16.841, |, 12.9
10417.6, 140.1, | , 29.4, 10.5, 554.6, | ,  5000,  4843, 15000, 14605, | , -3.4, 331.2, 19.544, |, 11.9
10418.7, 140.7, | , 29.4, 1.1, 547.0, | ,  5000,  4833, 15000, 14551, | , -3.4, 365.0, 21.470, |, 3.4
10419.7, 140.6, | , 29.4, 0.7, 547.4, | ,  5000,  4840, 15000, 14620, | , -3.4, 400.6, 23.652, |, 4.0
10420.7, 139.6, | , 29.4, 10.6, 555.1, | ,  5000,  4844, 15000, 14568, | , -3.4, 409.6, 24.124, |, 12.1
10421.7, 140.1, | , 29.4, 11.5, 555.9, | ,  5000,  4846, 15000, 14654, | , -3.4, 444.3, 26.286, |, 12.8
10422.7, 139.7, | , 29.4, 10.8, 555.0, | ,  5000,  4845, 15000, 14639, | , -3.4, 454.1, 26.845, |, 12.3
10423.7, 139.9, | , 29.4, 9.6, 554.2, | ,  5000,  4839, 15000, 14563, | , -3.4, 491.4, 28.926, |, 10.8
10424.7, 141.2, | , 29.4, 0.2, 547.2, | ,  5000,  4837, 15000, 14604, | , -3.4, 540.2, 31.863, |, 2.7
10425.7, 140.7, | , 29.4, 0.2, 547.1, | ,  5000,  4841, 15000, 14572, | , -3.4, 575.4, 33.886, |, 3.7
10426.7, 139.6, | , 29.4, 10.9, 555.6, | ,  5000,  4846, 15000, 14620, | , -3.4, 629.4, 37.166, |, 12.3
10427.7, 139.9, | , 29.4, 11.6, 555.7, | ,  5000,  4846, 15000, 14575, | , -3.4, 636.2, 37.484, |, 12.7
10428.8, 140.1, | , 29.4, 9.4, 554.7, | ,  5000,  4833, 15000, 14590, | , -3.4, 641.4, 37.789, |, 11.6
10429.8, 140.6, | , 29.4, 1.8, 547.6, | ,  5000,  4844, 15000, 14649, | , -3.4, 685.1, 40.507, |, 4.2
10430.8, 140.6, | , 29.4, 1.3, 548.5, | ,  5000,  4848, 15000, 14614, | , -3.4, 701.3, 41.403, |, 4.5
10431.8, 140.0, | , 29.4, 11.3, 555.8, | ,  5000,  4845, 15000, 14587, | , -3.4, 742.0, 43.738, |, 12.7
10432.8, 139.6, | , 29.4, 10.8, 555.4, | ,  5000,  4846, 15000, 14587, | , -3.4, 789.2, 46.515, |, 12.4
10433.8, 139.6, | , 29.4, 10.1, 554.7, | ,  5000,  4840, 15000, 14572, | , -3.4, 828.6, 48.783, |, 11.5
10434.8, 139.9, | , 29.4, 11.5, 556.2, | ,  5000,  4840, 15000, 14606, | , -3.4, 861.6, 50.813, |, 12.9
10435.8, 140.9, | , 29.4, -0.1, 546.5, | ,  5000,  4840, 15000, 14639, | , -3.4, 864.6, 51.076, |, 2.1
10436.8, 140.8, | , 29.4, 2.0, 548.3, | ,  5000,  4842, 15000, 14652, | , -3.4, 862.9, 51.014, |, 2.3
10437.9, 139.6, | , 29.4, 11.1, 556.0, | ,  5000,  4842, 15000, 14601, | , -3.4, 936.1, 55.197, |, 12.3
10438.9, 140.2, | , 29.4, 10.0, 554.5, | ,  5000,  4845, 15000, 14614, | , -3.4, 917.7, 54.158, |, 11.2
10439.9, 139.6, | , 29.4, 11.0, 555.0, | ,  5000,  4844, 15000, 14565, | , -3.4, 955.4, 56.235, |, 12.4
10440.9, 140.7, | , 29.4, 1.4, 547.5, | ,  5000,  4844, 15000, 14636, | , -3.4, 1008.1, 59.550, |, 3.8
10441.9, 140.8, | , 29.4, 0.9, 546.4, | ,  5000,  4840, 15000, 14577, | , -3.4, 1030.0, 60.642, |, 3.1
10442.9, 140.1, | , 29.4, 10.9, 555.0, | ,  5000,  4849, 15000, 14546, | , -3.4, 1084.4, 63.771, |, 12.3
10443.9, 139.9, | , 29.4, 9.1, 553.7, | ,  5000,  4847, 15000, 14662, | , -3.4, 1111.4, 65.737, |, 10.4
10444.9, 139.6, | , 29.4, 10.0, 555.5, | ,  5000,  4841, 15000, 14548, | , -3.4, 1137.1, 66.845, |, 12.0
10445.9, 140.1, | , 29.4, 10.8, 554.3, | ,  5000,  4847, 15000, 14658, | , -3.4, 1126.4, 66.613, |, 12.4
10446.9, 141.3, | , 29.4, -0.5, 546.1, | ,  5000,  4838, 15000, 14585, | , -3.4, 1157.6, 68.173, |, 3.1
10447.9, 140.8, | , 29.4, -0.0, 545.9, | ,  5000,  4845, 15000, 14655, | , -3.4, 1202.6, 71.101, |, 3.5
10449.0, 140.3, | , 29.4, 9.6, 554.1, | ,  5000,  4843, 15000, 14623, | , -3.4, 1211.2, 71.479, |, 10.9
10450.0, 140.1, | , 29.4, 11.0, 555.7, | ,  5000,  4839, 15000, 14564, | , -3.4, 1284.9, 75.579, |, 12.1
10451.0, 139.7, | , 29.4, 10.3, 554.6, | ,  5000,  4843, 15000, 14567, | , -3.4, 1312.3, 77.216, |, 11.6
10452.0, 140.6, | , 29.4, 1.4, 548.1, | ,  5000,  4839, 15000, 14628, | , -3.4, 1334.6, 78.760, |, 4.0
10453.0, 140.9, | , 29.4, -0.9, 545.8, | ,  5000,  4848, 15000, 14572, | , -3.4, 1383.9, 81.461, |, 1.9
10454.0, 141.3, | , 29.4, -1.9, 540.1, | ,  5000,  4842, 15000, 14613, | , -3.4, 1367.1, 80.624, |, 2.5
10455.0, 139.6, | , 29.4, 10.3, 554.5, | ,  5000,  4841, 15000, 14590, | , -3.4, 1413.8, 83.274, |, 11.9
10456.0, 140.0, | , 29.4, 10.6, 555.1, | ,  5000,  4845, 15000, 14613, | , -3.4, 1436.6, 84.727, |, 12.5
10457.0, 140.0, | , 29.4, 10.8, 554.9, | ,  5000,  4845, 15000, 14592, | , -3.4, 1467.4, 86.449, |, 12.6
10458.1, 140.9, | , 29.4, -0.7, 546.4, | ,  5000,  4843, 15000, 14659, | , -3.4, 1481.5, 87.572, |, 2.2
10459.1, 140.6, | , 29.4, 1.7, 547.4, | ,  5000,  4839, 15000, 14596, | , -3.4, 1492.7, 87.927, |, 3.9
10460.1, 140.0, | , 29.4, 10.7, 554.5, | ,  5000,  4840, 15000, 14609, | , -3.4, 1555.7, 91.696, |, 11.6
10461.1, 140.1, | , 29.4, 10.6, 555.0, | ,  5000,  4845, 15000, 14575, | , -3.4, 1603.2, 94.355, |, 12.3
10462.1, 139.7, | , 29.4, 10.2, 554.4, | ,  5000,  4844, 15000, 14678, | , -3.4, 1601.9, 94.775, |, 12.1
10463.1, 139.7, | , 29.4, 10.5, 555.0, | ,  5000,  4847, 15000, 14613, | , -3.4, 1623.8, 95.759, |, 12.2
10464.1, 141.4, | , 29.4, -1.8, 545.3, | ,  5000,  4841, 15000, 14594, | , -3.4, 1652.9, 97.355, |, 1.6
10465.1, 140.9, | , 29.4, -1.3, 546.0, | ,  5000,  4838, 15000, 14576, | , -3.4, 1672.2, 98.380, |, 1.9
10466.1, 139.7, | , 29.4, 10.6, 555.1, | ,  5000,  4850, 15000, 14631, | , -3.4, 1686.3, 99.550, |, 12.0
10467.1, 139.6, | , 29.4, 10.7, 555.1, | ,  5000,  4842, 15000, 14582, | , -3.4, 1748.9, 102.935, |, 11.8
10468.1, 140.1, | , 29.4, 11.5, 554.6, | ,  5000,  4848, 15000, 14651, | , -3.4, 1752.3, 103.536, |, 12.5
10469.2, 140.7, | , 29.4, 0.8, 547.1, | ,  5000,  4838, 15000, 14648, | , -3.4, 1703.0, 100.563, |, 3.6
10470.2, 140.5, | , 29.4, 2.8, 548.8, | ,  5000,  4845, 15000, 14549, | , -3.4, 1783.6, 104.807, |, 5.4
10471.2, 139.9, | , 29.4, 11.2, 555.2, | ,  5000,  4841, 15000, 14631, | , -3.4, 1832.9, 108.136, |, 12.8
10472.2, 139.6, | , 29.4, 10.9, 554.7, | ,  5000,  4844, 15000, 14597, | , -3.4, 1883.0, 110.908, |, 12.5
10473.2, 139.6, | , 29.4, 10.7, 554.7, | ,  5000,  4839, 15000, 14569, | , -3.4, 1819.2, 106.978, |, 12.1
10474.2, 140.2, | , 29.4, 10.1, 554.6, | ,  5000,  4845, 15000, 14658, | , -3.4, 1871.4, 110.576, |, 11.5
10475.2, 140.9, | , 29.4, 0.8, 546.3, | ,  5000,  4843, 15000, 14589, | , -3.4, 1838.0, 108.214, |, 2.4
10476.2, 140.8, | , 29.4, -0.8, 545.9, | ,  5000,  4837, 15000, 14590, | , -3.4, 1879.6, 110.629, |, 0.5
10477.2, 139.6, | , 29.4, 11.0, 554.7, | ,  5000,  4851, 15000, 14619, | , -3.4, 1967.8, 116.066, |, 12.5
10478.2, 140.1, | , 29.4, 10.2, 554.6, | ,  5000,  4843, 15000, 14601, | , -3.4, 1963.5, 115.663, |, 11.9
10479.3, 140.3, | , 29.4, 10.1, 554.2, | ,  5000,  4848, 15000, 14643, | , -3.4, 1978.5, 116.828, |, 11.6
10480.3, 140.5, | , 29.4, 1.8, 547.6, | ,  5000,  4833, 15000, 14534, | , -3.4, 1976.4, 115.963, |, 4.1
10481.3, 140.8, | , 29.4, 1.4, 546.9, | ,  5000,  4846, 15000, 14609, | , -3.4, 1981.5, 116.783, |, 3.8
10482.3, 140.0, | , 29.4, 10.5, 554.8, | ,  5000,  4840, 15000, 14612, | , -3.4, 1985.4, 116.997, |, 12.4
10483.3, 140.3, | , 29.4, 10.0, 554.3, | ,  5000,  4844, 15000, 14648, | , -3.4, 2052.7, 121.200, |, 11.3
10484.3, 139.8, | , 29.4, 9.3, 553.5, | ,  5000,  4837, 15000, 14564, | , -3.4, 2016.7, 118.528, |, 10.8
10485.3, 140.1, | , 29.4, 10.3, 554.8, | ,  5000,  4844, 15000, 14648, | , -3.4, 2071.1, 122.288, |, 12.2
10486.3, 141.3, | , 29.4, 0.3, 545.6, | ,  5000,  4842, 15000, 14599, | , -3.4, 2081.4, 122.571, |, 2.4
10487.3, 140.9, | , 29.4, -0.8, 546.7, | ,  5000,  4841, 15000, 14586, | , -3.4, 2081.8, 122.508, |, 3.7
10488.3, 139.7, | , 29.4, 9.5, 554.0, | ,  5000,  4853, 15000, 14636, | , -3.4, 2165.3, 127.821, |, 11.7
10489.3, 140.3, | , 29.4, 9.2, 553.5, | ,  5000,  4843, 15000, 14609, | , -3.4, 2122.9, 125.082, |, 10.9
10490.4, 139.6, | , 29.4, 10.5, 554.2, | ,  5000,  4839, 15000, 14595, | , -3.4, 2138.4, 125.876, |, 12.1
10491.4, 140.7, | , 29.4, 1.4, 547.4, | ,  5000,  4851, 15000, 14674, | , -3.4, 2179.9, 128.917, |, 3.8
10492.4, 140.9, | , 29.4, 0.1, 545.9, | ,  5000,  4842, 15000, 14561, | , -3.4, 2104.1, 123.666, |, 2.4
10493.4, 140.0, | , 29.4, 10.6, 555.3, | ,  5000,  4833, 15000, 14604, | , -3.4, 2186.3, 128.712, |, 12.6
10494.4, 139.8, | , 29.4, 8.5, 553.5, | ,  5000,  4846, 15000, 14699, | , -3.4, 2210.8, 130.865, |, 10.8
10495.4, 139.7, | , 29.4, 10.7, 555.0, | ,  5000,  4848, 15000, 14562, | , -3.4, 2206.5, 129.716, |, 12.2
10496.4, 139.6, | , 29.4, 10.8, 554.9, | ,  5000,  4847, 15000, 14652, | , -3.4, 2211.2, 130.587, |, 11.8
10497.4, 141.5, | , 29.4, -1.3, 543.3, | ,  5000,  4839, 15000, 14593, | , -3.4, 2254.5, 132.681, |, 4.9
10498.4, 140.7, | , 29.4, -1.0, 547.6, | ,  5000,  4845, 15000, 14629, | , -3.4, 2214.2, 130.600, |, 1.8
10499.4, 139.9, | , 29.4, 9.0, 553.5, | ,  5000,  4847, 15000, 14608, | , -3.4, 2225.3, 131.124, |, 10.7
10500.4, 140.1, | , 29.4, 10.1, 554.3, | ,  5000,  4843, 15000, 14627, | , -3.4, 2213.8, 130.544, |, 12.0
10501.5, 140.1, | , 29.4, 10.4, 554.3, | ,  5000,  4844, 15000, 14602, | , -3.4, 2206.9, 129.976, |, 12.2
10502.5, 139.7, | , 29.4, 10.4, 553.5, | ,  5000,  4838, 15000, 14606, | , -3.4, 2232.2, 131.455, |, 12.1
10503.5, 141.9, | , 29.4, -6.5, 540.9, | ,  5000,  4840, 15000, 14629, | , -3.4, 2259.6, 133.238, |, -3.4
10504.5, 141.2, | , 29.4, -0.3, 544.9, | ,  5000,  4849, 15000, 14575, | , -3.4, 2293.9, 134.933, |, 2.2
10505.5, 139.7, | , 29.4, 10.3, 554.7, | ,  5000,  4846, 15000, 14635, | , -3.4, 2275.0, 134.230, |, 11.8
10506.5, 139.7, | , 29.4, 10.3, 554.2, | ,  5000,  4842, 15000, 14574, | , -3.4, 2273.3, 133.677, |, 12.1
10507.5, 139.9, | , 29.4, 11.1, 555.2, | ,  5000,  4843, 15000, 14622, | , -3.4, 2260.5, 133.259, |, 12.6
10508.5, 141.1, | , 29.4, 1.9, 547.7, | ,  5000,  4844, 15000, 14599, | , -3.4, 2330.3, 137.207, |, 4.1
10509.5, 140.7, | , 29.4, -1.5, 544.9, | ,  5000,  4841, 15000, 14607, | , -3.4, 2277.6, 134.146, |, 1.3
10510.5, 139.6, | , 29.4, 10.8, 555.3, | ,  5000,  4844, 15000, 14600, | , -3.4, 2297.7, 135.300, |, 12.2
10511.6, 139.6, | , 29.4, 11.1, 555.1, | ,  5000,  4840, 15000, 14579, | , -3.4, 2262.6, 133.069, |, 12.5
10512.6, 139.9, | , 29.4, 11.3, 555.2, | ,  5000,  4842, 15000, 14620, | , -3.4, 2295.6, 135.308, |, 12.9
10513.6, 139.6, | , 29.4, 11.0, 554.9, | ,  5000,  4843, 15000, 14615, | , -3.4, 2349.6, 138.445, |, 12.3
10514.6, 141.0, | , 29.4, -1.5, 545.5, | ,  5000,  4837, 15000, 14653, | , -3.4, 2276.7, 134.388, |, 1.2
10515.6, 141.2, | , 29.4, 0.3, 545.7, | ,  5000,  4840, 15000, 14550, | , -3.4, 2298.2, 134.955, |, 2.6
10516.6, 139.6, | , 29.4, 10.9, 555.2, | ,  5000,  4845, 15000, 14639, | , -3.4, 2347.0, 138.484, |, 12.4
10517.6, 139.6, | , 29.4, 10.8, 554.9, | ,  5000,  4849, 15000, 14592, | , -3.4, 2327.3, 137.021, |, 12.4
10518.6, 140.0, | , 29.4, 11.4, 555.4, | ,  5000,  4840, 15000, 14600, | , -3.4, 2313.2, 136.182, |, 12.8
10519.6, 140.7, | , 29.4, 0.8, 546.8, | ,  5000,  4837, 15000, 14666, | , -3.4, 2327.3, 137.460, |, 3.3
10520.6, 140.8, | , 29.4, 0.6, 547.6, | ,  5000,  4844, 15000, 14576, | , -3.4, 2279.7, 134.084, |, 2.7
10521.7, 139.6, | , 29.4, 10.7, 554.9, | ,  5000,  4844, 15000, 14603, | , -3.4, 2381.7, 140.260, |, 12.3
10522.7, 139.6, | , 29.4, 10.6, 555.3, | ,  5000,  4844, 15000, 14637, | , -3.4, 2290.4, 135.134, |, 12.3
10523.7, 139.7, | , 29.4, 10.9, 555.0, | ,  5000,  4845, 15000, 14635, | , -3.4, 2313.6, 136.486, |, 7.0
10524.7, 139.8, | , 29.4, 9.5, 554.0, | ,  5000,  4840, 15000, 14589, | , -3.4, 2304.2, 135.574, |, 10.9
10525.7, 140.7, | , 29.4, 1.1, 546.5, | ,  5000,  4841, 15000, 14630, | , -3.4, 2320.9, 136.850, |, 3.8
10526.7, 141.2, | , 29.4, 1.7, 547.4, | ,  5000,  4843, 15000, 14590, | , -3.4, 2375.3, 139.785, |, 3.7
10527.7, 139.6, | , 29.4, 10.8, 554.8, | ,  5000,  4839, 15000, 14593, | , -3.4, 2376.1, 139.825, |, 12.3
10528.7, 139.6, | , 29.4, 10.4, 554.5, | ,  5000,  4847, 15000, 14625, | , -3.4, 2338.9, 137.920, |, 12.3
10529.7, 140.1, | , 29.4, 10.1, 554.4, | ,  5000,  4840, 15000, 14548, | , -3.4, 2368.4, 139.052, |, 11.5
10530.7, 140.9, | , 29.4, 2.3, 547.5, | ,  5000,  4839, 15000, 14620, | , -3.4, 2369.3, 139.608, |, 4.8
10531.7, 140.9, | , 29.4, -0.4, 545.7, | ,  5000,  4847, 15000, 14623, | , -3.4, 2393.7, 141.129, |, 2.3
10532.8, 139.7, | , 29.4, 10.8, 554.7, | ,  5000,  4848, 15000, 14647, | , -3.4, 2313.6, 136.591, |, 12.3
10533.8, 140.1, | , 29.4, 11.3, 555.1, | ,  5000,  4843, 15000, 14610, | , -3.4, 2296.9, 135.317, |, 12.8
10534.8, 139.7, | , 29.4, 9.5, 553.6, | ,  5000,  4832, 15000, 14542, | , -3.4, 2313.6, 135.738, |, 11.2
10535.8, 139.7, | , 29.4, 11.1, 555.0, | ,  5000,  4847, 15000, 14650, | , -3.4, 2375.3, 140.244, |, 12.3
10536.8, 140.8, | , 29.4, 3.0, 548.8, | ,  5000,  4832, 15000, 14588, | , -3.4, 2301.2, 135.337, |, 5.3
10537.8, 141.2, | , 29.4, 0.3, 545.9, | ,  5000,  4840, 15000, 14601, | , -3.4, 2394.6, 140.968, |, 2.8
10538.8, 139.6, | , 29.4, 10.9, 555.1, | ,  5000,  4846, 15000, 14620, | , -3.4, 2352.6, 138.678, |, 12.4
10539.8, 139.9, | , 29.4, 9.7, 553.9, | ,  5000,  4842, 15000, 14647, | , -3.4, 2362.4, 139.426, |, 11.1
10540.8, 139.9, | , 29.4, 11.4, 555.1, | ,  5000,  4842, 15000, 14557, | , -3.4, 2303.3, 135.319, |, 13.1
10541.9, 140.7, | , 29.4, 1.4, 547.5, | ,  5000,  4843, 15000, 14594, | , -3.4, 2350.4, 138.344, |, 4.1
10542.9, 141.0, | , 29.4, -0.8, 545.0, | ,  5000,  4844, 15000, 14690, | , -3.4, 2295.2, 135.779, |, 1.9
10543.9, 141.3, | , 29.4, -3.7, 544.6, | ,  5000,  4837, 15000, 14547, | , -3.4, 2299.0, 134.961, |, 2.4
10544.9, 139.9, | , 29.4, 8.6, 553.4, | ,  5000,  4838, 15000, 14616, | , -3.4, 2382.6, 140.358, |, 10.7
10545.9, 139.7, | , 29.4, 10.4, 554.1, | ,  5000,  4846, 15000, 14582, | , -3.4, 2376.1, 139.793, |, 11.5
10546.9, 139.8, | , 29.4, 10.4, 553.8, | ,  5000,  4845, 15000, 14644, | , -3.4, 2371.9, 139.978, |, 12.1
10547.9, 141.0, | , 29.4, 1.9, 547.2, | ,  5000,  4843, 15000, 14589, | , -3.4, 2278.9, 134.112, |, 4.4
10548.9, 140.9, | , 29.4, 1.3, 546.5, | ,  5000,  4837, 15000, 14646, | , -3.4, 2337.6, 137.918, |, 1.6
10549.9, 139.8, | , 29.4, 8.2, 553.6, | ,  5000,  4844, 15000, 14600, | , -3.4, 2362.9, 139.128, |, 11.2
10550.9, 139.9, | , 29.4, 10.7, 554.7, | ,  5000,  4840, 15000, 14533, | , -3.4, 2361.6, 138.548, |, 12.5
10552.0, 140.1, | , 29.4, 10.7, 554.5, | ,  5000,  4845, 15000, 14682, | , -3.4, 2352.1, 139.090, |, 11.9
10553.0, 139.7, | , 29.4, 10.4, 554.1, | ,  5000,  4844, 15000, 14551, | , -3.4, 2302.0, 135.213, |, 11.6
10554.0, 140.6, | , 29.4, 1.9, 547.6, | ,  5000,  4837, 15000, 14587, | , -3.4, 2326.9, 136.868, |, 4.8
10555.0, 141.3, | , 29.4, -1.8, 544.9, | ,  5000,  4839, 15000, 14587, | , -3.4, 2348.3, 138.143, |, 1.1
10556.0, 139.8, | , 29.4, 10.7, 554.3, | ,  5000,  4845, 15000, 14585, | , -3.4, 2359.9, 138.856, |, 11.8
10557.0, 139.7, | , 29.4, 10.2, 554.5, | ,  5000,  4839, 15000, 14658, | , -3.4, 2318.3, 136.882, |, 12.1
10558.0, 140.1, | , 29.4, 11.2, 555.1, | ,  5000,  4844, 15000, 14602, | , -3.4, 2365.9, 139.323, |, 12.2
10559.0, 141.2, | , 29.4, 1.9, 547.3, | ,  5000,  4847, 15000, 14600, | , -3.4, 2327.7, 137.084, |, 4.4
10560.0, 140.7, | , 29.4, 0.3, 546.3, | ,  5000,  4832, 15000, 14530, | , -3.4, 2275.5, 133.426, |, 3.2
10561.1, 140.0, | , 29.4, 11.1, 554.9, | ,  5000,  4843, 15000, 14655, | , -3.4, 2355.6, 139.087, |, 12.1
10562.1, 139.6, | , 29.4, 10.3, 554.0, | ,  5000,  4844, 15000, 14595, | , -3.4, 2375.3, 139.824, |, 12.1
10563.1, 139.6, | , 29.4, 9.9, 553.9, | ,  5000,  4843, 15000, 14538, | , -3.4, 2368.0, 138.974, |, 11.7
10564.1, 139.7, | , 29.4, 10.7, 554.5, | ,  5000,  4846, 15000, 14708, | , -3.4, 2346.6, 138.956, |, 11.8
10565.1, 141.3, | , 29.4, 0.6, 545.9, | ,  5000,  4843, 15000, 14578, | , -3.4, 2332.0, 137.155, |, 2.7
10566.1, 140.8, | , 29.4, -0.4, 546.9, | ,  5000,  4840, 15000, 14638, | , -3.4, 2296.0, 135.436, |, 3.2
10567.1, 139.8, | , 29.4, 10.2, 554.1, | ,  5000,  4846, 15000, 14684, | , -3.4, 2284.5, 135.118, |, 11.7
10568.1, 140.0, | , 29.4, 11.2, 554.3, | ,  5000,  4843, 15000, 14546, | , -3.4, 2333.3, 137.005, |, 12.4
10569.1, 140.1, | , 29.4, 10.8, 554.5, | ,  5000,  4847, 15000, 14693, | , -3.4, 2330.3, 137.893, |, 12.4
10570.2, 140.7, | , 29.4, 0.1, 545.7, | ,  5000,  4835, 15000, 14533, | , -3.4, 2331.6, 136.756, |, 2.7
10571.2, 141.2, | , 29.4, -0.1, 545.1, | ,  5000,  4846, 15000, 14600, | , -3.4, 2375.3, 139.876, |, 2.3
10572.2, 140.1, | , 29.4, 11.0, 554.7, | ,  5000,  4851, 15000, 14602, | , -3.4, 2341.4, 137.940, |, 12.2
10573.2, 139.6, | , 29.4, 10.0, 554.0, | ,  5000,  4842, 15000, 14567, | , -3.4, 2316.6, 136.164, |, 11.9
10574.2, 139.6, | , 29.4, 10.9, 554.6, | ,  5000,  4841, 15000, 14625, | , -3.4, 2303.3, 135.786, |, 12.5
10575.2, 139.8, | , 29.4, 9.7, 553.7, | ,  5000,  4840, 15000, 14582, | , -3.4, 2288.3, 134.594, |, 11.2
10576.2, 141.2, | , 29.4, 0.1, 546.2, | ,  5000,  4842, 15000, 14621, | , -3.4, 2283.2, 134.583, |, 3.3
10577.2, 140.8, | , 29.4, 0.7, 545.5, | ,  5000,  4845, 15000, 14635, | , -3.4, 2367.6, 139.668, |, 2.6
10578.2, 139.6, | , 29.4, 11.0, 555.0, | ,  5000,  4846, 15000, 14645, | , -3.4, 2331.2, 137.596, |, 12.5
10579.2, 140.0, | , 29.4, 10.6, 554.6, | ,  5000,  4842, 15000, 14571, | , -3.4, 2289.2, 134.585, |, 12.1
10580.3, 139.8, | , 29.4, 9.8, 553.3, | ,  5000,  4839, 15000, 14629, | , -3.4, 2359.0, 139.078, |, 10.8
10581.3, 140.5, | , 29.4, 1.7, 547.2, | ,  5000,  4841, 15000, 14639, | , -3.4, 2305.4, 136.011, |, 4.4
10582.3, 141.4, | , 29.4, 0.1, 546.2, | ,  5000,  4847, 15000, 14622, | , -3.4, 2331.6, 137.469, |, 2.4
10583.3, 141.3, | , 29.4, -0.2, 545.8, | ,  5000,  4844, 15000, 14630, | , -3.4, 2235.6, 131.855, |, 2.6
10584.3, 139.6, | , 29.4, 11.0, 554.3, | ,  5000,  4843, 15000, 14560, | , -3.4, 2297.7, 135.019, |, 12.2
10585.3, 139.7, | , 29.4, 9.6, 553.6, | ,  5000,  4837, 15000, 14594, | , -3.4, 2378.7, 139.966, |, 11.1
10586.3, 139.9, | , 29.4, 11.4, 554.8, | ,  5000,  4841, 15000, 14611, | , -3.4, 2338.0, 137.728, |, 12.8
10587.3, 140.6, | , 29.4, 1.5, 545.2, | ,  5000,  4845, 15000, 14629, | , -3.4, 2338.9, 137.934, |, 4.0
10588.3, 140.5, | , 29.4, 2.6, 547.4, | ,  5000,  4838, 15000, 14568, | , -3.4, 2315.7, 136.088, |, 4.5
10589.3, 140.2, | , 29.4, 10.6, 553.9, | ,  5000,  4848, 15000, 14605, | , -3.4, 2321.7, 136.777, |, 12.2
10590.4, 140.2, | , 29.4, 9.3, 552.8, | ,  5000,  4841, 15000, 14606, | , -3.4, 2290.4, 134.896, |, 10.8
10591.4, 139.8, | , 29.4, 9.5, 553.6, | ,  5000,  4844, 15000, 14617, | , -3.4, 2327.3, 137.153, |, 11.4
10592.4, 139.6, | , 29.4, 10.6, 554.2, | ,  5000,  4840, 15000, 14625, | , -3.4, 2308.9, 136.107, |, 11.6
10593.4, 141.1, | , 29.4, 3.1, 547.4, | ,  5000,  4850, 15000, 14656, | , -3.4, 2286.6, 135.075, |, 4.6
10594.4, 140.9, | , 29.4, -0.9, 544.5, | ,  5000,  4838, 15000, 14531, | , -3.4, 2318.3, 135.984, |, 1.3
10595.4, 139.8, | , 29.4, 9.8, 553.2, | ,  5000,  4845, 15000, 14646, | , -3.4, 2305.4, 136.081, |, 10.9
10596.4, 139.7, | , 29.4, 10.8, 553.8, | ,  5000,  4845, 15000, 14608, | , -3.4, 2331.2, 137.328, |, 12.4
10597.4, 140.1, | , 29.4, 10.9, 554.1, | ,  5000,  4845, 15000, 14647, | , -3.4, 2315.3, 136.665, |, 12.1
10598.4, 140.6, | , 29.4, 1.1, 546.7, | ,  5000,  4838, 15000, 14582, | , -3.4, 2319.6, 136.418, |, 3.7
10599.4, 140.6, | , 29.4, 0.8, 547.1, | ,  5000,  4844, 15000, 14582, | , -3.4, 2293.9, 134.949, |, 3.8
10600.5, 140.3, | , 29.4, 9.5, 553.1, | ,  5000,  4847, 15000, 14613, | , -3.4, 2290.0, 134.966, |, 11.1
10601.5, 139.7, | , 29.5, 10.5, 553.7, | ,  5000,  4835, 15000, 14548, | , -3.4, 2305.4, 135.330, |, 11.6
10602.5, 139.7, | , 29.5, 10.5, 554.4, | ,  5000,  4843, 15000, 14683, | , -3.4, 2344.4, 138.625, |, 12.0
10603.5, 140.0, | , 29.4, 11.4, 555.1, | ,  5000,  4846, 15000, 14541, | , -3.4, 2308.4, 135.535, |, 12.8
10604.5, 140.6, | , 29.4, 1.1, 546.0, | ,  5000,  4837, 15000, 14581, | , -3.4, 2347.4, 138.038, |, 3.6
10605.5, 140.8, | , 29.4, -0.4, 546.7, | ,  5000,  4833, 15000, 14590, | , -3.4, 2297.3, 135.136, |, 3.5
10606.5, 139.6, | , 29.4, 10.7, 554.2, | ,  5000,  4845, 15000, 14620, | , -3.4, 2358.1, 139.009, |, 12.3
10607.5, 140.0, | , 29.4, 10.6, 554.5, | ,  5000,  4843, 15000, 14590, | , -3.4, 2308.9, 135.880, |, 12.6
10608.5, 139.6, | , 29.4, 10.4, 554.1, | ,  5000,  4849, 15000, 14650, | , -3.4, 2314.9, 136.701, |, 11.7
10609.6, 140.6, | , 29.4, 1.9, 546.8, | ,  5000,  4844, 15000, 14604, | , -3.4, 2286.6, 134.675, |, 4.1
10610.6, 140.9, | , 29.4, -1.7, 544.7, | ,  5000,  4837, 15000, 14593, | , -3.4, 2271.2, 133.647, |, 2.0
10611.6, 139.9, | , 29.4, 11.5, 554.4, | ,  5000,  4847, 15000, 14581, | , -3.4, 2306.7, 135.723, |, 12.8
10612.6, 139.6, | , 29.5, 11.0, 554.7, | ,  5000,  4844, 15000, 14602, | , -3.4, 2342.3, 137.934, |, 12.4
10613.6, 139.6, | , 29.4, 10.8, 554.2, | ,  5000,  4841, 15000, 14608, | , -3.4, 2281.0, 134.355, |, 12.1
10614.6, 139.9, | , 29.4, 11.4, 554.7, | ,  5000,  4841, 15000, 14572, | , -3.4, 2379.6, 139.890, |, 12.9
10615.6, 141.0, | , 29.4, -1.4, 544.4, | ,  5000,  4840, 15000, 14620, | , -3.4, 2349.6, 138.459, |, 1.5
