Repository: jdhuang-csm/Ru-BCA

## Methods
* (BaO)<sub>x</sub>-(CaO)<sub>y</sub>-(Al<sub>2</sub>O<sub>3</sub>)<sub>1-x-y</sub> (BCA) catalyst supports were synthesized via sol-gel and solid-state methods. 
* Ru/BCA catalysts were prepared via incipient wetness impregnation to achieve 1 wt. % Ru loading.
* Ammonia synthesis rates were measured for Ru/BCA catalysts in a packed-bed reactor at 480-600<sup>o</sup>C, 10 bar, and space velocities up to 1.3 x 10<sup>6</sup> ml g<sub>cat</sub><sup>-1</sup> h<sup>-1</sup>.
* A machine learning (ML) model was employed to improve understanding of the behavior of Ru/BCA catalysts.
* A microkinetic model was developed to describe the best-performing catalyst.

File: data/init_files_Cadigan/BAdC_doubann_2017-06-16-01.txt (part 27 of 43)
********** Start test **********
Elapsed time, Pressure, | , LJtemp(C), Inner-Temp, Outer-Temp, | , N2-set, N2-flow, H2-set, H2-flow, | , pH, NH3_ppm, NH3_Prod_rate, |, In222Temp
10235.8, 142.1, | , 26.9, 2.4, 573.9, | ,  4000,  3874, 12000, 11834, | , -3.4, 184.6, 7.566, |, 4.4
10236.8, 140.7, | , 26.9, 11.7, 580.9, | ,  4000,  3877, 12000, 11787, | , -3.4, 196.6, 8.035, |, 12.2
10237.8, 140.8, | , 26.9, 9.8, 573.9, | ,  4000,  3875, 12000, 11720, | , -3.4, 186.4, 7.581, |, 10.7
10238.8, 142.1, | , 26.9, 2.5, 573.6, | ,  4000,  3869, 12000, 11588, | , -3.4, 208.2, 8.395, |, 4.3
10239.8, 142.1, | , 26.9, 1.7, 572.9, | ,  4000,  3879, 12000, 11602, | , -3.4, 192.8, 7.785, |, 3.6
10240.8, 141.5, | , 26.9, 3.2, 574.0, | ,  4000,  3876, 12000, 11690, | , -3.4, 196.2, 7.968, |, 5.5
10241.8, 140.3, | , 26.9, 11.1, 580.4, | ,  4000,  3880, 12000, 11780, | , -3.4, 191.5, 7.823, |, 11.7
10242.8, 140.5, | , 26.9, 11.6, 580.5, | ,  4000,  3878, 12000, 11796, | , -3.4, 192.8, 7.883, |, 12.2
10243.9, 140.3, | , 26.9, 11.2, 580.5, | ,  4000,  3876, 12000, 11756, | , -3.4, 221.9, 9.049, |, 11.7
10244.9, 140.3, | , 26.9, 9.9, 579.1, | ,  4000,  3869, 12000, 11610, | , -3.4, 196.6, 7.940, |, 11.0
10245.9, 141.8, | , 26.9, 4.8, 575.2, | ,  4000,  3872, 12000, 11560, | , -3.4, 194.1, 7.812, |, 6.1
10246.9, 141.6, | , 26.9, 4.7, 575.5, | ,  4000,  3879, 12000, 11707, | , -3.4, 189.3, 7.699, |, 6.4
10247.9, 140.3, | , 26.9, 10.8, 580.6, | ,  4000,  3879, 12000, 11736, | , -3.4, 205.6, 8.376, |, 11.5
10248.9, 140.1, | , 26.9, 11.2, 580.7, | ,  4000,  3879, 12000, 11765, | , -3.4, 215.5, 8.794, |, 11.6
10249.9, 141.1, | , 26.9, 10.8, 580.2, | ,  4000,  3883, 12000, 11821, | , -3.4, 197.9, 8.108, |, 11.3
10250.9, 140.1, | , 26.9, 11.0, 580.3, | ,  4000,  3876, 12000, 11750, | , -3.4, 194.5, 7.928, |, 11.2
10251.9, 141.6, | , 26.9, 5.5, 575.8, | ,  4000,  3873, 12000, 11674, | , -3.4, 199.6, 8.096, |, 6.7
10253.0, 140.3, | , 26.9, 11.0, 579.6, | ,  4000,  3871, 12000, 11594, | , -3.4, 197.1, 7.950, |, 4.7
10254.0, 140.4, | , 26.9, 11.0, 580.3, | ,  4000,  3878, 12000, 11630, | , -3.4, 200.9, 8.128, |, 11.6
10255.0, 140.3, | , 26.9, 10.1, 580.2, | ,  4000,  3877, 12000, 11724, | , -3.4, 200.9, 8.177, |, 10.8
10256.0, 140.8, | , 26.9, 11.5, 581.1, | ,  4000,  3876, 12000, 11797, | , -3.4, 197.5, 8.074, |, 12.0
10257.0, 141.6, | , 26.9, 4.1, 575.0, | ,  4000,  3876, 12000, 11787, | , -3.4, 195.3, 7.982, |, 5.6
10258.0, 141.5, | , 26.9, 4.5, 575.0, | ,  4000,  3874, 12000, 11769, | , -3.4, 199.2, 8.129, |, 6.0
10259.0, 140.6, | , 26.9, 11.6, 581.2, | ,  4000,  3876, 12000, 11686, | , -3.4, 201.3, 8.174, |, 11.9
10260.0, 140.4, | , 26.9, 10.1, 579.7, | ,  4000,  3876, 12000, 11544, | , -3.4, 206.9, 8.323, |, 10.8
10261.0, 140.2, | , 26.9, 11.1, 580.5, | ,  4000,  3879, 12000, 11676, | , -3.4, 206.1, 8.361, |, 11.6
10262.1, 140.4, | , 26.9, 11.1, 580.9, | ,  4000,  3879, 12000, 11778, | , -3.4, 212.5, 8.679, |, 11.8
10263.1, 142.2, | , 26.9, 3.7, 575.0, | ,  4000,  3879, 12000, 11794, | , -3.4, 218.5, 8.933, |, 5.3
10264.1, 141.6, | , 26.9, 3.0, 575.5, | ,  4000,  3878, 12000, 11791, | , -3.4, 215.1, 8.791, |, 5.8
10265.1, 140.3, | , 26.9, 10.1, 580.2, | ,  4000,  3869, 12000, 11677, | , -3.4, 197.5, 8.009, |, 11.3
10266.1, 140.8, | , 26.9, 11.7, 581.3, | ,  4000,  3875, 12000, 11645, | , -3.4, 200.5, 8.117, |, 12.3
10267.1, 140.2, | , 26.9, 11.2, 580.8, | ,  4000,  3876, 12000, 11575, | , -3.4, 207.8, 8.375, |, 11.7
10268.1, 141.3, | , 26.9, 4.2, 575.1, | ,  4000,  3874, 12000, 11719, | , -3.4, 205.2, 8.347, |, 5.5
10269.1, 142.1, | , 26.9, 3.5, 575.3, | ,  4000,  3874, 12000, 11781, | , -3.4, 206.1, 8.415, |, 5.6
10270.1, 140.5, | , 26.9, 9.5, 579.3, | ,  4000,  3879, 12000, 11791, | , -3.4, 224.1, 9.159, |, 10.6
10271.2, 140.2, | , 26.9, 10.9, 580.6, | ,  4000,  3869, 12000, 11686, | , -3.4, 209.9, 8.518, |, 11.3
10272.2, 140.3, | , 26.9, 10.9, 581.0, | ,  4000,  3878, 12000, 11569, | , -3.4, 221.5, 8.925, |, 11.7
10273.2, 140.7, | , 26.9, 11.6, 581.3, | ,  4000,  3873, 12000, 11600, | , -3.4, 234.3, 9.458, |, 11.8
10274.2, 141.8, | , 26.9, 2.3, 574.0, | ,  4000,  3877, 12000, 11669, | , -3.4, 208.6, 8.461, |, 4.2
10275.2, 141.7, | , 26.9, 1.0, 573.0, | ,  4000,  3881, 12000, 11750, | , -3.4, 220.6, 8.996, |, 2.7
10276.2, 140.8, | , 26.9, 11.5, 581.1, | ,  4000,  3877, 12000, 11772, | , -3.4, 219.8, 8.971, |, 11.8
10277.2, 140.4, | , 26.9, 10.5, 580.8, | ,  4000,  3873, 12000, 11775, | , -3.4, 229.6, 9.373, |, 11.5
10278.2, 140.3, | , 26.9, 10.7, 580.7, | ,  4000,  3877, 12000, 11767, | , -3.4, 222.3, 9.073, |, 11.2
10279.2, 141.8, | , 26.9, 3.6, 571.9, | ,  4000,  3876, 12000, 11714, | , -3.4, 230.5, 9.373, |, 6.0
10280.3, 142.0, | , 26.9, 4.3, 575.7, | ,  4000,  3876, 12000, 11709, | , -3.4, 207.3, 8.430, |, 5.5
10281.3, 140.3, | , 26.9, 10.4, 580.7, | ,  4000,  3872, 12000, 11727, | , -3.4, 214.6, 8.733, |, 11.3
10282.3, 140.6, | , 26.9, 11.0, 581.0, | ,  4000,  3881, 12000, 11754, | , -3.4, 219.3, 8.946, |, 11.8
10283.3, 140.6, | , 26.9, 11.6, 581.3, | ,  4000,  3872, 12000, 11629, | , -3.4, 216.8, 8.765, |, 11.8
10284.3, 140.3, | , 26.9, 11.3, 581.1, | ,  4000,  3879, 12000, 11623, | , -3.4, 239.0, 9.667, |, 11.8
10285.3, 141.4, | , 26.9, 4.5, 573.7, | ,  4000,  3871, 12000, 11679, | , -3.4, 216.3, 8.775, |, 5.0
10286.3, 142.3, | , 26.9, 2.9, 574.8, | ,  4000,  3878, 12000, 11728, | , -3.4, 212.9, 8.667, |, 4.4
10287.3, 140.3, | , 26.9, 11.1, 581.4, | ,  4000,  3881, 12000, 11731, | , -3.4, 244.2, 9.944, |, 11.8
10288.4, 140.3, | , 26.9, 11.2, 581.1, | ,  4000,  3881, 12000, 11779, | , -3.4, 240.8, 9.835, |, 11.7
10289.4, 140.5, | , 26.9, 11.9, 581.4, | ,  4000,  3881, 12000, 11798, | , -3.4, 229.2, 9.374, |, 12.3
10290.4, 142.1, | , 26.9, 4.1, 575.4, | ,  4000,  3878, 12000, 11775, | , -3.4, 226.6, 9.254, |, 5.5
10291.4, 141.2, | , 26.9, 4.7, 574.3, | ,  4000,  3867, 12000, 11657, | , -3.4, 212.1, 8.588, |, 5.9
10292.4, 140.0, | , 26.9, 11.1, 581.4, | ,  4000,  3876, 12000, 11596, | , -3.4, 222.8, 8.991, |, 11.6
10293.4, 140.8, | , 26.9, 11.7, 582.0, | ,  4000,  3875, 12000, 11728, | , -3.4, 254.5, 10.358, |, 11.8
10294.4, 140.3, | , 26.9, 10.7, 581.2, | ,  4000,  3874, 12000, 11762, | , -3.4, 224.1, 9.139, |, 11.5
10295.4, 140.4, | , 26.9, 10.2, 580.0, | ,  4000,  3876, 12000, 11760, | , -3.4, 224.1, 9.139, |, 10.8
10296.4, 142.1, | , 26.9, 3.5, 575.1, | ,  4000,  3874, 12000, 11772, | , -3.4, 258.3, 10.543, |, 4.9
10297.5, 141.8, | , 26.9, 4.5, 576.7, | ,  4000,  3876, 12000, 11765, | , -3.4, 244.6, 9.981, |, 5.2
10298.5, 140.3, | , 26.9, 11.2, 581.2, | ,  4000,  3877, 12000, 11724, | , -3.4, 242.0, 9.850, |, 11.7
10299.5, 140.3, | , 26.9, 11.1, 581.6, | ,  4000,  3875, 12000, 11638, | , -3.4, 230.1, 9.309, |, 11.5
10300.5, 141.0, | , 26.9, 10.6, 580.3, | ,  4000,  3874, 12000, 11642, | , -3.4, 239.9, 9.710, |, 10.5
10301.5, 140.1, | , 27.0, 11.2, 581.0, | ,  4000,  3878, 12000, 11717, | , -3.4, 249.8, 10.160, |, 11.8
10302.5, 141.4, | , 26.9, 4.5, 577.0, | ,  4000,  3880, 12000, 11773, | , -3.4, 254.9, 10.408, |, 6.6
10303.5, 140.8, | , 26.9, 11.0, 581.5, | ,  4000,  3876, 12000, 11749, | , -3.4, 236.9, 9.656, |, 11.5
10304.5, 140.6, | , 27.0, 11.2, 581.1, | ,  4000,  3877, 12000, 11712, | , -3.4, 231.3, 9.407, |, 11.9
10305.5, 140.7, | , 26.9, 10.1, 580.1, | ,  4000,  3871, 12000, 11837, | , -3.4, 254.0, 10.410, |, 10.4
10306.6, 140.7, | , 26.9, 11.2, 581.6, | ,  4000,  3877, 12000, 11817, | , -3.4, 241.2, 9.874, |, 12.0
10307.6, 141.4, | , 26.9, 3.8, 575.3, | ,  4000,  3876, 12000, 11753, | , -3.4, 236.5, 9.641, |, 5.3
10308.6, 141.6, | , 26.9, 4.0, 575.7, | ,  4000,  3874, 12000, 11730, | , -3.4, 255.8, 10.410, |, 3.5
10309.6, 140.4, | , 27.0, 10.9, 581.2, | ,  4000,  3882, 12000, 11733, | , -3.4, 238.2, 9.702, |, 11.6
10310.6, 140.9, | , 27.0, 10.3, 580.4, | ,  4000,  3880, 12000, 11707, | , -3.4, 241.6, 9.824, |, 11.3
10311.6, 140.1, | , 27.0, 10.9, 580.6, | ,  4000,  3874, 12000, 11691, | , -3.4, 230.1, 9.341, |, 11.6
10312.6, 140.4, | , 27.0, 10.7, 581.0, | ,  4000,  3877, 12000, 11716, | , -3.4, 258.8, 10.525, |, 11.6
10313.6, 141.9, | , 26.9, 4.2, 576.3, | ,  4000,  3877, 12000, 11716, | , -3.4, 262.2, 10.664, |, 6.2
10314.6, 140.7, | , 27.0, 11.6, 581.4, | ,  4000,  3881, 12000, 11714, | , -3.4, 247.2, 10.056, |, 11.7
10315.7, 140.7, | , 27.0, 9.7, 580.4, | ,  4000,  3876, 12000, 11707, | , -3.4, 248.0, 10.083, |, 10.6
10316.7, 140.3, | , 27.0, 10.7, 580.9, | ,  4000,  3881, 12000, 11728, | , -3.4, 240.3, 9.786, |, 11.7
10317.7, 140.6, | , 27.0, 11.9, 581.4, | ,  4000,  3877, 12000, 11670, | , -3.4, 271.6, 11.015, |, 12.4
10318.7, 141.5, | , 27.0, 4.3, 575.7, | ,  4000,  3877, 12000, 11735, | , -3.4, 251.5, 10.241, |, 5.6
10319.7, 141.8, | , 27.0, 2.2, 574.4, | ,  4000,  3873, 12000, 11694, | , -3.4, 244.6, 9.934, |, 4.0
10320.7, 140.7, | , 27.0, 10.8, 581.3, | ,  4000,  3884, 12000, 11738, | , -3.4, 247.2, 10.073, |, 11.5
10321.7, 140.7, | , 27.0, 11.8, 581.8, | ,  4000,  3871, 12000, 11703, | , -3.4, 266.5, 10.825, |, 12.3
10322.7, 140.1, | , 27.0, 11.3, 581.1, | ,  4000,  3878, 12000, 11711, | , -3.4, 263.5, 10.714, |, 11.7
10323.7, 140.3, | , 27.0, 11.2, 581.2, | ,  4000,  3877, 12000, 11691, | , -3.4, 266.0, 10.804, |, 11.9
10324.7, 141.8, | , 27.0, 4.2, 576.2, | ,  4000,  3882, 12000, 11735, | , -3.4, 252.8, 10.297, |, 5.5
10325.8, 140.3, | , 27.0, 10.0, 580.3, | ,  4000,  3877, 12000, 11671, | , -3.4, 245.9, 9.974, |, 10.8
10326.8, 140.3, | , 27.0, 11.2, 581.4, | ,  4000,  3876, 12000, 11709, | , -3.4, 255.3, 10.380, |, 11.7
10327.8, 140.3, | , 27.0, 11.2, 581.5, | ,  4000,  3876, 12000, 11695, | , -3.4, 248.9, 10.110, |, 11.7
10328.8, 140.4, | , 27.0, 11.8, 581.7, | ,  4000,  3876, 12000, 11713, | , -3.4, 253.6, 10.313, |, 12.3
10329.8, 141.6, | , 27.0, 4.2, 575.7, | ,  4000,  3877, 12000, 11705, | , -3.4, 283.6, 11.528, |, 5.4
10330.8, 142.1, | , 27.0, 4.8, 576.3, | ,  4000,  3881, 12000, 11704, | , -3.4, 251.9, 10.241, |, 6.4
10331.8, 140.4, | , 27.0, 11.6, 581.5, | ,  4000,  3877, 12000, 11689, | , -3.4, 277.6, 11.272, |, 12.4
10332.8, 140.1, | , 27.0, 11.2, 581.4, | ,  4000,  3876, 12000, 11709, | , -3.4, 251.9, 10.241, |, 11.8
10333.8, 140.4, | , 27.0, 11.2, 581.4, | ,  4000,  3875, 12000, 11729, | , -3.4, 252.3, 10.271, |, 11.8
10334.9, 140.4, | , 27.0, 11.6, 581.7, | ,  4000,  3873, 12000, 11720, | , -3.4, 275.0, 11.187, |, 12.0
10335.9, 141.6, | , 27.0, 4.3, 573.9, | ,  4000,  3872, 12000, 11676, | , -3.4, 261.8, 10.616, |, 3.6
10336.9, 140.6, | , 27.0, 9.4, 580.7, | ,  4000,  3871, 12000, 11702, | , -3.4, 270.8, 10.999, |, 10.8
10337.9, 140.4, | , 27.0, 11.7, 581.8, | ,  4000,  3874, 12000, 11698, | , -3.4, 265.6, 10.789, |, 12.4
10338.9, 140.8, | , 27.0, 11.8, 582.0, | ,  4000,  3878, 12000, 11721, | , -3.4, 264.8, 10.773, |, 11.6
10339.9, 140.1, | , 27.0, 11.2, 581.3, | ,  4000,  3874, 12000, 11708, | , -3.4, 261.3, 10.622, |, 11.9
10340.9, 141.8, | , 27.0, 4.2, 575.8, | ,  4000,  3874, 12000, 11705, | , -3.4, 266.0, 10.811, |, 5.7
10341.9, 141.9, | , 27.0, 3.3, 575.9, | ,  4000,  3877, 12000, 11705, | , -3.4, 263.5, 10.709, |, 6.1
10342.9, 140.3, | , 27.0, 11.1, 581.5, | ,  4000,  3872, 12000, 11695, | , -3.4, 262.2, 10.646, |, 11.7
10344.0, 140.2, | , 27.0, 11.2, 581.3, | ,  4000,  3875, 12000, 11716, | , -3.4, 262.2, 10.663, |, 11.9
10345.0, 140.9, | , 27.0, 11.2, 581.1, | ,  4000,  3878, 12000, 11720, | , -3.4, 263.5, 10.721, |, 11.8
10346.0, 140.8, | , 27.0, 10.5, 581.0, | ,  4000,  3875, 12000, 11704, | , -3.4, 259.2, 10.533, |, 11.2
10347.0, 141.7, | , 27.0, 3.2, 574.7, | ,  4000,  3872, 12000, 11712, | , -3.4, 284.0, 11.546, |, 4.8
10348.0, 141.9, | , 27.0, 4.4, 576.5, | ,  4000,  3875, 12000, 11709, | , -3.4, 268.6, 10.919, |, 6.8
10349.0, 140.4, | , 27.0, 11.8, 581.9, | ,  4000,  3877, 12000, 11694, | , -3.4, 263.9, 10.719, |, 12.3
10350.0, 140.1, | , 27.0, 11.0, 581.2, | ,  4000,  3872, 12000, 11689, | , -3.4, 260.9, 10.590, |, 11.5
10351.0, 140.6, | , 27.0, 10.2, 580.5, | ,  4000,  3876, 12000, 11716, | , -3.4, 269.9, 10.977, |, 10.9
10352.0, 141.7, | , 27.0, 5.0, 576.0, | ,  4000,  3876, 12000, 11706, | , -3.4, 267.8, 10.883, |, 6.2
10353.0, 141.8, | , 27.0, 4.6, 576.0, | ,  4000,  3878, 12000, 11723, | , -3.4, 270.3, 11.001, |, 6.6
10354.1, 140.4, | , 27.0, 11.2, 581.5, | ,  4000,  3880, 12000, 11709, | , -3.4, 295.2, 12.003, |, 11.7
10355.1, 140.2, | , 27.0, 11.0, 581.8, | ,  4000,  3880, 12000, 11720, | , -3.4, 295.2, 12.011, |, 12.1
10356.1, 140.9, | , 27.0, 10.7, 581.2, | ,  4000,  3880, 12000, 11690, | , -3.4, 279.8, 11.362, |, 11.5
10357.1, 140.0, | , 27.0, 11.2, 581.1, | ,  4000,  3877, 12000, 11683, | , -3.4, 274.2, 11.128, |, 11.9
10358.1, 141.6, | , 27.0, 1.8, 574.8, | ,  4000,  3871, 12000, 11678, | , -3.4, 279.8, 11.346, |, 3.8
10359.1, 142.3, | , 27.0, 2.2, 574.9, | ,  4000,  3879, 12000, 11734, | , -3.4, 268.2, 10.922, |, 4.1
10360.1, 140.6, | , 27.0, 11.4, 581.5, | ,  4000,  3873, 12000, 11690, | , -3.4, 301.2, 12.226, |, 12.1
10361.1, 140.2, | , 27.0, 9.5, 580.1, | ,  4000,  3866, 12000, 11670, | , -3.4, 281.0, 11.389, |, 10.4
10362.1, 140.3, | , 27.0, 10.6, 581.3, | ,  4000,  3876, 12000, 11720, | , -3.4, 302.5, 12.305, |, 11.2
10363.1, 141.8, | , 27.0, 4.3, 575.9, | ,  4000,  3874, 12000, 11694, | , -3.4, 283.2, 11.499, |, 5.7
10364.2, 141.6, | , 27.0, 4.6, 576.1, | ,  4000,  3881, 12000, 11724, | , -3.4, 300.3, 12.224, |, 6.1
10365.2, 140.3, | , 27.0, 11.1, 581.6, | ,  4000,  3874, 12000, 11674, | , -3.4, 289.2, 11.728, |, 11.3
10366.2, 140.9, | , 27.0, 10.6, 580.6, | ,  4000,  3875, 12000, 11722, | , -3.4, 270.3, 10.998, |, 11.1
10367.2, 140.8, | , 27.0, 11.6, 581.5, | ,  4000,  3877, 12000, 11716, | , -3.4, 278.5, 11.326, |, 11.9
10368.2, 140.1, | , 27.0, 10.9, 580.8, | ,  4000,  3876, 12000, 11649, | , -3.4, 289.6, 11.727, |, 11.6
10369.2, 142.4, | , 27.0, 0.1, 572.3, | ,  4000,  3871, 12000, 11703, | , -3.4, 276.3, 11.226, |, 2.0
10370.2, 142.3, | , 27.0, 3.4, 574.4, | ,  4000,  3877, 12000, 11695, | , -3.4, 274.2, 11.137, |, 4.6
10371.2, 140.5, | , 27.0, 9.2, 580.2, | ,  4000,  3877, 12000, 11727, | , -3.4, 299.0, 12.171, |, 10.8
10372.2, 140.3, | , 27.0, 11.0, 580.9, | ,  4000,  3877, 12000, 11713, | , -3.4, 267.8, 10.888, |, 11.6
10373.3, 140.8, | , 27.0, 11.4, 581.8, | ,  4000,  3873, 12000, 11701, | , -3.4, 297.7, 12.096, |, 12.0
10374.3, 140.1, | , 27.0, 10.9, 575.6, | ,  4000,  3872, 12000, 11677, | , -3.4, 282.8, 11.468, |, 5.6
10375.3, 141.5, | , 27.0, 4.8, 576.1, | ,  4000,  3874, 12000, 11704, | , -3.4, 291.3, 11.837, |, 5.9
10376.3, 140.9, | , 27.0, 10.6, 580.5, | ,  4000,  3878, 12000, 11709, | , -3.4, 278.5, 11.323, |, 11.1
10377.3, 140.6, | , 27.0, 11.5, 581.6, | ,  4000,  3877, 12000, 11698, | , -3.4, 277.2, 11.261, |, 12.1
10378.3, 140.2, | , 27.0, 11.0, 581.3, | ,  4000,  3876, 12000, 11703, | , -3.4, 282.3, 11.473, |, 11.3
10379.3, 140.3, | , 27.0, 11.3, 581.3, | ,  4000,  3875, 12000, 11679, | , -3.4, 275.0, 11.158, |, 11.8
10380.3, 141.7, | , 27.0, 4.9, 576.3, | ,  4000,  3875, 12000, 11675, | , -3.4, 276.8, 11.226, |, 6.1
10381.3, 141.4, | , 27.0, 3.2, 575.2, | ,  4000,  3871, 12000, 11708, | , -3.4, 285.7, 11.612, |, 5.4
10382.4, 140.4, | , 27.0, 11.3, 581.3, | ,  4000,  3880, 12000, 11709, | , -3.4, 284.0, 11.550, |, 11.8
10383.4, 140.2, | , 27.0, 11.6, 582.1, | ,  4000,  3877, 12000, 11708, | , -3.4, 294.7, 11.982, |, 12.2
10384.4, 140.6, | , 27.0, 12.0, 582.3, | ,  4000,  3877, 12000, 11698, | , -3.4, 298.2, 12.114, |, 12.3
10385.4, 140.1, | , 27.0, 11.2, 581.8, | ,  4000,  3877, 12000, 11696, | , -3.4, 276.8, 11.242, |, 11.3
10386.4, 141.4, | , 27.0, 3.8, 576.2, | ,  4000,  3876, 12000, 11681, | , -3.4, 287.5, 11.665, |, 5.9
10387.4, 140.6, | , 27.0, 11.8, 581.9, | ,  4000,  3875, 12000, 11676, | , -3.4, 299.9, 12.164, |, 12.3
10388.4, 140.3, | , 27.0, 11.2, 581.4, | ,  4000,  3883, 12000, 11730, | , -3.4, 279.8, 11.393, |, 11.8
10389.4, 140.3, | , 27.0, 10.9, 581.9, | ,  4000,  3875, 12000, 11689, | , -3.4, 283.2, 11.497, |, 11.7
10390.4, 140.2, | , 27.0, 11.1, 581.2, | ,  4000,  3874, 12000, 11713, | , -3.4, 282.3, 11.479, |, 11.4
10391.5, 142.1, | , 27.0, 4.3, 575.7, | ,  4000,  3877, 12000, 11697, | , -3.4, 274.2, 11.139, |, 5.5
10392.5, 141.2, | , 27.0, 2.9, 573.4, | ,  4000,  3877, 12000, 11691, | , -3.4, 281.9, 11.447, |, 4.1
10393.5, 140.2, | , 27.0, 10.7, 580.9, | ,  4000,  3877, 12000, 11723, | , -3.4, 291.7, 11.872, |, 11.3
10394.5, 140.7, | , 27.0, 12.0, 582.2, | ,  4000,  3880, 12000, 11716, | , -3.4, 297.3, 12.096, |, 12.3
10395.5, 140.0, | , 27.0, 11.1, 581.5, | ,  4000,  3875, 12000, 11681, | , -3.4, 278.0, 11.282, |, 11.8
10396.5, 140.6, | , 27.0, 10.2, 580.7, | ,  4000,  3874, 12000, 11714, | , -3.4, 287.0, 11.671, |, 10.8
10397.5, 142.3, | , 27.0, 3.3, 575.2, | ,  4000,  3879, 12000, 11713, | , -3.4, 282.8, 11.500, |, 4.7
10398.5, 140.3, | , 27.0, 10.8, 581.0, | ,  4000,  3879, 12000, 11686, | , -3.4, 284.9, 11.567, |, 11.1
10399.5, 140.2, | , 27.0, 11.0, 581.6, | ,  4000,  3870, 12000, 11721, | , -3.4, 290.5, 11.813, |, 11.7
10400.6, 140.3, | , 27.0, 11.3, 581.4, | ,  4000,  3876, 12000, 11707, | , -3.4, 296.0, 12.033, |, 11.9
10401.6, 140.9, | , 27.0, 10.7, 580.9, | ,  4000,  3876, 12000, 11692, | , -3.4, 284.5, 11.551, |, 11.0
10402.6, 141.4, | , 27.0, 4.1, 575.6, | ,  4000,  3870, 12000, 11702, | , -3.4, 286.6, 11.642, |, 5.5
10403.6, 141.5, | , 27.0, 5.0, 576.5, | ,  4000,  3878, 12000, 11686, | , -3.4, 312.3, 12.679, |, 6.3
10404.6, 140.6, | , 27.0, 11.6, 581.4, | ,  4000,  3875, 12000, 11700, | , -3.4, 283.6, 11.522, |, 12.1
10405.6, 140.0, | , 27.0, 11.3, 581.4, | ,  4000,  3875, 12000, 11684, | , -3.4, 287.9, 11.684, |, 12.0
10406.6, 140.5, | , 27.0, 10.0, 580.5, | ,  4000,  3874, 12000, 11722, | , -3.4, 287.0, 11.677, |, 11.0
10407.6, 140.4, | , 27.0, 11.9, 581.9, | ,  4000,  3873, 12000, 11671, | , -3.4, 286.6, 11.621, |, 12.3
10408.6, 141.7, | , 27.0, 5.7, 576.6, | ,  4000,  3874, 12000, 11696, | , -3.4, 285.3, 11.588, |, 6.7
10409.7, 141.4, | , 27.0, 10.2, 580.2, | ,  4000,  3874, 12000, 11714, | , -3.4, 285.3, 11.602, |, 10.8
10410.7, 140.1, | , 27.0, 11.8, 581.8, | ,  4000,  3878, 12000, 11700, | , -3.4, 286.2, 11.628, |, 12.3
10411.7, 140.8, | , 27.0, 10.7, 580.6, | ,  4000,  3877, 12000, 11698, | , -3.4, 296.9, 12.062, |, 11.2
10412.7, 140.4, | , 27.0, 11.0, 581.4, | ,  4000,  3882, 12000, 11713, | , -3.4, 286.2, 11.642, |, 11.7
10413.7, 141.3, | , 27.0, 4.3, 575.4, | ,  4000,  3871, 12000, 11699, | , -3.4, 276.3, 11.223, |, 5.5
10414.7, 141.8, | , 27.0, 3.9, 576.4, | ,  4000,  3870, 12000, 11705, | , -3.4, 285.7, 11.609, |, 6.4
10415.7, 140.4, | , 27.0, 11.3, 581.2, | ,  4000,  3879, 12000, 11726, | , -3.4, 283.6, 11.544, |, 11.7
10416.7, 140.5, | , 27.0, 9.9, 580.6, | ,  4000,  3871, 12000, 11706, | , -3.4, 308.9, 12.550, |, 11.3
10417.7, 140.1, | , 27.0, 11.3, 581.3, | ,  4000,  3875, 12000, 11694, | , -3.4, 311.9, 12.666, |, 11.4
10418.8, 140.7, | , 27.0, 11.6, 581.1, | ,  4000,  3876, 12000, 11701, | , -3.4, 298.2, 12.116, |, 11.7
10419.8, 141.8, | , 27.0, 1.4, 575.1, | ,  4000,  3877, 12000, 11723, | , -3.4, 282.8, 11.506, |, 4.8
10420.8, 141.6, | , 27.0, 3.8, 575.5, | ,  4000,  3874, 12000, 11698, | , -3.4, 284.0, 11.537, |, 4.9
10421.8, 141.0, | , 27.0, 10.7, 580.8, | ,  4000,  3881, 12000, 11727, | , -3.4, 290.9, 11.843, |, 11.4
10422.8, 140.5, | , 27.0, 11.2, 581.2, | ,  4000,  3883, 12000, 11724, | , -3.4, 294.3, 11.982, |, 11.8
10423.8, 140.1, | , 27.0, 11.1, 581.0, | ,  4000,  3879, 12000, 11693, | , -3.4, 285.7, 11.607, |, 11.8
10424.8, 142.0, | , 27.0, 4.9, 576.3, | ,  4000,  3876, 12000, 11688, | , -3.4, 312.7, 12.697, |, 6.2
10425.8, 141.6, | , 27.0, 5.7, 576.6, | ,  4000,  3879, 12000, 11706, | , -3.4, 291.7, 11.860, |, 6.8
10426.8, 140.5, | , 27.0, 10.3, 580.3, | ,  4000,  3875, 12000, 11692, | , -3.4, 284.0, 11.534, |, 10.7
10427.8, 140.2, | , 27.0, 11.3, 581.8, | ,  4000,  3878, 12000, 11730, | , -3.4, 290.9, 11.843, |, 11.9
10428.8, 140.3, | , 27.0, 10.9, 580.5, | ,  4000,  3873, 12000, 11698, | , -3.4, 287.5, 11.676, |, 11.5
10429.9, 140.8, | , 27.0, 11.0, 580.7, | ,  4000,  3877, 12000, 11712, | , -3.4, 286.2, 11.637, |, 11.7
10430.9, 141.7, | , 27.0, 3.1, 574.6, | ,  4000,  3868, 12000, 11661, | , -3.4, 286.2, 11.593, |, 4.4
10431.9, 142.5, | , 27.0, 3.4, 575.0, | ,  4000,  3878, 12000, 11713, | , -3.4, 282.8, 11.499, |, 4.4
10432.9, 140.6, | , 27.0, 11.9, 581.6, | ,  4000,  3879, 12000, 11716, | , -3.4, 302.9, 12.321, |, 12.4
10433.9, 140.0, | , 27.0, 11.3, 580.9, | ,  4000,  3875, 12000, 11703, | , -3.4, 287.5, 11.681, |, 11.9
10434.9, 140.4, | , 27.0, 11.0, 581.3, | ,  4000,  3880, 12000, 11708, | , -3.4, 303.7, 12.350, |, 11.8
10435.9, 141.8, | , 27.0, 4.8, 576.0, | ,  4000,  3880, 12000, 11710, | , -3.4, 306.3, 12.457, |, 6.2
10436.9, 141.7, | , 27.0, 2.1, 572.8, | ,  4000,  3874, 12000, 11689, | , -3.4, 286.2, 11.617, |, 3.6
10437.9, 140.3, | , 27.0, 11.2, 581.0, | ,  4000,  3877, 12000, 11704, | , -3.4, 287.5, 11.683, |, 11.8
10439.0, 140.7, | , 27.0, 11.7, 581.5, | ,  4000,  3877, 12000, 11716, | , -3.4, 286.6, 11.658, |, 12.3
10440.0, 140.5, | , 27.0, 11.9, 581.6, | ,  4000,  3878, 12000, 11700, | , -3.4, 292.2, 11.872, |, 12.4
10441.0, 140.2, | , 27.0, 11.2, 580.9, | ,  4000,  3880, 12000, 11694, | , -3.4, 283.2, 11.504, |, 11.8
10442.0, 142.6, | , 27.0, -1.1, 571.2, | ,  4000,  3869, 12000, 11712, | , -3.4, 313.2, 12.728, |, 0.4
10443.0, 141.8, | , 27.0, 5.0, 575.9, | ,  4000,  3878, 12000, 11726, | , -3.4, 304.2, 12.380, |, 6.2
10444.0, 140.4, | , 27.0, 10.8, 580.4, | ,  4000,  3874, 12000, 11701, | , -3.4, 284.0, 11.539, |, 11.6
10445.0, 140.3, | , 27.0, 10.7, 580.3, | ,  4000,  3872, 12000, 11716, | , -3.4, 287.0, 11.671, |, 11.7
10446.0, 140.2, | , 27.0, 11.5, 581.4, | ,  4000,  3876, 12000, 11688, | , -3.4, 314.5, 12.766, |, 12.1
10447.0, 140.9, | , 27.0, 10.5, 580.1, | ,  4000,  3875, 12000, 11691, | , -3.4, 288.3, 11.707, |, 11.2
10448.0, 141.3, | , 27.0, 4.0, 575.8, | ,  4000,  3871, 12000, 11715, | , -3.4, 285.3, 11.600, |, 5.9
10449.1, 140.3, | , 27.0, 10.8, 581.5, | ,  4000,  3871, 12000, 11679, | , -3.4, 290.0, 11.765, |, 11.5
10450.1, 141.0, | , 27.0, 11.0, 581.0, | ,  4000,  3876, 12000, 11699, | , -3.4, 284.0, 11.540, |, 11.3
10451.1, 140.3, | , 27.0, 10.8, 580.8, | ,  4000,  3879, 12000, 11703, | , -3.4,  20.5, 0.835, |, 11.7
10452.1, 140.5, | , 27.0, 10.1, 580.1, | ,  4000,  3878, 12000, 11712, | , -3.4,   3.8, 0.156, |, 10.5
10453.1, 141.9, | , 27.0, 4.3, 575.5, | ,  4000,  3871, 12000, 11684, | , -3.4,   5.5, 0.225, |, 6.0
10454.1, 141.5, | , 27.0, 3.2, 573.5, | ,  4000,  3874, 12000, 11682, | , -3.4,   9.8, 0.399, |, 4.5
10455.1, 140.4, | , 27.0, 10.8, 580.8, | ,  4000,  3874, 12000, 11716, | , -3.4,  42.8, 1.742, |, 11.6
10456.1, 140.4, | , 27.0, 11.4, 581.3, | ,  4000,  3875, 12000, 11687, | , -3.4,  51.0, 2.069, |, 11.3
10457.2, 140.9, | , 27.0, 10.3, 580.6, | ,  4000,  3878, 12000, 11721, | , -3.4,  18.8, 0.766, |, 11.3
10458.2, 140.3, | , 27.0, 11.1, 580.9, | ,  4000,  3875, 12000, 11709, | , -3.4,  19.3, 0.783, |, 11.4
10459.2, 141.3, | , 27.0, 4.8, 575.9, | ,  4000,  3874, 12000, 11697, | , -3.4,  26.5, 1.078, |, 6.0
10460.2, 140.6, | , 27.0, 11.0, 580.8, | ,  4000,  3881, 12000, 11697, | , -3.4,  41.1, 1.671, |, 12.0
10461.2, 140.4, | , 27.0, 10.9, 580.9, | ,  4000,  3875, 12000, 11698, | , -3.4,  36.4, 1.479, |, 11.6
10462.2, 140.6, | , 27.0, 10.1, 580.3, | ,  4000,  3877, 12000, 11697, | , -3.4,  59.1, 2.401, |, 10.6
10463.2, 140.4, | , 27.0, 11.0, 580.4, | ,  4000,  3884, 12000, 11706, | , -3.4,  44.5, 1.812, |, 11.6
10464.2, 141.5, | , 27.0, 3.8, 575.1, | ,  4000,  3873, 12000, 11692, | , -3.4,  57.8, 2.348, |, 5.5
10465.2, 141.6, | , 27.0, 4.8, 576.0, | ,  4000,  3881, 12000, 11724, | , -3.4,  51.4, 2.092, |, 6.1
10466.2, 140.3, | , 27.0, 11.2, 581.1, | ,  4000,  3880, 12000, 11710, | , -3.4,  59.5, 2.421, |, 11.5
10467.3, 140.9, | , 27.0, 10.2, 580.4, | ,  4000,  3873, 12000, 11686, | , -3.4,  64.2, 2.608, |, 11.3
10468.3, 140.3, | , 27.0, 11.4, 580.9, | ,  4000,  3877, 12000, 11714, | , -3.4,  59.5, 2.422, |, 12.0
10469.3, 139.9, | , 27.0, 11.3, 580.6, | ,  4000,  3875, 12000, 11694, | , -3.4,  68.5, 2.784, |, 11.9
10470.3, 142.4, | , 27.0, 3.1, 574.1, | ,  4000,  3877, 12000, 11722, | , -3.4,  65.1, 2.650, |, 4.6
10471.3, 142.2, | , 27.0, 1.1, 575.6, | ,  4000,  3881, 12000, 11701, | , -3.4,  72.8, 2.960, |, 8.2
10472.3, 140.5, | , 27.0, 10.3, 580.1, | ,  4000,  3878, 12000, 11704, | , -3.4,  77.1, 3.134, |, 10.9
10473.3, 140.2, | , 27.0, 11.3, 581.1, | ,  4000,  3878, 12000, 11694, | , -3.4,  77.5, 3.150, |, 11.8
10474.3, 140.5, | , 27.0, 11.7, 581.5, | ,  4000,  3882, 12000, 11700, | , -3.4,  73.2, 2.977, |, 12.4
10475.3, 142.0, | , 27.0, 4.8, 575.9, | ,  4000,  3877, 12000, 11716, | , -3.4, 110.9, 4.513, |, 6.2
10476.3, 141.6, | , 27.0, 3.3, 575.7, | ,  4000,  3876, 12000, 11680, | , -3.4, 120.4, 4.885, |, 5.8
10477.4, 140.5, | , 27.0, 9.9, 581.0, | ,  4000,  3877, 12000, 11716, | , -3.4, 101.1, 4.113, |, 11.1
10478.4, 140.5, | , 27.0, 11.8, 581.7, | ,  4000,  3876, 12000, 11683, | , -3.4, 118.2, 4.799, |, 12.5
10479.4, 140.2, | , 27.0, 11.2, 580.9, | ,  4000,  3870, 12000, 11720, | , -3.4, 104.1, 4.234, |, 11.7
10480.4, 140.3, | , 27.0, 11.2, 580.8, | ,  4000,  3879, 12000, 11728, | , -3.4,  95.5, 3.889, |, 11.8
10481.4, 141.8, | , 27.0, 5.6, 574.4, | ,  4000,  3879, 12000, 11727, | , -3.4, 104.9, 4.273, |, 6.6
10482.4, 141.5, | , 27.0, 2.0, 573.3, | ,  4000,  3871, 12000, 11656, | , -3.4,  96.8, 3.921, |, 5.0
10483.4, 140.3, | , 27.0, 11.3, 581.6, | ,  4000,  3879, 12000, 11738, | , -3.4, 123.8, 5.044, |, 11.9
10484.4, 140.2, | , 27.0, 11.3, 580.9, | ,  4000,  3883, 12000, 11706, | , -3.4, 114.4, 4.651, |, 11.6
10485.4, 140.6, | , 27.0, 11.8, 581.2, | ,  4000,  3880, 12000, 11715, | , -3.4, 131.5, 5.350, |, 12.4
10486.5, 141.9, | , 27.0, 4.2, 575.2, | ,  4000,  3880, 12000, 11701, | , -3.4, 114.8, 4.666, |, 5.5
10487.5, 141.8, | , 27.0, 5.1, 576.1, | ,  4000,  3873, 12000, 11705, | , -3.4, 131.5, 5.345, |, 6.5
10488.5, 140.6, | , 27.0, 11.3, 580.5, | ,  4000,  3875, 12000, 11710, | , -3.4, 124.2, 5.051, |, 11.9
10489.5, 140.4, | , 27.0, 10.9, 580.5, | ,  4000,  3879, 12000, 11716, | , -3.4, 144.4, 5.873, |, 11.5
10490.5, 140.4, | , 27.0, 10.7, 580.4, | ,  4000,  3877, 12000, 11714, | , -3.4, 141.8, 5.767, |, 11.0
10491.5, 140.6, | , 27.0, 11.7, 581.3, | ,  4000,  3877, 12000, 11718, | , -3.4, 136.2, 5.542, |, 12.0
10492.5, 142.3, | , 27.0, 2.4, 574.0, | ,  4000,  3878, 12000, 11703, | , -3.4, 164.5, 6.687, |, 3.8
10493.5, 141.9, | , 27.0, 1.9, 573.9, | ,  4000,  3877, 12000, 11706, | , -3.4, 176.1, 7.158, |, 3.5
10494.5, 140.3, | , 27.0, 10.1, 580.7, | ,  4000,  3878, 12000, 11693, | , -3.4, 146.9, 5.969, |, 11.5
10495.6, 140.7, | , 27.0, 11.3, 580.9, | ,  4000,  3881, 12000, 11712, | , -3.4, 153.8, 6.256, |, 12.2
10496.6, 140.2, | , 27.0, 10.9, 580.7, | ,  4000,  3876, 12000, 11692, | , -3.4, 152.9, 6.211, |, 11.6
10497.6, 141.8, | , 27.0, 3.5, 574.2, | ,  4000,  3882, 12000, 11714, | , -3.4, 153.4, 6.240, |, 4.9
10498.6, 141.8, | , 27.0, 1.6, 574.9, | ,  4000,  3873, 12000, 11682, | , -3.4, 162.8, 6.606, |, 2.5
10499.6, 140.3, | , 27.0, 11.0, 580.9, | ,  4000,  3875, 12000, 11720, | , -3.4, 179.1, 7.285, |, 11.4
10500.6, 140.3, | , 27.0, 10.6, 580.3, | ,  4000,  3879, 12000, 11709, | , -3.4, 166.2, 6.759, |, 11.5
10501.6, 140.4, | , 27.1, 11.0, 580.9, | ,  4000,  3876, 12000, 11709, | , -3.4, 174.4, 7.089, |, 11.3
10502.6, 140.8, | , 27.0, 10.3, 580.6, | ,  4000,  3876, 12000, 11716, | , -3.4, 198.8, 8.085, |, 11.5
10503.6, 142.1, | , 27.0, -0.9, 571.3, | ,  4000,  3865, 12000, 11653, | , -3.4, 182.9, 7.405, |, 4.7
10504.7, 141.4, | , 27.0, 5.1, 576.1, | ,  4000,  3876, 12000, 11715, | , -3.4, 183.8, 7.475, |, 6.3
10505.7, 140.6, | , 27.0, 11.8, 581.4, | ,  4000,  3878, 12000, 11716, | , -3.4, 185.9, 7.563, |, 12.5
10506.7, 140.2, | , 27.1, 11.3, 581.0, | ,  4000,  3879, 12000, 11691, | , -3.4, 210.3, 8.543, |, 11.8
10507.7, 140.4, | , 27.1, 9.8, 580.5, | ,  4000,  3874, 12000, 11702, | , -3.4, 190.6, 7.746, |, 11.1
10508.7, 140.2, | , 27.1, 11.3, 581.0, | ,  4000,  3877, 12000, 11716, | , -3.4, 191.1, 7.772, |, 11.8
10509.7, 141.7, | , 27.0, 5.8, 576.6, | ,  4000,  3874, 12000, 11713, | , -3.4, 212.9, 8.657, |, 6.8
10510.7, 140.2, | , 27.1, 11.3, 580.9, | ,  4000,  3877, 12000, 11697, | , -3.4, 218.1, 8.859, |, 11.9
10511.7, 140.5, | , 27.1, 11.9, 581.6, | ,  4000,  3874, 12000, 11690, | , -3.4, 230.1, 9.340, |, 12.4
10512.7, 140.7, | , 27.1, 10.9, 580.9, | ,  4000,  3877, 12000, 11692, | , -3.4, 199.2, 8.091, |, 11.5
10513.8, 140.1, | , 27.1, 11.1, 580.9, | ,  4000,  3875, 12000, 11700, | , -3.4, 209.5, 8.511, |, 11.7
10514.8, 141.5, | , 27.0, 4.4, 575.1, | ,  4000,  3875, 12000, 11724, | , -3.4, 235.6, 9.587, |, 5.6
10515.8, 141.9, | , 27.0, 3.4, 574.1, | ,  4000,  3879, 12000, 11679, | , -3.4, 217.6, 8.832, |, 5.2
10516.8, 140.4, | , 27.1, 10.9, 580.6, | ,  4000,  3877, 12000, 11723, | , -3.4, 205.6, 8.368, |, 11.2
10517.8, 140.4, | , 27.1, 10.1, 580.5, | ,  4000,  3874, 12000, 11697, | , -3.4, 206.9, 8.405, |, 10.9
10518.8, 140.6, | , 27.1, 11.9, 581.3, | ,  4000,  3876, 12000, 11721, | , -3.4, 215.1, 8.750, |, 11.8
10519.8, 140.6, | , 27.1, 11.5, 581.1, | ,  4000,  3875, 12000, 11704, | , -3.4, 244.2, 9.923, |, 12.1
10520.8, 141.3, | , 27.1, 4.6, 574.0, | ,  4000,  3874, 12000, 11692, | , -3.4, 242.5, 9.846, |, 4.0
10521.8, 140.3, | , 27.1, 11.0, 580.8, | ,  4000,  3877, 12000, 11720, | , -3.4, 239.0, 9.726, |, 11.7
10522.8, 141.0, | , 27.1, 10.7, 580.7, | ,  4000,  3876, 12000, 11709, | , -3.4, 220.2, 8.953, |, 11.3
10523.9, 140.3, | , 27.1, 11.1, 580.4, | ,  4000,  3874, 12000, 11687, | , -3.4, 224.9, 9.130, |, 11.6
10524.9, 141.3, | , 27.0, 4.3, 575.3, | ,  4000,  3872, 12000, 11663, | , -3.4, 255.8, 10.364, |, 6.1
10525.9, 141.4, | , 27.1, 4.4, 575.7, | ,  4000,  3875, 12000, 11705, | , -3.4, 256.2, 10.412, |, 5.6
10526.9, 141.3, | , 27.1, 5.1, 575.7, | ,  4000,  3877, 12000, 11716, | , -3.4, 242.0, 9.846, |, 6.6
10527.9, 140.4, | , 27.1, 10.3, 579.6, | ,  4000,  3876, 12000, 11720, | , -3.4, 245.5, 9.987, |, 11.0
10528.9, 140.3, | , 27.1, 11.1, 580.6, | ,  4000,  3876, 12000, 11690, | , -3.4, 248.9, 10.107, |, 11.7
10529.9, 140.3, | , 27.1, 11.3, 580.9, | ,  4000,  3877, 12000, 11698, | , -3.4, 255.3, 10.373, |, 11.9
10530.9, 140.5, | , 27.1, 11.9, 581.1, | ,  4000,  3874, 12000, 11662, | , -3.4, 237.8, 9.636, |, 12.3
10531.9, 141.3, | , 27.1, 5.0, 573.9, | ,  4000,  3875, 12000, 11710, | , -3.4, 245.5, 9.980, |, 6.3
10533.0, 141.3, | , 27.1, 9.2, 580.4, | ,  4000,  3880, 12000, 11720, | , -3.4, 244.6, 9.954, |, 5.8
10534.0, 140.6, | , 27.1, 11.9, 581.3, | ,  4000,  3879, 12000, 11715, | , -3.4, 250.2, 10.177, |, 12.5
10535.0, 140.5, | , 27.1, 10.3, 579.8, | ,  4000,  3873, 12000, 11686, | , -3.4, 252.8, 10.258, |, 11.3
10536.0, 140.1, | , 27.1, 11.3, 580.8, | ,  4000,  3876, 12000, 11697, | , -3.4, 256.6, 10.424, |, 11.9
10537.0, 141.8, | , 27.1, 4.9, 575.4, | ,  4000,  3876, 12000, 11712, | , -3.4, 264.3, 10.748, |, 6.3
10538.0, 141.8, | , 27.1, 3.6, 574.2, | ,  4000,  3880, 12000, 11701, | , -3.4, 272.5, 11.073, |, 3.9
10539.0, 140.2, | , 27.1, 10.7, 580.1, | ,  4000,  3877, 12000, 11675, | , -3.4, 261.3, 10.602, |, 11.3
10540.0, 140.6, | , 27.1, 11.5, 581.2, | ,  4000,  3875, 12000, 11726, | , -3.4, 264.8, 10.775, |, 12.1
10541.0, 140.4, | , 27.1, 10.5, 580.9, | ,  4000,  3879, 12000, 11723, | , -3.4, 263.0, 10.705, |, 11.3
10542.1, 140.3, | , 27.1, 10.9, 580.6, | ,  4000,  3877, 12000, 11697, | , -3.4, 290.9, 11.817, |, 11.4
10543.1, 141.7, | , 27.1, 2.9, 573.7, | ,  4000,  3871, 12000, 11684, | , -3.4, 261.8, 10.621, |, 4.0
10544.1, 142.0, | , 27.1, 4.0, 574.6, | ,  4000,  3872, 12000, 11713, | , -3.4, 277.2, 11.268, |, 4.3
10545.1, 140.3, | , 27.1, 10.5, 580.3, | ,  4000,  3879, 12000, 11714, | , -3.4, 271.2, 11.030, |, 11.5
10546.1, 140.3, | , 27.1, 11.1, 580.7, | ,  4000,  3874, 12000, 11692, | , -3.4, 292.2, 11.863, |, 11.7
10547.1, 140.4, | , 27.1, 11.3, 580.8, | ,  4000,  3871, 12000, 11657, | , -3.4, 272.0, 11.019, |, 12.3
10548.1, 141.8, | , 27.1, 3.0, 574.3, | ,  4000,  3876, 12000, 11724, | , -3.4, 306.7, 12.482, |, 4.8
10549.1, 141.3, | , 27.1, 4.5, 575.1, | ,  4000,  3875, 12000, 11697, | , -3.4, 299.0, 12.146, |, 5.8
10550.1, 140.8, | , 27.1, 10.9, 580.3, | ,  4000,  3879, 12000, 11708, | , -3.4, 296.9, 12.071, |, 11.2
10551.2, 140.6, | , 27.1, 11.3, 580.7, | ,  4000,  3871, 12000, 11719, | , -3.4, 278.5, 11.324, |, 12.3
10552.2, 140.2, | , 27.1, 11.3, 580.8, | ,  4000,  3875, 12000, 11703, | , -3.4, 279.3, 11.350, |, 11.9
10553.2, 140.6, | , 27.1, 11.0, 580.6, | ,  4000,  3873, 12000, 11689, | , -3.4, 276.8, 11.234, |, 11.7
10554.2, 142.1, | , 27.1, 3.7, 574.8, | ,  4000,  3878, 12000, 11698, | , -3.4, 287.5, 11.680, |, 5.2
10555.2, 141.8, | , 27.1, 2.0, 573.7, | ,  4000,  3875, 12000, 11690, | , -3.4, 283.2, 11.497, |, 3.5
10556.2, 140.1, | , 27.1, 11.3, 580.6, | ,  4000,  3876, 12000, 11689, | , -3.4, 297.3, 12.071, |, 12.0
10557.2, 140.2, | , 27.1, 11.2, 580.7, | ,  4000,  3878, 12000, 11732, | , -3.4, 286.2, 11.653, |, 12.0
10558.2, 140.4, | , 27.1, 9.3, 579.6, | ,  4000,  3871, 12000, 11704, | , -3.4, 300.7, 12.218, |, 10.6
10559.2, 141.5, | , 27.1, 4.4, 575.4, | ,  4000,  3873, 12000, 11697, | , -3.4, 306.7, 12.458, |, 5.8
10560.3, 141.8, | , 27.1, 2.7, 575.3, | ,  4000,  3874, 12000, 11716, | , -3.4, 283.6, 11.534, |, 2.5
10561.3, 140.6, | , 27.1, 11.8, 581.0, | ,  4000,  3875, 12000, 11705, | , -3.4, 285.7, 11.613, |, 12.3
10562.3, 140.3, | , 27.1, 11.3, 580.5, | ,  4000,  3876, 12000, 11690, | , -3.4, 290.0, 11.777, |, 7.4
10563.3, 140.3, | , 27.1, 10.4, 579.7, | ,  4000,  3875, 12000, 11683, | , -3.4, 296.9, 12.048, |, 11.2
10564.3, 140.6, | , 27.1, 11.9, 581.3, | ,  4000,  3877, 12000, 11709, | , -3.4, 286.2, 11.634, |, 12.5
10565.3, 142.2, | , 27.1, -0.1, 570.8, | ,  4000,  3875, 12000, 11696, | , -3.4, 292.2, 11.867, |, 1.7
10566.3, 141.4, | , 27.1, 2.7, 574.9, | ,  4000,  3881, 12000, 11715, | , -3.4, 291.7, 11.868, |, 5.6
10567.3, 140.6, | , 27.1, 12.0, 581.2, | ,  4000,  3880, 12000, 11709, | , -3.4, 290.0, 11.793, |, 12.3
10568.3, 140.7, | , 27.1, 11.0, 580.0, | ,  4000,  3875, 12000, 11682, | , -3.4, 294.7, 11.960, |, 11.7
10569.4, 140.2, | , 27.1, 11.3, 580.8, | ,  4000,  3879, 12000, 11720, | , -3.4, 291.3, 11.854, |, 12.0
10570.4, 140.2, | , 27.1, 11.3, 576.5, | ,  4000,  3878, 12000, 11704, | , -3.4, 308.0, 12.520, |, 11.9
10571.4, 141.7, | , 27.1, 5.7, 576.1, | ,  4000,  3882, 12000, 11713, | , -3.4, 303.3, 12.338, |, 6.8
10572.4, 140.1, | , 27.1, 10.7, 579.8, | ,  4000,  3881, 12000, 11662, | , -3.4, 291.3, 11.811, |, 11.5
10573.4, 140.6, | , 27.1, 10.0, 579.7, | ,  4000,  3877, 12000, 11739, | , -3.4, 295.6, 12.041, |, 10.6
10574.4, 140.6, | , 27.1, 11.8, 580.6, | ,  4000,  3871, 12000, 11686, | , -3.4, 293.5, 11.909, |, 12.0
10575.4, 140.3, | , 27.1, 10.8, 580.2, | ,  4000,  3877, 12000, 11728, | , -3.4, 304.6, 12.399, |, 11.8
10576.4, 141.7, | , 27.1, 3.6, 574.4, | ,  4000,  3882, 12000, 11720, | , -3.4, 299.9, 12.204, |, 5.4
10577.4, 141.7, | , 27.1, 2.2, 574.7, | ,  4000,  3874, 12000, 11691, | , -3.4, 293.5, 11.915, |, 5.1
10578.4, 140.9, | , 27.1, 10.6, 579.7, | ,  4000,  3874, 12000, 11701, | , -3.4, 305.0, 12.392, |, 11.0
10579.5, 140.3, | , 27.1, 10.7, 580.1, | ,  4000,  3875, 12000, 11709, | , -3.4, 296.0, 12.033, |, 11.6
10580.5, 140.3, | , 27.1, 10.9, 580.2, | ,  4000,  3878, 12000, 11729, | , -3.4, 293.5, 11.947, |, 11.5
10581.5, 140.3, | , 27.1, 11.1, 579.7, | ,  4000,  3874, 12000, 11681, | , -3.4, 290.9, 11.803, |, 11.6
10582.5, 142.0, | , 27.1, 5.4, 575.4, | ,  4000,  3875, 12000, 11690, | , -3.4, 321.7, 13.062, |, 6.6
10583.5, 140.5, | , 27.1, 9.8, 579.6, | ,  4000,  3878, 12000, 11705, | , -3.4, 303.7, 12.346, |, 10.8
10584.5, 140.3, | , 27.1, 10.7, 580.6, | ,  4000,  3877, 12000, 11708, | , -3.4, 291.3, 11.843, |, 11.8
10585.5, 140.2, | , 27.1, 11.1, 579.8, | ,  4000,  3874, 12000, 11664, | , -3.4, 290.9, 11.790, |, 11.6
10586.5, 140.3, | , 27.1, 11.1, 580.0, | ,  4000,  3882, 12000, 11720, | , -3.4, 299.9, 12.204, |, 11.7
10587.5, 141.5, | , 27.1, 4.4, 575.6, | ,  4000,  3876, 12000, 11692, | , -3.4, 313.2, 12.717, |, 5.8
10588.6, 141.4, | , 27.1, 4.8, 575.2, | ,  4000,  3877, 12000, 11688, | , -3.4, 314.0, 12.750, |, 5.6
10589.6, 140.2, | , 27.1, 11.1, 580.3, | ,  4000,  3877, 12000, 11694, | , -3.4, 300.3, 12.198, |, 11.7
10590.6, 140.3, | , 27.1, 11.3, 580.5, | ,  4000,  3878, 12000, 11723, | , -3.4, 297.7, 12.116, |, 12.0
10591.6, 140.5, | , 27.1, 11.8, 580.6, | ,  4000,  3874, 12000, 11705, | , -3.4, 300.3, 12.204, |, 12.5
10592.6, 140.2, | , 27.1, 11.2, 580.5, | ,  4000,  3873, 12000, 11699, | , -3.4, 299.5, 12.164, |, 12.0
10593.6, 142.0, | , 27.1, 2.1, 573.4, | ,  4000,  3881, 12000, 11717, | , -3.4, 297.3, 12.097, |, 2.3
10594.6, 142.0, | , 27.1, 2.2, 574.6, | ,  4000,  3878, 12000, 11696, | , -3.4, 296.0, 12.026, |, 3.2
10595.6, 140.3, | , 27.1, 11.2, 580.1, | ,  4000,  3875, 12000, 11718, | , -3.4, 294.7, 11.989, |, 11.8
10596.6, 140.2, | , 27.1, 11.3, 580.5, | ,  4000,  3878, 12000, 11703, | , -3.4, 292.6, 11.892, |, 12.0
10597.7, 140.2, | , 27.1, 11.3, 580.3, | ,  4000,  3875, 12000, 11681, | , -3.4, 318.7, 12.933, |, 11.9
10598.7, 141.5, | , 27.1, 4.3, 575.1, | ,  4000,  3876, 12000, 11726, | , -3.4, 301.2, 12.257, |, 5.8
10599.7, 142.3, | , 27.1, 3.8, 575.0, | ,  4000,  3879, 12000, 11706, | , -3.4, 321.7, 13.079, |, 6.1
10600.7, 140.1, | , 27.1, 11.3, 580.8, | ,  4000,  3875, 12000, 11678, | , -3.4, 292.2, 11.853, |, 11.8
10601.7, 140.3, | , 27.1, 11.3, 580.7, | ,  4000,  3876, 12000, 11734, | , -3.4, 299.0, 12.176, |, 11.9
10602.7, 140.5, | , 27.1, 11.9, 580.5, | ,  4000,  3874, 12000, 11678, | , -3.4, 293.0, 11.887, |, 12.5
10603.7, 140.3, | , 27.1, 11.0, 580.3, | ,  4000,  3874, 12000, 11698, | , -3.4, 306.7, 12.459, |, 11.7
10604.7, 141.6, | , 27.1, 4.5, 572.7, | ,  4000,  3878, 12000, 11713, | , -3.4, 304.2, 12.370, |, 5.9
10605.7, 142.1, | , 27.1, 3.0, 575.1, | ,  4000,  3872, 12000, 11681, | , -3.4, 290.0, 11.767, |, 4.9
10606.8, 140.5, | , 27.1, 11.8, 580.7, | ,  4000,  3874, 12000, 11709, | , -3.4, 316.2, 12.851, |, 12.3
10607.8, 140.2, | , 27.1, 11.3, 580.4, | ,  4000,  3880, 12000, 11715, | , -3.4, 300.7, 12.233, |, 11.9
10608.8, 140.6, | , 27.1, 12.0, 581.0, | ,  4000,  3874, 12000, 11715, | , -3.4, 300.3, 12.211, |, 12.5
10609.8, 141.6, | , 27.1, 3.4, 574.1, | ,  4000,  3874, 12000, 11694, | , -3.4, 299.5, 12.160, |, 4.9
10610.8, 141.3, | , 27.1, 5.2, 575.3, | ,  4000,  3878, 12000, 11706, | , -3.4, 300.3, 12.208, |, 5.7
10611.8, 140.3, | , 27.1, 11.3, 580.6, | ,  4000,  3876, 12000, 11738, | , -3.4, 319.2, 12.999, |, 11.9
10612.8, 140.5, | , 27.1, 11.9, 580.5, | ,  4000,  3873, 12000, 11696, | , -3.4, 292.2, 11.866, |, 12.4
10613.8, 140.1, | , 27.1, 11.3, 579.5, | ,  4000,  3875, 12000, 11683, | , -3.4, 302.5, 12.274, |, 11.7
10614.8, 140.4, | , 27.1, 10.2, 579.4, | ,  4000,  3877, 12000, 11711, | , -3.4, 300.7, 12.228, |, 11.0
10615.8, 142.0, | , 27.1, 2.8, 573.9, | ,  4000,  3870, 12000, 11700, | , -3.4, 296.0, 12.022, |, 3.1
10616.9, 142.0, | , 27.1, 3.3, 573.4, | ,  4000,  3875, 12000, 11677, | , -3.4, 296.9, 12.044, |, 5.3
10617.9, 140.2, | , 27.1, 11.3, 580.2, | ,  4000,  3877, 12000, 11719, | , -3.4, 304.2, 12.374, |, 11.9
10618.9, 140.3, | , 27.1, 11.2, 580.6, | ,  4000,  3881, 12000, 11710, | , -3.4, 319.2, 12.980, |, 11.8
10619.9, 140.9, | , 27.1, 10.2, 579.9, | ,  4000,  3878, 12000, 11724, | , -3.4, 296.0, 12.048, |, 11.5
10620.9, 141.4, | , 27.1, 4.2, 574.7, | ,  4000,  3871, 12000, 11684, | , -3.4, 294.3, 11.941, |, 5.6
10621.9, 141.3, | , 27.1, 3.4, 575.3, | ,  4000,  3874, 12000, 11702, | , -3.4, 301.2, 12.236, |, 6.2
10622.9, 140.6, | , 27.1, 11.9, 580.7, | ,  4000,  3880, 12000, 11732, | , -3.4, 323.0, 13.154, |, 12.4
10623.9, 140.2, | , 27.1, 11.2, 580.3, | ,  4000,  3871, 12000, 11696, | , -3.4, 302.9, 12.299, |, 11.9
10625.0, 140.5, | , 27.1, 10.3, 579.6, | ,  4000,  3877, 12000, 11714, | , -3.4, 306.7, 12.475, |, 10.8
10626.0, 140.5, | , 27.1, 11.9, 580.7, | ,  4000,  3876, 12000, 11702, | , -3.4, 317.5, 12.900, |, 12.3
10627.0, 142.3, | , 27.1, 2.8, 573.5, | ,  4000,  3879, 12000, 11720, | , -3.4, 303.3, 12.342, |, 4.5
