Repository: jdhuang-csm/Ru-BCA

## Methods
* (BaO)<sub>x</sub>-(CaO)<sub>y</sub>-(Al<sub>2</sub>O<sub>3</sub>)<sub>1-x-y</sub> (BCA) catalyst supports were synthesized via sol-gel and solid-state methods. 
* Ru/BCA catalysts were prepared via incipient wetness impregnation to achieve 1 wt. % Ru loading.
* Ammonia synthesis rates were measured for Ru/BCA catalysts in a packed-bed reactor at 480-600<sup>o</sup>C, 10 bar, and space velocities up to 1.3 x 10<sup>6</sup> ml g<sub>cat</sub><sup>-1</sup> h<sup>-1</sup>.
* A machine learning (ML) model was employed to improve understanding of the behavior of Ru/BCA catalysts.
* A microkinetic model was developed to describe the best-performing catalyst.

File: data/init_files_Cadigan/BCA311.txt (part 27 of 42)
********** Start test **********
Elapsed time, Pressure, | , LJtemp(C), Inner-Temp, Outer-Temp, | , N2-set, N2-flow, H2-set, H2-flow, | , pH, NH3_ppm, NH3_Prod_rate, |, In222Temp
10345.8, 139.0, | , 25.2, 0.0, 588.9, | ,  4000,  3877, 12000, 11721, | , -3.4, 1695.3, 70.610, |, 0.0
10346.9, 139.6, | , 25.2, 0.0, 584.6, | ,  4000,  3873, 12000, 11690, | , -3.4, 1724.5, 71.661, |, 0.0
10347.9, 139.3, | , 25.3, 0.0, 584.7, | ,  4000,  3879, 12000, 11701, | , -3.4, 1712.0, 71.221, |, 0.0
10348.9, 138.6, | , 25.3, 0.0, 589.0, | ,  4000,  3879, 12000, 11706, | , -3.4, 1757.0, 73.114, |, 0.0
10349.9, 139.0, | , 25.2, 0.0, 589.1, | ,  4000,  3880, 12000, 11716, | , -3.4, 1746.8, 72.740, |, 0.0
10350.9, 138.6, | , 25.3, 0.0, 588.4, | ,  4000,  3874, 12000, 11713, | , -3.4, 1707.8, 71.074, |, 0.0
10351.9, 138.6, | , 25.3, 0.0, 588.9, | ,  4000,  3881, 12000, 11694, | , -3.4, 1708.2, 71.034, |, 0.0
10352.9, 139.6, | , 25.3, 0.0, 582.8, | ,  4000,  3871, 12000, 11702, | , -3.4, 1729.6, 71.921, |, 0.0
10353.9, 138.5, | , 25.3, 0.0, 588.7, | ,  4000,  3881, 12000, 11709, | , -3.4, 1718.0, 71.514, |, 0.0
10355.0, 138.5, | , 25.3, 0.0, 588.7, | ,  4000,  3876, 12000, 11705, | , -3.4, 1725.8, 71.795, |, 0.0
10356.0, 138.9, | , 25.3, 0.0, 589.3, | ,  4000,  3878, 12000, 11713, | , -3.4, 1719.3, 71.574, |, 0.0
10357.0, 139.0, | , 25.3, 0.0, 588.9, | ,  4000,  3880, 12000, 11707, | , -3.4, 1722.3, 71.682, |, 0.0
10358.0, 139.3, | , 25.3, 0.0, 584.0, | ,  4000,  3878, 12000, 11713, | , -3.4, 1707.8, 71.093, |, 0.0
10359.0, 139.2, | , 25.3, 0.0, 584.7, | ,  4000,  3875, 12000, 11711, | , -3.4, 1703.0, 70.873, |, 0.0
10360.0, 138.9, | , 25.3, 0.0, 589.0, | ,  4000,  3880, 12000, 11700, | , -3.4, 1699.6, 70.703, |, 0.0
10361.0, 138.5, | , 25.3, 0.0, 588.8, | ,  4000,  3875, 12000, 11693, | , -3.4, 1715.0, 71.291, |, 0.0
10362.0, 138.9, | , 25.3, 0.0, 588.8, | ,  4000,  3879, 12000, 11712, | , -3.4, 1720.6, 71.626, |, 0.0
10363.1, 139.1, | , 25.3, 0.0, 588.5, | ,  4000,  3880, 12000, 11720, | , -3.4, 1748.9, 72.846, |, 0.0
10364.1, 139.3, | , 25.3, 0.0, 583.4, | ,  4000,  3877, 12000, 11702, | , -3.4, 1748.9, 72.748, |, 0.0
10365.1, 138.7, | , 25.3, 0.0, 588.5, | ,  4000,  3875, 12000, 11712, | , -3.4, 1729.6, 71.983, |, 0.0
10366.1, 139.0, | , 25.3, 0.0, 589.0, | ,  4000,  3875, 12000, 11706, | , -3.4, 1720.6, 71.583, |, 0.0
10367.1, 139.0, | , 25.3, 0.0, 588.7, | ,  4000,  3878, 12000, 11707, | , -3.4, 1682.9, 70.032, |, 0.0
10368.1, 138.7, | , 25.3, 0.0, 587.9, | ,  4000,  3875, 12000, 11713, | , -3.4, 1730.5, 72.022, |, 0.0
10369.1, 139.2, | , 25.3, 0.0, 585.0, | ,  4000,  3878, 12000, 11696, | , -3.4, 1705.6, 70.925, |, 0.0
10370.1, 139.5, | , 25.3, 0.0, 584.8, | ,  4000,  3876, 12000, 11699, | , -3.4, 1713.8, 71.271, |, 0.0
10371.1, 138.7, | , 25.3, 0.0, 588.3, | ,  4000,  3880, 12000, 11705, | , -3.4, 1718.0, 71.493, |, 0.0
10372.2, 138.6, | , 25.3, 0.0, 588.1, | ,  4000,  3873, 12000, 11708, | , -3.4, 1723.2, 71.689, |, 0.0
10373.2, 139.2, | , 25.3, 0.0, 587.7, | ,  4000,  3878, 12000, 11703, | , -3.4, 1721.5, 71.618, |, 0.0
10374.2, 138.6, | , 25.3, 0.0, 588.4, | ,  4000,  3878, 12000, 11703, | , -3.4, 1710.3, 71.154, |, 0.0
10375.2, 139.4, | , 25.3, 0.0, 582.9, | ,  4000,  3872, 12000, 11696, | , -3.4, 1713.3, 71.218, |, 0.0
10376.2, 138.6, | , 25.3, 0.0, 588.0, | ,  4000,  3874, 12000, 11690, | , -3.4, 1699.2, 70.613, |, 0.0
10377.2, 139.1, | , 25.3, 0.0, 588.6, | ,  4000,  3878, 12000, 11716, | , -3.4, 1717.6, 71.515, |, 0.0
10378.2, 138.7, | , 25.3, 0.0, 587.6, | ,  4000,  3877, 12000, 11706, | , -3.4, 1686.8, 70.188, |, 0.0
10379.2, 138.5, | , 25.3, 0.0, 588.3, | ,  4000,  3875, 12000, 11713, | , -3.4, 1713.8, 71.328, |, 0.0
10380.2, 139.7, | , 25.3, 0.0, 584.8, | ,  4000,  3872, 12000, 11716, | , -3.4, 1726.6, 71.865, |, 0.0
10381.2, 139.2, | , 25.3, 0.0, 584.2, | ,  4000,  3877, 12000, 11713, | , -3.4, 1710.3, 71.199, |, 0.0
10382.3, 138.6, | , 25.3, 0.0, 588.7, | ,  4000,  3874, 12000, 11705, | , -3.4, 1718.5, 71.484, |, 0.0
10383.3, 139.1, | , 25.3, 0.0, 588.1, | ,  4000,  3881, 12000, 11717, | , -3.4, 1727.9, 71.963, |, 0.0
10384.3, 138.7, | , 25.3, 0.0, 588.0, | ,  4000,  3873, 12000, 11699, | , -3.4, 1701.8, 70.760, |, 0.0
10385.3, 138.6, | , 25.3, 0.0, 588.7, | ,  4000,  3883, 12000, 11694, | , -3.4, 1720.2, 71.545, |, 0.0
10386.3, 139.7, | , 25.3, 0.0, 583.3, | ,  4000,  3876, 12000, 11706, | , -3.4, 1745.5, 72.618, |, 0.0
10387.3, 138.6, | , 25.3, 0.0, 588.4, | ,  4000,  3871, 12000, 11707, | , -3.4, 1708.6, 71.070, |, 0.0
10388.3, 138.6, | , 25.3, 0.0, 587.6, | ,  4000,  3880, 12000, 11713, | , -3.4, 1707.3, 71.084, |, 0.0
10389.4, 138.4, | , 25.3, 0.0, 588.9, | ,  4000,  3874, 12000, 11724, | , -3.4, 1729.2, 72.017, |, 0.0
10390.4, 139.0, | , 25.3, 0.0, 588.9, | ,  4000,  3880, 12000, 11701, | , -3.4, 1724.0, 71.721, |, 0.0
10391.4, 139.2, | , 25.3, 0.0, 584.5, | ,  4000,  3873, 12000, 11720, | , -3.4, 1714.6, 71.389, |, 0.0
10392.4, 139.2, | , 25.3, 0.0, 584.7, | ,  4000,  3872, 12000, 11709, | , -3.4, 1707.8, 71.048, |, 0.0
10393.4, 139.0, | , 25.3, 0.0, 588.5, | ,  4000,  3876, 12000, 11701, | , -3.4, 1715.9, 71.365, |, 0.0
10394.4, 138.5, | , 25.3, 0.0, 589.1, | ,  4000,  3882, 12000, 11703, | , -3.4, 1717.6, 71.476, |, 0.0
10395.4, 138.4, | , 25.3, 0.0, 588.9, | ,  4000,  3871, 12000, 11713, | , -3.4, 1718.0, 71.485, |, 0.0
10396.4, 138.9, | , 25.3, 0.0, 589.0, | ,  4000,  3876, 12000, 11702, | , -3.4, 1733.5, 72.102, |, 0.0
10397.4, 139.4, | , 25.3, 0.0, 584.3, | ,  4000,  3870, 12000, 11687, | , -3.4, 1738.2, 72.202, |, 0.0
10398.4, 138.8, | , 25.3, 0.0, 587.6, | ,  4000,  3881, 12000, 11721, | , -3.4, 1737.8, 72.390, |, 0.0
10399.5, 138.5, | , 25.3, 0.0, 588.2, | ,  4000,  3881, 12000, 11707, | , -3.4, 1711.6, 71.241, |, 0.0
10400.5, 139.0, | , 25.3, 0.0, 589.0, | ,  4000,  3880, 12000, 11723, | , -3.4, 1706.0, 71.074, |, 0.0
10401.5, 138.9, | , 25.3, 0.0, 588.8, | ,  4000,  3877, 12000, 11705, | , -3.4, 1687.2, 70.196, |, 0.0
10402.5, 139.0, | , 25.3, 0.0, 584.6, | ,  4000,  3870, 12000, 11677, | , -3.4, 1716.3, 71.247, |, 0.0
10403.5, 139.2, | , 25.3, 0.0, 584.1, | ,  4000,  3874, 12000, 11720, | , -3.4, 1736.5, 72.303, |, 0.0
10404.5, 139.1, | , 25.3, 0.0, 587.8, | ,  4000,  3878, 12000, 11716, | , -3.4, 1730.0, 72.037, |, 0.0
10405.5, 138.8, | , 25.3, 0.0, 587.7, | ,  4000,  3877, 12000, 11709, | , -3.4, 1741.6, 72.477, |, 0.0
10406.5, 138.6, | , 25.3, 0.0, 587.6, | ,  4000,  3884, 12000, 11693, | , -3.4, 1689.8, 70.282, |, 0.0
10407.5, 139.0, | , 25.3, 0.0, 588.4, | ,  4000,  3882, 12000, 11712, | , -3.4, 1699.2, 70.749, |, 0.0
10408.6, 139.6, | , 25.3, 0.0, 582.2, | ,  4000,  3876, 12000, 11703, | , -3.4, 1703.9, 70.877, |, 0.0
10409.6, 138.4, | , 25.3, 0.0, 587.8, | ,  4000,  3874, 12000, 11696, | , -3.4, 1724.0, 71.673, |, 0.0
10410.6, 139.1, | , 25.3, 0.0, 588.7, | ,  4000,  3883, 12000, 11734, | , -3.4, 1714.6, 71.497, |, 0.0
10411.6, 138.4, | , 25.3, 0.0, 588.7, | ,  4000,  3872, 12000, 11701, | , -3.4, 1692.3, 70.368, |, 0.0
10412.6, 138.4, | , 25.3, 0.0, 588.6, | ,  4000,  3880, 12000, 11702, | , -3.4, 1718.0, 71.479, |, 0.0
10413.6, 139.2, | , 25.3, 0.0, 584.9, | ,  4000,  3875, 12000, 11724, | , -3.4, 1718.0, 71.559, |, 0.0
10414.6, 139.7, | , 25.3, 0.0, 582.0, | ,  4000,  3872, 12000, 11675, | , -3.4, 1724.5, 71.585, |, 0.0
10415.6, 138.6, | , 25.3, 0.0, 588.8, | ,  4000,  3879, 12000, 11725, | , -3.4, 1721.5, 71.725, |, 0.0
10416.6, 138.4, | , 25.3, 0.0, 589.0, | ,  4000,  3881, 12000, 11705, | , -3.4, 1707.8, 71.067, |, 0.0
10417.7, 138.9, | , 25.3, 0.0, 589.1, | ,  4000,  3875, 12000, 11709, | , -3.4, 1714.2, 71.328, |, 0.0
10418.7, 138.5, | , 25.3, 0.0, 588.9, | ,  4000,  3876, 12000, 11695, | , -3.4, 1707.3, 70.983, |, 0.0
10419.7, 139.3, | , 25.3, 0.0, 584.0, | ,  4000,  3876, 12000, 11709, | , -3.4, 1706.9, 71.030, |, 0.0
10420.7, 139.0, | , 25.3, 0.0, 588.7, | ,  4000,  3871, 12000, 11680, | , -3.4, 1670.1, 69.349, |, 0.0
10421.7, 138.8, | , 25.3, 0.0, 589.4, | ,  4000,  3876, 12000, 11700, | , -3.4, 1738.6, 72.306, |, 0.0
10422.7, 138.5, | , 25.3, 0.0, 589.1, | ,  4000,  3875, 12000, 11695, | , -3.4, 1731.8, 71.994, |, 0.0
10423.7, 138.6, | , 25.3, 0.0, 589.2, | ,  4000,  3877, 12000, 11728, | , -3.4, 1721.0, 71.709, |, 0.0
10424.7, 139.3, | , 25.3, 0.0, 585.3, | ,  4000,  3869, 12000, 11697, | , -3.4, 1707.3, 70.960, |, 0.0
10425.7, 139.1, | , 25.3, 0.0, 585.1, | ,  4000,  3873, 12000, 11718, | , -3.4, 1701.8, 70.843, |, 0.0
10426.8, 138.4, | , 25.3, 0.0, 589.0, | ,  4000,  3881, 12000, 11716, | , -3.4, 1727.0, 71.924, |, 0.0
10427.8, 138.9, | , 25.3, 0.0, 589.0, | ,  4000,  3881, 12000, 11688, | , -3.4, 1684.2, 70.013, |, 0.0
10428.8, 138.6, | , 25.3, 0.0, 589.1, | ,  4000,  3877, 12000, 11725, | , -3.4, 1709.9, 71.231, |, 0.0
10429.8, 138.4, | , 25.3, 0.0, 589.1, | ,  4000,  3875, 12000, 11697, | , -3.4, 1725.8, 71.752, |, 0.0
10430.8, 139.4, | , 25.3, 0.0, 583.5, | ,  4000,  3872, 12000, 11695, | , -3.4, 1700.9, 70.702, |, 0.0
10431.8, 139.5, | , 25.3, 0.0, 584.7, | ,  4000,  3877, 12000, 11698, | , -3.4, 1716.3, 71.375, |, 0.0
10432.8, 138.6, | , 25.3, 0.0, 588.8, | ,  4000,  3879, 12000, 11716, | , -3.4, 1698.8, 70.740, |, 0.0
10433.8, 138.4, | , 25.3, 0.0, 589.0, | ,  4000,  3874, 12000, 11699, | , -3.4, 1746.3, 72.614, |, 0.0
10434.8, 138.5, | , 25.3, 0.0, 588.9, | ,  4000,  3876, 12000, 11703, | , -3.4, 1757.0, 73.083, |, 0.0
10435.8, 139.4, | , 25.3, 0.0, 585.4, | ,  4000,  3880, 12000, 11721, | , -3.4, 1709.9, 71.229, |, 0.0
10436.9, 139.0, | , 25.3, 0.0, 584.6, | ,  4000,  3871, 12000, 11688, | , -3.4, 1721.9, 71.533, |, 0.0
10437.9, 138.7, | , 25.3, 0.0, 588.8, | ,  4000,  3879, 12000, 11731, | , -3.4, 1723.6, 71.837, |, 0.0
10438.9, 138.8, | , 25.3, 0.0, 589.1, | ,  4000,  3877, 12000, 11683, | , -3.4, 1642.6, 68.253, |, 0.0
10439.9, 138.5, | , 25.3, 0.0, 587.6, | ,  4000,  3878, 12000, 11694, | , -3.4, 1733.0, 72.056, |, 0.0
10440.9, 138.4, | , 25.3, 0.0, 588.8, | ,  4000,  3879, 12000, 11709, | , -3.4, 1715.0, 71.383, |, 0.0
10441.9, 139.6, | , 25.3, 0.0, 583.7, | ,  4000,  3873, 12000, 11708, | , -3.4, 1709.9, 71.136, |, 0.0
10442.9, 139.5, | , 25.3, 0.0, 584.3, | ,  4000,  3873, 12000, 11718, | , -3.4, 1706.5, 71.042, |, 0.0
10443.9, 138.5, | , 25.3, 0.0, 588.5, | ,  4000,  3881, 12000, 11706, | , -3.4, 1715.0, 71.380, |, 0.0
10444.9, 139.0, | , 25.3, 0.0, 588.7, | ,  4000,  3877, 12000, 11709, | , -3.4, 1721.0, 71.618, |, 0.0
10446.0, 138.5, | , 25.3, 0.0, 588.2, | ,  4000,  3876, 12000, 11701, | , -3.4, 1720.6, 71.566, |, 0.0
10447.0, 139.1, | , 25.3, 0.0, 584.4, | ,  4000,  3868, 12000, 11703, | , -3.4, 1694.1, 70.432, |, 0.0
10448.0, 139.3, | , 25.3, 0.0, 583.8, | ,  4000,  3879, 12000, 11730, | , -3.4, 1709.5, 71.245, |, 0.0
10449.0, 139.0, | , 25.3, 0.0, 588.3, | ,  4000,  3879, 12000, 11722, | , -3.4, 1728.8, 72.011, |, 0.0
10450.0, 138.6, | , 25.3, 0.0, 588.2, | ,  4000,  3873, 12000, 11706, | , -3.4, 1747.6, 72.696, |, 0.0
10451.0, 138.5, | , 25.3, 0.0, 588.0, | ,  4000,  3878, 12000, 11707, | , -3.4, 1747.2, 72.702, |, 0.0
10452.0, 139.0, | , 25.3, 0.0, 588.6, | ,  4000,  3880, 12000, 11716, | , -3.4, 1733.9, 72.199, |, 0.0
10453.0, 139.3, | , 25.3, 0.0, 582.7, | ,  4000,  3878, 12000, 11703, | , -3.4, 1718.9, 71.512, |, 0.0
10454.1, 139.3, | , 25.3, 0.0, 583.4, | ,  4000,  3873, 12000, 11718, | , -3.4, 1697.9, 70.684, |, 0.0
10455.1, 139.1, | , 25.3, 0.0, 587.7, | ,  4000,  3873, 12000, 11701, | , -3.4, 1705.2, 70.911, |, 0.0
10456.1, 139.1, | , 25.3, 0.0, 587.6, | ,  4000,  3879, 12000, 11707, | , -3.4, 1685.9, 70.164, |, 0.0
10457.1, 138.5, | , 25.3, 0.0, 588.1, | ,  4000,  3877, 12000, 11710, | , -3.4, 1709.9, 71.162, |, 0.0
10458.1, 139.3, | , 25.3, 0.0, 582.6, | ,  4000,  3875, 12000, 11698, | , -3.4, 1739.5, 72.323, |, 0.0
10459.1, 139.9, | , 25.3, 0.0, 581.8, | ,  4000,  3876, 12000, 11713, | , -3.4, 1716.3, 71.441, |, 0.0
10460.1, 138.7, | , 25.3, 0.0, 587.6, | ,  4000,  3878, 12000, 11712, | , -3.4, 1700.1, 70.767, |, 0.0
10461.1, 138.5, | , 25.3, 0.0, 587.8, | ,  4000,  3880, 12000, 11679, | , -3.4, 1700.5, 70.645, |, 0.0
10462.1, 139.0, | , 25.3, 0.0, 587.9, | ,  4000,  3875, 12000, 11701, | , -3.4, 1721.9, 71.611, |, 0.0
10463.2, 138.7, | , 25.3, 0.0, 587.8, | ,  4000,  3878, 12000, 11731, | , -3.4, 1710.8, 71.301, |, 0.0
10464.2, 139.3, | , 25.3, 0.0, 582.2, | ,  4000,  3871, 12000, 11678, | , -3.4, 1707.8, 70.901, |, 0.0
10465.2, 139.6, | , 25.3, 0.0, 582.9, | ,  4000,  3871, 12000, 11706, | , -3.4, 1730.0, 71.956, |, 0.0
10466.2, 139.1, | , 25.3, 0.0, 587.9, | ,  4000,  3882, 12000, 11722, | , -3.4, 1712.0, 71.332, |, 0.0
10467.2, 138.5, | , 25.3, 0.0, 588.0, | ,  4000,  3878, 12000, 11686, | , -3.4, 1685.9, 70.064, |, 0.0
10468.2, 138.6, | , 25.3, 0.0, 587.9, | ,  4000,  3874, 12000, 11716, | , -3.4, 1722.3, 71.695, |, 0.0
10469.2, 139.4, | , 25.3, 0.0, 583.8, | ,  4000,  3875, 12000, 11701, | , -3.4, 1698.3, 70.635, |, 0.0
10470.2, 139.3, | , 25.3, 0.0, 583.3, | ,  4000,  3872, 12000, 11698, | , -3.4, 1754.0, 72.920, |, 0.0
10471.2, 138.7, | , 25.3, 0.0, 587.2, | ,  4000,  3879, 12000, 11709, | , -3.4, 1715.5, 71.402, |, 0.0
10472.3, 138.7, | , 25.3, 0.0, 587.0, | ,  4000,  3876, 12000, 11715, | , -3.4, 1696.2, 70.613, |, 0.0
10473.3, 139.0, | , 25.3, 0.0, 587.3, | ,  4000,  3878, 12000, 11718, | , -3.4, 1692.8, 70.495, |, 0.0
10474.3, 138.7, | , 25.3, 0.0, 587.2, | ,  4000,  3881, 12000, 11715, | , -3.4, 1714.2, 71.382, |, 0.0
10475.3, 139.5, | , 25.3, 0.0, 581.0, | ,  4000,  3879, 12000, 11702, | , -3.4, 1716.3, 71.403, |, 0.0
10476.3, 139.8, | , 25.3, 0.0, 582.1, | ,  4000,  3877, 12000, 11716, | , -3.4, 1745.5, 72.666, |, 0.0
10477.3, 138.8, | , 25.3, 0.0, 587.1, | ,  4000,  3878, 12000, 11702, | , -3.4, 1720.2, 71.559, |, 0.0
10478.3, 138.9, | , 25.3, 0.0, 586.9, | ,  4000,  3878, 12000, 11706, | , -3.4, 1685.1, 70.121, |, 0.0
10479.3, 139.0, | , 25.3, 0.0, 586.8, | ,  4000,  3872, 12000, 11713, | , -3.4, 1685.5, 70.141, |, 0.0
10480.3, 139.7, | , 25.3, 0.0, 582.7, | ,  4000,  3874, 12000, 11694, | , -3.4, 1728.3, 71.840, |, 0.0
10481.3, 139.6, | , 25.3, 0.0, 582.3, | ,  4000,  3872, 12000, 11704, | , -3.4, 1715.0, 71.327, |, 0.0
10482.4, 138.7, | , 25.3, 0.0, 587.1, | ,  4000,  3878, 12000, 11720, | , -3.4, 1728.3, 71.977, |, 0.0
10483.4, 139.0, | , 25.3, 0.0, 587.3, | ,  4000,  3874, 12000, 11700, | , -3.4, 1729.2, 71.904, |, 0.0
10484.4, 138.6, | , 25.3, 0.0, 587.1, | ,  4000,  3884, 12000, 11706, | , -3.4, 1725.8, 71.838, |, 0.0
10485.4, 138.7, | , 25.3, 0.0, 587.2, | ,  4000,  3880, 12000, 11724, | , -3.4, 1706.9, 71.115, |, 0.0
10486.4, 140.0, | , 25.3, 0.0, 581.5, | ,  4000,  3872, 12000, 11705, | , -3.4, 1693.6, 70.443, |, 0.0
10487.4, 139.4, | , 25.3, 0.0, 580.9, | ,  4000,  3878, 12000, 11724, | , -3.4, 1691.1, 70.448, |, 0.0
10488.4, 138.7, | , 25.3, 0.0, 587.1, | ,  4000,  3877, 12000, 11697, | , -3.4, 1712.0, 71.193, |, 0.0
10489.4, 139.0, | , 25.3, 0.0, 587.3, | ,  4000,  3881, 12000, 11701, | , -3.4, 1730.9, 72.016, |, 0.0
10490.5, 139.0, | , 25.3, 0.0, 587.1, | ,  4000,  3883, 12000, 11698, | , -3.4, 1720.6, 71.581, |, 0.0
10491.5, 139.3, | , 25.3, 0.0, 582.3, | ,  4000,  3875, 12000, 11708, | , -3.4, 1740.3, 72.408, |, 0.0
10492.5, 139.9, | , 25.3, 0.0, 581.9, | ,  4000,  3876, 12000, 11690, | , -3.4, 1697.9, 70.573, |, 0.0
10493.5, 139.0, | , 25.3, 0.0, 587.0, | ,  4000,  3876, 12000, 11693, | , -3.4, 1726.2, 71.757, |, 0.0
10494.5, 138.7, | , 25.3, 0.0, 587.1, | ,  4000,  3877, 12000, 11696, | , -3.4, 1739.0, 72.308, |, 0.0
10495.5, 138.8, | , 25.3, 0.0, 586.5, | ,  4000,  3881, 12000, 11708, | , -3.4, 1714.2, 71.351, |, 0.0
10496.5, 139.1, | , 25.3, 0.0, 587.3, | ,  4000,  3877, 12000, 11698, | , -3.4, 1683.3, 70.010, |, 0.0
10497.5, 139.4, | , 25.3, 0.0, 581.0, | ,  4000,  3869, 12000, 11701, | , -3.4, 1668.3, 69.360, |, 0.0
10498.5, 139.4, | , 25.3, 0.0, 581.3, | ,  4000,  3879, 12000, 11705, | , -3.4, 1716.3, 71.419, |, 0.0
10499.6, 138.6, | , 25.3, 0.0, 586.8, | ,  4000,  3881, 12000, 11698, | , -3.4, 1714.2, 71.308, |, 0.0
10500.6, 138.8, | , 25.3, 0.0, 586.8, | ,  4000,  3872, 12000, 11718, | , -3.4, 1735.6, 72.248, |, 0.0
10501.6, 138.6, | , 25.3, 0.0, 586.9, | ,  4000,  3880, 12000, 11696, | , -3.4, 1718.0, 71.451, |, 0.0
10502.6, 139.3, | , 25.3, 0.0, 582.5, | ,  4000,  3877, 12000, 11692, | , -3.4, 1699.6, 70.653, |, 0.0
10503.6, 139.8, | , 25.3, 0.0, 581.0, | ,  4000,  3875, 12000, 11709, | , -3.4, 1702.2, 70.826, |, 0.0
10504.6, 138.7, | , 25.3, 0.0, 586.9, | ,  4000,  3880, 12000, 11688, | , -3.4, 1694.1, 70.418, |, 0.0
10505.6, 138.8, | , 25.3, 0.0, 586.7, | ,  4000,  3879, 12000, 11727, | , -3.4, 1727.9, 71.997, |, 0.0
10506.6, 139.1, | , 25.3, 0.0, 587.5, | ,  4000,  3882, 12000, 11700, | , -3.4, 1685.5, 70.124, |, 0.0
10507.7, 138.7, | , 25.3, 0.0, 587.3, | ,  4000,  3878, 12000, 11712, | , -3.4, 1685.5, 70.161, |, 0.0
10508.7, 139.4, | , 25.3, 0.0, 581.0, | ,  4000,  3869, 12000, 11679, | , -3.4, 1722.3, 71.502, |, 0.0
10509.7, 139.2, | , 25.3, 0.0, 583.0, | ,  4000,  3879, 12000, 11720, | , -3.4, 1718.9, 71.590, |, 0.0
10510.7, 139.2, | , 25.3, 0.0, 587.2, | ,  4000,  3883, 12000, 11719, | , -3.4, 1729.6, 72.051, |, 0.0
10511.7, 138.7, | , 25.3, 0.0, 586.8, | ,  4000,  3877, 12000, 11719, | , -3.4, 1693.2, 70.512, |, 0.0
10512.7, 139.0, | , 25.3, 0.0, 587.4, | ,  4000,  3881, 12000, 11715, | , -3.4, 1717.6, 71.523, |, 0.0
10513.7, 139.3, | , 25.3, 0.0, 582.4, | ,  4000,  3879, 12000, 11716, | , -3.4, 1705.6, 71.025, |, 0.0
10514.7, 139.4, | , 25.3, 0.0, 581.6, | ,  4000,  3870, 12000, 11702, | , -3.4, 1700.5, 70.706, |, 0.0
10515.7, 138.7, | , 25.3, 0.0, 587.3, | ,  4000,  3879, 12000, 11734, | , -3.4, 1716.3, 71.551, |, 0.0
10516.8, 139.0, | , 25.3, 0.0, 587.5, | ,  4000,  3879, 12000, 11700, | , -3.4, 1701.8, 70.790, |, 0.0
10517.8, 138.7, | , 25.3, 0.0, 587.2, | ,  4000,  3878, 12000, 11720, | , -3.4, 1699.2, 70.773, |, 0.0
10518.8, 138.8, | , 25.3, 0.0, 586.7, | ,  4000,  3879, 12000, 11706, | , -3.4, 1693.6, 70.480, |, 0.0
10519.8, 139.6, | , 25.3, 0.0, 580.0, | ,  4000,  3876, 12000, 11681, | , -3.4, 1728.3, 71.792, |, 0.0
10520.8, 139.2, | , 25.3, 0.0, 582.7, | ,  4000,  3876, 12000, 11696, | , -3.4, 1709.0, 71.058, |, 0.0
10521.8, 138.7, | , 25.3, 0.0, 586.9, | ,  4000,  3880, 12000, 11694, | , -3.4, 1700.1, 70.695, |, 0.0
10522.8, 138.6, | , 25.3, 0.0, 586.7, | ,  4000,  3878, 12000, 11706, | , -3.4, 1716.3, 71.417, |, 0.0
10523.8, 139.3, | , 25.3, 0.0, 586.4, | ,  4000,  3881, 12000, 11705, | , -3.4, 1688.1, 70.248, |, 0.0
10524.8, 139.3, | , 25.3, 0.0, 581.9, | ,  4000,  3878, 12000, 11701, | , -3.4, 1700.9, 70.751, |, 0.0
10525.9, 139.4, | , 25.3, 0.0, 581.6, | ,  4000,  3874, 12000, 11699, | , -3.4, 1682.1, 69.943, |, 0.0
10526.9, 139.1, | , 25.3, 0.0, 586.7, | ,  4000,  3881, 12000, 11705, | , -3.4, 1697.1, 70.626, |, 0.0
10527.9, 138.6, | , 25.3, 0.0, 586.5, | ,  4000,  3879, 12000, 11709, | , -3.4, 1705.6, 70.989, |, 0.0
10528.9, 138.8, | , 25.3, 0.0, 585.9, | ,  4000,  3877, 12000, 11700, | , -3.4, 1706.0, 70.958, |, 0.0
10529.9, 139.1, | , 25.3, 0.0, 587.1, | ,  4000,  3881, 12000, 11720, | , -3.4, 1709.0, 71.195, |, 0.0
10530.9, 140.3, | , 25.3, 0.0, 578.5, | ,  4000,  3871, 12000, 11697, | , -3.4, 1692.3, 70.346, |, 0.0
10531.9, 139.5, | , 25.3, 0.0, 581.9, | ,  4000,  3872, 12000, 11724, | , -3.4, 1691.9, 70.459, |, 0.0
10532.9, 139.0, | , 25.3, 0.0, 587.0, | ,  4000,  3874, 12000, 11726, | , -3.4, 1692.3, 70.491, |, 0.0
10534.0, 138.8, | , 25.3, 0.0, 585.4, | ,  4000,  3875, 12000, 11712, | , -3.4, 1727.9, 71.909, |, 0.0
10535.0, 138.7, | , 25.3, 0.0, 586.6, | ,  4000,  3880, 12000, 11695, | , -3.4, 1710.8, 71.145, |, 0.0
10536.0, 138.6, | , 25.3, 0.0, 586.6, | ,  4000,  3879, 12000, 11684, | , -3.4, 1742.9, 72.424, |, 0.0
10537.0, 139.8, | , 25.3, 0.0, 581.2, | ,  4000,  3880, 12000, 11711, | , -3.4, 1722.8, 71.716, |, 0.0
10538.0, 138.7, | , 25.3, 0.0, 586.6, | ,  4000,  3874, 12000, 11701, | , -3.4, 1717.6, 71.426, |, 0.0
10539.0, 138.8, | , 25.3, 0.0, 585.8, | ,  4000,  3877, 12000, 11724, | , -3.4, 1700.9, 70.851, |, 0.0
10540.0, 138.7, | , 25.3, 0.0, 586.6, | ,  4000,  3878, 12000, 11724, | , -3.4, 1691.5, 70.466, |, 0.0
10541.0, 138.8, | , 25.3, 0.0, 585.8, | ,  4000,  3878, 12000, 11704, | , -3.4, 1693.2, 70.445, |, 0.0
10542.0, 139.3, | , 25.3, 0.0, 582.1, | ,  4000,  3877, 12000, 11709, | , -3.4, 1725.3, 71.803, |, 0.0
10543.0, 139.4, | , 25.3, 0.0, 581.7, | ,  4000,  3873, 12000, 11707, | , -3.4, 1701.3, 70.776, |, 0.0
10544.0, 139.0, | , 25.3, 0.0, 586.6, | ,  4000,  3883, 12000, 11731, | , -3.4, 1702.2, 70.966, |, 0.0
10545.1, 138.6, | , 25.3, 0.0, 587.0, | ,  4000,  3875, 12000, 11701, | , -3.4, 1672.6, 69.566, |, 0.0
10546.1, 138.6, | , 25.3, 0.0, 586.9, | ,  4000,  3873, 12000, 11713, | , -3.4, 1714.6, 71.358, |, 0.0
10547.1, 138.9, | , 25.3, 0.0, 587.2, | ,  4000,  3876, 12000, 11706, | , -3.4, 1724.5, 71.747, |, 0.0
10548.1, 139.9, | , 25.3, 0.0, 581.7, | ,  4000,  3871, 12000, 11713, | , -3.4, 1723.2, 71.704, |, 0.0
10549.1, 138.8, | , 25.3, 0.0, 586.3, | ,  4000,  3874, 12000, 11716, | , -3.4, 1717.2, 71.477, |, 0.0
10550.1, 138.6, | , 25.3, 0.0, 587.3, | ,  4000,  3871, 12000, 11708, | , -3.4, 1695.8, 70.541, |, 0.0
10551.1, 139.0, | , 25.3, 0.0, 587.1, | ,  4000,  3879, 12000, 11695, | , -3.4, 1708.2, 71.033, |, 0.0
10552.1, 138.7, | , 25.3, 0.0, 586.8, | ,  4000,  3880, 12000, 11706, | , -3.4, 1701.8, 70.821, |, 0.0
10553.1, 139.4, | , 25.3, 0.0, 582.4, | ,  4000,  3874, 12000, 11717, | , -3.4, 1715.0, 71.397, |, 0.0
10554.2, 139.9, | , 25.3, 0.0, 580.7, | ,  4000,  3878, 12000, 11716, | , -3.4, 1682.9, 70.076, |, 0.0
10555.2, 138.7, | , 25.3, 0.0, 586.6, | ,  4000,  3873, 12000, 11701, | , -3.4, 1702.6, 70.800, |, 0.0
10556.2, 138.7, | , 25.3, 0.0, 586.9, | ,  4000,  3874, 12000, 11708, | , -3.4, 1702.6, 70.838, |, 0.0
10557.2, 138.7, | , 25.4, 0.0, 587.0, | ,  4000,  3879, 12000, 11713, | , -3.4, 1699.2, 70.743, |, 0.0
10558.2, 139.0, | , 25.3, 0.0, 587.5, | ,  4000,  3875, 12000, 11686, | , -3.4, 1693.2, 70.354, |, 0.0
10559.2, 139.6, | , 25.4, 0.0, 581.1, | ,  4000,  3878, 12000, 11726, | , -3.4, 1716.8, 71.525, |, 0.0
10560.2, 138.8, | , 25.3, 0.0, 587.0, | ,  4000,  3886, 12000, 11702, | , -3.4, 1677.8, 69.834, |, 0.0
10561.2, 139.0, | , 25.4, 0.0, 587.3, | ,  4000,  3880, 12000, 11696, | , -3.4, 1682.5, 69.975, |, 0.0
10562.2, 139.1, | , 25.4, 0.0, 587.0, | ,  4000,  3877, 12000, 11722, | , -3.4, 1714.6, 71.414, |, 0.0
10563.2, 138.5, | , 25.4, 0.0, 587.2, | ,  4000,  3873, 12000, 11690, | , -3.4, 1700.5, 70.664, |, 0.0
10564.3, 139.4, | , 25.4, 0.0, 582.0, | ,  4000,  3877, 12000, 11717, | , -3.4, 1716.3, 71.463, |, 0.0
10565.3, 139.6, | , 25.4, 0.0, 583.2, | ,  4000,  3878, 12000, 11715, | , -3.4, 1713.3, 71.332, |, 0.0
10566.3, 138.8, | , 25.4, 0.0, 587.3, | ,  4000,  3883, 12000, 11713, | , -3.4, 1703.0, 70.920, |, 0.0
10567.3, 138.8, | , 25.4, 0.0, 587.1, | ,  4000,  3880, 12000, 11698, | , -3.4, 1670.5, 69.487, |, 0.0
10568.3, 139.0, | , 25.4, 0.0, 587.6, | ,  4000,  3877, 12000, 11701, | , -3.4, 1709.5, 71.103, |, 0.0
10569.3, 138.8, | , 25.4, 0.0, 586.5, | ,  4000,  3879, 12000, 11700, | , -3.4, 1691.1, 70.344, |, 0.0
10570.3, 139.5, | , 25.4, 0.0, 582.0, | ,  4000,  3875, 12000, 11697, | , -3.4, 1711.2, 71.149, |, 0.0
10571.3, 138.8, | , 25.4, 0.0, 586.4, | ,  4000,  3876, 12000, 11693, | , -3.4, 1699.6, 70.655, |, 0.0
10572.3, 139.1, | , 25.4, 0.0, 587.2, | ,  4000,  3874, 12000, 11716, | , -3.4, 1691.9, 70.430, |, 0.0
10573.4, 138.7, | , 25.4, 0.0, 587.2, | ,  4000,  3883, 12000, 11716, | , -3.4, 1691.5, 70.449, |, 0.0
10574.4, 138.8, | , 25.4, 0.0, 586.6, | ,  4000,  3872, 12000, 11701, | , -3.4, 1714.2, 71.278, |, 0.0
10575.4, 139.8, | , 25.4, 0.0, 582.9, | ,  4000,  3876, 12000, 11713, | , -3.4, 1691.1, 70.387, |, 0.0
10576.4, 139.4, | , 25.4, 0.0, 582.3, | ,  4000,  3875, 12000, 11720, | , -3.4, 1694.5, 70.559, |, 0.0
10577.4, 138.7, | , 25.4, 0.0, 586.9, | ,  4000,  3876, 12000, 11699, | , -3.4, 1699.6, 70.681, |, 0.0
10578.4, 138.8, | , 25.4, 0.0, 586.9, | ,  4000,  3873, 12000, 11719, | , -3.4, 1700.1, 70.778, |, 0.0
10579.4, 139.1, | , 25.4, 0.0, 586.5, | ,  4000,  3876, 12000, 11686, | , -3.4, 1700.1, 70.643, |, 0.0
10580.4, 138.7, | , 25.4, 0.0, 586.5, | ,  4000,  3877, 12000, 11719, | , -3.4, 1700.1, 70.797, |, 0.0
10581.4, 139.6, | , 25.4, 0.0, 580.7, | ,  4000,  3874, 12000, 11713, | , -3.4, 1699.6, 70.740, |, 0.0
10582.5, 140.3, | , 25.4, 0.0, 581.5, | ,  4000,  3871, 12000, 11707, | , -3.4, 1691.1, 70.342, |, 0.0
10583.5, 138.7, | , 25.4, 0.0, 586.9, | ,  4000,  3882, 12000, 11720, | , -3.4, 1692.3, 70.498, |, 0.0
10584.5, 138.7, | , 25.4, 0.0, 586.2, | ,  4000,  3880, 12000, 11690, | , -3.4, 1690.6, 70.286, |, 0.0
10585.5, 138.7, | , 25.4, 0.0, 586.8, | ,  4000,  3875, 12000, 11694, | , -3.4, 1693.2, 70.388, |, 0.0
10586.5, 139.8, | , 25.4, 0.0, 582.0, | ,  4000,  3875, 12000, 11698, | , -3.4, 1689.8, 70.264, |, 0.0
10587.5, 139.3, | , 25.4, 0.0, 582.2, | ,  4000,  3873, 12000, 11716, | , -3.4, 1692.3, 70.445, |, 0.0
10588.5, 138.6, | , 25.4, 0.0, 586.8, | ,  4000,  3882, 12000, 11701, | , -3.4, 1702.6, 70.843, |, 0.0
10589.5, 139.3, | , 25.4, 0.0, 586.4, | ,  4000,  3876, 12000, 11711, | , -3.4, 1691.9, 70.416, |, 0.0
10590.5, 138.6, | , 25.4, 0.0, 586.8, | ,  4000,  3878, 12000, 11694, | , -3.4, 1691.5, 70.331, |, 0.0
10591.6, 138.7, | , 25.4, 0.0, 586.8, | ,  4000,  3877, 12000, 11696, | , -3.4, 1695.8, 70.511, |, 0.0
10592.6, 139.8, | , 25.4, 0.0, 581.6, | ,  4000,  3877, 12000, 11707, | , -3.4, 1702.2, 70.831, |, 0.0
10593.6, 140.6, | , 25.4, 0.0, 581.6, | ,  4000,  3878, 12000, 11706, | , -3.4, 1690.6, 70.352, |, 0.0
10594.6, 138.7, | , 25.4, 0.0, 586.3, | ,  4000,  3878, 12000, 11717, | , -3.4, 1724.5, 71.808, |, 0.0
10595.6, 138.7, | , 25.4, 0.0, 587.0, | ,  4000,  3874, 12000, 11715, | , -3.4, 1712.0, 71.262, |, 0.0
10596.6, 138.5, | , 25.4, 0.0, 586.6, | ,  4000,  3875, 12000, 11691, | , -3.4, 1715.5, 71.300, |, 0.0
10597.6, 139.3, | , 25.4, 0.0, 582.3, | ,  4000,  3873, 12000, 11699, | , -3.4, 301.2, 12.540, |, 0.0
10598.6, 139.5, | , 25.4, 0.0, 581.9, | ,  4000,  3877, 12000, 11723, | , -3.4, 306.3, 12.777, |, 0.0
10599.6, 139.3, | , 25.4, 0.0, 586.2, | ,  4000,  3877, 12000, 11704, | , -3.4, 336.3, 14.010, |, 0.0
10600.7, 138.6, | , 25.4, 0.0, 586.6, | ,  4000,  3877, 12000, 11705, | , -3.4, 411.7, 17.152, |, 0.0
10601.7, 138.8, | , 25.4, 0.0, 586.4, | ,  4000,  3879, 12000, 11714, | , -3.4, 460.1, 19.181, |, 0.0
10602.7, 138.7, | , 25.4, 0.0, 587.1, | ,  4000,  3878, 12000, 11709, | , -3.4, 491.4, 20.476, |, 0.0
10603.7, 139.9, | , 25.4, 0.0, 581.3, | ,  4000,  3872, 12000, 11687, | , -3.4, 527.4, 21.936, |, 0.0
10604.7, 139.5, | , 25.4, 0.0, 581.7, | ,  4000,  3870, 12000, 11713, | , -3.4, 575.4, 23.968, |, 0.0
10605.7, 139.2, | , 25.4, 0.0, 587.1, | ,  4000,  3879, 12000, 11717, | , -3.4, 608.8, 25.380, |, 0.0
10606.7, 139.2, | , 25.4, 0.0, 586.6, | ,  4000,  3878, 12000, 11710, | , -3.4, 653.4, 27.222, |, 0.0
10607.7, 138.7, | , 25.4, 0.0, 586.8, | ,  4000,  3879, 12000, 11701, | , -3.4, 728.8, 30.347, |, 0.0
10608.8, 139.3, | , 25.4, 0.0, 582.4, | ,  4000,  3874, 12000, 11711, | , -3.4, 774.2, 32.245, |, 0.0
10609.8, 139.7, | , 25.4, 0.0, 582.4, | ,  4000,  3873, 12000, 11687, | , -3.4, 822.2, 34.189, |, 0.0
10610.8, 138.8, | , 25.4, 0.0, 587.0, | ,  4000,  3885, 12000, 11710, | , -3.4, 858.2, 35.764, |, 0.0
10611.8, 138.8, | , 25.4, 0.0, 586.1, | ,  4000,  3878, 12000, 11713, | , -3.4, 891.1, 37.128, |, 0.0
10612.8, 138.7, | , 25.4, 0.0, 586.8, | ,  4000,  3879, 12000, 11701, | , -3.4, 938.3, 39.063, |, 0.0
10613.8, 138.6, | , 25.4, 0.0, 587.1, | ,  4000,  3880, 12000, 11696, | , -3.4, 997.0, 41.493, |, 0.0
10614.8, 139.6, | , 25.4, 0.0, 580.6, | ,  4000,  3876, 12000, 11720, | , -3.4, 1060.8, 44.204, |, 0.0
10615.8, 139.2, | , 25.4, 0.0, 581.5, | ,  4000,  3878, 12000, 11697, | , -3.4, 1054.4, 43.876, |, 0.0
10616.9, 139.1, | , 25.4, 0.0, 586.3, | ,  4000,  3877, 12000, 11709, | , -3.4, 1120.8, 46.670, |, 0.0
10617.9, 138.8, | , 25.4, 0.0, 586.2, | ,  4000,  3876, 12000, 11700, | , -3.4, 1197.1, 49.808, |, 0.0
10618.9, 138.8, | , 25.4, 0.0, 586.2, | ,  4000,  3881, 12000, 11701, | , -3.4, 1210.8, 50.400, |, 0.0
10619.9, 139.8, | , 25.4, 0.0, 581.9, | ,  4000,  3874, 12000, 11719, | , -3.4, 1246.3, 51.914, |, 0.0
10620.9, 139.7, | , 25.4, 0.0, 579.4, | ,  4000,  3871, 12000, 11693, | , -3.4, 1295.6, 53.861, |, 0.0
10621.9, 138.8, | , 25.4, 0.0, 585.6, | ,  4000,  3880, 12000, 11699, | , -3.4, 1327.3, 55.232, |, 0.0
10622.9, 138.8, | , 25.4, 0.0, 586.2, | ,  4000,  3878, 12000, 11705, | , -3.4, 1367.1, 56.906, |, 0.0
10623.9, 139.2, | , 25.4, 0.0, 586.1, | ,  4000,  3874, 12000, 11705, | , -3.4, 1411.7, 58.739, |, 0.0
10624.9, 138.8, | , 25.4, 0.0, 585.9, | ,  4000,  3876, 12000, 11701, | , -3.4, 1432.7, 59.604, |, 0.0
10625.9, 140.0, | , 25.4, 0.0, 579.5, | ,  4000,  3877, 12000, 11702, | , -3.4, 1472.1, 61.250, |, 0.0
10627.0, 140.3, | , 25.4, 0.0, 579.1, | ,  4000,  3872, 12000, 11709, | , -3.4, 1509.4, 62.805, |, 0.0
10628.0, 138.9, | , 25.4, 0.0, 585.7, | ,  4000,  3877, 12000, 11727, | , -3.4, 1530.0, 63.756, |, 0.0
10629.0, 138.9, | , 25.4, 0.0, 585.5, | ,  4000,  3879, 12000, 11715, | , -3.4, 1535.1, 63.928, |, 0.0
10630.0, 138.6, | , 25.4, 0.0, 585.3, | ,  4000,  3877, 12000, 11669, | , -3.4, 1602.4, 66.520, |, 0.0
10631.0, 139.6, | , 25.4, 0.0, 580.7, | ,  4000,  3874, 12000, 11724, | , -3.4, 1629.4, 67.865, |, 0.0
10632.0, 139.7, | , 25.4, 0.0, 579.4, | ,  4000,  3876, 12000, 11699, | , -3.4, 1630.6, 67.817, |, 0.0
10633.0, 138.8, | , 25.4, 0.0, 585.9, | ,  4000,  3873, 12000, 11710, | , -3.4, 1634.1, 67.996, |, 0.0
10634.0, 138.7, | , 25.4, 0.0, 585.3, | ,  4000,  3876, 12000, 11705, | , -3.4, 1647.8, 68.553, |, 0.0
10635.1, 138.9, | , 25.4, 0.0, 585.6, | ,  4000,  3875, 12000, 11709, | , -3.4, 1653.3, 68.801, |, 0.0
10636.1, 138.9, | , 25.4, 0.0, 585.7, | ,  4000,  3878, 12000, 11720, | , -3.4, 1640.9, 68.343, |, 0.0
10637.1, 139.6, | , 25.4, 0.0, 579.2, | ,  4000,  3871, 12000, 11683, | , -3.4, 1660.2, 68.953, |, 0.0
10638.1, 139.6, | , 25.4, 0.0, 579.5, | ,  4000,  3880, 12000, 11698, | , -3.4, 1700.9, 70.746, |, 0.0
10639.1, 138.8, | , 25.4, 0.0, 585.9, | ,  4000,  3876, 12000, 11715, | , -3.4, 1713.8, 71.343, |, 0.0
10640.1, 139.2, | , 25.4, 0.0, 586.3, | ,  4000,  3880, 12000, 11703, | , -3.4, 1707.3, 71.038, |, 0.0
10641.1, 138.8, | , 25.4, 0.0, 585.7, | ,  4000,  3879, 12000, 11716, | , -3.4, 1702.6, 70.895, |, 0.0
10642.1, 139.5, | , 25.4, 0.0, 580.5, | ,  4000,  3869, 12000, 11696, | , -3.4, 1703.0, 70.777, |, 0.0
10643.1, 140.0, | , 25.4, 0.0, 580.7, | ,  4000,  3878, 12000, 11708, | , -3.4, 1717.6, 71.481, |, 0.0
10644.2, 139.1, | , 25.4, 0.0, 585.8, | ,  4000,  3878, 12000, 11700, | , -3.4, 1698.8, 70.660, |, 0.0
10645.2, 138.7, | , 25.4, 0.0, 585.7, | ,  4000,  3876, 12000, 11701, | , -3.4, 1730.5, 71.974, |, 0.0
10646.2, 139.1, | , 25.4, 0.0, 586.2, | ,  4000,  3873, 12000, 11694, | , -3.4, 1739.5, 72.296, |, 0.0
10647.2, 139.2, | , 25.4, 0.0, 585.4, | ,  4000,  3880, 12000, 11701, | , -3.4, 1733.5, 72.115, |, 0.0
10648.2, 139.5, | , 25.4, 0.0, 579.5, | ,  4000,  3874, 12000, 11703, | , -3.4, 1733.0, 72.079, |, 0.0
10649.2, 139.5, | , 25.4, 0.0, 580.9, | ,  4000,  3875, 12000, 11713, | , -3.4, 1751.9, 72.916, |, 0.0
10650.2, 139.3, | , 25.4, 0.0, 585.4, | ,  4000,  3883, 12000, 11721, | , -3.4, 1690.2, 70.425, |, 0.0
10651.2, 138.8, | , 25.4, 0.0, 585.6, | ,  4000,  3879, 12000, 11710, | , -3.4, 1671.3, 69.573, |, 0.0
10652.2, 139.0, | , 25.4, 0.0, 584.8, | ,  4000,  3875, 12000, 11704, | , -3.4, 1701.3, 70.772, |, 0.0
10653.2, 139.4, | , 25.4, 0.0, 580.6, | ,  4000,  3868, 12000, 11682, | , -3.4, 1699.6, 70.566, |, 0.0
10654.3, 140.0, | , 25.4, 0.0, 580.3, | ,  4000,  3874, 12000, 11701, | , -3.4, 1749.3, 72.744, |, 0.0
10655.3, 138.7, | , 25.4, 0.0, 585.9, | ,  4000,  3882, 12000, 11696, | , -3.4, 1727.0, 71.832, |, 0.0
10656.3, 138.8, | , 25.4, 0.0, 585.9, | ,  4000,  3883, 12000, 11720, | , -3.4, 1714.6, 71.429, |, 0.0
10657.3, 139.5, | , 25.4, 0.0, 580.3, | ,  4000,  3880, 12000, 11690, | , -3.4, 1676.5, 69.698, |, 0.0
10658.3, 138.6, | , 25.4, 0.0, 586.0, | ,  4000,  3871, 12000, 11693, | , -3.4, 1684.6, 70.011, |, 0.0
10659.3, 139.6, | , 25.4, 0.0, 580.5, | ,  4000,  3878, 12000, 11713, | , -3.4, 1706.0, 71.022, |, 0.0
10660.3, 139.6, | , 25.4, 0.0, 580.5, | ,  4000,  3871, 12000, 11697, | , -3.4, 1685.9, 70.081, |, 0.0
10661.3, 139.0, | , 25.4, 0.0, 586.4, | ,  4000,  3880, 12000, 11705, | , -3.4, 1708.2, 71.084, |, 0.0
10662.3, 138.8, | , 25.4, 0.0, 585.3, | ,  4000,  3878, 12000, 11718, | , -3.4, 1718.5, 71.560, |, 0.0
10663.4, 138.8, | , 25.4, 0.0, 586.3, | ,  4000,  3880, 12000, 11703, | , -3.4, 1712.9, 71.272, |, 0.0
10664.4, 139.3, | , 25.4, 0.0, 581.4, | ,  4000,  3872, 12000, 11720, | , -3.4, 1684.2, 70.121, |, 0.0
10665.4, 140.0, | , 25.4, 0.0, 580.6, | ,  4000,  3875, 12000, 11700, | , -3.4, 1684.6, 70.059, |, 0.0
10666.4, 138.7, | , 25.4, 0.0, 586.1, | ,  4000,  3873, 12000, 11717, | , -3.4, 1671.3, 69.578, |, 0.0
10667.4, 139.3, | , 25.4, 0.0, 585.8, | ,  4000,  3876, 12000, 11715, | , -3.4, 1670.9, 69.562, |, 0.0
10668.4, 139.0, | , 25.4, 0.0, 586.3, | ,  4000,  3876, 12000, 11696, | , -3.4, 1709.9, 71.096, |, 0.0
10669.4, 138.7, | , 25.4, 0.0, 586.0, | ,  4000,  3879, 12000, 11699, | , -3.4, 1701.3, 70.769, |, 0.0
10670.4, 139.5, | , 25.4, 0.0, 580.0, | ,  4000,  3873, 12000, 11705, | , -3.4, 1711.2, 71.175, |, 0.0
10671.4, 139.9, | , 25.4, 0.0, 580.6, | ,  4000,  3879, 12000, 11716, | , -3.4, 1700.1, 70.791, |, 0.0
10672.5, 138.7, | , 25.4, 0.0, 585.3, | ,  4000,  3873, 12000, 11698, | , -3.4, 1674.3, 69.618, |, 0.0
10673.5, 138.7, | , 25.4, 0.0, 585.8, | ,  4000,  3878, 12000, 11705, | , -3.4, 1686.3, 70.164, |, 0.0
10674.5, 139.1, | , 25.4, 0.0, 585.9, | ,  4000,  3872, 12000, 11718, | , -3.4, 1679.5, 69.916, |, 0.0
10675.5, 139.7, | , 25.4, 0.0, 581.1, | ,  4000,  3872, 12000, 11707, | , -3.4, 1672.2, 69.561, |, 0.0
10676.5, 139.7, | , 25.4, 0.0, 579.6, | ,  4000,  3881, 12000, 11712, | , -3.4, 1690.6, 70.387, |, 0.0
10677.5, 138.9, | , 25.4, 0.0, 585.0, | ,  4000,  3877, 12000, 11687, | , -3.4, 1661.9, 69.068, |, 0.0
10678.5, 139.2, | , 25.4, 0.0, 586.1, | ,  4000,  3875, 12000, 11701, | , -3.4, 1693.2, 70.418, |, 0.0
10679.5, 138.7, | , 25.4, 0.0, 585.9, | ,  4000,  3879, 12000, 11695, | , -3.4, 1676.1, 69.699, |, 0.0
10680.5, 138.7, | , 25.4, 0.0, 585.4, | ,  4000,  3874, 12000, 11712, | , -3.4, 1694.5, 70.517, |, 0.0
10681.5, 140.3, | , 25.4, 0.0, 577.2, | ,  4000,  3875, 12000, 11706, | , -3.4, 1681.2, 69.945, |, 0.0
10682.6, 140.1, | , 25.4, 0.0, 580.0, | ,  4000,  3875, 12000, 11709, | , -3.4, 1677.8, 69.815, |, 0.0
10683.6, 138.8, | , 25.4, 0.0, 585.8, | ,  4000,  3880, 12000, 11705, | , -3.4, 1656.3, 68.932, |, 0.0
10684.6, 138.7, | , 25.4, 0.0, 585.7, | ,  4000,  3877, 12000, 11680, | , -3.4, 1690.6, 70.229, |, 0.0
10685.6, 139.2, | , 25.4, 0.0, 585.9, | ,  4000,  3876, 12000, 11710, | , -3.4, 1733.9, 72.156, |, 0.0
10686.6, 138.7, | , 25.4, 0.0, 585.8, | ,  4000,  3874, 12000, 11702, | , -3.4, 1663.6, 69.195, |, 0.0
10687.6, 139.6, | , 25.4, 0.0, 580.1, | ,  4000,  3874, 12000, 11725, | , -3.4, 1685.1, 70.186, |, 0.0
10688.6, 139.2, | , 25.4, 0.0, 585.9, | ,  4000,  3880, 12000, 11706, | , -3.4, 1668.8, 69.450, |, 0.0
10689.6, 138.7, | , 25.4, 0.0, 585.3, | ,  4000,  3874, 12000, 11702, | , -3.4, 1650.4, 68.641, |, 0.0
10690.6, 138.7, | , 25.4, 0.0, 585.9, | ,  4000,  3875, 12000, 11710, | , -3.4, 1717.2, 71.456, |, 0.0
10691.7, 138.7, | , 25.4, 0.0, 585.7, | ,  4000,  3875, 12000, 11705, | , -3.4, 1701.8, 70.790, |, 0.0
10692.7, 139.8, | , 25.4, 0.0, 580.7, | ,  4000,  3871, 12000, 11703, | , -3.4, 1709.0, 71.071, |, 0.0
10693.7, 139.4, | , 25.4, 0.0, 581.1, | ,  4000,  3872, 12000, 11718, | , -3.4, 1679.1, 69.898, |, 0.0
10694.7, 138.7, | , 25.4, 0.0, 585.9, | ,  4000,  3878, 12000, 11702, | , -3.4, 1676.1, 69.729, |, 0.0
10695.7, 139.1, | , 25.4, 0.0, 586.0, | ,  4000,  3878, 12000, 11706, | , -3.4, 1697.5, 70.635, |, 0.0
10696.7, 138.8, | , 25.4, 0.0, 586.0, | ,  4000,  3875, 12000, 11726, | , -3.4, 1694.5, 70.584, |, 0.0
10697.7, 138.9, | , 25.4, 0.0, 585.2, | ,  4000,  3877, 12000, 11698, | , -3.4, 1712.5, 71.218, |, 0.0
10698.7, 139.5, | , 25.4, 0.0, 579.7, | ,  4000,  3872, 12000, 11697, | , -3.4, 1666.2, 69.269, |, 0.0
10699.7, 139.8, | , 25.4, 0.0, 581.2, | ,  4000,  3871, 12000, 11712, | , -3.4, 1670.9, 69.524, |, 0.0
10700.7, 138.6, | , 25.4, 0.0, 585.8, | ,  4000,  3874, 12000, 11705, | , -3.4, 1690.6, 70.324, |, 0.0
10701.8, 138.8, | , 25.4, 0.0, 585.7, | ,  4000,  3882, 12000, 11712, | , -3.4, 1694.9, 70.572, |, 0.0
10702.8, 139.1, | , 25.4, 0.0, 585.0, | ,  4000,  3876, 12000, 11696, | , -3.4, 1706.0, 70.936, |, 0.0
10703.8, 139.8, | , 25.4, 0.0, 580.9, | ,  4000,  3875, 12000, 11697, | , -3.4, 1705.6, 70.916, |, 0.0
10704.8, 139.4, | , 25.4, 0.0, 581.4, | ,  4000,  3872, 12000, 11717, | , -3.4, 1693.6, 70.497, |, 0.0
10705.8, 139.2, | , 25.4, 0.0, 585.6, | ,  4000,  3880, 12000, 11717, | , -3.4, 1653.8, 68.877, |, 0.0
10706.8, 139.0, | , 25.4, 0.0, 585.7, | ,  4000,  3873, 12000, 11702, | , -3.4, 1685.5, 70.095, |, 0.0
10707.8, 139.0, | , 25.4, 0.0, 584.4, | ,  4000,  3880, 12000, 11710, | , -3.4, 1701.3, 70.824, |, 0.0
10708.8, 138.7, | , 25.4, 0.0, 585.3, | ,  4000,  3879, 12000, 11709, | , -3.4, 1676.5, 69.780, |, 0.0
10709.8, 140.1, | , 25.4, 0.0, 579.6, | ,  4000,  3875, 12000, 11709, | , -3.4, 1683.3, 70.046, |, 0.0
10710.9, 139.4, | , 25.4, 0.0, 581.2, | ,  4000,  3872, 12000, 11694, | , -3.4, 1660.2, 69.004, |, 0.0
10711.9, 138.7, | , 25.4, 0.0, 585.2, | ,  4000,  3875, 12000, 11714, | , -3.4, 1685.1, 70.142, |, 0.0
10712.9, 139.3, | , 25.4, 0.0, 585.0, | ,  4000,  3880, 12000, 11708, | , -3.4, 1706.9, 71.041, |, 0.0
10713.9, 139.0, | , 25.4, 0.0, 586.0, | ,  4000,  3872, 12000, 11694, | , -3.4, 1709.5, 71.052, |, 0.0
10714.9, 139.4, | , 25.4, 0.0, 581.0, | ,  4000,  3873, 12000, 11696, | , -3.4, 1706.0, 70.922, |, 0.0
10715.9, 139.3, | , 25.4, 0.0, 581.7, | ,  4000,  3876, 12000, 11704, | , -3.4, 1668.3, 69.406, |, 0.0
10716.9, 138.7, | , 25.4, 0.0, 585.6, | ,  4000,  3876, 12000, 11699, | , -3.4, 1677.3, 69.759, |, 0.0
10717.9, 138.7, | , 25.4, 0.0, 585.3, | ,  4000,  3869, 12000, 11683, | , -3.4, 1677.3, 69.655, |, 0.0
10718.9, 138.7, | , 25.4, 0.0, 585.6, | ,  4000,  3877, 12000, 11704, | , -3.4, 1691.1, 70.351, |, 0.0
10719.9, 138.6, | , 25.5, 0.0, 586.0, | ,  4000,  3881, 12000, 11709, | , -3.4, 1673.9, 69.680, |, 0.0
10721.0, 140.0, | , 25.4, 0.0, 580.1, | ,  4000,  3874, 12000, 11686, | , -3.4, 1688.9, 70.173, |, 0.0
10722.0, 139.3, | , 25.4, 0.0, 581.2, | ,  4000,  3876, 12000, 11720, | , -3.4, 1655.9, 68.961, |, 0.0
10723.0, 139.3, | , 25.5, 0.0, 585.1, | ,  4000,  3879, 12000, 11698, | , -3.4, 1679.5, 69.857, |, 0.0
10724.0, 139.1, | , 25.4, 0.0, 586.2, | ,  4000,  3873, 12000, 11704, | , -3.4, 1675.6, 69.695, |, 0.0
10725.0, 138.7, | , 25.4, 0.0, 585.9, | ,  4000,  3877, 12000, 11711, | , -3.4, 1671.3, 69.564, |, 0.0
10726.0, 139.3, | , 25.4, 0.0, 580.8, | ,  4000,  3874, 12000, 11693, | , -3.4, 1685.5, 70.058, |, 0.0
10727.0, 139.7, | , 25.4, 0.0, 581.8, | ,  4000,  3877, 12000, 11694, | , -3.4, 1686.8, 70.131, |, 0.0
10728.0, 139.2, | , 25.4, 0.0, 585.5, | ,  4000,  3878, 12000, 11722, | , -3.4, 1691.1, 70.438, |, 0.0
10729.0, 138.7, | , 25.4, 0.0, 585.9, | ,  4000,  3875, 12000, 11690, | , -3.4, 1677.3, 69.711, |, 0.0
10730.1, 139.1, | , 25.4, 0.0, 585.8, | ,  4000,  3880, 12000, 11703, | , -3.4, 1657.2, 68.957, |, 0.0
10731.1, 139.0, | , 25.5, 0.0, 586.0, | ,  4000,  3871, 12000, 11703, | , -3.4, 1679.1, 69.826, |, 0.0
10732.1, 139.6, | , 25.5, 0.0, 580.1, | ,  4000,  3871, 12000, 11698, | , -3.4, 1694.1, 70.420, |, 0.0
10733.1, 139.5, | , 25.5, 0.0, 579.5, | ,  4000,  3873, 12000, 11690, | , -3.4, 1676.9, 69.686, |, 0.0
10734.1, 139.0, | , 25.5, 0.0, 586.2, | ,  4000,  3880, 12000, 11690, | , -3.4, 1688.5, 70.199, |, 0.0
10735.1, 138.5, | , 25.5, 0.0, 585.8, | ,  4000,  3880, 12000, 11698, | , -3.4, 1725.3, 71.763, |, 0.0
10736.1, 138.7, | , 25.5, 0.0, 585.8, | ,  4000,  3879, 12000, 11706, | , -3.4, 1723.2, 71.709, |, 0.0
10737.1, 139.8, | , 25.5, 0.0, 581.1, | ,  4000,  3873, 12000, 11705, | , -3.4, 1671.8, 69.543, |, 0.0
