Repository: jdhuang-csm/Ru-BCA

## Methods
* (BaO)<sub>x</sub>-(CaO)<sub>y</sub>-(Al<sub>2</sub>O<sub>3</sub>)<sub>1-x-y</sub> (BCA) catalyst supports were synthesized via sol-gel and solid-state methods. 
* Ru/BCA catalysts were prepared via incipient wetness impregnation to achieve 1 wt. % Ru loading.
* Ammonia synthesis rates were measured for Ru/BCA catalysts in a packed-bed reactor at 480-600<sup>o</sup>C, 10 bar, and space velocities up to 1.3 x 10<sup>6</sup> ml g<sub>cat</sub><sup>-1</sup> h<sup>-1</sup>.
* A machine learning (ML) model was employed to improve understanding of the behavior of Ru/BCA catalysts.
* A microkinetic model was developed to describe the best-performing catalyst.

File: data/init_files_Cadigan/BCA411.txt (part 27 of 53)
********** Start test **********
Elapsed time, Pressure, | , LJtemp(C), Inner-Temp, Outer-Temp, | , N2-set, N2-flow, H2-set, H2-flow, | , pH, NH3_ppm, NH3_Prod_rate, |, In222Temp
10368.3, 138.8, | , 23.3, 0.0, 596.3, | ,  3000,  2902,  9000,  8790, | , -3.4, 1886.9, 55.049, |, 0.0
10369.3, 139.2, | , 23.3, 0.0, 597.1, | ,  3000,  2905,  9000,  8806, | , -3.4, 1926.3, 56.295, |, 0.0
10370.3, 140.3, | , 23.3, 0.0, 588.0, | ,  3000,  2905,  9000,  8770, | , -3.4, 1892.9, 55.147, |, 0.0
10371.3, 139.4, | , 23.3, 0.0, 592.5, | ,  3000,  2906,  9000,  8782, | , -3.4, 1899.7, 55.413, |, 0.0
10372.3, 138.8, | , 23.3, 0.0, 597.4, | ,  3000,  2905,  9000,  8774, | , -3.4, 1902.3, 55.439, |, 0.0
10373.3, 139.4, | , 23.2, 0.0, 596.6, | ,  3000,  2905,  9000,  8745, | , -3.4, 1916.4, 55.717, |, 0.0
10374.4, 138.6, | , 23.3, 0.0, 596.7, | ,  3000,  2903,  9000,  8742, | , -3.4, 1889.0, 54.893, |, 0.0
10375.4, 138.8, | , 23.3, 0.0, 593.0, | ,  3000,  2905,  9000,  8764, | , -3.4, 1931.8, 56.253, |, 0.0
10376.4, 139.9, | , 23.3, 0.0, 591.5, | ,  3000,  2905,  9000,  8749, | , -3.4, 1922.8, 55.921, |, 0.0
10377.4, 138.9, | , 23.3, 0.0, 597.3, | ,  3000,  2913,  9000,  8744, | , -3.4, 1908.7, 55.523, |, 0.0
10378.4, 138.9, | , 23.3, 0.0, 596.5, | ,  3000,  2906,  9000,  8821, | , -3.4, 1943.4, 56.872, |, 0.0
10379.4, 138.8, | , 23.3, 0.0, 597.2, | ,  3000,  2907,  9000,  8802, | , -3.4, 1884.3, 55.061, |, 0.0
10380.4, 139.0, | , 23.3, 0.0, 596.9, | ,  3000,  2902,  9000,  8803, | , -3.4, 1888.1, 55.152, |, 0.0
10381.4, 139.5, | , 23.3, 0.0, 592.1, | ,  3000,  2899,  9000,  8796, | , -3.4, 1917.3, 55.952, |, 0.0
10382.4, 139.5, | , 23.3, 0.0, 592.2, | ,  3000,  2901,  9000,  8800, | , -3.4, 1917.3, 55.983, |, 0.0
10383.5, 139.1, | , 23.3, 0.0, 596.5, | ,  3000,  2903,  9000,  8764, | , -3.4, 1919.0, 55.870, |, 0.0
10384.5, 138.7, | , 23.3, 0.0, 596.9, | ,  3000,  2906,  9000,  8774, | , -3.4, 1924.1, 56.082, |, 0.0
10385.5, 138.8, | , 23.3, 0.0, 597.0, | ,  3000,  2909,  9000,  8764, | , -3.4, 1917.7, 55.865, |, 0.0
10386.5, 138.8, | , 23.3, 0.0, 597.0, | ,  3000,  2905,  9000,  8786, | , -3.4, 1917.7, 55.951, |, 0.0
10387.5, 139.9, | , 23.3, 0.0, 591.0, | ,  3000,  2907,  9000,  8787, | , -3.4, 1918.1, 55.973, |, 0.0
10388.5, 138.8, | , 23.3, 0.0, 596.1, | ,  3000,  2908,  9000,  8758, | , -3.4, 1945.1, 56.624, |, 0.0
10389.5, 138.7, | , 23.3, 0.0, 596.9, | ,  3000,  2907,  9000,  8797, | , -3.4, 1927.6, 56.297, |, 0.0
10390.5, 139.2, | , 23.3, 0.0, 597.2, | ,  3000,  2908,  9000,  8820, | , -3.4, 1927.1, 56.397, |, 0.0
10391.5, 139.1, | , 23.3, 0.0, 597.2, | ,  3000,  2911,  9000,  8824, | , -3.4, 1925.8, 56.395, |, 0.0
10392.5, 139.3, | , 23.3, 0.0, 592.1, | ,  3000,  2900,  9000,  8727, | , -3.4, 1943.8, 56.397, |, 0.0
10393.6, 139.7, | , 23.3, 0.0, 590.7, | ,  3000,  2907,  9000,  8784, | , -3.4, 1913.8, 55.835, |, 0.0
10394.6, 139.1, | , 23.3, 0.0, 597.1, | ,  3000,  2904,  9000,  8773, | , -3.4, 1918.1, 55.893, |, 0.0
10395.6, 138.7, | , 23.3, 0.0, 596.9, | ,  3000,  2904,  9000,  8794, | , -3.4, 1933.6, 56.444, |, 0.0
10396.6, 138.8, | , 23.3, 0.0, 597.3, | ,  3000,  2905,  9000,  8816, | , -3.4, 1916.8, 56.068, |, 0.0
10397.6, 139.1, | , 23.3, 0.0, 597.1, | ,  3000,  2909,  9000,  8817, | , -3.4, 1917.7, 56.115, |, 0.0
10398.6, 139.8, | , 23.3, 0.0, 591.1, | ,  3000,  2902,  9000,  8751, | , -3.4, 1914.7, 55.677, |, 0.0
10399.6, 139.6, | , 23.3, 0.0, 592.2, | ,  3000,  2907,  9000,  8796, | , -3.4, 1930.6, 56.378, |, 0.0
10400.6, 139.1, | , 23.3, 0.0, 597.2, | ,  3000,  2904,  9000,  8757, | , -3.4, 317.9, 9.265, |, 0.0
10401.6, 139.1, | , 23.3, 0.0, 597.2, | ,  3000,  2905,  9000,  8785, | , -3.4, 371.0, 10.840, |, 0.0
10402.7, 138.7, | , 23.3, 0.0, 597.2, | ,  3000,  2904,  9000,  8786, | , -3.4, 422.9, 12.354, |, 0.0
10403.7, 139.3, | , 23.3, 0.0, 591.9, | ,  3000,  2900,  9000,  8801, | , -3.4, 480.7, 14.056, |, 0.0
10404.7, 139.8, | , 23.3, 0.0, 592.7, | ,  3000,  2903,  9000,  8804, | , -3.4, 526.5, 15.404, |, 0.0
10405.7, 138.8, | , 23.3, 0.0, 596.9, | ,  3000,  2914,  9000,  8794, | , -3.4, 584.4, 17.096, |, 0.0
10406.7, 138.8, | , 23.3, 0.0, 596.8, | ,  3000,  2910,  9000,  8825, | , -3.4, 623.8, 18.291, |, 0.0
10407.7, 138.6, | , 23.3, 0.0, 596.8, | ,  3000,  2907,  9000,  8786, | , -3.4, 698.8, 20.414, |, 0.0
10408.7, 139.0, | , 23.3, 0.0, 597.1, | ,  3000,  2911,  9000,  8786, | , -3.4, 769.9, 22.497, |, 0.0
10409.7, 139.8, | , 23.3, 0.0, 590.3, | ,  3000,  2900,  9000,  8786, | , -3.4, 791.7, 23.114, |, 0.0
10410.7, 139.5, | , 23.3, 0.0, 591.2, | ,  3000,  2899,  9000,  8768, | , -3.4, 815.7, 23.776, |, 0.0
10411.7, 139.1, | , 23.3, 0.0, 597.3, | ,  3000,  2912,  9000,  8784, | , -3.4, 879.6, 25.698, |, 0.0
10412.8, 138.8, | , 23.3, 0.0, 597.2, | ,  3000,  2911,  9000,  8779, | , -3.4, 933.1, 27.246, |, 0.0
10413.8, 138.7, | , 23.3, 0.0, 596.9, | ,  3000,  2908,  9000,  8775, | , -3.4, 979.8, 28.594, |, 0.0
10414.8, 139.3, | , 23.3, 0.0, 591.7, | ,  3000,  2899,  9000,  8752, | , -3.4, 1036.8, 30.171, |, 0.0
10415.8, 140.1, | , 23.3, 0.0, 590.5, | ,  3000,  2902,  9000,  8755, | , -3.4, 1083.9, 31.557, |, 0.0
10416.8, 138.8, | , 23.3, 0.0, 596.6, | ,  3000,  2911,  9000,  8755, | , -3.4, 1130.2, 32.927, |, 0.0
10417.8, 138.8, | , 23.3, 0.0, 596.5, | ,  3000,  2905,  9000,  8779, | , -3.4, 1194.5, 34.850, |, 0.0
10418.8, 139.2, | , 23.3, 0.0, 597.1, | ,  3000,  2905,  9000,  8809, | , -3.4, 1256.6, 36.759, |, 0.0
10419.8, 139.1, | , 23.3, 0.0, 596.0, | ,  3000,  2898,  9000,  8762, | , -3.4, 1299.5, 37.834, |, 0.0
10420.8, 139.5, | , 23.3, 0.0, 589.9, | ,  3000,  2900,  9000,  8746, | , -3.4, 1332.9, 38.758, |, 0.0
10421.8, 140.2, | , 23.3, 0.0, 591.0, | ,  3000,  2907,  9000,  8791, | , -3.4, 1398.9, 40.856, |, 0.0
10422.9, 139.1, | , 23.3, 0.0, 596.4, | ,  3000,  2908,  9000,  8805, | , -3.4, 1429.7, 41.809, |, 0.0
10423.9, 138.9, | , 23.3, 0.0, 596.1, | ,  3000,  2902,  9000,  8782, | , -3.4, 1490.1, 43.465, |, 0.0
10424.9, 138.8, | , 23.3, 0.0, 595.8, | ,  3000,  2908,  9000,  8762, | , -3.4, 1522.7, 44.361, |, 0.0
10425.9, 140.4, | , 23.3, 0.0, 587.5, | ,  3000,  2903,  9000,  8756, | , -3.4, 1545.0, 44.966, |, 0.0
10426.9, 139.3, | , 23.3, 0.0, 592.2, | ,  3000,  2906,  9000,  8757, | , -3.4, 1611.8, 46.926, |, 0.0
10427.9, 138.7, | , 23.3, 0.0, 596.3, | ,  3000,  2902,  9000,  8782, | , -3.4, 1637.5, 47.759, |, 0.0
10428.9, 139.1, | , 23.3, 0.0, 597.1, | ,  3000,  2911,  9000,  8781, | , -3.4, 1701.3, 49.648, |, 0.0
10429.9, 138.7, | , 23.3, 0.0, 596.6, | ,  3000,  2905,  9000,  8795, | , -3.4, 1724.5, 50.359, |, 0.0
10430.9, 138.9, | , 23.3, 0.0, 595.8, | ,  3000,  2904,  9000,  8785, | , -3.4, 1750.6, 51.070, |, 0.0
10432.0, 139.8, | , 23.3, 0.0, 588.4, | ,  3000,  2902,  9000,  8792, | , -3.4, 1756.6, 51.267, |, 0.0
10433.0, 139.6, | , 23.3, 0.0, 591.8, | ,  3000,  2901,  9000,  8779, | , -3.4, 1788.3, 52.127, |, 0.0
10434.0, 138.6, | , 23.3, 0.0, 596.0, | ,  3000,  2909,  9000,  8764, | , -3.4, 1817.4, 52.946, |, 0.0
10435.0, 138.7, | , 23.3, 0.0, 596.5, | ,  3000,  2909,  9000,  8796, | , -3.4, 1871.0, 54.654, |, 0.0
10436.0, 139.2, | , 23.3, 0.0, 596.1, | ,  3000,  2904,  9000,  8795, | , -3.4, 1848.7, 53.978, |, 0.0
10437.0, 139.5, | , 23.3, 0.0, 591.3, | ,  3000,  2903,  9000,  8731, | , -3.4, 1863.3, 54.100, |, 0.0
10438.0, 139.4, | , 23.3, 0.0, 590.4, | ,  3000,  2907,  9000,  8766, | , -3.4, 1922.8, 56.008, |, 0.0
10439.0, 139.1, | , 23.3, 0.0, 596.8, | ,  3000,  2911,  9000,  8768, | , -3.4, 1888.1, 55.030, |, 0.0
10440.0, 139.1, | , 23.3, 0.0, 597.0, | ,  3000,  2905,  9000,  8809, | , -3.4, 1922.4, 56.191, |, 0.0
10441.1, 138.9, | , 23.3, 0.0, 595.8, | ,  3000,  2907,  9000,  8781, | , -3.4, 1893.7, 55.233, |, 0.0
10442.1, 138.8, | , 23.3, 0.0, 596.5, | ,  3000,  2905,  9000,  8795, | , -3.4, 1901.0, 55.502, |, 0.0
10443.1, 139.4, | , 23.3, 0.0, 590.7, | ,  3000,  2902,  9000,  8767, | , -3.4, 1901.4, 55.369, |, 0.0
10444.1, 139.5, | , 23.3, 0.0, 590.4, | ,  3000,  2903,  9000,  8764, | , -3.4, 1931.8, 56.238, |, 0.0
10445.1, 138.7, | , 23.3, 0.0, 596.6, | ,  3000,  2909,  9000,  8796, | , -3.4, 1932.7, 56.450, |, 0.0
10446.1, 139.3, | , 23.3, 0.0, 595.9, | ,  3000,  2909,  9000,  8790, | , -3.4, 1931.0, 56.375, |, 0.0
10447.1, 138.6, | , 23.3, 0.0, 596.7, | ,  3000,  2901,  9000,  8765, | , -3.4, 1933.6, 56.288, |, 0.0
10448.1, 138.7, | , 23.3, 0.0, 596.4, | ,  3000,  2905,  9000,  8803, | , -3.4, 1946.4, 56.864, |, 0.0
10449.1, 139.6, | , 23.3, 0.0, 591.0, | ,  3000,  2905,  9000,  8783, | , -3.4, 1916.0, 55.886, |, 0.0
10450.1, 139.9, | , 23.3, 0.0, 592.7, | ,  3000,  2905,  9000,  8770, | , -3.4, 1910.8, 55.669, |, 0.0
10451.2, 139.0, | , 23.3, 0.0, 595.6, | ,  3000,  2901,  9000,  8797, | , -3.4, 1914.7, 55.891, |, 0.0
10452.2, 138.7, | , 23.3, 0.0, 596.5, | ,  3000,  2906,  9000,  8824, | , -3.4, 1923.3, 56.298, |, 0.0
10453.2, 138.8, | , 23.3, 0.0, 597.0, | ,  3000,  2908,  9000,  8801, | , -3.4, 1932.7, 56.467, |, 0.0
10454.2, 139.9, | , 23.3, 0.0, 591.9, | ,  3000,  2902,  9000,  8791, | , -3.4, 1947.7, 56.830, |, 0.0
10455.2, 139.4, | , 23.3, 0.0, 592.1, | ,  3000,  2905,  9000,  8778, | , -3.4, 1909.1, 55.657, |, 0.0
10456.2, 138.7, | , 23.3, 0.0, 595.4, | ,  3000,  2897,  9000,  8805, | , -3.4, 1954.1, 57.065, |, 0.0
10457.2, 139.2, | , 23.3, 0.0, 596.6, | ,  3000,  2906,  9000,  8806, | , -3.4, 1955.4, 57.148, |, 0.0
10458.2, 138.8, | , 23.3, 0.0, 596.6, | ,  3000,  2907,  9000,  8781, | , -3.4, 1903.6, 55.522, |, 0.0
10459.2, 138.6, | , 23.3, 0.0, 596.8, | ,  3000,  2904,  9000,  8776, | , -3.4, 1910.4, 55.685, |, 0.0
10460.3, 139.7, | , 23.3, 0.0, 592.6, | ,  3000,  2900,  9000,  8760, | , -3.4, 1939.6, 56.431, |, 0.0
10461.3, 139.8, | , 23.3, 0.0, 591.9, | ,  3000,  2903,  9000,  8782, | , -3.4, 1903.1, 55.496, |, 0.0
10462.3, 138.7, | , 23.3, 0.0, 596.5, | ,  3000,  2909,  9000,  8778, | , -3.4, 1893.7, 55.229, |, 0.0
10463.3, 138.7, | , 23.3, 0.0, 596.9, | ,  3000,  2907,  9000,  8790, | , -3.4, 1907.8, 55.690, |, 0.0
10464.3, 139.1, | , 23.3, 0.0, 596.8, | ,  3000,  2906,  9000,  8810, | , -3.4, 1911.7, 55.891, |, 0.0
10465.3, 139.5, | , 23.3, 0.0, 591.6, | ,  3000,  2899,  9000,  8775, | , -3.4, 1892.0, 55.116, |, 0.0
10466.3, 139.2, | , 23.3, 0.0, 591.4, | ,  3000,  2900,  9000,  8764, | , -3.4, 1901.4, 55.346, |, 0.0
10467.3, 139.1, | , 23.3, 0.0, 596.4, | ,  3000,  2903,  9000,  8775, | , -3.4, 1940.8, 56.559, |, 0.0
10468.3, 138.7, | , 23.3, 0.0, 596.6, | ,  3000,  2912,  9000,  8764, | , -3.4, 1903.1, 55.453, |, 0.0
10469.3, 138.7, | , 23.3, 0.0, 596.4, | ,  3000,  2907,  9000,  8776, | , -3.4, 1910.8, 55.708, |, 0.0
10470.4, 138.7, | , 23.3, 0.0, 596.3, | ,  3000,  2903,  9000,  8794, | , -3.4, 1886.0, 55.051, |, 0.0
10471.4, 139.9, | , 23.3, 0.0, 590.2, | ,  3000,  2908,  9000,  8790, | , -3.4, 1891.6, 55.217, |, 0.0
10472.4, 139.5, | , 23.3, 0.0, 589.9, | ,  3000,  2903,  9000,  8760, | , -3.4, 1925.4, 56.041, |, 0.0
10473.4, 138.9, | , 23.3, 0.0, 596.4, | ,  3000,  2905,  9000,  8816, | , -3.4, 1923.7, 56.266, |, 0.0
10474.4, 139.2, | , 23.3, 0.0, 596.7, | ,  3000,  2905,  9000,  8835, | , -3.4, 1897.6, 55.595, |, 0.0
10475.4, 138.7, | , 23.3, 0.0, 596.3, | ,  3000,  2902,  9000,  8785, | , -3.4, 1887.7, 55.054, |, 0.0
10476.4, 139.3, | , 23.3, 0.0, 591.6, | ,  3000,  2903,  9000,  8749, | , -3.4, 1901.4, 55.287, |, 0.0
10477.4, 139.5, | , 23.3, 0.0, 590.3, | ,  3000,  2903,  9000,  8784, | , -3.4, 1920.3, 56.001, |, 0.0
10478.5, 139.1, | , 23.3, 0.0, 596.8, | ,  3000,  2910,  9000,  8830, | , -3.4, 1927.1, 56.455, |, 0.0
10479.5, 138.7, | , 23.3, 0.0, 596.4, | ,  3000,  2904,  9000,  8799, | , -3.4, 1904.8, 55.629, |, 0.0
10480.5, 138.7, | , 23.3, 0.0, 596.8, | ,  3000,  2902,  9000,  8744, | , -3.4, 1898.8, 55.185, |, 0.0
10481.5, 139.1, | , 23.3, 0.0, 596.8, | ,  3000,  2909,  9000,  8764, | , -3.4, 1891.6, 55.100, |, 0.0
10482.5, 140.1, | , 23.3, 0.0, 590.2, | ,  3000,  2904,  9000,  8794, | , -3.4, 1893.7, 55.281, |, 0.0
10483.5, 139.6, | , 23.3, 0.0, 590.4, | ,  3000,  2906,  9000,  8808, | , -3.4, 1908.7, 55.792, |, 0.0
10484.5, 138.9, | , 23.3, 0.0, 596.8, | ,  3000,  2911,  9000,  8786, | , -3.4, 1907.8, 55.686, |, 0.0
10485.5, 138.7, | , 23.3, 0.0, 596.3, | ,  3000,  2906,  9000,  8800, | , -3.4, 1935.3, 56.530, |, 0.0
10486.5, 138.7, | , 23.3, 0.0, 596.8, | ,  3000,  2909,  9000,  8771, | , -3.4, 1896.3, 55.271, |, 0.0
10487.5, 139.4, | , 23.3, 0.0, 591.3, | ,  3000,  2901,  9000,  8745, | , -3.4, 1902.7, 55.300, |, 0.0
10488.6, 140.0, | , 23.3, 0.0, 590.2, | ,  3000,  2907,  9000,  8769, | , -3.4, 1907.4, 55.578, |, 0.0
10489.6, 138.7, | , 23.3, 0.0, 596.3, | ,  3000,  2912,  9000,  8781, | , -3.4, 1918.1, 55.970, |, 0.0
10490.6, 138.6, | , 23.3, 0.0, 596.3, | ,  3000,  2909,  9000,  8749, | , -3.4, 1894.6, 55.118, |, 0.0
10491.6, 139.3, | , 23.3, 0.0, 596.9, | ,  3000,  2909,  9000,  8852, | , -3.4, 1891.6, 55.514, |, 0.0
10492.6, 139.2, | , 23.3, 0.0, 596.7, | ,  3000,  2902,  9000,  8805, | , -3.4, 1886.4, 55.108, |, 0.0
10493.6, 139.4, | , 23.3, 0.0, 589.6, | ,  3000,  2897,  9000,  8710, | , -3.4, 1861.1, 53.910, |, 0.0
10494.6, 139.3, | , 23.3, 0.0, 592.1, | ,  3000,  2904,  9000,  8781, | , -3.4, 1946.8, 56.766, |, 0.0
10495.6, 138.8, | , 23.3, 0.0, 596.7, | ,  3000,  2905,  9000,  8823, | , -3.4, 1923.3, 56.287, |, 0.0
10496.6, 138.6, | , 23.3, 0.0, 596.2, | ,  3000,  2904,  9000,  8801, | , -3.4, 1886.4, 55.099, |, 0.0
10497.7, 138.7, | , 23.3, 0.0, 596.1, | ,  3000,  2908,  9000,  8794, | , -3.4, 1892.4, 55.260, |, 0.0
10498.7, 139.9, | , 23.3, 0.0, 591.8, | ,  3000,  2909,  9000,  8775, | , -3.4, 1857.7, 54.167, |, 0.0
10499.7, 140.1, | , 23.3, 0.0, 589.9, | ,  3000,  2903,  9000,  8749, | , -3.4, 1882.6, 54.741, |, 0.0
10500.7, 138.8, | , 23.3, 0.0, 596.1, | ,  3000,  2901,  9000,  8782, | , -3.4, 1907.4, 55.610, |, 0.0
10501.7, 139.2, | , 23.3, 0.0, 596.1, | ,  3000,  2911,  9000,  8771, | , -3.4, 1884.7, 54.943, |, 0.0
10502.7, 139.1, | , 23.3, 0.0, 596.5, | ,  3000,  2904,  9000,  8839, | , -3.4, 1926.3, 56.450, |, 0.0
10503.7, 138.9, | , 23.3, 0.0, 596.2, | ,  3000,  2902,  9000,  8816, | , -3.4, 1925.4, 56.299, |, 0.0
10504.7, 139.8, | , 23.3, 0.0, 585.9, | ,  3000,  2896,  9000,  8752, | , -3.4, 1894.1, 55.057, |, 0.0
10505.7, 139.8, | , 23.3, 0.0, 592.2, | ,  3000,  2900,  9000,  8780, | , -3.4, 1920.7, 55.982, |, 0.0
10506.8, 139.2, | , 23.3, 0.0, 596.7, | ,  3000,  2903,  9000,  8792, | , -3.4, 1905.3, 55.605, |, 0.0
10507.8, 138.7, | , 23.3, 0.0, 596.2, | ,  3000,  2910,  9000,  8756, | , -3.4, 1890.3, 55.033, |, 0.0
10508.8, 138.8, | , 23.3, 0.0, 596.3, | ,  3000,  2905,  9000,  8776, | , -3.4, 1880.4, 54.817, |, 0.0
10509.8, 139.9, | , 23.3, 0.0, 591.2, | ,  3000,  2908,  9000,  8734, | , -3.4, 1883.4, 54.718, |, 0.0
10510.8, 139.6, | , 23.3, 0.0, 590.0, | ,  3000,  2903,  9000,  8771, | , -3.4, 1898.8, 55.317, |, 0.0
10511.8, 138.8, | , 23.3, 0.0, 596.4, | ,  3000,  2911,  9000,  8778, | , -3.4, 1904.4, 55.548, |, 0.0
10512.8, 139.2, | , 23.3, 0.0, 596.6, | ,  3000,  2911,  9000,  8839, | , -3.4, 1901.4, 55.756, |, 0.0
10513.8, 138.8, | , 23.3, 0.0, 596.6, | ,  3000,  2902,  9000,  8811, | , -3.4, 1916.4, 56.015, |, 0.0
10514.8, 138.9, | , 23.3, 0.0, 595.8, | ,  3000,  2904,  9000,  8812, | , -3.4, 1894.6, 55.396, |, 0.0
10515.8, 139.4, | , 23.3, 0.0, 591.4, | ,  3000,  2901,  9000,  8836, | , -3.4, 1893.3, 55.454, |, 0.0
10516.9, 139.8, | , 23.3, 0.0, 590.6, | ,  3000,  2909,  9000,  8790, | , -3.4, 1892.0, 55.236, |, 0.0
10517.9, 138.9, | , 23.3, 0.0, 596.5, | ,  3000,  2909,  9000,  8813, | , -3.4, 1910.4, 55.886, |, 0.0
10518.9, 139.0, | , 23.3, 0.0, 596.7, | ,  3000,  2909,  9000,  8780, | , -3.4, 1885.1, 54.991, |, 0.0
10519.9, 138.8, | , 23.3, 0.0, 595.9, | ,  3000,  2905,  9000,  8782, | , -3.4, 1935.7, 56.454, |, 0.0
10520.9, 138.9, | , 23.3, 0.0, 596.5, | ,  3000,  2907,  9000,  8787, | , -3.4, 1894.1, 55.277, |, 0.0
10521.9, 139.3, | , 23.3, 0.0, 590.3, | ,  3000,  2902,  9000,  8764, | , -3.4, 1884.3, 54.855, |, 0.0
10522.9, 139.9, | , 23.3, 0.0, 590.2, | ,  3000,  2912,  9000,  8811, | , -3.4, 1906.6, 55.774, |, 0.0
10523.9, 139.1, | , 23.3, 0.0, 596.6, | ,  3000,  2908,  9000,  8772, | , -3.4, 1882.1, 54.859, |, 0.0
10524.9, 138.8, | , 23.3, 0.0, 595.6, | ,  3000,  2902,  9000,  8779, | , -3.4, 1909.6, 55.658, |, 0.0
10526.0, 138.9, | , 23.3, 0.0, 596.4, | ,  3000,  2906,  9000,  8802, | , -3.4, 1919.8, 56.092, |, 0.0
10527.0, 139.7, | , 23.3, 0.0, 591.6, | ,  3000,  2903,  9000,  8786, | , -3.4, 1865.4, 54.413, |, 0.0
10528.0, 139.2, | , 23.3, 0.0, 591.9, | ,  3000,  2901,  9000,  8783, | , -3.4, 1922.8, 56.066, |, 0.0
10529.0, 138.9, | , 23.3, 0.0, 596.4, | ,  3000,  2913,  9000,  8824, | , -3.4, 1922.8, 56.313, |, 0.0
10530.0, 139.2, | , 23.3, 0.0, 595.9, | ,  3000,  2907,  9000,  8764, | , -3.4, 1877.9, 54.691, |, 0.0
10531.0, 138.7, | , 23.3, 0.0, 596.3, | ,  3000,  2904,  9000,  8785, | , -3.4, 1917.7, 55.936, |, 0.0
10532.0, 138.9, | , 23.3, 0.0, 596.7, | ,  3000,  2906,  9000,  8813, | , -3.4, 1888.1, 55.218, |, 0.0
10533.0, 139.6, | , 23.3, 0.0, 590.4, | ,  3000,  2908,  9000,  8781, | , -3.4, 1892.9, 55.213, |, 0.0
10534.0, 139.8, | , 23.3, 0.0, 590.2, | ,  3000,  2899,  9000,  8786, | , -3.4, 1912.1, 55.760, |, 0.0
10535.0, 138.9, | , 23.3, 0.0, 595.0, | ,  3000,  2908,  9000,  8779, | , -3.4, 1901.8, 55.469, |, 0.0
10536.1, 138.6, | , 23.3, 0.0, 596.0, | ,  3000,  2901,  9000,  8775, | , -3.4, 1923.3, 56.039, |, 0.0
10537.1, 139.1, | , 23.3, 0.0, 596.1, | ,  3000,  2909,  9000,  8775, | , -3.4, 1935.7, 56.440, |, 0.0
10538.1, 139.9, | , 23.3, 0.0, 591.0, | ,  3000,  2905,  9000,  8767, | , -3.4, 1869.7, 54.460, |, 0.0
10539.1, 139.4, | , 23.3, 0.0, 591.5, | ,  3000,  2903,  9000,  8784, | , -3.4, 1913.8, 55.814, |, 0.0
10540.1, 139.3, | , 23.3, 0.0, 595.5, | ,  3000,  2904,  9000,  8776, | , -3.4, 1893.3, 55.185, |, 0.0
10541.1, 138.9, | , 23.3, 0.0, 595.6, | ,  3000,  2902,  9000,  8771, | , -3.4, 1901.0, 55.373, |, 0.0
10542.1, 138.8, | , 23.3, 0.0, 595.9, | ,  3000,  2907,  9000,  8790, | , -3.4, 1946.8, 56.826, |, 0.0
10543.1, 138.8, | , 23.3, 0.0, 596.1, | ,  3000,  2904,  9000,  8798, | , -3.4, 1924.1, 56.187, |, 0.0
10544.1, 139.8, | , 23.3, 0.0, 590.5, | ,  3000,  2906,  9000,  8733, | , -3.4, 1875.7, 54.481, |, 0.0
10545.2, 140.4, | , 23.3, 0.0, 586.8, | ,  3000,  2901,  9000,  8782, | , -3.4, 1898.4, 55.346, |, 0.0
10546.2, 138.8, | , 23.3, 0.0, 596.3, | ,  3000,  2902,  9000,  8782, | , -3.4, 1877.9, 54.756, |, 0.0
10547.2, 139.0, | , 23.3, 0.0, 596.3, | ,  3000,  2909,  9000,  8777, | , -3.4, 1880.0, 54.823, |, 0.0
10548.2, 138.7, | , 23.3, 0.0, 595.9, | ,  3000,  2907,  9000,  8782, | , -3.4, 1902.3, 55.488, |, 0.0
10549.2, 139.5, | , 23.3, 0.0, 591.4, | ,  3000,  2900,  9000,  8803, | , -3.4, 1901.8, 55.544, |, 0.0
10550.2, 139.5, | , 23.3, 0.0, 590.1, | ,  3000,  2906,  9000,  8763, | , -3.4, 1868.0, 54.396, |, 0.0
10551.2, 139.2, | , 23.3, 0.0, 595.1, | ,  3000,  2908,  9000,  8764, | , -3.4, 1907.4, 55.558, |, 0.0
10552.2, 138.6, | , 23.3, 0.0, 596.1, | ,  3000,  2907,  9000,  8769, | , -3.4, 1912.1, 55.712, |, 0.0
10553.2, 138.7, | , 23.3, 0.0, 596.0, | ,  3000,  2912,  9000,  8823, | , -3.4, 1918.6, 56.180, |, 0.0
10554.3, 139.0, | , 23.3, 0.0, 596.2, | ,  3000,  2905,  9000,  8805, | , -3.4, 1892.4, 55.300, |, 0.0
10555.3, 140.0, | , 23.3, 0.0, 590.2, | ,  3000,  2909,  9000,  8792, | , -3.4, 1886.9, 55.093, |, 0.0
10556.3, 139.3, | , 23.3, 0.0, 590.9, | ,  3000,  2908,  9000,  8748, | , -3.4, 1874.9, 54.534, |, 0.0
10557.3, 138.6, | , 23.3, 0.0, 595.9, | ,  3000,  2910,  9000,  8757, | , -3.4, 1904.0, 55.434, |, 0.0
10558.3, 139.1, | , 23.3, 0.0, 596.1, | ,  3000,  2905,  9000,  8766, | , -3.4, 1941.3, 56.536, |, 0.0
10559.3, 138.8, | , 23.3, 0.0, 596.0, | ,  3000,  2906,  9000,  8807, | , -3.4, 1903.1, 55.629, |, 0.0
10560.3, 139.4, | , 23.3, 0.0, 591.1, | ,  3000,  2909,  9000,  8746, | , -3.4, 1879.6, 54.666, |, 0.0
10561.3, 139.7, | , 23.3, 0.0, 591.2, | ,  3000,  2900,  9000,  8816, | , -3.4, 1893.3, 55.352, |, 0.0
10562.4, 138.7, | , 23.3, 0.0, 595.6, | ,  3000,  2903,  9000,  8775, | , -3.4, 1894.1, 55.197, |, 0.0
10563.4, 138.8, | , 23.3, 0.0, 596.0, | ,  3000,  2906,  9000,  8791, | , -3.4, 1902.3, 55.529, |, 0.0
10564.4, 139.1, | , 23.3, 0.0, 596.1, | ,  3000,  2905,  9000,  8787, | , -3.4, 1896.7, 55.342, |, 0.0
10565.4, 138.5, | , 23.3, 0.0, 596.1, | ,  3000,  2898,  9000,  8742, | , -3.4, 1916.0, 55.656, |, 0.0
10566.4, 139.6, | , 23.3, 0.0, 588.5, | ,  3000,  2902,  9000,  8744, | , -3.4, 1938.7, 56.341, |, 0.0
10567.4, 139.6, | , 23.3, 0.0, 589.5, | ,  3000,  2906,  9000,  8782, | , -3.4, 1896.7, 55.320, |, 0.0
10568.4, 139.1, | , 23.3, 0.0, 596.3, | ,  3000,  2907,  9000,  8796, | , -3.4, 1892.9, 55.279, |, 0.0
10569.4, 138.7, | , 23.3, 0.0, 596.1, | ,  3000,  2903,  9000,  8761, | , -3.4, 1892.4, 55.086, |, 0.0
10570.4, 138.7, | , 23.3, 0.0, 596.3, | ,  3000,  2907,  9000,  8809, | , -3.4, 1887.7, 55.187, |, 0.0
10571.4, 139.7, | , 23.3, 0.0, 591.4, | ,  3000,  2903,  9000,  8749, | , -3.4, 1903.1, 55.338, |, 0.0
10572.5, 139.9, | , 23.3, 0.0, 589.5, | ,  3000,  2906,  9000,  8773, | , -3.4, 1897.6, 55.305, |, 0.0
10573.5, 138.8, | , 23.3, 0.0, 595.8, | ,  3000,  2906,  9000,  8768, | , -3.4, 1940.0, 56.513, |, 0.0
10574.5, 138.7, | , 23.3, 0.0, 595.6, | ,  3000,  2906,  9000,  8814, | , -3.4, 1881.3, 55.024, |, 0.0
10575.5, 139.3, | , 23.3, 0.0, 595.6, | ,  3000,  2907,  9000,  8783, | , -3.4, 1896.7, 55.330, |, 0.0
10576.5, 138.6, | , 23.3, 0.0, 596.2, | ,  3000,  2903,  9000,  8763, | , -3.4, 1878.3, 54.679, |, 0.0
10577.5, 139.7, | , 23.3, 0.0, 589.9, | ,  3000,  2899,  9000,  8769, | , -3.4, 1927.6, 56.122, |, 0.0
10578.5, 139.9, | , 23.3, 0.0, 590.1, | ,  3000,  2907,  9000,  8786, | , -3.4, 1920.7, 56.043, |, 0.0
10579.5, 139.2, | , 23.3, 0.0, 596.3, | ,  3000,  2907,  9000,  8805, | , -3.4, 1911.3, 55.859, |, 0.0
10580.5, 138.9, | , 23.3, 0.0, 595.6, | ,  3000,  2906,  9000,  8780, | , -3.4, 1904.8, 55.548, |, 0.0
10581.5, 139.1, | , 23.3, 0.0, 596.5, | ,  3000,  2907,  9000,  8809, | , -3.4, 1911.3, 55.875, |, 0.0
10582.6, 139.1, | , 23.3, 0.0, 595.8, | ,  3000,  2903,  9000,  8797, | , -3.4, 1920.7, 56.081, |, 0.0
10583.6, 139.6, | , 23.3, 0.0, 590.2, | ,  3000,  2905,  9000,  8820, | , -3.4, 1920.7, 56.198, |, 0.0
10584.6, 139.4, | , 23.3, 0.0, 591.5, | ,  3000,  2904,  9000,  8790, | , -3.4, 1900.1, 55.452, |, 0.0
10585.6, 139.1, | , 23.3, 0.0, 596.1, | ,  3000,  2907,  9000,  8789, | , -3.4, 1889.0, 55.135, |, 0.0
10586.6, 139.2, | , 23.3, 0.0, 596.4, | ,  3000,  2904,  9000,  8827, | , -3.4, 1908.3, 55.862, |, 0.0
10587.6, 138.9, | , 23.3, 0.0, 595.0, | ,  3000,  2906,  9000,  8767, | , -3.4, 1925.0, 56.076, |, 0.0
10588.6, 139.5, | , 23.3, 0.0, 590.8, | ,  3000,  2895,  9000,  8755, | , -3.4, 1892.0, 55.004, |, 0.0
10589.6, 139.3, | , 23.3, 0.0, 591.5, | ,  3000,  2907,  9000,  8756, | , -3.4, 1905.7, 55.461, |, 0.0
10590.6, 139.3, | , 23.3, 0.0, 595.5, | ,  3000,  2903,  9000,  8799, | , -3.4, 1911.7, 55.826, |, 0.0
10591.6, 138.8, | , 23.3, 0.0, 595.4, | ,  3000,  2904,  9000,  8792, | , -3.4, 1916.8, 55.946, |, 0.0
10592.7, 138.9, | , 23.3, 0.0, 595.1, | ,  3000,  2899,  9000,  8775, | , -3.4, 1885.6, 54.935, |, 0.0
10593.7, 138.8, | , 23.3, 0.0, 595.6, | ,  3000,  2910,  9000,  8784, | , -3.4, 1892.9, 55.240, |, 0.0
10594.7, 139.6, | , 23.3, 0.0, 589.4, | ,  3000,  2901,  9000,  8773, | , -3.4, 1899.7, 55.341, |, 0.0
10595.7, 139.6, | , 23.3, 0.0, 589.5, | ,  3000,  2907,  9000,  8801, | , -3.4, 1922.0, 56.151, |, 0.0
10596.7, 139.2, | , 23.3, 0.0, 595.8, | ,  3000,  2907,  9000,  8803, | , -3.4, 1889.0, 55.199, |, 0.0
10597.7, 138.9, | , 23.3, 0.0, 594.9, | ,  3000,  2907,  9000,  8824, | , -3.4, 1905.7, 55.791, |, 0.0
10598.7, 138.7, | , 23.3, 0.0, 595.7, | ,  3000,  2897,  9000,  8756, | , -3.4, 1902.7, 55.330, |, 0.0
10599.7, 139.5, | , 23.3, 0.0, 590.8, | ,  3000,  2903,  9000,  8761, | , -3.4, 1908.3, 55.547, |, 0.0
10600.7, 139.7, | , 23.3, 0.0, 591.2, | ,  3000,  2903,  9000,  8780, | , -3.4, 1884.7, 54.951, |, 0.0
10601.7, 138.8, | , 23.3, 0.0, 595.8, | ,  3000,  2908,  9000,  8786, | , -3.4, 1892.4, 55.223, |, 0.0
10602.8, 139.3, | , 23.3, 0.0, 595.2, | ,  3000,  2910,  9000,  8749, | , -3.4, 1903.1, 55.374, |, 0.0
10603.8, 139.2, | , 23.3, 0.0, 595.5, | ,  3000,  2907,  9000,  8767, | , -3.4, 1886.9, 54.967, |, 0.0
10604.8, 138.8, | , 23.3, 0.0, 595.6, | ,  3000,  2910,  9000,  8764, | , -3.4, 1892.9, 55.145, |, 0.0
10605.8, 139.5, | , 23.3, 0.0, 589.7, | ,  3000,  2900,  9000,  8766, | , -3.4, 1923.3, 55.989, |, 0.0
10606.8, 140.1, | , 23.3, 0.0, 589.5, | ,  3000,  2902,  9000,  8780, | , -3.4, 1929.7, 56.255, |, 0.0
10607.8, 138.7, | , 23.3, 0.0, 595.0, | ,  3000,  2899,  9000,  8759, | , -3.4, 1877.0, 54.605, |, 0.0
10608.8, 138.7, | , 23.3, 0.0, 596.0, | ,  3000,  2910,  9000,  8816, | , -3.4, 1915.6, 56.056, |, 0.0
10609.9, 139.0, | , 23.3, 0.0, 595.8, | ,  3000,  2900,  9000,  8793, | , -3.4, 1915.6, 55.893, |, 0.0
10610.9, 139.3, | , 23.3, 0.0, 591.2, | ,  3000,  2901,  9000,  8787, | , -3.4, 1897.1, 55.336, |, 0.0
10611.9, 139.6, | , 23.3, 0.0, 589.9, | ,  3000,  2904,  9000,  8818, | , -3.4, 1890.3, 55.295, |, 0.0
10612.9, 138.8, | , 23.3, 0.0, 595.2, | ,  3000,  2905,  9000,  8786, | , -3.4, 1864.6, 54.404, |, 0.0
10613.9, 139.1, | , 23.3, 0.0, 596.2, | ,  3000,  2906,  9000,  8775, | , -3.4, 1890.7, 55.110, |, 0.0
10614.9, 138.7, | , 23.3, 0.0, 595.8, | ,  3000,  2903,  9000,  8758, | , -3.4, 1903.1, 55.383, |, 0.0
10615.9, 138.8, | , 23.3, 0.0, 595.4, | ,  3000,  2907,  9000,  8783, | , -3.4, 1923.7, 56.116, |, 0.0
10616.9, 139.8, | , 23.3, 0.0, 589.9, | ,  3000,  2900,  9000,  8735, | , -3.4, 1886.9, 54.786, |, 0.0
10617.9, 139.6, | , 23.3, 0.0, 590.6, | ,  3000,  2903,  9000,  8801, | , -3.4, 1902.3, 55.564, |, 0.0
10618.9, 138.7, | , 23.3, 0.0, 595.6, | ,  3000,  2904,  9000,  8796, | , -3.4, 1893.3, 55.277, |, 0.0
10620.0, 139.1, | , 23.3, 0.0, 595.9, | ,  3000,  2906,  9000,  8794, | , -3.4, 1902.7, 55.551, |, 0.0
10621.0, 139.2, | , 23.3, 0.0, 595.4, | ,  3000,  2903,  9000,  8765, | , -3.4, 1924.1, 56.022, |, 0.0
10622.0, 139.4, | , 23.3, 0.0, 590.9, | ,  3000,  2908,  9000,  8775, | , -3.4, 1918.6, 55.933, |, 0.0
10623.0, 139.5, | , 23.3, 0.0, 591.0, | ,  3000,  2905,  9000,  8788, | , -3.4, 1907.8, 55.670, |, 0.0
10624.0, 138.7, | , 23.3, 0.0, 595.8, | ,  3000,  2910,  9000,  8778, | , -3.4, 1886.0, 55.009, |, 0.0
10625.0, 139.0, | , 23.3, 0.0, 596.1, | ,  3000,  2904,  9000,  8766, | , -3.4, 1898.4, 55.286, |, 0.0
10626.0, 138.8, | , 23.3, 0.0, 595.1, | ,  3000,  2912,  9000,  8768, | , -3.4, 1904.4, 55.511, |, 0.0
10627.0, 138.7, | , 23.3, 0.0, 595.8, | ,  3000,  2907,  9000,  8785, | , -3.4, 1905.3, 55.589, |, 0.0
10628.0, 140.4, | , 23.3, 0.0, 587.9, | ,  3000,  2901,  9000,  8821, | , -3.4, 1901.4, 55.619, |, 0.0
10629.0, 139.7, | , 23.3, 0.0, 590.7, | ,  3000,  2903,  9000,  8793, | , -3.4, 1898.0, 55.393, |, 0.0
10630.0, 138.8, | , 23.3, 0.0, 595.2, | ,  3000,  2909,  9000,  8760, | , -3.4, 1915.1, 55.767, |, 0.0
10631.1, 139.1, | , 23.3, 0.0, 595.4, | ,  3000,  2901,  9000,  8745, | , -3.4, 1903.6, 55.323, |, 0.0
10632.1, 138.7, | , 23.3, 0.0, 595.6, | ,  3000,  2898,  9000,  8749, | , -3.4, 1919.8, 55.798, |, 0.0
10633.1, 139.6, | , 23.3, 0.0, 590.1, | ,  3000,  2908,  9000,  8749, | , -3.4, 1937.0, 56.340, |, 0.0
10634.1, 139.6, | , 23.3, 0.0, 589.8, | ,  3000,  2903,  9000,  8724, | , -3.4, 1870.6, 54.275, |, 0.0
10635.1, 139.1, | , 23.3, 0.0, 595.8, | ,  3000,  2908,  9000,  8730, | , -3.4, 1916.0, 55.643, |, 0.0
10636.1, 138.9, | , 23.3, 0.0, 594.7, | ,  3000,  2906,  9000,  8775, | , -3.4, 1943.0, 56.636, |, 0.0
10637.1, 138.7, | , 23.3, 0.0, 595.8, | ,  3000,  2901,  9000,  8811, | , -3.4, 1920.7, 56.136, |, 0.0
10638.1, 138.8, | , 23.3, 0.0, 594.4, | ,  3000,  2899,  9000,  8785, | , -3.4, 1904.8, 55.537, |, 0.0
10639.1, 139.9, | , 23.3, 0.0, 591.2, | ,  3000,  2909,  9000,  8780, | , -3.4, 1885.1, 54.989, |, 0.0
10640.1, 139.4, | , 23.3, 0.0, 589.4, | ,  3000,  2900,  9000,  8763, | , -3.4, 1877.4, 54.643, |, 0.0
10641.2, 138.8, | , 23.3, 0.0, 595.2, | ,  3000,  2909,  9000,  8784, | , -3.4, 1910.8, 55.755, |, 0.0
10642.2, 139.1, | , 23.3, 0.0, 595.6, | ,  3000,  2907,  9000,  8786, | , -3.4, 1897.6, 55.372, |, 0.0
10643.2, 138.7, | , 23.3, 0.0, 594.9, | ,  3000,  2910,  9000,  8749, | , -3.4, 1895.4, 55.145, |, 0.0
10644.2, 138.7, | , 23.3, 0.0, 595.2, | ,  3000,  2909,  9000,  8722, | , -3.4, 1902.3, 55.212, |, 0.0
10645.2, 139.7, | , 23.3, 0.0, 590.1, | ,  3000,  2900,  9000,  8749, | , -3.4, 1903.6, 55.339, |, 0.0
10646.2, 140.0, | , 23.3, 0.0, 590.7, | ,  3000,  2898,  9000,  8769, | , -3.4, 1901.0, 55.349, |, 0.0
10647.2, 138.6, | , 23.3, 0.0, 595.8, | ,  3000,  2902,  9000,  8742, | , -3.4, 1883.4, 54.727, |, 0.0
10648.2, 138.7, | , 23.3, 0.0, 595.3, | ,  3000,  2908,  9000,  8758, | , -3.4, 1918.6, 55.850, |, 0.0
10649.2, 139.3, | , 23.3, 0.0, 595.9, | ,  3000,  2910,  9000,  8775, | , -3.4, 1907.8, 55.630, |, 0.0
10650.3, 139.8, | , 23.3, 0.0, 590.9, | ,  3000,  2905,  9000,  8797, | , -3.4, 1868.4, 54.566, |, 0.0
10651.3, 139.3, | , 23.3, 0.0, 590.5, | ,  3000,  2898,  9000,  8758, | , -3.4, 1899.3, 55.245, |, 0.0
10652.3, 139.0, | , 23.3, 0.0, 595.7, | ,  3000,  2904,  9000,  8759, | , -3.4, 1908.3, 55.539, |, 0.0
10653.3, 139.0, | , 23.3, 0.0, 594.2, | ,  3000,  2906,  9000,  8807, | , -3.4, 1905.7, 55.704, |, 0.0
10654.3, 138.6, | , 23.3, 0.0, 595.4, | ,  3000,  2910,  9000,  8767, | , -3.4, 1881.3, 54.825, |, 0.0
10655.3, 138.7, | , 23.3, 0.0, 595.6, | ,  3000,  2908,  9000,  8819, | , -3.4, 1901.8, 55.656, |, 0.0
10656.3, 140.1, | , 23.3, 0.0, 590.1, | ,  3000,  2908,  9000,  8819, | , -3.4, 1895.9, 55.480, |, 0.0
10657.3, 139.5, | , 23.3, 0.0, 589.4, | ,  3000,  2906,  9000,  8764, | , -3.4, 1892.4, 55.110, |, 0.0
10658.3, 138.9, | , 23.3, 0.0, 595.2, | ,  3000,  2904,  9000,  8764, | , -3.4, 1931.0, 56.221, |, 0.0
10659.3, 139.0, | , 23.3, 0.0, 595.5, | ,  3000,  2900,  9000,  8733, | , -3.4, 1898.8, 55.120, |, 0.0
10660.4, 139.1, | , 23.3, 0.0, 596.0, | ,  3000,  2910,  9000,  8772, | , -3.4, 1909.6, 55.667, |, 0.0
10661.4, 139.5, | , 23.3, 0.0, 590.2, | ,  3000,  2911,  9000,  8828, | , -3.4, 1901.8, 55.716, |, 0.0
10662.4, 139.4, | , 23.3, 0.0, 591.0, | ,  3000,  2899,  9000,  8798, | , -3.4, 1888.1, 55.117, |, 0.0
10663.4, 139.0, | , 23.3, 0.0, 594.8, | ,  3000,  2904,  9000,  8798, | , -3.4, 1912.1, 55.838, |, 0.0
10664.4, 138.5, | , 23.3, 0.0, 595.6, | ,  3000,  2900,  9000,  8734, | , -3.4, 1880.0, 54.585, |, 0.0
10665.4, 138.7, | , 23.3, 0.0, 595.6, | ,  3000,  2910,  9000,  8771, | , -3.4, 1916.0, 55.847, |, 0.0
10666.4, 139.1, | , 23.3, 0.0, 596.0, | ,  3000,  2907,  9000,  8765, | , -3.4, 1893.3, 55.148, |, 0.0
10667.4, 140.0, | , 23.3, 0.0, 589.9, | ,  3000,  2907,  9000,  8831, | , -3.4, 1886.4, 55.256, |, 0.0
10668.4, 139.4, | , 23.3, 0.0, 590.7, | ,  3000,  2903,  9000,  8820, | , -3.4, 1907.0, 55.788, |, 0.0
10669.4, 138.7, | , 23.3, 0.0, 595.8, | ,  3000,  2908,  9000,  8806, | , -3.4, 1922.0, 56.184, |, 0.0
10670.5, 139.1, | , 23.3, 0.0, 595.7, | ,  3000,  2904,  9000,  8794, | , -3.4, 1913.4, 55.854, |, 0.0
10671.5, 138.7, | , 23.3, 0.0, 595.6, | ,  3000,  2906,  9000,  8770, | , -3.4, 1889.0, 55.038, |, 0.0
10672.5, 139.5, | , 23.3, 0.0, 590.5, | ,  3000,  2903,  9000,  8768, | , -3.4, 1901.4, 55.380, |, 0.0
10673.5, 139.9, | , 23.3, 0.0, 589.1, | ,  3000,  2902,  9000,  8737, | , -3.4, 1892.0, 54.955, |, 0.0
10674.5, 139.1, | , 23.3, 0.0, 595.6, | ,  3000,  2904,  9000,  8802, | , -3.4, 1929.7, 56.370, |, 0.0
10675.5, 138.7, | , 23.3, 0.0, 595.3, | ,  3000,  2906,  9000,  8786, | , -3.4, 1915.6, 55.891, |, 0.0
10676.5, 138.7, | , 23.3, 0.0, 595.1, | ,  3000,  2909,  9000,  8797, | , -3.4, 1903.1, 55.594, |, 0.0
10677.5, 139.1, | , 23.3, 0.0, 595.3, | ,  3000,  2908,  9000,  8752, | , -3.4, 1905.3, 55.434, |, 0.0
10678.5, 139.7, | , 23.3, 0.0, 588.7, | ,  3000,  2904,  9000,  8790, | , -3.4, 1878.3, 54.812, |, 0.0
10679.6, 139.4, | , 23.3, 0.0, 590.8, | ,  3000,  2899,  9000,  8805, | , -3.4, 1904.8, 55.634, |, 0.0
10680.6, 139.1, | , 23.3, 0.0, 595.5, | ,  3000,  2904,  9000,  8760, | , -3.4, 1931.4, 56.216, |, 0.0
10681.6, 138.8, | , 23.4, 0.0, 594.8, | ,  3000,  2905,  9000,  8763, | , -3.4, 1885.6, 54.902, |, 0.0
10682.6, 138.9, | , 23.4, 0.0, 595.1, | ,  3000,  2909,  9000,  8830, | , -3.4, 1904.8, 55.802, |, 0.0
10683.6, 139.4, | , 23.3, 0.0, 590.5, | ,  3000,  2907,  9000,  8789, | , -3.4, 1872.3, 54.648, |, 0.0
10684.6, 140.0, | , 23.3, 0.0, 588.3, | ,  3000,  2899,  9000,  8787, | , -3.4, 1883.4, 54.928, |, 0.0
10685.6, 138.7, | , 23.4, 0.0, 594.7, | ,  3000,  2910,  9000,  8785, | , -3.4, 1903.1, 55.542, |, 0.0
10686.6, 139.0, | , 23.3, 0.0, 594.3, | ,  3000,  2900,  9000,  8768, | , -3.4, 1915.6, 55.774, |, 0.0
10687.6, 139.2, | , 23.3, 0.0, 594.4, | ,  3000,  2903,  9000,  8769, | , -3.4, 1896.3, 55.234, |, 0.0
10688.7, 139.2, | , 23.3, 0.0, 594.3, | ,  3000,  2910,  9000,  8760, | , -3.4, 1887.7, 54.977, |, 0.0
10689.7, 139.7, | , 23.3, 0.0, 589.4, | ,  3000,  2906,  9000,  8809, | , -3.4, 1891.6, 55.296, |, 0.0
10690.7, 139.9, | , 23.3, 0.0, 589.4, | ,  3000,  2902,  9000,  8813, | , -3.4, 1898.4, 55.499, |, 0.0
10691.7, 139.1, | , 23.3, 0.0, 595.0, | ,  3000,  2904,  9000,  8809, | , -3.4, 1898.0, 55.481, |, 0.0
10692.7, 138.7, | , 23.4, 0.0, 595.0, | ,  3000,  2906,  9000,  8772, | , -3.4, 1892.4, 55.151, |, 0.0
10693.7, 138.9, | , 23.4, 0.0, 594.9, | ,  3000,  2905,  9000,  8790, | , -3.4, 1896.3, 55.344, |, 0.0
10694.7, 140.0, | , 23.3, 0.0, 588.7, | ,  3000,  2900,  9000,  8822, | , -3.4, 1896.3, 55.468, |, 0.0
10695.7, 139.9, | , 23.4, 0.0, 589.6, | ,  3000,  2907,  9000,  8787, | , -3.4, 1895.9, 55.326, |, 0.0
10696.7, 139.6, | , 23.3, 0.0, 588.4, | ,  3000,  2900,  9000,  8786, | , -3.4, 1895.0, 55.266, |, 0.0
10697.8, 138.9, | , 23.4, 0.0, 595.0, | ,  3000,  2904,  9000,  8750, | , -3.4, 1895.9, 55.138, |, 0.0
10698.8, 139.2, | , 23.4, 0.0, 595.4, | ,  3000,  2910,  9000,  8833, | , -3.4, 1897.6, 55.609, |, 0.0
10699.8, 138.8, | , 23.4, 0.0, 594.4, | ,  3000,  2912,  9000,  8793, | , -3.4, 1924.1, 56.199, |, 0.0
10700.8, 139.5, | , 23.4, 0.0, 590.1, | ,  3000,  2904,  9000,  8794, | , -3.4, 1906.6, 55.654, |, 0.0
10701.8, 139.8, | , 23.3, 0.0, 589.8, | ,  3000,  2908,  9000,  8752, | , -3.4, 1894.1, 55.111, |, 0.0
10702.8, 138.8, | , 23.4, 0.0, 595.0, | ,  3000,  2903,  9000,  8819, | , -3.4, 1897.6, 55.504, |, 0.0
10703.8, 138.8, | , 23.4, 0.0, 594.9, | ,  3000,  2906,  9000,  8816, | , -3.4, 1892.9, 55.370, |, 0.0
10704.8, 138.8, | , 23.4, 0.0, 594.5, | ,  3000,  2903,  9000,  8780, | , -3.4, 1895.0, 55.249, |, 0.0
10705.8, 139.1, | , 23.4, 0.0, 595.6, | ,  3000,  2903,  9000,  8801, | , -3.4, 1895.9, 55.376, |, 0.0
10706.8, 139.4, | , 23.4, 0.0, 589.1, | ,  3000,  2903,  9000,  8753, | , -3.4, 1909.1, 55.531, |, 0.0
10707.9, 139.5, | , 23.4, 0.0, 590.3, | ,  3000,  2906,  9000,  8786, | , -3.4, 1890.7, 55.165, |, 0.0
10708.9, 139.1, | , 23.4, 0.0, 595.3, | ,  3000,  2910,  9000,  8782, | , -3.4, 1916.0, 55.899, |, 0.0
10709.9, 138.9, | , 23.4, 0.0, 594.8, | ,  3000,  2910,  9000,  8791, | , -3.4, 326.5, 9.547, |, 0.0
10710.9, 138.7, | , 23.4, 0.0, 595.4, | ,  3000,  2911,  9000,  8770, | , -3.4, 380.9, 11.119, |, 0.0
10711.9, 139.7, | , 23.4, 0.0, 590.5, | ,  3000,  2903,  9000,  8782, | , -3.4, 443.8, 12.961, |, 0.0
10712.9, 139.8, | , 23.4, 0.0, 591.0, | ,  3000,  2909,  9000,  8781, | , -3.4, 501.7, 14.655, |, 0.0
10713.9, 138.6, | , 23.4, 0.0, 595.0, | ,  3000,  2907,  9000,  8742, | , -3.4, 561.2, 16.337, |, 0.0
10714.9, 138.7, | , 23.4, 0.0, 594.3, | ,  3000,  2907,  9000,  8737, | , -3.4, 597.2, 17.378, |, 0.0
10715.9, 139.4, | , 23.4, 0.0, 595.3, | ,  3000,  2913,  9000,  8812, | , -3.4, 638.8, 18.715, |, 0.0
10717.0, 138.7, | , 23.4, 0.0, 595.1, | ,  3000,  2906,  9000,  8772, | , -3.4, 690.6, 20.152, |, 0.0
10718.0, 139.5, | , 23.4, 0.0, 589.1, | ,  3000,  2898,  9000,  8749, | , -3.4, 743.8, 21.643, |, 0.0
10719.0, 140.0, | , 23.4, 0.0, 589.2, | ,  3000,  2908,  9000,  8816, | , -3.4, 802.0, 23.491, |, 0.0
10720.0, 138.8, | , 23.4, 0.0, 594.2, | ,  3000,  2904,  9000,  8780, | , -3.4, 878.7, 25.648, |, 0.0
10721.0, 138.7, | , 23.4, 0.0, 595.3, | ,  3000,  2902,  9000,  8785, | , -3.4, 936.6, 27.340, |, 0.0
10722.0, 138.7, | , 23.4, 0.0, 595.0, | ,  3000,  2902,  9000,  8777, | , -3.4, 954.6, 27.847, |, 0.0
10723.0, 139.8, | , 23.4, 0.0, 590.4, | ,  3000,  2905,  9000,  8797, | , -3.4, 1006.8, 29.426, |, 0.0
10724.0, 139.6, | , 23.4, 0.0, 589.3, | ,  3000,  2898,  9000,  8785, | , -3.4, 1045.0, 30.492, |, 0.0
10725.0, 138.9, | , 23.4, 0.0, 594.1, | ,  3000,  2904,  9000,  8809, | , -3.4, 1107.1, 32.383, |, 0.0
10726.1, 139.1, | , 23.4, 0.0, 595.2, | ,  3000,  2908,  9000,  8780, | , -3.4, 1155.9, 33.740, |, 0.0
10727.1, 138.7, | , 23.4, 0.0, 594.8, | ,  3000,  2909,  9000,  8750, | , -3.4, 1209.1, 35.203, |, 0.0
10728.1, 138.9, | , 23.4, 0.0, 594.3, | ,  3000,  2907,  9000,  8786, | , -3.4, 1284.5, 37.501, |, 0.0
10729.1, 139.6, | , 23.4, 0.0, 588.9, | ,  3000,  2907,  9000,  8781, | , -3.4, 1319.6, 38.509, |, 0.0
10730.1, 139.8, | , 23.4, 0.0, 590.3, | ,  3000,  2903,  9000,  8772, | , -3.4, 1368.4, 39.891, |, 0.0
10731.1, 138.8, | , 23.4, 0.0, 595.0, | ,  3000,  2909,  9000,  8779, | , -3.4, 1413.0, 41.229, |, 0.0
10732.1, 138.8, | , 23.4, 0.0, 595.6, | ,  3000,  2908,  9000,  8814, | , -3.4, 1467.0, 42.931, |, 0.0
10733.1, 139.1, | , 23.4, 0.0, 595.7, | ,  3000,  2904,  9000,  8804, | , -3.4, 1486.3, 43.443, |, 0.0
10734.1, 139.4, | , 23.4, 0.0, 590.3, | ,  3000,  2912,  9000,  8805, | , -3.4, 1533.0, 44.839, |, 0.0
10735.2, 139.4, | , 23.4, 0.0, 590.2, | ,  3000,  2903,  9000,  8782, | , -3.4, 1548.4, 45.170, |, 0.0
10736.2, 139.1, | , 23.4, 0.0, 595.5, | ,  3000,  2904,  9000,  8814, | , -3.4, 1633.6, 47.784, |, 0.0
10737.2, 138.7, | , 23.4, 0.0, 595.4, | ,  3000,  2907,  9000,  8787, | , -3.4, 1642.6, 47.947, |, 0.0
10738.2, 138.8, | , 23.4, 0.0, 595.2, | ,  3000,  2909,  9000,  8807, | , -3.4, 1678.2, 49.074, |, 0.0
10739.2, 138.7, | , 23.4, 0.0, 595.2, | ,  3000,  2901,  9000,  8764, | , -3.4, 1688.1, 49.149, |, 0.0
10740.2, 140.1, | , 23.4, 0.0, 588.9, | ,  3000,  2904,  9000,  8812, | , -3.4, 1769.5, 51.739, |, 0.0
10741.2, 139.6, | , 23.4, 0.0, 589.3, | ,  3000,  2903,  9000,  8770, | , -3.4, 1747.6, 50.916, |, 0.0
10742.2, 138.7, | , 23.4, 0.0, 595.5, | ,  3000,  2901,  9000,  8779, | , -3.4, 1815.3, 52.916, |, 0.0
10743.2, 139.1, | , 23.4, 0.0, 595.7, | ,  3000,  2904,  9000,  8805, | , -3.4, 1814.4, 53.022, |, 0.0
10744.3, 138.6, | , 23.4, 0.0, 595.4, | ,  3000,  2905,  9000,  8760, | , -3.4, 1824.3, 53.112, |, 0.0
10745.3, 139.5, | , 23.4, 0.0, 590.1, | ,  3000,  2907,  9000,  8771, | , -3.4, 1874.4, 54.626, |, 0.0
10746.3, 139.9, | , 23.4, 0.0, 589.7, | ,  3000,  2905,  9000,  8768, | , -3.4, 1861.1, 54.218, |, 0.0
10747.3, 139.8, | , 23.4, 0.0, 591.3, | ,  3000,  2909,  9000,  8766, | , -3.4, 1902.3, 55.422, |, 0.0
10748.3, 138.9, | , 23.4, 0.0, 595.0, | ,  3000,  2911,  9000,  8810, | , -3.4, 1901.0, 55.602, |, 0.0
10749.3, 139.0, | , 23.4, 0.0, 595.6, | ,  3000,  2911,  9000,  8761, | , -3.4, 1895.4, 55.211, |, 0.0
10750.3, 139.3, | , 23.4, 0.0, 594.9, | ,  3000,  2904,  9000,  8745, | , -3.4, 1915.6, 55.681, |, 0.0
10751.3, 139.3, | , 23.4, 0.0, 588.6, | ,  3000,  2899,  9000,  8733, | , -3.4, 1896.7, 55.055, |, 0.0
10752.3, 139.2, | , 23.4, 0.0, 591.0, | ,  3000,  2904,  9000,  8765, | , -3.4, 1931.4, 56.241, |, 0.0
10753.3, 139.1, | , 23.4, 0.0, 595.9, | ,  3000,  2909,  9000,  8807, | , -3.4, 1934.0, 56.542, |, 0.0
10754.4, 139.1, | , 23.4, 0.0, 595.8, | ,  3000,  2909,  9000,  8786, | , -3.4, 1912.1, 55.800, |, 0.0
10755.4, 138.9, | , 23.4, 0.0, 594.7, | ,  3000,  2904,  9000,  8774, | , -3.4, 1930.1, 56.247, |, 0.0
10756.4, 139.1, | , 23.4, 0.0, 595.7, | ,  3000,  2903,  9000,  8777, | , -3.4, 1904.0, 55.493, |, 0.0
10757.4, 139.7, | , 23.4, 0.0, 591.5, | ,  3000,  2902,  9000,  8772, | , -3.4, 1924.6, 56.067, |, 0.0
10758.4, 139.5, | , 23.4, 0.0, 591.1, | ,  3000,  2909,  9000,  8784, | , -3.4, 1914.7, 55.869, |, 0.0
10759.4, 138.8, | , 23.4, 0.0, 595.3, | ,  3000,  2910,  9000,  8781, | , -3.4, 1934.8, 56.446, |, 0.0
