Repository: jdhuang-csm/Ru-BCA

## Methods
* (BaO)<sub>x</sub>-(CaO)<sub>y</sub>-(Al<sub>2</sub>O<sub>3</sub>)<sub>1-x-y</sub> (BCA) catalyst supports were synthesized via sol-gel and solid-state methods. 
* Ru/BCA catalysts were prepared via incipient wetness impregnation to achieve 1 wt. % Ru loading.
* Ammonia synthesis rates were measured for Ru/BCA catalysts in a packed-bed reactor at 480-600<sup>o</sup>C, 10 bar, and space velocities up to 1.3 x 10<sup>6</sup> ml g<sub>cat</sub><sup>-1</sup> h<sup>-1</sup>.
* A machine learning (ML) model was employed to improve understanding of the behavior of Ru/BCA catalysts.
* A microkinetic model was developed to describe the best-performing catalyst.

File: data/init_files_Cadigan/BCA512.txt (part 27 of 43)
********** Start test **********
Elapsed time, Pressure, | , LJtemp(C), Inner-Temp, Outer-Temp, | , N2-set, N2-flow, H2-set, H2-flow, | , pH, NH3_ppm, NH3_Prod_rate, |, In222Temp
10323.3, 139.9, | , 26.0, 0.0, 589.5, | ,  1000,   944,  3000,  2933, | , -3.4, 4654.6, 36.484, |, 0.0
10324.3, 139.6, | , 26.0, 0.0, 596.1, | ,  1000,   954,  3000,  2944, | , -3.4, 4655.0, 36.681, |, 0.0
10325.3, 139.0, | , 26.0, 0.0, 595.8, | ,  1000,   961,  3000,  2915, | , -3.4, 4636.2, 36.321, |, 0.0
10326.3, 139.3, | , 26.0, 0.0, 595.5, | ,  1000,   957,  3000,  2956, | , -3.4, 4676.9, 36.994, |, 0.0
10327.3, 139.3, | , 26.0, 0.0, 594.7, | ,  1000,   949,  3000,  2926, | , -3.4, 4634.0, 36.305, |, 0.0
10328.4, 140.0, | , 26.0, 0.0, 590.8, | ,  1000,   945,  3000,  2904, | , -3.4, 4651.6, 36.195, |, 0.0
10329.4, 139.7, | , 26.0, 0.0, 591.2, | ,  1000,   950,  3000,  2929, | , -3.4, 4652.5, 36.477, |, 0.0
10330.4, 138.9, | , 26.0, 0.0, 595.8, | ,  1000,   952,  3000,  2916, | , -3.4, 4655.0, 36.396, |, 0.0
10331.4, 139.6, | , 26.0, 0.0, 596.2, | ,  1000,   957,  3000,  2939, | , -3.4, 4677.8, 36.837, |, 0.0
10332.4, 139.0, | , 26.0, 0.0, 596.0, | ,  1000,   949,  3000,  2936, | , -3.4, 4659.8, 36.594, |, 0.0
10333.4, 139.2, | , 26.0, 0.0, 595.1, | ,  1000,   947,  3000,  2921, | , -3.4, 4667.0, 36.486, |, 0.0
10334.4, 139.8, | , 26.0, 0.0, 589.5, | ,  1000,   951,  3000,  2921, | , -3.4, 4627.6, 36.221, |, 0.0
10335.4, 139.4, | , 26.0, 0.0, 596.3, | ,  1000,   951,  3000,  2930, | , -3.4, 4647.8, 36.467, |, 0.0
10336.5, 139.1, | , 26.0, 0.0, 596.1, | ,  1000,   959,  3000,  2942, | , -3.4, 4629.8, 36.511, |, 0.0
10337.5, 139.4, | , 26.0, 0.0, 596.2, | ,  1000,   948,  3000,  2907, | , -3.4, 4622.9, 36.022, |, 0.0
10338.5, 139.3, | , 26.0, 0.0, 595.3, | ,  1000,   952,  3000,  2940, | , -3.4, 4646.0, 36.551, |, 0.0
10339.5, 139.9, | , 26.0, 0.0, 590.7, | ,  1000,   949,  3000,  2939, | , -3.4, 4646.5, 36.517, |, 0.0
10340.5, 139.9, | , 26.0, 0.0, 591.1, | ,  1000,   958,  3000,  2924, | , -3.4, 4636.6, 36.382, |, 0.0
10341.5, 139.5, | , 26.0, 0.0, 596.2, | ,  1000,   954,  3000,  2932, | , -3.4, 4645.6, 36.491, |, 0.0
10342.5, 139.0, | , 26.0, 0.0, 595.9, | ,  1000,   951,  3000,  2917, | , -3.4, 4653.3, 36.381, |, 0.0
10343.5, 139.3, | , 26.0, 0.0, 595.3, | ,  1000,   954,  3000,  2925, | , -3.4, 4658.5, 36.522, |, 0.0
10344.5, 139.5, | , 26.0, 0.0, 596.1, | ,  1000,   956,  3000,  2940, | , -3.4, 4640.0, 36.540, |, 0.0
10345.6, 140.0, | , 26.0, 0.0, 589.7, | ,  1000,   953,  3000,  2911, | , -3.4, 4645.2, 36.283, |, 0.0
10346.6, 140.0, | , 26.0, 0.0, 589.2, | ,  1000,   959,  3000,  2933, | , -3.4, 4639.2, 36.497, |, 0.0
10347.6, 139.1, | , 26.0, 0.0, 595.6, | ,  1000,   955,  3000,  2929, | , -3.4, 4669.6, 36.658, |, 0.0
10348.6, 139.5, | , 26.0, 0.0, 595.5, | ,  1000,   948,  3000,  2911, | , -3.4, 4650.3, 36.265, |, 0.0
10349.6, 139.0, | , 26.0, 0.0, 596.2, | ,  1000,   954,  3000,  2929, | , -3.4, 4646.9, 36.479, |, 0.0
10350.6, 139.9, | , 26.0, 0.0, 590.7, | ,  1000,   950,  3000,  2930, | , -3.4, 4637.9, 36.378, |, 0.0
10351.6, 139.9, | , 26.0, 0.0, 589.3, | ,  1000,   948,  3000,  2935, | , -3.4, 4633.6, 36.371, |, 0.0
10352.6, 139.5, | , 26.0, 0.0, 595.7, | ,  1000,   952,  3000,  2919, | , -3.4, 4637.9, 36.292, |, 0.0
10353.6, 139.2, | , 26.0, 0.0, 594.7, | ,  1000,   959,  3000,  2912, | , -3.4, 4654.6, 36.418, |, 0.0
10354.7, 139.4, | , 26.0, 0.0, 595.6, | ,  1000,   949,  3000,  2922, | , -3.4, 4654.6, 36.421, |, 0.0
10355.7, 139.7, | , 26.0, 0.0, 595.0, | ,  1000,   955,  3000,  2941, | , -3.4, 4672.6, 36.787, |, 0.0
10356.7, 139.9, | , 26.0, 0.0, 588.9, | ,  1000,   944,  3000,  2928, | , -3.4, 4657.2, 36.449, |, 0.0
10357.7, 140.1, | , 26.0, 0.0, 588.3, | ,  1000,   956,  3000,  2911, | , -3.4, 4656.3, 36.392, |, 0.0
10358.7, 139.8, | , 26.0, 0.0, 595.4, | ,  1000,   954,  3000,  2929, | , -3.4, 4656.8, 36.549, |, 0.0
10359.7, 139.5, | , 26.0, 0.0, 596.2, | ,  1000,   959,  3000,  2937, | , -3.4, 4674.8, 36.806, |, 0.0
10360.7, 139.0, | , 26.0, 0.0, 596.1, | ,  1000,   956,  3000,  2921, | , -3.4, 4679.5, 36.672, |, 0.0
10361.7, 139.9, | , 26.0, 0.0, 590.5, | ,  1000,   951,  3000,  2929, | , -3.4, 4668.8, 36.620, |, 0.0
10362.7, 140.5, | , 26.0, 0.0, 589.8, | ,  1000,   955,  3000,  2945, | , -3.4, 4652.5, 36.677, |, 0.0
10363.7, 139.6, | , 26.0, 0.0, 595.6, | ,  1000,   957,  3000,  2933, | , -3.4, 4661.0, 36.651, |, 0.0
10364.8, 139.0, | , 26.0, 0.0, 595.8, | ,  1000,   949,  3000,  2931, | , -3.4, 4662.8, 36.564, |, 0.0
10365.8, 139.6, | , 26.0, 0.0, 595.9, | ,  1000,   960,  3000,  2942, | , -3.4, 4660.6, 36.759, |, 0.0
10366.8, 139.4, | , 26.0, 0.0, 596.4, | ,  1000,   955,  3000,  2925, | , -3.4, 4661.0, 36.548, |, 0.0
10367.8, 140.1, | , 26.0, 0.0, 587.1, | ,  1000,   951,  3000,  2918, | , -3.4, 4659.8, 36.438, |, 0.0
10368.8, 140.1, | , 26.0, 0.0, 588.9, | ,  1000,   953,  3000,  2922, | , -3.4, 4654.2, 36.453, |, 0.0
10369.8, 139.5, | , 26.0, 0.0, 596.3, | ,  1000,   955,  3000,  2926, | , -3.4, 4654.2, 36.518, |, 0.0
10370.8, 139.0, | , 26.0, 0.0, 595.8, | ,  1000,   947,  3000,  2922, | , -3.4, 4665.8, 36.488, |, 0.0
10371.8, 139.2, | , 26.0, 0.0, 595.7, | ,  1000,   953,  3000,  2950, | , -3.4, 4664.5, 36.795, |, 0.0
10372.8, 138.9, | , 26.0, 0.0, 595.9, | ,  1000,   950,  3000,  2924, | , -3.4, 4654.2, 36.445, |, 0.0
10373.8, 140.0, | , 26.0, 0.0, 588.9, | ,  1000,   957,  3000,  2937, | , -3.4, 4651.6, 36.612, |, 0.0
10374.9, 139.2, | , 26.0, 0.0, 595.9, | ,  1000,   959,  3000,  2948, | , -3.4, 4652.5, 36.741, |, 0.0
10375.9, 139.2, | , 26.0, 0.0, 596.0, | ,  1000,   951,  3000,  2929, | , -3.4, 4653.3, 36.495, |, 0.0
10376.9, 139.6, | , 26.0, 0.0, 596.2, | ,  1000,   956,  3000,  2948, | , -3.4, 4655.0, 36.734, |, 0.0
10377.9, 139.1, | , 26.0, 0.0, 596.0, | ,  1000,   947,  3000,  2920, | , -3.4, 4653.8, 36.378, |, 0.0
10378.9, 139.9, | , 26.0, 0.0, 589.5, | ,  1000,   948,  3000,  2914, | , -3.4, 4664.5, 36.405, |, 0.0
10379.9, 140.4, | , 26.0, 0.0, 590.5, | ,  1000,   955,  3000,  2933, | , -3.4, 4651.2, 36.554, |, 0.0
10380.9, 139.6, | , 26.0, 0.0, 596.0, | ,  1000,   953,  3000,  2926, | , -3.4, 4655.9, 36.503, |, 0.0
10381.9, 139.1, | , 26.0, 0.0, 595.7, | ,  1000,   957,  3000,  2926, | , -3.4, 4655.9, 36.539, |, 0.0
10382.9, 139.0, | , 26.0, 0.0, 596.0, | ,  1000,   954,  3000,  2909, | , -3.4, 511.1, 4.007, |, 0.0
10384.0, 139.8, | , 26.0, 0.0, 595.4, | ,  1000,   959,  3000,  2950, | , -3.4, 592.1, 4.697, |, 0.0
10385.0, 140.1, | , 26.0, 0.0, 589.3, | ,  1000,   952,  3000,  2910, | , -3.4, 688.9, 5.399, |, 0.0
10386.0, 139.1, | , 26.0, 0.0, 596.0, | ,  1000,   960,  3000,  2911, | , -3.4, 820.0, 6.442, |, 0.0
10387.0, 139.1, | , 26.0, 0.0, 596.3, | ,  1000,   953,  3000,  2922, | , -3.4, 883.4, 6.946, |, 0.0
10388.0, 139.1, | , 26.0, 0.0, 596.3, | ,  1000,   956,  3000,  2946, | , -3.4, 976.8, 7.733, |, 0.0
10389.0, 139.3, | , 26.0, 0.0, 595.1, | ,  1000,   949,  3000,  2926, | , -3.4, 1023.1, 8.043, |, 0.0
10390.0, 139.9, | , 26.0, 0.0, 590.7, | ,  1000,   955,  3000,  2912, | , -3.4, 1102.8, 8.651, |, 0.0
10391.0, 140.3, | , 26.0, 0.0, 591.4, | ,  1000,   947,  3000,  2918, | , -3.4, 1187.6, 9.310, |, 0.0
10392.0, 139.2, | , 26.0, 0.0, 596.6, | ,  1000,   956,  3000,  2934, | , -3.4, 1287.0, 10.155, |, 0.0
10393.1, 139.2, | , 26.0, 0.0, 596.0, | ,  1000,   957,  3000,  2941, | , -3.4, 1388.1, 10.975, |, 0.0
10394.1, 139.6, | , 26.0, 0.0, 595.5, | ,  1000,   950,  3000,  2918, | , -3.4, 1474.3, 11.561, |, 0.0
10395.1, 139.1, | , 26.0, 0.0, 596.1, | ,  1000,   952,  3000,  2915, | , -3.4, 1550.1, 12.155, |, 0.0
10396.1, 140.1, | , 26.0, 0.0, 589.5, | ,  1000,   955,  3000,  2929, | , -3.4, 1665.8, 13.119, |, 0.0
10397.1, 139.1, | , 26.0, 0.0, 596.0, | ,  1000,   951,  3000,  2918, | , -3.4, 1730.9, 13.579, |, 0.0
10398.1, 139.5, | , 26.0, 0.0, 596.5, | ,  1000,   960,  3000,  2930, | , -3.4, 1811.0, 14.280, |, 0.0
10399.1, 139.4, | , 26.0, 0.0, 595.2, | ,  1000,   953,  3000,  2943, | , -3.4, 1899.3, 14.997, |, 0.0
10400.1, 139.2, | , 26.0, 0.0, 595.9, | ,  1000,   957,  3000,  2936, | , -3.4, 2020.5, 15.941, |, 0.0
10401.1, 140.3, | , 26.0, 0.0, 590.9, | ,  1000,   953,  3000,  2907, | , -3.4, 2099.4, 16.423, |, 0.0
10402.2, 139.9, | , 26.0, 0.0, 591.2, | ,  1000,   955,  3000,  2936, | , -3.4, 2181.2, 17.196, |, 0.0
10403.2, 139.1, | , 26.0, 0.0, 596.5, | ,  1000,   956,  3000,  2920, | , -3.4, 2247.2, 17.649, |, 0.0
10404.2, 139.6, | , 26.0, 0.0, 596.1, | ,  1000,   958,  3000,  2932, | , -3.4, 2335.9, 18.407, |, 0.0
10405.2, 139.1, | , 26.0, 0.0, 596.2, | ,  1000,   949,  3000,  2914, | , -3.4, 2413.4, 18.892, |, 0.0
10406.2, 139.1, | , 26.0, 0.0, 596.1, | ,  1000,   950,  3000,  2927, | , -3.4, 2538.5, 19.935, |, 0.0
10407.2, 139.9, | , 26.0, 0.0, 590.1, | ,  1000,   947,  3000,  2917, | , -3.4, 2616.9, 20.481, |, 0.0
10408.2, 139.5, | , 26.0, 0.0, 596.0, | ,  1000,   957,  3000,  2930, | , -3.4, 2669.2, 21.015, |, 0.0
10409.2, 139.4, | , 26.0, 0.0, 595.5, | ,  1000,   960,  3000,  2949, | , -3.4, 2771.2, 21.936, |, 0.0
10410.2, 139.2, | , 26.0, 0.0, 596.4, | ,  1000,   955,  3000,  2913, | , -3.4, 2842.7, 22.262, |, 0.0
10411.3, 139.5, | , 26.0, 0.0, 596.4, | ,  1000,   949,  3000,  2915, | , -3.4, 2918.1, 22.834, |, 0.0
10412.3, 139.9, | , 26.0, 0.0, 590.7, | ,  1000,   945,  3000,  2936, | , -3.4, 3019.2, 23.723, |, 0.0
10413.3, 139.9, | , 26.0, 0.0, 590.8, | ,  1000,   950,  3000,  2918, | , -3.4, 3081.8, 24.131, |, 0.0
10414.3, 139.3, | , 26.0, 0.0, 595.2, | ,  1000,   958,  3000,  2928, | , -3.4, 3165.3, 24.897, |, 0.0
10415.3, 139.4, | , 26.0, 0.0, 596.5, | ,  1000,   952,  3000,  2906, | , -3.4, 3249.7, 25.378, |, 0.0
10416.3, 139.2, | , 26.0, 0.0, 596.2, | ,  1000,   952,  3000,  2927, | , -3.4, 3320.0, 26.069, |, 0.0
10417.3, 139.5, | , 26.0, 0.0, 596.3, | ,  1000,   955,  3000,  2926, | , -3.4, 3389.4, 26.621, |, 0.0
10418.3, 140.5, | , 26.0, 0.0, 589.6, | ,  1000,   951,  3000,  2913, | , -3.4, 3463.5, 27.081, |, 0.0
10419.3, 140.2, | , 26.0, 0.0, 590.1, | ,  1000,   949,  3000,  2942, | , -3.4, 3552.2, 27.973, |, 0.0
10420.4, 139.3, | , 26.0, 0.0, 595.7, | ,  1000,   958,  3000,  2939, | , -3.4, 3595.9, 28.357, |, 0.0
10421.4, 139.6, | , 26.0, 0.0, 596.0, | ,  1000,   959,  3000,  2918, | , -3.4, 3634.5, 28.506, |, 0.0
10422.4, 139.4, | , 26.0, 0.0, 596.3, | ,  1000,   953,  3000,  2931, | , -3.4, 3720.6, 29.234, |, 0.0
10423.4, 140.1, | , 26.0, 0.0, 589.6, | ,  1000,   950,  3000,  2935, | , -3.4, 3791.3, 29.799, |, 0.0
10424.4, 140.6, | , 26.0, 0.0, 590.7, | ,  1000,   960,  3000,  2934, | , -3.4, 3848.7, 30.318, |, 0.0
10425.4, 139.7, | , 26.0, 0.0, 596.3, | ,  1000,   955,  3000,  2928, | , -3.4, 3896.3, 30.607, |, 0.0
10426.4, 139.1, | , 26.0, 0.0, 595.6, | ,  1000,   953,  3000,  2917, | , -3.4, 3967.8, 31.060, |, 0.0
10427.4, 139.0, | , 26.0, 0.0, 595.8, | ,  1000,   954,  3000,  2931, | , -3.4, 4030.4, 31.671, |, 0.0
10428.4, 139.1, | , 26.0, 0.0, 596.1, | ,  1000,   948,  3000,  2931, | , -3.4, 4107.5, 32.220, |, 0.0
10429.4, 140.2, | , 26.0, 0.0, 588.5, | ,  1000,   954,  3000,  2926, | , -3.4, 4167.9, 32.703, |, 0.0
10430.5, 140.1, | , 26.0, 0.0, 589.6, | ,  1000,   955,  3000,  2925, | , -3.4, 4182.9, 32.822, |, 0.0
10431.5, 140.0, | , 26.0, 0.0, 595.5, | ,  1000,   953,  3000,  2933, | , -3.4, 4209.9, 33.079, |, 0.0
10432.5, 139.5, | , 26.0, 0.0, 596.3, | ,  1000,   947,  3000,  2914, | , -3.4, 4274.2, 33.373, |, 0.0
10433.5, 139.0, | , 26.0, 0.0, 596.4, | ,  1000,   946,  3000,  2913, | , -3.4, 4334.6, 33.823, |, 0.0
10434.5, 139.8, | , 26.0, 0.0, 591.3, | ,  1000,   949,  3000,  2925, | , -3.4, 4350.0, 34.075, |, 0.0
10435.5, 140.7, | , 26.0, 0.0, 589.1, | ,  1000,   958,  3000,  2951, | , -3.4, 4371.4, 34.551, |, 0.0
10436.5, 139.0, | , 26.0, 0.0, 596.6, | ,  1000,   955,  3000,  2930, | , -3.4, 4410.0, 34.640, |, 0.0
10437.5, 139.1, | , 26.0, 0.0, 596.4, | ,  1000,   952,  3000,  2939, | , -3.4, 4466.1, 35.132, |, 0.0
10438.5, 139.5, | , 26.0, 0.0, 596.6, | ,  1000,   954,  3000,  2924, | , -3.4, 4485.8, 35.170, |, 0.0
10439.6, 139.7, | , 26.0, 0.0, 596.7, | ,  1000,   950,  3000,  2954, | , -3.4, 4512.4, 35.611, |, 0.0
10440.6, 140.2, | , 26.0, 0.0, 586.5, | ,  1000,   948,  3000,  2938, | , -3.4, 4539.4, 35.663, |, 0.0
10441.6, 139.8, | , 26.0, 0.0, 591.7, | ,  1000,   953,  3000,  2914, | , -3.4, 4538.5, 35.478, |, 0.0
10442.6, 139.4, | , 26.0, 0.0, 596.7, | ,  1000,   952,  3000,  2924, | , -3.4, 4586.9, 35.939, |, 0.0
10443.6, 139.1, | , 26.0, 0.0, 596.6, | ,  1000,   961,  3000,  2940, | , -3.4, 4641.8, 36.600, |, 0.0
10444.6, 139.1, | , 26.0, 0.0, 596.8, | ,  1000,   956,  3000,  2956, | , -3.4, 4621.6, 36.540, |, 0.0
10445.6, 139.7, | , 26.0, 0.0, 595.8, | ,  1000,   956,  3000,  2918, | , -3.4, 4667.0, 36.553, |, 0.0
10446.6, 140.0, | , 26.0, 0.0, 589.9, | ,  1000,   949,  3000,  2934, | , -3.4, 4652.9, 36.520, |, 0.0
10447.7, 139.0, | , 26.0, 0.0, 596.5, | ,  1000,   961,  3000,  2943, | , -3.4, 4661.9, 36.782, |, 0.0
10448.7, 139.4, | , 26.0, 0.0, 596.5, | ,  1000,   948,  3000,  2911, | , -3.4, 4664.5, 36.383, |, 0.0
10449.7, 139.5, | , 26.0, 0.0, 596.7, | ,  1000,   950,  3000,  2938, | , -3.4, 4678.2, 36.770, |, 0.0
10450.7, 139.3, | , 26.0, 0.0, 596.0, | ,  1000,   957,  3000,  2956, | , -3.4, 4674.8, 36.974, |, 0.0
10451.7, 140.3, | , 26.0, 0.0, 591.4, | ,  1000,   947,  3000,  2922, | , -3.4, 4694.0, 36.711, |, 0.0
10452.7, 140.4, | , 26.0, 0.0, 591.2, | ,  1000,   946,  3000,  2934, | , -3.4, 4709.9, 36.941, |, 0.0
10453.7, 139.1, | , 26.0, 0.0, 596.4, | ,  1000,   953,  3000,  2922, | , -3.4, 4699.6, 36.808, |, 0.0
10454.7, 139.1, | , 26.0, 0.0, 596.3, | ,  1000,   956,  3000,  2933, | , -3.4, 4708.6, 37.014, |, 0.0
10455.7, 139.6, | , 26.0, 0.0, 595.5, | ,  1000,   953,  3000,  2942, | , -3.4, 4733.9, 37.270, |, 0.0
10456.7, 139.4, | , 26.0, 0.0, 596.3, | ,  1000,   957,  3000,  2914, | , -3.4, 4712.0, 36.868, |, 0.0
10457.8, 140.1, | , 26.0, 0.0, 589.7, | ,  1000,   950,  3000,  2929, | , -3.4, 4740.3, 37.165, |, 0.0
10458.8, 139.2, | , 26.0, 0.0, 596.5, | ,  1000,   959,  3000,  2947, | , -3.4, 4699.6, 37.104, |, 0.0
10459.8, 139.2, | , 26.0, 0.0, 596.4, | ,  1000,   956,  3000,  2910, | , -3.4, 4708.6, 36.794, |, 0.0
10460.8, 139.4, | , 26.0, 0.0, 595.5, | ,  1000,   954,  3000,  2952, | , -3.4, 4714.6, 37.223, |, 0.0
10461.8, 139.0, | , 26.0, 0.0, 596.5, | ,  1000,   957,  3000,  2933, | , -3.4, 4693.2, 36.895, |, 0.0
10462.8, 140.0, | , 26.0, 0.0, 590.9, | ,  1000,   951,  3000,  2928, | , -3.4, 4719.3, 37.003, |, 0.0
10463.8, 140.0, | , 26.0, 0.0, 590.6, | ,  1000,   953,  3000,  2918, | , -3.4, 4716.7, 36.897, |, 0.0
10464.8, 139.0, | , 26.0, 0.0, 596.3, | ,  1000,   954,  3000,  2897, | , -3.4, 4718.0, 36.720, |, 0.0
10465.8, 139.4, | , 26.0, 0.0, 596.5, | ,  1000,   954,  3000,  2909, | , -3.4, 4714.6, 36.812, |, 0.0
10466.9, 139.5, | , 26.0, 0.0, 596.8, | ,  1000,   957,  3000,  2936, | , -3.4, 4718.9, 37.126, |, 0.0
10467.9, 139.3, | , 26.0, 0.0, 596.7, | ,  1000,   958,  3000,  2952, | , -3.4, 4738.2, 37.443, |, 0.0
10468.9, 140.1, | , 26.0, 0.0, 590.2, | ,  1000,   958,  3000,  2914, | , -3.4, 4678.6, 36.624, |, 0.0
10469.9, 139.6, | , 26.0, 0.0, 596.7, | ,  1000,   955,  3000,  2943, | , -3.4, 4711.6, 37.118, |, 0.0
10470.9, 139.2, | , 26.0, 0.0, 595.7, | ,  1000,   955,  3000,  2911, | , -3.4, 4692.3, 36.665, |, 0.0
10471.9, 139.0, | , 26.0, 0.0, 596.6, | ,  1000,   956,  3000,  2912, | , -3.4, 4699.6, 36.744, |, 0.0
10472.9, 139.4, | , 26.0, 0.0, 596.6, | ,  1000,   948,  3000,  2917, | , -3.4, 4724.9, 36.907, |, 0.0
10473.9, 140.2, | , 26.0, 0.0, 590.8, | ,  1000,   953,  3000,  2936, | , -3.4, 4701.3, 36.952, |, 0.0
10474.9, 139.8, | , 26.0, 0.0, 591.6, | ,  1000,   951,  3000,  2931, | , -3.4, 4682.0, 36.739, |, 0.0
10476.0, 139.6, | , 26.0, 0.0, 595.4, | ,  1000,   959,  3000,  2931, | , -3.4, 4673.0, 36.746, |, 0.0
10477.0, 139.5, | , 26.0, 0.0, 596.3, | ,  1000,   955,  3000,  2922, | , -3.4, 4693.6, 36.786, |, 0.0
10478.0, 139.0, | , 26.0, 0.0, 596.4, | ,  1000,   949,  3000,  2913, | , -3.4, 4670.0, 36.456, |, 0.0
10479.0, 139.3, | , 26.0, 0.0, 595.8, | ,  1000,   949,  3000,  2937, | , -3.4, 4667.9, 36.667, |, 0.0
10480.0, 140.4, | , 26.0, 0.0, 590.0, | ,  1000,   954,  3000,  2926, | , -3.4, 4666.6, 36.603, |, 0.0
10481.0, 139.1, | , 26.0, 0.0, 595.4, | ,  1000,   953,  3000,  2905, | , -3.4, 4684.6, 36.533, |, 0.0
10482.0, 139.1, | , 26.0, 0.0, 596.3, | ,  1000,   961,  3000,  2952, | , -3.4, 4670.0, 36.942, |, 0.0
10483.0, 139.5, | , 26.0, 0.0, 596.5, | ,  1000,   958,  3000,  2922, | , -3.4, 4683.7, 36.728, |, 0.0
10484.1, 139.1, | , 26.0, 0.0, 596.2, | ,  1000,   955,  3000,  2942, | , -3.4, 4670.0, 36.782, |, 0.0
10485.1, 139.9, | , 26.0, 0.0, 590.9, | ,  1000,   957,  3000,  2948, | , -3.4, 4652.5, 36.725, |, 0.0
10486.1, 140.3, | , 26.0, 0.0, 591.0, | ,  1000,   948,  3000,  2910, | , -3.4, 4653.3, 36.284, |, 0.0
10487.1, 139.4, | , 26.0, 0.0, 596.4, | ,  1000,   958,  3000,  2915, | , -3.4, 4655.0, 36.442, |, 0.0
10488.1, 139.0, | , 26.0, 0.0, 596.2, | ,  1000,   954,  3000,  2941, | , -3.4, 4652.0, 36.631, |, 0.0
10489.1, 139.5, | , 26.0, 0.0, 596.3, | ,  1000,   956,  3000,  2922, | , -3.4, 4660.6, 36.537, |, 0.0
10490.1, 139.5, | , 26.0, 0.0, 596.4, | ,  1000,   950,  3000,  2937, | , -3.4, 4660.2, 36.608, |, 0.0
10491.1, 140.1, | , 26.0, 0.0, 589.0, | ,  1000,   957,  3000,  2922, | , -3.4, 4631.9, 36.312, |, 0.0
10492.1, 139.7, | , 26.0, 0.0, 589.7, | ,  1000,   950,  3000,  2933, | , -3.4, 4643.0, 36.440, |, 0.0
10493.2, 139.5, | , 26.0, 0.0, 596.5, | ,  1000,   955,  3000,  2937, | , -3.4, 4622.9, 36.370, |, 0.0
10494.2, 139.2, | , 26.0, 0.0, 595.8, | ,  1000,   956,  3000,  2932, | , -3.4, 4631.9, 36.402, |, 0.0
10495.2, 139.1, | , 26.0, 0.0, 596.0, | ,  1000,   953,  3000,  2940, | , -3.4, 4629.3, 36.423, |, 0.0
10496.2, 140.4, | , 26.0, 0.0, 590.0, | ,  1000,   950,  3000,  2917, | , -3.4, 4619.9, 36.109, |, 0.0
10497.2, 139.8, | , 26.0, 0.0, 588.1, | ,  1000,   949,  3000,  2901, | , -3.4, 4645.6, 36.152, |, 0.0
10498.2, 139.0, | , 26.0, 0.0, 595.9, | ,  1000,   955,  3000,  2925, | , -3.4, 4635.3, 36.350, |, 0.0
10499.2, 139.1, | , 26.0, 0.0, 595.8, | ,  1000,   963,  3000,  2930, | , -3.4, 4653.3, 36.617, |, 0.0
10500.2, 139.6, | , 26.0, 0.0, 596.2, | ,  1000,   958,  3000,  2960, | , -3.4, 4644.8, 36.784, |, 0.0
10501.3, 139.3, | , 26.0, 0.0, 595.2, | ,  1000,   958,  3000,  2935, | , -3.4, 4608.3, 36.268, |, 0.0
10502.3, 139.9, | , 26.0, 0.0, 589.0, | ,  1000,   946,  3000,  2900, | , -3.4, 4620.8, 35.925, |, 0.0
10503.3, 140.3, | , 26.0, 0.0, 590.7, | ,  1000,   954,  3000,  2904, | , -3.4, 4626.8, 36.086, |, 0.0
10504.3, 139.0, | , 26.0, 0.0, 596.1, | ,  1000,   953,  3000,  2934, | , -3.4, 4654.6, 36.575, |, 0.0
10505.3, 139.2, | , 26.0, 0.0, 595.8, | ,  1000,   960,  3000,  2933, | , -3.4, 4623.3, 36.381, |, 0.0
10506.3, 139.6, | , 26.0, 0.0, 595.7, | ,  1000,   952,  3000,  2917, | , -3.4, 4619.5, 36.126, |, 0.0
10507.3, 140.2, | , 26.0, 0.0, 590.8, | ,  1000,   954,  3000,  2914, | , -3.4, 4632.3, 36.215, |, 0.0
10508.3, 140.0, | , 26.0, 0.0, 589.1, | ,  1000,   955,  3000,  2933, | , -3.4, 4619.1, 36.297, |, 0.0
10509.3, 139.5, | , 26.0, 0.0, 595.9, | ,  1000,   955,  3000,  2918, | , -3.4, 4620.3, 36.171, |, 0.0
10510.4, 139.7, | , 26.0, 0.0, 595.7, | ,  1000,   960,  3000,  2956, | , -3.4, 4606.6, 36.463, |, 0.0
10511.4, 139.4, | , 26.0, 0.0, 594.6, | ,  1000,   951,  3000,  2940, | , -3.4, 4599.3, 36.171, |, 0.0
10512.4, 139.0, | , 26.0, 0.0, 595.5, | ,  1000,   953,  3000,  2915, | , -3.4, 4651.2, 36.367, |, 0.0
10513.4, 140.9, | , 26.0, 0.0, 587.1, | ,  1000,   945,  3000,  2913, | , -3.4, 4652.5, 36.281, |, 0.0
10514.4, 140.3, | , 26.0, 0.0, 588.8, | ,  1000,   955,  3000,  2935, | , -3.4, 4624.6, 36.366, |, 0.0
10515.4, 139.3, | , 26.0, 0.0, 595.8, | ,  1000,   953,  3000,  2938, | , -3.4, 4613.1, 36.281, |, 0.0
10516.4, 139.4, | , 26.0, 0.0, 595.0, | ,  1000,   959,  3000,  2941, | , -3.4, 4600.6, 36.275, |, 0.0
10517.4, 139.5, | , 26.0, 0.0, 596.1, | ,  1000,   951,  3000,  2943, | , -3.4, 4619.1, 36.360, |, 0.0
10518.4, 139.8, | , 26.0, 0.0, 592.9, | ,  1000,   953,  3000,  2942, | , -3.4, 4616.1, 36.347, |, 0.0
10519.4, 140.1, | , 26.0, 0.0, 588.4, | ,  1000,   956,  3000,  2935, | , -3.4, 4607.5, 36.240, |, 0.0
10520.5, 139.5, | , 26.0, 0.0, 595.6, | ,  1000,   958,  3000,  2915, | , -3.4, 4611.8, 36.107, |, 0.0
10521.5, 139.2, | , 26.0, 0.0, 594.7, | ,  1000,   960,  3000,  2933, | , -3.4, 4612.6, 36.291, |, 0.0
10522.5, 139.0, | , 26.0, 0.0, 595.4, | ,  1000,   954,  3000,  2911, | , -3.4, 4620.8, 36.092, |, 0.0
10523.5, 139.5, | , 26.0, 0.0, 595.9, | ,  1000,   955,  3000,  2921, | , -3.4, 4621.2, 36.203, |, 0.0
10524.5, 140.2, | , 26.0, 0.0, 590.2, | ,  1000,   944,  3000,  2914, | , -3.4, 4613.1, 35.978, |, 0.0
10525.5, 139.9, | , 26.0, 0.0, 589.3, | ,  1000,   950,  3000,  2926, | , -3.4, 4612.2, 36.136, |, 0.0
10526.5, 139.9, | , 26.0, 0.0, 595.4, | ,  1000,   959,  3000,  2958, | , -3.4, 4605.8, 36.463, |, 0.0
10527.5, 139.5, | , 26.0, 0.0, 595.8, | ,  1000,   955,  3000,  2931, | , -3.4, 4591.2, 36.064, |, 0.0
10528.6, 139.2, | , 26.0, 0.0, 595.5, | ,  1000,   959,  3000,  2946, | , -3.4, 4589.5, 36.225, |, 0.0
10529.6, 139.1, | , 26.0, 0.0, 595.6, | ,  1000,   956,  3000,  2931, | , -3.4, 4600.2, 36.146, |, 0.0
10530.6, 140.4, | , 26.0, 0.0, 588.8, | ,  1000,   957,  3000,  2911, | , -3.4, 4622.5, 36.135, |, 0.0
10531.6, 139.6, | , 26.0, 0.0, 595.2, | ,  1000,   954,  3000,  2925, | , -3.4, 4606.6, 36.114, |, 0.0
10532.6, 139.1, | , 26.0, 0.0, 595.9, | ,  1000,   956,  3000,  2930, | , -3.4, 4604.9, 36.179, |, 0.0
10533.6, 139.1, | , 26.0, 0.0, 595.5, | ,  1000,   954,  3000,  2919, | , -3.4, 4592.1, 35.949, |, 0.0
10534.6, 139.4, | , 26.0, 0.0, 596.1, | ,  1000,   956,  3000,  2912, | , -3.4, 4637.0, 36.254, |, 0.0
10535.6, 139.9, | , 26.0, 0.0, 590.2, | ,  1000,   947,  3000,  2933, | , -3.4, 4597.2, 36.053, |, 0.0
10536.6, 139.9, | , 26.0, 0.0, 590.1, | ,  1000,   961,  3000,  2926, | , -3.4, 4617.8, 36.284, |, 0.0
10537.7, 139.1, | , 26.0, 0.0, 595.6, | ,  1000,   954,  3000,  2937, | , -3.4, 4599.8, 36.171, |, 0.0
10538.7, 139.0, | , 26.0, 0.0, 595.1, | ,  1000,   947,  3000,  2923, | , -3.4, 4598.9, 35.975, |, 0.0
10539.7, 139.1, | , 26.0, 0.0, 595.2, | ,  1000,   956,  3000,  2919, | , -3.4, 4604.1, 36.069, |, 0.0
10540.7, 139.6, | , 26.0, 0.0, 595.8, | ,  1000,   961,  3000,  2926, | , -3.4, 4625.5, 36.350, |, 0.0
10541.7, 140.5, | , 26.0, 0.0, 589.4, | ,  1000,   957,  3000,  2911, | , -3.4, 4588.2, 35.871, |, 0.0
10542.7, 139.0, | , 26.0, 0.0, 595.0, | ,  1000,   959,  3000,  2917, | , -3.4, 4604.1, 36.068, |, 0.0
10543.7, 139.5, | , 26.0, 0.0, 595.6, | ,  1000,   953,  3000,  2944, | , -3.4, 4608.3, 36.303, |, 0.0
10544.7, 139.4, | , 26.0, 0.0, 595.2, | ,  1000,   953,  3000,  2918, | , -3.4, 4609.2, 36.065, |, 0.0
10545.7, 139.1, | , 26.0, 0.0, 595.7, | ,  1000,   959,  3000,  2921, | , -3.4, 4617.3, 36.214, |, 0.0
10546.8, 140.0, | , 26.0, 0.0, 589.1, | ,  1000,   951,  3000,  2943, | , -3.4, 4587.8, 36.115, |, 0.0
10547.8, 139.8, | , 26.0, 0.0, 591.0, | ,  1000,   955,  3000,  2927, | , -3.4, 4580.9, 35.945, |, 0.0
10548.8, 139.5, | , 26.0, 0.0, 595.2, | ,  1000,   953,  3000,  2910, | , -3.4, 4591.2, 35.846, |, 0.0
10549.8, 139.0, | , 26.0, 0.0, 595.0, | ,  1000,   952,  3000,  2908, | , -3.4, 4604.9, 35.935, |, 0.0
10550.8, 139.3, | , 26.0, 0.0, 595.6, | ,  1000,   955,  3000,  2910, | , -3.4, 4613.1, 36.036, |, 0.0
10551.8, 139.6, | , 26.0, 0.0, 594.7, | ,  1000,   955,  3000,  2915, | , -3.4, 4616.1, 36.117, |, 0.0
10552.8, 140.0, | , 26.0, 0.0, 588.3, | ,  1000,   949,  3000,  2926, | , -3.4, 4608.8, 36.097, |, 0.0
10553.8, 139.9, | , 26.0, 0.0, 589.1, | ,  1000,   948,  3000,  2932, | , -3.4, 4622.5, 36.248, |, 0.0
10554.8, 139.5, | , 26.0, 0.0, 595.5, | ,  1000,   952,  3000,  2937, | , -3.4, 4610.9, 36.241, |, 0.0
10555.8, 139.2, | , 26.0, 0.0, 594.9, | ,  1000,   960,  3000,  2935, | , -3.4, 4591.6, 36.148, |, 0.0
10556.9, 139.4, | , 26.0, 0.0, 594.6, | ,  1000,   953,  3000,  2942, | , -3.4, 4613.1, 36.321, |, 0.0
10557.9, 139.8, | , 26.0, 0.0, 589.7, | ,  1000,   944,  3000,  2921, | , -3.4, 4583.1, 35.803, |, 0.0
10558.9, 140.4, | , 26.0, 0.0, 588.6, | ,  1000,   956,  3000,  2913, | , -3.4, 4599.8, 35.974, |, 0.0
10559.9, 139.0, | , 26.0, 0.0, 595.2, | ,  1000,   953,  3000,  2914, | , -3.4, 4599.3, 35.946, |, 0.0
10560.9, 138.9, | , 26.0, 0.0, 595.1, | ,  1000,   949,  3000,  2916, | , -3.4, 4618.6, 36.083, |, 0.0
10561.9, 139.7, | , 26.0, 0.0, 594.6, | ,  1000,   961,  3000,  2936, | , -3.4, 4604.9, 36.272, |, 0.0
10562.9, 139.1, | , 26.0, 0.0, 595.4, | ,  1000,   958,  3000,  2919, | , -3.4, 4597.2, 36.034, |, 0.0
10563.9, 139.9, | , 26.0, 0.0, 588.3, | ,  1000,   953,  3000,  2907, | , -3.4, 4598.1, 35.873, |, 0.0
10564.9, 140.3, | , 26.0, 0.0, 589.4, | ,  1000,   956,  3000,  2924, | , -3.4, 4607.1, 36.134, |, 0.0
10566.0, 139.5, | , 26.0, 0.0, 595.1, | ,  1000,   954,  3000,  2914, | , -3.4, 4631.5, 36.218, |, 0.0
10567.0, 139.2, | , 26.0, 0.0, 594.0, | ,  1000,   952,  3000,  2941, | , -3.4, 4612.2, 36.287, |, 0.0
10568.0, 139.5, | , 26.0, 0.0, 595.0, | ,  1000,   949,  3000,  2921, | , -3.4, 4595.9, 35.953, |, 0.0
10569.0, 140.3, | , 26.0, 0.0, 590.0, | ,  1000,   952,  3000,  2929, | , -3.4, 4618.2, 36.227, |, 0.0
10570.0, 139.9, | , 26.0, 0.0, 589.3, | ,  1000,   957,  3000,  2920, | , -3.4, 4614.3, 36.163, |, 0.0
10571.0, 139.2, | , 26.0, 0.0, 595.0, | ,  1000,   953,  3000,  2933, | , -3.4, 4590.3, 36.065, |, 0.0
10572.0, 139.4, | , 26.0, 0.0, 594.4, | ,  1000,   948,  3000,  2918, | , -3.4, 4599.3, 35.942, |, 0.0
10573.0, 139.0, | , 26.0, 0.0, 595.3, | ,  1000,   955,  3000,  2937, | , -3.4, 4625.5, 36.388, |, 0.0
10574.1, 139.0, | , 26.0, 0.0, 594.8, | ,  1000,   948,  3000,  2917, | , -3.4, 4607.9, 35.998, |, 0.0
10575.1, 140.5, | , 26.0, 0.0, 588.6, | ,  1000,   952,  3000,  2918, | , -3.4, 4607.5, 36.037, |, 0.0
10576.1, 140.5, | , 26.0, 0.0, 588.1, | ,  1000,   954,  3000,  2937, | , -3.4, 4598.1, 36.168, |, 0.0
10577.1, 139.3, | , 26.0, 0.0, 594.2, | ,  1000,   953,  3000,  2933, | , -3.4, 4600.2, 36.132, |, 0.0
10578.1, 139.0, | , 26.0, 0.0, 594.3, | ,  1000,   956,  3000,  2928, | , -3.4, 4598.9, 36.110, |, 0.0
10579.1, 139.5, | , 26.0, 0.0, 595.3, | ,  1000,   952,  3000,  2944, | , -3.4, 4598.5, 36.209, |, 0.0
10580.1, 140.0, | , 26.0, 0.0, 589.4, | ,  1000,   956,  3000,  2939, | , -3.4, 4598.9, 36.207, |, 0.0
10581.1, 140.0, | , 26.0, 0.0, 588.2, | ,  1000,   948,  3000,  2903, | , -3.4, 4587.3, 35.709, |, 0.0
10582.1, 139.6, | , 26.0, 0.0, 594.5, | ,  1000,   959,  3000,  2911, | , -3.4, 4594.6, 35.942, |, 0.0
10583.1, 139.5, | , 26.0, 0.0, 594.9, | ,  1000,   957,  3000,  2955, | , -3.4, 4612.2, 36.473, |, 0.0
10584.2, 139.0, | , 26.0, 0.0, 595.0, | ,  1000,   950,  3000,  2896, | , -3.4, 4596.3, 35.731, |, 0.0
10585.2, 139.5, | , 26.0, 0.0, 595.0, | ,  1000,   955,  3000,  2943, | , -3.4, 4600.2, 36.251, |, 0.0
10586.2, 140.9, | , 26.0, 0.0, 585.1, | ,  1000,   953,  3000,  2936, | , -3.4, 4594.6, 36.115, |, 0.0
10587.2, 140.0, | , 26.0, 0.0, 587.9, | ,  1000,   949,  3000,  2926, | , -3.4, 4572.4, 35.816, |, 0.0
10588.2, 139.2, | , 26.0, 0.0, 594.5, | ,  1000,   955,  3000,  2926, | , -3.4, 4592.1, 36.017, |, 0.0
10589.2, 139.5, | , 26.0, 0.0, 594.7, | ,  1000,   953,  3000,  2905, | , -3.4, 4619.5, 36.025, |, 0.0
10590.2, 138.9, | , 26.0, 0.0, 594.4, | ,  1000,   949,  3000,  2901, | , -3.4, 4614.3, 35.912, |, 0.0
10591.2, 138.9, | , 26.0, 0.0, 594.2, | ,  1000,   951,  3000,  2912, | , -3.4, 4613.5, 36.024, |, 0.0
10592.3, 140.5, | , 26.0, 0.0, 587.3, | ,  1000,   953,  3000,  2938, | , -3.4, 4612.6, 36.278, |, 0.0
10593.3, 139.0, | , 26.0, 0.0, 594.2, | ,  1000,   952,  3000,  2920, | , -3.4, 4600.2, 36.006, |, 0.0
10594.3, 139.1, | , 26.0, 0.0, 594.4, | ,  1000,   960,  3000,  2925, | , -3.4, 4619.9, 36.277, |, 0.0
10595.3, 139.5, | , 26.0, 0.0, 594.2, | ,  1000,   958,  3000,  2929, | , -3.4, 4622.9, 36.327, |, 0.0
10596.3, 139.3, | , 26.0, 0.0, 594.2, | ,  1000,   954,  3000,  2906, | , -3.4, 4619.5, 36.044, |, 0.0
10597.3, 140.0, | , 26.0, 0.0, 587.9, | ,  1000,   955,  3000,  2933, | , -3.4, 4594.6, 36.112, |, 0.0
10598.3, 140.3, | , 26.0, 0.0, 586.7, | ,  1000,   958,  3000,  2927, | , -3.4, 4595.5, 36.088, |, 0.0
10599.3, 139.1, | , 26.0, 0.0, 593.7, | ,  1000,   960,  3000,  2926, | , -3.4, 4592.9, 36.073, |, 0.0
10600.3, 139.2, | , 26.0, 0.0, 593.6, | ,  1000,   957,  3000,  2925, | , -3.4, 4612.2, 36.193, |, 0.0
10601.4, 139.0, | , 26.0, 0.0, 593.6, | ,  1000,   956,  3000,  2911, | , -3.4, 4604.9, 36.000, |, 0.0
10602.4, 139.7, | , 26.0, 0.0, 593.6, | ,  1000,   950,  3000,  2911, | , -3.4, 4637.5, 36.186, |, 0.0
10603.4, 140.5, | , 26.0, 0.0, 589.3, | ,  1000,   954,  3000,  2948, | , -3.4, 4607.9, 36.341, |, 0.0
10604.4, 139.2, | , 26.0, 0.0, 593.0, | ,  1000,   952,  3000,  2937, | , -3.4, 4601.9, 36.178, |, 0.0
10605.4, 139.4, | , 26.0, 0.0, 593.7, | ,  1000,   956,  3000,  2922, | , -3.4, 4604.9, 36.100, |, 0.0
10606.4, 139.6, | , 26.0, 0.0, 593.3, | ,  1000,   957,  3000,  2941, | , -3.4, 4600.6, 36.257, |, 0.0
10607.4, 139.3, | , 26.0, 0.0, 592.8, | ,  1000,   949,  3000,  2922, | , -3.4, 4626.3, 36.208, |, 0.0
10608.4, 139.8, | , 26.0, 0.0, 588.0, | ,  1000,   953,  3000,  2929, | , -3.4, 4607.9, 36.155, |, 0.0
10609.4, 140.3, | , 26.0, 0.0, 588.9, | ,  1000,   954,  3000,  2933, | , -3.4, 4620.3, 36.295, |, 0.0
10610.5, 139.2, | , 26.0, 0.0, 593.5, | ,  1000,   960,  3000,  2941, | , -3.4, 4588.2, 36.186, |, 0.0
10611.5, 139.3, | , 26.0, 0.0, 593.3, | ,  1000,   952,  3000,  2926, | , -3.4, 4580.9, 35.906, |, 0.0
10612.5, 139.6, | , 26.0, 0.0, 592.4, | ,  1000,   956,  3000,  2915, | , -3.4, 4581.8, 35.853, |, 0.0
10613.5, 139.4, | , 26.0, 0.0, 593.8, | ,  1000,   950,  3000,  2914, | , -3.4, 4599.3, 35.920, |, 0.0
10614.5, 139.9, | , 26.0, 0.0, 586.6, | ,  1000,   947,  3000,  2905, | , -3.4, 4606.2, 35.866, |, 0.0
10615.5, 140.0, | , 26.0, 0.0, 587.5, | ,  1000,   954,  3000,  2940, | , -3.4, 4615.6, 36.328, |, 0.0
10616.5, 139.8, | , 26.0, 0.0, 593.9, | ,  1000,   952,  3000,  2956, | , -3.4, 4606.2, 36.386, |, 0.0
10617.5, 139.3, | , 26.0, 0.0, 592.3, | ,  1000,   958,  3000,  2918, | , -3.4, 4581.8, 35.906, |, 0.0
10618.6, 138.9, | , 26.0, 0.0, 593.1, | ,  1000,   955,  3000,  2899, | , -3.4, 4589.1, 35.753, |, 0.0
10619.6, 140.1, | , 26.0, 0.0, 588.2, | ,  1000,   955,  3000,  2912, | , -3.4, 4628.9, 36.185, |, 0.0
10620.6, 139.6, | , 26.0, 0.0, 588.2, | ,  1000,   949,  3000,  2896, | , -3.4, 4641.8, 36.076, |, 0.0
10621.6, 139.0, | , 26.0, 0.0, 593.3, | ,  1000,   955,  3000,  2933, | , -3.4, 4615.2, 36.267, |, 0.0
10622.6, 139.6, | , 26.0, 0.0, 593.0, | ,  1000,   955,  3000,  2934, | , -3.4, 4607.9, 36.222, |, 0.0
10623.6, 139.3, | , 26.0, 0.0, 593.0, | ,  1000,   953,  3000,  2962, | , -3.4, 4600.6, 36.407, |, 0.0
10624.6, 139.1, | , 26.0, 0.0, 593.2, | ,  1000,   955,  3000,  2940, | , -3.4, 4568.5, 35.964, |, 0.0
10625.6, 139.9, | , 26.0, 0.0, 586.7, | ,  1000,   947,  3000,  2888, | , -3.4, 4624.6, 35.846, |, 0.0
10626.6, 140.2, | , 26.0, 0.0, 587.4, | ,  1000,   950,  3000,  2909, | , -3.4, 4611.3, 35.972, |, 0.0
10627.7, 139.1, | , 26.0, 0.0, 592.2, | ,  1000,   953,  3000,  2933, | , -3.4, 4616.5, 36.262, |, 0.0
10628.7, 139.0, | , 26.0, 0.0, 593.3, | ,  1000,   958,  3000,  2919, | , -3.4, 4612.2, 36.145, |, 0.0
10629.7, 139.6, | , 26.0, 0.0, 593.2, | ,  1000,   953,  3000,  2952, | , -3.4, 4607.9, 36.373, |, 0.0
10630.7, 139.9, | , 26.0, 0.0, 587.6, | ,  1000,   956,  3000,  2929, | , -3.4, 4603.2, 36.145, |, 0.0
10631.7, 139.8, | , 26.0, 0.0, 586.7, | ,  1000,   956,  3000,  2915, | , -3.4, 4615.2, 36.116, |, 0.0
10632.7, 139.7, | , 26.0, 0.0, 592.1, | ,  1000,   953,  3000,  2922, | , -3.4, 4631.5, 36.283, |, 0.0
10633.7, 139.2, | , 26.0, 0.0, 592.8, | ,  1000,   955,  3000,  2930, | , -3.4, 4604.9, 36.170, |, 0.0
10634.7, 139.2, | , 26.0, 0.0, 593.0, | ,  1000,   946,  3000,  2939, | , -3.4, 4599.8, 36.123, |, 0.0
10635.7, 139.5, | , 26.0, 0.0, 593.0, | ,  1000,   949,  3000,  2927, | , -3.4, 4608.8, 36.106, |, 0.0
10636.7, 140.4, | , 26.0, 0.0, 586.1, | ,  1000,   949,  3000,  2912, | , -3.4, 4605.8, 35.943, |, 0.0
10637.8, 139.9, | , 26.0, 0.0, 585.2, | ,  1000,   954,  3000,  2926, | , -3.4, 4625.9, 36.280, |, 0.0
10638.8, 139.3, | , 26.0, 0.0, 592.3, | ,  1000,   955,  3000,  2931, | , -3.4, 4613.9, 36.245, |, 0.0
10639.8, 139.7, | , 26.0, 0.0, 592.4, | ,  1000,   957,  3000,  2939, | , -3.4, 4604.5, 36.265, |, 0.0
10640.8, 139.6, | , 26.0, 0.0, 592.1, | ,  1000,   955,  3000,  2918, | , -3.4, 4596.8, 35.994, |, 0.0
10641.8, 139.9, | , 26.0, 0.0, 586.1, | ,  1000,   945,  3000,  2913, | , -3.4, 4644.8, 36.224, |, 0.0
10642.8, 140.6, | , 26.0, 0.0, 584.5, | ,  1000,   953,  3000,  2914, | , -3.4, 4607.1, 36.019, |, 0.0
10643.8, 139.1, | , 26.0, 0.0, 591.2, | ,  1000,   958,  3000,  2936, | , -3.4, 4613.9, 36.318, |, 0.0
10644.8, 139.2, | , 26.0, 0.0, 591.6, | ,  1000,   954,  3000,  2946, | , -3.4, 4612.2, 36.360, |, 0.0
10645.9, 139.1, | , 26.0, 0.0, 591.6, | ,  1000,   958,  3000,  2915, | , -3.4, 4612.6, 36.111, |, 0.0
10646.9, 139.5, | , 26.0, 0.0, 592.2, | ,  1000,   951,  3000,  2923, | , -3.4, 4616.9, 36.156, |, 0.0
10647.9, 140.6, | , 26.0, 0.0, 582.3, | ,  1000,   949,  3000,  2941, | , -3.4, 4626.8, 36.382, |, 0.0
10648.9, 140.0, | , 26.0, 0.0, 586.6, | ,  1000,   957,  3000,  2941, | , -3.4, 4613.1, 36.352, |, 0.0
10649.9, 139.6, | , 26.0, 0.0, 592.3, | ,  1000,   952,  3000,  2922, | , -3.4, 4604.9, 36.067, |, 0.0
10650.9, 139.2, | , 26.0, 0.0, 591.9, | ,  1000,   959,  3000,  2926, | , -3.4, 4615.2, 36.249, |, 0.0
10651.9, 139.2, | , 26.0, 0.0, 592.1, | ,  1000,   955,  3000,  2954, | , -3.4, 4617.8, 36.483, |, 0.0
10652.9, 139.6, | , 26.0, 0.0, 591.2, | ,  1000,   951,  3000,  2926, | , -3.4, 4603.6, 36.082, |, 0.0
10653.9, 140.5, | , 26.0, 0.0, 585.8, | ,  1000,   952,  3000,  2923, | , -3.4, 4617.8, 36.175, |, 0.0
10655.0, 139.2, | , 26.0, 0.0, 591.6, | ,  1000,   954,  3000,  2952, | , -3.4, 4614.3, 36.438, |, 0.0
10656.0, 139.2, | , 26.0, 0.0, 591.8, | ,  1000,   958,  3000,  2935, | , -3.4, 4605.3, 36.241, |, 0.0
10657.0, 139.5, | , 26.0, 0.0, 592.1, | ,  1000,   954,  3000,  2918, | , -3.4, 4624.2, 36.198, |, 0.0
10658.0, 139.3, | , 26.0, 0.0, 590.7, | ,  1000,   953,  3000,  2925, | , -3.4, 4620.8, 36.222, |, 0.0
10659.0, 139.7, | , 26.0, 0.0, 585.9, | ,  1000,   944,  3000,  2888, | , -3.4, 4622.1, 35.800, |, 0.0
10660.0, 140.1, | , 26.0, 0.0, 586.5, | ,  1000,   958,  3000,  2919, | , -3.4, 4639.2, 36.355, |, 0.0
10661.0, 139.1, | , 26.0, 0.0, 591.7, | ,  1000,   961,  3000,  2949, | , -3.4, 4640.0, 36.679, |, 0.0
10662.0, 139.0, | , 26.0, 0.0, 591.5, | ,  1000,   952,  3000,  2921, | , -3.4, 4623.3, 36.190, |, 0.0
10663.1, 139.3, | , 26.0, 0.0, 590.7, | ,  1000,   954,  3000,  2933, | , -3.4, 4642.6, 36.475, |, 0.0
10664.1, 139.5, | , 26.0, 0.0, 591.8, | ,  1000,   955,  3000,  2926, | , -3.4, 4638.3, 36.391, |, 0.0
10665.1, 139.9, | , 26.0, 0.0, 585.3, | ,  1000,   948,  3000,  2916, | , -3.4, 4613.9, 36.037, |, 0.0
10666.1, 139.3, | , 26.0, 0.0, 590.4, | ,  1000,   950,  3000,  2941, | , -3.4, 4619.1, 36.331, |, 0.0
10667.1, 139.5, | , 26.0, 0.0, 591.7, | ,  1000,   957,  3000,  2920, | , -3.4, 4614.3, 36.160, |, 0.0
10668.1, 139.3, | , 26.0, 0.0, 591.1, | ,  1000,   957,  3000,  2933, | , -3.4, 4639.2, 36.478, |, 0.0
10669.1, 139.1, | , 26.0, 0.0, 591.3, | ,  1000,   954,  3000,  2918, | , -3.4, 4636.2, 36.281, |, 0.0
10670.1, 139.9, | , 26.0, 0.0, 585.4, | ,  1000,   951,  3000,  2918, | , -3.4, 4633.6, 36.238, |, 0.0
10671.1, 140.3, | , 26.0, 0.0, 586.2, | ,  1000,   956,  3000,  2950, | , -3.4, 4628.5, 36.542, |, 0.0
10672.1, 139.3, | , 26.0, 0.0, 590.5, | ,  1000,   953,  3000,  2938, | , -3.4, 4624.2, 36.368, |, 0.0
10673.2, 139.2, | , 26.0, 0.0, 590.7, | ,  1000,   954,  3000,  2916, | , -3.4, 4652.0, 36.387, |, 0.0
10674.2, 139.4, | , 26.0, 0.0, 591.2, | ,  1000,   956,  3000,  2903, | , -3.4, 4649.5, 36.268, |, 0.0
10675.2, 139.0, | , 26.0, 0.0, 590.9, | ,  1000,   954,  3000,  2931, | , -3.4, 4619.5, 36.280, |, 0.0
10676.2, 140.0, | , 26.0, 0.0, 583.9, | ,  1000,   953,  3000,  2911, | , -3.4, 4622.9, 36.113, |, 0.0
10677.2, 139.8, | , 26.0, 0.0, 585.7, | ,  1000,   954,  3000,  2936, | , -3.4, 4624.2, 36.358, |, 0.0
10678.2, 139.7, | , 26.0, 0.0, 590.3, | ,  1000,   956,  3000,  2913, | , -3.4, 4623.8, 36.158, |, 0.0
10679.2, 139.2, | , 26.0, 0.0, 590.6, | ,  1000,   955,  3000,  2933, | , -3.4, 4624.6, 36.337, |, 0.0
10680.2, 138.9, | , 26.0, 0.0, 590.8, | ,  1000,   948,  3000,  2919, | , -3.4, 4637.0, 36.247, |, 0.0
10681.2, 140.2, | , 26.0, 0.0, 585.0, | ,  1000,   946,  3000,  2908, | , -3.4, 4628.9, 36.059, |, 0.0
10682.3, 140.0, | , 26.0, 0.0, 584.6, | ,  1000,   950,  3000,  2958, | , -3.4, 4622.5, 36.515, |, 0.0
10683.3, 139.3, | , 26.0, 0.0, 590.0, | ,  1000,   958,  3000,  2922, | , -3.4, 4626.3, 36.284, |, 0.0
10684.3, 139.6, | , 26.0, 0.0, 590.8, | ,  1000,   952,  3000,  2923, | , -3.4, 4619.9, 36.186, |, 0.0
10685.3, 139.2, | , 26.0, 0.0, 590.8, | ,  1000,   956,  3000,  2942, | , -3.4, 4645.2, 36.599, |, 0.0
10686.3, 139.0, | , 26.0, 0.0, 590.6, | ,  1000,   956,  3000,  2929, | , -3.4, 4650.3, 36.521, |, 0.0
10687.3, 140.2, | , 26.0, 0.0, 583.3, | ,  1000,   955,  3000,  2918, | , -3.4, 4631.5, 36.267, |, 0.0
10688.3, 140.4, | , 26.0, 0.0, 582.5, | ,  1000,   956,  3000,  2941, | , -3.4, 4643.5, 36.574, |, 0.0
10689.3, 139.1, | , 26.0, 0.0, 589.9, | ,  1000,   949,  3000,  2900, | , -3.4, 4622.1, 35.965, |, 0.0
10690.4, 139.6, | , 26.0, 0.0, 590.2, | ,  1000,   959,  3000,  2924, | , -3.4, 4627.2, 36.321, |, 0.0
10691.4, 139.8, | , 26.0, 0.0, 590.4, | ,  1000,   957,  3000,  2955, | , -3.4, 4621.2, 36.541, |, 0.0
10692.4, 140.0, | , 26.0, 0.0, 584.1, | ,  1000,   947,  3000,  2926, | , -3.4, 509.4, 4.005, |, 0.0
10693.4, 140.6, | , 26.0, 0.0, 583.1, | ,  1000,   948,  3000,  2895, | , -3.4, 614.8, 4.795, |, 0.0
10694.4, 139.5, | , 26.0, 0.0, 589.9, | ,  1000,   951,  3000,  2911, | , -3.4, 739.0, 5.793, |, 0.0
10695.4, 139.2, | , 26.0, 0.0, 589.5, | ,  1000,   958,  3000,  2955, | , -3.4, 810.6, 6.435, |, 0.0
10696.4, 139.0, | , 26.0, 0.0, 589.8, | ,  1000,   949,  3000,  2918, | , -3.4, 886.4, 6.955, |, 0.0
10697.4, 139.6, | , 26.0, 0.0, 589.9, | ,  1000,   959,  3000,  2947, | , -3.4, 971.3, 7.696, |, 0.0
10698.4, 140.6, | , 26.0, 0.0, 579.8, | ,  1000,   947,  3000,  2923, | , -3.4, 1059.1, 8.314, |, 0.0
10699.5, 139.9, | , 26.0, 0.0, 583.3, | ,  1000,   950,  3000,  2907, | , -3.4, 1176.5, 9.204, |, 0.0
10700.5, 139.0, | , 26.0, 0.0, 589.6, | ,  1000,   952,  3000,  2933, | , -3.4, 1260.9, 9.936, |, 0.0
10701.5, 139.4, | , 26.0, 0.0, 590.2, | ,  1000,   947,  3000,  2921, | , -3.4, 1346.6, 10.561, |, 0.0
10702.5, 139.1, | , 26.0, 0.0, 589.4, | ,  1000,   954,  3000,  2942, | , -3.4, 1440.0, 11.376, |, 0.0
10703.5, 139.9, | , 26.0, 0.0, 583.6, | ,  1000,   949,  3000,  2942, | , -3.4, 1523.5, 12.019, |, 0.0
10704.5, 140.5, | , 26.0, 0.0, 583.4, | ,  1000,   955,  3000,  2914, | , -3.4, 1636.6, 12.839, |, 0.0
10705.5, 139.2, | , 26.0, 0.0, 589.5, | ,  1000,   960,  3000,  2939, | , -3.4, 1726.2, 13.645, |, 0.0
10706.5, 139.1, | , 26.0, 0.0, 589.8, | ,  1000,   960,  3000,  2928, | , -3.4, 1791.3, 14.117, |, 0.0
10707.6, 139.0, | , 26.0, 0.0, 589.6, | ,  1000,   955,  3000,  2931, | , -3.4, 1913.8, 15.072, |, 0.0
10708.6, 139.6, | , 26.0, 0.0, 588.9, | ,  1000,   951,  3000,  2933, | , -3.4, 1965.7, 15.475, |, 0.0
10709.6, 139.9, | , 26.0, 0.0, 584.1, | ,  1000,   947,  3000,  2944, | , -3.4, 2046.7, 16.136, |, 0.0
10710.6, 140.6, | , 26.0, 0.0, 582.6, | ,  1000,   949,  3000,  2925, | , -3.4, 2134.9, 16.758, |, 0.0
10711.6, 139.5, | , 26.0, 0.0, 589.5, | ,  1000,   955,  3000,  2934, | , -3.4, 2255.3, 17.774, |, 0.0
10712.6, 139.2, | , 26.0, 0.0, 589.1, | ,  1000,   959,  3000,  2929, | , -3.4, 2308.9, 18.184, |, 0.0
10713.6, 139.2, | , 26.0, 0.0, 588.2, | ,  1000,   955,  3000,  2926, | , -3.4, 2401.4, 18.881, |, 0.0
10714.6, 139.3, | , 26.0, 0.0, 589.0, | ,  1000,   952,  3000,  2907, | , -3.4, 2506.8, 19.594, |, 0.0
