Repository: jdhuang-csm/Ru-BCA

## Methods
* (BaO)<sub>x</sub>-(CaO)<sub>y</sub>-(Al<sub>2</sub>O<sub>3</sub>)<sub>1-x-y</sub> (BCA) catalyst supports were synthesized via sol-gel and solid-state methods. 
* Ru/BCA catalysts were prepared via incipient wetness impregnation to achieve 1 wt. % Ru loading.
* Ammonia synthesis rates were measured for Ru/BCA catalysts in a packed-bed reactor at 480-600<sup>o</sup>C, 10 bar, and space velocities up to 1.3 x 10<sup>6</sup> ml g<sub>cat</sub><sup>-1</sup> h<sup>-1</sup>.
* A machine learning (ML) model was employed to improve understanding of the behavior of Ru/BCA catalysts.
* A microkinetic model was developed to describe the best-performing catalyst.

File: data/init_files_Cadigan/BCA532.txt (part 27 of 55)
********** Start test **********
Elapsed time, Pressure, | , LJtemp(C), Inner-Temp, Outer-Temp, | , N2-set, N2-flow, H2-set, H2-flow, | , pH, NH3_ppm, NH3_Prod_rate, |, In222Temp
10356.3, 139.8, | , 27.9, 0.0, 573.5, | ,  4000,  3874, 12000, 11724, | , -3.4, 1795.2, 73.636, |, 0.0
10357.3, 139.4, | , 27.9, 0.0, 580.9, | ,  4000,  3883, 12000, 11741, | , -3.4, 1794.7, 73.737, |, 0.0
10358.3, 138.9, | , 27.9, 0.0, 580.8, | ,  4000,  3876, 12000, 11781, | , -3.4, 1754.0, 72.224, |, 0.0
10359.3, 139.1, | , 27.9, 0.0, 579.8, | ,  4000,  3875, 12000, 11725, | , -3.4, 1750.2, 71.804, |, 0.0
10360.3, 140.3, | , 27.9, 0.0, 574.3, | ,  4000,  3874, 12000, 11690, | , -3.4, 1787.0, 73.142, |, 0.0
10361.3, 139.9, | , 27.9, 0.0, 574.0, | ,  4000,  3876, 12000, 11699, | , -3.4, 1760.5, 72.107, |, 0.0
10362.3, 138.7, | , 27.9, 0.0, 580.5, | ,  4000,  3878, 12000, 11716, | , -3.4, 1812.3, 74.316, |, 0.0
10363.4, 138.9, | , 27.9, 0.0, 580.3, | ,  4000,  3881, 12000, 11743, | , -3.4, 1803.7, 74.106, |, 0.0
10364.4, 139.4, | , 27.9, 0.0, 580.1, | ,  4000,  3872, 12000, 11793, | , -3.4, 1781.5, 73.386, |, 0.0
10365.4, 138.8, | , 27.9, 0.0, 580.8, | ,  4000,  3882, 12000, 11722, | , -3.4, 1793.9, 73.610, |, 0.0
10366.4, 139.9, | , 27.9, 0.0, 573.6, | ,  4000,  3876, 12000, 11691, | , -3.4, 1761.7, 72.123, |, 0.0
10367.4, 140.5, | , 27.9, 0.0, 572.7, | ,  4000,  3877, 12000, 11773, | , -3.4, 1790.9, 73.705, |, 0.0
10368.4, 139.0, | , 27.9, 0.0, 580.3, | ,  4000,  3883, 12000, 11720, | , -3.4, 1778.0, 72.954, |, 0.0
10369.4, 139.0, | , 27.9, 0.0, 579.3, | ,  4000,  3876, 12000, 11692, | , -3.4, 1768.2, 72.389, |, 0.0
10370.4, 138.8, | , 27.9, 0.0, 580.6, | ,  4000,  3876, 12000, 11718, | , -3.4, 1768.6, 72.529, |, 0.0
10371.4, 140.1, | , 27.9, 0.0, 574.9, | ,  4000,  3870, 12000, 11663, | , -3.4, 1801.2, 73.571, |, 0.0
10372.4, 139.9, | , 27.9, 0.0, 573.5, | ,  4000,  3875, 12000, 11756, | , -3.4, 1815.3, 74.618, |, 0.0
10373.5, 139.4, | , 27.9, 0.0, 581.2, | ,  4000,  3881, 12000, 11707, | , -3.4, 1776.7, 72.832, |, 0.0
10374.5, 139.6, | , 27.9, 0.0, 579.9, | ,  4000,  3878, 12000, 11661, | , -3.4, 1755.7, 71.750, |, 0.0
10375.5, 139.0, | , 27.9, 0.0, 580.6, | ,  4000,  3883, 12000, 11763, | , -3.4, 1778.9, 73.193, |, 0.0
10376.5, 138.9, | , 27.9, 0.0, 580.9, | ,  4000,  3877, 12000, 11700, | , -3.4, 1769.0, 72.464, |, 0.0
10377.5, 140.0, | , 27.9, 0.0, 573.5, | ,  4000,  3873, 12000, 11687, | , -3.4, 1794.3, 73.420, |, 0.0
10378.5, 140.3, | , 27.9, 0.0, 573.7, | ,  4000,  3875, 12000, 11671, | , -3.4, 1785.7, 73.001, |, 0.0
10379.5, 138.9, | , 27.9, 0.0, 580.3, | ,  4000,  3877, 12000, 11641, | , -3.4, 1786.6, 72.907, |, 0.0
10380.6, 139.2, | , 27.9, 0.0, 581.4, | ,  4000,  3875, 12000, 11671, | , -3.4, 1792.6, 73.282, |, 0.0
10381.6, 138.8, | , 27.9, 0.0, 580.9, | ,  4000,  3881, 12000, 11662, | , -3.4, 1788.7, 73.111, |, 0.0
10382.6, 139.8, | , 27.9, 0.0, 575.1, | ,  4000,  3877, 12000, 11747, | , -3.4, 1779.7, 73.124, |, 0.0
10383.6, 139.9, | , 27.9, 0.0, 573.6, | ,  4000,  3875, 12000, 11726, | , -3.4, 1767.7, 72.527, |, 0.0
10384.6, 139.4, | , 27.9, 0.0, 580.5, | ,  4000,  3881, 12000, 11677, | , -3.4, 1784.9, 73.025, |, 0.0
10385.6, 138.8, | , 27.9, 0.0, 581.0, | ,  4000,  3882, 12000, 11731, | , -3.4, 1771.2, 72.719, |, 0.0
10386.6, 138.8, | , 27.9, 0.0, 580.7, | ,  4000,  3875, 12000, 11718, | , -3.4, 1769.5, 72.560, |, 0.0
10387.6, 138.8, | , 27.9, 0.0, 581.1, | ,  4000,  3877, 12000, 11724, | , -3.4, 1769.5, 72.593, |, 0.0
10388.6, 140.3, | , 27.9, 0.0, 574.5, | ,  4000,  3877, 12000, 11681, | , -3.4, 1799.9, 73.637, |, 0.0
10389.6, 139.7, | , 27.9, 0.0, 575.2, | ,  4000,  3874, 12000, 11707, | , -3.4, 1786.2, 73.185, |, 0.0
10390.7, 139.2, | , 27.9, 0.0, 581.3, | ,  4000,  3873, 12000, 11684, | , -3.4, 1770.7, 72.446, |, 0.0
10391.7, 139.2, | , 27.9, 0.0, 580.9, | ,  4000,  3873, 12000, 11668, | , -3.4, 1767.7, 72.247, |, 0.0
10392.7, 139.0, | , 27.9, 0.0, 581.0, | ,  4000,  3880, 12000, 11740, | , -3.4, 1774.6, 72.894, |, 0.0
10393.7, 139.7, | , 27.9, 0.0, 574.8, | ,  4000,  3878, 12000, 11708, | , -3.4, 1767.7, 72.457, |, 0.0
10394.7, 140.4, | , 27.9, 0.0, 573.2, | ,  4000,  3877, 12000, 11735, | , -3.4, 1775.5, 72.889, |, 0.0
10395.7, 139.3, | , 27.9, 0.0, 580.8, | ,  4000,  3877, 12000, 11761, | , -3.4, 1775.9, 73.035, |, 0.0
10396.7, 138.8, | , 27.9, 0.0, 580.9, | ,  4000,  3878, 12000, 11658, | , -3.4, 1770.7, 72.347, |, 0.0
10397.7, 139.2, | , 27.9, 0.0, 581.0, | ,  4000,  3871, 12000, 11675, | , -3.4, 1788.3, 73.107, |, 0.0
10398.8, 138.9, | , 27.9, 0.0, 580.6, | ,  4000,  3883, 12000, 11717, | , -3.4, 1775.0, 72.818, |, 0.0
10399.8, 139.7, | , 27.9, 0.0, 575.2, | ,  4000,  3873, 12000, 11711, | , -3.4, 1786.2, 73.199, |, 0.0
10400.8, 139.8, | , 27.9, 0.0, 574.4, | ,  4000,  3873, 12000, 11749, | , -3.4, 1768.6, 72.658, |, 0.0
10401.8, 139.2, | , 27.9, 0.0, 581.0, | ,  4000,  3879, 12000, 11670, | , -3.4, 1794.3, 73.366, |, 0.0
10402.8, 139.1, | , 27.9, 0.0, 580.7, | ,  4000,  3880, 12000, 11709, | , -3.4, 289.2, 11.873, |, 0.0
10403.8, 138.8, | , 27.9, 0.0, 580.9, | ,  4000,  3881, 12000, 11658, | , -3.4, 325.6, 13.324, |, 0.0
10404.8, 140.2, | , 27.9, 0.0, 574.1, | ,  4000,  3874, 12000, 11712, | , -3.4, 416.9, 17.108, |, 0.0
10405.8, 140.2, | , 27.9, 0.0, 573.5, | ,  4000,  3873, 12000, 11677, | , -3.4, 457.6, 18.735, |, 0.0
10406.8, 138.8, | , 27.9, 0.0, 580.7, | ,  4000,  3879, 12000, 11801, | , -3.4, 506.4, 20.907, |, 0.0
10407.8, 138.7, | , 27.9, 0.0, 580.7, | ,  4000,  3873, 12000, 11634, | , -3.4, 555.2, 22.670, |, 0.0
10408.9, 138.9, | , 27.9, 0.0, 580.2, | ,  4000,  3880, 12000, 11717, | , -3.4, 576.2, 23.664, |, 0.0
10409.9, 139.0, | , 27.9, 0.0, 580.1, | ,  4000,  3875, 12000, 11694, | , -3.4, 610.9, 25.041, |, 0.0
10410.9, 140.3, | , 27.9, 0.0, 570.3, | ,  4000,  3871, 12000, 11643, | , -3.4, 656.8, 26.825, |, 0.0
10411.9, 140.3, | , 27.9, 0.0, 573.6, | ,  4000,  3878, 12000, 11761, | , -3.4, 712.5, 29.335, |, 0.0
10412.9, 139.3, | , 27.9, 0.0, 580.9, | ,  4000,  3881, 12000, 11683, | , -3.4, 760.9, 31.174, |, 0.0
10413.9, 138.8, | , 27.9, 0.0, 580.5, | ,  4000,  3877, 12000, 11659, | , -3.4, 799.5, 32.694, |, 0.0
10414.9, 139.0, | , 27.9, 0.0, 579.6, | ,  4000,  3875, 12000, 11704, | , -3.4, 844.0, 34.611, |, 0.0
10415.9, 139.2, | , 27.9, 0.0, 580.9, | ,  4000,  3875, 12000, 11726, | , -3.4, 886.4, 36.400, |, 0.0
10416.9, 140.4, | , 27.9, 0.0, 572.9, | ,  4000,  3871, 12000, 11730, | , -3.4, 930.1, 38.191, |, 0.0
10417.9, 140.1, | , 27.9, 0.0, 572.7, | ,  4000,  3874, 12000, 11699, | , -3.4, 984.1, 40.336, |, 0.0
10418.9, 138.9, | , 27.9, 0.0, 580.4, | ,  4000,  3878, 12000, 11769, | , -3.4, 1005.5, 41.410, |, 0.0
10420.0, 139.4, | , 27.9, 0.0, 579.4, | ,  4000,  3877, 12000, 11645, | , -3.4, 1052.2, 42.981, |, 0.0
10421.0, 138.7, | , 27.9, 0.0, 580.3, | ,  4000,  3873, 12000, 11690, | , -3.4, 1118.6, 45.813, |, 0.0
10422.0, 139.8, | , 27.9, 0.0, 574.4, | ,  4000,  3878, 12000, 11761, | , -3.4, 1183.8, 48.712, |, 0.0
10423.0, 140.0, | , 27.9, 0.0, 574.8, | ,  4000,  3875, 12000, 11638, | , -3.4, 1209.5, 49.370, |, 0.0
10424.0, 138.9, | , 27.9, 0.0, 580.4, | ,  4000,  3876, 12000, 11724, | , -3.4, 1246.3, 51.159, |, 0.0
10425.0, 139.0, | , 27.9, 0.0, 579.1, | ,  4000,  3876, 12000, 11683, | , -3.4, 1277.2, 52.284, |, 0.0
10426.0, 138.9, | , 27.9, 0.0, 580.6, | ,  4000,  3876, 12000, 11724, | , -3.4, 1325.2, 54.386, |, 0.0
10427.0, 139.3, | , 27.9, 0.0, 580.5, | ,  4000,  3877, 12000, 11694, | , -3.4, 1362.0, 55.791, |, 0.0
10428.0, 139.9, | , 27.9, 0.0, 573.2, | ,  4000,  3879, 12000, 11690, | , -3.4, 1399.3, 57.314, |, 0.0
10429.0, 139.7, | , 27.9, 0.0, 572.9, | ,  4000,  3869, 12000, 11679, | , -3.4, 1442.1, 58.984, |, 0.0
10430.1, 139.5, | , 27.9, 0.0, 579.8, | ,  4000,  3877, 12000, 11706, | , -3.4, 1480.3, 60.677, |, 0.0
10431.1, 139.4, | , 27.9, 0.0, 580.6, | ,  4000,  3878, 12000, 11694, | , -3.4, 1508.1, 61.773, |, 0.0
10432.1, 139.0, | , 27.9, 0.0, 580.6, | ,  4000,  3880, 12000, 11746, | , -3.4, 1535.1, 63.098, |, 0.0
10433.1, 139.8, | , 27.9, 0.0, 574.4, | ,  4000,  3870, 12000, 11681, | , -3.4, 1572.4, 64.315, |, 0.0
10434.1, 140.1, | , 27.9, 0.0, 575.1, | ,  4000,  3873, 12000, 11686, | , -3.4, 1564.7, 64.037, |, 0.0
10435.1, 138.8, | , 27.9, 0.0, 579.2, | ,  4000,  3870, 12000, 11653, | , -3.4, 1622.1, 66.226, |, 0.0
10436.1, 138.9, | , 27.9, 0.0, 580.2, | ,  4000,  3877, 12000, 11736, | , -3.4, 1658.9, 68.121, |, 0.0
10437.1, 139.2, | , 27.9, 0.0, 580.5, | ,  4000,  3874, 12000, 11649, | , -3.4, 1661.5, 67.834, |, 0.0
10438.1, 139.2, | , 27.9, 0.0, 580.9, | ,  4000,  3879, 12000, 11705, | , -3.4, 1693.6, 69.413, |, 0.0
10439.2, 140.0, | , 27.9, 0.0, 573.1, | ,  4000,  3877, 12000, 11772, | , -3.4, 1710.3, 70.388, |, 0.0
10440.2, 140.6, | , 27.9, 0.0, 573.3, | ,  4000,  3877, 12000, 11730, | , -3.4, 1682.1, 69.041, |, 0.0
10441.2, 138.8, | , 27.9, 0.0, 580.7, | ,  4000,  3876, 12000, 11688, | , -3.4, 1742.0, 71.303, |, 0.0
10442.2, 138.8, | , 27.9, 0.0, 580.2, | ,  4000,  3875, 12000, 11661, | , -3.4, 1752.3, 71.595, |, 0.0
10443.2, 138.8, | , 27.9, 0.0, 580.7, | ,  4000,  3879, 12000, 11666, | , -3.4, 1760.0, 71.949, |, 0.0
10444.2, 140.1, | , 27.9, 0.0, 574.4, | ,  4000,  3870, 12000, 11702, | , -3.4, 1766.9, 72.357, |, 0.0
10445.2, 139.9, | , 27.9, 0.0, 574.3, | ,  4000,  3872, 12000, 11733, | , -3.4, 1780.6, 73.073, |, 0.0
10446.2, 138.9, | , 27.9, 0.0, 579.8, | ,  4000,  3881, 12000, 11710, | , -3.4, 1776.7, 72.848, |, 0.0
10447.2, 139.2, | , 27.9, 0.0, 580.1, | ,  4000,  3873, 12000, 11703, | , -3.4, 1789.6, 73.305, |, 0.0
10448.3, 139.2, | , 27.9, 0.0, 580.5, | ,  4000,  3878, 12000, 11668, | , -3.4, 1789.2, 73.144, |, 0.0
10449.3, 138.9, | , 27.9, 0.0, 580.0, | ,  4000,  3877, 12000, 11705, | , -3.4, 1808.4, 74.102, |, 0.0
10450.3, 140.2, | , 27.9, 0.0, 572.3, | ,  4000,  3877, 12000, 11766, | , -3.4, 1796.5, 73.903, |, 0.0
10451.3, 140.4, | , 27.9, 0.0, 572.7, | ,  4000,  3877, 12000, 11768, | , -3.4, 1776.7, 73.098, |, 0.0
10452.3, 138.8, | , 27.9, 0.0, 580.4, | ,  4000,  3877, 12000, 11667, | , -3.4, 1793.5, 73.311, |, 0.0
10453.3, 138.8, | , 27.9, 0.0, 580.5, | ,  4000,  3876, 12000, 11709, | , -3.4, 1838.0, 75.327, |, 0.0
10454.3, 139.4, | , 27.9, 0.0, 580.7, | ,  4000,  3883, 12000, 11769, | , -3.4, 1817.0, 74.783, |, 0.0
10455.3, 140.2, | , 27.9, 0.0, 574.2, | ,  4000,  3880, 12000, 11648, | , -3.4, 1808.9, 73.860, |, 0.0
10456.3, 139.6, | , 27.9, 0.0, 575.0, | ,  4000,  3875, 12000, 11705, | , -3.4, 1790.9, 73.375, |, 0.0
10457.4, 139.2, | , 27.9, 0.0, 580.8, | ,  4000,  3879, 12000, 11675, | , -3.4, 1784.9, 73.008, |, 0.0
10458.4, 138.9, | , 27.9, 0.0, 580.3, | ,  4000,  3882, 12000, 11706, | , -3.4, 1790.9, 73.412, |, 0.0
10459.4, 138.8, | , 27.9, 0.0, 580.4, | ,  4000,  3878, 12000, 11773, | , -3.4, 1810.2, 74.501, |, 0.0
10460.4, 139.0, | , 27.9, 0.0, 579.6, | ,  4000,  3876, 12000, 11728, | , -3.4, 1769.5, 72.606, |, 0.0
10461.4, 140.0, | , 27.9, 0.0, 572.0, | ,  4000,  3872, 12000, 11709, | , -3.4, 1790.9, 73.381, |, 0.0
10462.4, 140.4, | , 27.9, 0.0, 573.4, | ,  4000,  3880, 12000, 11766, | , -3.4, 1798.2, 73.985, |, 0.0
10463.4, 138.9, | , 27.9, 0.0, 580.3, | ,  4000,  3879, 12000, 11675, | , -3.4, 1791.3, 73.268, |, 0.0
10464.4, 139.3, | , 27.9, 0.0, 580.4, | ,  4000,  3878, 12000, 11721, | , -3.4, 1778.5, 72.956, |, 0.0
10465.4, 139.1, | , 27.9, 0.0, 579.3, | ,  4000,  3878, 12000, 11701, | , -3.4, 1790.9, 73.372, |, 0.0
10466.5, 139.7, | , 27.9, 0.0, 574.4, | ,  4000,  3872, 12000, 11711, | , -3.4, 1793.9, 73.513, |, 0.0
10467.5, 139.6, | , 27.9, 0.0, 573.9, | ,  4000,  3876, 12000, 11680, | , -3.4, 1780.6, 72.840, |, 0.0
10468.5, 139.3, | , 28.0, 0.0, 580.9, | ,  4000,  3875, 12000, 11713, | , -3.4, 1788.3, 73.304, |, 0.0
10469.5, 138.9, | , 28.0, 0.0, 580.4, | ,  4000,  3878, 12000, 11739, | , -3.4, 1794.7, 73.710, |, 0.0
10470.5, 138.9, | , 28.0, 0.0, 579.7, | ,  4000,  3878, 12000, 11687, | , -3.4, 1760.5, 72.061, |, 0.0
10471.5, 138.8, | , 28.0, 0.0, 580.6, | ,  4000,  3881, 12000, 11775, | , -3.4, 1769.9, 72.867, |, 0.0
10472.5, 139.9, | , 27.9, 0.0, 573.0, | ,  4000,  3875, 12000, 11730, | , -3.4, 1777.6, 72.949, |, 0.0
10473.5, 140.0, | , 27.9, 0.0, 572.8, | ,  4000,  3878, 12000, 11697, | , -3.4, 1804.6, 73.912, |, 0.0
10474.6, 139.2, | , 28.0, 0.0, 580.3, | ,  4000,  3877, 12000, 11722, | , -3.4, 1742.9, 71.497, |, 0.0
10475.6, 139.4, | , 28.0, 0.0, 580.0, | ,  4000,  3878, 12000, 11668, | , -3.4, 1772.9, 72.482, |, 0.0
10476.6, 139.0, | , 28.0, 0.0, 580.7, | ,  4000,  3881, 12000, 11701, | , -3.4, 1760.0, 72.122, |, 0.0
10477.6, 140.0, | , 27.9, 0.0, 574.6, | ,  4000,  3870, 12000, 11633, | , -3.4, 1744.2, 71.110, |, 0.0
10478.6, 140.2, | , 28.0, 0.0, 572.8, | ,  4000,  3876, 12000, 11692, | , -3.4, 1783.2, 73.004, |, 0.0
10479.6, 139.0, | , 28.0, 0.0, 579.9, | ,  4000,  3882, 12000, 11767, | , -3.4, 1785.3, 73.468, |, 0.0
10480.6, 138.9, | , 28.0, 0.0, 579.5, | ,  4000,  3872, 12000, 11686, | , -3.4, 1769.0, 72.377, |, 0.0
10481.6, 139.3, | , 28.0, 0.0, 580.2, | ,  4000,  3879, 12000, 11669, | , -3.4, 1814.4, 74.188, |, 0.0
10482.6, 139.0, | , 28.0, 0.0, 580.1, | ,  4000,  3877, 12000, 11724, | , -3.4, 1756.6, 72.072, |, 0.0
10483.7, 139.9, | , 28.0, 0.0, 572.7, | ,  4000,  3872, 12000, 11733, | , -3.4, 1720.6, 70.613, |, 0.0
10484.7, 140.0, | , 28.0, 0.0, 574.9, | ,  4000,  3877, 12000, 11746, | , -3.4, 1787.0, 73.422, |, 0.0
10485.7, 138.9, | , 28.0, 0.0, 579.2, | ,  4000,  3874, 12000, 11716, | , -3.4, 1801.2, 73.846, |, 0.0
10486.7, 138.8, | , 28.0, 0.0, 580.3, | ,  4000,  3880, 12000, 11728, | , -3.4, 1776.3, 72.912, |, 0.0
10487.7, 139.3, | , 28.0, 0.0, 580.9, | ,  4000,  3879, 12000, 11758, | , -3.4, 1767.3, 72.679, |, 0.0
10488.7, 140.1, | , 28.0, 0.0, 574.5, | ,  4000,  3876, 12000, 11681, | , -3.4, 1747.6, 71.499, |, 0.0
10489.7, 139.7, | , 28.0, 0.0, 574.9, | ,  4000,  3875, 12000, 11709, | , -3.4, 1760.5, 72.146, |, 0.0
10490.7, 139.4, | , 28.0, 0.0, 579.6, | ,  4000,  3878, 12000, 11673, | , -3.4, 1734.3, 70.931, |, 0.0
10491.8, 139.2, | , 28.0, 0.0, 580.1, | ,  4000,  3877, 12000, 11729, | , -3.4, 1775.5, 72.866, |, 0.0
10492.8, 138.9, | , 28.0, 0.0, 580.4, | ,  4000,  3882, 12000, 11675, | , -3.4, 1792.2, 73.320, |, 0.0
10493.8, 138.8, | , 28.0, 0.0, 580.1, | ,  4000,  3872, 12000, 11743, | , -3.4, 1755.7, 72.097, |, 0.0
10494.8, 140.3, | , 28.0, 0.0, 572.9, | ,  4000,  3875, 12000, 11712, | , -3.4, 1766.0, 72.389, |, 0.0
10495.8, 139.9, | , 28.0, 0.0, 571.9, | ,  4000,  3876, 12000, 11685, | , -3.4, 1792.2, 73.336, |, 0.0
10496.8, 138.8, | , 28.0, 0.0, 579.9, | ,  4000,  3879, 12000, 11724, | , -3.4, 1769.0, 72.587, |, 0.0
10497.8, 139.1, | , 28.0, 0.0, 580.0, | ,  4000,  3875, 12000, 11615, | , -3.4, 1759.6, 71.675, |, 0.0
10498.8, 139.2, | , 28.0, 0.0, 580.0, | ,  4000,  3882, 12000, 11680, | , -3.4, 1790.0, 73.255, |, 0.0
10499.8, 139.8, | , 28.0, 0.0, 573.6, | ,  4000,  3874, 12000, 11712, | , -3.4, 1773.3, 72.681, |, 0.0
10500.9, 140.2, | , 28.0, 0.0, 572.3, | ,  4000,  3877, 12000, 11747, | , -3.4, 1723.6, 70.822, |, 0.0
10501.9, 139.2, | , 28.0, 0.0, 580.0, | ,  4000,  3876, 12000, 11680, | , -3.4, 1745.5, 71.405, |, 0.0
10502.9, 138.8, | , 28.0, 0.0, 579.6, | ,  4000,  3875, 12000, 11645, | , -3.4, 1768.2, 72.163, |, 0.0
10503.9, 138.8, | , 28.0, 0.0, 579.5, | ,  4000,  3875, 12000, 11702, | , -3.4, 1776.7, 72.782, |, 0.0
10504.9, 139.3, | , 28.0, 0.0, 580.5, | ,  4000,  3873, 12000, 11732, | , -3.4, 1776.7, 72.916, |, 0.0
10505.9, 140.2, | , 28.0, 0.0, 571.6, | ,  4000,  3877, 12000, 11783, | , -3.4, 1750.2, 72.076, |, 0.0
10506.9, 139.8, | , 28.0, 0.0, 572.2, | ,  4000,  3877, 12000, 11708, | , -3.4, 1721.9, 70.575, |, 0.0
10507.9, 138.8, | , 28.0, 0.0, 579.9, | ,  4000,  3876, 12000, 11680, | , -3.4, 1752.3, 71.688, |, 0.0
10509.0, 139.4, | , 28.0, 0.0, 579.9, | ,  4000,  3879, 12000, 11671, | , -3.4, 1811.0, 74.057, |, 0.0
10510.0, 138.9, | , 28.0, 0.0, 579.8, | ,  4000,  3877, 12000, 11692, | , -3.4, 1800.7, 73.724, |, 0.0
10511.0, 140.2, | , 28.0, 0.0, 573.9, | ,  4000,  3875, 12000, 11750, | , -3.4, 1754.5, 72.093, |, 0.0
10512.0, 140.4, | , 28.0, 0.0, 572.2, | ,  4000,  3872, 12000, 11671, | , -3.4, 1761.7, 72.012, |, 0.0
10513.0, 138.9, | , 28.0, 0.0, 579.8, | ,  4000,  3878, 12000, 11716, | , -3.4, 1758.3, 72.105, |, 0.0
10514.0, 139.0, | , 28.0, 0.0, 580.0, | ,  4000,  3881, 12000, 11756, | , -3.4, 1760.9, 72.410, |, 0.0
10515.0, 139.3, | , 28.0, 0.0, 580.4, | ,  4000,  3873, 12000, 11678, | , -3.4, 1730.9, 70.788, |, 0.0
10516.0, 138.7, | , 28.0, 0.0, 580.0, | ,  4000,  3877, 12000, 11671, | , -3.4, 1749.3, 71.527, |, 0.0
10517.0, 139.9, | , 28.0, 0.0, 571.9, | ,  4000,  3875, 12000, 11686, | , -3.4, 1801.6, 73.719, |, 0.0
10518.1, 140.4, | , 28.0, 0.0, 573.2, | ,  4000,  3881, 12000, 11781, | , -3.4, 1777.6, 73.214, |, 0.0
10519.1, 139.3, | , 28.0, 0.0, 580.3, | ,  4000,  3884, 12000, 11699, | , -3.4, 1748.0, 71.637, |, 0.0
10520.1, 138.8, | , 28.0, 0.0, 580.1, | ,  4000,  3878, 12000, 11668, | , -3.4, 1746.3, 71.398, |, 0.0
10521.1, 138.7, | , 28.0, 0.0, 580.3, | ,  4000,  3877, 12000, 11711, | , -3.4, 1771.6, 72.622, |, 0.0
10522.1, 140.1, | , 28.0, 0.0, 574.2, | ,  4000,  3876, 12000, 11708, | , -3.4, 1769.5, 72.514, |, 0.0
10523.1, 140.1, | , 28.0, 0.0, 571.8, | ,  4000,  3875, 12000, 11743, | , -3.4, 1809.7, 74.324, |, 0.0
10524.1, 138.8, | , 28.0, 0.0, 579.7, | ,  4000,  3877, 12000, 11713, | , -3.4, 1762.2, 72.250, |, 0.0
10525.1, 139.2, | , 28.0, 0.0, 580.3, | ,  4000,  3876, 12000, 11654, | , -3.4, 1769.9, 72.283, |, 0.0
10526.2, 138.9, | , 28.0, 0.0, 580.0, | ,  4000,  3877, 12000, 11741, | , -3.4, 1786.2, 73.358, |, 0.0
10527.2, 139.0, | , 28.0, 0.0, 580.0, | ,  4000,  3884, 12000, 11761, | , -3.4, 1753.6, 72.151, |, 0.0
10528.2, 140.4, | , 28.0, 0.0, 572.3, | ,  4000,  3879, 12000, 11679, | , -3.4, 1760.9, 72.048, |, 0.0
10529.2, 139.6, | , 28.0, 0.0, 573.6, | ,  4000,  3871, 12000, 11656, | , -3.4, 1746.3, 71.311, |, 0.0
10530.2, 138.9, | , 28.0, 0.0, 579.8, | ,  4000,  3878, 12000, 11686, | , -3.4, 1776.7, 72.724, |, 0.0
10531.2, 139.3, | , 28.0, 0.0, 580.0, | ,  4000,  3881, 12000, 11770, | , -3.4, 1791.7, 73.744, |, 0.0
10532.2, 139.0, | , 28.0, 0.0, 579.1, | ,  4000,  3879, 12000, 11741, | , -3.4, 1767.3, 72.596, |, 0.0
10533.2, 139.7, | , 28.0, 0.0, 573.5, | ,  4000,  3879, 12000, 11674, | , -3.4, 1761.3, 72.038, |, 0.0
10534.3, 140.1, | , 28.0, 0.0, 572.5, | ,  4000,  3870, 12000, 11703, | , -3.4, 1765.6, 72.306, |, 0.0
10535.3, 139.3, | , 28.0, 0.0, 579.5, | ,  4000,  3882, 12000, 11704, | , -3.4, 1770.3, 72.558, |, 0.0
10536.3, 139.1, | , 28.0, 0.0, 579.3, | ,  4000,  3880, 12000, 11735, | , -3.4, 1751.5, 71.922, |, 0.0
10537.3, 139.3, | , 28.0, 0.0, 579.6, | ,  4000,  3875, 12000, 11765, | , -3.4, 1729.6, 71.144, |, 0.0
10538.3, 139.1, | , 28.0, 0.0, 580.0, | ,  4000,  3874, 12000, 11692, | , -3.4, 1767.3, 72.344, |, 0.0
10539.3, 139.9, | , 28.0, 0.0, 571.3, | ,  4000,  3871, 12000, 11618, | , -3.4, 1776.3, 72.350, |, 0.0
10540.3, 139.7, | , 28.0, 0.0, 572.8, | ,  4000,  3882, 12000, 11698, | , -3.4, 1808.9, 74.111, |, 0.0
10541.3, 139.3, | , 28.0, 0.0, 580.4, | ,  4000,  3879, 12000, 11686, | , -3.4, 1751.9, 71.714, |, 0.0
10542.4, 138.9, | , 28.0, 0.0, 579.8, | ,  4000,  3880, 12000, 11788, | , -3.4, 1753.6, 72.256, |, 0.0
10543.4, 138.9, | , 28.0, 0.0, 579.7, | ,  4000,  3877, 12000, 11716, | , -3.4, 1762.6, 72.276, |, 0.0
10544.4, 139.8, | , 28.0, 0.0, 572.9, | ,  4000,  3873, 12000, 11675, | , -3.4, 1760.5, 71.983, |, 0.0
10545.4, 140.3, | , 28.0, 0.0, 573.1, | ,  4000,  3875, 12000, 11682, | , -3.4, 1743.3, 71.321, |, 0.0
10546.4, 138.8, | , 28.0, 0.0, 579.8, | ,  4000,  3875, 12000, 11713, | , -3.4, 1757.9, 72.065, |, 0.0
10547.4, 138.7, | , 28.0, 0.0, 579.8, | ,  4000,  3878, 12000, 11631, | , -3.4, 1791.7, 73.076, |, 0.0
10548.4, 139.2, | , 28.0, 0.0, 580.0, | ,  4000,  3879, 12000, 11718, | , -3.4, 1776.3, 72.860, |, 0.0
10549.4, 138.9, | , 28.0, 0.0, 578.9, | ,  4000,  3876, 12000, 11731, | , -3.4, 1777.2, 72.936, |, 0.0
10550.4, 140.3, | , 28.0, 0.0, 569.7, | ,  4000,  3877, 12000, 11784, | , -3.4, 1745.9, 71.904, |, 0.0
10551.4, 140.4, | , 28.0, 0.0, 572.5, | ,  4000,  3871, 12000, 11743, | , -3.4, 1755.3, 72.078, |, 0.0
10552.5, 139.1, | , 28.0, 0.0, 580.0, | ,  4000,  3874, 12000, 11670, | , -3.4, 1759.6, 71.928, |, 0.0
10553.5, 138.8, | , 28.0, 0.0, 579.8, | ,  4000,  3882, 12000, 11694, | , -3.4, 1761.3, 72.144, |, 0.0
10554.5, 139.4, | , 28.0, 0.0, 579.5, | ,  4000,  3875, 12000, 11691, | , -3.4, 1756.2, 71.891, |, 0.0
10555.5, 140.2, | , 28.0, 0.0, 573.9, | ,  4000,  3875, 12000, 11742, | , -3.4, 1792.2, 73.601, |, 0.0
10556.5, 140.2, | , 28.0, 0.0, 571.0, | ,  4000,  3874, 12000, 11694, | , -3.4, 1749.7, 71.640, |, 0.0
10557.5, 140.1, | , 28.0, 0.0, 578.3, | ,  4000,  3875, 12000, 11626, | , -3.4, 1721.0, 70.162, |, 0.0
10558.5, 139.3, | , 28.0, 0.0, 579.7, | ,  4000,  3883, 12000, 11744, | , -3.4, 1775.5, 72.966, |, 0.0
10559.5, 138.9, | , 28.0, 0.0, 578.7, | ,  4000,  3874, 12000, 11737, | , -3.4, 1775.5, 72.890, |, 0.0
10560.6, 138.8, | , 28.0, 0.0, 579.3, | ,  4000,  3877, 12000, 11709, | , -3.4, 1786.6, 73.225, |, 0.0
10561.6, 140.4, | , 28.0, 0.0, 571.0, | ,  4000,  3876, 12000, 11660, | , -3.4, 1776.7, 72.588, |, 0.0
10562.6, 139.5, | , 28.0, 0.0, 574.0, | ,  4000,  3875, 12000, 11760, | , -3.4, 1746.3, 71.805, |, 0.0
10563.6, 138.7, | , 28.0, 0.0, 579.7, | ,  4000,  3876, 12000, 11696, | , -3.4, 1752.7, 71.777, |, 0.0
10564.6, 139.1, | , 28.0, 0.0, 578.8, | ,  4000,  3877, 12000, 11693, | , -3.4, 1759.2, 72.033, |, 0.0
10565.6, 139.3, | , 28.0, 0.0, 580.0, | ,  4000,  3874, 12000, 11671, | , -3.4, 1733.5, 70.869, |, 0.0
10566.6, 138.8, | , 28.0, 0.0, 579.9, | ,  4000,  3877, 12000, 11729, | , -3.4, 1752.7, 71.934, |, 0.0
10567.6, 139.9, | , 28.0, 0.0, 572.3, | ,  4000,  3874, 12000, 11723, | , -3.4, 1736.5, 71.225, |, 0.0
10568.6, 140.2, | , 28.0, 0.0, 573.1, | ,  4000,  3869, 12000, 11671, | , -3.4, 1772.9, 72.452, |, 0.0
10569.7, 139.0, | , 28.0, 0.0, 578.6, | ,  4000,  3878, 12000, 11703, | , -3.4, 1777.2, 72.819, |, 0.0
10570.7, 138.8, | , 28.0, 0.0, 579.8, | ,  4000,  3874, 12000, 11679, | , -3.4, 1760.5, 72.008, |, 0.0
10571.7, 139.2, | , 28.0, 0.0, 579.9, | ,  4000,  3877, 12000, 11658, | , -3.4, 1746.8, 71.364, |, 0.0
10572.7, 140.2, | , 28.0, 0.0, 573.8, | ,  4000,  3877, 12000, 11738, | , -3.4, 1779.7, 73.082, |, 0.0
10573.7, 139.7, | , 28.0, 0.0, 574.1, | ,  4000,  3877, 12000, 11658, | , -3.4, 1738.2, 71.013, |, 0.0
10574.7, 139.0, | , 28.0, 0.0, 578.6, | ,  4000,  3878, 12000, 11717, | , -3.4, 1761.7, 72.255, |, 0.0
10575.7, 139.4, | , 28.0, 0.0, 579.8, | ,  4000,  3883, 12000, 11694, | , -3.4, 1775.5, 72.727, |, 0.0
10576.7, 138.8, | , 28.0, 0.0, 580.0, | ,  4000,  3879, 12000, 11649, | , -3.4, 1745.0, 71.261, |, 0.0
10577.7, 138.7, | , 28.0, 0.0, 579.7, | ,  4000,  3879, 12000, 11669, | , -3.4, 1786.2, 73.033, |, 0.0
10578.8, 140.0, | , 28.0, 0.0, 571.5, | ,  4000,  3870, 12000, 11664, | , -3.4, 1785.3, 72.930, |, 0.0
10579.8, 140.1, | , 28.0, 0.0, 571.2, | ,  4000,  3872, 12000, 11689, | , -3.4, 1742.5, 71.307, |, 0.0
10580.8, 138.9, | , 28.0, 0.0, 578.7, | ,  4000,  3883, 12000, 11769, | , -3.4, 1777.2, 73.153, |, 0.0
10581.8, 139.2, | , 28.0, 0.0, 579.4, | ,  4000,  3872, 12000, 11678, | , -3.4, 1724.9, 70.539, |, 0.0
10582.8, 138.8, | , 28.0, 0.0, 579.3, | ,  4000,  3876, 12000, 11708, | , -3.4, 1792.2, 73.444, |, 0.0
10583.8, 139.7, | , 28.0, 0.0, 573.3, | ,  4000,  3872, 12000, 11715, | , -3.4, 1761.3, 72.198, |, 0.0
10584.8, 139.8, | , 28.0, 0.0, 573.3, | ,  4000,  3878, 12000, 11695, | , -3.4, 1750.2, 71.677, |, 0.0
10585.9, 138.9, | , 28.0, 0.0, 579.1, | ,  4000,  3881, 12000, 11639, | , -3.4, 1776.7, 72.514, |, 0.0
10586.9, 138.8, | , 28.0, 0.0, 579.3, | ,  4000,  3876, 12000, 11641, | , -3.4, 1736.0, 70.844, |, 0.0
10587.9, 139.2, | , 28.0, 0.0, 579.3, | ,  4000,  3878, 12000, 11656, | , -3.4, 1760.9, 71.937, |, 0.0
10588.9, 139.3, | , 28.0, 0.0, 579.4, | ,  4000,  3880, 12000, 11761, | , -3.4, 1755.3, 72.205, |, 0.0
10589.9, 140.3, | , 28.0, 0.0, 571.5, | ,  4000,  3877, 12000, 11763, | , -3.4, 1768.6, 72.740, |, 0.0
10590.9, 139.9, | , 28.0, 0.0, 572.4, | ,  4000,  3872, 12000, 11693, | , -3.4, 1714.6, 70.188, |, 0.0
10591.9, 139.3, | , 28.0, 0.0, 579.6, | ,  4000,  3879, 12000, 11735, | , -3.4, 1747.6, 71.761, |, 0.0
10592.9, 138.9, | , 28.0, 0.0, 579.4, | ,  4000,  3875, 12000, 11775, | , -3.4, 1746.8, 71.892, |, 0.0
10593.9, 138.8, | , 28.0, 0.0, 579.4, | ,  4000,  3876, 12000, 11749, | , -3.4, 1770.7, 72.761, |, 0.0
10595.0, 140.4, | , 28.0, 0.0, 573.2, | ,  4000,  3876, 12000, 11679, | , -3.4, 1778.0, 72.733, |, 0.0
10596.0, 139.8, | , 28.0, 0.0, 572.3, | ,  4000,  3871, 12000, 11671, | , -3.4, 1737.8, 71.026, |, 0.0
10597.0, 138.9, | , 28.0, 0.0, 578.7, | ,  4000,  3882, 12000, 11720, | , -3.4, 1778.0, 72.953, |, 0.0
10598.0, 139.4, | , 28.0, 0.0, 579.7, | ,  4000,  3883, 12000, 11724, | , -3.4, 1767.3, 72.535, |, 0.0
10599.0, 138.9, | , 28.0, 0.0, 579.6, | ,  4000,  3875, 12000, 11705, | , -3.4, 1725.3, 70.691, |, 0.0
10600.0, 139.0, | , 28.0, 0.0, 578.4, | ,  4000,  3877, 12000, 11757, | , -3.4, 1738.2, 71.467, |, 0.0
10601.0, 140.0, | , 28.0, 0.0, 571.9, | ,  4000,  3876, 12000, 11670, | , -3.4, 1769.5, 72.339, |, 0.0
10602.0, 140.0, | , 28.0, 0.0, 571.8, | ,  4000,  3875, 12000, 11754, | , -3.4, 1738.6, 71.458, |, 0.0
10603.1, 138.8, | , 28.0, 0.0, 579.3, | ,  4000,  3876, 12000, 11693, | , -3.4, 1766.0, 72.307, |, 0.0
10604.1, 138.9, | , 28.0, 0.0, 579.5, | ,  4000,  3881, 12000, 11705, | , -3.4, 1769.0, 72.505, |, 0.0
10605.1, 139.3, | , 28.0, 0.0, 579.2, | ,  4000,  3878, 12000, 11748, | , -3.4, 1733.9, 71.256, |, 0.0
10606.1, 140.0, | , 28.0, 0.0, 573.9, | ,  4000,  3868, 12000, 11622, | , -3.4, 1769.0, 72.061, |, 0.0
10607.1, 139.9, | , 28.0, 0.0, 572.2, | ,  4000,  3874, 12000, 11650, | , -3.4, 1761.3, 71.905, |, 0.0
10608.1, 139.2, | , 28.0, 0.0, 579.8, | ,  4000,  3876, 12000, 11662, | , -3.4, 1768.6, 72.269, |, 0.0
10609.1, 139.3, | , 28.0, 0.0, 580.3, | ,  4000,  3878, 12000, 11683, | , -3.4, 1739.5, 71.183, |, 0.0
10610.1, 139.1, | , 28.0, 0.0, 578.9, | ,  4000,  3881, 12000, 11730, | , -3.4, 1728.3, 70.956, |, 0.0
10611.1, 138.7, | , 28.0, 0.0, 580.0, | ,  4000,  3872, 12000, 11733, | , -3.4, 1731.3, 71.053, |, 0.0
10612.1, 140.3, | , 28.0, 0.0, 572.8, | ,  4000,  3876, 12000, 11717, | , -3.4, 1748.5, 71.701, |, 0.0
10613.2, 139.9, | , 28.0, 0.0, 572.4, | ,  4000,  3875, 12000, 11710, | , -3.4, 1775.9, 72.783, |, 0.0
10614.2, 138.9, | , 28.0, 0.0, 579.8, | ,  4000,  3876, 12000, 11713, | , -3.4, 1784.0, 73.132, |, 0.0
10615.2, 139.5, | , 28.0, 0.0, 579.2, | ,  4000,  3881, 12000, 11742, | , -3.4, 1744.6, 71.679, |, 0.0
10616.2, 138.7, | , 28.0, 0.0, 579.6, | ,  4000,  3873, 12000, 11754, | , -3.4, 1739.0, 71.469, |, 0.0
10617.2, 139.6, | , 28.0, 0.0, 573.7, | ,  4000,  3872, 12000, 11695, | , -3.4, 1746.8, 71.512, |, 0.0
10618.2, 139.8, | , 28.0, 0.0, 572.9, | ,  4000,  3879, 12000, 11736, | , -3.4, 1777.2, 72.978, |, 0.0
10619.2, 139.3, | , 28.0, 0.0, 579.8, | ,  4000,  3879, 12000, 11719, | , -3.4, 1772.9, 72.722, |, 0.0
10620.2, 139.1, | , 28.0, 0.0, 578.4, | ,  4000,  3883, 12000, 11747, | , -3.4, 1760.5, 72.361, |, 0.0
10621.3, 138.9, | , 28.0, 0.0, 579.3, | ,  4000,  3875, 12000, 11634, | , -3.4, 1739.0, 70.929, |, 0.0
10622.3, 139.2, | , 28.0, 0.0, 579.3, | ,  4000,  3874, 12000, 11688, | , -3.4, 1736.9, 71.084, |, 0.0
10623.3, 139.9, | , 28.0, 0.0, 571.6, | ,  4000,  3874, 12000, 11688, | , -3.4, 1769.5, 72.413, |, 0.0
10624.3, 139.9, | , 28.0, 0.0, 572.2, | ,  4000,  3874, 12000, 11698, | , -3.4, 1760.0, 72.075, |, 0.0
10625.3, 139.5, | , 28.0, 0.0, 578.6, | ,  4000,  3883, 12000, 11696, | , -3.4, 1747.6, 71.600, |, 0.0
10626.3, 139.3, | , 28.0, 0.0, 579.6, | ,  4000,  3873, 12000, 11725, | , -3.4, 1765.2, 72.407, |, 0.0
10627.3, 138.9, | , 28.0, 0.0, 578.7, | ,  4000,  3878, 12000, 11660, | , -3.4, 1779.7, 72.722, |, 0.0
10628.3, 139.6, | , 28.0, 0.0, 573.6, | ,  4000,  3875, 12000, 11694, | , -3.4, 1762.2, 72.151, |, 0.0
10629.3, 140.1, | , 28.0, 0.0, 574.7, | ,  4000,  3876, 12000, 11751, | , -3.4, 1769.9, 72.733, |, 0.0
10630.4, 139.2, | , 28.0, 0.0, 578.6, | ,  4000,  3888, 12000, 11773, | , -3.4, 1739.9, 71.661, |, 0.0
10631.4, 138.9, | , 28.0, 0.0, 579.8, | ,  4000,  3874, 12000, 11675, | , -3.4, 1706.5, 69.783, |, 0.0
10632.4, 139.2, | , 28.0, 0.0, 579.9, | ,  4000,  3875, 12000, 11676, | , -3.4, 1754.0, 71.734, |, 0.0
10633.4, 138.7, | , 28.0, 0.0, 579.1, | ,  4000,  3878, 12000, 11691, | , -3.4, 1784.9, 73.080, |, 0.0
10634.4, 139.9, | , 28.0, 0.0, 572.0, | ,  4000,  3873, 12000, 11737, | , -3.4, 1784.9, 73.272, |, 0.0
10635.4, 140.2, | , 28.0, 0.0, 573.7, | ,  4000,  3880, 12000, 11675, | , -3.4, 1775.9, 72.645, |, 0.0
10636.4, 138.8, | , 28.1, 0.0, 579.4, | ,  4000,  3880, 12000, 11715, | , -3.4, 1732.6, 71.060, |, 0.0
10637.5, 138.9, | , 28.1, 0.0, 579.2, | ,  4000,  3874, 12000, 11697, | , -3.4, 1767.3, 72.369, |, 0.0
10638.5, 138.8, | , 28.1, 0.0, 579.7, | ,  4000,  3879, 12000, 11724, | , -3.4, 1748.0, 71.726, |, 0.0
10639.5, 140.1, | , 28.0, 0.0, 573.7, | ,  4000,  3876, 12000, 11697, | , -3.4, 1722.8, 70.555, |, 0.0
10640.5, 140.1, | , 28.1, 0.0, 571.5, | ,  4000,  3877, 12000, 11768, | , -3.4, 1767.7, 72.731, |, 0.0
10641.5, 139.3, | , 28.1, 0.0, 579.9, | ,  4000,  3879, 12000, 11686, | , -3.4, 1768.2, 72.376, |, 0.0
10642.5, 138.8, | , 28.1, 0.0, 579.6, | ,  4000,  3873, 12000, 11679, | , -3.4, 1766.5, 72.244, |, 0.0
10643.5, 138.9, | , 28.1, 0.0, 579.1, | ,  4000,  3878, 12000, 11653, | , -3.4, 1767.7, 72.200, |, 0.0
10644.5, 138.8, | , 28.1, 0.0, 579.5, | ,  4000,  3879, 12000, 11703, | , -3.4, 1763.0, 72.247, |, 0.0
10645.5, 140.3, | , 28.0, 0.0, 571.6, | ,  4000,  3871, 12000, 11625, | , -3.4, 1767.3, 72.022, |, 0.0
10646.6, 139.6, | , 28.1, 0.0, 573.8, | ,  4000,  3873, 12000, 11713, | , -3.4, 1783.2, 73.084, |, 0.0
10647.6, 138.9, | , 28.1, 0.0, 579.4, | ,  4000,  3877, 12000, 11742, | , -3.4, 1756.2, 72.136, |, 0.0
10648.6, 139.3, | , 28.1, 0.0, 579.7, | ,  4000,  3875, 12000, 11683, | , -3.4, 1743.8, 71.343, |, 0.0
10649.6, 138.9, | , 28.1, 0.0, 579.4, | ,  4000,  3876, 12000, 11695, | , -3.4, 1755.7, 71.895, |, 0.0
10650.6, 139.7, | , 28.1, 0.0, 573.2, | ,  4000,  3873, 12000, 11653, | , -3.4, 1757.0, 71.744, |, 0.0
10651.6, 140.4, | , 28.1, 0.0, 571.4, | ,  4000,  3875, 12000, 11735, | , -3.4, 1781.5, 73.129, |, 0.0
10652.6, 139.1, | , 28.1, 0.0, 579.4, | ,  4000,  3874, 12000, 11701, | , -3.4, 1766.9, 72.367, |, 0.0
10653.7, 138.9, | , 28.1, 0.0, 579.3, | ,  4000,  3879, 12000, 11683, | , -3.4, 1767.7, 72.341, |, 0.0
10654.7, 139.2, | , 28.1, 0.0, 579.4, | ,  4000,  3876, 12000, 11711, | , -3.4, 1739.0, 71.285, |, 0.0
10655.7, 139.2, | , 28.1, 0.0, 579.8, | ,  4000,  3878, 12000, 11706, | , -3.4, 1756.2, 71.975, |, 0.0
10656.7, 140.0, | , 28.1, 0.0, 571.2, | ,  4000,  3877, 12000, 11711, | , -3.4, 1791.3, 73.427, |, 0.0
10657.7, 139.9, | , 28.1, 0.0, 572.1, | ,  4000,  3874, 12000, 11743, | , -3.4, 1758.3, 72.215, |, 0.0
10658.7, 139.2, | , 28.1, 0.0, 579.6, | ,  4000,  3878, 12000, 11680, | , -3.4, 1732.2, 70.876, |, 0.0
10659.7, 138.8, | , 28.1, 0.0, 579.3, | ,  4000,  3876, 12000, 11683, | , -3.4, 1789.2, 73.208, |, 0.0
10660.7, 138.9, | , 28.1, 0.0, 579.3, | ,  4000,  3880, 12000, 11714, | , -3.4, 1763.0, 72.301, |, 0.0
10661.7, 140.1, | , 28.1, 0.0, 573.5, | ,  4000,  3871, 12000, 11763, | , -3.4, 1775.9, 73.016, |, 0.0
10662.8, 140.1, | , 28.1, 0.0, 570.8, | ,  4000,  3876, 12000, 11716, | , -3.4, 1757.0, 72.042, |, 0.0
10663.8, 138.8, | , 28.1, 0.0, 578.9, | ,  4000,  3877, 12000, 11662, | , -3.4, 1751.0, 71.554, |, 0.0
10664.8, 139.3, | , 28.1, 0.0, 579.2, | ,  4000,  3875, 12000, 11743, | , -3.4, 1772.0, 72.783, |, 0.0
10665.8, 139.0, | , 28.1, 0.0, 579.0, | ,  4000,  3879, 12000, 11747, | , -3.4, 1778.5, 73.084, |, 0.0
10666.8, 139.0, | , 28.1, 0.0, 578.6, | ,  4000,  3882, 12000, 11790, | , -3.4, 1760.0, 72.537, |, 0.0
10667.8, 140.6, | , 28.1, 0.0, 571.2, | ,  4000,  3874, 12000, 11818, | , -3.4, 1738.2, 71.730, |, 0.0
10668.8, 139.9, | , 28.1, 0.0, 572.4, | ,  4000,  3873, 12000, 11692, | , -3.4, 1730.5, 70.834, |, 0.0
10669.8, 138.9, | , 28.1, 0.0, 579.2, | ,  4000,  3878, 12000, 11701, | , -3.4, 1774.6, 72.704, |, 0.0
10670.8, 138.8, | , 28.1, 0.0, 578.6, | ,  4000,  3875, 12000, 11732, | , -3.4, 1789.2, 73.431, |, 0.0
10671.9, 139.4, | , 28.1, 0.0, 579.6, | ,  4000,  3872, 12000, 11715, | , -3.4, 1767.7, 72.459, |, 0.0
10672.9, 140.3, | , 28.1, 0.0, 573.0, | ,  4000,  3874, 12000, 11720, | , -3.4, 1745.0, 71.563, |, 0.0
10673.9, 139.9, | , 28.1, 0.0, 571.9, | ,  4000,  3871, 12000, 11652, | , -3.4, 1769.9, 72.247, |, 0.0
10674.9, 139.2, | , 28.1, 0.0, 579.6, | ,  4000,  3882, 12000, 11730, | , -3.4, 1754.0, 72.012, |, 0.0
10675.9, 138.9, | , 28.1, 0.0, 579.3, | ,  4000,  3878, 12000, 11763, | , -3.4, 1800.7, 74.067, |, 0.0
10676.9, 138.9, | , 28.1, 0.0, 579.2, | ,  4000,  3881, 12000, 11725, | , -3.4, 1781.0, 73.094, |, 0.0
10677.9, 139.1, | , 28.1, 0.0, 578.2, | ,  4000,  3879, 12000, 11721, | , -3.4, 1757.0, 72.082, |, 0.0
10678.9, 140.3, | , 28.1, 0.0, 572.1, | ,  4000,  3871, 12000, 11721, | , -3.4, 1750.2, 71.768, |, 0.0
10680.0, 139.9, | , 28.1, 0.0, 571.2, | ,  4000,  3870, 12000, 11661, | , -3.4, 1758.7, 71.834, |, 0.0
10681.0, 138.8, | , 28.1, 0.0, 578.7, | ,  4000,  3879, 12000, 11716, | , -3.4, 1769.0, 72.548, |, 0.0
10682.0, 139.3, | , 28.1, 0.0, 579.1, | ,  4000,  3875, 12000, 11701, | , -3.4, 1780.2, 72.916, |, 0.0
10683.0, 139.1, | , 28.1, 0.0, 578.0, | ,  4000,  3879, 12000, 11787, | , -3.4, 1766.5, 72.775, |, 0.0
10684.0, 139.6, | , 28.1, 0.0, 572.9, | ,  4000,  3875, 12000, 11721, | , -3.4, 1760.0, 72.187, |, 0.0
10685.0, 139.8, | , 28.1, 0.0, 571.8, | ,  4000,  3874, 12000, 11650, | , -3.4, 1751.0, 71.486, |, 0.0
10686.0, 139.2, | , 28.1, 0.0, 579.5, | ,  4000,  3870, 12000, 11739, | , -3.4, 1754.9, 72.037, |, 0.0
10687.0, 138.9, | , 28.1, 0.0, 579.9, | ,  4000,  3883, 12000, 11704, | , -3.4, 1763.5, 72.282, |, 0.0
10688.0, 139.4, | , 28.1, 0.0, 578.5, | ,  4000,  3874, 12000, 11725, | , -3.4, 1769.5, 72.587, |, 0.0
10689.1, 139.2, | , 28.1, 0.0, 579.7, | ,  4000,  3873, 12000, 11617, | , -3.4, 1733.5, 70.616, |, 0.0
10690.1, 140.2, | , 28.1, 0.0, 569.6, | ,  4000,  3865, 12000, 11669, | , -3.4, 1739.0, 71.045, |, 0.0
10691.1, 139.7, | , 28.1, 0.0, 574.1, | ,  4000,  3880, 12000, 11723, | , -3.4, 1758.3, 72.149, |, 0.0
10692.1, 138.9, | , 28.1, 0.0, 579.7, | ,  4000,  3879, 12000, 11724, | , -3.4, 1766.9, 72.500, |, 0.0
10693.1, 139.4, | , 28.1, 0.0, 578.9, | ,  4000,  3879, 12000, 11694, | , -3.4, 1767.7, 72.399, |, 0.0
10694.1, 138.8, | , 28.1, 0.0, 579.6, | ,  4000,  3876, 12000, 11716, | , -3.4, 1768.2, 72.503, |, 0.0
10695.1, 139.9, | , 28.1, 0.0, 573.7, | ,  4000,  3875, 12000, 11680, | , -3.4, 1795.6, 73.451, |, 0.0
10696.1, 140.3, | , 28.1, 0.0, 572.6, | ,  4000,  3881, 12000, 11694, | , -3.4, 1771.6, 72.559, |, 0.0
10697.1, 139.7, | , 28.1, 0.0, 573.7, | ,  4000,  3875, 12000, 11636, | , -3.4, 1770.7, 72.230, |, 0.0
10698.2, 139.2, | , 28.1, 0.0, 577.8, | ,  4000,  3883, 12000, 11738, | , -3.4, 1771.2, 72.759, |, 0.0
10699.2, 139.4, | , 28.1, 0.0, 579.3, | ,  4000,  3881, 12000, 11714, | , -3.4, 1773.7, 72.744, |, 0.0
10700.2, 138.9, | , 28.1, 0.0, 578.9, | ,  4000,  3876, 12000, 11728, | , -3.4, 1768.6, 72.573, |, 0.0
10701.2, 139.6, | , 28.1, 0.0, 573.4, | ,  4000,  3872, 12000, 11709, | , -3.4, 1798.2, 73.681, |, 0.0
10702.2, 139.7, | , 28.1, 0.0, 573.5, | ,  4000,  3872, 12000, 11689, | , -3.4, 1776.7, 72.707, |, 0.0
10703.2, 139.4, | , 28.1, 0.0, 578.6, | ,  4000,  3878, 12000, 11690, | , -3.4, 1772.0, 72.546, |, 0.0
10704.2, 138.8, | , 28.1, 0.0, 578.9, | ,  4000,  3876, 12000, 11705, | , -3.4, 1774.2, 72.698, |, 0.0
10705.2, 139.4, | , 28.1, 0.0, 579.3, | ,  4000,  3880, 12000, 11731, | , -3.4, 1769.5, 72.641, |, 0.0
10706.2, 139.3, | , 28.1, 0.0, 579.3, | ,  4000,  3881, 12000, 11748, | , -3.4, 1769.9, 72.745, |, 0.0
10707.3, 139.9, | , 28.1, 0.0, 571.5, | ,  4000,  3874, 12000, 11720, | , -3.4, 1777.6, 72.897, |, 0.0
10708.3, 140.1, | , 28.1, 0.0, 571.1, | ,  4000,  3878, 12000, 11765, | , -3.4, 1770.7, 72.843, |, 0.0
10709.3, 139.3, | , 28.1, 0.0, 579.5, | ,  4000,  3879, 12000, 11701, | , -3.4, 1770.7, 72.549, |, 0.0
10710.3, 138.8, | , 28.1, 0.0, 578.9, | ,  4000,  3879, 12000, 11703, | , -3.4, 1775.5, 72.752, |, 0.0
10711.3, 138.9, | , 28.1, 0.0, 578.9, | ,  4000,  3874, 12000, 11749, | , -3.4, 311.5, 12.815, |, 0.0
10712.3, 140.2, | , 28.1, 0.0, 573.0, | ,  4000,  3867, 12000, 11663, | , -3.4, 342.7, 14.017, |, 0.0
10713.3, 139.7, | , 28.1, 0.0, 573.3, | ,  4000,  3872, 12000, 11706, | , -3.4, 388.1, 15.923, |, 0.0
10714.3, 138.9, | , 28.1, 0.0, 579.4, | ,  4000,  3880, 12000, 11685, | , -3.4, 423.7, 17.366, |, 0.0
10715.4, 139.2, | , 28.1, 0.0, 579.0, | ,  4000,  3879, 12000, 11644, | , -3.4, 456.7, 18.668, |, 0.0
10716.4, 139.3, | , 28.1, 0.0, 579.3, | ,  4000,  3879, 12000, 11735, | , -3.4, 521.8, 21.453, |, 0.0
10717.4, 138.9, | , 28.1, 0.0, 579.3, | ,  4000,  3882, 12000, 11761, | , -3.4, 567.7, 23.381, |, 0.0
10718.4, 139.9, | , 28.1, 0.0, 571.1, | ,  4000,  3872, 12000, 11669, | , -3.4, 648.6, 26.540, |, 0.0
10719.4, 140.3, | , 28.1, 0.0, 572.2, | ,  4000,  3878, 12000, 11691, | , -3.4, 668.8, 27.413, |, 0.0
10720.4, 138.8, | , 28.1, 0.0, 579.0, | ,  4000,  3881, 12000, 11696, | , -3.4, 690.2, 28.304, |, 0.0
10721.4, 138.8, | , 28.1, 0.0, 579.1, | ,  4000,  3875, 12000, 11752, | , -3.4, 732.2, 30.121, |, 0.0
10722.4, 138.8, | , 28.1, 0.0, 578.8, | ,  4000,  3881, 12000, 11661, | , -3.4, 801.6, 32.796, |, 0.0
10723.4, 140.2, | , 28.1, 0.0, 572.5, | ,  4000,  3874, 12000, 11653, | , -3.4, 806.3, 32.957, |, 0.0
10724.4, 139.9, | , 28.1, 0.0, 572.3, | ,  4000,  3874, 12000, 11695, | , -3.4, 865.9, 35.484, |, 0.0
10725.5, 138.8, | , 28.1, 0.0, 579.1, | ,  4000,  3883, 12000, 11725, | , -3.4, 942.1, 38.702, |, 0.0
10726.5, 138.7, | , 28.1, 0.0, 579.1, | ,  4000,  3879, 12000, 11661, | , -3.4, 949.4, 38.833, |, 0.0
10727.5, 139.0, | , 28.1, 0.0, 578.5, | ,  4000,  3881, 12000, 11728, | , -3.4, 1027.8, 42.223, |, 0.0
10728.5, 139.0, | , 28.1, 0.0, 577.8, | ,  4000,  3875, 12000, 11671, | , -3.4, 1050.5, 42.979, |, 0.0
10729.5, 140.2, | , 28.1, 0.0, 572.4, | ,  4000,  3875, 12000, 11684, | , -3.4, 1098.5, 44.977, |, 0.0
10730.5, 139.6, | , 28.1, 0.0, 574.1, | ,  4000,  3874, 12000, 11664, | , -3.4, 1130.6, 46.228, |, 0.0
10731.5, 138.8, | , 28.1, 0.0, 579.1, | ,  4000,  3876, 12000, 11671, | , -3.4, 1167.1, 47.744, |, 0.0
10732.5, 139.2, | , 28.1, 0.0, 579.2, | ,  4000,  3875, 12000, 11739, | , -3.4, 1216.8, 49.991, |, 0.0
10733.6, 138.8, | , 28.1, 0.0, 578.1, | ,  4000,  3875, 12000, 11717, | , -3.4, 1263.0, 51.817, |, 0.0
10734.6, 139.7, | , 28.1, 0.0, 573.0, | ,  4000,  3874, 12000, 11798, | , -3.4, 1315.3, 54.232, |, 0.0
10735.6, 139.6, | , 28.1, 0.0, 574.3, | ,  4000,  3877, 12000, 11680, | , -3.4, 1343.6, 54.994, |, 0.0
10736.6, 139.3, | , 28.1, 0.0, 579.0, | ,  4000,  3879, 12000, 11716, | , -3.4, 1387.7, 56.937, |, 0.0
10737.6, 138.8, | , 28.1, 0.0, 578.9, | ,  4000,  3875, 12000, 11721, | , -3.4, 1404.9, 57.641, |, 0.0
10738.6, 139.0, | , 28.1, 0.0, 577.7, | ,  4000,  3881, 12000, 11758, | , -3.4, 1457.1, 59.948, |, 0.0
10739.6, 139.3, | , 28.1, 0.0, 579.3, | ,  4000,  3881, 12000, 11745, | , -3.4, 1490.1, 61.249, |, 0.0
10740.6, 140.0, | , 28.1, 0.0, 571.2, | ,  4000,  3873, 12000, 11776, | , -3.4, 1535.5, 63.207, |, 0.0
10741.6, 139.7, | , 28.1, 0.0, 572.8, | ,  4000,  3877, 12000, 11690, | , -3.4, 1577.9, 64.612, |, 0.0
10742.7, 139.4, | , 28.1, 0.0, 578.3, | ,  4000,  3879, 12000, 11724, | , -3.4, 1576.2, 64.692, |, 0.0
10743.7, 139.4, | , 28.1, 0.0, 578.3, | ,  4000,  3875, 12000, 11710, | , -3.4, 1610.1, 65.999, |, 0.0
10744.7, 138.9, | , 28.1, 0.0, 578.6, | ,  4000,  3878, 12000, 11739, | , -3.4, 1632.4, 67.046, |, 0.0
10745.7, 139.8, | , 28.1, 0.0, 573.2, | ,  4000,  3871, 12000, 11687, | , -3.4, 1632.8, 66.813, |, 0.0
10746.7, 140.4, | , 28.1, 0.0, 572.0, | ,  4000,  3875, 12000, 11783, | , -3.4, 1663.2, 68.491, |, 0.0
10747.7, 138.9, | , 28.1, 0.0, 578.1, | ,  4000,  3878, 12000, 11709, | , -3.4, 1677.3, 68.762, |, 0.0
