Repository: jdhuang-csm/Ru-BCA

## Methods
* (BaO)<sub>x</sub>-(CaO)<sub>y</sub>-(Al<sub>2</sub>O<sub>3</sub>)<sub>1-x-y</sub> (BCA) catalyst supports were synthesized via sol-gel and solid-state methods. 
* Ru/BCA catalysts were prepared via incipient wetness impregnation to achieve 1 wt. % Ru loading.
* Ammonia synthesis rates were measured for Ru/BCA catalysts in a packed-bed reactor at 480-600<sup>o</sup>C, 10 bar, and space velocities up to 1.3 x 10<sup>6</sup> ml g<sub>cat</sub><sup>-1</sup> h<sup>-1</sup>.
* A machine learning (ML) model was employed to improve understanding of the behavior of Ru/BCA catalysts.
* A microkinetic model was developed to describe the best-performing catalyst.

File: data/init_files_Cadigan/BCA723.txt (part 27 of 46)
********** Start test **********
Elapsed time, Pressure, | , LJtemp(C), Inner-Temp, Outer-Temp, | , N2-set, N2-flow, H2-set, H2-flow, | , pH, NH3_ppm, NH3_Prod_rate, |, In222Temp
10341.0, 138.9, | , 26.3, 0.0, 588.2, | ,  2000,  1927,  6000,  5862, | , -3.4, 3941.7, 75.385, |, 0.0
10342.0, 139.6, | , 26.3, 0.0, 587.5, | ,  2000,  1930,  6000,  5860, | , -3.4, 3952.4, 75.597, |, 0.0
10343.0, 140.3, | , 26.3, 0.0, 582.4, | ,  2000,  1925,  6000,  5834, | , -3.4, 3953.7, 75.330, |, 0.0
10344.0, 139.7, | , 26.3, 0.0, 582.5, | ,  2000,  1924,  6000,  5857, | , -3.4, 3928.0, 75.054, |, 0.0
10345.0, 138.9, | , 26.3, 0.0, 588.1, | ,  2000,  1934,  6000,  5829, | , -3.4, 3934.0, 74.985, |, 0.0
10346.0, 139.2, | , 26.3, 0.0, 588.0, | ,  2000,  1931,  6000,  5896, | , -3.4, 3966.1, 76.218, |, 0.0
10347.0, 139.2, | , 26.3, 0.0, 587.5, | ,  2000,  1932,  6000,  5848, | , -3.4, 3945.1, 75.365, |, 0.0
10348.0, 139.0, | , 26.3, 0.0, 588.1, | ,  2000,  1932,  6000,  5857, | , -3.4, 3941.7, 75.385, |, 0.0
10349.0, 140.0, | , 26.3, 0.0, 581.1, | ,  2000,  1923,  6000,  5843, | , -3.4, 3940.0, 75.133, |, 0.0
10350.0, 140.3, | , 26.3, 0.0, 581.7, | ,  2000,  1931,  6000,  5841, | , -3.4, 3931.0, 75.012, |, 0.0
10351.1, 138.9, | , 26.3, 0.0, 588.3, | ,  2000,  1932,  6000,  5844, | , -3.4, 3955.4, 75.519, |, 0.0
10352.1, 139.3, | , 26.3, 0.0, 587.2, | ,  2000,  1931,  6000,  5854, | , -3.4, 3928.0, 75.084, |, 0.0
10353.1, 139.6, | , 26.3, 0.0, 588.2, | ,  2000,  1927,  6000,  5893, | , -3.4, 3874.4, 74.394, |, 0.0
10354.1, 139.7, | , 26.3, 0.0, 582.5, | ,  2000,  1920,  6000,  5841, | , -3.4, 3922.4, 74.743, |, 0.0
10355.1, 139.8, | , 26.3, 0.0, 582.3, | ,  2000,  1931,  6000,  5885, | , -3.4, 3919.4, 75.224, |, 0.0
10356.1, 139.4, | , 26.3, 0.0, 588.3, | ,  2000,  1930,  6000,  5834, | , -3.4, 3919.4, 74.722, |, 0.0
10357.1, 139.5, | , 26.3, 0.0, 586.6, | ,  2000,  1930,  6000,  5840, | , -3.4, 3924.5, 74.879, |, 0.0
10358.1, 139.2, | , 26.3, 0.0, 588.3, | ,  2000,  1936,  6000,  5878, | , -3.4, 3875.3, 74.368, |, 0.0
10359.1, 138.9, | , 26.3, 0.0, 587.7, | ,  2000,  1929,  6000,  5840, | , -3.4, 3914.3, 74.666, |, 0.0
10360.1, 140.3, | , 26.3, 0.0, 581.0, | ,  2000,  1923,  6000,  5852, | , -3.4, 3941.3, 75.246, |, 0.0
10361.2, 139.7, | , 26.3, 0.0, 580.9, | ,  2000,  1928,  6000,  5842, | , -3.4, 3941.7, 75.203, |, 0.0
10362.2, 139.2, | , 26.3, 0.0, 586.5, | ,  2000,  1934,  6000,  5882, | , -3.4, 3922.0, 75.274, |, 0.0
10363.2, 139.4, | , 26.3, 0.0, 588.3, | ,  2000,  1926,  6000,  5856, | , -3.4, 3899.7, 74.523, |, 0.0
10364.2, 139.0, | , 26.3, 0.0, 588.1, | ,  2000,  1928,  6000,  5857, | , -3.4, 3904.0, 74.631, |, 0.0
10365.2, 139.8, | , 26.3, 0.0, 582.4, | ,  2000,  1929,  6000,  5852, | , -3.4, 3881.7, 74.163, |, 0.0
10366.2, 140.3, | , 26.3, 0.0, 581.1, | ,  2000,  1925,  6000,  5856, | , -3.4, 3898.4, 74.493, |, 0.0
10367.2, 139.6, | , 26.3, 0.0, 587.5, | ,  2000,  1927,  6000,  5832, | , -3.4, 3866.7, 73.672, |, 0.0
10368.2, 138.9, | , 26.3, 0.0, 588.1, | ,  2000,  1925,  6000,  5827, | , -3.4, 3884.3, 73.942, |, 0.0
10369.3, 138.9, | , 26.3, 0.0, 588.1, | ,  2000,  1929,  6000,  5820, | , -3.4, 3913.8, 74.477, |, 0.0
10370.3, 139.6, | , 26.3, 0.0, 588.1, | ,  2000,  1927,  6000,  5880, | , -3.4, 3904.0, 74.841, |, 0.0
10371.3, 140.1, | , 26.3, 0.0, 580.4, | ,  2000,  1930,  6000,  5845, | , -3.4, 3880.8, 74.098, |, 0.0
10372.3, 140.3, | , 26.3, 0.0, 581.1, | ,  2000,  1932,  6000,  5860, | , -3.4, 3876.1, 74.166, |, 0.0
10373.3, 138.9, | , 26.3, 0.0, 587.4, | ,  2000,  1928,  6000,  5817, | , -3.4, 3850.4, 73.230, |, 0.0
10374.3, 139.5, | , 26.3, 0.0, 587.7, | ,  2000,  1926,  6000,  5850, | , -3.4, 3905.7, 74.577, |, 0.0
10375.3, 139.0, | , 26.3, 0.0, 587.3, | ,  2000,  1930,  6000,  5855, | , -3.4, 3921.1, 74.958, |, 0.0
10376.3, 140.0, | , 26.3, 0.0, 581.9, | ,  2000,  1926,  6000,  5875, | , -3.4, 3887.7, 74.465, |, 0.0
10377.3, 140.6, | , 26.3, 0.0, 579.4, | ,  2000,  1922,  6000,  5860, | , -3.4, 3881.7, 74.169, |, 0.0
10378.4, 139.1, | , 26.3, 0.0, 587.6, | ,  2000,  1929,  6000,  5863, | , -3.4, 3887.7, 74.396, |, 0.0
10379.4, 139.2, | , 26.3, 0.0, 587.7, | ,  2000,  1928,  6000,  5877, | , -3.4, 3858.6, 73.953, |, 0.0
10380.4, 139.1, | , 26.3, 0.0, 587.7, | ,  2000,  1932,  6000,  5863, | , -3.4, 3841.9, 73.543, |, 0.0
10381.4, 139.6, | , 26.3, 0.0, 587.4, | ,  2000,  1931,  6000,  5873, | , -3.4, 3906.5, 74.864, |, 0.0
10382.4, 140.1, | , 26.3, 0.0, 580.2, | ,  2000,  1923,  6000,  5833, | , -3.4, 3890.3, 74.098, |, 0.0
10383.4, 140.3, | , 26.3, 0.0, 581.3, | ,  2000,  1930,  6000,  5855, | , -3.4, 3910.8, 74.757, |, 0.0
10384.4, 139.3, | , 26.3, 0.0, 587.5, | ,  2000,  1934,  6000,  5877, | , -3.4, 3875.3, 74.329, |, 0.0
10385.4, 139.0, | , 26.3, 0.0, 587.6, | ,  2000,  1929,  6000,  5817, | , -3.4, 3841.0, 73.063, |, 0.0
10386.5, 139.2, | , 26.3, 0.0, 587.2, | ,  2000,  1926,  6000,  5848, | , -3.4, 3918.1, 74.790, |, 0.0
10387.5, 140.1, | , 26.3, 0.0, 582.0, | ,  2000,  1917,  6000,  5812, | , -3.4, 3880.4, 73.654, |, 0.0
10388.5, 140.2, | , 26.3, 0.0, 580.0, | ,  2000,  1925,  6000,  5855, | , -3.4, 3881.7, 74.160, |, 0.0
10389.5, 139.1, | , 26.3, 0.0, 587.5, | ,  2000,  1926,  6000,  5837, | , -3.4, 3814.9, 72.734, |, 0.0
10390.5, 139.4, | , 26.3, 0.0, 587.8, | ,  2000,  1932,  6000,  5851, | , -3.4, 3865.4, 73.875, |, 0.0
10391.5, 139.0, | , 26.3, 0.0, 588.0, | ,  2000,  1933,  6000,  5867, | , -3.4, 3888.6, 74.476, |, 0.0
10392.5, 139.0, | , 26.3, 0.0, 587.9, | ,  2000,  1928,  6000,  5859, | , -3.4, 3875.3, 74.099, |, 0.0
10393.5, 140.5, | , 26.3, 0.0, 581.3, | ,  2000,  1926,  6000,  5828, | , -3.4, 3882.1, 73.918, |, 0.0
10394.5, 140.3, | , 26.3, 0.0, 582.3, | ,  2000,  1928,  6000,  5850, | , -3.4, 3896.7, 74.421, |, 0.0
10395.6, 139.0, | , 26.3, 0.0, 587.8, | ,  2000,  1928,  6000,  5877, | , -3.4, 3869.3, 74.160, |, 0.0
10396.6, 139.5, | , 26.3, 0.0, 588.0, | ,  2000,  1933,  6000,  5860, | , -3.4, 3866.7, 74.002, |, 0.0
10397.6, 139.5, | , 26.3, 0.0, 588.4, | ,  2000,  1929,  6000,  5872, | , -3.4, 3880.8, 74.345, |, 0.0
10398.6, 139.9, | , 26.3, 0.0, 581.4, | ,  2000,  1929,  6000,  5867, | , -3.4, 3877.4, 74.231, |, 0.0
10399.6, 139.9, | , 26.3, 0.0, 580.9, | ,  2000,  1927,  6000,  5851, | , -3.4, 3862.0, 73.759, |, 0.0
10400.6, 139.7, | , 26.3, 0.0, 588.1, | ,  2000,  1929,  6000,  5852, | , -3.4, 3889.0, 74.301, |, 0.0
10401.6, 138.9, | , 26.3, 0.0, 587.9, | ,  2000,  1927,  6000,  5826, | , -3.4, 3886.0, 73.978, |, 0.0
10402.6, 139.1, | , 26.3, 0.0, 587.7, | ,  2000,  1926,  6000,  5881, | , -3.4, 3901.4, 74.793, |, 0.0
10403.6, 139.3, | , 26.3, 0.0, 587.0, | ,  2000,  1927,  6000,  5869, | , -3.4, 3843.6, 73.583, |, 0.0
10404.7, 140.3, | , 26.3, 0.0, 581.3, | ,  2000,  1925,  6000,  5820, | , -3.4, 3856.4, 73.347, |, 0.0
10405.7, 139.9, | , 26.3, 0.0, 582.8, | ,  2000,  1925,  6000,  5869, | , -3.4, 3880.8, 74.279, |, 0.0
10406.7, 139.0, | , 26.3, 0.0, 587.9, | ,  2000,  1929,  6000,  5848, | , -3.4, 3860.3, 73.731, |, 0.0
10407.7, 139.4, | , 26.3, 0.0, 588.4, | ,  2000,  1928,  6000,  5833, | , -3.4, 3895.4, 74.244, |, 0.0
10408.7, 139.3, | , 26.3, 0.0, 586.7, | ,  2000,  1931,  6000,  5875, | , -3.4, 3896.3, 74.683, |, 0.0
10409.7, 139.8, | , 26.3, 0.0, 582.4, | ,  2000,  1923,  6000,  5812, | , -3.4, 3840.6, 72.948, |, 0.0
10410.7, 139.7, | , 26.3, 0.0, 583.1, | ,  2000,  1927,  6000,  5861, | , -3.4, 3881.3, 74.224, |, 0.0
10411.7, 139.0, | , 26.3, 0.0, 587.8, | ,  2000,  1929,  6000,  5858, | , -3.4, 3880.8, 74.210, |, 0.0
10412.7, 139.1, | , 26.3, 0.0, 587.7, | ,  2000,  1934,  6000,  5890, | , -3.4, 3881.7, 74.569, |, 0.0
10413.8, 139.6, | , 26.3, 0.0, 587.1, | ,  2000,  1932,  6000,  5856, | , -3.4, 3864.1, 73.893, |, 0.0
10414.8, 139.0, | , 26.3, 0.0, 587.8, | ,  2000,  1935,  6000,  5842, | , -3.4, 3863.3, 73.776, |, 0.0
10415.8, 139.9, | , 26.3, 0.0, 580.8, | ,  2000,  1925,  6000,  5836, | , -3.4, 3895.8, 74.241, |, 0.0
10416.8, 140.2, | , 26.3, 0.0, 582.1, | ,  2000,  1935,  6000,  5863, | , -3.4, 3877.0, 74.246, |, 0.0
10417.8, 139.4, | , 26.3, 0.0, 588.0, | ,  2000,  1933,  6000,  5853, | , -3.4, 3869.3, 73.980, |, 0.0
10418.8, 139.1, | , 26.3, 0.0, 586.6, | ,  2000,  1929,  6000,  5833, | , -3.4, 3887.3, 74.085, |, 0.0
10419.8, 139.0, | , 26.3, 0.0, 588.0, | ,  2000,  1930,  6000,  5848, | , -3.4, 3886.8, 74.235, |, 0.0
10420.8, 140.3, | , 26.3, 0.0, 582.4, | ,  2000,  1924,  6000,  5891, | , -3.4, 3871.4, 74.297, |, 0.0
10421.8, 140.4, | , 26.3, 0.0, 581.4, | ,  2000,  1931,  6000,  5870, | , -3.4, 3867.1, 74.076, |, 0.0
10422.9, 139.1, | , 26.3, 0.0, 588.0, | ,  2000,  1934,  6000,  5874, | , -3.4, 3865.0, 74.105, |, 0.0
10423.9, 139.1, | , 26.3, 0.0, 587.4, | ,  2000,  1932,  6000,  5818, | , -3.4, 3860.7, 73.479, |, 0.0
10424.9, 139.4, | , 26.3, 0.0, 588.2, | ,  2000,  1927,  6000,  5856, | , -3.4, 3877.0, 74.090, |, 0.0
10425.9, 139.0, | , 26.3, 0.0, 587.9, | ,  2000,  1929,  6000,  5834, | , -3.4, 3875.7, 73.886, |, 0.0
10426.9, 140.0, | , 26.3, 0.0, 581.2, | ,  2000,  1928,  6000,  5872, | , -3.4, 3878.7, 74.292, |, 0.0
10427.9, 140.0, | , 26.3, 0.0, 581.3, | ,  2000,  1926,  6000,  5857, | , -3.4, 3876.1, 74.085, |, 0.0
10428.9, 139.6, | , 26.3, 0.0, 587.8, | ,  2000,  1931,  6000,  5858, | , -3.4, 3867.6, 73.972, |, 0.0
10429.9, 139.0, | , 26.3, 0.0, 587.9, | ,  2000,  1926,  6000,  5890, | , -3.4, 3862.8, 74.139, |, 0.0
10430.9, 139.0, | , 26.3, 0.0, 587.4, | ,  2000,  1930,  6000,  5828, | , -3.4, 3877.0, 73.860, |, 0.0
10431.9, 140.3, | , 26.3, 0.0, 582.7, | ,  2000,  1922,  6000,  5846, | , -3.4, 3860.3, 73.637, |, 0.0
10433.0, 139.8, | , 26.3, 0.0, 580.5, | ,  2000,  1931,  6000,  5836, | , -3.4, 3847.9, 73.393, |, 0.0
10434.0, 139.2, | , 26.3, 0.0, 586.7, | ,  2000,  1932,  6000,  5822, | , -3.4, 3874.4, 73.766, |, 0.0
10435.0, 139.3, | , 26.3, 0.0, 588.2, | ,  2000,  1925,  6000,  5863, | , -3.4, 3880.8, 74.213, |, 0.0
10436.0, 139.5, | , 26.3, 0.0, 588.0, | ,  2000,  1932,  6000,  5891, | , -3.4, 3887.7, 74.684, |, 0.0
10437.0, 138.8, | , 26.3, 0.0, 587.7, | ,  2000,  1926,  6000,  5830, | , -3.4, 3871.0, 73.732, |, 0.0
10438.0, 140.0, | , 26.3, 0.0, 580.9, | ,  2000,  1924,  6000,  5848, | , -3.4, 3874.8, 73.950, |, 0.0
10439.0, 140.5, | , 26.3, 0.0, 580.8, | ,  2000,  1928,  6000,  5848, | , -3.4, 3842.7, 73.371, |, 0.0
10440.0, 139.0, | , 26.3, 0.0, 587.9, | ,  2000,  1933,  6000,  5881, | , -3.4, 3864.6, 74.150, |, 0.0
10441.1, 139.1, | , 26.3, 0.0, 587.8, | ,  2000,  1928,  6000,  5856, | , -3.4, 3867.1, 73.911, |, 0.0
10442.1, 139.5, | , 26.3, 0.0, 587.9, | ,  2000,  1928,  6000,  5881, | , -3.4, 3852.6, 73.876, |, 0.0
10443.1, 139.8, | , 26.3, 0.0, 582.1, | ,  2000,  1924,  6000,  5877, | , -3.4, 3891.1, 74.535, |, 0.0
10444.1, 140.0, | , 26.3, 0.0, 580.6, | ,  2000,  1927,  6000,  5837, | , -3.4, 3904.8, 74.449, |, 0.0
10445.1, 139.1, | , 26.3, 0.0, 587.6, | ,  2000,  1934,  6000,  5856, | , -3.4, 3894.1, 74.493, |, 0.0
10446.1, 139.2, | , 26.3, 0.0, 587.6, | ,  2000,  1933,  6000,  5868, | , -3.4, 3878.7, 74.306, |, 0.0
10447.1, 139.0, | , 26.3, 0.0, 587.5, | ,  2000,  1924,  6000,  5851, | , -3.4, 3849.1, 73.494, |, 0.0
10448.1, 139.5, | , 26.3, 0.0, 587.7, | ,  2000,  1930,  6000,  5852, | , -3.4, 3880.0, 74.153, |, 0.0
10449.1, 140.6, | , 26.3, 0.0, 580.2, | ,  2000,  1925,  6000,  5841, | , -3.4, 3876.1, 73.912, |, 0.0
10450.2, 140.0, | , 26.3, 0.0, 581.3, | ,  2000,  1926,  6000,  5871, | , -3.4, 3867.1, 74.035, |, 0.0
10451.2, 139.2, | , 26.3, 0.0, 587.7, | ,  2000,  1938,  6000,  5896, | , -3.4, 3864.1, 74.338, |, 0.0
10452.2, 139.5, | , 26.3, 0.0, 588.1, | ,  2000,  1926,  6000,  5847, | , -3.4, 3835.4, 73.214, |, 0.0
10453.2, 138.9, | , 26.3, 0.0, 587.7, | ,  2000,  1926,  6000,  5868, | , -3.4, 3925.8, 75.132, |, 0.0
10454.2, 139.9, | , 26.3, 0.0, 581.9, | ,  2000,  1926,  6000,  5856, | , -3.4, 3866.7, 73.895, |, 0.0
10455.2, 140.7, | , 26.3, 0.0, 579.9, | ,  2000,  1928,  6000,  5863, | , -3.4, 3853.0, 73.719, |, 0.0
10456.2, 139.1, | , 26.3, 0.0, 587.9, | ,  2000,  1926,  6000,  5816, | , -3.4, 3853.4, 73.258, |, 0.0
10457.2, 139.1, | , 26.3, 0.0, 587.9, | ,  2000,  1928,  6000,  5887, | , -3.4, 3883.4, 74.525, |, 0.0
10458.2, 139.0, | , 26.3, 0.0, 587.7, | ,  2000,  1935,  6000,  5855, | , -3.4, 3880.4, 74.222, |, 0.0
10459.3, 139.5, | , 26.3, 0.0, 588.1, | ,  2000,  1933,  6000,  5851, | , -3.4, 3900.5, 74.550, |, 0.0
10460.3, 140.1, | , 26.3, 0.0, 580.7, | ,  2000,  1927,  6000,  5867, | , -3.4, 3886.8, 74.389, |, 0.0
10461.3, 140.2, | , 26.3, 0.0, 580.6, | ,  2000,  1924,  6000,  5853, | , -3.4, 3862.8, 73.777, |, 0.0
10462.3, 139.5, | , 26.3, 0.0, 587.6, | ,  2000,  1926,  6000,  5855, | , -3.4, 3844.4, 73.459, |, 0.0
10463.3, 139.1, | , 26.3, 0.0, 587.8, | ,  2000,  1930,  6000,  5850, | , -3.4, 3873.6, 74.002, |, 0.0
10464.3, 139.1, | , 26.3, 0.0, 587.9, | ,  2000,  1929,  6000,  5882, | , -3.4, 3892.0, 74.650, |, 0.0
10465.3, 140.2, | , 26.3, 0.0, 582.3, | ,  2000,  1925,  6000,  5807, | , -3.4, 3887.3, 73.807, |, 0.0
10466.3, 140.6, | , 26.3, 0.0, 580.7, | ,  2000,  1923,  6000,  5856, | , -3.4, 3861.6, 73.757, |, 0.0
10467.4, 139.2, | , 26.3, 0.0, 587.6, | ,  2000,  1934,  6000,  5898, | , -3.4, 3876.1, 74.548, |, 0.0
10468.4, 139.4, | , 26.3, 0.0, 588.3, | ,  2000,  1933,  6000,  5818, | , -3.4, 3869.3, 73.653, |, 0.0
10469.4, 139.5, | , 26.3, 0.0, 588.3, | ,  2000,  1928,  6000,  5881, | , -3.4, 3846.1, 73.750, |, 0.0
10470.4, 139.0, | , 26.3, 0.0, 588.4, | ,  2000,  1933,  6000,  5847, | , -3.4, 3895.4, 74.421, |, 0.0
10471.4, 140.1, | , 26.3, 0.0, 580.2, | ,  2000,  1928,  6000,  5856, | , -3.4, 3889.4, 74.335, |, 0.0
10472.4, 140.1, | , 26.3, 0.0, 583.4, | ,  2000,  1924,  6000,  5856, | , -3.4, 3883.0, 74.177, |, 0.0
10473.4, 138.9, | , 26.3, 0.0, 588.2, | ,  2000,  1930,  6000,  5850, | , -3.4, 3888.1, 74.285, |, 0.0
10474.4, 139.1, | , 26.3, 0.0, 587.8, | ,  2000,  1927,  6000,  5882, | , -3.4, 3857.3, 73.972, |, 0.0
10475.4, 139.4, | , 26.3, 0.0, 588.9, | ,  2000,  1926,  6000,  5868, | , -3.4, 3860.7, 73.896, |, 0.0
10476.5, 140.0, | , 26.3, 0.0, 582.1, | ,  2000,  1924,  6000,  5867, | , -3.4, 3860.3, 73.855, |, 0.0
10477.5, 139.9, | , 26.3, 0.0, 581.6, | ,  2000,  1926,  6000,  5837, | , -3.4, 3874.8, 73.867, |, 0.0
10478.5, 139.0, | , 26.3, 0.0, 588.2, | ,  2000,  1925,  6000,  5843, | , -3.4, 3872.3, 73.868, |, 0.0
10479.5, 139.4, | , 26.3, 0.0, 588.7, | ,  2000,  1924,  6000,  5845, | , -3.4, 3874.4, 73.908, |, 0.0
10480.5, 139.0, | , 26.3, 0.0, 588.6, | ,  2000,  1932,  6000,  5848, | , -3.4, 3892.4, 74.356, |, 0.0
10481.5, 139.1, | , 26.3, 0.0, 587.9, | ,  2000,  1932,  6000,  5826, | , -3.4, 3877.0, 73.858, |, 0.0
10482.5, 140.8, | , 26.3, 0.0, 579.0, | ,  2000,  1924,  6000,  5859, | , -3.4, 3862.0, 73.813, |, 0.0
10483.5, 139.7, | , 26.3, 0.0, 583.6, | ,  2000,  1926,  6000,  5835, | , -3.4, 3815.3, 72.714, |, 0.0
10484.5, 139.1, | , 26.3, 0.0, 588.2, | ,  2000,  1934,  6000,  5845, | , -3.4, 3850.0, 73.537, |, 0.0
10485.6, 139.5, | , 26.3, 0.0, 588.5, | ,  2000,  1926,  6000,  5855, | , -3.4, 3898.8, 74.489, |, 0.0
10486.6, 139.6, | , 26.3, 0.0, 588.0, | ,  2000,  1932,  6000,  5852, | , -3.4, 3878.7, 74.136, |, 0.0
10487.6, 139.9, | , 26.3, 0.0, 581.6, | ,  2000,  1934,  6000,  5856, | , -3.4, 3873.1, 74.088, |, 0.0
10488.6, 140.1, | , 26.3, 0.0, 581.1, | ,  2000,  1929,  6000,  5882, | , -3.4, 3866.7, 74.170, |, 0.0
10489.6, 139.5, | , 26.3, 0.0, 588.7, | ,  2000,  1931,  6000,  5856, | , -3.4, 3879.6, 74.188, |, 0.0
10490.6, 139.0, | , 26.3, 0.0, 588.3, | ,  2000,  1932,  6000,  5843, | , -3.4, 3863.7, 73.765, |, 0.0
10491.6, 139.1, | , 26.3, 0.0, 586.9, | ,  2000,  1930,  6000,  5824, | , -3.4, 3880.0, 73.879, |, 0.0
10492.6, 139.6, | , 26.3, 0.0, 587.9, | ,  2000,  1929,  6000,  5839, | , -3.4, 3875.3, 73.920, |, 0.0
10493.6, 140.0, | , 26.3, 0.0, 582.1, | ,  2000,  1925,  6000,  5841, | , -3.4, 3838.9, 73.218, |, 0.0
10494.7, 139.8, | , 26.3, 0.0, 581.7, | ,  2000,  1929,  6000,  5830, | , -3.4, 3873.1, 73.786, |, 0.0
10495.7, 139.0, | , 26.3, 0.0, 588.6, | ,  2000,  1934,  6000,  5862, | , -3.4, 3875.7, 74.194, |, 0.0
10496.7, 139.6, | , 26.3, 0.0, 588.0, | ,  2000,  1930,  6000,  5876, | , -3.4, 3864.6, 74.081, |, 0.0
10497.7, 139.0, | , 26.3, 0.0, 588.2, | ,  2000,  1929,  6000,  5841, | , -3.4, 3865.4, 73.754, |, 0.0
10498.7, 139.0, | , 26.3, 0.0, 588.8, | ,  2000,  1927,  6000,  5853, | , -3.4, 3891.6, 74.350, |, 0.0
10499.7, 140.4, | , 26.3, 0.0, 582.2, | ,  2000,  1925,  6000,  5865, | , -3.4, 3857.7, 73.800, |, 0.0
10500.7, 139.4, | , 26.3, 0.0, 588.9, | ,  2000,  1932,  6000,  5859, | , -3.4, 3867.1, 73.980, |, 0.0
10501.7, 139.3, | , 26.3, 0.0, 587.9, | ,  2000,  1927,  6000,  5858, | , -3.4, 3886.0, 74.289, |, 0.0
10502.7, 140.3, | , 26.3, 0.0, 587.6, | ,  2000,  1926,  6000,  5852, | , -3.4, 3843.1, 73.405, |, 0.0
10503.7, 139.0, | , 26.3, 0.0, 588.6, | ,  2000,  1932,  6000,  5853, | , -3.4, 3890.3, 74.371, |, 0.0
10504.8, 139.8, | , 26.3, 0.0, 583.0, | ,  2000,  1925,  6000,  5841, | , -3.4, 3878.3, 73.953, |, 0.0
10505.8, 139.8, | , 26.3, 0.0, 583.1, | ,  2000,  1927,  6000,  5848, | , -3.4, 3874.0, 73.971, |, 0.0
10506.8, 139.6, | , 26.3, 0.0, 588.0, | ,  2000,  1931,  6000,  5853, | , -3.4, 3866.7, 73.913, |, 0.0
10507.8, 139.6, | , 26.3, 0.0, 588.3, | ,  2000,  1933,  6000,  5852, | , -3.4, 3874.8, 74.079, |, 0.0
10508.8, 139.1, | , 26.3, 0.0, 588.6, | ,  2000,  1929,  6000,  5861, | , -3.4, 3873.1, 74.090, |, 0.0
10509.8, 139.0, | , 26.3, 0.0, 588.8, | ,  2000,  1922,  6000,  5833, | , -3.4, 3851.3, 73.346, |, 0.0
10510.8, 140.4, | , 26.3, 0.0, 583.4, | ,  2000,  1927,  6000,  5852, | , -3.4, 3910.4, 74.694, |, 0.0
10511.8, 139.2, | , 26.3, 0.0, 586.8, | ,  2000,  1922,  6000,  5855, | , -3.4, 3871.8, 73.942, |, 0.0
10512.8, 139.1, | , 26.3, 0.0, 588.2, | ,  2000,  1925,  6000,  5848, | , -3.4, 3874.8, 73.966, |, 0.0
10513.8, 139.5, | , 26.3, 0.0, 588.8, | ,  2000,  1928,  6000,  5890, | , -3.4, 3864.6, 74.184, |, 0.0
10514.9, 139.4, | , 26.3, 0.0, 588.9, | ,  2000,  1926,  6000,  5850, | , -3.4, 3840.1, 73.330, |, 0.0
10515.9, 139.9, | , 26.3, 0.0, 582.5, | ,  2000,  1925,  6000,  5871, | , -3.4, 3867.1, 74.037, |, 0.0
10516.9, 139.9, | , 26.3, 0.0, 583.9, | ,  2000,  1931,  6000,  5842, | , -3.4, 3856.4, 73.613, |, 0.0
10517.9, 139.6, | , 26.3, 0.0, 588.2, | ,  2000,  1932,  6000,  5868, | , -3.4, 3859.0, 73.915, |, 0.0
10518.9, 139.2, | , 26.3, 0.0, 588.6, | ,  2000,  1926,  6000,  5824, | , -3.4, 3869.3, 73.637, |, 0.0
10519.9, 138.9, | , 26.3, 0.0, 588.5, | ,  2000,  1927,  6000,  5835, | , -3.4, 3855.6, 73.493, |, 0.0
10520.9, 139.0, | , 26.3, 0.0, 588.5, | ,  2000,  1926,  6000,  5865, | , -3.4, 3898.8, 74.593, |, 0.0
10521.9, 140.4, | , 26.3, 0.0, 581.8, | ,  2000,  1924,  6000,  5856, | , -3.4, 3913.8, 74.771, |, 0.0
10522.9, 139.9, | , 26.3, 0.0, 581.0, | ,  2000,  1925,  6000,  5844, | , -3.4, 3886.0, 74.136, |, 0.0
10524.0, 139.1, | , 26.3, 0.0, 588.5, | ,  2000,  1934,  6000,  5867, | , -3.4, 3887.3, 74.465, |, 0.0
10525.0, 139.4, | , 26.3, 0.0, 589.0, | ,  2000,  1927,  6000,  5826, | , -3.4, 3856.0, 73.419, |, 0.0
10526.0, 139.0, | , 26.3, 0.0, 588.7, | ,  2000,  1935,  6000,  5822, | , -3.4, 3867.6, 73.663, |, 0.0
10527.0, 139.9, | , 26.3, 0.0, 583.1, | ,  2000,  1929,  6000,  5863, | , -3.4, 3856.8, 73.800, |, 0.0
10528.0, 140.3, | , 26.3, 0.0, 582.8, | ,  2000,  1930,  6000,  5845, | , -3.4, 3867.6, 73.838, |, 0.0
10529.0, 139.3, | , 26.3, 0.0, 587.4, | ,  2000,  1926,  6000,  5861, | , -3.4, 3859.8, 73.813, |, 0.0
10530.0, 139.1, | , 26.3, 0.0, 588.6, | ,  2000,  1934,  6000,  5859, | , -3.4, 3858.1, 73.829, |, 0.0
10531.0, 139.6, | , 26.3, 0.0, 584.2, | ,  2000,  1932,  6000,  5849, | , -3.4, 3856.4, 73.689, |, 0.0
10532.0, 139.5, | , 26.3, 0.0, 588.5, | ,  2000,  1927,  6000,  5856, | , -3.4, 3855.6, 73.688, |, 0.0
10533.0, 140.0, | , 26.3, 0.0, 581.3, | ,  2000,  1926,  6000,  5876, | , -3.4, 3855.6, 73.873, |, 0.0
10534.1, 140.0, | , 26.3, 0.0, 582.8, | ,  2000,  1923,  6000,  5837, | , -3.4, 3858.1, 73.518, |, 0.0
10535.1, 140.2, | , 26.3, 0.0, 583.8, | ,  2000,  1932,  6000,  5830, | , -3.4, 3860.3, 73.586, |, 0.0
10536.1, 139.1, | , 26.3, 0.0, 588.5, | ,  2000,  1936,  6000,  5855, | , -3.4, 3859.4, 73.837, |, 0.0
10537.1, 139.0, | , 26.3, 0.0, 588.6, | ,  2000,  1929,  6000,  5841, | , -3.4, 3858.6, 73.621, |, 0.0
10538.1, 139.8, | , 26.3, 0.0, 582.5, | ,  2000,  1924,  6000,  5861, | , -3.4, 3877.0, 74.118, |, 0.0
10539.1, 140.3, | , 26.3, 0.0, 583.1, | ,  2000,  1924,  6000,  5890, | , -3.4, 3856.4, 74.003, |, 0.0
10540.1, 139.1, | , 26.3, 0.0, 587.9, | ,  2000,  1934,  6000,  5870, | , -3.4, 3855.6, 73.882, |, 0.0
10541.1, 139.2, | , 26.3, 0.0, 587.8, | ,  2000,  1936,  6000,  5863, | , -3.4, 3861.1, 73.948, |, 0.0
10542.1, 139.5, | , 26.3, 0.0, 588.4, | ,  2000,  1931,  6000,  5857, | , -3.4, 3862.4, 73.869, |, 0.0
10543.2, 139.2, | , 26.3, 0.0, 587.4, | ,  2000,  1933,  6000,  5843, | , -3.4, 3858.1, 73.671, |, 0.0
10544.2, 140.2, | , 26.3, 0.0, 581.0, | ,  2000,  1929,  6000,  5860, | , -3.4, 3854.7, 73.728, |, 0.0
10545.2, 140.0, | , 26.3, 0.0, 581.5, | ,  2000,  1923,  6000,  5845, | , -3.4, 3857.3, 73.587, |, 0.0
10546.2, 139.5, | , 26.3, 0.0, 588.3, | ,  2000,  1927,  6000,  5853, | , -3.4, 394.6, 7.564, |, 0.0
10547.2, 139.1, | , 26.3, 0.0, 588.3, | ,  2000,  1929,  6000,  5856, | , -3.4, 421.1, 8.079, |, 0.0
10548.2, 139.6, | , 26.3, 0.0, 588.5, | ,  2000,  1933,  6000,  5858, | , -3.4, 490.5, 9.417, |, 0.0
10549.2, 140.2, | , 26.3, 0.0, 582.9, | ,  2000,  1920,  6000,  5833, | , -3.4, 560.0, 10.696, |, 0.0
10550.2, 140.1, | , 26.3, 0.0, 582.1, | ,  2000,  1927,  6000,  5878, | , -3.4, 624.7, 12.010, |, 0.0
10551.3, 139.0, | , 26.3, 0.0, 588.9, | ,  2000,  1929,  6000,  5848, | , -3.4, 718.1, 13.757, |, 0.0
10552.3, 139.4, | , 26.3, 0.0, 588.6, | ,  2000,  1930,  6000,  5863, | , -3.4, 761.3, 14.614, |, 0.0
10553.3, 139.0, | , 26.3, 0.0, 588.8, | ,  2000,  1929,  6000,  5860, | , -3.4, 805.9, 15.462, |, 0.0
10554.3, 138.9, | , 26.3, 0.0, 588.9, | ,  2000,  1926,  6000,  5857, | , -3.4, 881.3, 16.894, |, 0.0
10555.3, 140.6, | , 26.3, 0.0, 582.4, | ,  2000,  1925,  6000,  5871, | , -3.4, 926.7, 17.792, |, 0.0
10556.3, 140.0, | , 26.3, 0.0, 581.8, | ,  2000,  1925,  6000,  5864, | , -3.4, 1000.0, 19.181, |, 0.0
10557.3, 139.0, | , 26.3, 0.0, 588.5, | ,  2000,  1928,  6000,  5848, | , -3.4, 1070.7, 20.502, |, 0.0
10558.3, 139.5, | , 26.3, 0.0, 589.0, | ,  2000,  1927,  6000,  5867, | , -3.4, 1146.1, 21.994, |, 0.0
10559.3, 139.4, | , 26.3, 0.0, 589.0, | ,  2000,  1931,  6000,  5848, | , -3.4, 1218.9, 23.347, |, 0.0
10560.4, 139.8, | , 26.3, 0.0, 583.2, | ,  2000,  1926,  6000,  5847, | , -3.4, 1275.5, 24.409, |, 0.0
10561.4, 140.4, | , 26.3, 0.0, 581.9, | ,  2000,  1930,  6000,  5859, | , -3.4, 1339.3, 25.682, |, 0.0
10562.4, 139.3, | , 26.3, 0.0, 589.1, | ,  2000,  1931,  6000,  5844, | , -3.4, 1399.3, 26.782, |, 0.0
10563.4, 139.0, | , 26.3, 0.0, 588.9, | ,  2000,  1930,  6000,  5860, | , -3.4, 1442.6, 27.661, |, 0.0
10564.4, 139.0, | , 26.3, 0.0, 588.8, | ,  2000,  1929,  6000,  5856, | , -3.4, 1485.4, 28.462, |, 0.0
10565.4, 139.1, | , 26.3, 0.0, 588.7, | ,  2000,  1933,  6000,  5854, | , -3.4, 1539.0, 29.497, |, 0.0
10566.4, 140.6, | , 26.3, 0.0, 581.5, | ,  2000,  1927,  6000,  5838, | , -3.4, 1611.8, 30.803, |, 0.0
10567.4, 140.0, | , 26.3, 0.0, 582.0, | ,  2000,  1925,  6000,  5878, | , -3.4, 1694.9, 32.549, |, 0.0
10568.5, 139.5, | , 26.3, 0.0, 588.9, | ,  2000,  1934,  6000,  5844, | , -3.4, 1782.7, 34.119, |, 0.0
10569.5, 139.0, | , 26.3, 0.0, 588.6, | ,  2000,  1927,  6000,  5850, | , -3.4, 1819.2, 34.812, |, 0.0
10570.5, 139.1, | , 26.3, 0.0, 588.4, | ,  2000,  1930,  6000,  5847, | , -3.4, 1873.1, 35.842, |, 0.0
10571.5, 139.9, | , 26.3, 0.0, 583.1, | ,  2000,  1930,  6000,  5875, | , -3.4, 1917.7, 36.829, |, 0.0
10572.5, 140.3, | , 26.3, 0.0, 582.7, | ,  2000,  1924,  6000,  5841, | , -3.4, 1975.1, 37.736, |, 0.0
10573.5, 139.0, | , 26.3, 0.0, 589.0, | ,  2000,  1929,  6000,  5848, | , -3.4, 2064.2, 39.489, |, 0.0
10574.5, 139.1, | , 26.3, 0.0, 588.7, | ,  2000,  1935,  6000,  5863, | , -3.4, 2123.4, 40.734, |, 0.0
10575.5, 139.6, | , 26.3, 0.0, 589.0, | ,  2000,  1928,  6000,  5896, | , -3.4, 2180.8, 41.970, |, 0.0
10576.5, 139.0, | , 26.3, 0.0, 589.1, | ,  2000,  1932,  6000,  5848, | , -3.4, 2218.9, 42.461, |, 0.0
10577.5, 140.1, | , 26.3, 0.0, 581.7, | ,  2000,  1926,  6000,  5834, | , -3.4, 2290.4, 43.716, |, 0.0
10578.6, 140.0, | , 26.3, 0.0, 581.5, | ,  2000,  1926,  6000,  5839, | , -3.4, 2348.3, 44.847, |, 0.0
10579.6, 139.3, | , 26.3, 0.0, 588.9, | ,  2000,  1926,  6000,  5830, | , -3.4, 2423.7, 46.228, |, 0.0
10580.6, 139.0, | , 26.3, 0.0, 588.8, | ,  2000,  1930,  6000,  5858, | , -3.4, 2499.5, 47.868, |, 0.0
10581.6, 139.0, | , 26.3, 0.0, 589.1, | ,  2000,  1927,  6000,  5850, | , -3.4, 2539.4, 48.562, |, 0.0
10582.6, 139.9, | , 26.3, 0.0, 582.8, | ,  2000,  1925,  6000,  5845, | , -3.4, 2581.4, 49.321, |, 0.0
10583.6, 140.1, | , 26.3, 0.0, 580.8, | ,  2000,  1931,  6000,  5860, | , -3.4, 2611.4, 50.027, |, 0.0
10584.6, 139.0, | , 26.3, 0.0, 588.1, | ,  2000,  1932,  6000,  5852, | , -3.4, 2674.3, 51.181, |, 0.0
10585.6, 139.5, | , 26.3, 0.0, 588.5, | ,  2000,  1924,  6000,  5856, | , -3.4, 2757.0, 52.734, |, 0.0
10586.7, 139.0, | , 26.3, 0.0, 588.6, | ,  2000,  1930,  6000,  5844, | , -3.4, 2828.1, 54.047, |, 0.0
10587.7, 139.1, | , 26.3, 0.0, 588.3, | ,  2000,  1929,  6000,  5871, | , -3.4, 2880.4, 55.227, |, 0.0
10588.7, 140.0, | , 26.3, 0.0, 581.6, | ,  2000,  1926,  6000,  5845, | , -3.4, 2903.1, 55.447, |, 0.0
10589.7, 140.2, | , 26.3, 0.0, 583.2, | ,  2000,  1923,  6000,  5839, | , -3.4, 2970.0, 56.661, |, 0.0
10590.7, 139.1, | , 26.3, 0.0, 588.5, | ,  2000,  1935,  6000,  5886, | , -3.4, 3009.0, 57.840, |, 0.0
10591.7, 139.0, | , 26.3, 0.0, 588.3, | ,  2000,  1929,  6000,  5845, | , -3.4, 3060.8, 58.479, |, 0.0
10592.7, 139.3, | , 26.3, 0.0, 588.9, | ,  2000,  1926,  6000,  5856, | , -3.4, 3132.8, 59.905, |, 0.0
10593.7, 140.4, | , 26.3, 0.0, 578.7, | ,  2500,  1921,  7500,  5849, | , -3.4, 3171.3, 60.551, |, 0.0
10594.7, 140.2, | , 26.3, 0.0, 580.9, | ,  2500,  2431,  7500,  7902, | , -3.4, 3201.8, 81.294, |, 0.0
10595.7, 139.4, | , 26.3, 0.0, 587.3, | ,  2500,  2432,  7500,  8051, | , -3.4, 3214.2, 82.786, |, 0.0
10596.8, 140.6, | , 26.3, 0.0, 581.8, | ,  2500,  2419,  7500,  7748, | , -3.4, 3225.3, 80.578, |, 0.0
10597.8, 139.9, | , 26.3, 0.0, 581.6, | ,  2500,  2416,  7500,  7578, | , -3.4, 3285.7, 80.677, |, 0.0
10598.8, 139.2, | , 26.3, 0.0, 588.2, | ,  2500,  2418,  7500,  7486, | , -3.4, 3366.3, 81.912, |, 0.0
10599.8, 141.1, | , 26.3, 0.0, 577.7, | ,  2500,  2416,  7500,  7412, | , -3.4, 3387.3, 81.782, |, 0.0
10600.8, 139.9, | , 26.3, 0.0, 583.0, | ,  2500,  2418,  7500,  7478, | , -3.4, 3453.3, 83.951, |, 0.0
10601.8, 139.2, | , 26.3, 0.0, 588.3, | ,  2500,  2420,  7500,  7377, | , -3.4, 3468.2, 83.472, |, 0.0
10602.8, 139.1, | , 26.3, 0.0, 588.0, | ,  2500,  2417,  7500,  7281, | , -3.4, 3539.8, 84.326, |, 0.0
10603.8, 139.6, | , 26.3, 0.0, 588.6, | ,  2500,  2416,  7500,  7302, | , -3.4, 3565.5, 85.107, |, 0.0
10604.9, 140.8, | , 26.3, 0.0, 581.4, | ,  2500,  2412,  7500,  7297, | , -3.4, 3615.2, 86.213, |, 0.0
10605.9, 140.1, | , 26.3, 0.0, 581.4, | ,  2500,  2415,  7500,  7285, | , -3.4, 3639.2, 86.695, |, 0.0
10606.9, 139.7, | , 26.3, 0.0, 588.4, | ,  2500,  2420,  7500,  7323, | , -3.4, 3624.6, 86.742, |, 0.0
10607.9, 139.5, | , 26.3, 0.0, 588.4, | ,  2500,  2410,  7500,  7321, | , -3.4, 3642.2, 87.046, |, 0.0
10608.9, 139.1, | , 26.3, 0.0, 588.1, | ,  2500,  2415,  7500,  7348, | , -3.4, 3697.9, 88.665, |, 0.0
10609.9, 139.7, | , 26.3, 0.0, 587.8, | ,  2500,  2415,  7500,  7392, | , -3.4, 3722.3, 89.650, |, 0.0
10610.9, 140.1, | , 26.3, 0.0, 582.3, | ,  2500,  2409,  7500,  7368, | , -3.4, 3735.6, 89.689, |, 0.0
10611.9, 139.9, | , 26.3, 0.0, 583.0, | ,  2500,  2409,  7500,  7255, | , -3.4, 3715.5, 88.187, |, 0.0
10612.9, 139.1, | , 26.3, 0.0, 588.0, | ,  2500,  2417,  7500,  7311, | , -3.4, 3767.3, 90.003, |, 0.0
10613.9, 139.7, | , 26.3, 0.0, 587.6, | ,  2500,  2417,  7500,  7396, | , -3.4, 3825.1, 92.181, |, 0.0
10615.0, 139.3, | , 26.3, 0.0, 587.1, | ,  2500,  2412,  7500,  7319, | , -3.4, 3838.9, 91.730, |, 0.0
10616.0, 139.2, | , 26.3, 0.0, 587.7, | ,  2500,  2417,  7500,  7278, | , -3.4, 3826.0, 91.093, |, 0.0
10617.0, 139.9, | , 26.3, 0.0, 582.4, | ,  2500,  2412,  7500,  7304, | , -3.4, 3842.3, 91.677, |, 0.0
10618.0, 139.8, | , 26.3, 0.0, 588.2, | ,  2500,  2419,  7500,  7354, | , -3.4, 3874.4, 92.983, |, 0.0
10619.0, 139.3, | , 26.3, 0.0, 586.6, | ,  2500,  2417,  7500,  7305, | , -3.4, 3856.4, 92.066, |, 0.0
10620.0, 139.8, | , 26.3, 0.0, 587.3, | ,  2500,  2411,  7500,  7338, | , -3.4, 3899.3, 93.348, |, 0.0
10621.0, 139.6, | , 26.3, 0.0, 587.7, | ,  2500,  2416,  7500,  7327, | , -3.4, 3899.7, 93.297, |, 0.0
10622.0, 140.1, | , 26.3, 0.0, 582.0, | ,  2500,  2412,  7500,  7321, | , -3.4, 3928.4, 93.887, |, 0.0
10623.0, 139.9, | , 26.3, 0.0, 582.4, | ,  2500,  2409,  7500,  7320, | , -3.4, 3911.3, 93.441, |, 0.0
10624.0, 139.9, | , 26.3, 0.0, 587.4, | ,  2500,  2415,  7500,  7387, | , -3.4, 3944.7, 94.941, |, 0.0
10625.1, 139.9, | , 26.3, 0.0, 587.5, | ,  2500,  2419,  7500,  7223, | , -3.4, 3881.7, 91.908, |, 0.0
10626.1, 139.3, | , 26.3, 0.0, 587.5, | ,  2500,  2413,  7500,  7305, | , -3.4, 3913.0, 93.374, |, 0.0
10627.1, 139.4, | , 26.3, 0.0, 588.4, | ,  2500,  2407,  7500,  7278, | , -3.4, 3928.8, 93.434, |, 0.0
10628.1, 140.6, | , 26.3, 0.0, 581.2, | ,  2500,  2412,  7500,  7377, | , -3.4, 3996.1, 96.048, |, 0.0
10629.1, 140.0, | , 26.3, 0.0, 581.6, | ,  2500,  2411,  7500,  7308, | , -3.4, 3996.5, 95.375, |, 0.0
10630.1, 139.3, | , 26.3, 0.0, 587.1, | ,  2500,  2415,  7500,  7306, | , -3.4, 3919.8, 93.560, |, 0.0
10631.1, 139.6, | , 26.3, 0.0, 587.8, | ,  2500,  2412,  7500,  7308, | , -3.4, 3955.0, 94.389, |, 0.0
10632.1, 139.1, | , 26.3, 0.0, 588.1, | ,  2500,  2417,  7500,  7345, | , -3.4, 3963.1, 95.000, |, 0.0
10633.2, 139.9, | , 26.3, 0.0, 582.4, | ,  2500,  2408,  7500,  7304, | , -3.4, 3973.0, 94.740, |, 0.0
10634.2, 140.3, | , 26.3, 0.0, 582.7, | ,  2500,  2409,  7500,  7297, | , -3.4, 3945.1, 94.019, |, 0.0
10635.2, 139.2, | , 26.3, 0.0, 587.3, | ,  2500,  2420,  7500,  7308, | , -3.4, 3946.4, 94.266, |, 0.0
10636.2, 139.0, | , 26.3, 0.0, 588.1, | ,  2500,  2418,  7500,  7305, | , -3.4, 3984.1, 95.111, |, 0.0
10637.2, 139.2, | , 26.3, 0.0, 588.2, | ,  2500,  2410,  7500,  7294, | , -3.4, 3986.7, 94.993, |, 0.0
10638.2, 139.3, | , 26.3, 0.0, 588.2, | ,  2500,  2416,  7500,  7307, | , -3.4, 3952.8, 94.367, |, 0.0
10639.2, 140.2, | , 26.3, 0.0, 580.9, | ,  2500,  2415,  7500,  7373, | , -3.4, 3904.8, 93.850, |, 0.0
10640.2, 140.0, | , 26.3, 0.0, 581.7, | ,  2500,  2418,  7500,  7304, | , -3.4, 3980.7, 95.020, |, 0.0
10641.2, 139.6, | , 26.3, 0.0, 588.1, | ,  2500,  2410,  7500,  7289, | , -3.4, 3997.4, 95.183, |, 0.0
10642.3, 139.4, | , 26.3, 0.0, 588.6, | ,  2500,  2410,  7500,  7281, | , -3.4, 3979.4, 94.686, |, 0.0
10643.3, 139.1, | , 26.3, 0.0, 588.1, | ,  2500,  2412,  7500,  7312, | , -3.4, 3992.7, 95.324, |, 0.0
10644.3, 140.4, | , 26.3, 0.0, 583.0, | ,  2500,  2414,  7500,  7302, | , -3.4, 3955.0, 94.354, |, 0.0
10645.3, 139.9, | , 26.3, 0.0, 580.4, | ,  2500,  2413,  7500,  7297, | , -3.4, 3902.7, 93.043, |, 0.0
10646.3, 139.2, | , 26.3, 0.0, 588.0, | ,  2500,  2417,  7500,  7300, | , -3.4, 3939.5, 93.999, |, 0.0
10647.3, 139.1, | , 26.3, 0.0, 588.1, | ,  2500,  2416,  7500,  7286, | , -3.4, 3954.1, 94.202, |, 0.0
10648.3, 139.7, | , 26.3, 0.0, 588.4, | ,  2500,  2417,  7500,  7304, | , -3.4, 3955.4, 94.407, |, 0.0
10649.3, 139.3, | , 26.3, 0.0, 588.0, | ,  2500,  2410,  7500,  7246, | , -3.4, 3919.4, 92.930, |, 0.0
10650.3, 140.2, | , 26.3, 0.0, 580.5, | ,  2500,  2411,  7500,  7268, | , -3.4, 3950.7, 93.889, |, 0.0
10651.4, 140.7, | , 26.3, 0.0, 581.2, | ,  2500,  2410,  7500,  7300, | , -3.4, 3909.5, 93.212, |, 0.0
10652.4, 139.1, | , 26.3, 0.0, 588.0, | ,  2500,  2418,  7500,  7273, | , -3.4, 3914.3, 93.139, |, 0.0
10653.4, 139.1, | , 26.3, 0.0, 587.5, | ,  2500,  2412,  7500,  7309, | , -3.4, 4007.7, 95.651, |, 0.0
10654.4, 139.6, | , 26.3, 0.0, 588.2, | ,  2500,  2410,  7500,  7328, | , -3.4, 3940.8, 94.233, |, 0.0
10655.4, 140.3, | , 26.3, 0.0, 582.6, | ,  2500,  2415,  7500,  7316, | , -3.4, 3912.1, 93.478, |, 0.0
10656.4, 140.1, | , 26.3, 0.0, 580.7, | ,  2500,  2411,  7500,  7308, | , -3.4, 3912.1, 93.363, |, 0.0
10657.4, 139.5, | , 26.3, 0.0, 588.2, | ,  2500,  2414,  7500,  7266, | , -3.4, 3882.1, 92.271, |, 0.0
10658.4, 139.5, | , 26.3, 0.0, 588.1, | ,  2500,  2419,  7500,  7316, | , -3.4, 3903.5, 93.311, |, 0.0
10659.5, 139.2, | , 26.3, 0.0, 587.9, | ,  2500,  2413,  7500,  7283, | , -3.4, 3920.3, 93.331, |, 0.0
10660.5, 139.1, | , 26.3, 0.0, 588.0, | ,  2500,  2413,  7500,  7323, | , -3.4, 3921.1, 93.732, |, 0.0
10661.5, 140.7, | , 26.3, 0.0, 580.2, | ,  2500,  2414,  7500,  7353, | , -3.4, 3897.1, 93.457, |, 0.0
10662.5, 140.6, | , 26.3, 0.0, 581.3, | ,  2500,  2419,  7500,  7391, | , -3.4, 3885.6, 93.601, |, 0.0
10663.5, 139.1, | , 26.3, 0.0, 588.0, | ,  2500,  2412,  7500,  7293, | , -3.4, 3891.1, 92.733, |, 0.0
10664.5, 139.5, | , 26.3, 0.0, 588.3, | ,  2500,  2414,  7500,  7293, | , -3.4, 3893.3, 92.797, |, 0.0
10665.5, 139.2, | , 26.3, 0.0, 588.1, | ,  2500,  2415,  7500,  7334, | , -3.4, 3876.6, 92.808, |, 0.0
10666.5, 139.9, | , 26.3, 0.0, 582.1, | ,  2500,  2409,  7500,  7314, | , -3.4, 3859.4, 92.141, |, 0.0
10667.5, 140.1, | , 26.3, 0.0, 580.9, | ,  2500,  2410,  7500,  7337, | , -3.4, 3880.8, 92.887, |, 0.0
10668.5, 139.1, | , 26.3, 0.0, 587.8, | ,  2500,  2410,  7500,  7334, | , -3.4, 3891.1, 93.110, |, 0.0
10669.6, 139.1, | , 26.3, 0.0, 587.9, | ,  2500,  2415,  7500,  7323, | , -3.4, 3889.8, 93.008, |, 0.0
10670.6, 139.3, | , 26.3, 0.0, 587.6, | ,  2500,  2416,  7500,  7358, | , -3.4, 3810.6, 91.462, |, 0.0
10671.6, 139.5, | , 26.3, 0.0, 588.0, | ,  2500,  2410,  7500,  7338, | , -3.4, 3818.3, 91.410, |, 0.0
10672.6, 140.6, | , 26.3, 0.0, 580.5, | ,  2500,  2413,  7500,  7251, | , -3.4, 3882.6, 92.132, |, 0.0
10673.6, 140.2, | , 26.3, 0.0, 580.2, | ,  2500,  2414,  7500,  7334, | , -3.4, 3868.4, 92.598, |, 0.0
10674.6, 139.6, | , 26.3, 0.0, 588.0, | ,  2500,  2417,  7500,  7350, | , -3.4, 3832.4, 91.925, |, 0.0
10675.6, 139.5, | , 26.3, 0.0, 588.1, | ,  2500,  2418,  7500,  7319, | , -3.4, 3823.4, 91.423, |, 0.0
10676.6, 139.3, | , 26.3, 0.0, 584.2, | ,  2500,  2417,  7500,  7358, | , -3.4, 3836.7, 92.101, |, 0.0
10677.6, 139.9, | , 26.3, 0.0, 582.1, | ,  2500,  2407,  7500,  7398, | , -3.4, 3799.4, 91.481, |, 0.0
10678.7, 140.3, | , 26.3, 0.0, 581.7, | ,  2500,  2415,  7500,  7286, | , -3.4, 3792.2, 90.343, |, 0.0
10679.7, 139.5, | , 26.3, 0.0, 588.2, | ,  2500,  2422,  7500,  7331, | , -3.4, 3802.4, 91.072, |, 0.0
10680.7, 139.0, | , 26.3, 0.0, 587.8, | ,  2500,  2411,  7500,  7310, | , -3.4, 3802.0, 90.760, |, 0.0
10681.7, 139.6, | , 26.3, 0.0, 588.4, | ,  2500,  2417,  7500,  7342, | , -3.4, 3847.4, 92.205, |, 0.0
10682.7, 139.6, | , 26.3, 0.0, 588.0, | ,  2500,  2413,  7500,  7321, | , -3.4, 3805.0, 90.955, |, 0.0
10683.7, 140.2, | , 26.3, 0.0, 580.4, | ,  2500,  2409,  7500,  7347, | , -3.4, 3780.6, 90.574, |, 0.0
10684.7, 140.1, | , 26.3, 0.0, 580.4, | ,  2500,  2413,  7500,  7319, | , -3.4, 3778.0, 90.287, |, 0.0
10685.7, 139.5, | , 26.3, 0.0, 588.1, | ,  2500,  2416,  7500,  7355, | , -3.4, 3798.6, 91.151, |, 0.0
10686.7, 139.1, | , 26.3, 0.0, 587.9, | ,  2500,  2414,  7500,  7312, | , -3.4, 3786.2, 90.437, |, 0.0
10687.8, 139.2, | , 26.3, 0.0, 587.6, | ,  2500,  2413,  7500,  7325, | , -3.4, 3782.3, 90.454, |, 0.0
10688.8, 140.3, | , 26.3, 0.0, 581.9, | ,  2500,  2409,  7500,  7337, | , -3.4, 3791.7, 90.745, |, 0.0
10689.8, 140.3, | , 26.3, 0.0, 579.4, | ,  2500,  2416,  7500,  7349, | , -3.4, 3786.2, 90.787, |, 0.0
10690.8, 139.2, | , 26.3, 0.0, 587.0, | ,  2500,  2414,  7500,  7329, | , -3.4, 3747.2, 89.662, |, 0.0
10691.8, 139.2, | , 26.3, 0.0, 586.8, | ,  2500,  2410,  7500,  7330, | , -3.4, 3754.0, 89.789, |, 0.0
10692.8, 139.5, | , 26.3, 0.0, 588.1, | ,  2500,  2416,  7500,  7282, | , -3.4, 3754.4, 89.413, |, 0.0
10693.8, 139.3, | , 26.3, 0.0, 587.3, | ,  2500,  2410,  7500,  7321, | , -3.4, 3784.0, 90.432, |, 0.0
10694.8, 140.4, | , 26.3, 0.0, 580.1, | ,  2500,  2414,  7500,  7252, | , -3.4, 3712.5, 88.126, |, 0.0
10695.9, 139.8, | , 26.3, 0.0, 579.8, | ,  2500,  2416,  7500,  7241, | , -3.4, 3751.5, 88.968, |, 0.0
10696.9, 139.2, | , 26.3, 0.0, 587.0, | ,  2500,  2422,  7500,  7328, | , -3.4, 3795.2, 90.872, |, 0.0
10697.9, 139.2, | , 26.3, 0.0, 587.2, | ,  2500,  2420,  7500,  7315, | , -3.4, 3745.0, 89.532, |, 0.0
10698.9, 139.7, | , 26.3, 0.0, 586.8, | ,  2500,  2408,  7500,  7325, | , -3.4, 3746.3, 89.544, |, 0.0
10699.9, 140.0, | , 26.3, 0.0, 581.0, | ,  2500,  2413,  7500,  7321, | , -3.4, 3682.0, 88.026, |, 0.0
10700.9, 140.7, | , 26.3, 0.0, 575.4, | ,  2500,  2407,  7500,  7296, | , -3.4, 3697.5, 88.110, |, 0.0
10701.9, 139.6, | , 26.3, 0.0, 587.5, | ,  2500,  2421,  7500,  7295, | , -3.4, 3742.0, 89.288, |, 0.0
10702.9, 139.1, | , 26.3, 0.0, 587.1, | ,  2500,  2411,  7500,  7291, | , -3.4, 3713.7, 88.494, |, 0.0
10703.9, 139.3, | , 26.3, 0.0, 587.2, | ,  2500,  2422,  7500,  7328, | , -3.4, 3723.2, 89.152, |, 0.0
10705.0, 139.0, | , 26.3, 0.0, 587.2, | ,  2500,  2407,  7500,  7296, | , -3.4, 3688.5, 87.893, |, 0.0
10706.0, 140.1, | , 26.3, 0.0, 579.5, | ,  2500,  2411,  7500,  7249, | , -3.4, 3711.6, 88.058, |, 0.0
10707.0, 139.9, | , 26.3, 0.0, 582.0, | ,  2500,  2417,  7500,  7347, | , -3.4, 3715.5, 89.095, |, 0.0
10708.0, 139.1, | , 26.3, 0.0, 587.2, | ,  2500,  2411,  7500,  7323, | , -3.4, 3707.7, 88.633, |, 0.0
10709.0, 139.1, | , 26.3, 0.0, 587.6, | ,  2500,  2415,  7500,  7272, | , -3.4, 3709.9, 88.261, |, 0.0
10710.0, 139.6, | , 26.3, 0.0, 587.5, | ,  2500,  2418,  7500,  7327, | , -3.4, 3696.2, 88.456, |, 0.0
10711.0, 140.1, | , 26.3, 0.0, 581.0, | ,  2500,  2415,  7500,  7337, | , -3.4, 3719.3, 89.079, |, 0.0
10712.0, 140.1, | , 26.3, 0.0, 580.0, | ,  2500,  2414,  7500,  7288, | , -3.4, 3688.0, 87.878, |, 0.0
10713.0, 139.6, | , 26.3, 0.0, 587.5, | ,  2500,  2416,  7500,  7338, | , -3.4, 3679.9, 88.151, |, 0.0
10714.1, 139.2, | , 26.3, 0.0, 587.0, | ,  2500,  2418,  7500,  7271, | , -3.4, 3670.5, 87.345, |, 0.0
10715.1, 139.2, | , 26.3, 0.0, 587.1, | ,  2500,  2413,  7500,  7395, | , -3.4, 3642.6, 87.752, |, 0.0
10716.1, 139.6, | , 26.3, 0.0, 586.9, | ,  2500,  2418,  7500,  7321, | , -3.4, 3688.0, 88.212, |, 0.0
10717.1, 140.8, | , 26.3, 0.0, 578.5, | ,  2500,  2412,  7500,  7334, | , -3.4, 3661.9, 87.662, |, 0.0
10718.1, 139.8, | , 26.3, 0.0, 582.1, | ,  2500,  2408,  7500,  7309, | , -3.4, 3680.3, 87.830, |, 0.0
10719.1, 139.6, | , 26.3, 0.0, 587.4, | ,  2500,  2412,  7500,  7252, | , -3.4, 3687.6, 87.531, |, 0.0
10720.1, 139.6, | , 26.3, 0.0, 587.0, | ,  2500,  2410,  7500,  7327, | , -3.4, 3643.1, 87.132, |, 0.0
10721.1, 139.5, | , 26.3, 0.0, 586.3, | ,  2500,  2413,  7500,  7424, | , -3.4, 3682.9, 88.985, |, 0.0
10722.1, 139.1, | , 26.3, 0.0, 587.1, | ,  2500,  2412,  7500,  7330, | , -3.4, 3626.8, 86.783, |, 0.0
10723.1, 140.4, | , 26.3, 0.0, 580.8, | ,  2500,  2412,  7500,  7370, | , -3.4, 3688.9, 88.622, |, 0.0
10724.2, 139.2, | , 26.3, 0.0, 586.9, | ,  2500,  2410,  7500,  7338, | , -3.4, 3688.9, 88.311, |, 0.0
10725.2, 139.2, | , 26.3, 0.0, 587.4, | ,  2500,  2410,  7500,  7338, | , -3.4, 3679.0, 88.082, |, 0.0
10726.2, 139.1, | , 26.3, 0.0, 586.1, | ,  2500,  2419,  7500,  7290, | , -3.4, 3628.1, 86.517, |, 0.0
10727.2, 139.6, | , 26.3, 0.0, 587.3, | ,  2500,  2414,  7500,  7320, | , -3.4, 3664.9, 87.620, |, 0.0
10728.2, 139.9, | , 26.3, 0.0, 581.5, | ,  2500,  2410,  7500,  7360, | , -3.4, 3638.8, 87.317, |, 0.0
10729.2, 139.9, | , 26.3, 0.0, 582.5, | ,  2500,  2412,  7500,  7332, | , -3.4, 3679.5, 88.054, |, 0.0
10730.2, 139.6, | , 26.3, 0.0, 587.6, | ,  2500,  2422,  7500,  7384, | , -3.4, 3618.2, 87.146, |, 0.0
10731.2, 139.2, | , 26.3, 0.0, 586.9, | ,  2500,  2415,  7500,  7323, | , -3.4, 3641.3, 87.095, |, 0.0
10732.2, 139.1, | , 26.3, 0.0, 587.1, | ,  2500,  2417,  7500,  7331, | , -3.4, 3673.0, 87.939, |, 0.0
