Repository: jdhuang-csm/Ru-BCA

## Methods
* (BaO)<sub>x</sub>-(CaO)<sub>y</sub>-(Al<sub>2</sub>O<sub>3</sub>)<sub>1-x-y</sub> (BCA) catalyst supports were synthesized via sol-gel and solid-state methods. 
* Ru/BCA catalysts were prepared via incipient wetness impregnation to achieve 1 wt. % Ru loading.
* Ammonia synthesis rates were measured for Ru/BCA catalysts in a packed-bed reactor at 480-600<sup>o</sup>C, 10 bar, and space velocities up to 1.3 x 10<sup>6</sup> ml g<sub>cat</sub><sup>-1</sup> h<sup>-1</sup>.
* A machine learning (ML) model was employed to improve understanding of the behavior of Ru/BCA catalysts.
* A microkinetic model was developed to describe the best-performing catalyst.

File: data/init_files_Cadigan/B2CA_7-12_dryoven.txt (part 28 of 29)
********** Start test **********
Elapsed time, Pressure, | , LJtemp(C), Inner-Temp, Outer-Temp, | , N2-set, N2-flow, H2-set, H2-flow, | , pH, NH3_ppm, NH3_Prod_rate, |, In222Temp
10714.7, 139.2, | , 29.8, 0.0, 543.4, | ,  1000,   957,  3000,  2931, | , -3.4, 5293.0, 58.191, |, 0.0
10715.7, 139.4, | , 29.8, 0.0, 538.1, | ,  1000,   955,  3000,  2929, | , -3.4, 5263.0, 57.790, |, 0.0
10716.7, 139.4, | , 29.8, 0.0, 538.8, | ,  1000,   954,  3000,  2913, | , -3.4, 5293.0, 57.872, |, 0.0
10717.8, 139.3, | , 29.8, 0.0, 542.4, | ,  1000,   955,  3000,  2937, | , -3.4, 5263.9, 57.928, |, 0.0
10718.8, 139.2, | , 29.8, 0.0, 543.0, | ,  1000,   957,  3000,  2939, | , -3.4, 5278.9, 58.149, |, 0.0
10719.8, 138.9, | , 29.8, 0.0, 542.6, | ,  1000,   956,  3000,  2940, | , -3.4, 5227.9, 57.593, |, 0.0
10720.8, 138.8, | , 29.8, 0.0, 542.7, | ,  1000,   956,  3000,  2926, | , -3.4, 5246.7, 57.596, |, 0.0
10721.8, 139.9, | , 29.8, 0.0, 537.0, | ,  1000,   951,  3000,  2922, | , -3.4, 5243.7, 57.434, |, 0.0
10722.8, 139.7, | , 29.8, 0.0, 536.2, | ,  1000,   950,  3000,  2942, | , -3.4, 5239.9, 57.670, |, 0.0
10723.8, 138.8, | , 29.8, 0.0, 542.4, | ,  1000,   959,  3000,  2922, | , -3.4, 5224.0, 57.320, |, 0.0
10724.8, 139.2, | , 29.8, 0.0, 542.7, | ,  1000,   955,  3000,  2927, | , -3.4, 5226.2, 57.378, |, 0.0
10725.8, 138.8, | , 29.8, 0.0, 542.0, | ,  1000,   956,  3000,  2914, | , -3.4, 5239.4, 57.350, |, 0.0
10726.8, 139.5, | , 29.8, 0.0, 537.3, | ,  1000,   954,  3000,  2933, | , -3.4, 5237.7, 57.558, |, 0.0
10727.9, 140.2, | , 29.8, 0.0, 535.6, | ,  1000,   953,  3000,  2921, | , -3.4, 5218.0, 57.159, |, 0.0
10728.9, 138.8, | , 29.8, 0.0, 542.1, | ,  1000,   955,  3000,  2929, | , -3.4, 5216.7, 57.296, |, 0.0
10729.9, 138.9, | , 29.8, 0.0, 542.0, | ,  1000,   954,  3000,  2939, | , -3.4, 5211.6, 57.370, |, 0.0
10730.9, 138.7, | , 29.8, 0.0, 541.7, | ,  1000,   956,  3000,  2933, | , -3.4, 5222.7, 57.443, |, 0.0
10731.9, 139.3, | , 29.8, 0.0, 541.8, | ,  1000,   956,  3000,  2944, | , -3.4, 5215.5, 57.531, |, 0.0
10732.9, 140.2, | , 29.8, 0.0, 535.4, | ,  1000,   953,  3000,  2948, | , -3.4, 5215.0, 57.526, |, 0.0
10733.9, 139.6, | , 29.8, 0.0, 534.9, | ,  1000,   954,  3000,  2925, | , -3.4, 5190.2, 56.922, |, 0.0
10734.9, 139.1, | , 29.8, 0.0, 541.5, | ,  1000,   955,  3000,  2926, | , -3.4, 5198.7, 57.067, |, 0.0
10735.9, 139.1, | , 29.8, 0.0, 541.6, | ,  1000,   954,  3000,  2926, | , -3.4, 5227.4, 57.341, |, 0.0
10737.0, 138.9, | , 29.8, 0.0, 541.2, | ,  1000,   957,  3000,  2949, | , -3.4, 5206.0, 57.502, |, 0.0
10738.0, 139.6, | , 29.8, 0.0, 536.1, | ,  1000,   953,  3000,  2929, | , -3.4, 5191.5, 56.990, |, 0.0
10739.0, 140.1, | , 29.8, 0.0, 535.5, | ,  1000,   954,  3000,  2936, | , -3.4, 5188.9, 57.075, |, 0.0
10740.0, 138.9, | , 29.8, 0.0, 541.0, | ,  1000,   957,  3000,  2937, | , -3.4, 5173.9, 56.973, |, 0.0
10741.0, 138.9, | , 29.8, 0.0, 540.6, | ,  1000,   959,  3000,  2935, | , -3.4, 5179.5, 57.030, |, 0.0
10742.0, 139.3, | , 29.8, 0.0, 541.5, | ,  1000,   953,  3000,  2941, | , -3.4, 5172.2, 56.943, |, 0.0
10743.0, 139.1, | , 29.8, 0.0, 541.7, | ,  1000,   958,  3000,  2904, | , -3.4, 5179.5, 56.565, |, 0.0
10744.0, 140.1, | , 29.8, 0.0, 532.3, | ,  1000,   950,  3000,  2928, | , -3.4, 5190.6, 56.927, |, 0.0
10745.0, 139.3, | , 29.8, 0.0, 536.5, | ,  1000,   954,  3000,  2916, | , -3.4, 5179.9, 56.683, |, 0.0
10746.1, 139.1, | , 29.8, 0.0, 541.6, | ,  1000,   954,  3000,  2930, | , -3.4, 5188.5, 56.985, |, 0.0
10747.1, 138.9, | , 29.8, 0.0, 541.0, | ,  1000,   955,  3000,  2935, | , -3.4, 5171.7, 56.890, |, 0.0
10748.1, 138.8, | , 29.8, 0.0, 540.6, | ,  1000,   958,  3000,  2922, | , -3.4, 5158.9, 56.611, |, 0.0
10749.1, 138.9, | , 29.8, 0.0, 540.2, | ,  1000,   954,  3000,  2928, | , -3.4, 5166.2, 56.707, |, 0.0
10750.1, 140.0, | , 29.8, 0.0, 535.4, | ,  1000,   954,  3000,  2933, | , -3.4, 5183.3, 56.984, |, 0.0
10751.1, 139.1, | , 29.8, 0.0, 534.6, | ,  1000,   955,  3000,  2925, | , -3.4, 5156.8, 56.572, |, 0.0
10752.1, 138.7, | , 29.8, 0.0, 540.7, | ,  1000,   957,  3000,  2910, | , -3.4, 5191.5, 56.767, |, 0.0
10753.1, 138.9, | , 29.8, 0.0, 540.4, | ,  1000,   954,  3000,  2942, | , -3.4, 5187.6, 57.158, |, 0.0
10754.1, 139.3, | , 29.8, 0.0, 540.0, | ,  1000,   956,  3000,  2914, | , -3.4, 5153.3, 56.412, |, 0.0
10755.1, 139.5, | , 29.8, 0.0, 535.3, | ,  1000,   954,  3000,  2937, | , -3.4, 5156.3, 56.742, |, 0.0
10756.1, 139.7, | , 29.8, 0.0, 535.6, | ,  1000,   952,  3000,  2916, | , -3.4, 5149.0, 56.329, |, 0.0
10757.2, 139.2, | , 29.8, 0.0, 540.3, | ,  1000,   956,  3000,  2927, | , -3.4, 5174.3, 56.821, |, 0.0
10758.2, 138.9, | , 29.8, 0.0, 539.5, | ,  1000,   955,  3000,  2928, | , -3.4, 5160.6, 56.674, |, 0.0
10759.2, 138.9, | , 29.8, 0.0, 539.4, | ,  1000,   955,  3000,  2918, | , -3.4, 5150.8, 56.423, |, 0.0
10760.2, 139.2, | , 29.8, 0.0, 540.1, | ,  1000,   957,  3000,  2921, | , -3.4, 5161.5, 56.602, |, 0.0
10761.2, 140.0, | , 29.8, 0.0, 534.0, | ,  1000,   954,  3000,  2922, | , -3.4, 5141.8, 56.369, |, 0.0
10762.2, 139.5, | , 29.8, 0.0, 535.3, | ,  1000,   953,  3000,  2933, | , -3.4, 5143.9, 56.539, |, 0.0
10763.2, 139.4, | , 29.8, 0.0, 534.9, | ,  1000,   952,  3000,  2932, | , -3.4, 5126.3, 56.311, |, 0.0
10764.2, 139.3, | , 29.8, 0.0, 539.1, | ,  1000,   952,  3000,  2918, | , -3.4, 5139.2, 56.235, |, 0.0
10765.2, 138.8, | , 29.8, 0.0, 539.2, | ,  1000,   956,  3000,  2921, | , -3.4, 5145.6, 56.420, |, 0.0
10766.3, 139.6, | , 29.8, 0.0, 534.7, | ,  1000,   953,  3000,  2926, | , -3.4, 5140.0, 56.385, |, 0.0
10767.3, 139.9, | , 29.8, 0.0, 535.1, | ,  1000,   953,  3000,  2940, | , -3.4, 5155.5, 56.753, |, 0.0
10768.3, 138.8, | , 29.8, 0.0, 539.2, | ,  1000,   958,  3000,  2923, | , -3.4, 5127.2, 56.281, |, 0.0
10769.3, 138.9, | , 29.8, 0.0, 538.3, | ,  1000,   956,  3000,  2931, | , -3.4, 5135.3, 56.448, |, 0.0
10770.3, 138.8, | , 29.8, 0.0, 539.1, | ,  1000,   961,  3000,  2924, | , -3.4, 5145.2, 56.521, |, 0.0
10771.3, 139.2, | , 29.8, 0.0, 539.0, | ,  1000,   955,  3000,  2928, | , -3.4, 5159.8, 56.664, |, 0.0
10772.3, 139.6, | , 29.8, 0.0, 533.5, | ,  1000,   953,  3000,  2941, | , -3.4, 5134.5, 56.535, |, 0.0
10773.3, 139.6, | , 29.8, 0.0, 533.5, | ,  1000,   953,  3000,  2936, | , -3.4, 5119.9, 56.302, |, 0.0
10774.3, 139.4, | , 29.8, 0.0, 538.4, | ,  1000,   955,  3000,  2924, | , -3.4, 5118.6, 56.153, |, 0.0
10775.4, 138.8, | , 29.8, 0.0, 538.7, | ,  1000,   955,  3000,  2930, | , -3.4, 5142.6, 56.507, |, 0.0
10776.4, 138.9, | , 29.8, 0.0, 538.7, | ,  1000,   958,  3000,  2928, | , -3.4, 5134.9, 56.429, |, 0.0
10777.4, 139.9, | , 29.8, 0.0, 533.9, | ,  1000,   951,  3000,  2933, | , -3.4, 5118.6, 56.219, |, 0.0
10778.4, 140.0, | , 29.8, 0.0, 533.2, | ,  1000,   952,  3000,  2912, | , -3.4, 5113.9, 55.885, |, 0.0
10779.4, 139.0, | , 29.8, 0.0, 537.6, | ,  1000,   955,  3000,  2939, | , -3.4, 5127.6, 56.469, |, 0.0
10780.4, 138.8, | , 29.8, 0.0, 537.9, | ,  1000,   955,  3000,  2937, | , -3.4, 5121.6, 56.364, |, 0.0
10781.4, 139.2, | , 29.8, 0.0, 538.3, | ,  1000,   953,  3000,  2933, | , -3.4, 5150.3, 56.610, |, 0.0
10782.4, 138.8, | , 29.8, 0.0, 537.9, | ,  1000,   955,  3000,  2943, | , -3.4, 5140.9, 56.663, |, 0.0
10783.4, 139.6, | , 29.8, 0.0, 532.0, | ,  1000,   953,  3000,  2922, | , -3.4, 5131.5, 56.222, |, 0.0
10784.5, 140.2, | , 29.8, 0.0, 531.8, | ,  1000,   952,  3000,  2925, | , -3.4, 5115.2, 56.081, |, 0.0
10785.5, 138.9, | , 29.8, 0.0, 537.9, | ,  1000,   955,  3000,  2928, | , -3.4, 5109.2, 56.112, |, 0.0
10786.5, 138.9, | , 29.8, 0.0, 537.9, | ,  1000,   957,  3000,  2913, | , -3.4, 5111.3, 55.946, |, 0.0
10787.5, 138.8, | , 29.8, 0.0, 537.9, | ,  1000,   960,  3000,  2931, | , -3.4, 5110.1, 56.226, |, 0.0
10788.5, 139.6, | , 29.8, 0.0, 533.3, | ,  1000,   952,  3000,  2905, | , -3.4, 5104.9, 55.680, |, 0.0
10789.5, 139.7, | , 29.8, 0.0, 531.3, | ,  1000,   956,  3000,  2936, | , -3.4, 5139.2, 56.568, |, 0.0
10790.5, 138.8, | , 29.8, 0.0, 537.4, | ,  1000,   956,  3000,  2949, | , -3.4, 5119.1, 56.533, |, 0.0
10791.5, 139.3, | , 29.8, 0.0, 537.7, | ,  1000,   954,  3000,  2946, | , -3.4, 5116.9, 56.441, |, 0.0
10792.5, 138.9, | , 29.8, 0.0, 537.5, | ,  1000,   953,  3000,  2933, | , -3.4, 5093.3, 55.966, |, 0.0
10793.6, 138.8, | , 29.8, 0.0, 537.6, | ,  1000,   954,  3000,  2928, | , -3.4, 5080.9, 55.776, |, 0.0
10794.6, 140.0, | , 29.8, 0.0, 531.8, | ,  1000,   953,  3000,  2934, | , -3.4, 5094.6, 56.003, |, 0.0
10795.6, 139.8, | , 29.8, 0.0, 532.1, | ,  1000,   951,  3000,  2926, | , -3.4, 5104.9, 55.967, |, 0.0
10796.6, 139.0, | , 29.8, 0.0, 537.0, | ,  1000,   956,  3000,  2941, | , -3.4, 5094.6, 56.151, |, 0.0
10797.6, 139.2, | , 29.8, 0.0, 537.6, | ,  1000,   955,  3000,  2926, | , -3.4, 5072.3, 55.687, |, 0.0
10798.6, 139.2, | , 29.8, 0.0, 537.0, | ,  1000,   953,  3000,  2929, | , -3.4, 5070.2, 55.677, |, 0.0
10799.6, 139.6, | , 29.8, 0.0, 531.6, | ,  1000,   953,  3000,  2937, | , -3.4, 5085.6, 55.950, |, 0.0
10800.6, 139.6, | , 29.8, 0.0, 530.3, | ,  1000,   955,  3000,  2904, | , -3.4, 5055.2, 55.183, |, 0.0
10801.6, 139.2, | , 29.8, 0.0, 536.9, | ,  1000,   953,  3000,  2926, | , -3.4, 5088.6, 55.833, |, 0.0
10802.7, 138.9, | , 29.8, 0.0, 536.4, | ,  1000,   957,  3000,  2938, | , -3.4, 5092.9, 56.104, |, 0.0
10803.7, 138.8, | , 29.8, 0.0, 536.7, | ,  1000,   955,  3000,  2932, | , -3.4, 5084.3, 55.897, |, 0.0
10804.7, 138.9, | , 29.8, 0.0, 536.3, | ,  1000,   953,  3000,  2932, | , -3.4, 5089.5, 55.917, |, 0.0
10805.7, 140.6, | , 29.8, 0.0, 527.4, | ,  1000,   950,  3000,  2940, | , -3.4, 5071.9, 55.802, |, 0.0
10806.7, 139.5, | , 29.8, 0.0, 530.1, | ,  1000,   955,  3000,  2907, | , -3.4, 5059.1, 55.257, |, 0.0
10807.7, 138.9, | , 29.8, 0.0, 535.9, | ,  1000,   956,  3000,  2942, | , -3.4, 5076.2, 55.964, |, 0.0
10808.7, 139.3, | , 29.8, 0.0, 536.1, | ,  1000,   958,  3000,  2949, | , -3.4, 5093.3, 56.282, |, 0.0
10809.7, 138.8, | , 29.8, 0.0, 535.7, | ,  1000,   953,  3000,  2932, | , -3.4, 5049.6, 55.486, |, 0.0
10810.7, 139.7, | , 29.8, 0.0, 530.4, | ,  1000,   957,  3000,  2914, | , -3.4, 5089.5, 55.721, |, 0.0
10811.7, 140.0, | , 29.8, 0.0, 530.4, | ,  1000,   955,  3000,  2926, | , -3.4, 5060.4, 55.544, |, 0.0
10812.8, 138.9, | , 29.8, 0.0, 536.0, | ,  1000,   958,  3000,  2933, | , -3.4, 5093.3, 56.059, |, 0.0
10813.8, 138.8, | , 29.8, 0.0, 536.0, | ,  1000,   955,  3000,  2936, | , -3.4, 5063.4, 55.724, |, 0.0
10814.8, 138.7, | , 29.8, 0.0, 535.9, | ,  1000,   956,  3000,  2935, | , -3.4, 5070.6, 55.797, |, 0.0
10815.8, 139.2, | , 29.8, 0.0, 535.3, | ,  1000,   957,  3000,  2922, | , -3.4, 5068.9, 55.599, |, 0.0
10816.8, 139.8, | , 29.8, 0.0, 531.2, | ,  1000,   955,  3000,  2935, | , -3.4, 5047.9, 55.539, |, 0.0
10817.8, 139.4, | , 29.8, 0.0, 531.7, | ,  1000,   953,  3000,  2943, | , -3.4, 5030.8, 55.437, |, 0.0
10818.8, 138.7, | , 29.8, 0.0, 535.8, | ,  1000,   955,  3000,  2940, | , -3.4, 5039.8, 55.522, |, 0.0
10819.8, 139.2, | , 29.8, 0.0, 535.9, | ,  1000,   955,  3000,  2931, | , -3.4, 5067.2, 55.698, |, 0.0
10820.8, 138.8, | , 29.8, 0.0, 534.9, | ,  1000,   956,  3000,  2938, | , -3.4, 5047.1, 55.588, |, 0.0
10821.8, 138.8, | , 29.8, 0.0, 535.6, | ,  1000,   960,  3000,  2937, | , -3.4, 5055.6, 55.709, |, 0.0
10822.9, 140.1, | , 29.8, 0.0, 529.6, | ,  1000,   952,  3000,  2952, | , -3.4, 5039.8, 55.657, |, 0.0
10823.9, 139.5, | , 29.8, 0.0, 526.2, | ,  1000,   955,  3000,  2914, | , -3.4, 5018.4, 54.909, |, 0.0
10824.9, 138.7, | , 29.8, 0.0, 535.3, | ,  1000,   956,  3000,  2937, | , -3.4, 5046.6, 55.557, |, 0.0
10825.9, 139.0, | , 29.8, 0.0, 534.3, | ,  1000,   957,  3000,  2935, | , -3.4, 5042.4, 55.510, |, 0.0
10826.9, 138.8, | , 29.8, 0.0, 535.2, | ,  1000,   955,  3000,  2926, | , -3.4, 5029.9, 55.207, |, 0.0
10827.9, 139.4, | , 29.8, 0.0, 530.1, | ,  1000,   954,  3000,  2924, | , -3.4, 5033.4, 55.209, |, 0.0
10828.9, 139.6, | , 29.8, 0.0, 529.0, | ,  1000,   955,  3000,  2929, | , -3.4, 5062.1, 55.619, |, 0.0
10829.9, 138.7, | , 29.8, 0.0, 535.0, | ,  1000,   956,  3000,  2922, | , -3.4, 5030.8, 55.179, |, 0.0
10830.9, 139.2, | , 29.8, 0.0, 534.5, | ,  1000,   955,  3000,  2937, | , -3.4, 5062.1, 55.732, |, 0.0
10831.9, 138.9, | , 29.8, 0.0, 535.1, | ,  1000,   957,  3000,  2929, | , -3.4, 5024.8, 55.230, |, 0.0
10833.0, 139.0, | , 29.8, 0.0, 534.6, | ,  1000,   956,  3000,  2937, | , -3.4, 5001.7, 55.064, |, 0.0
10834.0, 140.0, | , 29.8, 0.0, 529.0, | ,  1000,   952,  3000,  2929, | , -3.4, 4998.7, 54.870, |, 0.0
10835.0, 139.6, | , 29.8, 0.0, 528.5, | ,  1000,   953,  3000,  2918, | , -3.4, 5016.2, 54.921, |, 0.0
10836.0, 138.8, | , 29.8, 0.0, 534.4, | ,  1000,   957,  3000,  2914, | , -3.4, 5035.5, 55.133, |, 0.0
10837.0, 139.1, | , 29.8, 0.0, 535.3, | ,  1000,   957,  3000,  2936, | , -3.4, 5063.8, 55.747, |, 0.0
10838.0, 139.3, | , 29.8, 0.0, 534.9, | ,  1000,   955,  3000,  2937, | , -3.4, 5031.2, 55.374, |, 0.0
10839.0, 139.5, | , 29.8, 0.0, 529.8, | ,  1000,   953,  3000,  2923, | , -3.4, 5047.1, 55.325, |, 0.0
10840.0, 139.9, | , 29.8, 0.0, 529.2, | ,  1000,   951,  3000,  2929, | , -3.4, 5017.1, 55.069, |, 0.0
10841.0, 139.3, | , 29.8, 0.0, 534.2, | ,  1000,   956,  3000,  2937, | , -3.4, 5035.1, 55.434, |, 0.0
10842.1, 138.9, | , 29.8, 0.0, 534.5, | ,  1000,   957,  3000,  2929, | , -3.4, 5009.8, 55.059, |, 0.0
10843.1, 138.8, | , 29.8, 0.0, 533.9, | ,  1000,   955,  3000,  2913, | , -3.4, 5009.4, 54.795, |, 0.0
10844.1, 138.8, | , 29.8, 0.0, 534.3, | ,  1000,   960,  3000,  2931, | , -3.4, 5015.8, 55.194, |, 0.0
10845.1, 139.7, | , 29.8, 0.0, 527.9, | ,  1000,   953,  3000,  2928, | , -3.4, 4992.7, 54.803, |, 0.0
10846.1, 139.7, | , 29.8, 0.0, 527.3, | ,  1000,   954,  3000,  2927, | , -3.4, 4980.2, 54.674, |, 0.0
10847.1, 139.2, | , 29.8, 0.0, 534.1, | ,  1000,   957,  3000,  2929, | , -3.4, 5002.5, 54.975, |, 0.0
10848.1, 139.0, | , 29.8, 0.0, 534.2, | ,  1000,   955,  3000,  2921, | , -3.4, 5003.4, 54.841, |, 0.0
10849.1, 138.7, | , 29.8, 0.0, 533.7, | ,  1000,   956,  3000,  2930, | , -3.4, 5002.5, 54.988, |, 0.0
10850.1, 139.4, | , 29.8, 0.0, 528.8, | ,  1000,   954,  3000,  2926, | , -3.4, 5021.8, 55.112, |, 0.0
10851.2, 140.1, | , 29.8, 0.0, 527.7, | ,  1000,   952,  3000,  2940, | , -3.4, 4991.8, 54.947, |, 0.0
10852.2, 138.8, | , 29.8, 0.0, 533.4, | ,  1000,   955,  3000,  2929, | , -3.4, 4984.9, 54.767, |, 0.0
10853.2, 138.8, | , 29.8, 0.0, 533.3, | ,  1000,   953,  3000,  2944, | , -3.4, 4986.2, 54.966, |, 0.0
10854.2, 138.9, | , 29.8, 0.0, 533.2, | ,  1000,   954,  3000,  2937, | , -3.4, 4985.8, 54.868, |, 0.0
10855.2, 138.8, | , 29.8, 0.0, 533.5, | ,  1000,   954,  3000,  2917, | , -3.4, 4972.1, 54.440, |, 0.0
10856.2, 139.8, | , 29.8, 0.0, 526.3, | ,  1000,   950,  3000,  2930, | , -3.4, 4990.5, 54.773, |, 0.0
10857.2, 139.6, | , 29.8, 0.0, 527.8, | ,  1000,   953,  3000,  2948, | , -3.4, 4986.7, 55.020, |, 0.0
10858.2, 139.3, | , 29.8, 0.0, 533.4, | ,  1000,   956,  3000,  2929, | , -3.4, 4981.5, 54.737, |, 0.0
10859.2, 138.8, | , 29.8, 0.0, 532.9, | ,  1000,   959,  3000,  2922, | , -3.4, 4969.5, 54.552, |, 0.0
10860.2, 138.8, | , 29.8, 0.0, 532.6, | ,  1000,   959,  3000,  2922, | , -3.4, 4984.1, 54.716, |, 0.0
10861.3, 139.9, | , 29.8, 0.0, 527.9, | ,  1000,   952,  3000,  2926, | , -3.4, 5005.9, 54.912, |, 0.0
10862.3, 140.1, | , 29.8, 0.0, 526.8, | ,  1000,   954,  3000,  2926, | , -3.4, 4962.7, 54.451, |, 0.0
10863.3, 138.9, | , 29.8, 0.0, 532.7, | ,  1000,   958,  3000,  2935, | , -3.4, 4970.4, 54.726, |, 0.0
10864.3, 138.8, | , 29.8, 0.0, 532.5, | ,  1000,   955,  3000,  2918, | , -3.4, 4944.2, 54.152, |, 0.0
10865.3, 139.2, | , 29.8, 0.0, 532.6, | ,  1000,   954,  3000,  2924, | , -3.4, 4955.4, 54.358, |, 0.0
10866.3, 139.0, | , 29.8, 0.0, 531.9, | ,  1000,   955,  3000,  2922, | , -3.4, 4963.5, 54.429, |, 0.0
10867.3, 140.0, | , 29.8, 0.0, 523.7, | ,  1000,   953,  3000,  2945, | , -3.4, 4997.4, 55.104, |, 0.0
10868.3, 140.1, | , 29.8, 0.0, 526.9, | ,  1000,   953,  3000,  2929, | , -3.4, 4975.5, 54.631, |, 0.0
10869.3, 139.0, | , 29.8, 0.0, 532.4, | ,  1000,   959,  3000,  2941, | , -3.4, 4950.2, 54.600, |, 0.0
10870.4, 138.9, | , 29.8, 0.0, 532.5, | ,  1000,   961,  3000,  2933, | , -3.4, 4954.5, 54.574, |, 0.0
10871.4, 139.0, | , 29.8, 0.0, 531.9, | ,  1000,   952,  3000,  2911, | , -3.4, 4953.2, 54.122, |, 0.0
10872.4, 138.8, | , 29.8, 0.0, 532.2, | ,  1000,   955,  3000,  2926, | , -3.4, 4971.2, 54.571, |, 0.0
10873.4, 139.5, | , 29.8, 0.0, 526.5, | ,  1000,   955,  3000,  2914, | , -3.4, 4961.8, 54.304, |, 0.0
10874.4, 139.1, | , 29.8, 0.0, 532.0, | ,  1000,   951,  3000,  2930, | , -3.4, 4962.2, 54.481, |, 0.0
10875.4, 139.3, | , 29.8, 0.0, 532.2, | ,  1000,   957,  3000,  2941, | , -3.4, 4957.1, 54.664, |, 0.0
10876.4, 139.0, | , 29.8, 0.0, 531.2, | ,  1000,   955,  3000,  2927, | , -3.4, 4923.3, 54.055, |, 0.0
10877.4, 138.9, | , 29.8, 0.0, 531.7, | ,  1000,   956,  3000,  2936, | , -3.4, 4930.1, 54.269, |, 0.0
10878.5, 140.0, | , 29.8, 0.0, 526.8, | ,  1000,   952,  3000,  2927, | , -3.4, 4916.8, 53.955, |, 0.0
10879.5, 139.9, | , 29.8, 0.0, 525.8, | ,  1000,   954,  3000,  2934, | , -3.4, 4921.1, 54.127, |, 0.0
10880.5, 138.8, | , 29.8, 0.0, 531.2, | ,  1000,   954,  3000,  2922, | , -3.4, 4920.3, 53.937, |, 0.0
10881.5, 139.4, | , 29.8, 0.0, 531.1, | ,  1000,   957,  3000,  2925, | , -3.4, 4954.5, 54.399, |, 0.0
10882.5, 139.2, | , 29.8, 0.0, 531.7, | ,  1000,   955,  3000,  2925, | , -3.4, 4944.2, 54.252, |, 0.0
10883.5, 138.9, | , 29.8, 0.0, 531.5, | ,  1000,   956,  3000,  2937, | , -3.4, 4934.0, 54.322, |, 0.0
10884.5, 139.6, | , 29.8, 0.0, 525.3, | ,  1000,   956,  3000,  2930, | , -3.4, 4905.7, 53.925, |, 0.0
10885.5, 139.8, | , 29.8, 0.0, 525.6, | ,  1000,   952,  3000,  2924, | , -3.4, 4922.0, 53.967, |, 0.0
10886.5, 138.9, | , 29.8, 0.0, 530.3, | ,  1000,   958,  3000,  2927, | , -3.4, 4924.1, 54.113, |, 0.0
10887.5, 138.9, | , 29.8, 0.0, 531.2, | ,  1000,   956,  3000,  2937, | , -3.4, 4913.0, 54.112, |, 0.0
10888.6, 138.9, | , 29.8, 0.0, 531.0, | ,  1000,   957,  3000,  2926, | , -3.4, 4890.7, 53.724, |, 0.0
10889.6, 139.8, | , 29.8, 0.0, 526.4, | ,  1000,   955,  3000,  2931, | , -3.4, 4899.7, 53.853, |, 0.0
10890.6, 139.5, | , 29.8, 0.0, 526.5, | ,  1000,   955,  3000,  2925, | , -3.4, 4918.5, 53.975, |, 0.0
10891.6, 139.0, | , 29.8, 0.0, 530.3, | ,  1000,   959,  3000,  2927, | , -3.4, 4907.8, 53.948, |, 0.0
10892.6, 139.3, | , 29.8, 0.0, 531.3, | ,  1000,   955,  3000,  2937, | , -3.4, 4908.7, 54.039, |, 0.0
10893.6, 138.8, | , 29.8, 0.0, 531.2, | ,  1000,   956,  3000,  2926, | , -3.4, 4894.5, 53.742, |, 0.0
10894.6, 138.7, | , 29.8, 0.0, 530.9, | ,  1000,   953,  3000,  2929, | , -3.4, 4903.1, 53.840, |, 0.0
10895.6, 139.9, | , 29.8, 0.0, 524.9, | ,  1000,   955,  3000,  2926, | , -3.4, 4905.7, 53.842, |, 0.0
10896.6, 140.0, | , 29.8, 0.0, 524.3, | ,  1000,   953,  3000,  2914, | , -3.4, 4906.5, 53.660, |, 0.0
10897.6, 138.8, | , 29.8, 0.0, 530.6, | ,  1000,   955,  3000,  2929, | , -3.4, 4922.8, 54.097, |, 0.0
10898.7, 138.8, | , 29.8, 0.0, 530.9, | ,  1000,   954,  3000,  2926, | , -3.4, 4900.5, 53.783, |, 0.0
10899.7, 139.2, | , 29.8, 0.0, 530.6, | ,  1000,   957,  3000,  2928, | , -3.4, 4892.0, 53.764, |, 0.0
10900.7, 139.9, | , 29.8, 0.0, 525.5, | ,  1000,   952,  3000,  2933, | , -3.4, 4880.8, 53.644, |, 0.0
10901.7, 139.5, | , 29.8, 0.0, 525.1, | ,  1000,   954,  3000,  2929, | , -3.4, 4887.7, 53.684, |, 0.0
10902.7, 139.2, | , 29.8, 0.0, 530.3, | ,  1000,   957,  3000,  2935, | , -3.4, 4917.3, 54.130, |, 0.0
10903.7, 139.3, | , 29.8, 0.0, 530.0, | ,  1000,   954,  3000,  2925, | , -3.4, 4883.0, 53.578, |, 0.0
10904.7, 138.8, | , 29.8, 0.0, 529.8, | ,  1000,   956,  3000,  2915, | , -3.4, 4883.4, 53.483, |, 0.0
10905.7, 138.9, | , 29.8, 0.0, 530.1, | ,  1000,   953,  3000,  2916, | , -3.4, 4883.8, 53.455, |, 0.0
10906.7, 140.1, | , 29.8, 0.0, 523.7, | ,  1000,   951,  3000,  2929, | , -3.4, 4872.7, 53.481, |, 0.0
10907.7, 139.5, | , 29.8, 0.0, 525.0, | ,  1000,   952,  3000,  2942, | , -3.4, 4904.4, 54.023, |, 0.0
10908.8, 138.8, | , 29.8, 0.0, 529.7, | ,  1000,   956,  3000,  2922, | , -3.4, 4901.0, 53.762, |, 0.0
10909.8, 138.7, | , 29.8, 0.0, 529.6, | ,  1000,   953,  3000,  2922, | , -3.4, 4865.8, 53.337, |, 0.0
10910.8, 139.1, | , 29.8, 0.0, 529.8, | ,  1000,   955,  3000,  2920, | , -3.4, 4877.0, 53.461, |, 0.0
10911.8, 139.6, | , 29.8, 0.0, 524.8, | ,  1000,   955,  3000,  2941, | , -3.4, 4889.4, 53.871, |, 0.0
10912.8, 139.7, | , 29.8, 0.0, 523.5, | ,  1000,   954,  3000,  2922, | , -3.4, 4862.4, 53.321, |, 0.0
10913.8, 139.2, | , 29.8, 0.0, 530.0, | ,  1000,   955,  3000,  2937, | , -3.4, 4855.1, 53.465, |, 0.0
10914.8, 138.8, | , 29.8, 0.0, 529.4, | ,  1000,   957,  3000,  2923, | , -3.4, 4863.7, 53.385, |, 0.0
10915.8, 138.9, | , 29.8, 0.0, 529.5, | ,  1000,   957,  3000,  2927, | , -3.4, 4870.6, 53.514, |, 0.0
10916.8, 138.7, | , 29.8, 0.0, 529.3, | ,  1000,   956,  3000,  2926, | , -3.4, 4844.8, 53.205, |, 0.0
10917.9, 140.3, | , 29.7, 0.0, 521.2, | ,  1000,   951,  3000,  2926, | , -3.4, 4835.0, 53.018, |, 0.0
10918.9, 139.6, | , 29.8, 0.0, 523.8, | ,  1000,   957,  3000,  2928, | , -3.4, 4842.7, 53.216, |, 0.0
10919.9, 138.8, | , 29.8, 0.0, 529.2, | ,  1000,   956,  3000,  2937, | , -3.4, 4849.1, 53.408, |, 0.0
10920.9, 138.8, | , 29.8, 0.0, 529.0, | ,  1000,   955,  3000,  2919, | , -3.4, 4843.6, 53.077, |, 0.0
10921.9, 138.7, | , 29.8, 0.0, 529.1, | ,  1000,   954,  3000,  2921, | , -3.4, 4865.8, 53.328, |, 0.0
10922.9, 139.5, | , 29.8, 0.0, 523.6, | ,  1000,   955,  3000,  2935, | , -3.4, 4841.8, 53.274, |, 0.0
10923.9, 140.0, | , 29.7, 0.0, 523.6, | ,  1000,   955,  3000,  2938, | , -3.4, 4844.4, 53.346, |, 0.0
10924.9, 138.8, | , 29.8, 0.0, 528.9, | ,  1000,   956,  3000,  2941, | , -3.4, 4852.6, 53.489, |, 0.0
10926.0, 138.7, | , 29.8, 0.0, 528.7, | ,  1000,   957,  3000,  2918, | , -3.4, 4846.1, 53.113, |, 0.0
10927.0, 138.9, | , 29.8, 0.0, 528.6, | ,  1000,   959,  3000,  2933, | , -3.4, 4856.4, 53.466, |, 0.0
10928.0, 139.3, | , 29.8, 0.0, 528.2, | ,  1000,   956,  3000,  2931, | , -3.4, 4843.6, 53.260, |, 0.0
10929.0, 139.4, | , 29.8, 0.0, 523.4, | ,  1000,   953,  3000,  2937, | , -3.4, 4844.0, 53.304, |, 0.0
10930.0, 139.5, | , 29.8, 0.0, 524.3, | ,  1000,   955,  3000,  2926, | , -3.4, 4841.4, 53.140, |, 0.0
10931.0, 139.2, | , 29.8, 0.0, 528.5, | ,  1000,   957,  3000,  2952, | , -3.4, 4845.3, 53.573, |, 0.0
10932.0, 138.8, | , 29.8, 0.0, 528.2, | ,  1000,   957,  3000,  2924, | , -3.4, 4841.0, 53.148, |, 0.0
10933.0, 138.9, | , 29.8, 0.0, 527.3, | ,  1000,   958,  3000,  2920, | , -3.4, 4842.3, 53.121, |, 0.0
10934.0, 138.8, | , 29.8, 0.0, 528.1, | ,  1000,   957,  3000,  2922, | , -3.4, 4843.1, 53.135, |, 0.0
10935.0, 139.8, | , 29.8, 0.0, 522.6, | ,  1000,   952,  3000,  2922, | , -3.4, 4844.4, 53.079, |, 0.0
10936.0, 139.6, | , 29.7, 0.0, 523.4, | ,  1000,   958,  3000,  2944, | , -3.4, 4874.4, 53.813, |, 0.0
10937.1, 138.8, | , 29.8, 0.0, 528.1, | ,  1000,   956,  3000,  2931, | , -3.4, 4843.6, 53.260, |, 0.0
10938.1, 139.3, | , 29.8, 0.0, 527.6, | ,  1000,   952,  3000,  2937, | , -3.4, 4860.3, 53.478, |, 0.0
10939.1, 139.1, | , 29.8, 0.0, 528.1, | ,  1000,   956,  3000,  2937, | , -3.4, 4859.4, 53.506, |, 0.0
10940.1, 139.4, | , 29.8, 0.0, 522.8, | ,  1000,   955,  3000,  2913, | , -3.4, 4842.7, 52.989, |, 0.0
10941.1, 139.4, | , 29.8, 0.0, 523.2, | ,  1000,   952,  3000,  2923, | , -3.4, 645.2, 7.103, |, 0.0
10942.1, 139.1, | , 29.8, 0.0, 527.9, | ,  1000,   953,  3000,  2914, | , -3.4, 739.5, 8.122, |, 0.0
10943.1, 138.9, | , 29.8, 0.0, 527.0, | ,  1000,   954,  3000,  2934, | , -3.4, 857.3, 9.466, |, 0.0
10944.1, 139.0, | , 29.8, 0.0, 527.3, | ,  1000,   955,  3000,  2940, | , -3.4, 958.4, 10.602, |, 0.0
10945.1, 139.3, | , 29.8, 0.0, 527.7, | ,  1000,   955,  3000,  2930, | , -3.4, 1025.7, 11.317, |, 0.0
10946.1, 139.5, | , 29.8, 0.0, 521.8, | ,  1000,   955,  3000,  2920, | , -3.4, 1138.4, 12.526, |, 0.0
10947.2, 139.6, | , 29.8, 0.0, 521.2, | ,  1000,   953,  3000,  2917, | , -3.4, 1241.6, 13.642, |, 0.0
10948.2, 139.0, | , 29.8, 0.0, 526.5, | ,  1000,   957,  3000,  2932, | , -3.4, 1341.0, 14.803, |, 0.0
10949.2, 139.0, | , 29.8, 0.0, 527.5, | ,  1000,   958,  3000,  2932, | , -3.4, 1433.6, 15.828, |, 0.0
10950.2, 138.8, | , 29.8, 0.0, 527.2, | ,  1000,   954,  3000,  2941, | , -3.4, 1523.5, 16.845, |, 0.0
10951.2, 139.5, | , 29.8, 0.0, 522.2, | ,  1000,   955,  3000,  2930, | , -3.4, 1614.4, 17.800, |, 0.0
10952.2, 139.8, | , 29.8, 0.0, 522.4, | ,  1000,   952,  3000,  2944, | , -3.4, 1723.6, 19.054, |, 0.0
10953.2, 139.0, | , 29.8, 0.0, 525.7, | ,  1000,   956,  3000,  2943, | , -3.4, 1810.2, 20.026, |, 0.0
10954.2, 138.8, | , 29.8, 0.0, 526.6, | ,  1000,   955,  3000,  2941, | , -3.4, 1861.1, 20.574, |, 0.0
10955.2, 138.8, | , 29.8, 0.0, 526.9, | ,  1000,   957,  3000,  2945, | , -3.4, 1940.8, 21.485, |, 0.0
10956.3, 139.2, | , 29.8, 0.0, 526.8, | ,  1000,   955,  3000,  2929, | , -3.4, 2070.7, 22.809, |, 0.0
10957.3, 139.7, | , 29.8, 0.0, 520.8, | ,  1000,   953,  3000,  2932, | , -3.4, 2155.9, 23.756, |, 0.0
10958.3, 139.6, | , 29.8, 0.0, 521.5, | ,  1000,   956,  3000,  2935, | , -3.4, 2224.5, 24.549, |, 0.0
10959.3, 139.1, | , 29.8, 0.0, 526.2, | ,  1000,   956,  3000,  2922, | , -3.4, 2325.6, 25.581, |, 0.0
10960.3, 139.3, | , 29.8, 0.0, 526.6, | ,  1000,   958,  3000,  2940, | , -3.4, 2408.3, 26.618, |, 0.0
10961.3, 138.9, | , 29.8, 0.0, 526.1, | ,  1000,   956,  3000,  2933, | , -3.4, 2495.2, 27.514, |, 0.0
10962.3, 139.5, | , 29.8, 0.0, 521.4, | ,  1000,   956,  3000,  2911, | , -3.4, 2595.1, 28.457, |, 0.0
10963.4, 139.7, | , 29.8, 0.0, 519.8, | ,  1000,   949,  3000,  2924, | , -3.4, 2725.3, 29.923, |, 0.0
10964.4, 138.8, | , 29.8, 0.0, 525.7, | ,  1000,   956,  3000,  2930, | , -3.4, 2811.0, 30.967, |, 0.0
10965.4, 139.3, | , 29.8, 0.0, 526.2, | ,  1000,   955,  3000,  2933, | , -3.4, 2884.3, 31.783, |, 0.0
10966.4, 138.9, | , 29.8, 0.0, 525.9, | ,  1000,   956,  3000,  2922, | , -3.4, 2989.2, 32.855, |, 0.0
10967.4, 138.8, | , 29.8, 0.0, 525.8, | ,  1000,   956,  3000,  2918, | , -3.4, 3053.9, 33.532, |, 0.0
10968.4, 139.4, | , 29.8, 0.0, 520.9, | ,  1000,   952,  3000,  2918, | , -3.4, 3155.5, 34.610, |, 0.0
10969.4, 140.1, | , 29.8, 0.0, 519.0, | ,  1000,   950,  3000,  2929, | , -3.4, 3246.3, 35.687, |, 0.0
10970.4, 138.8, | , 29.8, 0.0, 525.7, | ,  1000,   957,  3000,  2946, | , -3.4, 3322.1, 36.733, |, 0.0
10971.4, 138.8, | , 29.8, 0.0, 525.7, | ,  1000,   956,  3000,  2932, | , -3.4, 3405.7, 37.514, |, 0.0
10972.5, 139.2, | , 29.7, 0.0, 525.8, | ,  1000,   954,  3000,  2948, | , -3.4, 3482.0, 38.486, |, 0.0
10973.5, 139.6, | , 29.8, 0.0, 519.8, | ,  1000,   951,  3000,  2934, | , -3.4, 3580.9, 39.410, |, 0.0
10974.5, 139.6, | , 29.8, 0.0, 519.2, | ,  1000,   952,  3000,  2931, | , -3.4, 3648.2, 40.125, |, 0.0
10975.5, 138.9, | , 29.8, 0.0, 525.3, | ,  1000,   956,  3000,  2944, | , -3.4, 3751.0, 41.429, |, 0.0
10976.5, 139.1, | , 29.8, 0.0, 525.3, | ,  1000,   955,  3000,  2931, | , -3.4, 3792.6, 41.741, |, 0.0
10977.5, 138.9, | , 29.8, 0.0, 524.7, | ,  1000,   957,  3000,  2933, | , -3.4, 3877.8, 42.719, |, 0.0
10978.5, 139.0, | , 29.8, 0.0, 524.4, | ,  1000,   957,  3000,  2922, | , -3.4, 3930.5, 43.177, |, 0.0
10979.5, 139.9, | , 29.8, 0.0, 519.9, | ,  1000,   950,  3000,  2933, | , -3.4, 4012.4, 44.112, |, 0.0
10980.5, 139.7, | , 29.8, 0.0, 519.2, | ,  1000,   954,  3000,  2926, | , -3.4, 4101.1, 45.043, |, 0.0
10981.5, 138.8, | , 29.8, 0.0, 524.9, | ,  1000,   958,  3000,  2928, | , -3.4, 4151.6, 45.668, |, 0.0
10982.6, 139.2, | , 29.8, 0.0, 525.0, | ,  1000,   954,  3000,  2937, | , -3.4, 4190.2, 46.158, |, 0.0
10983.6, 138.9, | , 29.8, 0.0, 524.1, | ,  1000,   954,  3000,  2924, | , -3.4, 4247.6, 46.619, |, 0.0
10984.6, 138.7, | , 29.8, 0.0, 524.5, | ,  1000,   954,  3000,  2939, | , -3.4, 4310.1, 47.489, |, 0.0
10985.6, 139.7, | , 29.7, 0.0, 518.3, | ,  1000,   953,  3000,  2932, | , -3.4, 4339.7, 47.711, |, 0.0
10986.6, 139.9, | , 29.8, 0.0, 519.4, | ,  1000,   952,  3000,  2916, | , -3.4, 4382.1, 47.972, |, 0.0
10987.6, 138.7, | , 29.7, 0.0, 523.9, | ,  1000,   955,  3000,  2926, | , -3.4, 4418.1, 48.526, |, 0.0
10988.6, 139.0, | , 29.8, 0.0, 523.7, | ,  1000,   957,  3000,  2930, | , -3.4, 4445.5, 48.909, |, 0.0
10989.6, 139.3, | , 29.7, 0.0, 524.5, | ,  1000,   955,  3000,  2937, | , -3.4, 4462.2, 49.158, |, 0.0
10990.7, 139.6, | , 29.8, 0.0, 519.1, | ,  1000,   957,  3000,  2933, | , -3.4, 4491.8, 49.452, |, 0.0
10991.7, 139.6, | , 29.7, 0.0, 519.2, | ,  1000,   955,  3000,  2927, | , -3.4, 4524.8, 49.712, |, 0.0
10992.7, 138.9, | , 29.8, 0.0, 524.0, | ,  1000,   959,  3000,  2914, | , -3.4, 4581.8, 50.203, |, 0.0
10993.7, 139.3, | , 29.8, 0.0, 523.8, | ,  1000,   957,  3000,  2929, | , -3.4, 4598.9, 50.570, |, 0.0
10994.7, 138.8, | , 29.7, 0.0, 523.7, | ,  1000,   959,  3000,  2925, | , -3.4, 4612.6, 50.687, |, 0.0
10995.7, 138.8, | , 29.8, 0.0, 523.7, | ,  1000,   957,  3000,  2936, | , -3.4, 4652.9, 51.244, |, 0.0
10996.7, 140.0, | , 29.7, 0.0, 518.2, | ,  1000,   952,  3000,  2923, | , -3.4, 4669.2, 51.198, |, 0.0
10997.7, 139.6, | , 29.7, 0.0, 518.3, | ,  1000,   956,  3000,  2918, | , -3.4, 4676.9, 51.269, |, 0.0
10998.7, 139.0, | , 29.8, 0.0, 522.9, | ,  1000,   955,  3000,  2945, | , -3.4, 4699.2, 51.852, |, 0.0
10999.7, 139.1, | , 29.7, 0.0, 523.9, | ,  1000,   957,  3000,  2927, | , -3.4, 4684.6, 51.477, |, 0.0
11000.8, 139.1, | , 29.8, 0.0, 523.9, | ,  1000,   956,  3000,  2923, | , -3.4, 4700.0, 51.589, |, 0.0
11001.8, 139.5, | , 29.7, 0.0, 518.7, | ,  1000,   951,  3000,  2948, | , -3.4, 4718.0, 52.045, |, 0.0
11002.8, 139.5, | , 29.8, 0.0, 518.1, | ,  1000,   952,  3000,  2916, | , -3.4, 4716.7, 51.618, |, 0.0
11003.8, 139.3, | , 29.7, 0.0, 523.1, | ,  1000,   953,  3000,  2941, | , -3.4, 4718.0, 51.967, |, 0.0
11004.8, 139.1, | , 29.8, 0.0, 523.4, | ,  1000,   954,  3000,  2923, | , -3.4, 4752.3, 52.126, |, 0.0
11005.8, 138.8, | , 29.7, 0.0, 523.1, | ,  1000,   955,  3000,  2933, | , -3.4, 4745.4, 52.195, |, 0.0
11006.8, 139.1, | , 29.7, 0.0, 523.4, | ,  1000,   958,  3000,  2937, | , -3.4, 4711.6, 51.921, |, 0.0
11007.8, 140.0, | , 29.7, 0.0, 517.8, | ,  1000,   953,  3000,  2922, | , -3.4, 4708.2, 51.617, |, 0.0
11008.8, 139.6, | , 29.7, 0.0, 516.9, | ,  1000,   956,  3000,  2917, | , -3.4, 4720.2, 51.724, |, 0.0
11009.8, 138.8, | , 29.7, 0.0, 522.8, | ,  1000,   955,  3000,  2918, | , -3.4, 4747.2, 52.019, |, 0.0
11010.9, 139.3, | , 29.8, 0.0, 523.0, | ,  1000,   957,  3000,  2955, | , -3.4, 4712.0, 52.149, |, 0.0
11011.9, 138.8, | , 29.8, 0.0, 522.4, | ,  1000,   955,  3000,  2924, | , -3.4, 4732.6, 51.930, |, 0.0
11012.9, 139.6, | , 29.7, 0.0, 517.5, | ,  1000,   951,  3000,  2930, | , -3.4, 4729.2, 51.935, |, 0.0
11013.9, 140.1, | , 29.7, 0.0, 516.2, | ,  1000,   951,  3000,  2912, | , -3.4, 4691.9, 51.282, |, 0.0
11014.9, 139.2, | , 29.8, 0.0, 523.0, | ,  1000,   957,  3000,  2930, | , -3.4, 4709.5, 51.791, |, 0.0
11015.9, 138.8, | , 29.7, 0.0, 522.6, | ,  1000,   957,  3000,  2931, | , -3.4, 4706.5, 51.768, |, 0.0
11016.9, 139.3, | , 29.7, 0.0, 522.7, | ,  1000,   957,  3000,  2928, | , -3.4, 4696.2, 51.618, |, 0.0
11017.9, 139.2, | , 29.7, 0.0, 522.5, | ,  1000,   958,  3000,  2936, | , -3.4, 4668.8, 51.431, |, 0.0
11019.0, 139.7, | , 29.7, 0.0, 516.3, | ,  1000,   956,  3000,  2914, | , -3.4, 4668.3, 51.119, |, 0.0
11020.0, 139.3, | , 29.7, 0.0, 517.0, | ,  1000,   955,  3000,  2907, | , -3.4, 4705.6, 51.408, |, 0.0
11021.0, 139.2, | , 29.7, 0.0, 522.4, | ,  1000,   957,  3000,  2943, | , -3.4, 4686.3, 51.709, |, 0.0
11022.0, 138.9, | , 29.7, 0.0, 521.8, | ,  1000,   957,  3000,  2942, | , -3.4, 4688.5, 51.722, |, 0.0
11023.0, 139.0, | , 29.7, 0.0, 521.9, | ,  1000,   951,  3000,  2944, | , -3.4, 4651.6, 51.274, |, 0.0
11024.0, 139.8, | , 29.7, 0.0, 517.2, | ,  1000,   952,  3000,  2925, | , -3.4, 4635.8, 50.845, |, 0.0
11025.0, 139.7, | , 29.7, 0.0, 516.1, | ,  1000,   953,  3000,  2933, | , -3.4, 4643.0, 51.041, |, 0.0
11026.0, 138.6, | , 29.7, 0.0, 522.1, | ,  1000,   956,  3000,  2918, | , -3.4, 4631.1, 50.769, |, 0.0
11027.0, 138.7, | , 29.7, 0.0, 521.9, | ,  1000,   955,  3000,  2922, | , -3.4, 4681.6, 51.346, |, 0.0
11028.1, 139.2, | , 29.7, 0.0, 522.3, | ,  1000,   954,  3000,  2938, | , -3.4, 4669.2, 51.412, |, 0.0
11029.1, 139.0, | , 29.7, 0.0, 521.1, | ,  1000,   955,  3000,  2927, | , -3.4, 4597.2, 50.500, |, 0.0
11030.1, 139.9, | , 29.7, 0.0, 513.5, | ,  1000,   955,  3000,  2924, | , -3.4, 4629.8, 50.815, |, 0.0
11031.1, 139.9, | , 29.7, 0.0, 516.7, | ,  1000,   952,  3000,  2940, | , -3.4, 4605.3, 50.713, |, 0.0
11032.1, 139.1, | , 29.7, 0.0, 522.0, | ,  1000,   955,  3000,  2922, | , -3.4, 4593.3, 50.401, |, 0.0
11033.1, 138.8, | , 29.7, 0.0, 521.6, | ,  1000,   957,  3000,  2932, | , -3.4, 4616.5, 50.793, |, 0.0
11034.1, 139.3, | , 29.7, 0.0, 521.0, | ,  1000,   960,  3000,  2930, | , -3.4, 4609.2, 50.734, |, 0.0
11035.1, 138.8, | , 29.7, 0.0, 521.8, | ,  1000,   955,  3000,  2947, | , -3.4, 4592.1, 50.704, |, 0.0
11036.1, 139.7, | , 29.7, 0.0, 515.6, | ,  1000,   953,  3000,  2933, | , -3.4, 4572.8, 50.290, |, 0.0
11037.1, 138.9, | , 29.7, 0.0, 521.4, | ,  1000,   955,  3000,  2942, | , -3.4, 4568.5, 50.384, |, 0.0
11038.2, 139.0, | , 29.7, 0.0, 521.8, | ,  1000,   958,  3000,  2919, | , -3.4, 4585.6, 50.304, |, 0.0
11039.2, 138.9, | , 29.7, 0.0, 520.6, | ,  1000,   958,  3000,  2929, | , -3.4, 4574.5, 50.319, |, 0.0
11040.2, 139.2, | , 29.7, 0.0, 518.5, | ,  1000,   954,  3000,  2930, | , -3.4, 4565.1, 50.177, |, 0.0
11041.2, 139.8, | , 29.7, 0.0, 516.8, | ,  1000,   956,  3000,  2926, | , -3.4, 4557.4, 50.067, |, 0.0
11042.2, 139.2, | , 29.7, 0.0, 516.5, | ,  1000,   956,  3000,  2924, | , -3.4, 4550.1, 49.952, |, 0.0
11043.2, 138.9, | , 29.7, 0.0, 520.7, | ,  1000,   955,  3000,  2931, | , -3.4, 4547.5, 49.999, |, 0.0
11044.2, 139.0, | , 29.7, 0.0, 520.6, | ,  1000,   956,  3000,  2946, | , -3.4, 4541.9, 50.156, |, 0.0
11045.2, 139.2, | , 29.7, 0.0, 521.0, | ,  1000,   956,  3000,  2939, | , -3.4, 4527.4, 49.896, |, 0.0
11046.2, 138.8, | , 29.7, 0.0, 520.7, | ,  1000,   956,  3000,  2925, | , -3.4, 4523.5, 49.676, |, 0.0
11047.3, 139.5, | , 29.7, 0.0, 514.9, | ,  1000,   951,  3000,  2911, | , -3.4, 4529.5, 49.495, |, 0.0
11048.3, 140.0, | , 29.7, 0.0, 515.7, | ,  1000,   952,  3000,  2945, | , -3.4, 4526.5, 49.923, |, 0.0
11049.3, 139.3, | , 29.7, 0.0, 520.2, | ,  1000,   954,  3000,  2932, | , -3.4, 4502.5, 49.509, |, 0.0
11050.3, 138.7, | , 29.7, 0.0, 520.5, | ,  1000,   953,  3000,  2933, | , -3.4, 4511.9, 49.616, |, 0.0
11051.3, 138.8, | , 29.7, 0.0, 520.6, | ,  1000,   955,  3000,  2932, | , -3.4, 4516.2, 49.671, |, 0.0
11052.3, 139.8, | , 29.7, 0.0, 515.9, | ,  1000,   951,  3000,  2939, | , -3.4, 4502.5, 49.559, |, 0.0
11053.3, 139.6, | , 29.7, 0.0, 514.1, | ,  1000,   955,  3000,  2937, | , -3.4, 4517.5, 49.742, |, 0.0
11054.3, 139.1, | , 29.7, 0.0, 519.1, | ,  1000,   955,  3000,  2952, | , -3.4, 4491.8, 49.651, |, 0.0
11055.3, 138.8, | , 29.7, 0.0, 520.2, | ,  1000,   957,  3000,  2922, | , -3.4, 4473.0, 49.091, |, 0.0
11056.3, 139.0, | , 29.7, 0.0, 520.1, | ,  1000,   958,  3000,  2912, | , -3.4, 4520.9, 49.511, |, 0.0
11057.4, 138.8, | , 29.7, 0.0, 519.5, | ,  1000,   955,  3000,  2929, | , -3.4, 4508.1, 49.560, |, 0.0
11058.4, 139.6, | , 29.7, 0.0, 514.1, | ,  1000,   954,  3000,  2930, | , -3.4, 4515.8, 49.638, |, 0.0
11059.4, 140.2, | , 29.7, 0.0, 513.0, | ,  1000,   952,  3000,  2929, | , -3.4, 4476.8, 49.178, |, 0.0
11060.4, 138.8, | , 29.7, 0.0, 519.5, | ,  1000,   956,  3000,  2929, | , -3.4, 4464.0, 49.071, |, 0.0
11061.4, 138.9, | , 29.7, 0.0, 519.5, | ,  1000,   959,  3000,  2927, | , -3.4, 4491.8, 49.396, |, 0.0
11062.4, 138.8, | , 29.7, 0.0, 519.6, | ,  1000,   954,  3000,  2929, | , -3.4, 4463.5, 49.046, |, 0.0
11063.4, 139.5, | , 29.7, 0.0, 514.5, | ,  1000,   951,  3000,  2924, | , -3.4, 4468.7, 49.007, |, 0.0
11064.4, 139.5, | , 29.7, 0.0, 514.2, | ,  1000,   952,  3000,  2922, | , -3.4, 4465.7, 48.956, |, 0.0
11065.5, 139.2, | , 29.7, 0.0, 519.7, | ,  1000,   956,  3000,  2929, | , -3.4, 4451.1, 48.948, |, 0.0
11066.5, 138.7, | , 29.7, 0.0, 519.2, | ,  1000,   955,  3000,  2928, | , -3.4, 4446.8, 48.858, |, 0.0
11067.5, 138.9, | , 29.7, 0.0, 519.1, | ,  1000,   955,  3000,  2951, | , -3.4, 4453.7, 49.233, |, 0.0
11068.5, 138.9, | , 29.7, 0.0, 518.9, | ,  1000,   956,  3000,  2920, | , -3.4, 4422.8, 48.516, |, 0.0
11069.5, 139.6, | , 29.7, 0.0, 512.5, | ,  1000,   950,  3000,  2913, | , -3.4, 4439.5, 48.538, |, 0.0
11070.5, 139.6, | , 29.7, 0.0, 513.2, | ,  1000,   953,  3000,  2938, | , -3.4, 4446.8, 48.963, |, 0.0
11071.5, 138.9, | , 29.7, 0.0, 518.5, | ,  1000,   955,  3000,  2932, | , -3.4, 4443.8, 48.874, |, 0.0
11072.5, 139.2, | , 29.7, 0.0, 519.2, | ,  1000,   956,  3000,  2937, | , -3.4, 4437.4, 48.897, |, 0.0
11073.5, 139.1, | , 29.7, 0.0, 518.7, | ,  1000,   956,  3000,  2932, | , -3.4, 4419.8, 48.635, |, 0.0
11074.6, 139.5, | , 29.7, 0.0, 513.8, | ,  1000,   951,  3000,  2918, | , -3.4, 4412.5, 48.325, |, 0.0
11075.6, 139.8, | , 29.7, 0.0, 511.3, | ,  1000,   953,  3000,  2948, | , -3.4, 4450.2, 49.124, |, 0.0
11076.6, 139.2, | , 29.7, 0.0, 518.9, | ,  1000,   955,  3000,  2933, | , -3.4, 4408.3, 48.513, |, 0.0
11077.6, 138.7, | , 29.7, 0.0, 518.3, | ,  1000,   956,  3000,  2914, | , -3.4, 4413.4, 48.344, |, 0.0
11078.6, 138.7, | , 29.7, 0.0, 518.5, | ,  1000,   957,  3000,  2916, | , -3.4, 4406.1, 48.296, |, 0.0
11079.6, 138.8, | , 29.7, 0.0, 518.6, | ,  1000,   958,  3000,  2941, | , -3.4, 4445.1, 49.047, |, 0.0
11080.6, 140.3, | , 29.7, 0.0, 510.1, | ,  1000,   953,  3000,  2927, | , -3.4, 4419.4, 48.528, |, 0.0
11081.6, 139.7, | , 29.7, 0.0, 512.2, | ,  1000,   954,  3000,  2947, | , -3.4, 4399.3, 48.569, |, 0.0
11082.6, 139.2, | , 29.7, 0.0, 518.4, | ,  1000,   956,  3000,  2928, | , -3.4, 4398.4, 48.348, |, 0.0
11083.7, 139.1, | , 29.7, 0.0, 518.2, | ,  1000,   957,  3000,  2924, | , -3.4, 4419.4, 48.544, |, 0.0
11084.7, 138.7, | , 29.7, 0.0, 518.2, | ,  1000,   957,  3000,  2916, | , -3.4, 4428.0, 48.535, |, 0.0
11085.7, 139.5, | , 29.7, 0.0, 511.9, | ,  1000,   956,  3000,  2930, | , -3.4, 4396.3, 48.350, |, 0.0
11086.7, 139.9, | , 29.7, 0.0, 512.5, | ,  1000,   952,  3000,  2915, | , -3.4, 4398.0, 48.135, |, 0.0
11087.7, 138.8, | , 29.7, 0.0, 517.7, | ,  1000,   952,  3000,  2924, | , -3.4, 4413.8, 48.412, |, 0.0
11088.7, 138.9, | , 29.7, 0.0, 517.6, | ,  1000,   955,  3000,  2955, | , -3.4, 4390.7, 48.585, |, 0.0
11089.7, 138.7, | , 29.7, 0.0, 518.3, | ,  1000,   955,  3000,  2930, | , -3.4, 4349.6, 47.834, |, 0.0
11090.7, 139.3, | , 29.7, 0.0, 517.5, | ,  1000,   956,  3000,  2933, | , -3.4, 4376.1, 48.162, |, 0.0
11091.7, 139.5, | , 29.7, 0.0, 513.0, | ,  1000,   952,  3000,  2944, | , -3.4, 4395.4, 48.474, |, 0.0
11092.7, 139.3, | , 29.7, 0.0, 513.3, | ,  1000,   955,  3000,  2937, | , -3.4, 4366.3, 48.105, |, 0.0
11093.8, 139.1, | , 29.7, 0.0, 517.6, | ,  1000,   953,  3000,  2919, | , -3.4, 4374.8, 47.943, |, 0.0
11094.8, 138.8, | , 29.7, 0.0, 517.4, | ,  1000,   956,  3000,  2930, | , -3.4, 4373.6, 48.109, |, 0.0
11095.8, 139.0, | , 29.7, 0.0, 516.4, | ,  1000,   953,  3000,  2938, | , -3.4, 4377.4, 48.206, |, 0.0
11096.8, 139.3, | , 29.7, 0.0, 517.7, | ,  1000,   956,  3000,  2930, | , -3.4, 4365.4, 48.012, |, 0.0
11097.8, 140.0, | , 29.7, 0.0, 511.3, | ,  1000,   951,  3000,  2914, | , -3.4, 4362.0, 47.707, |, 0.0
11098.8, 139.5, | , 29.7, 0.0, 511.8, | ,  1000,   953,  3000,  2926, | , -3.4, 4353.0, 47.786, |, 0.0
11099.8, 138.8, | , 29.7, 0.0, 517.4, | ,  1000,   957,  3000,  2928, | , -3.4, 4340.1, 47.721, |, 0.0
11100.8, 139.3, | , 29.7, 0.0, 516.6, | ,  1000,   957,  3000,  2937, | , -3.4, 4352.1, 47.973, |, 0.0
11101.8, 138.8, | , 29.7, 0.0, 516.9, | ,  1000,   956,  3000,  2938, | , -3.4, 4342.7, 47.860, |, 0.0
11102.9, 139.5, | , 29.7, 0.0, 512.1, | ,  1000,   954,  3000,  2926, | , -3.4, 4343.6, 47.697, |, 0.0
11103.9, 139.9, | , 29.7, 0.0, 511.6, | ,  1000,   954,  3000,  2936, | , -3.4, 4319.6, 47.550, |, 0.0
11104.9, 138.7, | , 29.7, 0.0, 516.6, | ,  1000,   954,  3000,  2932, | , -3.4, 4344.8, 47.783, |, 0.0
11105.9, 139.0, | , 29.7, 0.0, 515.6, | ,  1000,   955,  3000,  2933, | , -3.4, 4332.9, 47.690, |, 0.0
