Repository: jdhuang-csm/Ru-BCA

## Methods
* (BaO)<sub>x</sub>-(CaO)<sub>y</sub>-(Al<sub>2</sub>O<sub>3</sub>)<sub>1-x-y</sub> (BCA) catalyst supports were synthesized via sol-gel and solid-state methods. 
* Ru/BCA catalysts were prepared via incipient wetness impregnation to achieve 1 wt. % Ru loading.
* Ammonia synthesis rates were measured for Ru/BCA catalysts in a packed-bed reactor at 480-600<sup>o</sup>C, 10 bar, and space velocities up to 1.3 x 10<sup>6</sup> ml g<sub>cat</sub><sup>-1</sup> h<sup>-1</sup>.
* A machine learning (ML) model was employed to improve understanding of the behavior of Ru/BCA catalysts.
* A microkinetic model was developed to describe the best-performing catalyst.

File: data/init_files_Cadigan/BAdC_doubann_2017-06-16-01.txt (part 28 of 43)
********** Start test **********
Elapsed time, Pressure, | , LJtemp(C), Inner-Temp, Outer-Temp, | , N2-set, N2-flow, H2-set, H2-flow, | , pH, NH3_ppm, NH3_Prod_rate, |, In222Temp
10628.0, 141.5, | , 27.1, 3.4, 574.9, | ,  4000,  3875, 12000, 11671, | , -3.4, 307.2, 12.456, |, 5.4
10629.0, 140.6, | , 27.1, 11.5, 580.3, | ,  4000,  3876, 12000, 11713, | , -3.4, 304.2, 12.368, |, 11.9
10630.0, 140.8, | , 27.1, 10.0, 579.2, | ,  4000,  3878, 12000, 11720, | , -3.4, 301.6, 12.272, |, 10.5
10631.0, 140.3, | , 27.1, 10.6, 580.0, | ,  4000,  3879, 12000, 11716, | , -3.4, 294.3, 11.972, |, 11.7
10632.0, 140.2, | , 27.1, 11.5, 580.5, | ,  4000,  3871, 12000, 11701, | , -3.4, 291.3, 11.834, |, 12.3
10633.1, 141.8, | , 27.1, 5.2, 575.6, | ,  4000,  3876, 12000, 11696, | , -3.4, 293.9, 11.937, |, 6.6
10634.1, 140.2, | , 27.1, 11.1, 579.9, | ,  4000,  3877, 12000, 11684, | , -3.4, 293.9, 11.929, |, 11.6
10635.1, 140.6, | , 27.1, 10.1, 579.4, | ,  4000,  3878, 12000, 11731, | , -3.4, 311.9, 12.698, |, 10.1
10636.1, 140.6, | , 27.1, 11.3, 580.3, | ,  4000,  3875, 12000, 11709, | , -3.4, 315.7, 12.834, |, 12.4
10637.1, 140.2, | , 27.1, 11.0, 580.3, | ,  4000,  3871, 12000, 11675, | , -3.4, 292.6, 11.865, |, 11.4
10638.1, 141.6, | , 27.1, 3.9, 574.4, | ,  4000,  3875, 12000, 11724, | , -3.4, 305.0, 12.411, |, 5.4
10639.1, 141.9, | , 27.1, 2.3, 575.3, | ,  4000,  3873, 12000, 11676, | , -3.4, 296.5, 12.024, |, 6.5
10640.1, 141.0, | , 27.1, 10.6, 579.1, | ,  4000,  3881, 12000, 11709, | , -3.4, 301.6, 12.264, |, 11.1
10641.1, 140.3, | , 27.1, 11.1, 580.2, | ,  4000,  3871, 12000, 11688, | , -3.4, 292.2, 11.858, |, 11.2
10642.2, 140.3, | , 27.1, 11.1, 580.1, | ,  4000,  3876, 12000, 11700, | , -3.4, 293.5, 11.923, |, 11.7
10643.2, 140.3, | , 27.1, 11.2, 579.7, | ,  4000,  3878, 12000, 11708, | , -3.4, 293.0, 11.913, |, 11.6
10644.2, 141.7, | , 27.1, 2.5, 573.5, | ,  4000,  3873, 12000, 11722, | , -3.4, 315.3, 12.827, |, 3.8
10645.2, 140.5, | , 27.1, 9.8, 578.5, | ,  4000,  3875, 12000, 11710, | , -3.4, 305.5, 12.418, |, 10.8
10646.2, 140.6, | , 27.1, 11.3, 579.9, | ,  4000,  3876, 12000, 11709, | , -3.4, 298.2, 12.121, |, 12.2
10647.2, 140.1, | , 27.1, 11.2, 580.2, | ,  4000,  3872, 12000, 11684, | , -3.4, 293.0, 11.891, |, 11.8
10648.2, 140.3, | , 27.1, 11.0, 579.1, | ,  4000,  3877, 12000, 11701, | , -3.4, 317.9, 12.917, |, 11.6
10649.2, 141.4, | , 27.1, 4.9, 574.8, | ,  4000,  3876, 12000, 11693, | , -3.4, 297.7, 12.091, |, 6.3
10650.2, 142.2, | , 27.1, 4.7, 575.4, | ,  4000,  3883, 12000, 11694, | , -3.4, 311.9, 12.672, |, 6.2
10651.3, 140.5, | , 27.1, 10.7, 579.8, | ,  4000,  3873, 12000, 11707, | , -3.4, 316.6, 12.866, |, 11.4
10652.3, 140.3, | , 27.1, 11.4, 580.3, | ,  4000,  3875, 12000, 11703, | , -3.4, 301.6, 12.256, |, 11.9
10653.3, 140.6, | , 27.1, 11.3, 579.5, | ,  4000,  3876, 12000, 11684, | , -3.4, 296.9, 12.050, |, 11.9
10654.3, 140.3, | , 27.1, 11.1, 580.1, | ,  4000,  3874, 12000, 11724, | , -3.4, 292.6, 11.906, |, 11.7
10655.3, 141.8, | , 27.1, 3.3, 573.6, | ,  4000,  3883, 12000, 11716, | , -3.4, 293.0, 11.923, |, 6.0
10656.3, 141.4, | , 27.1, 4.9, 575.2, | ,  4000,  3872, 12000, 11712, | , -3.4, 290.0, 11.790, |, 5.1
10657.3, 140.2, | , 27.1, 11.3, 580.0, | ,  4000,  3877, 12000, 11703, | , -3.4, 290.9, 11.822, |, 11.9
10658.3, 140.2, | , 27.1, 11.4, 580.1, | ,  4000,  3874, 12000, 11703, | , -3.4, 312.3, 12.690, |, 11.8
10659.3, 140.1, | , 27.1, 11.2, 580.4, | ,  4000,  3874, 12000, 11687, | , -3.4, 290.5, 11.790, |, 11.9
10660.3, 141.7, | , 27.1, 4.2, 574.1, | ,  4000,  3877, 12000, 11720, | , -3.4, 299.5, 12.183, |, 5.8
10661.4, 141.8, | , 27.1, 5.4, 574.7, | ,  4000,  3878, 12000, 11699, | , -3.4, 293.5, 11.924, |, 7.0
10662.4, 140.2, | , 27.1, 11.3, 580.2, | ,  4000,  3874, 12000, 11675, | , -3.4, 292.2, 11.851, |, 11.8
10663.4, 140.5, | , 27.1, 11.8, 580.9, | ,  4000,  3871, 12000, 11713, | , -3.4, 320.0, 13.009, |, 12.5
10664.4, 140.2, | , 27.1, 11.3, 580.0, | ,  4000,  3877, 12000, 11703, | , -3.4, 294.3, 11.961, |, 12.0
10665.4, 140.5, | , 27.1, 10.2, 579.3, | ,  4000,  3883, 12000, 11700, | , -3.4, 300.3, 12.207, |, 11.0
10666.4, 141.7, | , 27.1, 2.9, 575.2, | ,  4000,  3874, 12000, 11700, | , -3.4, 294.7, 11.973, |, 6.5
10667.4, 142.3, | , 27.1, 2.8, 573.5, | ,  4000,  3879, 12000, 11716, | , -3.4, 293.5, 11.937, |, 5.2
10668.4, 140.7, | , 27.1, 11.6, 580.3, | ,  4000,  3874, 12000, 11709, | , -3.4, 293.0, 11.911, |, 12.2
10669.4, 140.2, | , 27.1, 11.0, 579.9, | ,  4000,  3873, 12000, 11709, | , -3.4, 293.5, 11.928, |, 11.1
10670.5, 140.8, | , 27.1, 10.6, 579.2, | ,  4000,  3879, 12000, 11705, | , -3.4, 300.7, 12.225, |, 11.0
10671.5, 141.9, | , 27.1, 4.6, 574.2, | ,  4000,  3871, 12000, 11696, | , -3.4, 306.3, 12.438, |, 6.1
10672.5, 141.5, | , 27.1, 4.8, 574.6, | ,  4000,  3879, 12000, 11711, | , -3.4, 302.5, 12.300, |, 5.2
10673.5, 140.3, | , 27.1, 11.0, 579.7, | ,  4000,  3880, 12000, 11707, | , -3.4, 297.3, 12.088, |, 12.2
10674.5, 140.7, | , 27.1, 11.1, 579.7, | ,  4000,  3876, 12000, 11706, | , -3.4, 298.6, 12.136, |, 11.7
10675.5, 140.5, | , 27.1, 10.0, 578.4, | ,  4000,  3872, 12000, 11681, | , -3.4, 321.3, 13.035, |, 10.6
10676.5, 140.3, | , 27.1, 11.4, 579.9, | ,  4000,  3879, 12000, 11709, | , -3.4, 293.9, 11.950, |, 11.9
10677.5, 142.6, | , 27.1, 0.3, 571.6, | ,  4000,  3875, 12000, 11690, | , -3.4, 320.0, 12.993, |, 3.5
10678.5, 141.8, | , 27.1, 5.7, 569.1, | ,  4000,  3877, 12000, 11705, | , -3.4, 292.2, 11.875, |, 4.0
10679.6, 140.2, | , 27.1, 10.7, 578.7, | ,  4000,  3877, 12000, 11697, | , -3.4, 290.9, 11.817, |, 10.4
10680.6, 140.7, | , 27.1, 11.0, 579.5, | ,  4000,  3876, 12000, 11700, | , -3.4, 314.9, 12.793, |, 11.3
10681.6, 140.6, | , 27.1, 11.9, 580.3, | ,  4000,  3877, 12000, 11709, | , -3.4, 310.6, 12.627, |, 12.5
10682.6, 141.8, | , 27.1, 7.9, 575.4, | ,  4000,  3874, 12000, 11701, | , -3.4, 307.2, 12.480, |, 8.7
10683.6, 141.5, | , 27.1, 5.2, 575.0, | ,  4000,  3878, 12000, 11711, | , -3.4, 304.6, 12.386, |, 6.1
10684.6, 140.5, | , 27.1, 11.5, 580.1, | ,  4000,  3879, 12000, 11691, | , -3.4, 317.5, 12.893, |, 12.3
10685.6, 140.8, | , 27.1, 10.9, 579.4, | ,  4000,  3877, 12000, 11720, | , -3.4, 294.7, 11.992, |, 11.6
10686.6, 140.2, | , 27.1, 11.3, 579.9, | ,  4000,  3872, 12000, 11720, | , -3.4, 323.9, 13.172, |, 11.8
10687.6, 140.2, | , 27.1, 11.4, 579.7, | ,  4000,  3877, 12000, 11696, | , -3.4, 319.6, 12.982, |, 12.0
10688.7, 141.5, | , 27.1, 4.1, 574.3, | ,  4000,  3874, 12000, 11725, | , -3.4, 297.3, 12.098, |, 5.7
10689.7, 141.4, | , 27.1, 3.9, 573.1, | ,  4000,  3870, 12000, 11669, | , -3.4, 293.0, 11.878, |, 5.5
10690.7, 140.4, | , 27.1, 10.3, 579.3, | ,  4000,  3881, 12000, 11708, | , -3.4, 303.7, 12.351, |, 11.6
10691.7, 140.5, | , 27.1, 11.9, 580.2, | ,  4000,  3871, 12000, 11695, | , -3.4, 295.2, 11.985, |, 12.4
10692.7, 140.2, | , 27.1, 11.3, 579.8, | ,  4000,  3877, 12000, 11694, | , -3.4, 291.3, 11.833, |, 11.9
10693.7, 140.2, | , 27.1, 11.4, 579.5, | ,  4000,  3873, 12000, 11709, | , -3.4, 292.2, 11.876, |, 11.9
10694.7, 141.7, | , 27.1, 2.4, 575.3, | ,  4000,  3880, 12000, 11713, | , -3.4, 290.5, 11.814, |, 4.9
10695.7, 140.7, | , 27.1, 10.5, 579.5, | ,  4000,  3875, 12000, 11673, | , -3.4, 293.9, 11.919, |, 11.5
10696.7, 140.2, | , 27.1, 11.4, 579.5, | ,  4000,  3872, 12000, 11713, | , -3.4, 299.5, 12.174, |, 11.9
10697.7, 140.3, | , 27.1, 11.4, 579.4, | ,  4000,  3878, 12000, 11715, | , -3.4, 305.5, 12.424, |, 12.0
10698.8, 140.6, | , 27.1, 11.8, 580.2, | ,  4000,  3876, 12000, 11711, | , -3.4, 302.9, 12.314, |, 12.4
10699.8, 141.5, | , 27.1, 4.3, 574.0, | ,  4000,  3876, 12000, 11717, | , -3.4, 317.0, 12.894, |, 5.7
10700.8, 141.5, | , 27.1, 4.4, 574.2, | ,  4000,  3877, 12000, 11682, | , -3.4, 310.2, 12.588, |, 6.0
10701.8, 140.3, | , 27.1, 11.3, 579.4, | ,  4000,  3877, 12000, 11722, | , -3.4, 320.5, 13.039, |, 12.0
10702.8, 140.5, | , 27.1, 12.0, 579.9, | ,  4000,  3876, 12000, 11697, | , -3.4, 302.5, 12.286, |, 12.4
10703.8, 140.1, | , 27.1, 11.3, 579.6, | ,  4000,  3876, 12000, 11686, | , -3.4, 291.7, 11.843, |, 11.9
10704.8, 140.2, | , 27.1, 11.2, 579.5, | ,  4000,  3872, 12000, 11711, | , -3.4, 294.3, 11.963, |, 11.8
10705.8, 141.9, | , 27.1, 4.8, 574.5, | ,  4000,  3878, 12000, 11704, | , -3.4, 293.9, 11.945, |, 6.0
10706.8, 141.7, | , 27.1, 4.5, 572.9, | ,  4000,  3879, 12000, 11700, | , -3.4, 305.5, 12.413, |, 5.5
10707.9, 140.2, | , 27.1, 11.2, 579.6, | ,  4000,  3879, 12000, 11697, | , -3.4, 291.3, 11.836, |, 11.7
10708.9, 140.6, | , 27.1, 11.4, 580.0, | ,  4000,  3874, 12000, 11713, | , -3.4, 292.2, 11.880, |, 12.1
10709.9, 140.2, | , 27.1, 11.2, 579.6, | ,  4000,  3874, 12000, 11705, | , -3.4, 297.3, 12.082, |, 12.0
10710.9, 141.5, | , 27.1, 4.1, 574.2, | ,  4000,  3876, 12000, 11691, | , -3.4, 289.2, 11.743, |, 5.5
10711.9, 141.5, | , 27.1, 4.1, 573.9, | ,  4000,  3879, 12000, 11707, | , -3.4, 319.6, 12.993, |, 4.5
10712.9, 140.6, | , 27.1, 11.7, 580.3, | ,  4000,  3875, 12000, 11705, | , -3.4, 304.2, 12.361, |, 12.2
10713.9, 140.2, | , 27.1, 11.4, 579.8, | ,  4000,  3878, 12000, 11702, | , -3.4, 301.6, 12.257, |, 11.9
10714.9, 140.2, | , 27.1, 11.5, 579.6, | ,  4000,  3877, 12000, 11719, | , -3.4, 291.7, 11.868, |, 12.0
10715.9, 140.5, | , 27.1, 11.8, 580.2, | ,  4000,  3873, 12000, 11709, | , -3.4, 308.0, 12.520, |, 12.5
10717.0, 141.9, | , 27.1, 2.4, 572.3, | ,  4000,  3873, 12000, 11690, | , -3.4, 302.9, 12.296, |, 3.7
10718.0, 141.8, | , 27.1, 2.2, 572.8, | ,  4000,  3879, 12000, 11700, | , -3.4, 316.6, 12.865, |, 3.8
10719.0, 140.3, | , 27.1, 10.5, 579.4, | ,  4000,  3881, 12000, 11715, | , -3.4, 302.9, 12.321, |, 11.4
10720.0, 140.6, | , 27.1, 11.4, 579.5, | ,  4000,  3878, 12000, 11684, | , -3.4, 296.9, 12.051, |, 12.1
10721.0, 140.4, | , 27.1, 10.7, 579.1, | ,  4000,  3876, 12000, 11705, | , -3.4, 292.2, 11.875, |, 11.5
10722.0, 141.5, | , 27.1, 3.8, 573.7, | ,  4000,  3880, 12000, 11684, | , -3.4, 293.0, 11.896, |, 5.4
10723.0, 142.0, | , 27.1, 4.1, 573.7, | ,  4000,  3874, 12000, 11700, | , -3.4, 290.9, 11.817, |, 6.1
10724.0, 140.2, | , 27.1, 10.9, 579.1, | ,  4000,  3877, 12000, 11709, | , -3.4, 292.2, 11.879, |, 11.6
10725.0, 140.5, | , 27.1, 10.8, 579.6, | ,  4000,  3879, 12000, 11729, | , -3.4, 293.9, 11.965, |, 11.5
10726.1, 140.6, | , 27.1, 11.6, 579.7, | ,  4000,  3876, 12000, 11718, | , -3.4, 300.7, 12.233, |, 12.2
10727.1, 140.6, | , 27.1, 11.5, 579.8, | ,  4000,  3877, 12000, 11687, | , -3.4, 323.5, 13.131, |, 12.3
10728.1, 142.4, | , 27.1, -1.4, 569.8, | ,  4000,  3873, 12000, 11707, | , -3.4, 310.2, 12.605, |, 0.2
10729.1, 141.4, | , 27.1, 4.4, 574.1, | ,  4000,  3873, 12000, 11722, | , -3.4, 291.7, 11.868, |, 6.1
10730.1, 140.6, | , 27.1, 11.4, 579.8, | ,  4000,  3874, 12000, 11710, | , -3.4, 323.9, 13.165, |, 11.8
10731.1, 140.3, | , 27.1, 10.8, 579.2, | ,  4000,  3879, 12000, 11723, | , -3.4, 290.5, 11.821, |, 11.6
10732.1, 140.4, | , 27.1, 10.9, 579.3, | ,  4000,  3877, 12000, 11692, | , -3.4, 316.6, 12.857, |, 11.4
10733.1, 142.0, | , 27.1, 2.8, 573.6, | ,  4000,  3875, 12000, 11679, | , -3.4, 292.2, 11.854, |, 3.7
10734.1, 141.5, | , 27.1, 5.1, 573.8, | ,  4000,  3877, 12000, 11701, | , -3.4, 290.5, 11.803, |, 5.6
10735.1, 140.3, | , 27.1, 10.9, 579.6, | ,  4000,  3880, 12000, 11720, | , -3.4, 283.2, 11.524, |, 11.6
10736.2, 140.5, | , 27.1, 11.3, 579.5, | ,  4000,  3869, 12000, 11668, | , -3.4, 311.9, 12.639, |, 12.1
10737.2, 140.5, | , 27.2, 11.9, 579.7, | ,  4000,  3874, 12000, 11701, | , -3.4, 297.3, 12.079, |, 12.5
10738.2, 140.4, | , 27.2, 10.3, 578.4, | ,  4000,  3872, 12000, 11702, | , -3.4, 292.2, 11.869, |, 11.1
10739.2, 141.8, | , 27.1, 5.0, 574.1, | ,  4000,  3872, 12000, 11692, | , -3.4, 290.9, 11.810, |, 6.3
10740.2, 142.2, | , 27.1, 3.3, 573.4, | ,  4000,  3878, 12000, 11697, | , -3.4, 300.3, 12.201, |, 5.2
10741.2, 140.1, | , 27.1, 10.9, 579.1, | ,  4000,  3878, 12000, 11678, | , -3.4, 295.2, 11.977, |, 11.9
10742.2, 140.2, | , 27.2, 11.9, 579.9, | ,  4000,  3877, 12000, 11686, | , -3.4, 311.5, 12.643, |, 12.4
10743.3, 140.8, | , 27.2, 11.0, 579.3, | ,  4000,  3877, 12000, 11696, | , -3.4, 293.9, 11.938, |, 11.5
10744.3, 140.2, | , 27.2, 11.3, 579.3, | ,  4000,  3878, 12000, 11720, | , -3.4, 292.6, 11.905, |, 11.8
10745.3, 141.5, | , 27.2, 3.1, 572.0, | ,  4000,  3875, 12000, 11690, | , -3.4, 294.7, 11.967, |, 3.8
10746.3, 140.7, | , 27.1, 11.2, 579.5, | ,  4000,  3882, 12000, 11709, | , -3.4, 290.9, 11.830, |, 11.6
10747.3, 140.2, | , 27.2, 11.4, 579.1, | ,  4000,  3873, 12000, 11701, | , -3.4, 304.2, 12.357, |, 12.0
10748.3, 140.4, | , 27.2, 10.7, 578.5, | ,  4000,  3874, 12000, 11709, | , -3.4, 290.5, 11.806, |, 11.2
10749.3, 140.1, | , 27.2, 11.3, 579.7, | ,  4000,  3881, 12000, 11687, | , -3.4, 295.2, 11.987, |, 11.4
10750.3, 141.8, | , 27.1, 5.0, 574.2, | ,  4000,  3875, 12000, 11713, | , -3.4, 293.0, 11.914, |, 6.3
10751.3, 141.3, | , 27.1, 5.1, 573.9, | ,  4000,  3883, 12000, 11675, | , -3.4, 296.9, 12.049, |, 5.3
10752.4, 140.2, | , 27.2, 11.3, 579.4, | ,  4000,  3881, 12000, 11686, | , -3.4, 302.9, 12.299, |, 11.9
10753.4, 140.7, | , 27.2, 10.9, 578.3, | ,  4000,  3873, 12000, 11707, | , -3.4, 290.9, 11.822, |, 11.5
10754.4, 140.2, | , 27.2, 11.3, 579.3, | ,  4000,  3875, 12000, 11719, | , -3.4, 289.6, 11.780, |, 11.8
10755.4, 140.3, | , 27.2, 11.2, 579.3, | ,  4000,  3880, 12000, 11728, | , -3.4, 293.9, 11.965, |, 11.7
10756.4, 141.8, | , 27.1, 2.6, 572.9, | ,  4000,  3873, 12000, 11710, | , -3.4, 289.6, 11.772, |, 4.4
10757.4, 141.5, | , 27.2, 4.5, 573.9, | ,  4000,  3873, 12000, 11708, | , -3.4, 299.0, 12.153, |, 4.8
10758.4, 140.4, | , 27.2, 10.1, 578.1, | ,  4000,  3872, 12000, 11705, | , -3.4, 294.3, 11.959, |, 11.2
10759.4, 140.4, | , 27.2, 10.9, 579.0, | ,  4000,  3877, 12000, 11692, | , -3.4,   3.4, 0.138, |, 11.2
10760.4, 140.7, | , 27.2, 11.3, 579.1, | ,  4000,  3878, 12000, 11696, | , -3.4,  -3.5, -0.140, |, 11.7
10761.4, 142.1, | , 27.2, 3.6, 573.2, | ,  4000,  3873, 12000, 11716, | , -3.4,  24.8, 1.010, |, 5.2
10762.4, 141.5, | , 27.2, 3.3, 573.9, | ,  4000,  3877, 12000, 11706, | , -3.4,  15.0, 0.609, |, 6.0
10763.5, 140.9, | , 27.2, 10.1, 578.2, | ,  4000,  3879, 12000, 11714, | , -3.4,  15.8, 0.644, |, 10.9
10764.5, 140.4, | , 27.2, 10.8, 578.5, | ,  4000,  3879, 12000, 11726, | , -3.4,  30.0, 1.220, |, 11.3
10765.5, 140.3, | , 27.2, 11.3, 579.1, | ,  4000,  3876, 12000, 11703, | , -3.4,  19.3, 0.783, |, 11.5
10766.5, 140.5, | , 27.2, 9.7, 577.9, | ,  4000,  3873, 12000, 11716, | , -3.4,  20.5, 0.836, |, 10.2
10767.5, 142.1, | , 27.2, 3.3, 573.3, | ,  4000,  3871, 12000, 11686, | , -3.4,  30.4, 1.234, |, 4.7
10768.5, 141.9, | , 27.2, 1.0, 571.6, | ,  4000,  3872, 12000, 11690, | , -3.4,  47.1, 1.913, |, 4.7
10769.5, 140.3, | , 27.2, 10.9, 578.6, | ,  4000,  3876, 12000, 11709, | , -3.4,  49.2, 2.002, |, 11.5
10770.5, 140.8, | , 27.2, 11.5, 579.2, | ,  4000,  3881, 12000, 11719, | , -3.4,  46.2, 1.882, |, 11.7
10771.6, 140.3, | , 27.2, 10.7, 578.7, | ,  4000,  3874, 12000, 11685, | , -3.4,  44.5, 1.808, |, 11.3
10772.6, 141.5, | , 27.2, 4.2, 573.7, | ,  4000,  3877, 12000, 11699, | , -3.4,  74.1, 3.011, |, 5.6
10773.6, 141.7, | , 27.2, 3.5, 574.3, | ,  4000,  3875, 12000, 11713, | , -3.4,  49.2, 2.003, |, 6.2
10774.6, 140.5, | , 27.2, 11.8, 579.7, | ,  4000,  3876, 12000, 11701, | , -3.4,  50.5, 2.054, |, 12.1
10775.6, 140.2, | , 27.2, 11.2, 579.2, | ,  4000,  3879, 12000, 11708, | , -3.4,  52.7, 2.142, |, 11.8
10776.6, 140.3, | , 27.2, 11.4, 579.2, | ,  4000,  3873, 12000, 11698, | , -3.4,  49.2, 2.001, |, 11.8
10777.6, 140.5, | , 27.2, 12.1, 579.9, | ,  4000,  3876, 12000, 11698, | , -3.4,  60.8, 2.471, |, 12.6
10778.6, 142.1, | , 27.2, -0.5, 569.8, | ,  4000,  3872, 12000, 11694, | , -3.4,  89.1, 3.618, |, 1.4
10779.7, 141.5, | , 27.2, 3.7, 573.2, | ,  4000,  3873, 12000, 11690, | , -3.4,  67.2, 2.730, |, 5.3
10780.7, 140.2, | , 27.2, 11.4, 579.2, | ,  4000,  3880, 12000, 11720, | , -3.4,  83.1, 3.382, |, 11.9
10781.7, 140.6, | , 27.2, 11.4, 579.8, | ,  4000,  3880, 12000, 11708, | , -3.4,  65.5, 2.665, |, 12.4
10782.7, 140.1, | , 27.2, 11.3, 579.4, | ,  4000,  3871, 12000, 11691, | , -3.4,  76.2, 3.095, |, 11.9
10783.7, 141.9, | , 27.2, 4.1, 573.1, | ,  4000,  3877, 12000, 11690, | , -3.4,  73.2, 2.975, |, 5.4
10784.7, 141.7, | , 27.2, 5.9, 575.1, | ,  4000,  3879, 12000, 11703, | , -3.4,  81.0, 3.291, |, 6.9
10785.7, 140.0, | , 27.2, 11.3, 579.3, | ,  4000,  3869, 12000, 11687, | , -3.4, 100.7, 4.085, |, 11.8
10786.7, 140.3, | , 27.2, 11.4, 579.0, | ,  4000,  3879, 12000, 11721, | , -3.4, 105.4, 4.289, |, 11.9
10787.7, 140.5, | , 27.2, 12.0, 579.9, | ,  4000,  3878, 12000, 11702, | , -3.4, 104.1, 4.231, |, 12.4
10788.7, 140.5, | , 27.2, 10.1, 578.2, | ,  4000,  3874, 12000, 11696, | , -3.4,  90.4, 3.671, |, 10.8
10789.8, 141.6, | , 27.2, 4.3, 573.7, | ,  4000,  3877, 12000, 11693, | , -3.4,  95.1, 3.863, |, 5.8
10790.8, 141.2, | , 27.2, 5.0, 574.3, | ,  4000,  3877, 12000, 11713, | , -3.4, 134.1, 5.453, |, 5.9
10791.8, 142.3, | , 27.2, 1.0, 571.2, | ,  4000,  3872, 12000, 11705, | , -3.4, 104.1, 4.230, |, 3.7
10792.8, 140.4, | , 27.2, 10.9, 578.8, | ,  4000,  3877, 12000, 11716, | , -3.4, 104.5, 4.252, |, 11.4
10793.8, 140.9, | , 27.2, 10.7, 578.7, | ,  4000,  3871, 12000, 11694, | , -3.4, 129.4, 5.253, |, 11.4
10794.8, 140.7, | , 27.2, 11.6, 579.3, | ,  4000,  3872, 12000, 11695, | , -3.4, 146.5, 5.950, |, 12.2
10795.8, 141.7, | , 27.2, 3.3, 572.7, | ,  4000,  3878, 12000, 11695, | , -3.4, 119.9, 4.873, |, 4.9
10796.8, 140.8, | , 27.2, 10.0, 578.3, | ,  4000,  3881, 12000, 11694, | , -3.4, 121.2, 4.926, |, 10.3
10797.8, 140.5, | , 27.2, 11.4, 579.1, | ,  4000,  3875, 12000, 11707, | , -3.4, 128.9, 5.242, |, 12.2
10798.9, 141.0, | , 27.2, 10.9, 578.4, | ,  4000,  3881, 12000, 11716, | , -3.4, 136.2, 5.543, |, 11.2
10799.9, 140.2, | , 27.2, 10.9, 578.9, | ,  4000,  3872, 12000, 11682, | , -3.4, 134.5, 5.458, |, 11.7
10800.9, 141.9, | , 27.2, 4.4, 574.2, | ,  4000,  3879, 12000, 11680, | , -3.4, 136.7, 5.547, |, 5.7
10801.9, 141.5, | , 27.2, 2.6, 572.4, | ,  4000,  3876, 12000, 11709, | , -3.4, 137.5, 5.591, |, 5.1
10802.9, 140.8, | , 27.2, 10.9, 576.6, | ,  3000,  3878,  9000, 11701, | , -3.4, 140.9, 5.728, |, 9.2
10803.9, 140.5, | , 27.2, 9.9, 578.3, | ,  3000,  2857,  9000, 10004, | , -3.4, 147.4, 4.944, |, 10.7
10804.9, 140.5, | , 27.2, 10.6, 579.7, | ,  3000,  2887,  9000,  9452, | , -3.4, 179.5, 5.778, |, 11.7
10805.9, 140.4, | , 27.2, 11.0, 579.2, | ,  3000,  2886,  9000,  9141, | , -3.4, 182.5, 5.726, |, 11.2
10806.9, 141.6, | , 27.2, 3.3, 572.7, | ,  3000,  2894,  9000,  8849, | , -3.4, 151.2, 4.632, |, 4.7
10807.9, 142.0, | , 27.2, -0.6, 569.9, | ,  3000,  2896,  9000,  8685, | , -3.4, 151.6, 4.582, |, 1.5
10809.0, 141.6, | , 27.2, 1.8, 571.6, | ,  3000,  2907,  9000,  8773, | , -3.4, 149.5, 4.556, |, 3.8
10810.0, 140.2, | , 27.2, 11.2, 579.2, | ,  3000,  2911,  9000,  8878, | , -3.4, 150.4, 4.625, |, 11.4
10811.0, 140.0, | , 27.2, 11.2, 578.9, | ,  3000,  2900,  9000,  8921, | , -3.4, 164.1, 5.060, |, 11.7
10812.0, 140.5, | , 27.2, 11.1, 579.6, | ,  3000,  2913,  9000,  8953, | , -3.4, 169.2, 5.238, |, 11.9
10813.0, 140.6, | , 27.2, 11.7, 574.2, | ,  3000,  2909,  9000,  8937, | , -3.4, 197.1, 6.090, |, 11.0
10814.0, 141.4, | , 27.2, 3.5, 573.9, | ,  3000,  2905,  9000,  8803, | , -3.4, 173.1, 5.286, |, 5.1
10815.0, 140.6, | , 27.2, 11.6, 579.7, | ,  3000,  2899,  9000,  8702, | , -3.4, 185.9, 5.627, |, 12.2
10816.0, 140.4, | , 27.2, 11.8, 579.8, | ,  3000,  2901,  9000,  8602, | , -3.4, 192.3, 5.772, |, 12.1
10817.0, 140.0, | , 27.2, 11.2, 579.5, | ,  3000,  2904,  9000,  8580, | , -3.4, 184.6, 5.532, |, 11.5
10818.1, 140.1, | , 27.2, 11.4, 580.3, | ,  3000,  2909,  9000,  8724, | , -3.4, 183.8, 5.577, |, 12.0
10819.1, 141.8, | , 27.2, 4.4, 574.2, | ,  3000,  2908,  9000,  8837, | , -3.4, 182.1, 5.578, |, 6.0
10820.1, 141.2, | , 27.2, 5.1, 573.2, | ,  3000,  2904,  9000,  8900, | , -3.4, 221.9, 6.833, |, 6.3
10821.1, 139.9, | , 27.2, 11.4, 579.8, | ,  3000,  2906,  9000,  8888, | , -3.4, 195.8, 6.024, |, 11.4
10822.1, 140.3, | , 27.2, 11.9, 580.4, | ,  3000,  2906,  9000,  8845, | , -3.4, 210.3, 6.448, |, 12.6
10823.1, 140.1, | , 27.2, 11.3, 579.7, | ,  3000,  2903,  9000,  8765, | , -3.4, 206.5, 6.285, |, 11.8
10824.1, 140.2, | , 27.2, 10.4, 579.4, | ,  3000,  2900,  9000,  8636, | , -3.4, 204.3, 6.150, |, 11.2
10825.1, 141.5, | , 27.2, 2.9, 573.2, | ,  3000,  2900,  9000,  8603, | , -3.4, 209.5, 6.286, |, 4.4
10826.1, 140.5, | , 27.2, 11.6, 580.2, | ,  3000,  2909,  9000,  8669, | , -3.4, 204.8, 6.185, |, 12.3
10827.2, 140.1, | , 27.2, 11.3, 579.9, | ,  3000,  2910,  9000,  8730, | , -3.4, 237.8, 7.219, |, 11.7
10828.2, 140.0, | , 27.2, 11.4, 580.1, | ,  3000,  2909,  9000,  8775, | , -3.4, 208.2, 6.346, |, 11.9
10829.2, 140.5, | , 27.2, 11.1, 579.9, | ,  3000,  2906,  9000,  8866, | , -3.4, 216.8, 6.657, |, 11.0
10830.2, 141.1, | , 27.2, 4.3, 574.7, | ,  3000,  2905,  9000,  8887, | , -3.4, 242.5, 7.459, |, 5.8
10831.2, 141.3, | , 27.2, 2.5, 573.3, | ,  3000,  2904,  9000,  8872, | , -3.4, 234.8, 7.212, |, 4.2
10832.2, 140.3, | , 27.2, 12.1, 580.9, | ,  3000,  2907,  9000,  8821, | , -3.4, 223.6, 6.842, |, 12.4
10833.2, 140.0, | , 27.2, 11.4, 580.2, | ,  3000,  2899,  9000,  8725, | , -3.4, 216.3, 6.560, |, 12.0
10834.2, 140.3, | , 27.2, 10.5, 578.9, | ,  3000,  2906,  9000,  8613, | , -3.4, 224.1, 6.732, |, 11.0
10835.3, 139.9, | , 27.2, 11.2, 580.4, | ,  3000,  2908,  9000,  8599, | , -3.4, 222.3, 6.675, |, 12.0
10836.3, 141.8, | , 27.2, 4.0, 575.8, | ,  3000,  2907,  9000,  8779, | , -3.4, 229.6, 7.000, |, 6.8
10837.3, 140.0, | , 27.2, 11.4, 580.2, | ,  3000,  2909,  9000,  8852, | , -3.4, 257.9, 7.912, |, 11.9
10838.3, 140.0, | , 27.2, 11.6, 581.0, | ,  3000,  2904,  9000,  8902, | , -3.4, 249.3, 7.679, |, 11.8
10839.3, 140.7, | , 27.2, 11.0, 580.5, | ,  3000,  2909,  9000,  8894, | , -3.4, 230.5, 7.096, |, 11.6
10840.3, 140.3, | , 27.2, 12.0, 580.8, | ,  3000,  2898,  9000,  8783, | , -3.4, 241.6, 7.363, |, 12.5
10841.3, 141.2, | , 27.2, 4.5, 575.1, | ,  3000,  2900,  9000,  8670, | , -3.4, 269.9, 8.146, |, 5.9
10842.3, 141.6, | , 27.2, 2.8, 571.7, | ,  3000,  2903,  9000,  8632, | , -3.4, 243.3, 7.322, |, 4.2
10843.3, 140.4, | , 27.2, 12.0, 580.8, | ,  3000,  2906,  9000,  8622, | , -3.4, 236.0, 7.099, |, 12.4
10844.4, 140.2, | , 27.2, 10.6, 579.8, | ,  3000,  2909,  9000,  8753, | , -3.4, 249.3, 7.585, |, 11.2
10845.4, 139.9, | , 27.2, 11.3, 580.3, | ,  3000,  2910,  9000,  8829, | , -3.4, 255.3, 7.819, |, 12.0
10846.4, 140.5, | , 27.2, 11.8, 580.8, | ,  3000,  2909,  9000,  8918, | , -3.4, 272.5, 8.406, |, 12.4
10847.4, 141.5, | , 27.2, 3.2, 573.8, | ,  3000,  2903,  9000,  8880, | , -3.4, 252.3, 7.756, |, 4.5
10848.4, 141.4, | , 27.2, 4.3, 575.1, | ,  3000,  2904,  9000,  8835, | , -3.4, 252.8, 7.741, |, 5.4
10849.4, 140.4, | , 27.2, 10.2, 579.7, | ,  3000,  2904,  9000,  8789, | , -3.4, 263.5, 8.037, |, 10.8
10850.4, 140.4, | , 27.2, 11.6, 580.5, | ,  3000,  2898,  9000,  8688, | , -3.4, 272.5, 8.235, |, 12.1
10851.4, 139.9, | , 27.2, 11.2, 580.7, | ,  3000,  2896,  9000,  8611, | , -3.4, 262.2, 7.870, |, 11.9
10852.4, 141.3, | , 27.2, 4.5, 575.5, | ,  3000,  2906,  9000,  8667, | , -3.4, 263.0, 7.941, |, 6.1
10853.4, 141.9, | , 27.2, 3.1, 575.6, | ,  3000,  2907,  9000,  8691, | , -3.4, 263.0, 7.958, |, 3.4
10854.5, 140.2, | , 27.2, 9.8, 580.2, | ,  3000,  2909,  9000,  8752, | , -3.4, 272.9, 8.301, |, 10.9
10855.5, 140.1, | , 27.2, 10.9, 580.7, | ,  3000,  2909,  9000,  8797, | , -3.4, 272.0, 8.307, |, 11.9
10856.5, 140.4, | , 27.2, 12.0, 581.1, | ,  3000,  2907,  9000,  8865, | , -3.4, 284.5, 8.735, |, 12.4
10857.5, 140.5, | , 27.2, 12.0, 581.2, | ,  3000,  2905,  9000,  8884, | , -3.4, 302.9, 9.314, |, 12.7
10858.5, 141.2, | , 27.2, 4.4, 574.1, | ,  3000,  2901,  9000,  8863, | , -3.4, 277.6, 8.519, |, 4.5
10859.5, 141.7, | , 27.2, 2.2, 573.9, | ,  3000,  2902,  9000,  8829, | , -3.4, 288.7, 8.836, |, 3.7
10860.5, 140.5, | , 27.2, 11.9, 581.1, | ,  3000,  2894,  9000,  8727, | , -3.4, 290.0, 8.792, |, 12.3
10861.5, 140.1, | , 27.2, 11.4, 580.4, | ,  3000,  2905,  9000,  8671, | , -3.4, 284.0, 8.577, |, 11.9
10862.6, 140.0, | , 27.2, 11.4, 580.8, | ,  3000,  2903,  9000,  8639, | , -3.4, 276.3, 8.319, |, 11.9
10863.6, 140.4, | , 27.2, 12.1, 581.3, | ,  3000,  2904,  9000,  8648, | , -3.4, 281.5, 8.482, |, 12.5
10864.6, 141.7, | , 27.2, 1.8, 574.6, | ,  3000,  2907,  9000,  8797, | , -3.4, 283.2, 8.646, |, 1.6
10865.6, 140.1, | , 27.2, 11.4, 580.7, | ,  3000,  2906,  9000,  8914, | , -3.4, 318.7, 9.827, |, 11.9
10866.6, 140.4, | , 27.2, 11.9, 581.5, | ,  3000,  2907,  9000,  8884, | , -3.4, 304.6, 9.368, |, 12.5
10867.6, 140.2, | , 27.2, 11.1, 581.0, | ,  3000,  2903,  9000,  8867, | , -3.4, 293.5, 9.009, |, 11.7
10868.6, 140.0, | , 27.2, 11.4, 580.9, | ,  3000,  2901,  9000,  8770, | , -3.4, 310.2, 9.442, |, 11.9
10869.6, 141.3, | , 27.2, 4.1, 575.8, | ,  3000,  2901,  9000,  8652, | , -3.4, 293.0, 8.831, |, 5.7
10870.6, 142.3, | , 27.2, 3.1, 574.7, | ,  3000,  2903,  9000,  8630, | , -3.4, 299.9, 9.021, |, 4.9
10871.7, 140.2, | , 27.2, 11.0, 580.4, | ,  3000,  2905,  9000,  8680, | , -3.4, 320.5, 9.683, |, 11.6
10872.7, 140.4, | , 27.2, 11.4, 581.3, | ,  3000,  2905,  9000,  8813, | , -3.4, 314.5, 9.612, |, 12.3
10873.7, 140.6, | , 27.2, 11.5, 581.3, | ,  3000,  2908,  9000,  8880, | , -3.4, 299.0, 9.195, |, 12.2
10874.7, 140.4, | , 27.2, 10.3, 579.7, | ,  3000,  2907,  9000,  8870, | , -3.4, 299.9, 9.213, |, 10.7
10875.7, 141.9, | , 27.2, 3.0, 574.2, | ,  3000,  2908,  9000,  8881, | , -3.4, 323.9, 9.960, |, 4.8
10876.7, 140.5, | , 27.2, 11.8, 581.5, | ,  3000,  2901,  9000,  8856, | , -3.4, 324.7, 9.959, |, 12.0
10877.7, 140.3, | , 27.2, 10.7, 580.8, | ,  3000,  2906,  9000,  8830, | , -3.4, 323.9, 9.915, |, 11.5
10878.7, 140.2, | , 27.2, 10.9, 580.6, | ,  3000,  2900,  9000,  8748, | , -3.4, 320.0, 9.723, |, 11.3
10879.7, 140.5, | , 27.2, 10.5, 580.3, | ,  3000,  2902,  9000,  8729, | , -3.4, 310.2, 9.410, |, 11.1
10880.8, 141.8, | , 27.2, 4.8, 575.2, | ,  3000,  2900,  9000,  8669, | , -3.4, 314.5, 9.489, |, 6.0
10881.8, 141.4, | , 27.2, 3.4, 575.1, | ,  3000,  2903,  9000,  8644, | , -3.4, 314.0, 9.459, |, 5.8
10882.8, 140.0, | , 27.2, 10.9, 580.5, | ,  3000,  2908,  9000,  8663, | , -3.4, 330.3, 9.970, |, 11.7
10883.8, 140.4, | , 27.2, 11.3, 581.0, | ,  3000,  2908,  9000,  8720, | , -3.4, 323.5, 9.810, |, 12.4
10884.8, 140.3, | , 27.2, 9.8, 579.9, | ,  3000,  2908,  9000,  8777, | , -3.4, 323.5, 9.859, |, 10.2
10885.8, 140.2, | , 27.2, 11.3, 580.8, | ,  3000,  2904,  9000,  8844, | , -3.4, 324.3, 9.938, |, 11.4
10886.8, 141.5, | , 27.2, 3.4, 574.5, | ,  3000,  2909,  9000,  8887, | , -3.4, 325.2, 10.005, |, 4.7
10887.8, 142.0, | , 27.2, 3.6, 574.4, | ,  3000,  2897,  9000,  8850, | , -3.4, 322.2, 9.872, |, -0.2
10888.8, 140.3, | , 27.2, 11.1, 580.9, | ,  3000,  2903,  9000,  8890, | , -3.4, 328.2, 10.094, |, 11.8
10889.8, 140.3, | , 27.2, 9.8, 580.1, | ,  3000,  2898,  9000,  8831, | , -3.4, 329.0, 10.067, |, 10.8
10890.9, 140.1, | , 27.2, 11.2, 580.7, | ,  3000,  2906,  9000,  8782, | , -3.4, 329.9, 10.058, |, 11.5
10891.9, 141.7, | , 27.2, 5.0, 575.8, | ,  3000,  2898,  9000,  8704, | , -3.4, 329.9, 9.983, |, 6.3
10892.9, 141.1, | , 27.2, 5.0, 575.9, | ,  3000,  2901,  9000,  8633, | , -3.4, 351.7, 10.582, |, 6.3
10893.9, 140.1, | , 27.2, 11.5, 580.8, | ,  3000,  2910,  9000,  8654, | , -3.4, 341.4, 10.299, |, 12.0
10894.9, 140.7, | , 27.2, 11.0, 580.5, | ,  3000,  2906,  9000,  8716, | , -3.4, 341.4, 10.351, |, 11.7
10895.9, 140.1, | , 27.2, 11.4, 581.3, | ,  3000,  2907,  9000,  8831, | , -3.4, 339.3, 10.389, |, 11.6
10896.9, 139.9, | , 27.2, 11.2, 581.7, | ,  3000,  2905,  9000,  8880, | , -3.4, 336.3, 10.338, |, 12.0
10897.9, 142.2, | , 27.2, -0.9, 571.4, | ,  3000,  2900,  9000,  8883, | , -3.4, 345.3, 10.613, |, 0.6
10898.9, 142.0, | , 27.2, 3.1, 574.8, | ,  3000,  2902,  9000,  8861, | , -3.4, 347.9, 10.674, |, 4.7
10900.0, 140.4, | , 27.2, 10.4, 580.8, | ,  3000,  2901,  9000,  8843, | , -3.4, 344.4, 10.551, |, 11.2
10901.0, 140.3, | , 27.2, 7.2, 581.7, | ,  3000,  2904,  9000,  8760, | , -3.4, 355.2, 10.805, |, 12.5
10902.0, 140.1, | , 27.2, 11.3, 581.1, | ,  3000,  2903,  9000,  8708, | , -3.4, 354.3, 10.731, |, 11.9
10903.0, 140.2, | , 27.2, 11.4, 571.0, | ,  3000,  2903,  9000,  8702, | , -3.4, 351.7, 10.647, |, 6.3
10904.0, 141.1, | , 27.2, 5.1, 576.2, | ,  3000,  2898,  9000,  8614, | , -3.4, 375.7, 11.282, |, 6.5
10905.0, 140.6, | , 27.2, 10.7, 579.9, | ,  3000,  2904,  9000,  8683, | , -3.4, 365.0, 11.032, |, 11.3
10906.0, 140.0, | , 27.2, 11.4, 581.3, | ,  3000,  2908,  9000,  8701, | , -3.4, 362.0, 10.962, |, 11.8
10907.0, 140.0, | , 27.2, 11.4, 581.3, | ,  3000,  2906,  9000,  8833, | , -3.4, 356.0, 10.901, |, 11.9
10908.0, 140.0, | , 27.2, 11.4, 581.1, | ,  3000,  2909,  9000,  8854, | , -3.4, 364.2, 11.174, |, 11.9
10909.1, 141.6, | , 27.2, 4.9, 576.6, | ,  3000,  2901,  9000,  8883, | , -3.4, 356.0, 10.942, |, 6.4
10910.1, 141.8, | , 27.2, 4.8, 576.4, | ,  3000,  2908,  9000,  8906, | , -3.4, 373.2, 11.498, |, 6.2
10911.1, 140.5, | , 27.2, 11.5, 581.6, | ,  3000,  2901,  9000,  8869, | , -3.4, 374.4, 11.495, |, 12.2
10912.1, 140.1, | , 27.2, 10.9, 580.8, | ,  3000,  2901,  9000,  8827, | , -3.4, 359.4, 10.996, |, 11.7
10913.1, 140.3, | , 27.2, 10.5, 580.2, | ,  3000,  2902,  9000,  8732, | , -3.4, 359.9, 10.920, |, 10.9
10914.1, 140.3, | , 27.2, 11.8, 581.4, | ,  3000,  2898,  9000,  8632, | , -3.4, 380.0, 11.428, |, 12.1
10915.1, 142.0, | , 27.2, 2.1, 573.9, | ,  3000,  2903,  9000,  8614, | , -3.4, 386.9, 11.621, |, 4.2
10916.1, 140.2, | , 27.2, 10.9, 581.0, | ,  3000,  2908,  9000,  8711, | , -3.4, 399.3, 12.100, |, 11.6
10917.2, 140.2, | , 27.2, 10.7, 580.9, | ,  3000,  2908,  9000,  8802, | , -3.4, 364.2, 11.123, |, 12.0
10918.2, 140.8, | , 27.2, 10.5, 580.8, | ,  3000,  2906,  9000,  8851, | , -3.4, 371.0, 11.377, |, 11.3
10919.2, 140.0, | , 27.2, 11.6, 581.3, | ,  3000,  2906,  9000,  8889, | , -3.4, 385.1, 11.849, |, 12.0
10920.2, 141.5, | , 27.2, 3.9, 574.9, | ,  3000,  2905,  9000,  8881, | , -3.4, 406.1, 12.485, |, 4.8
10921.2, 141.5, | , 27.2, 5.8, 577.2, | ,  3000,  2907,  9000,  8889, | , -3.4, 377.0, 11.600, |, 7.1
10922.2, 140.0, | , 27.2, 10.9, 581.1, | ,  3000,  2903,  9000,  8820, | , -3.4, 376.2, 11.501, |, 11.9
10923.2, 140.0, | , 27.2, 11.3, 581.5, | ,  3000,  2901,  9000,  8700, | , -3.4, 375.7, 11.369, |, 12.0
10924.2, 140.1, | , 27.2, 11.4, 582.0, | ,  3000,  2907,  9000,  8689, | , -3.4, 390.3, 11.805, |, 11.9
10925.2, 140.5, | , 27.2, 10.8, 580.6, | ,  3000,  2903,  9000,  8642, | , -3.4, 380.9, 11.468, |, 11.2
10926.3, 141.2, | , 27.2, 3.0, 575.1, | ,  3000,  2909,  9000,  8750, | , -3.4, 393.3, 11.960, |, 4.9
10927.3, 140.1, | , 27.2, 11.4, 581.4, | ,  3000,  2910,  9000,  8806, | , -3.4, 386.4, 11.809, |, 12.1
10928.3, 140.3, | , 27.2, 11.4, 581.6, | ,  3000,  2903,  9000,  8806, | , -3.4, 386.9, 11.815, |, 12.0
10929.3, 140.4, | , 27.2, 12.0, 581.7, | ,  3000,  2909,  9000,  8876, | , -3.4, 387.3, 11.905, |, 12.5
10930.3, 140.3, | , 27.2, 10.6, 580.7, | ,  3000,  2905,  9000,  8883, | , -3.4, 387.3, 11.908, |, 11.1
10931.3, 141.2, | , 27.2, 4.3, 575.8, | ,  3000,  2903,  9000,  8869, | , -3.4, 386.0, 11.851, |, 5.9
10932.3, 141.7, | , 27.2, 5.8, 577.1, | ,  3000,  2907,  9000,  8883, | , -3.4, 392.9, 12.080, |, 6.8
10933.3, 140.2, | , 27.2, 11.0, 580.8, | ,  3000,  2910,  9000,  8917, | , -3.4, 384.3, 11.855, |, 11.6
10934.3, 140.0, | , 27.2, 11.2, 581.1, | ,  3000,  2903,  9000,  8839, | , -3.4, 386.4, 11.835, |, 11.8
10935.3, 140.6, | , 27.2, 11.2, 581.3, | ,  3000,  2903,  9000,  8805, | , -3.4, 386.9, 11.813, |, 11.8
10936.4, 140.1, | , 27.2, 11.4, 581.4, | ,  3000,  2905,  9000,  8773, | , -3.4, 392.9, 11.967, |, 11.7
10937.4, 141.4, | , 27.2, 3.9, 574.7, | ,  3000,  2899,  9000,  8729, | , -3.4, 389.4, 11.811, |, 4.9
10938.4, 141.6, | , 27.2, 4.3, 574.8, | ,  3000,  2904,  9000,  8681, | , -3.4, 389.4, 11.767, |, 4.1
10939.4, 140.4, | , 27.2, 12.0, 581.8, | ,  3000,  2903,  9000,  8621, | , -3.4, 407.9, 12.259, |, 12.4
10940.4, 140.3, | , 27.2, 10.5, 580.5, | ,  3000,  2905,  9000,  8684, | , -3.4, 409.1, 12.367, |, 10.8
10941.4, 140.1, | , 27.2, 11.3, 581.0, | ,  3000,  2909,  9000,  8717, | , -3.4, 401.0, 12.159, |, 11.7
10942.4, 141.4, | , 27.2, 4.4, 575.9, | ,  3000,  2907,  9000,  8843, | , -3.4, 417.7, 12.801, |, 5.7
10943.4, 141.4, | , 27.2, 5.7, 577.2, | ,  3000,  2903,  9000,  8844, | , -3.4, 406.1, 12.444, |, 5.8
10944.4, 140.2, | , 27.2, 11.6, 581.5, | ,  3000,  2907,  9000,  8932, | , -3.4, 401.4, 12.396, |, 11.9
10945.4, 140.2, | , 27.2, 10.3, 580.4, | ,  3000,  2903,  9000,  8878, | , -3.4, 410.9, 12.625, |, 11.1
10946.5, 140.4, | , 27.2, 12.0, 581.7, | ,  3000,  2904,  9000,  8870, | , -3.4, 409.1, 12.565, |, 12.5
10947.5, 140.0, | , 27.2, 11.4, 581.5, | ,  3000,  2901,  9000,  8794, | , -3.4, 398.9, 12.166, |, 11.9
10948.5, 141.2, | , 27.2, 4.5, 575.8, | ,  3000,  2901,  9000,  8670, | , -3.4, 394.6, 11.908, |, 5.9
10949.5, 141.2, | , 27.2, 5.1, 575.3, | ,  3000,  2901,  9000,  8609, | , -3.4, 421.1, 12.642, |, 5.2
10950.5, 140.6, | , 27.2, 11.0, 581.6, | ,  3000,  2908,  9000,  8658, | , -3.4, 422.4, 12.743, |, 11.5
10951.5, 140.0, | , 27.2, 11.3, 581.5, | ,  3000,  2908,  9000,  8692, | , -3.4, 413.4, 12.507, |, 11.6
10952.5, 140.1, | , 27.2, 11.9, 582.1, | ,  3000,  2906,  9000,  8827, | , -3.4, 411.7, 12.599, |, 12.3
10953.5, 140.4, | , 27.2, 12.0, 581.7, | ,  3000,  2909,  9000,  8857, | , -3.4, 416.4, 12.780, |, 12.4
10954.5, 141.9, | , 27.2, 2.9, 574.8, | ,  3000,  2909,  9000,  8876, | , -3.4, 408.3, 12.549, |, 4.8
10955.5, 140.4, | , 27.2, 10.4, 580.7, | ,  3000,  2903,  9000,  8886, | , -3.4, 407.4, 12.528, |, 10.8
10956.6, 140.0, | , 27.2, 11.4, 581.7, | ,  3000,  2902,  9000,  8813, | , -3.4, 414.3, 12.659, |, 11.9
10957.6, 140.4, | , 27.2, 11.8, 581.9, | ,  3000,  2901,  9000,  8793, | , -3.4, 424.1, 12.936, |, 12.2
10958.6, 140.0, | , 27.2, 11.2, 581.4, | ,  3000,  2902,  9000,  8713, | , -3.4, 407.0, 12.330, |, 11.6
10959.6, 141.3, | , 27.2, 4.3, 576.0, | ,  3000,  2902,  9000,  8631, | , -3.4, 409.6, 12.319, |, 5.7
10960.6, 141.6, | , 27.2, 5.1, 575.7, | ,  3000,  2908,  9000,  8659, | , -3.4, 411.7, 12.421, |, 6.4
10961.6, 140.1, | , 27.2, 11.4, 581.3, | ,  3000,  2907,  9000,  8771, | , -3.4, 424.6, 12.932, |, 11.9
10962.6, 140.1, | , 27.2, 11.5, 581.9, | ,  3000,  2907,  9000,  8810, | , -3.4, 406.1, 12.412, |, 11.8
10963.6, 140.4, | , 27.2, 11.9, 581.9, | ,  3000,  2908,  9000,  8837, | , -3.4, 414.7, 12.704, |, 12.6
10964.6, 140.4, | , 27.2, 11.8, 582.2, | ,  3000,  2898,  9000,  8894, | , -3.4, 436.1, 13.413, |, 12.5
10965.7, 141.8, | , 27.2, 2.4, 574.9, | ,  3000,  2908,  9000,  8910, | , -3.4, 421.6, 12.995, |, 4.6
10966.7, 140.2, | , 27.2, 11.5, 581.4, | ,  3000,  2910,  9000,  8915, | , -3.4, 417.3, 12.870, |, 11.6
10967.7, 140.3, | , 27.2, 11.8, 581.9, | ,  3000,  2903,  9000,  8821, | , -3.4, 450.7, 13.781, |, 12.4
10968.7, 139.9, | , 27.2, 11.4, 581.3, | ,  3000,  2891,  9000,  8742, | , -3.4, 425.9, 12.921, |, 11.9
10969.7, 139.9, | , 27.2, 11.4, 581.4, | ,  3000,  2899,  9000,  8653, | , -3.4, 430.1, 12.960, |, 12.0
10970.7, 141.3, | , 27.2, 4.6, 576.7, | ,  3000,  2902,  9000,  8667, | , -3.4, 424.6, 12.811, |, 5.8
10971.7, 141.9, | , 27.2, 4.7, 576.4, | ,  3000,  2906,  9000,  8724, | , -3.4, 417.7, 12.670, |, 5.8
10972.7, 140.1, | , 27.2, 10.7, 581.1, | ,  3000,  2906,  9000,  8750, | , -3.4, 434.4, 13.207, |, 11.7
10973.7, 140.4, | , 27.2, 11.7, 581.8, | ,  3000,  2902,  9000,  8821, | , -3.4, 420.7, 12.864, |, 12.2
10974.7, 140.6, | , 27.2, 11.8, 582.3, | ,  3000,  2905,  9000,  8886, | , -3.4, 420.7, 12.938, |, 12.1
10975.8, 140.1, | , 27.2, 11.0, 581.1, | ,  3000,  2899,  9000,  8878, | , -3.4, 420.3, 12.909, |, 11.9
10976.8, 141.9, | , 27.2, 3.7, 574.6, | ,  3000,  2897,  9000,  8891, | , -3.4, 423.7, 13.027, |, 5.7
10977.8, 141.8, | , 27.2, 5.4, 575.3, | ,  3000,  2908,  9000,  8876, | , -3.4, 434.0, 13.338, |, 6.2
10978.8, 140.5, | , 27.2, 11.7, 581.7, | ,  3000,  2903,  9000,  8841, | , -3.4, 417.3, 12.781, |, 12.3
10979.8, 140.1, | , 27.2, 11.1, 581.4, | ,  3000,  2904,  9000,  8857, | , -3.4, 424.1, 13.010, |, 11.7
10980.8, 140.1, | , 27.2, 10.7, 581.4, | ,  3000,  2906,  9000,  8790, | , -3.4, 438.3, 13.369, |, 11.9
10981.8, 141.8, | , 27.2, 4.2, 576.2, | ,  3000,  2897,  9000,  8725, | , -3.4, 428.4, 12.986, |, 5.4
10982.8, 141.3, | , 27.2, 4.6, 576.2, | ,  3000,  2904,  9000,  8691, | , -3.4, 424.1, 12.826, |, 6.2
10983.9, 140.3, | , 27.2, 10.0, 580.6, | ,  3000,  2906,  9000,  8650, | , -3.4, 424.6, 12.797, |, 10.3
10984.9, 140.0, | , 27.2, 11.0, 581.5, | ,  3000,  2902,  9000,  8623, | , -3.4, 435.7, 13.097, |, 11.6
10985.9, 140.3, | , 27.2, 11.1, 581.1, | ,  3000,  2908,  9000,  8745, | , -3.4, 428.9, 13.035, |, 11.5
10986.9, 140.3, | , 27.2, 9.8, 581.0, | ,  3000,  2900,  9000,  8733, | , -3.4, 424.1, 12.869, |, 10.8
10987.9, 141.4, | , 27.2, 5.0, 575.8, | ,  3000,  2905,  9000,  8835, | , -3.4, 436.1, 13.354, |, 5.4
10988.9, 142.3, | , 27.2, 2.1, 574.6, | ,  3000,  2905,  9000,  8866, | , -3.4, 422.4, 12.969, |, 3.0
10989.9, 140.2, | , 27.2, 10.9, 581.3, | ,  3000,  2904,  9000,  8871, | , -3.4, 423.3, 13.000, |, 11.2
10990.9, 140.5, | , 27.2, 11.6, 581.9, | ,  3000,  2909,  9000,  8895, | , -3.4, 434.4, 13.375, |, 12.3
10991.9, 140.7, | , 27.2, 10.7, 580.9, | ,  3000,  2903,  9000,  8846, | , -3.4, 422.0, 12.930, |, 11.0
10992.9, 140.0, | , 27.2, 11.1, 581.0, | ,  3000,  2898,  9000,  8775, | , -3.4, 424.1, 12.914, |, 11.5
10994.0, 141.8, | , 27.2, 2.5, 576.4, | ,  3000,  2901,  9000,  8758, | , -3.4, 430.1, 13.080, |, 4.9
10995.0, 140.4, | , 27.2, 11.8, 581.9, | ,  3000,  2906,  9000,  8704, | , -3.4, 422.4, 12.791, |, 12.2
10996.0, 140.4, | , 27.2, 11.9, 582.0, | ,  3000,  2901,  9000,  8635, | , -3.4, 438.7, 13.200, |, 12.1
10997.0, 140.3, | , 27.2, 10.4, 580.9, | ,  3000,  2905,  9000,  8647, | , -3.4, 429.3, 12.933, |, 11.0
10998.0, 139.9, | , 27.2, 11.5, 581.9, | ,  3000,  2903,  9000,  8657, | , -3.4, 450.7, 13.589, |, 11.8
10999.0, 141.5, | , 27.2, 5.1, 576.7, | ,  3000,  2902,  9000,  8737, | , -3.4, 449.8, 13.656, |, 6.3
11000.0, 142.2, | , 27.2, 3.1, 576.8, | ,  3000,  2906,  9000,  8819, | , -3.4, 438.3, 13.403, |, 6.1
11001.0, 140.1, | , 27.2, 11.1, 581.5, | ,  3000,  2900,  9000,  8816, | , -3.4, 423.3, 12.935, |, 11.7
11002.0, 140.6, | , 27.2, 10.9, 581.4, | ,  3000,  2907,  9000,  8864, | , -3.4, 429.3, 13.179, |, 11.5
11003.0, 140.4, | , 27.2, 11.8, 582.0, | ,  3000,  2903,  9000,  8878, | , -3.4, 432.7, 13.296, |, 12.3
11004.1, 140.1, | , 27.2, 11.3, 581.8, | ,  3000,  2904,  9000,  8889, | , -3.4, 443.8, 13.651, |, 11.8
11005.1, 141.1, | , 27.2, 5.1, 575.0, | ,  3000,  2901,  9000,  8827, | , -3.4, 440.0, 13.459, |, 6.5
11006.1, 141.7, | , 27.2, 10.0, 577.8, | ,  3000,  2898,  9000,  8818, | , -3.4, 429.7, 13.131, |, 7.6
11007.1, 140.3, | , 27.2, 10.5, 581.1, | ,  3000,  2903,  9000,  8750, | , -3.4, 430.1, 13.073, |, 11.0
11008.1, 139.9, | , 27.2, 11.5, 581.9, | ,  3000,  2901,  9000,  8666, | , -3.4, 445.6, 13.441, |, 12.0
11009.1, 140.1, | , 27.2, 11.9, 582.2, | ,  3000,  2903,  9000,  8652, | , -3.4, 434.8, 13.105, |, 12.5
11010.1, 141.6, | , 27.2, 5.1, 576.9, | ,  3000,  2901,  9000,  8641, | , -3.4, 430.6, 12.961, |, 6.5
11011.1, 141.2, | , 27.2, 5.2, 577.2, | ,  3000,  2903,  9000,  8698, | , -3.4, 437.0, 13.222, |, 6.6
11012.1, 140.3, | , 27.2, 10.5, 580.9, | ,  3000,  2906,  9000,  8741, | , -3.4, 432.7, 13.144, |, 11.1
11013.2, 140.3, | , 27.2, 12.0, 582.1, | ,  3000,  2908,  9000,  8804, | , -3.4, 432.3, 13.205, |, 12.6
11014.2, 140.0, | , 27.2, 11.3, 581.7, | ,  3000,  2903,  9000,  8770, | , -3.4, 449.4, 13.682, |, 11.8
11015.2, 140.0, | , 27.2, 11.6, 581.7, | ,  3000,  2908,  9000,  8816, | , -3.4, 446.4, 13.651, |, 11.9
11016.2, 142.6, | , 27.2, -0.0, 573.1, | ,  3000,  2906,  9000,  8855, | , -3.4, 437.4, 13.417, |, 2.0
11017.2, 142.0, | , 27.2, 3.4, 574.9, | ,  3000,  2904,  9000,  8890, | , -3.4, 431.8, 13.284, |, 5.1
11018.2, 140.1, | , 27.2, 10.9, 581.5, | ,  3000,  2903,  9000,  8880, | , -3.4, 428.9, 13.179, |, 11.5
11019.2, 140.5, | , 27.2, 11.8, 581.9, | ,  3000,  2902,  9000,  8884, | , -3.4, 432.3, 13.287, |, 11.7
