Repository: jdhuang-csm/Ru-BCA

## Methods
* (BaO)<sub>x</sub>-(CaO)<sub>y</sub>-(Al<sub>2</sub>O<sub>3</sub>)<sub>1-x-y</sub> (BCA) catalyst supports were synthesized via sol-gel and solid-state methods. 
* Ru/BCA catalysts were prepared via incipient wetness impregnation to achieve 1 wt. % Ru loading.
* Ammonia synthesis rates were measured for Ru/BCA catalysts in a packed-bed reactor at 480-600<sup>o</sup>C, 10 bar, and space velocities up to 1.3 x 10<sup>6</sup> ml g<sub>cat</sub><sup>-1</sup> h<sup>-1</sup>.
* A machine learning (ML) model was employed to improve understanding of the behavior of Ru/BCA catalysts.
* A microkinetic model was developed to describe the best-performing catalyst.

File: data/init_files_Cadigan/BCA311.txt (part 28 of 42)
********** Start test **********
Elapsed time, Pressure, | , LJtemp(C), Inner-Temp, Outer-Temp, | , N2-set, N2-flow, H2-set, H2-flow, | , pH, NH3_ppm, NH3_Prod_rate, |, In222Temp
10738.2, 139.8, | , 25.5, 0.0, 580.9, | ,  4000,  3877, 12000, 11701, | , -3.4, 1673.1, 69.594, |, 0.0
10739.2, 138.8, | , 25.5, 0.0, 586.0, | ,  4000,  3882, 12000, 11697, | , -3.4, 1668.3, 69.398, |, 0.0
10740.2, 139.0, | , 25.5, 0.0, 585.9, | ,  4000,  3876, 12000, 11711, | , -3.4, 1657.6, 68.990, |, 0.0
10741.2, 139.2, | , 25.5, 0.0, 585.6, | ,  4000,  3879, 12000, 11705, | , -3.4, 1695.3, 70.546, |, 0.0
10742.2, 138.6, | , 25.5, 0.0, 585.9, | ,  4000,  3881, 12000, 11713, | , -3.4, 1704.3, 70.960, |, 0.0
10743.2, 139.6, | , 25.5, 0.0, 579.5, | ,  4000,  3876, 12000, 11694, | , -3.4, 1721.9, 71.587, |, 0.0
10744.2, 139.9, | , 25.5, 0.0, 580.0, | ,  4000,  3872, 12000, 11697, | , -3.4, 1677.3, 69.728, |, 0.0
10745.2, 138.6, | , 25.5, 0.0, 585.9, | ,  4000,  3879, 12000, 11710, | , -3.4, 1688.9, 70.303, |, 0.0
10746.2, 138.9, | , 25.5, 0.0, 585.6, | ,  4000,  3886, 12000, 11720, | , -3.4, 1704.3, 71.019, |, 0.0
10747.3, 139.0, | , 25.5, 0.0, 586.1, | ,  4000,  3879, 12000, 11686, | , -3.4, 1646.1, 68.416, |, 0.0
10748.3, 139.3, | , 25.5, 0.0, 581.1, | ,  4000,  3869, 12000, 11713, | , -3.4, 1682.9, 70.021, |, 0.0
10749.3, 139.4, | , 25.5, 0.0, 580.0, | ,  4000,  3878, 12000, 11693, | , -3.4, 1677.8, 69.758, |, 0.0
10750.3, 138.6, | , 25.5, 0.0, 586.3, | ,  4000,  3879, 12000, 11698, | , -3.4, 1692.3, 70.390, |, 0.0
10751.3, 138.9, | , 25.5, 0.0, 586.1, | ,  4000,  3879, 12000, 11709, | , -3.4, 1688.1, 70.257, |, 0.0
10752.3, 138.5, | , 25.5, 0.0, 586.0, | ,  4000,  3877, 12000, 11693, | , -3.4, 1697.9, 70.587, |, 0.0
10753.3, 138.7, | , 25.5, 0.0, 586.2, | ,  4000,  3879, 12000, 11713, | , -3.4, 1703.5, 70.923, |, 0.0
10754.3, 139.9, | , 25.5, 0.0, 579.9, | ,  4000,  3875, 12000, 11706, | , -3.4, 1656.8, 68.929, |, 0.0
10755.3, 139.8, | , 25.5, 0.0, 580.9, | ,  4000,  3874, 12000, 11724, | , -3.4, 1686.3, 70.231, |, 0.0
10756.4, 138.5, | , 25.5, 0.0, 586.4, | ,  4000,  3880, 12000, 11701, | , -3.4, 1687.6, 70.212, |, 0.0
10757.4, 138.6, | , 25.5, 0.0, 586.2, | ,  4000,  3881, 12000, 11720, | , -3.4, 1714.2, 71.408, |, 0.0
10758.4, 139.1, | , 25.5, 0.0, 585.9, | ,  4000,  3878, 12000, 11719, | , -3.4, 1694.9, 70.587, |, 0.0
10759.4, 139.3, | , 25.5, 0.0, 581.3, | ,  4000,  3878, 12000, 11718, | , -3.4, 1685.9, 70.208, |, 0.0
10760.4, 139.4, | , 25.5, 0.0, 581.3, | ,  4000,  3871, 12000, 11711, | , -3.4, 1670.9, 69.521, |, 0.0
10761.4, 139.0, | , 25.5, 0.0, 586.1, | ,  4000,  3878, 12000, 11711, | , -3.4, 1691.5, 70.406, |, 0.0
10762.4, 139.0, | , 25.5, 0.0, 586.1, | ,  4000,  3880, 12000, 11711, | , -3.4, 1702.2, 70.863, |, 0.0
10763.4, 138.7, | , 25.5, 0.0, 585.3, | ,  4000,  3878, 12000, 11697, | , -3.4, 1715.5, 71.338, |, 0.0
10764.4, 139.0, | , 25.5, 0.0, 586.1, | ,  4000,  3877, 12000, 11702, | , -3.4, 1721.5, 71.611, |, 0.0
10765.4, 139.8, | , 25.5, 0.0, 580.2, | ,  4000,  3871, 12000, 11694, | , -3.4, 1698.3, 70.582, |, 0.0
10766.5, 139.3, | , 25.5, 0.0, 581.3, | ,  4000,  3875, 12000, 11721, | , -3.4, 1690.2, 70.386, |, 0.0
10767.5, 138.6, | , 25.5, 0.0, 585.9, | ,  4000,  3875, 12000, 11709, | , -3.4, 1668.3, 69.424, |, 0.0
10768.5, 138.7, | , 25.5, 0.0, 586.2, | ,  4000,  3877, 12000, 11707, | , -3.4, 1686.8, 70.187, |, 0.0
10769.5, 138.7, | , 25.5, 0.0, 585.5, | ,  4000,  3875, 12000, 11720, | , -3.4, 1692.8, 70.486, |, 0.0
10770.5, 139.2, | , 25.5, 0.0, 581.7, | ,  4000,  3874, 12000, 11705, | , -3.4, 1681.6, 69.956, |, 0.0
10771.5, 139.4, | , 25.5, 0.0, 579.9, | ,  4000,  3878, 12000, 11687, | , -3.4, 1684.6, 70.016, |, 0.0
10772.5, 139.1, | , 25.5, 0.0, 585.9, | ,  4000,  3874, 12000, 11712, | , -3.4, 1691.9, 70.411, |, 0.0
10773.5, 138.7, | , 25.5, 0.0, 585.5, | ,  4000,  3875, 12000, 11721, | , -3.4, 1672.6, 69.657, |, 0.0
10774.5, 139.3, | , 25.5, 0.0, 581.6, | ,  4000,  3879, 12000, 11720, | , -3.4, 1687.2, 70.272, |, 0.0
10775.6, 139.1, | , 25.5, 0.0, 586.3, | ,  4000,  3878, 12000, 11704, | , -3.4, 1687.6, 70.215, |, 0.0
10776.6, 139.4, | , 25.5, 0.0, 580.2, | ,  4000,  3874, 12000, 11690, | , -3.4, 1690.6, 70.259, |, 0.0
10777.6, 139.3, | , 25.5, 0.0, 580.7, | ,  4000,  3875, 12000, 11701, | , -3.4, 1667.1, 69.338, |, 0.0
10778.6, 138.7, | , 25.5, 0.0, 586.6, | ,  4000,  3878, 12000, 11704, | , -3.4, 1705.6, 70.961, |, 0.0
10779.6, 139.1, | , 25.5, 0.0, 586.7, | ,  4000,  3879, 12000, 11712, | , -3.4, 1683.8, 70.095, |, 0.0
10780.6, 138.7, | , 25.5, 0.0, 586.2, | ,  4000,  3874, 12000, 11709, | , -3.4, 1660.6, 69.098, |, 0.0
10781.6, 139.1, | , 25.5, 0.0, 579.4, | ,  4000,  3872, 12000, 11683, | , -3.4, 1689.8, 70.183, |, 0.0
10782.6, 139.7, | , 25.5, 0.0, 580.9, | ,  4000,  3874, 12000, 11707, | , -3.4, 1693.2, 70.444, |, 0.0
10783.6, 138.8, | , 25.5, 0.0, 586.2, | ,  4000,  3884, 12000, 11705, | , -3.4, 1685.1, 70.143, |, 0.0
10784.7, 138.7, | , 25.5, 0.0, 585.9, | ,  4000,  3876, 12000, 11716, | , -3.4, 1678.2, 69.867, |, 0.0
10785.7, 138.8, | , 25.5, 0.0, 586.2, | ,  4000,  3876, 12000, 11676, | , -3.4, 1711.6, 71.077, |, 0.0
10786.7, 139.0, | , 25.5, 0.0, 586.7, | ,  4000,  3879, 12000, 11731, | , -3.4, 1669.6, 69.590, |, 0.0
10787.7, 139.3, | , 25.5, 0.0, 582.1, | ,  4000,  3874, 12000, 11697, | , -3.4, 1696.6, 70.537, |, 0.0
10788.7, 139.6, | , 25.5, 0.0, 581.0, | ,  4000,  3871, 12000, 11690, | , -3.4, 1687.2, 70.101, |, 0.0
10789.7, 138.6, | , 25.5, 0.0, 586.4, | ,  4000,  3876, 12000, 11705, | , -3.4, 1699.6, 70.711, |, 0.0
10790.7, 138.7, | , 25.5, 0.0, 586.2, | ,  4000,  3880, 12000, 11706, | , -3.4, 1663.6, 69.238, |, 0.0
10791.7, 138.5, | , 25.5, 0.0, 586.1, | ,  4000,  3882, 12000, 11702, | , -3.4, 1663.2, 69.209, |, 0.0
10792.7, 139.8, | , 25.5, 0.0, 581.4, | ,  4000,  3874, 12000, 11713, | , -3.4, 1678.6, 69.867, |, 0.0
10793.8, 139.5, | , 25.5, 0.0, 580.4, | ,  4000,  3879, 12000, 11693, | , -3.4, 1683.3, 69.992, |, 0.0
10794.8, 138.5, | , 25.5, 0.0, 586.2, | ,  4000,  3878, 12000, 11706, | , -3.4, 1679.9, 69.907, |, 0.0
10795.8, 138.9, | , 25.5, 0.0, 586.6, | ,  4000,  3878, 12000, 11693, | , -3.4, 1701.8, 70.752, |, 0.0
10796.8, 138.4, | , 25.5, 0.0, 586.3, | ,  4000,  3875, 12000, 11691, | , -3.4, 1702.2, 70.749, |, 0.0
10797.8, 138.8, | , 25.5, 0.0, 585.4, | ,  4000,  3873, 12000, 11724, | , -3.4, 1701.8, 70.873, |, 0.0
10798.8, 140.2, | , 25.5, 0.0, 578.7, | ,  4000,  3877, 12000, 11707, | , -3.4, 1682.1, 69.991, |, 0.0
10799.8, 139.6, | , 25.5, 0.0, 580.9, | ,  4000,  3880, 12000, 11690, | , -3.4, 1701.3, 70.731, |, 0.0
10800.8, 138.6, | , 25.5, 0.0, 585.9, | ,  4000,  3877, 12000, 11716, | , -3.4, 1684.6, 70.145, |, 0.0
10801.9, 138.6, | , 25.5, 0.0, 586.3, | ,  4000,  3880, 12000, 11702, | , -3.4, 1682.9, 70.021, |, 0.0
10802.9, 139.2, | , 25.5, 0.0, 585.5, | ,  4000,  3877, 12000, 11733, | , -3.4, 1718.9, 71.641, |, 0.0
10803.9, 138.7, | , 25.5, 0.0, 585.6, | ,  4000,  3878, 12000, 11690, | , -3.4, 1682.9, 69.956, |, 0.0
10804.9, 139.4, | , 25.5, 0.0, 580.5, | ,  4000,  3876, 12000, 11718, | , -3.4, 1705.2, 71.001, |, 0.0
10805.9, 139.1, | , 25.5, 0.0, 586.1, | ,  4000,  3883, 12000, 11698, | , -3.4, 1675.2, 69.699, |, 0.0
10806.9, 138.5, | , 25.5, 0.0, 586.3, | ,  4000,  3883, 12000, 11709, | , -3.4, 1695.3, 70.579, |, 0.0
10807.9, 138.9, | , 25.5, 0.0, 585.2, | ,  4000,  3880, 12000, 11721, | , -3.4, 1696.2, 70.660, |, 0.0
10808.9, 138.6, | , 25.5, 0.0, 586.2, | ,  4000,  3876, 12000, 11701, | , -3.4, 1663.2, 69.176, |, 0.0
10809.9, 139.5, | , 25.5, 0.0, 581.9, | ,  4000,  3873, 12000, 11696, | , -3.4, 1678.2, 69.766, |, 0.0
10811.0, 139.3, | , 25.5, 0.0, 581.9, | ,  4000,  3874, 12000, 11694, | , -3.4, 1694.1, 70.422, |, 0.0
10812.0, 138.6, | , 25.5, 0.0, 586.5, | ,  4000,  3879, 12000, 11717, | , -3.4, 1657.6, 69.033, |, 0.0
10813.0, 139.0, | , 25.5, 0.0, 585.7, | ,  4000,  3875, 12000, 11693, | , -3.4, 1676.5, 69.691, |, 0.0
10814.0, 138.5, | , 25.5, 0.0, 586.1, | ,  4000,  3878, 12000, 11706, | , -3.4, 1706.5, 71.008, |, 0.0
10815.0, 138.7, | , 25.5, 0.0, 586.4, | ,  4000,  3877, 12000, 11720, | , -3.4, 1694.1, 70.553, |, 0.0
10816.0, 139.4, | , 25.5, 0.0, 580.9, | ,  4000,  3871, 12000, 11723, | , -3.4, 1667.1, 69.415, |, 0.0
10817.0, 139.0, | , 25.5, 0.0, 586.4, | ,  4000,  3882, 12000, 11713, | , -3.4, 1678.2, 69.883, |, 0.0
10818.0, 138.7, | , 25.5, 0.0, 585.6, | ,  4000,  3880, 12000, 11698, | , -3.4, 1681.2, 69.931, |, 0.0
10819.0, 138.5, | , 25.5, 0.0, 586.0, | ,  4000,  3876, 12000, 11706, | , -3.4, 1671.8, 69.558, |, 0.0
10820.0, 138.7, | , 25.5, 0.0, 586.1, | ,  4000,  3878, 12000, 11716, | , -3.4, 1708.6, 71.144, |, 0.0
10821.1, 139.4, | , 25.5, 0.0, 581.6, | ,  4000,  3866, 12000, 11706, | , -3.4, 1673.1, 69.569, |, 0.0
10822.1, 139.3, | , 25.5, 0.0, 580.7, | ,  4000,  3874, 12000, 11705, | , -3.4, 1722.3, 71.647, |, 0.0
10823.1, 139.1, | , 25.5, 0.0, 585.6, | ,  4000,  3871, 12000, 11719, | , -3.4, 1682.1, 70.019, |, 0.0
10824.1, 139.0, | , 25.5, 0.0, 586.3, | ,  4000,  3878, 12000, 11698, | , -3.4, 1663.6, 69.193, |, 0.0
10825.1, 138.7, | , 25.5, 0.0, 585.6, | ,  4000,  3882, 12000, 11705, | , -3.4, 1695.3, 70.559, |, 0.0
10826.1, 138.4, | , 25.5, 0.0, 586.3, | ,  4000,  3875, 12000, 11701, | , -3.4, 1699.2, 70.669, |, 0.0
10827.1, 139.6, | , 25.5, 0.0, 581.4, | ,  4000,  3875, 12000, 11707, | , -3.4, 1713.8, 71.300, |, 0.0
10828.1, 138.7, | , 25.5, 0.0, 585.5, | ,  4000,  3876, 12000, 11712, | , -3.4, 1682.5, 70.029, |, 0.0
10829.1, 138.6, | , 25.5, 0.0, 585.7, | ,  4000,  3873, 12000, 11683, | , -3.4, 1685.1, 69.991, |, 0.0
10830.1, 138.7, | , 25.5, 0.0, 586.1, | ,  4000,  3875, 12000, 11720, | , -3.4, 1677.8, 69.866, |, 0.0
10831.2, 139.1, | , 25.5, 0.0, 586.0, | ,  4000,  3877, 12000, 11710, | , -3.4, 1658.5, 69.030, |, 0.0
10832.2, 139.1, | , 25.5, 0.0, 581.3, | ,  4000,  3871, 12000, 11694, | , -3.4, 1670.1, 69.409, |, 0.0
10833.2, 139.3, | , 25.5, 0.0, 581.2, | ,  4000,  3878, 12000, 11717, | , -3.4, 1706.0, 71.042, |, 0.0
10834.2, 139.1, | , 25.5, 0.0, 584.8, | ,  4000,  3877, 12000, 11706, | , -3.4, 1679.5, 69.882, |, 0.0
10835.2, 138.7, | , 25.5, 0.0, 585.4, | ,  4000,  3879, 12000, 11720, | , -3.4, 1695.8, 70.629, |, 0.0
10836.2, 138.5, | , 25.5, 0.0, 585.4, | ,  4000,  3878, 12000, 11698, | , -3.4, 1715.9, 71.365, |, 0.0
10837.2, 138.7, | , 25.5, 0.0, 585.7, | ,  4000,  3874, 12000, 11724, | , -3.4, 1700.5, 70.822, |, 0.0
10838.2, 139.9, | , 25.5, 0.0, 579.6, | ,  4000,  3875, 12000, 11718, | , -3.4, 1677.3, 69.836, |, 0.0
10839.2, 138.7, | , 25.5, 0.0, 585.3, | ,  4000,  3878, 12000, 11713, | , -3.4, 1706.0, 71.022, |, 0.0
10840.3, 138.7, | , 25.5, 0.0, 585.7, | ,  4000,  3873, 12000, 11705, | , -3.4, 1700.5, 70.735, |, 0.0
10841.3, 139.0, | , 25.5, 0.0, 585.9, | ,  4000,  3876, 12000, 11720, | , -3.4, 1678.2, 69.888, |, 0.0
10842.3, 138.6, | , 25.5, 0.0, 585.7, | ,  4000,  3875, 12000, 11709, | , -3.4, 1675.6, 69.724, |, 0.0
10843.3, 139.8, | , 25.5, 0.0, 580.7, | ,  4000,  3876, 12000, 11716, | , -3.4, 1700.9, 70.811, |, 0.0
10844.3, 139.6, | , 25.5, 0.0, 581.5, | ,  4000,  3871, 12000, 11720, | , -3.4, 1674.8, 69.720, |, 0.0
10845.3, 139.0, | , 25.5, 0.0, 585.5, | ,  4000,  3876, 12000, 11698, | , -3.4, 1683.8, 70.017, |, 0.0
10846.3, 138.7, | , 25.5, 0.0, 585.2, | ,  4000,  3877, 12000, 11702, | , -3.4, 1700.5, 70.736, |, 0.0
10847.3, 139.2, | , 25.5, 0.0, 585.2, | ,  4000,  3880, 12000, 11718, | , -3.4, 1674.8, 69.752, |, 0.0
10848.3, 139.0, | , 25.5, 0.0, 585.7, | ,  4000,  3872, 12000, 11689, | , -3.4, 1643.1, 68.271, |, 0.0
10849.4, 139.4, | , 25.5, 0.0, 579.6, | ,  4000,  3876, 12000, 11716, | , -3.4, 1698.3, 70.708, |, 0.0
10850.4, 138.7, | , 25.5, 0.0, 585.0, | ,  4000,  3877, 12000, 11719, | , -3.4, 1691.1, 70.423, |, 0.0
10851.4, 139.0, | , 25.5, 0.0, 585.6, | ,  4000,  3878, 12000, 11702, | , -3.4, 1702.6, 70.830, |, 0.0
10852.4, 138.7, | , 25.5, 0.0, 585.8, | ,  4000,  3872, 12000, 11718, | , -3.4, 1700.9, 70.806, |, 0.0
10853.4, 138.7, | , 25.5, 0.0, 585.7, | ,  4000,  3877, 12000, 11722, | , -3.4, 1677.3, 69.865, |, 0.0
10854.4, 139.6, | , 25.5, 0.0, 581.4, | ,  4000,  3872, 12000, 11690, | , -3.4, 1662.8, 69.094, |, 0.0
10855.4, 139.6, | , 25.5, 0.0, 581.4, | ,  4000,  3879, 12000, 11682, | , -3.4, 1715.0, 71.259, |, 0.0
10856.4, 138.7, | , 25.5, 0.0, 585.7, | ,  4000,  3877, 12000, 11724, | , -3.4, 1733.9, 72.228, |, 0.0
10857.5, 139.1, | , 25.5, 0.0, 586.1, | ,  4000,  3878, 12000, 11715, | , -3.4, 1669.6, 69.519, |, 0.0
10858.5, 139.0, | , 25.5, 0.0, 586.5, | ,  4000,  3875, 12000, 11694, | , -3.4, 1687.6, 70.156, |, 0.0
10859.5, 138.8, | , 25.5, 0.0, 585.5, | ,  4000,  3878, 12000, 11715, | , -3.4, 1692.3, 70.460, |, 0.0
10860.5, 139.2, | , 25.5, 0.0, 580.7, | ,  4000,  3874, 12000, 11698, | , -3.4, 1656.3, 68.875, |, 0.0
10861.5, 139.5, | , 25.5, 0.0, 582.1, | ,  4000,  3875, 12000, 11692, | , -3.4, 1711.2, 71.127, |, 0.0
10862.5, 138.6, | , 25.5, 0.0, 585.9, | ,  4000,  3877, 12000, 11709, | , -3.4, 1702.6, 70.854, |, 0.0
10863.5, 138.6, | , 25.5, 0.0, 586.2, | ,  4000,  3881, 12000, 11704, | , -3.4, 1685.5, 70.139, |, 0.0
10864.5, 139.1, | , 25.5, 0.0, 585.6, | ,  4000,  3878, 12000, 11714, | , -3.4, 1685.1, 70.155, |, 0.0
10865.5, 139.5, | , 25.5, 0.0, 581.9, | ,  4000,  3869, 12000, 11694, | , -3.4, 1664.9, 69.187, |, 0.0
10866.5, 139.4, | , 25.5, 0.0, 580.9, | ,  4000,  3871, 12000, 11706, | , -3.4, 1695.3, 70.516, |, 0.0
10867.6, 138.4, | , 25.5, 0.0, 585.9, | ,  4000,  3875, 12000, 11698, | , -3.4, 1690.6, 70.299, |, 0.0
10868.6, 139.0, | , 25.5, 0.0, 585.8, | ,  4000,  3874, 12000, 11700, | , -3.4, 1711.2, 71.159, |, 0.0
10869.6, 138.7, | , 25.5, 0.0, 585.4, | ,  4000,  3878, 12000, 11713, | , -3.4, 1720.6, 71.631, |, 0.0
10870.6, 138.6, | , 25.5, 0.0, 585.9, | ,  4000,  3873, 12000, 11717, | , -3.4, 1694.9, 70.554, |, 0.0
10871.6, 139.3, | , 25.5, 0.0, 581.0, | ,  4000,  3872, 12000, 11720, | , -3.4, 1694.5, 70.543, |, 0.0
10872.6, 139.7, | , 25.5, 0.0, 580.1, | ,  4000,  3873, 12000, 11698, | , -3.4, 1675.2, 69.647, |, 0.0
10873.6, 138.6, | , 25.5, 0.0, 585.9, | ,  4000,  3881, 12000, 11696, | , -3.4, 1700.1, 70.707, |, 0.0
10874.6, 138.7, | , 25.5, 0.0, 584.9, | ,  4000,  3876, 12000, 11713, | , -3.4, 1693.6, 70.499, |, 0.0
10875.6, 138.7, | , 25.5, 0.0, 585.4, | ,  4000,  3879, 12000, 11705, | , -3.4, 1689.8, 70.316, |, 0.0
10876.6, 139.3, | , 25.5, 0.0, 581.5, | ,  4000,  3878, 12000, 11714, | , -3.4, 1721.9, 71.685, |, 0.0
10877.7, 139.1, | , 25.5, 0.0, 581.5, | ,  4000,  3871, 12000, 11687, | , -3.4, 1663.6, 69.114, |, 0.0
10878.7, 138.6, | , 25.5, 0.0, 585.7, | ,  4000,  3876, 12000, 11698, | , -3.4, 1686.3, 70.122, |, 0.0
10879.7, 139.1, | , 25.5, 0.0, 585.0, | ,  4000,  3877, 12000, 11701, | , -3.4, 1682.9, 70.000, |, 0.0
10880.7, 138.6, | , 25.5, 0.0, 585.7, | ,  4000,  3880, 12000, 11693, | , -3.4, 1685.5, 70.084, |, 0.0
10881.7, 138.7, | , 25.5, 0.0, 585.9, | ,  4000,  3876, 12000, 11709, | , -3.4, 1678.2, 69.834, |, 0.0
10882.7, 139.9, | , 25.5, 0.0, 578.7, | ,  4000,  3875, 12000, 11697, | , -3.4, 1663.2, 69.155, |, 0.0
10883.7, 139.1, | , 25.5, 0.0, 581.5, | ,  4000,  3875, 12000, 11702, | , -3.4, 1686.8, 70.157, |, 0.0
10884.7, 138.6, | , 25.5, 0.0, 585.3, | ,  4000,  3881, 12000, 11687, | , -3.4, 1686.8, 70.117, |, 0.0
10885.7, 139.1, | , 25.5, 0.0, 585.9, | ,  4000,  3880, 12000, 11714, | , -3.4, 1703.9, 70.948, |, 0.0
10886.8, 138.5, | , 25.5, 0.0, 586.0, | ,  4000,  3882, 12000, 11703, | , -3.4, 1702.2, 70.833, |, 0.0
10887.8, 138.7, | , 25.5, 0.0, 581.8, | ,  4000,  3879, 12000, 11709, | , -3.4, 1686.8, 70.205, |, 0.0
10888.8, 139.3, | , 25.5, 0.0, 580.6, | ,  4000,  3877, 12000, 11698, | , -3.4, 1707.8, 71.022, |, 0.0
10889.8, 139.0, | , 25.5, 0.0, 585.7, | ,  4000,  3872, 12000, 11684, | , -3.4, 1688.5, 70.134, |, 0.0
10890.8, 138.4, | , 25.5, 0.0, 586.3, | ,  4000,  3876, 12000, 11715, | , -3.4, 1696.2, 70.613, |, 0.0
10891.8, 138.6, | , 25.5, 0.0, 586.1, | ,  4000,  3880, 12000, 11720, | , -3.4, 1702.6, 70.924, |, 0.0
10892.8, 139.0, | , 25.5, 0.0, 586.3, | ,  4000,  3880, 12000, 11720, | , -3.4, 1703.9, 70.972, |, 0.0
10893.8, 139.1, | , 25.5, 0.0, 582.0, | ,  4000,  3875, 12000, 11686, | , -3.4, 1684.6, 69.997, |, 0.0
10894.8, 139.3, | , 25.5, 0.0, 580.6, | ,  4000,  3876, 12000, 11702, | , -3.4, 1684.6, 70.074, |, 0.0
10895.9, 138.5, | , 25.5, 0.0, 586.5, | ,  4000,  3880, 12000, 11690, | , -3.4, 1687.6, 70.165, |, 0.0
10896.9, 138.6, | , 25.5, 0.0, 586.4, | ,  4000,  3881, 12000, 11702, | , -3.4, 1710.3, 71.163, |, 0.0
10897.9, 138.6, | , 25.5, 0.0, 586.0, | ,  4000,  3876, 12000, 11704, | , -3.4, 1712.9, 71.254, |, 0.0
10898.9, 138.4, | , 25.6, 0.0, 586.3, | ,  4000,  3875, 12000, 11719, | , -3.4, 1685.1, 70.162, |, 0.0
10899.9, 139.1, | , 25.5, 0.0, 582.2, | ,  4000,  3876, 12000, 11701, | , -3.4, 1683.3, 70.015, |, 0.0
10900.9, 139.0, | , 25.6, 0.0, 586.4, | ,  4000,  3874, 12000, 11717, | , -3.4, 1688.1, 70.275, |, 0.0
10901.9, 138.4, | , 25.5, 0.0, 585.5, | ,  4000,  3874, 12000, 11687, | , -3.4, 1683.3, 69.944, |, 0.0
10902.9, 138.5, | , 25.6, 0.0, 585.8, | ,  4000,  3869, 12000, 11700, | , -3.4, 1684.2, 70.013, |, 0.0
10903.9, 138.7, | , 25.6, 0.0, 586.1, | ,  4000,  3880, 12000, 11740, | , -3.4, 1685.9, 70.316, |, 0.0
10904.9, 139.2, | , 25.6, 0.0, 581.2, | ,  4000,  3876, 12000, 11706, | , -3.4, 1692.3, 70.412, |, 0.0
10905.9, 139.3, | , 25.5, 0.0, 580.7, | ,  4000,  3876, 12000, 11716, | , -3.4, 1699.6, 70.761, |, 0.0
10907.0, 139.0, | , 25.6, 0.0, 586.5, | ,  4000,  3878, 12000, 11712, | , -3.4, 264.3, 11.019, |, 0.0
10908.0, 138.5, | , 25.6, 0.0, 586.0, | ,  4000,  3876, 12000, 11716, | , -3.4, 309.7, 12.913, |, 0.0
10909.0, 138.4, | , 25.6, 0.0, 586.0, | ,  4000,  3877, 12000, 11679, | , -3.4, 381.7, 15.877, |, 0.0
10910.0, 138.7, | , 25.6, 0.0, 584.9, | ,  4000,  3879, 12000, 11720, | , -3.4, 409.1, 17.063, |, 0.0
10911.0, 139.7, | , 25.6, 0.0, 581.1, | ,  4000,  3875, 12000, 11694, | , -3.4, 470.0, 19.562, |, 0.0
10912.0, 139.2, | , 25.6, 0.0, 581.2, | ,  4000,  3878, 12000, 11704, | , -3.4, 496.1, 20.666, |, 0.0
10913.0, 138.6, | , 25.6, 0.0, 585.7, | ,  4000,  3875, 12000, 11715, | , -3.4, 568.1, 23.674, |, 0.0
10914.0, 138.9, | , 25.6, 0.0, 586.2, | ,  4000,  3875, 12000, 11714, | , -3.4, 590.8, 24.620, |, 0.0
10915.0, 138.5, | , 25.6, 0.0, 585.4, | ,  4000,  3872, 12000, 11687, | , -3.4, 645.6, 26.851, |, 0.0
10916.1, 139.2, | , 25.6, 0.0, 581.6, | ,  4000,  3876, 12000, 11717, | , -3.4, 691.5, 28.819, |, 0.0
10917.1, 139.0, | , 25.6, 0.0, 582.2, | ,  4000,  3879, 12000, 11698, | , -3.4, 742.0, 30.892, |, 0.0
10918.1, 139.0, | , 25.6, 0.0, 586.0, | ,  4000,  3880, 12000, 11709, | , -3.4, 773.3, 32.218, |, 0.0
10919.1, 138.4, | , 25.6, 0.0, 585.9, | ,  4000,  3872, 12000, 11694, | , -3.4, 806.3, 33.544, |, 0.0
10920.1, 138.7, | , 25.6, 0.0, 585.4, | ,  4000,  3881, 12000, 11720, | , -3.4, 863.3, 35.991, |, 0.0
10921.1, 138.5, | , 25.6, 0.0, 586.1, | ,  4000,  3875, 12000, 11701, | , -3.4, 898.9, 37.412, |, 0.0
10922.1, 139.6, | , 25.6, 0.0, 581.0, | ,  4000,  3871, 12000, 11702, | , -3.4, 970.0, 40.364, |, 0.0
10923.1, 139.3, | , 25.6, 0.0, 580.6, | ,  4000,  3871, 12000, 11717, | , -3.4, 997.4, 41.544, |, 0.0
10924.1, 138.9, | , 25.6, 0.0, 585.8, | ,  4000,  3881, 12000, 11702, | , -3.4, 1044.1, 43.471, |, 0.0
10925.2, 139.2, | , 25.6, 0.0, 585.1, | ,  4000,  3880, 12000, 11720, | , -3.4, 1083.1, 45.141, |, 0.0
10926.2, 138.6, | , 25.6, 0.0, 585.6, | ,  4000,  3874, 12000, 11706, | , -3.4, 1104.9, 45.993, |, 0.0
10927.2, 139.1, | , 25.6, 0.0, 581.0, | ,  4000,  3875, 12000, 11701, | , -3.4, 1163.2, 48.404, |, 0.0
10928.2, 139.9, | , 25.6, 0.0, 579.9, | ,  4000,  3877, 12000, 11719, | , -3.4, 1243.8, 51.817, |, 0.0
10929.2, 138.8, | , 25.6, 0.0, 584.8, | ,  4000,  3884, 12000, 11721, | , -3.4, 1257.5, 52.419, |, 0.0
10930.2, 138.8, | , 25.6, 0.0, 584.7, | ,  4000,  3874, 12000, 11719, | , -3.4, 1239.5, 51.628, |, 0.0
10931.2, 138.9, | , 25.6, 0.0, 585.5, | ,  4000,  3877, 12000, 11703, | , -3.4, 1325.2, 55.146, |, 0.0
10932.2, 138.5, | , 25.6, 0.0, 585.4, | ,  4000,  3879, 12000, 11696, | , -3.4, 1372.7, 57.105, |, 0.0
10933.3, 139.4, | , 25.6, 0.0, 579.9, | ,  4000,  3871, 12000, 11709, | , -3.4, 1420.7, 59.121, |, 0.0
10934.3, 139.8, | , 25.6, 0.0, 580.2, | ,  4000,  3874, 12000, 11709, | , -3.4, 1419.8, 59.094, |, 0.0
10935.3, 139.0, | , 25.6, 0.0, 584.9, | ,  4000,  3876, 12000, 11690, | , -3.4, 1440.8, 59.900, |, 0.0
10936.3, 138.7, | , 25.6, 0.0, 585.4, | ,  4000,  3876, 12000, 11724, | , -3.4, 1517.5, 63.223, |, 0.0
10937.3, 139.0, | , 25.6, 0.0, 585.5, | ,  4000,  3875, 12000, 11708, | , -3.4, 1509.8, 62.831, |, 0.0
10938.3, 139.4, | , 25.6, 0.0, 580.8, | ,  4000,  3870, 12000, 11715, | , -3.4, 1536.8, 63.962, |, 0.0
10939.3, 139.1, | , 25.6, 0.0, 581.2, | ,  4000,  3868, 12000, 11695, | , -3.4, 1505.1, 62.559, |, 0.0
10940.3, 138.7, | , 25.6, 0.0, 584.3, | ,  4000,  3881, 12000, 11709, | , -3.4, 1594.7, 66.389, |, 0.0
10941.3, 139.1, | , 25.6, 0.0, 585.1, | ,  4000,  3876, 12000, 11724, | , -3.4, 1622.1, 67.572, |, 0.0
10942.3, 139.1, | , 25.6, 0.0, 585.3, | ,  4000,  3880, 12000, 11714, | , -3.4, 1606.6, 66.904, |, 0.0
10943.4, 138.6, | , 25.6, 0.0, 585.1, | ,  4000,  3878, 12000, 11721, | , -3.4, 1637.1, 68.191, |, 0.0
10944.4, 139.4, | , 25.6, 0.0, 580.0, | ,  4000,  3871, 12000, 11706, | , -3.4, 1644.4, 68.396, |, 0.0
10945.4, 139.9, | , 25.6, 0.0, 579.8, | ,  4000,  3876, 12000, 11708, | , -3.4, 1662.8, 69.191, |, 0.0
10946.4, 138.8, | , 25.6, 0.0, 585.4, | ,  4000,  3879, 12000, 11709, | , -3.4, 1670.9, 69.545, |, 0.0
10947.4, 138.7, | , 25.6, 0.0, 585.4, | ,  4000,  3878, 12000, 11688, | , -3.4, 1659.8, 68.990, |, 0.0
10948.4, 138.6, | , 25.6, 0.0, 585.5, | ,  4000,  3875, 12000, 11689, | , -3.4, 1683.3, 69.957, |, 0.0
10949.4, 139.3, | , 25.6, 0.0, 580.9, | ,  4000,  3876, 12000, 11709, | , -3.4, 1683.3, 70.052, |, 0.0
10950.4, 139.1, | , 25.6, 0.0, 579.8, | ,  4000,  3875, 12000, 11685, | , -3.4, 1670.5, 69.404, |, 0.0
10951.5, 139.2, | , 25.6, 0.0, 584.8, | ,  4000,  3881, 12000, 11705, | , -3.4, 1740.3, 72.425, |, 0.0
10952.5, 139.1, | , 25.6, 0.0, 585.3, | ,  4000,  3874, 12000, 11711, | , -3.4, 1708.2, 71.085, |, 0.0
10953.5, 138.5, | , 25.6, 0.0, 585.2, | ,  4000,  3879, 12000, 11697, | , -3.4, 1696.6, 70.561, |, 0.0
10954.5, 138.6, | , 25.6, 0.0, 585.2, | ,  4000,  3876, 12000, 11708, | , -3.4, 1682.9, 70.026, |, 0.0
10955.5, 139.6, | , 25.6, 0.0, 580.1, | ,  4000,  3872, 12000, 11709, | , -3.4, 1723.2, 71.689, |, 0.0
10956.5, 139.3, | , 25.6, 0.0, 580.3, | ,  4000,  3875, 12000, 11681, | , -3.4, 1712.0, 71.109, |, 0.0
10957.5, 139.0, | , 25.6, 0.0, 585.0, | ,  4000,  3877, 12000, 11719, | , -3.4, 1714.6, 71.401, |, 0.0
10958.5, 138.8, | , 25.6, 0.0, 585.0, | ,  4000,  3873, 12000, 11721, | , -3.4, 1666.6, 69.397, |, 0.0
10959.6, 138.7, | , 25.6, 0.0, 584.8, | ,  4000,  3879, 12000, 11701, | , -3.4, 1672.2, 69.570, |, 0.0
10960.6, 139.3, | , 25.6, 0.0, 580.6, | ,  4000,  3874, 12000, 11699, | , -3.4, 1703.0, 70.816, |, 0.0
10961.6, 139.6, | , 25.6, 0.0, 580.1, | ,  4000,  3874, 12000, 11703, | , -3.4, 1721.9, 71.615, |, 0.0
10962.6, 138.6, | , 25.6, 0.0, 585.1, | ,  4000,  3877, 12000, 11709, | , -3.4, 1718.0, 71.495, |, 0.0
10963.6, 138.6, | , 25.6, 0.0, 585.3, | ,  4000,  3875, 12000, 11709, | , -3.4, 1684.6, 70.103, |, 0.0
10964.6, 138.6, | , 25.6, 0.0, 585.5, | ,  4000,  3881, 12000, 11707, | , -3.4, 1671.3, 69.567, |, 0.0
10965.6, 139.1, | , 25.6, 0.0, 585.4, | ,  4000,  3880, 12000, 11695, | , -3.4, 1671.8, 69.525, |, 0.0
10966.6, 139.3, | , 25.6, 0.0, 580.0, | ,  4000,  3871, 12000, 11709, | , -3.4, 1675.2, 69.689, |, 0.0
10967.6, 139.4, | , 25.6, 0.0, 579.9, | ,  4000,  3873, 12000, 11710, | , -3.4, 1714.6, 71.342, |, 0.0
10968.6, 138.9, | , 25.6, 0.0, 585.3, | ,  4000,  3875, 12000, 11688, | , -3.4, 1683.8, 69.969, |, 0.0
10969.6, 139.0, | , 25.6, 0.0, 585.5, | ,  4000,  3882, 12000, 11695, | , -3.4, 1682.9, 69.999, |, 0.0
10970.7, 138.6, | , 25.6, 0.0, 585.0, | ,  4000,  3878, 12000, 11724, | , -3.4, 1678.2, 69.914, |, 0.0
10971.7, 138.8, | , 25.6, 0.0, 584.6, | ,  4000,  3875, 12000, 11696, | , -3.4, 1662.3, 69.118, |, 0.0
10972.7, 139.8, | , 25.6, 0.0, 580.2, | ,  4000,  3874, 12000, 11716, | , -3.4, 1652.1, 68.774, |, 0.0
10973.7, 138.4, | , 25.6, 0.0, 585.3, | ,  4000,  3878, 12000, 11718, | , -3.4, 1664.1, 69.298, |, 0.0
10974.7, 138.6, | , 25.6, 0.0, 584.9, | ,  4000,  3876, 12000, 11709, | , -3.4, 1707.3, 71.047, |, 0.0
10975.7, 139.3, | , 25.6, 0.0, 584.8, | ,  4000,  3876, 12000, 11709, | , -3.4, 1691.9, 70.407, |, 0.0
10976.7, 138.7, | , 25.6, 0.0, 584.3, | ,  4000,  3876, 12000, 11698, | , -3.4, 1672.2, 69.540, |, 0.0
10977.7, 139.2, | , 25.6, 0.0, 580.8, | ,  4000,  3873, 12000, 11719, | , -3.4, 1646.5, 68.551, |, 0.0
10978.7, 139.6, | , 25.6, 0.0, 581.4, | ,  4000,  3877, 12000, 11690, | , -3.4, 1674.3, 69.596, |, 0.0
10979.8, 139.0, | , 25.6, 0.0, 585.3, | ,  4000,  3880, 12000, 11708, | , -3.4, 1698.8, 70.706, |, 0.0
10980.8, 138.7, | , 25.6, 0.0, 585.2, | ,  4000,  3877, 12000, 11714, | , -3.4, 1673.9, 69.685, |, 0.0
10981.8, 138.8, | , 25.6, 0.0, 584.7, | ,  4000,  3872, 12000, 11712, | , -3.4, 1682.1, 69.994, |, 0.0
10982.8, 138.5, | , 25.6, 0.0, 585.3, | ,  4000,  3878, 12000, 11716, | , -3.4, 1656.3, 68.971, |, 0.0
10983.8, 139.7, | , 25.6, 0.0, 580.5, | ,  4000,  3871, 12000, 11703, | , -3.4, 1701.8, 70.768, |, 0.0
10984.8, 138.9, | , 25.6, 0.0, 584.6, | ,  4000,  3875, 12000, 11720, | , -3.4, 1670.5, 69.565, |, 0.0
10985.8, 139.0, | , 25.6, 0.0, 585.4, | ,  4000,  3878, 12000, 11691, | , -3.4, 1667.5, 69.323, |, 0.0
10986.8, 138.7, | , 25.6, 0.0, 584.5, | ,  4000,  3880, 12000, 11709, | , -3.4, 1687.2, 70.230, |, 0.0
10987.9, 138.5, | , 25.6, 0.0, 585.4, | ,  4000,  3883, 12000, 11714, | , -3.4, 1630.6, 67.915, |, 0.0
10988.9, 139.1, | , 25.6, 0.0, 580.9, | ,  4000,  3873, 12000, 11675, | , -3.4, 1682.5, 69.847, |, 0.0
10989.9, 139.8, | , 25.6, 0.0, 581.2, | ,  4000,  3887, 12000, 11724, | , -3.4, 1686.8, 70.311, |, 0.0
10990.9, 138.5, | , 25.6, 0.0, 585.5, | ,  4000,  3874, 12000, 11706, | , -3.4, 1607.5, 66.881, |, 0.0
10991.9, 139.0, | , 25.6, 0.0, 584.8, | ,  4000,  3880, 12000, 11709, | , -3.4, 1691.1, 70.390, |, 0.0
10992.9, 139.0, | , 25.6, 0.0, 585.1, | ,  4000,  3878, 12000, 11720, | , -3.4, 1676.9, 69.845, |, 0.0
10993.9, 138.5, | , 25.6, 0.0, 585.2, | ,  4000,  3880, 12000, 11702, | , -3.4, 1672.2, 69.576, |, 0.0
10994.9, 139.3, | , 25.6, 0.0, 579.9, | ,  4000,  3874, 12000, 11697, | , -3.4, 1671.8, 69.506, |, 0.0
10995.9, 139.6, | , 25.6, 0.0, 581.8, | ,  4000,  3876, 12000, 11723, | , -3.4, 1673.9, 69.722, |, 0.0
10997.0, 138.7, | , 25.6, 0.0, 584.7, | ,  4000,  3874, 12000, 11723, | , -3.4, 1676.5, 69.821, |, 0.0
10998.0, 138.6, | , 25.6, 0.0, 585.1, | ,  4000,  3878, 12000, 11726, | , -3.4, 1661.1, 69.210, |, 0.0
10999.0, 139.0, | , 25.6, 0.0, 585.4, | ,  4000,  3878, 12000, 11712, | , -3.4, 1667.1, 69.396, |, 0.0
11000.0, 139.2, | , 25.6, 0.0, 580.7, | ,  4000,  3882, 12000, 11711, | , -3.4, 1660.6, 69.141, |, 0.0
11001.0, 139.3, | , 25.6, 0.0, 580.5, | ,  4000,  3876, 12000, 11689, | , -3.4, 1668.8, 69.354, |, 0.0
11002.0, 138.7, | , 25.6, 0.0, 584.7, | ,  4000,  3877, 12000, 11715, | , -3.4, 1680.3, 69.957, |, 0.0
11003.0, 138.9, | , 25.6, 0.0, 585.3, | ,  4000,  3873, 12000, 11709, | , -3.4, 1673.1, 69.610, |, 0.0
11004.0, 138.5, | , 25.6, 0.0, 585.3, | ,  4000,  3873, 12000, 11691, | , -3.4, 1708.6, 71.008, |, 0.0
11005.0, 138.6, | , 25.6, 0.0, 585.4, | ,  4000,  3880, 12000, 11717, | , -3.4, 1676.5, 69.823, |, 0.0
11006.1, 139.7, | , 25.6, 0.0, 579.7, | ,  4000,  3873, 12000, 11711, | , -3.4, 1673.1, 69.618, |, 0.0
11007.1, 139.3, | , 25.6, 0.0, 580.0, | ,  4000,  3877, 12000, 11719, | , -3.4, 1667.9, 69.459, |, 0.0
11008.1, 138.7, | , 25.6, 0.0, 585.7, | ,  4000,  3881, 12000, 11701, | , -3.4, 1660.6, 69.091, |, 0.0
11009.1, 138.5, | , 25.6, 0.0, 585.7, | ,  4000,  3876, 12000, 11697, | , -3.4, 1614.8, 67.151, |, 0.0
11010.1, 138.9, | , 25.6, 0.0, 585.5, | ,  4000,  3878, 12000, 11690, | , -3.4, 1676.9, 69.708, |, 0.0
11011.1, 139.1, | , 25.6, 0.0, 581.0, | ,  4000,  3879, 12000, 11696, | , -3.4, 1671.8, 69.525, |, 0.0
11012.1, 139.6, | , 25.6, 0.0, 580.5, | ,  4000,  3879, 12000, 11722, | , -3.4, 1675.6, 69.801, |, 0.0
11013.2, 139.0, | , 25.6, 0.0, 585.6, | ,  4000,  3883, 12000, 11722, | , -3.4, 1693.2, 70.550, |, 0.0
11014.2, 138.4, | , 25.6, 0.0, 585.1, | ,  4000,  3875, 12000, 11704, | , -3.4, 1646.5, 68.492, |, 0.0
11015.2, 138.5, | , 25.6, 0.0, 585.3, | ,  4000,  3877, 12000, 11691, | , -3.4, 1685.9, 70.083, |, 0.0
11016.2, 138.9, | , 25.6, 0.0, 585.6, | ,  4000,  3883, 12000, 11717, | , -3.4, 1688.9, 70.349, |, 0.0
11017.2, 139.9, | , 25.6, 0.0, 578.7, | ,  4000,  3873, 12000, 11697, | , -3.4, 1664.1, 69.183, |, 0.0
11018.2, 139.5, | , 25.6, 0.0, 579.2, | ,  4000,  3877, 12000, 11712, | , -3.4, 1636.2, 68.110, |, 0.0
11019.2, 139.2, | , 25.6, 0.0, 584.5, | ,  4000,  3877, 12000, 11701, | , -3.4, 1662.3, 69.148, |, 0.0
11020.2, 138.7, | , 25.6, 0.0, 584.1, | ,  4000,  3880, 12000, 11704, | , -3.4, 1670.5, 69.511, |, 0.0
11021.2, 138.8, | , 25.6, 0.0, 584.1, | ,  4000,  3878, 12000, 11720, | , -3.4, 1684.2, 70.145, |, 0.0
11022.3, 139.4, | , 25.6, 0.0, 579.7, | ,  4000,  3875, 12000, 11685, | , -3.4, 1692.3, 70.310, |, 0.0
11023.3, 140.0, | , 25.6, 0.0, 577.6, | ,  4000,  3875, 12000, 11703, | , -3.4, 1659.3, 69.022, |, 0.0
11024.3, 138.7, | , 25.6, 0.0, 583.9, | ,  4000,  3879, 12000, 11699, | , -3.4, 1677.3, 69.770, |, 0.0
11025.3, 139.3, | , 25.6, 0.0, 584.2, | ,  4000,  3884, 12000, 11717, | , -3.4, 1705.2, 71.032, |, 0.0
11026.3, 138.8, | , 25.6, 0.0, 583.7, | ,  4000,  3877, 12000, 11724, | , -3.4, 1639.2, 68.288, |, 0.0
11027.3, 138.6, | , 25.6, 0.0, 583.8, | ,  4000,  3876, 12000, 11696, | , -3.4, 1657.2, 68.909, |, 0.0
11028.3, 139.7, | , 25.6, 0.0, 577.3, | ,  4000,  3872, 12000, 11697, | , -3.4, 1721.9, 71.580, |, 0.0
11029.3, 139.3, | , 25.6, 0.0, 579.7, | ,  4000,  3872, 12000, 11698, | , -3.4, 1666.2, 69.274, |, 0.0
11030.4, 139.3, | , 25.6, 0.0, 583.8, | ,  4000,  3877, 12000, 11717, | , -3.4, 1669.2, 69.504, |, 0.0
11031.4, 138.6, | , 25.6, 0.0, 583.9, | ,  4000,  3869, 12000, 11713, | , -3.4, 1637.5, 68.130, |, 0.0
11032.4, 139.0, | , 25.6, 0.0, 584.1, | ,  4000,  3871, 12000, 11709, | , -3.4, 1695.8, 70.544, |, 0.0
11033.4, 139.8, | , 25.6, 0.0, 579.2, | ,  4000,  3876, 12000, 11720, | , -3.4, 1709.0, 71.169, |, 0.0
11034.4, 139.4, | , 25.6, 0.0, 577.9, | ,  4000,  3873, 12000, 11690, | , -3.4, 1674.8, 69.599, |, 0.0
11035.4, 138.8, | , 25.7, 0.0, 584.0, | ,  4000,  3886, 12000, 11710, | , -3.4, 1698.8, 70.741, |, 0.0
11036.4, 139.1, | , 25.7, 0.0, 584.1, | ,  4000,  3874, 12000, 11705, | , -3.4, 1632.8, 67.922, |, 0.0
11037.4, 138.8, | , 25.7, 0.0, 584.3, | ,  4000,  3879, 12000, 11709, | , -3.4, 1671.8, 69.581, |, 0.0
11038.4, 138.7, | , 25.7, 0.0, 584.2, | ,  4000,  3879, 12000, 11705, | , -3.4, 1673.9, 69.655, |, 0.0
11039.4, 140.1, | , 25.7, 0.0, 576.5, | ,  4000,  3870, 12000, 11693, | , -3.4, 1675.6, 69.631, |, 0.0
11040.5, 139.5, | , 25.6, 0.0, 578.6, | ,  4000,  3871, 12000, 11707, | , -3.4, 1701.8, 70.787, |, 0.0
11041.5, 138.6, | , 25.7, 0.0, 584.5, | ,  4000,  3879, 12000, 11723, | , -3.4, 1695.3, 70.624, |, 0.0
11042.5, 138.7, | , 25.7, 0.0, 584.6, | ,  4000,  3879, 12000, 11716, | , -3.4, 1680.8, 69.992, |, 0.0
11043.5, 139.0, | , 25.7, 0.0, 584.9, | ,  4000,  3877, 12000, 11708, | , -3.4, 1668.3, 69.428, |, 0.0
11044.5, 139.4, | , 25.7, 0.0, 579.3, | ,  4000,  3874, 12000, 11697, | , -3.4, 1672.2, 69.523, |, 0.0
11045.5, 139.6, | , 25.7, 0.0, 579.2, | ,  4000,  3876, 12000, 11696, | , -3.4, 1667.1, 69.315, |, 0.0
11046.5, 138.7, | , 25.7, 0.0, 584.7, | ,  4000,  3882, 12000, 11703, | , -3.4, 1686.3, 70.174, |, 0.0
11047.5, 138.7, | , 25.7, 0.0, 584.8, | ,  4000,  3876, 12000, 11720, | , -3.4, 1653.8, 68.868, |, 0.0
11048.6, 138.6, | , 25.7, 0.0, 584.4, | ,  4000,  3879, 12000, 11704, | , -3.4, 1691.9, 70.399, |, 0.0
11049.6, 139.1, | , 25.7, 0.0, 584.2, | ,  4000,  3880, 12000, 11690, | , -3.4, 1678.6, 69.789, |, 0.0
11050.6, 139.2, | , 25.7, 0.0, 580.0, | ,  4000,  3877, 12000, 11710, | , -3.4, 1688.1, 70.255, |, 0.0
11051.6, 139.4, | , 25.7, 0.0, 580.7, | ,  4000,  3878, 12000, 11718, | , -3.4, 1679.9, 69.959, |, 0.0
11052.6, 138.7, | , 25.7, 0.0, 584.3, | ,  4000,  3880, 12000, 11720, | , -3.4, 1662.8, 69.264, |, 0.0
11053.6, 139.1, | , 25.7, 0.0, 583.2, | ,  4000,  3882, 12000, 11713, | , -3.4, 1653.8, 68.867, |, 0.0
11054.6, 138.8, | , 25.7, 0.0, 582.4, | ,  4000,  3882, 12000, 11708, | , -3.4, 1678.2, 69.859, |, 0.0
11055.6, 138.9, | , 25.7, 0.0, 583.6, | ,  4000,  3880, 12000, 11720, | , -3.4, 1685.1, 70.193, |, 0.0
11056.6, 139.8, | , 25.7, 0.0, 578.5, | ,  4000,  3873, 12000, 11685, | , -3.4, 1650.4, 68.561, |, 0.0
11057.7, 138.7, | , 25.7, 0.0, 583.7, | ,  4000,  3873, 12000, 11715, | , -3.4, 1707.3, 71.063, |, 0.0
11058.7, 138.7, | , 25.7, 0.0, 583.8, | ,  4000,  3878, 12000, 11706, | , -3.4, 1680.8, 69.943, |, 0.0
11059.7, 139.2, | , 25.7, 0.0, 584.0, | ,  4000,  3876, 12000, 11696, | , -3.4, 1670.1, 69.441, |, 0.0
11060.7, 139.2, | , 25.7, 0.0, 584.4, | ,  4000,  3873, 12000, 11711, | , -3.4, 1671.8, 69.565, |, 0.0
11061.7, 139.2, | , 25.7, 0.0, 580.3, | ,  4000,  3879, 12000, 11701, | , -3.4, 1649.5, 68.624, |, 0.0
11062.7, 139.3, | , 25.7, 0.0, 580.2, | ,  4000,  3876, 12000, 11702, | , -3.4, 1671.8, 69.541, |, 0.0
11063.7, 139.0, | , 25.7, 0.0, 585.0, | ,  4000,  3882, 12000, 11690, | , -3.4, 1664.1, 69.190, |, 0.0
11064.7, 138.7, | , 25.7, 0.0, 584.1, | ,  4000,  3879, 12000, 11708, | , -3.4, 1685.9, 70.165, |, 0.0
11065.7, 138.6, | , 25.7, 0.0, 584.7, | ,  4000,  3877, 12000, 11704, | , -3.4, 1704.3, 70.905, |, 0.0
11066.7, 139.1, | , 25.7, 0.0, 584.9, | ,  4000,  3878, 12000, 11724, | , -3.4, 1663.2, 69.290, |, 0.0
11067.8, 139.7, | , 25.7, 0.0, 579.5, | ,  4000,  3873, 12000, 11715, | , -3.4, 1656.8, 68.962, |, 0.0
11068.8, 139.2, | , 25.7, 0.0, 580.0, | ,  4000,  3872, 12000, 11697, | , -3.4, 1700.1, 70.673, |, 0.0
11069.8, 138.7, | , 25.7, 0.0, 583.9, | ,  4000,  3876, 12000, 11716, | , -3.4, 1654.2, 68.871, |, 0.0
11070.8, 138.9, | , 25.7, 0.0, 584.7, | ,  4000,  3877, 12000, 11699, | , -3.4, 1662.8, 69.159, |, 0.0
11071.8, 139.0, | , 25.7, 0.0, 585.5, | ,  4000,  3879, 12000, 11716, | , -3.4, 1670.9, 69.581, |, 0.0
11072.8, 139.2, | , 25.7, 0.0, 580.2, | ,  4000,  3877, 12000, 11713, | , -3.4, 1683.3, 70.074, |, 0.0
11073.8, 139.2, | , 25.7, 0.0, 579.9, | ,  4000,  3878, 12000, 11694, | , -3.4, 1689.3, 70.242, |, 0.0
11074.8, 139.1, | , 25.7, 0.0, 584.6, | ,  4000,  3877, 12000, 11705, | , -3.4, 1660.2, 69.077, |, 0.0
11075.8, 138.5, | , 25.7, 0.0, 584.8, | ,  4000,  3881, 12000, 11695, | , -3.4, 1715.9, 71.365, |, 0.0
11076.8, 138.6, | , 25.7, 0.0, 584.7, | ,  4000,  3881, 12000, 11724, | , -3.4, 1668.3, 69.517, |, 0.0
11077.9, 139.0, | , 25.7, 0.0, 585.0, | ,  4000,  3881, 12000, 11716, | , -3.4, 1673.1, 69.677, |, 0.0
11078.9, 139.2, | , 25.7, 0.0, 579.3, | ,  4000,  3874, 12000, 11675, | , -3.4, 1680.8, 69.781, |, 0.0
11079.9, 139.3, | , 25.7, 0.0, 578.9, | ,  4000,  3874, 12000, 11714, | , -3.4, 1674.8, 69.709, |, 0.0
11080.9, 139.0, | , 25.7, 0.0, 584.9, | ,  4000,  3877, 12000, 11721, | , -3.4, 1672.2, 69.648, |, 0.0
11081.9, 138.8, | , 25.7, 0.0, 583.8, | ,  4000,  3874, 12000, 11716, | , -3.4, 1659.8, 69.098, |, 0.0
11082.9, 138.5, | , 25.7, 0.0, 584.6, | ,  4000,  3880, 12000, 11688, | , -3.4, 1659.8, 68.997, |, 0.0
11083.9, 139.6, | , 25.7, 0.0, 580.4, | ,  4000,  3877, 12000, 11695, | , -3.4, 1678.2, 69.781, |, 0.0
11084.9, 139.8, | , 25.7, 0.0, 579.8, | ,  4000,  3872, 12000, 11716, | , -3.4, 1672.6, 69.620, |, 0.0
11086.0, 138.6, | , 25.7, 0.0, 585.0, | ,  4000,  3877, 12000, 11703, | , -3.4, 1683.3, 70.031, |, 0.0
11087.0, 138.6, | , 25.7, 0.0, 584.9, | ,  4000,  3876, 12000, 11728, | , -3.4, 1640.1, 68.334, |, 0.0
11088.0, 138.9, | , 25.7, 0.0, 584.8, | ,  4000,  3880, 12000, 11708, | , -3.4, 1648.2, 68.604, |, 0.0
11089.0, 138.5, | , 25.7, 0.0, 584.6, | ,  4000,  3877, 12000, 11701, | , -3.4, 1672.2, 69.558, |, 0.0
11090.0, 139.4, | , 25.7, 0.0, 579.0, | ,  4000,  3874, 12000, 11696, | , -3.4, 1723.2, 71.639, |, 0.0
11091.0, 139.8, | , 25.7, 0.0, 579.2, | ,  4000,  3873, 12000, 11711, | , -3.4, 1667.5, 69.388, |, 0.0
11092.0, 138.5, | , 25.7, 0.0, 584.4, | ,  4000,  3877, 12000, 11709, | , -3.4, 1668.8, 69.450, |, 0.0
11093.0, 138.7, | , 25.7, 0.0, 584.0, | ,  4000,  3879, 12000, 11701, | , -3.4, 1671.3, 69.529, |, 0.0
11094.0, 138.7, | , 25.7, 0.0, 584.1, | ,  4000,  3877, 12000, 11706, | , -3.4, 1680.8, 69.934, |, 0.0
11095.1, 139.6, | , 25.7, 0.0, 579.7, | ,  4000,  3869, 12000, 11692, | , -3.4, 1656.8, 68.840, |, 0.0
11096.1, 139.5, | , 25.7, 0.0, 578.1, | ,  4000,  3873, 12000, 11701, | , -3.4, 1668.3, 69.380, |, 0.0
11097.1, 138.7, | , 25.7, 0.0, 584.1, | ,  4000,  3878, 12000, 11696, | , -3.4, 1663.2, 69.165, |, 0.0
11098.1, 138.6, | , 25.7, 0.0, 584.1, | ,  4000,  3875, 12000, 11690, | , -3.4, 1678.2, 69.746, |, 0.0
11099.1, 138.6, | , 25.7, 0.0, 584.0, | ,  4000,  3879, 12000, 11711, | , -3.4, 1667.1, 69.398, |, 0.0
11100.1, 138.7, | , 25.7, 0.0, 584.1, | ,  4000,  3876, 12000, 11701, | , -3.4, 1665.8, 69.286, |, 0.0
11101.1, 139.9, | , 25.7, 0.0, 578.2, | ,  4000,  3873, 12000, 11695, | , -3.4, 1632.8, 67.878, |, 0.0
11102.1, 139.8, | , 25.7, 0.0, 577.8, | ,  4000,  3877, 12000, 11706, | , -3.4, 1668.3, 69.418, |, 0.0
11103.1, 138.8, | , 25.7, 0.0, 583.8, | ,  4000,  3881, 12000, 11702, | , -3.4, 1671.3, 69.545, |, 0.0
11104.2, 139.0, | , 25.7, 0.0, 584.0, | ,  4000,  3879, 12000, 11701, | , -3.4, 1664.5, 69.245, |, 0.0
11105.2, 139.0, | , 25.7, 0.0, 584.2, | ,  4000,  3875, 12000, 11717, | , -3.4, 1686.3, 70.210, |, 0.0
11106.2, 139.4, | , 25.7, 0.0, 578.8, | ,  4000,  3872, 12000, 11694, | , -3.4, 1668.3, 69.341, |, 0.0
11107.2, 139.6, | , 25.7, 0.0, 577.8, | ,  4000,  3876, 12000, 11693, | , -3.4, 1677.8, 69.747, |, 0.0
11108.2, 139.2, | , 25.7, 0.0, 583.8, | ,  4000,  3882, 12000, 11698, | , -3.4, 1679.1, 69.848, |, 0.0
11109.2, 138.7, | , 25.7, 0.0, 583.7, | ,  4000,  3874, 12000, 11703, | , -3.4, 1656.8, 68.914, |, 0.0
11110.2, 138.7, | , 25.7, 0.0, 583.6, | ,  4000,  3881, 12000, 11705, | , -3.4, 1664.1, 69.254, |, 0.0
11111.2, 139.2, | , 25.7, 0.0, 583.3, | ,  4000,  3879, 12000, 11708, | , -3.4, 1701.8, 70.825, |, 0.0
11112.3, 139.7, | , 25.7, 0.0, 575.8, | ,  4000,  3871, 12000, 11709, | , -3.4, 1685.9, 70.136, |, 0.0
11113.3, 139.5, | , 25.7, 0.0, 576.9, | ,  4000,  3875, 12000, 11720, | , -3.4, 1681.6, 70.022, |, 0.0
11114.3, 138.7, | , 25.7, 0.0, 583.9, | ,  4000,  3878, 12000, 11703, | , -3.4, 1673.9, 69.641, |, 0.0
11115.3, 139.2, | , 25.7, 0.0, 584.1, | ,  4000,  3882, 12000, 11711, | , -3.4, 1691.5, 70.423, |, 0.0
11116.3, 138.8, | , 25.7, 0.0, 583.0, | ,  4000,  3881, 12000, 11707, | , -3.4, 1646.5, 68.535, |, 0.0
11117.3, 138.7, | , 25.7, 0.0, 583.9, | ,  4000,  3881, 12000, 11713, | , -3.4, 1683.3, 70.093, |, 0.0
11118.3, 139.4, | , 25.7, 0.0, 578.3, | ,  4000,  3871, 12000, 11700, | , -3.4, 1682.5, 69.954, |, 0.0
11119.3, 139.3, | , 25.7, 0.0, 583.1, | ,  4000,  3875, 12000, 11698, | , -3.4, 1689.3, 70.245, |, 0.0
11120.3, 138.8, | , 25.7, 0.0, 583.1, | ,  4000,  3873, 12000, 11706, | , -3.4, 1670.5, 69.492, |, 0.0
11121.3, 139.3, | , 25.7, 0.0, 582.5, | ,  4000,  3876, 12000, 11705, | , -3.4, 1668.8, 69.425, |, 0.0
11122.4, 139.3, | , 25.7, 0.0, 583.2, | ,  4000,  3874, 12000, 11708, | , -3.4, 1686.8, 70.178, |, 0.0
11123.4, 139.5, | , 25.7, 0.0, 578.2, | ,  4000,  3871, 12000, 11725, | , -3.4, 1677.8, 69.872, |, 0.0
11124.4, 139.3, | , 25.7, 0.0, 579.1, | ,  4000,  3874, 12000, 11678, | , -3.4, 1667.5, 69.245, |, 0.0
11125.4, 139.4, | , 25.7, 0.0, 583.7, | ,  4000,  3882, 12000, 11718, | , -3.4, 1693.2, 70.528, |, 0.0
11126.4, 139.2, | , 25.7, 0.0, 582.5, | ,  4000,  3875, 12000, 11708, | , -3.4, 1622.1, 67.496, |, 0.0
11127.4, 138.8, | , 25.7, 0.0, 583.5, | ,  4000,  3877, 12000, 11716, | , -3.4, 1676.9, 69.818, |, 0.0
11128.4, 138.7, | , 25.7, 0.0, 583.0, | ,  4000,  3876, 12000, 11699, | , -3.4, 1678.2, 69.791, |, 0.0
11129.4, 140.0, | , 25.7, 0.0, 577.2, | ,  4000,  3875, 12000, 11711, | , -3.4, 1677.8, 69.824, |, 0.0
