Repository: jdhuang-csm/Ru-BCA

## Methods
* (BaO)<sub>x</sub>-(CaO)<sub>y</sub>-(Al<sub>2</sub>O<sub>3</sub>)<sub>1-x-y</sub> (BCA) catalyst supports were synthesized via sol-gel and solid-state methods. 
* Ru/BCA catalysts were prepared via incipient wetness impregnation to achieve 1 wt. % Ru loading.
* Ammonia synthesis rates were measured for Ru/BCA catalysts in a packed-bed reactor at 480-600<sup>o</sup>C, 10 bar, and space velocities up to 1.3 x 10<sup>6</sup> ml g<sub>cat</sub><sup>-1</sup> h<sup>-1</sup>.
* A machine learning (ML) model was employed to improve understanding of the behavior of Ru/BCA catalysts.
* A microkinetic model was developed to describe the best-performing catalyst.

File: data/init_files_Cadigan/BCA411.txt (part 28 of 53)
********** Start test **********
Elapsed time, Pressure, | , LJtemp(C), Inner-Temp, Outer-Temp, | , N2-set, N2-flow, H2-set, H2-flow, | , pH, NH3_ppm, NH3_Prod_rate, |, In222Temp
10760.4, 139.3, | , 23.4, 0.0, 595.2, | ,  3000,  2911,  9000,  8779, | , -3.4, 1911.3, 55.755, |, 0.0
10761.4, 138.7, | , 23.4, 0.0, 595.5, | ,  3000,  2907,  9000,  8782, | , -3.4, 1910.8, 55.738, |, 0.0
10762.4, 139.3, | , 23.4, 0.0, 590.3, | ,  3000,  2908,  9000,  8761, | , -3.4, 1920.3, 55.917, |, 0.0
10763.4, 139.3, | , 23.4, 0.0, 591.0, | ,  3000,  2900,  9000,  8764, | , -3.4, 1928.0, 56.120, |, 0.0
10764.5, 139.1, | , 23.4, 0.0, 595.5, | ,  3000,  2904,  9000,  8759, | , -3.4, 1904.0, 55.414, |, 0.0
10765.5, 138.9, | , 23.4, 0.0, 594.8, | ,  3000,  2906,  9000,  8749, | , -3.4, 1941.3, 56.459, |, 0.0
10766.5, 138.7, | , 23.4, 0.0, 595.5, | ,  3000,  2909,  9000,  8775, | , -3.4, 1889.9, 55.102, |, 0.0
10767.5, 139.1, | , 23.4, 0.0, 595.4, | ,  3000,  2906,  9000,  8790, | , -3.4, 1910.8, 55.773, |, 0.0
10768.5, 139.9, | , 23.4, 0.0, 589.7, | ,  3000,  2904,  9000,  8780, | , -3.4, 1952.4, 56.926, |, 0.0
10769.5, 139.7, | , 23.4, 0.0, 589.2, | ,  3000,  2907,  9000,  8787, | , -3.4, 1898.4, 55.399, |, 0.0
10770.5, 139.1, | , 23.4, 0.0, 595.2, | ,  3000,  2909,  9000,  8759, | , -3.4, 1908.3, 55.563, |, 0.0
10771.5, 138.9, | , 23.4, 0.0, 595.7, | ,  3000,  2906,  9000,  8750, | , -3.4, 1927.6, 56.068, |, 0.0
10772.5, 138.7, | , 23.4, 0.0, 595.4, | ,  3000,  2906,  9000,  8771, | , -3.4, 1925.8, 56.119, |, 0.0
10773.6, 139.4, | , 23.4, 0.0, 590.4, | ,  3000,  2905,  9000,  8742, | , -3.4, 1901.8, 55.278, |, 0.0
10774.6, 139.6, | , 23.4, 0.0, 591.0, | ,  3000,  2902,  9000,  8750, | , -3.4, 1885.6, 54.828, |, 0.0
10775.6, 139.3, | , 23.4, 0.0, 594.7, | ,  3000,  2902,  9000,  8793, | , -3.4, 1901.4, 55.489, |, 0.0
10776.6, 138.8, | , 23.4, 0.0, 594.8, | ,  3000,  2910,  9000,  8758, | , -3.4, 1869.7, 54.441, |, 0.0
10777.6, 138.8, | , 23.4, 0.0, 595.3, | ,  3000,  2904,  9000,  8782, | , -3.4, 1887.7, 55.054, |, 0.0
10778.6, 139.0, | , 23.4, 0.0, 595.3, | ,  3000,  2904,  9000,  8773, | , -3.4, 1902.3, 55.433, |, 0.0
10779.6, 139.7, | , 23.4, 0.0, 588.1, | ,  3000,  2899,  9000,  8826, | , -3.4, 1909.1, 55.859, |, 0.0
10780.6, 139.6, | , 23.4, 0.0, 590.0, | ,  3000,  2900,  9000,  8819, | , -3.4, 1898.0, 55.506, |, 0.0
10781.6, 139.1, | , 23.4, 0.0, 595.0, | ,  3000,  2907,  9000,  8789, | , -3.4, 1913.8, 55.859, |, 0.0
10782.6, 138.9, | , 23.4, 0.0, 595.2, | ,  3000,  2911,  9000,  8786, | , -3.4, 1893.7, 55.279, |, 0.0
10783.7, 138.9, | , 23.4, 0.0, 595.0, | ,  3000,  2905,  9000,  8772, | , -3.4, 1856.4, 54.099, |, 0.0
10784.7, 139.4, | , 23.4, 0.0, 589.8, | ,  3000,  2894,  9000,  8770, | , -3.4, 1907.8, 55.529, |, 0.0
10785.7, 139.9, | , 23.4, 0.0, 588.7, | ,  3000,  2902,  9000,  8789, | , -3.4, 1907.0, 55.634, |, 0.0
10786.7, 138.9, | , 23.4, 0.0, 594.7, | ,  3000,  2906,  9000,  8801, | , -3.4, 1913.4, 55.902, |, 0.0
10787.7, 139.0, | , 23.4, 0.0, 595.4, | ,  3000,  2909,  9000,  8755, | , -3.4, 1885.6, 54.883, |, 0.0
10788.7, 139.1, | , 23.4, 0.0, 595.2, | ,  3000,  2908,  9000,  8782, | , -3.4, 1870.6, 54.570, |, 0.0
10789.7, 138.7, | , 23.4, 0.0, 594.7, | ,  3000,  2906,  9000,  8787, | , -3.4, 1909.6, 55.719, |, 0.0
10790.7, 139.7, | , 23.4, 0.0, 588.3, | ,  3000,  2900,  9000,  8768, | , -3.4, 1898.0, 55.264, |, 0.0
10791.8, 140.0, | , 23.4, 0.0, 590.5, | ,  3000,  2911,  9000,  8788, | , -3.4, 1887.3, 55.101, |, 0.0
10792.8, 138.8, | , 23.4, 0.0, 594.9, | ,  3000,  2908,  9000,  8779, | , -3.4, 1877.0, 54.744, |, 0.0
10793.8, 138.9, | , 23.4, 0.0, 594.9, | ,  3000,  2910,  9000,  8773, | , -3.4, 1898.4, 55.348, |, 0.0
10794.8, 139.0, | , 23.4, 0.0, 595.1, | ,  3000,  2902,  9000,  8771, | , -3.4, 1944.7, 56.647, |, 0.0
10795.8, 139.5, | , 23.4, 0.0, 589.7, | ,  3000,  2898,  9000,  8775, | , -3.4, 1903.1, 55.434, |, 0.0
10796.8, 139.7, | , 23.4, 0.0, 588.4, | ,  3000,  2903,  9000,  8757, | , -3.4, 1901.8, 55.339, |, 0.0
10797.8, 139.2, | , 23.4, 0.0, 595.1, | ,  3000,  2906,  9000,  8801, | , -3.4, 1879.1, 54.901, |, 0.0
10798.8, 139.1, | , 23.4, 0.0, 594.8, | ,  3000,  2905,  9000,  8776, | , -3.4, 1901.4, 55.428, |, 0.0
10799.9, 138.7, | , 23.4, 0.0, 595.1, | ,  3000,  2906,  9000,  8769, | , -3.4, 1884.3, 54.900, |, 0.0
10800.9, 138.7, | , 23.4, 0.0, 595.0, | ,  3000,  2904,  9000,  8775, | , -3.4, 1886.0, 54.968, |, 0.0
10801.9, 140.4, | , 23.4, 0.0, 586.4, | ,  3000,  2899,  9000,  8779, | , -3.4, 1901.8, 55.420, |, 0.0
10802.9, 139.6, | , 23.4, 0.0, 588.9, | ,  3000,  2909,  9000,  8755, | , -3.4, 1871.4, 54.471, |, 0.0
10803.9, 138.6, | , 23.4, 0.0, 594.8, | ,  3000,  2908,  9000,  8787, | , -3.4, 1899.3, 55.432, |, 0.0
10804.9, 138.7, | , 23.4, 0.0, 594.9, | ,  3000,  2910,  9000,  8790, | , -3.4, 1919.8, 56.056, |, 0.0
10805.9, 139.3, | , 23.4, 0.0, 595.0, | ,  3000,  2904,  9000,  8801, | , -3.4, 1912.6, 55.861, |, 0.0
10806.9, 139.5, | , 23.4, 0.0, 589.3, | ,  3000,  2909,  9000,  8794, | , -3.4, 1894.1, 55.320, |, 0.0
10807.9, 139.6, | , 23.4, 0.0, 589.0, | ,  3000,  2906,  9000,  8783, | , -3.4, 1892.0, 55.192, |, 0.0
10808.9, 139.0, | , 23.4, 0.0, 595.1, | ,  3000,  2902,  9000,  8780, | , -3.4, 1898.4, 55.341, |, 0.0
10810.0, 138.8, | , 23.4, 0.0, 595.0, | ,  3000,  2903,  9000,  8801, | , -3.4, 1902.3, 55.556, |, 0.0
10811.0, 138.7, | , 23.4, 0.0, 595.0, | ,  3000,  2910,  9000,  8749, | , -3.4, 1904.0, 55.396, |, 0.0
10812.0, 139.2, | , 23.4, 0.0, 594.7, | ,  3000,  2906,  9000,  8775, | , -3.4, 1882.6, 54.875, |, 0.0
10813.0, 139.9, | , 23.4, 0.0, 590.1, | ,  3000,  2908,  9000,  8792, | , -3.4, 1889.9, 55.176, |, 0.0
10814.0, 139.6, | , 23.4, 0.0, 589.6, | ,  3000,  2905,  9000,  8804, | , -3.4, 1895.0, 55.372, |, 0.0
10815.0, 138.7, | , 23.4, 0.0, 595.1, | ,  3000,  2904,  9000,  8748, | , -3.4, 1865.0, 54.229, |, 0.0
10816.0, 138.8, | , 23.4, 0.0, 594.9, | ,  3000,  2908,  9000,  8794, | , -3.4, 1892.4, 55.262, |, 0.0
10817.0, 138.9, | , 23.4, 0.0, 594.0, | ,  3000,  2908,  9000,  8766, | , -3.4, 1889.0, 55.031, |, 0.0
10818.0, 138.8, | , 23.4, 0.0, 594.5, | ,  3000,  2904,  9000,  8787, | , -3.4, 1915.6, 55.885, |, 0.0
10819.0, 139.6, | , 23.4, 0.0, 589.0, | ,  3000,  2900,  9000,  8850, | , -3.4, 1915.1, 56.156, |, 0.0
10820.1, 139.1, | , 23.4, 0.0, 594.7, | ,  3000,  2910,  9000,  8795, | , -3.4, 1887.7, 55.141, |, 0.0
10821.1, 138.8, | , 23.4, 0.0, 594.2, | ,  3000,  2902,  9000,  8797, | , -3.4, 1896.7, 55.374, |, 0.0
10822.1, 138.9, | , 23.4, 0.0, 593.6, | ,  3000,  2907,  9000,  8793, | , -3.4, 1904.4, 55.603, |, 0.0
10823.1, 139.2, | , 23.4, 0.0, 594.7, | ,  3000,  2905,  9000,  8767, | , -3.4, 1873.1, 54.562, |, 0.0
10824.1, 139.8, | , 23.4, 0.0, 589.6, | ,  3000,  2903,  9000,  8780, | , -3.4, 1915.1, 55.834, |, 0.0
10825.1, 139.3, | , 23.4, 0.0, 589.9, | ,  3000,  2908,  9000,  8788, | , -3.4, 1904.0, 55.570, |, 0.0
10826.1, 138.8, | , 23.4, 0.0, 594.8, | ,  3000,  2905,  9000,  8808, | , -3.4, 1904.0, 55.650, |, 0.0
10827.1, 139.4, | , 23.4, 0.0, 593.8, | ,  3000,  2909,  9000,  8788, | , -3.4, 1927.1, 56.248, |, 0.0
10828.1, 138.8, | , 23.4, 0.0, 594.8, | ,  3000,  2907,  9000,  8783, | , -3.4, 1877.4, 54.772, |, 0.0
10829.1, 138.7, | , 23.4, 0.0, 594.6, | ,  3000,  2903,  9000,  8771, | , -3.4, 1893.7, 55.172, |, 0.0
10830.2, 139.6, | , 23.4, 0.0, 588.6, | ,  3000,  2902,  9000,  8730, | , -3.4, 1916.8, 55.639, |, 0.0
10831.2, 139.9, | , 23.4, 0.0, 588.8, | ,  3000,  2899,  9000,  8747, | , -3.4, 1920.7, 55.820, |, 0.0
10832.2, 138.8, | , 23.4, 0.0, 593.7, | ,  3000,  2907,  9000,  8763, | , -3.4, 1915.1, 55.770, |, 0.0
10833.2, 138.7, | , 23.4, 0.0, 595.0, | ,  3000,  2908,  9000,  8787, | , -3.4, 1896.7, 55.357, |, 0.0
10834.2, 139.0, | , 23.4, 0.0, 595.2, | ,  3000,  2900,  9000,  8746, | , -3.4, 1904.8, 55.358, |, 0.0
10835.2, 139.5, | , 23.4, 0.0, 589.6, | ,  3000,  2901,  9000,  8781, | , -3.4, 1915.1, 55.827, |, 0.0
10836.2, 139.4, | , 23.4, 0.0, 590.3, | ,  3000,  2907,  9000,  8761, | , -3.4, 1865.0, 54.306, |, 0.0
10837.2, 139.1, | , 23.4, 0.0, 594.8, | ,  3000,  2901,  9000,  8730, | , -3.4, 1873.1, 54.365, |, 0.0
10838.2, 139.0, | , 23.4, 0.0, 595.0, | ,  3000,  2909,  9000,  8772, | , -3.4, 1937.0, 56.459, |, 0.0
10839.2, 138.8, | , 23.4, 0.0, 595.2, | ,  3000,  2910,  9000,  8758, | , -3.4, 1903.6, 55.428, |, 0.0
10840.3, 138.7, | , 23.4, 0.0, 595.0, | ,  3000,  2907,  9000,  8838, | , -3.4, 1890.7, 55.413, |, 0.0
10841.3, 139.9, | , 23.4, 0.0, 589.2, | ,  3000,  2909,  9000,  8786, | , -3.4, 1868.0, 54.518, |, 0.0
10842.3, 139.7, | , 23.4, 0.0, 588.7, | ,  3000,  2909,  9000,  8797, | , -3.4, 1892.9, 55.297, |, 0.0
10843.3, 138.7, | , 23.4, 0.0, 595.3, | ,  3000,  2909,  9000,  8786, | , -3.4, 1878.7, 54.833, |, 0.0
10844.3, 139.1, | , 23.4, 0.0, 595.3, | ,  3000,  2911,  9000,  8821, | , -3.4, 1915.1, 56.068, |, 0.0
10845.3, 138.7, | , 23.4, 0.0, 595.0, | ,  3000,  2903,  9000,  8792, | , -3.4, 1880.0, 54.865, |, 0.0
10846.3, 139.3, | , 23.4, 0.0, 590.3, | ,  3000,  2905,  9000,  8795, | , -3.4, 1892.9, 55.268, |, 0.0
10847.3, 139.8, | , 23.4, 0.0, 588.4, | ,  3000,  2901,  9000,  8840, | , -3.4, 1920.7, 56.274, |, 0.0
10848.4, 139.1, | , 23.4, 0.0, 595.2, | ,  3000,  2907,  9000,  8821, | , -3.4, 1870.1, 54.737, |, 0.0
10849.4, 138.7, | , 23.4, 0.0, 595.2, | ,  3000,  2905,  9000,  8803, | , -3.4, 1889.0, 55.193, |, 0.0
10850.4, 139.1, | , 23.4, 0.0, 595.3, | ,  3000,  2903,  9000,  8784, | , -3.4, 1887.7, 55.056, |, 0.0
10851.4, 139.2, | , 23.4, 0.0, 595.4, | ,  3000,  2903,  9000,  8784, | , -3.4, 1867.1, 54.459, |, 0.0
10852.4, 139.9, | , 23.4, 0.0, 585.4, | ,  3000,  2904,  9000,  8793, | , -3.4, 1869.7, 54.578, |, 0.0
10853.4, 139.4, | , 23.4, 0.0, 590.6, | ,  3000,  2903,  9000,  8777, | , -3.4, 1907.8, 55.608, |, 0.0
10854.4, 139.0, | , 23.4, 0.0, 595.3, | ,  3000,  2905,  9000,  8768, | , -3.4, 1883.9, 54.877, |, 0.0
10855.4, 139.1, | , 23.4, 0.0, 595.3, | ,  3000,  2902,  9000,  8804, | , -3.4, 1904.4, 55.629, |, 0.0
10856.4, 138.9, | , 23.4, 0.0, 594.5, | ,  3000,  2907,  9000,  8774, | , -3.4, 1888.6, 55.049, |, 0.0
10857.5, 139.7, | , 23.4, 0.0, 589.1, | ,  3000,  2909,  9000,  8824, | , -3.4, 1892.0, 55.400, |, 0.0
10858.5, 139.9, | , 23.4, 0.0, 589.6, | ,  3000,  2899,  9000,  8779, | , -3.4, 1874.9, 54.635, |, 0.0
10859.5, 138.7, | , 23.4, 0.0, 594.2, | ,  3000,  2906,  9000,  8750, | , -3.4, 1906.6, 55.458, |, 0.0
10860.5, 139.0, | , 23.4, 0.0, 594.5, | ,  3000,  2911,  9000,  8812, | , -3.4, 1907.4, 55.802, |, 0.0
10861.5, 138.6, | , 23.4, 0.0, 594.8, | ,  3000,  2904,  9000,  8785, | , -3.4, 1888.1, 55.078, |, 0.0
10862.5, 138.9, | , 23.4, 0.0, 593.8, | ,  3000,  2901,  9000,  8788, | , -3.4, 1918.6, 55.962, |, 0.0
10863.5, 139.5, | , 23.4, 0.0, 589.8, | ,  3000,  2906,  9000,  8808, | , -3.4, 1892.4, 55.320, |, 0.0
10864.5, 139.3, | , 23.4, 0.0, 590.6, | ,  3000,  2907,  9000,  8773, | , -3.4, 1885.1, 54.948, |, 0.0
10865.5, 140.0, | , 23.4, 0.0, 589.4, | ,  3000,  2903,  9000,  8793, | , -3.4, 1895.9, 55.334, |, 0.0
10866.5, 138.9, | , 23.4, 0.0, 594.4, | ,  4000,  2913, 12000,  8800, | , -3.4, 1871.9, 54.715, |, 0.0
10867.6, 139.1, | , 23.4, 0.0, 593.5, | ,  4000,  3877, 12000,  9550, | , -3.4, 1877.4, 62.907, |, 0.0
10868.6, 139.4, | , 23.4, 0.0, 594.4, | ,  4000,  3838, 12000, 10654, | , -3.4, 1853.4, 67.029, |, 0.0
10869.6, 140.1, | , 23.4, 0.0, 588.2, | ,  4000,  3852, 12000, 11101, | , -3.4, 1832.9, 68.396, |, 0.0
10870.6, 139.6, | , 23.4, 0.0, 588.7, | ,  4000,  3860, 12000, 11375, | , -3.4, 1889.4, 71.831, |, 0.0
10871.6, 140.3, | , 23.4, 0.0, 588.8, | ,  4000,  3872, 12000, 11569, | , -3.4, 1906.6, 73.462, |, 0.0
10872.6, 139.6, | , 23.4, 0.0, 593.7, | ,  4000,  3875, 12000, 11592, | , -3.4, 1885.1, 72.760, |, 0.0
10873.6, 139.0, | , 23.4, 0.0, 594.2, | ,  4000,  3873, 12000, 11556, | , -3.4, 1895.9, 72.995, |, 0.0
10874.6, 139.5, | , 23.4, 0.0, 589.1, | ,  4000,  3872, 12000, 11544, | , -3.4, 1916.8, 73.739, |, 0.0
10875.6, 140.1, | , 23.4, 0.0, 588.3, | ,  4000,  3871, 12000, 11662, | , -3.4, 1946.8, 75.461, |, 0.0
10876.6, 139.5, | , 23.4, 0.0, 594.4, | ,  4000,  3880, 12000, 11769, | , -3.4, 1932.3, 75.454, |, 0.0
10877.7, 139.3, | , 23.4, 0.0, 593.1, | ,  4000,  3883, 12000, 11745, | , -3.4, 1872.3, 73.015, |, 0.0
10878.7, 139.6, | , 23.4, 0.0, 593.7, | ,  4000,  3880, 12000, 11735, | , -3.4, 1903.6, 74.176, |, 0.0
10879.7, 139.4, | , 23.4, 0.0, 594.0, | ,  4000,  3874, 12000, 11687, | , -3.4, 1894.6, 73.568, |, 0.0
10880.7, 139.9, | , 23.4, 0.0, 588.0, | ,  4000,  3877, 12000, 11650, | , -3.4, 1910.0, 74.004, |, 0.0
10881.7, 139.8, | , 23.4, 0.0, 588.0, | ,  4000,  3876, 12000, 11752, | , -3.4, 1904.8, 74.287, |, 0.0
10882.7, 139.5, | , 23.4, 0.0, 593.3, | ,  4000,  3880, 12000, 11735, | , -3.4, 1868.4, 72.807, |, 0.0
10883.7, 139.1, | , 23.4, 0.0, 593.7, | ,  4000,  3875, 12000, 11666, | , -3.4, 1904.8, 73.870, |, 0.0
10884.7, 139.1, | , 23.4, 0.0, 593.5, | ,  4000,  3878, 12000, 11679, | , -3.4, 1888.1, 73.298, |, 0.0
10885.8, 140.2, | , 23.4, 0.0, 588.9, | ,  4000,  3878, 12000, 11746, | , -3.4, 1865.0, 72.714, |, 0.0
10886.8, 139.8, | , 23.4, 0.0, 587.2, | ,  4000,  3868, 12000, 11465, | , -3.4, 1912.6, 73.178, |, 0.0
10887.8, 139.0, | , 23.4, 0.0, 592.4, | ,  4000,  3879, 12000, 10940, | , -3.4, 1931.4, 71.420, |, 0.0
10888.8, 139.0, | , 23.4, 0.0, 593.8, | ,  4000,  3877, 12000, 11256, | , -3.4, 1924.6, 72.674, |, 0.0
10889.8, 139.5, | , 23.4, 0.0, 594.1, | ,  4000,  3883, 12000, 11447, | , -3.4, 1894.6, 72.475, |, 0.0
10890.8, 139.1, | , 23.4, 0.0, 593.6, | ,  4000,  3883, 12000, 11534, | , -3.4, 1883.0, 72.446, |, 0.0
10891.8, 139.8, | , 23.4, 0.0, 588.2, | ,  4000,  3871, 12000, 11583, | , -3.4, 1839.3, 70.938, |, 0.0
10892.8, 140.1, | , 23.4, 0.0, 588.1, | ,  4000,  3876, 12000, 11664, | , -3.4, 1891.6, 73.352, |, 0.0
10893.8, 139.1, | , 23.4, 0.0, 592.6, | ,  4000,  3882, 12000, 11665, | , -3.4, 1886.0, 73.172, |, 0.0
10894.9, 138.7, | , 23.4, 0.0, 593.7, | ,  4000,  3877, 12000, 11657, | , -3.4, 1890.3, 73.276, |, 0.0
10895.9, 139.4, | , 23.4, 0.0, 593.3, | ,  4000,  3881, 12000, 11694, | , -3.4, 1961.4, 76.225, |, 0.0
10896.9, 139.3, | , 23.4, 0.0, 593.7, | ,  4000,  3879, 12000, 11694, | , -3.4, 1925.0, 74.802, |, 0.0
10897.9, 139.8, | , 23.4, 0.0, 588.4, | ,  4000,  3876, 12000, 11667, | , -3.4, 1865.9, 72.370, |, 0.0
10898.9, 139.0, | , 23.4, 0.0, 592.6, | ,  4000,  3879, 12000, 11701, | , -3.4, 1818.3, 70.700, |, 0.0
10899.9, 139.3, | , 23.4, 0.0, 593.8, | ,  4000,  3882, 12000, 11698, | , -3.4, 1871.0, 72.745, |, 0.0
10900.9, 139.0, | , 23.4, 0.0, 592.6, | ,  4000,  3873, 12000, 11716, | , -3.4, 1910.0, 74.299, |, 0.0
10901.9, 139.2, | , 23.4, 0.0, 592.9, | ,  4000,  3886, 12000, 11713, | , -3.4, 1895.4, 73.779, |, 0.0
10902.9, 140.1, | , 23.4, 0.0, 587.5, | ,  4000,  3883, 12000, 11731, | , -3.4, 1860.3, 72.489, |, 0.0
10904.0, 139.9, | , 23.4, 0.0, 586.8, | ,  4000,  3878, 12000, 11728, | , -3.4, 1885.6, 73.428, |, 0.0
10905.0, 139.1, | , 23.4, 0.0, 592.9, | ,  4000,  3876, 12000, 11713, | , -3.4, 1847.4, 71.870, |, 0.0
10906.0, 139.0, | , 23.4, 0.0, 593.3, | ,  4000,  3882, 12000, 11723, | , -3.4, 1856.0, 72.275, |, 0.0
10907.0, 139.4, | , 23.4, 0.0, 593.2, | ,  4000,  3874, 12000, 11690, | , -3.4, 1841.0, 71.508, |, 0.0
10908.0, 139.3, | , 23.4, 0.0, 591.5, | ,  4000,  3881, 12000, 11727, | , -3.4, 1829.9, 71.274, |, 0.0
10909.0, 139.9, | , 23.4, 0.0, 586.3, | ,  4000,  3866, 12000, 11660, | , -3.4, 1799.4, 69.723, |, 0.0
10910.0, 139.4, | , 23.4, 0.0, 592.7, | ,  4000,  3875, 12000, 11735, | , -3.4, 1856.0, 72.301, |, 0.0
10911.0, 139.0, | , 23.4, 0.0, 592.4, | ,  4000,  3876, 12000, 11707, | , -3.4, 1814.0, 70.544, |, 0.0
10912.0, 139.2, | , 23.4, 0.0, 592.3, | ,  4000,  3883, 12000, 11703, | , -3.4, 1823.4, 70.927, |, 0.0
10913.0, 139.5, | , 23.4, 0.0, 591.8, | ,  4000,  3876, 12000, 11716, | , -3.4, 1776.3, 69.123, |, 0.0
10914.1, 139.9, | , 23.4, 0.0, 587.0, | ,  4000,  3876, 12000, 11675, | , -3.4, 1810.2, 70.253, |, 0.0
10915.1, 139.6, | , 23.4, 0.0, 586.1, | ,  4000,  3879, 12000, 11723, | , -3.4, 1778.9, 69.267, |, 0.0
10916.1, 139.0, | , 23.4, 0.0, 592.1, | ,  4000,  3883, 12000, 11686, | , -3.4, 1784.5, 69.340, |, 0.0
10917.1, 139.5, | , 23.4, 0.0, 592.9, | ,  4000,  3883, 12000, 11719, | , -3.4, 1779.3, 69.285, |, 0.0
10918.1, 139.6, | , 23.4, 0.0, 591.6, | ,  4000,  3881, 12000, 11711, | , -3.4, 1781.0, 69.306, |, 0.0
10919.1, 139.3, | , 23.4, 0.0, 590.8, | ,  4000,  3881, 12000, 11748, | , -3.4, 1753.2, 68.384, |, 0.0
10920.1, 139.9, | , 23.4, 0.0, 586.3, | ,  4000,  3874, 12000, 11731, | , -3.4, 1785.7, 69.545, |, 0.0
10921.1, 140.0, | , 23.4, 0.0, 587.7, | ,  4000,  3877, 12000, 11697, | , -3.4, 1730.5, 67.265, |, 0.0
10922.1, 139.1, | , 23.4, 0.0, 592.1, | ,  4000,  3879, 12000, 11709, | , -3.4, 1724.5, 67.090, |, 0.0
10923.2, 139.2, | , 23.4, 0.0, 591.5, | ,  4000,  3888, 12000, 11743, | , -3.4, 1711.6, 66.772, |, 0.0
10924.2, 139.3, | , 23.4, 0.0, 592.3, | ,  4000,  3871, 12000, 11700, | , -3.4, 1711.2, 66.500, |, 0.0
10925.2, 139.7, | , 23.4, 0.0, 587.7, | ,  4000,  3878, 12000, 11717, | , -3.4, 1751.5, 68.172, |, 0.0
10926.2, 140.0, | , 23.4, 0.0, 584.8, | ,  4000,  3878, 12000, 11704, | , -3.4, 1708.6, 66.451, |, 0.0
10927.2, 138.9, | , 23.4, 0.0, 592.2, | ,  4000,  3880, 12000, 11712, | , -3.4, 1693.6, 65.908, |, 0.0
10928.2, 139.5, | , 23.4, 0.0, 591.7, | ,  4000,  3875, 12000, 11721, | , -3.4, 1693.2, 65.911, |, 0.0
10929.2, 139.0, | , 23.4, 0.0, 592.3, | ,  4000,  3883, 12000, 11758, | , -3.4, 1695.8, 66.198, |, 0.0
10930.2, 139.4, | , 23.4, 0.0, 592.4, | ,  4000,  3877, 12000, 11708, | , -3.4, 1664.9, 64.764, |, 0.0
10931.2, 140.1, | , 23.4, 0.0, 583.9, | ,  4000,  3880, 12000, 11737, | , -3.4, 1695.8, 66.099, |, 0.0
10932.2, 139.6, | , 23.4, 0.0, 587.9, | ,  4000,  3874, 12000, 11681, | , -3.4, 1657.2, 64.340, |, 0.0
10933.3, 139.2, | , 23.4, 0.0, 591.5, | ,  4000,  3883, 12000, 11731, | , -3.4, 1664.5, 64.871, |, 0.0
10934.3, 139.0, | , 23.4, 0.0, 591.8, | ,  4000,  3875, 12000, 11699, | , -3.4, 1657.2, 64.420, |, 0.0
10935.3, 139.4, | , 23.4, 0.0, 592.3, | ,  4000,  3880, 12000, 11716, | , -3.4, 1646.5, 64.097, |, 0.0
10936.3, 140.0, | , 23.4, 0.0, 587.9, | ,  4000,  3875, 12000, 11687, | , -3.4, 1665.3, 64.689, |, 0.0
10937.3, 140.0, | , 23.4, 0.0, 586.1, | ,  4000,  3871, 12000, 11720, | , -3.4, 1628.5, 63.374, |, 0.0
10938.3, 139.6, | , 23.4, 0.0, 591.4, | ,  4000,  3881, 12000, 11730, | , -3.4, 1647.4, 64.191, |, 0.0
10939.3, 139.0, | , 23.4, 0.0, 592.1, | ,  4000,  3878, 12000, 11754, | , -3.4, 1601.9, 62.508, |, 0.0
10940.3, 139.0, | , 23.4, 0.0, 591.9, | ,  4000,  3869, 12000, 11669, | , -3.4, 1630.6, 63.242, |, 0.0
10941.3, 139.4, | , 23.4, 0.0, 592.3, | ,  4000,  3880, 12000, 11728, | , -3.4, 1634.1, 63.664, |, 0.0
10942.4, 139.8, | , 23.4, 0.0, 586.7, | ,  4000,  3885, 12000, 11744, | , -3.4, 1610.9, 62.847, |, 0.0
10943.4, 139.9, | , 23.4, 0.0, 585.6, | ,  4000,  3883, 12000, 11672, | , -3.4, 1613.9, 62.665, |, 0.0
10944.4, 139.4, | , 23.4, 0.0, 592.4, | ,  4000,  3880, 12000, 11717, | , -3.4, 1594.2, 62.069, |, 0.0
10945.4, 139.3, | , 23.4, 0.0, 592.5, | ,  4000,  3880, 12000, 11712, | , -3.4, 1562.5, 60.814, |, 0.0
10946.4, 139.0, | , 23.5, 0.0, 591.9, | ,  4000,  3878, 12000, 11709, | , -3.4, 1617.8, 62.944, |, 0.0
10947.4, 139.0, | , 23.4, 0.0, 592.2, | ,  4000,  3876, 12000, 11730, | , -3.4, 1610.1, 62.721, |, 0.0
10948.4, 140.2, | , 23.4, 0.0, 585.6, | ,  4000,  3868, 12000, 11665, | , -3.4, 1576.7, 61.132, |, 0.0
10949.4, 139.3, | , 23.4, 0.0, 591.2, | ,  4000,  3881, 12000, 11717, | , -3.4, 1586.9, 61.791, |, 0.0
10950.4, 139.4, | , 23.4, 0.0, 587.7, | ,  4000,  3884, 12000, 11718, | , -3.4, 1582.2, 61.623, |, 0.0
10951.5, 139.0, | , 23.5, 0.0, 591.7, | ,  4000,  3872, 12000, 11699, | , -3.4, 1570.7, 61.052, |, 0.0
10952.5, 139.5, | , 23.5, 0.0, 591.8, | ,  4000,  3882, 12000, 11757, | , -3.4, 1560.4, 60.914, |, 0.0
10953.5, 139.8, | , 23.4, 0.0, 586.5, | ,  4000,  3878, 12000, 11670, | , -3.4, 1534.7, 59.566, |, 0.0
10954.5, 139.4, | , 23.5, 0.0, 587.2, | ,  4000,  3869, 12000, 11679, | , -3.4, 1557.8, 60.463, |, 0.0
10955.5, 139.1, | , 23.5, 0.0, 591.7, | ,  4000,  3881, 12000, 11697, | , -3.4, 1586.1, 61.676, |, 0.0
10956.5, 139.0, | , 23.5, 0.0, 591.9, | ,  4000,  3881, 12000, 11724, | , -3.4, 1569.8, 61.150, |, 0.0
10957.5, 139.0, | , 23.5, 0.0, 591.4, | ,  4000,  3882, 12000, 11724, | , -3.4, 1549.7, 60.373, |, 0.0
10958.5, 139.6, | , 23.5, 0.0, 591.3, | ,  4000,  3878, 12000, 11726, | , -3.4, 1546.2, 60.230, |, 0.0
10959.5, 139.9, | , 23.5, 0.0, 585.8, | ,  4000,  3871, 12000, 11692, | , -3.4, 1518.8, 59.009, |, 0.0
10960.5, 139.8, | , 23.5, 0.0, 586.8, | ,  4000,  3876, 12000, 11729, | , -3.4, 1562.1, 60.851, |, 0.0
10961.6, 139.1, | , 23.5, 0.0, 591.8, | ,  4000,  3882, 12000, 11758, | , -3.4, 1540.2, 60.131, |, 0.0
10962.6, 139.4, | , 23.5, 0.0, 592.2, | ,  4000,  3881, 12000, 11671, | , -3.4, 1539.0, 59.746, |, 0.0
10963.6, 139.2, | , 23.5, 0.0, 591.1, | ,  4000,  3880, 12000, 11717, | , -3.4, 1524.4, 59.354, |, 0.0
10964.6, 139.6, | , 23.5, 0.0, 586.5, | ,  4000,  3874, 12000, 11707, | , -3.4, 1509.0, 58.693, |, 0.0
10965.6, 140.1, | , 23.5, 0.0, 585.7, | ,  4000,  3871, 12000, 11689, | , -3.4, 1515.8, 58.880, |, 0.0
10966.6, 139.1, | , 23.5, 0.0, 591.7, | ,  4000,  3877, 12000, 11799, | , -3.4, 1522.7, 59.583, |, 0.0
10967.6, 139.0, | , 23.5, 0.0, 591.6, | ,  4000,  3882, 12000, 11663, | , -3.4, 1507.7, 58.508, |, 0.0
10968.6, 139.0, | , 23.5, 0.0, 590.7, | ,  4000,  3871, 12000, 11728, | , -3.4, 1510.7, 58.829, |, 0.0
10969.7, 139.4, | , 23.5, 0.0, 592.2, | ,  4000,  3881, 12000, 11714, | , -3.4, 1527.8, 59.480, |, 0.0
10970.7, 139.8, | , 23.5, 0.0, 585.5, | ,  4000,  3869, 12000, 11701, | , -3.4, 1520.5, 59.101, |, 0.0
10971.7, 139.8, | , 23.5, 0.0, 585.5, | ,  4000,  3879, 12000, 11746, | , -3.4, 1538.1, 59.994, |, 0.0
10972.7, 139.4, | , 23.5, 0.0, 591.7, | ,  4000,  3874, 12000, 11705, | , -3.4, 1514.5, 58.902, |, 0.0
10973.7, 139.3, | , 23.5, 0.0, 591.3, | ,  4000,  3880, 12000, 11694, | , -3.4, 1511.1, 58.751, |, 0.0
10974.7, 139.0, | , 23.5, 0.0, 591.5, | ,  4000,  3881, 12000, 11754, | , -3.4, 1488.0, 58.079, |, 0.0
10975.7, 140.1, | , 23.5, 0.0, 586.8, | ,  4000,  3884, 12000, 11780, | , -3.4, 1513.2, 59.174, |, 0.0
10976.7, 140.3, | , 23.5, 0.0, 585.5, | ,  4000,  3883, 12000, 11749, | , -3.4, 1493.5, 58.284, |, 0.0
10977.7, 138.9, | , 23.5, 0.0, 591.4, | ,  4000,  3879, 12000, 11716, | , -3.4, 1491.8, 58.080, |, 0.0
10978.8, 139.5, | , 23.5, 0.0, 590.8, | ,  4000,  3873, 12000, 11723, | , -3.4, 1503.0, 58.516, |, 0.0
10979.8, 139.5, | , 23.5, 0.0, 591.3, | ,  4000,  3878, 12000, 11761, | , -3.4, 1524.4, 59.513, |, 0.0
10980.8, 139.0, | , 23.5, 0.0, 591.3, | ,  4000,  3877, 12000, 11737, | , -3.4, 1507.7, 58.769, |, 0.0
10981.8, 140.0, | , 23.5, 0.0, 585.0, | ,  4000,  3875, 12000, 11705, | , -3.4, 1471.3, 57.226, |, 0.0
10982.8, 140.0, | , 23.5, 0.0, 585.1, | ,  4000,  3872, 12000, 11740, | , -3.4, 1512.0, 58.928, |, 0.0
10983.8, 139.1, | , 23.5, 0.0, 590.3, | ,  4000,  3872, 12000, 11743, | , -3.4, 1486.3, 57.937, |, 0.0
10984.8, 139.1, | , 23.5, 0.0, 590.9, | ,  4000,  3884, 12000, 11765, | , -3.4, 1480.7, 57.847, |, 0.0
10985.8, 139.1, | , 23.5, 0.0, 591.2, | ,  4000,  3882, 12000, 11761, | , -3.4, 1479.8, 57.789, |, 0.0
10986.8, 139.3, | , 23.5, 0.0, 591.3, | ,  4000,  3881, 12000, 11739, | , -3.4, 1467.8, 57.238, |, 0.0
10987.9, 139.7, | , 23.5, 0.0, 586.3, | ,  4000,  3881, 12000, 11741, | , -3.4, 1474.7, 57.511, |, 0.0
10988.9, 139.6, | , 23.5, 0.0, 590.9, | ,  4000,  3881, 12000, 11735, | , -3.4, 1463.5, 57.058, |, 0.0
10989.9, 139.3, | , 23.5, 0.0, 590.9, | ,  4000,  3873, 12000, 11675, | , -3.4, 1483.3, 57.570, |, 0.0
10990.9, 139.1, | , 23.5, 0.0, 591.3, | ,  4000,  3884, 12000, 11731, | , -3.4, 1456.7, 56.787, |, 0.0
10991.9, 139.1, | , 23.5, 0.0, 591.3, | ,  4000,  3878, 12000, 11708, | , -3.4, 1475.5, 57.414, |, 0.0
10992.9, 140.0, | , 23.5, 0.0, 586.5, | ,  4000,  3875, 12000, 11746, | , -3.4, 1479.8, 57.712, |, 0.0
10993.9, 140.2, | , 23.5, 0.0, 585.8, | ,  4000,  3880, 12000, 11728, | , -3.4, 1488.8, 58.008, |, 0.0
10994.9, 139.1, | , 23.5, 0.0, 590.9, | ,  4000,  3883, 12000, 11711, | , -3.4, 1511.1, 58.823, |, 0.0
10995.9, 139.2, | , 23.5, 0.0, 591.1, | ,  4000,  3877, 12000, 11684, | , -3.4, 1468.3, 57.039, |, 0.0
10997.0, 139.6, | , 23.5, 0.0, 591.0, | ,  4000,  3880, 12000, 11716, | , -3.4, 1483.7, 57.766, |, 0.0
10998.0, 139.2, | , 23.5, 0.0, 590.5, | ,  4000,  3878, 12000, 11702, | , -3.4, 1464.0, 56.945, |, 0.0
10999.0, 139.8, | , 23.5, 0.0, 584.3, | ,  4000,  3876, 12000, 11698, | , -3.4, 1464.4, 56.934, |, 0.0
11000.0, 139.2, | , 23.5, 0.0, 589.6, | ,  4000,  3875, 12000, 11711, | , -3.4, 1469.5, 57.181, |, 0.0
11001.0, 139.1, | , 23.5, 0.0, 590.7, | ,  4000,  3874, 12000, 11701, | , -3.4, 1467.8, 57.075, |, 0.0
11002.0, 139.0, | , 23.5, 0.0, 591.1, | ,  4000,  3880, 12000, 11723, | , -3.4, 1475.5, 57.477, |, 0.0
11003.0, 139.0, | , 23.5, 0.0, 591.0, | ,  4000,  3874, 12000, 11698, | , -3.4, 1492.7, 58.028, |, 0.0
11004.0, 139.9, | , 23.5, 0.0, 586.4, | ,  4000,  3874, 12000, 11711, | , -3.4, 1471.7, 57.261, |, 0.0
11005.0, 139.7, | , 23.5, 0.0, 586.1, | ,  4000,  3876, 12000, 11744, | , -3.4, 1493.1, 58.224, |, 0.0
11006.1, 139.0, | , 23.5, 0.0, 591.0, | ,  4000,  3879, 12000, 11741, | , -3.4, 1464.0, 57.088, |, 0.0
11007.1, 139.4, | , 23.5, 0.0, 591.0, | ,  4000,  3874, 12000, 11724, | , -3.4, 1465.7, 57.076, |, 0.0
11008.1, 138.9, | , 23.5, 0.0, 590.8, | ,  4000,  3874, 12000, 11683, | , -3.4, 1490.5, 57.886, |, 0.0
11009.1, 139.0, | , 23.5, 0.0, 591.0, | ,  4000,  3882, 12000, 11680, | , -3.4, 1468.3, 57.042, |, 0.0
11010.1, 140.0, | , 23.5, 0.0, 583.7, | ,  4000,  3876, 12000, 11688, | , -3.4, 1475.1, 57.317, |, 0.0
11011.1, 140.1, | , 23.5, 0.0, 584.8, | ,  4000,  3871, 12000, 11673, | , -3.4, 1464.4, 56.827, |, 0.0
11012.1, 139.0, | , 23.5, 0.0, 591.1, | ,  4000,  3875, 12000, 11689, | , -3.4, 1467.0, 57.000, |, 0.0
11013.1, 139.0, | , 23.5, 0.0, 590.5, | ,  4000,  3882, 12000, 11737, | , -3.4, 1467.0, 57.201, |, 0.0
11014.1, 139.5, | , 23.5, 0.0, 590.9, | ,  4000,  3882, 12000, 11716, | , -3.4, 1464.4, 57.025, |, 0.0
11015.1, 139.6, | , 23.5, 0.0, 585.6, | ,  4000,  3870, 12000, 11697, | , -3.4, 1467.0, 57.011, |, 0.0
11016.2, 139.9, | , 23.5, 0.0, 583.7, | ,  4000,  3873, 12000, 11725, | , -3.4, 1462.3, 56.942, |, 0.0
11017.2, 139.2, | , 23.5, 0.0, 590.3, | ,  4000,  3871, 12000, 11716, | , -3.4, 1490.1, 57.987, |, 0.0
11018.2, 139.0, | , 23.5, 0.0, 590.6, | ,  4000,  3878, 12000, 11711, | , -3.4, 1474.3, 57.375, |, 0.0
11019.2, 139.1, | , 23.5, 0.0, 590.0, | ,  4000,  3883, 12000, 11736, | , -3.4, 250.6, 9.784, |, 0.0
11020.2, 139.5, | , 23.5, 0.0, 590.7, | ,  4000,  3880, 12000, 11727, | , -3.4, 283.6, 11.063, |, 0.0
11021.2, 140.2, | , 23.5, 0.0, 581.6, | ,  4000,  3874, 12000, 11733, | , -3.4, 320.5, 12.500, |, 0.0
11022.2, 139.7, | , 23.5, 0.0, 585.2, | ,  4000,  3874, 12000, 11745, | , -3.4, 371.9, 14.516, |, 0.0
11023.2, 138.9, | , 23.5, 0.0, 590.7, | ,  4000,  3877, 12000, 11754, | , -3.4, 419.9, 16.401, |, 0.0
11024.3, 139.6, | , 23.5, 0.0, 591.0, | ,  4000,  3884, 12000, 11769, | , -3.4, 453.3, 17.731, |, 0.0
11025.3, 139.1, | , 23.5, 0.0, 590.6, | ,  4000,  3873, 12000, 11718, | , -3.4, 485.0, 18.896, |, 0.0
11026.3, 139.1, | , 23.5, 0.0, 585.4, | ,  4000,  3878, 12000, 11761, | , -3.4, 537.7, 21.012, |, 0.0
11027.3, 140.1, | , 23.5, 0.0, 584.6, | ,  4000,  3878, 12000, 11739, | , -3.4, 569.4, 22.219, |, 0.0
11028.3, 139.1, | , 23.5, 0.0, 590.7, | ,  4000,  3880, 12000, 11743, | , -3.4, 634.9, 24.785, |, 0.0
11029.3, 139.0, | , 23.5, 0.0, 590.6, | ,  4000,  3882, 12000, 11724, | , -3.4, 632.4, 24.657, |, 0.0
11030.3, 139.3, | , 23.5, 0.0, 591.1, | ,  4000,  3878, 12000, 11716, | , -3.4, 680.3, 26.507, |, 0.0
11031.3, 139.5, | , 23.5, 0.0, 590.5, | ,  4000,  3878, 12000, 11680, | , -3.4, 690.6, 26.845, |, 0.0
11032.3, 139.8, | , 23.5, 0.0, 585.8, | ,  4000,  3873, 12000, 11709, | , -3.4, 737.3, 28.703, |, 0.0
11033.3, 139.7, | , 23.5, 0.0, 584.5, | ,  4000,  3879, 12000, 11732, | , -3.4, 775.9, 30.260, |, 0.0
11034.4, 139.4, | , 23.5, 0.0, 590.8, | ,  4000,  3879, 12000, 11734, | , -3.4, 817.0, 31.866, |, 0.0
11035.4, 139.0, | , 23.5, 0.0, 590.4, | ,  4000,  3887, 12000, 11705, | , -3.4, 883.9, 34.424, |, 0.0
11036.4, 139.1, | , 23.5, 0.0, 590.1, | ,  4000,  3878, 12000, 11724, | , -3.4, 894.1, 34.847, |, 0.0
11037.4, 139.4, | , 23.5, 0.0, 590.5, | ,  4000,  3873, 12000, 11765, | , -3.4, 940.4, 36.734, |, 0.0
11038.4, 140.3, | , 23.5, 0.0, 584.1, | ,  4000,  3875, 12000, 11764, | , -3.4, 958.4, 37.437, |, 0.0
11039.4, 139.1, | , 23.5, 0.0, 590.2, | ,  4000,  3883, 12000, 11728, | , -3.4, 1015.4, 39.591, |, 0.0
11040.4, 139.0, | , 23.5, 0.0, 590.2, | ,  4000,  3880, 12000, 11691, | , -3.4, 1021.8, 39.739, |, 0.0
11041.4, 139.0, | , 23.5, 0.0, 589.8, | ,  4000,  3871, 12000, 11665, | , -3.4, 1074.5, 41.691, |, 0.0
11042.4, 139.1, | , 23.5, 0.0, 590.7, | ,  4000,  3880, 12000, 11677, | , -3.4, 1123.8, 43.662, |, 0.0
11043.5, 139.7, | , 23.5, 0.0, 585.7, | ,  4000,  3880, 12000, 11691, | , -3.4, 1144.4, 44.499, |, 0.0
11044.5, 140.1, | , 23.5, 0.0, 584.7, | ,  4000,  3876, 12000, 11665, | , -3.4, 1169.6, 45.392, |, 0.0
11045.5, 139.3, | , 23.5, 0.0, 591.0, | ,  4000,  3880, 12000, 11654, | , -3.4, 1210.8, 46.966, |, 0.0
11046.5, 139.1, | , 23.5, 0.0, 590.1, | ,  4000,  3873, 12000, 11689, | , -3.4, 1242.9, 48.299, |, 0.0
11047.5, 139.4, | , 23.5, 0.0, 590.9, | ,  4000,  3881, 12000, 11670, | , -3.4, 1259.6, 48.912, |, 0.0
11048.5, 139.3, | , 23.5, 0.0, 591.0, | ,  4000,  3870, 12000, 11679, | , -3.4, 1265.2, 49.123, |, 0.0
11049.5, 139.8, | , 23.5, 0.0, 584.3, | ,  4000,  3871, 12000, 11665, | , -3.4, 1302.5, 50.524, |, 0.0
11050.5, 139.7, | , 23.5, 0.0, 585.5, | ,  4000,  3878, 12000, 11685, | , -3.4, 1336.7, 51.942, |, 0.0
11051.6, 139.6, | , 23.5, 0.0, 589.6, | ,  4000,  3881, 12000, 11660, | , -3.4, 1374.9, 53.348, |, 0.0
11052.6, 139.0, | , 23.5, 0.0, 590.6, | ,  4000,  3873, 12000, 11654, | , -3.4, 1370.1, 53.117, |, 0.0
11053.6, 139.0, | , 23.5, 0.0, 590.7, | ,  4000,  3875, 12000, 11703, | , -3.4, 1395.9, 54.290, |, 0.0
11054.6, 140.0, | , 23.5, 0.0, 585.5, | ,  4000,  3881, 12000, 11716, | , -3.4, 1385.1, 53.941, |, 0.0
11055.6, 139.5, | , 23.5, 0.0, 586.3, | ,  4000,  3879, 12000, 11673, | , -3.4, 1398.0, 54.283, |, 0.0
11056.6, 139.2, | , 23.5, 0.0, 589.7, | ,  4000,  3880, 12000, 11712, | , -3.4, 1413.4, 55.020, |, 0.0
11057.6, 139.0, | , 23.5, 0.0, 590.4, | ,  4000,  3876, 12000, 11675, | , -3.4, 1412.1, 54.824, |, 0.0
11058.6, 139.0, | , 23.5, 0.0, 590.7, | ,  4000,  3875, 12000, 11652, | , -3.4, 1412.6, 54.757, |, 0.0
11059.6, 139.0, | , 23.5, 0.0, 590.4, | ,  4000,  3871, 12000, 11656, | , -3.4, 1420.7, 55.072, |, 0.0
11060.6, 139.7, | , 23.5, 0.0, 586.1, | ,  4000,  3872, 12000, 11675, | , -3.4, 1416.0, 54.964, |, 0.0
11061.6, 139.7, | , 23.5, 0.0, 585.4, | ,  4000,  3882, 12000, 11734, | , -3.4, 1420.3, 55.370, |, 0.0
11062.7, 139.3, | , 23.5, 0.0, 590.4, | ,  4000,  3879, 12000, 11726, | , -3.4, 1444.7, 56.283, |, 0.0
11063.7, 139.0, | , 23.5, 0.0, 590.3, | ,  4000,  3881, 12000, 11756, | , -3.4, 1440.4, 56.233, |, 0.0
11064.7, 139.0, | , 23.5, 0.0, 590.3, | ,  4000,  3882, 12000, 11778, | , -3.4, 1445.6, 56.516, |, 0.0
11065.7, 140.1, | , 23.5, 0.0, 585.7, | ,  4000,  3883, 12000, 11746, | , -3.4, 1441.7, 56.254, |, 0.0
11066.7, 140.0, | , 23.5, 0.0, 583.6, | ,  4000,  3881, 12000, 11778, | , -3.4, 1426.3, 55.760, |, 0.0
11067.7, 138.9, | , 23.5, 0.0, 590.0, | ,  4000,  3882, 12000, 11739, | , -3.4, 1419.8, 55.372, |, 0.0
11068.7, 139.4, | , 23.5, 0.0, 590.5, | ,  4000,  3884, 12000, 11749, | , -3.4, 1437.0, 56.083, |, 0.0
11069.7, 139.3, | , 23.5, 0.0, 590.6, | ,  4000,  3874, 12000, 11753, | , -3.4, 1427.1, 55.677, |, 0.0
11070.7, 139.0, | , 23.5, 0.0, 590.1, | ,  4000,  3882, 12000, 11728, | , -3.4, 1432.3, 55.819, |, 0.0
11071.8, 139.6, | , 23.5, 0.0, 584.9, | ,  4000,  3871, 12000, 11688, | , -3.4, 1415.1, 54.973, |, 0.0
11072.8, 140.1, | , 23.5, 0.0, 585.9, | ,  4000,  3877, 12000, 11679, | , -3.4, 1443.8, 56.071, |, 0.0
11073.8, 139.4, | , 23.5, 0.0, 590.4, | ,  4000,  3883, 12000, 11709, | , -3.4, 1406.1, 54.736, |, 0.0
11074.8, 139.0, | , 23.5, 0.0, 590.6, | ,  4000,  3872, 12000, 11691, | , -3.4, 1435.3, 55.767, |, 0.0
11075.8, 139.4, | , 23.5, 0.0, 590.5, | ,  4000,  3881, 12000, 11660, | , -3.4, 1402.7, 54.423, |, 0.0
11076.8, 139.1, | , 23.5, 0.0, 589.5, | ,  4000,  3875, 12000, 11676, | , -3.4, 1440.8, 55.940, |, 0.0
11077.8, 139.8, | , 23.5, 0.0, 584.2, | ,  4000,  3870, 12000, 11672, | , -3.4, 1423.3, 55.228, |, 0.0
11078.8, 140.0, | , 23.5, 0.0, 589.5, | ,  4000,  3878, 12000, 11664, | , -3.4, 1388.6, 53.882, |, 0.0
11079.8, 139.3, | , 23.5, 0.0, 590.5, | ,  4000,  3875, 12000, 11651, | , -3.4, 1429.7, 55.419, |, 0.0
11080.8, 139.1, | , 23.5, 0.0, 589.5, | ,  4000,  3884, 12000, 11703, | , -3.4, 1433.1, 55.768, |, 0.0
11081.9, 139.0, | , 23.5, 0.0, 589.6, | ,  4000,  3874, 12000, 11655, | , -3.4, 1405.3, 54.482, |, 0.0
11082.9, 139.8, | , 23.5, 0.0, 585.4, | ,  4000,  3876, 12000, 11699, | , -3.4, 1412.1, 54.910, |, 0.0
11083.9, 140.1, | , 23.5, 0.0, 584.4, | ,  4000,  3873, 12000, 11687, | , -3.4, 1422.8, 55.276, |, 0.0
11084.9, 139.0, | , 23.5, 0.0, 590.4, | ,  4000,  3881, 12000, 11709, | , -3.4, 1417.7, 55.177, |, 0.0
11085.9, 139.0, | , 23.5, 0.0, 589.7, | ,  4000,  3878, 12000, 11674, | , -3.4, 1434.0, 55.676, |, 0.0
11086.9, 139.4, | , 23.5, 0.0, 589.7, | ,  4000,  3882, 12000, 11696, | , -3.4, 1432.7, 55.718, |, 0.0
11087.9, 139.1, | , 23.5, 0.0, 590.1, | ,  4000,  3881, 12000, 11694, | , -3.4, 1414.3, 54.994, |, 0.0
11088.9, 139.9, | , 23.5, 0.0, 584.0, | ,  4000,  3873, 12000, 11675, | , -3.4, 1405.3, 54.553, |, 0.0
11089.9, 139.9, | , 23.5, 0.0, 583.7, | ,  4000,  3874, 12000, 11671, | , -3.4, 1404.4, 54.505, |, 0.0
11091.0, 139.3, | , 23.5, 0.0, 589.9, | ,  4000,  3875, 12000, 11696, | , -3.4, 1392.0, 54.114, |, 0.0
11092.0, 139.3, | , 23.5, 0.0, 589.1, | ,  4000,  3884, 12000, 11713, | , -3.4, 1437.0, 55.956, |, 0.0
11093.0, 139.5, | , 23.5, 0.0, 590.0, | ,  4000,  3880, 12000, 11727, | , -3.4, 1424.6, 55.505, |, 0.0
11094.0, 139.9, | , 23.5, 0.0, 584.9, | ,  4000,  3870, 12000, 11693, | , -3.4, 1390.3, 54.019, |, 0.0
11095.0, 139.9, | , 23.5, 0.0, 583.7, | ,  4000,  3872, 12000, 11685, | , -3.4, 1397.1, 54.267, |, 0.0
11096.0, 139.1, | , 23.5, 0.0, 589.8, | ,  4000,  3882, 12000, 11664, | , -3.4, 1428.0, 55.421, |, 0.0
11097.0, 139.6, | , 23.5, 0.0, 589.1, | ,  4000,  3880, 12000, 11750, | , -3.4, 1430.6, 55.825, |, 0.0
11098.0, 139.0, | , 23.5, 0.0, 589.8, | ,  4000,  3883, 12000, 11768, | , -3.4, 1397.1, 54.591, |, 0.0
11099.0, 139.0, | , 23.5, 0.0, 589.6, | ,  4000,  3883, 12000, 11746, | , -3.4, 1386.9, 54.117, |, 0.0
11100.1, 140.2, | , 23.5, 0.0, 580.3, | ,  4000,  3873, 12000, 11713, | , -3.4, 1406.6, 54.733, |, 0.0
11101.1, 140.1, | , 23.5, 0.0, 585.5, | ,  4000,  3877, 12000, 11648, | , -3.4, 1416.0, 54.885, |, 0.0
11102.1, 139.2, | , 23.5, 0.0, 589.0, | ,  4000,  3878, 12000, 11685, | , -3.4, 1425.4, 55.384, |, 0.0
11103.1, 139.0, | , 23.5, 0.0, 589.7, | ,  4000,  3878, 12000, 11664, | , -3.4, 1388.1, 53.865, |, 0.0
11104.1, 139.3, | , 23.5, 0.0, 589.7, | ,  4000,  3882, 12000, 11713, | , -3.4, 1426.3, 55.530, |, 0.0
11105.1, 139.7, | , 23.5, 0.0, 584.8, | ,  4000,  3871, 12000, 11728, | , -3.4, 1391.1, 54.181, |, 0.0
11106.1, 139.7, | , 23.5, 0.0, 583.8, | ,  4000,  3878, 12000, 11760, | , -3.4, 1410.0, 55.051, |, 0.0
11107.1, 139.1, | , 23.5, 0.0, 589.2, | ,  4000,  3874, 12000, 11754, | , -3.4, 1398.0, 54.547, |, 0.0
11108.1, 139.4, | , 23.5, 0.0, 590.0, | ,  4000,  3883, 12000, 11768, | , -3.4, 1419.0, 55.445, |, 0.0
11109.1, 138.9, | , 23.5, 0.0, 589.6, | ,  4000,  3876, 12000, 11723, | , -3.4, 1373.6, 53.494, |, 0.0
11110.2, 139.0, | , 23.5, 0.0, 589.5, | ,  4000,  3878, 12000, 11735, | , -3.4, 1428.4, 55.682, |, 0.0
11111.2, 140.0, | , 23.5, 0.0, 585.2, | ,  4000,  3875, 12000, 11750, | , -3.4, 1404.0, 54.770, |, 0.0
11112.2, 140.0, | , 23.5, 0.0, 584.9, | ,  4000,  3875, 12000, 11739, | , -3.4, 1390.7, 54.216, |, 0.0
11113.2, 139.0, | , 23.5, 0.0, 589.4, | ,  4000,  3877, 12000, 11742, | , -3.4, 1403.1, 54.715, |, 0.0
11114.2, 139.3, | , 23.6, 0.0, 590.0, | ,  4000,  3877, 12000, 11727, | , -3.4, 1405.3, 54.744, |, 0.0
11115.2, 139.0, | , 23.6, 0.0, 589.7, | ,  4000,  3881, 12000, 11718, | , -3.4, 1380.9, 53.779, |, 0.0
11116.2, 139.1, | , 23.6, 0.0, 589.3, | ,  4000,  3880, 12000, 11665, | , -3.4, 1402.7, 54.441, |, 0.0
11117.2, 140.2, | , 23.5, 0.0, 579.7, | ,  4000,  3863, 12000, 11661, | , -3.4, 1406.6, 54.516, |, 0.0
11118.2, 140.2, | , 23.6, 0.0, 584.6, | ,  4000,  3877, 12000, 11716, | , -3.4, 1415.1, 55.093, |, 0.0
11119.3, 139.0, | , 23.6, 0.0, 589.0, | ,  4000,  3873, 12000, 11720, | , -3.4, 1396.3, 54.358, |, 0.0
11120.3, 139.1, | , 23.6, 0.0, 589.5, | ,  4000,  3883, 12000, 11762, | , -3.4, 1407.0, 54.959, |, 0.0
11121.3, 139.3, | , 23.6, 0.0, 589.6, | ,  4000,  3877, 12000, 11744, | , -3.4, 1423.7, 55.526, |, 0.0
11122.3, 139.7, | , 23.6, 0.0, 584.6, | ,  4000,  3874, 12000, 11758, | , -3.4, 1410.8, 55.062, |, 0.0
11123.3, 139.8, | , 23.6, 0.0, 583.0, | ,  4000,  3884, 12000, 11774, | , -3.4, 1398.9, 54.687, |, 0.0
11124.3, 139.0, | , 23.6, 0.0, 589.4, | ,  4000,  3874, 12000, 11742, | , -3.4, 1381.3, 53.855, |, 0.0
11125.3, 139.5, | , 23.6, 0.0, 589.9, | ,  4000,  3881, 12000, 11771, | , -3.4, 1395.9, 54.546, |, 0.0
11126.3, 138.9, | , 23.6, 0.0, 589.8, | ,  4000,  3875, 12000, 11710, | , -3.4, 1367.1, 53.197, |, 0.0
11127.3, 139.0, | , 23.6, 0.0, 589.3, | ,  4000,  3877, 12000, 11708, | , -3.4, 1413.4, 54.994, |, 0.0
11128.4, 140.3, | , 23.6, 0.0, 583.3, | ,  4000,  3879, 12000, 11716, | , -3.4, 1398.0, 54.430, |, 0.0
11129.4, 139.6, | , 23.6, 0.0, 583.9, | ,  4000,  3873, 12000, 11706, | , -3.4, 1402.7, 54.560, |, 0.0
11130.4, 139.0, | , 23.6, 0.0, 589.6, | ,  4000,  3874, 12000, 11709, | , -3.4, 1424.6, 55.422, |, 0.0
11131.4, 139.3, | , 23.6, 0.0, 589.8, | ,  4000,  3875, 12000, 11686, | , -3.4, 1383.0, 53.734, |, 0.0
11132.4, 139.2, | , 23.6, 0.0, 590.3, | ,  4000,  3879, 12000, 11761, | , -3.4, 1425.4, 55.656, |, 0.0
11133.4, 139.8, | , 23.6, 0.0, 584.5, | ,  4000,  3878, 12000, 11724, | , -3.4, 1401.9, 54.606, |, 0.0
11134.4, 139.9, | , 23.6, 0.0, 583.6, | ,  4000,  3874, 12000, 11740, | , -3.4, 1381.3, 53.848, |, 0.0
11135.4, 139.4, | , 23.6, 0.0, 590.0, | ,  4000,  3878, 12000, 11726, | , -3.4, 1408.7, 54.881, |, 0.0
11136.4, 139.0, | , 23.6, 0.0, 589.7, | ,  4000,  3878, 12000, 11723, | , -3.4, 1380.4, 53.770, |, 0.0
11137.5, 139.1, | , 23.6, 0.0, 589.3, | ,  4000,  3882, 12000, 11694, | , -3.4, 1391.6, 54.116, |, 0.0
11138.5, 139.5, | , 23.6, 0.0, 589.0, | ,  4000,  3880, 12000, 11679, | , -3.4, 1414.7, 54.954, |, 0.0
11139.5, 140.4, | , 23.6, 0.0, 581.6, | ,  4000,  3879, 12000, 11699, | , -3.4, 1413.8, 54.987, |, 0.0
11140.5, 139.7, | , 23.6, 0.0, 584.9, | ,  4000,  3879, 12000, 11724, | , -3.4, 1401.0, 54.575, |, 0.0
11141.5, 139.0, | , 23.6, 0.0, 589.1, | ,  4000,  3882, 12000, 11741, | , -3.4, 1409.1, 54.964, |, 0.0
11142.5, 139.3, | , 23.6, 0.0, 589.5, | ,  4000,  3881, 12000, 11743, | , -3.4, 1398.9, 54.568, |, 0.0
11143.5, 139.1, | , 23.6, 0.0, 588.6, | ,  4000,  3883, 12000, 11733, | , -3.4, 1422.0, 55.439, |, 0.0
11144.5, 139.6, | , 23.6, 0.0, 584.3, | ,  4000,  3877, 12000, 11727, | , -3.4, 1420.7, 55.344, |, 0.0
11145.5, 140.4, | , 23.6, 0.0, 579.6, | ,  4000,  3879, 12000, 11730, | , -3.4, 1393.7, 54.314, |, 0.0
11146.5, 139.5, | , 23.6, 0.0, 588.8, | ,  4000,  3883, 12000, 11740, | , -3.4, 1367.6, 53.346, |, 0.0
11147.6, 139.0, | , 23.6, 0.0, 589.2, | ,  4000,  3886, 12000, 11735, | , -3.4, 1413.8, 55.140, |, 0.0
11148.6, 139.1, | , 23.6, 0.0, 587.8, | ,  4000,  3880, 12000, 11761, | , -3.4, 1387.7, 54.192, |, 0.0
11149.6, 139.3, | , 23.6, 0.0, 589.5, | ,  4000,  3875, 12000, 11760, | , -3.4, 1396.3, 54.505, |, 0.0
11150.6, 139.6, | , 23.6, 0.0, 584.5, | ,  4000,  3873, 12000, 11715, | , -3.4, 1388.1, 54.023, |, 0.0
11151.6, 139.6, | , 23.6, 0.0, 583.6, | ,  4000,  3871, 12000, 11724, | , -3.4, 1397.6, 54.413, |, 0.0
