Repository: jdhuang-csm/Ru-BCA

## Methods
* (BaO)<sub>x</sub>-(CaO)<sub>y</sub>-(Al<sub>2</sub>O<sub>3</sub>)<sub>1-x-y</sub> (BCA) catalyst supports were synthesized via sol-gel and solid-state methods. 
* Ru/BCA catalysts were prepared via incipient wetness impregnation to achieve 1 wt. % Ru loading.
* Ammonia synthesis rates were measured for Ru/BCA catalysts in a packed-bed reactor at 480-600<sup>o</sup>C, 10 bar, and space velocities up to 1.3 x 10<sup>6</sup> ml g<sub>cat</sub><sup>-1</sup> h<sup>-1</sup>.
* A machine learning (ML) model was employed to improve understanding of the behavior of Ru/BCA catalysts.
* A microkinetic model was developed to describe the best-performing catalyst.

File: data/init_files_Cadigan/BCA512.txt (part 28 of 43)
********** Start test **********
Elapsed time, Pressure, | , LJtemp(C), Inner-Temp, Outer-Temp, | , N2-set, N2-flow, H2-set, H2-flow, | , pH, NH3_ppm, NH3_Prod_rate, |, In222Temp
10715.6, 139.7, | , 26.0, 0.0, 581.9, | ,  1000,   955,  3000,  2922, | , -3.4, 2588.2, 20.327, |, 0.0
10716.6, 139.3, | , 26.0, 0.0, 587.0, | ,  1000,   950,  3000,  2934, | , -3.4, 2666.2, 20.973, |, 0.0
10717.6, 139.1, | , 26.0, 0.0, 588.3, | ,  1000,   954,  3000,  2936, | , -3.4, 2751.0, 21.669, |, 0.0
10718.7, 139.3, | , 26.0, 0.0, 587.7, | ,  1000,   960,  3000,  2934, | , -3.4, 2826.9, 22.293, |, 0.0
10719.7, 139.3, | , 26.0, 0.0, 588.4, | ,  1000,   960,  3000,  2961, | , -3.4, 2928.0, 23.247, |, 0.0
10720.7, 139.9, | , 26.0, 0.0, 582.9, | ,  1000,   950,  3000,  2927, | , -3.4, 2996.1, 23.518, |, 0.0
10721.7, 140.3, | , 26.0, 0.0, 584.0, | ,  1000,   948,  3000,  2899, | , -3.4, 3088.2, 24.047, |, 0.0
10722.7, 139.0, | , 26.0, 0.0, 588.3, | ,  1000,   955,  3000,  2928, | , -3.4, 3205.2, 25.193, |, 0.0
10723.7, 139.2, | , 26.0, 0.0, 587.0, | ,  1000,   958,  3000,  2929, | , -3.4, 3262.6, 25.665, |, 0.0
10724.7, 139.1, | , 26.0, 0.0, 588.8, | ,  1000,   953,  3000,  2950, | , -3.4, 3297.7, 26.051, |, 0.0
10725.7, 139.6, | , 26.0, 0.0, 588.6, | ,  1000,   956,  3000,  2923, | , -3.4, 3376.1, 26.505, |, 0.0
10726.7, 140.1, | , 26.0, 0.0, 581.5, | ,  1000,   948,  3000,  2912, | , -3.4, 3434.8, 26.834, |, 0.0
10727.8, 139.9, | , 26.0, 0.0, 582.3, | ,  1000,   955,  3000,  2920, | , -3.4, 3516.2, 27.571, |, 0.0
10728.8, 139.7, | , 26.0, 0.0, 587.8, | ,  1000,   953,  3000,  2944, | , -3.4, 3607.9, 28.447, |, 0.0
10729.8, 139.7, | , 26.0, 0.0, 588.5, | ,  1000,   953,  3000,  2949, | , -3.4, 3680.3, 29.059, |, 0.0
10730.8, 139.2, | , 26.0, 0.0, 587.9, | ,  1000,   955,  3000,  2931, | , -3.4, 3725.7, 29.291, |, 0.0
10731.8, 140.3, | , 26.0, 0.0, 582.5, | ,  1000,   953,  3000,  2902, | , -3.4, 3807.1, 29.687, |, 0.0
10732.8, 140.5, | , 26.0, 0.0, 581.3, | ,  1000,   951,  3000,  2940, | , -3.4, 3904.8, 30.732, |, 0.0
10733.8, 139.3, | , 26.0, 0.0, 587.3, | ,  1000,   953,  3000,  2941, | , -3.4, 3982.8, 31.365, |, 0.0
10734.8, 139.0, | , 26.0, 0.0, 588.1, | ,  1000,   952,  3000,  2921, | , -3.4, 4017.5, 31.472, |, 0.0
10735.8, 139.4, | , 26.0, 0.0, 588.1, | ,  1000,   953,  3000,  2921, | , -3.4, 4075.4, 31.926, |, 0.0
10736.9, 139.0, | , 26.0, 0.0, 588.2, | ,  1000,   950,  3000,  2938, | , -3.4, 4127.6, 32.458, |, 0.0
10737.9, 140.1, | , 26.0, 0.0, 581.2, | ,  1000,   954,  3000,  2912, | , -3.4, 4188.5, 32.748, |, 0.0
10738.9, 140.4, | , 26.0, 0.0, 581.6, | ,  1000,   954,  3000,  2933, | , -3.4, 4228.3, 33.231, |, 0.0
10739.9, 139.1, | , 26.0, 0.0, 587.4, | ,  1000,   960,  3000,  2935, | , -3.4, 4282.3, 33.723, |, 0.0
10740.9, 139.3, | , 26.0, 0.0, 587.1, | ,  1000,   956,  3000,  2963, | , -3.4, 4354.3, 34.500, |, 0.0
10741.9, 139.3, | , 26.0, 0.0, 586.8, | ,  1000,   950,  3000,  2926, | , -3.4, 4360.7, 34.168, |, 0.0
10742.9, 140.2, | , 26.0, 0.0, 582.0, | ,  1000,   945,  3000,  2911, | , -3.4, 4436.1, 34.590, |, 0.0
10743.9, 140.2, | , 26.0, 0.0, 581.1, | ,  1000,   949,  3000,  2939, | , -3.4, 4490.1, 35.297, |, 0.0
10745.0, 139.6, | , 26.0, 0.0, 587.6, | ,  1000,   955,  3000,  2944, | , -3.4, 4493.1, 35.418, |, 0.0
10746.0, 139.7, | , 26.0, 0.0, 587.5, | ,  1000,   959,  3000,  2926, | , -3.4, 4559.1, 35.797, |, 0.0
10747.0, 139.2, | , 26.0, 0.0, 586.8, | ,  1000,   954,  3000,  2913, | , -3.4, 4549.6, 35.567, |, 0.0
10748.0, 139.1, | , 26.0, 0.0, 587.2, | ,  1000,   955,  3000,  2940, | , -3.4, 4589.5, 36.129, |, 0.0
10749.0, 140.5, | , 26.0, 0.0, 580.1, | ,  1000,   948,  3000,  2928, | , -3.4, 4623.8, 36.222, |, 0.0
10750.0, 140.3, | , 26.0, 0.0, 582.5, | ,  1000,   954,  3000,  2947, | , -3.4, 4645.2, 36.629, |, 0.0
10751.0, 139.0, | , 26.0, 0.0, 587.1, | ,  1000,   955,  3000,  2922, | , -3.4, 4658.5, 36.509, |, 0.0
10752.0, 139.6, | , 26.0, 0.0, 587.4, | ,  1000,   955,  3000,  2936, | , -3.4, 4686.7, 36.856, |, 0.0
10753.0, 139.2, | , 26.0, 0.0, 586.9, | ,  1000,   960,  3000,  2929, | , -3.4, 4684.2, 36.827, |, 0.0
10754.1, 140.0, | , 26.0, 0.0, 580.3, | ,  1000,   948,  3000,  2893, | , -3.4, 4737.7, 36.784, |, 0.0
10755.1, 140.0, | , 26.0, 0.0, 579.8, | ,  1000,   949,  3000,  2910, | , -3.4, 4739.4, 36.968, |, 0.0
10756.1, 139.4, | , 26.0, 0.0, 586.8, | ,  1000,   954,  3000,  2922, | , -3.4, 4757.0, 37.265, |, 0.0
10757.1, 139.0, | , 26.0, 0.0, 586.5, | ,  1000,   954,  3000,  2911, | , -3.4, 4777.2, 37.314, |, 0.0
10758.1, 139.0, | , 26.0, 0.0, 586.5, | ,  1000,   958,  3000,  2948, | , -3.4, 4793.4, 37.840, |, 0.0
10759.1, 139.7, | , 26.0, 0.0, 586.1, | ,  1000,   960,  3000,  2948, | , -3.4, 4780.1, 37.747, |, 0.0
10760.1, 140.5, | , 26.0, 0.0, 577.4, | ,  1000,   955,  3000,  2932, | , -3.4, 4817.0, 37.834, |, 0.0
10761.1, 139.7, | , 26.0, 0.0, 581.1, | ,  1000,   957,  3000,  2911, | , -3.4, 4779.3, 37.362, |, 0.0
10762.1, 139.0, | , 26.0, 0.0, 586.5, | ,  1000,   958,  3000,  2920, | , -3.4, 4804.6, 37.653, |, 0.0
10763.2, 139.6, | , 26.0, 0.0, 586.6, | ,  1000,   957,  3000,  2938, | , -3.4, 4839.7, 38.101, |, 0.0
10764.2, 139.3, | , 26.0, 0.0, 585.7, | ,  1000,   952,  3000,  2949, | , -3.4, 4810.6, 37.928, |, 0.0
10765.2, 139.1, | , 26.0, 0.0, 586.3, | ,  1000,   953,  3000,  2911, | , -3.4, 4817.9, 37.626, |, 0.0
10766.2, 140.4, | , 26.0, 0.0, 579.7, | ,  1000,   952,  3000,  2918, | , -3.4, 4832.0, 37.793, |, 0.0
10767.2, 138.9, | , 26.0, 0.0, 586.5, | ,  1000,   952,  3000,  2940, | , -3.4, 4840.6, 38.068, |, 0.0
10768.2, 139.0, | , 26.0, 0.0, 586.4, | ,  1000,   952,  3000,  2935, | , -3.4, 4857.3, 38.152, |, 0.0
10769.2, 139.8, | , 26.0, 0.0, 585.6, | ,  1000,   953,  3000,  2943, | , -3.4, 4828.1, 38.014, |, 0.0
10770.2, 139.0, | , 26.0, 0.0, 586.3, | ,  1000,   956,  3000,  2911, | , -3.4, 4810.1, 37.593, |, 0.0
10771.3, 139.9, | , 26.0, 0.0, 580.5, | ,  1000,   956,  3000,  2935, | , -3.4, 4847.8, 38.125, |, 0.0
10772.3, 140.2, | , 26.0, 0.0, 581.6, | ,  1000,   956,  3000,  2924, | , -3.4, 4817.0, 37.776, |, 0.0
10773.3, 139.3, | , 26.0, 0.0, 586.3, | ,  1000,   954,  3000,  2901, | , -3.4, 4822.6, 37.568, |, 0.0
10774.3, 139.2, | , 26.0, 0.0, 585.3, | ,  1000,   954,  3000,  2935, | , -3.4, 4854.3, 38.150, |, 0.0
10775.3, 139.1, | , 26.0, 0.0, 586.2, | ,  1000,   953,  3000,  2937, | , -3.4, 4833.7, 37.999, |, 0.0
10776.3, 139.1, | , 26.0, 0.0, 585.9, | ,  1000,   957,  3000,  2932, | , -3.4, 4827.3, 37.942, |, 0.0
10777.3, 140.0, | , 26.0, 0.0, 579.3, | ,  1000,   954,  3000,  2925, | , -3.4, 4838.8, 37.929, |, 0.0
10778.3, 140.2, | , 26.0, 0.0, 585.2, | ,  1000,   954,  3000,  2930, | , -3.4, 4816.1, 37.803, |, 0.0
10779.3, 139.7, | , 26.0, 0.0, 584.6, | ,  1000,   958,  3000,  2935, | , -3.4, 4828.1, 37.986, |, 0.0
10780.4, 139.5, | , 26.0, 0.0, 585.5, | ,  1000,   949,  3000,  2922, | , -3.4, 4819.6, 37.705, |, 0.0
10781.4, 139.1, | , 26.0, 0.0, 585.6, | ,  1000,   959,  3000,  2938, | , -3.4, 4826.8, 38.013, |, 0.0
10782.4, 140.2, | , 26.0, 0.0, 580.2, | ,  1000,   950,  3000,  2923, | , -3.4, 4825.1, 37.770, |, 0.0
10783.4, 140.3, | , 26.0, 0.0, 580.9, | ,  1000,   955,  3000,  2948, | , -3.4, 4801.6, 37.876, |, 0.0
10784.4, 139.2, | , 26.0, 0.0, 584.5, | ,  1000,   951,  3000,  2923, | , -3.4, 4805.4, 37.626, |, 0.0
10785.4, 139.0, | , 26.0, 0.0, 585.0, | ,  1000,   951,  3000,  2918, | , -3.4, 4811.0, 37.626, |, 0.0
10786.4, 139.5, | , 26.0, 0.0, 585.5, | ,  1000,   955,  3000,  2946, | , -3.4, 4814.0, 37.958, |, 0.0
10787.4, 139.5, | , 26.0, 0.0, 584.9, | ,  1000,   958,  3000,  2918, | , -3.4, 4823.0, 37.784, |, 0.0
10788.4, 140.2, | , 26.0, 0.0, 578.0, | ,  1000,   956,  3000,  2929, | , -3.4, 4830.7, 37.930, |, 0.0
10789.4, 140.1, | , 26.0, 0.0, 578.9, | ,  1000,   951,  3000,  2944, | , -3.4, 4795.6, 37.755, |, 0.0
10790.5, 139.6, | , 26.0, 0.0, 585.2, | ,  1000,   959,  3000,  2913, | , -3.4, 4794.3, 37.513, |, 0.0
10791.5, 139.4, | , 26.0, 0.0, 583.7, | ,  1000,   952,  3000,  2929, | , -3.4, 4812.3, 37.753, |, 0.0
10792.5, 139.1, | , 26.0, 0.0, 584.6, | ,  1000,   947,  3000,  2919, | , -3.4, 4798.1, 37.494, |, 0.0
10793.5, 140.4, | , 26.0, 0.0, 579.1, | ,  1000,   956,  3000,  2933, | , -3.4, 4804.6, 37.771, |, 0.0
10794.5, 140.2, | , 26.0, 0.0, 577.9, | ,  1000,   958,  3000,  2941, | , -3.4, 4811.4, 37.906, |, 0.0
10795.5, 139.2, | , 26.0, 0.0, 584.6, | ,  1000,   955,  3000,  2913, | , -3.4, 4791.3, 37.450, |, 0.0
10796.5, 139.6, | , 26.0, 0.0, 584.0, | ,  1000,   957,  3000,  2947, | , -3.4, 4803.7, 37.897, |, 0.0
10797.5, 139.1, | , 26.0, 0.0, 584.3, | ,  1000,   952,  3000,  2921, | , -3.4, 4799.0, 37.565, |, 0.0
10798.6, 139.3, | , 26.0, 0.0, 583.7, | ,  1000,   954,  3000,  2916, | , -3.4, 4805.0, 37.581, |, 0.0
10799.6, 140.6, | , 26.0, 0.0, 576.9, | ,  1000,   956,  3000,  2931, | , -3.4, 4818.7, 37.855, |, 0.0
10800.6, 140.5, | , 26.0, 0.0, 577.8, | ,  1000,   955,  3000,  2923, | , -3.4, 4799.4, 37.622, |, 0.0
10801.6, 139.1, | , 26.0, 0.0, 584.1, | ,  1000,   958,  3000,  2921, | , -3.4, 4824.7, 37.817, |, 0.0
10802.6, 139.4, | , 26.0, 0.0, 584.4, | ,  1000,   959,  3000,  2929, | , -3.4, 4807.1, 37.766, |, 0.0
10803.6, 139.7, | , 26.0, 0.0, 585.0, | ,  1000,   954,  3000,  2926, | , -3.4, 4805.9, 37.687, |, 0.0
10804.6, 139.9, | , 26.0, 0.0, 578.9, | ,  1000,   952,  3000,  2927, | , -3.4, 4794.3, 37.586, |, 0.0
10805.6, 139.9, | , 26.0, 0.0, 578.2, | ,  1000,   954,  3000,  2918, | , -3.4, 4794.3, 37.524, |, 0.0
10806.7, 139.5, | , 26.0, 0.0, 584.5, | ,  1000,   955,  3000,  2933, | , -3.4, 4804.1, 37.747, |, 0.0
10807.7, 139.0, | , 26.0, 0.0, 584.3, | ,  1000,   948,  3000,  2914, | , -3.4, 4799.0, 37.450, |, 0.0
10808.7, 139.1, | , 26.0, 0.0, 584.4, | ,  1000,   952,  3000,  2926, | , -3.4, 4797.7, 37.598, |, 0.0
10809.7, 139.6, | , 26.0, 0.0, 584.4, | ,  1000,   949,  3000,  2951, | , -3.4, 4784.4, 37.705, |, 0.0
10810.7, 140.7, | , 26.0, 0.0, 575.1, | ,  1000,   945,  3000,  2900, | , -3.4, 4805.9, 37.348, |, 0.0
10811.7, 140.0, | , 26.0, 0.0, 576.9, | ,  1000,   956,  3000,  2915, | , -3.4, 4800.3, 37.555, |, 0.0
10812.7, 139.1, | , 26.0, 0.0, 583.8, | ,  1000,   956,  3000,  2936, | , -3.4, 4801.6, 37.770, |, 0.0
10813.7, 139.5, | , 26.0, 0.0, 584.0, | ,  1000,   956,  3000,  2927, | , -3.4, 4811.4, 37.760, |, 0.0
10814.7, 139.2, | , 26.0, 0.0, 583.9, | ,  1000,   956,  3000,  2943, | , -3.4, 4826.0, 38.028, |, 0.0
10815.8, 140.1, | , 26.0, 0.0, 577.3, | ,  1000,   951,  3000,  2923, | , -3.4, 4793.0, 37.526, |, 0.0
10816.8, 140.4, | , 26.0, 0.0, 577.1, | ,  1000,   948,  3000,  2931, | , -3.4, 4812.7, 37.728, |, 0.0
10817.8, 139.1, | , 26.0, 0.0, 583.1, | ,  1000,   955,  3000,  2901, | , -3.4, 4813.1, 37.508, |, 0.0
10818.8, 139.1, | , 26.0, 0.0, 583.2, | ,  1000,   956,  3000,  2938, | , -3.4, 4820.4, 37.941, |, 0.0
10819.8, 139.6, | , 26.0, 0.0, 583.0, | ,  1000,   954,  3000,  2920, | , -3.4, 4842.7, 37.913, |, 0.0
10820.8, 139.8, | , 26.0, 0.0, 582.6, | ,  1000,   953,  3000,  2942, | , -3.4, 4807.6, 37.842, |, 0.0
10821.8, 140.0, | , 26.0, 0.0, 577.4, | ,  1000,   955,  3000,  2945, | , -3.4, 4805.9, 37.880, |, 0.0
10822.8, 139.7, | , 26.0, 0.0, 577.2, | ,  1000,   953,  3000,  2917, | , -3.4, 4809.7, 37.619, |, 0.0
10823.8, 139.4, | , 26.0, 0.0, 583.2, | ,  1000,   952,  3000,  2924, | , -3.4, 4826.0, 37.800, |, 0.0
10824.9, 139.1, | , 26.0, 0.0, 582.5, | ,  1000,   955,  3000,  2942, | , -3.4, 4829.0, 38.031, |, 0.0
10825.9, 139.3, | , 26.0, 0.0, 582.4, | ,  1000,   955,  3000,  2944, | , -3.4, 4819.6, 37.983, |, 0.0
10826.9, 139.7, | , 26.0, 0.0, 583.1, | ,  1000,   954,  3000,  2946, | , -3.4, 4813.1, 37.939, |, 0.0
10827.9, 140.0, | , 26.0, 0.0, 576.2, | ,  1000,   942,  3000,  2925, | , -3.4, 4812.3, 37.608, |, 0.0
10828.9, 139.0, | , 26.0, 0.0, 582.7, | ,  1000,   954,  3000,  2944, | , -3.4, 4840.6, 38.136, |, 0.0
10829.9, 139.6, | , 26.0, 0.0, 583.1, | ,  1000,   959,  3000,  2926, | , -3.4, 4825.6, 37.883, |, 0.0
10830.9, 139.1, | , 26.0, 0.0, 581.6, | ,  1000,   954,  3000,  2909, | , -3.4, 4824.3, 37.659, |, 0.0
10831.9, 139.2, | , 26.0, 0.0, 582.3, | ,  1000,   944,  3000,  2933, | , -3.4, 4833.7, 37.881, |, 0.0
10833.0, 140.2, | , 26.0, 0.0, 577.5, | ,  1000,   949,  3000,  2912, | , -3.4, 4852.1, 37.859, |, 0.0
10834.0, 140.4, | , 26.0, 0.0, 576.0, | ,  1000,   951,  3000,  2933, | , -3.4, 4826.0, 37.878, |, 0.0
10835.0, 139.1, | , 26.0, 0.0, 582.5, | ,  1000,   955,  3000,  2948, | , -3.4, 4851.7, 38.277, |, 0.0
10836.0, 139.6, | , 26.0, 0.0, 581.7, | ,  1000,   951,  3000,  2922, | , -3.4, 4826.0, 37.770, |, 0.0
10837.0, 139.3, | , 26.0, 0.0, 582.8, | ,  1000,   949,  3000,  2930, | , -3.4, 4834.1, 37.903, |, 0.0
10838.0, 139.1, | , 26.0, 0.0, 582.3, | ,  1000,   951,  3000,  2922, | , -3.4, 4831.1, 37.821, |, 0.0
10839.0, 139.9, | , 26.0, 0.0, 575.8, | ,  1000,   956,  3000,  2915, | , -3.4, 4825.1, 37.755, |, 0.0
10840.0, 139.2, | , 26.0, 0.0, 582.1, | ,  1000,   956,  3000,  2939, | , -3.4, 4844.0, 38.133, |, 0.0
10841.0, 139.3, | , 26.0, 0.0, 581.7, | ,  1000,   953,  3000,  2937, | , -3.4, 4826.0, 37.938, |, 0.0
10842.1, 138.9, | , 26.0, 0.0, 582.3, | ,  1000,   951,  3000,  2903, | , -3.4, 4826.8, 37.592, |, 0.0
10843.1, 139.5, | , 26.0, 0.0, 582.3, | ,  1000,   956,  3000,  2950, | , -3.4, 4845.7, 38.255, |, 0.0
10844.1, 140.3, | , 26.0, 0.0, 576.7, | ,  1000,   950,  3000,  2947, | , -3.4, 4833.7, 38.068, |, 0.0
10845.1, 139.8, | , 26.0, 0.0, 577.2, | ,  1000,   956,  3000,  2915, | , -3.4, 4854.7, 37.979, |, 0.0
10846.1, 139.3, | , 26.0, 0.0, 581.1, | ,  1000,   954,  3000,  2926, | , -3.4, 4845.7, 37.995, |, 0.0
10847.1, 139.6, | , 26.0, 0.0, 581.4, | ,  1000,   952,  3000,  2918, | , -3.4, 4851.3, 37.946, |, 0.0
10848.1, 139.0, | , 26.0, 0.0, 581.8, | ,  1000,   955,  3000,  2928, | , -3.4, 4852.1, 38.070, |, 0.0
10849.1, 139.2, | , 26.0, 0.0, 581.8, | ,  1000,   956,  3000,  2937, | , -3.4, 4846.1, 38.127, |, 0.0
10850.2, 139.9, | , 26.0, 0.0, 575.3, | ,  1000,   946,  3000,  2922, | , -3.4, 4843.6, 37.858, |, 0.0
10851.2, 140.0, | , 26.0, 0.0, 574.7, | ,  1000,   956,  3000,  2901, | , -3.4, 4847.8, 37.792, |, 0.0
10852.2, 139.1, | , 26.0, 0.0, 581.7, | ,  1000,   953,  3000,  2937, | , -3.4, 4870.1, 38.285, |, 0.0
10853.2, 139.5, | , 26.0, 0.0, 581.8, | ,  1000,   956,  3000,  2953, | , -3.4, 4860.3, 38.397, |, 0.0
10854.2, 139.1, | , 26.0, 0.0, 581.5, | ,  1000,   945,  3000,  2918, | , -3.4, 4889.0, 38.171, |, 0.0
10855.2, 139.9, | , 26.0, 0.0, 575.9, | ,  1000,   950,  3000,  2928, | , -3.4, 4850.8, 38.017, |, 0.0
10856.2, 140.2, | , 26.0, 0.0, 575.8, | ,  1000,   951,  3000,  2929, | , -3.4, 4866.7, 38.162, |, 0.0
10857.2, 139.4, | , 26.0, 0.0, 581.4, | ,  1000,   960,  3000,  2913, | , -3.4, 4865.8, 38.079, |, 0.0
10858.3, 139.2, | , 26.0, 0.0, 581.3, | ,  1000,   955,  3000,  2952, | , -3.4, 4860.7, 38.380, |, 0.0
10859.3, 139.0, | , 26.0, 0.0, 580.8, | ,  1000,   948,  3000,  2924, | , -3.4, 4859.4, 38.026, |, 0.0
10860.3, 139.5, | , 26.0, 0.0, 581.1, | ,  1000,   960,  3000,  2911, | , -3.4, 4888.1, 38.237, |, 0.0
10861.3, 140.1, | , 26.0, 0.0, 573.4, | ,  1000,   946,  3000,  2928, | , -3.4, 4876.5, 38.177, |, 0.0
10862.3, 140.0, | , 26.0, 0.0, 574.4, | ,  1000,   952,  3000,  2943, | , -3.4, 4877.8, 38.391, |, 0.0
10863.3, 139.4, | , 26.0, 0.0, 581.1, | ,  1000,   955,  3000,  2927, | , -3.4, 4859.8, 38.126, |, 0.0
10864.3, 139.1, | , 26.0, 0.0, 580.5, | ,  1000,   957,  3000,  2927, | , -3.4, 4880.0, 38.305, |, 0.0
10865.3, 139.0, | , 26.0, 0.0, 580.1, | ,  1000,   949,  3000,  2918, | , -3.4, 4871.4, 38.078, |, 0.0
10866.3, 140.4, | , 26.0, 0.0, 574.7, | ,  1000,   950,  3000,  2926, | , -3.4, 4870.1, 38.148, |, 0.0
10867.4, 140.6, | , 26.0, 0.0, 575.7, | ,  1000,   950,  3000,  2944, | , -3.4, 4874.8, 38.364, |, 0.0
10868.4, 138.9, | , 26.0, 0.0, 580.4, | ,  1000,   955,  3000,  2921, | , -3.4, 4877.0, 38.200, |, 0.0
10869.4, 139.5, | , 26.0, 0.0, 580.9, | ,  1000,   961,  3000,  2937, | , -3.4, 4883.0, 38.464, |, 0.0
10870.4, 139.2, | , 26.0, 0.0, 580.5, | ,  1000,   955,  3000,  2957, | , -3.4, 4912.5, 38.835, |, 0.0
10871.4, 139.1, | , 26.0, 0.0, 579.5, | ,  1000,   956,  3000,  2896, | , -3.4, 4884.7, 38.025, |, 0.0
10872.4, 140.1, | , 26.0, 0.0, 574.1, | ,  1000,   949,  3000,  2943, | , -3.4, 4882.1, 38.396, |, 0.0
10873.4, 140.4, | , 26.0, 0.0, 575.2, | ,  1000,   956,  3000,  2924, | , -3.4, 4884.7, 38.301, |, 0.0
10874.4, 139.1, | , 26.0, 0.0, 580.0, | ,  1000,   954,  3000,  2920, | , -3.4, 4890.3, 38.283, |, 0.0
10875.5, 139.1, | , 26.0, 0.0, 579.9, | ,  1000,   952,  3000,  2936, | , -3.4, 4894.5, 38.451, |, 0.0
10876.5, 139.6, | , 26.0, 0.0, 579.4, | ,  1000,   956,  3000,  2901, | , -3.4, 4915.5, 38.314, |, 0.0
10877.5, 139.1, | , 26.0, 0.0, 579.4, | ,  1000,   954,  3000,  2927, | , -3.4, 4928.0, 38.648, |, 0.0
10878.5, 139.9, | , 26.0, 0.0, 573.3, | ,  1000,   954,  3000,  2923, | , -3.4, 4918.5, 38.532, |, 0.0
10879.5, 139.5, | , 26.0, 0.0, 580.0, | ,  1000,   956,  3000,  2959, | , -3.4, 4912.1, 38.860, |, 0.0
10880.5, 139.6, | , 26.0, 0.0, 579.8, | ,  1000,   953,  3000,  2955, | , -3.4, 4892.8, 38.641, |, 0.0
10881.5, 139.3, | , 26.0, 0.0, 578.5, | ,  1000,   947,  3000,  2929, | , -3.4, 4893.7, 38.330, |, 0.0
10882.5, 139.2, | , 26.0, 0.0, 579.2, | ,  1000,   947,  3000,  2935, | , -3.4, 4922.0, 38.611, |, 0.0
10883.6, 139.8, | , 26.0, 0.0, 573.9, | ,  1000,   946,  3000,  2916, | , -3.4, 4932.7, 38.499, |, 0.0
10884.6, 140.2, | , 26.0, 0.0, 571.9, | ,  1000,   955,  3000,  2918, | , -3.4, 4911.7, 38.433, |, 0.0
10885.6, 139.1, | , 26.0, 0.0, 578.6, | ,  1000,   953,  3000,  2922, | , -3.4, 4905.3, 38.411, |, 0.0
10886.6, 139.3, | , 26.0, 0.0, 578.0, | ,  1000,   954,  3000,  2930, | , -3.4, 4914.3, 38.569, |, 0.0
10887.6, 139.1, | , 26.0, 0.0, 578.6, | ,  1000,   951,  3000,  2920, | , -3.4, 4907.4, 38.392, |, 0.0
10888.6, 139.1, | , 26.0, 0.0, 579.1, | ,  1000,   952,  3000,  2923, | , -3.4, 4915.1, 38.486, |, 0.0
10889.6, 140.0, | , 26.0, 0.0, 572.1, | ,  1000,   949,  3000,  2926, | , -3.4, 4913.8, 38.472, |, 0.0
10890.6, 139.6, | , 26.0, 0.0, 579.0, | ,  1000,   955,  3000,  2940, | , -3.4, 4932.2, 38.820, |, 0.0
10891.6, 139.2, | , 26.0, 0.0, 578.0, | ,  1000,   949,  3000,  2912, | , -3.4, 4918.5, 38.378, |, 0.0
10892.7, 139.2, | , 26.0, 0.0, 579.0, | ,  1000,   953,  3000,  2920, | , -3.4, 4923.3, 38.531, |, 0.0
10893.7, 139.6, | , 26.0, 0.0, 578.4, | ,  1000,   961,  3000,  2941, | , -3.4, 4916.0, 38.757, |, 0.0
10894.7, 139.9, | , 26.0, 0.0, 572.5, | ,  1000,   944,  3000,  2916, | , -3.4, 4903.1, 38.244, |, 0.0
10895.7, 140.0, | , 26.0, 0.0, 572.8, | ,  1000,   956,  3000,  2928, | , -3.4, 4950.2, 38.855, |, 0.0
10896.7, 139.8, | , 26.0, 0.0, 577.3, | ,  1000,   955,  3000,  2922, | , -3.4, 4925.4, 38.587, |, 0.0
10897.7, 139.1, | , 26.0, 0.0, 578.0, | ,  1000,   956,  3000,  2925, | , -3.4, 4937.0, 38.720, |, 0.0
10898.7, 139.1, | , 26.0, 0.0, 577.6, | ,  1000,   955,  3000,  2914, | , -3.4, 4928.0, 38.524, |, 0.0
10899.7, 139.6, | , 26.0, 0.0, 577.8, | ,  1000,   956,  3000,  2911, | , -3.4, 4928.0, 38.502, |, 0.0
10900.7, 140.5, | , 26.0, 0.0, 571.6, | ,  1000,   953,  3000,  2929, | , -3.4, 4946.8, 38.805, |, 0.0
10901.8, 140.1, | , 26.0, 0.0, 570.1, | ,  1000,   956,  3000,  2928, | , -3.4, 4933.1, 38.715, |, 0.0
10902.8, 139.1, | , 26.0, 0.0, 578.0, | ,  1000,   955,  3000,  2939, | , -3.4, 4919.8, 38.712, |, 0.0
10903.8, 139.6, | , 26.0, 0.0, 578.3, | ,  1000,   953,  3000,  2923, | , -3.4, 4932.2, 38.636, |, 0.0
10904.8, 139.3, | , 26.0, 0.0, 577.8, | ,  1000,   958,  3000,  2929, | , -3.4, 4937.8, 38.782, |, 0.0
10905.8, 139.9, | , 26.0, 0.0, 572.6, | ,  1000,   956,  3000,  2922, | , -3.4, 4927.5, 38.615, |, 0.0
10906.8, 140.4, | , 26.0, 0.0, 571.3, | ,  1000,   957,  3000,  2911, | , -3.4, 4964.8, 38.801, |, 0.0
10907.8, 139.2, | , 26.0, 0.0, 577.6, | ,  1000,   960,  3000,  2925, | , -3.4, 4953.2, 38.882, |, 0.0
10908.8, 139.0, | , 26.0, 0.0, 577.8, | ,  1000,   955,  3000,  2914, | , -3.4, 4947.2, 38.688, |, 0.0
10909.8, 139.0, | , 26.0, 0.0, 578.4, | ,  1000,   956,  3000,  2919, | , -3.4, 4966.1, 38.885, |, 0.0
10910.9, 139.5, | , 26.0, 0.0, 578.2, | ,  1000,   957,  3000,  2937, | , -3.4, 4937.4, 38.855, |, 0.0
10911.9, 140.7, | , 26.0, 0.0, 568.2, | ,  1000,   949,  3000,  2938, | , -3.4, 4949.8, 38.885, |, 0.0
10912.9, 140.0, | , 26.0, 0.0, 571.0, | ,  1000,   948,  3000,  2934, | , -3.4, 4940.8, 38.762, |, 0.0
10913.9, 139.4, | , 26.0, 0.0, 577.5, | ,  1000,   956,  3000,  2910, | , -3.4, 4951.5, 38.680, |, 0.0
10914.9, 139.2, | , 26.0, 0.0, 577.5, | ,  1000,   954,  3000,  2926, | , -3.4, 4963.5, 38.921, |, 0.0
10915.9, 139.1, | , 26.0, 0.0, 577.5, | ,  1000,   959,  3000,  2929, | , -3.4, 4952.8, 38.911, |, 0.0
10916.9, 140.6, | , 26.0, 0.0, 571.6, | ,  1000,   953,  3000,  2928, | , -3.4, 4984.1, 39.088, |, 0.0
10917.9, 140.4, | , 26.0, 0.0, 571.1, | ,  1000,   946,  3000,  2909, | , -3.4, 4944.2, 38.518, |, 0.0
10918.9, 139.0, | , 26.0, 0.0, 577.3, | ,  1000,   954,  3000,  2915, | , -3.4, 4963.1, 38.807, |, 0.0
10920.0, 139.5, | , 26.0, 0.0, 577.5, | ,  1000,   958,  3000,  2944, | , -3.4, 4978.5, 39.254, |, 0.0
10921.0, 139.6, | , 26.0, 0.0, 577.4, | ,  1000,   961,  3000,  2939, | , -3.4, 4965.7, 39.128, |, 0.0
10922.0, 139.3, | , 26.0, 0.0, 576.4, | ,  1000,   947,  3000,  2925, | , -3.4, 4953.2, 38.752, |, 0.0
10923.0, 139.9, | , 26.0, 0.0, 571.4, | ,  1000,   953,  3000,  2929, | , -3.4, 4974.2, 39.019, |, 0.0
10924.0, 140.5, | , 26.0, 0.0, 570.6, | ,  1000,   955,  3000,  2920, | , -3.4, 4984.5, 39.024, |, 0.0
10925.0, 139.2, | , 26.0, 0.0, 576.7, | ,  1000,   961,  3000,  2928, | , -3.4, 4963.1, 39.000, |, 0.0
10926.0, 139.0, | , 26.0, 0.0, 576.7, | ,  1000,   948,  3000,  2930, | , -3.4, 4974.7, 38.981, |, 0.0
10927.0, 139.6, | , 26.0, 0.0, 576.1, | ,  1000,   950,  3000,  2931, | , -3.4, 4981.1, 39.061, |, 0.0
10928.1, 139.4, | , 26.0, 0.0, 577.3, | ,  1000,   954,  3000,  2929, | , -3.4, 4981.5, 39.087, |, 0.0
10929.1, 139.7, | , 26.0, 0.0, 571.6, | ,  1000,   956,  3000,  2935, | , -3.4, 4973.8, 39.104, |, 0.0
10930.1, 139.1, | , 26.0, 0.0, 576.8, | ,  1000,   961,  3000,  2918, | , -3.4, 4978.5, 39.028, |, 0.0
10931.1, 139.6, | , 26.0, 0.0, 576.7, | ,  1000,   959,  3000,  2958, | , -3.4, 4978.5, 39.403, |, 0.0
10932.1, 139.3, | , 26.0, 0.0, 576.1, | ,  1000,   956,  3000,  2935, | , -3.4, 4970.0, 39.080, |, 0.0
10933.1, 139.0, | , 26.0, 0.0, 575.8, | ,  1000,   953,  3000,  2901, | , -3.4, 4975.9, 38.748, |, 0.0
10934.1, 140.1, | , 26.0, 0.0, 571.4, | ,  1000,   949,  3000,  2918, | , -3.4, 4993.9, 39.023, |, 0.0
10935.1, 140.1, | , 26.0, 0.0, 572.1, | ,  1000,   955,  3000,  2906, | , -3.4, 5010.2, 39.087, |, 0.0
10936.1, 139.0, | , 26.0, 0.0, 576.5, | ,  1000,   955,  3000,  2937, | , -3.4, 5002.9, 39.342, |, 0.0
10937.2, 139.7, | , 26.0, 0.0, 575.9, | ,  1000,   957,  3000,  2919, | , -3.4, 4993.5, 39.109, |, 0.0
10938.2, 139.0, | , 26.0, 0.0, 576.4, | ,  1000,   959,  3000,  2936, | , -3.4, 5004.7, 39.382, |, 0.0
10939.2, 139.1, | , 26.0, 0.0, 576.5, | ,  1000,   951,  3000,  2917, | , -3.4, 4993.1, 39.024, |, 0.0
10940.2, 140.1, | , 26.0, 0.0, 569.3, | ,  1000,   950,  3000,  2940, | , -3.4, 5008.1, 39.363, |, 0.0
10941.2, 139.5, | , 26.0, 0.0, 575.8, | ,  1000,   949,  3000,  2925, | , -3.4, 5011.1, 39.225, |, 0.0
10942.2, 139.4, | , 26.0, 0.0, 574.9, | ,  1000,   955,  3000,  2941, | , -3.4, 4992.7, 39.298, |, 0.0
10943.2, 139.4, | , 26.0, 0.0, 574.9, | ,  1000,   954,  3000,  2929, | , -3.4, 5014.9, 39.339, |, 0.0
10944.2, 139.1, | , 26.0, 0.0, 575.5, | ,  1000,   952,  3000,  2899, | , -3.4, 5009.8, 38.980, |, 0.0
10945.2, 140.3, | , 26.0, 0.0, 570.6, | ,  1000,   952,  3000,  2920, | , -3.4, 5005.9, 39.162, |, 0.0
10946.2, 140.0, | , 26.0, 0.0, 568.8, | ,  1000,   955,  3000,  2935, | , -3.4, 5030.4, 39.540, |, 0.0
10947.3, 139.4, | , 26.0, 0.0, 574.8, | ,  1000,   958,  3000,  2937, | , -3.4, 5008.1, 39.407, |, 0.0
10948.3, 139.6, | , 26.0, 0.0, 575.9, | ,  1000,   952,  3000,  2928, | , -3.4, 5001.2, 39.212, |, 0.0
10949.3, 139.3, | , 26.0, 0.0, 575.3, | ,  1000,   954,  3000,  2938, | , -3.4, 5004.2, 39.355, |, 0.0
10950.3, 139.0, | , 26.0, 0.0, 575.6, | ,  1000,   947,  3000,  2911, | , -3.4, 5015.8, 39.100, |, 0.0
10951.3, 140.0, | , 26.0, 0.0, 568.9, | ,  1000,   950,  3000,  2923, | , -3.4, 5052.2, 39.542, |, 0.0
10952.3, 140.5, | , 26.0, 0.0, 568.4, | ,  1000,   958,  3000,  2942, | , -3.4, 5014.1, 39.510, |, 0.0
10953.3, 139.1, | , 26.0, 0.0, 575.4, | ,  1000,   955,  3000,  2922, | , -3.4, 5014.1, 39.274, |, 0.0
10954.3, 139.3, | , 26.0, 0.0, 575.4, | ,  1000,   948,  3000,  2903, | , -3.4, 5024.8, 39.097, |, 0.0
10955.4, 139.6, | , 26.0, 0.0, 575.3, | ,  1000,   956,  3000,  2926, | , -3.4, 5008.5, 39.294, |, 0.0
10956.4, 139.9, | , 26.0, 0.0, 569.5, | ,  1000,   950,  3000,  2918, | , -3.4, 5026.5, 39.290, |, 0.0
10957.4, 140.2, | , 26.0, 0.0, 567.5, | ,  1000,   951,  3000,  2939, | , -3.4, 5015.8, 39.428, |, 0.0
10958.4, 139.4, | , 26.0, 0.0, 575.6, | ,  1000,   961,  3000,  2913, | , -3.4, 5018.4, 39.277, |, 0.0
10959.4, 139.0, | , 26.0, 0.0, 574.9, | ,  1000,   959,  3000,  2919, | , -3.4, 5033.8, 39.445, |, 0.0
10960.4, 139.2, | , 26.0, 0.0, 574.9, | ,  1000,   960,  3000,  2955, | , -3.4, 5030.8, 39.795, |, 0.0
10961.4, 139.1, | , 26.0, 0.0, 574.8, | ,  1000,   957,  3000,  2937, | , -3.4, 5048.4, 39.727, |, 0.0
10962.4, 140.3, | , 26.0, 0.0, 564.3, | ,  1000,   944,  3000,  2879, | , -3.4, 5005.9, 38.667, |, 0.0
10963.4, 140.0, | , 26.0, 0.0, 569.3, | ,  1000,   947,  3000,  2940, | , -3.4, 5037.6, 39.562, |, 0.0
10964.5, 139.0, | , 26.0, 0.0, 574.3, | ,  1000,   956,  3000,  2922, | , -3.4, 5041.5, 39.511, |, 0.0
10965.5, 139.0, | , 26.0, 0.0, 574.3, | ,  1000,   954,  3000,  2914, | , -3.4, 5071.5, 39.634, |, 0.0
10966.5, 139.2, | , 26.0, 0.0, 574.2, | ,  1000,   952,  3000,  2957, | , -3.4, 5043.6, 39.834, |, 0.0
10967.5, 139.8, | , 26.0, 0.0, 573.7, | ,  1000,   958,  3000,  2922, | , -3.4, 5030.8, 39.439, |, 0.0
10968.5, 140.5, | , 26.0, 0.0, 568.0, | ,  1000,   956,  3000,  2918, | , -3.4, 5035.5, 39.416, |, 0.0
10969.5, 139.2, | , 26.0, 0.0, 574.2, | ,  1000,   951,  3000,  2929, | , -3.4, 5029.9, 39.428, |, 0.0
10970.5, 139.1, | , 26.0, 0.0, 574.4, | ,  1000,   957,  3000,  2923, | , -3.4, 5047.9, 39.576, |, 0.0
10971.5, 139.4, | , 26.0, 0.0, 574.1, | ,  1000,   950,  3000,  2907, | , -3.4, 5060.8, 39.447, |, 0.0
10972.6, 139.0, | , 26.0, 0.0, 573.4, | ,  1000,   956,  3000,  2923, | , -3.4, 5067.6, 39.720, |, 0.0
10973.6, 139.8, | , 26.0, 0.0, 568.6, | ,  1000,   952,  3000,  2921, | , -3.4, 5065.9, 39.640, |, 0.0
10974.6, 140.6, | , 26.0, 0.0, 567.5, | ,  1000,   953,  3000,  2950, | , -3.4, 5040.2, 39.751, |, 0.0
10975.6, 139.1, | , 26.0, 0.0, 573.8, | ,  1000,   951,  3000,  2938, | , -3.4, 5031.6, 39.540, |, 0.0
10976.6, 139.0, | , 26.0, 0.0, 573.9, | ,  1000,   950,  3000,  2928, | , -3.4, 5064.2, 39.680, |, 0.0
10977.6, 139.0, | , 26.0, 0.0, 573.0, | ,  1000,   952,  3000,  2911, | , -3.4, 5076.6, 39.627, |, 0.0
10978.6, 139.4, | , 26.0, 0.0, 574.0, | ,  1000,   950,  3000,  2941, | , -3.4, 5069.8, 39.853, |, 0.0
10979.6, 140.0, | , 26.0, 0.0, 563.5, | ,  1000,   950,  3000,  2922, | , -3.4, 5071.1, 39.680, |, 0.0
10980.6, 139.0, | , 26.0, 0.0, 573.4, | ,  1000,   955,  3000,  2921, | , -3.4, 5063.8, 39.656, |, 0.0
10981.7, 139.4, | , 26.0, 0.0, 573.3, | ,  1000,   949,  3000,  2911, | , -3.4, 5064.2, 39.493, |, 0.0
10982.7, 139.4, | , 26.0, 0.0, 572.5, | ,  1000,   958,  3000,  2942, | , -3.4, 5064.6, 39.910, |, 0.0
10983.7, 139.2, | , 26.0, 0.0, 573.0, | ,  1000,   951,  3000,  2937, | , -3.4, 5085.6, 39.958, |, 0.0
10984.7, 139.9, | , 26.0, 0.0, 567.2, | ,  1000,   951,  3000,  2925, | , -3.4, 5086.1, 39.825, |, 0.0
10985.7, 140.1, | , 26.0, 0.0, 568.2, | ,  1000,   947,  3000,  2923, | , -3.4, 5060.8, 39.570, |, 0.0
10986.7, 139.0, | , 26.0, 0.0, 573.0, | ,  1000,   961,  3000,  2926, | , -3.4, 5065.9, 39.786, |, 0.0
10987.7, 139.1, | , 26.0, 0.0, 572.4, | ,  1000,   950,  3000,  2936, | , -3.4, 5064.2, 39.758, |, 0.0
10988.7, 139.4, | , 26.0, 0.0, 573.1, | ,  1000,   956,  3000,  2923, | , -3.4, 5084.3, 39.854, |, 0.0
10989.7, 139.6, | , 26.0, 0.0, 573.2, | ,  1000,   956,  3000,  2940, | , -3.4, 5062.9, 39.856, |, 0.0
10990.7, 140.0, | , 26.0, 0.0, 565.6, | ,  1000,   944,  3000,  2899, | , -3.4, 5059.9, 39.298, |, 0.0
10991.8, 140.6, | , 26.0, 0.0, 566.4, | ,  1000,   956,  3000,  2937, | , -3.4, 5077.5, 39.939, |, 0.0
10992.8, 139.7, | , 26.0, 0.0, 571.7, | ,  1000,   956,  3000,  2956, | , -3.4, 5069.8, 40.073, |, 0.0
10993.8, 139.0, | , 26.0, 0.0, 572.6, | ,  1000,   955,  3000,  2900, | , -3.4, 5067.6, 39.473, |, 0.0
10994.8, 139.1, | , 26.0, 0.0, 572.5, | ,  1000,   951,  3000,  2934, | , -3.4, 5063.8, 39.748, |, 0.0
10995.8, 140.4, | , 26.0, 0.0, 566.8, | ,  1000,   947,  3000,  2952, | , -3.4, 5062.9, 39.885, |, 0.0
10996.8, 140.1, | , 26.0, 0.0, 566.5, | ,  1000,   955,  3000,  2943, | , -3.4, 5059.9, 39.846, |, 0.0
10997.8, 139.3, | , 26.0, 0.0, 571.0, | ,  1000,   958,  3000,  2928, | , -3.4, 5063.4, 39.758, |, 0.0
10998.8, 139.6, | , 26.0, 0.0, 572.4, | ,  1000,   952,  3000,  2929, | , -3.4, 5061.6, 39.699, |, 0.0
10999.8, 139.0, | , 26.0, 0.0, 571.8, | ,  1000,   954,  3000,  2911, | , -3.4, 5062.9, 39.531, |, 0.0
11000.9, 139.2, | , 26.0, 0.0, 571.8, | ,  1000,   955,  3000,  2933, | , -3.4, 5067.6, 39.801, |, 0.0
11001.9, 140.0, | , 26.0, 0.0, 563.8, | ,  1000,   946,  3000,  2918, | , -3.4, 658.9, 5.168, |, 0.0
11002.9, 140.5, | , 26.0, 0.0, 564.8, | ,  1000,   955,  3000,  2920, | , -3.4, 744.2, 5.852, |, 0.0
11003.9, 139.1, | , 26.0, 0.0, 571.6, | ,  1000,   957,  3000,  2937, | , -3.4, 870.6, 6.878, |, 0.0
11004.9, 139.4, | , 26.0, 0.0, 571.6, | ,  1000,   957,  3000,  2922, | , -3.4, 970.8, 7.640, |, 0.0
11005.9, 139.1, | , 26.0, 0.0, 571.7, | ,  1000,   958,  3000,  2935, | , -3.4, 1051.8, 8.307, |, 0.0
11006.9, 139.5, | , 26.0, 0.0, 568.6, | ,  1000,   960,  3000,  2937, | , -3.4, 1134.1, 8.966, |, 0.0
11007.9, 140.1, | , 26.0, 0.0, 564.4, | ,  1000,   950,  3000,  2926, | , -3.4, 1266.9, 9.958, |, 0.0
11009.0, 139.7, | , 26.0, 0.0, 571.7, | ,  1000,   957,  3000,  2956, | , -3.4, 1341.4, 10.645, |, 0.0
11010.0, 139.6, | , 26.0, 0.0, 571.7, | ,  1000,   961,  3000,  2935, | , -3.4, 1448.6, 11.445, |, 0.0
11011.0, 139.1, | , 26.0, 0.0, 571.6, | ,  1000,   951,  3000,  2926, | , -3.4, 1534.2, 12.063, |, 0.0
11012.0, 139.3, | , 26.0, 0.0, 571.5, | ,  1000,   945,  3000,  2903, | , -3.4, 1669.6, 13.025, |, 0.0
11013.0, 140.3, | , 26.0, 0.0, 565.6, | ,  1000,   947,  3000,  2921, | , -3.4, 1767.7, 13.861, |, 0.0
11014.0, 140.0, | , 26.0, 0.0, 564.3, | ,  1000,   950,  3000,  2940, | , -3.4, 1860.7, 14.672, |, 0.0
11015.0, 139.0, | , 26.0, 0.0, 571.1, | ,  1000,   953,  3000,  2921, | , -3.4, 1941.7, 15.243, |, 0.0
11016.0, 139.3, | , 26.0, 0.0, 571.6, | ,  1000,   956,  3000,  2922, | , -3.4, 2034.2, 15.987, |, 0.0
11017.0, 139.1, | , 26.0, 0.0, 570.9, | ,  1000,   953,  3000,  2948, | , -3.4, 2126.8, 16.812, |, 0.0
11018.1, 139.3, | , 26.0, 0.0, 570.3, | ,  1000,   951,  3000,  2929, | , -3.4, 2231.3, 17.542, |, 0.0
11019.1, 140.3, | , 26.0, 0.0, 565.4, | ,  1000,   950,  3000,  2907, | , -3.4, 2317.0, 18.106, |, 0.0
11020.1, 139.7, | , 26.0, 0.0, 570.7, | ,  1000,   960,  3000,  2942, | , -3.4, 2437.4, 19.265, |, 0.0
11021.1, 139.3, | , 26.0, 0.0, 570.6, | ,  1000,   960,  3000,  2943, | , -3.4, 2512.0, 19.859, |, 0.0
11022.1, 139.1, | , 26.0, 0.0, 570.9, | ,  1000,   951,  3000,  2920, | , -3.4, 2615.6, 20.510, |, 0.0
11023.1, 139.7, | , 26.0, 0.0, 570.1, | ,  1000,   951,  3000,  2910, | , -3.4, 2718.0, 21.250, |, 0.0
11024.1, 139.9, | , 26.0, 0.0, 564.8, | ,  1000,   952,  3000,  2941, | , -3.4, 2815.7, 22.197, |, 0.0
11025.1, 139.8, | , 26.0, 0.0, 564.7, | ,  1000,   955,  3000,  2907, | , -3.4, 2909.6, 22.749, |, 0.0
11026.2, 139.5, | , 26.0, 0.0, 570.6, | ,  1000,   953,  3000,  2917, | , -3.4, 2999.1, 23.498, |, 0.0
11027.2, 139.2, | , 26.0, 0.0, 570.4, | ,  1000,   958,  3000,  2950, | , -3.4, 3104.9, 24.565, |, 0.0
11028.2, 139.3, | , 26.0, 0.0, 569.8, | ,  1000,   949,  3000,  2934, | , -3.4, 3192.3, 25.091, |, 0.0
11029.2, 139.4, | , 26.0, 0.0, 570.9, | ,  1000,   945,  3000,  2914, | , -3.4, 3304.2, 25.806, |, 0.0
11030.2, 140.0, | , 26.0, 0.0, 564.3, | ,  1000,   951,  3000,  2929, | , -3.4, 3378.3, 26.534, |, 0.0
11031.2, 140.1, | , 26.0, 0.0, 565.4, | ,  1000,   949,  3000,  2932, | , -3.4, 3438.3, 27.005, |, 0.0
11032.2, 139.6, | , 26.0, 0.0, 570.7, | ,  1000,   957,  3000,  2913, | , -3.4, 3495.2, 27.373, |, 0.0
11033.2, 139.6, | , 26.0, 0.0, 569.9, | ,  1000,   956,  3000,  2923, | , -3.4, 3613.5, 28.364, |, 0.0
11034.2, 139.0, | , 26.0, 0.0, 570.3, | ,  1000,   950,  3000,  2911, | , -3.4, 3687.6, 28.804, |, 0.0
11035.3, 139.8, | , 26.0, 0.0, 564.9, | ,  1000,   947,  3000,  2934, | , -3.4, 3783.6, 29.706, |, 0.0
11036.3, 140.0, | , 26.0, 0.0, 563.6, | ,  1000,   950,  3000,  2933, | , -3.4, 3895.8, 30.605, |, 0.0
11037.3, 139.0, | , 26.0, 0.0, 570.4, | ,  1000,   955,  3000,  2926, | , -3.4, 3946.8, 30.982, |, 0.0
11038.3, 139.2, | , 26.0, 0.0, 569.5, | ,  1000,   957,  3000,  2924, | , -3.4, 4040.2, 31.714, |, 0.0
11039.3, 139.1, | , 26.0, 0.0, 569.9, | ,  1000,   960,  3000,  2948, | , -3.4, 4117.3, 32.544, |, 0.0
11040.3, 139.4, | , 26.0, 0.0, 570.3, | ,  1000,   955,  3000,  2925, | , -3.4, 4179.0, 32.784, |, 0.0
11041.3, 140.1, | , 25.9, 0.0, 561.7, | ,  1000,   955,  3000,  2944, | , -3.4, 4268.2, 33.647, |, 0.0
11042.3, 140.4, | , 26.0, 0.0, 563.0, | ,  1000,   954,  3000,  2902, | , -3.4, 4356.0, 33.959, |, 0.0
11043.3, 139.7, | , 26.0, 0.0, 568.4, | ,  1000,   958,  3000,  2936, | , -3.4, 4403.5, 34.670, |, 0.0
11044.4, 139.2, | , 26.0, 0.0, 568.8, | ,  1000,   954,  3000,  2918, | , -3.4, 4464.0, 34.937, |, 0.0
11045.4, 139.1, | , 26.0, 0.0, 569.4, | ,  1000,   948,  3000,  2904, | , -3.4, 4536.8, 35.329, |, 0.0
11046.4, 140.3, | , 25.9, 0.0, 564.3, | ,  1000,   956,  3000,  2943, | , -3.4, 4598.5, 36.240, |, 0.0
11047.4, 140.0, | , 26.0, 0.0, 562.5, | ,  1000,   958,  3000,  2904, | , -3.4, 4643.0, 36.245, |, 0.0
11048.4, 139.3, | , 26.0, 0.0, 567.3, | ,  1000,   957,  3000,  2943, | , -3.4, 4735.2, 37.321, |, 0.0
11049.4, 139.9, | , 26.0, 0.0, 568.0, | ,  1000,   955,  3000,  2947, | , -3.4, 4770.7, 37.620, |, 0.0
11050.4, 139.1, | , 26.0, 0.0, 569.3, | ,  1000,   949,  3000,  2915, | , -3.4, 4822.1, 37.654, |, 0.0
11051.4, 139.1, | , 25.9, 0.0, 569.0, | ,  1000,   958,  3000,  2935, | , -3.4, 4865.4, 38.275, |, 0.0
11052.4, 140.0, | , 25.9, 0.0, 563.9, | ,  1000,   958,  3000,  2936, | , -3.4, 4922.4, 38.729, |, 0.0
11053.5, 140.5, | , 26.0, 0.0, 563.7, | ,  1000,   947,  3000,  2927, | , -3.4, 4929.2, 38.589, |, 0.0
11054.5, 139.0, | , 25.9, 0.0, 569.5, | ,  1000,   955,  3000,  2914, | , -3.4, 4975.9, 38.903, |, 0.0
11055.5, 139.0, | , 26.0, 0.0, 569.7, | ,  1000,   957,  3000,  2908, | , -3.4, 5023.1, 39.233, |, 0.0
11056.5, 139.5, | , 26.0, 0.0, 569.5, | ,  1000,   951,  3000,  2935, | , -3.4, 5059.9, 39.729, |, 0.0
11057.5, 139.1, | , 26.0, 0.0, 569.2, | ,  1000,   949,  3000,  2931, | , -3.4, 5089.1, 39.890, |, 0.0
11058.5, 139.9, | , 25.9, 0.0, 563.6, | ,  1000,   950,  3000,  2927, | , -3.4, 5093.3, 39.896, |, 0.0
11059.5, 139.5, | , 26.0, 0.0, 569.1, | ,  1000,   952,  3000,  2929, | , -3.4, 5121.6, 40.159, |, 0.0
11060.5, 139.4, | , 25.9, 0.0, 569.2, | ,  1000,   957,  3000,  2914, | , -3.4, 5163.6, 40.376, |, 0.0
11061.5, 139.1, | , 26.0, 0.0, 568.7, | ,  1000,   955,  3000,  2922, | , -3.4, 5190.6, 40.654, |, 0.0
11062.6, 139.1, | , 26.0, 0.0, 569.0, | ,  1000,   959,  3000,  2947, | , -3.4, 5191.0, 40.957, |, 0.0
11063.6, 140.3, | , 25.9, 0.0, 563.3, | ,  1000,   946,  3000,  2922, | , -3.4, 5209.5, 40.708, |, 0.0
11064.6, 139.8, | , 25.9, 0.0, 562.9, | ,  1000,   960,  3000,  2937, | , -3.4, 5242.0, 41.259, |, 0.0
11065.6, 139.1, | , 26.0, 0.0, 568.2, | ,  1000,   953,  3000,  2951, | , -3.4, 5242.0, 41.342, |, 0.0
11066.6, 139.5, | , 25.9, 0.0, 568.9, | ,  1000,   955,  3000,  2929, | , -3.4, 5259.6, 41.265, |, 0.0
11067.6, 139.2, | , 26.0, 0.0, 568.7, | ,  1000,   954,  3000,  2938, | , -3.4, 5266.0, 41.406, |, 0.0
11068.6, 139.1, | , 26.0, 0.0, 568.5, | ,  1000,   955,  3000,  2947, | , -3.4, 5293.9, 41.730, |, 0.0
11069.6, 140.2, | , 25.9, 0.0, 558.2, | ,  1000,   955,  3000,  2945, | , -3.4, 5298.1, 41.747, |, 0.0
11070.6, 140.4, | , 25.9, 0.0, 562.7, | ,  1000,   956,  3000,  2906, | , -3.4, 5274.1, 41.142, |, 0.0
11071.7, 139.1, | , 25.9, 0.0, 568.3, | ,  1000,   961,  3000,  2932, | , -3.4, 5329.4, 41.909, |, 0.0
11072.7, 139.2, | , 25.9, 0.0, 568.3, | ,  1000,   954,  3000,  2923, | , -3.4, 5306.7, 41.564, |, 0.0
11073.7, 139.5, | , 25.9, 0.0, 568.1, | ,  1000,   955,  3000,  2917, | , -3.4, 5324.7, 41.643, |, 0.0
11074.7, 139.9, | , 25.9, 0.0, 562.7, | ,  1000,   952,  3000,  2937, | , -3.4, 5319.6, 41.784, |, 0.0
11075.7, 140.0, | , 25.9, 0.0, 560.5, | ,  1000,   949,  3000,  2895, | , -3.4, 5347.0, 41.509, |, 0.0
11076.7, 139.1, | , 26.0, 0.0, 567.6, | ,  1000,   955,  3000,  2925, | , -3.4, 5321.7, 41.708, |, 0.0
11077.7, 139.5, | , 25.9, 0.0, 568.0, | ,  1000,   957,  3000,  2922, | , -3.4, 5313.1, 41.627, |, 0.0
11078.7, 139.0, | , 26.0, 0.0, 567.5, | ,  1000,   954,  3000,  2920, | , -3.4, 5312.7, 41.570, |, 0.0
11079.7, 139.4, | , 25.9, 0.0, 567.5, | ,  1000,   950,  3000,  2920, | , -3.4, 5324.3, 41.619, |, 0.0
11080.8, 140.7, | , 25.9, 0.0, 560.2, | ,  1000,   949,  3000,  2940, | , -3.4, 5329.8, 41.865, |, 0.0
11081.8, 140.3, | , 25.9, 0.0, 560.2, | ,  1000,   957,  3000,  2930, | , -3.4, 5306.3, 41.667, |, 0.0
11082.8, 139.1, | , 25.9, 0.0, 567.3, | ,  1000,   960,  3000,  2914, | , -3.4, 5301.1, 41.492, |, 0.0
11083.8, 139.3, | , 25.9, 0.0, 567.3, | ,  1000,   947,  3000,  2907, | , -3.4, 5323.4, 41.438, |, 0.0
11084.8, 139.0, | , 25.9, 0.0, 566.8, | ,  1000,   955,  3000,  2935, | , -3.4, 5322.6, 41.818, |, 0.0
11085.8, 139.9, | , 25.9, 0.0, 561.1, | ,  1000,   951,  3000,  2917, | , -3.4, 5320.8, 41.572, |, 0.0
11086.8, 140.3, | , 25.9, 0.0, 560.4, | ,  1000,   957,  3000,  2922, | , -3.4, 5322.1, 41.701, |, 0.0
11087.8, 139.2, | , 25.9, 0.0, 567.0, | ,  1000,   953,  3000,  2941, | , -3.4, 5313.6, 41.802, |, 0.0
11088.9, 139.0, | , 25.9, 0.0, 566.5, | ,  1000,   952,  3000,  2923, | , -3.4, 5308.0, 41.550, |, 0.0
11089.9, 139.2, | , 25.9, 0.0, 566.9, | ,  1000,   952,  3000,  2933, | , -3.4, 5300.7, 41.598, |, 0.0
11090.9, 139.7, | , 25.9, 0.0, 566.3, | ,  1000,   956,  3000,  2912, | , -3.4, 5317.4, 41.552, |, 0.0
11091.9, 139.9, | , 25.9, 0.0, 559.9, | ,  1000,   943,  3000,  2934, | , -3.4, 5305.9, 41.554, |, 0.0
11092.9, 140.1, | , 25.9, 0.0, 560.9, | ,  1000,   947,  3000,  2927, | , -3.4, 5296.9, 41.448, |, 0.0
11093.9, 139.1, | , 25.9, 0.0, 566.3, | ,  1000,   952,  3000,  2936, | , -3.4, 5297.7, 41.608, |, 0.0
11094.9, 139.5, | , 25.9, 0.0, 566.6, | ,  1000,   953,  3000,  2926, | , -3.4, 5292.6, 41.469, |, 0.0
11095.9, 139.3, | , 25.9, 0.0, 565.3, | ,  1000,   949,  3000,  2929, | , -3.4, 5291.3, 41.457, |, 0.0
11096.9, 139.7, | , 25.9, 0.0, 566.3, | ,  1000,   952,  3000,  2938, | , -3.4, 5312.7, 41.744, |, 0.0
11097.9, 140.3, | , 25.9, 0.0, 559.4, | ,  1000,   953,  3000,  2937, | , -3.4, 5297.3, 41.624, |, 0.0
11099.0, 139.3, | , 25.9, 0.0, 565.3, | ,  1000,   953,  3000,  2926, | , -3.4, 5282.3, 41.382, |, 0.0
11100.0, 139.1, | , 25.9, 0.0, 565.9, | ,  1000,   951,  3000,  2931, | , -3.4, 5276.3, 41.381, |, 0.0
11101.0, 139.6, | , 25.9, 0.0, 565.0, | ,  1000,   951,  3000,  2909, | , -3.4, 5300.3, 41.328, |, 0.0
11102.0, 139.5, | , 25.9, 0.0, 565.6, | ,  1000,   955,  3000,  2922, | , -3.4, 5323.0, 41.685, |, 0.0
11103.0, 139.9, | , 25.9, 0.0, 559.9, | ,  1000,   949,  3000,  2927, | , -3.4, 5296.4, 41.465, |, 0.0
11104.0, 140.4, | , 25.9, 0.0, 560.1, | ,  1000,   951,  3000,  2940, | , -3.4, 5283.6, 41.523, |, 0.0
11105.0, 139.1, | , 25.9, 0.0, 564.9, | ,  1000,   951,  3000,  2928, | , -3.4, 5267.7, 41.280, |, 0.0
11106.0, 139.2, | , 25.9, 0.0, 564.1, | ,  1000,   951,  3000,  2916, | , -3.4, 5284.4, 41.284, |, 0.0
11107.1, 139.2, | , 25.9, 0.0, 565.0, | ,  1000,   952,  3000,  2928, | , -3.4, 5269.0, 41.293, |, 0.0
