Repository: jdhuang-csm/Ru-BCA

## Methods
* (BaO)<sub>x</sub>-(CaO)<sub>y</sub>-(Al<sub>2</sub>O<sub>3</sub>)<sub>1-x-y</sub> (BCA) catalyst supports were synthesized via sol-gel and solid-state methods. 
* Ru/BCA catalysts were prepared via incipient wetness impregnation to achieve 1 wt. % Ru loading.
* Ammonia synthesis rates were measured for Ru/BCA catalysts in a packed-bed reactor at 480-600<sup>o</sup>C, 10 bar, and space velocities up to 1.3 x 10<sup>6</sup> ml g<sub>cat</sub><sup>-1</sup> h<sup>-1</sup>.
* A machine learning (ML) model was employed to improve understanding of the behavior of Ru/BCA catalysts.
* A microkinetic model was developed to describe the best-performing catalyst.

File: data/init_files_Cadigan/BCA532.txt (part 28 of 55)
********** Start test **********
Elapsed time, Pressure, | , LJtemp(C), Inner-Temp, Outer-Temp, | , N2-set, N2-flow, H2-set, H2-flow, | , pH, NH3_ppm, NH3_Prod_rate, |, In222Temp
10748.7, 139.0, | , 28.1, 0.0, 577.6, | ,  4000,  3879, 12000, 11782, | , -3.4, 1713.3, 70.569, |, 0.0
10749.7, 139.3, | , 28.1, 0.0, 579.3, | ,  4000,  3879, 12000, 11685, | , -3.4, 1747.2, 71.515, |, 0.0
10750.7, 138.8, | , 28.1, 0.0, 578.6, | ,  4000,  3874, 12000, 11618, | , -3.4, 1710.8, 69.699, |, 0.0
10751.7, 140.0, | , 28.1, 0.0, 571.5, | ,  4000,  3875, 12000, 11759, | , -3.4, 1771.6, 72.838, |, 0.0
10752.8, 139.9, | , 28.1, 0.0, 572.8, | ,  4000,  3871, 12000, 11686, | , -3.4, 1745.9, 71.427, |, 0.0
10753.8, 139.4, | , 28.1, 0.0, 578.0, | ,  4000,  3880, 12000, 11721, | , -3.4, 1759.2, 72.174, |, 0.0
10754.8, 138.9, | , 28.1, 0.0, 578.5, | ,  4000,  3879, 12000, 11722, | , -3.4, 1755.7, 72.035, |, 0.0
10755.8, 138.8, | , 28.1, 0.0, 579.0, | ,  4000,  3875, 12000, 11650, | , -3.4, 1767.7, 72.174, |, 0.0
10756.8, 139.6, | , 28.1, 0.0, 573.1, | ,  4000,  3874, 12000, 11684, | , -3.4, 1786.2, 73.079, |, 0.0
10757.8, 140.5, | , 28.1, 0.0, 571.1, | ,  4000,  3876, 12000, 11727, | , -3.4, 1776.3, 72.884, |, 0.0
10758.8, 139.1, | , 28.1, 0.0, 577.8, | ,  4000,  3879, 12000, 11657, | , -3.4, 1763.0, 72.033, |, 0.0
10759.8, 138.8, | , 28.1, 0.0, 578.7, | ,  4000,  3878, 12000, 11659, | , -3.4, 1768.6, 72.261, |, 0.0
10760.8, 139.0, | , 28.1, 0.0, 579.6, | ,  4000,  3871, 12000, 11675, | , -3.4, 1798.2, 73.512, |, 0.0
10761.8, 138.8, | , 28.1, 0.0, 579.0, | ,  4000,  3875, 12000, 11750, | , -3.4, 1813.6, 74.517, |, 0.0
10762.9, 139.8, | , 28.1, 0.0, 572.2, | ,  4000,  3873, 12000, 11711, | , -3.4, 1779.3, 72.920, |, 0.0
10763.9, 140.4, | , 28.1, 0.0, 572.2, | ,  4000,  3879, 12000, 11700, | , -3.4, 1766.5, 72.369, |, 0.0
10764.9, 139.3, | , 28.1, 0.0, 579.3, | ,  4000,  3885, 12000, 11682, | , -3.4, 1763.5, 72.190, |, 0.0
10765.9, 138.7, | , 28.1, 0.0, 579.2, | ,  4000,  3876, 12000, 11660, | , -3.4, 1765.2, 72.118, |, 0.0
10766.9, 139.2, | , 28.1, 0.0, 579.3, | ,  4000,  3877, 12000, 11688, | , -3.4, 1786.6, 73.128, |, 0.0
10767.9, 140.2, | , 28.1, 0.0, 573.5, | ,  4000,  3874, 12000, 11744, | , -3.4, 1768.2, 72.623, |, 0.0
10768.9, 139.9, | , 28.1, 0.0, 571.4, | ,  4000,  3873, 12000, 11709, | , -3.4, 1756.6, 71.981, |, 0.0
10769.9, 139.7, | , 28.1, 0.0, 578.1, | ,  4000,  3874, 12000, 11748, | , -3.4, 1783.2, 73.255, |, 0.0
10771.0, 139.3, | , 28.1, 0.0, 579.6, | ,  4000,  3878, 12000, 11718, | , -3.4, 1770.7, 72.624, |, 0.0
10772.0, 138.8, | , 28.1, 0.0, 578.9, | ,  4000,  3881, 12000, 11701, | , -3.4, 1745.5, 71.528, |, 0.0
10773.0, 138.7, | , 28.1, 0.0, 579.3, | ,  4000,  3879, 12000, 11686, | , -3.4, 1755.7, 71.872, |, 0.0
10774.0, 140.3, | , 28.1, 0.0, 568.3, | ,  4000,  3873, 12000, 11660, | , -3.4, 1752.7, 71.602, |, 0.0
10775.0, 140.2, | , 28.1, 0.0, 573.6, | ,  4000,  3878, 12000, 11765, | , -3.4, 1753.6, 72.144, |, 0.0
10776.0, 138.7, | , 28.1, 0.0, 578.9, | ,  4000,  3874, 12000, 11655, | , -3.4, 1735.6, 70.879, |, 0.0
10777.0, 138.8, | , 28.1, 0.0, 578.9, | ,  4000,  3878, 12000, 11645, | , -3.4, 1779.3, 72.635, |, 0.0
10778.0, 139.3, | , 28.1, 0.0, 579.1, | ,  4000,  3876, 12000, 11660, | , -3.4, 1748.0, 71.421, |, 0.0
10779.0, 139.9, | , 28.1, 0.0, 571.5, | ,  4000,  3877, 12000, 11724, | , -3.4, 1762.2, 72.296, |, 0.0
10780.0, 139.8, | , 28.1, 0.0, 571.6, | ,  4000,  3870, 12000, 11690, | , -3.4, 1733.9, 70.949, |, 0.0
10781.1, 139.9, | , 28.1, 0.0, 573.0, | ,  4000,  3882, 12000, 11731, | , -3.4, 1778.5, 73.022, |, 0.0
10782.1, 139.2, | , 28.1, 0.0, 579.2, | ,  4000,  3878, 12000, 11704, | , -3.4, 1747.6, 71.613, |, 0.0
10783.1, 139.0, | , 28.1, 0.0, 578.6, | ,  4000,  3886, 12000, 11735, | , -3.4, 1761.3, 72.356, |, 0.0
10784.1, 138.9, | , 28.1, 0.0, 578.1, | ,  4000,  3877, 12000, 11731, | , -3.4, 1747.2, 71.715, |, 0.0
10785.1, 140.4, | , 28.1, 0.0, 572.5, | ,  4000,  3878, 12000, 11741, | , -3.4, 1742.0, 71.554, |, 0.0
10786.1, 139.6, | , 28.2, 0.0, 573.7, | ,  4000,  3875, 12000, 11649, | , -3.4, 1755.3, 71.661, |, 0.0
10787.1, 138.8, | , 28.2, 0.0, 579.1, | ,  4000,  3883, 12000, 11673, | , -3.4, 1760.5, 72.019, |, 0.0
10788.1, 139.4, | , 28.2, 0.0, 578.9, | ,  4000,  3881, 12000, 11730, | , -3.4, 1738.6, 71.376, |, 0.0
10789.2, 138.9, | , 28.2, 0.0, 577.8, | ,  4000,  3872, 12000, 11684, | , -3.4, 1754.9, 71.793, |, 0.0
10790.2, 138.8, | , 28.2, 0.0, 579.2, | ,  4000,  3878, 12000, 11648, | , -3.4, 1769.0, 72.227, |, 0.0
10791.2, 140.3, | , 28.1, 0.0, 571.8, | ,  4000,  3871, 12000, 11704, | , -3.4, 1765.2, 72.298, |, 0.0
10792.2, 139.9, | , 28.2, 0.0, 572.6, | ,  4000,  3880, 12000, 11668, | , -3.4, 1768.6, 72.314, |, 0.0
10793.2, 139.0, | , 28.2, 0.0, 579.2, | ,  4000,  3886, 12000, 11715, | , -3.4, 1736.0, 71.227, |, 0.0
10794.2, 139.0, | , 28.2, 0.0, 578.6, | ,  4000,  3880, 12000, 11773, | , -3.4, 1733.5, 71.359, |, 0.0
10795.2, 139.1, | , 28.2, 0.0, 579.0, | ,  4000,  3874, 12000, 11737, | , -3.4, 1722.3, 70.712, |, 0.0
10796.2, 139.8, | , 28.2, 0.0, 572.7, | ,  4000,  3877, 12000, 11646, | , -3.4, 1762.2, 71.936, |, 0.0
10797.2, 139.6, | , 28.2, 0.0, 574.1, | ,  4000,  3877, 12000, 11649, | , -3.4, 1761.3, 71.911, |, 0.0
10798.3, 139.3, | , 28.2, 0.0, 578.7, | ,  4000,  3876, 12000, 11731, | , -3.4, 1750.6, 71.849, |, 0.0
10799.3, 139.0, | , 28.2, 0.0, 577.0, | ,  4000,  3880, 12000, 11749, | , -3.4, 1756.2, 72.182, |, 0.0
10800.3, 139.0, | , 28.2, 0.0, 578.8, | ,  4000,  3875, 12000, 11712, | , -3.4, 1763.0, 72.265, |, 0.0
10801.3, 139.3, | , 28.2, 0.0, 578.8, | ,  4000,  3873, 12000, 11703, | , -3.4, 1764.7, 72.287, |, 0.0
10802.3, 140.5, | , 28.2, 0.0, 571.4, | ,  4000,  3879, 12000, 11791, | , -3.4, 1753.6, 72.267, |, 0.0
10803.3, 139.9, | , 28.2, 0.0, 571.6, | ,  4000,  3880, 12000, 11730, | , -3.4, 1740.8, 71.461, |, 0.0
10804.3, 139.0, | , 28.2, 0.0, 577.7, | ,  4000,  3872, 12000, 11690, | , -3.4, 1751.0, 71.666, |, 0.0
10805.3, 139.3, | , 28.2, 0.0, 579.0, | ,  4000,  3880, 12000, 11718, | , -3.4, 1765.2, 72.405, |, 0.0
10806.4, 138.8, | , 28.2, 0.0, 579.0, | ,  4000,  3873, 12000, 11679, | , -3.4, 1749.7, 71.560, |, 0.0
10807.4, 139.7, | , 28.2, 0.0, 572.8, | ,  4000,  3874, 12000, 11690, | , -3.4, 1745.9, 71.463, |, 0.0
10808.4, 140.3, | , 28.2, 0.0, 573.7, | ,  4000,  3876, 12000, 11724, | , -3.4, 1704.8, 69.941, |, 0.0
10809.4, 138.9, | , 28.2, 0.0, 578.0, | ,  4000,  3877, 12000, 11708, | , -3.4, 1771.6, 72.606, |, 0.0
10810.4, 138.7, | , 28.2, 0.0, 578.9, | ,  4000,  3876, 12000, 11693, | , -3.4, 1771.6, 72.532, |, 0.0
10811.4, 138.9, | , 28.2, 0.0, 578.9, | ,  4000,  3879, 12000, 11683, | , -3.4, 1777.6, 72.745, |, 0.0
10812.4, 139.2, | , 28.2, 0.0, 579.1, | ,  4000,  3880, 12000, 11728, | , -3.4, 1766.0, 72.491, |, 0.0
10813.4, 139.9, | , 28.2, 0.0, 571.7, | ,  4000,  3874, 12000, 11713, | , -3.4, 1740.3, 71.340, |, 0.0
10814.4, 140.5, | , 28.2, 0.0, 571.8, | ,  4000,  3878, 12000, 11739, | , -3.4, 1722.3, 70.739, |, 0.0
10815.5, 139.2, | , 28.2, 0.0, 579.1, | ,  4000,  3875, 12000, 11691, | , -3.4, 1742.5, 71.329, |, 0.0
10816.5, 138.7, | , 28.2, 0.0, 578.7, | ,  4000,  3875, 12000, 11679, | , -3.4, 1752.3, 71.674, |, 0.0
10817.5, 138.7, | , 28.2, 0.0, 578.9, | ,  4000,  3877, 12000, 11678, | , -3.4, 1763.9, 72.156, |, 0.0
10818.5, 140.2, | , 28.2, 0.0, 573.2, | ,  4000,  3871, 12000, 11716, | , -3.4, 1760.0, 72.146, |, 0.0
10819.5, 140.5, | , 28.2, 0.0, 571.4, | ,  4000,  3880, 12000, 11729, | , -3.4, 1745.0, 71.631, |, 0.0
10820.5, 138.7, | , 28.2, 0.0, 578.6, | ,  4000,  3874, 12000, 11691, | , -3.4, 1729.6, 70.801, |, 0.0
10821.5, 139.2, | , 28.2, 0.0, 579.3, | ,  4000,  3874, 12000, 11679, | , -3.4, 1745.9, 71.410, |, 0.0
10822.5, 139.3, | , 28.2, 0.0, 579.2, | ,  4000,  3875, 12000, 11698, | , -3.4, 1767.3, 72.379, |, 0.0
10823.5, 138.8, | , 28.2, 0.0, 579.1, | ,  4000,  3877, 12000, 11699, | , -3.4, 1740.8, 71.304, |, 0.0
10824.5, 140.1, | , 28.2, 0.0, 571.2, | ,  4000,  3874, 12000, 11701, | , -3.4, 1736.9, 71.141, |, 0.0
10825.6, 140.3, | , 28.2, 0.0, 572.3, | ,  4000,  3873, 12000, 11669, | , -3.4, 1731.8, 70.785, |, 0.0
10826.6, 138.7, | , 28.2, 0.0, 578.9, | ,  4000,  3877, 12000, 11638, | , -3.4, 1748.5, 71.343, |, 0.0
10827.6, 138.9, | , 28.2, 0.0, 578.7, | ,  4000,  3877, 12000, 11705, | , -3.4, 1772.5, 72.626, |, 0.0
10828.6, 139.3, | , 28.2, 0.0, 579.1, | ,  4000,  3875, 12000, 11727, | , -3.4, 1753.6, 71.950, |, 0.0
10829.6, 140.2, | , 28.2, 0.0, 572.9, | ,  4000,  3874, 12000, 11722, | , -3.4, 1727.9, 70.872, |, 0.0
10830.6, 140.0, | , 28.2, 0.0, 569.7, | ,  4000,  3875, 12000, 11748, | , -3.4, 1743.8, 71.644, |, 0.0
10831.6, 138.9, | , 28.2, 0.0, 578.5, | ,  4000,  3881, 12000, 11773, | , -3.4, 1731.3, 71.273, |, 0.0
10832.6, 139.0, | , 28.2, 0.0, 578.7, | ,  4000,  3881, 12000, 11746, | , -3.4, 1756.2, 72.174, |, 0.0
10833.7, 138.8, | , 28.2, 0.0, 578.7, | ,  4000,  3878, 12000, 11685, | , -3.4, 1725.3, 70.617, |, 0.0
10834.7, 139.0, | , 28.2, 0.0, 577.6, | ,  4000,  3876, 12000, 11668, | , -3.4, 1755.3, 71.752, |, 0.0
10835.7, 140.0, | , 28.2, 0.0, 571.3, | ,  4000,  3875, 12000, 11701, | , -3.4, 1778.0, 72.827, |, 0.0
10836.7, 140.4, | , 28.2, 0.0, 571.4, | ,  4000,  3871, 12000, 11667, | , -3.4, 1731.8, 70.766, |, 0.0
10837.7, 139.0, | , 28.2, 0.0, 578.3, | ,  4000,  3877, 12000, 11716, | , -3.4, 1729.2, 70.911, |, 0.0
10838.7, 138.8, | , 28.2, 0.0, 578.3, | ,  4000,  3877, 12000, 11671, | , -3.4, 1713.8, 70.077, |, 0.0
10839.7, 139.5, | , 28.2, 0.0, 577.4, | ,  4000,  3878, 12000, 11750, | , -3.4, 1768.6, 72.684, |, 0.0
10840.7, 139.7, | , 28.2, 0.0, 572.7, | ,  4000,  3869, 12000, 11697, | , -3.4, 1782.7, 72.976, |, 0.0
10841.7, 140.0, | , 28.2, 0.0, 571.1, | ,  4000,  3872, 12000, 11763, | , -3.4, 1766.9, 72.651, |, 0.0
10842.7, 138.8, | , 28.2, 0.0, 578.2, | ,  4000,  3878, 12000, 11680, | , -3.4, 1721.9, 70.455, |, 0.0
10843.8, 138.8, | , 28.2, 0.0, 578.6, | ,  4000,  3873, 12000, 11720, | , -3.4, 1762.2, 72.263, |, 0.0
10844.8, 139.7, | , 28.2, 0.0, 572.2, | ,  4000,  3871, 12000, 11664, | , -3.4, 1754.9, 71.699, |, 0.0
10845.8, 139.3, | , 28.2, 0.0, 578.8, | ,  4000,  3881, 12000, 11731, | , -3.4, 1762.6, 72.366, |, 0.0
10846.8, 139.8, | , 28.2, 0.0, 571.2, | ,  4000,  3872, 12000, 11741, | , -3.4, 1730.9, 71.073, |, 0.0
10847.8, 139.6, | , 28.2, 0.0, 573.0, | ,  4000,  3871, 12000, 11661, | , -3.4, 1752.3, 71.575, |, 0.0
10848.8, 138.8, | , 28.2, 0.0, 578.7, | ,  4000,  3878, 12000, 11713, | , -3.4, 1740.8, 71.375, |, 0.0
10849.8, 139.3, | , 28.2, 0.0, 577.9, | ,  4000,  3876, 12000, 11764, | , -3.4, 1766.5, 72.652, |, 0.0
10850.8, 138.7, | , 28.2, 0.0, 578.7, | ,  4000,  3879, 12000, 11704, | , -3.4, 1770.3, 72.547, |, 0.0
10851.9, 139.7, | , 28.2, 0.0, 572.7, | ,  4000,  3874, 12000, 11669, | , -3.4, 1758.7, 71.888, |, 0.0
10852.9, 140.3, | , 28.2, 0.0, 571.7, | ,  4000,  3873, 12000, 11706, | , -3.4, 1769.5, 72.493, |, 0.0
10853.9, 139.4, | , 28.2, 0.0, 578.3, | ,  4000,  3877, 12000, 11705, | , -3.4, 1758.3, 72.056, |, 0.0
10854.9, 138.8, | , 28.2, 0.0, 578.0, | ,  4000,  3873, 12000, 11672, | , -3.4, 1722.8, 70.429, |, 0.0
10855.9, 139.3, | , 28.2, 0.0, 579.4, | ,  4000,  3878, 12000, 11657, | , -3.4, 1757.0, 71.782, |, 0.0
10856.9, 139.1, | , 28.2, 0.0, 579.1, | ,  4000,  3876, 12000, 11606, | , -3.4, 1745.0, 71.050, |, 0.0
10857.9, 140.1, | , 28.2, 0.0, 569.3, | ,  4000,  3873, 12000, 11672, | , -3.4, 1753.2, 71.671, |, 0.0
10858.9, 140.3, | , 28.2, 0.0, 570.6, | ,  4000,  3870, 12000, 11702, | , -3.4, 1761.7, 72.145, |, 0.0
10859.9, 139.5, | , 28.2, 0.0, 577.8, | ,  4000,  3879, 12000, 11784, | , -3.4, 1746.3, 71.931, |, 0.0
10861.0, 138.8, | , 28.2, 0.0, 578.6, | ,  4000,  3878, 12000, 11712, | , -3.4, 1745.0, 71.546, |, 0.0
10862.0, 138.9, | , 28.2, 0.0, 578.7, | ,  4000,  3877, 12000, 11722, | , -3.4, 1748.0, 71.711, |, 0.0
10863.0, 140.3, | , 28.2, 0.0, 572.1, | ,  4000,  3876, 12000, 11696, | , -3.4, 1732.2, 70.938, |, 0.0
10864.0, 139.7, | , 28.2, 0.0, 573.2, | ,  4000,  3877, 12000, 11754, | , -3.4, 1752.7, 72.052, |, 0.0
10865.0, 139.0, | , 28.2, 0.0, 576.9, | ,  4000,  3873, 12000, 11722, | , -3.4, 1736.5, 71.218, |, 0.0
10866.0, 139.4, | , 28.2, 0.0, 578.4, | ,  4000,  3878, 12000, 11733, | , -3.4, 1746.3, 71.695, |, 0.0
10867.0, 138.8, | , 28.2, 0.0, 578.1, | ,  4000,  3874, 12000, 11720, | , -3.4, 1768.2, 72.514, |, 0.0
10868.0, 139.0, | , 28.2, 0.0, 578.3, | ,  4000,  3874, 12000, 11699, | , -3.4, 1754.5, 71.852, |, 0.0
10869.1, 140.3, | , 28.2, 0.0, 572.3, | ,  4000,  3875, 12000, 11732, | , -3.4, 1712.5, 70.290, |, 0.0
10870.1, 140.6, | , 28.2, 0.0, 572.1, | ,  4000,  3873, 12000, 11737, | , -3.4, 1753.2, 71.972, |, 0.0
10871.1, 138.8, | , 28.2, 0.0, 578.2, | ,  4000,  3876, 12000, 11684, | , -3.4, 1724.5, 70.569, |, 0.0
10872.1, 138.9, | , 28.2, 0.0, 577.9, | ,  4000,  3883, 12000, 11745, | , -3.4, 1754.9, 72.124, |, 0.0
10873.1, 139.2, | , 28.2, 0.0, 578.6, | ,  4000,  3876, 12000, 11622, | , -3.4, 1730.0, 70.511, |, 0.0
10874.1, 139.4, | , 28.2, 0.0, 578.5, | ,  4000,  3878, 12000, 11662, | , -3.4, 1770.3, 72.347, |, 0.0
10875.1, 139.9, | , 28.2, 0.0, 570.7, | ,  4000,  3872, 12000, 11688, | , -3.4, 1734.3, 70.972, |, 0.0
10876.1, 139.8, | , 28.2, 0.0, 571.7, | ,  4000,  3880, 12000, 11739, | , -3.4, 1766.0, 72.539, |, 0.0
10877.1, 139.3, | , 28.2, 0.0, 578.8, | ,  4000,  3883, 12000, 11670, | , -3.4, 1754.9, 71.775, |, 0.0
10878.1, 138.8, | , 28.2, 0.0, 578.8, | ,  4000,  3879, 12000, 11648, | , -3.4, 1729.6, 70.627, |, 0.0
10879.2, 138.9, | , 28.2, 0.0, 578.0, | ,  4000,  3873, 12000, 11642, | , -3.4, 1715.0, 69.981, |, 0.0
10880.2, 140.3, | , 28.2, 0.0, 572.3, | ,  4000,  3877, 12000, 11700, | , -3.4, 1754.5, 71.870, |, 0.0
10881.2, 139.6, | , 28.2, 0.0, 573.5, | ,  4000,  3880, 12000, 11751, | , -3.4, 1753.2, 72.067, |, 0.0
10882.2, 138.7, | , 28.2, 0.0, 578.8, | ,  4000,  3879, 12000, 11628, | , -3.4, 1770.3, 72.192, |, 0.0
10883.2, 138.9, | , 28.2, 0.0, 578.8, | ,  4000,  3884, 12000, 11770, | , -3.4, 1756.6, 72.316, |, 0.0
10884.2, 139.3, | , 28.2, 0.0, 578.6, | ,  4000,  3877, 12000, 11737, | , -3.4, 1737.3, 71.340, |, 0.0
10885.2, 139.0, | , 28.2, 0.0, 578.1, | ,  4000,  3883, 12000, 11698, | , -3.4, 1743.8, 71.451, |, 0.0
10886.2, 139.9, | , 28.2, 0.0, 571.3, | ,  4000,  3879, 12000, 11698, | , -3.4, 1757.9, 72.009, |, 0.0
10887.2, 140.4, | , 28.2, 0.0, 571.4, | ,  4000,  3875, 12000, 11754, | , -3.4, 1768.6, 72.692, |, 0.0
10888.2, 138.7, | , 28.2, 0.0, 579.0, | ,  4000,  3881, 12000, 11679, | , -3.4, 1749.3, 71.579, |, 0.0
10889.3, 139.0, | , 28.2, 0.0, 578.1, | ,  4000,  3878, 12000, 11679, | , -3.4, 1764.3, 72.181, |, 0.0
10890.3, 139.1, | , 28.2, 0.0, 577.9, | ,  4000,  3873, 12000, 11706, | , -3.4, 1752.3, 71.792, |, 0.0
10891.3, 140.1, | , 28.2, 0.0, 573.1, | ,  4000,  3875, 12000, 11724, | , -3.4, 1738.2, 71.305, |, 0.0
10892.3, 139.7, | , 28.2, 0.0, 573.1, | ,  4000,  3877, 12000, 11695, | , -3.4, 1762.6, 72.179, |, 0.0
10893.3, 139.2, | , 28.2, 0.0, 579.1, | ,  4000,  3876, 12000, 11716, | , -3.4, 1724.0, 70.695, |, 0.0
10894.3, 138.9, | , 28.2, 0.0, 577.9, | ,  4000,  3876, 12000, 11682, | , -3.4, 1732.6, 70.891, |, 0.0
10895.3, 138.9, | , 28.2, 0.0, 578.2, | ,  4000,  3878, 12000, 11668, | , -3.4, 1751.5, 71.607, |, 0.0
10896.3, 138.8, | , 28.2, 0.0, 578.9, | ,  4000,  3877, 12000, 11661, | , -3.4, 1745.9, 71.343, |, 0.0
10897.4, 140.3, | , 28.2, 0.0, 571.8, | ,  4000,  3875, 12000, 11719, | , -3.4, 1735.6, 71.177, |, 0.0
10898.4, 139.9, | , 28.2, 0.0, 572.1, | ,  4000,  3876, 12000, 11679, | , -3.4, 1765.2, 72.206, |, 0.0
10899.4, 138.9, | , 28.2, 0.0, 578.0, | ,  4000,  3876, 12000, 11682, | , -3.4, 1704.8, 69.750, |, 0.0
10900.4, 139.5, | , 28.2, 0.0, 578.2, | ,  4000,  3877, 12000, 11763, | , -3.4, 1739.5, 71.544, |, 0.0
10901.4, 139.2, | , 28.2, 0.0, 579.3, | ,  4000,  3878, 12000, 11714, | , -3.4, 1748.0, 71.678, |, 0.0
10902.4, 139.6, | , 28.2, 0.0, 572.5, | ,  4000,  3875, 12000, 11668, | , -3.4, 1748.5, 71.467, |, 0.0
10903.4, 139.9, | , 28.2, 0.0, 571.9, | ,  4000,  3875, 12000, 11716, | , -3.4, 1753.6, 71.897, |, 0.0
10904.4, 139.4, | , 28.2, 0.0, 578.5, | ,  4000,  3881, 12000, 11729, | , -3.4, 1754.9, 72.041, |, 0.0
10905.5, 139.1, | , 28.2, 0.0, 577.4, | ,  4000,  3878, 12000, 11754, | , -3.4, 1741.2, 71.583, |, 0.0
10906.5, 138.7, | , 28.2, 0.0, 578.8, | ,  4000,  3879, 12000, 11677, | , -3.4, 1739.9, 71.179, |, 0.0
10907.5, 139.2, | , 28.2, 0.0, 579.3, | ,  4000,  3878, 12000, 11690, | , -3.4, 1769.9, 72.459, |, 0.0
10908.5, 139.9, | , 28.2, 0.0, 571.5, | ,  4000,  3870, 12000, 11703, | , -3.4, 1749.3, 71.644, |, 0.0
10909.5, 140.1, | , 28.2, 0.0, 571.0, | ,  4000,  3882, 12000, 11724, | , -3.4, 1738.2, 71.339, |, 0.0
10910.5, 139.4, | , 28.2, 0.0, 578.2, | ,  4000,  3879, 12000, 11726, | , -3.4, 1730.5, 71.017, |, 0.0
10911.5, 139.2, | , 28.2, 0.0, 579.2, | ,  4000,  3876, 12000, 11686, | , -3.4, 1777.2, 72.730, |, 0.0
10912.5, 138.7, | , 28.2, 0.0, 578.8, | ,  4000,  3879, 12000, 11731, | , -3.4, 1778.9, 73.025, |, 0.0
10913.5, 140.1, | , 28.2, 0.0, 572.9, | ,  4000,  3871, 12000, 11674, | , -3.4, 1736.9, 71.004, |, 0.0
10914.6, 140.8, | , 28.2, 0.0, 570.6, | ,  4000,  3874, 12000, 11778, | , -3.4, 1752.3, 72.131, |, 0.0
10915.6, 139.0, | , 28.2, 0.0, 577.6, | ,  4000,  3873, 12000, 11766, | , -3.4, 1748.0, 71.894, |, 0.0
10916.6, 138.8, | , 28.2, 0.0, 578.6, | ,  4000,  3875, 12000, 11769, | , -3.4, 1748.5, 71.933, |, 0.0
10917.6, 139.3, | , 28.2, 0.0, 578.9, | ,  4000,  3878, 12000, 11776, | , -3.4, 1747.6, 71.944, |, 0.0
10918.6, 138.9, | , 28.2, 0.0, 578.2, | ,  4000,  3883, 12000, 11774, | , -3.4, 1743.8, 71.802, |, 0.0
10919.6, 139.9, | , 28.2, 0.0, 571.4, | ,  4000,  3872, 12000, 11705, | , -3.4, 1730.0, 70.876, |, 0.0
10920.6, 139.9, | , 28.2, 0.0, 571.8, | ,  4000,  3874, 12000, 11651, | , -3.4, 1765.6, 72.083, |, 0.0
10921.6, 139.3, | , 28.2, 0.0, 578.4, | ,  4000,  3875, 12000, 11690, | , -3.4, 1751.9, 71.712, |, 0.0
10922.6, 139.0, | , 28.2, 0.0, 578.5, | ,  4000,  3877, 12000, 11745, | , -3.4, 1745.0, 71.692, |, 0.0
10923.7, 138.9, | , 28.2, 0.0, 578.4, | ,  4000,  3877, 12000, 11700, | , -3.4, 1697.1, 69.522, |, 0.0
10924.7, 140.1, | , 28.2, 0.0, 572.3, | ,  4000,  3873, 12000, 11659, | , -3.4, 1748.0, 71.401, |, 0.0
10925.7, 140.0, | , 28.2, 0.0, 570.7, | ,  4000,  3875, 12000, 11647, | , -3.4, 1765.6, 72.072, |, 0.0
10926.7, 138.9, | , 28.2, 0.0, 578.2, | ,  4000,  3879, 12000, 11691, | , -3.4, 1755.3, 71.873, |, 0.0
10927.7, 139.2, | , 28.2, 0.0, 578.2, | ,  4000,  3877, 12000, 11626, | , -3.4, 1724.0, 70.292, |, 0.0
10928.7, 138.8, | , 28.2, 0.0, 577.9, | ,  4000,  3875, 12000, 11687, | , -3.4, 1793.9, 73.412, |, 0.0
10929.7, 138.8, | , 28.2, 0.0, 578.3, | ,  4000,  3875, 12000, 11722, | , -3.4, 1755.7, 72.016, |, 0.0
10930.7, 140.9, | , 28.2, 0.0, 568.2, | ,  4000,  3873, 12000, 11698, | , -3.4, 1718.5, 70.374, |, 0.0
10931.8, 139.7, | , 28.2, 0.0, 570.9, | ,  4000,  3869, 12000, 11687, | , -3.4, 1721.0, 70.410, |, 0.0
10932.8, 138.8, | , 28.2, 0.0, 578.2, | ,  4000,  3876, 12000, 11682, | , -3.4, 1757.0, 71.887, |, 0.0
10933.8, 139.3, | , 28.2, 0.0, 578.4, | ,  4000,  3871, 12000, 11629, | , -3.4, 1787.9, 72.874, |, 0.0
10934.8, 139.2, | , 28.2, 0.0, 578.5, | ,  4000,  3872, 12000, 11647, | , -3.4, 1799.0, 73.419, |, 0.0
10935.8, 139.8, | , 28.2, 0.0, 571.3, | ,  4000,  3876, 12000, 11719, | , -3.4, 1772.9, 72.706, |, 0.0
10936.8, 139.9, | , 28.2, 0.0, 571.0, | ,  4000,  3878, 12000, 11669, | , -3.4, 1759.6, 71.943, |, 0.0
10937.8, 139.3, | , 28.2, 0.0, 578.5, | ,  4000,  3883, 12000, 11756, | , -3.4, 1752.3, 72.071, |, 0.0
10938.8, 138.8, | , 28.3, 0.0, 578.3, | ,  4000,  3874, 12000, 11735, | , -3.4, 1732.6, 71.122, |, 0.0
10939.8, 138.8, | , 28.2, 0.0, 578.3, | ,  4000,  3875, 12000, 11690, | , -3.4, 1752.7, 71.744, |, 0.0
10940.8, 139.0, | , 28.2, 0.0, 577.1, | ,  4000,  3879, 12000, 11690, | , -3.4, 1735.2, 71.048, |, 0.0
10941.9, 140.0, | , 28.2, 0.0, 572.8, | ,  4000,  3873, 12000, 11594, | , -3.4, 1771.2, 72.041, |, 0.0
10942.9, 139.9, | , 28.3, 0.0, 570.8, | ,  4000,  3877, 12000, 11646, | , -3.4, 1760.0, 71.852, |, 0.0
10943.9, 138.8, | , 28.3, 0.0, 578.2, | ,  4000,  3876, 12000, 11626, | , -3.4, 1757.5, 71.647, |, 0.0
10944.9, 139.2, | , 28.3, 0.0, 578.6, | ,  4000,  3874, 12000, 11720, | , -3.4, 1760.5, 72.192, |, 0.0
10945.9, 139.0, | , 28.3, 0.0, 577.3, | ,  4000,  3876, 12000, 11717, | , -3.4, 1758.7, 72.121, |, 0.0
10946.9, 138.8, | , 28.3, 0.0, 577.9, | ,  4000,  3877, 12000, 11725, | , -3.4, 1754.0, 71.967, |, 0.0
10947.9, 140.3, | , 28.3, 0.0, 570.9, | ,  4000,  3877, 12000, 11718, | , -3.4, 1762.6, 72.287, |, 0.0
10948.9, 139.6, | , 28.3, 0.0, 572.1, | ,  4000,  3880, 12000, 11754, | , -3.4, 1736.0, 71.378, |, 0.0
10950.0, 138.8, | , 28.3, 0.0, 578.1, | ,  4000,  3884, 12000, 11736, | , -3.4, 1763.5, 72.438, |, 0.0
10951.0, 139.3, | , 28.3, 0.0, 577.2, | ,  4000,  3876, 12000, 11683, | , -3.4, 1749.3, 71.575, |, 0.0
10952.0, 138.8, | , 28.3, 0.0, 578.1, | ,  4000,  3879, 12000, 11709, | , -3.4, 1761.7, 72.220, |, 0.0
10953.0, 139.7, | , 28.3, 0.0, 572.0, | ,  4000,  3875, 12000, 11695, | , -3.4, 1767.7, 72.382, |, 0.0
10954.0, 139.6, | , 28.3, 0.0, 572.3, | ,  4000,  3876, 12000, 11732, | , -3.4, 1773.7, 72.806, |, 0.0
10955.0, 139.3, | , 28.3, 0.0, 577.9, | ,  4000,  3881, 12000, 11683, | , -3.4, 1754.9, 71.828, |, 0.0
10956.0, 139.0, | , 28.3, 0.0, 576.4, | ,  4000,  3874, 12000, 11646, | , -3.4, 1752.7, 71.538, |, 0.0
10957.0, 139.3, | , 28.3, 0.0, 577.8, | ,  4000,  3878, 12000, 11694, | , -3.4, 1757.0, 71.955, |, 0.0
10958.1, 139.3, | , 28.3, 0.0, 577.9, | ,  4000,  3877, 12000, 11715, | , -3.4, 1761.7, 72.239, |, 0.0
10959.1, 140.1, | , 28.3, 0.0, 570.3, | ,  4000,  3880, 12000, 11770, | , -3.4, 1736.0, 71.453, |, 0.0
10960.1, 139.9, | , 28.3, 0.0, 570.3, | ,  4000,  3873, 12000, 11709, | , -3.4, 1742.0, 71.386, |, 0.0
10961.1, 139.5, | , 28.3, 0.0, 577.3, | ,  4000,  3881, 12000, 11780, | , -3.4, 1757.5, 72.385, |, 0.0
10962.1, 139.2, | , 28.3, 0.0, 578.0, | ,  4000,  3873, 12000, 11623, | , -3.4, 1761.7, 71.797, |, 0.0
10963.1, 138.7, | , 28.3, 0.0, 578.2, | ,  4000,  3876, 12000, 11669, | , -3.4, 1749.3, 71.512, |, 0.0
10964.1, 140.0, | , 28.3, 0.0, 572.3, | ,  4000,  3872, 12000, 11668, | , -3.4, 1768.2, 72.260, |, 0.0
10965.1, 140.4, | , 28.3, 0.0, 571.2, | ,  4000,  3885, 12000, 11736, | , -3.4, 1750.6, 71.917, |, 0.0
10966.1, 139.0, | , 28.3, 0.0, 577.2, | ,  4000,  3878, 12000, 11703, | , -3.4, 1755.7, 71.941, |, 0.0
10967.1, 138.8, | , 28.3, 0.0, 578.4, | ,  4000,  3883, 12000, 11692, | , -3.4, 1760.9, 72.122, |, 0.0
10968.2, 139.1, | , 28.3, 0.0, 578.3, | ,  4000,  3879, 12000, 11645, | , -3.4, 1754.0, 71.613, |, 0.0
10969.2, 138.8, | , 28.3, 0.0, 577.8, | ,  4000,  3877, 12000, 11744, | , -3.4, 1745.5, 71.708, |, 0.0
10970.2, 139.8, | , 28.3, 0.0, 570.4, | ,  4000,  3878, 12000, 11716, | , -3.4, 1772.5, 72.689, |, 0.0
10971.2, 139.9, | , 28.3, 0.0, 570.1, | ,  4000,  3874, 12000, 11754, | , -3.4, 1729.2, 71.071, |, 0.0
10972.2, 139.3, | , 28.3, 0.0, 578.1, | ,  4000,  3878, 12000, 11743, | , -3.4, 1766.5, 72.564, |, 0.0
10973.2, 138.9, | , 28.3, 0.0, 577.7, | ,  4000,  3882, 12000, 11731, | , -3.4, 1773.3, 72.813, |, 0.0
10974.2, 138.7, | , 28.3, 0.0, 578.0, | ,  4000,  3874, 12000, 11660, | , -3.4, 1737.3, 70.974, |, 0.0
10975.2, 140.3, | , 28.3, 0.0, 571.7, | ,  4000,  3873, 12000, 11689, | , -3.4, 1736.9, 71.085, |, 0.0
10976.2, 139.7, | , 28.3, 0.0, 570.1, | ,  4000,  3876, 12000, 11660, | , -3.4, 1728.8, 70.635, |, 0.0
10977.3, 138.7, | , 28.3, 0.0, 577.7, | ,  4000,  3876, 12000, 11668, | , -3.4, 1736.5, 70.985, |, 0.0
10978.3, 139.3, | , 28.3, 0.0, 578.6, | ,  4000,  3878, 12000, 11746, | , -3.4, 1752.3, 72.004, |, 0.0
10979.3, 139.1, | , 28.3, 0.0, 578.2, | ,  4000,  3874, 12000, 11641, | , -3.4, 1737.3, 70.888, |, 0.0
10980.3, 138.9, | , 28.3, 0.0, 577.6, | ,  4000,  3877, 12000, 11713, | , -3.4, 1763.5, 72.303, |, 0.0
10981.3, 140.1, | , 28.3, 0.0, 569.6, | ,  4000,  3877, 12000, 11704, | , -3.4, 1706.9, 69.944, |, 0.0
10982.3, 140.1, | , 28.3, 0.0, 570.0, | ,  4000,  3879, 12000, 11730, | , -3.4, 1712.9, 70.315, |, 0.0
10983.3, 139.0, | , 28.3, 0.0, 578.5, | ,  4000,  3876, 12000, 11676, | , -3.4, 1742.0, 71.249, |, 0.0
10984.3, 138.8, | , 28.3, 0.0, 578.0, | ,  4000,  3879, 12000, 11686, | , -3.4, 1763.0, 72.166, |, 0.0
10985.3, 139.3, | , 28.3, 0.0, 578.2, | ,  4000,  3875, 12000, 11754, | , -3.4, 1774.6, 72.937, |, 0.0
10986.4, 140.2, | , 28.3, 0.0, 572.8, | ,  4000,  3876, 12000, 11657, | , -3.4, 1771.2, 72.349, |, 0.0
10987.4, 139.9, | , 28.3, 0.0, 570.1, | ,  4000,  3869, 12000, 11653, | , -3.4, 1716.3, 70.065, |, 0.0
10988.4, 139.3, | , 28.3, 0.0, 578.1, | ,  4000,  3882, 12000, 11749, | , -3.4, 1732.2, 71.203, |, 0.0
10989.4, 139.3, | , 28.3, 0.0, 577.9, | ,  4000,  3878, 12000, 11685, | , -3.4, 1741.6, 71.280, |, 0.0
10990.4, 138.8, | , 28.3, 0.0, 577.3, | ,  4000,  3880, 12000, 11625, | , -3.4, 1715.5, 69.951, |, 0.0
10991.4, 138.9, | , 28.3, 0.0, 578.0, | ,  4000,  3880, 12000, 11697, | , -3.4, 1752.3, 71.784, |, 0.0
10992.4, 140.3, | , 28.3, 0.0, 570.2, | ,  4000,  3877, 12000, 11611, | , -3.4, 1730.0, 70.465, |, 0.0
10993.4, 139.9, | , 28.3, 0.0, 571.1, | ,  4000,  3878, 12000, 11748, | , -3.4, 1776.3, 72.993, |, 0.0
10994.4, 138.8, | , 28.3, 0.0, 578.0, | ,  4000,  3877, 12000, 11720, | , -3.4, 1707.8, 70.051, |, 0.0
10995.5, 139.0, | , 28.3, 0.0, 577.6, | ,  4000,  3879, 12000, 11694, | , -3.4, 1752.3, 71.765, |, 0.0
10996.5, 139.3, | , 28.3, 0.0, 577.8, | ,  4000,  3881, 12000, 11724, | , -3.4, 1746.8, 71.686, |, 0.0
10997.5, 139.6, | , 28.3, 0.0, 571.8, | ,  4000,  3876, 12000, 11690, | , -3.4, 1748.9, 71.589, |, 0.0
10998.5, 139.8, | , 28.3, 0.0, 569.5, | ,  4000,  3868, 12000, 11620, | , -3.4, 1745.9, 71.114, |, 0.0
10999.5, 139.3, | , 28.3, 0.0, 578.2, | ,  4000,  3882, 12000, 11681, | , -3.4, 1736.5, 71.072, |, 0.0
11000.5, 139.0, | , 28.3, 0.0, 577.2, | ,  4000,  3882, 12000, 11686, | , -3.4, 1742.0, 71.320, |, 0.0
11001.5, 138.8, | , 28.3, 0.0, 578.0, | ,  4000,  3876, 12000, 11705, | , -3.4, 1739.5, 71.279, |, 0.0
11002.5, 139.2, | , 28.3, 0.0, 577.9, | ,  4000,  3877, 12000, 11720, | , -3.4, 1731.8, 71.035, |, 0.0
11003.5, 140.3, | , 28.3, 0.0, 570.4, | ,  4000,  3869, 12000, 11702, | , -3.4, 1759.6, 72.054, |, 0.0
11004.5, 139.5, | , 28.3, 0.0, 571.8, | ,  4000,  3875, 12000, 11644, | , -3.4, 1744.6, 71.199, |, 0.0
11005.6, 138.9, | , 28.3, 0.0, 577.6, | ,  4000,  3881, 12000, 11717, | , -3.4, 1731.8, 71.038, |, 0.0
11006.6, 139.2, | , 28.3, 0.0, 577.4, | ,  4000,  3877, 12000, 11642, | , -3.4, 1732.2, 70.696, |, 0.0
11007.6, 138.9, | , 28.3, 0.0, 577.5, | ,  4000,  3882, 12000, 11721, | , -3.4, 1741.6, 71.465, |, 0.0
11008.6, 138.9, | , 28.3, 0.0, 576.7, | ,  4000,  3875, 12000, 11703, | , -3.4, 1753.6, 71.841, |, 0.0
11009.6, 140.4, | , 28.3, 0.0, 570.2, | ,  4000,  3877, 12000, 11771, | , -3.4, 1734.3, 71.372, |, 0.0
11010.6, 140.0, | , 28.3, 0.0, 570.0, | ,  4000,  3878, 12000, 11758, | , -3.4, 1731.8, 71.214, |, 0.0
11011.6, 138.8, | , 28.3, 0.0, 577.2, | ,  4000,  3877, 12000, 11740, | , -3.4, 1730.9, 71.092, |, 0.0
11012.6, 138.8, | , 28.3, 0.0, 577.3, | ,  4000,  3878, 12000, 11714, | , -3.4, 1731.3, 70.994, |, 0.0
11013.7, 139.4, | , 28.3, 0.0, 575.8, | ,  4000,  3876, 12000, 11716, | , -3.4, 1730.0, 70.939, |, 0.0
11014.7, 139.8, | , 28.3, 0.0, 571.0, | ,  4000,  3879, 12000, 11780, | , -3.4, 1730.9, 71.283, |, 0.0
11015.7, 140.0, | , 28.3, 0.0, 572.6, | ,  4000,  3872, 12000, 11669, | , -3.4, 1738.2, 71.042, |, 0.0
11016.7, 138.9, | , 28.3, 0.0, 576.9, | ,  4000,  3884, 12000, 11690, | , -3.4, 1733.5, 70.998, |, 0.0
11017.7, 138.9, | , 28.3, 0.0, 577.7, | ,  4000,  3884, 12000, 11765, | , -3.4, 1761.7, 72.503, |, 0.0
11018.7, 139.1, | , 28.3, 0.0, 576.5, | ,  4000,  3874, 12000, 11664, | , -3.4, 1730.0, 70.694, |, 0.0
11019.7, 139.4, | , 28.3, 0.0, 577.8, | ,  4000,  3873, 12000, 11698, | , -3.4, 1731.3, 70.896, |, 0.0
11020.7, 140.2, | , 28.3, 0.0, 570.7, | ,  4000,  3870, 12000, 11669, | , -3.4, 281.5, 11.519, |, 0.0
11021.8, 139.9, | , 28.3, 0.0, 570.8, | ,  4000,  3872, 12000, 11728, | , -3.4, 323.0, 13.271, |, 0.0
11022.8, 139.3, | , 28.3, 0.0, 577.7, | ,  4000,  3883, 12000, 11748, | , -3.4, 374.9, 15.431, |, 0.0
11023.8, 139.0, | , 28.3, 0.0, 576.6, | ,  4000,  3875, 12000, 11713, | , -3.4, 411.3, 16.882, |, 0.0
11024.8, 138.9, | , 28.3, 0.0, 577.3, | ,  4000,  3884, 12000, 11774, | , -3.4, 434.8, 17.930, |, 0.0
11025.8, 139.9, | , 28.3, 0.0, 571.6, | ,  4000,  3879, 12000, 11706, | , -3.4, 473.4, 19.428, |, 0.0
11026.8, 140.3, | , 28.3, 0.0, 571.5, | ,  4000,  3875, 12000, 11704, | , -3.4, 512.4, 21.019, |, 0.0
11027.8, 138.9, | , 28.3, 0.0, 577.3, | ,  4000,  3878, 12000, 11733, | , -3.4, 595.1, 24.460, |, 0.0
11028.8, 139.0, | , 28.3, 0.0, 576.6, | ,  4000,  3875, 12000, 11724, | , -3.4, 631.1, 25.917, |, 0.0
11029.8, 139.3, | , 28.3, 0.0, 577.7, | ,  4000,  3877, 12000, 11644, | , -3.4, 685.9, 28.026, |, 0.0
11030.9, 139.4, | , 28.3, 0.0, 577.0, | ,  4000,  3873, 12000, 11716, | , -3.4, 706.5, 28.994, |, 0.0
11031.9, 139.9, | , 28.3, 0.0, 570.3, | ,  4000,  3878, 12000, 11727, | , -3.4, 781.9, 32.118, |, 0.0
11032.9, 139.8, | , 28.3, 0.0, 570.0, | ,  4000,  3872, 12000, 11729, | , -3.4, 793.5, 32.586, |, 0.0
11033.9, 139.4, | , 28.3, 0.0, 576.9, | ,  4000,  3882, 12000, 11702, | , -3.4, 835.4, 34.270, |, 0.0
11034.9, 138.8, | , 28.3, 0.0, 577.8, | ,  4000,  3874, 12000, 11731, | , -3.4, 882.1, 36.233, |, 0.0
11035.9, 138.9, | , 28.3, 0.0, 577.8, | ,  4000,  3875, 12000, 11717, | , -3.4, 931.4, 38.223, |, 0.0
11036.9, 139.7, | , 28.3, 0.0, 571.2, | ,  4000,  3870, 12000, 11712, | , -3.4, 987.5, 40.498, |, 0.0
11037.9, 139.6, | , 28.3, 0.0, 571.9, | ,  4000,  3876, 12000, 11709, | , -3.4, 1020.5, 41.857, |, 0.0
11039.0, 139.1, | , 28.3, 0.0, 576.7, | ,  4000,  3883, 12000, 11696, | , -3.4, 1057.4, 43.351, |, 0.0
11040.0, 138.8, | , 28.3, 0.0, 577.5, | ,  4000,  3880, 12000, 11683, | , -3.4, 1080.9, 44.272, |, 0.0
11041.0, 138.8, | , 28.3, 0.0, 577.8, | ,  4000,  3878, 12000, 11764, | , -3.4, 1155.9, 47.578, |, 0.0
11042.0, 138.8, | , 28.3, 0.0, 578.1, | ,  4000,  3879, 12000, 11702, | , -3.4, 1198.3, 49.130, |, 0.0
11043.0, 139.8, | , 28.3, 0.0, 570.2, | ,  4000,  3877, 12000, 11743, | , -3.4, 1226.6, 50.412, |, 0.0
11044.0, 140.3, | , 28.3, 0.0, 571.9, | ,  4000,  3877, 12000, 11714, | , -3.4, 1308.9, 53.691, |, 0.0
11045.0, 138.9, | , 28.3, 0.0, 577.7, | ,  4000,  3881, 12000, 11713, | , -3.4, 1316.6, 54.016, |, 0.0
11046.0, 138.9, | , 28.3, 0.0, 578.0, | ,  4000,  3877, 12000, 11728, | , -3.4, 1331.2, 54.652, |, 0.0
11047.0, 139.1, | , 28.3, 0.0, 578.2, | ,  4000,  3871, 12000, 11682, | , -3.4, 1348.3, 55.168, |, 0.0
11048.1, 139.6, | , 28.3, 0.0, 571.6, | ,  4000,  3873, 12000, 11629, | , -3.4, 1464.8, 59.736, |, 0.0
11049.1, 139.9, | , 28.3, 0.0, 569.9, | ,  4000,  3871, 12000, 11678, | , -3.4, 1467.4, 60.019, |, 0.0
11050.1, 139.3, | , 28.3, 0.0, 578.0, | ,  4000,  3879, 12000, 11769, | , -3.4, 1509.4, 62.129, |, 0.0
11051.1, 138.8, | , 28.3, 0.0, 577.8, | ,  4000,  3878, 12000, 11714, | , -3.4, 1510.7, 61.960, |, 0.0
11052.1, 138.8, | , 28.3, 0.0, 577.9, | ,  4000,  3879, 12000, 11660, | , -3.4, 1546.7, 63.216, |, 0.0
11053.1, 139.2, | , 28.3, 0.0, 578.1, | ,  4000,  3880, 12000, 11718, | , -3.4, 1574.1, 64.581, |, 0.0
11054.1, 140.3, | , 28.3, 0.0, 570.5, | ,  4000,  3875, 12000, 11700, | , -3.4, 1599.8, 65.535, |, 0.0
11055.1, 139.7, | , 28.3, 0.0, 570.6, | ,  4000,  3876, 12000, 11654, | , -3.4, 1619.5, 66.152, |, 0.0
11056.1, 138.9, | , 28.3, 0.0, 577.4, | ,  4000,  3883, 12000, 11716, | , -3.4, 1624.2, 66.639, |, 0.0
11057.2, 139.3, | , 28.3, 0.0, 577.7, | ,  4000,  3877, 12000, 11711, | , -3.4, 1686.3, 69.133, |, 0.0
11058.2, 138.9, | , 28.3, 0.0, 577.2, | ,  4000,  3880, 12000, 11780, | , -3.4, 1684.6, 69.383, |, 0.0
11059.2, 139.8, | , 28.3, 0.0, 571.3, | ,  4000,  3875, 12000, 11752, | , -3.4, 1659.8, 68.217, |, 0.0
11060.2, 140.5, | , 28.3, 0.0, 569.6, | ,  4000,  3878, 12000, 11761, | , -3.4, 1699.6, 69.904, |, 0.0
11061.2, 138.9, | , 28.3, 0.0, 577.4, | ,  4000,  3883, 12000, 11747, | , -3.4, 1704.8, 70.077, |, 0.0
11062.2, 138.9, | , 28.4, 0.0, 577.6, | ,  4000,  3883, 12000, 11761, | , -3.4, 1729.6, 71.164, |, 0.0
11063.2, 138.9, | , 28.3, 0.0, 577.4, | ,  4000,  3884, 12000, 11695, | , -3.4, 1733.5, 71.024, |, 0.0
11064.2, 139.2, | , 28.3, 0.0, 578.0, | ,  4000,  3872, 12000, 11721, | , -3.4, 1728.3, 70.875, |, 0.0
11065.2, 140.0, | , 28.3, 0.0, 567.7, | ,  4000,  3873, 12000, 11716, | , -3.4, 1755.7, 71.981, |, 0.0
11066.2, 140.2, | , 28.3, 0.0, 571.0, | ,  4000,  3876, 12000, 11743, | , -3.4, 1757.5, 72.187, |, 0.0
11067.3, 139.2, | , 28.4, 0.0, 578.1, | ,  4000,  3881, 12000, 11797, | , -3.4, 1739.0, 71.702, |, 0.0
11068.3, 138.9, | , 28.3, 0.0, 577.7, | ,  4000,  3881, 12000, 11674, | , -3.4, 1782.3, 72.906, |, 0.0
11069.3, 138.9, | , 28.4, 0.0, 578.0, | ,  4000,  3879, 12000, 11692, | , -3.4, 1732.2, 70.933, |, 0.0
11070.3, 140.9, | , 28.3, 0.0, 570.8, | ,  4000,  3876, 12000, 11678, | , -3.4, 1745.0, 71.380, |, 0.0
11071.3, 140.3, | , 28.3, 0.0, 570.4, | ,  4000,  3871, 12000, 11648, | , -3.4, 1775.5, 72.460, |, 0.0
11072.3, 139.8, | , 28.3, 0.0, 570.0, | ,  4000,  3875, 12000, 11683, | , -3.4, 1755.3, 71.816, |, 0.0
11073.3, 138.9, | , 28.4, 0.0, 577.7, | ,  4000,  3880, 12000, 11650, | , -3.4, 1755.7, 71.709, |, 0.0
11074.3, 139.3, | , 28.4, 0.0, 577.7, | ,  4000,  3877, 12000, 11697, | , -3.4, 1779.7, 72.887, |, 0.0
11075.4, 139.0, | , 28.4, 0.0, 576.4, | ,  4000,  3878, 12000, 11715, | , -3.4, 1769.5, 72.560, |, 0.0
11076.4, 139.6, | , 28.4, 0.0, 571.4, | ,  4000,  3869, 12000, 11671, | , -3.4, 1760.5, 71.945, |, 0.0
11077.4, 140.0, | , 28.4, 0.0, 572.3, | ,  4000,  3878, 12000, 11688, | , -3.4, 1763.0, 72.170, |, 0.0
11078.4, 138.7, | , 28.4, 0.0, 577.6, | ,  4000,  3882, 12000, 11701, | , -3.4, 1738.6, 71.253, |, 0.0
11079.4, 138.9, | , 28.4, 0.0, 577.6, | ,  4000,  3882, 12000, 11746, | , -3.4, 1748.0, 71.839, |, 0.0
11080.4, 139.0, | , 28.4, 0.0, 576.8, | ,  4000,  3872, 12000, 11709, | , -3.4, 1739.0, 71.257, |, 0.0
11081.4, 138.6, | , 28.4, 0.0, 577.5, | ,  4000,  3870, 12000, 11657, | , -3.4, 1739.9, 71.046, |, 0.0
11082.4, 139.9, | , 28.4, 0.0, 570.4, | ,  4000,  3877, 12000, 11774, | , -3.4, 1778.5, 73.199, |, 0.0
11083.4, 139.9, | , 28.4, 0.0, 570.4, | ,  4000,  3879, 12000, 11713, | , -3.4, 1735.6, 71.169, |, 0.0
11084.5, 139.2, | , 28.4, 0.0, 577.5, | ,  4000,  3878, 12000, 11671, | , -3.4, 1730.9, 70.777, |, 0.0
11085.5, 138.9, | , 28.4, 0.0, 576.2, | ,  4000,  3874, 12000, 11675, | , -3.4, 1730.0, 70.743, |, 0.0
11086.5, 138.7, | , 28.4, 0.0, 577.5, | ,  4000,  3879, 12000, 11710, | , -3.4, 1754.5, 71.927, |, 0.0
11087.5, 140.1, | , 28.4, 0.0, 571.7, | ,  4000,  3875, 12000, 11663, | , -3.4, 1734.3, 70.867, |, 0.0
11088.5, 140.3, | , 28.4, 0.0, 571.2, | ,  4000,  3878, 12000, 11725, | , -3.4, 1745.9, 71.640, |, 0.0
11089.5, 138.7, | , 28.4, 0.0, 577.6, | ,  4000,  3879, 12000, 11677, | , -3.4, 1727.9, 70.691, |, 0.0
11090.5, 139.3, | , 28.4, 0.0, 576.9, | ,  4000,  3877, 12000, 11666, | , -3.4, 1751.5, 71.592, |, 0.0
11091.5, 139.2, | , 28.4, 0.0, 577.7, | ,  4000,  3876, 12000, 11702, | , -3.4, 1738.6, 71.229, |, 0.0
11092.5, 138.9, | , 28.4, 0.0, 577.1, | ,  4000,  3879, 12000, 11715, | , -3.4, 1784.5, 73.178, |, 0.0
11093.5, 139.9, | , 28.4, 0.0, 569.9, | ,  4000,  3878, 12000, 11747, | , -3.4, 1758.3, 72.254, |, 0.0
11094.6, 140.2, | , 28.4, 0.0, 570.6, | ,  4000,  3871, 12000, 11679, | , -3.4, 1718.9, 70.296, |, 0.0
11095.6, 139.0, | , 28.4, 0.0, 576.3, | ,  4000,  3879, 12000, 11686, | , -3.4, 1743.8, 71.375, |, 0.0
11096.6, 138.8, | , 28.4, 0.0, 577.1, | ,  4000,  3877, 12000, 11657, | , -3.4, 1742.5, 71.182, |, 0.0
11097.6, 139.2, | , 28.4, 0.0, 578.0, | ,  4000,  3879, 12000, 11706, | , -3.4, 1746.8, 71.595, |, 0.0
11098.6, 140.1, | , 28.4, 0.0, 571.9, | ,  4000,  3877, 12000, 11656, | , -3.4, 1729.2, 70.635, |, 0.0
11099.6, 139.9, | , 28.4, 0.0, 570.0, | ,  4000,  3875, 12000, 11725, | , -3.4, 1709.5, 70.137, |, 0.0
11100.6, 139.0, | , 28.4, 0.0, 576.6, | ,  4000,  3878, 12000, 11675, | , -3.4, 1740.3, 71.185, |, 0.0
11101.6, 139.2, | , 28.4, 0.0, 577.7, | ,  4000,  3879, 12000, 11765, | , -3.4, 1747.6, 71.896, |, 0.0
11102.6, 138.9, | , 28.4, 0.0, 577.4, | ,  4000,  3876, 12000, 11728, | , -3.4, 1742.9, 71.519, |, 0.0
11103.7, 138.8, | , 28.4, 0.0, 577.4, | ,  4000,  3876, 12000, 11771, | , -3.4, 1768.6, 72.774, |, 0.0
11104.7, 140.1, | , 28.4, 0.0, 569.5, | ,  4000,  3879, 12000, 11777, | , -3.4, 1748.0, 71.971, |, 0.0
11105.7, 140.0, | , 28.4, 0.0, 569.3, | ,  4000,  3878, 12000, 11750, | , -3.4, 1689.3, 69.435, |, 0.0
11106.7, 138.8, | , 28.4, 0.0, 577.1, | ,  4000,  3879, 12000, 11681, | , -3.4, 1723.6, 70.531, |, 0.0
11107.7, 138.8, | , 28.4, 0.0, 576.9, | ,  4000,  3877, 12000, 11683, | , -3.4, 1732.2, 70.880, |, 0.0
11108.7, 139.3, | , 28.4, 0.0, 577.6, | ,  4000,  3875, 12000, 11669, | , -3.4, 1724.0, 70.479, |, 0.0
11109.7, 140.1, | , 28.4, 0.0, 571.4, | ,  4000,  3874, 12000, 11707, | , -3.4, 1718.0, 70.398, |, 0.0
11110.7, 140.1, | , 28.4, 0.0, 568.9, | ,  4000,  3871, 12000, 11713, | , -3.4, 1730.0, 70.901, |, 0.0
11111.7, 139.4, | , 28.4, 0.0, 577.7, | ,  4000,  3878, 12000, 11754, | , -3.4, 1724.5, 70.894, |, 0.0
11112.8, 139.2, | , 28.4, 0.0, 577.1, | ,  4000,  3874, 12000, 11714, | , -3.4, 1725.8, 70.749, |, 0.0
11113.8, 139.0, | , 28.4, 0.0, 577.4, | ,  4000,  3878, 12000, 11746, | , -3.4, 1737.8, 71.403, |, 0.0
11114.8, 138.9, | , 28.4, 0.0, 576.9, | ,  4000,  3878, 12000, 11728, | , -3.4, 1708.6, 70.127, |, 0.0
11115.8, 140.5, | , 28.4, 0.0, 569.7, | ,  4000,  3871, 12000, 11780, | , -3.4, 1738.6, 71.562, |, 0.0
11116.8, 140.3, | , 28.4, 0.0, 569.7, | ,  4000,  3874, 12000, 11720, | , -3.4, 1732.2, 71.039, |, 0.0
11117.8, 139.0, | , 28.4, 0.0, 577.1, | ,  4000,  3883, 12000, 11784, | , -3.4, 1752.7, 72.213, |, 0.0
11118.8, 139.3, | , 28.4, 0.0, 577.5, | ,  4000,  3874, 12000, 11660, | , -3.4, 1691.9, 69.121, |, 0.0
11119.8, 138.9, | , 28.4, 0.0, 577.3, | ,  4000,  3877, 12000, 11739, | , -3.4, 1731.8, 71.117, |, 0.0
11120.8, 139.7, | , 28.4, 0.0, 570.7, | ,  4000,  3870, 12000, 11612, | , -3.4, 1744.6, 71.034, |, 0.0
11121.9, 140.0, | , 28.4, 0.0, 569.9, | ,  4000,  3879, 12000, 11778, | , -3.4, 1758.3, 72.398, |, 0.0
11122.9, 139.4, | , 28.4, 0.0, 572.2, | ,  4000,  3878, 12000, 11745, | , -3.4, 1715.9, 70.502, |, 0.0
11123.9, 138.9, | , 28.4, 0.0, 576.7, | ,  4000,  3877, 12000, 11666, | , -3.4, 1749.7, 71.524, |, 0.0
11124.9, 139.0, | , 28.4, 0.0, 576.7, | ,  4000,  3875, 12000, 11711, | , -3.4, 1739.0, 71.281, |, 0.0
11125.9, 139.5, | , 28.4, 0.0, 576.5, | ,  4000,  3877, 12000, 11758, | , -3.4, 1736.0, 71.385, |, 0.0
11126.9, 139.9, | , 28.4, 0.0, 569.8, | ,  4000,  3872, 12000, 11727, | , -3.4, 1729.6, 70.956, |, 0.0
11127.9, 139.7, | , 28.4, 0.0, 571.8, | ,  4000,  3876, 12000, 11761, | , -3.4, 1721.0, 70.773, |, 0.0
11128.9, 139.4, | , 28.4, 0.0, 577.4, | ,  4000,  3881, 12000, 11733, | , -3.4, 1728.8, 70.989, |, 0.0
11130.0, 139.3, | , 28.4, 0.0, 577.4, | ,  4000,  3878, 12000, 11750, | , -3.4, 1703.0, 69.999, |, 0.0
11131.0, 138.9, | , 28.4, 0.0, 576.2, | ,  4000,  3875, 12000, 11693, | , -3.4, 1731.3, 70.883, |, 0.0
11132.0, 139.0, | , 28.4, 0.0, 576.7, | ,  4000,  3880, 12000, 11694, | , -3.4, 1730.5, 70.873, |, 0.0
11133.0, 140.3, | , 28.4, 0.0, 570.5, | ,  4000,  3869, 12000, 11696, | , -3.4, 1728.8, 70.766, |, 0.0
11134.0, 139.8, | , 28.4, 0.0, 569.9, | ,  4000,  3871, 12000, 11686, | , -3.4, 1742.5, 71.292, |, 0.0
11135.0, 138.8, | , 28.4, 0.0, 577.3, | ,  4000,  3880, 12000, 11746, | , -3.4, 1730.5, 71.115, |, 0.0
11136.0, 139.2, | , 28.4, 0.0, 576.4, | ,  4000,  3879, 12000, 11718, | , -3.4, 1727.5, 70.858, |, 0.0
11137.0, 138.8, | , 28.4, 0.0, 577.0, | ,  4000,  3874, 12000, 11746, | , -3.4, 1691.5, 69.487, |, 0.0
11138.0, 139.6, | , 28.4, 0.0, 571.5, | ,  4000,  3869, 12000, 11688, | , -3.4, 1761.3, 72.060, |, 0.0
11139.0, 140.3, | , 28.4, 0.0, 570.0, | ,  4000,  3879, 12000, 11786, | , -3.4, 1747.2, 71.977, |, 0.0
11140.1, 139.2, | , 28.4, 0.0, 577.8, | ,  4000,  3880, 12000, 11701, | , -3.4, 1716.8, 70.348, |, 0.0
