Repository: jdhuang-csm/Ru-BCA

## Methods
* (BaO)<sub>x</sub>-(CaO)<sub>y</sub>-(Al<sub>2</sub>O<sub>3</sub>)<sub>1-x-y</sub> (BCA) catalyst supports were synthesized via sol-gel and solid-state methods. 
* Ru/BCA catalysts were prepared via incipient wetness impregnation to achieve 1 wt. % Ru loading.
* Ammonia synthesis rates were measured for Ru/BCA catalysts in a packed-bed reactor at 480-600<sup>o</sup>C, 10 bar, and space velocities up to 1.3 x 10<sup>6</sup> ml g<sub>cat</sub><sup>-1</sup> h<sup>-1</sup>.
* A machine learning (ML) model was employed to improve understanding of the behavior of Ru/BCA catalysts.
* A microkinetic model was developed to describe the best-performing catalyst.

File: data/init_files_Cadigan/BCA723.txt (part 28 of 46)
********** Start test **********
Elapsed time, Pressure, | , LJtemp(C), Inner-Temp, Outer-Temp, | , N2-set, N2-flow, H2-set, H2-flow, | , pH, NH3_ppm, NH3_Prod_rate, |, In222Temp
10733.3, 139.5, | , 26.3, 0.0, 587.8, | ,  2500,  2410,  7500,  7308, | , -3.4, 3685.9, 87.978, |, 0.0
10734.3, 140.6, | , 26.3, 0.0, 580.7, | ,  2500,  2413,  7500,  7268, | , -3.4, 3647.3, 86.726, |, 0.0
10735.3, 140.0, | , 26.3, 0.0, 580.3, | ,  2500,  2414,  7500,  7330, | , -3.4, 3596.4, 86.070, |, 0.0
10736.3, 139.3, | , 26.3, 0.0, 586.3, | ,  2500,  2415,  7500,  7308, | , -3.4, 3617.3, 86.387, |, 0.0
10737.3, 139.6, | , 26.3, 0.0, 587.6, | ,  2500,  2418,  7500,  7315, | , -3.4, 3622.5, 86.597, |, 0.0
10738.3, 139.6, | , 26.3, 0.0, 587.4, | ,  2500,  2412,  7500,  7339, | , -3.4, 3626.8, 86.863, |, 0.0
10739.3, 140.0, | , 26.3, 0.0, 581.3, | ,  2500,  2410,  7500,  7286, | , -3.4, 3626.8, 86.372, |, 0.0
10740.3, 140.1, | , 26.3, 0.0, 580.5, | ,  2500,  2402,  7500,  7290, | , -3.4, 3579.2, 85.206, |, 0.0
10741.3, 139.8, | , 26.3, 0.0, 586.3, | ,  2500,  2415,  7500,  7322, | , -3.4, 3642.6, 87.114, |, 0.0
10742.4, 139.1, | , 26.3, 0.0, 586.9, | ,  2500,  2416,  7500,  7298, | , -3.4, 3585.6, 85.559, |, 0.0
10743.4, 139.2, | , 26.3, 0.0, 587.3, | ,  2500,  2409,  7500,  7325, | , -3.4, 3619.9, 86.548, |, 0.0
10744.4, 139.6, | , 26.3, 0.0, 587.6, | ,  2500,  2412,  7500,  7258, | , -3.4, 3556.1, 84.463, |, 0.0
10745.4, 140.0, | , 26.3, 0.0, 580.1, | ,  2500,  2412,  7500,  7297, | , -3.4, 3610.9, 86.114, |, 0.0
10746.4, 140.1, | , 26.3, 0.0, 579.5, | ,  2500,  2410,  7500,  7303, | , -3.4, 3633.6, 86.689, |, 0.0
10747.4, 139.6, | , 26.3, 0.0, 587.6, | ,  2500,  2416,  7500,  7301, | , -3.4, 3609.2, 86.144, |, 0.0
10748.4, 139.2, | , 26.3, 0.0, 587.3, | ,  2500,  2420,  7500,  7359, | , -3.4, 3628.1, 87.143, |, 0.0
10749.4, 139.2, | , 26.3, 0.0, 587.0, | ,  2500,  2417,  7500,  7285, | , -3.4, 3573.6, 85.168, |, 0.0
10750.4, 140.3, | , 26.3, 0.0, 581.2, | ,  2500,  2410,  7500,  7277, | , -3.4, 3630.2, 86.369, |, 0.0
10751.5, 140.5, | , 26.3, 0.0, 580.0, | ,  2500,  2409,  7500,  7294, | , -3.4, 3627.6, 86.452, |, 0.0
10752.5, 139.2, | , 26.3, 0.0, 587.1, | ,  2500,  2417,  7500,  7278, | , -3.4, 3594.2, 85.587, |, 0.0
10753.5, 139.5, | , 26.3, 0.0, 587.6, | ,  2500,  2419,  7500,  7341, | , -3.4, 3594.6, 86.172, |, 0.0
10754.5, 139.2, | , 26.3, 0.0, 587.2, | ,  2500,  2412,  7500,  7317, | , -3.4, 3539.4, 84.582, |, 0.0
10755.5, 139.0, | , 26.3, 0.0, 587.1, | ,  2500,  2409,  7500,  7322, | , -3.4, 3638.3, 86.956, |, 0.0
10756.5, 140.2, | , 26.3, 0.0, 580.0, | ,  2500,  2408,  7500,  7311, | , -3.4, 3623.8, 86.505, |, 0.0
10757.5, 140.5, | , 26.3, 0.0, 580.4, | ,  2500,  2411,  7500,  7318, | , -3.4, 3622.5, 86.560, |, 0.0
10758.5, 139.1, | , 26.3, 0.0, 587.2, | ,  2500,  2416,  7500,  7309, | , -3.4, 3596.8, 85.913, |, 0.0
10759.6, 139.1, | , 26.3, 0.0, 587.6, | ,  2500,  2413,  7500,  7338, | , -3.4, 3591.6, 86.026, |, 0.0
10760.6, 139.2, | , 26.3, 0.0, 587.2, | ,  2500,  2416,  7500,  7340, | , -3.4, 3587.4, 85.963, |, 0.0
10761.6, 139.9, | , 26.3, 0.0, 580.9, | ,  2500,  2403,  7500,  7274, | , -3.4, 3562.5, 84.676, |, 0.0
10762.6, 140.1, | , 26.3, 0.0, 580.6, | ,  2500,  2415,  7500,  7323, | , -3.4, 3602.4, 86.169, |, 0.0
10763.6, 139.5, | , 26.3, 0.0, 587.5, | ,  2500,  2416,  7500,  7290, | , -3.4, 3594.6, 85.703, |, 0.0
10764.6, 139.8, | , 26.3, 0.0, 587.0, | ,  2500,  2416,  7500,  7342, | , -3.4, 3588.2, 86.004, |, 0.0
10765.6, 139.4, | , 26.3, 0.0, 587.0, | ,  2500,  2413,  7500,  7447, | , -3.4, 3571.9, 86.512, |, 0.0
10766.6, 139.2, | , 26.3, 0.0, 586.8, | ,  2500,  2409,  7500,  7323, | , -3.4, 3520.9, 84.171, |, 0.0
10767.6, 140.5, | , 26.3, 0.0, 580.4, | ,  2500,  2415,  7500,  7372, | , -3.4, 3641.8, 87.540, |, 0.0
10768.7, 140.0, | , 26.3, 0.0, 579.8, | ,  2500,  2406,  7500,  7293, | , -3.4, 3584.8, 85.398, |, 0.0
10769.7, 139.1, | , 26.3, 0.0, 586.9, | ,  2500,  2414,  7500,  7305, | , -3.4, 3601.5, 85.974, |, 0.0
10770.7, 139.6, | , 26.3, 0.0, 587.2, | ,  2500,  2416,  7500,  7323, | , -3.4, 3607.5, 86.302, |, 0.0
10771.7, 139.7, | , 26.3, 0.0, 586.8, | ,  2500,  2411,  7500,  7349, | , -3.4, 3555.7, 85.250, |, 0.0
10772.7, 139.8, | , 26.3, 0.0, 581.3, | ,  2500,  2406,  7500,  7300, | , -3.4, 3584.8, 85.468, |, 0.0
10773.7, 140.0, | , 26.3, 0.0, 581.8, | ,  2500,  2417,  7500,  7344, | , -3.4, 3615.2, 86.671, |, 0.0
10774.7, 139.5, | , 26.3, 0.0, 586.8, | ,  2500,  2413,  7500,  7317, | , -3.4, 3585.2, 85.685, |, 0.0
10775.7, 139.3, | , 26.3, 0.0, 586.6, | ,  2500,  2413,  7500,  7315, | , -3.4, 3601.5, 86.055, |, 0.0
10776.7, 139.4, | , 26.3, 0.0, 585.6, | ,  2500,  2410,  7500,  7314, | , -3.4, 3564.6, 85.146, |, 0.0
10777.8, 139.6, | , 26.3, 0.0, 586.7, | ,  2500,  2414,  7500,  7298, | , -3.4, 3585.6, 85.534, |, 0.0
10778.8, 140.2, | , 26.3, 0.0, 579.7, | ,  2500,  2409,  7500,  7310, | , -3.4, 3590.8, 85.722, |, 0.0
10779.8, 139.9, | , 26.3, 0.0, 579.8, | ,  2500,  2414,  7500,  7313, | , -3.4, 3593.4, 85.855, |, 0.0
10780.8, 139.7, | , 26.3, 0.0, 586.9, | ,  2500,  2419,  7500,  7319, | , -3.4, 3584.8, 85.751, |, 0.0
10781.8, 139.7, | , 26.3, 0.0, 585.9, | ,  2500,  2413,  7500,  7324, | , -3.4, 3560.8, 85.168, |, 0.0
10782.8, 139.1, | , 26.3, 0.0, 586.5, | ,  2500,  2416,  7500,  7285, | , -3.4, 3577.5, 85.246, |, 0.0
10783.8, 140.4, | , 26.3, 0.0, 581.0, | ,  2500,  2407,  7500,  7265, | , -3.4, 3580.1, 85.052, |, 0.0
10784.8, 140.5, | , 26.3, 0.0, 579.6, | ,  2500,  2407,  7500,  7315, | , -3.4, 3559.5, 85.009, |, 0.0
10785.8, 139.2, | , 26.3, 0.0, 586.6, | ,  2500,  2418,  7500,  7290, | , -3.4, 3587.8, 85.552, |, 0.0
10786.9, 139.3, | , 26.3, 0.0, 586.5, | ,  2500,  2413,  7500,  7315, | , -3.4, 3583.9, 85.643, |, 0.0
10787.9, 139.6, | , 26.3, 0.0, 586.8, | ,  2500,  2409,  7500,  7243, | , -3.4, 3578.4, 84.834, |, 0.0
10788.9, 139.1, | , 26.3, 0.0, 587.0, | ,  2500,  2418,  7500,  7300, | , -3.4, 3562.1, 85.026, |, 0.0
10789.9, 140.1, | , 26.3, 0.0, 579.7, | ,  2500,  2411,  7500,  7340, | , -3.4, 3593.4, 86.064, |, 0.0
10790.9, 140.5, | , 26.3, 0.0, 582.3, | ,  2500,  2416,  7500,  7326, | , -3.4, 3586.5, 85.823, |, 0.0
10791.9, 139.4, | , 26.3, 0.0, 585.9, | ,  2500,  2416,  7500,  7358, | , -3.4, 3567.2, 85.647, |, 0.0
10792.9, 139.2, | , 26.3, 0.0, 586.9, | ,  2500,  2412,  7500,  7293, | , -3.4, 3556.5, 84.784, |, 0.0
10793.9, 139.1, | , 26.3, 0.0, 587.0, | ,  2500,  2415,  7500,  7315, | , -3.4, 3548.4, 84.806, |, 0.0
10794.9, 140.4, | , 26.3, 0.0, 581.8, | ,  2500,  2407,  7500,  7331, | , -3.4, 3572.4, 85.448, |, 0.0
10796.0, 140.1, | , 26.3, 0.0, 580.5, | ,  2500,  2411,  7500,  7312, | , -3.4, 3563.4, 85.109, |, 0.0
10797.0, 139.2, | , 26.3, 0.0, 586.4, | ,  2500,  2415,  7500,  7297, | , -3.4, 3561.2, 84.958, |, 0.0
10798.0, 139.6, | , 26.3, 0.0, 587.5, | ,  2500,  2419,  7500,  7282, | , -3.4, 3593.4, 85.625, |, 0.0
10799.0, 139.1, | , 26.3, 0.0, 587.4, | ,  2500,  2415,  7500,  7236, | , -3.4, 3558.2, 84.351, |, 0.0
10800.0, 139.2, | , 26.3, 0.0, 587.5, | ,  2500,  2414,  7500,  7364, | , -3.4, 3583.5, 86.060, |, 0.0
10801.0, 139.9, | , 26.3, 0.0, 582.4, | ,  2500,  2408,  7500,  7349, | , -3.4, 3561.6, 85.353, |, 0.0
10802.0, 140.7, | , 26.3, 0.0, 580.0, | ,  2500,  2408,  7500,  7297, | , -3.4, 3554.4, 84.737, |, 0.0
10803.0, 139.0, | , 26.3, 0.0, 587.1, | ,  2500,  2410,  7500,  7327, | , -3.4, 3558.2, 85.103, |, 0.0
10804.1, 139.1, | , 26.3, 0.0, 587.7, | ,  2500,  2417,  7500,  7348, | , -3.4, 3597.2, 86.279, |, 0.0
10805.1, 139.1, | , 26.3, 0.0, 587.3, | ,  2500,  2414,  7500,  7319, | , -3.4, 3568.5, 85.307, |, 0.0
10806.1, 139.9, | , 26.3, 0.0, 581.4, | ,  2500,  2414,  7500,  7390, | , -3.4, 3555.2, 85.611, |, 0.0
10807.1, 140.0, | , 26.3, 0.0, 579.9, | ,  2500,  2415,  7500,  7293, | , -3.4, 3588.2, 85.560, |, 0.0
10808.1, 139.7, | , 26.3, 0.0, 587.4, | ,  2500,  2416,  7500,  7334, | , -3.4, 3577.5, 85.676, |, 0.0
10809.1, 139.3, | , 26.3, 0.0, 587.3, | ,  2500,  2413,  7500,  7377, | , -3.4, 3528.7, 84.856, |, 0.0
10810.1, 139.0, | , 26.3, 0.0, 587.3, | ,  2500,  2414,  7500,  7297, | , -3.4, 3514.1, 83.832, |, 0.0
10811.1, 139.6, | , 26.3, 0.0, 587.6, | ,  2500,  2416,  7500,  7263, | , -3.4, 3564.6, 84.746, |, 0.0
10812.2, 140.3, | , 26.3, 0.0, 577.8, | ,  2500,  2408,  7500,  7304, | , -3.4, 3592.5, 85.693, |, 0.0
10813.2, 140.1, | , 26.3, 0.0, 579.8, | ,  2500,  2417,  7500,  7320, | , -3.4, 3582.6, 85.691, |, 0.0
10814.2, 139.3, | , 26.3, 0.0, 586.5, | ,  2500,  2416,  7500,  7364, | , -3.4, 3576.2, 85.911, |, 0.0
10815.2, 139.6, | , 26.3, 0.0, 587.3, | ,  2500,  2413,  7500,  7315, | , -3.4, 3524.8, 84.226, |, 0.0
10816.2, 139.3, | , 26.3, 0.0, 586.3, | ,  2500,  2421,  7500,  7285, | , -3.4, 3537.2, 84.334, |, 0.0
10817.2, 139.2, | , 26.3, 0.0, 585.1, | ,  2500,  2406,  7500,  7305, | , -3.4, 3556.9, 84.848, |, 0.0
10818.2, 140.5, | , 26.3, 0.0, 580.0, | ,  2500,  2409,  7500,  7285, | , -3.4, 3576.2, 85.157, |, 0.0
10819.2, 139.2, | , 26.3, 0.0, 587.0, | ,  2500,  2417,  7500,  7378, | , -3.4, 3581.8, 86.177, |, 0.0
10820.2, 139.3, | , 26.3, 0.0, 586.1, | ,  2500,  2415,  7500,  7326, | , -3.4, 3571.5, 85.451, |, 0.0
10821.3, 140.4, | , 26.3, 0.0, 584.8, | ,  2500,  2411,  7500,  7310, | , -3.4, 3522.7, 84.117, |, 0.0
10822.3, 139.7, | , 26.3, 0.0, 586.3, | ,  2500,  2421,  7500,  7252, | , -3.4, 3532.9, 83.944, |, 0.0
10823.3, 140.0, | , 26.3, 0.0, 581.5, | ,  2500,  2414,  7500,  7330, | , -3.4, 3538.5, 84.701, |, 0.0
10824.3, 140.1, | , 26.3, 0.0, 582.0, | ,  2500,  2414,  7500,  7295, | , -3.4, 3555.2, 84.786, |, 0.0
10825.3, 139.5, | , 26.3, 0.0, 587.5, | ,  2500,  2413,  7500,  7318, | , -3.4, 3529.9, 84.373, |, 0.0
10826.3, 139.0, | , 26.3, 0.0, 586.8, | ,  2500,  2411,  7500,  7270, | , -3.4, 3575.8, 85.028, |, 0.0
10827.3, 139.2, | , 26.3, 0.0, 586.7, | ,  2500,  2416,  7500,  7293, | , -3.4, 3550.5, 84.674, |, 0.0
10828.3, 139.6, | , 26.3, 0.0, 587.4, | ,  2500,  2417,  7500,  7306, | , -3.4, 3602.4, 86.035, |, 0.0
10829.3, 140.0, | , 26.3, 0.0, 580.1, | ,  2500,  2414,  7500,  7354, | , -3.4, 3551.8, 85.224, |, 0.0
10830.3, 139.3, | , 26.3, 0.0, 587.5, | ,  2500,  2416,  7500,  7375, | , -3.4, 3571.9, 85.906, |, 0.0
10831.4, 139.2, | , 26.3, 0.0, 587.4, | ,  2500,  2411,  7500,  7317, | , -3.4, 3522.7, 84.182, |, 0.0
10832.4, 139.6, | , 26.3, 0.0, 587.2, | ,  2500,  2414,  7500,  7311, | , -3.4, 3511.5, 83.881, |, 0.0
10833.4, 139.1, | , 26.3, 0.0, 587.2, | ,  2500,  2410,  7500,  7357, | , -3.4, 3599.8, 86.363, |, 0.0
10834.4, 139.8, | , 26.3, 0.0, 581.4, | ,  2500,  2406,  7500,  7302, | , -3.4, 3593.4, 85.682, |, 0.0
10835.4, 140.3, | , 26.3, 0.0, 582.7, | ,  2500,  2417,  7500,  7327, | , -3.4, 3570.2, 85.447, |, 0.0
10836.4, 139.1, | , 26.3, 0.0, 587.0, | ,  2500,  2410,  7500,  7345, | , -3.4, 3603.6, 86.343, |, 0.0
10837.4, 139.3, | , 26.3, 0.0, 586.4, | ,  2500,  2421,  7500,  7327, | , -3.4, 3607.1, 86.357, |, 0.0
10838.4, 139.5, | , 26.4, 0.0, 587.6, | ,  2500,  2412,  7500,  7297, | , -3.4, 3578.4, 85.337, |, 0.0
10839.4, 139.1, | , 26.3, 0.0, 587.0, | ,  2500,  2410,  7500,  7271, | , -3.4, 3580.1, 85.138, |, 0.0
10840.5, 140.2, | , 26.3, 0.0, 579.3, | ,  2500,  2412,  7500,  7264, | , -3.4, 3605.8, 85.701, |, 0.0
10841.5, 139.9, | , 26.3, 0.0, 586.3, | ,  2500,  2408,  7500,  7289, | , -3.4, 3589.9, 85.502, |, 0.0
10842.5, 139.3, | , 26.3, 0.0, 586.2, | ,  2500,  2419,  7500,  7364, | , -3.4, 3581.8, 86.063, |, 0.0
10843.5, 139.2, | , 26.3, 0.0, 587.0, | ,  2500,  2423,  7500,  7360, | , -3.4, 3592.5, 86.328, |, 0.0
10844.5, 139.0, | , 26.3, 0.0, 587.1, | ,  2500,  2418,  7500,  7278, | , -3.4, 3577.1, 85.196, |, 0.0
10845.5, 140.3, | , 26.3, 0.0, 581.9, | ,  2500,  2413,  7500,  7308, | , -3.4, 3579.2, 85.459, |, 0.0
10846.5, 140.0, | , 26.3, 0.0, 580.1, | ,  2500,  2414,  7500,  7300, | , -3.4, 3577.9, 85.372, |, 0.0
10847.6, 139.2, | , 26.3, 0.0, 586.6, | ,  2500,  2417,  7500,  7299, | , -3.4, 3580.5, 85.449, |, 0.0
10848.6, 139.6, | , 26.3, 0.0, 587.4, | ,  2500,  2415,  7500,  7307, | , -3.4, 3577.1, 85.418, |, 0.0
10849.6, 139.1, | , 26.3, 0.0, 587.3, | ,  2500,  2419,  7500,  7314, | , -3.4, 3579.6, 85.577, |, 0.0
10850.6, 139.1, | , 26.3, 0.0, 587.4, | ,  2500,  2410,  7500,  7320, | , -3.4, 3593.4, 85.879, |, 0.0
10851.6, 140.5, | , 26.3, 0.0, 580.4, | ,  2500,  2412,  7500,  7297, | , -3.4, 3596.4, 85.770, |, 0.0
10852.6, 140.2, | , 26.3, 0.0, 580.1, | ,  2500,  2413,  7500,  7344, | , -3.4, 3584.4, 85.898, |, 0.0
10853.6, 139.3, | , 26.4, 0.0, 587.6, | ,  2500,  2424,  7500,  7372, | , -3.4, 3611.8, 86.903, |, 0.0
10854.6, 139.6, | , 26.4, 0.0, 587.7, | ,  2500,  2414,  7500,  7303, | , -3.4, 3589.9, 85.683, |, 0.0
10855.6, 139.5, | , 26.3, 0.0, 587.8, | ,  2500,  2412,  7500,  7291, | , -3.4, 350.4, 8.379, |, 0.0
10856.7, 139.9, | , 26.3, 0.0, 581.8, | ,  2500,  2414,  7500,  7334, | , -3.4, 425.9, 10.229, |, 0.0
10857.7, 140.1, | , 26.3, 0.0, 580.9, | ,  2500,  2408,  7500,  7331, | , -3.4, 480.3, 11.525, |, 0.0
10858.7, 139.6, | , 26.3, 0.0, 587.1, | ,  2500,  2416,  7500,  7333, | , -3.4, 533.4, 12.812, |, 0.0
10859.7, 139.0, | , 26.4, 0.0, 587.3, | ,  2500,  2420,  7500,  7319, | , -3.4, 586.9, 14.082, |, 0.0
10860.7, 139.3, | , 26.4, 0.0, 587.4, | ,  2500,  2417,  7500,  7311, | , -3.4, 646.5, 15.493, |, 0.0
10861.7, 139.4, | , 26.4, 0.0, 587.6, | ,  2500,  2414,  7500,  7293, | , -3.4, 696.6, 16.659, |, 0.0
10862.7, 140.7, | , 26.3, 0.0, 579.3, | ,  2500,  2411,  7500,  7301, | , -3.4, 771.2, 18.450, |, 0.0
10863.7, 140.3, | , 26.3, 0.0, 580.1, | ,  2500,  2410,  7500,  7339, | , -3.4, 832.9, 19.999, |, 0.0
10864.8, 139.2, | , 26.4, 0.0, 587.0, | ,  2500,  2415,  7500,  7345, | , -3.4, 889.0, 21.368, |, 0.0
10865.8, 139.6, | , 26.3, 0.0, 587.0, | ,  2500,  2417,  7500,  7245, | , -3.4, 965.3, 22.969, |, 0.0
10866.8, 139.2, | , 26.3, 0.0, 586.2, | ,  2500,  2409,  7500,  7284, | , -3.4, 1036.8, 24.748, |, 0.0
10867.8, 140.0, | , 26.3, 0.0, 580.8, | ,  2500,  2419,  7500,  7382, | , -3.4, 1063.8, 25.675, |, 0.0
10868.8, 140.5, | , 26.3, 0.0, 579.8, | ,  2500,  2410,  7500,  7304, | , -3.4, 1113.1, 26.625, |, 0.0
10869.8, 139.3, | , 26.3, 0.0, 587.0, | ,  2500,  2421,  7500,  7283, | , -3.4, 1152.9, 27.547, |, 0.0
10870.8, 139.3, | , 26.4, 0.0, 585.1, | ,  2500,  2418,  7500,  7329, | , -3.4, 1171.8, 28.122, |, 0.0
10871.8, 139.6, | , 26.3, 0.0, 587.2, | ,  2500,  2413,  7500,  7312, | , -3.4, 1263.0, 30.241, |, 0.0
10872.8, 139.5, | , 26.3, 0.0, 586.8, | ,  2500,  2420,  7500,  7309, | , -3.4, 1333.7, 31.943, |, 0.0
10873.9, 140.3, | , 26.3, 0.0, 579.1, | ,  2500,  2410,  7500,  7312, | , -3.4, 1393.7, 33.355, |, 0.0
10874.9, 140.4, | , 26.4, 0.0, 579.7, | ,  2500,  2411,  7500,  7272, | , -3.4, 1476.4, 35.189, |, 0.0
10875.9, 139.6, | , 26.3, 0.0, 586.5, | ,  2500,  2410,  7500,  7312, | , -3.4, 1520.5, 36.385, |, 0.0
10876.9, 139.2, | , 26.4, 0.0, 586.9, | ,  2500,  2418,  7500,  7300, | , -3.4, 1595.5, 38.163, |, 0.0
10877.9, 139.2, | , 26.3, 0.0, 586.3, | ,  2500,  2418,  7500,  7388, | , -3.4, 1624.2, 39.197, |, 0.0
10878.9, 140.6, | , 26.3, 0.0, 580.8, | ,  2500,  2414,  7500,  7329, | , -3.4, 1682.9, 40.352, |, 0.0
10879.9, 140.0, | , 26.3, 0.0, 579.7, | ,  2500,  2413,  7500,  7271, | , -3.4, 1706.5, 40.667, |, 0.0
10880.9, 139.1, | , 26.3, 0.0, 586.5, | ,  2500,  2414,  7500,  7306, | , -3.4, 1792.6, 42.874, |, 0.0
10881.9, 139.7, | , 26.3, 0.0, 587.1, | ,  2500,  2423,  7500,  7318, | , -3.4, 1852.6, 44.401, |, 0.0
10883.0, 139.0, | , 26.3, 0.0, 586.7, | ,  2500,  2411,  7500,  7263, | , -3.4, 1911.7, 45.502, |, 0.0
10884.0, 139.3, | , 26.3, 0.0, 586.3, | ,  2500,  2410,  7500,  7339, | , -3.4, 1967.0, 47.177, |, 0.0
10885.0, 140.2, | , 26.4, 0.0, 578.1, | ,  2500,  2409,  7500,  7336, | , -3.4, 2043.7, 48.994, |, 0.0
10886.0, 140.4, | , 26.3, 0.0, 581.7, | ,  2500,  2416,  7500,  7318, | , -3.4, 2061.2, 49.357, |, 0.0
10887.0, 139.1, | , 26.3, 0.0, 586.6, | ,  2500,  2417,  7500,  7278, | , -3.4, 2128.5, 50.757, |, 0.0
10888.0, 139.1, | , 26.4, 0.0, 587.5, | ,  2500,  2420,  7500,  7343, | , -3.4, 2180.3, 52.359, |, 0.0
10889.0, 139.8, | , 26.3, 0.0, 586.5, | ,  2500,  2412,  7500,  7360, | , -3.4, 2224.0, 53.460, |, 0.0
10890.0, 139.9, | , 26.3, 0.0, 581.3, | ,  2500,  2416,  7500,  7275, | , -3.4, 2263.9, 53.964, |, 0.0
10891.0, 140.0, | , 26.3, 0.0, 580.0, | ,  2500,  2410,  7500,  7264, | , -3.4, 2337.6, 55.618, |, 0.0
10892.1, 139.7, | , 26.3, 0.0, 586.7, | ,  2500,  2416,  7500,  7323, | , -3.4, 2405.3, 57.606, |, 0.0
10893.1, 139.8, | , 26.3, 0.0, 586.8, | ,  2500,  2415,  7500,  7357, | , -3.4, 2439.1, 58.613, |, 0.0
10894.1, 139.2, | , 26.4, 0.0, 585.7, | ,  2500,  2407,  7500,  7265, | , -3.4, 2470.4, 58.752, |, 0.0
10895.1, 139.1, | , 26.4, 0.0, 586.8, | ,  2500,  2408,  7500,  7330, | , -3.4, 2547.5, 60.995, |, 0.0
10896.1, 140.4, | , 26.3, 0.0, 580.9, | ,  2500,  2414,  7500,  7300, | , -3.4, 2613.1, 62.406, |, 0.0
10897.1, 139.9, | , 26.3, 0.0, 581.5, | ,  2500,  2411,  7500,  7315, | , -3.4, 2667.1, 63.775, |, 0.0
10898.1, 139.2, | , 26.3, 0.0, 586.2, | ,  2500,  2411,  7500,  7312, | , -3.4, 2672.2, 63.876, |, 0.0
10899.1, 139.8, | , 26.3, 0.0, 585.9, | ,  2500,  2410,  7500,  7334, | , -3.4, 2705.2, 64.803, |, 0.0
10900.1, 139.6, | , 26.4, 0.0, 586.4, | ,  2500,  2414,  7500,  7299, | , -3.4, 2757.0, 65.830, |, 0.0
10901.2, 139.1, | , 26.4, 0.0, 586.8, | ,  2500,  2410,  7500,  7315, | , -3.4, 2798.2, 66.899, |, 0.0
10902.2, 139.9, | , 26.4, 0.0, 581.5, | ,  2500,  2413,  7500,  7353, | , -3.4, 2860.3, 68.667, |, 0.0
10903.2, 139.2, | , 26.4, 0.0, 586.6, | ,  2500,  2422,  7500,  7340, | , -3.4, 2907.0, 69.752, |, 0.0
10904.2, 139.3, | , 26.4, 0.0, 586.0, | ,  2500,  2414,  7500,  7295, | , -3.4, 2919.0, 69.657, |, 0.0
10905.2, 139.1, | , 26.4, 0.0, 587.1, | ,  2500,  2418,  7500,  7302, | , -3.4, 2943.4, 70.319, |, 0.0
10906.2, 139.6, | , 26.4, 0.0, 587.3, | ,  2500,  2411,  7500,  7304, | , -3.4, 2980.2, 71.166, |, 0.0
10907.2, 139.8, | , 26.4, 0.0, 581.4, | ,  2500,  2412,  7500,  7312, | , -3.4, 3006.4, 71.848, |, 0.0
10908.2, 139.9, | , 26.4, 0.0, 581.9, | ,  2500,  2418,  7500,  7354, | , -3.4, 3116.1, 74.830, |, 0.0
10909.2, 139.8, | , 26.4, 0.0, 586.4, | ,  2500,  2418,  7500,  7315, | , -3.4, 3154.6, 75.454, |, 0.0
10910.3, 139.6, | , 26.4, 0.0, 587.1, | ,  2500,  2411,  7500,  7326, | , -3.4, 3129.3, 74.876, |, 0.0
10911.3, 139.1, | , 26.4, 0.0, 586.8, | ,  2500,  2417,  7500,  7274, | , -3.4, 3188.0, 75.919, |, 0.0
10912.3, 138.9, | , 26.4, 0.0, 586.8, | ,  2500,  2411,  7500,  7262, | , -3.4, 3205.2, 76.184, |, 0.0
10913.3, 140.5, | , 26.3, 0.0, 580.2, | ,  2500,  2411,  7500,  7318, | , -3.4, 3257.5, 77.866, |, 0.0
10914.3, 139.5, | , 26.4, 0.0, 581.2, | ,  2500,  2413,  7500,  7320, | , -3.4, 3287.9, 78.625, |, 0.0
10915.3, 139.1, | , 26.4, 0.0, 586.9, | ,  2500,  2412,  7500,  7267, | , -3.4, 3274.2, 77.864, |, 0.0
10916.3, 139.6, | , 26.4, 0.0, 587.3, | ,  2500,  2414,  7500,  7358, | , -3.4, 3280.6, 78.765, |, 0.0
10917.3, 139.1, | , 26.4, 0.0, 586.7, | ,  2500,  2409,  7500,  7351, | , -3.4, 3375.3, 80.932, |, 0.0
10918.3, 139.8, | , 26.4, 0.0, 581.2, | ,  2500,  2403,  7500,  7312, | , -3.4, 3369.3, 80.415, |, 0.0
10919.4, 140.0, | , 26.4, 0.0, 581.0, | ,  2500,  2414,  7500,  7303, | , -3.4, 3394.6, 81.036, |, 0.0
10920.4, 139.6, | , 26.4, 0.0, 586.9, | ,  2500,  2417,  7500,  7277, | , -3.4, 3381.7, 80.540, |, 0.0
10921.4, 139.0, | , 26.4, 0.0, 586.4, | ,  2500,  2410,  7500,  7361, | , -3.4, 3394.1, 81.473, |, 0.0
10922.4, 139.1, | , 26.4, 0.0, 586.6, | ,  2500,  2416,  7500,  7380, | , -3.4, 3462.2, 83.323, |, 0.0
10923.4, 139.5, | , 26.4, 0.0, 587.1, | ,  2500,  2410,  7500,  7270, | , -3.4, 3426.7, 81.481, |, 0.0
10924.4, 140.1, | , 26.4, 0.0, 579.1, | ,  2500,  2413,  7500,  7269, | , -3.4, 3490.1, 83.010, |, 0.0
10925.4, 139.9, | , 26.4, 0.0, 581.4, | ,  2500,  2413,  7500,  7312, | , -3.4, 3494.8, 83.487, |, 0.0
10926.4, 139.1, | , 26.4, 0.0, 586.7, | ,  2500,  2415,  7500,  7282, | , -3.4, 3497.4, 83.304, |, 0.0
10927.4, 139.5, | , 26.4, 0.0, 587.0, | ,  2500,  2412,  7500,  7284, | , -3.4, 3506.4, 83.511, |, 0.0
10928.5, 139.0, | , 26.4, 0.0, 587.0, | ,  2500,  2411,  7500,  7292, | , -3.4, 3537.7, 84.319, |, 0.0
10929.5, 140.3, | , 26.3, 0.0, 581.7, | ,  2500,  2408,  7500,  7323, | , -3.4, 3561.6, 85.131, |, 0.0
10930.5, 140.2, | , 26.3, 0.0, 579.7, | ,  2500,  2415,  7500,  7298, | , -3.4, 3544.9, 84.580, |, 0.0
10931.5, 139.1, | , 26.4, 0.0, 587.0, | ,  2500,  2410,  7500,  7329, | , -3.4, 3559.9, 85.165, |, 0.0
10932.5, 139.1, | , 26.4, 0.0, 587.0, | ,  2500,  2419,  7500,  7340, | , -3.4, 3586.5, 85.970, |, 0.0
10933.5, 139.5, | , 26.4, 0.0, 587.3, | ,  2500,  2415,  7500,  7311, | , -3.4, 3588.6, 85.728, |, 0.0
10934.5, 139.3, | , 26.4, 0.0, 586.9, | ,  2500,  2415,  7500,  7427, | , -3.4, 3553.1, 85.897, |, 0.0
10935.5, 140.2, | , 26.4, 0.0, 579.7, | ,  2500,  2412,  7500,  7270, | , -3.4, 3598.1, 85.574, |, 0.0
10936.6, 140.5, | , 26.3, 0.0, 579.4, | ,  2500,  2409,  7500,  7293, | , -3.4, 3539.8, 84.358, |, 0.0
10937.6, 139.1, | , 26.4, 0.0, 586.9, | ,  2500,  2417,  7500,  7283, | , -3.4, 3650.3, 86.968, |, 0.0
10938.6, 139.0, | , 26.4, 0.0, 587.0, | ,  2500,  2419,  7500,  7306, | , -3.4, 3638.3, 86.902, |, 0.0
10939.6, 139.2, | , 26.4, 0.0, 586.8, | ,  2500,  2422,  7500,  7345, | , -3.4, 3672.6, 88.101, |, 0.0
10940.6, 140.4, | , 26.3, 0.0, 580.9, | ,  2500,  2415,  7500,  7305, | , -3.4, 3570.6, 85.248, |, 0.0
10941.6, 140.0, | , 26.4, 0.0, 580.6, | ,  2500,  2409,  7500,  7297, | , -3.4, 3592.1, 85.634, |, 0.0
10942.6, 140.2, | , 26.4, 0.0, 581.2, | ,  2500,  2410,  7500,  7315, | , -3.4, 3625.1, 86.592, |, 0.0
10943.6, 139.8, | , 26.4, 0.0, 586.8, | ,  2500,  2414,  7500,  7386, | , -3.4, 3629.8, 87.370, |, 0.0
10944.6, 139.2, | , 26.4, 0.0, 586.8, | ,  2500,  2416,  7500,  7308, | , -3.4, 3581.4, 85.542, |, 0.0
10945.7, 139.2, | , 26.4, 0.0, 586.5, | ,  2500,  2417,  7500,  7354, | , -3.4, 3609.6, 86.629, |, 0.0
10946.7, 140.6, | , 26.3, 0.0, 579.4, | ,  2500,  2412,  7500,  7291, | , -3.4, 3634.1, 86.604, |, 0.0
10947.7, 140.7, | , 26.4, 0.0, 580.0, | ,  2500,  2418,  7500,  7405, | , -3.4, 3657.6, 88.249, |, 0.0
10948.7, 139.2, | , 26.3, 0.0, 586.7, | ,  2500,  2415,  7500,  7326, | , -3.4, 3607.5, 86.307, |, 0.0
10949.7, 139.1, | , 26.4, 0.0, 586.4, | ,  2500,  2415,  7500,  7282, | , -3.4, 3619.5, 86.205, |, 0.0
10950.7, 139.7, | , 26.4, 0.0, 586.9, | ,  2500,  2415,  7500,  7390, | , -3.4, 3656.8, 88.068, |, 0.0
10951.7, 140.0, | , 26.4, 0.0, 580.4, | ,  2500,  2408,  7500,  7328, | , -3.4, 3578.4, 85.577, |, 0.0
10952.7, 140.1, | , 26.4, 0.0, 579.7, | ,  2500,  2410,  7500,  7312, | , -3.4, 3630.6, 86.686, |, 0.0
10953.7, 139.5, | , 26.4, 0.0, 587.2, | ,  2500,  2417,  7500,  7302, | , -3.4, 3649.9, 87.131, |, 0.0
10954.8, 139.2, | , 26.4, 0.0, 586.4, | ,  2500,  2422,  7500,  7335, | , -3.4, 3625.9, 86.895, |, 0.0
10955.8, 139.1, | , 26.4, 0.0, 586.5, | ,  2500,  2418,  7500,  7314, | , -3.4, 3586.1, 85.722, |, 0.0
10956.8, 139.3, | , 26.4, 0.0, 585.7, | ,  2500,  2413,  7500,  7282, | , -3.4, 3625.5, 86.338, |, 0.0
10957.8, 140.6, | , 26.4, 0.0, 580.2, | ,  2500,  2411,  7500,  7333, | , -3.4, 3630.6, 86.888, |, 0.0
10958.8, 140.2, | , 26.4, 0.0, 580.8, | ,  2500,  2418,  7500,  7334, | , -3.4, 3612.6, 86.534, |, 0.0
10959.8, 139.2, | , 26.4, 0.0, 587.2, | ,  2500,  2421,  7500,  7385, | , -3.4, 3608.8, 86.921, |, 0.0
10960.8, 139.7, | , 26.4, 0.0, 586.8, | ,  2500,  2422,  7500,  7364, | , -3.4, 3595.1, 86.409, |, 0.0
10961.8, 139.6, | , 26.4, 0.0, 586.8, | ,  2500,  2413,  7500,  7285, | , -3.4, 3556.1, 84.706, |, 0.0
10962.8, 139.9, | , 26.4, 0.0, 581.6, | ,  2500,  2410,  7500,  7299, | , -3.4, 3618.2, 86.281, |, 0.0
10963.8, 140.6, | , 26.4, 0.0, 580.2, | ,  2500,  2415,  7500,  7357, | , -3.4, 3604.1, 86.507, |, 0.0
10964.9, 139.5, | , 26.4, 0.0, 587.4, | ,  2500,  2415,  7500,  7349, | , -3.4, 3596.8, 86.266, |, 0.0
10965.9, 139.1, | , 26.4, 0.0, 587.2, | ,  2500,  2415,  7500,  7316, | , -3.4, 3625.5, 86.654, |, 0.0
10966.9, 139.2, | , 26.4, 0.0, 586.1, | ,  2500,  2410,  7500,  7257, | , -3.4, 3580.1, 85.007, |, 0.0
10967.9, 139.7, | , 26.4, 0.0, 587.0, | ,  2500,  2422,  7500,  7345, | , -3.4, 3622.5, 86.904, |, 0.0
10968.9, 140.8, | , 26.3, 0.0, 577.3, | ,  2500,  2415,  7500,  7296, | , -3.4, 3544.9, 84.557, |, 0.0
10969.9, 139.8, | , 26.4, 0.0, 579.7, | ,  2500,  2405,  7500,  7313, | , -3.4, 3631.9, 86.692, |, 0.0
10970.9, 139.2, | , 26.4, 0.0, 587.2, | ,  2500,  2418,  7500,  7389, | , -3.4, 3635.8, 87.576, |, 0.0
10971.9, 139.6, | , 26.4, 0.0, 586.4, | ,  2500,  2415,  7500,  7281, | , -3.4, 3540.7, 84.327, |, 0.0
10972.9, 139.1, | , 26.4, 0.0, 587.4, | ,  2500,  2411,  7500,  7301, | , -3.4, 3582.2, 85.461, |, 0.0
10974.0, 139.3, | , 26.4, 0.0, 586.8, | ,  2500,  2420,  7500,  7378, | , -3.4, 3579.6, 86.148, |, 0.0
10975.0, 140.2, | , 26.4, 0.0, 582.3, | ,  2500,  2409,  7500,  7322, | , -3.4, 3523.1, 84.208, |, 0.0
10976.0, 139.2, | , 26.4, 0.0, 586.5, | ,  2500,  2416,  7500,  7328, | , -3.4, 3595.9, 86.060, |, 0.0
10977.0, 139.3, | , 26.4, 0.0, 586.0, | ,  2500,  2415,  7500,  7311, | , -3.4, 3602.4, 86.051, |, 0.0
10978.0, 139.1, | , 26.4, 0.0, 586.7, | ,  2500,  2409,  7500,  7319, | , -3.4, 3572.8, 85.367, |, 0.0
10979.0, 139.6, | , 26.4, 0.0, 587.0, | ,  2500,  2409,  7500,  7282, | , -3.4, 3580.5, 85.222, |, 0.0
10980.0, 139.9, | , 26.4, 0.0, 580.8, | ,  2500,  2406,  7500,  7325, | , -3.4, 3571.1, 85.359, |, 0.0
10981.0, 139.8, | , 26.4, 0.0, 581.4, | ,  2500,  2411,  7500,  7323, | , -3.4, 3582.6, 85.659, |, 0.0
10982.0, 139.9, | , 26.4, 0.0, 586.5, | ,  2500,  2419,  7500,  7365, | , -3.4, 3588.2, 86.231, |, 0.0
10983.0, 139.2, | , 26.4, 0.0, 586.9, | ,  2500,  2415,  7500,  7395, | , -3.4, 3547.1, 85.477, |, 0.0
10984.1, 139.2, | , 26.4, 0.0, 587.0, | ,  2500,  2411,  7500,  7349, | , -3.4, 3547.9, 85.059, |, 0.0
10985.1, 139.5, | , 26.4, 0.0, 587.2, | ,  2500,  2411,  7500,  7316, | , -3.4, 3548.4, 84.781, |, 0.0
10986.1, 140.0, | , 26.4, 0.0, 580.6, | ,  2500,  2411,  7500,  7294, | , -3.4, 3586.9, 85.510, |, 0.0
10987.1, 140.1, | , 26.4, 0.0, 579.8, | ,  2500,  2412,  7500,  7232, | , -3.4, 3575.4, 84.693, |, 0.0
10988.1, 139.1, | , 26.4, 0.0, 587.3, | ,  2500,  2420,  7500,  7316, | , -3.4, 3581.4, 85.647, |, 0.0
10989.1, 139.8, | , 26.4, 0.0, 587.4, | ,  2500,  2416,  7500,  7406, | , -3.4, 3571.5, 86.163, |, 0.0
10990.1, 139.4, | , 26.4, 0.0, 587.7, | ,  2500,  2407,  7500,  7271, | , -3.4, 3502.5, 83.273, |, 0.0
10991.1, 139.9, | , 26.4, 0.0, 581.3, | ,  2500,  2411,  7500,  7334, | , -3.4, 3592.1, 85.988, |, 0.0
10992.1, 140.4, | , 26.4, 0.0, 581.5, | ,  2500,  2416,  7500,  7325, | , -3.4, 3595.5, 86.022, |, 0.0
10993.2, 139.0, | , 26.4, 0.0, 587.2, | ,  2500,  2419,  7500,  7323, | , -3.4, 3559.9, 85.188, |, 0.0
10994.2, 139.2, | , 26.4, 0.0, 587.1, | ,  2500,  2412,  7500,  7398, | , -3.4, 3573.2, 86.101, |, 0.0
10995.2, 139.1, | , 26.4, 0.0, 587.3, | ,  2500,  2414,  7500,  7323, | , -3.4, 3537.7, 84.612, |, 0.0
10996.2, 139.4, | , 26.4, 0.0, 587.4, | ,  2500,  2413,  7500,  7281, | , -3.4, 3556.5, 84.681, |, 0.0
10997.2, 140.2, | , 26.4, 0.0, 579.4, | ,  2500,  2414,  7500,  7270, | , -3.4, 3558.2, 84.641, |, 0.0
10998.2, 140.2, | , 26.4, 0.0, 580.2, | ,  2500,  2415,  7500,  7310, | , -3.4, 3560.4, 85.048, |, 0.0
10999.2, 139.6, | , 26.4, 0.0, 586.9, | ,  2500,  2409,  7500,  7355, | , -3.4, 3539.8, 84.900, |, 0.0
11000.2, 139.1, | , 26.4, 0.0, 586.7, | ,  2500,  2419,  7500,  7282, | , -3.4, 3532.1, 84.168, |, 0.0
11001.2, 139.1, | , 26.4, 0.0, 586.8, | ,  2500,  2411,  7500,  7331, | , -3.4, 3544.9, 84.836, |, 0.0
11002.3, 140.0, | , 26.4, 0.0, 580.6, | ,  2500,  2404,  7500,  7275, | , -3.4, 3561.6, 84.678, |, 0.0
11003.3, 140.7, | , 26.4, 0.0, 580.5, | ,  2500,  2416,  7500,  7295, | , -3.4, 3560.4, 84.925, |, 0.0
11004.3, 139.1, | , 26.4, 0.0, 587.0, | ,  2500,  2419,  7500,  7297, | , -3.4, 3541.9, 84.531, |, 0.0
11005.3, 139.6, | , 26.4, 0.0, 586.9, | ,  2500,  2410,  7500,  7249, | , -3.4, 3524.8, 83.634, |, 0.0
11006.3, 139.1, | , 26.4, 0.0, 586.7, | ,  2500,  2412,  7500,  7309, | , -3.4, 3541.9, 84.575, |, 0.0
11007.3, 139.3, | , 26.4, 0.0, 586.1, | ,  2500,  2415,  7500,  7353, | , -3.4, 3577.5, 85.830, |, 0.0
11008.3, 140.2, | , 26.4, 0.0, 580.1, | ,  2500,  2412,  7500,  7284, | , -3.4, 3564.2, 84.889, |, 0.0
11009.3, 140.6, | , 26.4, 0.0, 580.6, | ,  2500,  2419,  7500,  7335, | , -3.4, 3515.4, 84.228, |, 0.0
11010.3, 139.0, | , 26.4, 0.0, 587.2, | ,  2500,  2417,  7500,  7305, | , -3.4, 3529.9, 84.302, |, 0.0
11011.4, 139.1, | , 26.4, 0.0, 587.0, | ,  2500,  2413,  7500,  7261, | , -3.4, 3542.4, 84.177, |, 0.0
11012.4, 139.6, | , 26.4, 0.0, 586.5, | ,  2500,  2412,  7500,  7302, | , -3.4, 3552.7, 84.768, |, 0.0
11013.4, 140.4, | , 26.4, 0.0, 581.8, | ,  2500,  2410,  7500,  7268, | , -3.4, 3557.4, 84.569, |, 0.0
11014.4, 140.1, | , 26.4, 0.0, 580.3, | ,  2500,  2414,  7500,  7335, | , -3.4, 3531.7, 84.575, |, 0.0
11015.4, 139.2, | , 26.4, 0.0, 586.8, | ,  2500,  2413,  7500,  7321, | , -3.4, 3532.9, 84.475, |, 0.0
11016.4, 139.4, | , 26.4, 0.0, 587.2, | ,  2500,  2422,  7500,  7316, | , -3.4, 3574.1, 85.488, |, 0.0
11017.4, 139.3, | , 26.4, 0.0, 586.1, | ,  2500,  2416,  7500,  7280, | , -3.4, 3548.4, 84.514, |, 0.0
11018.4, 139.1, | , 26.4, 0.0, 587.3, | ,  2500,  2419,  7500,  7287, | , -3.4, 3554.4, 84.738, |, 0.0
11019.5, 140.5, | , 26.4, 0.0, 580.8, | ,  2500,  2411,  7500,  7307, | , -3.4, 3544.1, 84.600, |, 0.0
11020.5, 139.9, | , 26.4, 0.0, 580.0, | ,  2500,  2413,  7500,  7308, | , -3.4, 3523.9, 84.147, |, 0.0
11021.5, 139.2, | , 26.4, 0.0, 587.0, | ,  2500,  2414,  7500,  7302, | , -3.4, 3526.5, 84.163, |, 0.0
11022.5, 139.6, | , 26.4, 0.0, 586.6, | ,  2500,  2415,  7500,  7323, | , -3.4, 3570.6, 85.407, |, 0.0
11023.5, 139.4, | , 26.4, 0.0, 587.3, | ,  2500,  2409,  7500,  7310, | , -3.4, 3572.8, 85.294, |, 0.0
11024.5, 139.9, | , 26.4, 0.0, 581.3, | ,  2500,  2410,  7500,  7270, | , -3.4, 3514.9, 83.582, |, 0.0
11025.5, 140.0, | , 26.4, 0.0, 580.6, | ,  2500,  2410,  7500,  7302, | , -3.4, 3551.4, 84.721, |, 0.0
11026.5, 139.7, | , 26.4, 0.0, 587.3, | ,  2500,  2420,  7500,  7289, | , -3.4, 3513.7, 83.796, |, 0.0
11027.5, 139.2, | , 26.4, 0.0, 585.9, | ,  2500,  2416,  7500,  7349, | , -3.4, 3502.5, 84.021, |, 0.0
11028.6, 139.1, | , 26.4, 0.0, 586.9, | ,  2500,  2417,  7500,  7391, | , -3.4, 3537.7, 85.233, |, 0.0
11029.6, 139.6, | , 26.4, 0.0, 587.3, | ,  2500,  2417,  7500,  7350, | , -3.4, 3539.8, 84.930, |, 0.0
11030.6, 139.8, | , 26.4, 0.0, 582.0, | ,  2500,  2409,  7500,  7293, | , -3.4, 3535.1, 84.243, |, 0.0
11031.6, 139.9, | , 26.4, 0.0, 581.5, | ,  2500,  2410,  7500,  7343, | , -3.4, 3515.4, 84.222, |, 0.0
11032.6, 139.3, | , 26.4, 0.0, 586.7, | ,  2500,  2421,  7500,  7343, | , -3.4, 3556.1, 85.291, |, 0.0
11033.6, 139.6, | , 26.4, 0.0, 587.2, | ,  2500,  2417,  7500,  7325, | , -3.4, 3535.5, 84.608, |, 0.0
11034.6, 139.1, | , 26.4, 0.0, 586.8, | ,  2500,  2416,  7500,  7385, | , -3.4, 3516.7, 84.661, |, 0.0
11035.6, 140.0, | , 26.4, 0.0, 581.4, | ,  2500,  2411,  7500,  7400, | , -3.4, 3547.9, 85.501, |, 0.0
11036.6, 140.5, | , 26.4, 0.0, 580.7, | ,  2500,  2409,  7500,  7335, | , -3.4, 3528.2, 84.453, |, 0.0
11037.7, 139.2, | , 26.4, 0.0, 585.6, | ,  2500,  2414,  7500,  7293, | , -3.4, 3542.8, 84.474, |, 0.0
11038.7, 139.2, | , 26.4, 0.0, 587.0, | ,  2500,  2418,  7500,  7289, | , -3.4, 3571.5, 85.151, |, 0.0
11039.7, 139.5, | , 26.4, 0.0, 587.2, | ,  2500,  2414,  7500,  7335, | , -3.4, 3512.4, 84.118, |, 0.0
11040.7, 139.6, | , 26.4, 0.0, 587.2, | ,  2500,  2414,  7500,  7330, | , -3.4, 3553.9, 85.063, |, 0.0
11041.7, 139.9, | , 26.4, 0.0, 581.2, | ,  2500,  2410,  7500,  7280, | , -3.4, 3540.7, 84.271, |, 0.0
11042.7, 139.9, | , 26.4, 0.0, 580.7, | ,  2500,  2418,  7500,  7334, | , -3.4, 3530.4, 84.571, |, 0.0
11043.7, 139.6, | , 26.4, 0.0, 587.0, | ,  2500,  2412,  7500,  7315, | , -3.4, 3555.2, 84.949, |, 0.0
11044.7, 139.2, | , 26.4, 0.0, 586.7, | ,  2500,  2415,  7500,  7329, | , -3.4, 3523.9, 84.342, |, 0.0
11045.7, 139.2, | , 26.4, 0.0, 586.5, | ,  2500,  2414,  7500,  7319, | , -3.4, 3533.4, 84.470, |, 0.0
11046.8, 139.5, | , 26.4, 0.0, 586.5, | ,  2500,  2406,  7500,  7287, | , -3.4, 3553.5, 84.610, |, 0.0
11047.8, 140.2, | , 26.4, 0.0, 579.3, | ,  2500,  2407,  7500,  7325, | , -3.4, 3566.8, 85.263, |, 0.0
11048.8, 140.0, | , 26.4, 0.0, 579.0, | ,  2500,  2419,  7500,  7315, | , -3.4, 3537.2, 84.581, |, 0.0
11049.8, 139.6, | , 26.4, 0.0, 587.0, | ,  2500,  2418,  7500,  7315, | , -3.4, 3517.1, 84.086, |, 0.0
11050.8, 139.6, | , 26.4, 0.0, 586.7, | ,  2500,  2411,  7500,  7327, | , -3.4, 3546.7, 84.830, |, 0.0
11051.8, 139.2, | , 26.4, 0.0, 586.6, | ,  2500,  2414,  7500,  7350, | , -3.4, 3556.1, 85.292, |, 0.0
11052.8, 140.1, | , 26.4, 0.0, 580.4, | ,  2500,  2406,  7500,  7306, | , -3.4, 3514.1, 83.836, |, 0.0
11053.8, 140.4, | , 26.4, 0.0, 580.0, | ,  2500,  2415,  7500,  7342, | , -3.4, 3530.4, 84.605, |, 0.0
11054.8, 139.2, | , 26.4, 0.0, 586.6, | ,  2500,  2414,  7500,  7321, | , -3.4, 3532.5, 84.475, |, 0.0
11055.9, 139.2, | , 26.4, 0.0, 586.5, | ,  2500,  2416,  7500,  7318, | , -3.4, 3518.4, 84.122, |, 0.0
11056.9, 139.6, | , 26.4, 0.0, 586.7, | ,  2500,  2419,  7500,  7286, | , -3.4, 3529.9, 84.157, |, 0.0
11057.9, 139.8, | , 26.4, 0.0, 586.3, | ,  2500,  2411,  7500,  7319, | , -3.4, 3580.5, 85.573, |, 0.0
11058.9, 140.2, | , 26.4, 0.0, 579.3, | ,  2500,  2416,  7500,  7382, | , -3.4, 3546.7, 85.358, |, 0.0
11059.9, 140.1, | , 26.4, 0.0, 580.5, | ,  2500,  2419,  7500,  7337, | , -3.4, 3529.9, 84.595, |, 0.0
11060.9, 139.5, | , 26.4, 0.0, 586.7, | ,  2500,  2413,  7500,  7310, | , -3.4, 3530.8, 84.328, |, 0.0
11061.9, 139.1, | , 26.4, 0.0, 586.3, | ,  2500,  2417,  7500,  7293, | , -3.4, 3548.4, 84.627, |, 0.0
11062.9, 139.3, | , 26.4, 0.0, 585.8, | ,  2500,  2410,  7500,  7305, | , -3.4, 3531.2, 84.275, |, 0.0
11063.9, 140.2, | , 26.4, 0.0, 580.8, | ,  2500,  2405,  7500,  7267, | , -3.4, 3545.8, 84.244, |, 0.0
11065.0, 139.9, | , 26.4, 0.0, 581.1, | ,  2500,  2414,  7500,  7259, | , -3.4, 3559.9, 84.578, |, 0.0
11066.0, 139.2, | , 26.4, 0.0, 586.7, | ,  2500,  2415,  7500,  7340, | , -3.4, 3538.9, 84.796, |, 0.0
11067.0, 139.6, | , 26.4, 0.0, 586.8, | ,  2500,  2413,  7500,  7326, | , -3.4, 3521.4, 84.243, |, 0.0
11068.0, 139.4, | , 26.4, 0.0, 585.7, | ,  2500,  2420,  7500,  7331, | , -3.4, 3514.9, 84.194, |, 0.0
11069.0, 139.2, | , 26.4, 0.0, 586.6, | ,  2500,  2422,  7500,  7367, | , -3.4, 3517.5, 84.579, |, 0.0
11070.0, 140.0, | , 26.4, 0.0, 580.4, | ,  2500,  2406,  7500,  7314, | , -3.4, 3529.9, 84.284, |, 0.0
11071.0, 140.5, | , 26.4, 0.0, 580.1, | ,  2500,  2413,  7500,  7327, | , -3.4, 3523.5, 84.307, |, 0.0
11072.0, 139.0, | , 26.4, 0.0, 586.8, | ,  2500,  2416,  7500,  7299, | , -3.4, 3546.2, 84.623, |, 0.0
11073.0, 139.3, | , 26.4, 0.0, 586.4, | ,  2500,  2418,  7500,  7365, | , -3.4, 3556.5, 85.469, |, 0.0
11074.1, 139.6, | , 26.4, 0.0, 587.1, | ,  2500,  2420,  7500,  7305, | , -3.4, 3531.7, 84.364, |, 0.0
11075.1, 139.7, | , 26.4, 0.0, 581.0, | ,  2500,  2411,  7500,  7239, | , -3.4, 3485.8, 82.635, |, 0.0
11076.1, 140.0, | , 26.4, 0.0, 580.1, | ,  2500,  2409,  7500,  7260, | , -3.4, 3572.4, 84.844, |, 0.0
11077.1, 139.5, | , 26.4, 0.0, 587.2, | ,  2500,  2420,  7500,  7380, | , -3.4, 3554.8, 85.573, |, 0.0
11078.1, 139.6, | , 26.4, 0.0, 585.7, | ,  2500,  2416,  7500,  7342, | , -3.4, 3556.9, 85.256, |, 0.0
11079.1, 139.2, | , 26.4, 0.0, 586.6, | ,  2500,  2422,  7500,  7306, | , -3.4, 3548.8, 84.796, |, 0.0
11080.1, 139.1, | , 26.4, 0.0, 586.9, | ,  2500,  2413,  7500,  7320, | , -3.4, 3506.8, 83.842, |, 0.0
11081.1, 140.4, | , 26.4, 0.0, 580.3, | ,  2500,  2407,  7500,  7321, | , -3.4, 3507.2, 83.813, |, 0.0
11082.1, 140.3, | , 26.4, 0.0, 580.7, | ,  2500,  2416,  7500,  7308, | , -3.4, 3566.8, 85.198, |, 0.0
11083.2, 139.4, | , 26.4, 0.0, 586.1, | ,  2500,  2416,  7500,  7297, | , -3.4, 3537.2, 84.401, |, 0.0
11084.2, 139.6, | , 26.4, 0.0, 586.9, | ,  2500,  2416,  7500,  7315, | , -3.4, 3524.8, 84.263, |, 0.0
11085.2, 139.0, | , 26.4, 0.0, 586.8, | ,  2500,  2412,  7500,  7323, | , -3.4, 3522.2, 84.225, |, 0.0
11086.2, 139.9, | , 26.4, 0.0, 581.4, | ,  2500,  2412,  7500,  7288, | , -3.4, 3561.2, 84.847, |, 0.0
11087.2, 140.1, | , 26.4, 0.0, 580.3, | ,  2500,  2411,  7500,  7327, | , -3.4, 3545.8, 84.819, |, 0.0
11088.2, 139.8, | , 26.4, 0.0, 586.1, | ,  2500,  2421,  7500,  7343, | , -3.4, 3541.1, 84.932, |, 0.0
11089.2, 139.1, | , 26.4, 0.0, 586.3, | ,  2500,  2409,  7500,  7308, | , -3.4, 3527.8, 84.207, |, 0.0
11090.2, 139.3, | , 26.4, 0.0, 586.6, | ,  2500,  2415,  7500,  7323, | , -3.4, 3485.0, 83.358, |, 0.0
11091.2, 139.5, | , 26.4, 0.0, 586.6, | ,  2500,  2417,  7500,  7329, | , -3.4, 3552.7, 85.052, |, 0.0
11092.3, 140.4, | , 26.4, 0.0, 577.3, | ,  2500,  2411,  7500,  7363, | , -3.4, 3519.2, 84.493, |, 0.0
11093.3, 140.2, | , 26.4, 0.0, 578.8, | ,  2500,  2408,  7500,  7292, | , -3.4, 3528.7, 84.075, |, 0.0
11094.3, 139.4, | , 26.4, 0.0, 586.6, | ,  2500,  2417,  7500,  7281, | , -3.4, 3522.2, 83.909, |, 0.0
11095.3, 139.6, | , 26.4, 0.0, 586.8, | ,  2500,  2415,  7500,  7299, | , -3.4, 3578.4, 85.376, |, 0.0
11096.3, 139.1, | , 26.4, 0.0, 586.9, | ,  2500,  2418,  7500,  7298, | , -3.4, 3572.4, 85.254, |, 0.0
11097.3, 139.7, | , 26.4, 0.0, 578.8, | ,  2500,  2418,  7500,  7267, | , -3.4, 3558.2, 84.649, |, 0.0
11098.3, 140.5, | , 26.4, 0.0, 581.3, | ,  2500,  2419,  7500,  7298, | , -3.4, 3511.1, 83.808, |, 0.0
11099.3, 139.6, | , 26.4, 0.0, 586.4, | ,  2500,  2416,  7500,  7390, | , -3.4, 3495.7, 84.207, |, 0.0
11100.3, 139.1, | , 26.4, 0.0, 586.9, | ,  2500,  2410,  7500,  7313, | , -3.4, 3539.4, 84.529, |, 0.0
11101.4, 139.5, | , 26.4, 0.0, 587.3, | ,  2500,  2410,  7500,  7274, | , -3.4, 3548.4, 84.414, |, 0.0
11102.4, 139.1, | , 26.4, 0.0, 587.0, | ,  2500,  2417,  7500,  7277, | , -3.4, 3541.5, 84.327, |, 0.0
11103.4, 139.9, | , 26.4, 0.0, 580.7, | ,  2500,  2410,  7500,  7276, | , -3.4, 3535.1, 84.105, |, 0.0
11104.4, 139.9, | , 26.4, 0.0, 581.4, | ,  2500,  2414,  7500,  7383, | , -3.4, 3561.2, 85.698, |, 0.0
11105.4, 139.7, | , 26.4, 0.0, 587.2, | ,  2500,  2419,  7500,  7357, | , -3.4, 3532.5, 84.827, |, 0.0
11106.4, 139.1, | , 26.4, 0.0, 586.7, | ,  2500,  2413,  7500,  7306, | , -3.4, 3510.7, 83.812, |, 0.0
11107.4, 139.1, | , 26.4, 0.0, 586.8, | ,  2500,  2412,  7500,  7300, | , -3.4, 3525.7, 84.108, |, 0.0
11108.4, 139.7, | , 26.4, 0.0, 586.6, | ,  2500,  2418,  7500,  7332, | , -3.4, 3534.7, 84.655, |, 0.0
11109.4, 140.1, | , 26.4, 0.0, 579.5, | ,  2500,  2412,  7500,  7335, | , -3.4, 3559.5, 85.226, |, 0.0
11110.5, 140.0, | , 26.4, 0.0, 579.8, | ,  2500,  2417,  7500,  7325, | , -3.4, 3527.8, 84.425, |, 0.0
11111.5, 139.0, | , 26.4, 0.0, 587.2, | ,  2500,  2411,  7500,  7321, | , -3.4, 3523.5, 84.231, |, 0.0
11112.5, 139.5, | , 26.4, 0.0, 587.1, | ,  2500,  2415,  7500,  7320, | , -3.4, 3519.7, 84.168, |, 0.0
11113.5, 139.2, | , 26.4, 0.0, 585.7, | ,  2500,  2418,  7500,  7352, | , -3.4, 3529.9, 84.714, |, 0.0
11114.5, 140.0, | , 26.4, 0.0, 581.3, | ,  2500,  2411,  7500,  7360, | , -3.4, 3532.5, 84.788, |, 0.0
11115.5, 140.4, | , 26.4, 0.0, 580.5, | ,  2500,  2410,  7500,  7324, | , -3.4, 3538.1, 84.594, |, 0.0
11116.5, 139.1, | , 26.4, 0.0, 586.2, | ,  2500,  2410,  7500,  7310, | , -3.4, 3556.9, 84.928, |, 0.0
11117.5, 139.1, | , 26.4, 0.0, 586.5, | ,  2500,  2415,  7500,  7276, | , -3.4, 3491.4, 83.117, |, 0.0
11118.5, 139.7, | , 26.4, 0.0, 585.8, | ,  2500,  2417,  7500,  7312, | , -3.4, 3528.2, 84.320, |, 0.0
11119.5, 139.4, | , 26.4, 0.0, 587.0, | ,  2500,  2417,  7500,  7295, | , -3.4, 3555.2, 84.816, |, 0.0
11120.6, 140.2, | , 26.4, 0.0, 579.8, | ,  2500,  2412,  7500,  7278, | , -3.4, 3529.5, 84.018, |, 0.0
11121.6, 140.0, | , 26.4, 0.0, 579.7, | ,  2500,  2406,  7500,  7304, | , -3.4, 3529.1, 84.181, |, 0.0
11122.6, 139.5, | , 26.4, 0.0, 586.8, | ,  2500,  2413,  7500,  7319, | , -3.4, 3545.8, 84.767, |, 0.0
11123.6, 139.3, | , 26.4, 0.0, 585.6, | ,  2500,  2421,  7500,  7317, | , -3.4, 3523.1, 84.277, |, 0.0
11124.6, 139.0, | , 26.4, 0.0, 587.1, | ,  2500,  2411,  7500,  7301, | , -3.4, 3499.1, 83.479, |, 0.0
