Repository: jdhuang-csm/Ru-BCA

## Methods
* (BaO)<sub>x</sub>-(CaO)<sub>y</sub>-(Al<sub>2</sub>O<sub>3</sub>)<sub>1-x-y</sub> (BCA) catalyst supports were synthesized via sol-gel and solid-state methods. 
* Ru/BCA catalysts were prepared via incipient wetness impregnation to achieve 1 wt. % Ru loading.
* Ammonia synthesis rates were measured for Ru/BCA catalysts in a packed-bed reactor at 480-600<sup>o</sup>C, 10 bar, and space velocities up to 1.3 x 10<sup>6</sup> ml g<sub>cat</sub><sup>-1</sup> h<sup>-1</sup>.
* A machine learning (ML) model was employed to improve understanding of the behavior of Ru/BCA catalysts.
* A microkinetic model was developed to describe the best-performing catalyst.

File: data/init_files_Cadigan/B2CA_7-12_dryoven.txt (part 29 of 29)
********** Start test **********
Elapsed time, Pressure, | , LJtemp(C), Inner-Temp, Outer-Temp, | , N2-set, N2-flow, H2-set, H2-flow, | , pH, NH3_ppm, NH3_Prod_rate, |, In222Temp
11106.9, 138.9, | , 29.7, 0.0, 516.8, | ,  1000,   956,  3000,  2929, | , -3.4, 4338.8, 47.719, |, 0.0
11107.9, 139.0, | , 29.7, 0.0, 517.1, | ,  1000,   956,  3000,  2928, | , -3.4, 4312.7, 47.406, |, 0.0
11108.9, 139.6, | , 29.7, 0.0, 510.4, | ,  1000,   953,  3000,  2928, | , -3.4, 4316.6, 47.409, |, 0.0
11109.9, 139.6, | , 29.7, 0.0, 511.0, | ,  1000,   953,  3000,  2933, | , -3.4, 4302.0, 47.325, |, 0.0
11110.9, 139.0, | , 29.7, 0.0, 515.8, | ,  1000,   955,  3000,  2940, | , -3.4, 4297.3, 47.377, |, 0.0
11111.9, 139.2, | , 29.7, 0.0, 516.3, | ,  1000,   954,  3000,  2924, | , -3.4, 4323.0, 47.451, |, 0.0
11113.0, 138.9, | , 29.7, 0.0, 516.2, | ,  1000,   955,  3000,  2940, | , -3.4, 4317.4, 47.594, |, 0.0
11114.0, 139.3, | , 29.7, 0.0, 511.6, | ,  1000,   949,  3000,  2909, | , -3.4, 4305.9, 47.023, |, 0.0
11115.0, 139.9, | , 29.7, 0.0, 510.5, | ,  1000,   954,  3000,  2927, | , -3.4, 4318.3, 47.434, |, 0.0
11116.0, 138.9, | , 29.7, 0.0, 515.7, | ,  1000,   955,  3000,  2932, | , -3.4, 4309.3, 47.409, |, 0.0
11117.0, 138.8, | , 29.7, 0.0, 516.0, | ,  1000,   958,  3000,  2938, | , -3.4, 4279.3, 47.187, |, 0.0
11118.0, 139.1, | , 29.7, 0.0, 516.1, | ,  1000,   955,  3000,  2935, | , -3.4, 4275.0, 47.064, |, 0.0
11119.0, 139.3, | , 29.7, 0.0, 516.4, | ,  1000,   955,  3000,  2941, | , -3.4, 4276.7, 47.171, |, 0.0
11120.0, 139.6, | , 29.7, 0.0, 509.9, | ,  1000,   953,  3000,  2931, | , -3.4, 4278.4, 47.035, |, 0.0
11121.0, 139.7, | , 29.7, 0.0, 510.5, | ,  1000,   955,  3000,  2926, | , -3.4, 4299.4, 47.224, |, 0.0
11122.0, 139.1, | , 29.7, 0.0, 515.9, | ,  1000,   957,  3000,  2922, | , -3.4, 4281.9, 47.007, |, 0.0
11123.1, 139.2, | , 29.7, 0.0, 515.8, | ,  1000,   954,  3000,  2925, | , -3.4, 4287.9, 47.076, |, 0.0
11124.1, 138.7, | , 29.7, 0.0, 515.7, | ,  1000,   958,  3000,  2911, | , -3.4, 4271.6, 46.776, |, 0.0
11125.1, 139.7, | , 29.7, 0.0, 510.9, | ,  1000,   956,  3000,  2926, | , -3.4, 4283.2, 47.071, |, 0.0
11126.1, 139.6, | , 29.7, 0.0, 509.0, | ,  1000,   951,  3000,  2929, | , -3.4, 4254.9, 46.721, |, 0.0
11127.1, 138.8, | , 29.7, 0.0, 515.5, | ,  1000,   958,  3000,  2927, | , -3.4, 4247.2, 46.705, |, 0.0
11128.1, 138.8, | , 29.7, 0.0, 515.4, | ,  1000,   960,  3000,  2935, | , -3.4, 4231.3, 46.645, |, 0.0
11129.1, 139.1, | , 29.7, 0.0, 515.6, | ,  1000,   956,  3000,  2923, | , -3.4, 4270.7, 46.897, |, 0.0
11130.1, 138.9, | , 29.7, 0.0, 515.1, | ,  1000,   956,  3000,  2926, | , -3.4, 4265.6, 46.861, |, 0.0
11131.1, 139.9, | , 29.7, 0.0, 506.4, | ,  1000,   955,  3000,  2918, | , -3.4, 4231.3, 46.386, |, 0.0
11132.2, 140.0, | , 29.7, 0.0, 509.4, | ,  1000,   955,  3000,  2928, | , -3.4, 4243.7, 46.636, |, 0.0
11133.2, 138.8, | , 29.7, 0.0, 515.2, | ,  1000,   955,  3000,  2931, | , -3.4, 4228.7, 46.513, |, 0.0
11134.2, 138.8, | , 29.7, 0.0, 515.1, | ,  1000,   957,  3000,  2933, | , -3.4, 4225.3, 46.527, |, 0.0
11135.2, 138.8, | , 29.7, 0.0, 514.9, | ,  1000,   958,  3000,  2920, | , -3.4, 4222.7, 46.353, |, 0.0
11136.2, 139.2, | , 29.7, 0.0, 514.7, | ,  1000,   956,  3000,  2929, | , -3.4, 4221.5, 46.416, |, 0.0
11137.2, 139.6, | , 29.7, 0.0, 509.0, | ,  1000,   953,  3000,  2926, | , -3.4, 4211.6, 46.241, |, 0.0
11138.2, 138.9, | , 29.7, 0.0, 514.5, | ,  1000,   952,  3000,  2929, | , -3.4, 4215.0, 46.297, |, 0.0
11139.2, 138.8, | , 29.7, 0.0, 515.0, | ,  1000,   957,  3000,  2939, | , -3.4, 4217.2, 46.507, |, 0.0
11140.2, 139.0, | , 29.7, 0.0, 514.9, | ,  1000,   955,  3000,  2921, | , -3.4, 4242.4, 46.540, |, 0.0
11141.2, 138.9, | , 29.7, 0.0, 514.0, | ,  1000,   953,  3000,  2936, | , -3.4, 4212.9, 46.373, |, 0.0
11142.3, 139.5, | , 29.7, 0.0, 509.8, | ,  1000,   955,  3000,  2925, | , -3.4, 4204.7, 46.183, |, 0.0
11143.3, 139.7, | , 29.7, 0.0, 509.8, | ,  1000,   949,  3000,  2940, | , -3.4, 4213.3, 46.380, |, 0.0
11144.3, 139.2, | , 29.7, 0.0, 514.2, | ,  1000,   958,  3000,  2919, | , -3.4, 4225.3, 46.372, |, 0.0
11145.3, 138.7, | , 29.7, 0.0, 514.1, | ,  1000,   955,  3000,  2924, | , -3.4, 4221.0, 46.348, |, 0.0
11146.3, 139.3, | , 29.7, 0.0, 513.8, | ,  1000,   955,  3000,  2941, | , -3.4, 4197.5, 46.289, |, 0.0
11147.3, 139.2, | , 29.7, 0.0, 514.1, | ,  1000,   958,  3000,  2928, | , -3.4, 4184.6, 46.026, |, 0.0
11148.3, 139.8, | , 29.7, 0.0, 507.2, | ,  1000,   953,  3000,  2923, | , -3.4, 4172.6, 45.783, |, 0.0
11149.3, 139.6, | , 29.7, 0.0, 508.3, | ,  1000,   954,  3000,  2941, | , -3.4, 4179.9, 46.092, |, 0.0
11150.3, 139.3, | , 29.7, 0.0, 514.1, | ,  1000,   957,  3000,  2934, | , -3.4, 4183.3, 46.079, |, 0.0
11151.3, 139.0, | , 29.7, 0.0, 512.9, | ,  1000,   955,  3000,  2933, | , -3.4, 4167.5, 45.866, |, 0.0
11152.4, 138.8, | , 29.7, 0.0, 513.5, | ,  1000,   954,  3000,  2917, | , -3.4, 4173.5, 45.729, |, 0.0
11153.4, 139.5, | , 29.7, 0.0, 508.8, | ,  1000,   953,  3000,  2922, | , -3.4, 4166.6, 45.708, |, 0.0
11154.4, 139.8, | , 29.7, 0.0, 508.0, | ,  1000,   952,  3000,  2926, | , -3.4, 4164.9, 45.721, |, 0.0
11155.4, 138.9, | , 29.7, 0.0, 512.9, | ,  1000,   954,  3000,  2929, | , -3.4, 4163.2, 45.756, |, 0.0
11156.4, 139.0, | , 29.7, 0.0, 512.4, | ,  1000,   954,  3000,  2942, | , -3.4, 4148.2, 45.753, |, 0.0
11157.4, 139.1, | , 29.7, 0.0, 513.4, | ,  1000,   956,  3000,  2937, | , -3.4, 4144.3, 45.665, |, 0.0
11158.4, 139.1, | , 29.7, 0.0, 512.8, | ,  1000,   955,  3000,  2926, | , -3.4, 4150.8, 45.601, |, 0.0
11159.4, 139.6, | , 29.7, 0.0, 506.7, | ,  1000,   952,  3000,  2926, | , -3.4, 4180.3, 45.897, |, 0.0
11160.4, 139.6, | , 29.7, 0.0, 507.1, | ,  1000,   955,  3000,  2922, | , -3.4, 4146.9, 45.513, |, 0.0
11161.4, 139.0, | , 29.7, 0.0, 512.3, | ,  1000,   955,  3000,  2918, | , -3.4, 4142.6, 45.416, |, 0.0
11162.5, 138.9, | , 29.7, 0.0, 513.0, | ,  1000,   955,  3000,  2944, | , -3.4, 4137.1, 45.673, |, 0.0
11163.5, 138.7, | , 29.7, 0.0, 512.8, | ,  1000,   957,  3000,  2908, | , -3.4, 4122.1, 45.103, |, 0.0
11164.5, 139.8, | , 29.7, 0.0, 507.9, | ,  1000,   953,  3000,  2930, | , -3.4, 4142.2, 45.530, |, 0.0
11165.5, 140.0, | , 29.7, 0.0, 507.0, | ,  1000,   955,  3000,  2925, | , -3.4, 4156.8, 45.650, |, 0.0
11166.5, 138.9, | , 29.7, 0.0, 511.9, | ,  1000,   957,  3000,  2941, | , -3.4, 4130.6, 45.575, |, 0.0
11167.5, 138.8, | , 29.7, 0.0, 512.2, | ,  1000,   959,  3000,  2922, | , -3.4, 4120.3, 45.269, |, 0.0
11168.5, 139.1, | , 29.7, 0.0, 512.6, | ,  1000,   959,  3000,  2920, | , -3.4, 4128.1, 45.325, |, 0.0
11169.5, 138.8, | , 29.7, 0.0, 512.4, | ,  1000,   958,  3000,  2923, | , -3.4, 4140.9, 45.499, |, 0.0
11170.5, 139.7, | , 29.7, 0.0, 506.4, | ,  1000,   953,  3000,  2945, | , -3.4, 4130.6, 45.579, |, 0.0
11171.5, 140.1, | , 29.7, 0.0, 506.6, | ,  1000,   955,  3000,  2924, | , -3.4, 4129.3, 45.338, |, 0.0
11172.6, 139.1, | , 29.7, 0.0, 512.6, | ,  1000,   955,  3000,  2917, | , -3.4, 4104.1, 44.982, |, 0.0
11173.6, 138.7, | , 29.7, 0.0, 512.1, | ,  1000,   955,  3000,  2920, | , -3.4, 4114.3, 45.131, |, 0.0
11174.6, 138.9, | , 29.7, 0.0, 512.2, | ,  1000,   959,  3000,  2942, | , -3.4, 4115.2, 45.450, |, 0.0
11175.6, 139.9, | , 29.7, 0.0, 507.0, | ,  1000,   955,  3000,  2919, | , -3.4, 4120.3, 45.188, |, 0.0
11176.6, 139.7, | , 29.7, 0.0, 505.2, | ,  1000,   956,  3000,  2925, | , -3.4, 4076.6, 44.789, |, 0.0
11177.6, 138.7, | , 29.7, 0.0, 511.4, | ,  1000,   954,  3000,  2926, | , -3.4, 4088.6, 44.907, |, 0.0
11178.6, 139.3, | , 29.7, 0.0, 511.6, | ,  1000,   956,  3000,  2947, | , -3.4, 4105.8, 45.368, |, 0.0
11179.6, 139.3, | , 29.7, 0.0, 511.8, | ,  1000,   956,  3000,  2927, | , -3.4, 4079.2, 44.844, |, 0.0
11180.6, 138.7, | , 29.7, 0.0, 511.8, | ,  1000,   959,  3000,  2921, | , -3.4, 4083.5, 44.847, |, 0.0
11181.7, 139.6, | , 29.7, 0.0, 506.2, | ,  1000,   953,  3000,  2921, | , -3.4, 4062.1, 44.551, |, 0.0
11182.7, 139.6, | , 29.7, 0.0, 507.6, | ,  1000,   951,  3000,  2926, | , -3.4, 4073.2, 44.715, |, 0.0
11183.7, 138.8, | , 29.7, 0.0, 510.8, | ,  1000,   953,  3000,  2926, | , -3.4, 4073.6, 44.741, |, 0.0
11184.7, 138.7, | , 29.7, 0.0, 511.9, | ,  1000,   956,  3000,  2932, | , -3.4, 4088.6, 44.998, |, 0.0
11185.7, 139.1, | , 29.7, 0.0, 511.8, | ,  1000,   955,  3000,  2932, | , -3.4, 4084.8, 44.942, |, 0.0
11186.7, 138.9, | , 29.7, 0.0, 510.2, | ,  1000,   951,  3000,  2939, | , -3.4, 4061.6, 44.730, |, 0.0
11187.7, 139.6, | , 29.7, 0.0, 504.9, | ,  1000,   954,  3000,  2923, | , -3.4, 4053.1, 44.487, |, 0.0
11188.7, 139.9, | , 29.7, 0.0, 504.7, | ,  1000,   955,  3000,  2934, | , -3.4, 4054.4, 44.646, |, 0.0
11189.7, 139.9, | , 29.7, 0.0, 507.2, | ,  1000,   953,  3000,  2920, | , -3.4, 4045.8, 44.361, |, 0.0
11190.8, 139.5, | , 29.7, 0.0, 505.5, | ,  1000,   961,  3000,  2929, | , -3.4, 4039.4, 44.485, |, 0.0
11191.8, 138.9, | , 29.7, 0.0, 509.9, | ,  1000,   955,  3000,  2941, | , -3.4, 4029.5, 44.444, |, 0.0
11192.8, 139.8, | , 29.7, 0.0, 506.2, | ,  1000,   951,  3000,  2929, | , -3.4, 4057.4, 44.574, |, 0.0
11193.8, 139.6, | , 29.7, 0.0, 505.4, | ,  1000,   957,  3000,  2933, | , -3.4, 4038.1, 44.468, |, 0.0
11194.8, 138.8, | , 29.7, 0.0, 510.6, | ,  1000,   956,  3000,  2928, | , -3.4, 4029.9, 44.310, |, 0.0
11195.8, 139.2, | , 29.7, 0.0, 510.5, | ,  1000,   954,  3000,  2929, | , -3.4, 4032.9, 44.336, |, 0.0
11196.8, 139.3, | , 29.7, 0.0, 510.3, | ,  1000,   957,  3000,  2934, | , -3.4, 4047.9, 44.594, |, 0.0
11197.8, 138.7, | , 29.7, 0.0, 510.5, | ,  1000,   954,  3000,  2928, | , -3.4, 4023.1, 44.217, |, 0.0
11198.8, 139.7, | , 29.7, 0.0, 503.7, | ,  1000,   954,  3000,  2930, | , -3.4, 4030.4, 44.320, |, 0.0
11199.8, 140.1, | , 29.7, 0.0, 504.1, | ,  1000,   953,  3000,  2939, | , -3.4, 4002.9, 44.111, |, 0.0
11200.9, 138.9, | , 29.7, 0.0, 509.9, | ,  1000,   955,  3000,  2928, | , -3.4, 4002.5, 43.999, |, 0.0
11201.9, 138.9, | , 29.7, 0.0, 509.5, | ,  1000,   955,  3000,  2925, | , -3.4, 4026.9, 44.234, |, 0.0
11202.9, 138.7, | , 29.7, 0.0, 510.4, | ,  1000,   958,  3000,  2932, | , -3.4, 4039.4, 44.484, |, 0.0
11203.9, 139.8, | , 29.7, 0.0, 505.6, | ,  1000,   951,  3000,  2948, | , -3.4, 4013.7, 44.299, |, 0.0
11204.9, 139.6, | , 29.7, 0.0, 504.5, | ,  1000,   953,  3000,  2929, | , -3.4, 3991.8, 43.866, |, 0.0
11205.9, 138.7, | , 29.7, 0.0, 510.3, | ,  1000,   956,  3000,  2914, | , -3.4, 4011.1, 43.958, |, 0.0
11206.9, 139.0, | , 29.7, 0.0, 509.2, | ,  1000,   955,  3000,  2946, | , -3.4, 4023.9, 44.440, |, 0.0
11207.9, 138.7, | , 29.7, 0.0, 509.9, | ,  1000,   956,  3000,  2925, | , -3.4, 3986.7, 43.804, |, 0.0
11208.9, 138.7, | , 29.7, 0.0, 510.0, | ,  1000,   958,  3000,  2931, | , -3.4, 3985.0, 43.881, |, 0.0
11209.9, 139.8, | , 29.7, 0.0, 504.2, | ,  1000,   953,  3000,  2922, | , -3.4, 3994.4, 43.821, |, 0.0
11211.0, 139.4, | , 29.7, 0.0, 504.4, | ,  1000,   955,  3000,  2926, | , -3.4, 3985.4, 43.781, |, 0.0
11212.0, 139.0, | , 29.7, 0.0, 508.5, | ,  1000,   955,  3000,  2950, | , -3.4, 3994.4, 44.167, |, 0.0
11213.0, 138.9, | , 29.7, 0.0, 509.1, | ,  1000,   957,  3000,  2944, | , -3.4, 3964.0, 43.775, |, 0.0
11214.0, 139.2, | , 29.7, 0.0, 509.4, | ,  1000,   955,  3000,  2925, | , -3.4, 3964.0, 43.541, |, 0.0
11215.0, 139.7, | , 29.7, 0.0, 504.4, | ,  1000,   953,  3000,  2922, | , -3.4, 3951.5, 43.349, |, 0.0
11216.0, 139.7, | , 29.7, 0.0, 502.8, | ,  1000,   950,  3000,  2944, | , -3.4, 3979.4, 43.874, |, 0.0
11217.0, 139.3, | , 29.7, 0.0, 508.5, | ,  1000,   957,  3000,  2926, | , -3.4, 3968.7, 43.623, |, 0.0
11218.0, 138.9, | , 29.7, 0.0, 509.0, | ,  1000,   957,  3000,  2938, | , -3.4, 3961.8, 43.693, |, 0.0
11219.1, 138.8, | , 29.7, 0.0, 508.9, | ,  1000,   957,  3000,  2932, | , -3.4, 3981.5, 43.835, |, 0.0
11220.1, 138.8, | , 29.7, 0.0, 509.2, | ,  1000,   956,  3000,  2929, | , -3.4, 3956.2, 43.528, |, 0.0
11221.1, 139.9, | , 29.7, 0.0, 503.6, | ,  1000,   950,  3000,  2939, | , -3.4, 3939.1, 43.372, |, 0.0
