Repository: jdhuang-csm/Ru-BCA

## Methods
* (BaO)<sub>x</sub>-(CaO)<sub>y</sub>-(Al<sub>2</sub>O<sub>3</sub>)<sub>1-x-y</sub> (BCA) catalyst supports were synthesized via sol-gel and solid-state methods. 
* Ru/BCA catalysts were prepared via incipient wetness impregnation to achieve 1 wt. % Ru loading.
* Ammonia synthesis rates were measured for Ru/BCA catalysts in a packed-bed reactor at 480-600<sup>o</sup>C, 10 bar, and space velocities up to 1.3 x 10<sup>6</sup> ml g<sub>cat</sub><sup>-1</sup> h<sup>-1</sup>.
* A machine learning (ML) model was employed to improve understanding of the behavior of Ru/BCA catalysts.
* A microkinetic model was developed to describe the best-performing catalyst.

File: data/init_files_Cadigan/B2CA_RubyDry_2017-07-05-01.txt (part 29 of 47)
********** Start test **********
Elapsed time, Pressure, | , LJtemp(C), Inner-Temp, Outer-Temp, | , N2-set, N2-flow, H2-set, H2-flow, | , pH, NH3_ppm, NH3_Prod_rate, |, In222Temp
11000.4, 140.9, | , 29.6, -0.2, 543.7, | ,  5000,  4840, 15000, 14614, | , -3.4, 2258.7, 133.083, |, 3.8
11001.4, 139.7, | , 29.6, 9.6, 552.5, | ,  5000,  4846, 15000, 14614, | , -3.4, 2281.9, 134.484, |, 11.5
11002.4, 139.6, | , 29.6, 10.9, 553.2, | ,  5000,  4845, 15000, 14609, | , -3.4, 2281.5, 134.415, |, 11.9
11003.4, 139.7, | , 29.6, 10.6, 553.5, | ,  5000,  4851, 15000, 14645, | , -3.4, 2298.6, 135.716, |, 12.3
11004.4, 141.2, | , 29.6, 1.2, 545.5, | ,  5000,  4845, 15000, 14601, | , -3.4, 2236.9, 131.739, |, 3.0
11005.4, 140.9, | , 29.6, -0.5, 544.7, | ,  5000,  4837, 15000, 14579, | , -3.4, 2264.7, 133.175, |, 1.5
11006.4, 141.0, | , 29.6, 9.9, 552.0, | ,  5000,  4840, 15000, 14575, | , -3.4, 2226.6, 130.927, |, 10.9
11007.5, 140.1, | , 29.6, 10.9, 553.4, | ,  5000,  4846, 15000, 14620, | , -3.4, 2264.3, 133.497, |, 12.4
11008.5, 139.6, | , 29.6, 10.8, 553.5, | ,  5000,  4840, 15000, 14596, | , -3.4, 2305.4, 135.703, |, 12.0
11009.5, 139.8, | , 29.6, 9.4, 552.2, | ,  5000,  4849, 15000, 14688, | , -3.4, 2337.6, 138.299, |, 11.0
11010.5, 141.2, | , 29.6, 0.2, 544.9, | ,  5000,  4836, 15000, 14532, | , -3.4, 2254.0, 132.219, |, 2.6
11011.5, 141.0, | , 29.6, 2.4, 547.5, | ,  5000,  4841, 15000, 14595, | , -3.4, 2247.2, 132.280, |, 5.7
11012.5, 139.6, | , 29.6, 10.6, 553.9, | ,  5000,  4844, 15000, 14607, | , -3.4, 2264.3, 133.385, |, 12.4
11013.5, 139.6, | , 29.6, 10.7, 553.1, | ,  5000,  4847, 15000, 14581, | , -3.4, 2260.9, 133.027, |, 12.6
11014.5, 140.1, | , 29.6, 10.1, 552.8, | ,  5000,  4839, 15000, 14590, | , -3.4, 2245.5, 132.132, |, 11.1
11015.5, 140.6, | , 29.6, 1.5, 546.4, | ,  5000,  4845, 15000, 14677, | , -3.4, 2248.5, 132.941, |, 4.1
11016.5, 140.8, | , 29.6, -0.4, 544.7, | ,  5000,  4839, 15000, 14584, | , -3.4, 2245.9, 132.114, |, 3.5
11017.5, 140.9, | , 29.6, -0.7, 545.4, | ,  5000,  4841, 15000, 14564, | , -3.4, 2250.2, 132.249, |, 2.4
11018.6, 139.9, | , 29.6, 11.4, 553.8, | ,  5000,  4840, 15000, 14602, | , -3.4, 2259.6, 133.044, |, 12.6
11019.6, 139.9, | , 29.6, 9.7, 552.1, | ,  5000,  4850, 15000, 14583, | , -3.4, 2255.3, 132.735, |, 11.0
11020.6, 139.7, | , 29.6, 10.6, 553.2, | ,  5000,  4845, 15000, 14661, | , -3.4, 2267.7, 133.962, |, 12.6
11021.6, 141.8, | , 29.6, -4.6, 543.0, | ,  5000,  4844, 15000, 14565, | , -3.4, 2242.0, 131.792, |, -1.6
11022.6, 140.7, | , 29.6, 1.6, 545.8, | ,  5000,  4845, 15000, 14607, | , -3.4, 2245.5, 132.286, |, 4.0
11023.6, 139.7, | , 29.6, 10.8, 553.0, | ,  5000,  4846, 15000, 14579, | , -3.4, 2272.5, 133.693, |, 11.9
11024.6, 139.8, | , 29.6, 9.7, 552.3, | ,  5000,  4842, 15000, 14540, | , -3.4, 2249.3, 132.034, |, 10.8
11025.6, 140.0, | , 29.6, 11.0, 553.8, | ,  5000,  4842, 15000, 14685, | , -3.4, 2253.6, 133.281, |, 12.7
11026.6, 139.8, | , 29.6, 8.9, 546.3, | ,  5000,  4851, 15000, 14590, | , -3.4, 2247.2, 132.309, |, 6.7
11027.6, 140.7, | , 29.6, -0.5, 544.3, | ,  5000,  4838, 15000, 14568, | , -3.4, 2244.6, 131.925, |, 1.8
11028.7, 140.6, | , 29.6, 0.4, 544.1, | ,  5000,  4844, 15000, 14578, | , -3.4, 2243.3, 131.955, |, 3.2
11029.7, 140.3, | , 29.6, 9.8, 552.4, | ,  5000,  4845, 15000, 14600, | , -3.4, 2274.2, 133.929, |, 11.8
11030.7, 139.6, | , 29.6, 11.1, 553.1, | ,  5000,  4839, 15000, 14589, | , -3.4, 2255.7, 132.727, |, 11.9
11031.7, 139.7, | , 29.6, 11.0, 553.5, | ,  5000,  4846, 15000, 14617, | , -3.4, 135.4, 7.996, |, 12.4
11032.7, 140.9, | , 29.6, 2.5, 546.3, | ,  5000,  4836, 15000, 14564, | , -3.4, 168.8, 9.937, |, 4.6
11033.7, 141.1, | , 29.6, 0.3, 544.5, | ,  5000,  4844, 15000, 14611, | , -3.4, 235.6, 13.911, |, 2.8
11034.7, 139.9, | , 29.6, 8.7, 551.0, | ,  5000,  4841, 15000, 14609, | , -3.4, 244.2, 14.413, |, 10.5
11035.7, 139.6, | , 29.6, 11.0, 553.4, | ,  5000,  4848, 15000, 14568, | , -3.4, 267.3, 15.750, |, 12.6
11036.7, 139.6, | , 29.6, 11.3, 553.9, | ,  5000,  4841, 15000, 14571, | , -3.4, 277.6, 16.353, |, 12.8
11037.7, 139.6, | , 29.6, 11.2, 553.6, | ,  5000,  4844, 15000, 14589, | , -3.4, 328.2, 19.351, |, 12.5
11038.7, 140.9, | , 29.6, 0.2, 544.3, | ,  5000,  4845, 15000, 14680, | , -3.4, 360.7, 21.371, |, 2.6
11039.8, 140.9, | , 29.6, 2.5, 545.3, | ,  5000,  4840, 15000, 14587, | , -3.4, 404.9, 23.865, |, 3.0
11040.8, 139.9, | , 29.6, 11.9, 553.7, | ,  5000,  4839, 15000, 14644, | , -3.4, 461.8, 27.301, |, 13.1
11041.8, 139.6, | , 29.6, 10.9, 553.2, | ,  5000,  4842, 15000, 14580, | , -3.4, 480.7, 28.325, |, 12.3
11042.8, 139.6, | , 29.6, 11.3, 553.8, | ,  5000,  4845, 15000, 14585, | , -3.4, 492.3, 29.018, |, 12.7
11043.8, 140.6, | , 29.6, 2.1, 545.9, | ,  5000,  4836, 15000, 14634, | , -3.4, 503.8, 29.761, |, 4.4
11044.8, 140.8, | , 29.6, -0.6, 543.0, | ,  5000,  4843, 15000, 14535, | , -3.4, 539.0, 31.686, |, 1.8
11045.8, 140.8, | , 29.6, 0.5, 543.7, | ,  5000,  4842, 15000, 14634, | , -3.4, 579.2, 34.223, |, 1.7
11046.8, 139.6, | , 29.6, 11.0, 553.7, | ,  5000,  4844, 15000, 14612, | , -3.4, 608.8, 35.932, |, 12.1
11047.8, 140.1, | , 29.6, 11.2, 553.2, | ,  5000,  4847, 15000, 14597, | , -3.4, 641.4, 37.829, |, 12.8
11048.8, 139.8, | , 29.6, 10.7, 553.2, | ,  5000,  4846, 15000, 14688, | , -3.4, 648.6, 38.436, |, 12.5
11049.9, 141.3, | , 29.6, -5.6, 540.1, | ,  5000,  4840, 15000, 14590, | , -3.4, 681.6, 40.174, |, -3.0
11050.9, 141.0, | , 29.6, 2.0, 546.2, | ,  5000,  4839, 15000, 14575, | , -3.4, 730.0, 42.990, |, 4.3
11051.9, 140.0, | , 29.6, 11.0, 552.8, | ,  5000,  4844, 15000, 14634, | , -3.4, 778.0, 45.964, |, 12.3
11052.9, 139.6, | , 29.6, 10.6, 552.8, | ,  5000,  4845, 15000, 14584, | , -3.4, 834.2, 49.155, |, 12.6
11053.9, 139.7, | , 29.6, 10.7, 553.4, | ,  5000,  4846, 15000, 14665, | , -3.4, 827.7, 48.982, |, 12.1
11054.9, 140.8, | , 29.6, 0.6, 544.4, | ,  5000,  4845, 15000, 14598, | , -3.4, 846.2, 49.894, |, 3.0
11055.9, 140.9, | , 29.6, -0.7, 543.5, | ,  5000,  4841, 15000, 14568, | , -3.4, 869.7, 51.194, |, 2.4
11056.9, 140.8, | , 29.6, 1.0, 544.5, | ,  5000,  4846, 15000, 14714, | , -3.4, 918.6, 54.490, |, 2.4
11057.9, 139.7, | , 29.7, 11.3, 553.0, | ,  5000,  4850, 15000, 14575, | , -3.4, 916.0, 53.961, |, 12.6
11058.9, 140.0, | , 29.6, 11.4, 553.3, | ,  5000,  4840, 15000, 14507, | , -3.4, 947.3, 55.577, |, 12.7
11060.0, 139.9, | , 29.6, 10.1, 552.6, | ,  5000,  4840, 15000, 14598, | , -3.4, 1013.7, 59.748, |, 11.4
11061.0, 140.6, | , 29.6, 2.0, 546.7, | ,  5000,  4843, 15000, 14662, | , -3.4, 1002.1, 59.273, |, 4.4
11062.0, 140.8, | , 29.6, -0.2, 544.1, | ,  5000,  4848, 15000, 14635, | , -3.4, 1032.1, 60.975, |, 1.8
11063.0, 139.9, | , 29.6, 10.9, 553.7, | ,  5000,  4842, 15000, 14594, | , -3.4, 1068.1, 62.947, |, 12.8
11064.0, 139.6, | , 29.7, 11.1, 553.4, | ,  5000,  4846, 15000, 14650, | , -3.4, 1093.8, 64.661, |, 12.3
11065.0, 139.9, | , 29.6, 10.1, 551.9, | ,  5000,  4841, 15000, 14603, | , -3.4, 1126.4, 66.404, |, 11.7
11066.0, 139.8, | , 29.6, 11.7, 554.0, | ,  5000,  4841, 15000, 14623, | , -3.4, 1128.5, 66.598, |, 13.0
11067.0, 141.1, | , 29.6, 1.2, 545.0, | ,  5000,  4847, 15000, 14556, | , -3.4, 1187.2, 69.837, |, 2.9
11068.0, 140.7, | , 29.7, 2.9, 545.2, | ,  5000,  4843, 15000, 14642, | , -3.4, 1232.2, 72.787, |, 4.6
11069.0, 140.1, | , 29.7, 11.3, 553.3, | ,  5000,  4846, 15000, 14618, | , -3.4, 1217.6, 71.852, |, 11.9
11070.0, 140.2, | , 29.7, 9.5, 552.3, | ,  5000,  4845, 15000, 14657, | , -3.4, 1248.5, 73.811, |, 11.7
11071.0, 139.8, | , 29.7, 10.8, 553.8, | ,  5000,  4844, 15000, 14593, | , -3.4, 1307.2, 77.019, |, 12.3
11072.1, 140.7, | , 29.7, 1.4, 546.2, | ,  5000,  4842, 15000, 14661, | , -3.4, 1280.2, 75.687, |, 4.1
11073.1, 141.2, | , 29.6, 0.3, 544.6, | ,  5000,  4834, 15000, 14569, | , -3.4, 1367.6, 80.436, |, 2.4
11074.1, 140.9, | , 29.7, 0.2, 543.8, | ,  5000,  4842, 15000, 14631, | , -3.4, 1398.4, 82.543, |, 1.8
11075.1, 139.9, | , 29.7, 9.6, 551.9, | ,  5000,  4844, 15000, 14584, | , -3.4, 1413.8, 83.259, |, 10.9
11076.1, 139.6, | , 29.7, 10.6, 552.8, | ,  5000,  4845, 15000, 14639, | , -3.4, 1421.1, 83.932, |, 12.0
11077.1, 139.9, | , 29.7, 11.8, 554.1, | ,  5000,  4840, 15000, 14611, | , -3.4, 1428.4, 84.217, |, 13.1
11078.1, 141.2, | , 29.7, -5.5, 540.4, | ,  5000,  4835, 15000, 14557, | , -3.4, 1479.4, 86.956, |, -2.5
11079.1, 140.5, | , 29.7, 2.1, 546.1, | ,  5000,  4842, 15000, 14660, | , -3.4, 1520.5, 89.875, |, 3.8
11080.1, 139.8, | , 29.7, 9.9, 552.3, | ,  5000,  4850, 15000, 14625, | , -3.4, 1545.4, 91.213, |, 11.3
11081.1, 140.0, | , 29.7, 11.3, 553.8, | ,  5000,  4847, 15000, 14594, | , -3.4, 1538.1, 90.630, |, 12.9
11082.2, 139.6, | , 29.7, 11.3, 553.2, | ,  5000,  4845, 15000, 14628, | , -3.4, 1558.7, 91.983, |, 12.5
11083.2, 140.4, | , 29.7, 0.8, 545.9, | ,  5000,  4839, 15000, 14571, | , -3.4, 1613.1, 94.885, |, 4.3
11084.2, 141.2, | , 29.7, 0.4, 544.9, | ,  5000,  4846, 15000, 14626, | , -3.4, 1673.5, 98.748, |, 3.1
11085.2, 140.9, | , 29.7, -1.7, 545.3, | ,  5000,  4844, 15000, 14580, | , -3.4, 1676.1, 98.657, |, 2.8
11086.2, 139.7, | , 29.7, 10.5, 552.5, | ,  5000,  4846, 15000, 14599, | , -3.4, 1690.2, 99.597, |, 11.7
11087.2, 139.6, | , 29.7, 10.8, 553.3, | ,  5000,  4843, 15000, 14577, | , -3.4, 1704.8, 100.323, |, 12.4
11088.2, 140.0, | , 29.7, 11.3, 553.7, | ,  5000,  4850, 15000, 14649, | , -3.4, 1727.9, 102.095, |, 12.3
11089.2, 140.7, | , 29.7, 1.5, 545.5, | ,  5000,  4842, 15000, 14616, | , -3.4, 1764.7, 104.048, |, 4.1
11090.2, 141.4, | , 29.7, -0.7, 543.7, | ,  5000,  4844, 15000, 14638, | , -3.4, 1737.3, 102.561, |, 1.8
11091.3, 139.8, | , 29.7, 10.3, 552.1, | ,  5000,  4844, 15000, 14587, | , -3.4, 1777.2, 104.635, |, 11.4
11092.3, 139.6, | , 29.7, 10.9, 553.0, | ,  5000,  4841, 15000, 14598, | , -3.4, 1827.3, 107.625, |, 12.4
11093.3, 139.6, | , 29.7, 9.9, 552.6, | ,  5000,  4845, 15000, 14605, | , -3.4, 1824.3, 107.511, |, 12.0
11094.3, 140.0, | , 29.7, 11.3, 553.6, | ,  5000,  4843, 15000, 14654, | , -3.4, 1871.9, 110.572, |, 12.4
11095.3, 140.9, | , 29.7, -0.9, 544.0, | ,  5000,  4840, 15000, 14567, | , -3.4, 1898.8, 111.646, |, 2.1
11096.3, 141.0, | , 29.7, -1.6, 545.8, | ,  5000,  4841, 15000, 14669, | , -3.4, 1918.1, 113.377, |, 3.9
11097.3, 139.6, | , 29.7, 11.0, 553.6, | ,  5000,  4851, 15000, 14573, | , -3.4, 1899.3, 111.767, |, 12.5
11098.3, 139.8, | , 29.7, 11.5, 553.7, | ,  5000,  4834, 15000, 14595, | , -3.4, 1865.4, 109.813, |, 13.0
11099.3, 139.7, | , 29.7, 11.3, 553.2, | ,  5000,  4849, 15000, 14659, | , -3.4, 1966.1, 116.194, |, 12.7
11100.3, 140.8, | , 29.7, 1.3, 545.0, | ,  5000,  4840, 15000, 14566, | , -3.4, 1988.8, 116.923, |, 3.7
11101.4, 140.7, | , 29.7, -0.1, 544.2, | ,  5000,  4843, 15000, 14623, | , -3.4, 1981.5, 116.850, |, 2.5
11102.4, 141.2, | , 29.7, 0.3, 544.4, | ,  5000,  4849, 15000, 14650, | , -3.4, 1977.3, 116.799, |, 3.0
11103.4, 139.6, | , 29.7, 11.3, 553.6, | ,  5000,  4843, 15000, 14572, | , -3.4, 2011.5, 118.306, |, 12.5
11104.4, 139.6, | , 29.7, 11.4, 553.3, | ,  5000,  4844, 15000, 14636, | , -3.4, 2048.4, 120.872, |, 12.6
11105.4, 140.1, | , 29.7, 10.5, 552.7, | ,  5000,  4845, 15000, 14616, | , -3.4, 2042.8, 120.423, |, 11.6
11106.4, 140.9, | , 29.7, -1.5, 542.8, | ,  5000,  4836, 15000, 14566, | , -3.4, 2071.5, 121.744, |, 0.8
11107.4, 140.6, | , 29.7, 2.3, 545.8, | ,  5000,  4840, 15000, 14630, | , -3.4, 2083.5, 122.879, |, 4.7
11108.4, 139.9, | , 29.7, 11.3, 553.5, | ,  5000,  4846, 15000, 14598, | , -3.4, 2050.5, 120.776, |, 12.8
11109.4, 139.9, | , 29.7, 11.6, 554.1, | ,  5000,  4844, 15000, 14619, | , -3.4, 2089.9, 123.211, |, 13.1
11110.5, 139.9, | , 29.7, 9.5, 551.4, | ,  5000,  4840, 15000, 14662, | , -3.4, 2094.6, 123.740, |, 11.0
11111.5, 140.7, | , 29.7, 2.4, 545.7, | ,  5000,  4843, 15000, 14630, | , -3.4, 2106.6, 124.257, |, 4.8
11112.5, 141.2, | , 29.7, 0.3, 544.4, | ,  5000,  4842, 15000, 14638, | , -3.4, 2108.4, 124.404, |, 2.8
11113.5, 140.8, | , 29.7, 2.9, 546.3, | ,  5000,  4839, 15000, 14530, | , -3.4, 2161.5, 126.808, |, 5.1
11114.5, 139.6, | , 29.7, 11.4, 553.6, | ,  5000,  4845, 15000, 14639, | , -3.4, 2155.5, 127.203, |, 12.8
11115.5, 140.1, | , 29.7, 10.2, 553.0, | ,  5000,  4846, 15000, 14545, | , -3.4, 2148.6, 126.194, |, 12.3
11116.5, 140.0, | , 29.7, 11.5, 553.3, | ,  5000,  4838, 15000, 14593, | , -3.4, 2194.9, 129.175, |, 12.8
11117.5, 140.7, | , 29.7, 1.2, 544.8, | ,  5000,  4843, 15000, 14645, | , -3.4, 2187.6, 129.124, |, 3.5
11118.5, 140.9, | , 29.7, -0.7, 543.9, | ,  5000,  4844, 15000, 14627, | , -3.4, 2182.5, 128.708, |, 2.3
11119.5, 140.6, | , 29.7, 1.8, 545.5, | ,  5000,  4837, 15000, 14605, | , -3.4, 2162.8, 127.361, |, 4.7
11120.5, 139.9, | , 29.7, 9.5, 551.3, | ,  5000,  4843, 15000, 14602, | , -3.4, 2204.8, 129.846, |, 10.8
11121.6, 139.7, | , 29.7, 10.6, 552.9, | ,  5000,  4847, 15000, 14632, | , -3.4, 2206.9, 130.203, |, 12.4
11122.6, 139.7, | , 29.7, 10.6, 553.2, | ,  5000,  4842, 15000, 14647, | , -3.4, 2240.3, 132.234, |, 12.7
11123.6, 141.2, | , 29.7, -0.1, 543.9, | ,  5000,  4837, 15000, 14530, | , -3.4, 2204.3, 129.304, |, 2.6
11124.6, 140.5, | , 29.7, 2.6, 545.2, | ,  5000,  4840, 15000, 14632, | , -3.4, 2259.2, 133.232, |, 5.0
11125.6, 139.8, | , 29.7, 9.4, 551.3, | ,  5000,  4845, 15000, 14615, | , -3.4, 2274.2, 134.030, |, 11.0
11126.6, 139.7, | , 29.7, 11.0, 552.4, | ,  5000,  4845, 15000, 14635, | , -3.4, 2237.3, 132.000, |, 12.1
11127.6, 140.0, | , 29.7, 11.0, 552.5, | ,  5000,  4844, 15000, 14577, | , -3.4, 2203.9, 129.638, |, 12.3
11128.6, 140.6, | , 29.7, 1.3, 545.2, | ,  5000,  4840, 15000, 14514, | , -3.4, 2187.2, 128.210, |, 4.2
11129.6, 140.8, | , 29.7, 0.5, 543.9, | ,  5000,  4836, 15000, 14637, | , -3.4, 2275.0, 134.167, |, 2.8
11130.6, 141.2, | , 29.7, -1.4, 543.7, | ,  5000,  4840, 15000, 14572, | , -3.4, 2315.3, 136.106, |, 3.3
11131.7, 139.9, | , 29.7, 9.3, 551.7, | ,  5000,  4845, 15000, 14564, | , -3.4, 2357.3, 138.548, |, 11.2
11132.7, 139.7, | , 29.7, 11.0, 552.9, | ,  5000,  4843, 15000, 14664, | , -3.4, 2244.2, 132.586, |, 12.1
11133.7, 139.7, | , 29.7, 10.7, 552.8, | ,  5000,  4842, 15000, 14632, | , -3.4, 2221.9, 131.054, |, 12.9
11134.7, 141.5, | , 29.7, -3.7, 540.8, | ,  5000,  4835, 15000, 14554, | , -3.4, 2266.5, 133.087, |, -0.6
11135.7, 140.9, | , 29.7, 0.6, 544.5, | ,  5000,  4845, 15000, 14654, | , -3.4, 2324.3, 137.251, |, 2.9
11136.7, 139.6, | , 29.7, 10.6, 552.9, | ,  5000,  4843, 15000, 14563, | , -3.4, 2282.3, 134.133, |, 12.1
11137.7, 139.7, | , 29.7, 10.3, 552.6, | ,  5000,  4840, 15000, 14609, | , -3.4, 2317.0, 136.477, |, 11.8
11138.7, 140.0, | , 29.7, 11.2, 552.8, | ,  5000,  4843, 15000, 14630, | , -3.4, 2262.2, 133.414, |, 12.7
11139.7, 140.5, | , 29.7, 1.4, 545.0, | ,  5000,  4839, 15000, 14526, | , -3.4, 2291.3, 134.377, |, 4.2
11140.7, 141.0, | , 29.7, -1.3, 543.3, | ,  5000,  4841, 15000, 14635, | , -3.4, 2326.4, 137.217, |, 1.6
11141.7, 141.1, | , 29.7, 2.7, 543.6, | ,  5000,  4846, 15000, 14619, | , -3.4, 2284.0, 134.645, |, 2.9
11142.8, 139.7, | , 29.7, 10.4, 552.8, | ,  5000,  4841, 15000, 14535, | , -3.4, 2269.0, 133.151, |, 12.2
11143.8, 139.6, | , 29.7, 10.6, 552.2, | ,  5000,  4844, 15000, 14575, | , -3.4, 2275.9, 133.850, |, 12.2
11144.8, 140.1, | , 29.7, 11.0, 553.2, | ,  5000,  4845, 15000, 14639, | , -3.4, 2307.2, 136.137, |, 12.7
11145.8, 141.0, | , 29.7, 1.3, 545.3, | ,  5000,  4838, 15000, 14544, | , -3.4, 2281.0, 133.892, |, 3.7
11146.8, 140.9, | , 29.7, -0.2, 543.9, | ,  5000,  4841, 15000, 14612, | , -3.4, 2349.1, 138.389, |, 2.1
11147.8, 140.7, | , 29.7, 8.1, 546.4, | ,  5000,  4840, 15000, 14649, | , -3.4, 2296.0, 135.518, |, 2.0
11148.8, 140.0, | , 29.7, 11.2, 553.0, | ,  5000,  4844, 15000, 14597, | , -3.4, 2296.4, 135.205, |, 12.5
11149.8, 139.7, | , 29.7, 11.4, 553.0, | ,  5000,  4849, 15000, 14680, | , -3.4, 2282.7, 135.013, |, 12.7
11150.8, 139.8, | , 29.7, 9.5, 551.7, | ,  5000,  4834, 15000, 14590, | , -3.4, 2263.0, 133.129, |, 11.2
11151.8, 141.2, | , 29.7, 0.8, 544.4, | ,  5000,  4842, 15000, 14645, | , -3.4, 2296.9, 135.554, |, 2.9
11152.9, 140.7, | , 29.7, 2.2, 544.8, | ,  5000,  4839, 15000, 14575, | , -3.4, 2290.0, 134.646, |, 5.7
11153.9, 139.6, | , 29.7, 11.1, 552.9, | ,  5000,  4847, 15000, 14628, | , -3.4, 2359.0, 139.124, |, 12.5
11154.9, 139.6, | , 29.7, 11.1, 552.8, | ,  5000,  4851, 15000, 14577, | , -3.4, 2267.3, 133.403, |, 12.6
11155.9, 140.2, | , 29.7, 9.1, 552.3, | ,  5000,  4846, 15000, 14597, | , -3.4, 2307.2, 135.847, |, 11.8
11156.9, 140.6, | , 29.7, 1.9, 545.6, | ,  5000,  4841, 15000, 14642, | , -3.4, 2317.9, 136.759, |, 4.4
11157.9, 140.8, | , 29.7, -0.3, 544.4, | ,  5000,  4840, 15000, 14544, | , -3.4, 2298.6, 134.934, |, 2.8
11158.9, 140.8, | , 29.7, -0.3, 543.8, | ,  5000,  4841, 15000, 14659, | , -3.4, 2308.9, 136.353, |, 2.1
11159.9, 140.0, | , 29.7, 11.8, 553.7, | ,  5000,  4852, 15000, 14608, | , -3.4, 2312.3, 136.273, |, 12.7
11160.9, 139.8, | , 29.7, 9.8, 552.2, | ,  5000,  4847, 15000, 14640, | , -3.4, 2290.0, 135.148, |, 11.3
11161.9, 139.6, | , 29.7, 11.4, 553.4, | ,  5000,  4843, 15000, 14589, | , -3.4, 2318.7, 136.451, |, 12.8
11163.0, 141.6, | , 29.7, -3.8, 542.9, | ,  5000,  4841, 15000, 14646, | , -3.4, 2280.2, 134.564, |, -0.2
11164.0, 141.1, | , 29.7, 1.9, 545.2, | ,  5000,  4840, 15000, 14583, | , -3.4, 2294.3, 134.956, |, 4.4
11165.0, 139.6, | , 29.7, 10.6, 552.4, | ,  5000,  4842, 15000, 14624, | , -3.4, 2297.7, 135.457, |, 12.4
11166.0, 139.8, | , 29.7, 9.7, 552.0, | ,  5000,  4844, 15000, 14628, | , -3.4, 2314.9, 136.500, |, 11.2
11167.0, 140.0, | , 29.7, 11.3, 553.0, | ,  5000,  4840, 15000, 14611, | , -3.4, 2280.2, 134.320, |, 12.9
11168.0, 141.1, | , 29.7, 0.9, 545.2, | ,  5000,  4845, 15000, 14644, | , -3.4, 2306.3, 136.119, |, 3.6
11169.0, 140.9, | , 29.7, -0.5, 544.3, | ,  5000,  4850, 15000, 14634, | , -3.4, 2258.7, 133.287, |, 2.2
11170.0, 141.2, | , 29.7, 1.1, 544.5, | ,  5000,  4840, 15000, 14592, | , -3.4, 2275.5, 133.915, |, 4.1
11171.0, 140.2, | , 29.7, 10.2, 551.2, | ,  5000,  4841, 15000, 14644, | , -3.4, 2302.0, 135.844, |, 11.7
11172.0, 139.7, | , 29.7, 11.0, 552.8, | ,  5000,  4847, 15000, 14589, | , -3.4, 2342.3, 137.862, |, 11.9
11173.1, 139.7, | , 29.7, 10.9, 553.1, | ,  5000,  4850, 15000, 14596, | , -3.4, 2325.2, 136.927, |, 12.7
11174.1, 140.9, | , 29.7, 2.1, 545.9, | ,  5000,  4847, 15000, 14620, | , -3.4, 2248.0, 132.545, |, 4.9
11175.1, 140.8, | , 29.7, -0.8, 543.5, | ,  5000,  4837, 15000, 14550, | , -3.4, 2306.7, 135.437, |, 2.1
11176.1, 139.9, | , 29.7, -1.9, 550.2, | ,  5000,  4845, 15000, 14617, | , -3.4, 2304.2, 135.800, |, 10.1
11177.1, 140.0, | , 29.7, 11.5, 552.9, | ,  5000,  4845, 15000, 14569, | , -3.4, 2308.0, 135.700, |, 12.7
11178.1, 140.1, | , 29.7, 11.6, 553.3, | ,  5000,  4844, 15000, 14590, | , -3.4, 2284.5, 134.456, |, 12.7
11179.1, 139.6, | , 29.7, 11.0, 553.1, | ,  5000,  4847, 15000, 14628, | , -3.4, 2272.0, 134.007, |, 12.0
11180.1, 140.8, | , 29.7, -0.2, 544.3, | ,  5000,  4841, 15000, 14614, | , -3.4, 2299.4, 135.484, |, 2.2
11181.1, 141.0, | , 29.7, 2.9, 546.1, | ,  5000,  4841, 15000, 14601, | , -3.4, 2288.3, 134.732, |, 5.3
11182.1, 139.6, | , 29.7, 11.3, 553.1, | ,  5000,  4845, 15000, 14625, | , -3.4, 2307.6, 136.064, |, 12.7
11183.2, 139.5, | , 29.7, 10.8, 552.9, | ,  5000,  4844, 15000, 14574, | , -3.4, 2277.6, 133.939, |, 12.6
11184.2, 139.6, | , 29.7, 11.0, 553.1, | ,  5000,  4844, 15000, 14604, | , -3.4, 2309.3, 136.009, |, 12.4
11185.2, 140.6, | , 29.7, 2.0, 545.6, | ,  5000,  4837, 15000, 14592, | , -3.4, 2272.9, 133.740, |, 4.7
11186.2, 141.0, | , 29.7, -1.2, 542.9, | ,  5000,  4846, 15000, 14602, | , -3.4, 2278.9, 134.219, |, 1.4
11187.2, 140.9, | , 29.7, -0.2, 544.0, | ,  5000,  4845, 15000, 14658, | , -3.4, 2241.2, 132.384, |, 2.5
11188.2, 139.9, | , 29.7, 11.2, 553.5, | ,  5000,  4840, 15000, 14575, | , -3.4, 2247.2, 132.142, |, 13.1
11189.2, 139.5, | , 29.7, 11.3, 553.2, | ,  5000,  4839, 15000, 14571, | , -3.4, 2289.2, 134.559, |, 12.8
11190.2, 139.6, | , 29.7, 11.3, 552.8, | ,  5000,  4845, 15000, 14597, | , -3.4, 2308.0, 135.893, |, 12.5
11191.2, 141.7, | , 29.7, -5.5, 541.1, | ,  5000,  4843, 15000, 14590, | , -3.4, 2301.2, 135.429, |, -1.7
11192.2, 141.2, | , 29.7, 0.1, 546.0, | ,  5000,  4840, 15000, 14578, | , -3.4, 2282.3, 134.217, |, 4.9
11193.3, 139.7, | , 29.7, 10.5, 552.4, | ,  5000,  4849, 15000, 14665, | , -3.4, 2291.7, 135.442, |, 11.9
11194.3, 139.7, | , 29.7, 10.3, 552.1, | ,  5000,  4845, 15000, 14552, | , -3.4, 2234.8, 131.282, |, 12.0
11195.3, 140.0, | , 29.7, 11.0, 552.7, | ,  5000,  4839, 15000, 14622, | , -3.4, 2250.6, 132.649, |, 12.6
11196.3, 141.9, | , 29.7, 0.2, 543.8, | ,  5000,  4845, 15000, 14648, | , -3.4, 2305.9, 136.128, |, 2.5
11197.3, 140.9, | , 29.7, -0.6, 543.4, | ,  5000,  4836, 15000, 14538, | , -3.4, 2329.4, 136.675, |, 2.2
11198.3, 140.6, | , 29.7, 2.2, 543.3, | ,  5000,  4844, 15000, 14645, | , -3.4, 2264.7, 133.675, |, 3.9
11199.3, 140.0, | , 29.7, 11.4, 552.6, | ,  5000,  4846, 15000, 14590, | , -3.4, 2260.5, 133.065, |, 12.8
11200.3, 140.1, | , 29.7, 11.5, 553.3, | ,  5000,  4841, 15000, 14595, | , -3.4, 2247.6, 132.303, |, 12.7
11201.3, 139.7, | , 29.7, 9.3, 551.3, | ,  5000,  4835, 15000, 14667, | , -3.4, 2282.3, 134.799, |, 10.5
11202.3, 140.7, | , 29.7, 2.3, 545.6, | ,  5000,  4843, 15000, 14564, | , -3.4, 2290.0, 134.593, |, 4.5
11203.4, 141.3, | , 29.7, -0.1, 542.7, | ,  5000,  4836, 15000, 14645, | , -3.4, 2240.7, 132.206, |, 2.0
11204.4, 140.6, | , 29.7, 1.7, 545.5, | ,  5000,  4848, 15000, 14614, | , -3.4, 2246.7, 132.431, |, 4.6
11205.4, 139.6, | , 29.7, 10.4, 551.9, | ,  5000,  4843, 15000, 14538, | , -3.4, 2298.6, 134.915, |, 12.3
11206.4, 140.2, | , 29.7, 9.9, 551.4, | ,  5000,  4846, 15000, 14663, | , -3.4, 2267.3, 133.966, |, 10.9
11207.4, 139.6, | , 29.7, 10.3, 552.1, | ,  5000,  4842, 15000, 14551, | , -3.4, 2246.3, 131.938, |, 12.2
11208.4, 141.0, | , 29.7, -1.0, 543.7, | ,  5000,  4840, 15000, 14606, | , -3.4, 2262.2, 133.232, |, 1.8
11209.4, 140.6, | , 29.7, 2.0, 545.0, | ,  5000,  4848, 15000, 14655, | , -3.4, 2259.2, 133.443, |, 4.7
11210.4, 140.1, | , 29.7, 11.1, 552.8, | ,  5000,  4846, 15000, 14590, | , -3.4, 2260.0, 133.039, |, 12.6
11211.4, 139.9, | , 29.7, 9.5, 551.2, | ,  5000,  4845, 15000, 14669, | , -3.4, 2238.2, 132.285, |, 10.2
11212.4, 139.6, | , 29.7, 10.4, 552.1, | ,  5000,  4843, 15000, 14538, | , -3.4, 2249.3, 132.034, |, 11.6
11213.5, 140.7, | , 29.7, 1.4, 545.2, | ,  5000,  4835, 15000, 14624, | , -3.4, 2290.9, 135.008, |, 4.3
11214.5, 141.1, | , 29.7, -0.6, 543.1, | ,  5000,  4845, 15000, 14649, | , -3.4, 2308.9, 136.305, |, 1.9
11215.5, 140.4, | , 29.7, 2.9, 545.4, | ,  5000,  4841, 15000, 14554, | , -3.4, 2284.9, 134.208, |, 5.1
11216.5, 140.2, | , 29.7, 9.8, 551.8, | ,  5000,  4843, 15000, 14654, | , -3.4, 2270.7, 134.079, |, 11.7
11217.5, 140.1, | , 29.7, 11.4, 552.7, | ,  5000,  4848, 15000, 14544, | , -3.4, 2247.2, 131.976, |, 12.7
11218.5, 139.5, | , 29.7, 10.7, 552.3, | ,  5000,  4839, 15000, 14621, | , -3.4, 2227.9, 131.311, |, 12.3
11219.5, 141.3, | , 29.7, -6.1, 538.8, | ,  5000,  4838, 15000, 14536, | , -3.4, 2274.2, 133.434, |, -2.4
11220.5, 140.7, | , 29.7, 1.7, 544.0, | ,  5000,  4844, 15000, 14579, | , -3.4, 2238.6, 131.684, |, 3.1
11221.5, 140.2, | , 29.7, 10.5, 551.8, | ,  5000,  4843, 15000, 14639, | , -3.4, 2292.2, 135.242, |, 12.0
11222.5, 139.5, | , 29.7, 11.4, 552.9, | ,  5000,  4841, 15000, 14570, | , -3.4, 2271.2, 133.516, |, 12.7
11223.6, 140.0, | , 29.7, 11.3, 553.2, | ,  5000,  4849, 15000, 14673, | , -3.4, 2257.5, 133.470, |, 13.0
11224.6, 141.1, | , 29.7, 1.4, 545.0, | ,  5000,  4845, 15000, 14575, | , -3.4, 2320.4, 136.475, |, 3.9
11225.6, 140.8, | , 29.7, -0.0, 543.7, | ,  5000,  4835, 15000, 14652, | , -3.4, 2263.0, 133.560, |, 2.8
11226.6, 141.0, | , 29.7, 0.3, 544.9, | ,  5000,  4840, 15000, 14632, | , -3.4, 2260.0, 133.285, |, 2.7
11227.6, 139.8, | , 29.7, 11.7, 553.2, | ,  5000,  4842, 15000, 14557, | , -3.4, 2270.7, 133.407, |, 13.1
11228.6, 139.6, | , 29.7, 11.2, 552.7, | ,  5000,  4843, 15000, 14605, | , -3.4, 2226.6, 131.149, |, 12.4
11229.6, 139.6, | , 29.7, 11.2, 552.9, | ,  5000,  4844, 15000, 14646, | , -3.4, 2248.0, 132.694, |, 12.6
11230.6, 140.6, | , 29.7, 1.8, 545.7, | ,  5000,  4837, 15000, 14593, | , -3.4, 2268.6, 133.492, |, 4.4
11231.6, 141.3, | , 29.7, -0.8, 543.0, | ,  5000,  4840, 15000, 14624, | , -3.4, 2274.6, 134.085, |, 2.1
11232.6, 140.8, | , 29.7, 0.5, 544.8, | ,  5000,  4841, 15000, 14602, | , -3.4, 2269.5, 133.640, |, 2.8
11233.7, 139.6, | , 29.8, 11.3, 552.8, | ,  5000,  4846, 15000, 14588, | , -3.4, 2281.9, 134.306, |, 12.5
11234.7, 139.9, | , 29.7, 11.8, 553.4, | ,  5000,  4844, 15000, 14684, | , -3.4, 2248.9, 133.005, |, 13.1
11235.7, 139.9, | , 29.7, 11.9, 553.8, | ,  5000,  4846, 15000, 14603, | , -3.4, 2225.8, 131.109, |, 13.2
11236.7, 140.9, | , 29.7, -0.7, 543.2, | ,  5000,  4835, 15000, 14559, | , -3.4, 2277.6, 133.775, |, 1.8
11237.7, 140.9, | , 29.7, 3.5, 546.2, | ,  5000,  4843, 15000, 14654, | , -3.4, 2300.7, 135.846, |, 5.0
11238.7, 139.7, | , 29.8, 11.4, 552.4, | ,  5000,  4847, 15000, 14616, | , -3.4, 2265.6, 133.542, |, 12.6
11239.7, 139.6, | , 29.8, 10.9, 552.9, | ,  5000,  4843, 15000, 14590, | , -3.4, 2215.9, 130.426, |, 12.7
11240.7, 139.5, | , 29.8, 11.5, 553.3, | ,  5000,  4845, 15000, 14600, | , -3.4, 2236.5, 131.711, |, 12.8
11241.7, 141.1, | , 29.7, 1.8, 545.4, | ,  5000,  4840, 15000, 14595, | , -3.4, 2266.9, 133.433, |, 4.1
11242.8, 140.9, | , 29.7, 3.4, 546.4, | ,  5000,  4836, 15000, 14590, | , -3.4, 2237.3, 131.632, |, 5.7
11243.8, 140.9, | , 29.8, -0.4, 544.2, | ,  5000,  4843, 15000, 14605, | , -3.4, 2259.2, 133.060, |, 3.5
11244.8, 139.9, | , 29.8, 11.8, 553.4, | ,  5000,  4851, 15000, 14621, | , -3.4, 2254.5, 132.951, |, 13.1
11245.8, 139.9, | , 29.8, 11.8, 553.3, | ,  5000,  4839, 15000, 14540, | , -3.4, 2260.9, 132.696, |, 13.3
11246.8, 139.7, | , 29.8, 9.6, 551.6, | ,  5000,  4845, 15000, 14658, | , -3.4, 2346.1, 138.563, |, 11.4
11247.8, 141.5, | , 29.7, -6.4, 539.0, | ,  5000,  4845, 15000, 14591, | , -3.4, 2288.7, 134.722, |, -3.2
11248.8, 141.3, | , 29.7, 2.8, 544.1, | ,  5000,  4848, 15000, 14630, | , -3.4, 2241.6, 132.234, |, 2.6
11249.8, 139.7, | , 29.8, 10.9, 552.7, | ,  5000,  4845, 15000, 14638, | , -3.4, 2193.2, 129.418, |, 12.2
11250.8, 139.6, | , 29.8, 11.1, 553.0, | ,  5000,  4845, 15000, 14579, | , -3.4, 2238.6, 131.690, |, 12.1
11251.8, 139.7, | , 29.8, 9.6, 552.0, | ,  5000,  4842, 15000, 14589, | , -3.4, 2283.6, 134.380, |, 11.6
11252.9, 139.9, | , 29.8, 11.0, 546.8, | ,  5000,  4840, 15000, 14609, | , -3.4, 2329.9, 137.232, |, 12.8
11253.9, 141.0, | , 29.8, -0.2, 542.8, | ,  5000,  4848, 15000, 14620, | , -3.4, 2303.3, 135.803, |, 2.0
11254.9, 140.9, | , 29.7, -0.3, 543.4, | ,  5000,  4843, 15000, 14631, | , -3.4, 2226.2, 131.302, |, 1.8
11255.9, 140.0, | , 29.8, 11.1, 552.6, | ,  5000,  4838, 15000, 14615, | , -3.4, 2208.6, 130.128, |, 12.7
11256.9, 140.2, | , 29.8, 10.2, 551.7, | ,  5000,  4838, 15000, 14614, | , -3.4, 2255.3, 132.868, |, 11.5
11257.9, 139.7, | , 29.8, 11.1, 552.7, | ,  5000,  4845, 15000, 14590, | , -3.4, 2245.9, 132.191, |, 12.2
11258.9, 140.6, | , 29.8, 1.5, 545.2, | ,  5000,  4835, 15000, 14517, | , -3.4, 2277.2, 133.461, |, 3.9
11259.9, 141.2, | , 29.8, 0.1, 543.9, | ,  5000,  4837, 15000, 14650, | , -3.4, 2281.5, 134.647, |, 2.8
11260.9, 140.9, | , 29.8, -0.8, 545.0, | ,  5000,  4849, 15000, 14630, | , -3.4, 2272.9, 134.086, |, 1.6
11262.0, 139.9, | , 29.8, 9.5, 551.5, | ,  5000,  4851, 15000, 14605, | , -3.4, 2224.0, 131.056, |, 11.4
11263.0, 140.0, | , 29.8, 11.2, 552.5, | ,  5000,  4842, 15000, 14605, | , -3.4, 2222.3, 130.891, |, 12.5
11264.0, 140.0, | , 29.8, 11.3, 552.7, | ,  5000,  4839, 15000, 14634, | , -3.4, 2282.7, 134.623, |, 12.5
11265.0, 140.8, | , 29.8, 0.3, 544.5, | ,  5000,  4836, 15000, 14537, | , -3.4, 2280.2, 133.782, |, 2.4
11266.0, 140.7, | , 29.8, 2.5, 545.2, | ,  5000,  4840, 15000, 14595, | , -3.4, 2299.0, 135.318, |, 3.6
11267.0, 140.2, | , 29.8, 10.0, 551.9, | ,  5000,  4846, 15000, 14640, | , -3.4, 2263.9, 133.605, |, 11.4
11268.0, 140.0, | , 29.8, 11.1, 552.9, | ,  5000,  4846, 15000, 14590, | , -3.4, 2221.9, 130.795, |, 13.0
11269.0, 139.6, | , 29.8, 10.9, 552.5, | ,  5000,  4842, 15000, 14598, | , -3.4, 2271.2, 133.712, |, 12.4
11270.0, 141.0, | , 29.8, 2.4, 545.7, | ,  5000,  4838, 15000, 14604, | , -3.4, 2241.2, 131.968, |, 4.5
11271.0, 141.2, | , 29.8, 0.0, 543.7, | ,  5000,  4841, 15000, 14639, | , -3.4, 2247.6, 132.603, |, 2.7
11272.0, 141.0, | , 29.8, -1.5, 542.7, | ,  5000,  4841, 15000, 14565, | , -3.4, 2276.7, 133.810, |, 1.5
11273.1, 139.6, | , 29.8, 11.0, 552.7, | ,  5000,  4839, 15000, 14626, | , -3.4, 2241.2, 132.124, |, 12.2
11274.1, 140.1, | , 29.8, 11.7, 553.0, | ,  5000,  4851, 15000, 14646, | , -3.4, 2294.3, 135.467, |, 12.9
11275.1, 139.5, | , 29.8, 10.6, 552.3, | ,  5000,  4835, 15000, 14573, | , -3.4, 2208.6, 129.829, |, 12.6
11276.1, 140.7, | , 29.8, 2.0, 544.6, | ,  5000,  4845, 15000, 14669, | , -3.4, 2283.6, 134.955, |, 3.9
11277.1, 140.9, | , 29.8, -0.1, 543.1, | ,  5000,  4836, 15000, 14551, | , -3.4, 2232.2, 131.066, |, 2.5
11278.1, 140.0, | , 29.8, 11.4, 552.6, | ,  5000,  4847, 15000, 14658, | , -3.4, 2248.5, 132.827, |, 12.7
11279.1, 139.7, | , 29.8, 10.9, 552.3, | ,  5000,  4843, 15000, 14627, | , -3.4, 2255.3, 132.989, |, 12.1
11280.1, 139.5, | , 29.8, 10.9, 553.0, | ,  5000,  4839, 15000, 14578, | , -3.4, 2269.5, 133.458, |, 12.6
11281.1, 139.9, | , 29.8, 12.0, 553.5, | ,  5000,  4846, 15000, 14645, | , -3.4, 2321.3, 137.016, |, 13.0
11282.1, 141.3, | , 29.8, -0.6, 543.3, | ,  5000,  4841, 15000, 14568, | , -3.4, 2279.7, 134.005, |, 2.3
11283.2, 140.7, | , 29.8, -0.6, 545.6, | ,  5000,  4841, 15000, 14637, | , -3.4, 2212.0, 130.495, |, 3.3
11284.2, 139.9, | , 29.8, 12.0, 553.2, | ,  5000,  4846, 15000, 14567, | , -3.4, 2248.0, 132.174, |, 13.2
11285.2, 139.9, | , 29.8, 11.9, 553.4, | ,  5000,  4845, 15000, 14644, | , -3.4, 2247.6, 132.662, |, 13.0
11286.2, 139.6, | , 29.8, 11.5, 552.9, | ,  5000,  4844, 15000, 14553, | , -3.4, 2252.7, 132.343, |, 12.9
11287.2, 140.6, | , 29.8, 1.3, 544.7, | ,  5000,  4838, 15000, 14576, | , -3.4, 2230.5, 131.152, |, 3.9
11288.2, 141.2, | , 29.8, 0.5, 545.2, | ,  5000,  4845, 15000, 14654, | , -3.4, 2289.2, 135.187, |, 4.0
11289.2, 141.1, | , 29.8, 1.5, 546.5, | ,  5000,  4841, 15000, 14605, | , -3.4, 2259.2, 133.047, |, 5.1
11290.2, 139.5, | , 29.8, 11.3, 552.9, | ,  5000,  4845, 15000, 14580, | , -3.4, 2255.3, 132.684, |, 12.4
11291.2, 139.7, | , 29.8, 11.0, 552.9, | ,  5000,  4846, 15000, 14659, | , -3.4, 2256.6, 133.308, |, 12.4
11292.2, 140.0, | , 29.8, 10.6, 552.3, | ,  5000,  4839, 15000, 14587, | , -3.4, 2226.2, 130.983, |, 12.0
11293.3, 140.8, | , 29.8, 0.5, 545.1, | ,  5000,  4839, 15000, 14581, | , -3.4, 2254.5, 132.596, |, 2.9
11294.3, 140.6, | , 29.8, 2.4, 545.9, | ,  5000,  4846, 15000, 14634, | , -3.4, 2269.0, 133.864, |, 4.6
11295.3, 140.0, | , 29.8, 11.2, 552.9, | ,  5000,  4844, 15000, 14570, | , -3.4, 2284.0, 134.289, |, 12.7
11296.3, 139.6, | , 29.8, 10.9, 552.3, | ,  5000,  4840, 15000, 14611, | , -3.4, 2267.7, 133.592, |, 11.9
11297.3, 140.0, | , 29.8, 9.3, 551.5, | ,  5000,  4848, 15000, 14606, | , -3.4, 2236.9, 131.800, |, 10.8
11298.3, 140.6, | , 29.8, 1.7, 545.2, | ,  5000,  4841, 15000, 14529, | , -3.4, 2190.6, 128.516, |, 4.1
11299.3, 141.2, | , 29.8, 0.2, 543.8, | ,  5000,  4836, 15000, 14640, | , -3.4, 2221.5, 131.041, |, 2.8
11300.3, 140.8, | , 29.8, -0.9, 545.4, | ,  5000,  4840, 15000, 14645, | , -3.4, 2276.3, 134.330, |, 2.3
11301.3, 139.6, | , 29.8, 10.5, 552.6, | ,  5000,  4847, 15000, 14602, | , -3.4, 2288.3, 134.783, |, 12.4
11302.3, 140.0, | , 29.8, 9.3, 552.0, | ,  5000,  4848, 15000, 14669, | , -3.4, 2256.2, 133.363, |, 10.8
11303.3, 140.1, | , 29.8, 11.5, 553.0, | ,  5000,  4845, 15000, 14629, | , -3.4, 2186.8, 128.980, |, 12.3
11304.4, 140.7, | , 29.8, 1.5, 545.3, | ,  5000,  4845, 15000, 14606, | , -3.4, 2224.0, 131.026, |, 4.3
11305.4, 140.7, | , 29.8, -0.7, 543.6, | ,  5000,  4838, 15000, 14557, | , -3.4, 2218.5, 130.315, |, 2.2
11306.4, 140.1, | , 29.8, 10.0, 552.8, | ,  5000,  4840, 15000, 14632, | , -3.4, 2287.4, 134.896, |, 11.6
11307.4, 140.2, | , 29.8, 9.8, 551.0, | ,  5000,  4841, 15000, 14584, | , -3.4, 2307.6, 135.751, |, 11.4
11308.4, 139.6, | , 29.8, 10.6, 552.5, | ,  5000,  4839, 15000, 14598, | , -3.4, 2275.5, 133.940, |, 12.6
11309.4, 139.6, | , 29.8, 10.8, 553.3, | ,  5000,  4841, 15000, 14617, | , -3.4, 2251.9, 132.700, |, 12.5
11310.4, 141.3, | , 29.8, 0.2, 544.1, | ,  5000,  4847, 15000, 14617, | , -3.4, 2230.9, 131.514, |, 3.1
11311.4, 140.4, | , 29.8, 2.1, 544.1, | ,  5000,  4835, 15000, 14539, | , -3.4, 2225.3, 130.576, |, 3.8
11312.4, 139.8, | , 29.8, 9.7, 551.8, | ,  5000,  4843, 15000, 14644, | , -3.4, 2205.2, 130.154, |, 11.0
11313.4, 140.0, | , 29.8, 11.3, 553.0, | ,  5000,  4841, 15000, 14545, | , -3.4, 2293.4, 134.650, |, 12.9
11314.5, 140.0, | , 29.8, 11.6, 553.2, | ,  5000,  4845, 15000, 14654, | , -3.4, 2234.3, 131.954, |, 13.1
11315.5, 140.5, | , 29.8, 2.1, 545.6, | ,  5000,  4843, 15000, 14623, | , -3.4, 2200.9, 129.759, |, 4.6
11316.5, 140.8, | , 29.8, -0.1, 544.4, | ,  5000,  4843, 15000, 14553, | , -3.4, 2287.9, 134.396, |, 2.7
11317.5, 141.3, | , 29.8, -0.5, 544.4, | ,  5000,  4843, 15000, 14673, | , -3.4, 2260.5, 133.606, |, 2.7
11318.5, 139.9, | , 29.8, 11.9, 553.5, | ,  5000,  4848, 15000, 14631, | , -3.4, 2223.2, 131.155, |, 13.0
11319.5, 139.5, | , 29.8, 11.4, 553.0, | ,  5000,  4843, 15000, 14588, | , -3.4, 2268.6, 133.500, |, 12.8
11320.5, 139.9, | , 29.8, 11.9, 553.4, | ,  5000,  4845, 15000, 14639, | , -3.4, 2285.7, 134.879, |, 13.2
11321.5, 140.8, | , 29.8, 0.1, 543.7, | ,  5000,  4839, 15000, 14560, | , -3.4, 2281.0, 134.013, |, 2.7
11322.6, 141.5, | , 29.8, -7.8, 539.9, | ,  5000,  4834, 15000, 14603, | , -3.4, 2284.0, 134.453, |, -4.0
11323.7, 140.1, | , 29.8, 11.1, 552.5, | ,  5000,  4850, 15000, 14587, | , -3.4, 2308.9, 135.908, |, 12.8
11324.7, 139.7, | , 29.8, 11.0, 551.9, | ,  5000,  4845, 15000, 14580, | , -3.4, 2285.3, 134.446, |, 12.1
11325.7, 139.6, | , 29.8, 11.1, 553.0, | ,  5000,  4839, 15000, 14579, | , -3.4, 2282.7, 134.237, |, 12.1
11326.7, 141.0, | , 29.8, 2.1, 545.7, | ,  5000,  4844, 15000, 14658, | , -3.4, 2284.0, 134.901, |, 4.8
11327.7, 141.5, | , 29.8, -1.4, 542.0, | ,  5000,  4845, 15000, 14596, | , -3.4, 2290.9, 134.881, |, 1.4
11328.7, 140.7, | , 29.8, 0.1, 544.0, | ,  5000,  4835, 15000, 14601, | , -3.4, 2294.7, 135.070, |, 3.3
11329.7, 140.0, | , 29.8, 10.8, 552.3, | ,  5000,  4848, 15000, 14605, | , -3.4, 2287.0, 134.737, |, 12.7
11330.7, 139.9, | , 29.8, 11.5, 552.7, | ,  5000,  4841, 15000, 14546, | , -3.4, 2294.7, 134.731, |, 13.0
11331.8, 139.6, | , 29.8, 11.5, 552.7, | ,  5000,  4845, 15000, 14647, | , -3.4, 2283.2, 134.783, |, 13.0
11332.8, 141.2, | , 29.8, -6.6, 538.0, | ,  5000,  4837, 15000, 14573, | , -3.4, 2297.7, 135.069, |, -3.0
11333.8, 140.9, | , 29.8, 0.5, 544.2, | ,  5000,  4845, 15000, 14571, | , -3.4, 2282.7, 134.228, |, 4.3
11334.8, 139.6, | , 29.8, 11.2, 552.6, | ,  5000,  4845, 15000, 14608, | , -3.4, 2287.4, 134.759, |, 12.6
11335.8, 139.6, | , 29.8, 11.4, 552.5, | ,  5000,  4850, 15000, 14658, | , -3.4, 2291.3, 135.374, |, 12.8
11336.8, 139.9, | , 29.8, 11.9, 552.5, | ,  5000,  4844, 15000, 14549, | , -3.4, 2293.4, 134.702, |, 12.8
11337.8, 139.6, | , 29.8, 10.3, 551.5, | ,  5000,  4841, 15000, 14624, | , -3.4, 2285.7, 134.739, |, 11.1
11338.8, 140.8, | , 29.8, 0.2, 543.4, | ,  5000,  4840, 15000, 14591, | , -3.4, 2281.0, 134.234, |, 2.7
11339.8, 140.9, | , 29.8, 0.0, 543.7, | ,  5000,  4842, 15000, 14614, | , -3.4, 2280.6, 134.378, |, 3.7
11340.9, 140.0, | , 29.8, 11.4, 552.9, | ,  5000,  4851, 15000, 14627, | , -3.4, 193.2, 11.421, |, 12.7
11341.9, 139.6, | , 29.8, 10.7, 552.3, | ,  5000,  4843, 15000, 14550, | , -3.4, 207.3, 12.203, |, 12.6
11343.0, 141.3, | , 29.8, 0.9, 540.1, | ,  5000,  4844, 15000, 14600, | , -3.4, 224.1, 13.221, |, -2.4
11344.0, 141.2, | , 29.8, 0.5, 544.3, | ,  5000,  4844, 15000, 14645, | , -3.4, 272.5, 16.114, |, 3.7
11345.0, 140.9, | , 29.8, -1.0, 543.4, | ,  5000,  4842, 15000, 14537, | , -3.4, 323.9, 19.045, |, 2.1
11346.0, 140.9, | , 29.8, -0.6, 543.0, | ,  5000,  4842, 15000, 14623, | , -3.4, 329.5, 19.459, |, 1.5
11347.0, 139.9, | , 29.8, 11.5, 552.4, | ,  5000,  4844, 15000, 14537, | , -3.4, 361.6, 21.264, |, 13.0
11348.0, 140.3, | , 29.8, 10.1, 551.9, | ,  5000,  4842, 15000, 14589, | , -3.4, 416.4, 24.551, |, 11.3
11349.0, 139.6, | , 29.8, 11.5, 552.7, | ,  5000,  4845, 15000, 14635, | , -3.4, 408.7, 24.157, |, 12.7
11350.0, 140.8, | , 29.8, 0.8, 544.0, | ,  5000,  4843, 15000, 14634, | , -3.4, 440.0, 26.001, |, 3.2
11351.0, 140.9, | , 29.8, 3.6, 545.8, | ,  5000,  4839, 15000, 14610, | , -3.4, 450.7, 26.596, |, 5.7
11352.1, 139.6, | , 29.8, 11.4, 552.6, | ,  5000,  4843, 15000, 14654, | , -3.4, 513.7, 30.385, |, 12.8
11353.1, 139.7, | , 29.8, 10.0, 551.7, | ,  5000,  4842, 15000, 14576, | , -3.4, 537.7, 31.676, |, 11.2
11354.1, 140.0, | , 29.8, 12.0, 553.2, | ,  5000,  4846, 15000, 14587, | , -3.4, 578.8, 34.121, |, 13.3
11355.1, 140.6, | , 29.8, 2.2, 545.3, | ,  5000,  4842, 15000, 14688, | , -3.4, 601.9, 35.662, |, 4.7
11356.1, 140.7, | , 29.8, 0.0, 546.1, | ,  5000,  4834, 15000, 14508, | , -3.4, 640.9, 37.607, |, 2.8
11357.1, 140.9, | , 29.8, 0.5, 543.4, | ,  5000,  4838, 15000, 14580, | , -3.4, 688.5, 40.554, |, 3.1
11358.1, 139.8, | , 29.8, 8.3, 551.3, | ,  5000,  4847, 15000, 14663, | , -3.4, 684.2, 40.492, |, 10.9
11359.1, 139.6, | , 29.8, 10.5, 552.3, | ,  5000,  4843, 15000, 14571, | , -3.4, 700.1, 41.225, |, 12.2
11360.1, 139.7, | , 29.8, 10.8, 552.0, | ,  5000,  4844, 15000, 14646, | , -3.4, 754.0, 44.574, |, 12.7
11361.2, 141.7, | , 29.8, -4.6, 540.6, | ,  5000,  4840, 15000, 14582, | , -3.4, 741.2, 43.663, |, 0.9
11362.2, 140.6, | , 29.8, 1.5, 544.1, | ,  5000,  4837, 15000, 14570, | , -3.4, 780.6, 45.949, |, 2.6
11363.2, 139.8, | , 29.8, 9.5, 551.0, | ,  5000,  4845, 15000, 14601, | , -3.4, 839.7, 49.526, |, 10.7
11364.2, 139.7, | , 29.8, 11.1, 552.5, | ,  5000,  4848, 15000, 14605, | , -3.4, 860.3, 50.754, |, 11.9
11365.2, 139.6, | , 29.8, 11.1, 552.2, | ,  5000,  4843, 15000, 14568, | , -3.4, 856.9, 50.446, |, 11.9
11366.2, 139.8, | , 29.8, 2.0, 547.5, | ,  5000,  4842, 15000, 14611, | , -3.4, 905.3, 53.406, |, 6.9
11367.2, 140.9, | , 29.8, 0.3, 542.4, | ,  5000,  4844, 15000, 14600, | , -3.4, 908.7, 53.585, |, 2.4
11368.2, 141.2, | , 29.8, -0.3, 543.9, | ,  5000,  4844, 15000, 14562, | , -3.4, 974.7, 57.359, |, 2.1
11369.2, 140.0, | , 29.8, 11.5, 552.6, | ,  5000,  4844, 15000, 14620, | , -3.4, 1017.1, 60.030, |, 12.9
11370.2, 139.7, | , 29.8, 11.3, 552.5, | ,  5000,  4845, 15000, 14627, | , -3.4, 1032.1, 60.938, |, 12.5
11371.3, 140.2, | , 29.8, 10.4, 552.0, | ,  5000,  4844, 15000, 14616, | , -3.4, 1030.8, 60.825, |, 12.0
11372.3, 140.6, | , 29.8, 2.1, 545.0, | ,  5000,  4841, 15000, 14639, | , -3.4, 1072.4, 63.340, |, 4.7
11373.3, 141.1, | , 29.8, -0.7, 542.5, | ,  5000,  4847, 15000, 14598, | , -3.4, 1116.9, 65.853, |, 1.5
11374.3, 140.9, | , 29.8, 1.8, 543.8, | ,  5000,  4843, 15000, 14620, | , -3.4, 1155.9, 68.209, |, 5.0
11375.3, 139.9, | , 29.8, 11.8, 552.9, | ,  5000,  4843, 15000, 14610, | , -3.4, 1172.2, 69.137, |, 13.4
11376.3, 139.6, | , 29.8, 11.5, 552.4, | ,  5000,  4845, 15000, 14595, | , -3.4, 1202.6, 70.880, |, 12.7
11377.3, 139.6, | , 29.8, 11.5, 552.5, | ,  5000,  4845, 15000, 14628, | , -3.4, 1221.0, 72.089, |, 12.8
11378.3, 141.2, | , 29.8, -0.4, 543.2, | ,  5000,  4840, 15000, 14620, | , -3.4, 1234.3, 72.823, |, 2.8
11379.4, 140.9, | , 29.8, 1.1, 545.3, | ,  5000,  4842, 15000, 14587, | , -3.4, 1279.7, 75.375, |, 4.6
11380.4, 139.7, | , 29.8, 5.1, 552.1, | ,  5000,  4848, 15000, 14653, | , -3.4, 1298.2, 76.745, |, 4.6
11381.4, 139.4, | , 29.8, 11.1, 552.7, | ,  5000,  4837, 15000, 14529, | , -3.4, 1312.3, 77.040, |, 12.5
11382.4, 139.9, | , 29.8, 11.9, 546.0, | ,  5000,  4845, 15000, 14639, | , -3.4, 1389.4, 82.060, |, 13.3
11383.4, 140.7, | , 29.8, 1.2, 544.1, | ,  5000,  4842, 15000, 14580, | , -3.4, 1423.7, 83.815, |, 3.6
11384.4, 140.7, | , 29.8, 0.2, 542.8, | ,  5000,  4843, 15000, 14604, | , -3.4, 1411.3, 83.188, |, 2.7
