Repository: jdhuang-csm/Ru-BCA

## Methods
* (BaO)<sub>x</sub>-(CaO)<sub>y</sub>-(Al<sub>2</sub>O<sub>3</sub>)<sub>1-x-y</sub> (BCA) catalyst supports were synthesized via sol-gel and solid-state methods. 
* Ru/BCA catalysts were prepared via incipient wetness impregnation to achieve 1 wt. % Ru loading.
* Ammonia synthesis rates were measured for Ru/BCA catalysts in a packed-bed reactor at 480-600<sup>o</sup>C, 10 bar, and space velocities up to 1.3 x 10<sup>6</sup> ml g<sub>cat</sub><sup>-1</sup> h<sup>-1</sup>.
* A machine learning (ML) model was employed to improve understanding of the behavior of Ru/BCA catalysts.
* A microkinetic model was developed to describe the best-performing catalyst.

File: data/init_files_Cadigan/BAdC_doubann_2017-06-16-01.txt (part 29 of 43)
********** Start test **********
Elapsed time, Pressure, | , LJtemp(C), Inner-Temp, Outer-Temp, | , N2-set, N2-flow, H2-set, H2-flow, | , pH, NH3_ppm, NH3_Prod_rate, |, In222Temp
11020.2, 140.6, | , 27.2, 11.1, 581.4, | ,  3000,  2905,  9000,  8853, | , -3.4, 428.4, 13.138, |, 11.9
11021.2, 141.6, | , 27.2, 6.9, 575.9, | ,  3000,  2902,  9000,  8769, | , -3.4, 433.1, 13.184, |, 7.0
11022.2, 141.4, | , 27.2, 4.2, 575.8, | ,  3000,  2905,  9000,  8710, | , -3.4, 430.6, 13.044, |, 5.6
11023.3, 140.4, | , 27.2, 11.5, 582.3, | ,  3000,  2897,  9000,  8660, | , -3.4, 468.3, 14.114, |, 12.4
11024.3, 140.1, | , 27.2, 11.0, 581.4, | ,  3000,  2903,  9000,  8628, | , -3.4, 446.8, 13.438, |, 11.7
11025.3, 140.0, | , 27.2, 11.2, 581.5, | ,  3000,  2906,  9000,  8617, | , -3.4, 438.7, 13.185, |, 11.7
11026.3, 140.2, | , 27.2, 11.3, 582.2, | ,  3000,  2906,  9000,  8666, | , -3.4, 429.3, 12.957, |, 11.9
11027.3, 141.7, | , 27.2, 4.5, 576.0, | ,  3000,  2902,  9000,  8629, | , -3.4, 442.6, 13.309, |, 5.7
11028.3, 141.5, | , 27.2, 3.1, 575.3, | ,  3000,  2903,  9000,  8690, | , -3.4, 436.6, 13.199, |, 4.8
11029.3, 140.0, | , 27.2, 11.4, 581.7, | ,  3000,  2904,  9000,  8673, | , -3.4, 428.4, 12.936, |, 12.0
11030.3, 140.0, | , 27.2, 11.4, 581.8, | ,  3000,  2906,  9000,  8745, | , -3.4, 438.3, 13.319, |, 12.0
11031.3, 140.4, | , 27.2, 12.0, 582.1, | ,  3000,  2909,  9000,  8805, | , -3.4, 435.3, 13.299, |, 12.5
11032.3, 140.1, | , 27.2, 10.0, 581.0, | ,  3000,  2906,  9000,  8854, | , -3.4, 455.8, 13.981, |, 11.1
11033.4, 141.5, | , 27.2, 3.7, 575.0, | ,  3000,  2904,  9000,  8867, | , -3.4, 459.7, 14.113, |, 4.8
11034.4, 140.4, | , 27.2, 12.1, 582.5, | ,  3000,  2907,  9000,  8880, | , -3.4, 445.6, 13.697, |, 12.4
11035.4, 140.0, | , 27.2, 11.4, 581.9, | ,  3000,  2904,  9000,  8857, | , -3.4, 431.8, 13.247, |, 12.1
11036.4, 140.1, | , 27.2, 11.4, 582.0, | ,  3000,  2907,  9000,  8840, | , -3.4, 430.6, 13.192, |, 12.2
11037.4, 140.3, | , 27.2, 10.3, 580.3, | ,  3000,  2893,  9000,  8760, | , -3.4, 436.6, 13.268, |, 11.0
11038.4, 141.6, | , 27.2, 5.0, 576.8, | ,  3000,  2901,  9000,  8739, | , -3.4, 437.8, 13.293, |, 6.3
11039.4, 141.1, | , 27.2, 4.6, 576.5, | ,  3000,  2901,  9000,  8689, | , -3.4, 436.1, 13.183, |, 6.5
11040.4, 140.1, | , 27.2, 11.6, 581.9, | ,  3000,  2906,  9000,  8659, | , -3.4, 441.3, 13.310, |, 12.0
11041.4, 140.4, | , 27.2, 12.0, 582.5, | ,  3000,  2904,  9000,  8659, | , -3.4, 438.3, 13.218, |, 12.6
11042.5, 140.3, | , 27.2, 10.6, 580.9, | ,  3000,  2902,  9000,  8681, | , -3.4, 449.0, 13.564, |, 11.2
11043.5, 140.0, | , 27.2, 11.5, 582.3, | ,  3000,  2907,  9000,  8648, | , -3.4, 449.4, 13.544, |, 12.0
11044.5, 141.8, | , 27.2, 3.7, 577.1, | ,  3000,  2901,  9000,  8609, | , -3.4, 439.6, 13.195, |, 6.6
11045.5, 141.5, | , 27.2, 2.8, 576.0, | ,  3000,  2907,  9000,  8705, | , -3.4, 465.7, 14.104, |, 4.0
11046.5, 140.1, | , 27.2, 11.2, 581.9, | ,  3000,  2910,  9000,  8787, | , -3.4, 464.8, 14.181, |, 11.8
11047.5, 140.6, | , 27.2, 10.3, 581.4, | ,  3000,  2907,  9000,  8741, | , -3.4, 459.7, 13.966, |, 11.6
11048.5, 140.4, | , 27.2, 12.1, 582.4, | ,  3000,  2906,  9000,  8844, | , -3.4, 444.7, 13.628, |, 12.6
11049.5, 141.3, | , 27.2, 4.5, 576.4, | ,  3000,  2909,  9000,  8852, | , -3.4, 445.6, 13.668, |, 5.8
11050.5, 141.1, | , 27.2, 5.2, 576.8, | ,  3000,  2902,  9000,  8857, | , -3.4, 439.1, 13.468, |, 6.5
11051.6, 140.4, | , 27.2, 12.1, 582.4, | ,  3000,  2911,  9000,  8897, | , -3.4, 440.0, 13.550, |, 12.5
11052.6, 140.2, | , 27.2, 10.4, 581.0, | ,  3000,  2902,  9000,  8873, | , -3.4, 439.1, 13.486, |, 11.2
11053.6, 140.1, | , 27.2, 11.4, 582.5, | ,  3000,  2906,  9000,  8859, | , -3.4, 457.1, 14.026, |, 12.1
11054.6, 140.4, | , 27.2, 12.1, 582.6, | ,  3000,  2901,  9000,  8792, | , -3.4, 435.7, 13.287, |, 12.4
11055.6, 141.3, | , 27.2, -0.2, 573.0, | ,  3000,  2899,  9000,  8688, | , -3.4, 438.7, 13.257, |, 1.6
11056.6, 141.6, | , 27.2, 1.8, 576.4, | ,  3000,  2903,  9000,  8680, | , -3.4, 445.1, 13.447, |, 4.6
11057.6, 140.7, | , 27.2, 11.0, 581.5, | ,  3000,  2904,  9000,  8685, | , -3.4, 438.3, 13.247, |, 11.7
11058.6, 140.4, | , 27.2, 12.1, 582.4, | ,  3000,  2903,  9000,  8669, | , -3.4, 439.1, 13.253, |, 12.6
11059.7, 139.9, | , 27.2, 11.4, 581.8, | ,  3000,  2908,  9000,  8677, | , -3.4, 440.8, 13.321, |, 12.0
11060.7, 140.8, | , 27.2, 8.0, 578.0, | ,  3000,  2912,  9000,  8767, | , -3.4, 439.1, 13.376, |, 8.8
11061.7, 141.6, | , 27.2, 5.6, 577.6, | ,  3000,  2909,  9000,  8801, | , -3.4, 463.1, 14.144, |, 7.0
11062.7, 140.4, | , 27.2, 9.6, 581.5, | ,  3000,  2908,  9000,  8862, | , -3.4, 453.7, 13.928, |, 10.9
11063.7, 140.2, | , 27.2, 10.7, 581.4, | ,  3000,  2902,  9000,  8875, | , -3.4, 439.1, 13.488, |, 10.4
11064.7, 140.5, | , 27.2, 12.0, 582.6, | ,  3000,  2908,  9000,  8896, | , -3.4, 437.4, 13.467, |, 12.4
11065.7, 140.2, | , 27.2, 12.1, 582.9, | ,  3000,  2900,  9000,  8849, | , -3.4, 463.6, 14.204, |, 12.6
11066.7, 141.3, | , 27.2, 4.4, 576.8, | ,  3000,  2906,  9000,  8871, | , -3.4, 455.0, 13.975, |, 5.8
11067.7, 141.7, | , 27.2, 2.2, 574.7, | ,  3000,  2900,  9000,  8828, | , -3.4, 439.6, 13.445, |, 3.9
11068.7, 140.3, | , 27.2, 12.0, 582.6, | ,  3000,  2905,  9000,  8792, | , -3.4,  33.4, 1.019, |, 12.5
11069.8, 140.1, | , 27.2, 11.5, 581.9, | ,  3000,  2905,  9000,  8806, | , -3.4,  11.5, 0.353, |, 12.1
11070.8, 140.0, | , 27.2, 11.5, 581.8, | ,  3000,  2900,  9000,  8765, | , -3.4,  21.4, 0.651, |, 11.9
11071.8, 140.3, | , 27.2, 12.0, 582.6, | ,  3000,  2902,  9000,  8649, | , -3.4,  50.5, 1.523, |, 12.5
11072.8, 141.9, | , 27.2, 1.6, 575.1, | ,  3000,  2902,  9000,  8687, | , -3.4,  34.7, 1.049, |, 3.6
11073.8, 140.2, | , 27.2, 11.1, 581.5, | ,  3000,  2905,  9000,  8680, | , -3.4,  36.4, 1.100, |, 11.7
11074.8, 140.4, | , 27.2, 11.8, 582.0, | ,  3000,  2902,  9000,  8661, | , -3.4,  55.2, 1.667, |, 12.2
11075.8, 140.4, | , 27.2, 11.4, 582.1, | ,  3000,  2907,  9000,  8626, | , -3.4,  45.4, 1.366, |, 12.3
11076.8, 140.0, | , 27.3, 11.1, 581.3, | ,  3000,  2901,  9000,  8644, | , -3.4,  66.8, 2.013, |, 11.8
11077.9, 141.5, | , 27.2, 4.6, 576.3, | ,  3000,  2909,  9000,  8754, | , -3.4,  58.2, 1.772, |, 5.7
11078.9, 141.8, | , 27.2, 4.8, 575.9, | ,  3000,  2905,  9000,  8766, | , -3.4,  58.2, 1.774, |, 5.9
11079.9, 140.1, | , 27.2, 11.1, 581.5, | ,  3000,  2906,  9000,  8845, | , -3.4,  58.7, 1.799, |, 11.5
11080.9, 140.1, | , 27.2, 10.9, 581.5, | ,  3000,  2909,  9000,  8899, | , -3.4,  67.2, 2.072, |, 11.6
11081.9, 140.6, | , 27.3, 11.7, 582.2, | ,  3000,  2903,  9000,  8880, | , -3.4,  87.8, 2.699, |, 11.9
11082.9, 140.5, | , 27.2, 11.8, 582.0, | ,  3000,  2903,  9000,  8866, | , -3.4,  84.4, 2.591, |, 6.8
11083.9, 141.6, | , 27.2, 3.8, 574.4, | ,  3000,  2905,  9000,  8882, | , -3.4, 104.9, 3.227, |, 5.9
11084.9, 141.3, | , 27.2, 2.4, 575.7, | ,  3000,  2905,  9000,  8835, | , -3.4,  87.8, 2.689, |, 4.0
11085.9, 140.6, | , 27.2, 11.6, 582.2, | ,  3000,  2901,  9000,  8850, | , -3.4, 106.7, 3.270, |, 12.0
11087.0, 140.1, | , 27.2, 11.2, 581.4, | ,  3000,  2901,  9000,  8761, | , -3.4, 100.2, 3.050, |, 11.7
11088.0, 140.1, | , 27.2, 11.0, 581.5, | ,  3000,  2895,  9000,  8715, | , -3.4, 104.9, 3.179, |, 11.7
11089.0, 141.8, | , 27.2, 4.3, 576.0, | ,  3000,  2897,  9000,  8649, | , -3.4, 135.8, 4.091, |, 5.7
11090.0, 141.5, | , 27.2, 4.4, 575.8, | ,  3000,  2907,  9000,  8685, | , -3.4, 123.8, 3.744, |, 5.1
11091.0, 140.0, | , 27.2, 11.0, 581.6, | ,  3000,  2907,  9000,  8689, | , -3.4, 124.2, 3.758, |, 11.9
11092.0, 140.2, | , 27.3, 11.6, 582.0, | ,  3000,  2905,  9000,  8741, | , -3.4, 136.7, 4.152, |, 12.5
11093.0, 140.3, | , 27.2, 11.9, 582.2, | ,  3000,  2905,  9000,  8754, | , -3.4, 158.5, 4.821, |, 12.2
11094.0, 140.1, | , 27.2, 11.0, 581.2, | ,  3000,  2906,  9000,  8855, | , -3.4, 140.1, 4.298, |, 11.8
11095.0, 142.7, | , 27.2, 0.2, 572.6, | ,  3000,  2906,  9000,  8832, | , -3.4, 145.6, 4.460, |, 2.1
11096.0, 141.7, | , 27.2, 2.2, 574.7, | ,  3000,  2904,  9000,  8835, | , -3.4, 143.5, 4.395, |, 3.7
11097.1, 140.6, | , 27.2, 12.0, 582.0, | ,  3000,  2909,  9000,  8886, | , -3.4, 153.4, 4.719, |, 12.2
11098.1, 140.3, | , 27.2, 10.7, 581.3, | ,  3000,  2900,  9000,  8877, | , -3.4, 163.6, 5.028, |, 11.7
11099.1, 140.2, | , 27.3, 12.0, 582.4, | ,  3000,  2903,  9000,  8842, | , -3.4, 184.2, 5.644, |, 12.5
11100.1, 141.7, | , 27.2, 0.2, 576.0, | ,  3000,  2899,  9000,  8805, | , -3.4, 174.4, 5.323, |, 2.8
11101.1, 141.1, | , 27.2, 4.9, 576.7, | ,  3000,  2899,  9000,  8720, | , -3.4, 175.6, 5.324, |, 6.6
11102.1, 140.0, | , 27.2, 11.5, 582.5, | ,  3000,  2910,  9000,  8677, | , -3.4, 175.2, 5.296, |, 12.0
11103.1, 140.4, | , 27.2, 12.1, 582.0, | ,  3000,  2905,  9000,  8640, | , -3.4, 177.8, 5.355, |, 12.6
11104.1, 140.0, | , 27.3, 11.5, 581.9, | ,  3000,  2908,  9000,  8674, | , -3.4, 188.9, 5.708, |, 12.1
11105.1, 140.1, | , 27.3, 9.9, 581.0, | ,  3000,  2906,  9000,  8674, | , -3.4, 191.5, 5.785, |, 11.1
11106.2, 141.8, | , 27.2, 5.2, 576.7, | ,  3000,  2902,  9000,  8806, | , -3.4, 200.5, 6.124, |, 6.4
11107.2, 141.5, | , 27.2, 2.9, 575.6, | ,  3000,  2900,  9000,  8832, | , -3.4, 213.8, 6.543, |, 4.6
11108.2, 140.0, | , 27.3, 11.3, 581.8, | ,  3000,  2904,  9000,  8844, | , -3.4, 215.1, 6.591, |, 11.9
11109.2, 140.3, | , 27.3, 12.0, 582.2, | ,  3000,  2906,  9000,  8902, | , -3.4, 233.9, 7.205, |, 12.3
11110.2, 140.6, | , 27.3, 10.9, 581.5, | ,  3000,  2903,  9000,  8887, | , -3.4, 220.6, 6.786, |, 11.8
11111.2, 140.1, | , 27.3, 11.6, 581.8, | ,  3000,  2902,  9000,  8906, | , -3.4, 225.8, 6.954, |, 12.0
11112.2, 141.5, | , 27.3, 3.2, 575.1, | ,  3000,  2899,  9000,  8868, | , -3.4, 245.9, 7.548, |, 5.3
11113.2, 140.2, | , 27.3, 12.1, 582.2, | ,  3000,  2898,  9000,  8771, | , -3.4, 228.8, 6.964, |, 12.5
11114.2, 139.9, | , 27.3, 11.5, 581.8, | ,  3000,  2900,  9000,  8760, | , -3.4, 268.2, 8.157, |, 11.7
11115.3, 140.2, | , 27.3, 10.4, 580.8, | ,  3000,  2899,  9000,  8684, | , -3.4, 238.6, 7.210, |, 10.8
11116.3, 140.5, | , 27.3, 11.9, 582.0, | ,  3000,  2909,  9000,  8699, | , -3.4, 248.9, 7.537, |, 12.4
11117.3, 141.7, | , 27.3, 5.1, 576.7, | ,  3000,  2904,  9000,  8684, | , -3.4, 244.2, 7.382, |, 6.4
11118.3, 141.6, | , 27.2, 4.9, 576.8, | ,  3000,  2908,  9000,  8702, | , -3.4, 247.2, 7.486, |, 6.6
11119.3, 140.3, | , 27.3, 11.9, 581.9, | ,  3000,  2903,  9000,  8717, | , -3.4, 281.5, 8.532, |, 12.5
11120.3, 140.5, | , 27.3, 10.4, 581.5, | ,  3000,  2909,  9000,  8797, | , -3.4, 267.8, 8.176, |, 11.3
11121.3, 140.2, | , 27.3, 11.1, 581.7, | ,  3000,  2910,  9000,  8872, | , -3.4, 302.5, 9.295, |, 11.7
11122.3, 140.2, | , 27.3, 11.1, 581.4, | ,  3000,  2908,  9000,  8874, | , -3.4, 280.6, 8.624, |, 11.9
11123.3, 141.9, | , 27.2, 2.2, 575.9, | ,  3000,  2900,  9000,  8864, | , -3.4, 279.8, 8.585, |, 5.4
11124.4, 141.5, | , 27.3, 1.7, 574.3, | ,  3000,  2903,  9000,  8875, | , -3.4, 278.0, 8.542, |, 3.9
11125.4, 140.3, | , 27.3, 10.2, 580.0, | ,  3000,  2908,  9000,  8796, | , -3.4, 287.0, 8.763, |, 10.8
11126.4, 140.1, | , 27.3, 11.7, 581.8, | ,  3000,  2905,  9000,  8798, | , -3.4, 294.7, 8.998, |, 12.4
11127.4, 140.6, | , 27.3, 11.5, 581.8, | ,  3000,  2903,  9000,  8744, | , -3.4, 299.9, 9.111, |, 12.1
11128.4, 141.3, | , 27.2, 4.0, 575.8, | ,  3000,  2896,  9000,  8690, | , -3.4, 293.0, 8.856, |, 5.3
11129.4, 141.2, | , 27.3, 5.2, 577.0, | ,  3000,  2898,  9000,  8599, | , -3.4, 308.5, 9.251, |, 6.0
11130.4, 140.6, | , 27.3, 11.0, 581.3, | ,  3000,  2906,  9000,  8643, | , -3.4, 309.3, 9.318, |, 10.9
11131.4, 140.2, | , 27.3, 11.1, 581.3, | ,  3000,  2906,  9000,  8734, | , -3.4, 328.6, 9.977, |, 11.5
11132.4, 140.2, | , 27.3, 11.2, 581.4, | ,  3000,  2907,  9000,  8854, | , -3.4, 315.7, 9.686, |, 11.9
11133.5, 140.4, | , 27.3, 11.7, 582.0, | ,  3000,  2906,  9000,  8859, | , -3.4, 324.3, 9.952, |, 12.2
11134.5, 142.6, | , 27.2, 3.4, 573.2, | ,  3000,  2904,  9000,  8863, | , -3.4, 338.0, 10.375, |, 3.5
11135.5, 141.8, | , 27.3, 0.8, 574.0, | ,  3000,  2902,  9000,  8880, | , -3.4, 322.2, 9.901, |, 3.5
11136.5, 140.0, | , 27.3, 11.4, 582.1, | ,  3000,  2903,  9000,  8817, | , -3.4, 327.7, 10.019, |, 12.2
11137.5, 140.3, | , 27.3, 11.3, 581.7, | ,  3000,  2904,  9000,  8808, | , -3.4, 332.9, 10.169, |, 11.5
11138.5, 140.1, | , 27.3, 11.0, 581.4, | ,  3000,  2900,  9000,  8746, | , -3.4, 345.7, 10.502, |, 11.6
11139.5, 141.3, | , 27.3, 5.6, 578.4, | ,  3000,  2905,  9000,  8779, | , -3.4, 366.3, 11.163, |, 7.6
11140.5, 141.3, | , 27.3, 3.8, 572.7, | ,  3000,  2897,  9000,  8727, | , -3.4, 365.9, 11.093, |, 5.2
11141.5, 140.1, | , 27.3, 11.3, 581.9, | ,  3000,  2906,  9000,  8721, | , -3.4, 372.7, 11.303, |, 12.0
11142.6, 139.9, | , 27.3, 11.3, 581.9, | ,  3000,  2899,  9000,  8684, | , -3.4, 365.9, 11.054, |, 12.0
11143.6, 139.9, | , 27.3, 11.6, 582.0, | ,  3000,  2906,  9000,  8650, | , -3.4, 381.7, 11.505, |, 12.1
11144.6, 140.0, | , 27.3, 11.5, 581.9, | ,  3000,  2905,  9000,  8666, | , -3.4, 372.3, 11.236, |, 12.0
11145.6, 141.5, | , 27.3, 3.9, 576.0, | ,  3000,  2903,  9000,  8647, | , -3.4, 370.2, 11.151, |, 5.3
11146.6, 141.5, | , 27.3, 2.3, 575.2, | ,  3000,  2902,  9000,  8662, | , -3.4, 389.9, 11.759, |, 4.3
11147.6, 140.3, | , 27.3, 12.1, 582.6, | ,  3000,  2908,  9000,  8752, | , -3.4, 361.6, 10.997, |, 12.5
11148.6, 140.8, | , 27.3, 6.4, 581.4, | ,  3000,  2908,  9000,  8835, | , -3.4, 384.7, 11.783, |, 11.5
11149.6, 140.1, | , 27.3, 12.2, 582.1, | ,  3000,  2909,  9000,  8856, | , -3.4, 368.0, 11.293, |, 12.7
11150.7, 140.6, | , 27.3, 11.1, 581.6, | ,  3000,  2903,  9000,  8867, | , -3.4, 377.4, 11.588, |, 11.3
11151.7, 141.8, | , 27.3, 3.8, 576.1, | ,  3000,  2907,  9000,  8869, | , -3.4, 379.2, 11.646, |, 5.5
11152.7, 140.2, | , 27.3, 11.3, 582.0, | ,  3000,  2906,  9000,  8880, | , -3.4, 405.7, 12.472, |, 12.0
11153.7, 140.3, | , 27.3, 12.1, 582.6, | ,  3000,  2902,  9000,  8856, | , -3.4, 390.7, 11.982, |, 12.4
11154.7, 140.4, | , 27.3, 11.9, 582.3, | ,  3000,  2903,  9000,  8850, | , -3.4, 391.6, 12.004, |, 12.4
11155.7, 140.3, | , 27.3, 10.5, 581.3, | ,  3000,  2904,  9000,  8827, | , -3.4, 382.6, 11.706, |, 11.2
11156.7, 141.2, | , 27.3, 4.4, 576.6, | ,  3000,  2895,  9000,  8780, | , -3.4, 394.6, 12.016, |, 5.9
11157.7, 141.6, | , 27.3, 5.6, 577.6, | ,  3000,  2899,  9000,  8677, | , -3.4, 407.0, 12.288, |, 5.8
11158.7, 139.9, | , 27.3, 11.6, 582.2, | ,  3000,  2898,  9000,  8659, | , -3.4, 421.6, 12.707, |, 12.0
11159.7, 140.0, | , 27.3, 11.5, 581.8, | ,  3000,  2903,  9000,  8660, | , -3.4, 403.1, 12.159, |, 12.0
11160.8, 140.5, | , 27.3, 11.3, 581.6, | ,  3000,  2907,  9000,  8660, | , -3.4, 399.3, 12.046, |, 11.7
11161.8, 140.3, | , 27.3, 12.1, 582.2, | ,  3000,  2911,  9000,  8737, | , -3.4, 425.4, 12.924, |, 12.6
11162.8, 141.6, | , 27.3, 3.6, 575.5, | ,  3000,  2913,  9000,  8875, | , -3.4, 430.1, 13.224, |, 5.2
11163.8, 141.3, | , 27.3, 2.9, 574.4, | ,  3000,  2904,  9000,  8805, | , -3.4, 398.4, 12.168, |, 6.2
11164.8, 140.2, | , 27.3, 11.9, 582.6, | ,  3000,  2902,  9000,  8841, | , -3.4, 416.0, 12.741, |, 12.5
11165.8, 140.3, | , 27.3, 10.5, 581.2, | ,  3000,  2908,  9000,  8878, | , -3.4, 410.4, 12.617, |, 11.0
11166.8, 140.1, | , 27.3, 11.5, 581.9, | ,  3000,  2907,  9000,  8886, | , -3.4, 410.4, 12.624, |, 12.1
11167.8, 141.4, | , 27.3, 4.3, 577.0, | ,  3000,  2904,  9000,  8884, | , -3.4, 415.1, 12.764, |, 6.4
11168.8, 141.5, | , 27.3, 3.2, 575.8, | ,  3000,  2902,  9000,  8850, | , -3.4, 421.1, 12.908, |, 5.2
11169.9, 140.0, | , 27.3, 11.5, 582.1, | ,  3000,  2901,  9000,  8812, | , -3.4, 422.9, 12.918, |, 12.0
11170.9, 140.3, | , 27.3, 10.4, 580.9, | ,  3000,  2907,  9000,  8719, | , -3.4, 423.7, 12.847, |, 11.0
11171.9, 140.3, | , 27.3, 11.6, 582.5, | ,  3000,  2903,  9000,  8703, | , -3.4, 428.9, 12.981, |, 12.3
11172.9, 139.9, | , 27.3, 11.3, 582.0, | ,  3000,  2902,  9000,  8646, | , -3.4, 422.4, 12.723, |, 11.7
11173.9, 142.1, | , 27.3, -0.3, 572.3, | ,  3000,  2901,  9000,  8672, | , -3.4, 437.8, 13.216, |, 2.1
11174.9, 141.6, | , 27.3, 5.7, 575.6, | ,  3000,  2909,  9000,  8672, | , -3.4, 437.0, 13.199, |, 5.1
11175.9, 140.7, | , 27.3, 11.0, 581.7, | ,  3000,  2906,  9000,  8684, | , -3.4, 422.9, 12.782, |, 11.8
11176.9, 139.8, | , 27.3, 11.5, 581.8, | ,  3000,  2903,  9000,  8665, | , -3.4, 423.7, 12.784, |, 12.1
11177.9, 140.2, | , 27.3, 12.0, 582.3, | ,  3000,  2898,  9000,  8768, | , -3.4, 446.0, 13.570, |, 12.6
11179.0, 140.6, | , 27.3, 11.9, 582.3, | ,  3000,  2906,  9000,  8824, | , -3.4, 437.0, 13.368, |, 12.4
11180.0, 141.4, | , 27.3, 5.0, 575.2, | ,  3000,  2906,  9000,  8835, | , -3.4, 430.1, 13.172, |, 5.9
11181.0, 140.4, | , 27.3, 10.4, 580.7, | ,  3000,  2910,  9000,  8865, | , -3.4, 440.4, 13.526, |, 11.0
11182.0, 140.3, | , 27.3, 11.8, 582.2, | ,  3000,  2902,  9000,  8845, | , -3.4, 446.4, 13.677, |, 12.4
11183.0, 140.0, | , 27.3, 11.1, 581.8, | ,  3000,  2903,  9000,  8863, | , -3.4, 467.8, 14.357, |, 11.9
11184.0, 140.3, | , 27.3, 11.4, 581.7, | ,  3000,  2905,  9000,  8891, | , -3.4, 461.4, 14.194, |, 12.0
11185.0, 141.7, | , 27.3, 4.2, 576.2, | ,  3000,  2905,  9000,  8877, | , -3.4, 437.0, 13.428, |, 5.7
11186.0, 141.9, | , 27.3, 3.4, 574.0, | ,  3000,  2909,  9000,  8886, | , -3.4, 436.6, 13.430, |, 3.9
11187.0, 140.1, | , 27.3, 10.9, 581.4, | ,  3000,  2904,  9000,  8867, | , -3.4, 461.4, 14.166, |, 11.9
11188.1, 140.5, | , 27.3, 11.6, 581.5, | ,  3000,  2902,  9000,  8835, | , -3.4, 438.3, 13.416, |, 12.1
11189.1, 140.1, | , 27.3, 10.8, 581.0, | ,  3000,  2906,  9000,  8801, | , -3.4, 438.7, 13.394, |, 11.9
11190.1, 140.2, | , 27.3, 11.1, 581.0, | ,  3000,  2903,  9000,  8763, | , -3.4, 436.1, 13.269, |, 11.9
11191.1, 142.2, | , 27.3, 2.2, 574.4, | ,  3000,  2900,  9000,  8762, | , -3.4, 437.4, 13.304, |, 4.0
11192.1, 140.6, | , 27.3, 11.7, 581.8, | ,  3000,  2899,  9000,  8664, | , -3.4, 435.7, 13.140, |, 12.4
11193.1, 140.3, | , 27.3, 11.5, 581.7, | ,  3000,  2899,  9000,  8608, | , -3.4, 445.1, 13.359, |, 12.4
11194.1, 140.1, | , 27.3, 10.7, 580.5, | ,  3000,  2902,  9000,  8608, | , -3.4, 455.8, 13.684, |, 11.1
11195.1, 140.4, | , 27.3, 11.7, 581.8, | ,  3000,  2901,  9000,  8688, | , -3.4, 445.6, 13.467, |, 12.3
11196.1, 141.4, | , 27.3, 4.1, 575.4, | ,  3000,  2906,  9000,  8761, | , -3.4, 435.3, 13.245, |, 5.7
11197.2, 141.6, | , 27.3, 4.1, 575.6, | ,  3000,  2908,  9000,  8751, | , -3.4, 436.1, 13.261, |, 5.3
11198.2, 140.1, | , 27.3, 11.5, 582.1, | ,  3000,  2904,  9000,  8840, | , -3.4, 461.0, 14.120, |, 12.4
11199.2, 140.6, | , 27.3, 10.9, 580.3, | ,  3000,  2904,  9000,  8846, | , -3.4, 445.6, 13.654, |, 11.7
11200.2, 140.2, | , 27.3, 10.6, 580.8, | ,  3000,  2906,  9000,  8892, | , -3.4, 455.4, 14.014, |, 11.7
11201.2, 140.2, | , 27.3, 11.1, 581.7, | ,  3000,  2908,  9000,  8906, | , -3.4, 464.4, 14.308, |, 11.8
11202.2, 142.1, | , 27.3, 3.3, 575.7, | ,  3000,  2905,  9000,  8868, | , -3.4, 457.1, 14.036, |, 4.8
11203.2, 141.4, | , 27.3, 2.4, 575.4, | ,  3000,  2904,  9000,  8850, | , -3.4, 436.6, 13.383, |, 5.8
11204.2, 140.1, | , 27.3, 11.1, 581.3, | ,  3000,  2905,  9000,  8860, | , -3.4, 444.3, 13.632, |, 11.9
11205.2, 140.0, | , 27.3, 11.9, 582.4, | ,  3000,  2902,  9000,  8817, | , -3.4, 447.3, 13.671, |, 12.4
11206.3, 140.3, | , 27.3, 12.0, 582.3, | ,  3000,  2902,  9000,  8826, | , -3.4, 447.3, 13.680, |, 12.4
11207.3, 141.5, | , 27.3, 3.6, 575.7, | ,  3000,  2900,  9000,  8779, | , -3.4, 453.3, 13.807, |, 5.1
11208.3, 141.8, | , 27.3, 4.4, 576.6, | ,  3000,  2904,  9000,  8801, | , -3.4, 455.0, 13.891, |, 5.5
11209.3, 140.5, | , 27.3, 11.5, 582.0, | ,  3000,  2903,  9000,  8779, | , -3.4, 447.3, 13.626, |, 12.6
11210.3, 140.0, | , 27.3, 11.6, 581.8, | ,  3000,  2898,  9000,  8738, | , -3.4, 439.1, 13.327, |, 12.0
11211.3, 139.9, | , 27.3, 11.4, 582.4, | ,  3000,  2901,  9000,  8662, | , -3.4, 445.6, 13.437, |, 12.6
11212.3, 140.5, | , 27.3, 11.1, 581.5, | ,  3000,  2908,  9000,  8668, | , -3.4, 446.8, 13.490, |, 11.8
11213.3, 141.9, | , 27.3, 0.1, 571.4, | ,  3000,  2904,  9000,  8658, | , -3.4, 473.0, 14.262, |, 2.4
11214.4, 141.6, | , 27.3, 2.8, 575.0, | ,  3000,  2910,  9000,  8696, | , -3.4, 443.4, 13.422, |, 4.6
11215.4, 140.4, | , 27.3, 11.9, 582.4, | ,  3000,  2910,  9000,  8725, | , -3.4, 436.1, 13.235, |, 12.4
11216.4, 140.1, | , 27.3, 11.4, 582.0, | ,  3000,  2908,  9000,  8789, | , -3.4, 445.6, 13.593, |, 12.0
11217.4, 140.3, | , 27.3, 10.4, 581.0, | ,  3000,  2908,  9000,  8840, | , -3.4, 461.4, 14.137, |, 11.1
11218.4, 140.4, | , 27.3, 10.2, 581.2, | ,  3000,  2907,  9000,  8858, | , -3.4, 447.3, 13.724, |, 11.4
11219.4, 142.0, | , 27.3, 3.8, 575.8, | ,  3000,  2904,  9000,  8901, | , -3.4, 448.1, 13.798, |, 5.2
11220.4, 140.1, | , 27.3, 11.0, 581.5, | ,  3000,  2905,  9000,  8872, | , -3.4, 443.4, 13.620, |, 11.6
11221.4, 140.2, | , 27.3, 11.0, 581.5, | ,  3000,  2904,  9000,  8877, | , -3.4, 446.0, 13.704, |, 11.8
11222.4, 140.4, | , 27.3, 10.2, 581.0, | ,  3000,  2901,  9000,  8793, | , -3.4, 474.3, 14.464, |, 10.8
11223.4, 140.5, | , 27.3, 11.8, 581.9, | ,  3000,  2900,  9000,  8735, | , -3.4, 447.7, 13.586, |, 12.0
11224.5, 141.3, | , 27.3, 4.0, 576.2, | ,  3000,  2896,  9000,  8673, | , -3.4, 452.8, 13.663, |, 0.9
11225.5, 141.3, | , 27.3, 5.2, 577.1, | ,  3000,  2906,  9000,  8737, | , -3.4, 452.8, 13.750, |, 6.4
11226.5, 140.5, | , 27.3, 11.8, 582.0, | ,  3000,  2907,  9000,  8658, | , -3.4, 440.0, 13.271, |, 12.4
11227.5, 140.5, | , 27.3, 9.9, 580.9, | ,  3000,  2906,  9000,  8678, | , -3.4, 453.3, 13.694, |, 11.0
11228.5, 139.9, | , 27.3, 11.5, 581.8, | ,  3000,  2906,  9000,  8656, | , -3.4, 452.4, 13.643, |, 11.6
11229.5, 140.2, | , 27.3, 12.1, 582.5, | ,  3000,  2903,  9000,  8662, | , -3.4, 451.6, 13.620, |, 12.6
11230.5, 141.8, | , 27.3, 5.2, 577.2, | ,  3000,  2907,  9000,  8789, | , -3.4, 454.6, 13.866, |, 7.1
11231.5, 140.4, | , 27.3, 9.6, 581.5, | ,  3000,  2904,  9000,  8855, | , -3.4, 451.6, 13.849, |, 11.7
11232.5, 140.6, | , 27.3, 11.0, 581.3, | ,  3000,  2906,  9000,  8894, | , -3.4, 446.4, 13.739, |, 11.8
11233.6, 140.5, | , 27.3, 12.1, 582.1, | ,  3000,  2906,  9000,  8892, | , -3.4, 444.3, 13.671, |, 12.6
11234.6, 140.1, | , 27.3, 11.3, 581.7, | ,  3000,  2907,  9000,  8890, | , -3.4, 439.6, 13.524, |, 12.0
11235.6, 141.1, | , 27.3, 4.5, 576.5, | ,  3000,  2900,  9000,  8857, | , -3.4, 455.4, 13.964, |, 6.0
11236.6, 141.7, | , 27.3, 5.9, 577.5, | ,  3000,  2902,  9000,  8850, | , -3.4, 459.3, 14.077, |, 7.0
11237.6, 140.4, | , 27.3, 10.4, 580.9, | ,  3000,  2906,  9000,  8810, | , -3.4, 448.1, 13.693, |, 11.2
11238.6, 139.9, | , 27.3, 11.4, 582.1, | ,  3000,  2901,  9000,  8756, | , -3.4, 447.7, 13.611, |, 12.1
11239.6, 140.4, | , 27.3, 11.8, 582.2, | ,  3000,  2902,  9000,  8744, | , -3.4, 460.1, 13.975, |, 12.4
11240.6, 140.4, | , 27.3, 11.7, 582.1, | ,  3000,  2903,  9000,  8699, | , -3.4, 452.4, 13.690, |, 12.1
11241.6, 141.3, | , 27.3, 3.0, 576.5, | ,  3000,  2898,  9000,  8591, | , -3.4, 444.7, 13.325, |, 6.2
11242.7, 142.0, | , 27.3, 2.7, 574.7, | ,  3000,  2903,  9000,  8596, | , -3.4, 468.3, 14.043, |, 4.1
11243.7, 140.5, | , 27.3, 12.0, 582.0, | ,  3000,  2909,  9000,  8705, | , -3.4, 444.3, 13.458, |, 12.3
11244.7, 140.0, | , 27.3, 11.4, 576.8, | ,  3000,  2909,  9000,  8777, | , -3.4, 445.1, 13.567, |, 12.0
11245.7, 140.1, | , 27.3, 11.2, 582.0, | ,  3000,  2908,  9000,  8837, | , -3.4, 461.0, 14.121, |, 12.5
11246.7, 141.5, | , 27.3, 5.1, 576.6, | ,  3000,  2902,  9000,  8799, | , -3.4, 458.0, 13.976, |, 6.4
11247.7, 141.4, | , 27.3, 4.3, 575.9, | ,  3000,  2904,  9000,  8889, | , -3.4, 451.1, 13.876, |, 4.6
11248.7, 140.1, | , 27.3, 10.4, 581.3, | ,  3000,  2904,  9000,  8857, | , -3.4, 446.8, 13.707, |, 11.6
11249.7, 140.6, | , 27.3, 11.7, 582.1, | ,  3000,  2913,  9000,  8900, | , -3.4, 449.8, 13.860, |, 12.1
11250.8, 140.1, | , 27.3, 11.2, 581.4, | ,  3000,  2905,  9000,  8883, | , -3.4, 445.1, 13.685, |, 11.7
11251.8, 140.2, | , 27.3, 11.1, 581.2, | ,  3000,  2903,  9000,  8861, | , -3.4, 442.6, 13.578, |, 11.5
11252.8, 141.4, | , 27.3, 3.1, 575.4, | ,  3000,  2900,  9000,  8734, | , -3.4, 446.8, 13.558, |, 4.9
11253.8, 142.1, | , 27.3, 4.5, 575.4, | ,  3000,  2898,  9000,  8682, | , -3.4, 475.1, 14.350, |, 5.0
11254.8, 140.1, | , 27.3, 10.9, 581.6, | ,  3000,  2904,  9000,  8684, | , -3.4, 462.7, 13.983, |, 11.8
11255.8, 140.2, | , 27.3, 11.1, 581.7, | ,  3000,  2908,  9000,  8695, | , -3.4, 443.8, 13.432, |, 11.9
11256.8, 140.0, | , 27.3, 10.7, 581.5, | ,  3000,  2903,  9000,  8640, | , -3.4, 439.6, 13.233, |, 11.2
11257.8, 140.4, | , 27.3, 8.5, 580.7, | ,  3000,  2909,  9000,  8744, | , -3.4, 473.4, 14.387, |, 10.8
11258.8, 141.7, | , 27.3, 2.3, 575.2, | ,  3000,  2907,  9000,  8742, | , -3.4, 440.0, 13.368, |, 4.7
11259.9, 140.3, | , 27.3, 11.7, 581.8, | ,  3000,  2903,  9000,  8747, | , -3.4, 460.6, 13.994, |, 12.5
11260.9, 140.1, | , 27.3, 11.2, 581.7, | ,  3000,  2904,  9000,  8838, | , -3.4, 466.6, 14.288, |, 11.8
11261.9, 140.1, | , 27.3, 11.3, 581.4, | ,  3000,  2904,  9000,  8870, | , -3.4, 462.7, 14.208, |, 11.5
11262.9, 140.8, | , 27.3, 11.1, 581.5, | ,  3000,  2903,  9000,  8884, | , -3.4, 457.6, 14.065, |, 11.7
11263.9, 141.6, | , 27.3, 5.2, 576.7, | ,  3000,  2903,  9000,  8883, | , -3.4, 455.4, 13.998, |, 6.5
11264.9, 141.2, | , 27.3, 5.5, 575.7, | ,  3000,  2908,  9000,  8869, | , -3.4, 468.3, 14.383, |, 6.6
11265.9, 140.3, | , 27.3, 12.1, 582.3, | ,  3000,  2903,  9000,  8869, | , -3.4, 439.1, 13.483, |, 12.6
11266.9, 140.4, | , 27.3, 11.4, 582.4, | ,  3000,  2905,  9000,  8880, | , -3.4, 443.8, 13.643, |, 12.7
11268.0, 140.2, | , 27.3, 10.6, 580.5, | ,  3000,  2900,  9000,  8848, | , -3.4, 444.3, 13.613, |, 11.2
11269.0, 140.1, | , 27.3, 11.2, 582.0, | ,  3000,  2903,  9000,  8814, | , -3.4, 453.7, 13.865, |, 11.9
11270.0, 141.8, | , 27.3, 5.8, 575.4, | ,  3000,  2899,  9000,  8756, | , -3.4, 450.3, 13.687, |, 7.1
11271.0, 141.4, | , 27.3, 4.4, 576.1, | ,  3000,  2900,  9000,  8798, | , -3.4, 443.4, 13.528, |, 5.4
11272.0, 140.0, | , 27.3, 11.4, 582.3, | ,  3000,  2898,  9000,  8696, | , -3.4, 445.1, 13.460, |, 12.1
11273.0, 140.2, | , 27.3, 10.4, 581.0, | ,  3000,  2904,  9000,  8710, | , -3.4, 444.3, 13.457, |, 11.1
11274.0, 140.5, | , 27.3, 12.1, 582.2, | ,  3000,  2904,  9000,  8716, | , -3.4, 443.4, 13.439, |, 12.6
11275.0, 141.3, | , 27.3, 4.3, 576.1, | ,  3000,  2902,  9000,  8625, | , -3.4, 453.7, 13.640, |, 5.9
11276.0, 141.1, | , 27.3, 4.9, 575.8, | ,  3000,  2904,  9000,  8627, | , -3.4, 444.7, 13.374, |, 6.4
11277.1, 140.1, | , 27.3, 11.4, 581.8, | ,  3000,  2909,  9000,  8708, | , -3.4, 446.8, 13.538, |, 12.1
11278.1, 140.3, | , 27.3, 10.5, 581.4, | ,  3000,  2907,  9000,  8786, | , -3.4, 446.4, 13.614, |, 11.1
11279.1, 140.1, | , 27.3, 11.4, 581.9, | ,  3000,  2908,  9000,  8836, | , -3.4, 460.6, 14.106, |, 12.2
11280.1, 140.6, | , 27.3, 11.5, 581.9, | ,  3000,  2910,  9000,  8843, | , -3.4, 437.0, 13.395, |, 12.4
11281.1, 141.8, | , 27.3, 2.9, 575.9, | ,  3000,  2906,  9000,  8824, | , -3.4, 436.1, 13.343, |, 5.6
11282.1, 141.6, | , 27.3, 2.7, 574.6, | ,  3000,  2907,  9000,  8882, | , -3.4, 443.0, 13.621, |, 4.1
11283.1, 140.6, | , 27.3, 11.1, 581.4, | ,  3000,  2907,  9000,  8880, | , -3.4, 445.1, 13.684, |, 11.4
11284.1, 140.3, | , 27.3, 11.9, 582.2, | ,  3000,  2905,  9000,  8856, | , -3.4, 450.7, 13.824, |, 12.6
11285.1, 140.0, | , 27.3, 11.5, 581.5, | ,  3000,  2902,  9000,  8862, | , -3.4, 458.0, 14.051, |, 12.1
11286.1, 141.3, | , 27.3, 4.3, 576.2, | ,  3000,  2906,  9000,  8824, | , -3.4, 438.3, 13.407, |, 5.8
11287.2, 141.2, | , 27.3, 5.2, 576.6, | ,  3000,  2901,  9000,  8813, | , -3.4, 440.8, 13.468, |, 6.5
11288.2, 140.3, | , 27.3, 10.0, 580.7, | ,  3000,  2900,  9000,  8753, | , -3.4, 434.8, 13.217, |, 11.2
11289.2, 140.2, | , 27.3, 10.9, 581.0, | ,  3000,  2903,  9000,  8683, | , -3.4, 456.3, 13.787, |, 11.4
11290.2, 139.9, | , 27.3, 11.5, 581.6, | ,  3000,  2898,  9000,  8632, | , -3.4, 440.8, 13.258, |, 12.2
11291.2, 140.3, | , 27.3, 12.1, 582.1, | ,  3000,  2902,  9000,  8651, | , -3.4, 447.3, 13.477, |, 12.6
11292.2, 141.3, | , 27.3, 4.6, 575.8, | ,  3000,  2899,  9000,  8692, | , -3.4, 446.0, 13.483, |, 5.9
11293.2, 141.7, | , 27.3, 2.1, 575.1, | ,  3000,  2908,  9000,  8698, | , -3.4, 438.3, 13.266, |, 3.7
11294.2, 140.3, | , 27.3, 12.1, 582.0, | ,  3000,  2904,  9000,  8665, | , -3.4, 437.8, 13.211, |, 12.6
11295.2, 139.9, | , 27.3, 11.1, 581.5, | ,  3000,  2903,  9000,  8669, | , -3.4, 440.0, 13.280, |, 12.1
11296.3, 140.0, | , 27.3, 11.6, 582.0, | ,  3000,  2908,  9000,  8745, | , -3.4, 449.4, 13.659, |, 12.0
11297.3, 140.3, | , 27.3, 12.2, 581.7, | ,  3000,  2904,  9000,  8762, | , -3.4, 437.0, 13.296, |, 12.6
11298.3, 142.1, | , 27.3, 3.5, 574.9, | ,  3000,  2906,  9000,  8776, | , -3.4, 439.1, 13.380, |, 5.6
11299.3, 140.3, | , 27.3, 10.9, 581.0, | ,  3000,  2912,  9000,  8801, | , -3.4, 468.3, 14.304, |, 11.6
11300.3, 140.4, | , 27.3, 11.9, 581.7, | ,  3000,  2905,  9000,  8770, | , -3.4, 437.8, 13.332, |, 12.4
11301.3, 139.9, | , 27.3, 11.4, 581.5, | ,  3000,  2904,  9000,  8861, | , -3.4, 444.3, 13.633, |, 11.6
11302.3, 140.1, | , 27.3, 11.6, 581.7, | ,  3000,  2907,  9000,  8880, | , -3.4, 452.0, 13.895, |, 12.1
11303.3, 141.4, | , 27.3, 4.5, 576.0, | ,  3000,  2907,  9000,  8888, | , -3.4, 443.4, 13.641, |, 5.8
11304.3, 141.3, | , 27.3, 4.6, 575.8, | ,  3000,  2899,  9000,  8857, | , -3.4, 460.1, 14.108, |, 5.7
11305.4, 140.3, | , 27.3, 11.2, 581.5, | ,  3000,  2908,  9000,  8906, | , -3.4, 456.3, 14.059, |, 11.8
11306.4, 140.0, | , 27.3, 11.3, 581.8, | ,  3000,  2907,  9000,  8841, | , -3.4, 446.0, 13.665, |, 11.9
11307.4, 140.3, | , 27.3, 12.1, 582.6, | ,  3000,  2900,  9000,  8833, | , -3.4, 442.6, 13.543, |, 12.6
11308.4, 140.1, | , 27.3, 11.4, 581.4, | ,  3000,  2903,  9000,  8764, | , -3.4, 463.1, 14.091, |, 12.1
11309.4, 142.0, | , 27.3, 1.8, 574.5, | ,  3000,  2905,  9000,  8819, | , -3.4, 437.8, 13.388, |, 3.4
11310.4, 141.6, | , 27.3, 2.6, 576.2, | ,  3000,  2899,  9000,  8782, | , -3.4, 441.3, 13.445, |, 5.6
11311.4, 140.4, | , 27.3, 11.5, 581.3, | ,  3000,  2901,  9000,  8693, | , -3.4, 440.0, 13.305, |, 12.3
11312.4, 140.1, | , 27.3, 11.0, 581.1, | ,  3000,  2902,  9000,  8689, | , -3.4, 465.7, 14.078, |, 11.7
11313.4, 140.0, | , 27.3, 11.2, 581.5, | ,  3000,  2901,  9000,  8637, | , -3.4, 469.6, 14.130, |, 11.6
11314.5, 141.8, | , 27.3, 4.8, 576.2, | ,  3000,  2900,  9000,  8680, | , -3.4, 462.3, 13.961, |, 6.0
11315.5, 141.8, | , 27.3, -0.4, 574.7, | ,  3000,  2903,  9000,  8659, | , -3.4, 441.3, 13.306, |, 4.8
11316.5, 140.1, | , 27.3, 10.8, 581.1, | ,  3000,  2907,  9000,  8715, | , -3.4, 445.1, 13.493, |, 11.8
11317.5, 140.5, | , 27.3, 11.5, 581.7, | ,  3000,  2905,  9000,  8809, | , -3.4, 437.4, 13.365, |, 12.1
11318.5, 140.5, | , 27.3, 11.8, 582.0, | ,  3000,  2905,  9000,  8842, | , -3.4, 447.3, 13.704, |, 12.2
11319.5, 140.2, | , 27.3, 11.0, 581.3, | ,  3000,  2908,  9000,  8839, | , -3.4, 446.0, 13.664, |, 11.3
11320.5, 141.8, | , 27.3, 2.4, 572.8, | ,  3000,  2909,  9000,  8846, | , -3.4, 449.8, 13.791, |, 3.6
11321.5, 141.7, | , 27.3, 4.4, 576.9, | ,  3000,  2909,  9000,  8861, | , -3.4, 443.4, 13.613, |, 6.3
11322.5, 140.5, | , 27.3, 11.6, 581.5, | ,  3000,  2909,  9000,  8880, | , -3.4, 439.1, 13.502, |, 12.3
11323.6, 140.1, | , 27.3, 11.1, 581.1, | ,  3000,  2903,  9000,  8873, | , -3.4, 446.4, 13.711, |, 11.5
11324.6, 140.7, | , 27.3, 11.4, 581.6, | ,  3000,  2908,  9000,  8907, | , -3.4, 438.3, 13.505, |, 12.1
11325.6, 140.4, | , 27.3, 9.8, 580.2, | ,  3000,  2908,  9000,  8889, | , -3.4, 460.6, 14.170, |, 11.0
11326.6, 141.3, | , 27.3, 4.5, 575.3, | ,  3000,  2908,  9000,  8860, | , -3.4, 446.0, 13.688, |, 5.9
11327.6, 140.2, | , 27.3, 11.1, 581.5, | ,  3000,  2908,  9000,  8872, | , -3.4, 475.6, 14.610, |, 12.2
11328.6, 140.8, | , 27.3, 11.0, 576.6, | ,  3000,  2907,  9000,  8797, | , -3.4, 441.7, 13.483, |, 11.3
11329.6, 139.9, | , 27.3, 11.4, 581.4, | ,  3000,  2904,  9000,  8772, | , -3.4, 445.1, 13.555, |, 11.9
11330.6, 140.3, | , 27.3, 10.3, 581.1, | ,  3000,  2902,  9000,  8774, | , -3.4, 446.8, 13.607, |, 11.1
11331.7, 141.7, | , 27.3, 5.2, 576.4, | ,  3000,  2901,  9000,  8752, | , -3.4, 448.1, 13.619, |, 6.4
11332.7, 141.0, | , 27.3, 5.5, 575.8, | ,  3000,  2901,  9000,  8681, | , -3.4, 440.0, 13.291, |, 6.4
11333.7, 139.9, | , 27.3, 11.4, 581.3, | ,  3000,  2908,  9000,  8670, | , -3.4, 453.3, 13.686, |, 12.0
11334.7, 140.3, | , 27.3, 12.0, 581.7, | ,  3000,  2902,  9000,  8650, | , -3.4, 440.0, 13.256, |, 12.5
11335.7, 140.6, | , 27.3, 11.2, 581.0, | ,  3000,  2908,  9000,  8689, | , -3.4, 441.7, 13.359, |, 11.5
11336.7, 139.9, | , 27.3, 11.2, 581.0, | ,  3000,  2904,  9000,  8696, | , -3.4, 434.0, 13.131, |, 11.9
11337.7, 141.5, | , 27.3, 3.1, 577.0, | ,  3000,  2906,  9000,  8765, | , -3.4, 436.6, 13.288, |, 4.7
11338.7, 141.9, | , 27.3, 4.5, 576.5, | ,  3000,  2908,  9000,  8844, | , -3.4, 452.4, 13.866, |, 4.4
11339.7, 140.1, | , 27.3, 11.6, 581.4, | ,  3000,  2902,  9000,  8880, | , -3.4, 458.4, 14.087, |, 11.6
11340.8, 140.3, | , 27.3, 10.2, 580.6, | ,  3000,  2907,  9000,  8889, | , -3.4, 456.3, 14.037, |, 11.1
11341.8, 140.4, | , 27.3, 12.2, 582.0, | ,  3000,  2907,  9000,  8887, | , -3.4, 438.3, 13.482, |, 12.5
11342.8, 141.3, | , 27.3, 4.6, 576.0, | ,  3000,  2905,  9000,  8827, | , -3.4, 437.8, 13.398, |, 5.8
11343.8, 141.2, | , 27.3, 5.4, 575.4, | ,  3000,  2904,  9000,  8846, | , -3.4, 458.4, 14.048, |, 6.6
11344.8, 140.3, | , 27.3, 12.0, 581.9, | ,  3000,  2899,  9000,  8740, | , -3.4, 437.8, 13.291, |, 12.6
11345.8, 140.3, | , 27.3, 10.5, 580.6, | ,  3000,  2904,  9000,  8730, | , -3.4, 446.0, 13.533, |, 10.0
11346.8, 140.0, | , 27.3, 11.5, 581.7, | ,  3000,  2900,  9000,  8680, | , -3.4, 439.1, 13.263, |, 12.0
11347.8, 140.1, | , 27.3, 11.5, 581.5, | ,  3000,  2902,  9000,  8686, | , -3.4, 455.0, 13.750, |, 12.1
11348.8, 141.8, | , 27.3, 5.6, 577.2, | ,  3000,  2898,  9000,  8656, | , -3.4, 438.3, 13.207, |, 6.6
11349.9, 141.7, | , 27.3, 2.3, 574.0, | ,  3000,  2901,  9000,  8633, | , -3.4, 448.6, 13.494, |, 3.8
11350.9, 140.4, | , 27.3, 10.0, 581.0, | ,  3000,  2909,  9000,  8726, | , -3.4, 436.1, 13.234, |, 10.5
11351.9, 140.1, | , 27.3, 11.1, 581.2, | ,  3000,  2905,  9000,  8795, | , -3.4, 436.6, 13.322, |, 11.8
11352.9, 140.0, | , 27.3, 10.9, 580.9, | ,  3000,  2902,  9000,  8779, | , -3.4, 440.4, 13.417, |, 12.0
11353.9, 141.4, | , 27.3, 3.8, 575.2, | ,  3000,  2907,  9000,  8831, | , -3.4, 438.7, 13.430, |, 5.2
11354.9, 141.7, | , 27.3, 5.7, 577.0, | ,  3000,  2905,  9000,  8854, | , -3.4, 443.4, 13.598, |, 6.8
11355.9, 140.4, | , 27.3, 9.8, 580.4, | ,  3000,  2908,  9000,  8863, | , -3.4, 437.8, 13.442, |, 10.6
11356.9, 140.1, | , 27.3, 11.0, 581.7, | ,  3000,  2904,  9000,  8860, | , -3.4, 464.4, 14.248, |, 11.9
11358.0, 140.5, | , 27.3, 11.4, 582.0, | ,  3000,  2907,  9000,  8872, | , -3.4, 452.4, 13.899, |, 12.1
11359.0, 140.6, | , 27.3, 11.5, 580.9, | ,  3000,  2903,  9000,  8884, | , -3.4, 469.1, 14.422, |, 12.2
11360.0, 141.4, | , 27.3, 3.9, 575.7, | ,  3000,  2901,  9000,  8876, | , -3.4, 439.6, 13.501, |, 5.6
11361.0, 141.5, | , 27.3, 2.7, 574.2, | ,  3000,  2904,  9000,  8833, | , -3.4, 438.7, 13.430, |, 4.1
11362.0, 140.4, | , 27.3, 11.5, 582.2, | ,  3000,  2904,  9000,  8808, | , -3.4, 440.8, 13.466, |, 12.3
11363.0, 140.1, | , 27.3, 10.8, 581.3, | ,  3000,  2910,  9000,  8831, | , -3.4, 455.4, 13.945, |, 11.9
11364.0, 140.1, | , 27.3, 11.0, 582.5, | ,  3000,  2909,  9000,  8785, | , -3.4, 440.4, 13.432, |, 12.1
11365.0, 140.4, | , 27.3, 11.9, 582.1, | ,  3000,  2907,  9000,  8775, | , -3.4, 468.7, 14.279, |, 12.5
11366.0, 141.9, | , 27.3, 2.8, 575.1, | ,  3000,  2900,  9000,  8700, | , -3.4, 447.7, 13.546, |, 4.6
11367.1, 139.9, | , 27.3, 11.5, 581.6, | ,  3000,  2900,  9000,  8646, | , -3.4, 446.4, 13.443, |, 12.1
11368.1, 140.3, | , 27.3, 11.8, 581.7, | ,  3000,  2903,  9000,  8645, | , -3.4, 439.6, 13.239, |, 12.5
11369.1, 140.4, | , 27.3, 12.0, 582.4, | ,  3000,  2905,  9000,  8660, | , -3.4, 445.1, 13.426, |, 12.6
11370.1, 140.1, | , 27.3, 11.4, 581.7, | ,  3000,  2904,  9000,  8664, | , -3.4, 438.7, 13.237, |, 11.9
11371.1, 141.2, | , 27.3, 4.5, 576.4, | ,  3000,  2901,  9000,  8708, | , -3.4, 439.6, 13.309, |, 5.5
11372.1, 141.7, | , 27.3, 5.2, 576.6, | ,  3000,  2907,  9000,  8775, | , -3.4, 437.4, 13.327, |, 6.1
11373.1, 140.5, | , 27.3, 12.0, 582.3, | ,  3000,  2908,  9000,  8813, | , -3.4, 470.8, 14.394, |, 12.4
11374.1, 140.0, | , 27.3, 11.4, 581.7, | ,  3000,  2906,  9000,  8809, | , -3.4, 467.8, 14.294, |, 12.1
11375.1, 140.1, | , 27.3, 11.5, 581.2, | ,  3000,  2909,  9000,  8865, | , -3.4, 441.7, 13.564, |, 12.0
11376.1, 140.3, | , 27.3, 12.2, 582.3, | ,  3000,  2908,  9000,  8854, | , -3.4, 436.6, 13.393, |, 12.5
11377.2, 141.6, | , 27.3, 2.8, 574.6, | ,  3000,  2898,  9000,  8829, | , -3.4,  42.8, 1.310, |, 4.3
11378.2, 141.5, | , 27.3, 3.3, 574.9, | ,  3000,  2910,  9000,  8870, | , -3.4,  15.8, 0.487, |, 4.4
11379.2, 140.4, | , 27.3, 12.1, 582.1, | ,  3000,  2906,  9000,  8887, | , -3.4,  14.5, 0.447, |, 12.5
11380.2, 140.2, | , 27.3, 11.6, 581.7, | ,  3000,  2908,  9000,  8899, | , -3.4,  53.1, 1.636, |, 12.1
11381.2, 140.1, | , 27.3, 11.5, 582.0, | ,  3000,  2911,  9000,  8899, | , -3.4,  33.8, 1.042, |, 12.0
11382.2, 141.5, | , 27.3, 5.2, 576.3, | ,  3000,  2901,  9000,  8856, | , -3.4,  35.1, 1.077, |, 6.3
11383.2, 141.6, | , 27.3, 2.7, 574.8, | ,  3000,  2906,  9000,  8824, | , -3.4,  59.5, 1.822, |, 4.1
11384.2, 140.0, | , 27.3, 11.5, 581.1, | ,  3000,  2905,  9000,  8833, | , -3.4,  59.1, 1.810, |, 12.0
11385.3, 140.4, | , 27.3, 11.9, 581.8, | ,  3000,  2904,  9000,  8795, | , -3.4,  50.5, 1.543, |, 12.6
11386.3, 140.4, | , 27.3, 11.9, 581.9, | ,  3000,  2905,  9000,  8807, | , -3.4,  78.4, 2.395, |, 12.5
11387.3, 140.1, | , 27.3, 11.4, 581.2, | ,  3000,  2898,  9000,  8734, | , -3.4,  56.5, 1.716, |, 11.8
11388.3, 141.5, | , 27.3, 3.6, 571.9, | ,  3000,  2901,  9000,  8655, | , -3.4,  59.5, 1.795, |, 2.2
11389.3, 141.8, | , 27.3, 5.9, 576.7, | ,  3000,  2895,  9000,  8692, | , -3.4,  66.8, 2.020, |, 6.9
11390.3, 140.2, | , 27.3, 11.3, 581.0, | ,  3000,  2904,  9000,  8737, | , -3.4,  76.7, 2.329, |, 11.9
11391.3, 140.0, | , 27.3, 11.5, 581.6, | ,  3000,  2907,  9000,  8711, | , -3.4,  72.0, 2.181, |, 12.1
11392.3, 140.2, | , 27.3, 12.1, 582.0, | ,  3000,  2899,  9000,  8611, | , -3.4, 104.9, 3.152, |, 12.7
11393.3, 140.0, | , 27.3, 10.6, 580.7, | ,  3000,  2898,  9000,  8615, | , -3.4, 109.2, 3.281, |, 11.0
11394.4, 141.1, | , 27.3, 5.1, 576.0, | ,  3000,  2900,  9000,  8610, | , -3.4, 110.9, 3.332, |, 6.4
11395.4, 140.2, | , 27.3, 11.3, 581.4, | ,  3000,  2908,  9000,  8664, | , -3.4, 122.5, 3.699, |, 12.1
11396.4, 140.4, | , 27.3, 11.9, 581.5, | ,  3000,  2909,  9000,  8679, | , -3.4,  98.9, 2.991, |, 12.3
11397.4, 140.0, | , 27.3, 11.5, 581.4, | ,  3000,  2909,  9000,  8713, | , -3.4, 111.8, 3.390, |, 12.3
11398.4, 140.4, | , 27.3, 10.0, 580.8, | ,  3000,  2910,  9000,  8809, | , -3.4, 125.5, 3.838, |, 10.8
11399.4, 141.6, | , 27.3, 4.4, 575.9, | ,  3000,  2900,  9000,  8802, | , -3.4, 116.1, 3.544, |, 5.8
11400.4, 141.1, | , 27.3, 5.3, 576.2, | ,  3000,  2904,  9000,  8837, | , -3.4, 123.8, 3.792, |, 6.8
11401.4, 140.1, | , 27.3, 11.3, 580.9, | ,  3000,  2906,  9000,  8868, | , -3.4, 131.9, 4.053, |, 12.0
11402.4, 140.0, | , 27.3, 11.2, 581.4, | ,  3000,  2906,  9000,  8898, | , -3.4, 149.1, 4.591, |, 12.0
11403.5, 140.8, | , 27.3, 10.8, 581.2, | ,  3000,  2903,  9000,  8863, | , -3.4, 141.4, 4.339, |, 11.8
11404.5, 140.9, | , 27.3, 6.0, 580.7, | ,  3000,  2901,  9000,  8839, | , -3.4, 148.6, 4.553, |, 10.9
11405.5, 141.5, | , 27.3, 3.7, 575.9, | ,  3000,  2903,  9000,  8798, | , -3.4, 146.1, 4.459, |, 5.8
11406.5, 141.9, | , 27.3, 3.4, 575.8, | ,  3000,  2900,  9000,  8781, | , -3.4, 152.9, 4.660, |, 6.6
11407.5, 140.1, | , 27.3, 11.3, 581.2, | ,  3000,  2905,  9000,  8791, | , -3.4, 158.9, 4.850, |, 11.9
11408.5, 140.3, | , 27.3, 10.6, 580.5, | ,  3000,  2897,  9000,  8763, | , -3.4, 164.9, 5.017, |, 11.1
11409.5, 140.3, | , 27.3, 12.2, 582.3, | ,  3000,  2898,  9000,  8700, | , -3.4, 174.4, 5.275, |, 12.5
11410.5, 141.7, | , 27.3, 5.0, 576.4, | ,  3000,  2903,  9000,  8716, | , -3.4, 182.1, 5.519, |, 6.3
11411.5, 141.0, | , 27.3, 4.5, 576.5, | ,  3000,  2901,  9000,  8650, | , -3.4, 174.4, 5.254, |, 6.0
