Repository: jdhuang-csm/Ru-BCA

## Methods
* (BaO)<sub>x</sub>-(CaO)<sub>y</sub>-(Al<sub>2</sub>O<sub>3</sub>)<sub>1-x-y</sub> (BCA) catalyst supports were synthesized via sol-gel and solid-state methods. 
* Ru/BCA catalysts were prepared via incipient wetness impregnation to achieve 1 wt. % Ru loading.
* Ammonia synthesis rates were measured for Ru/BCA catalysts in a packed-bed reactor at 480-600<sup>o</sup>C, 10 bar, and space velocities up to 1.3 x 10<sup>6</sup> ml g<sub>cat</sub><sup>-1</sup> h<sup>-1</sup>.
* A machine learning (ML) model was employed to improve understanding of the behavior of Ru/BCA catalysts.
* A microkinetic model was developed to describe the best-performing catalyst.

File: data/init_files_Cadigan/BCA311.txt (part 29 of 42)
********** Start test **********
Elapsed time, Pressure, | , LJtemp(C), Inner-Temp, Outer-Temp, | , N2-set, N2-flow, H2-set, H2-flow, | , pH, NH3_ppm, NH3_Prod_rate, |, In222Temp
11130.4, 139.6, | , 25.7, 0.0, 578.5, | ,  4000,  3879, 12000, 11700, | , -3.4, 1676.9, 69.759, |, 0.0
11131.5, 138.9, | , 25.7, 0.0, 582.0, | ,  4000,  3877, 12000, 11705, | , -3.4, 1655.9, 68.898, |, 0.0
11132.5, 139.3, | , 25.7, 0.0, 581.7, | ,  4000,  3877, 12000, 11717, | , -3.4, 1686.8, 70.235, |, 0.0
11133.5, 138.8, | , 25.7, 0.0, 583.4, | ,  4000,  3879, 12000, 11709, | , -3.4, 1666.6, 69.369, |, 0.0
11134.5, 139.6, | , 25.7, 0.0, 578.2, | ,  4000,  3877, 12000, 11699, | , -3.4, 1678.2, 69.796, |, 0.0
11135.5, 139.5, | , 25.7, 0.0, 577.9, | ,  4000,  3876, 12000, 11701, | , -3.4, 1621.6, 67.456, |, 0.0
11136.5, 139.2, | , 25.7, 0.0, 582.9, | ,  4000,  3875, 12000, 11702, | , -3.4, 1693.6, 70.443, |, 0.0
11137.5, 138.7, | , 25.7, 0.0, 582.8, | ,  4000,  3880, 12000, 11686, | , -3.4, 1696.6, 70.519, |, 0.0
11138.5, 139.1, | , 25.7, 0.0, 583.8, | ,  4000,  3877, 12000, 11715, | , -3.4, 1692.8, 70.473, |, 0.0
11139.6, 139.3, | , 25.7, 0.0, 583.6, | ,  4000,  3875, 12000, 11725, | , -3.4, 1656.3, 68.995, |, 0.0
11140.6, 139.4, | , 25.7, 0.0, 577.5, | ,  4000,  3873, 12000, 11686, | , -3.4, 1622.9, 67.432, |, 0.0
11141.6, 139.6, | , 25.7, 0.0, 577.6, | ,  4000,  3876, 12000, 11701, | , -3.4, 1670.9, 69.501, |, 0.0
11142.6, 139.2, | , 25.7, 0.0, 583.6, | ,  4000,  3878, 12000, 11697, | , -3.4, 1659.8, 69.026, |, 0.0
11143.6, 138.8, | , 25.7, 0.0, 583.5, | ,  4000,  3878, 12000, 11720, | , -3.4, 1661.5, 69.199, |, 0.0
11144.6, 138.7, | , 25.7, 0.0, 583.6, | ,  4000,  3874, 12000, 11720, | , -3.4, 1677.8, 69.862, |, 0.0
11145.6, 139.8, | , 25.7, 0.0, 579.1, | ,  4000,  3878, 12000, 11692, | , -3.4, 1648.6, 68.545, |, 0.0
11146.6, 139.6, | , 25.7, 0.0, 577.2, | ,  4000,  3875, 12000, 11708, | , -3.4, 1661.1, 69.114, |, 0.0
11147.6, 139.0, | , 25.7, 0.0, 582.6, | ,  4000,  3882, 12000, 11725, | , -3.4, 1685.5, 70.239, |, 0.0
11148.7, 138.6, | , 25.7, 0.0, 583.1, | ,  4000,  3875, 12000, 11695, | , -3.4, 1647.4, 68.492, |, 0.0
11149.7, 139.2, | , 25.7, 0.0, 583.7, | ,  4000,  3879, 12000, 11711, | , -3.4, 1679.1, 69.897, |, 0.0
11150.7, 138.7, | , 25.7, 0.0, 583.2, | ,  4000,  3881, 12000, 11710, | , -3.4, 1669.6, 69.507, |, 0.0
11151.7, 139.6, | , 25.7, 0.0, 577.0, | ,  4000,  3871, 12000, 11713, | , -3.4, 1685.5, 70.131, |, 0.0
11152.7, 139.7, | , 25.7, 0.0, 577.6, | ,  4000,  3875, 12000, 11686, | , -3.4, 1675.6, 69.625, |, 0.0
11153.7, 139.0, | , 25.7, 0.0, 583.0, | ,  4000,  3881, 12000, 11713, | , -3.4, 1678.2, 69.881, |, 0.0
11154.7, 138.7, | , 25.7, 0.0, 583.1, | ,  4000,  3879, 12000, 11708, | , -3.4, 1674.3, 69.684, |, 0.0
11155.7, 138.7, | , 25.7, 0.0, 583.4, | ,  4000,  3874, 12000, 11706, | , -3.4, 1666.6, 69.336, |, 0.0
11156.7, 139.8, | , 25.7, 0.0, 578.8, | ,  4000,  3876, 12000, 11720, | , -3.4, 1652.5, 68.815, |, 0.0
11157.7, 139.6, | , 25.7, 0.0, 578.0, | ,  4000,  3875, 12000, 11683, | , -3.4, 1703.5, 70.766, |, 0.0
11158.8, 138.8, | , 25.7, 0.0, 583.5, | ,  4000,  3883, 12000, 11709, | , -3.4, 1716.8, 71.469, |, 0.0
11159.8, 138.6, | , 25.7, 0.0, 583.3, | ,  4000,  3874, 12000, 11706, | , -3.4, 1620.8, 67.433, |, 0.0
11160.8, 138.7, | , 25.7, 0.0, 583.3, | ,  4000,  3877, 12000, 11720, | , -3.4, 1668.8, 69.500, |, 0.0
11161.8, 138.6, | , 25.7, 0.0, 583.5, | ,  4000,  3878, 12000, 11704, | , -3.4, 1697.1, 70.607, |, 0.0
11162.8, 140.0, | , 25.7, 0.0, 577.8, | ,  4000,  3873, 12000, 11699, | , -3.4, 1680.8, 69.885, |, 0.0
11163.8, 139.3, | , 25.7, 0.0, 579.8, | ,  4000,  3877, 12000, 11694, | , -3.4, 1669.2, 69.405, |, 0.0
11164.8, 138.7, | , 25.7, 0.0, 583.5, | ,  4000,  3880, 12000, 11713, | , -3.4, 1661.1, 69.161, |, 0.0
11165.8, 139.1, | , 25.7, 0.0, 584.1, | ,  4000,  3877, 12000, 11707, | , -3.4, 1641.4, 68.304, |, 0.0
11166.9, 138.7, | , 25.7, 0.0, 584.0, | ,  4000,  3881, 12000, 11690, | , -3.4, 1676.5, 69.702, |, 0.0
11167.9, 139.2, | , 25.7, 0.0, 579.0, | ,  4000,  3874, 12000, 11712, | , -3.4, 1676.1, 69.750, |, 0.0
11168.9, 139.5, | , 25.7, 0.0, 577.7, | ,  4000,  3873, 12000, 11717, | , -3.4, 1667.5, 69.416, |, 0.0
11169.9, 139.0, | , 25.7, 0.0, 584.0, | ,  4000,  3881, 12000, 11686, | , -3.4, 1667.9, 69.327, |, 0.0
11170.9, 138.7, | , 25.7, 0.0, 583.4, | ,  4000,  3877, 12000, 11714, | , -3.4, 1663.2, 69.240, |, 0.0
11171.9, 138.7, | , 25.7, 0.0, 583.5, | ,  4000,  3872, 12000, 11697, | , -3.4, 1641.8, 68.254, |, 0.0
11172.9, 139.0, | , 25.7, 0.0, 583.8, | ,  4000,  3877, 12000, 11705, | , -3.4, 1661.9, 69.150, |, 0.0
11173.9, 139.6, | , 25.7, 0.0, 575.6, | ,  4000,  3878, 12000, 11714, | , -3.4, 1678.6, 69.889, |, 0.0
11174.9, 139.4, | , 25.7, 0.0, 577.7, | ,  4000,  3876, 12000, 11695, | , -3.4, 1660.6, 69.045, |, 0.0
11176.0, 139.1, | , 25.7, 0.0, 583.1, | ,  4000,  3877, 12000, 11726, | , -3.4, 1652.9, 68.867, |, 0.0
11177.0, 139.2, | , 25.7, 0.0, 583.8, | ,  4000,  3879, 12000, 11719, | , -3.4, 1652.9, 68.846, |, 0.0
11178.0, 138.8, | , 25.7, 0.0, 583.3, | ,  4000,  3877, 12000, 11694, | , -3.4, 1647.4, 68.493, |, 0.0
11179.0, 139.6, | , 25.7, 0.0, 578.7, | ,  4000,  3871, 12000, 11692, | , -3.4, 1683.8, 69.969, |, 0.0
11180.0, 139.9, | , 25.7, 0.0, 578.2, | ,  4000,  3878, 12000, 11704, | , -3.4, 1706.9, 71.018, |, 0.0
11181.0, 138.6, | , 25.7, 0.0, 583.4, | ,  4000,  3875, 12000, 11694, | , -3.4, 1711.2, 71.134, |, 0.0
11182.0, 138.7, | , 25.7, 0.0, 583.4, | ,  4000,  3878, 12000, 11715, | , -3.4, 1677.3, 69.838, |, 0.0
11183.1, 139.2, | , 25.7, 0.0, 583.6, | ,  4000,  3875, 12000, 11726, | , -3.4, 1643.9, 68.485, |, 0.0
11184.1, 138.7, | , 25.7, 0.0, 582.8, | ,  4000,  3878, 12000, 11696, | , -3.4, 1652.1, 68.702, |, 0.0
11185.1, 139.4, | , 25.7, 0.0, 577.7, | ,  4000,  3871, 12000, 11706, | , -3.4, 1666.6, 69.320, |, 0.0
11186.1, 139.7, | , 25.7, 0.0, 579.1, | ,  4000,  3875, 12000, 11700, | , -3.4, 1662.8, 69.152, |, 0.0
11187.1, 138.7, | , 25.7, 0.0, 583.4, | ,  4000,  3877, 12000, 11692, | , -3.4, 1670.1, 69.430, |, 0.0
11188.1, 138.7, | , 25.7, 0.0, 583.6, | ,  4000,  3879, 12000, 11708, | , -3.4, 1644.4, 68.439, |, 0.0
11189.1, 139.1, | , 25.7, 0.0, 582.9, | ,  4000,  3874, 12000, 11696, | , -3.4, 1664.1, 69.185, |, 0.0
11190.1, 139.2, | , 25.7, 0.0, 583.6, | ,  4000,  3883, 12000, 11702, | , -3.4, 1671.8, 69.571, |, 0.0
11191.1, 139.5, | , 25.7, 0.0, 577.9, | ,  4000,  3876, 12000, 11712, | , -3.4, 1676.9, 69.795, |, 0.0
11192.1, 139.2, | , 25.7, 0.0, 578.8, | ,  4000,  3875, 12000, 11692, | , -3.4, 1661.1, 69.047, |, 0.0
11193.2, 139.1, | , 25.7, 0.0, 583.3, | ,  4000,  3881, 12000, 11701, | , -3.4, 1683.8, 70.056, |, 0.0
11194.2, 139.2, | , 25.7, 0.0, 583.7, | ,  4000,  3877, 12000, 11701, | , -3.4, 1687.6, 70.198, |, 0.0
11195.2, 138.7, | , 25.7, 0.0, 583.7, | ,  4000,  3876, 12000, 11714, | , -3.4, 1681.2, 69.986, |, 0.0
11196.2, 139.7, | , 25.7, 0.0, 579.4, | ,  4000,  3874, 12000, 11705, | , -3.4, 1648.2, 68.564, |, 0.0
11197.2, 139.6, | , 25.7, 0.0, 577.9, | ,  4000,  3873, 12000, 11720, | , -3.4, 1677.3, 69.840, |, 0.0
11198.2, 138.7, | , 25.7, 0.0, 582.7, | ,  4000,  3877, 12000, 11694, | , -3.4, 1649.9, 68.601, |, 0.0
11199.2, 138.9, | , 25.7, 0.0, 583.0, | ,  4000,  3877, 12000, 11701, | , -3.4, 1649.1, 68.599, |, 0.0
11200.2, 139.0, | , 25.7, 0.0, 584.1, | ,  4000,  3877, 12000, 11708, | , -3.4, 1644.8, 68.450, |, 0.0
11201.2, 138.8, | , 25.7, 0.0, 583.3, | ,  4000,  3872, 12000, 11701, | , -3.4, 1644.4, 68.380, |, 0.0
11202.3, 139.5, | , 25.7, 0.0, 578.5, | ,  4000,  3874, 12000, 11716, | , -3.4, 1649.1, 68.650, |, 0.0
11203.3, 139.9, | , 25.7, 0.0, 578.1, | ,  4000,  3872, 12000, 11701, | , -3.4, 1647.8, 68.521, |, 0.0
11204.3, 139.0, | , 25.7, 0.0, 582.0, | ,  4000,  3883, 12000, 11731, | , -3.4, 1664.5, 69.398, |, 0.0
11205.3, 138.7, | , 25.7, 0.0, 583.1, | ,  4000,  3875, 12000, 11700, | , -3.4, 1678.2, 69.791, |, 0.0
11206.3, 138.8, | , 25.7, 0.0, 583.3, | ,  4000,  3876, 12000, 11719, | , -3.4, 1678.2, 69.881, |, 0.0
11207.3, 139.4, | , 25.7, 0.0, 578.7, | ,  4000,  3871, 12000, 11721, | , -3.4, 1649.5, 68.675, |, 0.0
11208.3, 139.5, | , 25.7, 0.0, 578.2, | ,  4000,  3876, 12000, 11698, | , -3.4, 1643.9, 68.361, |, 0.0
11209.3, 138.8, | , 25.7, 0.0, 583.0, | ,  4000,  3877, 12000, 11698, | , -3.4, 1657.6, 68.936, |, 0.0
11210.3, 139.2, | , 25.7, 0.0, 583.8, | ,  4000,  3881, 12000, 11713, | , -3.4, 1650.8, 68.736, |, 0.0
11211.4, 138.7, | , 25.7, 0.0, 583.3, | ,  4000,  3877, 12000, 11718, | , -3.4, 1650.4, 68.723, |, 0.0
11212.4, 138.7, | , 25.7, 0.0, 583.4, | ,  4000,  3880, 12000, 11711, | , -3.4, 1645.2, 68.492, |, 0.0
11213.4, 139.9, | , 25.7, 0.0, 578.1, | ,  4000,  3875, 12000, 11703, | , -3.4, 1659.8, 69.040, |, 0.0
11214.4, 139.6, | , 25.7, 0.0, 576.9, | ,  4000,  3881, 12000, 11701, | , -3.4, 1656.8, 68.936, |, 0.0
11215.4, 138.6, | , 25.8, 0.0, 583.9, | ,  4000,  3873, 12000, 11705, | , -3.4, 252.8, 10.529, |, 0.0
11216.4, 138.7, | , 25.7, 0.0, 583.9, | ,  4000,  3877, 12000, 11690, | , -3.4, 307.6, 12.804, |, 0.0
11217.4, 139.0, | , 25.7, 0.0, 584.0, | ,  4000,  3879, 12000, 11714, | , -3.4, 353.0, 14.717, |, 0.0
11218.4, 139.2, | , 25.8, 0.0, 579.2, | ,  4000,  3875, 12000, 11699, | , -3.4, 392.0, 16.322, |, 0.0
11219.4, 139.4, | , 25.7, 0.0, 577.8, | ,  4000,  3877, 12000, 11714, | , -3.4, 431.8, 18.001, |, 0.0
11220.5, 139.0, | , 25.8, 0.0, 584.1, | ,  4000,  3879, 12000, 11717, | , -3.4, 482.4, 20.114, |, 0.0
11221.5, 138.6, | , 25.8, 0.0, 583.8, | ,  4000,  3880, 12000, 11722, | , -3.4, 541.5, 22.585, |, 0.0
11222.5, 138.6, | , 25.8, 0.0, 583.6, | ,  4000,  3880, 12000, 11696, | , -3.4, 557.8, 23.225, |, 0.0
11223.5, 138.6, | , 25.8, 0.0, 584.3, | ,  4000,  3879, 12000, 11694, | , -3.4, 608.4, 25.326, |, 0.0
11224.5, 139.9, | , 25.7, 0.0, 578.6, | ,  4000,  3873, 12000, 11709, | , -3.4, 647.4, 26.962, |, 0.0
11225.5, 139.3, | , 25.7, 0.0, 578.7, | ,  4000,  3873, 12000, 11713, | , -3.4, 695.8, 28.984, |, 0.0
11226.5, 138.5, | , 25.8, 0.0, 583.9, | ,  4000,  3873, 12000, 11696, | , -3.4, 757.9, 31.536, |, 0.0
11227.5, 139.2, | , 25.7, 0.0, 584.1, | ,  4000,  3881, 12000, 11706, | , -3.4, 809.7, 33.732, |, 0.0
11228.6, 138.6, | , 25.8, 0.0, 583.2, | ,  4000,  3873, 12000, 11695, | , -3.4, 823.4, 34.259, |, 0.0
11229.6, 139.3, | , 25.8, 0.0, 579.4, | ,  4000,  3876, 12000, 11699, | , -3.4, 884.7, 36.823, |, 0.0
11230.6, 139.8, | , 25.7, 0.0, 578.5, | ,  4000,  3873, 12000, 11674, | , -3.4, 927.6, 38.535, |, 0.0
11231.6, 138.6, | , 25.8, 0.0, 583.8, | ,  4000,  3877, 12000, 11704, | , -3.4, 986.7, 41.078, |, 0.0
11232.6, 138.6, | , 25.8, 0.0, 584.0, | ,  4000,  3876, 12000, 11708, | , -3.4, 1015.0, 42.261, |, 0.0
11233.6, 139.0, | , 25.8, 0.0, 584.1, | ,  4000,  3878, 12000, 11689, | , -3.4, 1036.8, 43.125, |, 0.0
11234.6, 139.0, | , 25.8, 0.0, 583.7, | ,  4000,  3885, 12000, 11717, | , -3.4, 1067.7, 44.506, |, 0.0
11235.6, 139.6, | , 25.8, 0.0, 579.2, | ,  4000,  3872, 12000, 11716, | , -3.4, 1120.4, 46.658, |, 0.0
11236.6, 139.4, | , 25.8, 0.0, 577.7, | ,  4000,  3877, 12000, 11695, | , -3.4, 1137.1, 47.304, |, 0.0
11237.6, 138.9, | , 25.8, 0.0, 583.8, | ,  4000,  3880, 12000, 11694, | , -3.4, 1202.2, 50.015, |, 0.0
11238.7, 138.6, | , 25.8, 0.0, 583.6, | ,  4000,  3877, 12000, 11724, | , -3.4, 1269.5, 52.905, |, 0.0
11239.7, 138.7, | , 25.8, 0.0, 583.4, | ,  4000,  3875, 12000, 11717, | , -3.4, 1279.3, 53.283, |, 0.0
11240.7, 139.2, | , 25.8, 0.0, 579.1, | ,  4000,  3877, 12000, 11709, | , -3.4, 1317.9, 54.866, |, 0.0
11241.7, 139.6, | , 25.8, 0.0, 579.7, | ,  4000,  3872, 12000, 11705, | , -3.4, 1336.7, 55.616, |, 0.0
11242.7, 138.6, | , 25.8, 0.0, 583.9, | ,  4000,  3876, 12000, 11724, | , -3.4, 1369.7, 57.075, |, 0.0
11243.7, 138.7, | , 25.8, 0.0, 583.9, | ,  4000,  3877, 12000, 11695, | , -3.4, 1447.7, 60.211, |, 0.0
11244.7, 139.0, | , 25.8, 0.0, 583.6, | ,  4000,  3873, 12000, 11713, | , -3.4, 1460.5, 60.799, |, 0.0
11245.7, 138.6, | , 25.8, 0.0, 583.3, | ,  4000,  3874, 12000, 11693, | , -3.4, 1461.8, 60.776, |, 0.0
11246.7, 139.2, | , 25.8, 0.0, 579.4, | ,  4000,  3877, 12000, 11710, | , -3.4, 1516.7, 63.133, |, 0.0
11247.8, 139.6, | , 25.8, 0.0, 580.2, | ,  4000,  3871, 12000, 11713, | , -3.4, 1540.2, 64.102, |, 0.0
11248.8, 139.0, | , 25.8, 0.0, 584.1, | ,  4000,  3886, 12000, 11707, | , -3.4, 1549.7, 64.529, |, 0.0
11249.8, 138.6, | , 25.8, 0.0, 583.5, | ,  4000,  3877, 12000, 11690, | , -3.4, 1545.8, 64.264, |, 0.0
11250.8, 138.8, | , 25.8, 0.0, 582.8, | ,  4000,  3878, 12000, 11722, | , -3.4, 1623.4, 67.625, |, 0.0
11251.8, 139.0, | , 25.8, 0.0, 583.7, | ,  4000,  3877, 12000, 11687, | , -3.4, 1599.8, 66.493, |, 0.0
11252.8, 139.4, | , 25.8, 0.0, 578.5, | ,  4000,  3871, 12000, 11698, | , -3.4, 1628.5, 67.707, |, 0.0
11253.8, 139.3, | , 25.8, 0.0, 579.5, | ,  4000,  3877, 12000, 11720, | , -3.4, 1632.8, 68.004, |, 0.0
11254.8, 139.0, | , 25.8, 0.0, 584.5, | ,  4000,  3874, 12000, 11711, | , -3.4, 1641.4, 68.308, |, 0.0
11255.9, 138.6, | , 25.8, 0.0, 583.2, | ,  4000,  3874, 12000, 11705, | , -3.4, 1683.8, 70.042, |, 0.0
11256.9, 138.6, | , 25.8, 0.0, 583.9, | ,  4000,  3874, 12000, 11701, | , -3.4, 1690.2, 70.288, |, 0.0
11257.9, 139.6, | , 25.8, 0.0, 579.9, | ,  4000,  3871, 12000, 11703, | , -3.4, 1670.5, 69.470, |, 0.0
11258.9, 139.6, | , 25.8, 0.0, 578.9, | ,  4000,  3871, 12000, 11698, | , -3.4, 1683.3, 69.981, |, 0.0
11259.9, 138.6, | , 25.8, 0.0, 584.0, | ,  4000,  3880, 12000, 11714, | , -3.4, 1654.6, 68.897, |, 0.0
11260.9, 138.7, | , 25.8, 0.0, 583.4, | ,  4000,  3880, 12000, 11699, | , -3.4, 1669.2, 69.438, |, 0.0
11261.9, 138.9, | , 25.8, 0.0, 584.2, | ,  4000,  3879, 12000, 11721, | , -3.4, 1678.2, 69.906, |, 0.0
11262.9, 138.4, | , 25.8, 0.0, 583.9, | ,  4000,  3879, 12000, 11686, | , -3.4, 1694.9, 70.439, |, 0.0
11263.9, 139.4, | , 25.8, 0.0, 578.5, | ,  4000,  3872, 12000, 11724, | , -3.4, 1671.3, 69.599, |, 0.0
11264.9, 139.5, | , 25.8, 0.0, 578.7, | ,  4000,  3878, 12000, 11703, | , -3.4, 1664.5, 69.252, |, 0.0
11266.0, 139.0, | , 25.8, 0.0, 583.4, | ,  4000,  3873, 12000, 11694, | , -3.4, 1661.5, 69.063, |, 0.0
11267.0, 138.6, | , 25.8, 0.0, 583.4, | ,  4000,  3874, 12000, 11716, | , -3.4, 1668.8, 69.469, |, 0.0
11268.0, 139.1, | , 25.8, 0.0, 584.4, | ,  4000,  3874, 12000, 11717, | , -3.4, 1680.3, 69.953, |, 0.0
11269.0, 139.5, | , 25.8, 0.0, 579.8, | ,  4000,  3872, 12000, 11703, | , -3.4, 1709.9, 71.111, |, 0.0
11270.0, 139.3, | , 25.8, 0.0, 578.4, | ,  4000,  3874, 12000, 11697, | , -3.4, 1661.5, 69.082, |, 0.0
11271.0, 138.6, | , 25.8, 0.0, 583.0, | ,  4000,  3878, 12000, 11676, | , -3.4, 1676.9, 69.647, |, 0.0
11272.0, 139.1, | , 25.8, 0.0, 583.8, | ,  4000,  3881, 12000, 11721, | , -3.4, 1700.1, 70.825, |, 0.0
11273.0, 138.9, | , 25.8, 0.0, 584.2, | ,  4000,  3874, 12000, 11695, | , -3.4, 1649.1, 68.559, |, 0.0
11274.0, 138.5, | , 25.8, 0.0, 583.6, | ,  4000,  3875, 12000, 11706, | , -3.4, 1671.8, 69.553, |, 0.0
11275.1, 139.3, | , 25.8, 0.0, 578.6, | ,  4000,  3875, 12000, 11694, | , -3.4, 1663.2, 69.143, |, 0.0
11276.1, 139.6, | , 25.8, 0.0, 579.0, | ,  4000,  3871, 12000, 11719, | , -3.4, 1646.1, 68.522, |, 0.0
11277.1, 138.5, | , 25.8, 0.0, 583.5, | ,  4000,  3881, 12000, 11694, | , -3.4, 1691.1, 70.326, |, 0.0
11278.1, 138.5, | , 25.8, 0.0, 583.1, | ,  4000,  3879, 12000, 11724, | , -3.4, 1662.8, 69.276, |, 0.0
11279.1, 138.7, | , 25.8, 0.0, 583.5, | ,  4000,  3879, 12000, 11709, | , -3.4, 1659.3, 69.070, |, 0.0
11280.1, 139.3, | , 25.8, 0.0, 579.3, | ,  4000,  3879, 12000, 11719, | , -3.4, 1644.4, 68.488, |, 0.0
11281.1, 139.5, | , 25.8, 0.0, 577.6, | ,  4000,  3874, 12000, 11688, | , -3.4, 1692.3, 70.323, |, 0.0
11282.1, 139.1, | , 25.8, 0.0, 582.7, | ,  4000,  3872, 12000, 11719, | , -3.4, 1679.5, 69.919, |, 0.0
11283.1, 139.1, | , 25.8, 0.0, 582.8, | ,  4000,  3873, 12000, 11708, | , -3.4, 1655.1, 68.857, |, 0.0
11284.1, 138.6, | , 25.8, 0.0, 582.8, | ,  4000,  3879, 12000, 11709, | , -3.4, 1649.1, 68.642, |, 0.0
11285.2, 138.6, | , 25.8, 0.0, 582.6, | ,  4000,  3875, 12000, 11702, | , -3.4, 1700.9, 70.744, |, 0.0
11286.2, 140.0, | , 25.8, 0.0, 578.4, | ,  4000,  3875, 12000, 11701, | , -3.4, 1662.8, 69.159, |, 0.0
11287.2, 139.5, | , 25.8, 0.0, 577.3, | ,  4000,  3878, 12000, 11724, | , -3.4, 1653.8, 68.902, |, 0.0
11288.2, 138.9, | , 25.8, 0.0, 583.5, | ,  4000,  3879, 12000, 11720, | , -3.4, 1646.5, 68.579, |, 0.0
11289.2, 139.1, | , 25.8, 0.0, 582.8, | ,  4000,  3874, 12000, 11706, | , -3.4, 1626.4, 67.664, |, 0.0
11290.2, 138.9, | , 25.8, 0.0, 583.3, | ,  4000,  3878, 12000, 11705, | , -3.4, 1663.6, 69.221, |, 0.0
11291.2, 139.4, | , 25.8, 0.0, 577.7, | ,  4000,  3876, 12000, 11695, | , -3.4, 1688.1, 70.184, |, 0.0
11292.2, 139.5, | , 25.8, 0.0, 577.8, | ,  4000,  3877, 12000, 11706, | , -3.4, 1646.1, 68.493, |, 0.0
11293.3, 139.0, | , 25.8, 0.0, 583.2, | ,  4000,  3876, 12000, 11705, | , -3.4, 1675.6, 69.709, |, 0.0
11294.3, 138.7, | , 25.8, 0.0, 582.9, | ,  4000,  3875, 12000, 11702, | , -3.4, 1653.8, 68.790, |, 0.0
11295.3, 138.6, | , 25.8, 0.0, 583.3, | ,  4000,  3870, 12000, 11714, | , -3.4, 1642.6, 68.354, |, 0.0
11296.3, 139.1, | , 25.8, 0.0, 582.8, | ,  4000,  3873, 12000, 11692, | , -3.4, 1664.1, 69.162, |, 0.0
11297.3, 139.2, | , 25.8, 0.0, 578.6, | ,  4000,  3878, 12000, 11716, | , -3.4, 1661.1, 69.165, |, 0.0
11298.3, 139.2, | , 25.8, 0.0, 579.1, | ,  4000,  3878, 12000, 11711, | , -3.4, 1663.6, 69.250, |, 0.0
11299.3, 138.7, | , 25.8, 0.0, 583.0, | ,  4000,  3877, 12000, 11724, | , -3.4, 1660.6, 69.182, |, 0.0
11300.3, 139.2, | , 25.8, 0.0, 583.4, | ,  4000,  3883, 12000, 11708, | , -3.4, 1633.6, 68.011, |, 0.0
11301.3, 138.8, | , 25.8, 0.0, 582.8, | ,  4000,  3879, 12000, 11716, | , -3.4, 1639.6, 68.277, |, 0.0
11302.3, 139.0, | , 25.8, 0.0, 583.3, | ,  4000,  3877, 12000, 11699, | , -3.4, 1671.3, 69.514, |, 0.0
11303.4, 139.8, | , 25.8, 0.0, 578.1, | ,  4000,  3873, 12000, 11716, | , -3.4, 1674.8, 69.710, |, 0.0
11304.4, 139.3, | , 25.8, 0.0, 578.6, | ,  4000,  3882, 12000, 11717, | , -3.4, 1661.5, 69.205, |, 0.0
11305.4, 138.5, | , 25.8, 0.0, 583.3, | ,  4000,  3879, 12000, 11685, | , -3.4, 1632.4, 67.840, |, 0.0
11306.4, 139.3, | , 25.8, 0.0, 582.8, | ,  4000,  3874, 12000, 11724, | , -3.4, 1663.2, 69.272, |, 0.0
11307.4, 139.0, | , 25.8, 0.0, 583.4, | ,  4000,  3881, 12000, 11699, | , -3.4, 1613.9, 67.145, |, 0.0
11308.4, 139.2, | , 25.8, 0.0, 578.7, | ,  4000,  3869, 12000, 11701, | , -3.4, 1656.3, 68.862, |, 0.0
11309.4, 139.5, | , 25.8, 0.0, 577.6, | ,  4000,  3877, 12000, 11703, | , -3.4, 1668.3, 69.408, |, 0.0
11310.4, 139.0, | , 25.8, 0.0, 583.3, | ,  4000,  3877, 12000, 11688, | , -3.4, 1654.6, 68.771, |, 0.0
11311.4, 139.1, | , 25.8, 0.0, 582.6, | ,  4000,  3881, 12000, 11702, | , -3.4, 1653.8, 68.814, |, 0.0
11312.4, 138.5, | , 25.8, 0.0, 583.5, | ,  4000,  3881, 12000, 11699, | , -3.4, 1665.8, 69.301, |, 0.0
11313.5, 138.9, | , 25.8, 0.0, 583.7, | ,  4000,  3875, 12000, 11705, | , -3.4, 1658.1, 68.976, |, 0.0
11314.5, 139.3, | , 25.8, 0.0, 578.3, | ,  4000,  3871, 12000, 11690, | , -3.4, 1685.9, 70.054, |, 0.0
11315.5, 139.4, | , 25.8, 0.0, 578.9, | ,  4000,  3872, 12000, 11716, | , -3.4, 1658.1, 69.013, |, 0.0
11316.5, 138.6, | , 25.8, 0.0, 583.0, | ,  4000,  3874, 12000, 11687, | , -3.4, 1633.6, 67.881, |, 0.0
11317.5, 139.1, | , 25.8, 0.0, 583.4, | ,  4000,  3878, 12000, 11720, | , -3.4, 1664.1, 69.308, |, 0.0
11318.5, 138.6, | , 25.8, 0.0, 583.4, | ,  4000,  3877, 12000, 11695, | , -3.4, 1633.6, 67.928, |, 0.0
11319.5, 139.2, | , 25.8, 0.0, 578.8, | ,  4000,  3866, 12000, 11685, | , -3.4, 1639.2, 68.068, |, 0.0
11320.5, 139.6, | , 25.8, 0.0, 577.6, | ,  4000,  3878, 12000, 11698, | , -3.4, 1678.6, 69.817, |, 0.0
11321.5, 139.2, | , 25.8, 0.0, 582.8, | ,  4000,  3877, 12000, 11710, | , -3.4, 1656.8, 68.959, |, 0.0
11322.6, 138.6, | , 25.8, 0.0, 583.5, | ,  4000,  3873, 12000, 11711, | , -3.4, 1651.6, 68.731, |, 0.0
11323.6, 138.7, | , 25.8, 0.0, 583.2, | ,  4000,  3880, 12000, 11719, | , -3.4, 1647.8, 68.635, |, 0.0
11324.6, 139.0, | , 25.8, 0.0, 583.5, | ,  4000,  3880, 12000, 11694, | , -3.4, 1622.5, 67.474, |, 0.0
11325.6, 139.4, | , 25.8, 0.0, 577.8, | ,  4000,  3872, 12000, 11728, | , -3.4, 1660.2, 69.155, |, 0.0
11326.6, 139.4, | , 25.8, 0.0, 577.4, | ,  4000,  3872, 12000, 11699, | , -3.4, 1657.6, 68.922, |, 0.0
11327.6, 139.1, | , 25.8, 0.0, 583.3, | ,  4000,  3883, 12000, 11720, | , -3.4, 1654.6, 68.939, |, 0.0
11328.6, 139.0, | , 25.8, 0.0, 583.4, | ,  4000,  3873, 12000, 11714, | , -3.4, 1624.2, 67.605, |, 0.0
11329.6, 138.7, | , 25.8, 0.0, 583.0, | ,  4000,  3878, 12000, 11705, | , -3.4, 1678.2, 69.826, |, 0.0
11330.6, 139.6, | , 25.8, 0.0, 578.4, | ,  4000,  3870, 12000, 11696, | , -3.4, 1674.3, 69.593, |, 0.0
11331.7, 140.0, | , 25.8, 0.0, 577.7, | ,  4000,  3883, 12000, 11720, | , -3.4, 1655.1, 68.956, |, 0.0
11332.7, 138.7, | , 25.8, 0.0, 583.3, | ,  4000,  3874, 12000, 11703, | , -3.4, 1637.9, 68.130, |, 0.0
11333.7, 138.6, | , 25.8, 0.0, 583.4, | ,  4000,  3878, 12000, 11690, | , -3.4, 1642.2, 68.270, |, 0.0
11334.7, 139.0, | , 25.8, 0.0, 583.8, | ,  4000,  3876, 12000, 11690, | , -3.4, 1666.6, 69.272, |, 0.0
11335.7, 138.6, | , 25.8, 0.0, 583.3, | ,  4000,  3880, 12000, 11704, | , -3.4, 1664.1, 69.244, |, 0.0
11336.7, 139.8, | , 25.8, 0.0, 575.2, | ,  4000,  3876, 12000, 11713, | , -3.4, 1631.5, 67.917, |, 0.0
11337.7, 139.7, | , 25.8, 0.0, 578.6, | ,  4000,  3876, 12000, 11713, | , -3.4, 1651.2, 68.733, |, 0.0
11338.7, 139.1, | , 25.8, 0.0, 583.2, | ,  4000,  3880, 12000, 11725, | , -3.4, 1643.5, 68.484, |, 0.0
11339.8, 138.5, | , 25.8, 0.0, 582.8, | ,  4000,  3869, 12000, 11690, | , -3.4, 1647.4, 68.438, |, 0.0
11340.8, 138.6, | , 25.8, 0.0, 582.6, | ,  4000,  3881, 12000, 11695, | , -3.4, 1671.8, 69.529, |, 0.0
11341.8, 139.9, | , 25.8, 0.0, 577.7, | ,  4000,  3877, 12000, 11698, | , -3.4, 1663.2, 69.170, |, 0.0
11342.8, 139.4, | , 25.8, 0.0, 577.7, | ,  4000,  3878, 12000, 11705, | , -3.4, 1647.8, 68.566, |, 0.0
11343.8, 138.9, | , 25.8, 0.0, 582.7, | ,  4000,  3876, 12000, 11694, | , -3.4, 1630.6, 67.799, |, 0.0
11344.8, 138.9, | , 25.8, 0.0, 583.3, | ,  4000,  3877, 12000, 11705, | , -3.4, 1624.2, 67.582, |, 0.0
11345.8, 139.0, | , 25.8, 0.0, 583.0, | ,  4000,  3879, 12000, 11713, | , -3.4, 1646.1, 68.534, |, 0.0
11346.8, 138.9, | , 25.8, 0.0, 582.3, | ,  4000,  3877, 12000, 11724, | , -3.4, 1668.3, 69.497, |, 0.0
11347.8, 139.7, | , 25.8, 0.0, 578.5, | ,  4000,  3873, 12000, 11717, | , -3.4, 1666.6, 69.381, |, 0.0
11348.9, 139.6, | , 25.8, 0.0, 578.9, | ,  4000,  3877, 12000, 11703, | , -3.4, 1638.4, 68.161, |, 0.0
11349.9, 138.7, | , 25.8, 0.0, 583.1, | ,  4000,  3875, 12000, 11723, | , -3.4, 1645.2, 68.524, |, 0.0
11350.9, 138.7, | , 25.8, 0.0, 582.7, | ,  4000,  3875, 12000, 11705, | , -3.4, 1645.6, 68.466, |, 0.0
11351.9, 138.7, | , 25.8, 0.0, 582.9, | ,  4000,  3872, 12000, 11690, | , -3.4, 1647.8, 68.470, |, 0.0
11352.9, 138.7, | , 25.8, 0.0, 582.9, | ,  4000,  3873, 12000, 11704, | , -3.4, 1656.8, 68.910, |, 0.0
11353.9, 139.4, | , 25.8, 0.0, 577.1, | ,  4000,  3879, 12000, 11684, | , -3.4, 1659.8, 68.974, |, 0.0
11354.9, 139.9, | , 25.8, 0.0, 578.9, | ,  4000,  3878, 12000, 11707, | , -3.4, 1630.6, 67.861, |, 0.0
11355.9, 138.6, | , 25.8, 0.0, 582.9, | ,  4000,  3874, 12000, 11705, | , -3.4, 1614.4, 67.163, |, 0.0
11357.0, 138.7, | , 25.8, 0.0, 582.7, | ,  4000,  3874, 12000, 11698, | , -3.4, 1638.8, 68.141, |, 0.0
11358.0, 139.1, | , 25.8, 0.0, 583.3, | ,  4000,  3874, 12000, 11714, | , -3.4, 1654.2, 68.856, |, 0.0
11359.0, 139.2, | , 25.8, 0.0, 578.5, | ,  4000,  3874, 12000, 11695, | , -3.4, 1667.1, 69.303, |, 0.0
11360.0, 139.5, | , 25.8, 0.0, 577.4, | ,  4000,  3874, 12000, 11698, | , -3.4, 1684.2, 70.028, |, 0.0
11361.0, 139.0, | , 25.8, 0.0, 583.3, | ,  4000,  3879, 12000, 11705, | , -3.4, 1642.6, 68.353, |, 0.0
11362.0, 138.7, | , 25.8, 0.0, 582.5, | ,  4000,  3878, 12000, 11709, | , -3.4, 1665.3, 69.316, |, 0.0
11363.0, 138.6, | , 25.8, 0.0, 583.1, | ,  4000,  3874, 12000, 11716, | , -3.4, 1656.3, 68.955, |, 0.0
11364.0, 139.2, | , 25.8, 0.0, 583.3, | ,  4000,  3881, 12000, 11731, | , -3.4, 1680.3, 70.048, |, 0.0
11365.1, 139.3, | , 25.8, 0.0, 577.5, | ,  4000,  3874, 12000, 11678, | , -3.4, 1646.9, 68.391, |, 0.0
11366.1, 139.4, | , 25.8, 0.0, 576.9, | ,  4000,  3874, 12000, 11686, | , -3.4, 1637.1, 68.019, |, 0.0
11367.1, 139.3, | , 25.8, 0.0, 582.4, | ,  4000,  3882, 12000, 11725, | , -3.4, 1691.9, 70.505, |, 0.0
11368.1, 139.0, | , 25.8, 0.0, 583.4, | ,  4000,  3876, 12000, 11696, | , -3.4, 1625.5, 67.592, |, 0.0
11369.1, 138.6, | , 25.8, 0.0, 583.1, | ,  4000,  3880, 12000, 11711, | , -3.4, 1638.4, 68.207, |, 0.0
11370.1, 139.3, | , 25.8, 0.0, 578.5, | ,  4000,  3881, 12000, 11700, | , -3.4, 1664.1, 69.232, |, 0.0
11371.1, 139.8, | , 25.8, 0.0, 578.4, | ,  4000,  3878, 12000, 11701, | , -3.4, 1682.1, 69.968, |, 0.0
11372.1, 138.6, | , 25.8, 0.0, 583.2, | ,  4000,  3878, 12000, 11723, | , -3.4, 1676.9, 69.855, |, 0.0
11373.1, 138.6, | , 25.8, 0.0, 583.8, | ,  4000,  3878, 12000, 11719, | , -3.4, 1682.9, 70.087, |, 0.0
11374.2, 138.7, | , 25.8, 0.0, 583.5, | ,  4000,  3879, 12000, 11703, | , -3.4, 1649.9, 68.650, |, 0.0
11375.2, 138.8, | , 25.8, 0.0, 583.7, | ,  4000,  3873, 12000, 11690, | , -3.4, 1616.5, 67.180, |, 0.0
11376.2, 139.3, | , 25.8, 0.0, 578.3, | ,  4000,  3875, 12000, 11697, | , -3.4, 1677.3, 69.741, |, 0.0
11377.2, 139.3, | , 25.8, 0.0, 577.5, | ,  4000,  3869, 12000, 11696, | , -3.4, 1640.9, 68.202, |, 0.0
11378.2, 139.1, | , 25.8, 0.0, 583.7, | ,  4000,  3879, 12000, 11701, | , -3.4, 1649.1, 68.604, |, 0.0
11379.2, 138.7, | , 25.8, 0.0, 583.5, | ,  4000,  3873, 12000, 11714, | , -3.4, 1664.5, 69.278, |, 0.0
11380.2, 138.6, | , 25.8, 0.0, 583.2, | ,  4000,  3878, 12000, 11721, | , -3.4, 1638.4, 68.245, |, 0.0
11381.2, 139.4, | , 25.8, 0.0, 578.7, | ,  4000,  3871, 12000, 11684, | , -3.4, 1655.1, 68.745, |, 0.0
11382.2, 139.8, | , 25.8, 0.0, 577.9, | ,  4000,  3872, 12000, 11720, | , -3.4, 1686.8, 70.224, |, 0.0
11383.3, 138.7, | , 25.8, 0.0, 583.4, | ,  4000,  3882, 12000, 11705, | , -3.4, 1652.9, 68.798, |, 0.0
11384.3, 138.9, | , 25.8, 0.0, 583.3, | ,  4000,  3874, 12000, 11713, | , -3.4, 1632.8, 67.959, |, 0.0
11385.3, 139.1, | , 25.8, 0.0, 583.7, | ,  4000,  3879, 12000, 11699, | , -3.4, 1646.1, 68.471, |, 0.0
11386.3, 138.7, | , 25.8, 0.0, 583.2, | ,  4000,  3878, 12000, 11698, | , -3.4, 1616.9, 67.254, |, 0.0
11387.3, 139.4, | , 25.8, 0.0, 577.1, | ,  4000,  3875, 12000, 11702, | , -3.4, 1622.1, 67.471, |, 0.0
11388.3, 139.9, | , 25.8, 0.0, 576.8, | ,  4000,  3873, 12000, 11716, | , -3.4, 1674.8, 69.712, |, 0.0
11389.3, 138.8, | , 25.8, 0.0, 582.5, | ,  4000,  3878, 12000, 11709, | , -3.4, 1673.5, 69.654, |, 0.0
11390.3, 138.8, | , 25.8, 0.0, 582.6, | ,  4000,  3877, 12000, 11721, | , -3.4, 1640.5, 68.330, |, 0.0
11391.3, 139.1, | , 25.8, 0.0, 582.7, | ,  4000,  3878, 12000, 11698, | , -3.4, 1658.5, 68.976, |, 0.0
11392.4, 139.4, | , 25.8, 0.0, 577.6, | ,  4000,  3877, 12000, 11697, | , -3.4, 1645.6, 68.437, |, 0.0
11393.4, 139.5, | , 25.8, 0.0, 576.6, | ,  4000,  3877, 12000, 11703, | , -3.4, 1666.2, 69.319, |, 0.0
11394.4, 139.1, | , 25.8, 0.0, 583.0, | ,  4000,  3881, 12000, 11700, | , -3.4, 1664.1, 69.232, |, 0.0
11395.4, 139.1, | , 25.8, 0.0, 582.9, | ,  4000,  3879, 12000, 11697, | , -3.4, 1630.2, 67.802, |, 0.0
11396.4, 138.7, | , 25.8, 0.0, 582.9, | ,  4000,  3875, 12000, 11717, | , -3.4, 1671.3, 69.586, |, 0.0
11397.4, 139.0, | , 25.8, 0.0, 583.5, | ,  4000,  3882, 12000, 11682, | , -3.4, 1650.4, 68.585, |, 0.0
11398.4, 139.8, | , 25.8, 0.0, 576.1, | ,  4000,  3877, 12000, 11693, | , -3.4, 1666.2, 69.269, |, 0.0
11399.4, 139.1, | , 25.8, 0.0, 579.3, | ,  4000,  3877, 12000, 11694, | , -3.4, 1664.9, 69.226, |, 0.0
11400.5, 138.8, | , 25.8, 0.0, 582.8, | ,  4000,  3883, 12000, 11697, | , -3.4, 1692.3, 70.402, |, 0.0
11401.5, 138.6, | , 25.8, 0.0, 582.9, | ,  4000,  3878, 12000, 11724, | , -3.4, 1634.1, 68.080, |, 0.0
11402.5, 138.6, | , 25.8, 0.0, 583.2, | ,  4000,  3875, 12000, 11704, | , -3.4, 1655.9, 68.885, |, 0.0
11403.5, 138.8, | , 25.8, 0.0, 582.5, | ,  4000,  3878, 12000, 11686, | , -3.4, 1666.2, 69.250, |, 0.0
11404.5, 139.4, | , 25.8, 0.0, 577.5, | ,  4000,  3876, 12000, 11698, | , -3.4, 1685.5, 70.092, |, 0.0
11405.5, 139.6, | , 25.8, 0.0, 578.7, | ,  4000,  3881, 12000, 11704, | , -3.4, 1647.8, 68.573, |, 0.0
11406.5, 138.7, | , 25.8, 0.0, 583.1, | ,  4000,  3879, 12000, 11712, | , -3.4, 1647.4, 68.581, |, 0.0
11407.5, 138.6, | , 25.8, 0.0, 583.5, | ,  4000,  3876, 12000, 11705, | , -3.4, 1639.6, 68.216, |, 0.0
11408.5, 139.1, | , 25.8, 0.0, 583.1, | ,  4000,  3877, 12000, 11703, | , -3.4, 1648.6, 68.587, |, 0.0
11409.5, 139.2, | , 25.8, 0.0, 578.8, | ,  4000,  3876, 12000, 11701, | , -3.4, 1666.2, 69.300, |, 0.0
11410.6, 139.4, | , 25.8, 0.0, 577.7, | ,  4000,  3871, 12000, 11718, | , -3.4, 1631.1, 67.899, |, 0.0
11411.6, 138.6, | , 25.8, 0.0, 583.1, | ,  4000,  3882, 12000, 11690, | , -3.4, 1637.9, 68.105, |, 0.0
11412.6, 138.9, | , 25.8, 0.0, 583.7, | ,  4000,  3877, 12000, 11711, | , -3.4, 1661.1, 69.137, |, 0.0
11413.6, 139.3, | , 25.8, 0.0, 582.2, | ,  4000,  3877, 12000, 11721, | , -3.4, 1645.2, 68.524, |, 0.0
11414.6, 138.5, | , 25.8, 0.0, 583.2, | ,  4000,  3879, 12000, 11696, | , -3.4, 1639.2, 68.173, |, 0.0
11415.6, 139.5, | , 25.8, 0.0, 578.1, | ,  4000,  3877, 12000, 11715, | , -3.4, 1639.6, 68.266, |, 0.0
11416.6, 139.8, | , 25.8, 0.0, 577.9, | ,  4000,  3872, 12000, 11693, | , -3.4, 1613.1, 67.045, |, 0.0
11417.6, 138.6, | , 25.8, 0.0, 583.3, | ,  4000,  3878, 12000, 11714, | , -3.4, 1639.2, 68.248, |, 0.0
11418.6, 139.1, | , 25.8, 0.0, 582.9, | ,  4000,  3874, 12000, 11715, | , -3.4, 1662.8, 69.213, |, 0.0
11419.7, 138.6, | , 25.8, 0.0, 583.3, | ,  4000,  3876, 12000, 11705, | , -3.4, 1641.4, 68.289, |, 0.0
11420.7, 139.2, | , 25.8, 0.0, 578.8, | ,  4000,  3868, 12000, 11710, | , -3.4, 1647.4, 68.527, |, 0.0
11421.7, 139.4, | , 25.8, 0.0, 577.9, | ,  4000,  3875, 12000, 11703, | , -3.4, 1659.3, 69.022, |, 0.0
11422.7, 139.1, | , 25.8, 0.0, 583.2, | ,  4000,  3880, 12000, 11690, | , -3.4, 1631.1, 67.817, |, 0.0
11423.7, 138.7, | , 25.8, 0.0, 581.8, | ,  4000,  3875, 12000, 11716, | , -3.4, 1654.2, 68.864, |, 0.0
11424.7, 138.7, | , 25.8, 0.0, 582.8, | ,  4000,  3874, 12000, 11713, | , -3.4, 1639.6, 68.242, |, 0.0
11425.7, 139.1, | , 25.8, 0.0, 583.0, | ,  4000,  3877, 12000, 11690, | , -3.4, 1655.9, 68.831, |, 0.0
11426.7, 139.4, | , 25.8, 0.0, 576.9, | ,  4000,  3877, 12000, 11693, | , -3.4, 1642.6, 68.296, |, 0.0
11427.7, 139.3, | , 25.8, 0.0, 577.7, | ,  4000,  3878, 12000, 11675, | , -3.4, 1664.5, 69.123, |, 0.0
11428.8, 138.8, | , 25.8, 0.0, 581.6, | ,  4000,  3881, 12000, 11727, | , -3.4, 1661.1, 69.225, |, 0.0
11429.8, 139.2, | , 25.8, 0.0, 582.6, | ,  4000,  3880, 12000, 11700, | , -3.4, 1664.5, 69.245, |, 0.0
11430.8, 138.7, | , 25.8, 0.0, 582.6, | ,  4000,  3877, 12000, 11726, | , -3.4, 1634.9, 68.117, |, 0.0
11431.8, 139.2, | , 25.8, 0.0, 578.1, | ,  4000,  3871, 12000, 11692, | , -3.4, 1630.2, 67.747, |, 0.0
11432.8, 139.8, | , 25.8, 0.0, 577.5, | ,  4000,  3875, 12000, 11729, | , -3.4, 1661.1, 69.209, |, 0.0
11433.8, 138.7, | , 25.8, 0.0, 581.9, | ,  4000,  3885, 12000, 11708, | , -3.4, 1688.1, 70.282, |, 0.0
11434.8, 138.7, | , 25.9, 0.0, 582.8, | ,  4000,  3875, 12000, 11721, | , -3.4, 1672.6, 69.656, |, 0.0
11435.8, 139.0, | , 25.9, 0.0, 583.3, | ,  4000,  3880, 12000, 11701, | , -3.4, 1638.8, 68.181, |, 0.0
11436.8, 138.6, | , 25.9, 0.0, 582.8, | ,  4000,  3879, 12000, 11696, | , -3.4, 1622.5, 67.479, |, 0.0
11437.9, 139.4, | , 25.8, 0.0, 575.4, | ,  4000,  3877, 12000, 11716, | , -3.4, 1659.8, 69.104, |, 0.0
11438.9, 139.4, | , 25.9, 0.0, 576.9, | ,  4000,  3881, 12000, 11712, | , -3.4, 1659.3, 69.090, |, 0.0
11439.9, 139.1, | , 25.9, 0.0, 582.9, | ,  4000,  3877, 12000, 11709, | , -3.4, 1642.2, 68.346, |, 0.0
11440.9, 138.7, | , 25.9, 0.0, 582.6, | ,  4000,  3881, 12000, 11701, | , -3.4, 1659.3, 69.038, |, 0.0
11441.9, 138.6, | , 25.9, 0.0, 582.5, | ,  4000,  3874, 12000, 11690, | , -3.4, 1650.4, 68.586, |, 0.0
11442.9, 139.8, | , 25.8, 0.0, 577.9, | ,  4000,  3877, 12000, 11705, | , -3.4, 1647.8, 68.560, |, 0.0
11443.9, 139.5, | , 25.9, 0.0, 576.6, | ,  4000,  3873, 12000, 11703, | , -3.4, 1658.1, 68.963, |, 0.0
11444.9, 139.3, | , 25.9, 0.0, 575.5, | ,  4000,  3874, 12000, 11697, | , -3.4, 1650.4, 68.618, |, 0.0
11445.9, 138.7, | , 25.9, 0.0, 583.1, | ,  4000,  3880, 12000, 11711, | , -3.4, 1664.5, 69.294, |, 0.0
11447.0, 138.9, | , 25.9, 0.0, 582.9, | ,  4000,  3882, 12000, 11697, | , -3.4, 1657.6, 68.954, |, 0.0
11448.0, 138.6, | , 25.9, 0.0, 583.0, | ,  4000,  3876, 12000, 11705, | , -3.4, 1656.3, 68.909, |, 0.0
11449.0, 139.3, | , 25.9, 0.0, 578.6, | ,  4000,  3874, 12000, 11700, | , -3.4, 1664.5, 69.217, |, 0.0
11450.0, 139.9, | , 25.9, 0.0, 578.2, | ,  4000,  3880, 12000, 11701, | , -3.4, 1636.2, 68.079, |, 0.0
11451.0, 138.6, | , 25.9, 0.0, 582.9, | ,  4000,  3879, 12000, 11698, | , -3.4, 1636.6, 68.078, |, 0.0
11452.0, 138.5, | , 25.9, 0.0, 583.4, | ,  4000,  3878, 12000, 11713, | , -3.4, 1673.5, 69.672, |, 0.0
11453.0, 139.1, | , 25.9, 0.0, 583.1, | ,  4000,  3875, 12000, 11712, | , -3.4, 1633.2, 67.977, |, 0.0
11454.0, 139.0, | , 25.9, 0.0, 582.7, | ,  4000,  3870, 12000, 11714, | , -3.4, 1639.2, 68.213, |, 0.0
11455.0, 139.4, | , 25.9, 0.0, 577.7, | ,  4000,  3873, 12000, 11710, | , -3.4, 1677.8, 69.813, |, 0.0
11456.1, 139.3, | , 25.9, 0.0, 578.0, | ,  4000,  3875, 12000, 11712, | , -3.4, 1634.1, 68.013, |, 0.0
11457.1, 139.0, | , 25.9, 0.0, 583.8, | ,  4000,  3875, 12000, 11710, | , -3.4, 1650.8, 68.697, |, 0.0
11458.1, 138.7, | , 25.9, 0.0, 583.4, | ,  4000,  3882, 12000, 11721, | , -3.4, 1634.5, 68.101, |, 0.0
11459.1, 138.6, | , 25.9, 0.0, 582.8, | ,  4000,  3870, 12000, 11700, | , -3.4, 1624.2, 67.530, |, 0.0
11460.1, 139.3, | , 25.9, 0.0, 579.2, | ,  4000,  3872, 12000, 11667, | , -3.4, 1682.1, 69.789, |, 0.0
11461.1, 139.5, | , 25.9, 0.0, 578.0, | ,  4000,  3877, 12000, 11707, | , -3.4, 1676.5, 69.761, |, 0.0
11462.1, 138.7, | , 25.9, 0.0, 583.0, | ,  4000,  3875, 12000, 11696, | , -3.4, 1666.2, 69.276, |, 0.0
11463.1, 139.0, | , 25.9, 0.0, 583.2, | ,  4000,  3876, 12000, 11719, | , -3.4, 1634.1, 68.047, |, 0.0
11464.2, 138.6, | , 25.9, 0.0, 582.3, | ,  4000,  3881, 12000, 11710, | , -3.4, 1624.6, 67.639, |, 0.0
11465.2, 138.7, | , 25.9, 0.0, 583.0, | ,  4000,  3875, 12000, 11709, | , -3.4, 1671.3, 69.545, |, 0.0
11466.2, 139.4, | , 25.9, 0.0, 578.0, | ,  4000,  3878, 12000, 11702, | , -3.4, 1640.9, 68.269, |, 0.0
11467.2, 139.6, | , 25.9, 0.0, 578.7, | ,  4000,  3875, 12000, 11724, | , -3.4, 1630.2, 67.905, |, 0.0
11468.2, 138.6, | , 25.9, 0.0, 583.0, | ,  4000,  3879, 12000, 11702, | , -3.4, 1678.6, 69.837, |, 0.0
11469.2, 138.7, | , 25.9, 0.0, 582.2, | ,  4000,  3875, 12000, 11714, | , -3.4, 1659.3, 69.074, |, 0.0
11470.2, 139.1, | , 25.9, 0.0, 582.9, | ,  4000,  3881, 12000, 11709, | , -3.4, 1667.5, 69.415, |, 0.0
11471.2, 139.1, | , 25.9, 0.0, 578.2, | ,  4000,  3870, 12000, 11701, | , -3.4, 1663.2, 69.153, |, 0.0
11472.2, 139.4, | , 25.9, 0.0, 577.6, | ,  4000,  3871, 12000, 11724, | , -3.4, 1652.5, 68.816, |, 0.0
11473.3, 139.1, | , 25.9, 0.0, 582.8, | ,  4000,  3880, 12000, 11708, | , -3.4, 1639.2, 68.229, |, 0.0
11474.3, 138.8, | , 25.9, 0.0, 582.4, | ,  4000,  3881, 12000, 11710, | , -3.4, 1643.5, 68.423, |, 0.0
11475.3, 138.5, | , 25.9, 0.0, 583.0, | ,  4000,  3875, 12000, 11681, | , -3.4, 1636.2, 67.966, |, 0.0
11476.3, 139.0, | , 25.9, 0.0, 583.0, | ,  4000,  3875, 12000, 11731, | , -3.4, 1691.9, 70.504, |, 0.0
11477.3, 139.3, | , 25.9, 0.0, 577.6, | ,  4000,  3870, 12000, 11694, | , -3.4, 1657.2, 68.875, |, 0.0
11478.3, 139.3, | , 25.9, 0.0, 578.7, | ,  4000,  3878, 12000, 11675, | , -3.4, 1685.9, 70.018, |, 0.0
11479.3, 139.5, | , 25.9, 0.0, 582.0, | ,  4000,  3883, 12000, 11727, | , -3.4, 1654.6, 68.966, |, 0.0
11480.3, 139.0, | , 25.9, 0.0, 583.0, | ,  4000,  3879, 12000, 11712, | , -3.4, 1625.9, 67.692, |, 0.0
11481.4, 138.6, | , 25.9, 0.0, 582.9, | ,  4000,  3877, 12000, 11718, | , -3.4, 1649.1, 68.671, |, 0.0
11482.4, 139.3, | , 25.9, 0.0, 578.2, | ,  4000,  3873, 12000, 11696, | , -3.4, 1645.6, 68.416, |, 0.0
11483.4, 139.7, | , 25.9, 0.0, 577.9, | ,  4000,  3877, 12000, 11703, | , -3.4, 1646.1, 68.482, |, 0.0
11484.4, 139.2, | , 25.9, 0.0, 582.4, | ,  4000,  3883, 12000, 11726, | , -3.4, 1664.1, 69.356, |, 0.0
11485.4, 138.6, | , 25.9, 0.0, 582.9, | ,  4000,  3877, 12000, 11704, | , -3.4, 1637.5, 68.126, |, 0.0
11486.4, 138.8, | , 25.9, 0.0, 583.0, | ,  4000,  3873, 12000, 11704, | , -3.4, 1641.4, 68.270, |, 0.0
11487.4, 139.0, | , 25.9, 0.0, 583.4, | ,  4000,  3878, 12000, 11706, | , -3.4, 1663.2, 69.212, |, 0.0
11488.4, 139.7, | , 25.9, 0.0, 574.5, | ,  4000,  3876, 12000, 11689, | , -3.4, 1638.8, 68.111, |, 0.0
11489.4, 139.3, | , 25.9, 0.0, 577.6, | ,  4000,  3877, 12000, 11685, | , -3.4, 1646.1, 68.402, |, 0.0
11490.4, 139.1, | , 25.9, 0.0, 582.2, | ,  4000,  3875, 12000, 11722, | , -3.4, 1655.1, 68.931, |, 0.0
11491.5, 139.1, | , 25.9, 0.0, 582.3, | ,  4000,  3877, 12000, 11706, | , -3.4, 1642.6, 68.352, |, 0.0
11492.5, 138.7, | , 25.9, 0.0, 582.7, | ,  4000,  3878, 12000, 11719, | , -3.4, 1667.5, 69.444, |, 0.0
11493.5, 140.0, | , 25.9, 0.0, 577.5, | ,  4000,  3877, 12000, 11722, | , -3.4, 1645.6, 68.547, |, 0.0
11494.5, 140.0, | , 25.9, 0.0, 576.3, | ,  4000,  3876, 12000, 11707, | , -3.4, 1645.2, 68.456, |, 0.0
11495.5, 139.2, | , 25.9, 0.0, 578.4, | ,  4000,  3879, 12000, 11707, | , -3.4, 1648.2, 68.595, |, 0.0
11496.5, 138.6, | , 25.9, 0.0, 582.5, | ,  4000,  3880, 12000, 11704, | , -3.4, 1671.3, 69.549, |, 0.0
11497.5, 139.2, | , 25.9, 0.0, 582.9, | ,  4000,  3874, 12000, 11716, | , -3.4, 1686.3, 70.200, |, 0.0
11498.5, 138.6, | , 25.9, 0.0, 582.7, | ,  4000,  3875, 12000, 11709, | , -3.4, 1630.6, 67.860, |, 0.0
11499.6, 139.4, | , 25.9, 0.0, 577.7, | ,  4000,  3876, 12000, 11699, | , -3.4, 1655.5, 68.850, |, 0.0
11500.6, 139.7, | , 25.9, 0.0, 577.3, | ,  4000,  3877, 12000, 11676, | , -3.4, 1644.4, 68.290, |, 0.0
11501.6, 138.7, | , 25.9, 0.0, 583.1, | ,  4000,  3873, 12000, 11716, | , -3.4, 1683.3, 70.067, |, 0.0
11502.6, 138.7, | , 25.9, 0.0, 583.1, | ,  4000,  3880, 12000, 11717, | , -3.4, 1679.1, 69.927, |, 0.0
11503.6, 138.9, | , 25.9, 0.0, 583.1, | ,  4000,  3877, 12000, 11702, | , -3.4, 1629.8, 67.799, |, 0.0
11504.6, 139.2, | , 25.9, 0.0, 581.9, | ,  4000,  3874, 12000, 11716, | , -3.4, 1653.3, 68.828, |, 0.0
11505.6, 139.4, | , 25.9, 0.0, 577.4, | ,  4000,  3876, 12000, 11690, | , -3.4, 1623.4, 67.475, |, 0.0
11506.6, 139.4, | , 25.9, 0.0, 577.0, | ,  4000,  3878, 12000, 11718, | , -3.4, 1633.6, 68.034, |, 0.0
11507.7, 138.7, | , 25.9, 0.0, 581.9, | ,  4000,  3875, 12000, 11709, | , -3.4, 1630.6, 67.859, |, 0.0
11508.7, 138.7, | , 25.9, 0.0, 582.3, | ,  4000,  3875, 12000, 11698, | , -3.4, 1642.6, 68.309, |, 0.0
11509.7, 138.9, | , 25.9, 0.0, 581.6, | ,  4000,  3880, 12000, 11698, | , -3.4, 1626.8, 67.672, |, 0.0
11510.7, 139.7, | , 25.9, 0.0, 577.4, | ,  4000,  3870, 12000, 11690, | , -3.4, 1622.1, 67.397, |, 0.0
11511.7, 139.3, | , 25.9, 0.0, 577.5, | ,  4000,  3878, 12000, 11705, | , -3.4, 1623.8, 67.569, |, 0.0
11512.7, 138.6, | , 25.9, 0.0, 582.9, | ,  4000,  3875, 12000, 11721, | , -3.4, 1627.6, 67.786, |, 0.0
11513.7, 139.0, | , 25.9, 0.0, 582.9, | ,  4000,  3877, 12000, 11713, | , -3.4, 1623.4, 67.577, |, 0.0
11514.7, 138.7, | , 25.9, 0.0, 582.0, | ,  4000,  3879, 12000, 11709, | , -3.4, 1651.2, 68.726, |, 0.0
11515.7, 138.7, | , 25.9, 0.0, 583.3, | ,  4000,  3881, 12000, 11703, | , -3.4, 1648.6, 68.604, |, 0.0
11516.7, 139.3, | , 25.9, 0.0, 577.3, | ,  4000,  3878, 12000, 11724, | , -3.4, 1640.5, 68.343, |, 0.0
11517.8, 139.6, | , 25.9, 0.0, 579.1, | ,  4000,  3871, 12000, 11694, | , -3.4, 1628.9, 67.707, |, 0.0
11518.8, 138.6, | , 25.9, 0.0, 582.7, | ,  4000,  3880, 12000, 11703, | , -3.4, 1622.9, 67.534, |, 0.0
11519.8, 138.7, | , 25.9, 0.0, 581.9, | ,  4000,  3877, 12000, 11716, | , -3.4, 1624.2, 67.627, |, 0.0
11520.8, 138.9, | , 25.9, 0.0, 583.4, | ,  4000,  3877, 12000, 11690, | , -3.4, 1623.4, 67.485, |, 0.0
11521.8, 139.6, | , 25.9, 0.0, 578.5, | ,  4000,  3874, 12000, 11722, | , -3.4, 1626.8, 67.751, |, 0.0
