Repository: jdhuang-csm/Ru-BCA

## Methods
* (BaO)<sub>x</sub>-(CaO)<sub>y</sub>-(Al<sub>2</sub>O<sub>3</sub>)<sub>1-x-y</sub> (BCA) catalyst supports were synthesized via sol-gel and solid-state methods. 
* Ru/BCA catalysts were prepared via incipient wetness impregnation to achieve 1 wt. % Ru loading.
* Ammonia synthesis rates were measured for Ru/BCA catalysts in a packed-bed reactor at 480-600<sup>o</sup>C, 10 bar, and space velocities up to 1.3 x 10<sup>6</sup> ml g<sub>cat</sub><sup>-1</sup> h<sup>-1</sup>.
* A machine learning (ML) model was employed to improve understanding of the behavior of Ru/BCA catalysts.
* A microkinetic model was developed to describe the best-performing catalyst.

File: data/init_files_Cadigan/BCA411.txt (part 29 of 53)
********** Start test **********
Elapsed time, Pressure, | , LJtemp(C), Inner-Temp, Outer-Temp, | , N2-set, N2-flow, H2-set, H2-flow, | , pH, NH3_ppm, NH3_Prod_rate, |, In222Temp
11152.6, 138.9, | , 23.6, 0.0, 589.6, | ,  4000,  3879, 12000, 11720, | , -3.4, 1408.3, 54.846, |, 0.0
11153.6, 139.5, | , 23.6, 0.0, 588.9, | ,  4000,  3875, 12000, 11713, | , -3.4, 1419.8, 55.259, |, 0.0
11154.6, 138.9, | , 23.6, 0.0, 589.2, | ,  4000,  3871, 12000, 11656, | , -3.4, 1383.0, 53.617, |, 0.0
11155.6, 139.3, | , 23.6, 0.0, 589.9, | ,  4000,  3874, 12000, 11670, | , -3.4, 1380.4, 53.571, |, 0.0
11156.7, 140.3, | , 23.6, 0.0, 583.5, | ,  4000,  3871, 12000, 11675, | , -3.4, 1409.1, 54.692, |, 0.0
11157.7, 139.6, | , 23.6, 0.0, 582.7, | ,  4000,  3873, 12000, 11668, | , -3.4, 1381.3, 53.593, |, 0.0
11158.7, 139.1, | , 23.6, 0.0, 588.4, | ,  4000,  3878, 12000, 11682, | , -3.4, 1406.1, 54.624, |, 0.0
11159.7, 139.3, | , 23.6, 0.0, 589.5, | ,  4000,  3874, 12000, 11655, | , -3.4, 1396.3, 54.134, |, 0.0
11160.7, 139.0, | , 23.6, 0.0, 589.3, | ,  4000,  3879, 12000, 11700, | , -3.4, 1392.0, 54.144, |, 0.0
11161.7, 139.6, | , 23.6, 0.0, 584.1, | ,  4000,  3870, 12000, 11693, | , -3.4, 1406.1, 54.636, |, 0.0
11162.7, 139.9, | , 23.6, 0.0, 584.8, | ,  4000,  3883, 12000, 11743, | , -3.4, 1397.1, 54.503, |, 0.0
11163.7, 139.3, | , 23.6, 0.0, 588.8, | ,  4000,  3881, 12000, 11735, | , -3.4, 1355.2, 52.835, |, 0.0
11164.7, 138.9, | , 23.6, 0.0, 589.4, | ,  4000,  3882, 12000, 11739, | , -3.4, 1395.9, 54.439, |, 0.0
11165.7, 139.0, | , 23.6, 0.0, 589.3, | ,  4000,  3877, 12000, 11746, | , -3.4, 1406.1, 54.847, |, 0.0
11166.8, 139.5, | , 23.6, 0.0, 589.5, | ,  4000,  3886, 12000, 11739, | , -3.4, 1418.6, 55.336, |, 0.0
11167.8, 140.0, | , 23.6, 0.0, 583.4, | ,  4000,  3872, 12000, 11668, | , -3.4, 1392.9, 54.041, |, 0.0
11168.8, 139.9, | , 23.6, 0.0, 582.4, | ,  4000,  3873, 12000, 11690, | , -3.4, 1404.9, 54.588, |, 0.0
11169.8, 139.0, | , 23.6, 0.0, 589.3, | ,  4000,  3881, 12000, 11684, | , -3.4, 1415.6, 55.009, |, 0.0
11170.8, 139.4, | , 23.6, 0.0, 589.5, | ,  4000,  3879, 12000, 11683, | , -3.4, 1404.9, 54.580, |, 0.0
11171.8, 138.8, | , 23.6, 0.0, 589.3, | ,  4000,  3877, 12000, 11656, | , -3.4, 1410.4, 54.698, |, 0.0
11172.8, 139.6, | , 23.6, 0.0, 584.3, | ,  4000,  3871, 12000, 11660, | , -3.4, 1403.6, 54.425, |, 0.0
11173.8, 139.8, | , 23.6, 0.0, 582.4, | ,  4000,  3878, 12000, 11687, | , -3.4, 1413.0, 54.911, |, 0.0
11174.8, 139.3, | , 23.6, 0.0, 589.4, | ,  4000,  3879, 12000, 11680, | , -3.4, 1430.6, 55.570, |, 0.0
11175.8, 138.9, | , 23.6, 0.0, 589.1, | ,  4000,  3870, 12000, 11645, | , -3.4, 1390.3, 53.855, |, 0.0
11176.9, 139.0, | , 23.6, 0.0, 589.4, | ,  4000,  3873, 12000, 11655, | , -3.4, 1389.4, 53.865, |, 0.0
11177.9, 139.3, | , 23.6, 0.0, 589.3, | ,  4000,  3870, 12000, 11650, | , -3.4, 1366.7, 52.959, |, 0.0
11178.9, 140.5, | , 23.6, 0.0, 581.0, | ,  4000,  3866, 12000, 11660, | , -3.4, 1408.7, 54.608, |, 0.0
11179.9, 139.9, | , 23.6, 0.0, 583.8, | ,  4000,  3872, 12000, 11679, | , -3.4, 1399.3, 54.329, |, 0.0
11180.9, 139.3, | , 23.6, 0.0, 589.4, | ,  4000,  3880, 12000, 11685, | , -3.4, 1410.8, 54.824, |, 0.0
11181.9, 138.8, | , 23.6, 0.0, 589.1, | ,  4000,  3868, 12000, 11690, | , -3.4, 1425.4, 55.368, |, 0.0
11182.9, 139.0, | , 23.6, 0.0, 589.2, | ,  4000,  3879, 12000, 11730, | , -3.4, 1393.7, 54.315, |, 0.0
11183.9, 139.1, | , 23.6, 0.0, 588.3, | ,  4000,  3881, 12000, 11727, | , -3.4, 1373.6, 53.527, |, 0.0
11184.9, 140.0, | , 23.6, 0.0, 584.5, | ,  4000,  3883, 12000, 11750, | , -3.4, 1381.7, 53.928, |, 0.0
11186.0, 139.1, | , 23.6, 0.0, 589.2, | ,  4000,  3882, 12000, 11718, | , -3.4, 1382.1, 53.833, |, 0.0
11187.0, 138.9, | , 23.6, 0.0, 589.1, | ,  4000,  3880, 12000, 11682, | , -3.4, 1410.8, 54.815, |, 0.0
11188.0, 139.2, | , 23.6, 0.0, 589.3, | ,  4000,  3877, 12000, 11649, | , -3.4, 1389.0, 53.843, |, 0.0
11189.0, 139.2, | , 23.6, 0.0, 588.3, | ,  4000,  3875, 12000, 11672, | , -3.4, 1390.3, 53.967, |, 0.0
11190.0, 139.7, | , 23.6, 0.0, 583.9, | ,  4000,  3874, 12000, 11666, | , -3.4, 1404.9, 54.504, |, 0.0
11191.0, 139.6, | , 23.6, 0.0, 584.5, | ,  4000,  3879, 12000, 11683, | , -3.4, 1375.3, 53.433, |, 0.0
11192.0, 139.3, | , 23.6, 0.0, 589.1, | ,  4000,  3871, 12000, 11664, | , -3.4, 1403.1, 54.420, |, 0.0
11193.0, 138.9, | , 23.6, 0.0, 589.0, | ,  4000,  3873, 12000, 11653, | , -3.4, 1382.6, 53.592, |, 0.0
11194.1, 139.4, | , 23.6, 0.0, 588.4, | ,  4000,  3879, 12000, 11699, | , -3.4, 1378.7, 53.624, |, 0.0
11195.1, 139.4, | , 23.6, 0.0, 589.1, | ,  4000,  3873, 12000, 11682, | , -3.4, 1396.3, 54.225, |, 0.0
11196.1, 140.3, | , 23.6, 0.0, 581.8, | ,  4000,  3877, 12000, 11707, | , -3.4, 1380.9, 53.729, |, 0.0
11197.1, 139.8, | , 23.6, 0.0, 580.6, | ,  4000,  3878, 12000, 11739, | , -3.4, 1389.4, 54.174, |, 0.0
11198.1, 139.3, | , 23.6, 0.0, 588.8, | ,  4000,  3873, 12000, 11734, | , -3.4, 1399.3, 54.524, |, 0.0
11199.1, 139.6, | , 23.6, 0.0, 588.1, | ,  4000,  3882, 12000, 11700, | , -3.4, 1418.1, 55.168, |, 0.0
11200.1, 138.9, | , 23.6, 0.0, 588.5, | ,  4000,  3877, 12000, 11656, | , -3.4, 1413.0, 54.798, |, 0.0
11201.1, 140.1, | , 23.6, 0.0, 584.2, | ,  4000,  3875, 12000, 11673, | , -3.4, 1388.6, 53.903, |, 0.0
11202.1, 140.1, | , 23.6, 0.0, 582.8, | ,  4000,  3874, 12000, 11653, | , -3.4, 1381.7, 53.566, |, 0.0
11203.1, 139.0, | , 23.6, 0.0, 588.5, | ,  4000,  3877, 12000, 11683, | , -3.4, 1398.0, 54.310, |, 0.0
11204.2, 139.0, | , 23.6, 0.0, 587.6, | ,  4000,  3876, 12000, 11686, | , -3.4, 1403.6, 54.532, |, 0.0
11205.2, 139.4, | , 23.6, 0.0, 589.1, | ,  4000,  3880, 12000, 11721, | , -3.4, 1372.3, 53.452, |, 0.0
11206.2, 138.9, | , 23.6, 0.0, 588.7, | ,  4000,  3883, 12000, 11735, | , -3.4, 1389.9, 54.195, |, 0.0
11207.2, 139.9, | , 23.6, 0.0, 582.8, | ,  4000,  3882, 12000, 11744, | , -3.4, 1417.7, 55.307, |, 0.0
11208.2, 139.6, | , 23.6, 0.0, 582.7, | ,  4000,  3883, 12000, 11761, | , -3.4, 1419.0, 55.420, |, 0.0
11209.2, 139.5, | , 23.6, 0.0, 588.3, | ,  4000,  3878, 12000, 11735, | , -3.4, 1397.6, 54.476, |, 0.0
11210.2, 139.0, | , 23.6, 0.0, 588.9, | ,  4000,  3880, 12000, 11698, | , -3.4, 1399.3, 54.420, |, 0.0
11211.2, 138.9, | , 23.6, 0.0, 589.4, | ,  4000,  3879, 12000, 11692, | , -3.4, 1390.7, 54.066, |, 0.0
11212.2, 140.1, | , 23.6, 0.0, 583.2, | ,  4000,  3868, 12000, 11713, | , -3.4, 1374.0, 53.449, |, 0.0
11213.3, 139.8, | , 23.6, 0.0, 582.8, | ,  4000,  3874, 12000, 11726, | , -3.4, 1379.1, 53.715, |, 0.0
11214.3, 139.0, | , 23.6, 0.0, 587.7, | ,  4000,  3880, 12000, 11720, | , -3.4, 1395.4, 54.348, |, 0.0
11215.3, 139.4, | , 23.6, 0.0, 589.2, | ,  4000,  3879, 12000, 11692, | , -3.4, 1393.3, 54.164, |, 0.0
11216.3, 139.1, | , 23.6, 0.0, 589.2, | ,  4000,  3874, 12000, 11642, | , -3.4, 1342.7, 52.020, |, 0.0
11217.3, 139.0, | , 23.6, 0.0, 588.5, | ,  4000,  3871, 12000, 11658, | , -3.4, 1433.1, 55.563, |, 0.0
11218.3, 140.3, | , 23.6, 0.0, 581.3, | ,  4000,  3871, 12000, 11645, | , -3.4, 1376.1, 53.314, |, 0.0
11219.3, 140.2, | , 23.6, 0.0, 583.2, | ,  4000,  3879, 12000, 11664, | , -3.4, 1405.3, 54.534, |, 0.0
11220.3, 139.0, | , 23.6, 0.0, 588.9, | ,  4000,  3877, 12000, 11694, | , -3.4, 1396.7, 54.296, |, 0.0
11221.3, 139.0, | , 23.6, 0.0, 588.3, | ,  4000,  3883, 12000, 11695, | , -3.4, 1396.7, 54.324, |, 0.0
11222.4, 139.2, | , 23.6, 0.0, 588.8, | ,  4000,  3875, 12000, 11722, | , -3.4, 1356.9, 52.839, |, 0.0
11223.4, 139.9, | , 23.6, 0.0, 584.3, | ,  4000,  3878, 12000, 11704, | , -3.4, 1392.0, 54.152, |, 0.0
11224.4, 139.8, | , 23.6, 0.0, 583.0, | ,  4000,  3871, 12000, 11675, | , -3.4, 1372.3, 53.267, |, 0.0
11225.4, 138.9, | , 23.6, 0.0, 588.6, | ,  4000,  3883, 12000, 11675, | , -3.4, 1380.9, 53.635, |, 0.0
11226.4, 139.4, | , 23.6, 0.0, 588.6, | ,  4000,  3873, 12000, 11680, | , -3.4, 1383.9, 53.738, |, 0.0
11227.4, 138.9, | , 23.6, 0.0, 588.6, | ,  4000,  3873, 12000, 11683, | , -3.4, 1388.1, 53.913, |, 0.0
11228.4, 138.9, | , 23.6, 0.0, 588.8, | ,  4000,  3870, 12000, 11705, | , -3.4, 1381.3, 53.712, |, 0.0
11229.4, 140.1, | , 23.6, 0.0, 583.2, | ,  4000,  3876, 12000, 11697, | , -3.4, 1398.0, 54.355, |, 0.0
11230.4, 139.6, | , 23.6, 0.0, 583.8, | ,  4000,  3879, 12000, 11694, | , -3.4, 1376.6, 53.522, |, 0.0
11231.5, 139.0, | , 23.6, 0.0, 588.1, | ,  4000,  3886, 12000, 11746, | , -3.4, 1388.6, 54.195, |, 0.0
11232.5, 139.5, | , 23.6, 0.0, 588.7, | ,  4000,  3878, 12000, 11726, | , -3.4, 1381.3, 53.813, |, 0.0
11233.5, 139.2, | , 23.6, 0.0, 588.9, | ,  4000,  3874, 12000, 11652, | , -3.4, 1352.6, 52.431, |, 0.0
11234.5, 139.2, | , 23.6, 0.0, 588.2, | ,  4000,  3874, 12000, 11728, | , -3.4, 1422.0, 55.392, |, 0.0
11235.5, 139.7, | , 23.6, 0.0, 582.4, | ,  4000,  3875, 12000, 11664, | , -3.4, 1367.6, 53.060, |, 0.0
11236.5, 139.6, | , 23.6, 0.0, 583.3, | ,  4000,  3878, 12000, 11686, | , -3.4, 1420.3, 55.191, |, 0.0
11237.5, 138.9, | , 23.6, 0.0, 588.9, | ,  4000,  3879, 12000, 11692, | , -3.4, 1383.9, 53.800, |, 0.0
11238.5, 139.0, | , 23.6, 0.0, 588.7, | ,  4000,  3871, 12000, 11731, | , -3.4, 1383.4, 53.892, |, 0.0
11239.5, 139.5, | , 23.6, 0.0, 588.0, | ,  4000,  3875, 12000, 11729, | , -3.4, 1390.3, 54.163, |, 0.0
11240.5, 139.6, | , 23.6, 0.0, 583.8, | ,  4000,  3881, 12000, 11680, | , -3.4, 1377.4, 53.514, |, 0.0
11241.6, 139.8, | , 23.6, 0.0, 582.6, | ,  4000,  3876, 12000, 11704, | , -3.4, 1372.7, 53.397, |, 0.0
11242.6, 138.9, | , 23.6, 0.0, 588.7, | ,  4000,  3884, 12000, 11734, | , -3.4, 1400.1, 54.596, |, 0.0
11243.6, 139.4, | , 23.6, 0.0, 588.7, | ,  4000,  3880, 12000, 11721, | , -3.4, 1364.6, 53.155, |, 0.0
11244.6, 138.8, | , 23.6, 0.0, 588.1, | ,  4000,  3878, 12000, 11709, | , -3.4, 1376.6, 53.570, |, 0.0
11245.6, 139.0, | , 23.6, 0.0, 588.9, | ,  4000,  3873, 12000, 11668, | , -3.4, 1404.0, 54.473, |, 0.0
11246.6, 139.8, | , 23.6, 0.0, 582.9, | ,  4000,  3878, 12000, 11708, | , -3.4, 1380.9, 53.735, |, 0.0
11247.6, 140.0, | , 23.6, 0.0, 584.7, | ,  4000,  3877, 12000, 11716, | , -3.4, 1378.3, 53.656, |, 0.0
11248.6, 138.9, | , 23.6, 0.0, 588.3, | ,  4000,  3876, 12000, 11684, | , -3.4, 1392.9, 54.109, |, 0.0
11249.6, 139.1, | , 23.6, 0.0, 588.0, | ,  4000,  3881, 12000, 11660, | , -3.4, 1391.1, 53.977, |, 0.0
11250.7, 139.4, | , 23.6, 0.0, 588.9, | ,  4000,  3876, 12000, 11705, | , -3.4, 1364.1, 53.065, |, 0.0
11251.7, 139.6, | , 23.6, 0.0, 583.9, | ,  4000,  3876, 12000, 11722, | , -3.4, 1370.6, 53.377, |, 0.0
11252.7, 140.0, | , 23.6, 0.0, 582.9, | ,  4000,  3869, 12000, 11718, | , -3.4, 1350.0, 52.538, |, 0.0
11253.7, 139.4, | , 23.6, 0.0, 588.5, | ,  4000,  3876, 12000, 11690, | , -3.4, 1390.7, 54.049, |, 0.0
11254.7, 139.2, | , 23.6, 0.0, 587.3, | ,  4000,  3884, 12000, 11729, | , -3.4, 1381.7, 53.861, |, 0.0
11255.7, 139.0, | , 23.6, 0.0, 588.2, | ,  4000,  3876, 12000, 11709, | , -3.4, 1372.3, 53.396, |, 0.0
11256.7, 139.3, | , 23.6, 0.0, 588.2, | ,  4000,  3876, 12000, 11739, | , -3.4, 1371.4, 53.467, |, 0.0
11257.7, 140.5, | , 23.6, 0.0, 580.3, | ,  4000,  3877, 12000, 11727, | , -3.4, 1397.1, 54.431, |, 0.0
11258.7, 139.8, | , 23.6, 0.0, 582.1, | ,  4000,  3879, 12000, 11719, | , -3.4, 1389.0, 54.092, |, 0.0
11259.8, 139.1, | , 23.6, 0.0, 587.5, | ,  4000,  3882, 12000, 11739, | , -3.4, 1368.0, 53.353, |, 0.0
11260.8, 139.2, | , 23.6, 0.0, 588.0, | ,  4000,  3877, 12000, 11669, | , -3.4, 1380.0, 53.562, |, 0.0
11261.8, 139.1, | , 23.6, 0.0, 587.8, | ,  4000,  3881, 12000, 11690, | , -3.4, 1371.0, 53.298, |, 0.0
11262.8, 139.1, | , 23.6, 0.0, 588.3, | ,  4000,  3881, 12000, 11720, | , -3.4, 1377.9, 53.670, |, 0.0
11263.8, 140.1, | , 23.6, 0.0, 583.0, | ,  4000,  3871, 12000, 11728, | , -3.4, 1348.7, 52.529, |, 0.0
11264.8, 139.0, | , 23.6, 0.0, 587.9, | ,  4000,  3881, 12000, 11713, | , -3.4, 1404.9, 54.694, |, 0.0
11265.8, 139.0, | , 23.6, 0.0, 588.5, | ,  4000,  3874, 12000, 11714, | , -3.4, 1383.4, 53.841, |, 0.0
11266.8, 138.8, | , 23.6, 0.0, 588.5, | ,  4000,  3878, 12000, 11698, | , -3.4, 1404.4, 54.613, |, 0.0
11267.8, 139.4, | , 23.6, 0.0, 588.8, | ,  4000,  3881, 12000, 11734, | , -3.4, 1381.3, 53.849, |, 0.0
11268.9, 139.6, | , 23.6, 0.0, 583.8, | ,  4000,  3877, 12000, 11669, | , -3.4, 1350.4, 52.419, |, 0.0
11269.9, 140.0, | , 23.6, 0.0, 583.9, | ,  4000,  3873, 12000, 11660, | , -3.4, 1373.6, 53.268, |, 0.0
11270.9, 139.2, | , 23.6, 0.0, 588.8, | ,  4000,  3878, 12000, 11713, | , -3.4, 1375.7, 53.552, |, 0.0
11271.9, 138.9, | , 23.7, 0.0, 588.2, | ,  4000,  3880, 12000, 11724, | , -3.4, 1391.6, 54.213, |, 0.0
11272.9, 138.9, | , 23.6, 0.0, 588.6, | ,  4000,  3877, 12000, 11714, | , -3.4, 1400.6, 54.519, |, 0.0
11273.9, 139.3, | , 23.7, 0.0, 588.9, | ,  4000,  3885, 12000, 11684, | , -3.4, 1389.4, 54.008, |, 0.0
11274.9, 140.2, | , 23.6, 0.0, 582.1, | ,  4000,  3877, 12000, 11706, | , -3.4, 1366.3, 53.157, |, 0.0
11275.9, 139.7, | , 23.6, 0.0, 583.9, | ,  4000,  3876, 12000, 11743, | , -3.4, 1388.1, 54.131, |, 0.0
11276.9, 138.9, | , 23.7, 0.0, 588.2, | ,  4000,  3874, 12000, 11730, | , -3.4, 1392.0, 54.230, |, 0.0
11278.0, 139.0, | , 23.7, 0.0, 587.8, | ,  4000,  3873, 12000, 11703, | , -3.4, 1372.7, 53.383, |, 0.0
11279.0, 138.8, | , 23.7, 0.0, 588.6, | ,  4000,  3876, 12000, 11681, | , -3.4, 1389.4, 53.967, |, 0.0
11280.0, 139.5, | , 23.7, 0.0, 583.4, | ,  4000,  3874, 12000, 11676, | , -3.4, 1374.4, 53.361, |, 0.0
11281.0, 139.9, | , 23.7, 0.0, 583.6, | ,  4000,  3881, 12000, 11679, | , -3.4, 1349.2, 52.414, |, 0.0
11282.0, 138.9, | , 23.7, 0.0, 588.2, | ,  4000,  3882, 12000, 11695, | , -3.4, 1387.7, 53.971, |, 0.0
11283.0, 138.9, | , 23.7, 0.0, 588.4, | ,  4000,  3881, 12000, 11668, | , -3.4, 1380.9, 53.607, |, 0.0
11284.0, 139.3, | , 23.7, 0.0, 588.4, | ,  4000,  3879, 12000, 11743, | , -3.4, 1412.6, 55.093, |, 0.0
11285.0, 139.3, | , 23.7, 0.0, 588.9, | ,  4000,  3879, 12000, 11721, | , -3.4, 1407.0, 54.801, |, 0.0
11286.0, 139.9, | , 23.7, 0.0, 582.4, | ,  4000,  3873, 12000, 11705, | , -3.4, 1377.9, 53.592, |, 0.0
11287.1, 139.6, | , 23.7, 0.0, 584.3, | ,  4000,  3886, 12000, 11710, | , -3.4, 1363.3, 53.085, |, 0.0
11288.1, 139.3, | , 23.7, 0.0, 588.6, | ,  4000,  3881, 12000, 11727, | , -3.4, 1372.7, 53.492, |, 0.0
11289.1, 139.0, | , 23.7, 0.0, 588.4, | ,  4000,  3872, 12000, 11719, | , -3.4, 1371.4, 53.386, |, 0.0
11290.1, 138.9, | , 23.7, 0.0, 588.7, | ,  4000,  3878, 12000, 11696, | , -3.4, 1391.6, 54.110, |, 0.0
11291.1, 139.6, | , 23.7, 0.0, 583.5, | ,  4000,  3877, 12000, 11689, | , -3.4, 1390.3, 54.031, |, 0.0
11292.1, 140.3, | , 23.7, 0.0, 582.5, | ,  4000,  3875, 12000, 11706, | , -3.4, 1374.4, 53.469, |, 0.0
11293.1, 138.9, | , 23.7, 0.0, 588.6, | ,  4000,  3879, 12000, 11713, | , -3.4, 1382.1, 53.802, |, 0.0
11294.1, 139.2, | , 23.7, 0.0, 588.8, | ,  4000,  3881, 12000, 11709, | , -3.4, 1389.4, 54.083, |, 0.0
11295.1, 139.4, | , 23.7, 0.0, 588.5, | ,  4000,  3878, 12000, 11745, | , -3.4, 1380.4, 53.844, |, 0.0
11296.2, 139.1, | , 23.7, 0.0, 588.6, | ,  4000,  3876, 12000, 11686, | , -3.4, 1358.2, 52.771, |, 0.0
11297.2, 140.2, | , 23.7, 0.0, 580.2, | ,  4000,  3873, 12000, 11667, | , -3.4, 1371.4, 53.210, |, 0.0
11298.2, 140.1, | , 23.7, 0.0, 582.8, | ,  4000,  3874, 12000, 11694, | , -3.4, 1419.4, 55.167, |, 0.0
11299.2, 138.9, | , 23.7, 0.0, 588.3, | ,  4000,  3882, 12000, 11684, | , -3.4, 1392.0, 54.099, |, 0.0
11300.2, 139.0, | , 23.7, 0.0, 588.5, | ,  4000,  3880, 12000, 11708, | , -3.4, 1407.4, 54.773, |, 0.0
11301.2, 139.0, | , 23.7, 0.0, 588.2, | ,  4000,  3878, 12000, 11688, | , -3.4, 1355.6, 52.684, |, 0.0
11302.2, 139.3, | , 23.7, 0.0, 588.2, | ,  4000,  3873, 12000, 11713, | , -3.4, 1382.1, 53.784, |, 0.0
11303.2, 139.7, | , 23.7, 0.0, 582.2, | ,  4000,  3881, 12000, 11688, | , -3.4, 1401.0, 54.456, |, 0.0
11304.2, 139.6, | , 23.7, 0.0, 583.1, | ,  4000,  3875, 12000, 11701, | , -3.4, 1380.4, 53.684, |, 0.0
11305.3, 138.9, | , 23.7, 0.0, 588.5, | ,  4000,  3877, 12000, 11698, | , -3.4, 1385.1, 53.863, |, 0.0
11306.3, 139.0, | , 23.7, 0.0, 588.4, | ,  4000,  3878, 12000, 11730, | , -3.4, 1374.4, 53.560, |, 0.0
11307.3, 139.1, | , 23.7, 0.0, 587.5, | ,  4000,  3874, 12000, 11711, | , -3.4, 1372.7, 53.413, |, 0.0
11308.3, 139.4, | , 23.7, 0.0, 583.1, | ,  4000,  3871, 12000, 11718, | , -3.4, 1385.6, 53.926, |, 0.0
11309.3, 140.3, | , 23.7, 0.0, 582.2, | ,  4000,  3879, 12000, 11701, | , -3.4, 1393.7, 54.212, |, 0.0
11310.3, 139.0, | , 23.7, 0.0, 588.3, | ,  4000,  3882, 12000, 11685, | , -3.4, 1376.1, 53.485, |, 0.0
11311.3, 139.3, | , 23.7, 0.0, 588.3, | ,  4000,  3874, 12000, 11690, | , -3.4, 1405.3, 54.607, |, 0.0
11312.3, 139.5, | , 23.7, 0.0, 587.6, | ,  4000,  3871, 12000, 11711, | , -3.4, 1372.3, 53.389, |, 0.0
11313.3, 138.9, | , 23.7, 0.0, 588.1, | ,  4000,  3877, 12000, 11746, | , -3.4, 1372.3, 53.531, |, 0.0
11314.3, 139.8, | , 23.7, 0.0, 582.5, | ,  4000,  3878, 12000, 11729, | , -3.4, 1374.4, 53.558, |, 0.0
11315.4, 140.1, | , 23.7, 0.0, 581.9, | ,  4000,  3879, 12000, 11718, | , -3.4, 1405.3, 54.722, |, 0.0
11316.4, 139.4, | , 23.7, 0.0, 588.3, | ,  4000,  3879, 12000, 11750, | , -3.4, 1395.9, 54.467, |, 0.0
11317.4, 139.1, | , 23.7, 0.0, 586.6, | ,  4000,  3877, 12000, 11691, | , -3.4, 1376.1, 53.488, |, 0.0
11318.4, 138.8, | , 23.7, 0.0, 587.8, | ,  4000,  3874, 12000, 11659, | , -3.4, 1371.9, 53.203, |, 0.0
11319.4, 140.0, | , 23.7, 0.0, 583.2, | ,  4000,  3879, 12000, 11737, | , -3.4, 1405.3, 54.790, |, 0.0
11320.4, 139.6, | , 23.7, 0.0, 581.5, | ,  4000,  3877, 12000, 11715, | , -3.4, 1382.1, 53.804, |, 0.0
11321.4, 139.1, | , 23.7, 0.0, 588.0, | ,  4000,  3886, 12000, 11748, | , -3.4, 1372.3, 53.566, |, 0.0
11322.4, 139.5, | , 23.7, 0.0, 587.8, | ,  4000,  3873, 12000, 11687, | , -3.4, 1388.1, 53.928, |, 0.0
11323.5, 139.0, | , 23.7, 0.0, 588.4, | ,  4000,  3881, 12000, 11705, | , -3.4, 1374.0, 53.470, |, 0.0
11324.5, 139.0, | , 23.7, 0.0, 588.6, | ,  4000,  3881, 12000, 11701, | , -3.4, 1391.1, 54.121, |, 0.0
11325.5, 140.3, | , 23.7, 0.0, 582.1, | ,  4000,  3879, 12000, 11714, | , -3.4, 1403.6, 54.643, |, 0.0
11326.5, 139.7, | , 23.7, 0.0, 582.6, | ,  4000,  3874, 12000, 11721, | , -3.4, 1374.4, 53.516, |, 0.0
11327.5, 139.2, | , 23.7, 0.0, 587.4, | ,  4000,  3876, 12000, 11735, | , -3.4, 1363.3, 53.137, |, 0.0
11328.5, 139.1, | , 23.7, 0.0, 588.0, | ,  4000,  3873, 12000, 11709, | , -3.4, 249.3, 9.711, |, 0.0
11329.5, 139.3, | , 23.7, 0.0, 588.5, | ,  4000,  3881, 12000, 11716, | , -3.4, 289.2, 11.273, |, 0.0
11330.5, 139.6, | , 23.7, 0.0, 583.4, | ,  4000,  3879, 12000, 11735, | , -3.4, 335.4, 13.091, |, 0.0
11331.5, 139.5, | , 23.7, 0.0, 583.8, | ,  4000,  3874, 12000, 11737, | , -3.4, 344.0, 13.422, |, 0.0
11332.6, 139.3, | , 23.7, 0.0, 587.8, | ,  4000,  3873, 12000, 11705, | , -3.4, 397.6, 15.479, |, 0.0
11333.6, 139.0, | , 23.7, 0.0, 588.1, | ,  4000,  3875, 12000, 11707, | , -3.4, 422.4, 16.450, |, 0.0
11334.6, 138.9, | , 23.7, 0.0, 588.1, | ,  4000,  3876, 12000, 11709, | , -3.4, 452.4, 17.620, |, 0.0
11335.6, 139.3, | , 23.7, 0.0, 588.4, | ,  4000,  3877, 12000, 11719, | , -3.4, 503.8, 19.635, |, 0.0
11336.6, 139.6, | , 23.7, 0.0, 583.3, | ,  4000,  3876, 12000, 11697, | , -3.4, 536.8, 20.890, |, 0.0
11337.6, 139.6, | , 23.7, 0.0, 583.5, | ,  4000,  3877, 12000, 11671, | , -3.4, 573.2, 22.272, |, 0.0
11338.6, 138.8, | , 23.7, 0.0, 588.3, | ,  4000,  3880, 12000, 11696, | , -3.4, 640.9, 24.943, |, 0.0
11339.6, 139.3, | , 23.7, 0.0, 588.2, | ,  4000,  3879, 12000, 11699, | , -3.4, 651.6, 25.363, |, 0.0
11340.6, 138.9, | , 23.7, 0.0, 588.2, | ,  4000,  3881, 12000, 11713, | , -3.4, 682.5, 26.591, |, 0.0
11341.7, 139.1, | , 23.7, 0.0, 588.6, | ,  4000,  3882, 12000, 11721, | , -3.4, 724.5, 28.241, |, 0.0
11342.7, 140.2, | , 23.7, 0.0, 581.7, | ,  4000,  3876, 12000, 11662, | , -3.4, 763.5, 29.636, |, 0.0
11343.7, 139.9, | , 23.7, 0.0, 583.3, | ,  4000,  3877, 12000, 11659, | , -3.4, 798.2, 30.978, |, 0.0
11344.7, 138.9, | , 23.7, 0.0, 588.2, | ,  4000,  3873, 12000, 11695, | , -3.4, 865.9, 33.673, |, 0.0
11345.7, 139.1, | , 23.7, 0.0, 588.4, | ,  4000,  3875, 12000, 11713, | , -3.4, 879.6, 34.250, |, 0.0
11346.7, 139.2, | , 23.7, 0.0, 588.5, | ,  4000,  3875, 12000, 11690, | , -3.4, 906.6, 35.247, |, 0.0
11347.7, 139.6, | , 23.7, 0.0, 583.5, | ,  4000,  3872, 12000, 11715, | , -3.4, 940.0, 36.596, |, 0.0
11348.7, 139.9, | , 23.7, 0.0, 581.8, | ,  4000,  3874, 12000, 11677, | , -3.4, 983.7, 38.208, |, 0.0
11349.7, 138.9, | , 23.7, 0.0, 587.8, | ,  4000,  3872, 12000, 11729, | , -3.4, 1016.7, 39.617, |, 0.0
11350.8, 139.0, | , 23.7, 0.0, 588.2, | ,  4000,  3873, 12000, 11698, | , -3.4, 1053.1, 40.954, |, 0.0
11351.8, 139.1, | , 23.7, 0.0, 587.9, | ,  4000,  3883, 12000, 11678, | , -3.4, 1071.9, 41.659, |, 0.0
11352.8, 139.3, | , 23.7, 0.0, 588.0, | ,  4000,  3881, 12000, 11733, | , -3.4, 1098.1, 42.819, |, 0.0
11353.8, 139.8, | , 23.7, 0.0, 581.4, | ,  4000,  3871, 12000, 11705, | , -3.4, 1161.9, 45.196, |, 0.0
11354.8, 139.8, | , 23.7, 0.0, 582.7, | ,  4000,  3881, 12000, 11732, | , -3.4, 1149.5, 44.819, |, 0.0
11355.8, 138.9, | , 23.7, 0.0, 587.7, | ,  4000,  3881, 12000, 11719, | , -3.4, 1182.5, 46.065, |, 0.0
11356.8, 139.4, | , 23.7, 0.0, 588.1, | ,  4000,  3877, 12000, 11735, | , -3.4, 1224.0, 47.719, |, 0.0
11357.8, 139.0, | , 23.7, 0.0, 587.9, | ,  4000,  3874, 12000, 11706, | , -3.4, 1232.2, 47.937, |, 0.0
11358.8, 139.6, | , 23.7, 0.0, 583.3, | ,  4000,  3872, 12000, 11679, | , -3.4, 1242.0, 48.231, |, 0.0
11359.9, 140.4, | , 23.7, 0.0, 581.7, | ,  4000,  3883, 12000, 11741, | , -3.4, 1257.9, 49.075, |, 0.0
11360.9, 138.9, | , 23.7, 0.0, 588.1, | ,  4000,  3881, 12000, 11720, | , -3.4, 1286.6, 50.117, |, 0.0
11361.9, 138.9, | , 23.7, 0.0, 588.1, | ,  4000,  3878, 12000, 11659, | , -3.4, 1301.6, 50.496, |, 0.0
11362.9, 139.1, | , 23.7, 0.0, 587.7, | ,  4000,  3874, 12000, 11713, | , -3.4, 1321.7, 51.438, |, 0.0
11363.9, 139.3, | , 23.7, 0.0, 588.2, | ,  4000,  3873, 12000, 11731, | , -3.4, 1333.7, 51.963, |, 0.0
11364.9, 139.7, | , 23.7, 0.0, 581.7, | ,  4000,  3877, 12000, 11725, | , -3.4, 1308.5, 50.975, |, 0.0
11365.9, 139.8, | , 23.7, 0.0, 584.1, | ,  4000,  3879, 12000, 11721, | , -3.4, 1365.4, 53.184, |, 0.0
11366.9, 139.0, | , 23.7, 0.0, 588.2, | ,  4000,  3878, 12000, 11698, | , -3.4, 1369.7, 53.270, |, 0.0
11368.0, 138.7, | , 23.7, 0.0, 588.3, | ,  4000,  3879, 12000, 11694, | , -3.4, 1369.7, 53.257, |, 0.0
11369.0, 139.1, | , 23.7, 0.0, 587.9, | ,  4000,  3886, 12000, 11730, | , -3.4, 1357.7, 52.937, |, 0.0
11370.0, 139.3, | , 23.7, 0.0, 586.7, | ,  4000,  3871, 12000, 11691, | , -3.4, 1352.2, 52.540, |, 0.0
11371.0, 140.3, | , 23.7, 0.0, 582.0, | ,  4000,  3879, 12000, 11731, | , -3.4, 1375.3, 53.599, |, 0.0
11372.0, 139.7, | , 23.7, 0.0, 583.0, | ,  4000,  3879, 12000, 11754, | , -3.4, 1372.3, 53.564, |, 0.0
11373.0, 139.3, | , 23.7, 0.0, 587.4, | ,  4000,  3876, 12000, 11684, | , -3.4, 1393.7, 54.144, |, 0.0
11374.0, 139.0, | , 23.7, 0.0, 587.3, | ,  4000,  3880, 12000, 11732, | , -3.4, 1410.8, 54.993, |, 0.0
11375.0, 139.1, | , 23.7, 0.0, 586.7, | ,  4000,  3876, 12000, 11690, | , -3.4, 1395.4, 54.232, |, 0.0
11376.0, 139.7, | , 23.7, 0.0, 582.7, | ,  4000,  3876, 12000, 11698, | , -3.4, 1362.0, 52.963, |, 0.0
11377.0, 140.0, | , 23.7, 0.0, 582.5, | ,  4000,  3872, 12000, 11706, | , -3.4, 1374.0, 53.442, |, 0.0
11378.1, 139.0, | , 23.7, 0.0, 587.2, | ,  4000,  3881, 12000, 11701, | , -3.4, 1371.9, 53.371, |, 0.0
11379.1, 139.2, | , 23.7, 0.0, 586.7, | ,  4000,  3880, 12000, 11716, | , -3.4, 1383.0, 53.850, |, 0.0
11380.1, 139.4, | , 23.7, 0.0, 586.7, | ,  4000,  3876, 12000, 11702, | , -3.4, 1358.2, 52.825, |, 0.0
11381.1, 139.1, | , 23.7, 0.0, 587.9, | ,  4000,  3878, 12000, 11642, | , -3.4, 1381.7, 53.542, |, 0.0
11382.1, 139.8, | , 23.7, 0.0, 581.8, | ,  4000,  3872, 12000, 11709, | , -3.4, 1373.6, 53.434, |, 0.0
11383.1, 139.7, | , 23.7, 0.0, 583.4, | ,  4000,  3877, 12000, 11710, | , -3.4, 1361.1, 52.971, |, 0.0
11384.1, 139.4, | , 23.7, 0.0, 588.0, | ,  4000,  3873, 12000, 11731, | , -3.4, 1357.3, 52.880, |, 0.0
11385.1, 138.9, | , 23.7, 0.0, 586.8, | ,  4000,  3871, 12000, 11720, | , -3.4, 1356.4, 52.799, |, 0.0
11386.1, 138.9, | , 23.7, 0.0, 587.9, | ,  4000,  3880, 12000, 11727, | , -3.4, 1382.6, 53.874, |, 0.0
11387.2, 139.9, | , 23.7, 0.0, 582.9, | ,  4000,  3881, 12000, 11734, | , -3.4, 1351.3, 52.683, |, 0.0
11388.2, 140.3, | , 23.7, 0.0, 581.7, | ,  4000,  3874, 12000, 11725, | , -3.4, 1365.4, 53.179, |, 0.0
11389.2, 138.9, | , 23.7, 0.0, 587.5, | ,  4000,  3875, 12000, 11718, | , -3.4, 1334.6, 51.960, |, 0.0
11390.2, 139.4, | , 23.7, 0.0, 587.0, | ,  4000,  3878, 12000, 11745, | , -3.4, 1355.2, 52.861, |, 0.0
11391.2, 139.3, | , 23.7, 0.0, 587.8, | ,  4000,  3883, 12000, 11731, | , -3.4, 1373.6, 53.546, |, 0.0
11392.2, 139.0, | , 23.7, 0.0, 587.2, | ,  4000,  3883, 12000, 11701, | , -3.4, 1365.4, 53.128, |, 0.0
11393.2, 139.9, | , 23.7, 0.0, 579.7, | ,  4000,  3876, 12000, 11670, | , -3.4, 1357.7, 52.699, |, 0.0
11394.2, 140.2, | , 23.7, 0.0, 581.3, | ,  4000,  3873, 12000, 11715, | , -3.4, 1368.4, 53.258, |, 0.0
11395.2, 139.1, | , 23.7, 0.0, 587.0, | ,  4000,  3879, 12000, 11702, | , -3.4, 1374.9, 53.484, |, 0.0
11396.3, 138.9, | , 23.7, 0.0, 588.0, | ,  4000,  3876, 12000, 11698, | , -3.4, 1379.6, 53.641, |, 0.0
11397.3, 139.0, | , 23.7, 0.0, 587.8, | ,  4000,  3882, 12000, 11714, | , -3.4, 1374.0, 53.503, |, 0.0
11398.3, 139.9, | , 23.7, 0.0, 582.6, | ,  4000,  3879, 12000, 11726, | , -3.4, 1363.3, 53.115, |, 0.0
11399.3, 139.7, | , 23.7, 0.0, 581.9, | ,  4000,  3871, 12000, 11732, | , -3.4, 1363.3, 53.110, |, 0.0
11400.3, 139.8, | , 23.7, 0.0, 582.6, | ,  4000,  3876, 12000, 11748, | , -3.4, 1391.6, 54.281, |, 0.0
11401.3, 139.3, | , 23.7, 0.0, 588.0, | ,  4000,  3881, 12000, 11720, | , -3.4, 1344.9, 52.384, |, 0.0
11402.3, 139.3, | , 23.7, 0.0, 587.9, | ,  4000,  3882, 12000, 11698, | , -3.4, 1340.6, 52.149, |, 0.0
11403.3, 139.0, | , 23.7, 0.0, 587.6, | ,  4000,  3880, 12000, 11694, | , -3.4, 1348.7, 52.443, |, 0.0
11404.3, 139.6, | , 23.7, 0.0, 582.8, | ,  4000,  3870, 12000, 11707, | , -3.4, 1367.6, 53.187, |, 0.0
11405.3, 139.9, | , 23.7, 0.0, 581.3, | ,  4000,  3877, 12000, 11687, | , -3.4, 1358.2, 52.778, |, 0.0
11406.3, 139.0, | , 23.7, 0.0, 587.8, | ,  4000,  3877, 12000, 11666, | , -3.4, 1348.7, 52.339, |, 0.0
11407.4, 139.0, | , 23.7, 0.0, 587.4, | ,  4000,  3883, 12000, 11713, | , -3.4, 1336.7, 52.054, |, 0.0
11408.4, 139.2, | , 23.7, 0.0, 586.9, | ,  4000,  3875, 12000, 11706, | , -3.4, 1364.6, 53.086, |, 0.0
11409.4, 139.3, | , 23.7, 0.0, 588.3, | ,  4000,  3873, 12000, 11708, | , -3.4, 1370.1, 53.302, |, 0.0
11410.4, 139.8, | , 23.7, 0.0, 581.4, | ,  4000,  3880, 12000, 11646, | , -3.4, 1366.7, 52.981, |, 0.0
11411.4, 140.2, | , 23.7, 0.0, 582.3, | ,  4000,  3881, 12000, 11702, | , -3.4, 1348.3, 52.458, |, 0.0
11412.4, 138.9, | , 23.7, 0.0, 587.9, | ,  4000,  3875, 12000, 11721, | , -3.4, 1366.7, 53.218, |, 0.0
11413.4, 138.9, | , 23.7, 0.0, 587.8, | ,  4000,  3876, 12000, 11705, | , -3.4, 1378.3, 53.616, |, 0.0
11414.5, 139.0, | , 23.7, 0.0, 587.9, | ,  4000,  3881, 12000, 11680, | , -3.4, 1349.2, 52.419, |, 0.0
11415.5, 139.9, | , 23.7, 0.0, 583.3, | ,  4000,  3880, 12000, 11713, | , -3.4, 1335.4, 51.993, |, 0.0
11416.5, 139.9, | , 23.7, 0.0, 581.1, | ,  4000,  3877, 12000, 11709, | , -3.4, 1358.2, 52.853, |, 0.0
11417.5, 139.0, | , 23.7, 0.0, 587.4, | ,  4000,  3877, 12000, 11753, | , -3.4, 1350.4, 52.700, |, 0.0
11418.5, 139.2, | , 23.7, 0.0, 587.5, | ,  4000,  3884, 12000, 11711, | , -3.4, 1337.2, 52.065, |, 0.0
11419.5, 138.8, | , 23.7, 0.0, 587.7, | ,  4000,  3877, 12000, 11679, | , -3.4, 1357.3, 52.719, |, 0.0
11420.5, 138.9, | , 23.7, 0.0, 587.5, | ,  4000,  3879, 12000, 11701, | , -3.4, 1359.4, 52.882, |, 0.0
11421.5, 140.4, | , 23.7, 0.0, 582.0, | ,  4000,  3873, 12000, 11720, | , -3.4, 1356.4, 52.810, |, 0.0
11422.5, 140.0, | , 23.7, 0.0, 581.5, | ,  4000,  3872, 12000, 11724, | , -3.4, 1345.7, 52.403, |, 0.0
11423.6, 138.9, | , 23.7, 0.0, 587.6, | ,  4000,  3879, 12000, 11711, | , -3.4, 1342.3, 52.249, |, 0.0
11424.6, 139.2, | , 23.7, 0.0, 587.8, | ,  4000,  3869, 12000, 11695, | , -3.4, 1344.4, 52.245, |, 0.0
11425.6, 139.2, | , 23.7, 0.0, 587.9, | ,  4000,  3872, 12000, 11727, | , -3.4, 1404.4, 54.696, |, 0.0
11426.6, 139.7, | , 23.7, 0.0, 582.7, | ,  4000,  3877, 12000, 11721, | , -3.4, 1376.1, 53.595, |, 0.0
11427.6, 139.9, | , 23.7, 0.0, 580.8, | ,  4000,  3874, 12000, 11705, | , -3.4, 1342.7, 52.231, |, 0.0
11428.6, 139.3, | , 23.7, 0.0, 587.6, | ,  4000,  3874, 12000, 11746, | , -3.4, 1349.2, 52.618, |, 0.0
11429.6, 139.1, | , 23.7, 0.0, 587.3, | ,  4000,  3876, 12000, 11694, | , -3.4, 1345.3, 52.297, |, 0.0
11430.6, 138.8, | , 23.7, 0.0, 587.0, | ,  4000,  3882, 12000, 11676, | , -3.4, 1344.0, 52.208, |, 0.0
11431.6, 139.4, | , 23.7, 0.0, 587.4, | ,  4000,  3882, 12000, 11696, | , -3.4, 1392.9, 54.171, |, 0.0
11432.7, 139.6, | , 23.7, 0.0, 581.8, | ,  4000,  3879, 12000, 11690, | , -3.4, 1356.0, 52.711, |, 0.0
11433.7, 139.7, | , 23.7, 0.0, 582.5, | ,  4000,  3881, 12000, 11753, | , -3.4, 1400.6, 54.667, |, 0.0
11434.7, 138.9, | , 23.7, 0.0, 586.8, | ,  4000,  3879, 12000, 11758, | , -3.4, 1350.9, 52.739, |, 0.0
11435.7, 139.4, | , 23.7, 0.0, 587.5, | ,  4000,  3882, 12000, 11727, | , -3.4, 1352.6, 52.712, |, 0.0
11436.7, 138.9, | , 23.7, 0.0, 587.1, | ,  4000,  3879, 12000, 11683, | , -3.4, 1350.4, 52.471, |, 0.0
11437.7, 139.2, | , 23.7, 0.0, 586.7, | ,  4000,  3878, 12000, 11725, | , -3.4, 1352.6, 52.694, |, 0.0
11438.7, 139.7, | , 23.7, 0.0, 581.2, | ,  4000,  3876, 12000, 11713, | , -3.4, 1333.3, 51.894, |, 0.0
11439.7, 140.1, | , 23.7, 0.0, 582.5, | ,  4000,  3878, 12000, 11699, | , -3.4, 1350.0, 52.507, |, 0.0
11440.7, 138.9, | , 23.7, 0.0, 587.1, | ,  4000,  3876, 12000, 11692, | , -3.4, 1351.3, 52.523, |, 0.0
11441.7, 139.0, | , 23.7, 0.0, 587.0, | ,  4000,  3884, 12000, 11707, | , -3.4, 1381.3, 53.770, |, 0.0
11442.8, 139.3, | , 23.7, 0.0, 586.9, | ,  4000,  3870, 12000, 11720, | , -3.4, 1328.6, 51.716, |, 0.0
11443.8, 139.7, | , 23.7, 0.0, 582.6, | ,  4000,  3878, 12000, 11750, | , -3.4, 1358.6, 53.010, |, 0.0
11444.8, 139.6, | , 23.7, 0.0, 581.8, | ,  4000,  3872, 12000, 11671, | , -3.4, 1378.7, 53.503, |, 0.0
11445.8, 139.4, | , 23.7, 0.0, 587.2, | ,  4000,  3886, 12000, 11696, | , -3.4, 1351.3, 52.573, |, 0.0
11446.8, 139.2, | , 23.7, 0.0, 587.5, | ,  4000,  3875, 12000, 11653, | , -3.4, 1344.0, 52.109, |, 0.0
11447.8, 139.0, | , 23.7, 0.0, 586.6, | ,  4000,  3877, 12000, 11686, | , -3.4, 1341.0, 52.108, |, 0.0
11448.8, 138.8, | , 23.7, 0.0, 587.2, | ,  4000,  3875, 12000, 11731, | , -3.4, 1353.9, 52.753, |, 0.0
11449.8, 140.1, | , 23.7, 0.0, 581.1, | ,  4000,  3878, 12000, 11724, | , -3.4, 1367.1, 53.256, |, 0.0
11450.8, 139.4, | , 23.7, 0.0, 582.2, | ,  4000,  3879, 12000, 11683, | , -3.4, 1341.0, 52.108, |, 0.0
11451.9, 139.0, | , 23.7, 0.0, 587.2, | ,  4000,  3883, 12000, 11707, | , -3.4, 1334.2, 51.931, |, 0.0
11452.9, 139.5, | , 23.7, 0.0, 587.0, | ,  4000,  3874, 12000, 11733, | , -3.4, 1320.9, 51.473, |, 0.0
11453.9, 138.8, | , 23.7, 0.0, 587.2, | ,  4000,  3877, 12000, 11739, | , -3.4, 1380.9, 53.838, |, 0.0
11454.9, 139.5, | , 23.7, 0.0, 582.2, | ,  4000,  3877, 12000, 11700, | , -3.4, 1363.3, 53.021, |, 0.0
11455.9, 140.1, | , 23.7, 0.0, 581.5, | ,  4000,  3881, 12000, 11716, | , -3.4, 1344.9, 52.372, |, 0.0
11456.9, 139.2, | , 23.7, 0.0, 587.8, | ,  4000,  3876, 12000, 11674, | , -3.4, 1342.3, 52.113, |, 0.0
11457.9, 139.0, | , 23.7, 0.0, 586.2, | ,  4000,  3879, 12000, 11686, | , -3.4, 1324.7, 51.486, |, 0.0
11458.9, 138.9, | , 23.7, 0.0, 586.9, | ,  4000,  3881, 12000, 11690, | , -3.4, 1338.4, 52.038, |, 0.0
11459.9, 139.3, | , 23.7, 0.0, 587.3, | ,  4000,  3875, 12000, 11741, | , -3.4, 1352.6, 52.736, |, 0.0
11461.0, 140.0, | , 23.7, 0.0, 579.4, | ,  4000,  3870, 12000, 11729, | , -3.4, 1339.7, 52.180, |, 0.0
11462.0, 139.5, | , 23.7, 0.0, 582.8, | ,  4000,  3873, 12000, 11645, | , -3.4, 1353.0, 52.422, |, 0.0
11463.0, 139.0, | , 23.7, 0.0, 586.7, | ,  4000,  3879, 12000, 11683, | , -3.4, 1305.0, 50.710, |, 0.0
11464.0, 138.9, | , 23.7, 0.0, 587.3, | ,  4000,  3882, 12000, 11742, | , -3.4, 1360.7, 53.079, |, 0.0
11465.0, 138.9, | , 23.7, 0.0, 587.2, | ,  4000,  3875, 12000, 11675, | , -3.4, 1382.1, 53.659, |, 0.0
11466.0, 139.8, | , 23.7, 0.0, 584.7, | ,  4000,  3877, 12000, 11700, | , -3.4, 1340.6, 52.137, |, 0.0
11467.0, 139.8, | , 23.7, 0.0, 581.4, | ,  4000,  3878, 12000, 11698, | , -3.4, 1331.2, 51.769, |, 0.0
11468.0, 139.9, | , 23.7, 0.0, 581.5, | ,  4000,  3883, 12000, 11715, | , -3.4, 1334.6, 51.977, |, 0.0
11469.1, 139.2, | , 23.7, 0.0, 587.5, | ,  4000,  3879, 12000, 11728, | , -3.4, 1354.3, 52.773, |, 0.0
11470.1, 139.3, | , 23.7, 0.0, 587.6, | ,  4000,  3876, 12000, 11716, | , -3.4, 1359.9, 52.939, |, 0.0
11471.1, 139.0, | , 23.7, 0.0, 587.1, | ,  4000,  3871, 12000, 11714, | , -3.4, 1329.0, 51.717, |, 0.0
11472.1, 139.7, | , 23.7, 0.0, 582.2, | ,  4000,  3883, 12000, 11720, | , -3.4, 1338.9, 52.160, |, 0.0
11473.1, 139.9, | , 23.7, 0.0, 582.6, | ,  4000,  3872, 12000, 11659, | , -3.4, 1324.3, 51.353, |, 0.0
11474.1, 139.1, | , 23.7, 0.0, 587.0, | ,  4000,  3881, 12000, 11687, | , -3.4, 1333.3, 51.827, |, 0.0
11475.1, 139.0, | , 23.7, 0.0, 587.3, | ,  4000,  3876, 12000, 11721, | , -3.4, 1334.6, 51.972, |, 0.0
11476.1, 139.2, | , 23.7, 0.0, 587.8, | ,  4000,  3874, 12000, 11710, | , -3.4, 1341.0, 52.180, |, 0.0
11477.2, 139.3, | , 23.7, 0.0, 588.0, | ,  4000,  3879, 12000, 11684, | , -3.4, 1352.6, 52.559, |, 0.0
11478.2, 139.9, | , 23.7, 0.0, 581.6, | ,  4000,  3871, 12000, 11743, | , -3.4, 1354.3, 52.796, |, 0.0
11479.2, 140.2, | , 23.7, 0.0, 581.0, | ,  4000,  3880, 12000, 11703, | , -3.4, 1308.0, 50.895, |, 0.0
11480.2, 138.8, | , 23.8, 0.0, 587.5, | ,  4000,  3880, 12000, 11676, | , -3.4, 1348.7, 52.384, |, 0.0
11481.2, 139.0, | , 23.7, 0.0, 587.3, | ,  4000,  3876, 12000, 11720, | , -3.4, 1344.0, 52.337, |, 0.0
11482.2, 138.9, | , 23.7, 0.0, 586.8, | ,  4000,  3881, 12000, 11717, | , -3.4, 1332.0, 51.877, |, 0.0
11483.2, 140.0, | , 23.7, 0.0, 582.4, | ,  4000,  3869, 12000, 11747, | , -3.4, 1341.4, 52.303, |, 0.0
11484.2, 140.1, | , 23.7, 0.0, 581.6, | ,  4000,  3873, 12000, 11690, | , -3.4, 1334.2, 51.841, |, 0.0
11485.2, 138.8, | , 23.7, 0.0, 587.4, | ,  4000,  3873, 12000, 11675, | , -3.4, 1331.6, 51.693, |, 0.0
11486.2, 139.0, | , 23.8, 0.0, 587.2, | ,  4000,  3881, 12000, 11744, | , -3.4, 1340.6, 52.299, |, 0.0
11487.3, 139.4, | , 23.7, 0.0, 587.6, | ,  4000,  3878, 12000, 11773, | , -3.4, 1317.9, 51.502, |, 0.0
11488.3, 139.0, | , 23.7, 0.0, 586.4, | ,  4000,  3877, 12000, 11709, | , -3.4, 1312.3, 51.070, |, 0.0
11489.3, 139.6, | , 23.7, 0.0, 580.9, | ,  4000,  3874, 12000, 11674, | , -3.4, 1378.7, 53.520, |, 0.0
11490.3, 139.9, | , 23.7, 0.0, 581.6, | ,  4000,  3876, 12000, 11709, | , -3.4, 1366.7, 53.181, |, 0.0
11491.3, 138.9, | , 23.8, 0.0, 587.6, | ,  4000,  3878, 12000, 11728, | , -3.4, 1334.6, 52.003, |, 0.0
11492.3, 139.0, | , 23.8, 0.0, 587.1, | ,  4000,  3884, 12000, 11687, | , -3.4, 1344.0, 52.253, |, 0.0
11493.3, 139.3, | , 23.8, 0.0, 586.4, | ,  4000,  3877, 12000, 11728, | , -3.4, 1317.4, 51.335, |, 0.0
11494.3, 140.0, | , 23.7, 0.0, 582.3, | ,  4000,  3878, 12000, 11730, | , -3.4, 1306.7, 50.926, |, 0.0
11495.3, 139.8, | , 23.7, 0.0, 581.2, | ,  4000,  3878, 12000, 11694, | , -3.4, 1343.6, 52.237, |, 0.0
11496.4, 139.3, | , 23.7, 0.0, 587.1, | ,  4000,  3871, 12000, 11690, | , -3.4, 1347.4, 52.349, |, 0.0
11497.4, 139.2, | , 23.7, 0.0, 587.4, | ,  4000,  3877, 12000, 11677, | , -3.4, 1342.3, 52.128, |, 0.0
11498.4, 139.2, | , 23.8, 0.0, 586.1, | ,  4000,  3881, 12000, 11734, | , -3.4, 1343.2, 52.367, |, 0.0
11499.4, 138.9, | , 23.8, 0.0, 587.2, | ,  4000,  3877, 12000, 11701, | , -3.4, 1313.6, 51.097, |, 0.0
11500.4, 139.9, | , 23.8, 0.0, 583.0, | ,  4000,  3873, 12000, 11719, | , -3.4, 1348.3, 52.490, |, 0.0
11501.4, 139.7, | , 23.8, 0.0, 582.4, | ,  4000,  3877, 12000, 11752, | , -3.4, 1346.6, 52.547, |, 0.0
11502.4, 138.9, | , 23.8, 0.0, 587.4, | ,  4000,  3874, 12000, 11690, | , -3.4, 1313.2, 51.029, |, 0.0
11503.4, 139.1, | , 23.8, 0.0, 587.0, | ,  4000,  3872, 12000, 11708, | , -3.4, 1333.7, 51.882, |, 0.0
11504.4, 139.2, | , 23.7, 0.0, 587.2, | ,  4000,  3880, 12000, 11683, | , -3.4, 1333.7, 51.827, |, 0.0
11505.4, 139.2, | , 23.8, 0.0, 587.2, | ,  4000,  3870, 12000, 11696, | , -3.4, 1342.3, 52.169, |, 0.0
11506.5, 139.7, | , 23.8, 0.0, 581.1, | ,  4000,  3881, 12000, 11700, | , -3.4, 1349.6, 52.503, |, 0.0
11507.5, 140.2, | , 23.7, 0.0, 581.7, | ,  4000,  3877, 12000, 11735, | , -3.4, 1326.0, 51.687, |, 0.0
11508.5, 139.1, | , 23.8, 0.0, 586.2, | ,  4000,  3877, 12000, 11690, | , -3.4, 1296.5, 50.394, |, 0.0
11509.5, 138.8, | , 23.8, 0.0, 586.8, | ,  4000,  3877, 12000, 11690, | , -3.4, 1338.4, 52.025, |, 0.0
11510.5, 138.9, | , 23.8, 0.0, 587.0, | ,  4000,  3882, 12000, 11720, | , -3.4, 1357.3, 52.872, |, 0.0
11511.5, 140.0, | , 23.8, 0.0, 582.5, | ,  4000,  3876, 12000, 11711, | , -3.4, 1349.2, 52.506, |, 0.0
11512.5, 139.9, | , 23.7, 0.0, 581.0, | ,  4000,  3876, 12000, 11704, | , -3.4, 1357.7, 52.815, |, 0.0
11513.5, 139.0, | , 23.8, 0.0, 586.5, | ,  4000,  3874, 12000, 11692, | , -3.4, 1303.7, 50.673, |, 0.0
11514.5, 139.2, | , 23.8, 0.0, 587.6, | ,  4000,  3875, 12000, 11681, | , -3.4, 1333.3, 51.787, |, 0.0
11515.6, 139.2, | , 23.8, 0.0, 587.5, | ,  4000,  3880, 12000, 11696, | , -3.4, 1374.0, 53.435, |, 0.0
11516.6, 139.0, | , 23.8, 0.0, 587.0, | ,  4000,  3880, 12000, 11750, | , -3.4, 1380.9, 53.887, |, 0.0
11517.6, 139.7, | , 23.8, 0.0, 581.1, | ,  4000,  3877, 12000, 11728, | , -3.4, 1339.7, 52.197, |, 0.0
11518.6, 140.3, | , 23.8, 0.0, 580.5, | ,  4000,  3880, 12000, 11690, | , -3.4, 1339.3, 52.063, |, 0.0
11519.6, 139.0, | , 23.8, 0.0, 587.0, | ,  4000,  3883, 12000, 11692, | , -3.4, 1320.9, 51.365, |, 0.0
11520.6, 138.9, | , 23.8, 0.0, 586.7, | ,  4000,  3870, 12000, 11710, | , -3.4, 1329.0, 51.699, |, 0.0
11521.6, 139.3, | , 23.8, 0.0, 587.3, | ,  4000,  3878, 12000, 11719, | , -3.4, 1352.6, 52.671, |, 0.0
11522.6, 139.6, | , 23.8, 0.0, 582.3, | ,  4000,  3875, 12000, 11711, | , -3.4, 1350.0, 52.536, |, 0.0
11523.6, 139.8, | , 23.8, 0.0, 580.7, | ,  4000,  3874, 12000, 11716, | , -3.4, 1310.2, 50.998, |, 0.0
11524.7, 139.4, | , 23.8, 0.0, 587.2, | ,  4000,  3881, 12000, 11700, | , -3.4, 1343.6, 52.268, |, 0.0
11525.7, 138.9, | , 23.8, 0.0, 587.2, | ,  4000,  3873, 12000, 11708, | , -3.4, 1317.9, 51.270, |, 0.0
11526.7, 139.0, | , 23.8, 0.0, 587.3, | ,  4000,  3881, 12000, 11737, | , -3.4, 1369.7, 53.412, |, 0.0
11527.7, 138.8, | , 23.8, 0.0, 586.7, | ,  4000,  3873, 12000, 11679, | , -3.4, 1336.3, 51.890, |, 0.0
11528.7, 140.1, | , 23.8, 0.0, 582.1, | ,  4000,  3878, 12000, 11669, | , -3.4, 1326.9, 51.507, |, 0.0
11529.7, 139.7, | , 23.8, 0.0, 582.6, | ,  4000,  3877, 12000, 11701, | , -3.4, 1358.2, 52.822, |, 0.0
11530.7, 138.9, | , 23.8, 0.0, 586.8, | ,  4000,  3876, 12000, 11705, | , -3.4, 1325.6, 51.569, |, 0.0
11531.7, 139.2, | , 23.8, 0.0, 587.6, | ,  4000,  3874, 12000, 11729, | , -3.4, 1326.0, 51.660, |, 0.0
11532.7, 138.7, | , 23.8, 0.0, 587.2, | ,  4000,  3874, 12000, 11708, | , -3.4, 1335.4, 51.955, |, 0.0
11533.8, 139.2, | , 23.8, 0.0, 586.6, | ,  4000,  3883, 12000, 11744, | , -3.4, 1369.3, 53.424, |, 0.0
11534.8, 139.9, | , 23.8, 0.0, 581.2, | ,  4000,  3881, 12000, 11730, | , -3.4, 1317.9, 51.367, |, 0.0
11535.8, 140.0, | , 23.8, 0.0, 580.8, | ,  4000,  3868, 12000, 11674, | , -3.4, 1312.7, 50.942, |, 0.0
11536.8, 138.7, | , 23.8, 0.0, 587.1, | ,  4000,  3877, 12000, 11649, | , -3.4, 1341.9, 52.021, |, 0.0
11537.8, 139.2, | , 23.8, 0.0, 587.4, | ,  4000,  3878, 12000, 11694, | , -3.4, 1352.2, 52.573, |, 0.0
11538.8, 139.5, | , 23.8, 0.0, 586.4, | ,  4000,  3875, 12000, 11716, | , -3.4, 1335.9, 52.002, |, 0.0
11539.8, 139.7, | , 23.8, 0.0, 582.0, | ,  4000,  3879, 12000, 11707, | , -3.4, 1332.9, 51.870, |, 0.0
11540.8, 139.9, | , 23.8, 0.0, 581.1, | ,  4000,  3879, 12000, 11716, | , -3.4, 1328.2, 51.719, |, 0.0
11541.8, 139.2, | , 23.8, 0.0, 587.2, | ,  4000,  3871, 12000, 11707, | , -3.4, 1306.3, 50.812, |, 0.0
11542.9, 139.2, | , 23.8, 0.0, 587.3, | ,  4000,  3880, 12000, 11713, | , -3.4, 1347.9, 52.474, |, 0.0
11543.9, 139.1, | , 23.8, 0.0, 586.2, | ,  4000,  3878, 12000, 11743, | , -3.4, 1359.4, 53.022, |, 0.0
