Repository: jdhuang-csm/Ru-BCA

## Methods
* (BaO)<sub>x</sub>-(CaO)<sub>y</sub>-(Al<sub>2</sub>O<sub>3</sub>)<sub>1-x-y</sub> (BCA) catalyst supports were synthesized via sol-gel and solid-state methods. 
* Ru/BCA catalysts were prepared via incipient wetness impregnation to achieve 1 wt. % Ru loading.
* Ammonia synthesis rates were measured for Ru/BCA catalysts in a packed-bed reactor at 480-600<sup>o</sup>C, 10 bar, and space velocities up to 1.3 x 10<sup>6</sup> ml g<sub>cat</sub><sup>-1</sup> h<sup>-1</sup>.
* A machine learning (ML) model was employed to improve understanding of the behavior of Ru/BCA catalysts.
* A microkinetic model was developed to describe the best-performing catalyst.

File: data/init_files_Cadigan/BCA512.txt (part 29 of 43)
********** Start test **********
Elapsed time, Pressure, | , LJtemp(C), Inner-Temp, Outer-Temp, | , N2-set, N2-flow, H2-set, H2-flow, | , pH, NH3_ppm, NH3_Prod_rate, |, In222Temp
11108.1, 139.6, | , 25.9, 0.0, 565.5, | ,  1000,   953,  3000,  2930, | , -3.4, 5260.0, 41.259, |, 0.0
11109.1, 140.1, | , 25.9, 0.0, 558.6, | ,  1000,   949,  3000,  2920, | , -3.4, 5284.0, 41.303, |, 0.0
11110.1, 139.9, | , 25.9, 0.0, 563.5, | ,  1000,   955,  3000,  2947, | , -3.4, 5280.1, 41.613, |, 0.0
11111.1, 139.7, | , 25.9, 0.0, 563.9, | ,  1000,   960,  3000,  2926, | , -3.4, 5281.4, 41.453, |, 0.0
11112.1, 139.0, | , 25.9, 0.0, 564.5, | ,  1000,   950,  3000,  2926, | , -3.4, 5269.0, 41.256, |, 0.0
11113.1, 139.3, | , 25.9, 0.0, 564.8, | ,  1000,   956,  3000,  2947, | , -3.4, 5279.3, 41.623, |, 0.0
11114.1, 140.4, | , 25.9, 0.0, 559.2, | ,  1000,   954,  3000,  2940, | , -3.4, 5290.9, 41.611, |, 0.0
11115.1, 140.3, | , 25.9, 0.0, 559.8, | ,  1000,   954,  3000,  2911, | , -3.4, 5262.2, 41.082, |, 0.0
11116.2, 139.4, | , 25.9, 0.0, 563.9, | ,  1000,   951,  3000,  2923, | , -3.4, 5278.9, 41.313, |, 0.0
11117.2, 139.2, | , 25.9, 0.0, 564.7, | ,  1000,   952,  3000,  2943, | , -3.4, 5267.3, 41.443, |, 0.0
11118.2, 139.5, | , 25.9, 0.0, 564.8, | ,  1000,   949,  3000,  2903, | , -3.4, 5263.4, 40.951, |, 0.0
11119.2, 139.5, | , 25.9, 0.0, 564.8, | ,  1000,   955,  3000,  2931, | , -3.4, 5269.4, 41.364, |, 0.0
11120.2, 139.9, | , 25.9, 0.0, 557.8, | ,  1000,   947,  3000,  2922, | , -3.4, 5266.0, 41.164, |, 0.0
11121.2, 140.5, | , 25.9, 0.0, 556.9, | ,  1000,   953,  3000,  2919, | , -3.4, 5270.3, 41.228, |, 0.0
11122.2, 139.0, | , 25.9, 0.0, 564.1, | ,  1000,   958,  3000,  2922, | , -3.4, 5278.0, 41.367, |, 0.0
11123.2, 139.0, | , 25.9, 0.0, 564.5, | ,  1000,   959,  3000,  2921, | , -3.4, 5270.7, 41.305, |, 0.0
11124.2, 139.0, | , 25.9, 0.0, 564.4, | ,  1000,   952,  3000,  2933, | , -3.4, 5267.3, 41.334, |, 0.0
11125.3, 140.3, | , 25.9, 0.0, 558.8, | ,  1000,   957,  3000,  2924, | , -3.4, 5267.3, 41.292, |, 0.0
11126.3, 140.2, | , 25.9, 0.0, 556.9, | ,  1000,   956,  3000,  2926, | , -3.4, 5267.7, 41.310, |, 0.0
11127.3, 139.2, | , 25.9, 0.0, 564.1, | ,  1000,   954,  3000,  2941, | , -3.4, 5276.7, 41.508, |, 0.0
11128.3, 139.6, | , 25.9, 0.0, 564.4, | ,  1000,   959,  3000,  2941, | , -3.4, 5270.7, 41.527, |, 0.0
11129.3, 139.0, | , 25.9, 0.0, 563.8, | ,  1000,   950,  3000,  2907, | , -3.4, 5245.0, 40.861, |, 0.0
11130.3, 138.9, | , 25.9, 0.0, 564.1, | ,  1000,   954,  3000,  2890, | , -3.4, 5274.1, 40.950, |, 0.0
11131.3, 140.5, | , 25.9, 0.0, 556.9, | ,  1000,   949,  3000,  2928, | , -3.4, 5284.4, 41.390, |, 0.0
11132.3, 139.9, | , 25.9, 0.0, 558.2, | ,  1000,   955,  3000,  2942, | , -3.4, 5299.4, 41.720, |, 0.0
11133.3, 139.2, | , 25.9, 0.0, 563.7, | ,  1000,   952,  3000,  2956, | , -3.4, 5283.6, 41.705, |, 0.0
11134.4, 139.5, | , 25.9, 0.0, 564.0, | ,  1000,   956,  3000,  2917, | , -3.4, 5251.0, 41.086, |, 0.0
11135.4, 139.5, | , 25.9, 0.0, 564.1, | ,  1000,   953,  3000,  2942, | , -3.4, 5298.1, 41.683, |, 0.0
11136.4, 139.2, | , 25.9, 0.0, 562.8, | ,  1000,   954,  3000,  2941, | , -3.4, 5275.9, 41.517, |, 0.0
11137.4, 140.0, | , 25.9, 0.0, 557.1, | ,  1000,   954,  3000,  2927, | , -3.4, 5290.9, 41.476, |, 0.0
11138.4, 139.6, | , 25.9, 0.0, 563.4, | ,  1000,   958,  3000,  2920, | , -3.4, 5270.7, 41.293, |, 0.0
11139.4, 139.0, | , 25.9, 0.0, 562.8, | ,  1000,   952,  3000,  2917, | , -3.4, 5286.1, 41.312, |, 0.0
11140.4, 139.0, | , 25.9, 0.0, 563.2, | ,  1000,   959,  3000,  2923, | , -3.4, 5281.4, 41.421, |, 0.0
11141.4, 139.8, | , 25.9, 0.0, 562.7, | ,  1000,   956,  3000,  2962, | , -3.4, 5288.7, 41.857, |, 0.0
11142.5, 139.9, | , 25.9, 0.0, 557.0, | ,  1000,   945,  3000,  2932, | , -3.4, 5257.4, 41.175, |, 0.0
11143.5, 139.8, | , 25.9, 0.0, 557.6, | ,  1000,   955,  3000,  2914, | , -3.4, 5274.1, 41.223, |, 0.0
11144.5, 139.6, | , 25.9, 0.0, 562.9, | ,  1000,   961,  3000,  2926, | , -3.4, 5283.6, 41.483, |, 0.0
11145.5, 139.2, | , 25.9, 0.0, 562.8, | ,  1000,   954,  3000,  2920, | , -3.4, 5269.0, 41.236, |, 0.0
11146.5, 139.3, | , 25.9, 0.0, 561.3, | ,  1000,   952,  3000,  2932, | , -3.4, 5293.0, 41.523, |, 0.0
11147.5, 139.5, | , 25.9, 0.0, 562.9, | ,  1000,   955,  3000,  2937, | , -3.4, 5273.3, 41.456, |, 0.0
11148.5, 140.4, | , 25.9, 0.0, 556.0, | ,  1000,   956,  3000,  2902, | , -3.4, 5278.4, 41.133, |, 0.0
11149.5, 139.1, | , 25.9, 0.0, 562.2, | ,  1000,   955,  3000,  2911, | , -3.4, 5300.3, 41.392, |, 0.0
11150.6, 139.1, | , 25.9, 0.0, 562.7, | ,  1000,   959,  3000,  2925, | , -3.4, 5278.0, 41.407, |, 0.0
11151.6, 139.5, | , 25.9, 0.0, 562.0, | ,  1000,   952,  3000,  2899, | , -3.4, 5289.1, 41.147, |, 0.0
11152.6, 139.0, | , 25.9, 0.0, 562.4, | ,  1000,   948,  3000,  2935, | , -3.4, 5287.4, 41.472, |, 0.0
11153.6, 139.8, | , 25.9, 0.0, 556.9, | ,  1000,   944,  3000,  2919, | , -3.4, 5273.3, 41.157, |, 0.0
11154.6, 140.3, | , 25.9, 0.0, 557.7, | ,  1000,   950,  3000,  2944, | , -3.4, 5276.7, 41.513, |, 0.0
11155.6, 139.0, | , 25.9, 0.0, 562.2, | ,  1000,   958,  3000,  2924, | , -3.4, 5287.4, 41.466, |, 0.0
11156.6, 139.3, | , 25.9, 0.0, 561.4, | ,  1000,   955,  3000,  2937, | , -3.4, 5305.4, 41.709, |, 0.0
11157.6, 139.1, | , 25.9, 0.0, 562.0, | ,  1000,   947,  3000,  2931, | , -3.4, 5276.7, 41.337, |, 0.0
11158.6, 139.5, | , 25.9, 0.0, 562.2, | ,  1000,   949,  3000,  2909, | , -3.4, 5304.1, 41.341, |, 0.0
11159.6, 140.6, | , 25.9, 0.0, 551.6, | ,  1000,   959,  3000,  2950, | , -3.4, 5273.3, 41.643, |, 0.0
11160.7, 139.9, | , 25.9, 0.0, 555.7, | ,  1000,   953,  3000,  2905, | , -3.4, 5280.1, 41.153, |, 0.0
11161.7, 139.5, | , 25.9, 0.0, 561.2, | ,  1000,   960,  3000,  2922, | , -3.4, 5288.3, 41.472, |, 0.0
11162.7, 139.0, | , 25.9, 0.0, 561.9, | ,  1000,   957,  3000,  2953, | , -3.4, 5308.0, 41.926, |, 0.0
11163.7, 139.1, | , 25.9, 0.0, 561.8, | ,  1000,   952,  3000,  2919, | , -3.4, 5288.7, 41.361, |, 0.0
11164.7, 139.9, | , 25.9, 0.0, 556.0, | ,  1000,   949,  3000,  2947, | , -3.4, 5289.6, 41.626, |, 0.0
11165.7, 140.0, | , 25.9, 0.0, 556.4, | ,  1000,   957,  3000,  2896, | , -3.4, 5292.6, 41.185, |, 0.0
11166.7, 139.3, | , 25.9, 0.0, 560.8, | ,  1000,   959,  3000,  2918, | , -3.4, 5284.0, 41.382, |, 0.0
11167.8, 139.5, | , 25.9, 0.0, 561.6, | ,  1000,   955,  3000,  2937, | , -3.4, 5291.3, 41.597, |, 0.0
11168.8, 139.0, | , 25.9, 0.0, 561.3, | ,  1000,   949,  3000,  2908, | , -3.4, 5284.9, 41.183, |, 0.0
11169.8, 139.2, | , 25.9, 0.0, 560.9, | ,  1000,   955,  3000,  2918, | , -3.4, 5284.4, 41.350, |, 0.0
11170.8, 140.9, | , 25.9, 0.0, 551.4, | ,  1000,   950,  3000,  2937, | , -3.4, 5277.6, 41.433, |, 0.0
11171.8, 140.3, | , 25.9, 0.0, 555.4, | ,  1000,   951,  3000,  2893, | , -3.4, 5296.0, 41.122, |, 0.0
11172.8, 139.2, | , 25.9, 0.0, 560.7, | ,  1000,   953,  3000,  2944, | , -3.4, 5296.0, 41.691, |, 0.0
11173.8, 139.2, | , 25.9, 0.0, 560.9, | ,  1000,   958,  3000,  2932, | , -3.4, 5281.4, 41.503, |, 0.0
11174.8, 139.1, | , 25.9, 0.0, 560.7, | ,  1000,   949,  3000,  2911, | , -3.4, 5281.4, 41.183, |, 0.0
11175.8, 139.2, | , 25.9, 0.0, 561.0, | ,  1000,   960,  3000,  2931, | , -3.4, 5290.9, 41.589, |, 0.0
11176.9, 140.2, | , 25.9, 0.0, 553.4, | ,  1000,   950,  3000,  2929, | , -3.4, 5292.6, 41.474, |, 0.0
11177.9, 139.5, | , 25.9, 0.0, 561.0, | ,  1000,   953,  3000,  2933, | , -3.4, 5321.3, 41.762, |, 0.0
11178.9, 139.2, | , 25.9, 0.0, 560.5, | ,  1000,   951,  3000,  2924, | , -3.4, 5299.9, 41.482, |, 0.0
11179.9, 139.1, | , 25.9, 0.0, 560.6, | ,  1000,   959,  3000,  2924, | , -3.4, 5285.7, 41.462, |, 0.0
11180.9, 139.0, | , 25.9, 0.0, 560.4, | ,  1000,   949,  3000,  2918, | , -3.4, 5291.3, 41.330, |, 0.0
11181.9, 140.4, | , 25.9, 0.0, 554.4, | ,  1000,   954,  3000,  2935, | , -3.4, 5326.8, 41.841, |, 0.0
11182.9, 139.8, | , 25.9, 0.0, 555.4, | ,  1000,   955,  3000,  2947, | , -3.4, 5293.9, 41.720, |, 0.0
11183.9, 139.1, | , 25.9, 0.0, 560.5, | ,  1000,   959,  3000,  2924, | , -3.4, 5299.0, 41.559, |, 0.0
11184.9, 139.6, | , 25.9, 0.0, 560.7, | ,  1000,   955,  3000,  2933, | , -3.4, 5308.0, 41.697, |, 0.0
11186.0, 139.6, | , 25.9, 0.0, 560.8, | ,  1000,   953,  3000,  2931, | , -3.4, 5298.1, 41.565, |, 0.0
11187.0, 139.1, | , 25.9, 0.0, 559.4, | ,  1000,   949,  3000,  2892, | , -3.4, 5312.3, 41.219, |, 0.0
11188.0, 140.2, | , 25.9, 0.0, 553.8, | ,  1000,   948,  3000,  2918, | , -3.4, 5296.9, 41.357, |, 0.0
11189.0, 139.7, | , 25.9, 0.0, 559.3, | ,  1000,   952,  3000,  2948, | , -3.4, 5295.1, 41.715, |, 0.0
11190.0, 139.2, | , 25.9, 0.0, 559.9, | ,  1000,   956,  3000,  2945, | , -3.4, 5290.4, 41.697, |, 0.0
11191.0, 139.1, | , 25.9, 0.0, 559.6, | ,  1000,   954,  3000,  2907, | , -3.4, 5286.1, 41.232, |, 0.0
11192.0, 139.8, | , 25.9, 0.0, 559.4, | ,  1000,   957,  3000,  2940, | , -3.4, 5292.1, 41.654, |, 0.0
11193.0, 139.8, | , 25.9, 0.0, 554.2, | ,  1000,   951,  3000,  2923, | , -3.4, 5297.7, 41.463, |, 0.0
11194.0, 139.8, | , 25.9, 0.0, 554.7, | ,  1000,   950,  3000,  2918, | , -3.4, 5292.6, 41.356, |, 0.0
11195.1, 139.5, | , 25.9, 0.0, 559.6, | ,  1000,   960,  3000,  2911, | , -3.4, 5311.4, 41.538, |, 0.0
11196.1, 139.2, | , 25.9, 0.0, 559.0, | ,  1000,   962,  3000,  2934, | , -3.4, 5299.0, 41.710, |, 0.0
11197.1, 139.3, | , 25.9, 0.0, 558.7, | ,  1000,   960,  3000,  2947, | , -3.4, 5303.3, 41.855, |, 0.0
11198.1, 139.4, | , 25.9, 0.0, 559.6, | ,  1000,   949,  3000,  2925, | , -3.4, 5310.1, 41.553, |, 0.0
11199.1, 140.4, | , 25.9, 0.0, 553.0, | ,  1000,   952,  3000,  2899, | , -3.4, 5299.9, 41.230, |, 0.0
11200.1, 140.0, | , 25.9, 0.0, 552.5, | ,  1000,   954,  3000,  2911, | , -3.4, 5296.4, 41.345, |, 0.0
11201.1, 139.1, | , 25.9, 0.0, 559.3, | ,  1000,   952,  3000,  2935, | , -3.4, 5308.4, 41.684, |, 0.0
11202.1, 139.3, | , 25.9, 0.0, 558.4, | ,  1000,   955,  3000,  2926, | , -3.4, 5299.0, 41.539, |, 0.0
11203.2, 139.0, | , 25.9, 0.0, 559.1, | ,  1000,   954,  3000,  2909, | , -3.4, 5293.0, 41.302, |, 0.0
11204.2, 139.9, | , 25.9, 0.0, 553.5, | ,  1000,   952,  3000,  2935, | , -3.4, 5307.6, 41.670, |, 0.0
11205.2, 140.2, | , 25.9, 0.0, 551.7, | ,  1000,   950,  3000,  2926, | , -3.4, 5302.4, 41.512, |, 0.0
11206.2, 139.0, | , 25.9, 0.0, 558.6, | ,  1000,   957,  3000,  2926, | , -3.4, 5319.1, 41.720, |, 0.0
11207.2, 139.3, | , 25.9, 0.0, 557.6, | ,  1000,   959,  3000,  2949, | , -3.4, 5326.0, 42.048, |, 0.0
11208.2, 139.4, | , 25.9, 0.0, 558.9, | ,  1000,   948,  3000,  2909, | , -3.4, 5317.4, 41.430, |, 0.0
11209.2, 139.2, | , 25.9, 0.0, 558.1, | ,  1000,   950,  3000,  2922, | , -3.4, 5309.3, 41.523, |, 0.0
11210.2, 140.4, | , 25.9, 0.0, 549.5, | ,  1000,   953,  3000,  2920, | , -3.4, 5311.0, 41.550, |, 0.0
11211.2, 140.1, | , 25.9, 0.0, 552.8, | ,  1000,   949,  3000,  2941, | , -3.4, 5305.4, 41.691, |, 0.0
11212.3, 139.8, | , 25.9, 0.0, 557.5, | ,  1000,   960,  3000,  2924, | , -3.4, 5298.1, 41.566, |, 0.0
11213.3, 139.2, | , 25.9, 0.0, 558.3, | ,  1000,   957,  3000,  2930, | , -3.4, 5302.9, 41.640, |, 0.0
11214.3, 139.3, | , 25.9, 0.0, 557.9, | ,  1000,   954,  3000,  2925, | , -3.4, 5301.1, 41.534, |, 0.0
11215.3, 139.5, | , 25.9, 0.0, 558.2, | ,  1000,   948,  3000,  2940, | , -3.4, 5300.7, 41.627, |, 0.0
11216.3, 140.5, | , 25.9, 0.0, 551.5, | ,  1000,   951,  3000,  2883, | , -3.4, 5300.3, 41.045, |, 0.0
11217.3, 139.3, | , 25.9, 0.0, 556.8, | ,  1000,   959,  3000,  2937, | , -3.4, 5320.8, 41.866, |, 0.0
11218.3, 139.7, | , 25.9, 0.0, 558.1, | ,  1000,   951,  3000,  2938, | , -3.4, 5317.8, 41.781, |, 0.0
11219.3, 139.2, | , 25.9, 0.0, 557.7, | ,  1000,   956,  3000,  2925, | , -3.4, 5305.9, 41.594, |, 0.0
11220.3, 139.1, | , 25.9, 0.0, 557.5, | ,  1000,   952,  3000,  2930, | , -3.4, 5307.6, 41.626, |, 0.0
11221.4, 139.9, | , 25.9, 0.0, 552.0, | ,  1000,   948,  3000,  2921, | , -3.4, 5311.9, 41.507, |, 0.0
11222.4, 140.2, | , 25.9, 0.0, 552.2, | ,  1000,   957,  3000,  2919, | , -3.4, 5332.4, 41.755, |, 0.0
11223.4, 139.2, | , 25.9, 0.0, 557.4, | ,  1000,   951,  3000,  2922, | , -3.4, 5313.1, 41.571, |, 0.0
11224.4, 139.2, | , 25.9, 0.0, 557.2, | ,  1000,   955,  3000,  2934, | , -3.4, 5329.4, 41.873, |, 0.0
11225.4, 139.4, | , 25.9, 0.0, 557.8, | ,  1000,   955,  3000,  2918, | , -3.4, 5326.8, 41.683, |, 0.0
11226.4, 139.1, | , 25.9, 0.0, 557.2, | ,  1000,   959,  3000,  2956, | , -3.4, 5304.1, 41.953, |, 0.0
11227.4, 140.1, | , 25.9, 0.0, 549.9, | ,  1000,   956,  3000,  2914, | , -3.4, 5305.9, 41.472, |, 0.0
11228.4, 139.7, | , 25.9, 0.0, 551.3, | ,  1000,   955,  3000,  2927, | , -3.4, 5312.3, 41.663, |, 0.0
11229.4, 139.6, | , 25.9, 0.0, 557.2, | ,  1000,   954,  3000,  2941, | , -3.4, 5325.6, 41.902, |, 0.0
11230.5, 139.2, | , 25.9, 0.0, 557.4, | ,  1000,   958,  3000,  2944, | , -3.4, 5317.4, 41.917, |, 0.0
11231.5, 139.0, | , 25.9, 0.0, 557.6, | ,  1000,   956,  3000,  2916, | , -3.4, 5297.7, 41.434, |, 0.0
11232.5, 140.2, | , 25.9, 0.0, 551.2, | ,  1000,   948,  3000,  2914, | , -3.4, 5314.4, 41.466, |, 0.0
11233.5, 140.3, | , 25.9, 0.0, 551.1, | ,  1000,   955,  3000,  2911, | , -3.4, 5347.0, 41.744, |, 0.0
11234.5, 139.1, | , 25.9, 0.0, 557.0, | ,  1000,   955,  3000,  2946, | , -3.4, 5323.4, 41.954, |, 0.0
11235.5, 139.6, | , 25.9, 0.0, 557.2, | ,  1000,   958,  3000,  2929, | , -3.4, 5313.1, 41.714, |, 0.0
11236.5, 139.6, | , 25.9, 0.0, 556.9, | ,  1000,   955,  3000,  2942, | , -3.4, 5298.1, 41.703, |, 0.0
11237.5, 139.5, | , 25.9, 0.0, 556.0, | ,  1000,   958,  3000,  2948, | , -3.4, 5299.9, 41.821, |, 0.0
11238.5, 140.2, | , 25.9, 0.0, 549.7, | ,  1000,   951,  3000,  2915, | , -3.4, 5306.3, 41.439, |, 0.0
11239.6, 140.4, | , 25.9, 0.0, 549.8, | ,  1000,   948,  3000,  2907, | , -3.4, 5317.8, 41.405, |, 0.0
11240.6, 139.2, | , 25.9, 0.0, 556.6, | ,  1000,   955,  3000,  2923, | , -3.4, 5321.3, 41.684, |, 0.0
11241.6, 139.0, | , 25.9, 0.0, 556.1, | ,  1000,   954,  3000,  2908, | , -3.4, 5320.8, 41.506, |, 0.0
11242.6, 139.6, | , 25.9, 0.0, 555.6, | ,  1000,   957,  3000,  2926, | , -3.4, 5341.8, 41.890, |, 0.0
11243.6, 139.8, | , 25.9, 0.0, 550.9, | ,  1000,   951,  3000,  2922, | , -3.4, 5311.0, 41.551, |, 0.0
11244.6, 139.9, | , 25.9, 0.0, 549.3, | ,  1000,   954,  3000,  2903, | , -3.4, 5305.9, 41.346, |, 0.0
11245.6, 139.0, | , 25.9, 0.0, 556.2, | ,  1000,   953,  3000,  2907, | , -3.4, 5321.7, 41.497, |, 0.0
11246.6, 139.4, | , 25.9, 0.0, 556.6, | ,  1000,   961,  3000,  2913, | , -3.4, 5323.8, 41.665, |, 0.0
11247.6, 139.3, | , 25.9, 0.0, 555.3, | ,  1000,   955,  3000,  2942, | , -3.4, 5298.6, 41.706, |, 0.0
11248.7, 139.2, | , 25.9, 0.0, 556.0, | ,  1000,   958,  3000,  2928, | , -3.4, 5292.6, 41.545, |, 0.0
11249.7, 140.3, | , 25.9, 0.0, 550.5, | ,  1000,   950,  3000,  2923, | , -3.4, 5297.3, 41.450, |, 0.0
11250.7, 140.2, | , 25.9, 0.0, 549.3, | ,  1000,   958,  3000,  2926, | , -3.4, 5305.0, 41.620, |, 0.0
11251.7, 139.2, | , 25.9, 0.0, 555.3, | ,  1000,   955,  3000,  2915, | , -3.4, 5333.7, 41.692, |, 0.0
11252.7, 139.9, | , 25.9, 0.0, 554.0, | ,  1000,   958,  3000,  2944, | , -3.4, 5314.4, 41.881, |, 0.0
11253.7, 139.6, | , 25.9, 0.0, 555.4, | ,  1000,   957,  3000,  2907, | , -3.4, 5299.9, 41.368, |, 0.0
11254.7, 139.2, | , 25.9, 0.0, 555.2, | ,  1000,   949,  3000,  2911, | , -3.4, 5314.9, 41.434, |, 0.0
11255.7, 140.1, | , 25.9, 0.0, 550.4, | ,  1000,   949,  3000,  2924, | , -3.4, 5314.4, 41.571, |, 0.0
11256.7, 139.6, | , 25.9, 0.0, 555.2, | ,  1000,   959,  3000,  2931, | , -3.4, 5320.8, 41.806, |, 0.0
11257.8, 139.2, | , 25.9, 0.0, 554.0, | ,  1000,   955,  3000,  2942, | , -3.4, 5307.6, 41.787, |, 0.0
11258.8, 139.1, | , 25.9, 0.0, 554.1, | ,  1000,   957,  3000,  2917, | , -3.4, 5322.6, 41.650, |, 0.0
11259.8, 139.1, | , 25.9, 0.0, 555.3, | ,  1000,   960,  3000,  2925, | , -3.4, 5307.1, 41.641, |, 0.0
11260.8, 139.9, | , 25.9, 0.0, 549.4, | ,  1000,   946,  3000,  2933, | , -3.4, 5315.3, 41.656, |, 0.0
11261.8, 139.9, | , 25.9, 0.0, 549.2, | ,  1000,   950,  3000,  2916, | , -3.4, 5308.4, 41.453, |, 0.0
11262.8, 139.7, | , 25.9, 0.0, 554.2, | ,  1000,   955,  3000,  2959, | , -3.4, 5308.9, 41.975, |, 0.0
11263.8, 139.1, | , 25.9, 0.0, 554.4, | ,  1000,   952,  3000,  2925, | , -3.4, 5308.4, 41.570, |, 0.0
11264.8, 139.0, | , 25.9, 0.0, 554.6, | ,  1000,   949,  3000,  2903, | , -3.4, 5329.8, 41.472, |, 0.0
11265.8, 139.0, | , 25.9, 0.0, 554.6, | ,  1000,   952,  3000,  2922, | , -3.4, 5316.6, 41.612, |, 0.0
11266.9, 140.2, | , 25.9, 0.0, 547.7, | ,  1000,   957,  3000,  2936, | , -3.4, 5303.7, 41.703, |, 0.0
11267.9, 140.1, | , 25.9, 0.0, 547.3, | ,  1000,   953,  3000,  2916, | , -3.4, 5323.4, 41.607, |, 0.0
11268.9, 139.2, | , 25.9, 0.0, 554.9, | ,  1000,   957,  3000,  2934, | , -3.4, 5337.6, 41.957, |, 0.0
11269.9, 139.2, | , 25.9, 0.0, 554.6, | ,  1000,   950,  3000,  2934, | , -3.4, 5305.0, 41.625, |, 0.0
11270.9, 139.6, | , 25.9, 0.0, 554.7, | ,  1000,   954,  3000,  2924, | , -3.4, 5302.4, 41.539, |, 0.0
11271.9, 139.8, | , 25.9, 0.0, 549.0, | ,  1000,   949,  3000,  2903, | , -3.4, 5316.1, 41.356, |, 0.0
11272.9, 140.0, | , 25.9, 0.0, 547.5, | ,  1000,   947,  3000,  2904, | , -3.4, 5323.0, 41.412, |, 0.0
11273.9, 139.5, | , 25.9, 0.0, 554.7, | ,  1000,   952,  3000,  2936, | , -3.4, 5313.1, 41.722, |, 0.0
11274.9, 139.2, | , 25.9, 0.0, 554.1, | ,  1000,   953,  3000,  2933, | , -3.4, 5311.4, 41.688, |, 0.0
11276.0, 139.0, | , 25.9, 0.0, 554.3, | ,  1000,   952,  3000,  2911, | , -3.4, 5315.3, 41.476, |, 0.0
11277.0, 139.6, | , 25.9, 0.0, 553.8, | ,  1000,   950,  3000,  2926, | , -3.4, 5312.3, 41.585, |, 0.0
11278.0, 140.8, | , 25.9, 0.0, 544.3, | ,  1000,   950,  3000,  2916, | , -3.4, 5322.1, 41.560, |, 0.0
11279.0, 140.2, | , 25.9, 0.0, 547.6, | ,  1000,   943,  3000,  2948, | , -3.4, 5328.6, 41.890, |, 0.0
11280.0, 139.6, | , 25.9, 0.0, 554.1, | ,  1000,   952,  3000,  2929, | , -3.4, 5298.1, 41.532, |, 0.0
11281.0, 139.1, | , 25.9, 0.0, 554.2, | ,  1000,   958,  3000,  2928, | , -3.4, 5307.6, 41.665, |, 0.0
11282.0, 139.2, | , 25.9, 0.0, 554.1, | ,  1000,   957,  3000,  2933, | , -3.4, 5327.3, 41.856, |, 0.0
11283.0, 139.9, | , 25.9, 0.0, 547.7, | ,  1000,   948,  3000,  2931, | , -3.4, 5304.1, 41.561, |, 0.0
11284.1, 140.5, | , 25.9, 0.0, 547.0, | ,  1000,   955,  3000,  2908, | , -3.4, 5324.7, 41.553, |, 0.0
11285.1, 139.0, | , 25.9, 0.0, 553.4, | ,  1000,   959,  3000,  2912, | , -3.4, 5308.4, 41.509, |, 0.0
11286.1, 139.4, | , 25.9, 0.0, 553.8, | ,  1000,   951,  3000,  2927, | , -3.4, 5307.6, 41.579, |, 0.0
11287.1, 139.5, | , 25.9, 0.0, 553.7, | ,  1000,   953,  3000,  2935, | , -3.4, 5321.3, 41.787, |, 0.0
11288.1, 139.3, | , 25.9, 0.0, 552.3, | ,  1000,   959,  3000,  2928, | , -3.4, 5304.1, 41.645, |, 0.0
11289.1, 139.8, | , 25.9, 0.0, 548.0, | ,  1000,   947,  3000,  2926, | , -3.4, 5298.6, 41.453, |, 0.0
11290.1, 140.2, | , 25.9, 0.0, 547.4, | ,  1000,   950,  3000,  2907, | , -3.4, 5307.1, 41.349, |, 0.0
11291.1, 139.4, | , 25.9, 0.0, 553.6, | ,  1000,   955,  3000,  2939, | , -3.4, 5307.6, 41.746, |, 0.0
11292.2, 139.0, | , 25.9, 0.0, 552.8, | ,  1000,   958,  3000,  2933, | , -3.4, 5305.4, 41.704, |, 0.0
11293.2, 139.7, | , 25.9, 0.0, 552.5, | ,  1000,   960,  3000,  2941, | , -3.4, 5304.1, 41.796, |, 0.0
11294.2, 139.3, | , 25.9, 0.0, 552.8, | ,  1000,   957,  3000,  2941, | , -3.4, 5309.3, 41.809, |, 0.0
11295.2, 140.2, | , 25.9, 0.0, 545.9, | ,  1000,   950,  3000,  2936, | , -3.4, 5306.3, 41.652, |, 0.0
11296.2, 139.0, | , 25.9, 0.0, 552.7, | ,  1000,   953,  3000,  2923, | , -3.4, 5326.8, 41.704, |, 0.0
11297.2, 139.6, | , 25.9, 0.0, 553.0, | ,  1000,   956,  3000,  2917, | , -3.4, 5305.9, 41.510, |, 0.0
11298.2, 139.2, | , 25.9, 0.0, 552.2, | ,  1000,   954,  3000,  2926, | , -3.4, 5308.0, 41.601, |, 0.0
11299.2, 139.2, | , 25.9, 0.0, 552.7, | ,  1000,   953,  3000,  2926, | , -3.4, 5308.4, 41.589, |, 0.0
11300.2, 139.8, | , 25.9, 0.0, 546.8, | ,  1000,   945,  3000,  2925, | , -3.4, 5314.4, 41.542, |, 0.0
11301.2, 140.2, | , 25.9, 0.0, 547.6, | ,  1000,   948,  3000,  2926, | , -3.4, 5323.0, 41.660, |, 0.0
11302.3, 139.1, | , 25.9, 0.0, 552.3, | ,  1000,   959,  3000,  2922, | , -3.4, 5308.9, 41.618, |, 0.0
11303.3, 139.3, | , 25.9, 0.0, 551.4, | ,  1000,   952,  3000,  2935, | , -3.4, 5308.4, 41.680, |, 0.0
11304.3, 139.6, | , 25.9, 0.0, 552.3, | ,  1000,   952,  3000,  2921, | , -3.4, 5328.6, 41.681, |, 0.0
11305.3, 139.0, | , 25.9, 0.0, 552.0, | ,  1000,   953,  3000,  2915, | , -3.4, 5308.9, 41.479, |, 0.0
11306.3, 140.0, | , 25.9, 0.0, 545.5, | ,  1000,   959,  3000,  2938, | , -3.4, 5303.7, 41.755, |, 0.0
11307.3, 140.2, | , 25.9, 0.0, 546.2, | ,  1000,   953,  3000,  2926, | , -3.4, 5306.3, 41.577, |, 0.0
11308.3, 139.9, | , 25.9, 0.0, 551.4, | ,  1000,   960,  3000,  2956, | , -3.4, 5308.4, 41.988, |, 0.0
11309.3, 139.1, | , 25.9, 0.0, 551.8, | ,  1000,   956,  3000,  2921, | , -3.4, 5335.4, 41.779, |, 0.0
11310.4, 139.5, | , 25.9, 0.0, 552.0, | ,  1000,   954,  3000,  2909, | , -3.4, 610.9, 4.789, |, 0.0
11311.4, 139.7, | , 25.9, 0.0, 546.1, | ,  1000,   949,  3000,  2903, | , -3.4, 727.0, 5.683, |, 0.0
11312.4, 139.9, | , 25.9, 0.0, 545.0, | ,  1000,   950,  3000,  2926, | , -3.4, 846.2, 6.654, |, 0.0
11313.4, 139.6, | , 25.9, 0.0, 551.1, | ,  1000,   961,  3000,  2936, | , -3.4, 964.8, 7.629, |, 0.0
11314.4, 139.6, | , 25.9, 0.0, 551.9, | ,  1000,   956,  3000,  2936, | , -3.4, 1036.4, 8.182, |, 0.0
11315.4, 139.3, | , 25.9, 0.0, 551.4, | ,  1000,   958,  3000,  2923, | , -3.4, 1146.9, 9.029, |, 0.0
11316.4, 139.0, | , 25.9, 0.0, 551.1, | ,  1000,   951,  3000,  2933, | , -3.4, 1229.2, 9.684, |, 0.0
11317.4, 140.3, | , 25.9, 0.0, 541.3, | ,  1000,   951,  3000,  2904, | , -3.4, 1355.2, 10.596, |, 0.0
11318.4, 140.0, | , 25.9, 0.0, 544.8, | ,  1000,   945,  3000,  2929, | , -3.4, 1443.0, 11.335, |, 0.0
11319.5, 139.2, | , 25.9, 0.0, 550.9, | ,  1000,   953,  3000,  2929, | , -3.4, 1548.4, 12.187, |, 0.0
11320.5, 139.6, | , 25.9, 0.0, 551.2, | ,  1000,   953,  3000,  2923, | , -3.4, 1643.9, 12.919, |, 0.0
11321.5, 139.7, | , 25.9, 0.0, 551.1, | ,  1000,   952,  3000,  2922, | , -3.4, 1737.3, 13.643, |, 0.0
11322.5, 139.6, | , 25.9, 0.0, 544.3, | ,  1000,   949,  3000,  2910, | , -3.4, 1874.9, 14.663, |, 0.0
11323.5, 140.3, | , 25.9, 0.0, 543.0, | ,  1000,   955,  3000,  2940, | , -3.4, 1977.3, 15.607, |, 0.0
11324.5, 139.7, | , 25.9, 0.0, 551.2, | ,  1000,   953,  3000,  2929, | , -3.4, 2048.8, 16.121, |, 0.0
11325.5, 139.0, | , 25.9, 0.0, 550.7, | ,  1000,   955,  3000,  2886, | , -3.4, 2144.3, 16.691, |, 0.0
11326.5, 139.1, | , 25.9, 0.0, 550.2, | ,  1000,   958,  3000,  2937, | , -3.4, 2267.7, 17.893, |, 0.0
11327.5, 139.6, | , 25.9, 0.0, 550.2, | ,  1000,   959,  3000,  2938, | , -3.4, 2365.4, 18.674, |, 0.0
11328.5, 140.6, | , 25.9, 0.0, 544.2, | ,  1000,   954,  3000,  2956, | , -3.4, 2450.3, 19.403, |, 0.0
11329.6, 139.8, | , 25.9, 0.0, 545.0, | ,  1000,   958,  3000,  2922, | , -3.4, 2538.1, 19.944, |, 0.0
11330.6, 139.0, | , 25.9, 0.0, 550.0, | ,  1000,   959,  3000,  2896, | , -3.4, 2644.3, 20.645, |, 0.0
11331.6, 139.4, | , 25.9, 0.0, 550.7, | ,  1000,   950,  3000,  2933, | , -3.4, 2751.9, 21.643, |, 0.0
11332.6, 139.1, | , 25.9, 0.0, 549.5, | ,  1000,   956,  3000,  2937, | , -3.4, 2835.0, 22.350, |, 0.0
11333.6, 139.3, | , 25.9, 0.0, 549.4, | ,  1000,   950,  3000,  2918, | , -3.4, 2930.1, 22.945, |, 0.0
11334.6, 140.6, | , 25.9, 0.0, 543.3, | ,  1000,   951,  3000,  2925, | , -3.4, 3031.7, 23.787, |, 0.0
11335.6, 139.3, | , 25.9, 0.0, 549.0, | ,  1000,   961,  3000,  2944, | , -3.4, 3120.8, 24.673, |, 0.0
11336.6, 138.9, | , 25.9, 0.0, 549.6, | ,  1000,   956,  3000,  2894, | , -3.4, 3186.8, 24.834, |, 0.0
11337.6, 139.0, | , 25.9, 0.0, 549.5, | ,  1000,   954,  3000,  2919, | , -3.4, 3278.0, 25.698, |, 0.0
11338.7, 139.6, | , 25.9, 0.0, 549.0, | ,  1000,   957,  3000,  2915, | , -3.4, 3358.1, 26.317, |, 0.0
11339.7, 139.9, | , 25.9, 0.0, 543.9, | ,  1000,   945,  3000,  2921, | , -3.4, 3451.1, 26.997, |, 0.0
11340.7, 140.1, | , 25.9, 0.0, 542.9, | ,  1000,   950,  3000,  2945, | , -3.4, 3538.5, 27.895, |, 0.0
11341.7, 139.6, | , 25.9, 0.0, 549.8, | ,  1000,   954,  3000,  2926, | , -3.4, 3628.1, 28.479, |, 0.0
11342.7, 139.3, | , 25.9, 0.0, 548.7, | ,  1000,   952,  3000,  2936, | , -3.4, 3736.5, 29.387, |, 0.0
11343.7, 139.3, | , 25.9, 0.0, 549.1, | ,  1000,   951,  3000,  2942, | , -3.4, 3815.7, 30.052, |, 0.0
11344.7, 139.6, | , 25.9, 0.0, 550.0, | ,  1000,   953,  3000,  2925, | , -3.4, 3903.5, 30.619, |, 0.0
11345.7, 140.4, | , 25.8, 0.0, 542.9, | ,  1000,   948,  3000,  2927, | , -3.4, 3990.1, 31.273, |, 0.0
11346.8, 140.1, | , 25.9, 0.0, 542.5, | ,  1000,   956,  3000,  2950, | , -3.4, 4093.4, 32.337, |, 0.0
11347.8, 139.5, | , 25.9, 0.0, 549.2, | ,  1000,   959,  3000,  2940, | , -3.4, 4161.5, 32.808, |, 0.0
11348.8, 139.3, | , 25.9, 0.0, 548.0, | ,  1000,   952,  3000,  2920, | , -3.4, 4247.6, 33.257, |, 0.0
11349.8, 139.1, | , 25.9, 0.0, 549.4, | ,  1000,   953,  3000,  2922, | , -3.4, 4319.6, 33.845, |, 0.0
11350.8, 139.9, | , 25.9, 0.0, 543.4, | ,  1000,   952,  3000,  2931, | , -3.4, 4381.3, 34.395, |, 0.0
11351.8, 140.4, | , 25.8, 0.0, 542.2, | ,  1000,   948,  3000,  2915, | , -3.4, 4471.2, 34.921, |, 0.0
11352.8, 139.1, | , 25.9, 0.0, 548.8, | ,  1000,   960,  3000,  2937, | , -3.4, 4544.1, 35.803, |, 0.0
11353.8, 139.3, | , 25.9, 0.0, 547.9, | ,  1000,   956,  3000,  2941, | , -3.4, 4624.2, 36.426, |, 0.0
11354.8, 139.6, | , 25.8, 0.0, 548.9, | ,  1000,   960,  3000,  2943, | , -3.4, 4668.3, 36.830, |, 0.0
11355.9, 139.1, | , 25.9, 0.0, 548.8, | ,  1000,   948,  3000,  2911, | , -3.4, 4708.6, 36.718, |, 0.0
11356.9, 139.9, | , 25.9, 0.0, 542.7, | ,  1000,   949,  3000,  2916, | , -3.4, 4773.3, 37.291, |, 0.0
11357.9, 140.0, | , 25.9, 0.0, 542.4, | ,  1000,   952,  3000,  2926, | , -3.4, 4832.4, 37.871, |, 0.0
11358.9, 139.2, | , 25.9, 0.0, 547.8, | ,  1000,   954,  3000,  2919, | , -3.4, 4881.7, 38.206, |, 0.0
11359.9, 139.1, | , 25.8, 0.0, 546.9, | ,  1000,   958,  3000,  2922, | , -3.4, 4928.4, 38.637, |, 0.0
11360.9, 139.1, | , 25.8, 0.0, 548.3, | ,  1000,   953,  3000,  2936, | , -3.4, 4972.1, 39.073, |, 0.0
11361.9, 139.1, | , 25.9, 0.0, 548.3, | ,  1000,   952,  3000,  2925, | , -3.4, 4999.9, 39.170, |, 0.0
11362.9, 140.5, | , 25.8, 0.0, 540.9, | ,  1000,   954,  3000,  2903, | , -3.4, 5044.9, 39.316, |, 0.0
11363.9, 139.3, | , 25.9, 0.0, 547.2, | ,  1000,   950,  3000,  2919, | , -3.4, 5080.1, 39.715, |, 0.0
11364.9, 139.2, | , 25.8, 0.0, 548.2, | ,  1000,   952,  3000,  2929, | , -3.4, 5135.3, 40.271, |, 0.0
11366.0, 139.6, | , 25.8, 0.0, 548.3, | ,  1000,   960,  3000,  2955, | , -3.4, 5160.2, 40.807, |, 0.0
11367.0, 139.1, | , 25.8, 0.0, 547.8, | ,  1000,   956,  3000,  2922, | , -3.4, 5151.2, 40.360, |, 0.0
11368.0, 139.8, | , 25.8, 0.0, 541.9, | ,  1000,   946,  3000,  2916, | , -3.4, 5190.6, 40.502, |, 0.0
11369.0, 140.6, | , 25.8, 0.0, 540.5, | ,  1000,   952,  3000,  2945, | , -3.4, 5213.7, 41.052, |, 0.0
11370.0, 139.2, | , 25.8, 0.0, 547.5, | ,  1000,   956,  3000,  2930, | , -3.4, 5237.7, 41.118, |, 0.0
11371.0, 139.1, | , 25.9, 0.0, 547.6, | ,  1000,   957,  3000,  2901, | , -3.4, 5276.7, 41.125, |, 0.0
11372.0, 139.1, | , 25.8, 0.0, 548.0, | ,  1000,   956,  3000,  2933, | , -3.4, 5276.3, 41.444, |, 0.0
11373.0, 139.6, | , 25.8, 0.0, 548.0, | ,  1000,   958,  3000,  2948, | , -3.4, 5286.1, 41.702, |, 0.0
11374.0, 140.1, | , 25.8, 0.0, 540.5, | ,  1000,   952,  3000,  2913, | , -3.4, 5267.7, 41.124, |, 0.0
11375.1, 139.9, | , 25.8, 0.0, 541.0, | ,  1000,   959,  3000,  2913, | , -3.4, 5304.6, 41.488, |, 0.0
11376.1, 139.5, | , 25.8, 0.0, 548.1, | ,  1000,   958,  3000,  2946, | , -3.4, 5324.7, 41.991, |, 0.0
11377.1, 139.1, | , 25.8, 0.0, 547.4, | ,  1000,   951,  3000,  2918, | , -3.4, 5332.8, 41.686, |, 0.0
11378.1, 139.2, | , 25.8, 0.0, 547.4, | ,  1000,   956,  3000,  2934, | , -3.4, 5362.4, 42.141, |, 0.0
11379.1, 140.3, | , 25.8, 0.0, 542.1, | ,  1000,   951,  3000,  2949, | , -3.4, 5311.9, 41.853, |, 0.0
11380.1, 139.9, | , 25.8, 0.0, 539.8, | ,  1000,   954,  3000,  2911, | , -3.4, 5337.6, 41.676, |, 0.0
11381.1, 138.9, | , 25.8, 0.0, 547.2, | ,  1000,   960,  3000,  2925, | , -3.4, 5367.1, 42.116, |, 0.0
11382.1, 139.4, | , 25.8, 0.0, 547.1, | ,  1000,   959,  3000,  2933, | , -3.4, 5362.4, 42.148, |, 0.0
11383.2, 139.3, | , 25.8, 0.0, 547.3, | ,  1000,   949,  3000,  2926, | , -3.4, 5399.7, 42.264, |, 0.0
11384.2, 139.1, | , 25.8, 0.0, 547.0, | ,  1000,   954,  3000,  2944, | , -3.4, 5362.8, 42.225, |, 0.0
11385.2, 140.5, | , 25.8, 0.0, 537.5, | ,  1000,   956,  3000,  2943, | , -3.4, 5363.3, 42.242, |, 0.0
11386.2, 140.3, | , 25.8, 0.0, 540.1, | ,  1000,   950,  3000,  2916, | , -3.4, 5340.6, 41.706, |, 0.0
11387.2, 139.0, | , 25.8, 0.0, 546.5, | ,  1000,   955,  3000,  2924, | , -3.4, 5348.3, 41.899, |, 0.0
11388.2, 139.1, | , 25.8, 0.0, 546.4, | ,  1000,   956,  3000,  2909, | , -3.4, 5357.7, 41.824, |, 0.0
11389.2, 139.6, | , 25.8, 0.0, 546.7, | ,  1000,   959,  3000,  2932, | , -3.4, 5355.1, 42.083, |, 0.0
11390.2, 139.2, | , 25.8, 0.0, 545.5, | ,  1000,   948,  3000,  2912, | , -3.4, 5354.3, 41.743, |, 0.0
11391.2, 139.8, | , 25.8, 0.0, 541.4, | ,  1000,   949,  3000,  2926, | , -3.4, 5350.8, 41.878, |, 0.0
11392.3, 139.1, | , 25.8, 0.0, 546.2, | ,  1000,   956,  3000,  2946, | , -3.4, 5332.0, 42.028, |, 0.0
11393.3, 139.5, | , 25.8, 0.0, 545.8, | ,  1000,   960,  3000,  2914, | , -3.4, 5330.7, 41.713, |, 0.0
11394.3, 139.0, | , 25.8, 0.0, 545.6, | ,  1000,   956,  3000,  2911, | , -3.4, 5360.7, 41.865, |, 0.0
11395.3, 139.7, | , 25.8, 0.0, 545.0, | ,  1000,   948,  3000,  2949, | , -3.4, 5327.7, 41.936, |, 0.0
11396.3, 140.4, | , 25.8, 0.0, 540.4, | ,  1000,   958,  3000,  2933, | , -3.4, 5322.6, 41.833, |, 0.0
11397.3, 139.9, | , 25.8, 0.0, 541.0, | ,  1000,   950,  3000,  2922, | , -3.4, 5329.4, 41.691, |, 0.0
11398.3, 139.2, | , 25.8, 0.0, 545.7, | ,  1000,   955,  3000,  2923, | , -3.4, 5325.6, 41.724, |, 0.0
11399.3, 139.6, | , 25.8, 0.0, 545.7, | ,  1000,   956,  3000,  2929, | , -3.4, 5317.4, 41.727, |, 0.0
11400.4, 139.3, | , 25.8, 0.0, 544.6, | ,  1000,   952,  3000,  2920, | , -3.4, 5303.3, 41.476, |, 0.0
11401.4, 139.1, | , 25.8, 0.0, 545.6, | ,  1000,   952,  3000,  2929, | , -3.4, 5305.9, 41.601, |, 0.0
11402.4, 140.4, | , 25.8, 0.0, 538.7, | ,  1000,   955,  3000,  2930, | , -3.4, 5305.9, 41.647, |, 0.0
11403.4, 139.7, | , 25.8, 0.0, 540.4, | ,  1000,   949,  3000,  2903, | , -3.4, 5288.7, 41.154, |, 0.0
11404.4, 139.1, | , 25.8, 0.0, 545.5, | ,  1000,   951,  3000,  2925, | , -3.4, 5295.6, 41.463, |, 0.0
11405.4, 139.2, | , 25.8, 0.0, 544.9, | ,  1000,   956,  3000,  2937, | , -3.4, 5283.1, 41.552, |, 0.0
11406.4, 139.7, | , 25.8, 0.0, 546.0, | ,  1000,   961,  3000,  2951, | , -3.4, 5284.9, 41.756, |, 0.0
11407.4, 139.8, | , 25.8, 0.0, 539.6, | ,  1000,   949,  3000,  2908, | , -3.4, 5288.3, 41.206, |, 0.0
11408.4, 139.9, | , 25.8, 0.0, 538.5, | ,  1000,   949,  3000,  2918, | , -3.4, 5272.0, 41.184, |, 0.0
11409.4, 139.6, | , 25.8, 0.0, 545.6, | ,  1000,   954,  3000,  2967, | , -3.4, 5279.3, 41.813, |, 0.0
11410.5, 139.5, | , 25.8, 0.0, 544.1, | ,  1000,   954,  3000,  2918, | , -3.4, 5253.6, 41.084, |, 0.0
11411.5, 139.0, | , 25.8, 0.0, 545.4, | ,  1000,   955,  3000,  2918, | , -3.4, 5290.9, 41.400, |, 0.0
11412.5, 139.1, | , 25.8, 0.0, 545.0, | ,  1000,   963,  3000,  2950, | , -3.4, 5257.9, 41.565, |, 0.0
11413.5, 140.4, | , 25.8, 0.0, 539.4, | ,  1000,   948,  3000,  2922, | , -3.4, 5251.4, 41.061, |, 0.0
11414.5, 139.7, | , 25.8, 0.0, 540.1, | ,  1000,   951,  3000,  2914, | , -3.4, 5245.4, 40.964, |, 0.0
11415.5, 139.2, | , 25.8, 0.0, 544.3, | ,  1000,   952,  3000,  2929, | , -3.4, 5261.7, 41.260, |, 0.0
11416.5, 139.6, | , 25.8, 0.0, 545.1, | ,  1000,   958,  3000,  2941, | , -3.4, 5265.2, 41.477, |, 0.0
11417.5, 139.1, | , 25.8, 0.0, 543.7, | ,  1000,   949,  3000,  2907, | , -3.4, 5223.6, 40.696, |, 0.0
11418.6, 139.8, | , 25.8, 0.0, 539.4, | ,  1000,   952,  3000,  2911, | , -3.4, 5232.2, 40.823, |, 0.0
11419.6, 140.4, | , 25.8, 0.0, 538.6, | ,  1000,   955,  3000,  2935, | , -3.4, 5264.3, 41.369, |, 0.0
11420.6, 139.6, | , 25.8, 0.0, 544.2, | ,  1000,   959,  3000,  2937, | , -3.4, 5230.9, 41.161, |, 0.0
11421.6, 139.0, | , 25.8, 0.0, 544.7, | ,  1000,   954,  3000,  2929, | , -3.4, 5227.0, 40.994, |, 0.0
11422.6, 139.0, | , 25.8, 0.0, 545.1, | ,  1000,   951,  3000,  2913, | , -3.4, 5220.2, 40.745, |, 0.0
11423.6, 139.3, | , 25.8, 0.0, 544.7, | ,  1000,   949,  3000,  2916, | , -3.4, 5221.4, 40.774, |, 0.0
11424.6, 139.8, | , 25.8, 0.0, 539.1, | ,  1000,   948,  3000,  2949, | , -3.4, 5240.3, 41.252, |, 0.0
11425.6, 140.0, | , 25.8, 0.0, 538.7, | ,  1000,   951,  3000,  2929, | , -3.4, 5198.7, 40.756, |, 0.0
11426.7, 139.6, | , 25.8, 0.0, 544.5, | ,  1000,   960,  3000,  2929, | , -3.4, 5197.9, 40.830, |, 0.0
11427.7, 139.2, | , 25.8, 0.0, 544.1, | ,  1000,   958,  3000,  2937, | , -3.4, 5190.6, 40.836, |, 0.0
11428.7, 138.9, | , 25.8, 0.0, 544.3, | ,  1000,   951,  3000,  2909, | , -3.4, 5198.7, 40.537, |, 0.0
11429.7, 139.6, | , 25.8, 0.0, 544.2, | ,  1000,   955,  3000,  2920, | , -3.4, 5206.0, 40.759, |, 0.0
11430.7, 140.5, | , 25.8, 0.0, 536.9, | ,  1000,   955,  3000,  2923, | , -3.4, 5198.3, 40.729, |, 0.0
11431.7, 139.0, | , 25.8, 0.0, 543.8, | ,  1000,   947,  3000,  2914, | , -3.4, 5197.9, 40.543, |, 0.0
11432.7, 139.4, | , 25.8, 0.0, 544.2, | ,  1000,   960,  3000,  2915, | , -3.4, 5194.0, 40.666, |, 0.0
11433.7, 139.4, | , 25.8, 0.0, 544.0, | ,  1000,   949,  3000,  2922, | , -3.4, 5187.2, 40.564, |, 0.0
11434.7, 139.0, | , 25.8, 0.0, 543.4, | ,  1000,   949,  3000,  2934, | , -3.4, 5206.0, 40.846, |, 0.0
11435.8, 139.9, | , 25.8, 0.0, 538.5, | ,  1000,   947,  3000,  2922, | , -3.4, 5188.9, 40.550, |, 0.0
11436.8, 140.6, | , 25.8, 0.0, 538.3, | ,  1000,   952,  3000,  2941, | , -3.4, 5181.6, 40.751, |, 0.0
11437.8, 139.0, | , 25.8, 0.0, 543.4, | ,  1000,   961,  3000,  2938, | , -3.4, 5175.2, 40.772, |, 0.0
11438.8, 139.0, | , 25.8, 0.0, 543.4, | ,  1000,   953,  3000,  2928, | , -3.4, 5158.5, 40.445, |, 0.0
11439.8, 139.5, | , 25.8, 0.0, 543.6, | ,  1000,   954,  3000,  2923, | , -3.4, 5181.2, 40.582, |, 0.0
11440.8, 139.1, | , 25.8, 0.0, 543.1, | ,  1000,   956,  3000,  2933, | , -3.4, 5171.7, 40.639, |, 0.0
11441.8, 140.0, | , 25.8, 0.0, 536.5, | ,  1000,   946,  3000,  2913, | , -3.4, 5171.3, 40.316, |, 0.0
11442.8, 140.0, | , 25.8, 0.0, 535.9, | ,  1000,   947,  3000,  2923, | , -3.4, 5178.6, 40.490, |, 0.0
11443.8, 139.3, | , 25.8, 0.0, 543.2, | ,  1000,   958,  3000,  2925, | , -3.4, 5175.6, 40.595, |, 0.0
11444.9, 139.0, | , 25.8, 0.0, 543.1, | ,  1000,   953,  3000,  2927, | , -3.4, 5173.9, 40.554, |, 0.0
11445.9, 139.1, | , 25.8, 0.0, 542.7, | ,  1000,   959,  3000,  2920, | , -3.4, 5197.9, 40.732, |, 0.0
11446.9, 140.3, | , 25.8, 0.0, 537.8, | ,  1000,   949,  3000,  2940, | , -3.4, 5182.9, 40.723, |, 0.0
11447.9, 140.2, | , 25.8, 0.0, 535.1, | ,  1000,   952,  3000,  2907, | , -3.4, 5175.6, 40.346, |, 0.0
11448.9, 139.2, | , 25.8, 0.0, 542.5, | ,  1000,   953,  3000,  2923, | , -3.4, 5171.3, 40.492, |, 0.0
11449.9, 139.2, | , 25.8, 0.0, 542.1, | ,  1000,   960,  3000,  2944, | , -3.4, 5154.6, 40.648, |, 0.0
11450.9, 139.6, | , 25.8, 0.0, 542.2, | ,  1000,   953,  3000,  2921, | , -3.4, 5150.3, 40.311, |, 0.0
11451.9, 139.2, | , 25.8, 0.0, 542.0, | ,  1000,   950,  3000,  2934, | , -3.4, 5145.6, 40.384, |, 0.0
11452.9, 141.0, | , 25.8, 0.0, 532.8, | ,  1000,   946,  3000,  2908, | , -3.4, 5171.7, 40.266, |, 0.0
11454.0, 140.2, | , 25.8, 0.0, 536.2, | ,  1000,   948,  3000,  2920, | , -3.4, 5148.2, 40.227, |, 0.0
11455.0, 139.1, | , 25.8, 0.0, 541.8, | ,  1000,   954,  3000,  2929, | , -3.4, 5152.9, 40.428, |, 0.0
11456.0, 139.5, | , 25.8, 0.0, 542.2, | ,  1000,   952,  3000,  2933, | , -3.4, 5167.5, 40.558, |, 0.0
11457.0, 139.5, | , 25.8, 0.0, 542.1, | ,  1000,   952,  3000,  2933, | , -3.4, 5155.0, 40.454, |, 0.0
11458.0, 139.3, | , 25.8, 0.0, 541.1, | ,  1000,   952,  3000,  2921, | , -3.4, 5145.2, 40.257, |, 0.0
11459.0, 140.0, | , 25.8, 0.0, 535.2, | ,  1000,   952,  3000,  2918, | , -3.4, 5148.2, 40.248, |, 0.0
11460.0, 139.7, | , 25.8, 0.0, 541.8, | ,  1000,   961,  3000,  2956, | , -3.4, 5166.2, 40.876, |, 0.0
11461.0, 139.1, | , 25.8, 0.0, 541.3, | ,  1000,   956,  3000,  2918, | , -3.4, 5127.6, 40.134, |, 0.0
11462.1, 139.1, | , 25.8, 0.0, 541.1, | ,  1000,   958,  3000,  2913, | , -3.4, 5134.0, 40.154, |, 0.0
11463.1, 139.8, | , 25.8, 0.0, 540.9, | ,  1000,   953,  3000,  2930, | , -3.4, 5134.9, 40.289, |, 0.0
11464.1, 140.3, | , 25.8, 0.0, 536.0, | ,  1000,   944,  3000,  2914, | , -3.4, 5131.9, 39.999, |, 0.0
11465.1, 139.8, | , 25.8, 0.0, 536.0, | ,  1000,   950,  3000,  2944, | , -3.4, 5134.9, 40.400, |, 0.0
11466.1, 139.5, | , 25.8, 0.0, 541.6, | ,  1000,   962,  3000,  2911, | , -3.4, 5134.0, 40.181, |, 0.0
11467.1, 139.1, | , 25.8, 0.0, 540.9, | ,  1000,   956,  3000,  2943, | , -3.4, 5125.5, 40.372, |, 0.0
11468.1, 139.3, | , 25.8, 0.0, 540.0, | ,  1000,   952,  3000,  2914, | , -3.4, 5141.8, 40.168, |, 0.0
11469.1, 139.1, | , 25.8, 0.0, 540.8, | ,  1000,   944,  3000,  2933, | , -3.4, 5133.2, 40.216, |, 0.0
11470.1, 140.2, | , 25.8, 0.0, 533.9, | ,  1000,   956,  3000,  2932, | , -3.4, 5122.5, 40.241, |, 0.0
11471.2, 140.2, | , 25.8, 0.0, 536.2, | ,  1000,   950,  3000,  2899, | , -3.4, 5129.3, 39.894, |, 0.0
11472.2, 139.0, | , 25.8, 0.0, 540.3, | ,  1000,   958,  3000,  2916, | , -3.4, 5119.5, 40.070, |, 0.0
11473.2, 139.6, | , 25.8, 0.0, 539.5, | ,  1000,   957,  3000,  2927, | , -3.4, 5113.9, 40.131, |, 0.0
11474.2, 139.6, | , 25.8, 0.0, 540.8, | ,  1000,   957,  3000,  2937, | , -3.4, 5123.8, 40.310, |, 0.0
11475.2, 139.9, | , 25.8, 0.0, 535.0, | ,  1000,   947,  3000,  2914, | , -3.4, 5113.9, 39.892, |, 0.0
11476.2, 139.9, | , 25.8, 0.0, 534.6, | ,  1000,   961,  3000,  2901, | , -3.4, 5095.5, 39.762, |, 0.0
11477.2, 139.5, | , 25.8, 0.0, 540.4, | ,  1000,   960,  3000,  2932, | , -3.4, 5104.5, 40.133, |, 0.0
11478.2, 139.3, | , 25.8, 0.0, 539.3, | ,  1000,   955,  3000,  2941, | , -3.4, 5129.3, 40.368, |, 0.0
11479.2, 139.1, | , 25.8, 0.0, 540.2, | ,  1000,   950,  3000,  2933, | , -3.4, 5095.9, 39.973, |, 0.0
11480.3, 139.5, | , 25.8, 0.0, 540.6, | ,  1000,   956,  3000,  2932, | , -3.4, 5118.2, 40.201, |, 0.0
11481.3, 140.0, | , 25.8, 0.0, 532.8, | ,  1000,   950,  3000,  2922, | , -3.4, 5094.2, 39.854, |, 0.0
11482.3, 139.9, | , 25.8, 0.0, 534.4, | ,  1000,   948,  3000,  2945, | , -3.4, 5086.5, 40.010, |, 0.0
11483.3, 139.8, | , 25.8, 0.0, 539.4, | ,  1000,   960,  3000,  2956, | , -3.4, 5117.3, 40.493, |, 0.0
11484.3, 139.6, | , 25.8, 0.0, 539.6, | ,  1000,   948,  3000,  2903, | , -3.4, 5073.2, 39.480, |, 0.0
11485.3, 138.9, | , 25.8, 0.0, 539.7, | ,  1000,   957,  3000,  2896, | , -3.4, 5096.3, 39.674, |, 0.0
11486.3, 139.8, | , 25.8, 0.0, 534.2, | ,  1000,   950,  3000,  2914, | , -3.4, 5103.6, 39.844, |, 0.0
11487.3, 140.5, | , 25.8, 0.0, 532.8, | ,  1000,   956,  3000,  2944, | , -3.4, 5101.1, 40.189, |, 0.0
11488.4, 139.3, | , 25.8, 0.0, 538.1, | ,  1000,   955,  3000,  2923, | , -3.4, 5092.9, 39.911, |, 0.0
11489.4, 139.2, | , 25.8, 0.0, 539.3, | ,  1000,   956,  3000,  2924, | , -3.4, 5088.6, 39.889, |, 0.0
11490.4, 139.6, | , 25.8, 0.0, 539.4, | ,  1000,   952,  3000,  2918, | , -3.4, 5085.6, 39.758, |, 0.0
11491.4, 139.1, | , 25.8, 0.0, 539.3, | ,  1000,   960,  3000,  2922, | , -3.4, 5090.8, 39.926, |, 0.0
11492.4, 139.8, | , 25.8, 0.0, 533.5, | ,  1000,   952,  3000,  2905, | , -3.4, 5095.5, 39.711, |, 0.0
11493.4, 140.3, | , 25.8, 0.0, 533.4, | ,  1000,   952,  3000,  2943, | , -3.4, 5080.1, 39.981, |, 0.0
11494.4, 139.7, | , 25.8, 0.0, 539.4, | ,  1000,   956,  3000,  2946, | , -3.4, 5069.4, 39.968, |, 0.0
11495.4, 139.2, | , 25.8, 0.0, 539.2, | ,  1000,   958,  3000,  2934, | , -3.4, 5080.5, 39.950, |, 0.0
11496.4, 139.0, | , 25.8, 0.0, 538.8, | ,  1000,   956,  3000,  2922, | , -3.4, 5065.1, 39.681, |, 0.0
11497.5, 139.3, | , 25.8, 0.0, 539.2, | ,  1000,   953,  3000,  2922, | , -3.4, 5073.2, 39.720, |, 0.0
11498.5, 140.2, | , 25.8, 0.0, 531.2, | ,  1000,   955,  3000,  2956, | , -3.4, 5090.8, 40.227, |, 0.0
11499.5, 139.9, | , 25.8, 0.0, 532.5, | ,  1000,   951,  3000,  2927, | , -3.4, 5080.1, 39.809, |, 0.0
