Repository: jdhuang-csm/Ru-BCA

## Methods
* (BaO)<sub>x</sub>-(CaO)<sub>y</sub>-(Al<sub>2</sub>O<sub>3</sub>)<sub>1-x-y</sub> (BCA) catalyst supports were synthesized via sol-gel and solid-state methods. 
* Ru/BCA catalysts were prepared via incipient wetness impregnation to achieve 1 wt. % Ru loading.
* Ammonia synthesis rates were measured for Ru/BCA catalysts in a packed-bed reactor at 480-600<sup>o</sup>C, 10 bar, and space velocities up to 1.3 x 10<sup>6</sup> ml g<sub>cat</sub><sup>-1</sup> h<sup>-1</sup>.
* A machine learning (ML) model was employed to improve understanding of the behavior of Ru/BCA catalysts.
* A microkinetic model was developed to describe the best-performing catalyst.

File: data/init_files_Cadigan/BCA532.txt (part 29 of 55)
********** Start test **********
Elapsed time, Pressure, | , LJtemp(C), Inner-Temp, Outer-Temp, | , N2-set, N2-flow, H2-set, H2-flow, | , pH, NH3_ppm, NH3_Prod_rate, |, In222Temp
11141.1, 139.0, | , 28.4, 0.0, 576.1, | ,  4000,  3878, 12000, 11718, | , -3.4, 1739.0, 71.326, |, 0.0
11142.1, 138.8, | , 28.4, 0.0, 577.7, | ,  4000,  3883, 12000, 11757, | , -3.4, 1729.6, 71.141, |, 0.0
11143.1, 139.1, | , 28.4, 0.0, 578.0, | ,  4000,  3873, 12000, 11698, | , -3.4, 1707.3, 69.915, |, 0.0
11144.1, 139.9, | , 28.4, 0.0, 570.1, | ,  4000,  3872, 12000, 11689, | , -3.4, 1730.0, 70.801, |, 0.0
11145.1, 140.1, | , 28.4, 0.0, 569.4, | ,  4000,  3882, 12000, 11791, | , -3.4, 1720.2, 70.904, |, 0.0
11146.1, 139.5, | , 28.4, 0.0, 576.6, | ,  4000,  3883, 12000, 11729, | , -3.4, 1708.2, 70.136, |, 0.0
11147.1, 139.2, | , 28.4, 0.0, 577.4, | ,  4000,  3871, 12000, 11693, | , -3.4, 1706.5, 69.847, |, 0.0
11148.1, 138.9, | , 28.4, 0.0, 577.2, | ,  4000,  3875, 12000, 11714, | , -3.4, 1754.5, 71.927, |, 0.0
11149.2, 139.8, | , 28.4, 0.0, 571.2, | ,  4000,  3874, 12000, 11683, | , -3.4, 1753.2, 71.729, |, 0.0
11150.2, 139.7, | , 28.4, 0.0, 571.9, | ,  4000,  3872, 12000, 11657, | , -3.4, 1751.9, 71.546, |, 0.0
11151.2, 139.0, | , 28.4, 0.0, 575.7, | ,  4000,  3875, 12000, 11690, | , -3.4, 1685.1, 68.982, |, 0.0
11152.2, 139.0, | , 28.4, 0.0, 577.1, | ,  4000,  3880, 12000, 11677, | , -3.4, 1677.8, 68.648, |, 0.0
11153.2, 138.9, | , 28.4, 0.0, 577.3, | ,  4000,  3881, 12000, 11730, | , -3.4, 1684.6, 69.163, |, 0.0
11154.2, 138.7, | , 28.4, 0.0, 577.0, | ,  4000,  3882, 12000, 11709, | , -3.4, 1730.9, 70.970, |, 0.0
11155.2, 139.8, | , 28.4, 0.0, 570.0, | ,  4000,  3876, 12000, 11679, | , -3.4, 1790.0, 73.224, |, 0.0
11156.2, 139.8, | , 28.4, 0.0, 571.1, | ,  4000,  3871, 12000, 11702, | , -3.4, 1742.9, 71.383, |, 0.0
11157.2, 139.3, | , 28.4, 0.0, 577.6, | ,  4000,  3876, 12000, 11688, | , -3.4, 1758.3, 71.968, |, 0.0
11158.3, 138.9, | , 28.4, 0.0, 577.4, | ,  4000,  3879, 12000, 11675, | , -3.4, 1723.6, 70.505, |, 0.0
11159.3, 139.0, | , 28.4, 0.0, 577.2, | ,  4000,  3880, 12000, 11702, | , -3.4, 1718.0, 70.407, |, 0.0
11160.3, 139.7, | , 28.4, 0.0, 571.3, | ,  4000,  3871, 12000, 11705, | , -3.4, 1707.3, 69.940, |, 0.0
11161.3, 140.0, | , 28.4, 0.0, 569.4, | ,  4000,  3878, 12000, 11754, | , -3.4, 1708.2, 70.228, |, 0.0
11162.3, 138.8, | , 28.4, 0.0, 577.6, | ,  4000,  3875, 12000, 11681, | , -3.4, 1741.6, 71.247, |, 0.0
11163.3, 139.2, | , 28.4, 0.0, 578.0, | ,  4000,  3873, 12000, 11650, | , -3.4, 1713.8, 69.964, |, 0.0
11164.3, 139.3, | , 28.4, 0.0, 577.8, | ,  4000,  3882, 12000, 11724, | , -3.4, 1741.2, 71.457, |, 0.0
11165.3, 138.8, | , 28.4, 0.0, 577.6, | ,  4000,  3880, 12000, 11739, | , -3.4, 1753.6, 72.028, |, 0.0
11166.3, 140.0, | , 28.4, 0.0, 569.8, | ,  4000,  3876, 12000, 11713, | , -3.4, 1724.9, 70.717, |, 0.0
11167.4, 140.3, | , 28.4, 0.0, 570.8, | ,  4000,  3873, 12000, 11724, | , -3.4, 1730.0, 70.960, |, 0.0
11168.4, 138.7, | , 28.4, 0.0, 577.2, | ,  4000,  3876, 12000, 11698, | , -3.4, 1723.6, 70.595, |, 0.0
11169.4, 138.8, | , 28.4, 0.0, 577.4, | ,  4000,  3879, 12000, 11693, | , -3.4, 1754.0, 71.828, |, 0.0
11170.4, 139.3, | , 28.4, 0.0, 577.7, | ,  4000,  3880, 12000, 11720, | , -3.4, 1733.5, 71.121, |, 0.0
11171.4, 140.2, | , 28.4, 0.0, 571.3, | ,  4000,  3876, 12000, 11733, | , -3.4, 1737.3, 71.316, |, 0.0
11172.4, 139.6, | , 28.4, 0.0, 572.2, | ,  4000,  3872, 12000, 11676, | , -3.4, 1726.6, 70.600, |, 0.0
11173.4, 139.3, | , 28.4, 0.0, 577.5, | ,  4000,  3879, 12000, 11719, | , -3.4, 1757.9, 72.106, |, 0.0
11174.4, 139.3, | , 28.4, 0.0, 577.1, | ,  4000,  3881, 12000, 11713, | , -3.4, 1716.3, 70.391, |, 0.0
11175.4, 138.8, | , 28.4, 0.0, 577.4, | ,  4000,  3879, 12000, 11664, | , -3.4, 1723.2, 70.435, |, 0.0
11176.5, 139.0, | , 28.4, 0.0, 576.6, | ,  4000,  3884, 12000, 11747, | , -3.4, 1732.2, 71.206, |, 0.0
11177.5, 140.1, | , 28.4, 0.0, 570.6, | ,  4000,  3874, 12000, 11642, | , -3.4, 1748.9, 71.362, |, 0.0
11178.5, 139.6, | , 28.4, 0.0, 572.2, | ,  4000,  3873, 12000, 11695, | , -3.4, 1738.2, 71.164, |, 0.0
11179.5, 138.8, | , 28.4, 0.0, 577.0, | ,  4000,  3882, 12000, 11714, | , -3.4, 1709.0, 70.098, |, 0.0
11180.5, 139.2, | , 28.4, 0.0, 577.7, | ,  4000,  3878, 12000, 11669, | , -3.4, 1708.6, 69.862, |, 0.0
11181.5, 139.0, | , 28.4, 0.0, 576.6, | ,  4000,  3877, 12000, 11697, | , -3.4, 1715.0, 70.245, |, 0.0
11182.5, 138.9, | , 28.4, 0.0, 577.1, | ,  4000,  3876, 12000, 11725, | , -3.4, 1743.3, 71.527, |, 0.0
11183.5, 140.4, | , 28.4, 0.0, 570.0, | ,  4000,  3875, 12000, 11675, | , -3.4, 1761.3, 72.026, |, 0.0
11184.6, 140.3, | , 28.4, 0.0, 570.9, | ,  4000,  3875, 12000, 11705, | , -3.4, 1720.2, 70.482, |, 0.0
11185.6, 138.8, | , 28.4, 0.0, 577.3, | ,  4000,  3882, 12000, 11631, | , -3.4, 1730.0, 70.582, |, 0.0
11186.6, 139.0, | , 28.4, 0.0, 576.4, | ,  4000,  3878, 12000, 11717, | , -3.4, 1730.5, 70.972, |, 0.0
11187.6, 139.0, | , 28.4, 0.0, 577.8, | ,  4000,  3871, 12000, 11605, | , -3.4, 1732.6, 70.517, |, 0.0
11188.6, 139.7, | , 28.4, 0.0, 571.5, | ,  4000,  3875, 12000, 11691, | , -3.4, 1754.5, 71.821, |, 0.0
11189.6, 139.9, | , 28.4, 0.0, 570.0, | ,  4000,  3879, 12000, 11741, | , -3.4, 1740.8, 71.507, |, 0.0
11190.6, 139.3, | , 28.4, 0.0, 577.6, | ,  4000,  3879, 12000, 11739, | , -3.4, 1717.2, 70.532, |, 0.0
11191.6, 139.0, | , 28.4, 0.0, 576.7, | ,  4000,  3878, 12000, 11706, | , -3.4, 1727.5, 70.800, |, 0.0
11192.6, 138.8, | , 28.4, 0.0, 577.2, | ,  4000,  3878, 12000, 11666, | , -3.4, 1700.1, 69.497, |, 0.0
11193.6, 138.8, | , 28.4, 0.0, 577.3, | ,  4000,  3878, 12000, 11687, | , -3.4, 1730.9, 70.856, |, 0.0
11194.7, 140.3, | , 28.4, 0.0, 570.4, | ,  4000,  3870, 12000, 11755, | , -3.4, 1728.3, 71.022, |, 0.0
11195.7, 139.8, | , 28.4, 0.0, 570.1, | ,  4000,  3872, 12000, 11708, | , -3.4, 1730.5, 70.902, |, 0.0
11196.7, 139.1, | , 28.4, 0.0, 576.0, | ,  4000,  3883, 12000, 11704, | , -3.4, 1758.3, 72.075, |, 0.0
11197.7, 139.3, | , 28.4, 0.0, 577.2, | ,  4000,  3878, 12000, 11713, | , -3.4, 1726.6, 70.796, |, 0.0
11198.7, 139.3, | , 28.4, 0.0, 577.5, | ,  4000,  3875, 12000, 11671, | , -3.4, 1727.0, 70.606, |, 0.0
11199.7, 139.7, | , 28.4, 0.0, 571.0, | ,  4000,  3868, 12000, 11716, | , -3.4, 1724.0, 70.659, |, 0.0
11200.7, 139.8, | , 28.4, 0.0, 569.4, | ,  4000,  3867, 12000, 11700, | , -3.4, 1744.6, 71.420, |, 0.0
11201.7, 139.5, | , 28.4, 0.0, 576.4, | ,  4000,  3879, 12000, 11675, | , -3.4, 1751.9, 71.658, |, 0.0
11202.8, 138.9, | , 28.4, 0.0, 575.5, | ,  4000,  3877, 12000, 11692, | , -3.4, 1704.8, 69.802, |, 0.0
11203.8, 139.1, | , 28.4, 0.0, 577.2, | ,  4000,  3883, 12000, 11778, | , -3.4, 1766.9, 72.769, |, 0.0
11204.8, 139.2, | , 28.4, 0.0, 577.4, | ,  4000,  3871, 12000, 11644, | , -3.4, 1685.1, 68.756, |, 0.0
11205.8, 140.0, | , 28.4, 0.0, 569.3, | ,  4000,  3874, 12000, 11681, | , -3.4, 1764.3, 72.173, |, 0.0
11206.8, 139.8, | , 28.4, 0.0, 571.1, | ,  4000,  3873, 12000, 11656, | , -3.4, 1738.6, 71.001, |, 0.0
11207.8, 139.3, | , 28.4, 0.0, 576.9, | ,  4000,  3880, 12000, 11753, | , -3.4, 1751.0, 71.989, |, 0.0
11208.8, 138.8, | , 28.4, 0.0, 576.9, | ,  4000,  3876, 12000, 11719, | , -3.4, 1743.3, 71.495, |, 0.0
11209.8, 138.9, | , 28.4, 0.0, 577.1, | ,  4000,  3877, 12000, 11722, | , -3.4, 1746.3, 71.641, |, 0.0
11210.8, 139.8, | , 28.4, 0.0, 571.0, | ,  4000,  3874, 12000, 11727, | , -3.4, 1730.0, 70.982, |, 0.0
11211.9, 140.4, | , 28.4, 0.0, 568.8, | ,  4000,  3874, 12000, 11674, | , -3.4, 1724.0, 70.496, |, 0.0
11212.9, 138.9, | , 28.4, 0.0, 577.0, | ,  4000,  3879, 12000, 11680, | , -3.4, 1739.5, 71.176, |, 0.0
11213.9, 138.9, | , 28.4, 0.0, 577.1, | ,  4000,  3879, 12000, 11734, | , -3.4, 1758.3, 72.193, |, 0.0
11214.9, 139.4, | , 28.4, 0.0, 577.5, | ,  4000,  3874, 12000, 11714, | , -3.4, 1739.5, 71.310, |, 0.0
11215.9, 138.9, | , 28.4, 0.0, 577.1, | ,  4000,  3880, 12000, 11755, | , -3.4, 1724.0, 70.892, |, 0.0
11216.9, 140.0, | , 28.4, 0.0, 568.6, | ,  4000,  3872, 12000, 11657, | , -3.4, 1712.5, 69.938, |, 0.0
11217.9, 139.9, | , 28.4, 0.0, 569.7, | ,  4000,  3877, 12000, 11671, | , -3.4, 1772.0, 72.457, |, 0.0
11218.9, 139.5, | , 28.4, 0.0, 577.1, | ,  4000,  3883, 12000, 11802, | , -3.4, 1753.2, 72.314, |, 0.0
11219.9, 138.9, | , 28.4, 0.0, 576.7, | ,  4000,  3878, 12000, 11775, | , -3.4, 1699.6, 69.968, |, 0.0
11221.0, 139.2, | , 28.4, 0.0, 576.9, | ,  4000,  3876, 12000, 11682, | , -3.4, 1739.9, 71.187, |, 0.0
11222.0, 139.8, | , 28.4, 0.0, 570.3, | ,  4000,  3875, 12000, 11651, | , -3.4, 1766.5, 72.123, |, 0.0
11223.0, 140.0, | , 28.4, 0.0, 569.6, | ,  4000,  3872, 12000, 11818, | , -3.4, 1745.0, 72.006, |, 0.0
11224.0, 139.9, | , 28.4, 0.0, 569.6, | ,  4000,  3877, 12000, 11763, | , -3.4, 1714.6, 70.525, |, 0.0
11225.0, 139.2, | , 28.4, 0.0, 577.1, | ,  4000,  3881, 12000, 11733, | , -3.4, 1708.6, 70.164, |, 0.0
11226.0, 139.4, | , 28.4, 0.0, 577.2, | ,  4000,  3882, 12000, 11768, | , -3.4, 1738.2, 71.536, |, 0.0
11227.0, 138.9, | , 28.5, 0.0, 576.1, | ,  4000,  3874, 12000, 11619, | , -3.4, 1698.3, 69.200, |, 0.0
11228.0, 139.6, | , 28.4, 0.0, 571.0, | ,  4000,  3873, 12000, 11668, | , -3.4, 1733.5, 70.845, |, 0.0
11229.0, 140.0, | , 28.4, 0.0, 571.6, | ,  4000,  3875, 12000, 11706, | , -3.4, 1745.5, 71.524, |, 0.0
11230.0, 139.3, | , 28.4, 0.0, 577.5, | ,  4000,  3883, 12000, 11734, | , -3.4, 1732.2, 71.139, |, 0.0
11231.1, 138.8, | , 28.4, 0.0, 576.9, | ,  4000,  3877, 12000, 11724, | , -3.4, 1725.8, 70.806, |, 0.0
11232.1, 139.4, | , 28.5, 0.0, 576.3, | ,  4000,  3873, 12000, 11667, | , -3.4, 1707.8, 69.794, |, 0.0
11233.1, 138.7, | , 28.5, 0.0, 577.2, | ,  4000,  3876, 12000, 11735, | , -3.4, 1738.2, 71.361, |, 0.0
11234.1, 139.9, | , 28.4, 0.0, 569.6, | ,  4000,  3871, 12000, 11686, | , -3.4, 1731.8, 70.851, |, 0.0
11235.1, 140.3, | , 28.4, 0.0, 569.5, | ,  4000,  3877, 12000, 11707, | , -3.4, 1741.2, 71.359, |, 0.0
11236.1, 139.3, | , 28.4, 0.0, 576.8, | ,  4000,  3879, 12000, 11754, | , -3.4, 1722.8, 70.826, |, 0.0
11237.1, 139.0, | , 28.5, 0.0, 576.1, | ,  4000,  3880, 12000, 11677, | , -3.4, 1732.2, 70.867, |, 0.0
11238.1, 138.9, | , 28.5, 0.0, 577.2, | ,  4000,  3881, 12000, 11683, | , -3.4, 1725.8, 70.634, |, 0.0
11239.1, 140.1, | , 28.4, 0.0, 571.3, | ,  4000,  3870, 12000, 11732, | , -3.4, 1700.9, 69.795, |, 0.0
11240.2, 139.8, | , 28.4, 0.0, 570.2, | ,  4000,  3879, 12000, 11686, | , -3.4, 1751.0, 71.678, |, 0.0
11241.2, 138.8, | , 28.5, 0.0, 576.7, | ,  4000,  3876, 12000, 11677, | , -3.4, 1739.9, 71.164, |, 0.0
11242.2, 139.5, | , 28.5, 0.0, 576.2, | ,  4000,  3877, 12000, 11745, | , -3.4, 1750.6, 71.919, |, 0.0
11243.2, 139.3, | , 28.5, 0.0, 576.9, | ,  4000,  3874, 12000, 11626, | , -3.4, 1715.0, 69.915, |, 0.0
11244.2, 138.7, | , 28.5, 0.0, 576.7, | ,  4000,  3880, 12000, 11705, | , -3.4, 1736.0, 71.154, |, 0.0
11245.2, 140.0, | , 28.5, 0.0, 569.4, | ,  4000,  3871, 12000, 11698, | , -3.4, 1747.6, 71.550, |, 0.0
11246.2, 140.4, | , 28.5, 0.0, 570.0, | ,  4000,  3873, 12000, 11787, | , -3.4, 1739.5, 71.635, |, 0.0
11247.2, 139.0, | , 28.5, 0.0, 576.1, | ,  4000,  3875, 12000, 11701, | , -3.4, 1731.8, 70.940, |, 0.0
11248.2, 139.0, | , 28.5, 0.0, 576.8, | ,  4000,  3880, 12000, 11735, | , -3.4, 1677.3, 68.883, |, 0.0
11249.3, 139.3, | , 28.5, 0.0, 577.7, | ,  4000,  3878, 12000, 11702, | , -3.4, 1711.6, 70.135, |, 0.0
11250.3, 140.1, | , 28.5, 0.0, 571.5, | ,  4000,  3875, 12000, 11716, | , -3.4, 1712.9, 70.233, |, 0.0
11251.3, 140.0, | , 28.5, 0.0, 569.9, | ,  4000,  3876, 12000, 11765, | , -3.4, 1754.0, 72.150, |, 0.0
11252.3, 139.0, | , 28.5, 0.0, 576.4, | ,  4000,  3886, 12000, 11691, | , -3.4, 1735.6, 71.101, |, 0.0
11253.3, 138.8, | , 28.5, 0.0, 577.1, | ,  4000,  3883, 12000, 11687, | , -3.4, 1727.9, 70.752, |, 0.0
11254.3, 138.8, | , 28.5, 0.0, 577.3, | ,  4000,  3878, 12000, 11771, | , -3.4, 1731.8, 71.271, |, 0.0
11255.3, 138.8, | , 28.5, 0.0, 576.6, | ,  4000,  3880, 12000, 11648, | , -3.4, 1719.8, 70.228, |, 0.0
11256.3, 139.9, | , 28.5, 0.0, 569.7, | ,  4000,  3871, 12000, 11665, | , -3.4, 1729.2, 70.651, |, 0.0
11257.3, 140.4, | , 28.5, 0.0, 570.4, | ,  4000,  3871, 12000, 11698, | , -3.4, 1722.3, 70.520, |, 0.0
11258.3, 138.9, | , 28.5, 0.0, 576.8, | ,  4000,  3879, 12000, 11766, | , -3.4, 1706.9, 70.234, |, 0.0
11259.4, 138.8, | , 28.5, 0.0, 576.7, | ,  4000,  3876, 12000, 11690, | , -3.4, 1766.5, 72.310, |, 0.0
11260.4, 138.9, | , 28.5, 0.0, 577.0, | ,  4000,  3880, 12000, 11734, | , -3.4, 1700.9, 69.846, |, 0.0
11261.4, 139.6, | , 28.5, 0.0, 570.8, | ,  4000,  3875, 12000, 11630, | , -3.4, 1731.3, 70.597, |, 0.0
11262.4, 140.1, | , 28.5, 0.0, 569.3, | ,  4000,  3876, 12000, 11752, | , -3.4, 1718.9, 70.647, |, 0.0
11263.4, 139.1, | , 28.5, 0.0, 576.1, | ,  4000,  3883, 12000, 11737, | , -3.4, 1713.3, 70.382, |, 0.0
11264.4, 139.3, | , 28.5, 0.0, 577.6, | ,  4000,  3878, 12000, 11714, | , -3.4, 1713.8, 70.276, |, 0.0
11265.4, 138.8, | , 28.5, 0.0, 576.9, | ,  4000,  3877, 12000, 11746, | , -3.4, 1743.3, 71.626, |, 0.0
11266.4, 138.7, | , 28.5, 0.0, 577.2, | ,  4000,  3871, 12000, 11642, | , -3.4, 1739.9, 70.986, |, 0.0
11267.4, 140.8, | , 28.5, 0.0, 571.3, | ,  4000,  3874, 12000, 11729, | , -3.4, 1738.6, 71.342, |, 0.0
11268.5, 139.5, | , 28.5, 0.0, 571.5, | ,  4000,  3875, 12000, 11647, | , -3.4, 1748.9, 71.390, |, 0.0
11269.5, 138.8, | , 28.5, 0.0, 576.9, | ,  4000,  3878, 12000, 11695, | , -3.4, 1714.6, 70.223, |, 0.0
11270.5, 139.3, | , 28.5, 0.0, 577.4, | ,  4000,  3878, 12000, 11764, | , -3.4, 1713.8, 70.501, |, 0.0
11271.5, 138.7, | , 28.5, 0.0, 577.2, | ,  4000,  3875, 12000, 11664, | , -3.4, 1732.2, 70.786, |, 0.0
11272.5, 139.8, | , 28.5, 0.0, 570.5, | ,  4000,  3879, 12000, 11743, | , -3.4, 1760.5, 72.323, |, 0.0
11273.5, 139.9, | , 28.5, 0.0, 569.8, | ,  4000,  3878, 12000, 11717, | , -3.4, 1721.5, 70.605, |, 0.0
11274.5, 140.1, | , 28.5, 0.0, 571.5, | ,  4000,  3873, 12000, 11722, | , -3.4, 1720.6, 70.570, |, 0.0
11275.5, 138.7, | , 28.5, 0.0, 577.0, | ,  4000,  3874, 12000, 11684, | , -3.4, 1737.8, 71.103, |, 0.0
11276.5, 138.8, | , 28.5, 0.0, 577.0, | ,  4000,  3883, 12000, 11700, | , -3.4, 1741.6, 71.373, |, 0.0
11277.6, 139.4, | , 28.5, 0.0, 576.5, | ,  4000,  3874, 12000, 11744, | , -3.4, 1731.3, 71.111, |, 0.0
11278.6, 139.8, | , 28.5, 0.0, 571.0, | ,  4000,  3878, 12000, 11710, | , -3.4, 1706.0, 69.940, |, 0.0
11279.6, 139.6, | , 28.5, 0.0, 570.9, | ,  4000,  3874, 12000, 11698, | , -3.4, 1719.3, 70.412, |, 0.0
11280.6, 138.7, | , 28.5, 0.0, 577.2, | ,  4000,  3879, 12000, 11669, | , -3.4, 1753.2, 71.685, |, 0.0
11281.6, 139.4, | , 28.5, 0.0, 577.3, | ,  4000,  3881, 12000, 11750, | , -3.4, 1739.0, 71.490, |, 0.0
11282.6, 139.0, | , 28.5, 0.0, 575.9, | ,  4000,  3877, 12000, 11718, | , -3.4, 1743.3, 71.500, |, 0.0
11283.6, 138.7, | , 28.5, 0.0, 576.7, | ,  4000,  3877, 12000, 11652, | , -3.4, 1726.6, 70.514, |, 0.0
11284.6, 140.2, | , 28.5, 0.0, 569.9, | ,  4000,  3877, 12000, 11684, | , -3.4, 1723.6, 70.537, |, 0.0
11285.6, 140.0, | , 28.5, 0.0, 565.8, | ,  4000,  3880, 12000, 11754, | , -3.4, 1721.5, 70.782, |, 0.0
11286.7, 138.7, | , 28.5, 0.0, 576.2, | ,  4000,  3878, 12000, 11717, | , -3.4, 1711.6, 70.202, |, 0.0
11287.7, 139.3, | , 28.5, 0.0, 576.4, | ,  4000,  3877, 12000, 11677, | , -3.4, 1729.6, 70.749, |, 0.0
11288.7, 139.2, | , 28.5, 0.0, 577.1, | ,  4000,  3877, 12000, 11758, | , -3.4, 1731.3, 71.190, |, 0.0
11289.7, 139.7, | , 28.5, 0.0, 571.2, | ,  4000,  3877, 12000, 11717, | , -3.4, 1742.9, 71.475, |, 0.0
11290.7, 139.9, | , 28.5, 0.0, 570.6, | ,  4000,  3872, 12000, 11675, | , -3.4, 1701.3, 69.566, |, 0.0
11291.7, 139.3, | , 28.5, 0.0, 577.2, | ,  4000,  3880, 12000, 11706, | , -3.4, 1701.8, 69.756, |, 0.0
11292.7, 138.8, | , 28.5, 0.0, 576.2, | ,  4000,  3873, 12000, 11652, | , -3.4, 1728.8, 70.584, |, 0.0
11293.7, 138.8, | , 28.5, 0.0, 576.6, | ,  4000,  3875, 12000, 11658, | , -3.4, 1767.3, 72.194, |, 0.0
11294.7, 139.2, | , 28.5, 0.0, 577.1, | ,  4000,  3874, 12000, 11729, | , -3.4, 1758.3, 72.148, |, 0.0
11295.7, 140.3, | , 28.5, 0.0, 569.8, | ,  4000,  3874, 12000, 11666, | , -3.4, 1726.6, 70.562, |, 0.0
11296.8, 139.5, | , 28.5, 0.0, 571.2, | ,  4000,  3871, 12000, 11638, | , -3.4, 1739.0, 70.933, |, 0.0
11297.8, 139.1, | , 28.5, 0.0, 576.2, | ,  4000,  3879, 12000, 11736, | , -3.4, 1758.7, 72.225, |, 0.0
11298.8, 139.3, | , 28.5, 0.0, 577.2, | ,  4000,  3876, 12000, 11719, | , -3.4, 1709.5, 70.110, |, 0.0
11299.8, 138.7, | , 28.5, 0.0, 576.8, | ,  4000,  3873, 12000, 11644, | , -3.4, 1717.2, 70.077, |, 0.0
11300.8, 139.7, | , 28.5, 0.0, 570.8, | ,  4000,  3874, 12000, 11649, | , -3.4, 1749.3, 71.414, |, 0.0
11301.8, 140.4, | , 28.5, 0.0, 569.1, | ,  4000,  3871, 12000, 11698, | , -3.4, 1738.6, 71.185, |, 0.0
11302.8, 139.0, | , 28.5, 0.0, 575.5, | ,  4000,  3881, 12000, 11668, | , -3.4, 1736.9, 71.027, |, 0.0
11303.8, 139.0, | , 28.5, 0.0, 576.9, | ,  4000,  3876, 12000, 11750, | , -3.4, 1729.6, 71.074, |, 0.0
11304.8, 139.3, | , 28.5, 0.0, 577.1, | ,  4000,  3879, 12000, 11694, | , -3.4, 1700.9, 69.660, |, 0.0
11305.8, 139.3, | , 28.5, 0.0, 576.7, | ,  4000,  3878, 12000, 11739, | , -3.4, 1712.9, 70.352, |, 0.0
11306.9, 139.8, | , 28.5, 0.0, 569.6, | ,  4000,  3871, 12000, 11692, | , -3.4, 1721.9, 70.475, |, 0.0
11307.9, 140.0, | , 28.5, 0.0, 568.4, | ,  4000,  3877, 12000, 11821, | , -3.4, 1737.8, 71.741, |, 0.0
11308.9, 139.2, | , 28.5, 0.0, 576.8, | ,  4000,  3879, 12000, 11668, | , -3.4, 1723.2, 70.459, |, 0.0
11309.9, 139.0, | , 28.5, 0.0, 576.3, | ,  4000,  3882, 12000, 11718, | , -3.4, 1757.9, 72.117, |, 0.0
11310.9, 138.8, | , 28.5, 0.0, 576.7, | ,  4000,  3877, 12000, 11637, | , -3.4, 1736.9, 70.866, |, 0.0
11311.9, 140.0, | , 28.5, 0.0, 570.5, | ,  4000,  3868, 12000, 11621, | , -3.4, 1735.2, 70.682, |, 0.0
11312.9, 140.1, | , 28.5, 0.0, 568.8, | ,  4000,  3879, 12000, 11659, | , -3.4, 1760.5, 71.935, |, 0.0
11313.9, 139.0, | , 28.5, 0.0, 575.5, | ,  4000,  3875, 12000, 11707, | , -3.4, 1738.2, 71.226, |, 0.0
11315.0, 138.9, | , 28.5, 0.0, 576.2, | ,  4000,  3878, 12000, 11758, | , -3.4, 1769.9, 72.778, |, 0.0
11316.0, 139.1, | , 28.5, 0.0, 576.5, | ,  4000,  3874, 12000, 11666, | , -3.4, 1769.0, 72.293, |, 0.0
11317.0, 138.9, | , 28.5, 0.0, 576.4, | ,  4000,  3879, 12000, 11699, | , -3.4, 1739.5, 71.263, |, 0.0
11318.0, 140.4, | , 28.5, 0.0, 565.1, | ,  4000,  3875, 12000, 11698, | , -3.4, 1736.0, 71.099, |, 0.0
11319.0, 140.0, | , 28.5, 0.0, 571.6, | ,  4000,  3876, 12000, 11768, | , -3.4, 1738.6, 71.529, |, 0.0
11320.0, 138.9, | , 28.5, 0.0, 576.3, | ,  4000,  3879, 12000, 11685, | , -3.4, 1756.6, 71.898, |, 0.0
11321.0, 138.9, | , 28.5, 0.0, 576.5, | ,  4000,  3877, 12000, 11686, | , -3.4, 1738.2, 71.143, |, 0.0
11322.0, 139.3, | , 28.5, 0.0, 576.5, | ,  4000,  3877, 12000, 11745, | , -3.4, 1739.5, 71.464, |, 0.0
11323.0, 140.5, | , 28.5, 0.0, 570.0, | ,  4000,  3879, 12000, 11710, | , -3.4, 1751.0, 71.786, |, 0.0
11324.1, 140.0, | , 28.5, 0.0, 568.7, | ,  4000,  3874, 12000, 11769, | , -3.4, 1734.8, 71.364, |, 0.0
11325.1, 140.3, | , 28.5, 0.0, 569.3, | ,  4000,  3875, 12000, 11686, | , -3.4, 1736.9, 71.083, |, 0.0
11326.1, 139.5, | , 28.5, 0.0, 576.7, | ,  4000,  3883, 12000, 11783, | , -3.4, 1741.2, 71.732, |, 0.0
11327.1, 138.7, | , 28.5, 0.0, 576.7, | ,  4000,  3876, 12000, 11739, | , -3.4, 1745.5, 71.677, |, 0.0
11328.1, 139.1, | , 28.5, 0.0, 576.4, | ,  4000,  3878, 12000, 11761, | , -3.4, 1740.8, 71.597, |, 0.0
11329.1, 140.2, | , 28.5, 0.0, 570.3, | ,  4000,  3874, 12000, 11664, | , -3.4, 256.2, 10.484, |, 0.0
11330.1, 140.0, | , 28.5, 0.0, 570.3, | ,  4000,  3873, 12000, 11732, | , -3.4, 292.2, 12.008, |, 0.0
11331.1, 138.8, | , 28.5, 0.0, 576.8, | ,  4000,  3880, 12000, 11620, | , -3.4, 319.6, 13.046, |, 0.0
11332.2, 139.2, | , 28.5, 0.0, 577.1, | ,  4000,  3879, 12000, 11740, | , -3.4, 342.3, 14.081, |, 0.0
11333.2, 139.0, | , 28.5, 0.0, 575.2, | ,  4000,  3874, 12000, 11683, | , -3.4, 401.0, 16.427, |, 0.0
11334.2, 138.8, | , 28.5, 0.0, 577.1, | ,  4000,  3878, 12000, 11656, | , -3.4, 442.1, 18.085, |, 0.0
11335.2, 139.9, | , 28.5, 0.0, 569.5, | ,  4000,  3879, 12000, 11705, | , -3.4, 485.8, 19.937, |, 0.0
11336.2, 140.2, | , 28.5, 0.0, 570.1, | ,  4000,  3877, 12000, 11750, | , -3.4, 557.8, 22.950, |, 0.0
11337.2, 138.8, | , 28.5, 0.0, 576.6, | ,  4000,  3880, 12000, 11759, | , -3.4, 591.7, 24.362, |, 0.0
11338.2, 139.0, | , 28.5, 0.0, 575.8, | ,  4000,  3875, 12000, 11698, | , -3.4, 622.5, 25.522, |, 0.0
11339.2, 139.3, | , 28.5, 0.0, 576.9, | ,  4000,  3878, 12000, 11667, | , -3.4, 661.5, 27.072, |, 0.0
11340.2, 140.0, | , 28.5, 0.0, 570.9, | ,  4000,  3870, 12000, 11671, | , -3.4, 703.9, 28.800, |, 0.0
11341.2, 139.9, | , 28.5, 0.0, 569.8, | ,  4000,  3876, 12000, 11690, | , -3.4, 788.3, 32.300, |, 0.0
11342.3, 139.3, | , 28.5, 0.0, 576.7, | ,  4000,  3876, 12000, 11625, | , -3.4, 813.2, 33.179, |, 0.0
11343.3, 139.1, | , 28.5, 0.0, 575.5, | ,  4000,  3877, 12000, 11773, | , -3.4, 850.9, 35.052, |, 0.0
11344.3, 138.9, | , 28.5, 0.0, 576.6, | ,  4000,  3874, 12000, 11664, | , -3.4, 891.6, 36.465, |, 0.0
11345.3, 138.8, | , 28.5, 0.0, 576.4, | ,  4000,  3876, 12000, 11682, | , -3.4, 931.4, 38.138, |, 0.0
11346.3, 139.9, | , 28.5, 0.0, 569.3, | ,  4000,  3875, 12000, 11685, | , -3.4, 979.8, 40.126, |, 0.0
11347.3, 140.3, | , 28.5, 0.0, 570.8, | ,  4000,  3882, 12000, 11746, | , -3.4, 1012.4, 41.638, |, 0.0
11348.3, 139.0, | , 28.5, 0.0, 575.5, | ,  4000,  3880, 12000, 11727, | , -3.4, 1044.1, 42.882, |, 0.0
11349.3, 139.3, | , 28.5, 0.0, 576.6, | ,  4000,  3876, 12000, 11766, | , -3.4, 1089.5, 44.847, |, 0.0
11350.3, 138.9, | , 28.5, 0.0, 576.5, | ,  4000,  3883, 12000, 11736, | , -3.4, 1137.9, 46.769, |, 0.0
11351.4, 139.7, | , 28.5, 0.0, 570.8, | ,  4000,  3873, 12000, 11671, | , -3.4, 1180.8, 48.298, |, 0.0
11352.4, 139.9, | , 28.5, 0.0, 569.6, | ,  4000,  3874, 12000, 11675, | , -3.4, 1211.6, 49.574, |, 0.0
11353.4, 139.4, | , 28.5, 0.0, 575.6, | ,  4000,  3879, 12000, 11750, | , -3.4, 1273.3, 52.362, |, 0.0
11354.4, 138.7, | , 28.6, 0.0, 576.5, | ,  4000,  3871, 12000, 11660, | , -3.4, 1346.6, 55.021, |, 0.0
11355.4, 138.7, | , 28.6, 0.0, 576.5, | ,  4000,  3877, 12000, 11689, | , -3.4, 1376.1, 56.354, |, 0.0
11356.4, 139.2, | , 28.5, 0.0, 577.1, | ,  4000,  3878, 12000, 11657, | , -3.4, 1364.1, 55.753, |, 0.0
11357.4, 140.0, | , 28.6, 0.0, 569.6, | ,  4000,  3880, 12000, 11754, | , -3.4, 1386.9, 57.043, |, 0.0
11358.4, 139.9, | , 28.5, 0.0, 569.5, | ,  4000,  3873, 12000, 11711, | , -3.4, 1418.1, 58.140, |, 0.0
11359.5, 139.4, | , 28.5, 0.0, 576.6, | ,  4000,  3883, 12000, 11746, | , -3.4, 1434.8, 58.994, |, 0.0
11360.5, 139.3, | , 28.6, 0.0, 576.6, | ,  4000,  3876, 12000, 11648, | , -3.4, 1494.4, 61.025, |, 0.0
11361.5, 138.8, | , 28.6, 0.0, 576.4, | ,  4000,  3878, 12000, 11693, | , -3.4, 1515.8, 62.085, |, 0.0
11362.5, 139.8, | , 28.6, 0.0, 570.5, | ,  4000,  3873, 12000, 11694, | , -3.4, 1607.1, 65.801, |, 0.0
11363.5, 140.3, | , 28.6, 0.0, 570.7, | ,  4000,  3877, 12000, 11701, | , -3.4, 1580.9, 64.778, |, 0.0
11364.5, 140.2, | , 28.6, 0.0, 569.7, | ,  4000,  3877, 12000, 11724, | , -3.4, 1581.8, 64.908, |, 0.0
11365.5, 139.0, | , 28.6, 0.0, 576.5, | ,  4000,  3882, 12000, 11721, | , -3.4, 1565.9, 64.267, |, 0.0
11366.5, 139.2, | , 28.6, 0.0, 576.5, | ,  4000,  3879, 12000, 11699, | , -3.4, 1621.6, 66.444, |, 0.0
11367.5, 138.8, | , 28.6, 0.0, 576.5, | ,  4000,  3879, 12000, 11687, | , -3.4, 1674.8, 68.565, |, 0.0
11368.5, 140.3, | , 28.6, 0.0, 566.4, | ,  4000,  3872, 12000, 11686, | , -3.4, 1689.3, 69.127, |, 0.0
11369.5, 139.7, | , 28.6, 0.0, 571.3, | ,  4000,  3876, 12000, 11655, | , -3.4, 1697.1, 69.318, |, 0.0
11370.6, 139.2, | , 28.6, 0.0, 577.2, | ,  4000,  3878, 12000, 11660, | , -3.4, 1664.5, 68.021, |, 0.0
11371.6, 138.8, | , 28.6, 0.0, 576.4, | ,  4000,  3878, 12000, 11692, | , -3.4, 1685.5, 69.018, |, 0.0
11372.6, 138.8, | , 28.6, 0.0, 576.4, | ,  4000,  3877, 12000, 11724, | , -3.4, 1712.5, 70.264, |, 0.0
11373.6, 138.9, | , 28.6, 0.0, 575.9, | ,  4000,  3870, 12000, 11700, | , -3.4, 1707.8, 69.929, |, 0.0
11374.6, 140.2, | , 28.6, 0.0, 569.3, | ,  4000,  3872, 12000, 11660, | , -3.4, 1749.7, 71.468, |, 0.0
11375.6, 139.9, | , 28.6, 0.0, 568.8, | ,  4000,  3875, 12000, 11696, | , -3.4, 1744.2, 71.421, |, 0.0
11376.6, 139.3, | , 28.6, 0.0, 576.6, | ,  4000,  3878, 12000, 11652, | , -3.4, 1689.3, 68.998, |, 0.0
11377.6, 139.1, | , 28.6, 0.0, 576.6, | ,  4000,  3879, 12000, 11674, | , -3.4, 1707.3, 69.834, |, 0.0
11378.7, 139.0, | , 28.6, 0.0, 575.0, | ,  4000,  3877, 12000, 11641, | , -3.4, 1743.8, 71.165, |, 0.0
11379.7, 139.6, | , 28.6, 0.0, 570.4, | ,  4000,  3872, 12000, 11721, | , -3.4, 1761.7, 72.244, |, 0.0
11380.7, 140.2, | , 28.6, 0.0, 569.7, | ,  4000,  3880, 12000, 11701, | , -3.4, 1757.5, 72.014, |, 0.0
11381.7, 139.3, | , 28.6, 0.0, 576.3, | ,  4000,  3881, 12000, 11672, | , -3.4, 1717.2, 70.239, |, 0.0
11382.7, 138.8, | , 28.6, 0.0, 576.6, | ,  4000,  3877, 12000, 11720, | , -3.4, 1728.8, 70.912, |, 0.0
11383.7, 139.0, | , 28.6, 0.0, 575.4, | ,  4000,  3883, 12000, 11798, | , -3.4, 1721.9, 71.012, |, 0.0
11384.7, 139.3, | , 28.6, 0.0, 576.8, | ,  4000,  3882, 12000, 11690, | , -3.4, 1706.9, 69.906, |, 0.0
11385.7, 139.8, | , 28.6, 0.0, 568.9, | ,  4000,  3871, 12000, 11609, | , -3.4, 1705.6, 69.438, |, 0.0
11386.7, 139.6, | , 28.6, 0.0, 570.9, | ,  4000,  3874, 12000, 11681, | , -3.4, 1754.5, 71.771, |, 0.0
11387.8, 139.2, | , 28.6, 0.0, 576.8, | ,  4000,  3880, 12000, 11715, | , -3.4, 1728.8, 70.900, |, 0.0
11388.8, 139.0, | , 28.6, 0.0, 575.8, | ,  4000,  3873, 12000, 11681, | , -3.4, 1681.6, 68.792, |, 0.0
11389.8, 138.7, | , 28.6, 0.0, 576.6, | ,  4000,  3873, 12000, 11705, | , -3.4, 1714.6, 70.250, |, 0.0
11390.8, 139.6, | , 28.6, 0.0, 570.2, | ,  4000,  3873, 12000, 11591, | , -3.4, 1730.5, 70.374, |, 0.0
11391.8, 140.3, | , 28.6, 0.0, 569.0, | ,  4000,  3872, 12000, 11654, | , -3.4, 1721.9, 70.308, |, 0.0
11392.8, 138.8, | , 28.6, 0.0, 576.5, | ,  4000,  3882, 12000, 11718, | , -3.4, 1723.2, 70.695, |, 0.0
11393.8, 139.0, | , 28.6, 0.0, 575.5, | ,  4000,  3881, 12000, 11675, | , -3.4, 1733.9, 70.931, |, 0.0
11394.8, 139.3, | , 28.6, 0.0, 576.2, | ,  4000,  3874, 12000, 11708, | , -3.4, 1729.6, 70.878, |, 0.0
11395.8, 138.8, | , 28.6, 0.0, 576.4, | ,  4000,  3878, 12000, 11644, | , -3.4, 1731.8, 70.692, |, 0.0
11396.8, 139.9, | , 28.6, 0.0, 569.0, | ,  4000,  3871, 12000, 11677, | , -3.4, 1712.5, 70.023, |, 0.0
11397.9, 139.8, | , 28.6, 0.0, 569.4, | ,  4000,  3875, 12000, 11645, | , -3.4, 1681.2, 68.619, |, 0.0
11398.9, 139.2, | , 28.6, 0.0, 575.9, | ,  4000,  3877, 12000, 11687, | , -3.4, 1724.0, 70.571, |, 0.0
11399.9, 138.9, | , 28.6, 0.0, 576.6, | ,  4000,  3885, 12000, 11770, | , -3.4, 1730.0, 71.227, |, 0.0
11400.9, 139.3, | , 28.6, 0.0, 576.3, | ,  4000,  3878, 12000, 11735, | , -3.4, 1677.8, 68.897, |, 0.0
11401.9, 139.9, | , 28.6, 0.0, 570.7, | ,  4000,  3868, 12000, 11620, | , -3.4, 1697.5, 69.144, |, 0.0
11402.9, 139.9, | , 28.6, 0.0, 568.2, | ,  4000,  3882, 12000, 11759, | , -3.4, 1730.5, 71.180, |, 0.0
11403.9, 140.4, | , 28.6, 0.0, 573.3, | ,  4000,  3879, 12000, 11718, | , -3.4, 1698.8, 69.682, |, 0.0
11404.9, 139.3, | , 28.6, 0.0, 576.4, | ,  4000,  3880, 12000, 11709, | , -3.4, 1681.2, 68.925, |, 0.0
11406.0, 138.8, | , 28.6, 0.0, 576.2, | ,  4000,  3875, 12000, 11790, | , -3.4, 1687.2, 69.510, |, 0.0
11407.0, 138.8, | , 28.6, 0.0, 576.0, | ,  4000,  3874, 12000, 11704, | , -3.4, 1700.1, 69.650, |, 0.0
11408.0, 140.7, | , 28.6, 0.0, 566.5, | ,  4000,  3872, 12000, 11616, | , -3.4, 1719.8, 70.049, |, 0.0
11409.0, 139.8, | , 28.6, 0.0, 569.7, | ,  4000,  3876, 12000, 11757, | , -3.4, 1696.6, 69.752, |, 0.0
11410.0, 138.9, | , 28.6, 0.0, 576.2, | ,  4000,  3883, 12000, 11698, | , -3.4, 1705.2, 69.876, |, 0.0
11411.0, 139.3, | , 28.6, 0.0, 576.5, | ,  4000,  3880, 12000, 11690, | , -3.4, 1688.9, 69.160, |, 0.0
11412.0, 138.8, | , 28.6, 0.0, 576.0, | ,  4000,  3878, 12000, 11723, | , -3.4, 1730.5, 70.999, |, 0.0
11413.0, 139.6, | , 28.6, 0.0, 570.2, | ,  4000,  3871, 12000, 11686, | , -3.4, 1724.5, 70.550, |, 0.0
11414.1, 140.5, | , 28.6, 0.0, 568.2, | ,  4000,  3875, 12000, 11711, | , -3.4, 1721.0, 70.543, |, 0.0
11415.1, 140.3, | , 28.6, 0.0, 569.9, | ,  4000,  3877, 12000, 11647, | , -3.4, 1675.2, 68.394, |, 0.0
11416.1, 138.9, | , 28.6, 0.0, 576.0, | ,  4000,  3882, 12000, 11765, | , -3.4, 1706.9, 70.243, |, 0.0
11417.1, 139.2, | , 28.6, 0.0, 576.8, | ,  4000,  3874, 12000, 11668, | , -3.4, 1684.6, 68.859, |, 0.0
11418.1, 139.2, | , 28.6, 0.0, 576.7, | ,  4000,  3875, 12000, 11694, | , -3.4, 1697.5, 69.504, |, 0.0
11419.1, 139.9, | , 28.6, 0.0, 569.9, | ,  4000,  3872, 12000, 11718, | , -3.4, 1703.0, 69.829, |, 0.0
11420.1, 139.7, | , 28.6, 0.0, 568.6, | ,  4000,  3875, 12000, 11735, | , -3.4, 1687.6, 69.286, |, 0.0
11421.1, 139.3, | , 28.6, 0.0, 576.4, | ,  4000,  3874, 12000, 11743, | , -3.4, 1693.6, 69.559, |, 0.0
11422.1, 138.8, | , 28.6, 0.0, 576.1, | ,  4000,  3876, 12000, 11777, | , -3.4, 1674.8, 68.946, |, 0.0
11423.2, 139.0, | , 28.6, 0.0, 575.8, | ,  4000,  3874, 12000, 11750, | , -3.4, 1691.1, 69.489, |, 0.0
11424.2, 139.0, | , 28.6, 0.0, 575.6, | ,  4000,  3875, 12000, 11617, | , -3.4, 1712.0, 69.753, |, 0.0
11425.2, 140.4, | , 28.6, 0.0, 569.3, | ,  4000,  3877, 12000, 11670, | , -3.4, 1717.6, 70.226, |, 0.0
11426.2, 139.8, | , 28.6, 0.0, 568.9, | ,  4000,  3874, 12000, 11680, | , -3.4, 1700.1, 69.544, |, 0.0
11427.2, 138.8, | , 28.6, 0.0, 576.3, | ,  4000,  3883, 12000, 11684, | , -3.4, 1698.3, 69.532, |, 0.0
11428.2, 139.1, | , 28.6, 0.0, 576.4, | ,  4000,  3879, 12000, 11684, | , -3.4, 1683.3, 68.902, |, 0.0
11429.2, 139.0, | , 28.6, 0.0, 575.8, | ,  4000,  3874, 12000, 11724, | , -3.4, 1705.6, 69.969, |, 0.0
11430.2, 139.7, | , 28.6, 0.0, 570.2, | ,  4000,  3873, 12000, 11743, | , -3.4, 1676.1, 68.837, |, 0.0
11431.2, 139.6, | , 28.6, 0.0, 571.6, | ,  4000,  3873, 12000, 11752, | , -3.4, 1683.8, 69.193, |, 0.0
11432.3, 139.1, | , 28.6, 0.0, 577.0, | ,  4000,  3877, 12000, 11737, | , -3.4, 1702.2, 69.901, |, 0.0
11433.3, 138.9, | , 28.6, 0.0, 576.5, | ,  4000,  3880, 12000, 11729, | , -3.4, 1705.2, 70.001, |, 0.0
11434.3, 139.5, | , 28.6, 0.0, 576.2, | ,  4000,  3877, 12000, 11766, | , -3.4, 1674.3, 68.887, |, 0.0
11435.3, 139.1, | , 28.6, 0.0, 576.7, | ,  4000,  3878, 12000, 11683, | , -3.4, 1676.9, 68.631, |, 0.0
11436.3, 139.8, | , 28.6, 0.0, 569.0, | ,  4000,  3874, 12000, 11773, | , -3.4, 1691.1, 69.592, |, 0.0
11437.3, 139.9, | , 28.6, 0.0, 570.3, | ,  4000,  3878, 12000, 11746, | , -3.4, 1752.3, 71.998, |, 0.0
11438.3, 139.2, | , 28.6, 0.0, 576.7, | ,  4000,  3879, 12000, 11725, | , -3.4, 1712.5, 70.278, |, 0.0
11439.3, 139.1, | , 28.6, 0.0, 575.5, | ,  4000,  3883, 12000, 11709, | , -3.4, 1697.9, 69.625, |, 0.0
11440.3, 138.8, | , 28.6, 0.0, 576.4, | ,  4000,  3880, 12000, 11688, | , -3.4, 1688.1, 69.114, |, 0.0
11441.4, 140.1, | , 28.6, 0.0, 570.9, | ,  4000,  3874, 12000, 11745, | , -3.4, 1689.3, 69.394, |, 0.0
11442.4, 140.4, | , 28.6, 0.0, 569.6, | ,  4000,  3877, 12000, 11692, | , -3.4, 1706.5, 69.871, |, 0.0
11443.4, 138.8, | , 28.6, 0.0, 576.4, | ,  4000,  3875, 12000, 11730, | , -3.4, 1739.0, 71.369, |, 0.0
11444.4, 139.0, | , 28.6, 0.0, 575.4, | ,  4000,  3874, 12000, 11662, | , -3.4, 1698.3, 69.393, |, 0.0
11445.4, 139.3, | , 28.6, 0.0, 576.5, | ,  4000,  3876, 12000, 11695, | , -3.4, 1685.1, 69.005, |, 0.0
11446.4, 139.0, | , 28.6, 0.0, 576.1, | ,  4000,  3879, 12000, 11663, | , -3.4, 1700.9, 69.522, |, 0.0
11447.4, 140.0, | , 28.6, 0.0, 568.7, | ,  4000,  3875, 12000, 11696, | , -3.4, 1669.2, 68.357, |, 0.0
11448.4, 140.0, | , 28.6, 0.0, 569.0, | ,  4000,  3875, 12000, 11711, | , -3.4, 1700.9, 69.719, |, 0.0
11449.4, 139.5, | , 28.6, 0.0, 575.4, | ,  4000,  3878, 12000, 11725, | , -3.4, 1709.0, 70.132, |, 0.0
11450.5, 138.7, | , 28.6, 0.0, 576.1, | ,  4000,  3877, 12000, 11706, | , -3.4, 1706.0, 69.920, |, 0.0
11451.5, 139.4, | , 28.6, 0.0, 576.7, | ,  4000,  3880, 12000, 11772, | , -3.4, 1698.3, 69.911, |, 0.0
11452.5, 140.2, | , 28.6, 0.0, 570.7, | ,  4000,  3876, 12000, 11699, | , -3.4, 1654.2, 67.762, |, 0.0
11453.5, 139.8, | , 28.6, 0.0, 568.4, | ,  4000,  3874, 12000, 11686, | , -3.4, 1689.3, 69.134, |, 0.0
11454.5, 139.9, | , 28.6, 0.0, 569.2, | ,  4000,  3878, 12000, 11751, | , -3.4, 1694.9, 69.667, |, 0.0
11455.5, 138.9, | , 28.6, 0.0, 576.2, | ,  4000,  3880, 12000, 11730, | , -3.4, 1690.6, 69.405, |, 0.0
11456.5, 139.1, | , 28.6, 0.0, 575.3, | ,  4000,  3883, 12000, 11718, | , -3.4, 1685.1, 69.137, |, 0.0
11457.5, 138.8, | , 28.6, 0.0, 576.7, | ,  4000,  3878, 12000, 11701, | , -3.4, 1699.2, 69.619, |, 0.0
11458.6, 140.7, | , 28.6, 0.0, 565.6, | ,  4000,  3877, 12000, 11656, | , -3.4, 1675.2, 68.432, |, 0.0
11459.6, 139.8, | , 28.6, 0.0, 570.5, | ,  4000,  3873, 12000, 11674, | , -3.4, 1698.8, 69.459, |, 0.0
11460.6, 138.9, | , 28.6, 0.0, 576.3, | ,  4000,  3880, 12000, 11746, | , -3.4, 1743.3, 71.640, |, 0.0
11461.6, 139.3, | , 28.6, 0.0, 576.8, | ,  4000,  3880, 12000, 11795, | , -3.4, 1707.3, 70.383, |, 0.0
11462.6, 139.2, | , 28.6, 0.0, 577.1, | ,  4000,  3879, 12000, 11724, | , -3.4, 1691.1, 69.394, |, 0.0
11463.6, 138.8, | , 28.6, 0.0, 576.4, | ,  4000,  3877, 12000, 11728, | , -3.4, 1674.8, 68.734, |, 0.0
11464.6, 140.0, | , 28.6, 0.0, 568.8, | ,  4000,  3878, 12000, 11679, | , -3.4, 1735.6, 71.011, |, 0.0
11465.6, 140.2, | , 28.6, 0.0, 569.0, | ,  4000,  3871, 12000, 11638, | , -3.4, 1692.8, 69.045, |, 0.0
11466.7, 138.8, | , 28.6, 0.0, 576.4, | ,  4000,  3884, 12000, 11692, | , -3.4, 1722.8, 70.572, |, 0.0
11467.7, 139.3, | , 28.6, 0.0, 577.0, | ,  4000,  3875, 12000, 11712, | , -3.4, 1685.1, 69.075, |, 0.0
11468.7, 139.2, | , 28.6, 0.0, 576.9, | ,  4000,  3874, 12000, 11735, | , -3.4, 1685.5, 69.190, |, 0.0
11469.7, 139.8, | , 28.6, 0.0, 570.0, | ,  4000,  3871, 12000, 11659, | , -3.4, 1706.9, 69.717, |, 0.0
11470.7, 139.9, | , 28.6, 0.0, 569.0, | ,  4000,  3880, 12000, 11760, | , -3.4, 1694.1, 69.682, |, 0.0
11471.7, 139.0, | , 28.6, 0.0, 576.2, | ,  4000,  3881, 12000, 11758, | , -3.4, 1707.3, 70.221, |, 0.0
11472.7, 138.7, | , 28.6, 0.0, 576.4, | ,  4000,  3873, 12000, 11683, | , -3.4, 1698.8, 69.497, |, 0.0
11473.7, 139.0, | , 28.6, 0.0, 576.3, | ,  4000,  3878, 12000, 11716, | , -3.4, 1738.2, 71.280, |, 0.0
11474.8, 139.5, | , 28.6, 0.0, 575.2, | ,  4000,  3877, 12000, 11715, | , -3.4, 1673.5, 68.626, |, 0.0
11475.8, 140.3, | , 28.6, 0.0, 569.3, | ,  4000,  3870, 12000, 11656, | , -3.4, 1685.5, 68.823, |, 0.0
11476.8, 139.6, | , 28.6, 0.0, 570.7, | ,  4000,  3872, 12000, 11686, | , -3.4, 1692.8, 69.264, |, 0.0
11477.8, 139.0, | , 28.6, 0.0, 575.8, | ,  4000,  3878, 12000, 11739, | , -3.4, 1708.2, 70.157, |, 0.0
11478.8, 138.8, | , 28.6, 0.0, 576.4, | ,  4000,  3873, 12000, 11728, | , -3.4, 1686.8, 69.212, |, 0.0
11479.8, 139.1, | , 28.6, 0.0, 575.2, | ,  4000,  3878, 12000, 11656, | , -3.4, 1724.0, 70.430, |, 0.0
11480.8, 139.7, | , 28.6, 0.0, 570.1, | ,  4000,  3873, 12000, 11667, | , -3.4, 1682.9, 68.779, |, 0.0
11481.8, 140.0, | , 28.6, 0.0, 568.9, | ,  4000,  3875, 12000, 11698, | , -3.4, 1705.6, 69.852, |, 0.0
11482.8, 139.3, | , 28.6, 0.0, 576.1, | ,  4000,  3876, 12000, 11702, | , -3.4, 1691.1, 69.284, |, 0.0
11483.8, 138.8, | , 28.6, 0.0, 576.6, | ,  4000,  3877, 12000, 11641, | , -3.4, 1700.5, 69.401, |, 0.0
11484.9, 139.5, | , 28.6, 0.0, 574.8, | ,  4000,  3880, 12000, 11720, | , -3.4, 1707.3, 70.049, |, 0.0
11485.9, 138.7, | , 28.6, 0.0, 576.4, | ,  4000,  3874, 12000, 11612, | , -3.4, 1676.5, 68.281, |, 0.0
11486.9, 139.9, | , 28.6, 0.0, 569.3, | ,  4000,  3875, 12000, 11687, | , -3.4, 1704.3, 69.755, |, 0.0
11487.9, 139.8, | , 28.6, 0.0, 568.8, | ,  4000,  3875, 12000, 11717, | , -3.4, 1720.2, 70.540, |, 0.0
11488.9, 139.3, | , 28.6, 0.0, 576.5, | ,  4000,  3880, 12000, 11758, | , -3.4, 1739.9, 71.551, |, 0.0
11489.9, 138.8, | , 28.6, 0.0, 575.7, | ,  4000,  3872, 12000, 11628, | , -3.4, 1686.3, 68.744, |, 0.0
11490.9, 138.8, | , 28.6, 0.0, 576.7, | ,  4000,  3878, 12000, 11745, | , -3.4, 1741.2, 71.538, |, 0.0
11491.9, 140.0, | , 28.6, 0.0, 570.9, | ,  4000,  3868, 12000, 11630, | , -3.4, 1711.6, 69.765, |, 0.0
11492.9, 140.4, | , 28.6, 0.0, 569.4, | ,  4000,  3878, 12000, 11724, | , -3.4, 1706.0, 70.002, |, 0.0
11494.0, 139.7, | , 28.6, 0.0, 568.8, | ,  4000,  3875, 12000, 11686, | , -3.4, 1692.3, 69.259, |, 0.0
11495.0, 138.9, | , 28.6, 0.0, 575.9, | ,  4000,  3877, 12000, 11672, | , -3.4, 1694.9, 69.313, |, 0.0
11496.0, 139.1, | , 28.6, 0.0, 576.6, | ,  4000,  3876, 12000, 11647, | , -3.4, 1720.6, 70.243, |, 0.0
11497.0, 138.8, | , 28.7, 0.0, 576.5, | ,  4000,  3876, 12000, 11718, | , -3.4, 1703.5, 69.860, |, 0.0
11498.0, 140.2, | , 28.6, 0.0, 566.6, | ,  4000,  3876, 12000, 11731, | , -3.4, 1689.8, 69.357, |, 0.0
11499.0, 140.2, | , 28.6, 0.0, 571.4, | ,  4000,  3876, 12000, 11702, | , -3.4, 1699.6, 69.633, |, 0.0
11500.1, 139.0, | , 28.6, 0.0, 575.7, | ,  4000,  3877, 12000, 11690, | , -3.4, 1681.6, 68.851, |, 0.0
11501.1, 138.8, | , 28.7, 0.0, 576.4, | ,  4000,  3874, 12000, 11660, | , -3.4, 1693.6, 69.191, |, 0.0
11502.1, 139.3, | , 28.7, 0.0, 576.8, | ,  4000,  3877, 12000, 11690, | , -3.4, 1713.3, 70.144, |, 0.0
11503.1, 139.6, | , 28.7, 0.0, 570.5, | ,  4000,  3877, 12000, 11702, | , -3.4, 1685.1, 69.045, |, 0.0
11504.1, 139.9, | , 28.6, 0.0, 569.0, | ,  4000,  3875, 12000, 11694, | , -3.4, 1746.3, 71.498, |, 0.0
11505.1, 140.3, | , 28.7, 0.0, 568.7, | ,  4000,  3878, 12000, 11729, | , -3.4, 1718.9, 70.555, |, 0.0
11506.1, 138.8, | , 28.7, 0.0, 576.5, | ,  4000,  3877, 12000, 11705, | , -3.4, 1691.1, 69.298, |, 0.0
11507.1, 138.9, | , 28.7, 0.0, 576.2, | ,  4000,  3877, 12000, 11671, | , -3.4, 1683.3, 68.832, |, 0.0
11508.1, 138.8, | , 28.7, 0.0, 576.4, | ,  4000,  3878, 12000, 11683, | , -3.4, 1690.2, 69.173, |, 0.0
11509.1, 140.2, | , 28.7, 0.0, 570.7, | ,  4000,  3869, 12000, 11716, | , -3.4, 1682.5, 68.965, |, 0.0
11510.2, 139.7, | , 28.7, 0.0, 570.5, | ,  4000,  3871, 12000, 11667, | , -3.4, 1687.6, 68.965, |, 0.0
11511.2, 138.8, | , 28.7, 0.0, 576.4, | ,  4000,  3874, 12000, 11684, | , -3.4, 1690.6, 69.175, |, 0.0
11512.2, 139.1, | , 28.7, 0.0, 576.9, | ,  4000,  3878, 12000, 11642, | , -3.4, 1706.5, 69.654, |, 0.0
11513.2, 138.9, | , 28.7, 0.0, 576.5, | ,  4000,  3883, 12000, 11781, | , -3.4, 1716.3, 70.706, |, 0.0
11514.2, 138.8, | , 28.7, 0.0, 576.3, | ,  4000,  3879, 12000, 11753, | , -3.4, 1712.0, 70.385, |, 0.0
11515.2, 140.0, | , 28.7, 0.0, 567.7, | ,  4000,  3870, 12000, 11710, | , -3.4, 1691.5, 69.307, |, 0.0
11516.2, 140.4, | , 28.7, 0.0, 569.0, | ,  4000,  3879, 12000, 11675, | , -3.4, 1691.9, 69.213, |, 0.0
11517.2, 139.0, | , 28.7, 0.0, 576.2, | ,  4000,  3882, 12000, 11743, | , -3.4, 1676.5, 68.891, |, 0.0
11518.3, 139.4, | , 28.7, 0.0, 576.0, | ,  4000,  3877, 12000, 11635, | , -3.4, 1718.0, 70.088, |, 0.0
11519.3, 139.3, | , 28.7, 0.0, 576.7, | ,  4000,  3875, 12000, 11682, | , -3.4, 1661.9, 67.997, |, 0.0
11520.3, 139.7, | , 28.7, 0.0, 569.7, | ,  4000,  3873, 12000, 11603, | , -3.4, 1755.7, 71.455, |, 0.0
11521.3, 139.6, | , 28.7, 0.0, 570.5, | ,  4000,  3877, 12000, 11754, | , -3.4, 1720.6, 70.730, |, 0.0
11522.3, 139.4, | , 28.7, 0.0, 576.3, | ,  4000,  3883, 12000, 11709, | , -3.4, 1675.6, 68.711, |, 0.0
11523.3, 138.9, | , 28.7, 0.0, 576.0, | ,  4000,  3876, 12000, 11705, | , -3.4, 1669.6, 68.416, |, 0.0
11524.3, 138.8, | , 28.7, 0.0, 575.9, | ,  4000,  3877, 12000, 11660, | , -3.4, 1693.6, 69.202, |, 0.0
11525.3, 139.5, | , 28.7, 0.0, 575.7, | ,  4000,  3877, 12000, 11780, | , -3.4, 1703.5, 70.142, |, 0.0
11526.4, 140.0, | , 28.7, 0.0, 569.0, | ,  4000,  3879, 12000, 11691, | , -3.4, 1714.6, 70.211, |, 0.0
11527.4, 139.8, | , 28.7, 0.0, 569.6, | ,  4000,  3871, 12000, 11718, | , -3.4, 1709.5, 70.086, |, 0.0
11528.4, 139.4, | , 28.7, 0.0, 575.9, | ,  4000,  3885, 12000, 11770, | , -3.4, 1705.6, 70.223, |, 0.0
11529.4, 138.9, | , 28.7, 0.0, 576.1, | ,  4000,  3877, 12000, 11761, | , -3.4, 1707.3, 70.218, |, 0.0
11530.4, 139.1, | , 28.7, 0.0, 575.2, | ,  4000,  3881, 12000, 11772, | , -3.4, 1708.6, 70.336, |, 0.0
11531.4, 140.2, | , 28.7, 0.0, 570.6, | ,  4000,  3874, 12000, 11746, | , -3.4, 1705.6, 70.069, |, 0.0
11532.4, 140.3, | , 28.7, 0.0, 568.9, | ,  4000,  3877, 12000, 11701, | , -3.4, 1698.3, 69.580, |, 0.0
