Repository: jdhuang-csm/Ru-BCA

## Methods
* (BaO)<sub>x</sub>-(CaO)<sub>y</sub>-(Al<sub>2</sub>O<sub>3</sub>)<sub>1-x-y</sub> (BCA) catalyst supports were synthesized via sol-gel and solid-state methods. 
* Ru/BCA catalysts were prepared via incipient wetness impregnation to achieve 1 wt. % Ru loading.
* Ammonia synthesis rates were measured for Ru/BCA catalysts in a packed-bed reactor at 480-600<sup>o</sup>C, 10 bar, and space velocities up to 1.3 x 10<sup>6</sup> ml g<sub>cat</sub><sup>-1</sup> h<sup>-1</sup>.
* A machine learning (ML) model was employed to improve understanding of the behavior of Ru/BCA catalysts.
* A microkinetic model was developed to describe the best-performing catalyst.

File: data/init_files_Cadigan/BCA723.txt (part 29 of 46)
********** Start test **********
Elapsed time, Pressure, | , LJtemp(C), Inner-Temp, Outer-Temp, | , N2-set, N2-flow, H2-set, H2-flow, | , pH, NH3_ppm, NH3_Prod_rate, |, In222Temp
11125.6, 140.3, | , 26.4, 0.0, 581.5, | ,  2500,  2404,  7500,  7285, | , -3.4, 3568.1, 84.925, |, 0.0
11126.6, 140.1, | , 26.4, 0.0, 578.2, | ,  2500,  2413,  7500,  7322, | , -3.4, 3550.9, 84.913, |, 0.0
11127.6, 139.2, | , 26.4, 0.0, 586.7, | ,  2500,  2413,  7500,  7289, | , -3.4, 3538.9, 84.336, |, 0.0
11128.7, 139.2, | , 26.4, 0.0, 585.9, | ,  2500,  2411,  7500,  7299, | , -3.4, 3532.1, 84.246, |, 0.0
11129.7, 139.0, | , 26.4, 0.0, 586.3, | ,  2500,  2410,  7500,  7294, | , -3.4, 3565.9, 84.998, |, 0.0
11130.7, 139.7, | , 26.4, 0.0, 586.9, | ,  2500,  2415,  7500,  7331, | , -3.4, 3523.9, 84.363, |, 0.0
11131.7, 140.2, | , 26.4, 0.0, 579.5, | ,  2500,  2413,  7500,  7394, | , -3.4, 3500.4, 84.330, |, 0.0
11132.7, 140.2, | , 26.4, 0.0, 579.0, | ,  2500,  2419,  7500,  7315, | , -3.4, 3535.5, 84.537, |, 0.0
11133.8, 139.3, | , 26.4, 0.0, 586.0, | ,  2500,  2412,  7500,  7367, | , -3.4, 3529.5, 84.782, |, 0.0
11134.8, 139.6, | , 26.4, 0.0, 586.7, | ,  2500,  2412,  7500,  7306, | , -3.4, 3541.1, 84.530, |, 0.0
11135.8, 139.0, | , 26.4, 0.0, 586.3, | ,  2500,  2407,  7500,  7279, | , -3.4, 3554.4, 84.564, |, 0.0
11136.8, 140.1, | , 26.4, 0.0, 581.2, | ,  2500,  2408,  7500,  7306, | , -3.4, 3601.9, 85.943, |, 0.0
11137.8, 140.7, | , 26.4, 0.0, 579.8, | ,  2500,  2412,  7500,  7229, | , -3.4, 3494.8, 82.769, |, 0.0
11138.8, 139.1, | , 26.4, 0.0, 585.4, | ,  2500,  2417,  7500,  7237, | , -3.4, 3541.1, 83.972, |, 0.0
11139.8, 139.3, | , 26.4, 0.0, 586.2, | ,  2500,  2421,  7500,  7362, | , -3.4, 3571.5, 85.823, |, 0.0
11140.8, 139.6, | , 26.4, 0.0, 586.4, | ,  2500,  2416,  7500,  7289, | , -3.4, 3501.7, 83.473, |, 0.0
11141.8, 139.7, | , 26.4, 0.0, 586.7, | ,  2500,  2414,  7500,  7334, | , -3.4, 3557.4, 85.178, |, 0.0
11142.8, 140.0, | , 26.4, 0.0, 579.2, | ,  2500,  2415,  7500,  7300, | , -3.4, 3517.1, 83.926, |, 0.0
11143.9, 140.5, | , 26.4, 0.0, 580.4, | ,  2500,  2417,  7500,  7329, | , -3.4, 3558.6, 85.189, |, 0.0
11144.9, 139.2, | , 26.4, 0.0, 586.3, | ,  2500,  2416,  7500,  7293, | , -3.4, 3522.7, 84.020, |, 0.0
11145.9, 139.2, | , 26.4, 0.0, 586.2, | ,  2500,  2414,  7500,  7318, | , -3.4, 3522.7, 84.208, |, 0.0
11146.9, 139.1, | , 26.4, 0.0, 586.0, | ,  2500,  2415,  7500,  7308, | , -3.4, 3525.2, 84.191, |, 0.0
11147.9, 140.4, | , 26.4, 0.0, 580.9, | ,  2500,  2411,  7500,  7296, | , -3.4, 3531.7, 84.206, |, 0.0
11148.9, 140.7, | , 26.4, 0.0, 579.3, | ,  2500,  2413,  7500,  7328, | , -3.4, 3519.2, 84.209, |, 0.0
11149.9, 139.2, | , 26.4, 0.0, 586.6, | ,  2500,  2416,  7500,  7252, | , -3.4, 3521.8, 83.637, |, 0.0
11150.9, 139.5, | , 26.4, 0.0, 586.9, | ,  2500,  2410,  7500,  7317, | , -3.4, 3525.2, 84.232, |, 0.0
11152.0, 139.2, | , 26.4, 0.0, 586.8, | ,  2500,  2409,  7500,  7322, | , -3.4, 3525.2, 84.259, |, 0.0
11153.0, 139.1, | , 26.4, 0.0, 587.0, | ,  2500,  2411,  7500,  7340, | , -3.4, 3525.2, 84.441, |, 0.0
11154.0, 140.2, | , 26.4, 0.0, 579.8, | ,  2500,  2411,  7500,  7301, | , -3.4, 3525.2, 84.101, |, 0.0
11155.0, 140.5, | , 26.4, 0.0, 580.7, | ,  2500,  2410,  7500,  7321, | , -3.4, 3540.7, 84.636, |, 0.0
11156.0, 139.1, | , 26.4, 0.0, 586.9, | ,  2500,  2413,  7500,  7295, | , -3.4, 3540.7, 84.434, |, 0.0
11157.0, 139.1, | , 26.4, 0.0, 587.1, | ,  2500,  2415,  7500,  7282, | , -3.4, 3524.4, 83.942, |, 0.0
11158.0, 139.5, | , 26.4, 0.0, 587.3, | ,  2500,  2417,  7500,  7360, | , -3.4, 3523.1, 84.617, |, 0.0
11159.0, 140.0, | , 26.4, 0.0, 580.8, | ,  2500,  2416,  7500,  7319, | , -3.4, 3544.5, 84.767, |, 0.0
11160.0, 140.0, | , 26.4, 0.0, 580.3, | ,  2500,  2408,  7500,  7278, | , -3.4, 3523.9, 83.847, |, 0.0
11161.1, 139.6, | , 26.4, 0.0, 587.4, | ,  2500,  2414,  7500,  7289, | , -3.4, 3527.4, 84.076, |, 0.0
11162.1, 139.5, | , 26.4, 0.0, 587.1, | ,  2500,  2412,  7500,  7338, | , -3.4, 3521.8, 84.347, |, 0.0
11163.1, 139.1, | , 26.4, 0.0, 586.9, | ,  2500,  2418,  7500,  7324, | , -3.4, 3525.2, 84.362, |, 0.0
11164.1, 139.2, | , 26.4, 0.0, 586.3, | ,  2500,  2410,  7500,  7304, | , -3.4, 357.7, 8.564, |, 0.0
11165.1, 140.4, | , 26.4, 0.0, 580.2, | ,  2500,  2411,  7500,  7357, | , -3.4, 425.9, 10.249, |, 0.0
11166.1, 140.0, | , 26.4, 0.0, 581.6, | ,  2500,  2422,  7500,  7362, | , -3.4, 457.6, 11.030, |, 0.0
11167.1, 139.1, | , 26.4, 0.0, 586.5, | ,  2500,  2413,  7500,  7304, | , -3.4, 501.7, 12.010, |, 0.0
11168.1, 139.7, | , 26.4, 0.0, 586.8, | ,  2500,  2421,  7500,  7327, | , -3.4, 561.2, 13.479, |, 0.0
11169.2, 139.2, | , 26.4, 0.0, 585.7, | ,  2500,  2416,  7500,  7284, | , -3.4, 625.9, 14.958, |, 0.0
11170.2, 139.2, | , 26.4, 0.0, 586.8, | ,  2500,  2419,  7500,  7392, | , -3.4, 701.8, 16.960, |, 0.0
11171.2, 140.2, | , 26.4, 0.0, 579.7, | ,  2500,  2414,  7500,  7309, | , -3.4, 772.5, 18.501, |, 0.0
11172.2, 140.4, | , 26.4, 0.0, 576.9, | ,  2500,  2408,  7500,  7338, | , -3.4, 808.9, 19.417, |, 0.0
11173.2, 139.3, | , 26.4, 0.0, 586.9, | ,  2500,  2418,  7500,  7356, | , -3.4, 867.6, 20.885, |, 0.0
11174.2, 139.3, | , 26.4, 0.0, 585.5, | ,  2500,  2410,  7500,  7274, | , -3.4, 888.1, 21.183, |, 0.0
11175.2, 139.6, | , 26.4, 0.0, 586.9, | ,  2500,  2413,  7500,  7347, | , -3.4, 961.0, 23.099, |, 0.0
11176.2, 139.8, | , 26.4, 0.0, 581.1, | ,  2500,  2409,  7500,  7309, | , -3.4, 1022.7, 24.475, |, 0.0
11177.2, 139.8, | , 26.4, 0.0, 582.2, | ,  2500,  2414,  7500,  7291, | , -3.4, 1073.2, 25.648, |, 0.0
11178.3, 139.5, | , 26.4, 0.0, 586.9, | ,  2500,  2411,  7500,  7296, | , -3.4, 1148.6, 27.452, |, 0.0
11179.3, 139.3, | , 26.4, 0.0, 585.8, | ,  2500,  2421,  7500,  7345, | , -3.4, 1193.6, 28.703, |, 0.0
11180.3, 139.2, | , 26.4, 0.0, 587.0, | ,  2500,  2418,  7500,  7309, | , -3.4, 1243.3, 29.777, |, 0.0
11181.3, 139.5, | , 26.4, 0.0, 587.1, | ,  2500,  2417,  7500,  7352, | , -3.4, 1303.7, 31.354, |, 0.0
11182.3, 140.4, | , 26.4, 0.0, 580.3, | ,  2500,  2415,  7500,  7274, | , -3.4, 1377.4, 32.851, |, 0.0
11183.3, 140.2, | , 26.4, 0.0, 579.4, | ,  2500,  2413,  7500,  7270, | , -3.4, 1428.8, 34.056, |, 0.0
11184.3, 139.3, | , 26.4, 0.0, 585.8, | ,  2500,  2413,  7500,  7308, | , -3.4, 1500.8, 35.910, |, 0.0
11185.3, 139.6, | , 26.4, 0.0, 586.7, | ,  2500,  2419,  7500,  7297, | , -3.4, 1540.2, 36.834, |, 0.0
11186.3, 139.2, | , 26.4, 0.0, 586.5, | ,  2500,  2415,  7500,  7301, | , -3.4, 1600.7, 38.277, |, 0.0
11187.4, 139.9, | , 26.4, 0.0, 580.8, | ,  2500,  2415,  7500,  7308, | , -3.4, 1652.5, 39.541, |, 0.0
11188.4, 140.6, | , 26.4, 0.0, 579.7, | ,  2500,  2415,  7500,  7358, | , -3.4, 1720.6, 41.379, |, 0.0
11189.4, 139.4, | , 26.4, 0.0, 585.5, | ,  2500,  2415,  7500,  7314, | , -3.4, 1768.6, 42.340, |, 0.0
11190.4, 139.1, | , 26.4, 0.0, 586.5, | ,  2500,  2409,  7500,  7280, | , -3.4, 1813.6, 43.238, |, 0.0
11191.4, 139.2, | , 26.4, 0.0, 586.4, | ,  2500,  2417,  7500,  7296, | , -3.4, 1890.7, 45.182, |, 0.0
11192.4, 139.6, | , 26.4, 0.0, 586.8, | ,  2500,  2419,  7500,  7260, | , -3.4, 1937.0, 46.127, |, 0.0
11193.4, 139.9, | , 26.4, 0.0, 579.7, | ,  2500,  2408,  7500,  7250, | , -3.4, 1994.8, 47.399, |, 0.0
11194.4, 140.2, | , 26.4, 0.0, 579.0, | ,  2500,  2406,  7500,  7292, | , -3.4, 2082.7, 49.684, |, 0.0
11195.5, 139.5, | , 26.4, 0.0, 586.9, | ,  2500,  2411,  7500,  7293, | , -3.4, 2087.4, 49.828, |, 0.0
11196.5, 139.1, | , 26.4, 0.0, 586.9, | ,  2500,  2415,  7500,  7345, | , -3.4, 2136.2, 51.286, |, 0.0
11197.5, 139.2, | , 26.4, 0.0, 586.6, | ,  2500,  2411,  7500,  7329, | , -3.4, 2179.9, 52.227, |, 0.0
11198.5, 140.3, | , 26.4, 0.0, 581.5, | ,  2500,  2413,  7500,  7316, | , -3.4, 2250.6, 53.856, |, 0.0
11199.5, 140.8, | , 26.4, 0.0, 579.7, | ,  2500,  2414,  7500,  7382, | , -3.4, 2329.9, 56.129, |, 0.0
11200.5, 139.1, | , 26.4, 0.0, 586.8, | ,  2500,  2422,  7500,  7265, | , -3.4, 2349.1, 55.961, |, 0.0
11201.5, 139.5, | , 26.4, 0.0, 586.8, | ,  2500,  2412,  7500,  7291, | , -3.4, 2426.3, 57.893, |, 0.0
11202.5, 139.1, | , 26.4, 0.0, 586.8, | ,  2500,  2417,  7500,  7283, | , -3.4, 2486.7, 59.311, |, 0.0
11203.5, 139.1, | , 26.4, 0.0, 586.7, | ,  2500,  2416,  7500,  7321, | , -3.4, 2531.7, 60.610, |, 0.0
11204.6, 140.0, | , 26.4, 0.0, 579.1, | ,  2500,  2410,  7500,  7270, | , -3.4, 2583.5, 61.487, |, 0.0
11205.6, 140.6, | , 26.4, 0.0, 580.2, | ,  2500,  2418,  7500,  7316, | , -3.4, 2627.6, 62.885, |, 0.0
11206.6, 139.1, | , 26.4, 0.0, 587.0, | ,  2500,  2422,  7500,  7316, | , -3.4, 2635.8, 63.108, |, 0.0
11207.6, 139.1, | , 26.4, 0.0, 587.0, | ,  2500,  2419,  7500,  7323, | , -3.4, 2664.5, 63.814, |, 0.0
11208.6, 139.4, | , 26.4, 0.0, 587.1, | ,  2500,  2408,  7500,  7248, | , -3.4, 2729.2, 64.787, |, 0.0
11209.6, 139.9, | , 26.4, 0.0, 581.3, | ,  2500,  2409,  7500,  7334, | , -3.4, 2804.2, 67.162, |, 0.0
11210.6, 140.3, | , 26.4, 0.0, 579.6, | ,  2500,  2414,  7500,  7410, | , -3.4, 2864.1, 69.166, |, 0.0
11211.6, 139.1, | , 26.4, 0.0, 586.9, | ,  2500,  2419,  7500,  7345, | , -3.4, 2867.6, 68.823, |, 0.0
11212.6, 139.5, | , 26.4, 0.0, 587.2, | ,  2500,  2414,  7500,  7292, | , -3.4, 2914.3, 69.522, |, 0.0
11213.7, 139.1, | , 26.4, 0.0, 587.0, | ,  2500,  2416,  7500,  7324, | , -3.4, 2945.1, 70.504, |, 0.0
11214.7, 139.1, | , 26.4, 0.0, 587.0, | ,  2500,  2414,  7500,  7345, | , -3.4, 2991.0, 71.737, |, 0.0
11215.7, 141.0, | , 26.4, 0.0, 576.0, | ,  2500,  2410,  7500,  7299, | , -3.4, 3006.4, 71.740, |, 0.0
11216.7, 140.2, | , 26.4, 0.0, 579.9, | ,  2500,  2415,  7500,  7398, | , -3.4, 3055.7, 73.692, |, 0.0
11217.7, 139.1, | , 26.4, 0.0, 586.8, | ,  2500,  2410,  7500,  7319, | , -3.4, 3053.1, 73.003, |, 0.0
11218.7, 139.4, | , 26.4, 0.0, 586.8, | ,  2500,  2414,  7500,  7303, | , -3.4, 3169.6, 75.683, |, 0.0
11219.7, 139.0, | , 26.4, 0.0, 586.6, | ,  2500,  2418,  7500,  7305, | , -3.4, 3212.9, 76.762, |, 0.0
11220.7, 139.2, | , 26.4, 0.0, 583.7, | ,  2500,  2414,  7500,  7320, | , -3.4, 3229.6, 77.244, |, 0.0
11221.7, 140.1, | , 26.4, 0.0, 580.1, | ,  2500,  2417,  7500,  7255, | , -3.4, 3232.6, 76.825, |, 0.0
11222.8, 139.6, | , 26.4, 0.0, 586.2, | ,  2500,  2406,  7500,  7267, | , -3.4, 3245.5, 77.139, |, 0.0
11223.8, 139.1, | , 26.4, 0.0, 587.0, | ,  2500,  2416,  7500,  7300, | , -3.4, 3279.7, 78.295, |, 0.0
11224.8, 139.2, | , 26.4, 0.0, 586.8, | ,  2500,  2414,  7500,  7379, | , -3.4, 3289.2, 79.141, |, 0.0
11225.8, 139.6, | , 26.4, 0.0, 586.2, | ,  2500,  2410,  7500,  7304, | , -3.4, 3334.6, 79.591, |, 0.0
11226.8, 140.0, | , 26.4, 0.0, 581.3, | ,  2500,  2417,  7500,  7339, | , -3.4, 3373.6, 80.861, |, 0.0
11227.8, 140.0, | , 26.4, 0.0, 582.1, | ,  2500,  2413,  7500,  7341, | , -3.4, 3350.0, 80.280, |, 0.0
11228.8, 139.2, | , 26.4, 0.0, 586.4, | ,  2500,  2416,  7500,  7343, | , -3.4, 3398.4, 81.480, |, 0.0
11229.8, 139.5, | , 26.4, 0.0, 587.2, | ,  2500,  2413,  7500,  7384, | , -3.4, 3429.3, 82.533, |, 0.0
11230.8, 139.2, | , 26.4, 0.0, 585.9, | ,  2500,  2414,  7500,  7320, | , -3.4, 3461.8, 82.778, |, 0.0
11231.8, 139.2, | , 26.4, 0.0, 586.9, | ,  2500,  2410,  7500,  7335, | , -3.4, 3457.5, 82.777, |, 0.0
11232.9, 140.2, | , 26.4, 0.0, 579.3, | ,  2500,  2407,  7500,  7330, | , -3.4, 3441.7, 82.329, |, 0.0
11233.9, 140.6, | , 26.4, 0.0, 580.8, | ,  2500,  2409,  7500,  7302, | , -3.4, 3507.7, 83.671, |, 0.0
11234.9, 139.3, | , 26.4, 0.0, 586.4, | ,  2500,  2422,  7500,  7349, | , -3.4, 3506.0, 84.143, |, 0.0
11235.9, 139.7, | , 26.4, 0.0, 585.8, | ,  2500,  2416,  7500,  7385, | , -3.4, 3467.4, 83.487, |, 0.0
11236.9, 139.5, | , 26.4, 0.0, 586.7, | ,  2500,  2410,  7500,  7333, | , -3.4, 3530.4, 84.491, |, 0.0
11237.9, 139.9, | , 26.4, 0.0, 581.1, | ,  2500,  2404,  7500,  7294, | , -3.4, 3569.8, 85.037, |, 0.0
11238.9, 140.0, | , 26.4, 0.0, 581.2, | ,  2500,  2412,  7500,  7293, | , -3.4, 3600.6, 85.825, |, 0.0
11239.9, 139.6, | , 26.4, 0.0, 587.0, | ,  2500,  2420,  7500,  7326, | , -3.4, 3575.4, 85.590, |, 0.0
11241.0, 139.3, | , 26.4, 0.0, 586.1, | ,  2500,  2413,  7500,  7372, | , -3.4, 3547.9, 85.279, |, 0.0
11242.0, 139.2, | , 26.4, 0.0, 586.4, | ,  2500,  2423,  7500,  7355, | , -3.4, 3554.8, 85.380, |, 0.0
11243.0, 139.5, | , 26.4, 0.0, 587.0, | ,  2500,  2414,  7500,  7282, | , -3.4, 3556.5, 84.706, |, 0.0
11244.0, 140.4, | , 26.4, 0.0, 579.9, | ,  2500,  2410,  7500,  7260, | , -3.4, 3612.2, 85.798, |, 0.0
11245.0, 140.2, | , 26.4, 0.0, 579.7, | ,  2500,  2409,  7500,  7264, | , -3.4, 3612.2, 85.825, |, 0.0
11246.0, 139.3, | , 26.4, 0.0, 585.6, | ,  2500,  2418,  7500,  7327, | , -3.4, 3601.1, 86.198, |, 0.0
11247.0, 139.6, | , 26.4, 0.0, 586.9, | ,  2500,  2413,  7500,  7314, | , -3.4, 3584.8, 85.647, |, 0.0
11248.0, 139.2, | , 26.4, 0.0, 586.8, | ,  2500,  2415,  7500,  7355, | , -3.4, 3601.5, 86.422, |, 0.0
11249.0, 139.9, | , 26.4, 0.0, 580.9, | ,  2500,  2408,  7500,  7253, | , -3.4, 3612.6, 85.729, |, 0.0
11250.0, 140.5, | , 26.4, 0.0, 579.2, | ,  2500,  2414,  7500,  7336, | , -3.4, 3646.5, 87.325, |, 0.0
11251.1, 139.3, | , 26.4, 0.0, 585.8, | ,  2500,  2425,  7500,  7325, | , -3.4, 3640.5, 87.179, |, 0.0
11252.1, 139.1, | , 26.4, 0.0, 586.6, | ,  2500,  2412,  7500,  7291, | , -3.4, 3601.1, 85.827, |, 0.0
11253.1, 139.5, | , 26.4, 0.0, 587.1, | ,  2500,  2416,  7500,  7300, | , -3.4, 3619.5, 86.372, |, 0.0
11254.1, 139.6, | , 26.4, 0.0, 587.2, | ,  2500,  2413,  7500,  7258, | , -3.4, 3636.2, 86.370, |, 0.0
11255.1, 140.1, | , 26.4, 0.0, 579.8, | ,  2500,  2409,  7500,  7300, | , -3.4, 3618.6, 86.290, |, 0.0
11256.1, 139.9, | , 26.4, 0.0, 581.4, | ,  2500,  2416,  7500,  7328, | , -3.4, 3614.8, 86.515, |, 0.0
11257.1, 139.6, | , 26.4, 0.0, 586.9, | ,  2500,  2418,  7500,  7354, | , -3.4, 3640.5, 87.375, |, 0.0
11258.1, 139.2, | , 26.4, 0.0, 586.7, | ,  2500,  2412,  7500,  7275, | , -3.4, 3607.9, 85.847, |, 0.0
11259.1, 139.0, | , 26.4, 0.0, 586.9, | ,  2500,  2418,  7500,  7256, | , -3.4, 3604.1, 85.638, |, 0.0
11260.2, 140.2, | , 26.4, 0.0, 582.0, | ,  2500,  2403,  7500,  7255, | , -3.4, 3612.6, 85.692, |, 0.0
11261.2, 140.1, | , 26.4, 0.0, 579.4, | ,  2500,  2409,  7500,  7283, | , -3.4, 3641.3, 86.681, |, 0.0
11262.2, 139.3, | , 26.4, 0.0, 586.6, | ,  2500,  2420,  7500,  7314, | , -3.4, 3634.9, 86.900, |, 0.0
11263.2, 139.7, | , 26.4, 0.0, 587.1, | ,  2500,  2412,  7500,  7310, | , -3.4, 3583.1, 85.560, |, 0.0
11264.2, 139.0, | , 26.4, 0.0, 586.7, | ,  2500,  2413,  7500,  7351, | , -3.4, 3600.6, 86.350, |, 0.0
11265.2, 139.1, | , 26.4, 0.0, 587.1, | ,  2500,  2417,  7500,  7390, | , -3.4, 3643.5, 87.762, |, 0.0
11266.2, 140.7, | , 26.4, 0.0, 579.5, | ,  2500,  2414,  7500,  7335, | , -3.4, 3658.9, 87.614, |, 0.0
11267.3, 140.3, | , 26.4, 0.0, 581.8, | ,  2500,  2410,  7500,  7333, | , -3.4, 3611.8, 86.433, |, 0.0
11268.3, 139.2, | , 26.4, 0.0, 586.8, | ,  2500,  2419,  7500,  7339, | , -3.4, 3598.1, 86.242, |, 0.0
11269.3, 139.7, | , 26.4, 0.0, 586.1, | ,  2500,  2417,  7500,  7314, | , -3.4, 3632.3, 86.816, |, 0.0
11270.3, 139.6, | , 26.4, 0.0, 587.3, | ,  2500,  2412,  7500,  7272, | , -3.4, 3610.1, 85.872, |, 0.0
11271.3, 139.9, | , 26.4, 0.0, 581.3, | ,  2500,  2412,  7500,  7314, | , -3.4, 3633.6, 86.804, |, 0.0
11272.3, 140.0, | , 26.4, 0.0, 580.6, | ,  2500,  2409,  7500,  7326, | , -3.4, 3623.8, 86.641, |, 0.0
11273.3, 139.5, | , 26.4, 0.0, 587.4, | ,  2500,  2415,  7500,  7318, | , -3.4, 3611.3, 86.328, |, 0.0
11274.3, 139.2, | , 26.4, 0.0, 587.0, | ,  2500,  2422,  7500,  7344, | , -3.4, 3589.1, 86.089, |, 0.0
11275.3, 139.2, | , 26.4, 0.0, 587.1, | ,  2500,  2422,  7500,  7368, | , -3.4, 3604.1, 86.662, |, 0.0
11276.3, 139.2, | , 26.4, 0.0, 586.0, | ,  2500,  2410,  7500,  7293, | , -3.4, 3577.9, 85.279, |, 0.0
11277.4, 140.4, | , 26.4, 0.0, 582.0, | ,  2500,  2415,  7500,  7272, | , -3.4, 3580.1, 85.184, |, 0.0
11278.4, 139.8, | , 26.4, 0.0, 582.3, | ,  2500,  2407,  7500,  7303, | , -3.4, 3600.6, 85.876, |, 0.0
11279.4, 139.0, | , 26.4, 0.0, 587.4, | ,  2500,  2416,  7500,  7312, | , -3.4, 3592.9, 85.849, |, 0.0
11280.4, 139.5, | , 26.4, 0.0, 587.5, | ,  2500,  2411,  7500,  7327, | , -3.4, 3640.5, 87.076, |, 0.0
11281.4, 139.3, | , 26.4, 0.0, 586.5, | ,  2500,  2419,  7500,  7379, | , -3.4, 3610.1, 86.879, |, 0.0
11282.4, 139.2, | , 26.4, 0.0, 587.0, | ,  2500,  2411,  7500,  7343, | , -3.4, 3601.9, 86.294, |, 0.0
11283.4, 140.2, | , 26.4, 0.0, 580.0, | ,  2500,  2413,  7500,  7306, | , -3.4, 3579.6, 85.453, |, 0.0
11284.4, 140.3, | , 26.4, 0.0, 580.1, | ,  2500,  2413,  7500,  7288, | , -3.4, 3562.5, 84.889, |, 0.0
11285.5, 139.1, | , 26.4, 0.0, 587.0, | ,  2500,  2422,  7500,  7321, | , -3.4, 3619.1, 86.608, |, 0.0
11286.5, 139.8, | , 26.4, 0.0, 586.5, | ,  2500,  2417,  7500,  7388, | , -3.4, 3595.5, 86.597, |, 0.0
11287.5, 139.6, | , 26.4, 0.0, 587.3, | ,  2500,  2410,  7500,  7379, | , -3.4, 3587.4, 86.256, |, 0.0
11288.5, 139.9, | , 26.4, 0.0, 581.4, | ,  2500,  2413,  7500,  7292, | , -3.4, 3556.5, 84.778, |, 0.0
11289.5, 140.0, | , 26.4, 0.0, 581.1, | ,  2500,  2415,  7500,  7325, | , -3.4, 3599.8, 86.119, |, 0.0
11290.5, 139.4, | , 26.4, 0.0, 587.1, | ,  2500,  2418,  7500,  7252, | , -3.4, 3564.6, 84.666, |, 0.0
11291.5, 139.6, | , 26.4, 0.0, 586.6, | ,  2500,  2416,  7500,  7314, | , -3.4, 3618.2, 86.474, |, 0.0
11292.5, 139.2, | , 26.4, 0.0, 587.0, | ,  2500,  2417,  7500,  7345, | , -3.4, 3578.4, 85.804, |, 0.0
11293.5, 139.2, | , 26.4, 0.0, 587.0, | ,  2500,  2410,  7500,  7404, | , -3.4, 3562.9, 85.892, |, 0.0
11294.5, 140.5, | , 26.4, 0.0, 580.0, | ,  2500,  2412,  7500,  7328, | , -3.4, 3582.2, 85.703, |, 0.0
11295.6, 140.1, | , 26.4, 0.0, 579.7, | ,  2500,  2416,  7500,  7300, | , -3.4, 3571.5, 85.241, |, 0.0
11296.6, 139.1, | , 26.4, 0.0, 586.1, | ,  2500,  2412,  7500,  7291, | , -3.4, 3581.4, 85.356, |, 0.0
11297.6, 139.6, | , 26.4, 0.0, 587.0, | ,  2500,  2414,  7500,  7360, | , -3.4, 3623.8, 86.995, |, 0.0
11298.6, 139.2, | , 26.4, 0.0, 586.9, | ,  2500,  2416,  7500,  7265, | , -3.4, 3532.5, 84.008, |, 0.0
11299.6, 139.9, | , 26.4, 0.0, 581.3, | ,  2500,  2409,  7500,  7289, | , -3.4, 3547.5, 84.513, |, 0.0
11300.6, 140.6, | , 26.4, 0.0, 580.2, | ,  2500,  2416,  7500,  7385, | , -3.4, 3565.1, 85.831, |, 0.0
11301.6, 139.6, | , 26.4, 0.0, 586.3, | ,  2500,  2416,  7500,  7319, | , -3.4, 3539.4, 84.635, |, 0.0
11302.6, 139.0, | , 26.4, 0.0, 586.9, | ,  2500,  2413,  7500,  7312, | , -3.4, 3597.6, 85.929, |, 0.0
11303.6, 139.6, | , 26.4, 0.0, 587.2, | ,  2500,  2418,  7500,  7343, | , -3.4, 3561.2, 85.383, |, 0.0
11304.7, 139.6, | , 26.4, 0.0, 587.0, | ,  2500,  2415,  7500,  7317, | , -3.4, 3553.5, 84.947, |, 0.0
11305.7, 140.0, | , 26.4, 0.0, 579.7, | ,  2500,  2409,  7500,  7297, | , -3.4, 3557.4, 84.807, |, 0.0
11306.7, 139.9, | , 26.4, 0.0, 581.4, | ,  2500,  2416,  7500,  7332, | , -3.4, 3571.5, 85.515, |, 0.0
11307.7, 139.6, | , 26.4, 0.0, 587.4, | ,  2500,  2420,  7500,  7334, | , -3.4, 3587.8, 85.954, |, 0.0
11308.7, 139.5, | , 26.4, 0.0, 587.2, | ,  2500,  2413,  7500,  7312, | , -3.4, 3509.8, 83.846, |, 0.0
11309.7, 139.1, | , 26.4, 0.0, 586.6, | ,  2500,  2416,  7500,  7328, | , -3.4, 3573.2, 85.519, |, 0.0
11310.7, 140.3, | , 26.4, 0.0, 581.8, | ,  2500,  2414,  7500,  7311, | , -3.4, 3563.8, 85.131, |, 0.0
11311.7, 140.6, | , 26.4, 0.0, 580.0, | ,  2500,  2412,  7500,  7346, | , -3.4, 3544.5, 84.965, |, 0.0
11312.8, 139.0, | , 26.4, 0.0, 587.1, | ,  2500,  2421,  7500,  7338, | , -3.4, 3587.4, 85.989, |, 0.0
11313.8, 139.2, | , 26.4, 0.0, 586.9, | ,  2500,  2416,  7500,  7256, | , -3.4, 3560.4, 84.592, |, 0.0
11314.8, 139.0, | , 26.4, 0.0, 586.9, | ,  2500,  2412,  7500,  7265, | , -3.4, 3515.4, 83.561, |, 0.0
11315.8, 139.2, | , 26.4, 0.0, 586.8, | ,  2500,  2418,  7500,  7372, | , -3.4, 3545.8, 85.274, |, 0.0
11316.8, 140.2, | , 26.4, 0.0, 578.8, | ,  2500,  2412,  7500,  7379, | , -3.4, 3575.8, 85.996, |, 0.0
11317.8, 139.9, | , 26.4, 0.0, 579.1, | ,  2500,  2409,  7500,  7304, | , -3.4, 3536.4, 84.372, |, 0.0
11318.8, 139.6, | , 26.4, 0.0, 586.6, | ,  2500,  2415,  7500,  7316, | , -3.4, 3585.2, 85.698, |, 0.0
11319.8, 139.1, | , 26.4, 0.0, 586.5, | ,  2500,  2411,  7500,  7297, | , -3.4, 3544.9, 84.540, |, 0.0
11320.8, 139.2, | , 26.4, 0.0, 586.4, | ,  2500,  2417,  7500,  7367, | , -3.4, 3547.5, 85.256, |, 0.0
11321.8, 140.6, | , 26.4, 0.0, 580.7, | ,  2500,  2415,  7500,  7290, | , -3.4, 3540.2, 84.397, |, 0.0
11322.9, 140.1, | , 26.4, 0.0, 579.4, | ,  2500,  2414,  7500,  7311, | , -3.4, 3538.5, 84.524, |, 0.0
11323.9, 139.0, | , 26.4, 0.0, 586.9, | ,  2500,  2412,  7500,  7252, | , -3.4, 3538.1, 83.995, |, 0.0
11324.9, 139.6, | , 26.4, 0.0, 587.0, | ,  2500,  2421,  7500,  7331, | , -3.4, 3581.4, 85.785, |, 0.0
11325.9, 139.3, | , 26.4, 0.0, 586.9, | ,  2500,  2417,  7500,  7276, | , -3.4, 3521.4, 83.842, |, 0.0
11326.9, 139.2, | , 26.4, 0.0, 585.7, | ,  2500,  2409,  7500,  7287, | , -3.4, 3511.5, 83.636, |, 0.0
11327.9, 140.3, | , 26.4, 0.0, 580.9, | ,  2500,  2413,  7500,  7314, | , -3.4, 3583.9, 85.627, |, 0.0
11328.9, 139.9, | , 26.4, 0.0, 581.4, | ,  2500,  2414,  7500,  7334, | , -3.4, 3569.8, 85.471, |, 0.0
11329.9, 139.1, | , 26.4, 0.0, 587.0, | ,  2500,  2418,  7500,  7333, | , -3.4, 3529.1, 84.532, |, 0.0
11331.0, 139.2, | , 26.4, 0.0, 586.6, | ,  2500,  2421,  7500,  7340, | , -3.4, 3547.5, 85.058, |, 0.0
11332.0, 139.8, | , 26.4, 0.0, 586.6, | ,  2500,  2408,  7500,  7338, | , -3.4, 3540.7, 84.768, |, 0.0
11333.0, 139.2, | , 26.4, 0.0, 585.9, | ,  2500,  2416,  7500,  7338, | , -3.4, 3540.7, 84.824, |, 0.0
11334.0, 140.2, | , 26.4, 0.0, 579.4, | ,  2500,  2414,  7500,  7382, | , -3.4, 3564.2, 85.757, |, 0.0
11335.0, 140.3, | , 26.4, 0.0, 581.6, | ,  2500,  2415,  7500,  7319, | , -3.4, 3514.1, 84.028, |, 0.0
11336.0, 139.2, | , 26.4, 0.0, 586.5, | ,  2500,  2415,  7500,  7348, | , -3.4, 3531.2, 84.686, |, 0.0
11337.0, 139.3, | , 26.4, 0.0, 585.5, | ,  2500,  2414,  7500,  7274, | , -3.4, 3523.5, 83.855, |, 0.0
11338.0, 139.2, | , 26.4, 0.0, 586.8, | ,  2500,  2411,  7500,  7319, | , -3.4, 3546.2, 84.761, |, 0.0
11339.0, 139.9, | , 26.4, 0.0, 581.1, | ,  2500,  2412,  7500,  7343, | , -3.4, 3553.1, 85.136, |, 0.0
11340.0, 139.9, | , 26.4, 0.0, 581.2, | ,  2500,  2413,  7500,  7331, | , -3.4, 3560.8, 85.225, |, 0.0
11341.1, 139.1, | , 26.4, 0.0, 586.6, | ,  2500,  2415,  7500,  7323, | , -3.4, 3532.1, 84.491, |, 0.0
11342.1, 139.9, | , 26.4, 0.0, 585.8, | ,  2500,  2419,  7500,  7319, | , -3.4, 3582.6, 85.691, |, 0.0
11343.1, 139.6, | , 26.4, 0.0, 586.9, | ,  2500,  2416,  7500,  7304, | , -3.4, 3535.9, 84.420, |, 0.0
11344.1, 139.0, | , 26.4, 0.0, 586.7, | ,  2500,  2414,  7500,  7293, | , -3.4, 3550.1, 84.643, |, 0.0
11345.1, 140.6, | , 26.4, 0.0, 579.9, | ,  2500,  2411,  7500,  7312, | , -3.4, 3574.5, 85.368, |, 0.0
11346.1, 140.6, | , 26.4, 0.0, 579.4, | ,  2500,  2420,  7500,  7311, | , -3.4, 3546.2, 84.759, |, 0.0
11347.1, 139.4, | , 26.4, 0.0, 585.5, | ,  2500,  2415,  7500,  7304, | , -3.4, 3582.6, 85.520, |, 0.0
11348.1, 139.4, | , 26.4, 0.0, 586.5, | ,  2500,  2415,  7500,  7277, | , -3.4, 3492.2, 83.139, |, 0.0
11349.2, 139.5, | , 26.4, 0.0, 586.8, | ,  2500,  2414,  7500,  7270, | , -3.4, 3562.1, 84.728, |, 0.0
11350.2, 140.0, | , 26.4, 0.0, 580.8, | ,  2500,  2414,  7500,  7288, | , -3.4, 3545.8, 84.497, |, 0.0
11351.2, 139.9, | , 26.4, 0.0, 579.3, | ,  2500,  2408,  7500,  7258, | , -3.4, 3507.7, 83.287, |, 0.0
11352.2, 139.2, | , 26.5, 0.0, 585.8, | ,  2500,  2417,  7500,  7321, | , -3.4, 3593.4, 85.953, |, 0.0
11353.2, 139.2, | , 26.4, 0.0, 586.2, | ,  2500,  2416,  7500,  7323, | , -3.4, 3550.1, 84.928, |, 0.0
11354.2, 139.1, | , 26.4, 0.0, 586.3, | ,  2500,  2415,  7500,  7277, | , -3.4, 3515.8, 83.703, |, 0.0
11355.2, 139.1, | , 26.4, 0.0, 586.6, | ,  2500,  2410,  7500,  7289, | , -3.4, 3553.5, 84.654, |, 0.0
11356.2, 140.4, | , 26.4, 0.0, 580.2, | ,  2500,  2408,  7500,  7270, | , -3.4, 3578.4, 85.071, |, 0.0
11357.2, 140.3, | , 26.4, 0.0, 578.7, | ,  2500,  2417,  7500,  7364, | , -3.4, 3571.1, 85.797, |, 0.0
11358.3, 139.5, | , 26.4, 0.0, 586.7, | ,  2500,  2411,  7500,  7264, | , -3.4, 3525.2, 83.782, |, 0.0
11359.3, 139.5, | , 26.5, 0.0, 587.1, | ,  2500,  2415,  7500,  7281, | , -3.4, 3514.1, 83.697, |, 0.0
11360.3, 139.0, | , 26.5, 0.0, 586.6, | ,  2500,  2413,  7500,  7263, | , -3.4, 3557.8, 84.563, |, 0.0
11361.3, 139.9, | , 26.4, 0.0, 580.7, | ,  2500,  2411,  7500,  7402, | , -3.4, 3544.9, 85.445, |, 0.0
11362.3, 140.6, | , 26.4, 0.0, 579.2, | ,  2500,  2413,  7500,  7313, | , -3.4, 3567.6, 85.229, |, 0.0
11363.3, 139.1, | , 26.4, 0.0, 586.0, | ,  2500,  2412,  7500,  7297, | , -3.4, 3547.1, 84.594, |, 0.0
11364.3, 139.2, | , 26.5, 0.0, 586.5, | ,  2500,  2420,  7500,  7285, | , -3.4, 3532.1, 84.209, |, 0.0
11365.3, 139.6, | , 26.5, 0.0, 586.6, | ,  2500,  2422,  7500,  7383, | , -3.4, 3529.1, 85.000, |, 0.0
11366.4, 139.1, | , 26.5, 0.0, 586.2, | ,  2500,  2415,  7500,  7377, | , -3.4, 3558.2, 85.581, |, 0.0
11367.4, 140.3, | , 26.4, 0.0, 580.6, | ,  2500,  2411,  7500,  7324, | , -3.4, 3559.9, 85.129, |, 0.0
11368.4, 139.9, | , 26.4, 0.0, 579.6, | ,  2500,  2416,  7500,  7324, | , -3.4, 3550.1, 84.935, |, 0.0
11369.4, 139.6, | , 26.5, 0.0, 586.8, | ,  2500,  2415,  7500,  7297, | , -3.4, 3555.7, 84.825, |, 0.0
11370.4, 139.0, | , 26.4, 0.0, 586.6, | ,  2500,  2409,  7500,  7333, | , -3.4, 3592.9, 85.972, |, 0.0
11371.4, 139.2, | , 26.4, 0.0, 586.7, | ,  2500,  2420,  7500,  7389, | , -3.4, 3571.9, 86.060, |, 0.0
11372.4, 140.6, | , 26.5, 0.0, 580.5, | ,  2500,  2419,  7500,  7416, | , -3.4, 3561.6, 86.037, |, 0.0
11373.4, 139.8, | , 26.4, 0.0, 581.5, | ,  2500,  2414,  7500,  7338, | , -3.4, 3507.2, 84.010, |, 0.0
11374.4, 139.1, | , 26.5, 0.0, 587.0, | ,  2500,  2422,  7500,  7329, | , -3.4, 3554.4, 85.128, |, 0.0
11375.5, 139.2, | , 26.5, 0.0, 587.0, | ,  2500,  2420,  7500,  7347, | , -3.4, 3553.9, 85.266, |, 0.0
11376.5, 139.5, | , 26.5, 0.0, 587.2, | ,  2500,  2418,  7500,  7334, | , -3.4, 3539.4, 84.781, |, 0.0
11377.5, 139.2, | , 26.5, 0.0, 586.0, | ,  2500,  2416,  7500,  7313, | , -3.4, 3554.4, 84.941, |, 0.0
11378.5, 139.9, | , 26.4, 0.0, 581.0, | ,  2500,  2416,  7500,  7300, | , -3.4, 3554.4, 84.829, |, 0.0
11379.5, 139.9, | , 26.5, 0.0, 580.9, | ,  2500,  2410,  7500,  7319, | , -3.4, 3521.4, 84.163, |, 0.0
11380.5, 139.1, | , 26.5, 0.0, 587.0, | ,  2500,  2414,  7500,  7299, | , -3.4, 3564.2, 85.034, |, 0.0
11381.5, 139.2, | , 26.5, 0.0, 586.9, | ,  2500,  2419,  7500,  7348, | , -3.4, 3523.1, 84.521, |, 0.0
11382.5, 139.7, | , 26.5, 0.0, 586.7, | ,  2500,  2414,  7500,  7369, | , -3.4, 3533.8, 84.924, |, 0.0
11383.5, 139.1, | , 26.5, 0.0, 587.0, | ,  2500,  2417,  7500,  7266, | , -3.4, 3571.5, 84.947, |, 0.0
11384.5, 140.0, | , 26.5, 0.0, 579.9, | ,  2500,  2409,  7500,  7281, | , -3.4, 3543.7, 84.346, |, 0.0
11385.6, 140.0, | , 26.5, 0.0, 580.1, | ,  2500,  2417,  7500,  7304, | , -3.4, 3538.1, 84.491, |, 0.0
11386.6, 139.7, | , 26.5, 0.0, 587.1, | ,  2500,  2420,  7500,  7390, | , -3.4, 3549.2, 85.522, |, 0.0
11387.6, 139.1, | , 26.5, 0.0, 585.5, | ,  2500,  2412,  7500,  7259, | , -3.4, 3509.8, 83.375, |, 0.0
11388.6, 139.2, | , 26.5, 0.0, 586.3, | ,  2500,  2416,  7500,  7397, | , -3.4, 3587.4, 86.464, |, 0.0
11389.6, 140.4, | , 26.5, 0.0, 580.9, | ,  2500,  2417,  7500,  7332, | , -3.4, 3556.9, 85.176, |, 0.0
11390.6, 140.4, | , 26.5, 0.0, 580.1, | ,  2500,  2415,  7500,  7320, | , -3.4, 3539.8, 84.645, |, 0.0
11391.6, 139.2, | , 26.5, 0.0, 586.4, | ,  2500,  2416,  7500,  7368, | , -3.4, 3575.8, 85.929, |, 0.0
11392.6, 139.4, | , 26.5, 0.0, 585.4, | ,  2500,  2412,  7500,  7364, | , -3.4, 3544.1, 85.107, |, 0.0
11393.6, 139.5, | , 26.5, 0.0, 586.9, | ,  2500,  2415,  7500,  7300, | , -3.4, 3522.2, 84.058, |, 0.0
11394.7, 139.0, | , 26.5, 0.0, 586.7, | ,  2500,  2419,  7500,  7257, | , -3.4, 3544.9, 84.253, |, 0.0
11395.7, 139.9, | , 26.5, 0.0, 580.1, | ,  2500,  2408,  7500,  7253, | , -3.4, 3529.1, 83.750, |, 0.0
11396.7, 140.6, | , 26.5, 0.0, 579.9, | ,  2500,  2411,  7500,  7323, | , -3.4, 3544.1, 84.737, |, 0.0
11397.7, 139.3, | , 26.5, 0.0, 585.9, | ,  2500,  2413,  7500,  7325, | , -3.4, 3521.4, 84.233, |, 0.0
11398.7, 139.0, | , 26.5, 0.0, 586.8, | ,  2500,  2417,  7500,  7310, | , -3.4, 3556.1, 84.968, |, 0.0
11399.7, 139.5, | , 26.5, 0.0, 586.7, | ,  2500,  2413,  7500,  7308, | , -3.4, 3579.2, 85.462, |, 0.0
11400.7, 140.4, | , 26.5, 0.0, 581.5, | ,  2500,  2412,  7500,  7338, | , -3.4, 3572.4, 85.551, |, 0.0
11401.7, 140.1, | , 26.5, 0.0, 579.8, | ,  2500,  2414,  7500,  7323, | , -3.4, 3520.1, 84.187, |, 0.0
11402.8, 139.7, | , 26.5, 0.0, 586.5, | ,  2500,  2417,  7500,  7327, | , -3.4, 3526.1, 84.395, |, 0.0
11403.8, 139.5, | , 26.5, 0.0, 586.9, | ,  2500,  2411,  7500,  7321, | , -3.4, 3539.8, 84.619, |, 0.0
11404.8, 139.1, | , 26.5, 0.0, 586.5, | ,  2500,  2411,  7500,  7282, | , -3.4, 3530.8, 84.067, |, 0.0
11405.8, 139.1, | , 26.5, 0.0, 587.0, | ,  2500,  2419,  7500,  7357, | , -3.4, 3562.9, 85.555, |, 0.0
11406.8, 140.6, | , 26.5, 0.0, 580.8, | ,  2500,  2413,  7500,  7363, | , -3.4, 3544.5, 85.117, |, 0.0
11407.8, 139.9, | , 26.5, 0.0, 581.1, | ,  2500,  2413,  7500,  7295, | , -3.4, 3515.4, 83.828, |, 0.0
11408.8, 139.0, | , 26.5, 0.0, 587.3, | ,  2500,  2410,  7500,  7328, | , -3.4, 3551.4, 84.953, |, 0.0
11409.8, 139.5, | , 26.5, 0.0, 587.0, | ,  2500,  2419,  7500,  7325, | , -3.4, 3557.4, 85.141, |, 0.0
11410.8, 139.5, | , 26.5, 0.0, 587.4, | ,  2500,  2414,  7500,  7360, | , -3.4, 3580.1, 85.956, |, 0.0
11411.9, 140.0, | , 26.5, 0.0, 581.6, | ,  2500,  2407,  7500,  7281, | , -3.4, 3527.8, 83.948, |, 0.0
11412.9, 140.7, | , 26.5, 0.0, 579.8, | ,  2500,  2409,  7500,  7398, | , -3.4, 3513.2, 84.637, |, 0.0
11413.9, 139.5, | , 26.5, 0.0, 587.2, | ,  2500,  2419,  7500,  7388, | , -3.4, 3551.8, 85.564, |, 0.0
11414.9, 139.1, | , 26.5, 0.0, 586.5, | ,  2500,  2415,  7500,  7362, | , -3.4, 3566.8, 85.654, |, 0.0
11415.9, 139.2, | , 26.5, 0.0, 586.8, | ,  2500,  2411,  7500,  7349, | , -3.4, 3544.9, 84.989, |, 0.0
11416.9, 139.5, | , 26.5, 0.0, 587.7, | ,  2500,  2420,  7500,  7289, | , -3.4, 3522.2, 84.002, |, 0.0
11417.9, 141.0, | , 26.5, 0.0, 576.9, | ,  2500,  2414,  7500,  7254, | , -3.4, 3547.1, 84.232, |, 0.0
11418.9, 139.7, | , 26.5, 0.0, 582.0, | ,  2500,  2411,  7500,  7345, | , -3.4, 3532.1, 84.646, |, 0.0
11419.9, 139.2, | , 26.5, 0.0, 587.0, | ,  2500,  2418,  7500,  7409, | , -3.4, 3553.5, 85.776, |, 0.0
11420.9, 139.6, | , 26.5, 0.0, 586.9, | ,  2500,  2418,  7500,  7355, | , -3.4, 3519.7, 84.493, |, 0.0
11422.0, 139.0, | , 26.5, 0.0, 587.2, | ,  2500,  2417,  7500,  7312, | , -3.4, 3495.2, 83.527, |, 0.0
11423.0, 139.1, | , 26.5, 0.0, 583.6, | ,  2500,  2410,  7500,  7356, | , -3.4, 3570.2, 85.645, |, 0.0
11424.0, 140.7, | , 26.5, 0.0, 579.7, | ,  2500,  2411,  7500,  7364, | , -3.4, 3583.1, 86.032, |, 0.0
11425.0, 139.9, | , 26.5, 0.0, 580.2, | ,  2500,  2412,  7500,  7330, | , -3.4, 3526.1, 84.381, |, 0.0
11426.0, 139.1, | , 26.5, 0.0, 586.7, | ,  2500,  2419,  7500,  7308, | , -3.4, 3562.9, 85.128, |, 0.0
11427.0, 139.7, | , 26.5, 0.0, 587.0, | ,  2500,  2419,  7500,  7283, | , -3.4, 3520.9, 83.916, |, 0.0
11428.0, 139.7, | , 26.5, 0.0, 586.5, | ,  2500,  2414,  7500,  7308, | , -3.4, 3510.2, 83.830, |, 0.0
11429.0, 140.0, | , 26.5, 0.0, 580.4, | ,  2500,  2406,  7500,  7296, | , -3.4, 3568.9, 85.050, |, 0.0
11430.0, 140.2, | , 26.5, 0.0, 579.8, | ,  2500,  2411,  7500,  7282, | , -3.4, 3580.5, 85.247, |, 0.0
11431.1, 139.5, | , 26.5, 0.0, 586.8, | ,  2500,  2416,  7500,  7282, | , -3.4, 3530.4, 84.108, |, 0.0
11432.1, 139.2, | , 26.5, 0.0, 586.8, | ,  2500,  2415,  7500,  7323, | , -3.4, 3554.4, 85.022, |, 0.0
11433.1, 139.1, | , 26.5, 0.0, 586.3, | ,  2500,  2412,  7500,  7267, | , -3.4, 3556.9, 84.559, |, 0.0
11434.1, 139.5, | , 26.5, 0.0, 587.7, | ,  2500,  2414,  7500,  7263, | , -3.4, 3567.6, 84.800, |, 0.0
11435.1, 140.8, | , 26.5, 0.0, 580.1, | ,  2500,  2414,  7500,  7400, | , -3.4, 3565.1, 85.943, |, 0.0
11436.1, 140.1, | , 26.5, 0.0, 580.1, | ,  2500,  2411,  7500,  7330, | , -3.4, 3491.4, 83.549, |, 0.0
11437.1, 139.1, | , 26.5, 0.0, 586.8, | ,  2500,  2411,  7500,  7326, | , -3.4, 3541.9, 84.716, |, 0.0
11438.1, 139.3, | , 26.5, 0.0, 585.5, | ,  2500,  2418,  7500,  7331, | , -3.4, 3568.9, 85.463, |, 0.0
11439.1, 139.0, | , 26.5, 0.0, 586.9, | ,  2500,  2415,  7500,  7315, | , -3.4, 3525.7, 84.265, |, 0.0
11440.2, 139.9, | , 26.5, 0.0, 581.1, | ,  2500,  2414,  7500,  7299, | , -3.4, 3577.1, 85.337, |, 0.0
11441.2, 140.6, | , 26.5, 0.0, 579.5, | ,  2500,  2415,  7500,  7347, | , -3.4, 3545.4, 85.011, |, 0.0
11442.2, 139.1, | , 26.5, 0.0, 586.4, | ,  2500,  2413,  7500,  7305, | , -3.4, 3550.1, 84.748, |, 0.0
11443.2, 139.1, | , 26.5, 0.0, 586.0, | ,  2500,  2417,  7500,  7302, | , -3.4, 3514.9, 83.918, |, 0.0
11444.2, 139.4, | , 26.5, 0.0, 586.7, | ,  2500,  2416,  7500,  7296, | , -3.4, 3553.9, 84.785, |, 0.0
11445.2, 139.1, | , 26.5, 0.0, 586.9, | ,  2500,  2419,  7500,  7352, | , -3.4, 3556.9, 85.368, |, 0.0
11446.2, 140.3, | , 26.5, 0.0, 580.0, | ,  2500,  2413,  7500,  7372, | , -3.4, 3542.8, 85.152, |, 0.0
11447.2, 140.3, | , 26.5, 0.0, 580.0, | ,  2500,  2415,  7500,  7267, | , -3.4, 3485.8, 82.904, |, 0.0
11448.3, 139.1, | , 26.5, 0.0, 586.1, | ,  2500,  2413,  7500,  7301, | , -3.4, 3535.1, 84.351, |, 0.0
11449.3, 139.1, | , 26.5, 0.0, 587.0, | ,  2500,  2416,  7500,  7274, | , -3.4, 3589.9, 85.442, |, 0.0
11450.3, 139.5, | , 26.5, 0.0, 587.0, | ,  2500,  2414,  7500,  7314, | , -3.4, 3553.1, 84.903, |, 0.0
11451.3, 140.3, | , 26.5, 0.0, 581.3, | ,  2500,  2411,  7500,  7309, | , -3.4, 3568.9, 85.212, |, 0.0
11452.3, 140.0, | , 26.5, 0.0, 579.4, | ,  2500,  2410,  7500,  7314, | , -3.4, 3536.8, 84.474, |, 0.0
11453.3, 139.7, | , 26.5, 0.0, 585.7, | ,  2500,  2421,  7500,  7278, | , -3.4, 3532.9, 84.176, |, 0.0
11454.3, 139.6, | , 26.5, 0.0, 587.3, | ,  2500,  2415,  7500,  7265, | , -3.4, 3510.7, 83.477, |, 0.0
11455.3, 139.1, | , 26.5, 0.0, 586.2, | ,  2500,  2416,  7500,  7349, | , -3.4, 3515.8, 84.327, |, 0.0
11456.4, 139.1, | , 26.5, 0.0, 586.6, | ,  2500,  2418,  7500,  7323, | , -3.4, 3508.5, 83.954, |, 0.0
11457.4, 140.4, | , 26.5, 0.0, 580.4, | ,  2500,  2414,  7500,  7299, | , -3.4, 3511.5, 83.784, |, 0.0
11458.4, 140.0, | , 26.5, 0.0, 579.1, | ,  2500,  2407,  7500,  7320, | , -3.4, 3536.8, 84.507, |, 0.0
11459.4, 139.1, | , 26.5, 0.0, 586.6, | ,  2500,  2422,  7500,  7294, | , -3.4, 3506.4, 83.684, |, 0.0
11460.4, 139.1, | , 26.5, 0.0, 586.3, | ,  2500,  2421,  7500,  7375, | , -3.4, 3533.4, 85.023, |, 0.0
11461.4, 139.6, | , 26.5, 0.0, 586.5, | ,  2500,  2413,  7500,  7348, | , -3.4, 3507.7, 84.101, |, 0.0
11462.4, 139.8, | , 26.5, 0.0, 581.2, | ,  2500,  2408,  7500,  7337, | , -3.4, 3509.8, 84.019, |, 0.0
11463.4, 140.0, | , 26.5, 0.0, 579.0, | ,  2500,  2413,  7500,  7285, | , -3.4, 3528.7, 84.058, |, 0.0
11464.4, 139.5, | , 26.5, 0.0, 586.1, | ,  2500,  2410,  7500,  7258, | , -3.4, 3509.4, 83.344, |, 0.0
11465.5, 139.3, | , 26.5, 0.0, 586.1, | ,  2500,  2416,  7500,  7285, | , -3.4, 3508.5, 83.614, |, 0.0
11466.5, 139.2, | , 26.5, 0.0, 586.4, | ,  2500,  2412,  7500,  7299, | , -3.4, 3506.8, 83.651, |, 0.0
11467.5, 139.5, | , 26.5, 0.0, 586.4, | ,  2500,  2415,  7500,  7303, | , -3.4, 3507.2, 83.719, |, 0.0
11468.5, 140.6, | , 26.5, 0.0, 579.6, | ,  2500,  2408,  7500,  7267, | , -3.4, 3507.7, 83.359, |, 0.0
11469.5, 139.8, | , 26.5, 0.0, 581.3, | ,  2500,  2408,  7500,  7312, | , -3.4, 3506.0, 83.710, |, 0.0
11470.5, 139.2, | , 26.5, 0.0, 586.4, | ,  2500,  2417,  7500,  7311, | , -3.4, 3531.2, 84.383, |, 0.0
11471.5, 139.6, | , 26.5, 0.0, 586.5, | ,  2500,  2411,  7500,  7328, | , -3.4, 3508.1, 83.925, |, 0.0
11472.5, 139.0, | , 26.5, 0.0, 586.4, | ,  2500,  2416,  7500,  7229, | , -3.4, 3538.9, 83.843, |, 0.0
11473.5, 139.3, | , 26.5, 0.0, 585.5, | ,  2500,  2409,  7500,  7262, | , -3.4, 385.6, 9.188, |, 0.0
11474.5, 140.6, | , 26.5, 0.0, 580.0, | ,  2500,  2412,  7500,  7289, | , -3.4, 440.4, 10.528, |, 0.0
11475.6, 140.2, | , 26.5, 0.0, 579.0, | ,  2500,  2411,  7500,  7319, | , -3.4, 513.7, 12.315, |, 0.0
11476.6, 139.1, | , 26.5, 0.0, 586.0, | ,  2500,  2411,  7500,  7286, | , -3.4, 581.8, 13.900, |, 0.0
11477.6, 139.0, | , 26.5, 0.0, 586.4, | ,  2500,  2409,  7500,  7262, | , -3.4, 647.8, 15.433, |, 0.0
11478.6, 139.6, | , 26.5, 0.0, 586.3, | ,  2500,  2410,  7500,  7326, | , -3.4, 664.1, 15.926, |, 0.0
11479.6, 139.9, | , 26.5, 0.0, 581.1, | ,  2500,  2413,  7500,  7327, | , -3.4, 724.9, 17.393, |, 0.0
11480.6, 140.1, | , 26.5, 0.0, 580.3, | ,  2500,  2415,  7500,  7316, | , -3.4, 789.2, 18.915, |, 0.0
11481.6, 139.5, | , 26.5, 0.0, 587.2, | ,  2500,  2417,  7500,  7316, | , -3.4, 835.0, 20.018, |, 0.0
11482.6, 139.1, | , 26.5, 0.0, 586.6, | ,  2500,  2414,  7500,  7379, | , -3.4, 899.7, 21.701, |, 0.0
11483.7, 139.1, | , 26.5, 0.0, 586.3, | ,  2500,  2413,  7500,  7279, | , -3.4, 940.0, 22.436, |, 0.0
11484.7, 139.0, | , 26.5, 0.0, 586.8, | ,  2500,  2417,  7500,  7365, | , -3.4, 1025.7, 24.709, |, 0.0
11485.7, 140.6, | , 26.5, 0.0, 580.1, | ,  2500,  2408,  7500,  7311, | , -3.4, 1064.7, 25.480, |, 0.0
11486.7, 140.0, | , 26.5, 0.0, 579.5, | ,  2500,  2409,  7500,  7283, | , -3.4, 1124.6, 26.838, |, 0.0
11487.7, 139.2, | , 26.5, 0.0, 586.7, | ,  2500,  2411,  7500,  7327, | , -3.4, 1200.9, 28.795, |, 0.0
11488.7, 139.7, | , 26.5, 0.0, 586.1, | ,  2500,  2412,  7500,  7338, | , -3.4, 1251.9, 30.050, |, 0.0
11489.7, 139.2, | , 26.5, 0.0, 586.6, | ,  2500,  2412,  7500,  7400, | , -3.4, 1326.4, 32.042, |, 0.0
11490.7, 139.9, | , 26.5, 0.0, 581.4, | ,  2500,  2411,  7500,  7331, | , -3.4, 1358.6, 32.582, |, 0.0
11491.7, 140.6, | , 26.5, 0.0, 580.0, | ,  2500,  2407,  7500,  7274, | , -3.4, 1399.3, 33.344, |, 0.0
11492.7, 139.6, | , 26.5, 0.0, 587.0, | ,  2500,  2415,  7500,  7291, | , -3.4, 1467.4, 35.057, |, 0.0
11493.8, 139.0, | , 26.5, 0.0, 585.9, | ,  2500,  2413,  7500,  7285, | , -3.4, 1536.8, 36.681, |, 0.0
11494.8, 139.2, | , 26.5, 0.0, 586.9, | ,  2500,  2414,  7500,  7338, | , -3.4, 1614.4, 38.745, |, 0.0
11495.8, 139.5, | , 26.5, 0.0, 587.1, | ,  2500,  2411,  7500,  7289, | , -3.4, 1639.2, 39.133, |, 0.0
11496.8, 140.1, | , 26.5, 0.0, 579.7, | ,  2500,  2410,  7500,  7277, | , -3.4, 1711.6, 40.801, |, 0.0
11497.8, 140.0, | , 26.5, 0.0, 580.4, | ,  2500,  2406,  7500,  7288, | , -3.4, 1748.0, 41.698, |, 0.0
11498.8, 139.6, | , 26.5, 0.0, 585.6, | ,  2500,  2418,  7500,  7312, | , -3.4, 1814.0, 43.429, |, 0.0
11499.8, 139.1, | , 26.5, 0.0, 586.9, | ,  2500,  2413,  7500,  7320, | , -3.4, 1865.4, 44.675, |, 0.0
11500.8, 139.0, | , 26.5, 0.0, 586.7, | ,  2500,  2413,  7500,  7325, | , -3.4, 1917.3, 45.934, |, 0.0
11501.9, 140.3, | , 26.5, 0.0, 581.1, | ,  2500,  2412,  7500,  7252, | , -3.4, 2000.0, 47.548, |, 0.0
11502.9, 140.4, | , 26.5, 0.0, 580.2, | ,  2500,  2408,  7500,  7289, | , -3.4, 2035.5, 48.560, |, 0.0
11503.9, 139.2, | , 26.5, 0.0, 585.9, | ,  2500,  2415,  7500,  7304, | , -3.4, 2096.8, 50.127, |, 0.0
11504.9, 139.8, | , 26.5, 0.0, 586.4, | ,  2500,  2424,  7500,  7316, | , -3.4, 2152.1, 51.560, |, 0.0
11505.9, 139.4, | , 26.5, 0.0, 587.3, | ,  2500,  2414,  7500,  7279, | , -3.4, 2174.8, 51.852, |, 0.0
11506.9, 139.0, | , 26.5, 0.0, 586.8, | ,  2500,  2411,  7500,  7241, | , -3.4, 2266.0, 53.795, |, 0.0
11507.9, 140.8, | , 26.5, 0.0, 577.7, | ,  2500,  2414,  7500,  7320, | , -3.4, 2311.4, 55.336, |, 0.0
11508.9, 140.3, | , 26.5, 0.0, 581.3, | ,  2500,  2414,  7500,  7327, | , -3.4, 2334.2, 55.921, |, 0.0
11509.9, 139.6, | , 26.5, 0.0, 586.6, | ,  2500,  2419,  7500,  7288, | , -3.4, 2428.8, 57.977, |, 0.0
11511.0, 139.1, | , 26.5, 0.0, 586.6, | ,  2500,  2420,  7500,  7329, | , -3.4, 2423.7, 58.104, |, 0.0
11512.0, 139.6, | , 26.5, 0.0, 586.7, | ,  2500,  2411,  7500,  7289, | , -3.4, 2479.0, 59.129, |, 0.0
11513.0, 139.0, | , 26.5, 0.0, 586.8, | ,  2500,  2410,  7500,  7296, | , -3.4, 2533.8, 60.472, |, 0.0
11514.0, 140.2, | , 26.5, 0.0, 579.2, | ,  2500,  2411,  7500,  7274, | , -3.4, 2587.4, 61.608, |, 0.0
11515.0, 139.9, | , 26.5, 0.0, 579.4, | ,  2500,  2415,  7500,  7297, | , -3.4, 2624.2, 62.660, |, 0.0
11516.0, 139.6, | , 26.5, 0.0, 587.2, | ,  2500,  2417,  7500,  7364, | , -3.4, 2711.6, 65.204, |, 0.0
11517.0, 139.0, | , 26.5, 0.0, 586.4, | ,  2500,  2410,  7500,  7309, | , -3.4, 2708.6, 64.722, |, 0.0
