Repository: jdhuang-csm/Ru-BCA

## Methods
* (BaO)<sub>x</sub>-(CaO)<sub>y</sub>-(Al<sub>2</sub>O<sub>3</sub>)<sub>1-x-y</sub> (BCA) catalyst supports were synthesized via sol-gel and solid-state methods. 
* Ru/BCA catalysts were prepared via incipient wetness impregnation to achieve 1 wt. % Ru loading.
* Ammonia synthesis rates were measured for Ru/BCA catalysts in a packed-bed reactor at 480-600<sup>o</sup>C, 10 bar, and space velocities up to 1.3 x 10<sup>6</sup> ml g<sub>cat</sub><sup>-1</sup> h<sup>-1</sup>.
* A machine learning (ML) model was employed to improve understanding of the behavior of Ru/BCA catalysts.
* A microkinetic model was developed to describe the best-performing catalyst.

File: data/init_files_Cadigan/B2CA_RubyDry_2017-07-05-01.txt (part 30 of 47)
********** Start test **********
Elapsed time, Pressure, | , LJtemp(C), Inner-Temp, Outer-Temp, | , N2-set, N2-flow, H2-set, H2-flow, | , pH, NH3_ppm, NH3_Prod_rate, |, In222Temp
11385.4, 140.4, | , 29.8, 2.9, 543.2, | ,  5000,  4841, 15000, 14552, | , -3.4, 1429.3, 84.013, |, 2.6
11386.4, 139.9, | , 29.8, 11.9, 552.3, | ,  5000,  4846, 15000, 14588, | , -3.4, 1472.1, 86.713, |, 13.2
11387.4, 139.6, | , 29.8, 10.7, 552.4, | ,  5000,  4844, 15000, 14582, | , -3.4, 1446.0, 85.140, |, 12.9
11388.4, 140.2, | , 29.8, 10.1, 551.2, | ,  5000,  4838, 15000, 14605, | , -3.4, 1540.7, 90.790, |, 11.8
11389.4, 141.7, | , 29.8, -5.2, 539.5, | ,  5000,  4841, 15000, 14560, | , -3.4, 1536.4, 90.340, |, -2.1
11390.5, 140.6, | , 29.8, 1.9, 545.4, | ,  5000,  4842, 15000, 14624, | , -3.4, 1530.4, 90.288, |, 2.9
11391.5, 139.6, | , 29.8, 11.5, 551.9, | ,  5000,  4845, 15000, 14602, | , -3.4, 1611.8, 94.992, |, 12.9
11392.5, 140.0, | , 29.8, 11.9, 552.5, | ,  5000,  4844, 15000, 14644, | , -3.4, 1628.1, 96.151, |, 13.4
11393.5, 140.0, | , 29.8, 10.7, 551.3, | ,  5000,  4841, 15000, 14609, | , -3.4, 1620.4, 95.510, |, 12.0
11394.5, 139.5, | , 29.8, 11.4, 552.0, | ,  5000,  4840, 15000, 14564, | , -3.4, 1655.9, 97.372, |, 12.9
11395.5, 141.0, | , 29.8, 0.0, 542.3, | ,  5000,  4851, 15000, 14669, | , -3.4, 1691.1, 100.028, |, 1.9
11396.5, 141.1, | , 29.8, -0.3, 544.4, | ,  5000,  4843, 15000, 14596, | , -3.4, 1724.0, 101.553, |, 3.6
11397.5, 139.9, | , 29.8, 11.2, 551.9, | ,  5000,  4850, 15000, 14602, | , -3.4, 1705.2, 100.515, |, 13.0
11398.5, 140.0, | , 29.8, 9.6, 550.6, | ,  5000,  4845, 15000, 14673, | , -3.4, 1771.6, 104.771, |, 11.2
11399.5, 140.0, | , 29.8, 11.5, 552.5, | ,  5000,  4839, 15000, 14552, | , -3.4, 1786.2, 104.946, |, 12.7
11400.6, 141.1, | , 29.8, 2.2, 545.0, | ,  5000,  4845, 15000, 14664, | , -3.4, 1802.0, 106.522, |, 4.3
11401.6, 140.8, | , 29.8, 0.6, 542.7, | ,  5000,  4847, 15000, 14597, | , -3.4, 1846.6, 108.785, |, 3.3
11402.6, 140.8, | , 29.8, -0.7, 542.6, | ,  5000,  4838, 15000, 14521, | , -3.4, 1820.4, 106.779, |, 2.1
11403.6, 140.2, | , 29.8, 10.3, 550.6, | ,  5000,  4840, 15000, 14667, | , -3.4, 1873.6, 110.733, |, 11.6
11404.6, 139.7, | , 29.8, 11.2, 551.8, | ,  5000,  4844, 15000, 14576, | , -3.4, 1859.4, 109.405, |, 12.2
11405.6, 139.6, | , 29.8, 10.7, 552.0, | ,  5000,  4841, 15000, 14624, | , -3.4, 1889.9, 111.455, |, 12.5
11406.6, 140.9, | , 29.8, 0.5, 543.6, | ,  5000,  4843, 15000, 14619, | , -3.4, 1871.9, 110.375, |, 2.3
11407.6, 140.9, | , 29.8, -2.1, 545.3, | ,  5000,  4839, 15000, 14552, | , -3.4, 1986.7, 116.704, |, 5.1
11408.7, 140.1, | , 29.8, 9.4, 551.2, | ,  5000,  4843, 15000, 14624, | , -3.4, 1980.7, 116.813, |, 11.9
11409.7, 140.0, | , 29.8, 11.1, 552.1, | ,  5000,  4844, 15000, 14581, | , -3.4, 1968.7, 115.853, |, 12.6
11410.7, 139.6, | , 29.8, 11.1, 552.2, | ,  5000,  4839, 15000, 14615, | , -3.4, 1978.5, 116.601, |, 12.3
11411.7, 140.7, | , 29.8, 2.1, 544.6, | ,  5000,  4844, 15000, 14662, | , -3.4, 1979.8, 116.987, |, 4.1
11412.7, 141.1, | , 29.8, 0.3, 543.3, | ,  5000,  4844, 15000, 14588, | , -3.4, 1987.1, 116.974, |, 2.8
11413.7, 140.8, | , 29.8, 1.9, 545.0, | ,  5000,  4842, 15000, 14669, | , -3.4, 2025.2, 119.705, |, 3.7
11414.7, 139.6, | , 29.8, 11.3, 552.0, | ,  5000,  4848, 15000, 14583, | , -3.4, 1996.5, 117.528, |, 12.3
11415.7, 139.6, | , 29.8, 11.3, 552.9, | ,  5000,  4846, 15000, 14624, | , -3.4, 2036.4, 120.110, |, 12.2
11416.8, 140.0, | , 29.8, 11.4, 552.1, | ,  5000,  4845, 15000, 14602, | , -3.4, 2083.5, 122.730, |, 13.0
11417.8, 140.8, | , 29.8, 0.0, 541.9, | ,  5000,  4838, 15000, 14552, | , -3.4, 2064.7, 121.265, |, 3.8
11418.8, 141.0, | , 29.8, -1.1, 539.6, | ,  5000,  4837, 15000, 14575, | , -3.4, 2098.9, 123.418, |, 1.1
11419.8, 140.0, | , 29.8, 11.0, 552.7, | ,  5000,  4844, 15000, 14598, | , -3.4, 2139.6, 125.997, |, 13.0
11420.8, 139.6, | , 29.8, 10.9, 552.3, | ,  5000,  4844, 15000, 14654, | , -3.4, 2103.2, 124.214, |, 12.5
11421.8, 139.7, | , 29.8, 11.0, 552.1, | ,  5000,  4847, 15000, 14628, | , -3.4, 2125.5, 125.385, |, 12.6
11422.8, 139.6, | , 29.8, 11.2, 551.9, | ,  5000,  4842, 15000, 14598, | , -3.4, 2114.4, 124.500, |, 12.3
11423.8, 141.0, | , 29.8, -1.3, 542.2, | ,  5000,  4839, 15000, 14636, | , -3.4, 2146.9, 126.648, |, 1.4
11424.8, 140.7, | , 29.8, 2.5, 544.9, | ,  5000,  4846, 15000, 14568, | , -3.4, 2158.9, 126.948, |, 4.9
11425.8, 139.6, | , 29.8, 11.2, 551.7, | ,  5000,  4847, 15000, 14596, | , -3.4, 2181.2, 128.452, |, 12.5
11426.9, 139.7, | , 29.8, 10.6, 552.0, | ,  5000,  4845, 15000, 14573, | , -3.4, 2168.3, 127.531, |, 11.6
11427.9, 140.0, | , 29.8, 12.1, 552.5, | ,  5000,  4845, 15000, 14632, | , -3.4, 2123.8, 125.293, |, 13.4
11428.9, 140.8, | , 29.8, 1.4, 544.6, | ,  5000,  4844, 15000, 14659, | , -3.4, 2138.8, 126.346, |, 3.9
11429.9, 140.8, | , 29.8, 1.5, 543.7, | ,  5000,  4840, 15000, 14538, | , -3.4, 2184.2, 128.196, |, 3.1
11430.9, 141.1, | , 29.8, 1.7, 544.3, | ,  5000,  4837, 15000, 14617, | , -3.4, 2190.6, 129.080, |, 4.1
11431.9, 139.6, | , 29.8, 11.3, 552.6, | ,  5000,  4843, 15000, 14602, | , -3.4, 2248.0, 132.389, |, 12.8
11432.9, 139.6, | , 29.8, 11.5, 552.4, | ,  5000,  4839, 15000, 14624, | , -3.4, 2223.2, 131.053, |, 12.7
11434.0, 141.9, | , 29.8, 9.4, 550.9, | ,  5000,  4846, 15000, 14680, | , -3.4, 2219.3, 131.244, |, 10.8
11435.0, 140.8, | , 29.8, 0.5, 543.2, | ,  5000,  4845, 15000, 14564, | , -3.4, 2174.3, 127.824, |, 2.6
11436.0, 140.5, | , 29.8, 0.9, 544.7, | ,  5000,  4836, 15000, 14580, | , -3.4, 2208.6, 129.881, |, 3.6
11437.1, 140.0, | , 29.8, 11.7, 552.7, | ,  5000,  4845, 15000, 14639, | , -3.4, 2268.2, 133.835, |, 12.9
11438.1, 139.6, | , 29.8, 11.5, 552.3, | ,  5000,  4844, 15000, 14605, | , -3.4, 2240.3, 131.966, |, 12.9
11439.1, 139.7, | , 29.8, 9.9, 551.4, | ,  5000,  4842, 15000, 14612, | , -3.4, 2264.7, 133.430, |, 11.8
11440.1, 140.6, | , 29.8, 2.3, 546.2, | ,  5000,  4842, 15000, 14613, | , -3.4, 2268.2, 133.642, |, 4.7
11441.1, 140.8, | , 29.8, -0.0, 543.2, | ,  5000,  4843, 15000, 14597, | , -3.4, 2200.9, 129.585, |, 2.6
11442.1, 140.7, | , 29.8, 2.5, 544.7, | ,  5000,  4839, 15000, 14632, | , -3.4, 2269.9, 133.856, |, 1.9
11443.1, 139.7, | , 29.8, 10.6, 552.1, | ,  5000,  4846, 15000, 14638, | , -3.4, 2256.2, 133.137, |, 12.5
11444.1, 140.1, | , 29.8, 10.1, 550.6, | ,  5000,  4840, 15000, 14568, | , -3.4, 2209.5, 129.874, |, 10.8
11445.1, 140.0, | , 29.8, 11.0, 552.3, | ,  5000,  4845, 15000, 14594, | , -3.4, 2275.9, 133.979, |, 12.6
11446.1, 141.2, | , 29.8, -3.9, 538.6, | ,  5000,  4841, 15000, 14639, | , -3.4, 2251.5, 132.831, |, -2.7
11447.2, 141.1, | , 29.8, 0.3, 543.9, | ,  5000,  4844, 15000, 14538, | , -3.4, 2298.6, 134.922, |, 2.2
11448.2, 140.0, | , 29.8, 11.4, 552.4, | ,  5000,  4847, 15000, 14643, | , -3.4, 2252.3, 132.949, |, 12.7
11449.2, 139.8, | , 29.8, 9.8, 551.0, | ,  5000,  4843, 15000, 14590, | , -3.4, 2252.3, 132.559, |, 11.1
11450.2, 139.7, | , 29.8, 11.1, 552.2, | ,  5000,  4846, 15000, 14598, | , -3.4, 2296.0, 135.198, |, 12.3
11451.2, 140.0, | , 29.8, 10.6, 552.5, | ,  5000,  4845, 15000, 14629, | , -3.4, 2217.6, 130.799, |, 12.8
11452.2, 141.2, | , 29.8, 0.3, 543.3, | ,  5000,  4835, 15000, 14590, | , -3.4, 2241.6, 131.880, |, 3.1
11453.2, 140.8, | , 29.8, 0.2, 543.2, | ,  5000,  4843, 15000, 14610, | , -3.4, 2297.3, 135.340, |, 2.6
11454.2, 139.9, | , 29.8, 8.8, 551.3, | ,  5000,  4843, 15000, 14583, | , -3.4, 2322.2, 136.616, |, 11.5
11455.2, 140.0, | , 29.8, 11.2, 552.2, | ,  5000,  4846, 15000, 14628, | , -3.4, 2263.5, 133.498, |, 12.6
11456.2, 140.0, | , 29.8, 11.3, 552.7, | ,  5000,  4845, 15000, 14632, | , -3.4, 2272.0, 134.023, |, 13.0
11457.3, 140.6, | , 29.8, 1.3, 544.5, | ,  5000,  4843, 15000, 14582, | , -3.4, 2299.9, 135.295, |, 4.5
11458.3, 140.9, | , 29.8, -0.3, 543.8, | ,  5000,  4843, 15000, 14666, | , -3.4, 2285.3, 135.025, |, 2.4
11459.3, 141.4, | , 29.8, -0.7, 544.9, | ,  5000,  4842, 15000, 14591, | , -3.4, 2264.7, 133.293, |, 3.2
11460.3, 139.6, | , 29.8, 11.0, 552.0, | ,  5000,  4846, 15000, 14657, | , -3.4, 2284.0, 134.907, |, 12.3
11461.3, 139.5, | , 29.8, 11.2, 552.1, | ,  5000,  4840, 15000, 14510, | , -3.4, 2265.6, 132.768, |, 12.4
11462.3, 140.0, | , 29.8, 11.6, 552.6, | ,  5000,  4839, 15000, 14604, | , -3.4, 2327.3, 137.036, |, 12.8
11463.3, 141.2, | , 29.8, 0.4, 543.5, | ,  5000,  4846, 15000, 14637, | , -3.4, 2298.2, 135.599, |, 3.1
11464.3, 140.8, | , 29.8, 1.3, 544.2, | ,  5000,  4836, 15000, 14553, | , -3.4, 2283.6, 134.089, |, 4.2
11465.3, 139.6, | , 29.8, 10.3, 551.7, | ,  5000,  4844, 15000, 14643, | , -3.4, 2288.7, 135.077, |, 12.4
11466.3, 140.0, | , 29.8, 11.3, 551.9, | ,  5000,  4847, 15000, 14570, | , -3.4, 2301.2, 135.316, |, 13.2
11467.4, 139.6, | , 29.8, 11.5, 552.5, | ,  5000,  4845, 15000, 14613, | , -3.4, 2295.2, 135.245, |, 13.0
11468.4, 140.6, | , 29.8, 2.3, 544.8, | ,  5000,  4845, 15000, 14615, | , -3.4, 2273.7, 134.000, |, 4.7
11469.4, 140.9, | , 29.8, -1.0, 542.2, | ,  5000,  4840, 15000, 14564, | , -3.4, 2266.5, 133.197, |, 2.3
11470.4, 140.9, | , 29.8, 3.3, 545.9, | ,  5000,  4851, 15000, 14641, | , -3.4, 2303.3, 135.962, |, 6.0
11471.4, 139.6, | , 29.8, 11.3, 552.6, | ,  5000,  4845, 15000, 14563, | , -3.4, 2279.7, 134.000, |, 12.3
11472.4, 139.6, | , 29.8, 11.5, 552.4, | ,  5000,  4843, 15000, 14627, | , -3.4, 2289.6, 135.003, |, 13.0
11473.4, 139.8, | , 29.8, 12.0, 552.6, | ,  5000,  4838, 15000, 14560, | , -3.4, 2277.6, 133.808, |, 13.2
11474.4, 140.6, | , 29.8, 1.6, 544.2, | ,  5000,  4837, 15000, 14596, | , -3.4, 2284.0, 134.423, |, 3.7
11475.4, 140.8, | , 29.8, 0.0, 541.6, | ,  5000,  4843, 15000, 14654, | , -3.4, 2352.6, 138.900, |, 2.3
11476.4, 140.0, | , 29.8, 11.9, 552.9, | ,  5000,  4848, 15000, 14594, | , -3.4, 2260.0, 133.079, |, 13.3
11477.5, 139.9, | , 29.8, 11.9, 552.6, | ,  5000,  4844, 15000, 14648, | , -3.4, 2264.7, 133.692, |, 13.3
11478.5, 139.6, | , 29.8, 11.2, 552.5, | ,  5000,  4845, 15000, 14563, | , -3.4, 2246.7, 132.063, |, 12.8
11479.5, 139.8, | , 29.8, 10.5, 551.6, | ,  5000,  4845, 15000, 14615, | , -3.4, 2248.9, 132.539, |, 12.1
11480.5, 141.2, | , 29.8, 0.3, 543.8, | ,  5000,  4844, 15000, 14615, | , -3.4, 2262.6, 133.341, |, 3.0
11481.5, 141.2, | , 29.8, 0.1, 546.2, | ,  5000,  4841, 15000, 14545, | , -3.4, 2254.9, 132.393, |, 5.3
11482.5, 139.6, | , 29.8, 10.5, 551.9, | ,  5000,  4845, 15000, 14624, | , -3.4, 2297.7, 135.478, |, 12.1
11483.5, 139.6, | , 29.8, 11.0, 551.6, | ,  5000,  4848, 15000, 14619, | , -3.4, 2315.7, 136.519, |, 12.4
11484.5, 140.2, | , 29.8, 10.8, 551.8, | ,  5000,  4844, 15000, 14625, | , -3.4, 2255.3, 132.983, |, 12.1
11485.5, 140.6, | , 29.8, 1.7, 544.6, | ,  5000,  4842, 15000, 14647, | , -3.4, 2254.5, 133.065, |, 4.1
11486.5, 140.5, | , 29.8, -0.9, 542.4, | ,  5000,  4844, 15000, 14566, | , -3.4, 2273.7, 133.657, |, 2.5
11487.6, 141.2, | , 29.8, -0.5, 542.9, | ,  5000,  4836, 15000, 14560, | , -3.4, 2254.0, 132.411, |, 2.5
11488.6, 139.7, | , 29.8, 10.5, 551.9, | ,  5000,  4843, 15000, 14648, | , -3.4, 2301.2, 135.835, |, 12.5
11489.6, 139.8, | , 29.8, 9.7, 551.2, | ,  5000,  4846, 15000, 14621, | , -3.4, 2262.2, 133.376, |, 11.3
11490.6, 139.6, | , 29.8, 10.2, 552.2, | ,  5000,  4844, 15000, 14581, | , -3.4, 2275.0, 133.840, |, 12.5
11491.6, 141.6, | , 29.8, -3.7, 545.1, | ,  5000,  4842, 15000, 14651, | , -3.4, 2281.0, 134.660, |, -0.7
11492.6, 140.6, | , 29.8, 2.0, 544.0, | ,  5000,  4839, 15000, 14534, | , -3.4, 2252.3, 132.150, |, 3.9
11493.6, 139.5, | , 29.8, 10.8, 551.8, | ,  5000,  4845, 15000, 14650, | , -3.4, 2221.5, 131.172, |, 12.4
11494.6, 140.2, | , 29.8, 10.2, 551.3, | ,  5000,  4848, 15000, 14594, | , -3.4, 2272.5, 133.805, |, 11.7
11495.6, 140.0, | , 29.8, 11.6, 552.0, | ,  5000,  4843, 15000, 14605, | , -3.4, 2281.0, 134.344, |, 12.8
11496.6, 140.6, | , 29.8, 2.3, 545.0, | ,  5000,  4845, 15000, 14663, | , -3.4, 2279.7, 134.685, |, 4.6
11497.7, 140.8, | , 29.8, 0.0, 543.6, | ,  5000,  4843, 15000, 14564, | , -3.4, 2266.5, 133.216, |, 2.7
11498.7, 141.2, | , 29.8, 0.6, 543.8, | ,  5000,  4839, 15000, 14600, | , -3.4, 2245.9, 132.224, |, 3.8
11499.7, 139.9, | , 29.8, 9.8, 551.1, | ,  5000,  4843, 15000, 14623, | , -3.4, 2283.2, 134.598, |, 11.4
11500.7, 139.5, | , 29.8, 11.5, 551.7, | ,  5000,  4845, 15000, 14536, | , -3.4, 2270.7, 133.285, |, 13.0
11501.7, 140.0, | , 29.8, 11.4, 552.7, | ,  5000,  4846, 15000, 14639, | , -3.4, 2278.0, 134.430, |, 13.0
11502.7, 140.8, | , 29.8, 2.6, 545.5, | ,  5000,  4839, 15000, 14565, | , -3.4, 2241.6, 131.739, |, 5.2
11503.7, 140.8, | , 29.8, 0.6, 544.4, | ,  5000,  4848, 15000, 14638, | , -3.4, 2288.7, 135.065, |, 3.5
11504.7, 140.7, | , 29.8, -1.2, 541.9, | ,  5000,  4838, 15000, 14587, | , -3.4, 2212.0, 130.140, |, 1.6
11505.7, 140.0, | , 29.8, 11.3, 552.4, | ,  5000,  4844, 15000, 14623, | , -3.4, 2284.9, 134.703, |, 12.9
11506.7, 139.9, | , 29.8, 11.5, 552.0, | ,  5000,  4845, 15000, 14593, | , -3.4, 2263.5, 133.250, |, 12.7
11507.7, 139.6, | , 29.9, 11.0, 552.1, | ,  5000,  4841, 15000, 14592, | , -3.4, 2308.4, 135.854, |, 12.6
11508.8, 140.8, | , 29.8, -0.3, 543.7, | ,  5000,  4846, 15000, 14627, | , -3.4, 2268.2, 133.763, |, 3.7
11509.8, 141.1, | , 29.8, -1.2, 542.1, | ,  5000,  4836, 15000, 14609, | , -3.4, 2211.6, 130.250, |, 3.1
11510.8, 140.0, | , 29.8, 11.1, 552.3, | ,  5000,  4848, 15000, 14665, | , -3.4, 2260.0, 133.566, |, 12.8
11511.8, 139.6, | , 29.8, 10.6, 551.6, | ,  5000,  4846, 15000, 14563, | , -3.4, 2257.0, 132.670, |, 12.6
11512.8, 140.0, | , 29.8, 11.7, 552.6, | ,  5000,  4840, 15000, 14622, | , -3.4, 2241.6, 132.129, |, 12.7
11513.8, 141.0, | , 29.8, 2.8, 545.2, | ,  5000,  4845, 15000, 14539, | , -3.4, 2290.0, 134.432, |, 5.1
11514.8, 140.8, | , 29.8, -1.7, 542.9, | ,  5000,  4838, 15000, 14632, | , -3.4, 2240.3, 132.106, |, 1.8
11515.8, 140.6, | , 29.8, 3.0, 545.4, | ,  5000,  4852, 15000, 14655, | , -3.4, 2250.6, 132.968, |, 5.4
11516.8, 139.8, | , 29.8, 12.0, 551.9, | ,  5000,  4843, 15000, 14533, | , -3.4, 2212.5, 129.837, |, 13.2
11517.8, 139.5, | , 29.9, 11.5, 552.2, | ,  5000,  4839, 15000, 14613, | , -3.4, 2289.6, 134.881, |, 13.0
11518.9, 139.6, | , 29.8, 11.5, 552.3, | ,  5000,  4844, 15000, 14581, | , -3.4, 2308.0, 135.776, |, 12.9
11519.9, 140.6, | , 29.8, 1.4, 544.2, | ,  5000,  4842, 15000, 14575, | , -3.4, 2254.5, 132.572, |, 4.0
11520.9, 141.1, | , 29.8, 1.2, 543.8, | ,  5000,  4845, 15000, 14595, | , -3.4, 2235.2, 131.603, |, 3.7
11521.9, 139.6, | , 29.9, 11.3, 552.4, | ,  5000,  4845, 15000, 14555, | , -3.4, 2246.7, 132.009, |, 12.7
11522.9, 139.5, | , 29.9, 11.5, 552.1, | ,  5000,  4843, 15000, 14610, | , -3.4, 2212.0, 130.332, |, 12.5
11523.9, 139.9, | , 29.9, 11.9, 552.7, | ,  5000,  4845, 15000, 14658, | , -3.4, 2261.3, 133.564, |, 13.3
11524.9, 139.7, | , 29.9, 10.2, 550.7, | ,  5000,  4840, 15000, 14546, | , -3.4, 2275.0, 133.572, |, 11.5
11525.9, 140.8, | , 29.8, 0.6, 542.9, | ,  5000,  4842, 15000, 14615, | , -3.4, 2280.2, 134.363, |, 2.8
11526.9, 140.9, | , 29.8, 3.4, 546.0, | ,  5000,  4841, 15000, 14602, | , -3.4, 2223.6, 130.941, |, 5.6
11528.0, 139.9, | , 29.9, 11.7, 552.7, | ,  5000,  4843, 15000, 14628, | , -3.4, 2249.3, 132.647, |, 13.3
11529.0, 139.6, | , 29.9, 11.2, 552.3, | ,  5000,  4844, 15000, 14575, | , -3.4, 2283.6, 134.302, |, 12.7
11530.0, 139.7, | , 29.9, 9.3, 551.7, | ,  5000,  4844, 15000, 14647, | , -3.4, 2274.6, 134.262, |, 11.7
11531.0, 140.6, | , 29.9, 2.3, 544.9, | ,  5000,  4843, 15000, 14593, | , -3.4, 2304.6, 135.649, |, 4.8
11532.0, 140.9, | , 29.8, 3.7, 545.7, | ,  5000,  4844, 15000, 14665, | , -3.4, 2192.8, 129.572, |, 5.8
11533.0, 140.8, | , 29.9, -0.4, 543.2, | ,  5000,  4844, 15000, 14591, | , -3.4, 2224.5, 130.937, |, 2.3
11534.0, 139.9, | , 29.9, 11.6, 552.9, | ,  5000,  4845, 15000, 14581, | , -3.4, 2213.8, 130.252, |, 13.0
11535.0, 140.0, | , 29.9, 11.1, 552.0, | ,  5000,  4839, 15000, 14563, | , -3.4, 2252.7, 132.376, |, 12.2
11536.0, 139.5, | , 29.9, 11.6, 552.5, | ,  5000,  4840, 15000, 14580, | , -3.4, 2301.2, 135.339, |, 12.9
11537.0, 141.1, | , 29.9, -5.0, 540.5, | ,  5000,  4840, 15000, 14589, | , -3.4, 2287.9, 134.620, |, -1.8
11538.1, 140.5, | , 29.9, 2.7, 544.8, | ,  5000,  4837, 15000, 14520, | , -3.4, 2248.5, 131.817, |, 4.2
11539.1, 139.6, | , 29.9, 7.1, 552.1, | ,  5000,  4845, 15000, 14634, | , -3.4, 2270.3, 133.933, |, 12.6
11540.1, 140.0, | , 29.9, 10.1, 551.0, | ,  5000,  4847, 15000, 14639, | , -3.4, 2230.9, 131.656, |, 11.7
11541.1, 139.5, | , 29.9, 11.4, 552.8, | ,  5000,  4839, 15000, 14627, | , -3.4, 2190.6, 129.153, |, 13.2
11542.1, 141.0, | , 29.9, 2.5, 545.4, | ,  5000,  4844, 15000, 14658, | , -3.4, 2257.0, 133.303, |, 5.0
11543.1, 140.9, | , 29.9, 0.1, 542.7, | ,  5000,  4840, 15000, 14571, | , -3.4, 2250.2, 132.281, |, 2.3
11544.1, 140.7, | , 29.9, -0.4, 543.4, | ,  5000,  4840, 15000, 14624, | , -3.4, 2278.0, 134.285, |, 2.5
11545.1, 140.3, | , 29.9, 10.3, 550.5, | ,  5000,  4850, 15000, 14668, | , -3.4, 2296.9, 135.768, |, 11.7
11546.1, 140.1, | , 29.9, 11.2, 552.6, | ,  5000,  4842, 15000, 14554, | , -3.4, 2191.9, 128.768, |, 12.3
11547.1, 139.6, | , 29.9, 10.5, 552.1, | ,  5000,  4840, 15000, 14609, | , -3.4, 2247.6, 132.388, |, 12.4
11548.2, 140.9, | , 29.9, 2.4, 544.9, | ,  5000,  4841, 15000, 14568, | , -3.4, 2251.9, 132.374, |, 4.5
11549.2, 141.2, | , 29.9, 1.5, 543.8, | ,  5000,  4840, 15000, 14640, | , -3.4, 2258.3, 133.234, |, 3.3
11550.2, 140.9, | , 29.9, -1.1, 541.6, | ,  5000,  4840, 15000, 14543, | , -3.4, 2223.6, 130.541, |, 2.8
11551.2, 139.7, | , 29.9, 10.8, 552.4, | ,  5000,  4847, 15000, 14617, | , -3.4, 2254.9, 132.927, |, 12.8
11552.2, 140.0, | , 29.9, 11.3, 552.3, | ,  5000,  4849, 15000, 14624, | , -3.4, 2239.0, 132.054, |, 12.6
11553.2, 139.7, | , 29.9, 10.8, 551.7, | ,  5000,  4847, 15000, 14587, | , -3.4, 2276.3, 133.971, |, 12.0
11554.2, 140.7, | , 29.9, 0.1, 542.3, | ,  5000,  4838, 15000, 14590, | , -3.4, 2244.6, 132.075, |, 2.6
11555.2, 141.1, | , 29.9, 0.6, 543.3, | ,  5000,  4842, 15000, 14622, | , -3.4, 2260.5, 133.250, |, 4.8
11556.2, 140.0, | , 29.9, 11.2, 552.0, | ,  5000,  4844, 15000, 14601, | , -3.4, 2267.3, 133.520, |, 12.5
11557.2, 139.6, | , 29.9, 11.1, 551.7, | ,  5000,  4846, 15000, 14620, | , -3.4, 2213.3, 130.495, |, 12.1
11558.3, 139.6, | , 29.9, 11.2, 551.8, | ,  5000,  4843, 15000, 14585, | , -3.4, 2233.0, 131.393, |, 12.7
11559.3, 140.9, | , 29.9, 1.9, 545.0, | ,  5000,  4843, 15000, 14633, | , -3.4, 2290.4, 135.095, |, 4.7
11560.3, 141.0, | , 29.9, -0.9, 541.9, | ,  5000,  4841, 15000, 14606, | , -3.4, 2249.3, 132.481, |, 1.1
11561.3, 140.6, | , 29.9, 2.6, 545.4, | ,  5000,  4839, 15000, 14547, | , -3.4, 2212.9, 129.934, |, 4.5
11562.3, 139.6, | , 29.9, 11.2, 552.0, | ,  5000,  4846, 15000, 14654, | , -3.4, 2194.9, 129.637, |, 12.9
11563.3, 140.1, | , 29.9, 11.6, 552.9, | ,  5000,  4846, 15000, 14605, | , -3.4, 2283.2, 134.492, |, 12.8
11564.3, 139.6, | , 29.9, 11.1, 551.6, | ,  5000,  4847, 15000, 14564, | , -3.4, 2269.5, 133.413, |, 12.5
11565.3, 140.7, | , 29.9, 0.8, 544.0, | ,  5000,  4837, 15000, 14561, | , -3.4, 2233.0, 131.192, |, 3.6
11566.3, 141.2, | , 29.9, 0.3, 544.1, | ,  5000,  4842, 15000, 14638, | , -3.4, 2259.6, 133.310, |, 2.4
11567.3, 139.8, | , 29.9, 10.4, 551.5, | ,  5000,  4850, 15000, 14639, | , -3.4, 2269.0, 133.920, |, 12.0
11568.4, 139.7, | , 29.9, 10.8, 551.8, | ,  5000,  4845, 15000, 14639, | , -3.4, 2214.2, 130.664, |, 12.1
11569.4, 139.8, | , 29.9, 10.2, 551.4, | ,  5000,  4845, 15000, 14576, | , -3.4, 2245.5, 132.076, |, 11.8
11570.4, 140.1, | , 29.9, 10.5, 551.3, | ,  5000,  4843, 15000, 14573, | , -3.4, 2253.6, 132.518, |, 11.8
11571.4, 140.8, | , 29.9, -0.1, 542.8, | ,  5000,  4840, 15000, 14658, | , -3.4, 2254.0, 133.105, |, 2.4
11572.4, 140.6, | , 29.9, 2.0, 545.0, | ,  5000,  4839, 15000, 14560, | , -3.4, 2278.0, 133.841, |, 4.7
11573.4, 139.9, | , 29.9, 11.2, 552.3, | ,  5000,  4843, 15000, 14625, | , -3.4, 2261.3, 133.329, |, 12.7
11574.4, 140.1, | , 29.9, 10.3, 550.0, | ,  5000,  4848, 15000, 14642, | , -3.4, 2251.5, 132.899, |, 11.3
11575.4, 140.8, | , 29.9, 1.4, 544.3, | ,  5000,  4844, 15000, 14577, | , -3.4, 2245.9, 132.100, |, 3.3
11576.4, 140.6, | , 29.9, 1.7, 545.0, | ,  5000,  4845, 15000, 14637, | , -3.4, 2251.0, 132.818, |, 4.4
11577.4, 141.2, | , 29.9, 0.0, 544.1, | ,  5000,  4844, 15000, 14592, | , -3.4, 2261.3, 133.111, |, 2.8
11578.5, 141.2, | , 29.9, -0.6, 542.7, | ,  5000,  4842, 15000, 14625, | , -3.4, 2293.4, 135.215, |, 2.7
11579.5, 139.7, | , 29.9, 11.3, 552.4, | ,  5000,  4850, 15000, 14669, | , -3.4, 2275.0, 134.490, |, 12.2
11580.5, 140.2, | , 29.9, 9.8, 551.1, | ,  5000,  4838, 15000, 14583, | , -3.4, 2205.6, 129.736, |, 11.8
11581.5, 140.0, | , 29.9, 11.5, 552.3, | ,  5000,  4845, 15000, 14630, | , -3.4, 2194.9, 129.466, |, 12.5
11582.5, 140.8, | , 29.9, -0.5, 542.4, | ,  5000,  4831, 15000, 14567, | , -3.4, 2256.2, 132.547, |, 1.9
11583.5, 140.6, | , 29.9, 1.5, 544.7, | ,  5000,  4847, 15000, 14610, | , -3.4, 2292.2, 135.068, |, 4.0
11584.5, 140.0, | , 29.9, 11.3, 552.3, | ,  5000,  4853, 15000, 14586, | , -3.4, 2270.7, 133.682, |, 13.1
11585.5, 139.7, | , 29.9, 9.0, 550.3, | ,  5000,  4839, 15000, 14583, | , -3.4, 2202.2, 129.543, |, 11.4
11586.5, 139.6, | , 29.9, 11.5, 552.0, | ,  5000,  4849, 15000, 14665, | , -3.4, 2258.3, 133.461, |, 13.0
11587.5, 140.6, | , 29.9, 2.3, 545.6, | ,  5000,  4845, 15000, 14570, | , -3.4, 2277.6, 133.921, |, 5.2
11588.6, 141.2, | , 29.9, 0.4, 543.7, | ,  5000,  4850, 15000, 14647, | , -3.4, 2229.6, 131.657, |, 3.1
11589.6, 140.5, | , 29.9, 1.2, 545.4, | ,  5000,  4850, 15000, 14577, | , -3.4, 2208.6, 129.953, |, 5.0
11590.6, 139.7, | , 29.9, 9.8, 551.4, | ,  5000,  4844, 15000, 14601, | , -3.4, 2276.3, 134.051, |, 11.7
11591.6, 139.6, | , 29.9, 11.2, 551.3, | ,  5000,  4846, 15000, 14621, | , -3.4, 2277.2, 134.256, |, 12.9
11592.6, 139.9, | , 29.9, 11.5, 552.6, | ,  5000,  4846, 15000, 14568, | , -3.4, 2253.6, 132.509, |, 13.1
11593.6, 140.5, | , 29.9, 2.3, 545.1, | ,  5000,  4841, 15000, 14537, | , -3.4, 2247.2, 131.883, |, 4.6
11594.6, 140.8, | , 29.9, 0.1, 543.5, | ,  5000,  4846, 15000, 14684, | , -3.4, 2275.5, 134.583, |, 3.6
11595.6, 141.1, | , 29.9, 1.0, 543.9, | ,  5000,  4840, 15000, 14543, | , -3.4, 2208.6, 129.660, |, 2.7
11596.6, 139.6, | , 29.9, 11.6, 552.1, | ,  5000,  4845, 15000, 14613, | , -3.4, 2246.7, 132.409, |, 12.8
11597.6, 139.6, | , 29.9, 11.5, 552.2, | ,  5000,  4850, 15000, 14624, | , -3.4, 2228.8, 131.452, |, 12.9
11598.7, 139.5, | , 29.9, 11.0, 552.7, | ,  5000,  4840, 15000, 14614, | , -3.4, 2241.2, 132.052, |, 13.0
11599.7, 141.1, | , 29.9, 1.0, 543.2, | ,  5000,  4838, 15000, 14571, | , -3.4, 2284.0, 134.255, |, 3.1
11600.7, 140.7, | , 29.9, 1.8, 544.2, | ,  5000,  4840, 15000, 14582, | , -3.4, 2292.2, 134.825, |, 2.9
11601.7, 139.7, | , 29.9, 10.5, 551.7, | ,  5000,  4845, 15000, 14594, | , -3.4, 2221.0, 130.765, |, 12.3
11602.7, 140.0, | , 29.9, 11.1, 551.7, | ,  5000,  4844, 15000, 14588, | , -3.4, 2274.2, 133.834, |, 12.6
11603.7, 139.6, | , 29.9, 10.9, 551.9, | ,  5000,  4841, 15000, 14628, | , -3.4, 2245.5, 132.400, |, 12.7
11604.7, 140.7, | , 29.9, 1.3, 544.3, | ,  5000,  4846, 15000, 14662, | , -3.4, 2246.7, 132.744, |, 4.1
11605.7, 141.3, | , 29.9, -1.1, 542.1, | ,  5000,  4845, 15000, 14592, | , -3.4, 2203.9, 129.741, |, 2.5
11606.7, 140.9, | , 29.9, 0.3, 542.7, | ,  5000,  4840, 15000, 14613, | , -3.4, 2232.2, 131.516, |, 2.0
11607.8, 139.6, | , 29.9, 10.9, 551.5, | ,  5000,  4854, 15000, 14652, | , -3.4, 2299.9, 135.861, |, 12.3
11608.8, 139.7, | , 29.9, 11.4, 551.9, | ,  5000,  4841, 15000, 14575, | , -3.4, 2299.0, 135.185, |, 13.0
11609.8, 139.9, | , 29.9, 11.3, 552.4, | ,  5000,  4840, 15000, 14607, | , -3.4, 2221.0, 130.821, |, 13.0
11610.8, 141.4, | , 29.9, -7.3, 537.9, | ,  5000,  4838, 15000, 14563, | , -3.4, 2262.2, 132.915, |, -3.4
11611.8, 140.8, | , 29.9, 0.8, 544.0, | ,  5000,  4846, 15000, 14636, | , -3.4, 2283.6, 134.738, |, 4.0
11612.8, 140.0, | , 29.9, 11.3, 552.3, | ,  5000,  4846, 15000, 14568, | , -3.4, 2274.6, 133.743, |, 12.8
11613.8, 140.1, | , 29.9, 11.0, 552.3, | ,  5000,  4848, 15000, 14610, | , -3.4, 2238.2, 131.900, |, 12.4
11614.8, 139.6, | , 29.9, 11.5, 552.2, | ,  5000,  4847, 15000, 14646, | , -3.4, 2216.8, 130.871, |, 12.8
11615.8, 139.8, | , 29.9, 10.1, 550.7, | ,  5000,  4840, 15000, 14537, | , -3.4, 2266.0, 132.978, |, 11.8
11616.8, 141.1, | , 29.9, 0.5, 543.4, | ,  5000,  4840, 15000, 14623, | , -3.4, 2314.0, 136.392, |, 3.3
11617.8, 140.8, | , 29.9, 0.7, 543.2, | ,  5000,  4845, 15000, 14617, | , -3.4, 2272.0, 133.920, |, 2.6
11618.9, 139.6, | , 29.9, 11.1, 552.4, | ,  5000,  4847, 15000, 14617, | , -3.4, 2256.6, 133.023, |, 12.9
11619.9, 139.6, | , 29.9, 11.5, 552.6, | ,  5000,  4844, 15000, 14650, | , -3.4, 2200.5, 129.919, |, 13.3
11620.9, 140.0, | , 29.9, 10.6, 551.3, | ,  5000,  4840, 15000, 14610, | , -3.4, 2270.7, 133.759, |, 12.0
11621.9, 140.5, | , 29.9, 1.9, 544.7, | ,  5000,  4839, 15000, 14569, | , -3.4, 2310.6, 135.806, |, 4.4
11622.9, 140.8, | , 29.9, 0.2, 543.5, | ,  5000,  4845, 15000, 14669, | , -3.4, 2284.0, 134.980, |, 3.2
11623.9, 140.9, | , 29.9, -0.7, 542.9, | ,  5000,  4843, 15000, 14539, | , -3.4, 2209.5, 129.701, |, 1.9
11624.9, 139.9, | , 29.9, 11.3, 552.0, | ,  5000,  4840, 15000, 14617, | , -3.4, 2254.0, 132.825, |, 12.9
11625.9, 139.9, | , 29.9, 9.7, 550.6, | ,  5000,  4852, 15000, 14626, | , -3.4, 2274.2, 134.156, |, 11.7
11626.9, 140.0, | , 29.9, 11.4, 552.0, | ,  5000,  4843, 15000, 14598, | , -3.4, 2215.5, 130.447, |, 13.0
11627.9, 141.1, | , 29.9, 0.1, 543.7, | ,  5000,  4843, 15000, 14600, | , -3.4, 2268.2, 133.559, |, 3.3
11629.0, 140.5, | , 29.9, 1.9, 544.9, | ,  5000,  4841, 15000, 14553, | , -3.4, 2297.3, 134.933, |, 4.3
11630.0, 139.7, | , 29.9, 11.2, 552.1, | ,  5000,  4849, 15000, 14598, | , -3.4, 2271.2, 133.762, |, 12.3
11631.0, 140.3, | , 29.9, 10.3, 551.3, | ,  5000,  4843, 15000, 14641, | , -3.4, 2290.4, 135.150, |, 11.5
11632.0, 139.7, | , 29.9, 10.7, 551.9, | ,  5000,  4847, 15000, 14602, | , -3.4, 2269.5, 133.671, |, 12.3
11633.0, 140.4, | , 29.9, 2.3, 545.4, | ,  5000,  4835, 15000, 14606, | , -3.4, 2266.5, 133.447, |, 4.9
11634.0, 140.8, | , 29.9, 0.0, 543.3, | ,  5000,  4839, 15000, 14581, | , -3.4, 2266.5, 133.302, |, 3.2
11635.0, 141.1, | , 29.9, 0.6, 542.1, | ,  5000,  4838, 15000, 14572, | , -3.4, 2266.9, 133.259, |, 3.0
11636.0, 139.9, | , 29.9, 9.6, 551.0, | ,  5000,  4849, 15000, 14644, | , -3.4, 2269.5, 133.979, |, 11.0
11637.0, 139.5, | , 29.9, 11.5, 552.3, | ,  5000,  4840, 15000, 14603, | , -3.4, 2299.0, 135.373, |, 12.9
11638.0, 139.8, | , 29.9, 11.2, 552.9, | ,  5000,  4840, 15000, 14614, | , -3.4, 2272.5, 133.886, |, 13.2
11639.1, 140.9, | , 29.9, 2.7, 545.2, | ,  5000,  4844, 15000, 14579, | , -3.4, 2277.2, 133.952, |, 5.0
11640.1, 140.7, | , 29.9, 0.6, 543.2, | ,  5000,  4843, 15000, 14638, | , -3.4, 2273.3, 134.120, |, 2.7
11641.1, 139.8, | , 29.9, 9.3, 550.1, | ,  5000,  4839, 15000, 14583, | , -3.4, 2275.9, 133.862, |, 11.1
11642.1, 140.1, | , 29.9, 11.4, 552.5, | ,  5000,  4846, 15000, 14685, | , -3.4, 2275.9, 134.623, |, 12.8
11643.1, 139.5, | , 29.9, 10.9, 551.5, | ,  5000,  4841, 15000, 14529, | , -3.4, 2277.2, 133.584, |, 12.4
11644.1, 139.6, | , 29.9, 10.7, 551.8, | ,  5000,  4846, 15000, 14643, | , -3.4, 2270.3, 134.005, |, 12.6
11645.1, 140.8, | , 29.9, -0.8, 543.3, | ,  5000,  4841, 15000, 14623, | , -3.4, 2268.6, 133.728, |, 2.2
11646.1, 141.0, | , 29.9, 1.7, 544.3, | ,  5000,  4841, 15000, 14624, | , -3.4, 2269.5, 133.784, |, 4.0
11647.1, 139.6, | , 29.9, 10.9, 551.4, | ,  5000,  4845, 15000, 14538, | , -3.4, 2270.7, 133.299, |, 12.7
11648.1, 139.6, | , 29.9, 10.7, 552.5, | ,  5000,  4840, 15000, 14631, | , -3.4, 2285.7, 134.784, |, 13.0
11649.2, 140.0, | , 29.9, 11.1, 551.8, | ,  5000,  4844, 15000, 14637, | , -3.4, 2279.3, 134.476, |, 12.8
11650.2, 140.6, | , 29.9, 2.0, 544.2, | ,  5000,  4837, 15000, 14594, | , -3.4, 2280.6, 134.207, |, 4.3
11651.2, 141.0, | , 29.9, -1.5, 541.1, | ,  5000,  4839, 15000, 14605, | , -3.4, 2266.0, 133.439, |, 1.4
11652.2, 141.2, | , 29.9, -0.1, 543.5, | ,  5000,  4843, 15000, 14568, | , -3.4, 2263.9, 133.085, |, 3.5
11653.2, 139.7, | , 29.9, 11.2, 551.9, | ,  5000,  4846, 15000, 14666, | , -3.4, 2278.0, 134.615, |, 12.4
11654.2, 139.6, | , 29.9, 10.9, 551.1, | ,  5000,  4843, 15000, 14555, | , -3.4, 2298.6, 135.030, |, 11.9
11655.2, 139.6, | , 29.9, 11.5, 551.8, | ,  5000,  4839, 15000, 14627, | , -3.4, 2271.6, 133.914, |, 13.1
11656.2, 141.8, | , 29.9, -5.8, 538.3, | ,  5000,  4842, 15000, 14540, | , -3.4, 2282.3, 133.966, |, -2.3
11657.2, 140.6, | , 29.9, 0.2, 542.7, | ,  5000,  4844, 15000, 14630, | , -3.4, 2269.0, 133.822, |, 2.5
11658.3, 139.6, | , 29.9, 11.4, 551.7, | ,  5000,  4849, 15000, 14574, | , -3.4, 2293.4, 134.902, |, 12.9
11659.3, 139.9, | , 29.9, 12.0, 552.6, | ,  5000,  4846, 15000, 14635, | , -3.4, 131.1, 7.750, |, 13.3
11660.3, 139.5, | , 29.9, 11.3, 552.1, | ,  5000,  4843, 15000, 14599, | , -3.4, 162.4, 9.580, |, 12.8
11661.3, 139.7, | , 29.9, 9.3, 550.9, | ,  5000,  4842, 15000, 14590, | , -3.4, 181.6, 10.712, |, 11.8
11662.3, 140.7, | , 29.9, 0.0, 543.1, | ,  5000,  4848, 15000, 14688, | , -3.4, 212.9, 12.623, |, 2.7
11663.3, 140.9, | , 29.9, 0.1, 542.5, | ,  5000,  4843, 15000, 14569, | , -3.4, 212.1, 12.492, |, 2.5
11664.3, 139.5, | , 29.9, 11.4, 552.2, | ,  5000,  4842, 15000, 14613, | , -3.4, 261.8, 15.454, |, 12.6
11665.3, 139.6, | , 29.9, 11.2, 552.1, | ,  5000,  4845, 15000, 14588, | , -3.4, 286.2, 16.876, |, 13.0
11666.3, 139.8, | , 29.9, 9.8, 550.4, | ,  5000,  4837, 15000, 14583, | , -3.4, 297.7, 17.547, |, 11.7
11667.3, 140.9, | , 29.9, 2.7, 544.8, | ,  5000,  4841, 15000, 14658, | , -3.4, 337.6, 19.975, |, 5.1
11668.3, 140.6, | , 29.9, 1.2, 544.8, | ,  5000,  4843, 15000, 14564, | , -3.4, 381.7, 22.478, |, 5.4
11669.4, 139.6, | , 29.9, 11.1, 552.7, | ,  5000,  4847, 15000, 14611, | , -3.4, 406.1, 23.979, |, 12.9
11670.4, 139.8, | , 29.9, 12.0, 552.5, | ,  5000,  4846, 15000, 14587, | , -3.4, 431.0, 25.412, |, 13.3
11671.4, 139.7, | , 29.9, 10.2, 550.8, | ,  5000,  4839, 15000, 14526, | , -3.4, 468.7, 27.537, |, 11.2
11672.4, 139.6, | , 29.9, 11.0, 551.9, | ,  5000,  4840, 15000, 14667, | , -3.4, 483.7, 28.627, |, 12.7
11673.4, 140.9, | , 29.9, 0.8, 543.1, | ,  5000,  4847, 15000, 14590, | , -3.4, 521.4, 30.745, |, 3.1
11674.4, 141.3, | , 29.9, 2.5, 542.3, | ,  5000,  4841, 15000, 14640, | , -3.4, 539.0, 31.854, |, 3.6
11675.4, 139.6, | , 29.9, 11.5, 551.7, | ,  5000,  4845, 15000, 14573, | , -3.4, 580.1, 34.172, |, 12.9
11676.4, 139.7, | , 29.9, 9.3, 550.8, | ,  5000,  4839, 15000, 14590, | , -3.4, 624.2, 36.790, |, 11.8
11677.4, 140.0, | , 29.9, 11.6, 552.3, | ,  5000,  4847, 15000, 14646, | , -3.4, 662.4, 39.165, |, 13.4
11678.4, 140.9, | , 29.9, 2.7, 544.9, | ,  5000,  4840, 15000, 14581, | , -3.4, 690.2, 40.660, |, 5.1
11679.5, 140.9, | , 29.9, 0.3, 542.0, | ,  5000,  4840, 15000, 14613, | , -3.4, 699.6, 41.282, |, 2.3
11680.5, 140.6, | , 29.9, 0.0, 543.1, | ,  5000,  4843, 15000, 14628, | , -3.4, 747.6, 44.153, |, 2.8
11681.5, 140.1, | , 29.9, 10.5, 551.3, | ,  5000,  4847, 15000, 14617, | , -3.4, 749.3, 44.237, |, 12.2
11682.5, 139.5, | , 29.9, 11.2, 551.9, | ,  5000,  4841, 15000, 14542, | , -3.4, 795.6, 46.773, |, 12.5
11683.5, 139.6, | , 29.9, 11.4, 551.7, | ,  5000,  4844, 15000, 14632, | , -3.4, 810.2, 47.856, |, 12.7
11684.5, 140.9, | , 29.9, 2.7, 544.9, | ,  5000,  4844, 15000, 14594, | , -3.4, 845.7, 49.858, |, 5.0
11685.5, 141.0, | , 29.9, 2.5, 545.0, | ,  5000,  4846, 15000, 14657, | , -3.4, 860.7, 50.910, |, 5.1
11686.5, 139.8, | , 29.9, 9.4, 550.7, | ,  5000,  4845, 15000, 14585, | , -3.4, 879.6, 51.831, |, 11.4
11687.5, 139.5, | , 29.9, 11.4, 551.2, | ,  5000,  4839, 15000, 14590, | , -3.4, 943.0, 55.560, |, 12.6
11688.6, 140.0, | , 29.9, 11.9, 552.4, | ,  5000,  4854, 15000, 14681, | , -3.4, 994.4, 58.906, |, 13.3
11689.6, 139.5, | , 29.9, 11.4, 552.0, | ,  5000,  4842, 15000, 14538, | , -3.4, 979.8, 57.582, |, 12.9
11690.6, 140.7, | , 29.9, 1.8, 543.0, | ,  5000,  4837, 15000, 14658, | , -3.4, 1045.8, 61.820, |, 3.2
11691.6, 140.7, | , 29.9, 2.7, 544.4, | ,  5000,  4847, 15000, 14615, | , -3.4, 1047.5, 61.817, |, 4.9
11692.6, 139.9, | , 29.9, 11.9, 552.4, | ,  5000,  4843, 15000, 14568, | , -3.4, 1055.2, 62.112, |, 13.2
11693.6, 139.5, | , 29.9, 11.7, 551.9, | ,  5000,  4845, 15000, 14643, | , -3.4, 1090.4, 64.428, |, 12.7
11694.6, 139.9, | , 29.9, 11.8, 552.2, | ,  5000,  4847, 15000, 14604, | , -3.4, 1112.2, 65.596, |, 13.4
11695.6, 140.9, | , 29.9, 2.5, 545.1, | ,  5000,  4841, 15000, 14624, | , -3.4, 1173.1, 69.230, |, 4.9
11696.6, 140.9, | , 29.9, -0.3, 542.4, | ,  5000,  4846, 15000, 14667, | , -3.4, 1195.8, 70.742, |, 1.7
11697.6, 139.6, | , 29.9, 11.4, 551.9, | ,  5000,  4846, 15000, 14578, | , -3.4, 1188.9, 70.015, |, 12.9
11698.7, 140.0, | , 29.9, 10.6, 551.4, | ,  5000,  4841, 15000, 14638, | , -3.4, 1249.3, 73.776, |, 12.5
11699.7, 139.6, | , 29.9, 10.9, 551.5, | ,  5000,  4844, 15000, 14577, | , -3.4, 1285.3, 75.673, |, 12.3
11700.7, 139.6, | , 29.9, 10.8, 551.7, | ,  5000,  4841, 15000, 14616, | , -3.4, 1287.0, 75.915, |, 12.4
11701.7, 140.9, | , 29.9, -0.5, 538.1, | ,  5000,  4840, 15000, 14635, | , -3.4, 1340.6, 79.140, |, 3.2
11702.7, 141.0, | , 29.9, 3.4, 545.0, | ,  5000,  4844, 15000, 14598, | , -3.4, 1327.3, 78.226, |, 5.3
11703.7, 140.1, | , 29.9, 11.6, 552.1, | ,  5000,  4849, 15000, 14659, | , -3.4, 1330.3, 78.670, |, 12.7
11704.7, 139.4, | , 29.9, 10.8, 551.1, | ,  5000,  4835, 15000, 14548, | , -3.4, 1405.3, 82.565, |, 12.7
11705.7, 140.1, | , 29.9, 11.3, 551.5, | ,  5000,  4846, 15000, 14658, | , -3.4, 1479.8, 87.484, |, 12.6
11706.7, 140.2, | , 29.9, 10.4, 550.6, | ,  5000,  4846, 15000, 14569, | , -3.4, 1435.7, 84.488, |, 11.4
11707.7, 141.0, | , 29.9, -0.2, 542.7, | ,  5000,  4841, 15000, 14628, | , -3.4, 1458.4, 86.059, |, 2.6
11708.8, 140.9, | , 29.9, -0.0, 542.9, | ,  5000,  4848, 15000, 14647, | , -3.4, 1492.7, 88.202, |, 2.8
11709.8, 139.9, | , 29.9, 11.6, 551.9, | ,  5000,  4845, 15000, 14544, | , -3.4, 1518.8, 89.250, |, 12.8
11710.8, 139.7, | , 29.9, 11.2, 551.6, | ,  5000,  4848, 15000, 14601, | , -3.4, 1562.1, 92.073, |, 12.5
11711.8, 139.7, | , 29.9, 9.5, 550.8, | ,  5000,  4845, 15000, 14587, | , -3.4, 1597.2, 94.059, |, 11.2
11712.8, 140.7, | , 29.9, 2.6, 544.8, | ,  5000,  4847, 15000, 14656, | , -3.4, 1615.6, 95.494, |, 4.6
11713.8, 141.1, | , 29.9, 2.1, 544.7, | ,  5000,  4848, 15000, 14602, | , -3.4, 1600.2, 94.328, |, 3.2
11714.8, 139.6, | , 29.9, 10.5, 551.6, | ,  5000,  4847, 15000, 14624, | , -3.4, 1613.5, 95.206, |, 12.5
11715.8, 140.1, | , 29.9, 11.8, 552.0, | ,  5000,  4845, 15000, 14671, | , -3.4, 1705.2, 100.843, |, 12.8
11716.8, 140.2, | , 29.9, 9.7, 550.8, | ,  5000,  4840, 15000, 14563, | , -3.4, 1674.3, 98.448, |, 12.1
11717.8, 139.6, | , 29.9, 10.9, 551.7, | ,  5000,  4841, 15000, 14623, | , -3.4, 1745.0, 102.919, |, 12.5
11718.9, 140.9, | , 29.9, 0.5, 542.5, | ,  5000,  4847, 15000, 14632, | , -3.4, 1768.6, 104.391, |, 2.4
11719.9, 140.8, | , 29.9, 3.4, 545.4, | ,  5000,  4839, 15000, 14589, | , -3.4, 1745.9, 102.777, |, 5.4
11720.9, 140.1, | , 29.9, 11.5, 551.2, | ,  5000,  4845, 15000, 14594, | , -3.4, 1812.7, 106.768, |, 12.8
11721.9, 139.8, | , 29.9, 9.7, 550.7, | ,  5000,  4844, 15000, 14643, | , -3.4, 1781.0, 105.162, |, 11.1
11722.9, 139.6, | , 29.9, 11.3, 552.2, | ,  5000,  4845, 15000, 14560, | , -3.4, 1771.2, 104.142, |, 12.2
11723.9, 140.9, | , 29.9, 2.2, 544.3, | ,  5000,  4840, 15000, 14588, | , -3.4, 1824.3, 107.390, |, 5.0
11724.9, 140.7, | , 29.9, -0.5, 543.3, | ,  5000,  4840, 15000, 14616, | , -3.4, 1877.9, 110.692, |, 2.7
11725.9, 140.6, | , 29.9, -0.5, 541.9, | ,  5000,  4842, 15000, 14609, | , -3.4, 1901.8, 112.076, |, 2.9
11726.9, 140.3, | , 29.9, 10.3, 551.0, | ,  5000,  4846, 15000, 14623, | , -3.4, 1906.6, 112.457, |, 11.4
11728.0, 140.0, | , 29.9, 11.2, 551.4, | ,  5000,  4846, 15000, 14623, | , -3.4, 1834.2, 108.195, |, 12.6
11729.0, 139.6, | , 29.9, 11.3, 551.8, | ,  5000,  4846, 15000, 14619, | , -3.4, 1879.6, 110.845, |, 12.3
11730.0, 140.6, | , 29.9, 1.5, 544.2, | ,  5000,  4838, 15000, 14580, | , -3.4, 1923.3, 113.144, |, 4.4
11731.0, 141.0, | , 29.9, 2.9, 544.7, | ,  5000,  4839, 15000, 14617, | , -3.4, 1962.3, 115.663, |, 4.4
11732.0, 139.8, | , 29.9, 9.0, 550.3, | ,  5000,  4847, 15000, 14554, | , -3.4, 1995.7, 117.295, |, 11.4
11733.0, 139.7, | , 29.9, 11.2, 551.5, | ,  5000,  4846, 15000, 14633, | , -3.4, 2003.0, 118.196, |, 12.7
11734.0, 139.6, | , 29.9, 10.6, 551.1, | ,  5000,  4846, 15000, 14607, | , -3.4, 1958.8, 115.442, |, 12.5
11735.0, 140.0, | , 29.9, 11.8, 551.8, | ,  5000,  4848, 15000, 14589, | , -3.4, 2028.7, 119.450, |, 13.2
11736.0, 140.7, | , 29.9, 0.8, 543.3, | ,  5000,  4837, 15000, 14658, | , -3.4, 1997.4, 117.963, |, 3.3
11737.0, 141.1, | , 29.9, -0.3, 541.3, | ,  5000,  4844, 15000, 14567, | , -3.4, 2071.1, 121.777, |, 3.9
11738.0, 139.6, | , 29.9, 11.2, 552.1, | ,  5000,  4843, 15000, 14576, | , -3.4, 2009.4, 118.205, |, 12.7
11739.0, 140.0, | , 29.9, 11.9, 552.2, | ,  5000,  4846, 15000, 14628, | , -3.4, 2110.1, 124.464, |, 13.4
11740.1, 139.5, | , 29.9, 11.5, 552.2, | ,  5000,  4841, 15000, 14597, | , -3.4, 2106.6, 124.035, |, 13.0
11741.1, 140.5, | , 29.9, 2.3, 544.8, | ,  5000,  4840, 15000, 14616, | , -3.4, 2087.4, 123.018, |, 5.2
11742.1, 141.2, | , 29.9, 0.4, 542.8, | ,  5000,  4839, 15000, 14638, | , -3.4, 2103.6, 124.105, |, 4.0
11743.1, 141.3, | , 29.9, -3.1, 544.1, | ,  5000,  4849, 15000, 14598, | , -3.4, 2101.5, 123.792, |, -0.3
11744.1, 139.5, | , 29.9, 11.7, 552.0, | ,  5000,  4845, 15000, 14621, | , -3.4, 2119.5, 124.970, |, 13.1
11745.1, 139.5, | , 29.9, 11.4, 552.0, | ,  5000,  4845, 15000, 14619, | , -3.4, 2143.5, 126.370, |, 13.1
11746.1, 140.0, | , 29.9, 11.6, 552.1, | ,  5000,  4844, 15000, 14608, | , -3.4, 2149.1, 126.616, |, 13.2
11747.1, 140.6, | , 29.9, 1.8, 543.6, | ,  5000,  4837, 15000, 14580, | , -3.4, 2104.5, 123.776, |, 4.1
11748.1, 140.7, | , 29.9, 1.0, 545.1, | ,  5000,  4842, 15000, 14605, | , -3.4, 2163.2, 127.419, |, 5.0
11749.1, 140.0, | , 29.9, 12.1, 551.8, | ,  5000,  4847, 15000, 14635, | , -3.4, 2192.3, 129.359, |, 13.3
11750.2, 139.8, | , 29.9, 11.9, 552.8, | ,  5000,  4846, 15000, 14623, | , -3.4, 2146.9, 126.602, |, 13.4
11751.2, 139.6, | , 29.9, 11.2, 552.0, | ,  5000,  4841, 15000, 14564, | , -3.4, 2190.2, 128.731, |, 12.9
11752.2, 139.7, | , 29.9, 10.2, 551.3, | ,  5000,  4842, 15000, 14620, | , -3.4, 2173.1, 128.097, |, 12.2
11753.2, 141.2, | , 29.9, 0.7, 543.0, | ,  5000,  4849, 15000, 14664, | , -3.4, 2218.5, 131.107, |, 3.1
11754.2, 141.2, | , 29.9, 0.8, 543.1, | ,  5000,  4839, 15000, 14567, | , -3.4, 2150.8, 126.418, |, 2.4
11755.2, 139.6, | , 29.9, 10.9, 551.5, | ,  5000,  4846, 15000, 14647, | , -3.4, 2179.1, 128.653, |, 12.4
11756.2, 139.9, | , 29.9, 11.4, 551.6, | ,  5000,  4839, 15000, 14595, | , -3.4, 2249.7, 132.414, |, 12.5
11757.2, 140.2, | , 29.9, 10.0, 550.8, | ,  5000,  4845, 15000, 14634, | , -3.4, 2275.0, 134.208, |, 11.9
11758.2, 140.6, | , 29.9, 1.6, 544.4, | ,  5000,  4837, 15000, 14553, | , -3.4, 2214.6, 130.052, |, 4.4
11759.2, 140.9, | , 29.9, 0.1, 541.9, | ,  5000,  4841, 15000, 14607, | , -3.4, 2207.8, 130.044, |, 2.2
11760.2, 140.1, | , 29.9, 11.6, 551.8, | ,  5000,  4849, 15000, 14613, | , -3.4, 2222.3, 130.991, |, 12.9
11761.3, 140.0, | , 29.9, 11.6, 551.9, | ,  5000,  4839, 15000, 14561, | , -3.4, 2212.5, 130.002, |, 13.2
11762.3, 139.9, | , 29.9, 9.3, 550.0, | ,  5000,  4846, 15000, 14660, | , -3.4, 2215.5, 130.884, |, 11.4
11763.3, 139.6, | , 29.9, 11.2, 551.7, | ,  5000,  4843, 15000, 14533, | , -3.4, 2277.6, 133.650, |, 12.2
11764.3, 141.7, | , 29.9, -5.2, 538.4, | ,  5000,  4844, 15000, 14636, | , -3.4, 2232.6, 131.721, |, -2.7
11765.3, 140.6, | , 29.9, 2.5, 544.3, | ,  5000,  4845, 15000, 14594, | , -3.4, 2251.5, 132.551, |, 5.2
11766.3, 139.8, | , 29.9, 10.9, 551.0, | ,  5000,  4854, 15000, 14629, | , -3.4, 2245.9, 132.522, |, 12.3
11767.3, 139.7, | , 29.9, 9.7, 550.5, | ,  5000,  4842, 15000, 14572, | , -3.4, 2209.5, 129.919, |, 11.1
11768.3, 139.9, | , 29.9, 11.8, 551.8, | ,  5000,  4841, 15000, 14589, | , -3.4, 2263.9, 133.220, |, 13.1
11769.3, 139.6, | , 29.9, 11.2, 551.7, | ,  5000,  4847, 15000, 14661, | , -3.4, 2261.7, 133.624, |, 12.7
