Repository: jdhuang-csm/Ru-BCA

## Methods
* (BaO)<sub>x</sub>-(CaO)<sub>y</sub>-(Al<sub>2</sub>O<sub>3</sub>)<sub>1-x-y</sub> (BCA) catalyst supports were synthesized via sol-gel and solid-state methods. 
* Ru/BCA catalysts were prepared via incipient wetness impregnation to achieve 1 wt. % Ru loading.
* Ammonia synthesis rates were measured for Ru/BCA catalysts in a packed-bed reactor at 480-600<sup>o</sup>C, 10 bar, and space velocities up to 1.3 x 10<sup>6</sup> ml g<sub>cat</sub><sup>-1</sup> h<sup>-1</sup>.
* A machine learning (ML) model was employed to improve understanding of the behavior of Ru/BCA catalysts.
* A microkinetic model was developed to describe the best-performing catalyst.

File: data/init_files_Cadigan/BAdC_doubann_2017-06-16-01.txt (part 30 of 43)
********** Start test **********
Elapsed time, Pressure, | , LJtemp(C), Inner-Temp, Outer-Temp, | , N2-set, N2-flow, H2-set, H2-flow, | , pH, NH3_ppm, NH3_Prod_rate, |, In222Temp
11412.5, 140.0, | , 27.3, 11.3, 582.0, | ,  3000,  2905,  9000,  8634, | , -3.4, 212.9, 6.409, |, 12.3
11413.6, 140.6, | , 27.3, 11.1, 581.1, | ,  3000,  2902,  9000,  8677, | , -3.4, 197.5, 5.965, |, 11.7
11414.6, 140.2, | , 27.3, 11.2, 581.4, | ,  3000,  2910,  9000,  8774, | , -3.4, 213.8, 6.516, |, 11.9
11415.6, 140.0, | , 27.3, 11.2, 581.4, | ,  3000,  2909,  9000,  8757, | , -3.4, 191.9, 5.841, |, 11.7
11416.6, 141.5, | , 27.3, 3.6, 575.5, | ,  3000,  2901,  9000,  8804, | , -3.4, 228.8, 6.985, |, 3.9
11417.6, 141.9, | , 27.3, 3.7, 575.2, | ,  3000,  2911,  9000,  8858, | , -3.4, 207.3, 6.366, |, 4.9
11418.6, 140.3, | , 27.3, 10.5, 580.6, | ,  3000,  2908,  9000,  8873, | , -3.4, 208.2, 6.399, |, 11.1
11419.6, 139.9, | , 27.3, 11.7, 581.6, | ,  3000,  2906,  9000,  8830, | , -3.4, 215.1, 6.584, |, 11.9
11420.6, 140.1, | , 27.3, 11.6, 581.4, | ,  3000,  2903,  9000,  8869, | , -3.4, 224.5, 6.894, |, 11.9
11421.6, 141.3, | , 27.3, 4.4, 576.1, | ,  3000,  2901,  9000,  8812, | , -3.4, 249.3, 7.618, |, 5.7
11422.7, 141.2, | , 27.3, 5.4, 576.2, | ,  3000,  2899,  9000,  8713, | , -3.4, 236.5, 7.163, |, 6.6
11423.7, 140.6, | , 27.3, 10.3, 581.1, | ,  3000,  2906,  9000,  8663, | , -3.4, 239.9, 7.240, |, 10.9
11424.7, 140.1, | , 27.3, 11.3, 581.2, | ,  3000,  2905,  9000,  8660, | , -3.4, 260.0, 7.845, |, 11.5
11425.7, 140.0, | , 27.3, 11.1, 581.3, | ,  3000,  2901,  9000,  8638, | , -3.4, 265.6, 7.995, |, 11.8
11426.7, 140.5, | , 27.3, 11.4, 581.7, | ,  3000,  2908,  9000,  8695, | , -3.4, 252.3, 7.637, |, 12.1
11427.7, 141.7, | , 27.3, 4.7, 576.4, | ,  3000,  2903,  9000,  8722, | , -3.4, 252.3, 7.652, |, 6.0
11428.7, 142.4, | , 27.3, 1.4, 573.6, | ,  3000,  2903,  9000,  8725, | , -3.4, 259.6, 7.875, |, 4.0
11429.8, 140.4, | , 27.3, 11.6, 581.6, | ,  3000,  2901,  9000,  8678, | , -3.4, 269.9, 8.152, |, 12.0
11430.8, 140.1, | , 27.3, 11.1, 581.3, | ,  3000,  2903,  9000,  8734, | , -3.4, 269.9, 8.193, |, 11.8
11431.8, 140.2, | , 27.3, 11.3, 581.3, | ,  3000,  2907,  9000,  8805, | , -3.4, 269.5, 8.233, |, 11.6
11432.8, 140.2, | , 27.3, 11.1, 581.6, | ,  3000,  2909,  9000,  8816, | , -3.4, 278.0, 8.503, |, 11.9
11433.8, 142.3, | , 27.3, 2.2, 575.3, | ,  3000,  2909,  9000,  8861, | , -3.4, 287.9, 8.840, |, 4.9
11434.8, 140.1, | , 27.3, 11.3, 580.6, | ,  3000,  2903,  9000,  8867, | , -3.4, 285.7, 8.773, |, 11.6
11435.8, 140.2, | , 27.3, 11.3, 581.2, | ,  3000,  2906,  9000,  8865, | , -3.4, 302.5, 9.287, |, 12.3
11436.8, 140.6, | , 27.3, 11.9, 582.0, | ,  3000,  2904,  9000,  8863, | , -3.4, 294.7, 9.047, |, 12.0
11437.8, 140.0, | , 27.3, 11.2, 581.2, | ,  3000,  2906,  9000,  8855, | , -3.4, 309.7, 9.502, |, 11.8
11438.9, 141.5, | , 27.3, 3.6, 575.7, | ,  3000,  2903,  9000,  8861, | , -3.4, 305.5, 9.374, |, 4.8
11439.9, 141.7, | , 27.3, 4.6, 576.5, | ,  3000,  2906,  9000,  8868, | , -3.4, 338.4, 10.394, |, 6.7
11440.9, 140.0, | , 27.3, 11.2, 580.9, | ,  3000,  2898,  9000,  8792, | , -3.4, 329.0, 10.032, |, 11.8
11441.9, 140.1, | , 27.3, 11.3, 581.2, | ,  3000,  2904,  9000,  8759, | , -3.4, 314.0, 9.553, |, 11.6
11442.9, 140.5, | , 27.3, 11.8, 581.8, | ,  3000,  2906,  9000,  8765, | , -3.4, 322.6, 9.821, |, 12.3
11443.9, 140.4, | , 27.3, 10.3, 580.3, | ,  3000,  2897,  9000,  8686, | , -3.4, 325.2, 9.825, |, 11.0
11444.9, 141.5, | , 27.3, 2.9, 574.7, | ,  3000,  2903,  9000,  8655, | , -3.4, 328.6, 9.906, |, 4.6
11445.9, 141.6, | , 27.3, 3.3, 576.1, | ,  3000,  2904,  9000,  8658, | , -3.4, 329.5, 9.936, |, 4.3
11447.0, 140.5, | , 27.3, 11.9, 581.9, | ,  3000,  2907,  9000,  8666, | , -3.4, 368.9, 11.135, |, 12.2
11448.0, 139.9, | , 27.3, 11.0, 581.1, | ,  3000,  2901,  9000,  8591, | , -3.4, 335.9, 10.068, |, 11.9
11449.0, 140.2, | , 27.3, 10.5, 580.4, | ,  3000,  2907,  9000,  8672, | , -3.4, 347.4, 10.494, |, 11.1
11450.0, 141.6, | , 27.3, 5.2, 576.3, | ,  3000,  2905,  9000,  8726, | , -3.4, 359.9, 10.918, |, 6.3
11451.0, 141.4, | , 27.3, 4.2, 575.9, | ,  3000,  2906,  9000,  8730, | , -3.4, 347.9, 10.558, |, 6.0
11452.0, 140.0, | , 27.3, 11.6, 582.0, | ,  3000,  2909,  9000,  8815, | , -3.4, 353.0, 10.796, |, 11.9
11453.0, 140.5, | , 27.3, 12.0, 582.0, | ,  3000,  2909,  9000,  8857, | , -3.4, 368.4, 11.307, |, 12.4
11454.0, 140.8, | , 27.3, 11.0, 581.2, | ,  3000,  2905,  9000,  8872, | , -3.4, 358.2, 11.002, |, 11.6
11455.0, 139.9, | , 27.3, 11.5, 581.0, | ,  3000,  2905,  9000,  8899, | , -3.4, 371.0, 11.422, |, 12.0
11456.0, 142.4, | , 27.3, 0.5, 573.3, | ,  3000,  2900,  9000,  8895, | , -3.4, 370.2, 11.388, |, 1.8
11457.1, 141.6, | , 27.3, 5.9, 577.1, | ,  3000,  2903,  9000,  8874, | , -3.4, 376.2, 11.555, |, 7.0
11458.1, 140.1, | , 27.3, 11.6, 581.4, | ,  3000,  2904,  9000,  8872, | , -3.4, 366.7, 11.265, |, 12.0
11459.1, 140.2, | , 27.3, 10.5, 581.5, | ,  3000,  2895,  9000,  8797, | , -3.4, 378.3, 11.537, |, 11.0
11460.1, 140.4, | , 27.3, 11.5, 581.7, | ,  3000,  2899,  9000,  8774, | , -3.4, 394.1, 12.000, |, 12.0
11461.1, 140.4, | , 27.3, 12.2, 582.4, | ,  3000,  2904,  9000,  8788, | , -3.4, 416.9, 12.712, |, 12.5
11462.1, 141.6, | , 27.3, 3.3, 576.7, | ,  3000,  2901,  9000,  8739, | , -3.4, 404.0, 12.265, |, 6.2
11463.1, 140.2, | , 27.3, 11.0, 581.3, | ,  3000,  2901,  9000,  8715, | , -3.4, 388.1, 11.760, |, 11.4
11464.1, 140.6, | , 27.3, 10.4, 581.1, | ,  3000,  2897,  9000,  8639, | , -3.4, 417.3, 12.555, |, 11.4
11465.1, 140.6, | , 27.3, 11.0, 581.1, | ,  3000,  2903,  9000,  8662, | , -3.4, 398.0, 12.006, |, 11.8
11466.1, 140.1, | , 27.3, 11.0, 581.3, | ,  3000,  2899,  9000,  8656, | , -3.4, 396.7, 11.957, |, 11.9
11467.2, 141.6, | , 27.3, 4.7, 576.3, | ,  3000,  2905,  9000,  8657, | , -3.4, 394.1, 11.886, |, 6.0
11468.2, 141.2, | , 27.3, 3.7, 576.5, | ,  3000,  2909,  9000,  8740, | , -3.4, 400.6, 12.170, |, 6.4
11469.2, 140.3, | , 27.3, 9.4, 580.5, | ,  3000,  2905,  9000,  8778, | , -3.4, 431.4, 13.146, |, 10.9
11470.2, 140.2, | , 27.3, 11.1, 581.4, | ,  3000,  2907,  9000,  8826, | , -3.4, 418.6, 12.808, |, 11.4
11471.2, 140.2, | , 27.3, 11.4, 581.5, | ,  3000,  2908,  9000,  8831, | , -3.4, 410.9, 12.579, |, 11.9
11472.2, 140.0, | , 27.3, 11.7, 581.7, | ,  3000,  2908,  9000,  8833, | , -3.4, 398.0, 12.188, |, 11.9
11473.2, 141.4, | , 27.3, 3.2, 577.2, | ,  3000,  2902,  9000,  8861, | , -3.4, 439.1, 13.473, |, 6.6
11474.2, 141.7, | , 27.3, 3.3, 575.8, | ,  3000,  2904,  9000,  8857, | , -3.4, 409.6, 12.564, |, 6.0
11475.3, 140.1, | , 27.3, 11.5, 581.6, | ,  3000,  2909,  9000,  8879, | , -3.4, 413.0, 12.697, |, 12.0
11476.3, 140.0, | , 27.3, 11.5, 581.4, | ,  3000,  2908,  9000,  8880, | , -3.4, 420.3, 12.921, |, 12.1
11477.3, 140.8, | , 27.3, 11.2, 582.0, | ,  3000,  2908,  9000,  8876, | , -3.4, 419.0, 12.878, |, 12.7
11478.3, 141.6, | , 27.3, 5.2, 576.5, | ,  3000,  2899,  9000,  8839, | , -3.4, 417.7, 12.788, |, 6.4
11479.3, 141.3, | , 27.3, 4.8, 576.0, | ,  3000,  2904,  9000,  8829, | , -3.4, 417.7, 12.783, |, 6.2
11480.3, 140.5, | , 27.3, 11.9, 582.0, | ,  3000,  2904,  9000,  8820, | , -3.4, 414.7, 12.681, |, 12.4
11481.3, 140.4, | , 27.3, 11.9, 582.1, | ,  3000,  2903,  9000,  8793, | , -3.4, 419.0, 12.781, |, 12.4
11482.3, 140.0, | , 27.3, 11.5, 581.8, | ,  3000,  2905,  9000,  8785, | , -3.4, 430.1, 13.114, |, 12.1
11483.3, 140.3, | , 27.3, 10.6, 581.0, | ,  3000,  2904,  9000,  8779, | , -3.4, 421.6, 12.845, |, 11.2
11484.4, 141.9, | , 27.3, 3.8, 574.9, | ,  3000,  2904,  9000,  8747, | , -3.4, 431.0, 13.097, |, 4.9
11485.4, 141.6, | , 27.3, 2.9, 575.3, | ,  3000,  2897,  9000,  8723, | , -3.4, 446.8, 13.542, |, 4.3
11486.4, 140.0, | , 27.3, 11.1, 581.6, | ,  3000,  2900,  9000,  8653, | , -3.4, 429.3, 12.935, |, 11.3
11487.4, 140.2, | , 27.3, 10.9, 581.4, | ,  3000,  2903,  9000,  8655, | , -3.4, 439.6, 13.251, |, 11.7
11488.4, 140.5, | , 27.3, 11.6, 582.0, | ,  3000,  2905,  9000,  8662, | , -3.4, 430.6, 12.989, |, 12.6
11489.4, 141.5, | , 27.3, 3.4, 575.1, | ,  3000,  2898,  9000,  8646, | , -3.4, 432.3, 13.015, |, 5.0
11490.4, 141.3, | , 27.3, 5.0, 575.6, | ,  3000,  2900,  9000,  8643, | , -3.4, 433.1, 13.040, |, 6.3
11491.4, 140.4, | , 27.3, 11.9, 582.1, | ,  3000,  2904,  9000,  8651, | , -3.4, 433.6, 13.066, |, 12.2
11492.4, 140.0, | , 27.3, 11.2, 581.4, | ,  3000,  2902,  9000,  8621, | , -3.4, 437.0, 13.132, |, 11.4
11493.5, 140.2, | , 27.3, 11.4, 581.9, | ,  3000,  2903,  9000,  8659, | , -3.4, 431.0, 12.997, |, 11.5
11494.5, 140.3, | , 27.3, 10.6, 580.8, | ,  3000,  2902,  9000,  8640, | , -3.4, 445.6, 13.412, |, 11.1
11495.5, 141.8, | , 27.3, 4.6, 576.4, | ,  3000,  2904,  9000,  8702, | , -3.4, 428.0, 12.955, |, 6.0
11496.5, 141.2, | , 27.3, 5.4, 576.1, | ,  3000,  2907,  9000,  8740, | , -3.4, 429.7, 13.053, |, 6.8
11497.5, 140.1, | , 27.3, 11.5, 581.5, | ,  3000,  2906,  9000,  8837, | , -3.4, 468.7, 14.354, |, 12.3
11498.5, 140.1, | , 27.3, 11.3, 581.6, | ,  3000,  2909,  9000,  8836, | , -3.4, 438.7, 13.438, |, 12.3
11499.5, 140.2, | , 27.3, 10.6, 581.0, | ,  3000,  2901,  9000,  8857, | , -3.4, 445.1, 13.650, |, 11.2
11500.5, 139.9, | , 27.3, 11.3, 581.8, | ,  3000,  2901,  9000,  8856, | , -3.4, 476.8, 14.621, |, 12.7
11501.5, 141.3, | , 27.3, 4.9, 574.3, | ,  3000,  2908,  9000,  8885, | , -3.4, 437.8, 13.467, |, 4.5
11502.6, 141.6, | , 27.3, 3.7, 575.0, | ,  3000,  2905,  9000,  8885, | , -3.4, 446.8, 13.740, |, 2.3
11503.6, 140.0, | , 27.3, 11.6, 581.5, | ,  3000,  2904,  9000,  8850, | , -3.4, 457.1, 14.014, |, 12.2
11504.6, 140.3, | , 27.3, 11.2, 581.5, | ,  3000,  2903,  9000,  8842, | , -3.4, 437.0, 13.386, |, 11.5
11505.6, 140.5, | , 27.3, 11.6, 581.6, | ,  3000,  2905,  9000,  8786, | , -3.4, 437.4, 13.337, |, 12.2
11506.6, 141.3, | , 27.3, 4.6, 576.1, | ,  3000,  2905,  9000,  8731, | , -3.4, 461.0, 13.990, |, 6.0
11507.6, 141.3, | , 27.3, 5.1, 576.7, | ,  3000,  2900,  9000,  8707, | , -3.4, 440.0, 13.320, |, 6.4
11508.6, 140.6, | , 27.3, 9.3, 578.2, | ,  3000,  2907,  9000,  8706, | , -3.4, 450.3, 13.638, |, 7.4
11509.6, 140.2, | , 27.3, 10.5, 580.8, | ,  3000,  2902,  9000,  8595, | , -3.4, 449.0, 13.463, |, 11.2
11510.6, 140.2, | , 27.3, 11.0, 581.7, | ,  3000,  2905,  9000,  8647, | , -3.4, 444.3, 13.385, |, 11.5
11511.7, 140.4, | , 27.3, 11.9, 582.0, | ,  3000,  2904,  9000,  8680, | , -3.4, 476.4, 14.393, |, 12.4
11512.7, 141.9, | , 27.3, 4.0, 577.1, | ,  3000,  2907,  9000,  8701, | , -3.4, 445.1, 13.476, |, 7.2
11513.7, 141.6, | , 27.3, 2.7, 575.0, | ,  3000,  2913,  9000,  8719, | , -3.4, 447.7, 13.582, |, 4.5
11514.7, 140.7, | , 27.3, 11.2, 581.0, | ,  3000,  2912,  9000,  8730, | , -3.4, 453.3, 13.762, |, 11.6
11515.7, 140.5, | , 27.3, 11.4, 581.4, | ,  3000,  2909,  9000,  8711, | , -3.4, 450.3, 13.646, |, 12.1
11516.7, 139.8, | , 27.3, 11.5, 581.5, | ,  3000,  2903,  9000,  8753, | , -3.4, 437.8, 13.312, |, 12.2
11517.7, 141.4, | , 27.3, 4.5, 576.5, | ,  3000,  2909,  9000,  8839, | , -3.4, 470.8, 14.426, |, 6.5
11518.7, 141.6, | , 27.3, 6.0, 577.2, | ,  3000,  2910,  9000,  8839, | , -3.4, 450.7, 13.810, |, 7.7
11519.7, 140.3, | , 27.3, 10.6, 580.3, | ,  3000,  2908,  9000,  8855, | , -3.4, 449.4, 13.788, |, 11.1
11520.8, 140.0, | , 27.3, 10.8, 581.2, | ,  3000,  2905,  9000,  8849, | , -3.4, 452.4, 13.868, |, 11.4
11521.8, 140.5, | , 27.3, 11.6, 581.5, | ,  3000,  2909,  9000,  8877, | , -3.4, 459.7, 14.131, |, 12.0
11522.8, 140.2, | , 27.3, 11.0, 580.9, | ,  3000,  2898,  9000,  8876, | , -3.4, 464.4, 14.261, |, 11.5
11523.8, 141.5, | , 27.3, 4.0, 575.7, | ,  3000,  2902,  9000,  8894, | , -3.4, 453.7, 13.957, |, 5.3
11524.8, 141.9, | , 27.3, 3.1, 573.6, | ,  3000,  2904,  9000,  8861, | , -3.4, 446.0, 13.684, |, 4.4
11525.8, 140.4, | , 27.3, 12.1, 582.5, | ,  3000,  2907,  9000,  8870, | , -3.4, 451.1, 13.857, |, 12.6
11526.8, 140.1, | , 27.3, 11.4, 581.9, | ,  3000,  2910,  9000,  8891, | , -3.4, 447.7, 13.780, |, 12.1
11527.8, 140.2, | , 27.3, 11.5, 582.3, | ,  3000,  2906,  9000,  8892, | , -3.4, 445.1, 13.697, |, 12.7
11528.8, 140.3, | , 27.3, 11.8, 582.3, | ,  3000,  2900,  9000,  8797, | , -3.4, 462.7, 14.115, |, 12.5
11529.9, 141.5, | , 27.3, 2.4, 574.1, | ,  3000,  2899,  9000,  8744, | , -3.4, 443.0, 13.452, |, 4.2
11530.9, 140.0, | , 27.3, 11.5, 581.5, | ,  3000,  2903,  9000,  8715, | , -3.4, 444.3, 13.462, |, 12.0
11531.9, 140.3, | , 27.3, 12.1, 582.2, | ,  3000,  2904,  9000,  8658, | , -3.4, 443.4, 13.371, |, 12.7
11532.9, 140.3, | , 27.3, 12.1, 581.7, | ,  3000,  2901,  9000,  8650, | , -3.4, 452.0, 13.617, |, 12.2
11533.9, 140.2, | , 27.3, 11.3, 581.6, | ,  3000,  2906,  9000,  8738, | , -3.4, 476.4, 14.468, |, 11.9
11534.9, 141.5, | , 27.3, 3.8, 575.8, | ,  3000,  2912,  9000,  8695, | , -3.4, 446.8, 13.526, |, 5.2
11535.9, 141.1, | , 27.3, 5.2, 576.5, | ,  3000,  2905,  9000,  8634, | , -3.4, 436.6, 13.139, |, 6.3
11536.9, 140.5, | , 27.3, 11.8, 581.6, | ,  3000,  2909,  9000,  8714, | , -3.4, 450.7, 13.662, |, 12.4
11537.9, 139.9, | , 27.3, 11.5, 581.3, | ,  3000,  2902,  9000,  8692, | , -3.4, 445.6, 13.473, |, 12.1
11538.9, 140.3, | , 27.3, 12.1, 581.8, | ,  3000,  2906,  9000,  8764, | , -3.4, 453.3, 13.795, |, 12.6
11540.0, 140.6, | , 27.3, 11.2, 580.9, | ,  3000,  2908,  9000,  8812, | , -3.4, 464.0, 14.181, |, 11.7
11541.0, 141.5, | , 27.3, 3.2, 574.9, | ,  3000,  2908,  9000,  8868, | , -3.4, 452.8, 13.908, |, 4.8
11542.0, 141.7, | , 27.3, 3.4, 574.4, | ,  3000,  2908,  9000,  8896, | , -3.4, 440.8, 13.572, |, 4.2
11543.0, 140.4, | , 27.3, 12.1, 581.8, | ,  3000,  2905,  9000,  8884, | , -3.4, 440.4, 13.542, |, 12.5
11544.0, 140.0, | , 27.3, 11.5, 581.2, | ,  3000,  2904,  9000,  8887, | , -3.4, 446.8, 13.742, |, 12.1
11545.0, 140.3, | , 27.3, 10.4, 580.5, | ,  3000,  2906,  9000,  8871, | , -3.4, 461.4, 14.172, |, 11.2
11546.0, 141.6, | , 27.3, 4.9, 576.1, | ,  3000,  2903,  9000,  8833, | , -3.4, 467.0, 14.294, |, 6.2
11547.0, 141.3, | , 27.3, 4.2, 575.9, | ,  3000,  2902,  9000,  8821, | , -3.4, 446.0, 13.636, |, 6.1
11548.1, 140.1, | , 27.3, 11.1, 581.3, | ,  3000,  2904,  9000,  8780, | , -3.4, 463.1, 14.112, |, 11.4
11549.1, 140.5, | , 27.3, 11.8, 581.4, | ,  3000,  2900,  9000,  8699, | , -3.4, 444.7, 13.452, |, 12.2
11550.1, 140.8, | , 27.3, 10.9, 580.5, | ,  3000,  2900,  9000,  8693, | , -3.4, 446.4, 13.498, |, 11.1
11551.1, 140.2, | , 27.3, 9.1, 580.1, | ,  3000,  2900,  9000,  8618, | , -3.4, 444.3, 13.347, |, 10.4
11552.1, 141.4, | , 27.3, 4.4, 575.7, | ,  3000,  2910,  9000,  8692, | , -3.4, 473.4, 14.325, |, 5.4
11553.1, 141.8, | , 27.3, 3.7, 575.8, | ,  3000,  2899,  9000,  8649, | , -3.4, 442.1, 13.316, |, 5.0
11554.1, 140.1, | , 27.3, 11.3, 581.0, | ,  3000,  2906,  9000,  8695, | , -3.4, 474.7, 14.362, |, 11.6
11555.1, 140.5, | , 27.3, 10.0, 580.1, | ,  3000,  2903,  9000,  8714, | , -3.4, 446.8, 13.539, |, 10.7
11556.1, 140.5, | , 27.3, 11.5, 581.8, | ,  3000,  2910,  9000,  8726, | , -3.4, 439.1, 13.327, |, 12.3
11557.2, 140.3, | , 27.3, 11.2, 581.2, | ,  3000,  2906,  9000,  8752, | , -3.4, 456.3, 13.873, |, 11.7
11558.2, 141.6, | , 27.3, 2.4, 574.2, | ,  3000,  2905,  9000,  8730, | , -3.4, 435.7, 13.222, |, 4.6
11559.2, 140.1, | , 27.3, 11.3, 581.4, | ,  3000,  2912,  9000,  8804, | , -3.4, 447.7, 13.680, |, 12.2
11560.2, 140.3, | , 27.3, 10.1, 580.4, | ,  3000,  2903,  9000,  8816, | , -3.4, 449.0, 13.724, |, 11.0
11561.2, 140.1, | , 27.3, 11.2, 581.5, | ,  3000,  2904,  9000,  8816, | , -3.4, 461.4, 14.104, |, 11.6
11562.2, 140.3, | , 27.3, 11.3, 581.2, | ,  3000,  2909,  9000,  8869, | , -3.4, 447.3, 13.739, |, 11.7
11563.2, 141.9, | , 27.3, 5.1, 576.2, | ,  3000,  2907,  9000,  8865, | , -3.4, 438.7, 13.470, |, 6.1
11564.2, 141.5, | , 27.3, 4.7, 574.5, | ,  3000,  2903,  9000,  8844, | , -3.4, 454.6, 13.927, |, 5.6
11565.2, 140.4, | , 27.3, 10.1, 580.2, | ,  3000,  2910,  9000,  8839, | , -3.4, 473.0, 14.492, |, 10.8
11566.2, 140.3, | , 27.3, 11.3, 581.2, | ,  3000,  2908,  9000,  8827, | , -3.4, 476.4, 14.580, |, 11.8
11567.3, 140.5, | , 27.3, 11.8, 581.3, | ,  3000,  2910,  9000,  8830, | , -3.4, 443.4, 13.577, |, 12.3
11568.3, 140.2, | , 27.4, 5.1, 580.8, | ,  3000,  2898,  9000,  8851, | , -3.4, 444.3, 13.614, |, 11.9
11569.3, 141.7, | , 27.3, 3.1, 574.7, | ,  3000,  2907,  9000,  8813, | , -3.4, 444.7, 13.594, |, 4.9
11570.3, 142.0, | , 27.3, 1.7, 573.3, | ,  3000,  2908,  9000,  8812, | , -3.4, 439.6, 13.436, |, 3.6
11571.3, 140.4, | , 27.3, 11.3, 581.1, | ,  3000,  2908,  9000,  8824, | , -3.4, 447.3, 13.685, |, 11.7
11572.3, 140.1, | , 27.3, 11.5, 581.5, | ,  3000,  2906,  9000,  8815, | , -3.4, 440.0, 13.450, |, 12.0
11573.3, 140.6, | , 27.3, 12.0, 581.8, | ,  3000,  2906,  9000,  8857, | , -3.4, 454.1, 13.933, |, 12.4
11574.3, 141.5, | , 27.3, 4.8, 575.4, | ,  3000,  2908,  9000,  8854, | , -3.4, 439.1, 13.470, |, 6.0
11575.3, 141.6, | , 27.3, 4.8, 575.5, | ,  3000,  2905,  9000,  8872, | , -3.4, 446.4, 13.712, |, 6.1
11576.4, 140.0, | , 27.3, 12.1, 581.7, | ,  3000,  2902,  9000,  8844, | , -3.4, 439.6, 13.466, |, 12.5
11577.4, 140.6, | , 27.3, 12.1, 581.8, | ,  3000,  2906,  9000,  8876, | , -3.4, 444.3, 13.652, |, 12.6
11578.4, 140.3, | , 27.4, 11.5, 581.1, | ,  3000,  2909,  9000,  8883, | , -3.4, 440.4, 13.545, |, 12.1
11579.4, 140.2, | , 27.3, 11.5, 581.7, | ,  3000,  2910,  9000,  8888, | , -3.4, 440.8, 13.566, |, 12.1
11580.4, 141.9, | , 27.3, 4.6, 575.9, | ,  3000,  2905,  9000,  8862, | , -3.4, 438.3, 13.451, |, 5.9
11581.4, 141.7, | , 27.3, 2.9, 574.2, | ,  3000,  2904,  9000,  8865, | , -3.4, 447.3, 13.729, |, 4.9
11582.4, 140.3, | , 27.4, 11.5, 580.6, | ,  3000,  2909,  9000,  8895, | , -3.4, 448.1, 13.796, |, 12.0
11583.4, 140.2, | , 27.3, 12.0, 582.0, | ,  3000,  2909,  9000,  8877, | , -3.4, 439.6, 13.512, |, 12.6
11584.4, 140.6, | , 27.3, 12.2, 582.1, | ,  3000,  2904,  9000,  8869, | , -3.4, 458.4, 14.075, |, 12.6
11585.5, 140.5, | , 27.3, 10.2, 580.3, | ,  3000,  2900,  9000,  8890, | , -3.4, 470.0, 14.452, |, 11.1
11586.5, 141.9, | , 27.3, 2.6, 574.7, | ,  3000,  2909,  9000,  8900, | , -3.4, 462.3, 14.237, |, 4.6
11587.5, 140.6, | , 27.3, 11.4, 581.5, | ,  3000,  2909,  9000,  8878, | , -3.4, 440.0, 13.527, |, 12.3
11588.5, 140.3, | , 27.4, 11.3, 581.1, | ,  3000,  2902,  9000,  8853, | , -3.4, 442.1, 13.554, |, 11.6
11589.5, 140.3, | , 27.4, 11.0, 581.6, | ,  3000,  2906,  9000,  8824, | , -3.4, 439.6, 13.448, |, 11.9
11590.5, 140.7, | , 27.3, 10.9, 580.6, | ,  3000,  2903,  9000,  8751, | , -3.4, 446.0, 13.556, |, 11.6
11591.5, 141.7, | , 27.3, 3.7, 574.7, | ,  3000,  2896,  9000,  8787, | , -3.4, 470.8, 14.346, |, 5.0
11592.5, 142.0, | , 27.3, 2.6, 575.7, | ,  3000,  2911,  9000,  8778, | , -3.4, 453.3, 13.818, |, 4.7
11593.6, 140.5, | , 27.3, 11.6, 581.1, | ,  3000,  2905,  9000,  8666, | , -3.4, 437.0, 13.188, |, 12.4
11594.6, 140.3, | , 27.3, 11.4, 580.9, | ,  3000,  2903,  9000,  8721, | , -3.4, 478.6, 14.508, |, 11.7
11595.6, 140.5, | , 27.4, 10.4, 580.6, | ,  3000,  2910,  9000,  8746, | , -3.4, 441.7, 13.429, |, 11.1
11596.6, 140.2, | , 27.3, 11.6, 581.8, | ,  3000,  2906,  9000,  8699, | , -3.4, 437.4, 13.239, |, 12.1
11597.6, 141.6, | , 27.3, 3.4, 574.9, | ,  3000,  2901,  9000,  8678, | , -3.4, 442.6, 13.366, |, 5.3
11598.6, 141.7, | , 27.3, 2.3, 574.0, | ,  3000,  2908,  9000,  8681, | , -3.4, 450.3, 13.609, |, 4.2
11599.6, 140.3, | , 27.4, 11.3, 581.3, | ,  3000,  2907,  9000,  8680, | , -3.4, 440.8, 13.323, |, 11.9
11600.6, 140.8, | , 27.4, 11.1, 581.4, | ,  3000,  2907,  9000,  8684, | , -3.4, 436.6, 13.197, |, 11.7
11601.6, 140.5, | , 27.3, 12.1, 581.8, | ,  3000,  2906,  9000,  8692, | , -3.4, 439.1, 13.283, |, 12.8
11602.6, 141.4, | , 27.3, 4.7, 575.7, | ,  3000,  2906,  9000,  8716, | , -3.4, 455.8, 13.817, |, 5.9
11603.7, 141.4, | , 27.4, 5.6, 576.3, | ,  3000,  2910,  9000,  8745, | , -3.4, 459.3, 13.961, |, 6.6
11604.7, 142.4, | , 27.3, 0.7, 572.5, | ,  3000,  2904,  9000,  8659, | , -3.4, 440.4, 13.281, |, 3.4
11605.7, 140.5, | , 27.4, 10.7, 580.4, | ,  3000,  2901,  9000,  8703, | , -3.4, 441.3, 13.354, |, 11.2
11606.7, 140.5, | , 27.4, 12.1, 581.8, | ,  3000,  2905,  9000,  8630, | , -3.4, 440.8, 13.263, |, 12.1
11607.7, 140.2, | , 27.4, 11.6, 581.4, | ,  3000,  2902,  9000,  8689, | , -3.4, 438.3, 13.248, |, 12.1
11608.7, 141.6, | , 27.3, 4.5, 575.6, | ,  3000,  2901,  9000,  8715, | , -3.4, 446.4, 13.524, |, 6.1
11609.7, 141.5, | , 27.3, 3.6, 574.6, | ,  3000,  2901,  9000,  8646, | , -3.4, 448.1, 13.496, |, 5.4
11610.7, 140.9, | , 27.4, 10.7, 581.3, | ,  3000,  2900,  9000,  8694, | , -3.4, 460.1, 13.913, |, 11.5
11611.8, 140.3, | , 27.4, 11.2, 581.2, | ,  3000,  2903,  9000,  8726, | , -3.4, 468.7, 14.215, |, 11.7
11612.8, 140.3, | , 27.4, 10.8, 581.1, | ,  3000,  2903,  9000,  8748, | , -3.4, 468.7, 14.242, |, 11.8
11613.8, 140.4, | , 27.4, 11.3, 581.4, | ,  3000,  2905,  9000,  8752, | , -3.4, 456.3, 13.873, |, 11.5
11614.8, 142.3, | , 27.3, 3.6, 575.5, | ,  3000,  2896,  9000,  8700, | , -3.4, 458.0, 13.852, |, 5.3
11615.8, 141.9, | , 27.3, -1.5, 579.7, | ,  3000,  2900,  9000,  8721, | , -3.4, 435.7, 13.206, |, 4.3
11616.8, 140.4, | , 27.4, 11.4, 580.9, | ,  3000,  2903,  9000,  8757, | , -3.4, 437.8, 13.316, |, 11.6
11617.8, 140.3, | , 27.4, 11.4, 581.7, | ,  3000,  2900,  9000,  8754, | , -3.4, 438.7, 13.334, |, 12.4
11618.8, 140.7, | , 27.4, 12.1, 581.7, | ,  3000,  2906,  9000,  8790, | , -3.4, 438.7, 13.383, |, 12.5
11619.8, 141.6, | , 27.4, 4.4, 575.9, | ,  3000,  2900,  9000,  8846, | , -3.4, 455.8, 13.965, |, 5.8
11620.8, 141.8, | , 27.4, 3.6, 575.9, | ,  3000,  2902,  9000,  8861, | , -3.4, 452.0, 13.866, |, 5.9
11621.8, 140.6, | , 27.4, 11.6, 582.1, | ,  3000,  2904,  9000,  8860, | , -3.4, 448.6, 13.762, |, 12.6
11622.9, 140.2, | , 27.4, 11.4, 581.4, | ,  3000,  2904,  9000,  8834, | , -3.4, 440.8, 13.496, |, 11.9
11623.9, 140.4, | , 27.4, 11.7, 581.5, | ,  3000,  2910,  9000,  8917, | , -3.4, 444.7, 13.718, |, 12.1
11624.9, 140.2, | , 27.4, 12.1, 582.1, | ,  3000,  2905,  9000,  8868, | , -3.4, 449.0, 13.786, |, 12.6
11625.9, 142.4, | , 27.3, 2.9, 575.5, | ,  3000,  2909,  9000,  8853, | , -3.4, 458.8, 14.075, |, 4.0
11626.9, 141.9, | , 27.4, 2.7, 574.0, | ,  3000,  2906,  9000,  8898, | , -3.4, 437.0, 13.453, |, 4.4
11627.9, 140.3, | , 27.4, 11.6, 581.3, | ,  3000,  2909,  9000,  8873, | , -3.4, 443.0, 13.613, |, 11.9
11628.9, 140.6, | , 27.4, 12.1, 582.3, | ,  3000,  2902,  9000,  8880, | , -3.4, 439.1, 13.495, |, 12.6
11629.9, 140.3, | , 27.4, 11.6, 581.7, | ,  3000,  2905,  9000,  8851, | , -3.4, 441.7, 13.544, |, 12.0
11631.0, 141.7, | , 27.4, 4.6, 575.5, | ,  3000,  2905,  9000,  8879, | , -3.4, 445.6, 13.694, |, 6.0
11632.0, 142.0, | , 27.4, 5.0, 576.6, | ,  3000,  2906,  9000,  8863, | , -3.4, 446.8, 13.715, |, 6.1
11633.0, 140.7, | , 27.4, 12.1, 581.9, | ,  3000,  2908,  9000,  8871, | , -3.4, 433.1, 13.307, |, 12.6
11634.0, 141.4, | , 27.4, 11.6, 581.6, | ,  3000,  2908,  9000,  8891, | , -3.4, 437.0, 13.447, |, 12.0
11635.0, 140.6, | , 27.4, 12.1, 581.6, | ,  3000,  2903,  9000,  8850, | , -3.4, 440.4, 13.500, |, 12.7
11636.0, 140.7, | , 27.4, 12.1, 581.6, | ,  3000,  2909,  9000,  8865, | , -3.4, 459.3, 14.102, |, 12.5
11637.0, 141.6, | , 27.4, 3.5, 575.3, | ,  3000,  2907,  9000,  8831, | , -3.4, 457.1, 13.995, |, 5.1
11638.0, 141.5, | , 27.4, 2.6, 574.4, | ,  3000,  2909,  9000,  8801, | , -3.4, 443.4, 13.542, |, 4.1
11639.0, 140.8, | , 27.4, 11.2, 581.1, | ,  3000,  2899,  9000,  8767, | , -3.4, 440.4, 13.401, |, 11.9
11640.0, 140.3, | , 27.4, 10.9, 580.9, | ,  3000,  2910,  9000,  8754, | , -3.4, 436.1, 13.268, |, 11.9
11641.1, 140.4, | , 27.4, 11.2, 581.2, | ,  3000,  2908,  9000,  8757, | , -3.4, 439.1, 13.361, |, 11.6
11642.1, 141.0, | , 27.4, 10.6, 580.4, | ,  3000,  2903,  9000,  8767, | , -3.4, 432.3, 13.157, |, 11.2
11643.1, 142.2, | , 27.4, 3.3, 574.7, | ,  3000,  2902,  9000,  8710, | , -3.4, 436.6, 13.221, |, 3.8
11644.1, 141.0, | , 27.4, 10.2, 580.1, | ,  3000,  2906,  9000,  8756, | , -3.4, 438.7, 13.344, |, 10.7
11645.1, 140.5, | , 27.4, 10.7, 580.2, | ,  3000,  2909,  9000,  8730, | , -3.4, 455.0, 13.811, |, 11.6
11646.1, 140.7, | , 27.4, 12.0, 581.5, | ,  3000,  2903,  9000,  8719, | , -3.4, 451.1, 13.674, |, 11.6
11647.1, 140.7, | , 27.4, 10.3, 580.0, | ,  3000,  2905,  9000,  8705, | , -3.4, 442.6, 13.401, |, 10.7
11648.1, 141.6, | , 27.4, 4.2, 575.5, | ,  3000,  2905,  9000,  8722, | , -3.4, 437.4, 13.264, |, 5.6
11649.1, 142.0, | , 27.4, 4.5, 576.2, | ,  3000,  2904,  9000,  8735, | , -3.4, 439.1, 13.331, |, 6.4
11650.2, 140.6, | , 27.4, 11.9, 581.6, | ,  3000,  2903,  9000,  8659, | , -3.4, 430.1, 12.970, |, 12.0
11651.2, 140.4, | , 27.4, 11.1, 581.0, | ,  3000,  2904,  9000,  8664, | , -3.4, 441.3, 13.314, |, 11.8
11652.2, 140.5, | , 27.4, 10.3, 580.0, | ,  3000,  2899,  9000,  8644, | , -3.4, 433.6, 13.053, |, 10.8
11653.2, 140.6, | , 27.4, 11.7, 581.5, | ,  3000,  2904,  9000,  8676, | , -3.4, 440.4, 13.302, |, 12.5
11654.2, 141.8, | , 27.4, 3.6, 574.4, | ,  3000,  2905,  9000,  8719, | , -3.4, 442.1, 13.404, |, 4.8
11655.2, 141.8, | , 27.4, 2.7, 574.4, | ,  3000,  2902,  9000,  8700, | , -3.4, 439.6, 13.302, |, 4.8
11656.2, 140.4, | , 27.4, 10.3, 580.9, | ,  3000,  2898,  9000,  8692, | , -3.4, 447.7, 13.532, |, 11.1
11657.2, 140.6, | , 27.4, 10.7, 580.4, | ,  3000,  2897,  9000,  8696, | , -3.4, 453.7, 13.718, |, 11.3
11658.2, 140.3, | , 27.4, 11.5, 581.4, | ,  3000,  2905,  9000,  8728, | , -3.4, 459.3, 13.935, |, 12.1
11659.3, 141.5, | , 27.4, 5.1, 576.1, | ,  3000,  2896,  9000,  8708, | , -3.4, 448.6, 13.576, |, 6.5
11660.3, 141.9, | , 27.4, 5.9, 576.8, | ,  3000,  2903,  9000,  8783, | , -3.4, 443.4, 13.515, |, 6.7
11661.3, 140.3, | , 27.4, 11.6, 581.3, | ,  3000,  2898,  9000,  8738, | , -3.4, 437.8, 13.288, |, 12.0
11662.3, 140.5, | , 27.4, 10.7, 580.6, | ,  3000,  2904,  9000,  8796, | , -3.4, 444.7, 13.570, |, 11.0
11663.3, 140.7, | , 27.4, 12.1, 581.6, | ,  3000,  2903,  9000,  8779, | , -3.4, 453.7, 13.823, |, 12.5
11664.3, 140.3, | , 27.4, 11.4, 581.0, | ,  3000,  2907,  9000,  8812, | , -3.4, 443.0, 13.539, |, 11.9
11665.3, 141.4, | , 27.4, 4.7, 575.5, | ,  3000,  2899,  9000,  8786, | , -3.4, 442.6, 13.488, |, 5.9
11666.3, 142.3, | , 27.4, 3.6, 576.6, | ,  3000,  2905,  9000,  8823, | , -3.4, 437.8, 13.393, |, 5.0
11667.3, 141.1, | , 27.4, 11.0, 580.5, | ,  3000,  2903,  9000,  8839, | , -3.4, 440.8, 13.500, |, 11.4
11668.4, 140.3, | , 27.4, 11.4, 581.4, | ,  3000,  2902,  9000,  8845, | , -3.4, 440.0, 13.480, |, 11.8
11669.4, 140.4, | , 27.4, 11.1, 581.8, | ,  3000,  2905,  9000,  8850, | , -3.4, 439.6, 13.476, |, 12.6
11670.4, 140.6, | , 27.4, 12.1, 582.0, | ,  3000,  2904,  9000,  8841, | , -3.4, 443.4, 13.582, |, 12.6
11671.4, 141.9, | , 27.4, 3.7, 574.8, | ,  3000,  2906,  9000,  8843, | , -3.4, 442.1, 13.548, |, 5.1
11672.4, 141.1, | , 27.4, 10.6, 576.6, | ,  3000,  2904,  9000,  8859, | , -3.4, 455.4, 13.972, |, 5.3
11673.4, 140.8, | , 27.4, 12.0, 581.7, | ,  3000,  2904,  9000,  8863, | , -3.4, 437.4, 13.424, |, 12.3
11674.4, 140.8, | , 27.4, 12.2, 581.4, | ,  3000,  2905,  9000,  8864, | , -3.4, 437.0, 13.413, |, 12.6
11675.4, 140.3, | , 27.4, 11.4, 581.1, | ,  3000,  2903,  9000,  8859, | , -3.4, 434.8, 13.340, |, 12.1
11676.4, 141.6, | , 27.4, 4.5, 576.4, | ,  3000,  2897,  9000,  8813, | , -3.4, 443.8, 13.556, |, 5.8
11677.4, 142.0, | , 27.4, 5.1, 574.1, | ,  3000,  2902,  9000,  8832, | , -3.4, 445.1, 13.622, |, 6.2
11678.5, 140.2, | , 27.4, 11.6, 581.1, | ,  3000,  2903,  9000,  8827, | , -3.4, 446.4, 13.657, |, 12.1
11679.5, 140.3, | , 27.4, 11.7, 581.5, | ,  3000,  2906,  9000,  8682, | , -3.4, 446.0, 13.480, |, 12.1
11680.5, 140.7, | , 27.4, 12.2, 581.8, | ,  3000,  2901,  9000,  8681, | , -3.4, 445.6, 13.460, |, 12.6
11681.5, 140.1, | , 27.4, 11.6, 581.3, | ,  3000,  2898,  9000,  8586, | , -3.4, 438.3, 13.127, |, 12.0
11682.5, 141.6, | , 27.4, 4.7, 574.1, | ,  3000,  2905,  9000,  8666, | , -3.4, 437.4, 13.200, |, 4.1
11683.5, 142.2, | , 27.3, 3.3, 574.4, | ,  3000,  2901,  9000,  8658, | , -3.4, 464.0, 13.987, |, 4.8
11684.5, 140.4, | , 27.4, 11.3, 581.0, | ,  3000,  2901,  9000,  8664, | , -3.4, 438.7, 13.233, |, 11.9
11685.5, 140.3, | , 27.4, 11.6, 581.1, | ,  3000,  2902,  9000,  8681, | , -3.4, 440.4, 13.306, |, 12.0
11686.6, 140.8, | , 27.4, 11.0, 581.1, | ,  3000,  2898,  9000,  8679, | , -3.4, 437.4, 13.208, |, 11.5
11687.6, 141.8, | , 27.4, 5.3, 576.4, | ,  3000,  2900,  9000,  8695, | , -3.4, 435.7, 13.176, |, 6.4
11688.6, 141.9, | , 27.4, 3.8, 575.3, | ,  3000,  2903,  9000,  8743, | , -3.4, 469.6, 14.262, |, 5.4
11689.6, 140.9, | , 27.4, 11.4, 581.1, | ,  3000,  2910,  9000,  8850, | , -3.4, 439.6, 13.482, |, 12.2
11690.6, 140.8, | , 27.4, 12.0, 581.5, | ,  3000,  2905,  9000,  8843, | , -3.4, 465.3, 14.256, |, 12.2
11691.6, 140.5, | , 27.4, 11.3, 580.7, | ,  3000,  2905,  9000,  8850, | , -3.4, 435.7, 13.359, |, 12.0
11692.6, 140.4, | , 27.4, 10.7, 580.7, | ,  3000,  2908,  9000,  8831, | , -3.4, 437.4, 13.392, |, 11.8
11693.6, 142.1, | , 27.4, 3.6, 575.4, | ,  3000,  2903,  9000,  8840, | , -3.4, 438.3, 13.423, |, 5.4
11694.6, 141.9, | , 27.3, 4.5, 575.8, | ,  3000,  2904,  9000,  8826, | , -3.4, 464.8, 14.221, |, 5.6
11695.7, 140.4, | , 27.4, 10.9, 581.3, | ,  3000,  2909,  9000,  8860, | , -3.4, 449.0, 13.782, |, 11.5
11696.7, 140.5, | , 27.4, 10.9, 581.1, | ,  3000,  2909,  9000,  8871, | , -3.4,   4.7, 0.144, |, 11.5
11697.7, 140.9, | , 27.4, 11.7, 581.2, | ,  3000,  2909,  9000,  8856, | , -3.4,  32.1, 0.986, |, 12.1
11698.7, 140.5, | , 27.4, 9.6, 580.1, | ,  3000,  2900,  9000,  8827, | , -3.4,  28.3, 0.864, |, 11.2
11699.7, 141.9, | , 27.4, 2.9, 573.3, | ,  3000,  2902,  9000,  8806, | , -3.4,  33.4, 1.020, |, 3.6
11700.7, 141.9, | , 27.3, 8.7, 578.5, | ,  3000,  2905,  9000,  8786, | , -3.4,  51.0, 1.555, |, 6.2
11701.7, 140.5, | , 27.4, 11.4, 581.0, | ,  3000,  2913,  9000,  8786, | , -3.4,  27.8, 0.849, |, 11.8
11702.7, 140.4, | , 27.4, 11.1, 581.2, | ,  3000,  2904,  9000,  8701, | , -3.4,  68.1, 2.062, |, 11.8
11703.8, 140.9, | , 27.4, 10.4, 580.6, | ,  3000,  2910,  9000,  8696, | , -3.4,  72.0, 2.179, |, 11.6
11704.8, 141.9, | , 27.4, 4.6, 575.9, | ,  3000,  2901,  9000,  8647, | , -3.4,  66.0, 1.987, |, 6.4
11705.8, 141.5, | , 27.4, 5.0, 575.9, | ,  3000,  2908,  9000,  8690, | , -3.4,  54.0, 1.633, |, 6.0
11706.8, 140.4, | , 27.4, 11.2, 580.6, | ,  3000,  2909,  9000,  8702, | , -3.4,  59.1, 1.790, |, 11.8
11707.8, 140.7, | , 27.4, 11.8, 581.6, | ,  3000,  2897,  9000,  8625, | , -3.4,  59.1, 1.777, |, 12.0
11708.8, 140.5, | , 27.4, 10.0, 580.7, | ,  3000,  2903,  9000,  8659, | , -3.4,  74.1, 2.235, |, 11.1
11709.8, 140.3, | , 27.4, 11.6, 581.6, | ,  3000,  2903,  9000,  8660, | , -3.4,  73.2, 2.210, |, 12.2
11710.8, 141.8, | , 27.4, 3.6, 575.3, | ,  3000,  2903,  9000,  8681, | , -3.4,  78.8, 2.382, |, 4.9
11711.8, 141.8, | , 27.4, 2.9, 574.6, | ,  3000,  2898,  9000,  8689, | , -3.4,  82.7, 2.499, |, 4.3
11712.8, 140.2, | , 27.4, 11.4, 581.3, | ,  3000,  2897,  9000,  8672, | , -3.4,  91.7, 2.767, |, 11.8
11713.9, 140.9, | , 27.4, 11.1, 581.0, | ,  3000,  2902,  9000,  8716, | , -3.4,  91.2, 2.765, |, 11.6
11714.9, 140.6, | , 27.4, 12.1, 582.0, | ,  3000,  2907,  9000,  8741, | , -3.4, 108.8, 3.306, |, 12.7
11715.9, 141.7, | , 27.4, 4.5, 575.9, | ,  3000,  2900,  9000,  8812, | , -3.4, 104.9, 3.207, |, 6.0
11716.9, 141.4, | , 27.4, 5.5, 576.5, | ,  3000,  2902,  9000,  8837, | , -3.4,  98.5, 3.017, |, 6.4
11717.9, 140.6, | , 27.4, 12.1, 582.1, | ,  3000,  2903,  9000,  8847, | , -3.4, 106.2, 3.257, |, 12.6
11718.9, 140.6, | , 27.4, 10.1, 580.7, | ,  3000,  2908,  9000,  8884, | , -3.4, 112.2, 3.452, |, 10.8
11719.9, 140.3, | , 27.4, 11.4, 581.2, | ,  3000,  2905,  9000,  8861, | , -3.4, 121.2, 3.721, |, 12.0
11720.9, 140.4, | , 27.4, 11.3, 581.0, | ,  3000,  2907,  9000,  8857, | , -3.4, 136.7, 4.194, |, 11.9
11721.9, 142.0, | , 27.4, 4.9, 575.9, | ,  3000,  2904,  9000,  8852, | , -3.4, 129.4, 3.968, |, 6.3
11723.0, 142.0, | , 27.4, 4.9, 575.9, | ,  3000,  2904,  9000,  8888, | , -3.4, 137.5, 4.230, |, 6.2
11724.0, 140.9, | , 27.4, 10.4, 580.9, | ,  3000,  2904,  9000,  8880, | , -3.4, 136.2, 4.188, |, 11.5
11725.0, 140.7, | , 27.4, 12.2, 577.2, | ,  3000,  2903,  9000,  8831, | , -3.4, 163.2, 4.996, |, 12.7
11726.0, 140.3, | , 27.4, 11.7, 581.4, | ,  3000,  2906,  9000,  8836, | , -3.4, 169.2, 5.184, |, 12.2
11727.0, 140.2, | , 27.4, 11.0, 581.9, | ,  3000,  2910,  9000,  8757, | , -3.4, 170.9, 5.202, |, 12.1
11728.0, 142.2, | , 27.4, 3.6, 575.2, | ,  3000,  2904,  9000,  8780, | , -3.4, 161.5, 4.923, |, 5.7
11729.0, 142.2, | , 27.4, 1.4, 573.1, | ,  3000,  2908,  9000,  8812, | , -3.4, 161.9, 4.951, |, 3.9
11730.0, 140.5, | , 27.4, 11.2, 580.9, | ,  3000,  2899,  9000,  8791, | , -3.4, 193.6, 5.905, |, 11.6
11731.0, 140.9, | , 27.4, 11.7, 581.6, | ,  3000,  2911,  9000,  8744, | , -3.4, 192.3, 5.848, |, 11.9
11732.1, 140.8, | , 27.4, 11.9, 581.4, | ,  3000,  2910,  9000,  8718, | , -3.4, 208.2, 6.316, |, 12.3
11733.1, 141.7, | , 27.4, 4.0, 575.1, | ,  3000,  2910,  9000,  8710, | , -3.4, 188.1, 5.701, |, 5.6
11734.1, 141.7, | , 27.4, 4.1, 573.9, | ,  3000,  2907,  9000,  8722, | , -3.4, 209.9, 6.368, |, 5.2
11735.1, 140.7, | , 27.4, 12.0, 581.4, | ,  3000,  2908,  9000,  8676, | , -3.4, 220.2, 6.654, |, 12.3
11736.1, 140.3, | , 27.4, 11.1, 580.7, | ,  3000,  2903,  9000,  8720, | , -3.4, 199.2, 6.040, |, 11.9
11737.1, 140.4, | , 27.4, 11.3, 581.3, | ,  3000,  2903,  9000,  8648, | , -3.4, 201.3, 6.067, |, 11.9
11738.1, 140.5, | , 27.4, 12.2, 582.0, | ,  3000,  2900,  9000,  8615, | , -3.4, 223.6, 6.718, |, 12.6
11739.1, 141.9, | , 27.4, 2.6, 573.9, | ,  3000,  2901,  9000,  8691, | , -3.4, 227.9, 6.892, |, 4.3
11740.2, 141.8, | , 27.4, 3.0, 574.1, | ,  3000,  2902,  9000,  8651, | , -3.4, 213.3, 6.430, |, 4.5
11741.2, 140.3, | , 27.4, 11.5, 581.1, | ,  3000,  2902,  9000,  8676, | , -3.4, 224.5, 6.780, |, 12.0
11742.2, 140.8, | , 27.4, 12.1, 581.5, | ,  3000,  2902,  9000,  8750, | , -3.4, 252.8, 7.683, |, 12.6
11743.2, 140.3, | , 27.4, 11.3, 580.8, | ,  3000,  2902,  9000,  8720, | , -3.4, 224.9, 6.819, |, 11.8
11744.2, 142.0, | , 27.4, 5.3, 576.1, | ,  3000,  2904,  9000,  8806, | , -3.4, 236.0, 7.211, |, 6.6
11745.2, 141.9, | , 27.3, 5.5, 576.0, | ,  3000,  2899,  9000,  8839, | , -3.4, 254.5, 7.791, |, 6.8
11746.2, 140.3, | , 27.4, 11.5, 581.0, | ,  3000,  2903,  9000,  8815, | , -3.4, 257.9, 7.883, |, 11.9
11747.2, 140.3, | , 27.4, 11.4, 580.9, | ,  3000,  2901,  9000,  8832, | , -3.4, 254.0, 7.776, |, 11.9
11748.2, 140.7, | , 27.4, 12.0, 581.3, | ,  3000,  2905,  9000,  8823, | , -3.4, 252.3, 7.720, |, 12.5
11749.3, 140.3, | , 27.4, 11.6, 581.2, | ,  3000,  2905,  9000,  8834, | , -3.4, 275.5, 8.435, |, 12.1
11750.3, 141.7, | , 27.4, 3.9, 574.8, | ,  3000,  2899,  9000,  8826, | , -3.4, 264.8, 8.098, |, 5.3
11751.3, 141.7, | , 27.4, 4.9, 576.8, | ,  3000,  2906,  9000,  8830, | , -3.4, 268.2, 8.210, |, 6.6
11752.3, 140.9, | , 27.4, 11.9, 581.4, | ,  3000,  2908,  9000,  8893, | , -3.4, 276.8, 8.519, |, 12.2
11753.3, 140.5, | , 27.4, 11.3, 580.9, | ,  3000,  2901,  9000,  8854, | , -3.4, 277.2, 8.499, |, 11.7
11754.3, 140.8, | , 27.4, 11.9, 581.8, | ,  3000,  2902,  9000,  8868, | , -3.4, 285.7, 8.773, |, 12.2
11755.3, 140.9, | , 27.4, 11.1, 580.4, | ,  3000,  2904,  9000,  8839, | , -3.4, 291.3, 8.923, |, 11.3
11756.3, 141.5, | , 27.4, 4.8, 575.9, | ,  3000,  2904,  9000,  8818, | , -3.4, 305.5, 9.340, |, 6.2
11757.3, 141.7, | , 27.4, 3.4, 574.0, | ,  3000,  2906,  9000,  8846, | , -3.4, 291.3, 8.930, |, 5.7
11758.4, 140.9, | , 27.4, 11.7, 581.4, | ,  3000,  2908,  9000,  8872, | , -3.4, 301.2, 9.254, |, 12.0
11759.4, 140.7, | , 27.4, 11.9, 581.1, | ,  3000,  2903,  9000,  8770, | , -3.4, 308.9, 9.405, |, 12.5
11760.4, 140.6, | , 27.4, 10.6, 580.5, | ,  3000,  2907,  9000,  8806, | , -3.4, 297.7, 9.097, |, 11.2
11761.4, 142.1, | , 27.4, 4.6, 575.3, | ,  3000,  2905,  9000,  8769, | , -3.4, 306.7, 9.341, |, 6.1
11762.4, 141.8, | , 27.4, 5.4, 575.6, | ,  3000,  2904,  9000,  8752, | , -3.4, 313.2, 9.522, |, 6.9
11763.4, 140.2, | , 27.4, 11.4, 580.9, | ,  3000,  2902,  9000,  8722, | , -3.4, 315.7, 9.574, |, 12.1
11764.4, 140.3, | , 27.4, 11.6, 581.6, | ,  3000,  2902,  9000,  8642, | , -3.4, 344.0, 10.359, |, 12.8
11765.4, 140.9, | , 27.4, 11.2, 580.9, | ,  3000,  2905,  9000,  8697, | , -3.4, 347.4, 10.515, |, 11.4
11766.4, 140.4, | , 27.4, 11.5, 581.0, | ,  3000,  2899,  9000,  8696, | , -3.4, 359.0, 10.859, |, 12.0
11767.5, 141.7, | , 27.4, 3.3, 574.6, | ,  3000,  2904,  9000,  8700, | , -3.4, 359.4, 10.880, |, 4.3
11768.5, 141.9, | , 27.4, 2.7, 573.9, | ,  3000,  2897,  9000,  8702, | , -3.4, 335.9, 10.162, |, 4.4
11769.5, 140.5, | , 27.4, 10.3, 580.6, | ,  3000,  2904,  9000,  8780, | , -3.4, 335.0, 10.210, |, 11.3
11770.5, 140.6, | , 27.4, 10.4, 580.1, | ,  3000,  2906,  9000,  8815, | , -3.4, 354.3, 10.831, |, 10.7
11771.5, 140.3, | , 27.4, 11.0, 580.8, | ,  3000,  2904,  9000,  8838, | , -3.4, 371.9, 11.389, |, 11.9
11772.5, 142.1, | , 27.4, 5.0, 576.1, | ,  3000,  2906,  9000,  8860, | , -3.4, 376.2, 11.544, |, 6.2
11773.5, 141.6, | , 27.4, 4.9, 575.6, | ,  3000,  2906,  9000,  8862, | , -3.4, 368.0, 11.296, |, 6.5
11774.5, 140.3, | , 27.4, 11.1, 580.4, | ,  3000,  2906,  9000,  8870, | , -3.4, 368.4, 11.317, |, 11.9
11775.5, 141.1, | , 27.4, 10.6, 580.2, | ,  3000,  2909,  9000,  8900, | , -3.4, 363.3, 11.190, |, 11.3
11776.6, 141.2, | , 27.4, 9.2, 580.7, | ,  3000,  2905,  9000,  8864, | , -3.4, 362.4, 11.126, |, 10.8
11777.6, 142.0, | , 27.4, 2.3, 568.1, | ,  3000,  2908,  9000,  8874, | , -3.4, 363.7, 11.178, |, 0.8
11778.6, 142.8, | , 27.4, -1.9, 570.8, | ,  3000,  2903,  9000,  8861, | , -3.4, 365.4, 11.213, |, 1.6
11779.6, 141.8, | , 27.4, 6.0, 576.5, | ,  3000,  2905,  9000,  8866, | , -3.4, 367.2, 11.272, |, 5.4
11780.6, 140.5, | , 27.4, 10.7, 578.1, | ,  3000,  2910,  9000,  8842, | , -3.4, 368.4, 11.294, |, 11.3
11781.6, 140.3, | , 27.4, 11.5, 580.9, | ,  3000,  2906,  9000,  8846, | , -3.4, 384.7, 11.792, |, 12.1
11782.6, 140.7, | , 27.4, 11.9, 581.2, | ,  3000,  2909,  9000,  8854, | , -3.4, 383.0, 11.751, |, 12.4
11783.6, 140.5, | , 27.4, 10.8, 580.5, | ,  3000,  2909,  9000,  8771, | , -3.4, 379.6, 11.564, |, 11.5
11784.6, 141.6, | , 27.4, 4.6, 576.1, | ,  3000,  2905,  9000,  8725, | , -3.4, 401.4, 12.177, |, 6.1
11785.6, 142.0, | , 27.4, 2.4, 574.1, | ,  3000,  2908,  9000,  8721, | , -3.4, 383.9, 11.643, |, 4.9
11786.7, 140.6, | , 27.4, 12.0, 581.7, | ,  3000,  2904,  9000,  8717, | , -3.4, 394.1, 11.946, |, 12.6
11787.7, 140.2, | , 27.4, 10.5, 581.1, | ,  3000,  2903,  9000,  8662, | , -3.4, 395.4, 11.928, |, 12.1
11788.7, 140.3, | , 27.4, 11.6, 581.2, | ,  3000,  2901,  9000,  8665, | , -3.4, 397.1, 11.981, |, 12.2
11789.7, 143.0, | , 27.4, -0.6, 571.2, | ,  3000,  2902,  9000,  8710, | , -3.4, 390.3, 11.820, |, 1.4
11790.7, 141.5, | , 27.4, 4.2, 574.1, | ,  3000,  2903,  9000,  8646, | , -3.4, 391.6, 11.795, |, 6.0
11791.7, 140.5, | , 27.4, 9.9, 580.3, | ,  3000,  2903,  9000,  8671, | , -3.4, 412.1, 12.441, |, 11.2
11792.7, 140.4, | , 27.4, 10.7, 580.4, | ,  2000,  2901,  6000,  8714, | , -3.4, 432.3, 13.095, |, 11.0
11793.7, 140.6, | , 27.4, 11.3, 580.6, | ,  2000,  1940,  6000,  7773, | , -3.4, 421.1, 10.670, |, 11.6
11794.7, 139.9, | , 27.4, 10.8, 581.3, | ,  2000,  1952,  6000,  6586, | , -3.4, 409.1, 9.111, |, 11.5
11795.8, 141.4, | , 27.4, 2.4, 572.9, | ,  2000,  1941,  6000,  6202, | , -3.4, 412.6, 8.762, |, 4.3
11796.8, 141.7, | , 27.4, 3.6, 575.9, | ,  2000,  1944,  6000,  6011, | , -3.4, 416.9, 8.649, |, 5.7
11797.8, 141.1, | , 27.4, 5.6, 576.5, | ,  2000,  1937,  6000,  5916, | , -3.4, 414.3, 8.485, |, 6.6
11798.8, 140.5, | , 27.4, 10.2, 580.5, | ,  2000,  1930,  6000,  5868, | , -3.4, 407.9, 8.296, |, 10.7
11799.8, 140.6, | , 27.4, 11.8, 581.8, | ,  2000,  1933,  6000,  5950, | , -3.4, 409.6, 8.421, |, 12.5
11800.8, 140.7, | , 27.4, 11.9, 581.6, | ,  2000,  1937,  6000,  6712, | , -3.4, 406.6, 9.172, |, 12.1
11801.8, 141.8, | , 27.4, 3.4, 575.0, | ,  2000,  1934,  6000,  7771, | , -3.4, 408.7, 10.346, |, 4.7
11802.8, 140.7, | , 27.4, 10.6, 581.1, | ,  2000,  1935,  6000,  8373, | , -3.4, 406.6, 10.931, |, 10.5
11803.8, 140.8, | , 27.4, 10.8, 581.0, | ,  2000,  1927,  6000,  8792, | , -3.4, 417.7, 11.678, |, 11.7
